Repository: brandonlampe/CS_Data

# Repository for Crushed Salt Data
**Grant No: 456417**

This is a work in progress!

## Repository Content

### Directory Names
A uniform namining structure still in progress, but in general directories are named according to the following:
 - Names contain no spaces, a single underscore "_" will be used as a file name seperator.
 - Files are for the Crushed Salt Project (CSP); therefore, the first three charaters of each file are "CSP".
 - Folders are organized by which frame the test was performed on i.e., A2 or A3.
 - The fifth and sixth charaters of each file name will therefore be "A" followed by the frame number.
 - Files are chronologically labeled in order of tests performed on a specific frame.That is to say numbering is frame specific (e.g., 01, 02,...,nn tests performed on a specific frame)Therefore the final two characters will be the test number.

### Crushed Salt Testing
The bulk of current repo contents are tests on crushed salt performed at Sandia National Laboratory in Albuquerque, NM.  Future contents of this repository include:
 - Photographs of crushed salt samples (pre and post testing)
 - Permeability test results
 - Thermalconductivity test results
 - Porosity test results

File: ARMA_DATA/175_11/175_11_STAGE01_CREEP_OUT.csv (part 1 of 34)
Analysis by Brandon Lampe, performed on: 2016/08/19 14:20:56
Experimental results below begin at: 2016/08/11 14:48:51
Duration (sec),Duration (day),Elapsed Time (sec),Elapsed Time (day),Interpolated Fractional Density,Fit to Fractional Density,Fit to Volume Strain,Fit to Volume Strain Rate (1/sec),Confining Pressure (MPa),Pore Pressure (MPa),Terzaghi Pressure (MPa),Solid Pressure (MPa),Temperature (C))
8.856000e+04,1.025000e+00,0.000000e+00,0.000000e+00,8.220726e-01,8.216380e-01,-5.287844e-04,3.319129e-06,2.997069e+01,1.962952e+01,1.034117e+01,3.220891e+01,1.704750e+02
8.857000e+04,1.025116e+00,1.000066e+01,1.157483e-04,8.221233e-01,8.216653e-01,-4.955910e-04,3.315386e-06,2.996458e+01,1.963562e+01,1.032896e+01,3.219939e+01,1.704000e+02
8.858000e+04,1.025231e+00,2.000131e+01,2.314967e-04,8.222256e-01,8.216925e-01,-4.624724e-04,3.307918e-06,2.995852e+01,1.964169e+01,1.031683e+01,3.218913e+01,1.703821e+02
8.859000e+04,1.025347e+00,3.000197e+01,3.472450e-04,8.222435e-01,8.217196e-01,-4.294283e-04,3.300484e-06,2.995422e+01,1.964690e+01,1.030733e+01,3.218251e+01,1.703000e+02
8.860000e+04,1.025463e+00,4.000262e+01,4.629933e-04,8.223306e-01,8.217467e-01,-3.964584e-04,3.293083e-06,2.996115e+01,1.964765e+01,1.031350e+01,3.218944e+01,1.702882e+02
8.861000e+04,1.025579e+00,5.000328e+01,5.787416e-04,8.221795e-01,8.217738e-01,-3.635623e-04,3.285715e-06,2.997119e+01,1.965432e+01,1.031687e+01,3.220252e+01,1.702000e+02
8.862000e+04,1.025694e+00,6.000393e+01,6.944900e-04,8.221752e-01,8.218007e-01,-3.307398e-04,3.278380e-06,2.996312e+01,1.965959e+01,1.030354e+01,3.219163e+01,1.701777e+02
8.863000e+04,1.025810e+00,7.000459e+01,8.102383e-04,8.222756e-01,8.218277e-01,-2.979904e-04,3.271078e-06,2.995331e+01,1.966278e+01,1.029053e+01,3.217748e+01,1.700748e+02
8.864001e+04,1.025926e+00,8.000525e+01,9.259866e-04,8.222723e-01,8.218545e-01,-2.653139e-04,3.263808e-06,2.995604e+01,1.967820e+01,1.027784e+01,3.217752e+01,1.700000e+02
8.865001e+04,1.026042e+00,9.000590e+01,1.041735e-03,8.222691e-01,8.218813e-01,-2.327100e-04,3.256570e-06,2.997280e+01,1.970425e+01,1.026855e+01,3.219232e+01,1.699819e+02
8.866001e+04,1.026157e+00,1.000066e+02,1.157483e-03,8.224058e-01,8.219080e-01,-2.001782e-04,3.249364e-06,3.000110e+01,1.973272e+01,1.026838e+01,3.221850e+01,1.699000e+02
8.867001e+04,1.026273e+00,1.100072e+02,1.273232e-03,8.225364e-01,8.219347e-01,-1.677184e-04,3.242190e-06,2.998413e+01,1.978896e+01,1.019517e+01,3.218376e+01,1.698880e+02
8.868001e+04,1.026389e+00,1.200079e+02,1.388980e-03,8.225085e-01,8.219613e-01,-1.353302e-04,3.235047e-06,2.997855e+01,1.988531e+01,1.009324e+01,3.215660e+01,1.698000e+02
8.869001e+04,1.026505e+00,1.300085e+02,1.504728e-03,8.224135e-01,8.219879e-01,-1.030132e-04,3.227936e-06,2.998041e+01,1.997782e+01,1.000259e+01,3.214030e+01,1.697853e+02
8.870001e+04,1.026620e+00,1.400092e+02,1.620477e-03,8.224054e-01,8.220144e-01,-7.076724e-05,3.220856e-06,2.999440e+01,2.007081e+01,9.923581e+00,3.213735e+01,1.697000e+02
8.871001e+04,1.026736e+00,1.500098e+02,1.736225e-03,8.224262e-01,8.220409e-01,-3.859189e-05,3.213807e-06,3.000248e+01,2.010076e+01,9.901717e+00,3.214040e+01,1.697000e+02
8.872001e+04,1.026852e+00,1.600105e+02,1.851973e-03,8.223766e-01,8.220673e-01,-6.486878e-06,3.206789e-06,2.999625e+01,2.010076e+01,9.895491e+00,3.213356e+01,1.697200e+02
8.873001e+04,1.026968e+00,1.700111e+02,1.967722e-03,8.223046e-01,8.220936e-01,2.554810e-05,3.199802e-06,2.999388e+01,2.010210e+01,9.891781e+00,3.213144e+01,1.698000e+02
8.874001e+04,1.027083e+00,1.800118e+02,2.083470e-03,8.223203e-01,8.221199e-01,5.751335e-05,3.192844e-06,3.000309e+01,2.010703e+01,9.896051e+00,3.214134e+01,1.698122e+02
8.875001e+04,1.027199e+00,1.900125e+02,2.199218e-03,8.223692e-01,8.221461e-01,8.940917e-05,3.185917e-06,2.999650e+01,2.010603e+01,9.890472e+00,3.213283e+01,1.699000e+02
8.876001e+04,1.027315e+00,2.000131e+02,2.314967e-03,8.224872e-01,8.221723e-01,1.212359e-04,3.179020e-06,2.999212e+01,2.010170e+01,9.890424e+00,3.212672e+01,1.699000e+02
8.877001e+04,1.027431e+00,2.100138e+02,2.430715e-03,8.225164e-01,8.221984e-01,1.529937e-04,3.172152e-06,2.999914e+01,2.010703e+01,9.892107e+00,3.213367e+01,1.699256e+02
8.878001e+04,1.027546e+00,2.200144e+02,2.546463e-03,8.225857e-01,8.222244e-01,1.846831e-04,3.165315e-06,3.000572e+01,2.010703e+01,9.898683e+00,3.214065e+01,1.700221e+02
8.879002e+04,1.027662e+00,2.300151e+02,2.662212e-03,8.225748e-01,8.222504e-01,2.163042e-04,3.158506e-06,3.001354e+01,2.010832e+01,9.905227e+00,3.215005e+01,1.701202e+02
8.880002e+04,1.027778e+00,2.400157e+02,2.777960e-03,8.225409e-01,8.222764e-01,2.478573e-04,3.151727e-06,3.002127e+01,2.011201e+01,9.909251e+00,3.215914e+01,1.702215e+02
8.881002e+04,1.027894e+00,2.500164e+02,2.893708e-03,8.225473e-01,8.223023e-01,2.793428e-04,3.144977e-06,3.003275e+01,2.010783e+01,9.924920e+00,3.217390e+01,1.703249e+02
8.882002e+04,1.028009e+00,2.600170e+02,3.009457e-03,8.225870e-01,8.223281e-01,3.107610e-04,3.138255e-06,3.004482e+01,2.008360e+01,9.961220e+00,3.219323e+01,1.705000e+02
8.883002e+04,1.028125e+00,2.700177e+02,3.125205e-03,8.225610e-01,8.223539e-01,3.421121e-04,3.131562e-06,3.005201e+01,1.993133e+01,1.012068e+01,3.223519e+01,1.705253e+02
8.884002e+04,1.028241e+00,2.800184e+02,3.240953e-03,8.225782e-01,8.223796e-01,3.733963e-04,3.124898e-06,3.006558e+01,1.994311e+01,1.012248e+01,3.224890e+01,1.707000e+02
8.885002e+04,1.028357e+00,2.900190e+02,3.356702e-03,8.226403e-01,8.224053e-01,4.046141e-04,3.118262e-06,3.006790e+01,1.994876e+01,1.011915e+01,3.224957e+01,1.707223e+02
8.886002e+04,1.028472e+00,3.000197e+02,3.472450e-03,8.227243e-01,8.224309e-01,4.357657e-04,3.111654e-06,3.004445e+01,1.994876e+01,1.009569e+01,3.221981e+01,1.708204e+02
8.887002e+04,1.028588e+00,3.100203e+02,3.588198e-03,8.226266e-01,8.224565e-01,4.668513e-04,3.105074e-06,2.999478e+01,1.995013e+01,1.004464e+01,3.216059e+01,1.709217e+02
8.888002e+04,1.028704e+00,3.200210e+02,3.703947e-03,8.225857e-01,8.224820e-01,4.978712e-04,3.098522e-06,2.998837e+01,1.995510e+01,1.003326e+01,3.215233e+01,1.710000e+02
8.889002e+04,1.028820e+00,3.300216e+02,3.819695e-03,8.228113e-01,8.225074e-01,5.288258e-04,3.091997e-06,3.001435e+01,1.995648e+01,1.005786e+01,3.218026e+01,1.710000e+02
8.890002e+04,1.028935e+00,3.400223e+02,3.935443e-03,8.228170e-01,8.225328e-01,5.597152e-04,3.085499e-06,3.002446e+01,1.996384e+01,1.006062e+01,3.219089e+01,1.709974e+02
8.891002e+04,1.029051e+00,3.500229e+02,4.051192e-03,8.228407e-01,8.225582e-01,5.905398e-04,3.079029e-06,3.002121e+01,1.996628e+01,1.005493e+01,3.218606e+01,1.709781e+02
8.892002e+04,1.029167e+00,3.600236e+02,4.166940e-03,8.228644e-01,8.225835e-01,6.212998e-04,3.072586e-06,3.001796e+01,1.996873e+01,1.004923e+01,3.218122e+01,1.709588e+02
8.893002e+04,1.029283e+00,3.700243e+02,4.282688e-03,8.228881e-01,8.226088e-01,6.519956e-04,3.066170e-06,3.001470e+01,1.997117e+01,1.004354e+01,3.217639e+01,1.709396e+02
8.894002e+04,1.029398e+00,3.800249e+02,4.398437e-03,8.229118e-01,8.226340e-01,6.826273e-04,3.059780e-06,3.001145e+01,1.997361e+01,1.003784e+01,3.217156e+01,1.709203e+02
8.895003e+04,1.029514e+00,3.900256e+02,4.514185e-03,8.229355e-01,8.226591e-01,7.131952e-04,3.053417e-06,3.000820e+01,1.997605e+01,1.003215e+01,3.216674e+01,1.709010e+02
8.896003e+04,1.029630e+00,4.000262e+02,4.629933e-03,8.229592e-01,8.226842e-01,7.436996e-04,3.047081e-06,3.000494e+01,1.997849e+01,1.002645e+01,3.216191e+01,1.708817e+02
8.897003e+04,1.029746e+00,4.100269e+02,4.745682e-03,8.229829e-01,8.227092e-01,7.741408e-04,3.040770e-06,3.000169e+01,1.998093e+01,1.002076e+01,3.215708e+01,1.708624e+02
8.898003e+04,1.029861e+00,4.200275e+02,4.861430e-03,8.230067e-01,8.227342e-01,8.045190e-04,3.034486e-06,2.999844e+01,1.998337e+01,1.001507e+01,3.215225e+01,1.708431e+02
8.899003e+04,1.029977e+00,4.300282e+02,4.977178e-03,8.230304e-01,8.227592e-01,8.348345e-04,3.028228e-06,2.999519e+01,1.998582e+01,1.000937e+01,3.214742e+01,1.708238e+02
8.900003e+04,1.030093e+00,4.400288e+02,5.092926e-03,8.230541e-01,8.227841e-01,8.650875e-04,3.021995e-06,2.999193e+01,1.998826e+01,1.000368e+01,3.214259e+01,1.708045e+02
8.901003e+04,1.030209e+00,4.500295e+02,5.208675e-03,8.230670e-01,8.228089e-01,8.952784e-04,3.015788e-06,2.999070e+01,1.999091e+01,9.999789e+00,3.214033e+01,1.707697e+02
8.902003e+04,1.030324e+00,4.600302e+02,5.324423e-03,8.230766e-01,8.228337e-01,9.254072e-04,3.009606e-06,2.999008e+01,1.999362e+01,9.996453e+00,3.213885e+01,1.707301e+02
8.903003e+04,1.030440e+00,4.700308e+02,5.440171e-03,8.230862e-01,8.228584e-01,9.554744e-04,3.003450e-06,2.998946e+01,1.999634e+01,9.993116e+00,3.213737e+01,1.706905e+02
8.904003e+04,1.030556e+00,4.800315e+02,5.555920e-03,8.230958e-01,8.228831e-01,9.854802e-04,2.997319e-06,2.998883e+01,1.999905e+01,9.989780e+00,3.213589e+01,1.706510e+02
8.905003e+04,1.030672e+00,4.900321e+02,5.671668e-03,8.231054e-01,8.229078e-01,1.015425e-03,2.991212e-06,2.998821e+01,2.000177e+01,9.986444e+00,3.213441e+01,1.706114e+02
8.906003e+04,1.030787e+00,5.000328e+02,5.787416e-03,8.231150e-01,8.229324e-01,1.045308e-03,2.985131e-06,2.998759e+01,2.000449e+01,9.983107e+00,3.213293e+01,1.705718e+02
8.907003e+04,1.030903e+00,5.100334e+02,5.903165e-03,8.231246e-01,8.229569e-01,1.075131e-03,2.979074e-06,2.998697e+01,2.000720e+01,9.979771e+00,3.213145e+01,1.705323e+02
8.908003e+04,1.031019e+00,5.200341e+02,6.018913e-03,8.231342e-01,8.229814e-01,1.104894e-03,2.973041e-06,2.998635e+01,2.000992e+01,9.976435e+00,3.212997e+01,1.704927e+02
8.909003e+04,1.031135e+00,5.300347e+02,6.134661e-03,8.231438e-01,8.230058e-01,1.134596e-03,2.967033e-06,2.998573e+01,2.001263e+01,9.973098e+00,3.212849e+01,1.704531e+02
8.910004e+04,1.031250e+00,5.400354e+02,6.250410e-03,8.231534e-01,8.230302e-01,1.164238e-03,2.961049e-06,2.998511e+01,2.001535e+01,9.969762e+00,3.212702e+01,1.704135e+02
8.911004e+04,1.031366e+00,5.500361e+02,6.366158e-03,8.231762e-01,8.230546e-01,1.193821e-03,2.955090e-06,2.998671e+01,2.001837e+01,9.968338e+00,3.212798e+01,1.704464e+02
8.912004e+04,1.031482e+00,5.600367e+02,6.481906e-03,8.232059e-01,8.230789e-01,1.223344e-03,2.949154e-06,2.998947e+01,2.002156e+01,9.967907e+00,3.213020e+01,1.705168e+02
8.913004e+04,1.031598e+00,5.700374e+02,6.597655e-03,8.232355e-01,8.231031e-01,1.252808e-03,2.943242e-06,2.999222e+01,2.002474e+01,9.967477e+00,3.213243e+01,1.705873e+02
8.914004e+04,1.031713e+00,5.800380e+02,6.713403e-03,8.232651e-01,8.231273e-01,1.282213e-03,2.937353e-06,2.999498e+01,2.002793e+01,9.967046e+00,3.213466e+01,1.706577e+02
8.915004e+04,1.031829e+00,5.900387e+02,6.829151e-03,8.232948e-01,8.231515e-01,1.311559e-03,2.931488e-06,2.999773e+01,2.003112e+01,9.966616e+00,3.213689e+01,1.707282e+02
8.916004e+04,1.031945e+00,6.000393e+02,6.944900e-03,8.233244e-01,8.231756e-01,1.340846e-03,2.925646e-06,3.000049e+01,2.003430e+01,9.966186e+00,3.213911e+01,1.707986e+02
8.917004e+04,1.032061e+00,6.100400e+02,7.060648e-03,8.233541e-01,8.231997e-01,1.370075e-03,2.919828e-06,3.000324e+01,2.003749e+01,9.965755e+00,3.214134e+01,1.708691e+02
8.918004e+04,1.032176e+00,6.200407e+02,7.176396e-03,8.233837e-01,8.232237e-01,1.399247e-03,2.914033e-06,3.000600e+01,2.004068e+01,9.965325e+00,3.214357e+01,1.709395e+02
8.919004e+04,1.032292e+00,6.300413e+02,7.292145e-03,8.234133e-01,8.232476e-01,1.428360e-03,2.908260e-06,3.000876e+01,2.004386e+01,9.964895e+00,3.214580e+01,1.710100e+02
8.920004e+04,1.032408e+00,6.400420e+02,7.407893e-03,8.234430e-01,8.232716e-01,1.457416e-03,2.902511e-06,3.001151e+01,2.004705e+01,9.964464e+00,3.214802e+01,1.710805e+02
8.921004e+04,1.032524e+00,6.500426e+02,7.523641e-03,8.234755e-01,8.232954e-01,1.486414e-03,2.896784e-06,3.001075e+01,2.004930e+01,9.961451e+00,3.214614e+01,1.711361e+02
8.922004e+04,1.032639e+00,6.600433e+02,7.639390e-03,8.235092e-01,8.233193e-01,1.515355e-03,2.891079e-06,3.000865e+01,2.005120e+01,9.957446e+00,3.214268e+01,1.711859e+02
8.923004e+04,1.032755e+00,6.700439e+02,7.755138e-03,8.235428e-01,8.233431e-01,1.544239e-03,2.885397e-06,3.000654e+01,2.005310e+01,9.953441e+00,3.213923e+01,1.712358e+02
8.924004e+04,1.032871e+00,6.800446e+02,7.870886e-03,8.235765e-01,8.233668e-01,1.573067e-03,2.879737e-06,3.000444e+01,2.005500e+01,9.949435e+00,3.213577e+01,1.712857e+02
8.925005e+04,1.032987e+00,6.900452e+02,7.986635e-03,8.236101e-01,8.233905e-01,1.601838e-03,2.874100e-06,3.000233e+01,2.005690e+01,9.945430e+00,3.213231e+01,1.713356e+02
8.926005e+04,1.033102e+00,7.000459e+02,8.102383e-03,8.236437e-01,8.234141e-01,1.630553e-03,2.868484e-06,3.000023e+01,2.005880e+01,9.941425e+00,3.212886e+01,1.713855e+02
8.927005e+04,1.033218e+00,7.100466e+02,8.218131e-03,8.236774e-01,8.234377e-01,1.659211e-03,2.862890e-06,2.999812e+01,2.006070e+01,9.937420e+00,3.212540e+01,1.714354e+02
8.928005e+04,1.033334e+00,7.200472e+02,8.333880e-03,8.237110e-01,8.234613e-01,1.687814e-03,2.857318e-06,2.999601e+01,2.006260e+01,9.933415e+00,3.212194e+01,1.714853e+02
8.929005e+04,1.033450e+00,7.300479e+02,8.449628e-03,8.237447e-01,8.234848e-01,1.716361e-03,2.851768e-06,2.999391e+01,2.006450e+01,9.929410e+00,3.211849e+01,1.715352e+02
8.930005e+04,1.033565e+00,7.400485e+02,8.565376e-03,8.237783e-01,8.235082e-01,1.744853e-03,2.846239e-06,2.999180e+01,2.006640e+01,9.925405e+00,3.211503e+01,1.715851e+02
8.931005e+04,1.033681e+00,7.500492e+02,8.681125e-03,8.238008e-01,8.235317e-01,1.773290e-03,2.840731e-06,2.998984e+01,2.006890e+01,9.920938e+00,3.211179e+01,1.715647e+02
8.932005e+04,1.033797e+00,7.600498e+02,8.796873e-03,8.238185e-01,8.235550e-01,1.801672e-03,2.835245e-06,2.998794e+01,2.007166e+01,9.916273e+00,3.210863e+01,1.715144e+02
8.933005e+04,1.033913e+00,7.700505e+02,8.912621e-03,8.238363e-01,8.235784e-01,1.829999e-03,2.829780e-06,2.998604e+01,2.007443e+01,9.911608e+00,3.210547e+01,1.714641e+02
8.934005e+04,1.034028e+00,7.800511e+02,9.028370e-03,8.238540e-01,8.236016e-01,1.858271e-03,2.824336e-06,2.998413e+01,2.007719e+01,9.906944e+00,3.210231e+01,1.714138e+02
8.935005e+04,1.034144e+00,7.900518e+02,9.144118e-03,8.238718e-01,8.236249e-01,1.886489e-03,2.818912e-06,2.998223e+01,2.007995e+01,9.902279e+00,3.209915e+01,1.713634e+02
8.936005e+04,1.034260e+00,8.000525e+02,9.259866e-03,8.238895e-01,8.236481e-01,1.914653e-03,2.813510e-06,2.998033e+01,2.008272e+01,9.897614e+00,3.209599e+01,1.713131e+02
8.937005e+04,1.034376e+00,8.100531e+02,9.375615e-03,8.239072e-01,8.236712e-01,1.942763e-03,2.808128e-06,2.997843e+01,2.008548e+01,9.892950e+00,3.209284e+01,1.712628e+02
8.938005e+04,1.034491e+00,8.200538e+02,9.491363e-03,8.239250e-01,8.236943e-01,1.970819e-03,2.802767e-06,2.997653e+01,2.008824e+01,9.888285e+00,3.208968e+01,1.712125e+02
8.939005e+04,1.034607e+00,8.300544e+02,9.607111e-03,8.239427e-01,8.237174e-01,1.998822e-03,2.797426e-06,2.997462e+01,2.009100e+01,9.883620e+00,3.208652e+01,1.711621e+02
8.940006e+04,1.034723e+00,8.400551e+02,9.722860e-03,8.239605e-01,8.237404e-01,2.026771e-03,2.792105e-06,2.997272e+01,2.009377e+01,9.878956e+00,3.208337e+01,1.711118e+02
8.941006e+04,1.034839e+00,8.500557e+02,9.838608e-03,8.239697e-01,8.237634e-01,2.054668e-03,2.786805e-06,2.997533e+01,2.009586e+01,9.879469e+00,3.208595e+01,1.710694e+02
8.942006e+04,1.034954e+00,8.600564e+02,9.954356e-03,8.239764e-01,8.237864e-01,2.082511e-03,2.781524e-06,2.997932e+01,2.009775e+01,9.881568e+00,3.209029e+01,1.710295e+02
8.943006e+04,1.035070e+00,8.700570e+02,1.007010e-02,8.239831e-01,8.238092e-01,2.110302e-03,2.776264e-06,2.998331e+01,2.009965e+01,9.883667e+00,3.209463e+01,1.709896e+02
8.944006e+04,1.035186e+00,8.800577e+02,1.018585e-02,8.239897e-01,8.238321e-01,2.138040e-03,2.771023e-06,2.998731e+01,2.010154e+01,9.885765e+00,3.209898e+01,1.709497e+02
8.945006e+04,1.035302e+00,8.900584e+02,1.030160e-02,8.239964e-01,8.238549e-01,2.165726e-03,2.765802e-06,2.999130e+01,2.010343e+01,9.887864e+00,3.210332e+01,1.709098e+02
8.946006e+04,1.035417e+00,9.000590e+02,1.041735e-02,8.240031e-01,8.238777e-01,2.193360e-03,2.760601e-06,2.999529e+01,2.010532e+01,9.889963e+00,3.210766e+01,1.708699e+02
8.947006e+04,1.035533e+00,9.100597e+02,1.053310e-02,8.240098e-01,8.239004e-01,2.220941e-03,2.755419e-06,2.999928e+01,2.010722e+01,9.892062e+00,3.211200e+01,1.708300e+02
8.948006e+04,1.035649e+00,9.200603e+02,1.064885e-02,8.240164e-01,8.239231e-01,2.248472e-03,2.750257e-06,3.000327e+01,2.010911e+01,9.894161e+00,3.211635e+01,1.707901e+02
8.949006e+04,1.035765e+00,9.300610e+02,1.076459e-02,8.240231e-01,8.239457e-01,2.275950e-03,2.745114e-06,3.000726e+01,2.011100e+01,9.896260e+00,3.212069e+01,1.707501e+02
8.950006e+04,1.035880e+00,9.400616e+02,1.088034e-02,8.240298e-01,8.239683e-01,2.303378e-03,2.739990e-06,3.001125e+01,2.011289e+01,9.898359e+00,3.212503e+01,1.707102e+02
8.951006e+04,1.035996e+00,9.500623e+02,1.099609e-02,8.240525e-01,8.239909e-01,2.330754e-03,2.734885e-06,3.001026e+01,2.011493e+01,9.895329e+00,3.212306e+01,1.706706e+02
8.952006e+04,1.036112e+00,9.600629e+02,1.111184e-02,8.240808e-01,8.240134e-01,2.358079e-03,2.729799e-06,3.000755e+01,2.011702e+01,9.890533e+00,3.211892e+01,1.706310e+02
8.953006e+04,1.036228e+00,9.700636e+02,1.122759e-02,8.241091e-01,8.240359e-01,2.385353e-03,2.724732e-06,3.000484e+01,2.011911e+01,9.885736e+00,3.211477e+01,1.705914e+02
8.954006e+04,1.036343e+00,9.800643e+02,1.134334e-02,8.241373e-01,8.240583e-01,2.412577e-03,2.719684e-06,3.000214e+01,2.012120e+01,9.880940e+00,3.211063e+01,1.705519e+02
8.955006e+04,1.036459e+00,9.900649e+02,1.145908e-02,8.241656e-01,8.240807e-01,2.439750e-03,2.714654e-06,2.999943e+01,2.012328e+01,9.876143e+00,3.210649e+01,1.705123e+02
8.956007e+04,1.036575e+00,1.000066e+03,1.157483e-02,8.241939e-01,8.241030e-01,2.466874e-03,2.709643e-06,2.999672e+01,2.012537e+01,9.871347e+00,3.210234e+01,1.704727e+02
8.957007e+04,1.036691e+00,1.010066e+03,1.169058e-02,8.242222e-01,8.241254e-01,2.493947e-03,2.704650e-06,2.999401e+01,2.012746e+01,9.866551e+00,3.209820e+01,1.704331e+02
8.958007e+04,1.036806e+00,1.020067e+03,1.180633e-02,8.242504e-01,8.241476e-01,2.520970e-03,2.699676e-06,2.999130e+01,2.012955e+01,9.861754e+00,3.209406e+01,1.703936e+02
8.959007e+04,1.036922e+00,1.030068e+03,1.192208e-02,8.242787e-01,8.241699e-01,2.547944e-03,2.694720e-06,2.998859e+01,2.013163e+01,9.856958e+00,3.208992e+01,1.703540e+02
8.960007e+04,1.037038e+00,1.040068e+03,1.203783e-02,8.243070e-01,8.241920e-01,2.574868e-03,2.689782e-06,2.998588e+01,2.013372e+01,9.852161e+00,3.208578e+01,1.703144e+02
8.961007e+04,1.037154e+00,1.050069e+03,1.215357e-02,8.243254e-01,8.242142e-01,2.601743e-03,2.684862e-06,2.998449e+01,2.013529e+01,9.849196e+00,3.208348e+01,1.702552e+02
8.962007e+04,1.037269e+00,1.060069e+03,1.226932e-02,8.243383e-01,8.242363e-01,2.628569e-03,2.679960e-06,2.998385e+01,2.013657e+01,9.847280e+00,3.208225e+01,1.701848e+02
8.963007e+04,1.037385e+00,1.070070e+03,1.238507e-02,8.243512e-01,8.242584e-01,2.655346e-03,2.675076e-06,2.998321e+01,2.013785e+01,9.845364e+00,3.208102e+01,1.701143e+02
8.964007e+04,1.037501e+00,1.080071e+03,1.250082e-02,8.243640e-01,8.242804e-01,2.682074e-03,2.670210e-06,2.998257e+01,2.013913e+01,9.843449e+00,3.207978e+01,1.700438e+02
8.965007e+04,1.037617e+00,1.090071e+03,1.261657e-02,8.243769e-01,8.243024e-01,2.708754e-03,2.665361e-06,2.998194e+01,2.014040e+01,9.841533e+00,3.207855e+01,1.699734e+02
8.966007e+04,1.037732e+00,1.100072e+03,1.273232e-02,8.243897e-01,8.243244e-01,2.735385e-03,2.660530e-06,2.998130e+01,2.014168e+01,9.839617e+00,3.207732e+01,1.699029e+02
8.967007e+04,1.037848e+00,1.110073e+03,1.284806e-02,8.244026e-01,8.243463e-01,2.761968e-03,2.655716e-06,2.998066e+01,2.014296e+01,9.837701e+00,3.207609e+01,1.698325e+02
8.968007e+04,1.037964e+00,1.120073e+03,1.296381e-02,8.244154e-01,8.243681e-01,2.788502e-03,2.650920e-06,2.998002e+01,2.014424e+01,9.835785e+00,3.207485e+01,1.697620e+02
8.969007e+04,1.038080e+00,1.130074e+03,1.307956e-02,8.244283e-01,8.243900e-01,2.814989e-03,2.646141e-06,2.997938e+01,2.014551e+01,9.833869e+00,3.207362e+01,1.696916e+02
8.970007e+04,1.038195e+00,1.140075e+03,1.319531e-02,8.244411e-01,8.244118e-01,2.841429e-03,2.641379e-06,2.997874e+01,2.014679e+01,9.831953e+00,3.207239e+01,1.696211e+02
8.971008e+04,1.038311e+00,1.150075e+03,1.331106e-02,8.244613e-01,8.244335e-01,2.867821e-03,2.636634e-06,2.998034e+01,2.014851e+01,9.831827e+00,3.207366e+01,1.696282e+02
8.972008e+04,1.038427e+00,1.160076e+03,1.342681e-02,8.244846e-01,8.244553e-01,2.894165e-03,2.631907e-06,2.998288e+01,2.015042e+01,9.832465e+00,3.207601e+01,1.696685e+02
8.973008e+04,1.038543e+00,1.170077e+03,1.354255e-02,8.245078e-01,8.244769e-01,2.920462e-03,2.627196e-06,2.998543e+01,2.015233e+01,9.833104e+00,3.207836e+01,1.697087e+02
8.974008e+04,1.038658e+00,1.180077e+03,1.365830e-02,8.245311e-01,8.244986e-01,2.946712e-03,2.622502e-06,2.998798e+01,2.015424e+01,9.833742e+00,3.208070e+01,1.697490e+02
8.975008e+04,1.038774e+00,1.190078e+03,1.377405e-02,8.245544e-01,8.245202e-01,2.972916e-03,2.617824e-06,2.999053e+01,2.015614e+01,9.834381e+00,3.208305e+01,1.697892e+02
8.976008e+04,1.038890e+00,1.200079e+03,1.388980e-02,8.245777e-01,8.245417e-01,2.999072e-03,2.613163e-06,2.999307e+01,2.015805e+01,9.835020e+00,3.208540e+01,1.698295e+02
8.977008e+04,1.039006e+00,1.210079e+03,1.400555e-02,8.246009e-01,8.245633e-01,3.025182e-03,2.608519e-06,2.999562e+01,2.015996e+01,9.835658e+00,3.208774e+01,1.698698e+02
8.978008e+04,1.039121e+00,1.220080e+03,1.412130e-02,8.246242e-01,8.245848e-01,3.051246e-03,2.603892e-06,2.999817e+01,2.016187e+01,9.836297e+00,3.209009e+01,1.699100e+02
8.979008e+04,1.039237e+00,1.230081e+03,1.423704e-02,8.246475e-01,8.246062e-01,3.077264e-03,2.599280e-06,3.000072e+01,2.016378e+01,9.836935e+00,3.209244e+01,1.699503e+02
8.980008e+04,1.039353e+00,1.240081e+03,1.435279e-02,8.246707e-01,8.246276e-01,3.103235e-03,2.594685e-06,3.000326e+01,2.016569e+01,9.837574e+00,3.209478e+01,1.699905e+02
8.981008e+04,1.039469e+00,1.250082e+03,1.446854e-02,8.246829e-01,8.246490e-01,3.129161e-03,2.590106e-06,3.000784e+01,2.016773e+01,9.840109e+00,3.209973e+01,1.700832e+02
8.982008e+04,1.039584e+00,1.260083e+03,1.458429e-02,8.246916e-01,8.246704e-01,3.155041e-03,2.585544e-06,3.001305e+01,2.016982e+01,9.843227e+00,3.210547e+01,1.701921e+02
8.983008e+04,1.039700e+00,1.270083e+03,1.470004e-02,8.247003e-01,8.246917e-01,3.180875e-03,2.580997e-06,3.001826e+01,2.017191e+01,9.846345e+00,3.211121e+01,1.703009e+02
8.984008e+04,1.039816e+00,1.280084e+03,1.481579e-02,8.247091e-01,8.247129e-01,3.206664e-03,2.576466e-06,3.002346e+01,2.017400e+01,9.849463e+00,3.211695e+01,1.704097e+02
8.985008e+04,1.039932e+00,1.290085e+03,1.493153e-02,8.247178e-01,8.247342e-01,3.232408e-03,2.571951e-06,3.002867e+01,2.017609e+01,9.852581e+00,3.212270e+01,1.705185e+02
8.986009e+04,1.040047e+00,1.300085e+03,1.504728e-02,8.247265e-01,8.247554e-01,3.258106e-03,2.567452e-06,3.003387e+01,2.017817e+01,9.855699e+00,3.212844e+01,1.706274e+02
8.987009e+04,1.040163e+00,1.310086e+03,1.516303e-02,8.247353e-01,8.247765e-01,3.283760e-03,2.562968e-06,3.003908e+01,2.018026e+01,9.858817e+00,3.213418e+01,1.707362e+02
8.988009e+04,1.040279e+00,1.320087e+03,1.527878e-02,8.247440e-01,8.247976e-01,3.309369e-03,2.558501e-06,3.004428e+01,2.018235e+01,9.861935e+00,3.213992e+01,1.708450e+02
8.989009e+04,1.040395e+00,1.330087e+03,1.539453e-02,8.247527e-01,8.248187e-01,3.334933e-03,2.554048e-06,3.004949e+01,2.018444e+01,9.865053e+00,3.214566e+01,1.709538e+02
8.990009e+04,1.040510e+00,1.340088e+03,1.551028e-02,8.247615e-01,8.248398e-01,3.360453e-03,2.549611e-06,3.005470e+01,2.018652e+01,9.868171e+00,3.215140e+01,1.710627e+02
8.991009e+04,1.040626e+00,1.350089e+03,1.562602e-02,8.247824e-01,8.248608e-01,3.385929e-03,2.545190e-06,3.005133e+01,2.018808e+01,9.863251e+00,3.214669e+01,1.711066e+02
8.992009e+04,1.040742e+00,1.360089e+03,1.574177e-02,8.248096e-01,8.248818e-01,3.411360e-03,2.540784e-06,3.004349e+01,2.018936e+01,9.854130e+00,3.213651e+01,1.711167e+02
8.993009e+04,1.040858e+00,1.370090e+03,1.585752e-02,8.248369e-01,8.249027e-01,3.436748e-03,2.536393e-06,3.003564e+01,2.019063e+01,9.845009e+00,3.212634e+01,1.711267e+02
8.994009e+04,1.040973e+00,1.380090e+03,1.597327e-02,8.248642e-01,8.249236e-01,3.462092e-03,2.532017e-06,3.002780e+01,2.019191e+01,9.835887e+00,3.211616e+01,1.711368e+02
8.995009e+04,1.041089e+00,1.390091e+03,1.608902e-02,8.248914e-01,8.249445e-01,3.487392e-03,2.527656e-06,3.001996e+01,2.019319e+01,9.826766e+00,3.210599e+01,1.711469e+02
8.996009e+04,1.041205e+00,1.400092e+03,1.620477e-02,8.249187e-01,8.249653e-01,3.512648e-03,2.523310e-06,3.001211e+01,2.019447e+01,9.817645e+00,3.209582e+01,1.711569e+02
8.997009e+04,1.041321e+00,1.410092e+03,1.632051e-02,8.249460e-01,8.249861e-01,3.537861e-03,2.518979e-06,3.000427e+01,2.019574e+01,9.808524e+00,3.208564e+01,1.711670e+02
8.998009e+04,1.041436e+00,1.420093e+03,1.643626e-02,8.249732e-01,8.250069e-01,3.563031e-03,2.514663e-06,2.999642e+01,2.019702e+01,9.799403e+00,3.207547e+01,1.711771e+02
8.999009e+04,1.041552e+00,1.430094e+03,1.655201e-02,8.250005e-01,8.250276e-01,3.588158e-03,2.510362e-06,2.998858e+01,2.019830e+01,9.790282e+00,3.206530e+01,1.711871e+02
9.000009e+04,1.041668e+00,1.440094e+03,1.666776e-02,8.250278e-01,8.250483e-01,3.613241e-03,2.506075e-06,2.998074e+01,2.019958e+01,9.781161e+00,3.205513e+01,1.711972e+02
9.001010e+04,1.041784e+00,1.450095e+03,1.678351e-02,8.250524e-01,8.250690e-01,3.638282e-03,2.501803e-06,2.997901e+01,2.020130e+01,9.777707e+00,3.205231e+01,1.711496e+02
9.002010e+04,1.041899e+00,1.460096e+03,1.689926e-02,8.250761e-01,8.250896e-01,3.663281e-03,2.497545e-06,2.997964e+01,2.020320e+01,9.776441e+00,3.205234e+01,1.710798e+02
9.003010e+04,1.042015e+00,1.470096e+03,1.701500e-02,8.250998e-01,8.251102e-01,3.688237e-03,2.493302e-06,2.998027e+01,2.020510e+01,9.775175e+00,3.205236e+01,1.710099e+02
9.004010e+04,1.042131e+00,1.480097e+03,1.713075e-02,8.251235e-01,8.251307e-01,3.713150e-03,2.489073e-06,2.998091e+01,2.020700e+01,9.773909e+00,3.205239e+01,1.709401e+02
9.005010e+04,1.042247e+00,1.490098e+03,1.724650e-02,8.251472e-01,8.251513e-01,3.738021e-03,2.484859e-06,2.998154e+01,2.020890e+01,9.772642e+00,3.205241e+01,1.708702e+02
9.006010e+04,1.042362e+00,1.500098e+03,1.736225e-02,8.251709e-01,8.251718e-01,3.762851e-03,2.480659e-06,2.998217e+01,2.021080e+01,9.771376e+00,3.205244e+01,1.708004e+02
9.007010e+04,1.042478e+00,1.510099e+03,1.747800e-02,8.251946e-01,8.251922e-01,3.787638e-03,2.476472e-06,2.998281e+01,2.021270e+01,9.770110e+00,3.205246e+01,1.707305e+02
9.008010e+04,1.042594e+00,1.520100e+03,1.759375e-02,8.252183e-01,8.252126e-01,3.812383e-03,2.472300e-06,2.998344e+01,2.021460e+01,9.768844e+00,3.205249e+01,1.706607e+02
9.009010e+04,1.042709e+00,1.530100e+03,1.770949e-02,8.252420e-01,8.252330e-01,3.837087e-03,2.468142e-06,2.998407e+01,2.021650e+01,9.767577e+00,3.205251e+01,1.705908e+02
9.010010e+04,1.042825e+00,1.540101e+03,1.782524e-02,8.252657e-01,8.252534e-01,3.861749e-03,2.463998e-06,2.998471e+01,2.021840e+01,9.766311e+00,3.205254e+01,1.705210e+02
9.011010e+04,1.042941e+00,1.550102e+03,1.794099e-02,8.252780e-01,8.252737e-01,3.886370e-03,2.459868e-06,2.998533e+01,2.021985e+01,9.765488e+00,3.205282e+01,1.705140e+02
9.012010e+04,1.043057e+00,1.560102e+03,1.805674e-02,8.252853e-01,8.252940e-01,3.910950e-03,2.455752e-06,2.998596e+01,2.022111e+01,9.764855e+00,3.205320e+01,1.705339e+02
9.013010e+04,1.043172e+00,1.570103e+03,1.817249e-02,8.252926e-01,8.253142e-01,3.935488e-03,2.451649e-06,2.998659e+01,2.022237e+01,9.764222e+00,3.205359e+01,1.705539e+02
9.014010e+04,1.043288e+00,1.580104e+03,1.828824e-02,8.252998e-01,8.253344e-01,3.959986e-03,2.447560e-06,2.998721e+01,2.022362e+01,9.763589e+00,3.205398e+01,1.705738e+02
9.015010e+04,1.043404e+00,1.590104e+03,1.840398e-02,8.253071e-01,8.253546e-01,3.984443e-03,2.443485e-06,2.998784e+01,2.022488e+01,9.762956e+00,3.205437e+01,1.705938e+02
9.016010e+04,1.043520e+00,1.600105e+03,1.851973e-02,8.253144e-01,8.253748e-01,4.008859e-03,2.439423e-06,2.998847e+01,2.022614e+01,9.762323e+00,3.205475e+01,1.706137e+02
9.017011e+04,1.043635e+00,1.610106e+03,1.863548e-02,8.253217e-01,8.253949e-01,4.033235e-03,2.435375e-06,2.998909e+01,2.022740e+01,9.761689e+00,3.205514e+01,1.706337e+02
9.018011e+04,1.043751e+00,1.620106e+03,1.875123e-02,8.253290e-01,8.254150e-01,4.057570e-03,2.431340e-06,2.998972e+01,2.022866e+01,9.761056e+00,3.205553e+01,1.706537e+02
9.019011e+04,1.043867e+00,1.630107e+03,1.886698e-02,8.253363e-01,8.254350e-01,4.081865e-03,2.427318e-06,2.999034e+01,2.022992e+01,9.760423e+00,3.205592e+01,1.706736e+02
9.020011e+04,1.043983e+00,1.640108e+03,1.898273e-02,8.253436e-01,8.254551e-01,4.106119e-03,2.423310e-06,2.999097e+01,2.023118e+01,9.759790e+00,3.205630e+01,1.706936e+02
9.021011e+04,1.044098e+00,1.650108e+03,1.909847e-02,8.253553e-01,8.254750e-01,4.130334e-03,2.419314e-06,2.999261e+01,2.023259e+01,9.760019e+00,3.205783e+01,1.707751e+02
9.022011e+04,1.044214e+00,1.660109e+03,1.921422e-02,8.253691e-01,8.254950e-01,4.154509e-03,2.415332e-06,2.999474e+01,2.023408e+01,9.760658e+00,3.205989e+01,1.708858e+02
9.023011e+04,1.044330e+00,1.670109e+03,1.932997e-02,8.253829e-01,8.255149e-01,4.178644e-03,2.411363e-06,2.999686e+01,2.023556e+01,9.761296e+00,3.206195e+01,1.709965e+02
9.024011e+04,1.044446e+00,1.680110e+03,1.944572e-02,8.253967e-01,8.255348e-01,4.202739e-03,2.407407e-06,2.999898e+01,2.023705e+01,9.761935e+00,3.206401e+01,1.711072e+02
9.025011e+04,1.044561e+00,1.690111e+03,1.956147e-02,8.254105e-01,8.255547e-01,4.226795e-03,2.403464e-06,3.000111e+01,2.023854e+01,9.762574e+00,3.206607e+01,1.712179e+02
9.026011e+04,1.044677e+00,1.700111e+03,1.967722e-02,8.254243e-01,8.255745e-01,4.250812e-03,2.399534e-06,3.000323e+01,2.024002e+01,9.763212e+00,3.206813e+01,1.713286e+02
9.027011e+04,1.044793e+00,1.710112e+03,1.979296e-02,8.254381e-01,8.255943e-01,4.274789e-03,2.395617e-06,3.000536e+01,2.024151e+01,9.763851e+00,3.207020e+01,1.714394e+02
9.028011e+04,1.044909e+00,1.720113e+03,1.990871e-02,8.254519e-01,8.256141e-01,4.298727e-03,2.391712e-06,3.000748e+01,2.024299e+01,9.764489e+00,3.207226e+01,1.715501e+02
9.029011e+04,1.045024e+00,1.730113e+03,2.002446e-02,8.254657e-01,8.256338e-01,4.322626e-03,2.387820e-06,3.000961e+01,2.024448e+01,9.765128e+00,3.207432e+01,1.716608e+02
9.030011e+04,1.045140e+00,1.740114e+03,2.014021e-02,8.254795e-01,8.256535e-01,4.346487e-03,2.383941e-06,3.001173e+01,2.024596e+01,9.765767e+00,3.207638e+01,1.717715e+02
9.031011e+04,1.045256e+00,1.750115e+03,2.025596e-02,8.255059e-01,8.256732e-01,4.370308e-03,2.380074e-06,3.001228e+01,2.024774e+01,9.764533e+00,3.207629e+01,1.718073e+02
9.032012e+04,1.045372e+00,1.760115e+03,2.037171e-02,8.255366e-01,8.256928e-01,4.394091e-03,2.376220e-06,3.001228e+01,2.024963e+01,9.762650e+00,3.207545e+01,1.718172e+02
9.033012e+04,1.045487e+00,1.770116e+03,2.048745e-02,8.255674e-01,8.257124e-01,4.417836e-03,2.372378e-06,3.001228e+01,2.025151e+01,9.760766e+00,3.207461e+01,1.718271e+02
9.034012e+04,1.045603e+00,1.780117e+03,2.060320e-02,8.255981e-01,8.257320e-01,4.441542e-03,2.368549e-06,3.001228e+01,2.025339e+01,9.758883e+00,3.207377e+01,1.718370e+02
9.035012e+04,1.045719e+00,1.790117e+03,2.071895e-02,8.256289e-01,8.257515e-01,4.465210e-03,2.364732e-06,3.001228e+01,2.025528e+01,9.757000e+00,3.207293e+01,1.718469e+02
9.036012e+04,1.045835e+00,1.800118e+03,2.083470e-02,8.256596e-01,8.257710e-01,4.488840e-03,2.360927e-06,3.001228e+01,2.025716e+01,9.755117e+00,3.207210e+01,1.718568e+02
9.037012e+04,1.045950e+00,1.810119e+03,2.095045e-02,8.256904e-01,8.257905e-01,4.512431e-03,2.357134e-06,3.001228e+01,2.025904e+01,9.753234e+00,3.207126e+01,1.718667e+02
9.038012e+04,1.046066e+00,1.820119e+03,2.106620e-02,8.257211e-01,8.258100e-01,4.535985e-03,2.353354e-06,3.001228e+01,2.026092e+01,9.751351e+00,3.207042e+01,1.718766e+02
9.039012e+04,1.046182e+00,1.830120e+03,2.118194e-02,8.257519e-01,8.258294e-01,4.559502e-03,2.349586e-06,3.001228e+01,2.026281e+01,9.749468e+00,3.206958e+01,1.718865e+02
9.040012e+04,1.046298e+00,1.840121e+03,2.129769e-02,8.257826e-01,8.258488e-01,4.582980e-03,2.345829e-06,3.001228e+01,2.026469e+01,9.747585e+00,3.206875e+01,1.718964e+02
9.041012e+04,1.046413e+00,1.850121e+03,2.141344e-02,8.258025e-01,8.258681e-01,4.606421e-03,2.342085e-06,3.001053e+01,2.026659e+01,9.743937e+00,3.206595e+01,1.718617e+02
9.042012e+04,1.046529e+00,1.860122e+03,2.152919e-02,8.258160e-01,8.258875e-01,4.629825e-03,2.338353e-06,3.000777e+01,2.026850e+01,9.739272e+00,3.206201e+01,1.718013e+02
9.043012e+04,1.046645e+00,1.870123e+03,2.164494e-02,8.258295e-01,8.259068e-01,4.653191e-03,2.334632e-06,3.000502e+01,2.027041e+01,9.734608e+00,3.205808e+01,1.717409e+02
9.044012e+04,1.046761e+00,1.880123e+03,2.176069e-02,8.258430e-01,8.259260e-01,4.676521e-03,2.330923e-06,3.000226e+01,2.027232e+01,9.729943e+00,3.205415e+01,1.716805e+02
9.045012e+04,1.046876e+00,1.890124e+03,2.187643e-02,8.258565e-01,8.259453e-01,4.699813e-03,2.327226e-06,2.999950e+01,2.027423e+01,9.725278e+00,3.205022e+01,1.716201e+02
9.046012e+04,1.046992e+00,1.900125e+03,2.199218e-02,8.258700e-01,8.259645e-01,4.723068e-03,2.323541e-06,2.999675e+01,2.027613e+01,9.720614e+00,3.204629e+01,1.715597e+02
9.047013e+04,1.047108e+00,1.910125e+03,2.210793e-02,8.258835e-01,8.259837e-01,4.746287e-03,2.319867e-06,2.999399e+01,2.027804e+01,9.715949e+00,3.204235e+01,1.714993e+02
9.048013e+04,1.047224e+00,1.920126e+03,2.222368e-02,8.258970e-01,8.260028e-01,4.769469e-03,2.316205e-06,2.999124e+01,2.027995e+01,9.711284e+00,3.203842e+01,1.714389e+02
9.049013e+04,1.047339e+00,1.930127e+03,2.233943e-02,8.259105e-01,8.260219e-01,4.792614e-03,2.312555e-06,2.998848e+01,2.028186e+01,9.706620e+00,3.203449e+01,1.713786e+02
9.050013e+04,1.047455e+00,1.940127e+03,2.245518e-02,8.259240e-01,8.260410e-01,4.815723e-03,2.308915e-06,2.998573e+01,2.028377e+01,9.701955e+00,3.203056e+01,1.713182e+02
9.051013e+04,1.047571e+00,1.950128e+03,2.257092e-02,8.259222e-01,8.260601e-01,4.838795e-03,2.305288e-06,2.998445e+01,2.028479e+01,9.699659e+00,3.202883e+01,1.712648e+02
9.052013e+04,1.047687e+00,1.960129e+03,2.268667e-02,8.259139e-01,8.260791e-01,4.861831e-03,2.301671e-06,2.998381e+01,2.028543e+01,9.698382e+00,3.202804e+01,1.712145e+02
9.053013e+04,1.047802e+00,1.970129e+03,2.280242e-02,8.259057e-01,8.260981e-01,4.884832e-03,2.298066e-06,2.998317e+01,2.028607e+01,9.697104e+00,3.202725e+01,1.711642e+02
9.054013e+04,1.047918e+00,1.980130e+03,2.291817e-02,8.258974e-01,8.261171e-01,4.907796e-03,2.294473e-06,2.998253e+01,2.028671e+01,9.695827e+00,3.202646e+01,1.711138e+02
9.055013e+04,1.048034e+00,1.990130e+03,2.303392e-02,8.258891e-01,8.261360e-01,4.930724e-03,2.290890e-06,2.998190e+01,2.028735e+01,9.694550e+00,3.202567e+01,1.710635e+02
9.056013e+04,1.048150e+00,2.000131e+03,2.314967e-02,8.258808e-01,8.261549e-01,4.953617e-03,2.287319e-06,2.998126e+01,2.028798e+01,9.693273e+00,3.202487e+01,1.710132e+02
9.057013e+04,1.048265e+00,2.010132e+03,2.326541e-02,8.258725e-01,8.261738e-01,4.976474e-03,2.283758e-06,2.998062e+01,2.028862e+01,9.691995e+00,3.202408e+01,1.709629e+02
9.058013e+04,1.048381e+00,2.020132e+03,2.338116e-02,8.258642e-01,8.261927e-01,4.999295e-03,2.280209e-06,2.997998e+01,2.028926e+01,9.690718e+00,3.202329e+01,1.709125e+02
9.059013e+04,1.048497e+00,2.030133e+03,2.349691e-02,8.258560e-01,8.262115e-01,5.022081e-03,2.276671e-06,2.997934e+01,2.028990e+01,9.689441e+00,3.202250e+01,1.708622e+02
9.060013e+04,1.048613e+00,2.040134e+03,2.361266e-02,8.258477e-01,8.262303e-01,5.044831e-03,2.273144e-06,2.997870e+01,2.029054e+01,9.688164e+00,3.202171e+01,1.708119e+02
9.061013e+04,1.048728e+00,2.050134e+03,2.372841e-02,8.258542e-01,8.262491e-01,5.067547e-03,2.269627e-06,2.997998e+01,2.028926e+01,9.690728e+00,3.202344e+01,1.708000e+02
9.062014e+04,1.048844e+00,2.060135e+03,2.384416e-02,8.258654e-01,8.262678e-01,5.090227e-03,2.266122e-06,2.998186e+01,2.028738e+01,9.694481e+00,3.202595e+01,1.708000e+02
9.063014e+04,1.048960e+00,2.070136e+03,2.395990e-02,8.258766e-01,8.262865e-01,5.112872e-03,2.262627e-06,2.998374e+01,2.028550e+01,9.698233e+00,3.202846e+01,1.708000e+02
9.064014e+04,1.049076e+00,2.080136e+03,2.407565e-02,8.258877e-01,8.263052e-01,5.135482e-03,2.259143e-06,2.998561e+01,2.028363e+01,9.701986e+00,3.203097e+01,1.708000e+02
9.065014e+04,1.049191e+00,2.090137e+03,2.419140e-02,8.258989e-01,8.263238e-01,5.158058e-03,2.255670e-06,2.998749e+01,2.028175e+01,9.705738e+00,3.203348e+01,1.708000e+02
9.066014e+04,1.049307e+00,2.100138e+03,2.430715e-02,8.259100e-01,8.263425e-01,5.180599e-03,2.252207e-06,2.998937e+01,2.027988e+01,9.709491e+00,3.203599e+01,1.708000e+02
9.067014e+04,1.049423e+00,2.110138e+03,2.442290e-02,8.259212e-01,8.263611e-01,5.203105e-03,2.248755e-06,2.999124e+01,2.027800e+01,9.713243e+00,3.203850e+01,1.708000e+02
9.068014e+04,1.049539e+00,2.120139e+03,2.453865e-02,8.259324e-01,8.263796e-01,5.225577e-03,2.245313e-06,2.999312e+01,2.027612e+01,9.716996e+00,3.204100e+01,1.708000e+02
9.069014e+04,1.049654e+00,2.130140e+03,2.465439e-02,8.259435e-01,8.263982e-01,5.248014e-03,2.241882e-06,2.999499e+01,2.027425e+01,9.720748e+00,3.204351e+01,1.708000e+02
9.070014e+04,1.049770e+00,2.140140e+03,2.477014e-02,8.259547e-01,8.264167e-01,5.270417e-03,2.238462e-06,2.999687e+01,2.027237e+01,9.724501e+00,3.204602e+01,1.708000e+02
9.071014e+04,1.049886e+00,2.150141e+03,2.488589e-02,8.259829e-01,8.264352e-01,5.292786e-03,2.235052e-06,2.999585e+01,2.025487e+01,9.740985e+00,3.204807e+01,1.708594e+02
9.072014e+04,1.050002e+00,2.160142e+03,2.500164e-02,8.260200e-01,8.264536e-01,5.315121e-03,2.231652e-06,2.999331e+01,2.022916e+01,9.764155e+00,3.204988e+01,1.709500e+02
9.073014e+04,1.050117e+00,2.170142e+03,2.511739e-02,8.260572e-01,8.264721e-01,5.337422e-03,2.228262e-06,2.999077e+01,2.020344e+01,9.787326e+00,3.205169e+01,1.710406e+02
9.074014e+04,1.050233e+00,2.180143e+03,2.523314e-02,8.260943e-01,8.264905e-01,5.359689e-03,2.224883e-06,2.998823e+01,2.017773e+01,9.810496e+00,3.205349e+01,1.711311e+02
9.075014e+04,1.050349e+00,2.190144e+03,2.534888e-02,8.261314e-01,8.265089e-01,5.381923e-03,2.221514e-06,2.998569e+01,2.015202e+01,9.833667e+00,3.205529e+01,1.712217e+02
9.076014e+04,1.050465e+00,2.200144e+03,2.546463e-02,8.261686e-01,8.265272e-01,5.404123e-03,2.218155e-06,2.998315e+01,2.012631e+01,9.856837e+00,3.205709e+01,1.713123e+02
9.077014e+04,1.050580e+00,2.210145e+03,2.558038e-02,8.262057e-01,8.265455e-01,5.426289e-03,2.214807e-06,2.998061e+01,2.010060e+01,9.880008e+00,3.205889e+01,1.714029e+02
9.078015e+04,1.050696e+00,2.220146e+03,2.569613e-02,8.262429e-01,8.265638e-01,5.448422e-03,2.211468e-06,2.997807e+01,2.007489e+01,9.903178e+00,3.206068e+01,1.714935e+02
9.079015e+04,1.050812e+00,2.230146e+03,2.581188e-02,8.262800e-01,8.265821e-01,5.470521e-03,2.208139e-06,2.997553e+01,2.004918e+01,9.926349e+00,3.206248e+01,1.715841e+02
9.080015e+04,1.050928e+00,2.240147e+03,2.592763e-02,8.263172e-01,8.266003e-01,5.492587e-03,2.204821e-06,2.997299e+01,2.002347e+01,9.949519e+00,3.206427e+01,1.716747e+02
9.081015e+04,1.051043e+00,2.250148e+03,2.604337e-02,8.263450e-01,8.266185e-01,5.514620e-03,2.201512e-06,2.997557e+01,2.001853e+01,9.957042e+00,3.206803e+01,1.717071e+02
9.082015e+04,1.051159e+00,2.260148e+03,2.615912e-02,8.263691e-01,8.266367e-01,5.536620e-03,2.198213e-06,2.998015e+01,2.002166e+01,9.958488e+00,3.207256e+01,1.717170e+02
9.083015e+04,1.051275e+00,2.270149e+03,2.627487e-02,8.263933e-01,8.266549e-01,5.558587e-03,2.194924e-06,2.998473e+01,2.002479e+01,9.959935e+00,3.207709e+01,1.717269e+02
9.084015e+04,1.051391e+00,2.280149e+03,2.639062e-02,8.264174e-01,8.266730e-01,5.580522e-03,2.191645e-06,2.998931e+01,2.002793e+01,9.961381e+00,3.208162e+01,1.717368e+02
9.085015e+04,1.051506e+00,2.290150e+03,2.650637e-02,8.264416e-01,8.266911e-01,5.602423e-03,2.188376e-06,2.999389e+01,2.003106e+01,9.962828e+00,3.208615e+01,1.717467e+02
9.086015e+04,1.051622e+00,2.300151e+03,2.662212e-02,8.264657e-01,8.267092e-01,5.624292e-03,2.185116e-06,2.999846e+01,2.003419e+01,9.964274e+00,3.209068e+01,1.717566e+02
9.087015e+04,1.051738e+00,2.310151e+03,2.673786e-02,8.264899e-01,8.267272e-01,5.646128e-03,2.181866e-06,3.000304e+01,2.003732e+01,9.965720e+00,3.209521e+01,1.717665e+02
9.088015e+04,1.051854e+00,2.320152e+03,2.685361e-02,8.265140e-01,8.267453e-01,5.667932e-03,2.178626e-06,3.000762e+01,2.004045e+01,9.967167e+00,3.209974e+01,1.717764e+02
9.089015e+04,1.051969e+00,2.330153e+03,2.696936e-02,8.265382e-01,8.267633e-01,5.689704e-03,2.175396e-06,3.001220e+01,2.004358e+01,9.968613e+00,3.210427e+01,1.717863e+02
