Repository: brandonlampe/CS_Data

# Repository for Crushed Salt Data
**Grant No: 456417**

This is a work in progress!

## Repository Content

### Directory Names
A uniform namining structure still in progress, but in general directories are named according to the following:
 - Names contain no spaces, a single underscore "_" will be used as a file name seperator.
 - Files are for the Crushed Salt Project (CSP); therefore, the first three charaters of each file are "CSP".
 - Folders are organized by which frame the test was performed on i.e., A2 or A3.
 - The fifth and sixth charaters of each file name will therefore be "A" followed by the frame number.
 - Files are chronologically labeled in order of tests performed on a specific frame.That is to say numbering is frame specific (e.g., 01, 02,...,nn tests performed on a specific frame)Therefore the final two characters will be the test number.

### Crushed Salt Testing
The bulk of current repo contents are tests on crushed salt performed at Sandia National Laboratory in Albuquerque, NM.  Future contents of this repository include:
 - Photographs of crushed salt samples (pre and post testing)
 - Permeability test results
 - Thermalconductivity test results
 - Porosity test results

File: ARMA_DATA/175_13/175_13_STAGE02_CREEP_FITREPORT.csv
Analysis by Brandon Lampe, performed on: 2016/10/11 07:17:33

The following model was used to fit the fractional density:
def schnute(x, start, end, a, b, c, d):
    fden = (c**b + (d**b - c**b) * (1 - exp(-a*(x - start)))/(1 - exp(-a*(end - start))))**(1 / b)
    return fden

Scaled Error Norm: 9.644302e-05

Fit Report (from LMFIT):
[[Model]]
    Model(_eval)
[[Fit Statistics]]
    # function evals   = 53
    # data points      = 881
    # variables        = 4
    chi-square         = 0.000
    reduced chi-square = 0.000
    Akaike info crit   = -16280.426
    Bayesian info crit = -16261.302
[[Variables]]
    a:       0.84089191 +/- 0.012147 (1.44%) (init= 0.1)
    c:       0.89131920 +/- 7.79e-05 (0.01%) (init= 0.8464811)
    b:       179.353716 +/- 0.382158 (0.21%) (init= 5)
    end:     1.048 (fixed)
    d:       0.92174980 +/- 7.31e-06 (0.00%) (init= 0.9679176)
    start:   0.0293 (fixed)
[[Correlations]] (unreported correlations are <  0.100)
    C(a, b)                      = -0.900 
    C(a, d)                      = -0.770 
    C(b, d)                      =  0.498 
    C(c, b)                      = -0.430 
    C(a, c)                      =  0.300 
    C(c, d)                      = -0.127 

Model was fit to the following domain (x) -> Duration (days)
Start, 0.0293
End, 1.048

Raw data was interpolated every 100 sec.
