Repository: brandonlampe/CS_Data

# Comments For Consolidation Test: 175_01
_Note:_ herein, the phrase "TEST-NUMBER" will imply the insertion of "175_01".  This format will
often be used when describing local directories.

Following the initial increase in pressure from zero to 19.8 MPa with the Isco Pump.
Schuler gauges did not function during this test; therefore, deformation during initial loading was

## Test Data
Raw test data is contained in: TEST-NUMBER.xlsx

Additionally, calculated values of fractional density have been calculated in TEST-NUMBER.xlsx and
exported to TEST-NUMBER.csv, where the .csv file format allows for easy cross-platform importing
and analysis.

File: UNM_WP_HY_175_03/FINAL/175_03_LOAD.csv
Analysis by Brandon Lampe, performed on: 2016/07/04 12:28:18
Time (sec),Time (day),Confining Pressure (MPa),Pore Pressure (MPa),Fractional Density,Volume Strain,Volume Strain Rate (1/sec),Mean Particle Size (mm),Added Water (percent by weight),Temperature (C)
0.000000e+00,0.000000e+00,0.000000e+00,0.000000e+00,7.990397e-01,-0.000000e+00,4.373151e-10,3.150000e+00,0.000000e+00,1.795300e+02
1.000000e+01,1.157407e-04,6.397333e-01,0.000000e+00,7.990397e-01,4.373151e-09,2.212887e-09,3.150000e+00,0.000000e+00,1.795300e+02
2.000000e+01,2.314815e-04,1.279467e+00,0.000000e+00,7.990397e-01,4.425775e-08,1.541400e-08,3.150000e+00,0.000000e+00,1.795300e+02
3.000000e+01,3.472222e-04,1.919200e+00,0.000000e+00,7.990399e-01,3.126532e-07,8.268946e-08,3.150000e+00,0.000000e+00,1.795300e+02
4.000000e+01,4.629630e-04,2.558933e+00,0.000000e+00,7.990410e-01,1.698047e-06,3.529982e-07,3.150000e+00,0.000000e+00,1.795300e+02
5.000000e+01,5.787037e-04,3.198667e+00,0.000000e+00,7.990456e-01,7.372617e-06,1.233671e-06,3.150000e+00,0.000000e+00,1.795300e+02
6.000000e+01,6.944444e-04,3.838400e+00,0.000000e+00,7.990608e-01,2.637146e-05,3.617851e-06,3.150000e+00,0.000000e+00,1.795300e+02
7.000000e+01,8.101852e-04,4.478133e+00,0.000000e+00,7.991034e-01,7.972963e-05,9.096874e-06,3.150000e+00,0.000000e+00,1.795300e+02
8.000000e+01,9.259259e-04,5.117867e+00,0.000000e+00,7.992062e-01,2.083089e-04,1.998615e-05,3.150000e+00,0.000000e+00,1.795300e+02
9.000000e+01,1.041667e-03,5.757600e+00,0.000000e+00,7.994229e-01,4.794527e-04,3.900882e-05,3.150000e+00,0.000000e+00,1.795300e+02
1.000000e+02,1.157407e-03,6.397333e+00,0.000000e+00,7.998299e-01,9.884853e-04,6.863057e-05,3.150000e+00,0.000000e+00,1.795300e+02
1.100000e+02,1.273148e-03,7.037067e+00,0.000000e+00,8.005209e-01,1.852064e-03,1.102428e-04,3.150000e+00,0.000000e+00,1.795300e+02
1.200000e+02,1.388889e-03,7.676800e+00,0.000000e+00,8.015954e-01,3.193340e-03,1.635097e-04,3.150000e+00,0.000000e+00,1.795300e+02
1.300000e+02,1.504630e-03,8.316533e+00,0.000000e+00,8.031431e-01,5.122258e-03,2.261480e-04,3.150000e+00,0.000000e+00,1.795300e+02
1.400000e+02,1.620370e-03,8.956267e+00,0.000000e+00,8.052292e-01,7.716300e-03,2.942243e-04,3.150000e+00,0.000000e+00,1.795300e+02
1.500000e+02,1.736111e-03,9.596000e+00,0.000000e+00,8.078831e-01,1.100674e-02,3.628555e-04,3.150000e+00,0.000000e+00,1.795300e+02
1.600000e+02,1.851852e-03,1.023573e+01,0.000000e+00,8.110941e-01,1.497341e-02,4.270695e-04,3.150000e+00,0.000000e+00,1.795300e+02
1.700000e+02,1.967593e-03,1.087547e+01,0.000000e+00,8.148131e-01,1.954813e-02,4.825788e-04,3.150000e+00,0.000000e+00,1.795300e+02
1.800000e+02,2.083333e-03,1.151520e+01,0.000000e+00,8.189603e-01,2.462499e-02,5.262980e-04,3.150000e+00,0.000000e+00,1.795300e+02
1.900000e+02,2.199074e-03,1.215493e+01,0.000000e+00,8.234351e-01,3.007409e-02,5.565514e-04,3.150000e+00,0.000000e+00,1.795300e+02
2.000000e+02,2.314815e-03,1.279467e+01,0.000000e+00,8.281271e-01,3.575601e-02,5.730079e-04,3.150000e+00,0.000000e+00,1.795300e+02
2.100000e+02,2.430556e-03,1.343440e+01,0.000000e+00,8.329261e-01,4.153425e-02,5.764352e-04,3.150000e+00,0.000000e+00,1.795300e+02
2.200000e+02,2.546296e-03,1.407413e+01,0.000000e+00,8.377296e-01,4.728472e-02,5.683703e-04,3.150000e+00,0.000000e+00,1.795300e+02
2.300000e+02,2.662037e-03,1.471387e+01,0.000000e+00,8.424483e-01,5.290166e-02,5.507885e-04,3.150000e+00,0.000000e+00,1.795300e+02
2.400000e+02,2.777778e-03,1.535360e+01,0.000000e+00,8.470088e-01,5.830049e-02,5.258205e-04,3.150000e+00,0.000000e+00,1.795300e+02
2.500000e+02,2.893519e-03,1.599333e+01,0.000000e+00,8.513546e-01,6.341807e-02,4.955398e-04,3.150000e+00,0.000000e+00,1.795300e+02
2.600000e+02,3.009259e-03,1.663307e+01,0.000000e+00,8.554451e-01,6.821128e-02,4.618248e-04,3.150000e+00,0.000000e+00,1.795300e+02
2.700000e+02,3.125000e-03,1.727280e+01,0.000000e+00,8.592545e-01,7.265456e-02,4.262827e-04,3.150000e+00,0.000000e+00,1.795300e+02
2.800000e+02,3.240741e-03,1.791253e+01,0.000000e+00,8.627695e-01,7.673694e-02,3.902229e-04,3.150000e+00,0.000000e+00,1.795300e+02
2.900000e+02,3.356481e-03,1.855227e+01,0.000000e+00,8.659868e-01,8.045902e-02,3.546633e-04,3.150000e+00,0.000000e+00,1.795300e+02

File: UNM_WP_HY_175_04/FINAL/175_04_LOAD.csv
Analysis by Brandon Lampe, performed on: 2016/06/30 11:23:56
Time (sec),Time (day),Confining Pressure (MPa),Pore Pressure (MPa),Fractional Density,Volume Strain,Volume Strain Rate (1/sec),Mean Particle Size (mm),Added Water (percent by weight),Temperature (C)
0.000000e+00,0.000000e+00,0.000000e+00,0.000000e+00,8.333897e-01,-0.000000e+00,5.505012e-06,2.030000e+00,0.000000e+00,1.751308e+02
1.000000e+01,1.157407e-04,7.142857e-01,0.000000e+00,8.334356e-01,5.505012e-05,9.899996e-06,2.030000e+00,0.000000e+00,1.751308e+02
2.000000e+01,2.314815e-04,1.428571e+00,0.000000e+00,8.335547e-01,1.979999e-04,2.294328e-05,2.030000e+00,0.000000e+00,1.751308e+02
3.000000e+01,3.472222e-04,2.142857e+00,0.000000e+00,8.338181e-01,5.139157e-04,4.619622e-05,2.030000e+00,0.000000e+00,1.751308e+02
4.000000e+01,4.629630e-04,2.857143e+00,0.000000e+00,8.343252e-01,1.121924e-03,8.236786e-05,2.030000e+00,0.000000e+00,1.751308e+02
5.000000e+01,5.787037e-04,3.571429e+00,0.000000e+00,8.351928e-01,2.161273e-03,1.322157e-04,2.030000e+00,0.000000e+00,1.751308e+02
6.000000e+01,6.944444e-04,4.285714e+00,0.000000e+00,8.365344e-01,3.766239e-03,1.938250e-04,2.030000e+00,0.000000e+00,1.751308e+02
7.000000e+01,8.101852e-04,5.000000e+00,0.000000e+00,8.384367e-01,6.037774e-03,2.627536e-04,2.030000e+00,0.000000e+00,1.751308e+02
8.000000e+01,9.259259e-04,5.714286e+00,0.000000e+00,8.409420e-01,9.021310e-03,3.329694e-04,2.030000e+00,0.000000e+00,1.751308e+02
9.000000e+01,1.041667e-03,6.428571e+00,0.000000e+00,8.440389e-01,1.269716e-02,3.981717e-04,2.030000e+00,0.000000e+00,1.751308e+02
1.000000e+02,1.157407e-03,7.142857e+00,0.000000e+00,8.476655e-01,1.698474e-02,4.530100e-04,2.030000e+00,0.000000e+00,1.751308e+02
1.100000e+02,1.273148e-03,7.857143e+00,0.000000e+00,8.517208e-01,2.175736e-02,4.938679e-04,2.030000e+00,0.000000e+00,1.751308e+02
1.200000e+02,1.388889e-03,8.571429e+00,0.000000e+00,8.560797e-01,2.686210e-02,5.191139e-04,2.030000e+00,0.000000e+00,1.751308e+02
1.300000e+02,1.504630e-03,9.285714e+00,0.000000e+00,8.606096e-01,3.213964e-02,5.289121e-04,2.030000e+00,0.000000e+00,1.751308e+02
1.400000e+02,1.620370e-03,1.000000e+01,0.000000e+00,8.651836e-01,3.744034e-02,5.247746e-04,2.030000e+00,0.000000e+00,1.751308e+02
1.500000e+02,1.736111e-03,1.071429e+01,0.000000e+00,8.696897e-01,4.263513e-02,5.090352e-04,2.030000e+00,0.000000e+00,1.751308e+02
1.600000e+02,1.851852e-03,1.142857e+01,0.000000e+00,8.740367e-01,4.762105e-02,4.843715e-04,2.030000e+00,0.000000e+00,1.751308e+02
1.700000e+02,1.967593e-03,1.214286e+01,0.000000e+00,8.781557e-01,5.232256e-02,4.534404e-04,2.030000e+00,0.000000e+00,1.751308e+02
1.800000e+02,2.083333e-03,1.285714e+01,0.000000e+00,8.819993e-01,5.668986e-02,4.186406e-04,2.030000e+00,0.000000e+00,1.751308e+02
1.900000e+02,2.199074e-03,1.357143e+01,0.000000e+00,8.855392e-01,6.069537e-02,3.819888e-04,2.030000e+00,0.000000e+00,1.751308e+02
2.000000e+02,2.314815e-03,1.428571e+01,0.000000e+00,8.887633e-01,6.432963e-02,3.450798e-04,2.030000e+00,0.000000e+00,1.751308e+02
2.100000e+02,2.430556e-03,1.500000e+01,0.000000e+00,8.916720e-01,6.759697e-02,3.091026e-04,2.030000e+00,0.000000e+00,1.751308e+02
2.200000e+02,2.546296e-03,1.571429e+01,0.000000e+00,8.942747e-01,7.051168e-02,2.748875e-04,2.030000e+00,0.000000e+00,1.751308e+02
2.300000e+02,2.662037e-03,1.642857e+01,0.000000e+00,8.965877e-01,7.309472e-02,2.429669e-04,2.030000e+00,0.000000e+00,1.751308e+02
2.400000e+02,2.777778e-03,1.714286e+01,0.000000e+00,8.986309e-01,7.537102e-02,2.136377e-04,2.030000e+00,0.000000e+00,1.751308e+02
2.500000e+02,2.893519e-03,1.785714e+01,0.000000e+00,9.004268e-01,7.736747e-02,1.870191e-04,2.030000e+00,0.000000e+00,1.751308e+02
2.600000e+02,3.009259e-03,1.857143e+01,0.000000e+00,9.019984e-01,7.911140e-02,1.631017e-04,2.030000e+00,0.000000e+00,1.751308e+02
2.700000e+02,3.125000e-03,1.928571e+01,0.000000e+00,9.033688e-01,8.062951e-02,1.417880e-04,2.030000e+00,0.000000e+00,1.751308e+02

File: UNM_WP_HY_175_01/FINAL/175_01_COMB.csv (part 2 of 5)
Analysis by Brandon Lampe, performed on: 2016/07/04 16:17:5
Time (sec),Time (day),Confining Pressure (MPa),Pore Pressure (MPa),Fractional Density,Volume Strain,Volume Strain Rate (1/sec),Mean Particle Size (mm),Added Water (percent by weight),Temperature (C)
3.070000e+03,3.553241e-02,1.984852e+01,0.000000e+00,9.248192e-01,4.991962e-02,1.795813e-06,2.340000e+00,0.000000e+00,1.620605e+02
3.080000e+03,3.564815e-02,1.984852e+01,0.000000e+00,9.248358e-01,4.993755e-02,1.789707e-06,2.340000e+00,0.000000e+00,1.620605e+02
3.090000e+03,3.576389e-02,1.984852e+01,0.000000e+00,9.248523e-01,4.995542e-02,1.783643e-06,2.340000e+00,0.000000e+00,1.620605e+02
3.100000e+03,3.587963e-02,1.984852e+01,0.000000e+00,9.248688e-01,4.997322e-02,1.777620e-06,2.340000e+00,0.000000e+00,1.620605e+02
3.110000e+03,3.599537e-02,1.984852e+01,0.000000e+00,9.248852e-01,4.999097e-02,1.771639e-06,2.340000e+00,0.000000e+00,1.620605e+02
3.120000e+03,3.611111e-02,1.984852e+01,0.000000e+00,9.249016e-01,5.000866e-02,1.765699e-06,2.340000e+00,0.000000e+00,1.620605e+02
3.130000e+03,3.622685e-02,1.984852e+01,0.000000e+00,9.249179e-01,5.002628e-02,1.759799e-06,2.340000e+00,0.000000e+00,1.620605e+02
3.140000e+03,3.634259e-02,1.984852e+01,0.000000e+00,9.249341e-01,5.004385e-02,1.753939e-06,2.340000e+00,0.000000e+00,1.620605e+02
3.150000e+03,3.645833e-02,1.984852e+01,0.000000e+00,9.249503e-01,5.006136e-02,1.748120e-06,2.340000e+00,0.000000e+00,1.620605e+02
3.160000e+03,3.657407e-02,1.984852e+01,0.000000e+00,9.249664e-01,5.007882e-02,1.742339e-06,2.340000e+00,0.000000e+00,1.620605e+02
3.170000e+03,3.668981e-02,1.984852e+01,0.000000e+00,9.249825e-01,5.009621e-02,1.736597e-06,2.340000e+00,0.000000e+00,1.620605e+02
3.180000e+03,3.680556e-02,1.984852e+01,0.000000e+00,9.249986e-01,5.011355e-02,1.730894e-06,2.340000e+00,0.000000e+00,1.620605e+02
3.190000e+03,3.692130e-02,1.984852e+01,0.000000e+00,9.250146e-01,5.013083e-02,1.725229e-06,2.340000e+00,0.000000e+00,1.620605e+02
3.200000e+03,3.703704e-02,1.984852e+01,0.000000e+00,9.250305e-01,5.014805e-02,1.719602e-06,2.340000e+00,0.000000e+00,1.620605e+02
3.210000e+03,3.715278e-02,1.984852e+01,0.000000e+00,9.250464e-01,5.016522e-02,1.714012e-06,2.340000e+00,0.000000e+00,1.620605e+02
3.220000e+03,3.726852e-02,1.984852e+01,0.000000e+00,9.250622e-01,5.018233e-02,1.708459e-06,2.340000e+00,0.000000e+00,1.620605e+02
3.230000e+03,3.738426e-02,1.984852e+01,0.000000e+00,9.250780e-01,5.019939e-02,1.702943e-06,2.340000e+00,0.000000e+00,1.620605e+02
3.240000e+03,3.750000e-02,1.984852e+01,0.000000e+00,9.250937e-01,5.021639e-02,1.697463e-06,2.340000e+00,0.000000e+00,1.620605e+02
3.250000e+03,3.761574e-02,1.984852e+01,0.000000e+00,9.251094e-01,5.023334e-02,1.692019e-06,2.340000e+00,0.000000e+00,1.620605e+02
3.260000e+03,3.773148e-02,1.984852e+01,0.000000e+00,9.251250e-01,5.025023e-02,1.686611e-06,2.340000e+00,0.000000e+00,1.620605e+02
3.270000e+03,3.784722e-02,1.984852e+01,0.000000e+00,9.251406e-01,5.026707e-02,1.681237e-06,2.340000e+00,0.000000e+00,1.620605e+02
3.280000e+03,3.796296e-02,1.984852e+01,0.000000e+00,9.251561e-01,5.028386e-02,1.675899e-06,2.340000e+00,0.000000e+00,1.620605e+02
3.290000e+03,3.807870e-02,1.984852e+01,0.000000e+00,9.251716e-01,5.030059e-02,1.670595e-06,2.340000e+00,0.000000e+00,1.620605e+02
3.300000e+03,3.819444e-02,1.984852e+01,0.000000e+00,9.251870e-01,5.031727e-02,1.665325e-06,2.340000e+00,0.000000e+00,1.620605e+02
3.310000e+03,3.831019e-02,1.984852e+01,0.000000e+00,9.252024e-01,5.033390e-02,1.660090e-06,2.340000e+00,0.000000e+00,1.620605e+02
3.320000e+03,3.842593e-02,1.984852e+01,0.000000e+00,9.252178e-01,5.035047e-02,1.654887e-06,2.340000e+00,0.000000e+00,1.620605e+02
3.330000e+03,3.854167e-02,1.984852e+01,0.000000e+00,9.252330e-01,5.036699e-02,1.649718e-06,2.340000e+00,0.000000e+00,1.620605e+02
3.340000e+03,3.865741e-02,1.984852e+01,0.000000e+00,9.252483e-01,5.038346e-02,1.644582e-06,2.340000e+00,0.000000e+00,1.620605e+02
3.350000e+03,3.877315e-02,1.984852e+01,0.000000e+00,9.252635e-01,5.039988e-02,1.639479e-06,2.340000e+00,0.000000e+00,1.620605e+02
3.360000e+03,3.888889e-02,1.984852e+01,0.000000e+00,9.252786e-01,5.041625e-02,1.634408e-06,2.340000e+00,0.000000e+00,1.620605e+02
3.370000e+03,3.900463e-02,1.984852e+01,0.000000e+00,9.252937e-01,5.043257e-02,1.629368e-06,2.340000e+00,0.000000e+00,1.620605e+02
3.380000e+03,3.912037e-02,1.984852e+01,0.000000e+00,9.253088e-01,5.044884e-02,1.624361e-06,2.340000e+00,0.000000e+00,1.620605e+02
3.390000e+03,3.923611e-02,1.984852e+01,0.000000e+00,9.253238e-01,5.046506e-02,1.619385e-06,2.340000e+00,0.000000e+00,1.620605e+02
3.400000e+03,3.935185e-02,1.984852e+01,0.000000e+00,9.253387e-01,5.048123e-02,1.614440e-06,2.340000e+00,0.000000e+00,1.620605e+02
3.410000e+03,3.946759e-02,1.984852e+01,0.000000e+00,9.253537e-01,5.049735e-02,1.609525e-06,2.340000e+00,0.000000e+00,1.620605e+02
3.420000e+03,3.958333e-02,1.984852e+01,0.000000e+00,9.253685e-01,5.051342e-02,1.604641e-06,2.340000e+00,0.000000e+00,1.620605e+02
3.430000e+03,3.969907e-02,1.984852e+01,0.000000e+00,9.253834e-01,5.052944e-02,1.599788e-06,2.340000e+00,0.000000e+00,1.620605e+02
3.440000e+03,3.981481e-02,1.984852e+01,0.000000e+00,9.253981e-01,5.054542e-02,1.594964e-06,2.340000e+00,0.000000e+00,1.620605e+02
3.450000e+03,3.993056e-02,1.984852e+01,0.000000e+00,9.254129e-01,5.056134e-02,1.590170e-06,2.340000e+00,0.000000e+00,1.620605e+02
3.460000e+03,4.004630e-02,1.984852e+01,0.000000e+00,9.254276e-01,5.057722e-02,1.585406e-06,2.340000e+00,0.000000e+00,1.620605e+02
3.470000e+03,4.016204e-02,1.984852e+01,0.000000e+00,9.254422e-01,5.059305e-02,1.580670e-06,2.340000e+00,0.000000e+00,1.620605e+02
3.480000e+03,4.027778e-02,1.984852e+01,0.000000e+00,9.254568e-01,5.060883e-02,1.575964e-06,2.340000e+00,0.000000e+00,1.620605e+02
3.490000e+03,4.039352e-02,1.984852e+01,0.000000e+00,9.254714e-01,5.062457e-02,1.571286e-06,2.340000e+00,0.000000e+00,1.620605e+02
3.500000e+03,4.050926e-02,1.984852e+01,0.000000e+00,9.254859e-01,5.064026e-02,1.566636e-06,2.340000e+00,0.000000e+00,1.620605e+02
3.510000e+03,4.062500e-02,1.984852e+01,0.000000e+00,9.255004e-01,5.065590e-02,1.562015e-06,2.340000e+00,0.000000e+00,1.620605e+02
3.520000e+03,4.074074e-02,1.984852e+01,0.000000e+00,9.255148e-01,5.067150e-02,1.557421e-06,2.340000e+00,0.000000e+00,1.620605e+02
3.530000e+03,4.085648e-02,1.984852e+01,0.000000e+00,9.255292e-01,5.068705e-02,1.552855e-06,2.340000e+00,0.000000e+00,1.620605e+02
3.540000e+03,4.097222e-02,1.984852e+01,0.000000e+00,9.255436e-01,5.070256e-02,1.548316e-06,2.340000e+00,0.000000e+00,1.620605e+02
3.550000e+03,4.108796e-02,1.984852e+01,0.000000e+00,9.255579e-01,5.071802e-02,1.543805e-06,2.340000e+00,0.000000e+00,1.620605e+02
3.560000e+03,4.120370e-02,1.984852e+01,0.000000e+00,9.255721e-01,5.073343e-02,1.539320e-06,2.340000e+00,0.000000e+00,1.620605e+02
3.570000e+03,4.131944e-02,1.984852e+01,0.000000e+00,9.255864e-01,5.074880e-02,1.534862e-06,2.340000e+00,0.000000e+00,1.620605e+02
3.580000e+03,4.143519e-02,1.984852e+01,0.000000e+00,9.256006e-01,5.076413e-02,1.530430e-06,2.340000e+00,0.000000e+00,1.620605e+02
3.590000e+03,4.155093e-02,1.984852e+01,0.000000e+00,9.256147e-01,5.077941e-02,1.526024e-06,2.340000e+00,0.000000e+00,1.620605e+02
3.600000e+03,4.166667e-02,1.984852e+01,0.000000e+00,9.256288e-01,5.079465e-02,1.521644e-06,2.340000e+00,0.000000e+00,1.620605e+02
3.610000e+03,4.178241e-02,1.984852e+01,0.000000e+00,9.256429e-01,5.080984e-02,1.517290e-06,2.340000e+00,0.000000e+00,1.620605e+02
3.620000e+03,4.189815e-02,1.984852e+01,0.000000e+00,9.256569e-01,5.082499e-02,1.512961e-06,2.340000e+00,0.000000e+00,1.620605e+02
3.630000e+03,4.201389e-02,1.984852e+01,0.000000e+00,9.256709e-01,5.084010e-02,1.508658e-06,2.340000e+00,0.000000e+00,1.620605e+02
3.640000e+03,4.212963e-02,1.984852e+01,0.000000e+00,9.256848e-01,5.085517e-02,1.504379e-06,2.340000e+00,0.000000e+00,1.620605e+02
3.650000e+03,4.224537e-02,1.984852e+01,0.000000e+00,9.256987e-01,5.087019e-02,1.500126e-06,2.340000e+00,0.000000e+00,1.620605e+02
3.660000e+03,4.236111e-02,1.984852e+01,0.000000e+00,9.257126e-01,5.088517e-02,1.495897e-06,2.340000e+00,0.000000e+00,1.620605e+02
3.670000e+03,4.247685e-02,1.984852e+01,0.000000e+00,9.257264e-01,5.090011e-02,1.491692e-06,2.340000e+00,0.000000e+00,1.620605e+02
3.680000e+03,4.259259e-02,1.984852e+01,0.000000e+00,9.257402e-01,5.091500e-02,1.487512e-06,2.340000e+00,0.000000e+00,1.620605e+02
3.690000e+03,4.270833e-02,1.984852e+01,0.000000e+00,9.257540e-01,5.092986e-02,1.483355e-06,2.340000e+00,0.000000e+00,1.620605e+02
3.700000e+03,4.282407e-02,1.984852e+01,0.000000e+00,9.257677e-01,5.094467e-02,1.479222e-06,2.340000e+00,0.000000e+00,1.620605e+02
3.710000e+03,4.293981e-02,1.984852e+01,0.000000e+00,9.257814e-01,5.095944e-02,1.475113e-06,2.340000e+00,0.000000e+00,1.620605e+02
3.720000e+03,4.305556e-02,1.984852e+01,0.000000e+00,9.257950e-01,5.097417e-02,1.471027e-06,2.340000e+00,0.000000e+00,1.620605e+02
3.730000e+03,4.317130e-02,1.984852e+01,0.000000e+00,9.258086e-01,5.098886e-02,1.466964e-06,2.340000e+00,0.000000e+00,1.620605e+02
3.740000e+03,4.328704e-02,1.984852e+01,0.000000e+00,9.258222e-01,5.100351e-02,1.462924e-06,2.340000e+00,0.000000e+00,1.620605e+02
3.750000e+03,4.340278e-02,1.984852e+01,0.000000e+00,9.258357e-01,5.101812e-02,1.458907e-06,2.340000e+00,0.000000e+00,1.620605e+02
3.760000e+03,4.351852e-02,1.984852e+01,0.000000e+00,9.258492e-01,5.103269e-02,1.454912e-06,2.340000e+00,0.000000e+00,1.620605e+02
3.770000e+03,4.363426e-02,1.984852e+01,0.000000e+00,9.258626e-01,5.104722e-02,1.450940e-06,2.340000e+00,0.000000e+00,1.620605e+02
3.780000e+03,4.375000e-02,1.984852e+01,0.000000e+00,9.258760e-01,5.106171e-02,1.446990e-06,2.340000e+00,0.000000e+00,1.620605e+02
3.790000e+03,4.386574e-02,1.984852e+01,0.000000e+00,9.258894e-01,5.107616e-02,1.443062e-06,2.340000e+00,0.000000e+00,1.620605e+02
3.800000e+03,4.398148e-02,1.984852e+01,0.000000e+00,9.259028e-01,5.109057e-02,1.439156e-06,2.340000e+00,0.000000e+00,1.620605e+02
3.810000e+03,4.409722e-02,1.984852e+01,0.000000e+00,9.259161e-01,5.110494e-02,1.435271e-06,2.340000e+00,0.000000e+00,1.620605e+02
3.820000e+03,4.421296e-02,1.984852e+01,0.000000e+00,9.259293e-01,5.111928e-02,1.431408e-06,2.340000e+00,0.000000e+00,1.620605e+02
3.830000e+03,4.432870e-02,1.984852e+01,0.000000e+00,9.259426e-01,5.113357e-02,1.410636e-06,2.340000e+00,0.000000e+00,1.620605e+02
3.930000e+03,4.548611e-02,1.984852e+01,0.000000e+00,9.260730e-01,5.127445e-02,1.390602e-06,2.340000e+00,0.000000e+00,1.620605e+02
4.030000e+03,4.664352e-02,1.984852e+01,0.000000e+00,9.262001e-01,5.141169e-02,1.355238e-06,2.340000e+00,0.000000e+00,1.620605e+02
4.130000e+03,4.780093e-02,1.984852e+01,0.000000e+00,9.263241e-01,5.154549e-02,1.321675e-06,2.340000e+00,0.000000e+00,1.620605e+02
4.230000e+03,4.895833e-02,1.984852e+01,0.000000e+00,9.264450e-01,5.167603e-02,1.289778e-06,2.340000e+00,0.000000e+00,1.620605e+02
4.330000e+03,5.011574e-02,1.984852e+01,0.000000e+00,9.265631e-01,5.180345e-02,1.259426e-06,2.340000e+00,0.000000e+00,1.620605e+02
4.430000e+03,5.127315e-02,1.984852e+01,0.000000e+00,9.266784e-01,5.192791e-02,1.230511e-06,2.340000e+00,0.000000e+00,1.620605e+02
4.530000e+03,5.243056e-02,1.984852e+01,0.000000e+00,9.267911e-01,5.204955e-02,1.202931e-06,2.340000e+00,0.000000e+00,1.620605e+02
4.630000e+03,5.358796e-02,1.984852e+01,0.000000e+00,9.269014e-01,5.216850e-02,1.176596e-06,2.340000e+00,0.000000e+00,1.620605e+02
4.730000e+03,5.474537e-02,1.984852e+01,0.000000e+00,9.270092e-01,5.228487e-02,1.151425e-06,2.340000e+00,0.000000e+00,1.620605e+02
4.830000e+03,5.590278e-02,1.984852e+01,0.000000e+00,9.271148e-01,5.239878e-02,1.127342e-06,2.340000e+00,0.000000e+00,1.620605e+02
4.930000e+03,5.706019e-02,1.984852e+01,0.000000e+00,9.272183e-01,5.251034e-02,1.104277e-06,2.340000e+00,0.000000e+00,1.620605e+02
5.030000e+03,5.821759e-02,1.984852e+01,0.000000e+00,9.273196e-01,5.261964e-02,1.082168e-06,2.340000e+00,0.000000e+00,1.620605e+02
5.130000e+03,5.937500e-02,1.984852e+01,0.000000e+00,9.274190e-01,5.272677e-02,1.060956e-06,2.340000e+00,0.000000e+00,1.620605e+02
5.230000e+03,6.053241e-02,1.984852e+01,0.000000e+00,9.275164e-01,5.283183e-02,1.040588e-06,2.340000e+00,0.000000e+00,1.620605e+02
5.330000e+03,6.168981e-02,1.984852e+01,0.000000e+00,9.276120e-01,5.293489e-02,1.021014e-06,2.340000e+00,0.000000e+00,1.620605e+02
5.430000e+03,6.284722e-02,1.984852e+01,0.000000e+00,9.277058e-01,5.303603e-02,1.002189e-06,2.340000e+00,0.000000e+00,1.620605e+02
5.530000e+03,6.400463e-02,1.984852e+01,0.000000e+00,9.277979e-01,5.313533e-02,9.840713e-07,2.340000e+00,0.000000e+00,1.620605e+02
5.630000e+03,6.516204e-02,1.984852e+01,0.000000e+00,9.278884e-01,5.323285e-02,9.666207e-07,2.340000e+00,0.000000e+00,1.620605e+02
5.730000e+03,6.631944e-02,1.984852e+01,0.000000e+00,9.279773e-01,5.332865e-02,9.498016e-07,2.340000e+00,0.000000e+00,1.620605e+02
5.830000e+03,6.747685e-02,1.984852e+01,0.000000e+00,9.280647e-01,5.342281e-02,9.335802e-07,2.340000e+00,0.000000e+00,1.620605e+02
5.930000e+03,6.863426e-02,1.984852e+01,0.000000e+00,9.281506e-01,5.351537e-02,9.179253e-07,2.340000e+00,0.000000e+00,1.620605e+02
6.030000e+03,6.979167e-02,1.984852e+01,0.000000e+00,9.282351e-01,5.360639e-02,9.028077e-07,2.340000e+00,0.000000e+00,1.620605e+02
6.130000e+03,7.094907e-02,1.984852e+01,0.000000e+00,9.283182e-01,5.369593e-02,8.882002e-07,2.340000e+00,0.000000e+00,1.620605e+02
6.230000e+03,7.210648e-02,1.984852e+01,0.000000e+00,9.284000e-01,5.378403e-02,8.740775e-07,2.340000e+00,0.000000e+00,1.620605e+02
6.330000e+03,7.326389e-02,1.984852e+01,0.000000e+00,9.284805e-01,5.387075e-02,8.604158e-07,2.340000e+00,0.000000e+00,1.620605e+02
6.430000e+03,7.442130e-02,1.984852e+01,0.000000e+00,9.285598e-01,5.395612e-02,8.471930e-07,2.340000e+00,0.000000e+00,1.620605e+02
6.530000e+03,7.557870e-02,1.984852e+01,0.000000e+00,9.286378e-01,5.404018e-02,8.343882e-07,2.340000e+00,0.000000e+00,1.620605e+02
6.630000e+03,7.673611e-02,1.984852e+01,0.000000e+00,9.287148e-01,5.412299e-02,8.219819e-07,2.340000e+00,0.000000e+00,1.620605e+02
6.730000e+03,7.789352e-02,1.984852e+01,0.000000e+00,9.287905e-01,5.420458e-02,8.099558e-07,2.340000e+00,0.000000e+00,1.620605e+02
6.830000e+03,7.905093e-02,1.984852e+01,0.000000e+00,9.288652e-01,5.428498e-02,7.982927e-07,2.340000e+00,0.000000e+00,1.620605e+02
6.930000e+03,8.020833e-02,1.984852e+01,0.000000e+00,9.289388e-01,5.436424e-02,7.869764e-07,2.340000e+00,0.000000e+00,1.620605e+02
7.030000e+03,8.136574e-02,1.984852e+01,0.000000e+00,9.290114e-01,5.444238e-02,7.759917e-07,2.340000e+00,0.000000e+00,1.620605e+02
7.130000e+03,8.252315e-02,1.984852e+01,0.000000e+00,9.290830e-01,5.451944e-02,7.653243e-07,2.340000e+00,0.000000e+00,1.620605e+02
7.230000e+03,8.368056e-02,1.984852e+01,0.000000e+00,9.291536e-01,5.459544e-02,7.549606e-07,2.340000e+00,0.000000e+00,1.620605e+02
7.330000e+03,8.483796e-02,1.984852e+01,0.000000e+00,9.292233e-01,5.467043e-02,7.448878e-07,2.340000e+00,0.000000e+00,1.620605e+02
7.430000e+03,8.599537e-02,1.984852e+01,0.000000e+00,9.292921e-01,5.474442e-02,7.350938e-07,2.340000e+00,0.000000e+00,1.620605e+02
7.530000e+03,8.715278e-02,1.984852e+01,0.000000e+00,9.293599e-01,5.481745e-02,7.255673e-07,2.340000e+00,0.000000e+00,1.620605e+02
7.630000e+03,8.831019e-02,1.984852e+01,0.000000e+00,9.294269e-01,5.488954e-02,7.162974e-07,2.340000e+00,0.000000e+00,1.620605e+02
7.730000e+03,8.946759e-02,1.984852e+01,0.000000e+00,9.294931e-01,5.496071e-02,7.072739e-07,2.340000e+00,0.000000e+00,1.620605e+02
7.830000e+03,9.062500e-02,1.984852e+01,0.000000e+00,9.295584e-01,5.503099e-02,6.984872e-07,2.340000e+00,0.000000e+00,1.620605e+02
7.930000e+03,9.178241e-02,1.984852e+01,0.000000e+00,9.296229e-01,5.510041e-02,6.899279e-07,2.340000e+00,0.000000e+00,1.620605e+02
8.030000e+03,9.293981e-02,1.984852e+01,0.000000e+00,9.296867e-01,5.516898e-02,6.815876e-07,2.340000e+00,0.000000e+00,1.620605e+02
8.130000e+03,9.409722e-02,1.984852e+01,0.000000e+00,9.297497e-01,5.523672e-02,6.734577e-07,2.340000e+00,0.000000e+00,1.620605e+02
8.230000e+03,9.525463e-02,1.984852e+01,0.000000e+00,9.298119e-01,5.530367e-02,6.655305e-07,2.340000e+00,0.000000e+00,1.620605e+02
8.330000e+03,9.641204e-02,1.984852e+01,0.000000e+00,9.298734e-01,5.536983e-02,6.577986e-07,2.340000e+00,0.000000e+00,1.620605e+02
8.430000e+03,9.756944e-02,1.984852e+01,0.000000e+00,9.299342e-01,5.543523e-02,6.502547e-07,2.340000e+00,0.000000e+00,1.620605e+02
8.530000e+03,9.872685e-02,1.984852e+01,0.000000e+00,9.299944e-01,5.549988e-02,6.428921e-07,2.340000e+00,0.000000e+00,1.620605e+02
8.630000e+03,9.988426e-02,1.984852e+01,0.000000e+00,9.300538e-01,5.556381e-02,6.357044e-07,2.340000e+00,0.000000e+00,1.620605e+02
8.730000e+03,1.010417e-01,1.984852e+01,0.000000e+00,9.301126e-01,5.562702e-02,6.286854e-07,2.340000e+00,0.000000e+00,1.620605e+02
8.830000e+03,1.021991e-01,1.984852e+01,0.000000e+00,9.301708e-01,5.568954e-02,6.218292e-07,2.340000e+00,0.000000e+00,1.620605e+02
8.930000e+03,1.033565e-01,1.984852e+01,0.000000e+00,9.302283e-01,5.575139e-02,6.151303e-07,2.340000e+00,0.000000e+00,1.620605e+02
9.030000e+03,1.045139e-01,1.984852e+01,0.000000e+00,9.302852e-01,5.581257e-02,6.085833e-07,2.340000e+00,0.000000e+00,1.620605e+02
9.130000e+03,1.056713e-01,1.984852e+01,0.000000e+00,9.303415e-01,5.587310e-02,6.021831e-07,2.340000e+00,0.000000e+00,1.620605e+02
9.230000e+03,1.068287e-01,1.984852e+01,0.000000e+00,9.303973e-01,5.593301e-02,5.959248e-07,2.340000e+00,0.000000e+00,1.620605e+02
9.330000e+03,1.079861e-01,1.984852e+01,0.000000e+00,9.304524e-01,5.599229e-02,5.898038e-07,2.340000e+00,0.000000e+00,1.620605e+02
9.430000e+03,1.091435e-01,1.984852e+01,0.000000e+00,9.305070e-01,5.605097e-02,5.838156e-07,2.340000e+00,0.000000e+00,1.620605e+02
9.530000e+03,1.103009e-01,1.984852e+01,0.000000e+00,9.305611e-01,5.610905e-02,5.779559e-07,2.340000e+00,0.000000e+00,1.620605e+02
9.630000e+03,1.114583e-01,1.984852e+01,0.000000e+00,9.306146e-01,5.616656e-02,5.722206e-07,2.340000e+00,0.000000e+00,1.620605e+02
9.730000e+03,1.126157e-01,1.984852e+01,0.000000e+00,9.306676e-01,5.622350e-02,5.666059e-07,2.340000e+00,0.000000e+00,1.620605e+02
9.830000e+03,1.137731e-01,1.984852e+01,0.000000e+00,9.307200e-01,5.627988e-02,5.611079e-07,2.340000e+00,0.000000e+00,1.620605e+02
9.930000e+03,1.149306e-01,1.984852e+01,0.000000e+00,9.307720e-01,5.633572e-02,5.557232e-07,2.340000e+00,0.000000e+00,1.620605e+02
1.003000e+04,1.160880e-01,1.984852e+01,0.000000e+00,9.308235e-01,5.639102e-02,5.504481e-07,2.340000e+00,0.000000e+00,1.620605e+02
1.013000e+04,1.172454e-01,1.984852e+01,0.000000e+00,9.308745e-01,5.644581e-02,5.452794e-07,2.340000e+00,0.000000e+00,1.620605e+02
1.023000e+04,1.184028e-01,1.984852e+01,0.000000e+00,9.309250e-01,5.650008e-02,5.402140e-07,2.340000e+00,0.000000e+00,1.620605e+02
1.033000e+04,1.195602e-01,1.984852e+01,0.000000e+00,9.309751e-01,5.655385e-02,5.352487e-07,2.340000e+00,0.000000e+00,1.620605e+02
1.043000e+04,1.207176e-01,1.984852e+01,0.000000e+00,9.310247e-01,5.660713e-02,5.303807e-07,2.340000e+00,0.000000e+00,1.620605e+02
1.053000e+04,1.218750e-01,1.984852e+01,0.000000e+00,9.310738e-01,5.665993e-02,5.256070e-07,2.340000e+00,0.000000e+00,1.620605e+02
1.063000e+04,1.230324e-01,1.984852e+01,0.000000e+00,9.311225e-01,5.671225e-02,5.209251e-07,2.340000e+00,0.000000e+00,1.620605e+02
1.073000e+04,1.241898e-01,1.984852e+01,0.000000e+00,9.311708e-01,5.676411e-02,5.163322e-07,2.340000e+00,0.000000e+00,1.620605e+02
1.083000e+04,1.253472e-01,1.984852e+01,0.000000e+00,9.312187e-01,5.681552e-02,5.118259e-07,2.340000e+00,0.000000e+00,1.620605e+02
1.093000e+04,1.265046e-01,1.984852e+01,0.000000e+00,9.312662e-01,5.686648e-02,5.074037e-07,2.340000e+00,0.000000e+00,1.620605e+02
1.103000e+04,1.276620e-01,1.984852e+01,0.000000e+00,9.313132e-01,5.691700e-02,5.030633e-07,2.340000e+00,0.000000e+00,1.620605e+02
1.113000e+04,1.288194e-01,1.984852e+01,0.000000e+00,9.313599e-01,5.696709e-02,4.988025e-07,2.340000e+00,0.000000e+00,1.620605e+02
1.123000e+04,1.299769e-01,1.984852e+01,0.000000e+00,9.314061e-01,5.701676e-02,4.946191e-07,2.340000e+00,0.000000e+00,1.620605e+02
1.133000e+04,1.311343e-01,1.984852e+01,0.000000e+00,9.314520e-01,5.706601e-02,4.905110e-07,2.340000e+00,0.000000e+00,1.620605e+02
1.143000e+04,1.322917e-01,1.984852e+01,0.000000e+00,9.314975e-01,5.711486e-02,4.864762e-07,2.340000e+00,0.000000e+00,1.620605e+02
1.153000e+04,1.334491e-01,1.984852e+01,0.000000e+00,9.315426e-01,5.716331e-02,4.825128e-07,2.340000e+00,0.000000e+00,1.620605e+02
1.163000e+04,1.346065e-01,1.984852e+01,0.000000e+00,9.315874e-01,5.721136e-02,4.786189e-07,2.340000e+00,0.000000e+00,1.620605e+02
1.173000e+04,1.357639e-01,1.984852e+01,0.000000e+00,9.316318e-01,5.725903e-02,4.747926e-07,2.340000e+00,0.000000e+00,1.620605e+02
1.183000e+04,1.369213e-01,1.984852e+01,0.000000e+00,9.316759e-01,5.730632e-02,4.710323e-07,2.340000e+00,0.000000e+00,1.620605e+02
1.193000e+04,1.380787e-01,1.984852e+01,0.000000e+00,9.317196e-01,5.735324e-02,4.673363e-07,2.340000e+00,0.000000e+00,1.620605e+02
1.203000e+04,1.392361e-01,1.984852e+01,0.000000e+00,9.317630e-01,5.739979e-02,4.637028e-07,2.340000e+00,0.000000e+00,1.620605e+02
1.213000e+04,1.403935e-01,1.984852e+01,0.000000e+00,9.318060e-01,5.744598e-02,4.601304e-07,2.340000e+00,0.000000e+00,1.620605e+02
1.223000e+04,1.415509e-01,1.984852e+01,0.000000e+00,9.318487e-01,5.749181e-02,4.566176e-07,2.340000e+00,0.000000e+00,1.620605e+02
1.233000e+04,1.427083e-01,1.984852e+01,0.000000e+00,9.318911e-01,5.753730e-02,4.531627e-07,2.340000e+00,0.000000e+00,1.620605e+02
1.243000e+04,1.438657e-01,1.984852e+01,0.000000e+00,9.319332e-01,5.758245e-02,4.497645e-07,2.340000e+00,0.000000e+00,1.620605e+02
1.253000e+04,1.450231e-01,1.984852e+01,0.000000e+00,9.319749e-01,5.762726e-02,4.464216e-07,2.340000e+00,0.000000e+00,1.620605e+02
1.263000e+04,1.461806e-01,1.984852e+01,0.000000e+00,9.320164e-01,5.767173e-02,4.431326e-07,2.340000e+00,0.000000e+00,1.620605e+02
1.273000e+04,1.473380e-01,1.984852e+01,0.000000e+00,9.320575e-01,5.771588e-02,4.398962e-07,2.340000e+00,0.000000e+00,1.620605e+02
1.283000e+04,1.484954e-01,1.984852e+01,0.000000e+00,9.320984e-01,5.775971e-02,4.367112e-07,2.340000e+00,0.000000e+00,1.620605e+02
1.293000e+04,1.496528e-01,1.984852e+01,0.000000e+00,9.321389e-01,5.780322e-02,4.335763e-07,2.340000e+00,0.000000e+00,1.620605e+02
1.303000e+04,1.508102e-01,1.984852e+01,0.000000e+00,9.321792e-01,5.784643e-02,4.304904e-07,2.340000e+00,0.000000e+00,1.620605e+02
1.313000e+04,1.519676e-01,1.984852e+01,0.000000e+00,9.322192e-01,5.788932e-02,4.274524e-07,2.340000e+00,0.000000e+00,1.620605e+02
1.323000e+04,1.531250e-01,1.984852e+01,0.000000e+00,9.322589e-01,5.793192e-02,4.244612e-07,2.340000e+00,0.000000e+00,1.620605e+02
1.333000e+04,1.542824e-01,1.984852e+01,0.000000e+00,9.322983e-01,5.797421e-02,4.215156e-07,2.340000e+00,0.000000e+00,1.620605e+02
1.343000e+04,1.554398e-01,1.984852e+01,0.000000e+00,9.323375e-01,5.801622e-02,4.186147e-07,2.340000e+00,0.000000e+00,1.620605e+02
1.353000e+04,1.565972e-01,1.984852e+01,0.000000e+00,9.323764e-01,5.805794e-02,4.157574e-07,2.340000e+00,0.000000e+00,1.620605e+02
1.363000e+04,1.577546e-01,1.984852e+01,0.000000e+00,9.324150e-01,5.809937e-02,4.129428e-07,2.340000e+00,0.000000e+00,1.620605e+02
1.373000e+04,1.589120e-01,1.984852e+01,0.000000e+00,9.324534e-01,5.814053e-02,4.101699e-07,2.340000e+00,0.000000e+00,1.620605e+02
1.383000e+04,1.600694e-01,1.984852e+01,0.000000e+00,9.324915e-01,5.818141e-02,4.074379e-07,2.340000e+00,0.000000e+00,1.620605e+02
1.393000e+04,1.612269e-01,1.984852e+01,0.000000e+00,9.325294e-01,5.822201e-02,4.047457e-07,2.340000e+00,0.000000e+00,1.620605e+02
1.403000e+04,1.623843e-01,1.984852e+01,0.000000e+00,9.325670e-01,5.826235e-02,4.020926e-07,2.340000e+00,0.000000e+00,1.620605e+02
1.413000e+04,1.635417e-01,1.984852e+01,0.000000e+00,9.326044e-01,5.830243e-02,3.994777e-07,2.340000e+00,0.000000e+00,1.620605e+02
1.423000e+04,1.646991e-01,1.984852e+01,0.000000e+00,9.326415e-01,5.834225e-02,3.969002e-07,2.340000e+00,0.000000e+00,1.620605e+02
1.433000e+04,1.658565e-01,1.984852e+01,0.000000e+00,9.326784e-01,5.838181e-02,3.943593e-07,2.340000e+00,0.000000e+00,1.620605e+02
1.443000e+04,1.670139e-01,1.984852e+01,0.000000e+00,9.327151e-01,5.842112e-02,3.918542e-07,2.340000e+00,0.000000e+00,1.620605e+02
1.453000e+04,1.681713e-01,1.984852e+01,0.000000e+00,9.327515e-01,5.846018e-02,3.893842e-07,2.340000e+00,0.000000e+00,1.620605e+02
1.463000e+04,1.693287e-01,1.984852e+01,0.000000e+00,9.327877e-01,5.849900e-02,3.869485e-07,2.340000e+00,0.000000e+00,1.620605e+02
1.473000e+04,1.704861e-01,1.984852e+01,0.000000e+00,9.328237e-01,5.853757e-02,3.845465e-07,2.340000e+00,0.000000e+00,1.620605e+02
1.483000e+04,1.716435e-01,1.984852e+01,0.000000e+00,9.328595e-01,5.857591e-02,3.821774e-07,2.340000e+00,0.000000e+00,1.620605e+02
1.493000e+04,1.728009e-01,1.984852e+01,0.000000e+00,9.328950e-01,5.861401e-02,3.798406e-07,2.340000e+00,0.000000e+00,1.620605e+02
1.503000e+04,1.739583e-01,1.984852e+01,0.000000e+00,9.329303e-01,5.865188e-02,3.775354e-07,2.340000e+00,0.000000e+00,1.620605e+02
1.513000e+04,1.751157e-01,1.984852e+01,0.000000e+00,9.329654e-01,5.868951e-02,3.752612e-07,2.340000e+00,0.000000e+00,1.620605e+02
1.523000e+04,1.762731e-01,1.984852e+01,0.000000e+00,9.330004e-01,5.872693e-02,3.730174e-07,2.340000e+00,0.000000e+00,1.620605e+02
1.533000e+04,1.774306e-01,1.984852e+01,0.000000e+00,9.330351e-01,5.876412e-02,3.708033e-07,2.340000e+00,0.000000e+00,1.620605e+02
1.543000e+04,1.785880e-01,1.984852e+01,0.000000e+00,9.330695e-01,5.880109e-02,3.686184e-07,2.340000e+00,0.000000e+00,1.620605e+02
1.553000e+04,1.797454e-01,1.984852e+01,0.000000e+00,9.331038e-01,5.883784e-02,3.664622e-07,2.340000e+00,0.000000e+00,1.620605e+02
1.563000e+04,1.809028e-01,1.984852e+01,0.000000e+00,9.331379e-01,5.887438e-02,3.643339e-07,2.340000e+00,0.000000e+00,1.620605e+02
1.573000e+04,1.820602e-01,1.984852e+01,0.000000e+00,9.331718e-01,5.891071e-02,3.622332e-07,2.340000e+00,0.000000e+00,1.620605e+02
1.583000e+04,1.832176e-01,1.984852e+01,0.000000e+00,9.332055e-01,5.894683e-02,3.601595e-07,2.340000e+00,0.000000e+00,1.620605e+02
1.593000e+04,1.843750e-01,1.984852e+01,0.000000e+00,9.332391e-01,5.898274e-02,3.581123e-07,2.340000e+00,0.000000e+00,1.620605e+02
1.603000e+04,1.855324e-01,1.984852e+01,0.000000e+00,9.332724e-01,5.901845e-02,3.560910e-07,2.340000e+00,0.000000e+00,1.620605e+02
1.613000e+04,1.866898e-01,1.984852e+01,0.000000e+00,9.333055e-01,5.905396e-02,3.540952e-07,2.340000e+00,0.000000e+00,1.620605e+02
1.623000e+04,1.878472e-01,1.984852e+01,0.000000e+00,9.333385e-01,5.908927e-02,3.521244e-07,2.340000e+00,0.000000e+00,1.620605e+02
1.633000e+04,1.890046e-01,1.984852e+01,0.000000e+00,9.333713e-01,5.912438e-02,3.501781e-07,2.340000e+00,0.000000e+00,1.620605e+02
1.643000e+04,1.901620e-01,1.984852e+01,0.000000e+00,9.334038e-01,5.915930e-02,3.482560e-07,2.340000e+00,0.000000e+00,1.620605e+02
1.653000e+04,1.913194e-01,1.984852e+01,0.000000e+00,9.334363e-01,5.919403e-02,3.463574e-07,2.340000e+00,0.000000e+00,1.620605e+02
1.663000e+04,1.924769e-01,1.984852e+01,0.000000e+00,9.334685e-01,5.922858e-02,3.444821e-07,2.340000e+00,0.000000e+00,1.620605e+02
1.673000e+04,1.936343e-01,1.984852e+01,0.000000e+00,9.335006e-01,5.926293e-02,3.426295e-07,2.340000e+00,0.000000e+00,1.620605e+02
1.683000e+04,1.947917e-01,1.984852e+01,0.000000e+00,9.335325e-01,5.929710e-02,3.407994e-07,2.340000e+00,0.000000e+00,1.620605e+02
1.693000e+04,1.959491e-01,1.984852e+01,0.000000e+00,9.335642e-01,5.933109e-02,3.389912e-07,2.340000e+00,0.000000e+00,1.620605e+02
1.703000e+04,1.971065e-01,1.984852e+01,0.000000e+00,9.335958e-01,5.936490e-02,3.372046e-07,2.340000e+00,0.000000e+00,1.620605e+02
1.713000e+04,1.982639e-01,1.984852e+01,0.000000e+00,9.336272e-01,5.939853e-02,3.354392e-07,2.340000e+00,0.000000e+00,1.620605e+02
1.723000e+04,1.994213e-01,1.984852e+01,0.000000e+00,9.336584e-01,5.943199e-02,3.336946e-07,2.340000e+00,0.000000e+00,1.620605e+02
1.733000e+04,2.005787e-01,1.984852e+01,0.000000e+00,9.336895e-01,5.946527e-02,3.319705e-07,2.340000e+00,0.000000e+00,1.620605e+02
1.743000e+04,2.017361e-01,1.984852e+01,0.000000e+00,9.337204e-01,5.949838e-02,3.302665e-07,2.340000e+00,0.000000e+00,1.620605e+02
1.753000e+04,2.028935e-01,1.984852e+01,0.000000e+00,9.337512e-01,5.953132e-02,3.285823e-07,2.340000e+00,0.000000e+00,1.620605e+02
1.763000e+04,2.040509e-01,1.984852e+01,0.000000e+00,9.337818e-01,5.956410e-02,3.269174e-07,2.340000e+00,0.000000e+00,1.620605e+02
1.773000e+04,2.052083e-01,1.984852e+01,0.000000e+00,9.338122e-01,5.959671e-02,3.252717e-07,2.340000e+00,0.000000e+00,1.620605e+02
1.783000e+04,2.063657e-01,1.984852e+01,0.000000e+00,9.338425e-01,5.962915e-02,3.236447e-07,2.340000e+00,0.000000e+00,1.620605e+02
1.793000e+04,2.075231e-01,1.984852e+01,0.000000e+00,9.338727e-01,5.966144e-02,3.220362e-07,2.340000e+00,0.000000e+00,1.620605e+02
1.803000e+04,2.086806e-01,1.984852e+01,0.000000e+00,9.339027e-01,5.969356e-02,3.204458e-07,2.340000e+00,0.000000e+00,1.620605e+02
1.813000e+04,2.098380e-01,1.984852e+01,0.000000e+00,9.339325e-01,5.972553e-02,3.188732e-07,2.340000e+00,0.000000e+00,1.620605e+02
1.823000e+04,2.109954e-01,1.984852e+01,0.000000e+00,9.339622e-01,5.975734e-02,3.173182e-07,2.340000e+00,0.000000e+00,1.620605e+02
1.833000e+04,2.121528e-01,1.984852e+01,0.000000e+00,9.339918e-01,5.978899e-02,3.157804e-07,2.340000e+00,0.000000e+00,1.620605e+02
1.843000e+04,2.133102e-01,1.984852e+01,0.000000e+00,9.340212e-01,5.982049e-02,3.142596e-07,2.340000e+00,0.000000e+00,1.620605e+02
1.853000e+04,2.144676e-01,1.984852e+01,0.000000e+00,9.340505e-01,5.985184e-02,3.127554e-07,2.340000e+00,0.000000e+00,1.620605e+02
1.863000e+04,2.156250e-01,1.984852e+01,0.000000e+00,9.340796e-01,5.988304e-02,3.112677e-07,2.340000e+00,0.000000e+00,1.620605e+02
1.873000e+04,2.167824e-01,1.984852e+01,0.000000e+00,9.341086e-01,5.991410e-02,3.097961e-07,2.340000e+00,0.000000e+00,1.620605e+02
1.883000e+04,2.179398e-01,1.984852e+01,0.000000e+00,9.341375e-01,5.994500e-02,3.083404e-07,2.340000e+00,0.000000e+00,1.620605e+02
1.893000e+04,2.190972e-01,1.984852e+01,0.000000e+00,9.341662e-01,5.997576e-02,3.069004e-07,2.340000e+00,0.000000e+00,1.620605e+02
1.903000e+04,2.202546e-01,1.984852e+01,0.000000e+00,9.341948e-01,6.000638e-02,3.054757e-07,2.340000e+00,0.000000e+00,1.620605e+02
1.913000e+04,2.214120e-01,1.984852e+01,0.000000e+00,9.342233e-01,6.003686e-02,3.040661e-07,2.340000e+00,0.000000e+00,1.620605e+02
1.923000e+04,2.225694e-01,1.984852e+01,0.000000e+00,9.342517e-01,6.006719e-02,3.026715e-07,2.340000e+00,0.000000e+00,1.620605e+02
1.933000e+04,2.237269e-01,1.984852e+01,0.000000e+00,9.342799e-01,6.009739e-02,3.012915e-07,2.340000e+00,0.000000e+00,1.620605e+02
1.943000e+04,2.248843e-01,1.984852e+01,0.000000e+00,9.343080e-01,6.012745e-02,2.999259e-07,2.340000e+00,0.000000e+00,1.620605e+02
1.953000e+04,2.260417e-01,1.984852e+01,0.000000e+00,9.343359e-01,6.015738e-02,2.985746e-07,2.340000e+00,0.000000e+00,1.620605e+02
1.963000e+04,2.271991e-01,1.984852e+01,0.000000e+00,9.343638e-01,6.018717e-02,2.972372e-07,2.340000e+00,0.000000e+00,1.620605e+02
1.973000e+04,2.283565e-01,1.984852e+01,0.000000e+00,9.343915e-01,6.021683e-02,2.959137e-07,2.340000e+00,0.000000e+00,1.620605e+02
1.983000e+04,2.295139e-01,1.984852e+01,0.000000e+00,9.344191e-01,6.024635e-02,2.946037e-07,2.340000e+00,0.000000e+00,1.620605e+02
1.993000e+04,2.306713e-01,1.984852e+01,0.000000e+00,9.344465e-01,6.027575e-02,2.933071e-07,2.340000e+00,0.000000e+00,1.620605e+02
2.003000e+04,2.318287e-01,1.984852e+01,0.000000e+00,9.344739e-01,6.030501e-02,2.920236e-07,2.340000e+00,0.000000e+00,1.620605e+02
2.013000e+04,2.329861e-01,1.984852e+01,0.000000e+00,9.345011e-01,6.033415e-02,2.907531e-07,2.340000e+00,0.000000e+00,1.620605e+02
2.023000e+04,2.341435e-01,1.984852e+01,0.000000e+00,9.345282e-01,6.036316e-02,2.894953e-07,2.340000e+00,0.000000e+00,1.620605e+02
2.033000e+04,2.353009e-01,1.984852e+01,0.000000e+00,9.345552e-01,6.039205e-02,2.882502e-07,2.340000e+00,0.000000e+00,1.620605e+02
2.043000e+04,2.364583e-01,1.984852e+01,0.000000e+00,9.345821e-01,6.042081e-02,2.870174e-07,2.340000e+00,0.000000e+00,1.620605e+02
2.053000e+04,2.376157e-01,1.984852e+01,0.000000e+00,9.346089e-01,6.044945e-02,2.857968e-07,2.340000e+00,0.000000e+00,1.620605e+02
2.063000e+04,2.387731e-01,1.984852e+01,0.000000e+00,9.346355e-01,6.047797e-02,2.845883e-07,2.340000e+00,0.000000e+00,1.620605e+02
2.073000e+04,2.399306e-01,1.984852e+01,0.000000e+00,9.346621e-01,6.050637e-02,2.833916e-07,2.340000e+00,0.000000e+00,1.620605e+02
2.083000e+04,2.410880e-01,1.984852e+01,0.000000e+00,9.346885e-01,6.053465e-02,2.822066e-07,2.340000e+00,0.000000e+00,1.620605e+02
2.093000e+04,2.422454e-01,1.984852e+01,0.000000e+00,9.347148e-01,6.056281e-02,2.810331e-07,2.340000e+00,0.000000e+00,1.620605e+02
2.103000e+04,2.434028e-01,1.984852e+01,0.000000e+00,9.347410e-01,6.059086e-02,2.798709e-07,2.340000e+00,0.000000e+00,1.620605e+02
2.113000e+04,2.445602e-01,1.984852e+01,0.000000e+00,9.347671e-01,6.061879e-02,2.787200e-07,2.340000e+00,0.000000e+00,1.620605e+02
2.123000e+04,2.457176e-01,1.984852e+01,0.000000e+00,9.347931e-01,6.064660e-02,2.775800e-07,2.340000e+00,0.000000e+00,1.620605e+02
2.133000e+04,2.468750e-01,1.984852e+01,0.000000e+00,9.348190e-01,6.067430e-02,2.764510e-07,2.340000e+00,0.000000e+00,1.620605e+02
2.143000e+04,2.480324e-01,1.984852e+01,0.000000e+00,9.348448e-01,6.070189e-02,2.753326e-07,2.340000e+00,0.000000e+00,1.620605e+02
2.153000e+04,2.491898e-01,1.984852e+01,0.000000e+00,9.348705e-01,6.072937e-02,2.742248e-07,2.340000e+00,0.000000e+00,1.620605e+02
2.163000e+04,2.503472e-01,1.984852e+01,0.000000e+00,9.348961e-01,6.075674e-02,2.731274e-07,2.340000e+00,0.000000e+00,1.620605e+02
2.173000e+04,2.515046e-01,1.984852e+01,0.000000e+00,9.349216e-01,6.078399e-02,2.720403e-07,2.340000e+00,0.000000e+00,1.620605e+02
2.183000e+04,2.526620e-01,1.984852e+01,0.000000e+00,9.349470e-01,6.081114e-02,2.709633e-07,2.340000e+00,0.000000e+00,1.620605e+02
2.193000e+04,2.538194e-01,1.984852e+01,0.000000e+00,9.349722e-01,6.083819e-02,2.698963e-07,2.340000e+00,0.000000e+00,1.620605e+02
2.203000e+04,2.549769e-01,1.984852e+01,0.000000e+00,9.349974e-01,6.086512e-02,2.688392e-07,2.340000e+00,0.000000e+00,1.620605e+02
2.213000e+04,2.561343e-01,1.984852e+01,0.000000e+00,9.350225e-01,6.089195e-02,2.677917e-07,2.340000e+00,0.000000e+00,1.620605e+02
2.223000e+04,2.572917e-01,1.984852e+01,0.000000e+00,9.350475e-01,6.091868e-02,2.667539e-07,2.340000e+00,0.000000e+00,1.620605e+02
2.233000e+04,2.584491e-01,1.984852e+01,0.000000e+00,9.350724e-01,6.094531e-02,2.657255e-07,2.340000e+00,0.000000e+00,1.620605e+02
2.243000e+04,2.596065e-01,1.984852e+01,0.000000e+00,9.350972e-01,6.097183e-02,2.647064e-07,2.340000e+00,0.000000e+00,1.620605e+02
2.253000e+04,2.607639e-01,1.984852e+01,0.000000e+00,9.351219e-01,6.099825e-02,2.636965e-07,2.340000e+00,0.000000e+00,1.620605e+02
2.263000e+04,2.619213e-01,1.984852e+01,0.000000e+00,9.351465e-01,6.102457e-02,2.626958e-07,2.340000e+00,0.000000e+00,1.620605e+02
2.273000e+04,2.630787e-01,1.984852e+01,0.000000e+00,9.351710e-01,6.105079e-02,2.617039e-07,2.340000e+00,0.000000e+00,1.620605e+02
2.283000e+04,2.642361e-01,1.984852e+01,0.000000e+00,9.351955e-01,6.107691e-02,2.607209e-07,2.340000e+00,0.000000e+00,1.620605e+02
2.293000e+04,2.653935e-01,1.984852e+01,0.000000e+00,9.352198e-01,6.110293e-02,2.597466e-07,2.340000e+00,0.000000e+00,1.620605e+02
2.303000e+04,2.665509e-01,1.984852e+01,0.000000e+00,9.352440e-01,6.112886e-02,2.587810e-07,2.340000e+00,0.000000e+00,1.620605e+02
2.313000e+04,2.677083e-01,1.984852e+01,0.000000e+00,9.352682e-01,6.115469e-02,2.578238e-07,2.340000e+00,0.000000e+00,1.620605e+02
2.323000e+04,2.688657e-01,1.984852e+01,0.000000e+00,9.352923e-01,6.118042e-02,2.568750e-07,2.340000e+00,0.000000e+00,1.620605e+02
2.333000e+04,2.700231e-01,1.984852e+01,0.000000e+00,9.353163e-01,6.120606e-02,2.559345e-07,2.340000e+00,0.000000e+00,1.620605e+02
2.343000e+04,2.711806e-01,1.984852e+01,0.000000e+00,9.353401e-01,6.123161e-02,2.550021e-07,2.340000e+00,0.000000e+00,1.620605e+02
2.353000e+04,2.723380e-01,1.984852e+01,0.000000e+00,9.353640e-01,6.125706e-02,2.540778e-07,2.340000e+00,0.000000e+00,1.620605e+02
2.363000e+04,2.734954e-01,1.984852e+01,0.000000e+00,9.353877e-01,6.128242e-02,2.531615e-07,2.340000e+00,0.000000e+00,1.620605e+02
2.373000e+04,2.746528e-01,1.984852e+01,0.000000e+00,9.354113e-01,6.130769e-02,2.522530e-07,2.340000e+00,0.000000e+00,1.620605e+02
2.383000e+04,2.758102e-01,1.984852e+01,0.000000e+00,9.354349e-01,6.133287e-02,2.513523e-07,2.340000e+00,0.000000e+00,1.620605e+02
2.393000e+04,2.769676e-01,1.984852e+01,0.000000e+00,9.354583e-01,6.135796e-02,2.504593e-07,2.340000e+00,0.000000e+00,1.620605e+02
2.403000e+04,2.781250e-01,1.984852e+01,0.000000e+00,9.354817e-01,6.138297e-02,2.495738e-07,2.340000e+00,0.000000e+00,1.620605e+02
2.413000e+04,2.792824e-01,1.984852e+01,0.000000e+00,9.355050e-01,6.140788e-02,2.486958e-07,2.340000e+00,0.000000e+00,1.620605e+02
2.423000e+04,2.804398e-01,1.984852e+01,0.000000e+00,9.355283e-01,6.143271e-02,2.478251e-07,2.340000e+00,0.000000e+00,1.620605e+02
2.433000e+04,2.815972e-01,1.984852e+01,0.000000e+00,9.355514e-01,6.145744e-02,2.469617e-07,2.340000e+00,0.000000e+00,1.620605e+02
2.443000e+04,2.827546e-01,1.984852e+01,0.000000e+00,9.355745e-01,6.148210e-02,2.461056e-07,2.340000e+00,0.000000e+00,1.620605e+02
2.453000e+04,2.839120e-01,1.984852e+01,0.000000e+00,9.355975e-01,6.150667e-02,2.452565e-07,2.340000e+00,0.000000e+00,1.620605e+02
2.463000e+04,2.850694e-01,1.984852e+01,0.000000e+00,9.356204e-01,6.153115e-02,2.444145e-07,2.340000e+00,0.000000e+00,1.620605e+02
2.473000e+04,2.862269e-01,1.984852e+01,0.000000e+00,9.356432e-01,6.155555e-02,2.435794e-07,2.340000e+00,0.000000e+00,1.620605e+02
2.483000e+04,2.873843e-01,1.984852e+01,0.000000e+00,9.356659e-01,6.157986e-02,2.427511e-07,2.340000e+00,0.000000e+00,1.620605e+02
2.493000e+04,2.885417e-01,1.984852e+01,0.000000e+00,9.356886e-01,6.160410e-02,2.419296e-07,2.340000e+00,0.000000e+00,1.620605e+02
2.503000e+04,2.896991e-01,1.984852e+01,0.000000e+00,9.357112e-01,6.162825e-02,2.411148e-07,2.340000e+00,0.000000e+00,1.620605e+02
2.513000e+04,2.908565e-01,1.984852e+01,0.000000e+00,9.357337e-01,6.165232e-02,2.403066e-07,2.340000e+00,0.000000e+00,1.620605e+02
2.523000e+04,2.920139e-01,1.984852e+01,0.000000e+00,9.357562e-01,6.167631e-02,2.395049e-07,2.340000e+00,0.000000e+00,1.620605e+02
2.533000e+04,2.931713e-01,1.984852e+01,0.000000e+00,9.357786e-01,6.170022e-02,2.387096e-07,2.340000e+00,0.000000e+00,1.620605e+02
2.543000e+04,2.943287e-01,1.984852e+01,0.000000e+00,9.358009e-01,6.172405e-02,2.379207e-07,2.340000e+00,0.000000e+00,1.620605e+02
2.553000e+04,2.954861e-01,1.984852e+01,0.000000e+00,9.358231e-01,6.174781e-02,2.371382e-07,2.340000e+00,0.000000e+00,1.620605e+02
2.563000e+04,2.966435e-01,1.984852e+01,0.000000e+00,9.358453e-01,6.177148e-02,2.363618e-07,2.340000e+00,0.000000e+00,1.620605e+02
2.573000e+04,2.978009e-01,1.984852e+01,0.000000e+00,9.358673e-01,6.179508e-02,2.355916e-07,2.340000e+00,0.000000e+00,1.620605e+02
2.583000e+04,2.989583e-01,1.984852e+01,0.000000e+00,9.358893e-01,6.181860e-02,2.348274e-07,2.340000e+00,0.000000e+00,1.620605e+02
2.593000e+04,3.001157e-01,1.984852e+01,0.000000e+00,9.359113e-01,6.184204e-02,2.340693e-07,2.340000e+00,0.000000e+00,1.620605e+02
2.603000e+04,3.012731e-01,1.984852e+01,0.000000e+00,9.359332e-01,6.186541e-02,2.333171e-07,2.340000e+00,0.000000e+00,1.620605e+02
2.613000e+04,3.024306e-01,1.984852e+01,0.000000e+00,9.359550e-01,6.188871e-02,2.325707e-07,2.340000e+00,0.000000e+00,1.620605e+02
2.623000e+04,3.035880e-01,1.984852e+01,0.000000e+00,9.359767e-01,6.191193e-02,2.318302e-07,2.340000e+00,0.000000e+00,1.620605e+02
2.633000e+04,3.047454e-01,1.984852e+01,0.000000e+00,9.359984e-01,6.193507e-02,2.310954e-07,2.340000e+00,0.000000e+00,1.620605e+02
2.643000e+04,3.059028e-01,1.984852e+01,0.000000e+00,9.360200e-01,6.195815e-02,2.303662e-07,2.340000e+00,0.000000e+00,1.620605e+02
2.653000e+04,3.070602e-01,1.984852e+01,0.000000e+00,9.360415e-01,6.198115e-02,2.296427e-07,2.340000e+00,0.000000e+00,1.620605e+02
2.663000e+04,3.082176e-01,1.984852e+01,0.000000e+00,9.360629e-01,6.200408e-02,2.289246e-07,2.340000e+00,0.000000e+00,1.620605e+02
2.673000e+04,3.093750e-01,1.984852e+01,0.000000e+00,9.360843e-01,6.202693e-02,2.282121e-07,2.340000e+00,0.000000e+00,1.620605e+02
2.683000e+04,3.105324e-01,1.984852e+01,0.000000e+00,9.361057e-01,6.204972e-02,2.275050e-07,2.340000e+00,0.000000e+00,1.620605e+02
