Repository: brandonlampe/CS_Data

# Comments For Consolidation Test: 175_01
_Note:_ herein, the phrase "TEST-NUMBER" will imply the insertion of "175_01".  This format will
often be used when describing local directories.

Following the initial increase in pressure from zero to 19.8 MPa with the Isco Pump.
Schuler gauges did not function during this test; therefore, deformation during initial loading was

## Test Data
Raw test data is contained in: TEST-NUMBER.xlsx

Additionally, calculated values of fractional density have been calculated in TEST-NUMBER.xlsx and
exported to TEST-NUMBER.csv, where the .csv file format allows for easy cross-platform importing
and analysis.

File: UNM_WP_HY_90_04/LOADING_FIT/90_04_LOAD_OUT.csv
Analysis by Brandon Lampe, performed on: 2016/07/15 11:35:01
Experimental results below begin at: 2015/07/04 15:41:43
Duration (sec),Duration (day),Elapsed Time (sec),Elapsed Time (day),Interpolated Fractional Density,Fit to Fractional Density,Fit to Volume Strain,Fit to Volume Strain Rate (1/sec),Confining Pressure (MPa),Pore Pressure (MPa),Terzaghi Pressure (MPa),Solid Pressure (MPa),Temperature (C))
0.000000e+00,0.000000e+00,0.000000e+00,0.000000e+00,7.790471e-01,7.796142e-01,7.276125e-04,1.959043e-06,1.176772e-01,0.000000e+00,1.176772e-01,1.510528e-01,8.540000e+01
1.008000e+01,1.166667e-04,1.008000e+01,1.166667e-04,7.792108e-01,7.796296e-01,7.473597e-04,5.509452e-06,2.279789e-01,0.000000e+00,2.279789e-01,2.925766e-01,8.530278e+01
2.016000e+01,2.333333e-04,2.016000e+01,2.333333e-04,7.795261e-01,7.797008e-01,8.386831e-04,1.991767e-05,7.027183e-01,0.000000e+00,7.027183e-01,9.014687e-01,8.540278e+01
3.024000e+01,3.500000e-04,3.024000e+01,3.500000e-04,7.797881e-01,7.799427e-01,1.148900e-03,3.564448e-05,1.999276e+00,0.000000e+00,1.999276e+00,2.563871e+00,8.550000e+01
4.032000e+01,4.666667e-04,4.032000e+01,4.666667e-04,7.802060e-01,7.802613e-01,1.557276e-03,3.082804e-05,3.256086e+00,0.000000e+00,3.256086e+00,4.173367e+00,8.570000e+01
5.040000e+01,5.833333e-04,5.040000e+01,5.833333e-04,7.805356e-01,7.804276e-01,1.770393e-03,2.714045e-05,3.788048e+00,0.000000e+00,3.788048e+00,4.853139e+00,8.570606e+01
6.048000e+01,7.000000e-04,6.048000e+01,7.000000e-04,7.807624e-01,7.806883e-01,2.104427e-03,3.519199e-05,4.507176e+00,0.000000e+00,4.507176e+00,5.772789e+00,8.591667e+01
7.056000e+01,8.166667e-04,7.056000e+01,8.166667e-04,7.811235e-01,7.809815e-01,2.479864e-03,3.883108e-05,5.192948e+00,0.000000e+00,5.192948e+00,6.648049e+00,8.610556e+01
8.064000e+01,9.333333e-04,8.064000e+01,9.333333e-04,7.814930e-01,7.812997e-01,2.887262e-03,4.757360e-05,5.831036e+00,0.000000e+00,5.831036e+00,7.461406e+00,8.620606e+01
9.072000e+01,1.050000e-03,9.072000e+01,1.050000e-03,7.821305e-01,7.817309e-01,3.438948e-03,5.297753e-05,6.568049e+00,0.000000e+00,6.568049e+00,8.397638e+00,8.640833e+01
1.008000e+02,1.166667e-03,1.008000e+02,1.166667e-03,7.825034e-01,7.821346e-01,3.955289e-03,6.154667e-05,7.160547e+00,0.000000e+00,7.160547e+00,9.150820e+00,8.650667e+01
1.108800e+02,1.283333e-03,1.108800e+02,1.283333e-03,7.830702e-01,7.827014e-01,4.679728e-03,6.923327e-05,7.876513e+00,0.000000e+00,7.876513e+00,1.005850e+01,8.661795e+01
1.209600e+02,1.400000e-03,1.209600e+02,1.400000e-03,7.837020e-01,7.832270e-01,5.351032e-03,7.858212e-05,8.450132e+00,0.000000e+00,8.450132e+00,1.078233e+01,8.670000e+01
1.310400e+02,1.516667e-03,1.310400e+02,1.516667e-03,7.844295e-01,7.839424e-01,6.263944e-03,9.344782e-05,9.127732e+00,0.000000e+00,9.127732e+00,1.163614e+01,8.670000e+01
1.411200e+02,1.633333e-03,1.411200e+02,1.633333e-03,7.852055e-01,7.847039e-01,7.234940e-03,1.089066e-04,9.751157e+00,0.000000e+00,9.751157e+00,1.241860e+01,8.670000e+01
1.512000e+02,1.750000e-03,1.512000e+02,1.750000e-03,7.859829e-01,7.856654e-01,8.459502e-03,1.300403e-04,1.043156e+01,0.000000e+00,1.043156e+01,1.327199e+01,8.671818e+01
1.612800e+02,1.866667e-03,1.612800e+02,1.866667e-03,7.867909e-01,7.867638e-01,9.856552e-03,1.423993e-04,1.110079e+01,0.000000e+00,1.110079e+01,1.410895e+01,8.690000e+01
1.713600e+02,1.983333e-03,1.713600e+02,1.983333e-03,7.877877e-01,7.879242e-01,1.133027e-02,1.600690e-04,1.171462e+01,0.000000e+00,1.171462e+01,1.487028e+01,8.690000e+01
1.814400e+02,2.100000e-03,1.814400e+02,2.100000e-03,7.888597e-01,7.893068e-01,1.308354e-02,1.923364e-04,1.235232e+01,0.000000e+00,1.235232e+01,1.565845e+01,8.693333e+01
1.915200e+02,2.216667e-03,1.915200e+02,2.216667e-03,7.902260e-01,7.909853e-01,1.520777e-02,2.181558e-04,1.302355e+01,0.000000e+00,1.302355e+01,1.648080e+01,8.711515e+01
2.016000e+02,2.333333e-03,2.016000e+02,2.333333e-03,7.917702e-01,7.927858e-01,1.748156e-02,2.483691e-04,1.364940e+01,0.000000e+00,1.364940e+01,1.723909e+01,8.721944e+01
2.116800e+02,2.450000e-03,2.116800e+02,2.450000e-03,7.935774e-01,7.949558e-01,2.021489e-02,2.796542e-04,1.430636e+01,0.000000e+00,1.430636e+01,1.802768e+01,8.730000e+01
2.217600e+02,2.566667e-03,2.217600e+02,2.566667e-03,7.958561e-01,7.972681e-01,2.311939e-02,3.168757e-04,1.491772e+01,0.000000e+00,1.491772e+01,1.874424e+01,8.730000e+01
2.318400e+02,2.683333e-03,2.318400e+02,2.683333e-03,8.010319e-01,8.000504e-01,2.660311e-02,3.522023e-04,1.556144e+01,0.000000e+00,1.556144e+01,1.942675e+01,8.728056e+01
2.419200e+02,2.800000e-03,2.419200e+02,2.800000e-03,8.045858e-01,8.029491e-01,3.021979e-02,3.869064e-04,1.615030e+01,0.000000e+00,1.615030e+01,2.007281e+01,8.721818e+01
2.520000e+02,2.916667e-03,2.520000e+02,2.916667e-03,8.071329e-01,8.063152e-01,3.440314e-02,4.412004e-04,1.675358e+01,0.000000e+00,1.675358e+01,2.075691e+01,8.734103e+01
2.620800e+02,3.033333e-03,2.620800e+02,3.033333e-03,8.079453e-01,8.101229e-01,3.911439e-02,5.400288e-04,1.735532e+01,0.000000e+00,1.735532e+01,2.148081e+01,8.748667e+01
2.721600e+02,3.150000e-03,2.721600e+02,3.150000e-03,8.186322e-01,8.151415e-01,4.529012e-02,6.100703e-04,1.804850e+01,0.000000e+00,1.804850e+01,2.204714e+01,8.737500e+01
2.822400e+02,3.266667e-03,2.822400e+02,3.266667e-03,8.209346e-01,8.201481e-01,5.141341e-02,6.329285e-04,1.865346e+01,0.000000e+00,1.865346e+01,2.272222e+01,8.730000e+01
2.923200e+02,3.383333e-03,2.923200e+02,3.383333e-03,8.234981e-01,8.256092e-01,5.804996e-02,5.658053e-04,1.923757e+01,0.000000e+00,1.923757e+01,2.336079e+01,8.730000e+01
3.024000e+02,3.500000e-03,3.024000e+02,3.500000e-03,8.273255e-01,8.295568e-01,6.282004e-02,2.978513e-04,1.962026e+01,0.000000e+00,1.962026e+01,2.371528e+01,8.727500e+01
3.124800e+02,3.616667e-03,3.124800e+02,3.616667e-03,8.266790e-01,8.305816e-01,6.405464e-02,1.069096e-04,1.971492e+01,0.000000e+00,1.971492e+01,2.384833e+01,8.720000e+01
3.225600e+02,3.733333e-03,3.225600e+02,3.733333e-03,8.335549e-01,8.313467e-01,6.497534e-02,6.503465e-05,1.978442e+01,0.000000e+00,1.978442e+01,2.373499e+01,8.714444e+01
3.326400e+02,3.850000e-03,3.326400e+02,3.850000e-03,8.352309e-01,8.316713e-01,6.536574e-02,3.872982e-05,1.981361e+01,0.000000e+00,1.981361e+01,2.372232e+01,8.700000e+01

File: UNM_WP_HY_90_08/LOADING_FIT/90_08_LOAD_OUT.csv
Analysis by Brandon Lampe, performed on: 2016/09/08 08:25:54
Experimental results below begin at: 2015/08/06 15:18:57
Duration (sec),Duration (day),Elapsed Time (sec),Elapsed Time (day),Interpolated Fractional Density,Fit to Fractional Density,Fit to Volume Strain,Fit to Volume Strain Rate (1/sec),Confining Pressure (MPa),Pore Pressure (MPa),Terzaghi Pressure (MPa),Solid Pressure (MPa),Temperature (C))
0.000000e+00,0.000000e+00,0.000000e+00,0.000000e+00,8.682859e-01,8.711177e-01,3.256071e-03,0.000000e+00,7.700552e-02,0.000000e+00,7.700552e-02,8.868682e-02,8.820000e+01
1.003817e+01,1.161826e-04,1.003817e+01,1.161826e-04,8.683163e-01,8.711177e-01,3.256071e-03,0.000000e+00,8.529655e-02,0.000000e+00,8.529655e-02,9.823211e-02,8.820000e+01
2.007635e+01,2.323651e-04,2.007635e+01,2.323651e-04,8.685232e-01,8.711177e-01,3.256071e-03,0.000000e+00,9.759526e-02,0.000000e+00,9.759526e-02,1.123692e-01,8.829364e+01
3.011452e+01,3.485477e-04,3.011452e+01,3.485477e-04,8.689544e-01,8.711177e-01,3.256071e-03,0.000000e+00,1.526295e-01,0.000000e+00,1.526295e-01,1.756473e-01,8.830000e+01
4.015270e+01,4.647303e-04,4.015270e+01,4.647303e-04,8.697297e-01,8.711177e-01,3.256071e-03,0.000000e+00,3.507765e-01,0.000000e+00,3.507765e-01,4.033167e-01,8.830000e+01
5.019087e+01,5.809129e-04,5.019087e+01,5.809129e-04,8.699034e-01,8.711177e-01,3.256071e-03,0.000000e+00,6.419777e-01,0.000000e+00,6.419777e-01,7.379873e-01,8.830000e+01
6.022905e+01,6.970954e-04,6.022905e+01,6.970954e-04,8.702929e-01,8.711177e-01,3.256071e-03,0.000000e+00,1.594138e+00,0.000000e+00,1.594138e+00,1.831725e+00,8.838925e+01
7.026722e+01,8.132780e-04,7.026722e+01,8.132780e-04,8.705959e-01,8.711177e-01,3.256071e-03,0.000000e+00,3.152247e+00,0.000000e+00,3.152247e+00,3.620792e+00,8.860273e+01
8.030539e+01,9.294606e-04,8.030539e+01,9.294606e-04,8.707286e-01,8.711177e-01,3.256071e-03,0.000000e+00,4.489021e+00,0.000000e+00,4.489021e+00,5.155477e+00,8.869955e+01
9.034357e+01,1.045643e-03,9.034357e+01,1.045643e-03,8.707900e-01,8.711177e-01,3.256071e-03,0.000000e+00,5.446220e+00,0.000000e+00,5.446220e+00,6.254343e+00,8.898911e+01
1.003817e+02,1.161826e-03,1.003817e+02,1.161826e-03,8.709203e-01,8.711177e-01,3.256071e-03,0.000000e+00,6.260021e+00,0.000000e+00,6.260021e+00,7.187823e+00,8.918638e+01
1.104199e+02,1.278008e-03,1.104199e+02,1.278008e-03,8.710149e-01,8.711177e-01,3.256071e-03,0.000000e+00,6.995113e+00,0.000000e+00,6.995113e+00,8.030991e+00,8.929001e+01
1.204581e+02,1.394191e-03,1.204581e+02,1.394191e-03,8.712144e-01,8.711177e-01,3.256071e-03,0.000000e+00,7.759772e+00,0.000000e+00,7.759772e+00,8.906845e+00,8.939472e+01
1.304963e+02,1.510373e-03,1.304963e+02,1.510373e-03,8.712250e-01,8.711177e-01,3.256071e-03,0.000000e+00,8.516839e+00,0.000000e+00,8.516839e+00,9.775706e+00,8.949198e+01
1.405344e+02,1.626556e-03,1.405344e+02,1.626556e-03,8.712250e-01,8.711177e-01,3.256071e-03,0.000000e+00,9.211972e+00,0.000000e+00,9.211972e+00,1.057359e+01,8.959687e+01
1.505726e+02,1.742739e-03,1.505726e+02,1.742739e-03,8.713210e-01,8.711177e-01,3.256071e-03,0.000000e+00,9.965286e+00,0.000000e+00,9.965286e+00,1.143699e+01,8.960498e+01
1.606108e+02,1.858921e-03,1.606108e+02,1.858921e-03,8.713848e-01,8.711177e-01,3.256071e-03,0.000000e+00,1.072024e+01,0.000000e+00,1.072024e+01,1.230253e+01,8.980686e+01
1.706490e+02,1.975104e-03,1.706490e+02,1.975104e-03,8.714130e-01,8.711177e-01,3.256071e-03,5.551606e-18,1.141850e+01,0.000000e+00,1.141850e+01,1.310344e+01,8.989623e+01
1.806871e+02,2.091286e-03,1.806871e+02,2.091286e-03,8.714142e-01,8.711177e-01,3.256071e-03,1.087424e-15,1.205540e+01,0.000000e+00,1.205540e+01,1.383429e+01,8.999274e+01
1.907253e+02,2.207469e-03,1.907253e+02,2.207469e-03,8.714149e-01,8.711177e-01,3.256071e-03,4.292517e-14,1.286421e+01,0.000000e+00,1.286421e+01,1.476244e+01,9.000000e+01
2.007635e+02,2.323651e-03,2.007635e+02,2.323651e-03,8.716043e-01,8.711177e-01,3.256071e-03,1.049207e-12,1.354713e+01,0.000000e+00,1.354713e+01,1.554275e+01,9.009471e+01
2.108017e+02,2.439834e-03,2.108017e+02,2.439834e-03,8.716780e-01,8.711177e-01,3.256071e-03,2.341604e-11,1.422978e+01,0.000000e+00,1.422978e+01,1.632459e+01,9.019985e+01
2.208398e+02,2.556017e-03,2.208398e+02,2.556017e-03,8.716170e-01,8.711177e-01,3.256071e-03,3.845833e-10,1.499854e+01,0.000000e+00,1.499854e+01,1.720771e+01,9.029668e+01
2.308780e+02,2.672199e-03,2.308780e+02,2.672199e-03,8.716153e-01,8.711177e-01,3.256079e-03,2.486470e-09,1.581257e+01,0.000000e+00,1.581257e+01,1.814168e+01,9.031877e+01
2.409162e+02,2.788382e-03,2.409162e+02,2.788382e-03,8.716159e-01,8.711177e-01,3.256121e-03,1.491554e-08,1.644390e+01,0.000000e+00,1.644390e+01,1.886599e+01,9.049751e+01
2.509544e+02,2.904564e-03,2.509544e+02,2.904564e-03,8.717161e-01,8.711180e-01,3.256378e-03,7.937238e-08,1.714139e+01,0.000000e+00,1.714139e+01,1.966396e+01,9.050000e+01
2.609925e+02,3.020747e-03,2.609925e+02,3.020747e-03,8.717535e-01,8.711191e-01,3.257715e-03,2.963092e-07,1.789135e+01,0.000000e+00,1.789135e+01,2.052340e+01,9.060062e+01
2.710307e+02,3.136929e-03,2.710307e+02,3.136929e-03,8.718147e-01,8.711231e-01,3.262327e-03,1.005532e-06,1.858357e+01,0.000000e+00,1.858357e+01,2.131596e+01,9.069744e+01
2.810689e+02,3.253112e-03,2.810689e+02,3.253112e-03,8.717839e-01,8.711367e-01,3.277902e-03,2.633122e-06,1.933323e+01,0.000000e+00,1.933323e+01,2.217663e+01,9.070259e+01
2.911071e+02,3.369295e-03,2.911071e+02,3.369295e-03,8.717533e-01,8.711692e-01,3.315190e-03,6.692218e-06,2.002545e+01,0.000000e+00,2.002545e+01,2.297147e+01,9.079941e+01
3.011452e+02,3.485477e-03,3.011452e+02,3.485477e-03,8.719649e-01,8.712538e-01,3.412257e-03,1.185919e-05,2.080993e+01,0.000000e+00,2.080993e+01,2.386556e+01,9.081191e+01
3.111834e+02,3.601660e-03,3.111834e+02,3.601660e-03,8.720516e-01,8.713766e-01,3.553280e-03,1.229378e-05,2.140837e+01,0.000000e+00,2.140837e+01,2.454943e+01,9.090000e+01
3.212216e+02,3.717842e-03,3.212216e+02,3.717842e-03,8.722454e-01,8.714688e-01,3.659072e-03,8.384336e-06,2.171926e+01,0.000000e+00,2.171926e+01,2.490040e+01,9.090000e+01
3.312598e+02,3.834025e-03,3.312598e+02,3.834025e-03,8.721437e-01,8.715233e-01,3.721606e-03,5.121183e-06,2.187371e+01,0.000000e+00,2.187371e+01,2.508040e+01,9.089665e+01
3.412979e+02,3.950207e-03,3.412979e+02,3.950207e-03,8.721439e-01,8.715584e-01,3.761886e-03,2.778263e-06,2.196482e+01,0.000000e+00,2.196482e+01,2.518486e+01,9.080000e+01
3.513361e+02,4.066390e-03,3.513361e+02,4.066390e-03,8.720808e-01,8.715719e-01,3.777384e-03,1.396400e-06,2.199838e+01,0.000000e+00,2.199838e+01,2.522516e+01,9.080000e+01
3.613743e+02,4.182573e-03,3.613743e+02,4.182573e-03,8.720801e-01,8.715829e-01,3.789921e-03,9.201145e-07,2.202496e+01,0.000000e+00,2.202496e+01,2.525567e+01,9.079571e+01
3.714124e+02,4.298755e-03,3.714124e+02,4.298755e-03,8.720495e-01,8.715880e-01,3.795856e-03,4.524960e-07,2.203738e+01,0.000000e+00,2.203738e+01,2.527080e+01,9.060207e+01
3.814506e+02,4.414938e-03,3.814506e+02,4.414938e-03,8.720365e-01,8.715908e-01,3.799005e-03,1.568590e-07,2.204393e+01,0.000000e+00,2.204393e+01,2.527868e+01,9.059589e+01
3.914888e+02,4.531120e-03,3.914888e+02,4.531120e-03,8.719758e-01,8.715908e-01,3.799005e-03,9.475055e-09,2.204393e+01,0.000000e+00,2.204393e+01,2.528044e+01,9.050000e+01
4.015270e+02,4.647303e-03,4.015270e+02,4.647303e-03,8.720071e-01,8.715910e-01,3.799196e-03,1.560168e-07,2.204433e+01,0.000000e+00,2.204433e+01,2.527998e+01,9.050000e+01
4.115651e+02,4.763485e-03,4.115651e+02,4.763485e-03,8.720104e-01,8.715935e-01,3.802138e-03,1.465417e-07,2.205041e+01,0.000000e+00,2.205041e+01,2.528687e+01,9.049366e+01
4.216033e+02,4.879668e-03,4.216033e+02,4.879668e-03,8.721204e-01,8.715935e-01,3.802138e-03,-3.023768e-08,2.205041e+01,0.000000e+00,2.205041e+01,2.528368e+01,9.030000e+01
4.316415e+02,4.995851e-03,4.316415e+02,4.995851e-03,8.722111e-01,8.715930e-01,3.801531e-03,-6.313648e-07,2.204916e+01,0.000000e+00,2.204916e+01,2.527961e+01,9.030000e+01
4.416797e+02,5.112033e-03,4.416797e+02,5.112033e-03,8.722702e-01,8.715825e-01,3.789462e-03,-1.521721e-06,2.202400e+01,0.000000e+00,2.202400e+01,2.524906e+01,9.029831e+01
4.517178e+02,5.228216e-03,4.517178e+02,5.228216e-03,8.722089e-01,8.715664e-01,3.770980e-03,-1.701887e-06,2.198460e+01,0.000000e+00,2.198460e+01,2.520566e+01,9.020149e+01
4.617560e+02,5.344398e-03,4.617560e+02,5.344398e-03,8.722384e-01,8.715527e-01,3.755295e-03,-1.726908e-06,2.195030e+01,0.000000e+00,2.195030e+01,2.516549e+01,9.009600e+01
4.717942e+02,5.460581e-03,4.717942e+02,5.460581e-03,8.722080e-01,8.715361e-01,3.736310e-03,-1.798358e-06,2.190765e+01,0.000000e+00,2.190765e+01,2.511746e+01,9.000000e+01
4.818324e+02,5.576763e-03,4.818324e+02,5.576763e-03,8.722022e-01,8.715212e-01,3.719190e-03,-1.722685e-06,2.186805e+01,0.000000e+00,2.186805e+01,2.507223e+01,8.999385e+01
4.918705e+02,5.692946e-03,4.918705e+02,5.692946e-03,8.721236e-01,8.715060e-01,3.701725e-03,-1.516977e-06,2.182646e+01,0.000000e+00,2.182646e+01,2.502680e+01,8.990000e+01
5.019087e+02,5.809129e-03,5.019087e+02,5.809129e-03,8.722128e-01,8.714947e-01,3.688735e-03,-1.423944e-06,2.179470e+01,0.000000e+00,2.179470e+01,2.498782e+01,8.989239e+01
5.119469e+02,5.925311e-03,5.119469e+02,5.925311e-03,8.722713e-01,8.714811e-01,3.673137e-03,-1.436032e-06,2.175556e+01,0.000000e+00,2.175556e+01,2.494127e+01,8.980000e+01
5.219851e+02,6.041494e-03,5.219851e+02,6.041494e-03,8.722629e-01,8.714696e-01,3.659904e-03,-1.343464e-06,2.172144e+01,0.000000e+00,2.172144e+01,2.490240e+01,8.979116e+01
5.320232e+02,6.157676e-03,5.320232e+02,6.157676e-03,8.721781e-01,8.714576e-01,3.646165e-03,-1.392493e-06,2.168507e+01,0.000000e+00,2.168507e+01,2.486313e+01,8.970179e+01
5.420614e+02,6.273859e-03,5.420614e+02,6.273859e-03,8.722083e-01,8.714452e-01,3.631948e-03,-1.269205e-06,2.164637e+01,0.000000e+00,2.164637e+01,2.481788e+01,8.958845e+01
5.520996e+02,6.390041e-03,5.520996e+02,6.390041e-03,8.722054e-01,8.714354e-01,3.620684e-03,-1.182271e-06,2.161487e+01,0.000000e+00,2.161487e+01,2.478186e+01,8.950000e+01
5.621378e+02,6.506224e-03,5.621378e+02,6.506224e-03,8.721810e-01,8.714245e-01,3.608213e-03,-1.178427e-06,2.157909e+01,0.000000e+00,2.157909e+01,2.474153e+01,8.950000e+01
5.721759e+02,6.622407e-03,5.721759e+02,6.622407e-03,8.722181e-01,8.714148e-01,3.597026e-03,-9.552821e-07,2.154613e+01,0.000000e+00,2.154613e+01,2.470269e+01,8.948966e+01
5.822141e+02,6.738589e-03,5.822141e+02,6.738589e-03,8.723033e-01,8.714078e-01,3.589034e-03,7.608824e-07,2.152206e+01,0.000000e+00,2.152206e+01,2.467268e+01,8.939219e+01
5.922523e+02,6.854772e-03,5.922523e+02,6.854772e-03,8.723000e-01,8.714281e-01,3.612302e-03,3.093940e-06,2.159093e+01,0.000000e+00,2.159093e+01,2.475173e+01,8.930000e+01
6.022905e+02,6.970954e-03,6.022905e+02,6.970954e-03,8.722723e-01,8.714619e-01,3.651149e-03,4.746408e-06,2.169838e+01,0.000000e+00,2.169838e+01,2.487569e+01,8.929905e+01
6.123286e+02,7.087137e-03,6.123286e+02,7.087137e-03,8.723033e-01,8.715111e-01,3.707592e-03,5.364579e-06,2.184058e+01,0.000000e+00,2.184058e+01,2.503782e+01,8.920000e+01
6.223668e+02,7.203320e-03,6.223668e+02,7.203320e-03,8.723087e-01,8.715558e-01,3.758850e-03,5.575671e-06,2.195815e+01,0.000000e+00,2.195815e+01,2.517246e+01,8.920000e+01
6.324050e+02,7.319502e-03,6.324050e+02,7.319502e-03,8.723457e-01,8.716087e-01,3.819531e-03,6.170329e-06,2.208590e+01,0.000000e+00,2.208590e+01,2.531783e+01,8.920000e+01
6.424432e+02,7.435685e-03,6.424432e+02,7.435685e-03,8.723460e-01,8.716638e-01,3.882728e-03,6.799209e-06,2.220816e+01,0.000000e+00,2.220816e+01,2.545797e+01,8.918693e+01
6.524813e+02,7.551867e-03,6.524813e+02,7.551867e-03,8.723491e-01,8.717277e-01,3.956035e-03,9.667838e-06,2.233872e+01,0.000000e+00,2.233872e+01,2.560755e+01,8.910000e+01
6.625195e+02,7.668050e-03,6.625195e+02,7.668050e-03,8.723864e-01,8.718330e-01,4.076823e-03,1.097036e-05,2.253291e+01,0.000000e+00,2.253291e+01,2.582905e+01,8.910000e+01
6.725577e+02,7.784232e-03,6.725577e+02,7.784232e-03,8.724397e-01,8.719197e-01,4.176279e-03,1.139162e-05,2.267735e+01,0.000000e+00,2.267735e+01,2.599303e+01,8.909615e+01
6.825959e+02,7.900415e-03,6.825959e+02,7.900415e-03,8.724193e-01,8.720324e-01,4.305525e-03,1.427131e-05,2.284875e+01,0.000000e+00,2.284875e+01,2.619010e+01,8.900000e+01
6.926340e+02,8.016598e-03,6.926340e+02,8.016598e-03,8.725248e-01,8.721695e-01,4.462795e-03,1.605583e-05,2.303768e+01,0.000000e+00,2.303768e+01,2.640346e+01,8.900000e+01
7.026722e+02,8.132780e-03,7.026722e+02,8.132780e-03,8.725784e-01,8.723135e-01,4.627867e-03,1.662635e-05,2.321781e+01,0.000000e+00,2.321781e+01,2.660828e+01,8.900000e+01
7.127104e+02,8.248963e-03,7.127104e+02,8.248963e-03,8.725739e-01,8.724607e-01,4.796591e-03,1.786364e-05,2.338670e+01,0.000000e+00,2.338670e+01,2.680197e+01,8.898420e+01
7.227485e+02,8.365145e-03,7.227485e+02,8.365145e-03,8.725470e-01,8.726264e-01,4.986504e-03,1.978626e-05,2.356201e+01,0.000000e+00,2.356201e+01,2.700371e+01,8.890000e+01
7.327867e+02,8.481328e-03,7.327867e+02,8.481328e-03,8.725471e-01,8.728073e-01,5.193827e-03,1.977420e-05,2.373891e+01,0.000000e+00,2.373891e+01,2.720645e+01,8.890000e+01
7.428249e+02,8.597510e-03,7.428249e+02,8.597510e-03,8.725454e-01,8.729729e-01,5.383498e-03,2.121933e-05,2.388987e+01,0.000000e+00,2.388987e+01,2.737951e+01,8.890000e+01
7.528631e+02,8.713693e-03,7.528631e+02,8.713693e-03,8.725182e-01,8.731792e-01,5.619834e-03,2.449926e-05,2.406595e+01,0.000000e+00,2.406595e+01,2.758217e+01,8.889664e+01
7.629012e+02,8.829876e-03,7.629012e+02,8.829876e-03,8.725853e-01,8.734024e-01,5.875353e-03,2.863577e-05,2.424384e+01,0.000000e+00,2.424384e+01,2.778392e+01,8.880000e+01
7.729394e+02,8.946058e-03,7.729394e+02,8.946058e-03,8.726724e-01,8.736814e-01,6.194736e-03,2.930134e-05,2.445125e+01,0.000000e+00,2.445125e+01,2.801882e+01,8.877828e+01
7.829776e+02,9.062241e-03,7.829776e+02,9.062241e-03,8.727856e-01,8.739163e-01,6.463617e-03,2.674883e-05,2.461519e+01,0.000000e+00,2.461519e+01,2.820302e+01,8.870000e+01
7.930158e+02,9.178423e-03,7.930158e+02,9.178423e-03,8.728221e-01,8.741507e-01,6.731754e-03,3.067251e-05,2.477052e+01,0.000000e+00,2.477052e+01,2.837981e+01,8.870000e+01
8.030539e+02,9.294606e-03,8.030539e+02,9.294606e-03,8.728603e-01,8.744547e-01,7.079409e-03,3.250469e-05,2.496162e+01,0.000000e+00,2.496162e+01,2.859749e+01,8.870000e+01
8.130921e+02,9.410788e-03,8.130921e+02,9.410788e-03,8.728134e-01,8.747213e-01,7.384330e-03,3.011591e-05,2.512104e+01,0.000000e+00,2.512104e+01,2.878169e+01,8.870000e+01
8.231303e+02,9.526971e-03,8.231303e+02,9.526971e-03,8.728788e-01,8.749835e-01,7.684027e-03,3.208727e-05,2.527135e+01,0.000000e+00,2.527135e+01,2.895173e+01,8.869366e+01
8.331685e+02,9.643154e-03,8.331685e+02,9.643154e-03,8.729368e-01,8.752850e-01,8.028525e-03,3.413342e-05,2.543732e+01,0.000000e+00,2.543732e+01,2.913994e+01,8.860000e+01
8.432066e+02,9.759336e-03,8.432066e+02,9.759336e-03,8.730120e-01,8.755833e-01,8.369301e-03,3.703029e-05,2.559527e+01,0.000000e+00,2.559527e+01,2.931834e+01,8.860000e+01
8.532448e+02,9.875519e-03,8.532448e+02,9.875519e-03,8.731052e-01,8.759360e-01,8.771958e-03,3.877854e-05,2.577496e+01,0.000000e+00,2.577496e+01,2.952102e+01,8.860000e+01
8.632830e+02,9.991701e-03,8.632830e+02,9.991701e-03,8.731635e-01,8.762653e-01,9.147833e-03,4.081971e-05,2.593679e+01,0.000000e+00,2.593679e+01,2.970439e+01,8.858027e+01
8.733212e+02,1.010788e-02,8.733212e+02,1.010788e-02,8.733067e-01,8.766541e-01,9.591469e-03,4.235220e-05,2.612146e+01,0.000000e+00,2.612146e+01,2.991098e+01,8.850000e+01
8.833593e+02,1.022407e-02,8.833593e+02,1.022407e-02,8.733448e-01,8.770107e-01,9.998110e-03,3.948323e-05,2.628546e+01,0.000000e+00,2.628546e+01,3.009746e+01,8.848149e+01
8.933975e+02,1.034025e-02,8.933975e+02,1.034025e-02,8.734204e-01,8.773493e-01,1.038415e-02,4.201550e-05,2.643707e+01,0.000000e+00,2.643707e+01,3.026844e+01,8.840932e+01
9.034357e+02,1.045643e-02,9.034357e+02,1.045643e-02,8.735789e-01,8.777507e-01,1.084163e-02,4.549454e-05,2.661222e+01,0.000000e+00,2.661222e+01,3.046345e+01,8.848631e+01
9.134739e+02,1.057261e-02,9.134739e+02,1.057261e-02,8.736812e-01,8.781510e-01,1.129751e-02,4.818662e-05,2.678248e+01,0.000000e+00,2.678248e+01,3.065475e+01,8.838853e+01
9.235120e+02,1.068880e-02,9.235120e+02,1.068880e-02,8.737767e-01,8.786003e-01,1.180904e-02,4.912999e-05,2.696909e+01,0.000000e+00,2.696909e+01,3.086497e+01,8.830000e+01
9.335502e+02,1.080498e-02,9.335502e+02,1.080498e-02,8.738683e-01,8.790176e-01,1.228386e-02,4.687778e-05,2.713867e+01,0.000000e+00,2.713867e+01,3.105578e+01,8.832271e+01
9.435884e+02,1.092116e-02,9.435884e+02,1.092116e-02,8.740351e-01,8.794276e-01,1.275017e-02,4.373227e-05,2.730223e+01,0.000000e+00,2.730223e+01,3.123700e+01,8.837403e+01
9.536266e+02,1.103734e-02,9.536266e+02,1.103734e-02,8.741574e-01,8.797897e-01,1.316185e-02,3.943584e-05,2.744448e+01,0.000000e+00,2.744448e+01,3.139536e+01,8.827897e+01
9.636647e+02,1.115353e-02,9.636647e+02,1.115353e-02,8.742615e-01,8.801241e-01,1.354190e-02,4.204003e-05,2.757423e+01,0.000000e+00,2.757423e+01,3.154002e+01,8.820000e+01
9.737029e+02,1.126971e-02,9.737029e+02,1.126971e-02,8.745026e-01,8.805325e-01,1.400586e-02,4.672152e-05,2.773080e+01,0.000000e+00,2.773080e+01,3.171036e+01,8.820000e+01
9.837411e+02,1.138589e-02,9.837411e+02,1.138589e-02,8.747083e-01,8.809500e-01,1.447990e-02,4.623833e-05,2.788897e+01,0.000000e+00,2.788897e+01,3.188373e+01,8.820000e+01
9.937793e+02,1.150207e-02,9.937793e+02,1.150207e-02,8.748666e-01,8.813503e-01,1.493415e-02,4.582460e-05,2.803906e+01,0.000000e+00,2.803906e+01,3.204953e+01,8.815986e+01
1.003817e+03,1.161826e-02,1.003817e+03,1.161826e-02,8.750766e-01,8.817609e-01,1.539989e-02,4.604607e-05,2.819168e+01,0.000000e+00,2.819168e+01,3.221624e+01,8.800000e+01
1.013856e+03,1.173444e-02,1.013856e+03,1.173444e-02,8.752580e-01,8.821654e-01,1.585859e-02,4.434818e-05,2.834093e+01,0.000000e+00,2.834093e+01,3.238008e+01,8.800000e+01
1.023894e+03,1.185062e-02,1.023894e+03,1.185062e-02,8.754266e-01,8.825463e-01,1.629024e-02,3.955933e-05,2.848057e+01,0.000000e+00,2.848057e+01,3.253336e+01,8.797644e+01
1.033932e+03,1.196680e-02,1.033932e+03,1.196680e-02,8.756733e-01,8.828663e-01,1.665280e-02,3.969871e-05,2.859737e+01,0.000000e+00,2.859737e+01,3.265758e+01,8.790000e+01
1.043970e+03,1.208299e-02,1.043970e+03,1.208299e-02,8.758319e-01,8.832500e-01,1.708724e-02,4.300987e-05,2.873686e+01,0.000000e+00,2.873686e+01,3.281093e+01,8.790000e+01
1.054008e+03,1.219917e-02,1.054008e+03,1.219917e-02,8.760926e-01,8.836290e-01,1.751628e-02,4.303147e-05,2.887423e+01,0.000000e+00,2.887423e+01,3.295796e+01,8.788257e+01
1.064046e+03,1.231535e-02,1.064046e+03,1.231535e-02,8.764099e-01,8.840134e-01,1.795116e-02,4.353836e-05,2.901320e+01,0.000000e+00,2.901320e+01,3.310460e+01,8.782113e+01
1.074085e+03,1.243154e-02,1.074085e+03,1.243154e-02,8.768824e-01,8.844017e-01,1.839037e-02,4.569204e-05,2.915340e+01,0.000000e+00,2.915340e+01,3.324664e+01,8.785693e+01
1.084123e+03,1.254772e-02,1.084123e+03,1.254772e-02,8.773923e-01,8.848247e-01,1.886849e-02,4.448774e-05,2.930598e+01,0.000000e+00,2.930598e+01,3.340123e+01,8.770000e+01
1.094161e+03,1.266390e-02,1.094161e+03,1.266390e-02,8.778228e-01,8.851920e-01,1.928352e-02,4.127078e-05,2.943852e+01,0.000000e+00,2.943852e+01,3.353583e+01,8.766918e+01
1.104199e+03,1.278008e-02,1.104199e+03,1.278008e-02,8.782791e-01,8.855581e-01,1.969706e-02,3.870097e-05,2.957075e+01,0.000000e+00,2.957075e+01,3.366897e+01,8.760000e+01
1.114237e+03,1.289627e-02,1.114237e+03,1.289627e-02,8.786242e-01,8.858800e-01,2.006050e-02,3.885331e-05,2.968718e+01,0.000000e+00,2.968718e+01,3.378826e+01,8.760000e+01
1.124276e+03,1.301245e-02,1.124276e+03,1.301245e-02,8.790604e-01,8.862491e-01,2.047709e-02,4.381416e-05,2.982097e+01,0.000000e+00,2.982097e+01,3.392369e+01,8.760000e+01
1.134314e+03,1.312863e-02,1.134314e+03,1.312863e-02,8.795498e-01,8.866596e-01,2.094012e-02,4.322107e-05,2.997021e+01,0.000000e+00,2.997021e+01,3.407449e+01,8.757614e+01
1.144352e+03,1.324481e-02,1.144352e+03,1.324481e-02,8.800215e-01,8.870185e-01,2.134481e-02,4.199995e-05,3.010119e+01,0.000000e+00,3.010119e+01,3.420506e+01,8.750000e+01
1.154390e+03,1.336100e-02,1.154390e+03,1.336100e-02,8.804918e-01,8.874076e-01,2.178333e-02,4.412389e-05,3.024380e+01,0.000000e+00,3.024380e+01,3.434876e+01,8.750000e+01
1.164428e+03,1.347718e-02,1.164428e+03,1.347718e-02,8.809728e-01,8.878046e-01,2.223066e-02,4.238837e-05,3.039011e+01,0.000000e+00,3.039011e+01,3.449608e+01,8.746620e+01
1.174466e+03,1.359336e-02,1.174466e+03,1.359336e-02,8.814655e-01,8.881631e-01,2.263433e-02,3.853483e-05,3.052297e+01,0.000000e+00,3.052297e+01,3.462753e+01,8.740000e+01
1.184505e+03,1.370954e-02,1.184505e+03,1.370954e-02,8.819830e-01,8.884917e-01,2.300429e-02,3.823220e-05,3.064550e+01,0.000000e+00,3.064550e+01,3.474613e+01,8.740000e+01
1.194543e+03,1.382573e-02,1.194543e+03,1.382573e-02,8.823909e-01,8.888450e-01,2.340190e-02,4.142848e-05,3.077807e+01,0.000000e+00,3.077807e+01,3.488031e+01,8.737661e+01
1.204581e+03,1.394191e-02,1.204581e+03,1.394191e-02,8.828680e-01,8.892310e-01,2.383603e-02,4.253267e-05,3.092397e+01,0.000000e+00,3.092397e+01,3.502672e+01,8.730000e+01
1.214619e+03,1.405809e-02,1.214619e+03,1.405809e-02,8.832913e-01,8.896044e-01,2.425580e-02,4.116527e-05,3.106630e+01,0.000000e+00,3.106630e+01,3.517107e+01,8.727446e+01
1.224657e+03,1.417427e-02,1.224657e+03,1.417427e-02,8.837483e-01,8.899662e-01,2.466248e-02,3.360848e-05,3.120546e+01,0.000000e+00,3.120546e+01,3.531035e+01,8.722856e+01
1.234695e+03,1.429046e-02,1.234695e+03,1.429046e-02,8.842585e-01,8.902048e-01,2.493053e-02,3.355804e-06,3.129793e+01,0.000000e+00,3.129793e+01,3.539454e+01,8.726954e+01
1.244734e+03,1.440664e-02,1.244734e+03,1.440664e-02,8.846126e-01,8.900262e-01,2.472985e-02,-2.617895e-05,3.122865e+01,0.000000e+00,3.122865e+01,3.530206e+01,8.720000e+01
1.254772e+03,1.452282e-02,1.254772e+03,1.452282e-02,8.849128e-01,8.897371e-01,2.440496e-02,-2.787275e-05,3.111719e+01,0.000000e+00,3.111719e+01,3.516413e+01,8.717265e+01
1.264810e+03,1.463900e-02,1.264810e+03,1.463900e-02,8.852587e-01,8.895283e-01,2.417026e-02,-2.311263e-05,3.103719e+01,0.000000e+00,3.103719e+01,3.506003e+01,8.707363e+01
1.274848e+03,1.475519e-02,1.274848e+03,1.475519e-02,8.855877e-01,8.893243e-01,2.394094e-02,-1.859162e-05,3.095942e+01,0.000000e+00,3.095942e+01,3.495918e+01,8.700000e+01
1.284886e+03,1.487137e-02,1.284886e+03,1.487137e-02,8.857909e-01,8.891963e-01,2.379701e-02,-7.631300e-06,3.091081e+01,0.000000e+00,3.091081e+01,3.489628e+01,8.697386e+01
1.294924e+03,1.498755e-02,1.294924e+03,1.498755e-02,8.860196e-01,8.891881e-01,2.378773e-02,3.872669e-06,3.090768e+01,0.000000e+00,3.090768e+01,3.488374e+01,8.687495e+01
1.304963e+03,1.510373e-02,1.304963e+03,1.510373e-02,8.862702e-01,8.892655e-01,2.387476e-02,6.600150e-06,3.093705e+01,0.000000e+00,3.093705e+01,3.490702e+01,8.683373e+01
1.315001e+03,1.521992e-02,1.315001e+03,1.521992e-02,8.865183e-01,8.893059e-01,2.392024e-02,-7.041176e-06,3.095242e+01,0.000000e+00,3.095242e+01,3.491459e+01,8.682320e+01
1.325039e+03,1.533610e-02,1.325039e+03,1.533610e-02,8.867788e-01,8.891398e-01,2.373340e-02,-1.340589e-05,3.088936e+01,0.000000e+00,3.088936e+01,3.483323e+01,8.670000e+01
1.335077e+03,1.545228e-02,1.335077e+03,1.545228e-02,8.869745e-01,8.890666e-01,2.365110e-02,-7.804564e-06,3.086166e+01,0.000000e+00,3.086166e+01,3.479431e+01,8.667065e+01
1.345115e+03,1.556846e-02,1.345115e+03,1.556846e-02,8.871454e-01,8.890004e-01,2.357671e-02,-1.083144e-05,3.083667e+01,0.000000e+00,3.083667e+01,3.475943e+01,8.656795e+01
1.355154e+03,1.568465e-02,1.355154e+03,1.568465e-02,8.873606e-01,8.888733e-01,2.343364e-02,-1.444521e-05,3.078869e+01,0.000000e+00,3.078869e+01,3.469694e+01,8.650000e+01
1.365192e+03,1.580083e-02,1.365192e+03,1.580083e-02,8.875026e-01,8.887427e-01,2.328671e-02,-1.492894e-05,3.073956e+01,0.000000e+00,3.073956e+01,3.463602e+01,8.652803e+01
1.375230e+03,1.591701e-02,1.375230e+03,1.591701e-02,8.876018e-01,8.886069e-01,2.313392e-02,-1.496021e-05,3.068861e+01,0.000000e+00,3.068861e+01,3.457475e+01,8.653831e+01
1.385268e+03,1.603320e-02,1.385268e+03,1.603320e-02,8.877193e-01,8.884758e-01,2.298636e-02,-1.493310e-05,3.063954e+01,0.000000e+00,3.063954e+01,3.451489e+01,8.640000e+01
1.395306e+03,1.614938e-02,1.395306e+03,1.614938e-02,8.878692e-01,8.883405e-01,2.283412e-02,-1.508429e-05,3.058904e+01,0.000000e+00,3.058904e+01,3.445219e+01,8.640000e+01
1.405344e+03,1.626556e-02,1.405344e+03,1.626556e-02,8.879457e-01,8.882068e-01,2.268352e-02,-1.516403e-05,3.053922e+01,0.000000e+00,3.053922e+01,3.439311e+01,8.636767e+01
1.415383e+03,1.638174e-02,1.415383e+03,1.638174e-02,8.880356e-01,8.880701e-01,2.252968e-02,-1.492108e-05,3.048845e+01,0.000000e+00,3.048845e+01,3.433246e+01,8.626521e+01
1.425421e+03,1.649793e-02,1.425421e+03,1.649793e-02,8.882596e-01,8.879407e-01,2.238396e-02,-1.472695e-05,3.044047e+01,0.000000e+00,3.044047e+01,3.426979e+01,8.620000e+01
1.435459e+03,1.661411e-02,1.435459e+03,1.661411e-02,8.883919e-01,8.878076e-01,2.223402e-02,-1.519254e-05,3.039121e+01,0.000000e+00,3.039121e+01,3.420924e+01,8.616899e+01
1.445497e+03,1.673029e-02,1.445497e+03,1.673029e-02,8.885215e-01,8.876699e-01,2.207895e-02,-1.523894e-05,3.034039e+01,0.000000e+00,3.034039e+01,3.414705e+01,8.610000e+01
1.455535e+03,1.684647e-02,1.455535e+03,1.684647e-02,8.886397e-01,8.875360e-01,2.192807e-02,-1.525809e-05,3.029104e+01,0.000000e+00,3.029104e+01,3.408698e+01,8.610000e+01
1.465573e+03,1.696266e-02,1.465573e+03,1.696266e-02,8.887631e-01,8.873981e-01,2.177262e-02,-1.530221e-05,3.024031e+01,0.000000e+00,3.024031e+01,3.402516e+01,8.606445e+01
1.475612e+03,1.707884e-02,1.475612e+03,1.707884e-02,8.888250e-01,8.872634e-01,2.162086e-02,-1.531876e-05,3.019087e+01,0.000000e+00,3.019087e+01,3.396718e+01,8.600000e+01
1.485650e+03,1.719502e-02,1.485650e+03,1.719502e-02,8.889245e-01,8.871252e-01,2.146508e-02,-1.512291e-05,3.014023e+01,0.000000e+00,3.014023e+01,3.390640e+01,8.596248e+01
1.495688e+03,1.731120e-02,1.495688e+03,1.731120e-02,8.889851e-01,8.869941e-01,2.131725e-02,-1.495494e-05,3.009225e+01,0.000000e+00,3.009225e+01,3.385012e+01,8.590000e+01
1.505726e+03,1.742739e-02,1.505726e+03,1.742739e-02,8.890329e-01,8.868589e-01,2.116484e-02,-1.539921e-05,3.004287e+01,0.000000e+00,3.004287e+01,3.379276e+01,8.586601e+01
1.515764e+03,1.754357e-02,1.515764e+03,1.754357e-02,8.891726e-01,8.867199e-01,2.100809e-02,-1.543720e-05,2.999217e+01,0.000000e+00,2.999217e+01,3.373042e+01,8.576369e+01
1.525802e+03,1.765975e-02,1.525802e+03,1.765975e-02,8.892668e-01,8.865841e-01,2.085492e-02,-1.549218e-05,2.994270e+01,0.000000e+00,2.994270e+01,3.367122e+01,8.570000e+01
1.535841e+03,1.777593e-02,1.535841e+03,1.777593e-02,8.892761e-01,8.864441e-01,2.069706e-02,-1.552980e-05,2.989180e+01,0.000000e+00,2.989180e+01,3.361363e+01,8.570000e+01
1.545879e+03,1.789212e-02,1.545879e+03,1.789212e-02,8.893001e-01,8.863077e-01,2.054313e-02,-1.544438e-05,2.984222e+01,0.000000e+00,2.984222e+01,3.355698e+01,8.566788e+01
1.555917e+03,1.800830e-02,1.555917e+03,1.800830e-02,8.894085e-01,8.861693e-01,2.038700e-02,-1.521581e-05,2.979201e+01,0.000000e+00,2.979201e+01,3.349642e+01,8.560000e+01
1.565955e+03,1.812448e-02,1.565955e+03,1.812448e-02,8.894762e-01,8.860370e-01,2.023766e-02,-1.512206e-05,2.974403e+01,0.000000e+00,2.974403e+01,3.343994e+01,8.560000e+01
1.575993e+03,1.824066e-02,1.575993e+03,1.824066e-02,8.895816e-01,8.859003e-01,2.008340e-02,-1.554187e-05,2.969453e+01,0.000000e+00,2.969453e+01,3.338033e+01,8.552607e+01
1.586032e+03,1.835685e-02,1.586032e+03,1.835685e-02,8.896648e-01,8.857606e-01,1.992563e-02,-1.557037e-05,2.964395e+01,0.000000e+00,2.964395e+01,3.332036e+01,8.547808e+01
1.596070e+03,1.847303e-02,1.596070e+03,1.847303e-02,8.897310e-01,8.856234e-01,1.977080e-02,-1.561873e-05,2.959436e+01,0.000000e+00,2.959436e+01,3.326214e+01,8.552177e+01
1.606108e+03,1.858921e-02,1.606108e+03,1.858921e-02,8.897962e-01,8.854829e-01,1.961207e-02,-1.545881e-05,2.954355e+01,0.000000e+00,2.954355e+01,3.320261e+01,8.543786e+01
1.616146e+03,1.870539e-02,1.616146e+03,1.870539e-02,8.899226e-01,8.853486e-01,1.946045e-02,-1.519120e-05,2.949506e+01,0.000000e+00,2.949506e+01,3.314340e+01,8.552950e+01
1.626184e+03,1.882158e-02,1.626184e+03,1.882158e-02,8.899991e-01,8.852128e-01,1.930708e-02,-1.547202e-05,2.944605e+01,0.000000e+00,2.944605e+01,3.308548e+01,8.556842e+01
1.636222e+03,1.893776e-02,1.636222e+03,1.893776e-02,8.900789e-01,8.850736e-01,1.914983e-02,-1.557371e-05,2.939581e+01,0.000000e+00,2.939581e+01,3.302607e+01,8.553980e+01
1.646261e+03,1.905394e-02,1.646261e+03,1.905394e-02,8.900982e-01,8.849361e-01,1.899442e-02,-1.561368e-05,2.934618e+01,0.000000e+00,2.934618e+01,3.296960e+01,8.556005e+01
1.656299e+03,1.917012e-02,1.656299e+03,1.917012e-02,8.901300e-01,8.847962e-01,1.883636e-02,-1.563163e-05,2.929573e+01,0.000000e+00,2.929573e+01,3.291174e+01,8.545823e+01
1.666337e+03,1.928631e-02,1.666337e+03,1.928631e-02,8.902427e-01,8.846584e-01,1.868059e-02,-1.567235e-05,2.924601e+01,0.000000e+00,2.924601e+01,3.285173e+01,8.540000e+01
1.676375e+03,1.940249e-02,1.676375e+03,1.940249e-02,8.903632e-01,8.845179e-01,1.852172e-02,-1.547875e-05,2.919531e+01,0.000000e+00,2.919531e+01,3.279034e+01,8.544038e+01
1.686413e+03,1.951867e-02,1.686413e+03,1.951867e-02,8.904020e-01,8.843836e-01,1.836984e-02,-1.523250e-05,2.914684e+01,0.000000e+00,2.914684e+01,3.273448e+01,8.546777e+01
1.696451e+03,1.963485e-02,1.696451e+03,1.963485e-02,8.904278e-01,8.842474e-01,1.821590e-02,-1.548918e-05,2.909772e+01,0.000000e+00,2.909772e+01,3.267836e+01,8.540000e+01
1.706490e+03,1.975104e-02,1.706490e+03,1.975104e-02,8.904631e-01,8.841086e-01,1.805887e-02,-1.558212e-05,2.904759e+01,0.000000e+00,2.904759e+01,3.262077e+01,8.540000e+01
1.716528e+03,1.986722e-02,1.716528e+03,1.986722e-02,8.904584e-01,8.839709e-01,1.790307e-02,-1.560828e-05,2.899784e+01,0.000000e+00,2.899784e+01,3.256507e+01,8.540000e+01
1.726566e+03,1.998340e-02,1.726566e+03,1.998340e-02,8.905057e-01,8.838316e-01,1.774551e-02,-1.561469e-05,2.894751e+01,0.000000e+00,2.894751e+01,3.250682e+01,8.535550e+01
1.736604e+03,2.009959e-02,1.736604e+03,2.009959e-02,8.905711e-01,8.836938e-01,1.758959e-02,-1.559162e-05,2.889767e+01,0.000000e+00,2.889767e+01,3.244847e+01,8.530000e+01
1.746642e+03,2.021577e-02,1.746642e+03,2.021577e-02,8.906218e-01,8.835550e-01,1.743249e-02,-1.534251e-05,2.884742e+01,0.000000e+00,2.884742e+01,3.239021e+01,8.530000e+01
1.756680e+03,2.033195e-02,1.756680e+03,2.033195e-02,8.906388e-01,8.834216e-01,1.728156e-02,-1.527705e-05,2.879912e+01,0.000000e+00,2.879912e+01,3.233535e+01,8.530000e+01
1.766719e+03,2.044813e-02,1.766719e+03,2.044813e-02,8.906501e-01,8.832840e-01,1.712578e-02,-1.557937e-05,2.874922e+01,0.000000e+00,2.874922e+01,3.227891e+01,8.530000e+01
1.776757e+03,2.056432e-02,1.776757e+03,2.056432e-02,8.907238e-01,8.831454e-01,1.696879e-02,-1.548182e-05,2.869887e+01,0.000000e+00,2.869887e+01,3.221972e+01,8.530000e+01
1.786795e+03,2.068050e-02,1.786795e+03,2.068050e-02,8.908514e-01,8.830095e-01,1.681496e-02,-1.544343e-05,2.864950e+01,0.000000e+00,2.864950e+01,3.215968e+01,8.530000e+01
1.796833e+03,2.079668e-02,1.796833e+03,2.079668e-02,8.909153e-01,8.828716e-01,1.665874e-02,-1.551401e-05,2.859929e+01,0.000000e+00,2.859929e+01,3.210102e+01,8.525277e+01
1.806871e+03,2.091286e-02,1.806871e+03,2.091286e-02,8.909000e-01,8.827345e-01,1.650350e-02,-1.577985e-05,2.854933e+01,0.000000e+00,2.854933e+01,3.204549e+01,8.520000e+01
1.816910e+03,2.102905e-02,1.816910e+03,2.102905e-02,8.908773e-01,8.825919e-01,1.634194e-02,-9.154880e-06,2.849725e+01,0.000000e+00,2.849725e+01,3.198785e+01,8.515080e+01
1.826948e+03,2.114523e-02,1.826948e+03,2.114523e-02,8.908911e-01,8.825723e-01,1.631970e-02,9.680247e-06,2.849008e+01,0.000000e+00,2.849008e+01,3.197931e+01,8.505752e+01
1.836986e+03,2.126141e-02,1.836986e+03,2.126141e-02,8.909384e-01,8.827635e-01,1.653628e-02,3.030412e-05,2.855988e+01,0.000000e+00,2.855988e+01,3.205596e+01,8.500000e+01
1.847024e+03,2.137759e-02,1.847024e+03,2.137759e-02,8.909986e-01,8.831094e-01,1.692810e-02,4.218015e-05,2.868582e+01,0.000000e+00,2.868582e+01,3.219513e+01,8.500000e+01
1.857062e+03,2.149378e-02,1.857062e+03,2.149378e-02,8.910465e-01,8.835113e-01,1.738311e-02,4.687006e-05,2.883162e+01,0.000000e+00,2.883162e+01,3.235703e+01,8.500000e+01
1.867100e+03,2.160996e-02,1.867100e+03,2.160996e-02,8.910831e-01,8.839408e-01,1.786908e-02,4.834644e-05,2.898698e+01,0.000000e+00,2.898698e+01,3.253005e+01,8.495003e+01
1.877139e+03,2.172614e-02,1.877139e+03,2.172614e-02,8.911664e-01,8.843693e-01,1.835373e-02,4.840850e-05,2.914170e+01,0.000000e+00,2.914170e+01,3.270063e+01,8.495104e+01
1.887177e+03,2.184232e-02,1.887177e+03,2.184232e-02,8.912628e-01,8.848003e-01,1.884094e-02,4.648939e-05,2.929719e+01,0.000000e+00,2.929719e+01,3.287155e+01,8.500000e+01
1.897215e+03,2.195851e-02,1.897215e+03,2.195851e-02,8.913272e-01,8.851951e-01,1.928706e-02,4.458908e-05,2.943965e+01,0.000000e+00,2.943965e+01,3.302900e+01,8.500000e+01
1.907253e+03,2.207469e-02,1.907253e+03,2.207469e-02,8.914135e-01,8.855927e-01,1.973613e-02,4.572924e-05,2.958326e+01,0.000000e+00,2.958326e+01,3.318691e+01,8.500000e+01
1.917291e+03,2.219087e-02,1.917291e+03,2.219087e-02,8.914798e-01,8.860082e-01,2.020514e-02,5.156492e-05,2.973359e+01,0.000000e+00,2.973359e+01,3.335307e+01,8.500000e+01
1.927329e+03,2.230705e-02,1.927329e+03,2.230705e-02,8.915496e-01,8.865100e-01,2.077137e-02,6.555891e-05,2.991575e+01,0.000000e+00,2.991575e+01,3.355478e+01,8.504278e+01
1.937368e+03,2.242324e-02,1.937368e+03,2.242324e-02,8.916559e-01,8.871751e-01,2.152132e-02,7.265663e-05,3.015850e+01,0.000000e+00,3.015850e+01,3.382303e+01,8.505160e+01
1.947406e+03,2.253942e-02,1.947406e+03,2.253942e-02,8.917758e-01,8.878041e-01,2.223005e-02,6.883440e-05,3.038991e+01,0.000000e+00,3.038991e+01,3.407797e+01,8.500000e+01
1.957444e+03,2.265560e-02,1.957444e+03,2.265560e-02,8.918562e-01,8.884020e-01,2.290327e-02,6.693678e-05,3.061196e+01,0.000000e+00,3.061196e+01,3.432387e+01,8.505467e+01
1.967482e+03,2.277178e-02,1.967482e+03,2.277178e-02,8.920150e-01,8.889979e-01,2.357389e-02,6.717516e-05,3.083572e+01,0.000000e+00,3.083572e+01,3.456861e+01,8.505247e+01
1.977520e+03,2.288797e-02,1.977520e+03,2.288797e-02,8.921904e-01,8.896009e-01,2.425190e-02,6.678659e-05,3.106497e+01,0.000000e+00,3.106497e+01,3.481877e+01,8.500000e+01
1.987559e+03,2.300415e-02,1.987559e+03,2.300415e-02,8.922621e-01,8.901907e-01,2.491472e-02,6.511742e-05,3.129246e+01,0.000000e+00,3.129246e+01,3.507092e+01,8.504512e+01
1.997597e+03,2.312033e-02,1.997597e+03,2.312033e-02,8.923574e-01,8.907646e-01,2.555922e-02,6.464237e-05,3.151727e+01,0.000000e+00,3.151727e+01,3.531911e+01,8.510000e+01
2.007635e+03,2.323651e-02,2.007635e+03,2.323651e-02,8.925173e-01,8.913468e-01,2.621250e-02,6.351007e-05,3.174923e+01,0.000000e+00,3.174923e+01,3.557268e+01,8.510000e+01
2.017673e+03,2.335270e-02,2.017673e+03,2.335270e-02,8.927192e-01,8.919011e-01,2.683427e-02,5.997354e-05,3.197425e+01,0.000000e+00,3.197425e+01,3.581669e+01,8.510000e+01
2.027711e+03,2.346888e-02,2.027711e+03,2.346888e-02,8.929639e-01,8.924206e-01,2.741655e-02,5.642647e-05,3.218915e+01,0.000000e+00,3.218915e+01,3.604754e+01,8.504260e+01
2.037749e+03,2.358506e-02,2.037749e+03,2.358506e-02,8.932093e-01,8.929121e-01,2.796711e-02,5.373078e-05,3.239641e+01,0.000000e+00,3.239641e+01,3.626967e+01,8.505422e+01
2.047788e+03,2.370124e-02,2.047788e+03,2.370124e-02,8.934352e-01,8.933838e-01,2.849527e-02,5.170872e-05,3.259930e+01,0.000000e+00,3.259930e+01,3.648760e+01,8.510000e+01
2.057826e+03,2.381743e-02,2.057826e+03,2.381743e-02,8.936981e-01,8.938395e-01,2.900523e-02,5.014405e-05,3.279931e+01,0.000000e+00,3.279931e+01,3.670066e+01,8.505214e+01
2.067864e+03,2.393361e-02,2.067864e+03,2.393361e-02,8.940218e-01,8.942837e-01,2.950198e-02,4.764793e-05,3.299834e+01,0.000000e+00,3.299834e+01,3.690999e+01,8.504874e+01
2.077902e+03,2.404979e-02,2.077902e+03,2.404979e-02,8.942757e-01,8.946950e-01,2.996182e-02,4.784116e-05,3.318657e+01,0.000000e+00,3.318657e+01,3.711000e+01,8.505017e+01
2.087940e+03,2.416598e-02,2.087940e+03,2.416598e-02,8.945579e-01,8.951430e-01,3.046246e-02,5.046260e-05,3.339624e+01,0.000000e+00,3.339624e+01,3.733267e+01,8.505598e+01
2.097978e+03,2.428216e-02,2.097978e+03,2.428216e-02,8.948291e-01,8.956019e-01,3.097493e-02,4.798907e-05,3.361638e+01,0.000000e+00,3.361638e+01,3.756737e+01,8.510000e+01
2.108017e+03,2.439834e-02,2.108017e+03,2.439834e-02,8.950251e-01,8.960058e-01,3.142590e-02,4.572511e-05,3.381511e+01,0.000000e+00,3.381511e+01,3.778119e+01,8.510000e+01
2.118055e+03,2.451452e-02,2.118055e+03,2.451452e-02,8.953311e-01,8.964244e-01,3.189292e-02,4.677137e-05,3.402628e+01,0.000000e+00,3.402628e+01,3.800412e+01,8.504623e+01
2.128093e+03,2.463071e-02,2.128093e+03,2.463071e-02,8.956777e-01,8.968476e-01,3.236490e-02,4.603346e-05,3.424568e+01,0.000000e+00,3.424568e+01,3.823437e+01,8.505059e+01
2.138131e+03,2.474689e-02,2.138131e+03,2.474689e-02,8.960770e-01,8.972532e-01,3.281711e-02,4.404487e-05,3.446201e+01,0.000000e+00,3.446201e+01,3.845876e+01,8.510000e+01
2.148169e+03,2.486307e-02,2.148169e+03,2.486307e-02,8.964301e-01,8.976410e-01,3.324916e-02,4.147212e-05,3.467479e+01,0.000000e+00,3.467479e+01,3.868097e+01,8.504744e+01
2.158207e+03,2.497925e-02,2.158207e+03,2.497925e-02,8.966733e-01,8.980006e-01,3.364971e-02,4.085648e-05,3.487779e+01,0.000000e+00,3.487779e+01,3.889688e+01,8.509876e+01
2.168246e+03,2.509544e-02,2.168246e+03,2.509544e-02,8.970177e-01,8.983776e-01,3.406941e-02,4.127052e-05,3.509691e+01,0.000000e+00,3.509691e+01,3.912622e+01,8.520000e+01
2.178284e+03,2.521162e-02,2.178284e+03,2.521162e-02,8.974167e-01,8.987450e-01,3.447828e-02,3.818957e-05,3.531721e+01,0.000000e+00,3.531721e+01,3.935430e+01,8.520000e+01
2.188322e+03,2.532780e-02,2.188322e+03,2.532780e-02,8.977626e-01,8.990666e-01,3.483612e-02,3.500011e-05,3.551601e+01,0.000000e+00,3.551601e+01,3.956058e+01,8.520000e+01
2.198360e+03,2.544398e-02,2.198360e+03,2.544398e-02,8.980910e-01,8.993767e-01,3.518095e-02,3.552854e-05,3.571330e+01,0.000000e+00,3.571330e+01,3.976580e+01,8.520000e+01
2.208398e+03,2.556017e-02,2.208398e+03,2.556017e-02,8.984350e-01,8.997081e-01,3.554940e-02,3.549997e-05,3.593080e+01,0.000000e+00,3.593080e+01,3.999266e+01,8.520000e+01
2.218437e+03,2.567635e-02,2.218437e+03,2.567635e-02,8.988371e-01,9.000179e-01,3.589366e-02,3.162087e-05,3.614077e+01,0.000000e+00,3.614077e+01,4.020837e+01,8.525529e+01
2.228475e+03,2.579253e-02,2.228475e+03,2.579253e-02,8.991922e-01,9.002795e-01,3.618423e-02,2.987559e-05,3.632348e+01,0.000000e+00,3.632348e+01,4.039568e+01,8.530000e+01
2.238513e+03,2.590871e-02,2.238513e+03,2.590871e-02,8.995566e-01,9.005579e-01,3.649345e-02,3.072585e-05,3.652385e+01,0.000000e+00,3.652385e+01,4.060206e+01,8.530000e+01
2.248551e+03,2.602490e-02,2.248551e+03,2.602490e-02,9.000360e-01,9.008350e-01,3.680110e-02,2.976897e-05,3.672973e+01,0.000000e+00,3.672973e+01,4.080918e+01,8.530000e+01
2.258589e+03,2.614108e-02,2.258589e+03,2.614108e-02,9.004551e-01,9.010963e-01,3.709111e-02,2.806797e-05,3.693025e+01,0.000000e+00,3.693025e+01,4.101287e+01,8.530000e+01
2.268627e+03,2.625726e-02,2.268627e+03,2.625726e-02,9.007984e-01,9.013428e-01,3.736460e-02,2.717720e-05,3.712552e+01,0.000000e+00,3.712552e+01,4.121402e+01,8.530000e+01
2.278666e+03,2.637344e-02,2.278666e+03,2.637344e-02,9.011255e-01,9.015881e-01,3.763672e-02,2.642380e-05,3.732624e+01,0.000000e+00,3.732624e+01,4.142179e+01,8.530000e+01
2.288704e+03,2.648963e-02,2.288704e+03,2.648963e-02,9.016200e-01,9.018211e-01,3.789509e-02,2.562360e-05,3.752318e+01,0.000000e+00,3.752318e+01,4.161751e+01,8.530000e+01
2.298742e+03,2.660581e-02,2.298742e+03,2.660581e-02,9.020889e-01,9.020520e-01,3.815115e-02,2.502735e-05,3.772498e+01,0.000000e+00,3.772498e+01,4.181959e+01,8.530000e+01
2.308780e+03,2.672199e-02,2.308780e+03,2.672199e-02,9.024315e-01,9.022743e-01,3.839755e-02,2.210569e-05,3.792588e+01,0.000000e+00,3.792588e+01,4.202632e+01,8.530000e+01
2.318818e+03,2.683817e-02,2.318818e+03,2.683817e-02,9.027983e-01,9.024524e-01,3.859495e-02,1.711444e-05,3.809192e+01,0.000000e+00,3.809192e+01,4.219317e+01,8.530000e+01
2.328856e+03,2.695436e-02,2.328856e+03,2.695436e-02,9.031496e-01,9.025844e-01,3.874114e-02,1.300169e-05,3.821801e+01,0.000000e+00,3.821801e+01,4.231636e+01,8.530000e+01
2.338895e+03,2.707054e-02,2.338895e+03,2.707054e-02,9.034409e-01,9.026880e-01,3.885598e-02,9.389152e-06,3.831900e+01,0.000000e+00,3.831900e+01,4.241451e+01,8.523805e+01
2.348933e+03,2.718672e-02,2.348933e+03,2.718672e-02,9.037917e-01,9.027545e-01,3.892964e-02,1.439857e-06,3.838473e+01,0.000000e+00,3.838473e+01,4.247076e+01,8.525560e+01
2.358971e+03,2.730290e-02,2.358971e+03,2.730290e-02,9.041108e-01,9.027141e-01,3.888489e-02,-6.770884e-06,3.834470e+01,0.000000e+00,3.834470e+01,4.241151e+01,8.530000e+01
2.369009e+03,2.741909e-02,2.369009e+03,2.741909e-02,9.044330e-01,9.026318e-01,3.879371e-02,-6.689903e-06,3.826402e+01,0.000000e+00,3.826402e+01,4.230719e+01,8.524243e+01
2.379047e+03,2.753527e-02,2.379047e+03,2.753527e-02,9.047807e-01,9.025929e-01,3.875058e-02,-3.459739e-07,3.822624e+01,0.000000e+00,3.822624e+01,4.224917e+01,8.525934e+01
2.389085e+03,2.765145e-02,2.389085e+03,2.765145e-02,9.050713e-01,9.026255e-01,3.878676e-02,7.777181e-07,3.825792e+01,0.000000e+00,3.825792e+01,4.227061e+01,8.524046e+01
2.399124e+03,2.776763e-02,2.399124e+03,2.776763e-02,9.052505e-01,9.026070e-01,3.876619e-02,-2.249078e-06,3.823989e+01,0.000000e+00,3.823989e+01,4.224233e+01,8.520000e+01
2.409162e+03,2.788382e-02,2.409162e+03,2.788382e-02,9.054466e-01,9.025848e-01,3.874161e-02,1.476428e-06,3.821841e+01,0.000000e+00,3.821841e+01,4.220946e+01,8.520000e+01
2.419200e+03,2.800000e-02,2.419200e+03,2.800000e-02,9.056340e-01,9.026337e-01,3.879583e-02,5.401642e-06,3.826589e+01,0.000000e+00,3.826589e+01,4.225315e+01,8.520000e+01
