Repository: brandonlampe/CS_Data

# Repository for Crushed Salt Data
**Grant No: 456417**

This is a work in progress!

## Repository Content

### Directory Names
A uniform namining structure still in progress, but in general directories are named according to the following:
 - Names contain no spaces, a single underscore "_" will be used as a file name seperator.
 - Files are for the Crushed Salt Project (CSP); therefore, the first three charaters of each file are "CSP".
 - Folders are organized by which frame the test was performed on i.e., A2 or A3.
 - The fifth and sixth charaters of each file name will therefore be "A" followed by the frame number.

File: UNM_WP_HY_175_10/PARM_DATA/STAGE02/175_10_OUT.csv
Analysis by Brandon Lampe, performed on: 2017/07/07 15:03:47
Experimental results below begin at: 2016/07/30 13:08:55
Duration (sec),Duration (day),Elapsed Time (sec),Elapsed Time (day),Interpolated Fractional Density,Fit to Fractional Density,Fit to Volume Strain,Fit to Volume Strain Rate (1/sec),Confining Pressure (MPa),Pore Pressure (MPa),Terzaghi Pressure (MPa),Solid Pressure (MPa),Temperature (C))
1.371168e+05,1.587000e+00,0.000000e+00,0.000000e+00,9.121340e-01,9.121087e-01,-2.778380e-05,-6.829489e-06,2.988703e+01,1.010125e+01,1.978578e+01,3.179300e+01,1.696000e+02
1.371272e+05,1.587120e+00,1.036800e+01,1.200000e-04,9.121245e-01,9.120441e-01,-9.859194e-05,-6.829731e-06,2.983232e+01,9.909963e+00,1.992236e+01,3.175167e+01,1.696000e+02
1.371375e+05,1.587240e+00,2.073600e+01,2.400000e-04,9.120732e-01,9.119795e-01,-1.694051e-04,-6.830215e-06,2.957297e+01,9.667678e+00,1.990529e+01,3.149190e+01,1.696000e+02
1.371479e+05,1.587360e+00,3.110400e+01,3.600000e-04,9.119611e-01,9.119149e-01,-2.402233e-04,-6.830698e-06,2.902962e+01,9.421279e+00,1.960834e+01,3.092257e+01,1.695273e+02
1.371583e+05,1.587480e+00,4.147200e+01,4.800000e-04,9.118028e-01,9.118503e-01,-3.110465e-04,-6.831182e-06,2.843881e+01,9.216207e+00,1.922260e+01,3.029818e+01,1.695000e+02
1.371686e+05,1.587600e+00,5.184000e+01,6.000000e-04,9.116916e-01,9.117858e-01,-3.818747e-04,-6.831666e-06,2.806818e+01,8.966076e+00,1.910210e+01,2.991845e+01,1.695000e+02
1.371790e+05,1.587720e+00,6.220800e+01,7.200000e-04,9.117224e-01,9.117212e-01,-4.527079e-04,-6.832150e-06,2.793916e+01,8.774414e+00,1.916475e+01,2.979479e+01,1.695917e+02
1.371894e+05,1.587840e+00,7.257600e+01,8.400000e-04,9.116839e-01,9.116566e-01,-5.235461e-04,-6.832634e-06,2.763697e+01,8.546897e+00,1.909007e+01,2.948625e+01,1.696000e+02
1.371997e+05,1.587960e+00,8.294400e+01,9.600000e-04,9.116129e-01,9.115920e-01,-5.943894e-04,-6.833118e-06,2.726812e+01,8.368711e+00,1.889941e+01,2.910054e+01,1.696000e+02
1.372101e+05,1.588080e+00,9.331200e+01,1.080000e-03,9.114917e-01,9.115274e-01,-6.652377e-04,-6.833602e-06,2.672424e+01,8.178810e+00,1.854543e+01,2.852505e+01,1.695083e+02
1.372205e+05,1.588200e+00,1.036800e+02,1.200000e-03,9.114044e-01,9.114628e-01,-7.360910e-04,-6.834086e-06,2.637200e+01,7.984690e+00,1.838731e+01,2.815939e+01,1.695000e+02
1.372308e+05,1.588320e+00,1.140480e+02,1.320000e-03,9.113694e-01,9.113983e-01,-8.069493e-04,-6.834571e-06,2.619034e+01,7.804414e+00,1.838593e+01,2.797837e+01,1.695000e+02
1.372412e+05,1.588440e+00,1.244160e+02,1.440000e-03,9.113205e-01,9.113337e-01,-8.778126e-04,-6.835055e-06,2.586191e+01,7.620596e+00,1.824131e+01,2.763695e+01,1.694909e+02
1.372516e+05,1.588560e+00,1.347840e+02,1.560000e-03,9.112278e-01,9.112691e-01,-9.486810e-04,-6.835539e-06,2.541506e+01,7.504508e+00,1.791055e+01,2.715991e+01,1.694000e+02
1.372620e+05,1.588680e+00,1.451520e+02,1.680000e-03,9.111249e-01,9.112045e-01,-1.019554e-03,-6.836024e-06,2.493764e+01,7.520138e+00,1.741750e+01,2.663662e+01,1.694000e+02
1.372723e+05,1.588800e+00,1.555200e+02,1.800000e-03,9.111152e-01,9.111399e-01,-1.090433e-03,-6.836508e-06,2.465643e+01,7.520138e+00,1.713629e+01,2.632818e+01,1.694000e+02
1.372827e+05,1.588920e+00,1.658880e+02,1.920000e-03,9.110767e-01,9.110754e-01,-1.161316e-03,-6.836993e-06,2.441563e+01,7.520138e+00,1.689549e+01,2.606467e+01,1.693818e+02
1.372931e+05,1.589040e+00,1.762560e+02,2.040000e-03,9.110184e-01,9.110108e-01,-1.232205e-03,-6.837478e-06,2.406372e+01,7.500517e+00,1.656321e+01,2.568150e+01,1.693000e+02
1.373034e+05,1.589160e+00,1.866240e+02,2.160000e-03,9.109198e-01,9.109462e-01,-1.303098e-03,-6.837962e-06,2.365943e+01,7.380320e+00,1.627911e+01,2.525139e+01,1.693000e+02
1.373138e+05,1.589280e+00,1.969920e+02,2.280000e-03,9.108805e-01,9.108816e-01,-1.373997e-03,-6.838447e-06,2.325439e+01,7.148161e+00,1.610623e+01,2.483021e+01,1.693000e+02
1.373242e+05,1.589400e+00,2.073600e+02,2.400000e-03,9.108162e-01,9.108170e-01,-1.444900e-03,-6.838932e-06,2.293641e+01,7.098386e+00,1.583803e+01,2.448721e+01,1.693000e+02
1.373345e+05,1.589520e+00,2.177280e+02,2.520000e-03,9.107443e-01,9.107524e-01,-1.515809e-03,-6.839417e-06,2.257486e+01,7.312241e+00,1.526262e+01,2.407064e+01,1.693000e+02
1.373449e+05,1.589640e+00,2.280960e+02,2.640000e-03,9.106914e-01,9.106879e-01,-1.586722e-03,-6.839902e-06,2.221638e+01,7.406711e+00,1.480967e+01,2.366872e+01,1.693000e+02
1.373553e+05,1.589760e+00,2.384640e+02,2.760000e-03,9.106311e-01,9.106233e-01,-1.657641e-03,-6.840387e-06,2.186058e+01,7.420414e+00,1.444017e+01,2.327773e+01,1.693000e+02
1.373656e+05,1.589880e+00,2.488320e+02,2.880000e-03,9.106082e-01,9.105587e-01,-1.728565e-03,-6.840872e-06,2.154490e+01,7.417241e+00,1.412766e+01,2.293177e+01,1.692500e+02
1.373760e+05,1.590000e+00,2.592000e+02,3.000000e-03,9.105892e-01,9.104941e-01,-1.799493e-03,-6.841115e-06,2.124441e+01,7.410608e+00,1.383380e+01,2.260275e+01,1.692000e+02

File: UNM_WP_HY_175_11/PARM_DATA/STAGE00/175_11_OUT.csv (part 1 of 4)
Analysis by Brandon Lampe, performed on: 2017/05/08 13:06:31
Experimental results below begin at: 2016/08/11 14:08:32
Duration (sec),Duration (day),Elapsed Time (sec),Elapsed Time (day),Interpolated Fractional Density,Fit to Fractional Density,Fit to Volume Strain,Fit to Volume Strain Rate (1/sec),Confining Pressure (MPa),Pore Pressure (MPa),Terzaghi Pressure (MPa),Solid Pressure (MPa),Temperature (C))
8.614080e+04,9.970000e-01,0.000000e+00,0.000000e+00,7.936516e-01,nan,nan,nan,5.964771e-02,4.421303e-02,1.543468e-02,6.366071e-02,1.721565e+02
8.624089e+04,9.981585e-01,1.000924e+02,1.158477e-03,7.936452e-01,nan,nan,nan,5.763269e-02,4.421303e-02,1.341965e-02,6.112192e-02,1.719331e+02
8.634098e+04,9.993170e-01,2.001848e+02,2.316953e-03,7.936830e-01,7.830173e-01,-1.348985e-02,nan,5.733434e-02,4.088602e-02,1.644833e-02,6.161007e-02,1.715525e+02
8.644108e+04,1.000475e+00,3.002771e+02,3.475430e-03,7.921498e-01,7.941109e-01,5.784512e-04,1.009598e-04,4.105969e+00,4.133334e-02,4.064635e+00,5.172478e+00,1.704000e+02
8.654117e+04,1.001634e+00,4.003695e+02,4.633907e-03,7.948200e-01,7.990036e-01,6.720769e-03,5.058570e-05,9.841249e+00,4.421303e-02,9.797036e+00,1.237032e+01,1.703467e+02
8.664126e+04,1.002792e+00,5.004619e+02,5.792383e-03,8.020486e-01,8.021933e-01,1.070494e-02,3.466412e-05,9.514634e+00,3.788055e-02,9.476753e+00,1.185356e+01,1.705000e+02
8.674135e+04,1.003951e+00,6.005543e+02,6.950860e-03,8.056153e-01,8.045673e-01,1.366000e-02,2.650256e-05,9.771044e+00,4.110125e-02,9.729943e+00,1.211875e+01,1.699491e+02
8.684145e+04,1.005109e+00,7.006467e+02,8.109337e-03,8.079015e-01,8.064605e-01,1.601035e-02,2.149125e-05,1.648540e+01,5.951941e+00,1.053346e+01,1.898999e+01,1.692000e+02
8.694154e+04,1.006268e+00,8.007391e+02,9.267813e-03,8.104820e-01,8.080362e-01,1.796222e-02,1.808936e-05,1.981683e+01,1.031834e+01,9.498491e+00,2.203789e+01,1.689000e+02
8.704163e+04,1.007426e+00,9.008314e+02,1.042629e-02,8.108757e-01,8.093862e-01,1.963156e-02,1.562487e-05,1.978705e+01,1.052925e+01,9.257798e+00,2.194629e+01,1.696938e+02
8.714172e+04,1.008585e+00,1.000924e+03,1.158477e-02,8.111731e-01,8.105676e-01,2.109008e-02,1.375567e-05,1.985337e+01,1.058880e+01,9.264568e+00,2.201000e+01,1.707540e+02
8.724182e+04,1.009743e+00,1.101016e+03,1.274324e-02,8.117400e-01,8.116181e-01,2.238523e-02,1.228859e-05,1.975121e+01,1.062882e+01,9.122386e+00,2.186689e+01,1.706473e+02
8.734191e+04,1.010902e+00,1.201109e+03,1.390172e-02,8.118536e-01,8.125640e-01,2.355007e-02,1.110612e-05,1.952809e+01,1.065083e+01,8.877258e+00,2.158538e+01,1.698486e+02
8.744200e+04,1.012060e+00,1.301201e+03,1.506020e-02,8.120731e-01,8.134245e-01,2.460851e-02,1.013256e-05,1.923737e+01,1.066559e+01,8.571783e+00,2.122102e+01,1.688544e+02
8.754209e+04,1.013219e+00,1.401293e+03,1.621867e-02,8.120046e-01,8.142139e-01,2.557845e-02,9.316945e-06,1.887149e+01,1.066559e+01,8.205906e+00,2.077132e+01,1.679467e+02
8.764219e+04,1.014377e+00,1.501386e+03,1.737715e-02,8.121687e-01,8.149431e-01,2.647362e-02,8.623648e-06,1.867583e+01,1.066559e+01,8.010240e+00,2.052836e+01,1.684033e+02
8.774228e+04,1.015536e+00,1.601478e+03,1.853563e-02,8.121798e-01,8.156207e-01,2.730478e-02,8.027035e-06,1.863557e+01,1.066169e+01,7.973889e+00,2.047957e+01,1.699464e+02
8.784237e+04,1.016694e+00,1.701571e+03,1.969410e-02,8.125421e-01,8.162536e-01,2.808051e-02,7.508173e-06,2.082937e+01,1.151326e+01,9.316112e+00,2.297865e+01,1.708000e+02
8.794246e+04,1.017853e+00,1.801663e+03,2.085258e-02,8.189165e-01,8.168475e-01,2.880780e-02,7.052774e-06,2.819342e+01,1.596665e+01,1.222677e+01,3.089707e+01,1.703522e+02
8.804256e+04,1.019011e+00,1.901755e+03,2.201106e-02,8.201387e-01,8.174069e-01,2.949237e-02,6.649856e-06,2.871017e+01,1.815842e+01,1.055174e+01,3.102423e+01,1.695536e+02
8.814265e+04,1.020170e+00,2.001848e+03,2.316953e-02,8.201820e-01,8.179356e-01,3.013900e-02,6.290831e-06,2.847475e+01,1.834799e+01,1.012677e+01,3.069496e+01,1.691459e+02
8.824274e+04,1.021328e+00,2.101940e+03,2.432801e-02,8.205197e-01,8.184369e-01,3.075170e-02,5.968892e-06,2.821421e+01,1.838665e+01,9.827560e+00,3.036389e+01,1.684517e+02
8.834283e+04,1.022486e+00,2.202032e+03,2.548649e-02,8.206881e-01,8.189135e-01,3.133388e-02,5.678571e-06,2.804128e+01,1.840366e+01,9.637623e+00,3.014700e+01,1.685514e+02
8.844292e+04,1.023645e+00,2.302125e+03,2.664496e-02,8.216742e-01,8.193678e-01,3.188846e-02,5.415424e-06,2.979862e+01,1.934398e+01,1.045464e+01,3.206756e+01,1.699500e+02
8.854302e+04,1.024803e+00,2.402217e+03,2.780344e-02,8.220654e-01,8.198018e-01,3.241796e-02,5.175805e-06,2.996261e+01,1.961350e+01,1.034911e+01,3.220266e+01,1.705000e+02
8.864311e+04,1.025962e+00,2.502310e+03,2.896192e-02,8.222614e-01,8.202172e-01,3.292458e-02,4.956692e-06,2.995982e+01,1.968640e+01,1.027342e+01,3.218051e+01,1.700000e+02
8.874320e+04,1.027120e+00,2.602402e+03,3.012039e-02,8.223304e-01,8.206156e-01,3.341022e-02,4.755559e-06,3.000096e+01,2.010703e+01,9.893921e+00,3.213860e+01,1.698458e+02
8.884329e+04,1.028279e+00,2.702494e+03,3.127887e-02,8.225920e-01,8.209984e-01,3.387657e-02,4.570278e-06,3.006796e+01,1.994551e+01,1.012245e+01,3.225107e+01,1.707000e+02
8.894339e+04,1.029437e+00,2.802587e+03,3.243735e-02,8.229198e-01,8.213668e-01,3.432512e-02,4.399047e-06,3.001036e+01,1.997443e+01,1.003593e+01,3.216994e+01,1.709138e+02
8.904348e+04,1.030596e+00,2.902679e+03,3.359582e-02,8.230991e-01,8.217217e-01,3.475719e-02,4.240324e-06,2.998862e+01,1.999999e+01,9.988630e+00,3.213538e+01,1.706373e+02
8.914357e+04,1.031754e+00,3.002771e+03,3.475430e-02,8.232756e-01,8.220643e-01,3.517397e-02,4.092788e-06,2.999595e+01,2.002906e+01,9.966894e+00,3.213544e+01,1.706826e+02
8.924366e+04,1.032913e+00,3.102864e+03,3.591278e-02,8.235886e-01,8.223953e-01,3.557650e-02,3.955295e-06,3.000367e+01,2.005569e+01,9.947986e+00,3.213452e+01,1.713038e+02
8.934376e+04,1.034071e+00,3.202956e+03,3.707125e-02,8.238606e-01,8.227154e-01,3.596576e-02,3.826853e-06,2.998343e+01,2.007821e+01,9.905215e+00,3.210114e+01,1.713951e+02
8.944385e+04,1.035230e+00,3.303049e+03,3.822973e-02,8.239923e-01,8.230255e-01,3.634258e-02,3.706597e-06,2.998882e+01,2.010226e+01,9.886561e+00,3.210062e+01,1.709346e+02
8.954394e+04,1.036388e+00,3.403141e+03,3.938821e-02,8.241483e-01,8.233261e-01,3.670776e-02,3.593768e-06,3.000109e+01,2.012200e+01,9.879081e+00,3.210902e+01,1.705365e+02
8.964403e+04,1.037547e+00,3.503233e+03,4.054668e-02,8.243691e-01,8.236178e-01,3.706200e-02,3.487699e-06,2.998232e+01,2.013963e+01,9.842689e+00,3.207930e+01,1.700159e+02
8.974413e+04,1.038705e+00,3.603326e+03,4.170516e-02,8.245405e-01,8.239012e-01,3.740594e-02,3.387799e-06,2.998901e+01,2.015501e+01,9.834001e+00,3.208165e+01,1.697653e+02
8.984422e+04,1.039864e+00,3.703418e+03,4.286364e-02,8.247127e-01,8.241766e-01,3.774019e-02,3.293546e-06,3.002561e+01,2.017486e+01,9.850752e+00,3.211933e+01,1.704547e+02
8.994431e+04,1.041022e+00,3.803511e+03,4.402211e-02,8.248757e-01,8.244446e-01,3.806526e-02,3.204474e-06,3.002449e+01,2.019245e+01,9.832039e+00,3.211187e+01,1.711411e+02
9.004440e+04,1.042181e+00,3.903603e+03,4.518059e-02,8.251338e-01,8.247055e-01,3.838167e-02,3.120166e-06,2.998118e+01,2.020782e+01,9.773363e+00,3.205240e+01,1.709100e+02
9.014450e+04,1.043339e+00,4.003695e+03,4.633907e-02,8.253031e-01,8.249597e-01,3.868987e-02,3.040252e-06,2.998749e+01,2.022418e+01,9.763311e+00,3.205415e+01,1.705826e+02
9.024459e+04,1.044498e+00,4.103788e+03,4.749754e-02,8.254029e-01,8.252075e-01,3.899028e-02,2.964395e-06,2.999994e+01,2.023771e+01,9.762221e+00,3.206493e+01,1.711568e+02
9.034468e+04,1.045656e+00,4.203880e+03,4.865602e-02,8.256122e-01,8.254494e-01,3.928330e-02,2.892294e-06,3.001228e+01,2.025425e+01,9.758024e+00,3.207339e+01,1.718415e+02
9.044477e+04,1.046814e+00,4.303972e+03,4.981450e-02,8.258492e-01,8.256855e-01,3.956928e-02,2.823678e-06,3.000098e+01,2.027320e+01,9.727774e+00,3.205232e+01,1.716524e+02
9.054486e+04,1.047973e+00,4.404065e+03,5.097297e-02,8.258935e-01,8.259161e-01,3.984856e-02,2.758300e-06,2.998223e+01,2.028701e+01,9.695222e+00,3.202608e+01,1.710900e+02
9.064496e+04,1.049131e+00,4.504157e+03,5.213145e-02,8.258931e-01,8.261415e-01,4.012145e-02,2.695935e-06,2.998652e+01,2.028272e+01,9.703795e+00,3.203218e+01,1.708000e+02
9.074505e+04,1.050290e+00,4.604250e+03,5.328993e-02,8.261125e-01,8.263619e-01,4.038824e-02,2.636379e-06,2.998698e+01,2.016512e+01,9.821865e+00,3.205438e+01,1.711756e+02
9.084514e+04,1.051448e+00,4.704342e+03,5.444840e-02,8.264295e-01,8.265776e-01,4.064921e-02,2.579449e-06,2.999159e+01,2.002949e+01,9.962103e+00,3.208388e+01,1.717417e+02
9.094523e+04,1.052607e+00,4.804434e+03,5.560688e-02,8.266134e-01,8.267888e-01,4.090461e-02,2.524972e-06,3.000460e+01,2.006194e+01,9.942651e+00,3.209012e+01,1.715097e+02
9.104533e+04,1.053765e+00,4.904527e+03,5.676536e-02,8.268000e-01,8.269955e-01,4.115467e-02,2.472795e-06,2.998490e+01,2.009241e+01,9.892490e+00,3.205720e+01,1.711422e+02
9.114542e+04,1.054924e+00,5.004619e+03,5.792383e-02,8.269889e-01,8.271981e-01,4.139962e-02,2.422775e-06,3.000443e+01,2.011862e+01,9.885809e+00,3.207260e+01,1.716643e+02
9.124551e+04,1.056082e+00,5.104712e+03,5.908231e-02,8.271595e-01,8.273967e-01,4.163967e-02,2.374780e-06,3.003920e+01,2.014788e+01,9.891321e+00,3.210605e+01,1.723846e+02
9.134560e+04,1.057241e+00,5.204804e+03,6.024079e-02,8.274053e-01,8.275915e-01,4.187502e-02,2.328690e-06,3.001923e+01,2.017525e+01,9.843985e+00,3.207266e+01,1.721978e+02
9.144570e+04,1.058399e+00,5.304896e+03,6.139926e-02,8.275879e-01,8.277825e-01,4.210584e-02,2.284394e-06,2.998394e+01,2.019807e+01,9.785866e+00,3.202264e+01,1.716293e+02
9.154579e+04,1.059558e+00,5.404989e+03,6.255774e-02,8.277463e-01,8.279700e-01,4.233232e-02,2.241789e-06,3.000814e+01,2.022066e+01,9.787473e+00,3.204491e+01,1.717393e+02
9.164588e+04,1.060716e+00,5.505081e+03,6.371622e-02,8.277934e-01,8.281541e-01,4.255461e-02,2.200780e-06,3.001421e+01,2.024323e+01,9.770980e+00,3.204687e+01,1.723272e+02
9.174597e+04,1.061875e+00,5.605173e+03,6.487469e-02,8.279388e-01,8.283349e-01,4.277288e-02,2.161279e-06,2.998853e+01,2.026970e+01,9.718825e+00,3.200828e+01,1.722893e+02
9.184607e+04,1.063033e+00,5.705266e+03,6.603317e-02,8.280642e-01,8.285125e-01,4.298727e-02,2.123204e-06,2.998490e+01,2.029070e+01,9.694193e+00,3.199776e+01,1.716140e+02
9.194616e+04,1.064192e+00,5.805358e+03,6.719165e-02,8.282299e-01,8.286870e-01,4.319792e-02,2.086480e-06,2.998759e+01,2.030730e+01,9.680283e+00,3.199522e+01,1.711000e+02
9.204625e+04,1.065350e+00,5.905451e+03,6.835012e-02,8.283900e-01,8.288586e-01,4.340495e-02,2.051035e-06,3.001925e+01,2.032629e+01,9.692960e+00,3.202725e+01,1.715729e+02
9.214634e+04,1.066509e+00,6.005543e+03,6.950860e-02,8.285323e-01,8.290273e-01,4.360850e-02,2.016805e-06,3.002510e+01,2.034639e+01,9.678709e+00,3.202814e+01,1.722877e+02
9.224644e+04,1.067667e+00,6.105635e+03,7.066708e-02,8.286767e-01,8.291933e-01,4.380868e-02,1.983728e-06,2.998490e+01,2.036375e+01,9.621151e+00,3.197400e+01,1.721833e+02
9.234653e+04,1.068826e+00,6.205728e+03,7.182555e-02,8.287663e-01,8.293566e-01,4.400561e-02,1.951746e-06,2.998490e+01,2.037636e+01,9.608532e+00,3.197014e+01,1.717707e+02
9.244662e+04,1.069984e+00,6.305820e+03,7.298403e-02,8.289597e-01,8.295173e-01,4.419939e-02,1.920806e-06,3.001936e+01,2.039176e+01,9.627604e+00,3.200584e+01,1.719446e+02
9.254671e+04,1.071143e+00,6.405913e+03,7.414251e-02,8.290886e-01,8.296756e-01,4.439013e-02,1.890858e-06,3.003604e+01,2.040887e+01,9.627168e+00,3.202062e+01,1.725285e+02
9.264680e+04,1.072301e+00,6.506005e+03,7.530098e-02,8.291090e-01,8.298314e-01,4.457792e-02,1.861855e-06,2.998376e+01,2.042284e+01,9.560919e+00,3.195440e+01,1.724822e+02
9.274690e+04,1.073459e+00,6.606097e+03,7.645946e-02,8.292630e-01,8.299849e-01,4.476284e-02,1.833753e-06,2.997419e+01,2.043829e+01,9.535901e+00,3.193754e+01,1.719387e+02
9.284699e+04,1.074618e+00,6.706190e+03,7.761794e-02,8.293249e-01,8.301361e-01,4.494500e-02,1.806511e-06,2.998215e+01,2.045542e+01,9.526725e+00,3.194275e+01,1.714268e+02
9.294708e+04,1.075776e+00,6.806282e+03,7.877641e-02,8.292796e-01,8.302851e-01,4.512448e-02,1.780089e-06,2.997581e+01,2.007859e+01,9.897218e+00,3.201331e+01,1.712000e+02
9.304717e+04,1.076935e+00,6.906374e+03,7.993489e-02,8.296123e-01,8.304319e-01,4.530135e-02,1.754451e-06,2.998050e+01,1.960993e+01,1.037057e+01,3.211043e+01,1.716352e+02
9.314727e+04,1.078093e+00,7.006467e+03,8.109337e-02,8.301349e-01,8.305767e-01,4.547569e-02,1.729564e-06,3.000868e+01,1.966447e+01,1.034422e+01,3.212535e+01,1.723751e+02
9.324736e+04,1.079252e+00,7.106559e+03,8.225184e-02,8.302048e-01,8.307195e-01,4.564758e-02,1.705394e-06,3.000795e+01,1.970100e+01,1.030695e+01,3.211595e+01,1.723794e+02
9.334745e+04,1.080410e+00,7.206652e+03,8.341032e-02,8.303657e-01,8.308603e-01,4.581709e-02,1.681910e-06,2.997855e+01,1.973356e+01,1.024500e+01,3.207149e+01,1.718360e+02
9.344754e+04,1.081569e+00,7.306744e+03,8.456880e-02,8.306090e-01,8.309993e-01,4.598428e-02,1.659085e-06,2.999906e+01,1.976649e+01,1.023257e+01,3.208584e+01,1.717655e+02
9.354764e+04,1.082727e+00,7.406836e+03,8.572727e-02,8.308052e-01,8.311363e-01,4.614921e-02,1.636890e-06,3.002209e+01,1.979905e+01,1.022304e+01,3.210403e+01,1.723653e+02
9.364773e+04,1.083886e+00,7.506929e+03,8.688575e-02,8.310729e-01,8.312716e-01,4.631196e-02,1.615300e-06,3.000651e+01,1.982902e+01,1.017749e+01,3.207523e+01,1.725681e+02
9.374782e+04,1.085044e+00,7.607021e+03,8.804423e-02,8.311916e-01,8.314051e-01,4.647257e-02,1.594291e-06,2.998839e+01,1.985538e+01,1.013301e+01,3.204632e+01,1.720454e+02
9.384791e+04,1.086203e+00,7.707114e+03,8.920270e-02,8.313884e-01,8.315370e-01,4.663111e-02,1.573840e-06,2.998209e+01,1.987903e+01,1.010306e+01,3.203107e+01,1.714674e+02
9.394801e+04,1.087361e+00,7.807206e+03,9.036118e-02,8.316518e-01,8.316671e-01,4.678763e-02,1.553923e-06,2.997855e+01,1.989912e+01,1.007943e+01,3.201889e+01,1.712103e+02
9.404810e+04,1.088520e+00,7.907298e+03,9.151966e-02,8.317368e-01,8.317957e-01,4.694218e-02,1.534522e-06,3.000237e+01,1.991934e+01,1.008303e+01,3.204220e+01,1.715527e+02
9.414819e+04,1.089678e+00,8.007391e+03,9.267813e-02,8.317164e-01,8.319226e-01,4.709482e-02,1.515616e-06,3.003117e+01,1.994106e+01,1.009011e+01,3.207273e+01,1.722787e+02
9.424828e+04,1.090837e+00,8.107483e+03,9.383661e-02,8.318773e-01,8.320481e-01,4.724558e-02,1.497186e-06,3.002268e+01,1.996458e+01,1.005810e+01,3.205543e+01,1.723203e+02
9.434838e+04,1.091995e+00,8.207575e+03,9.499509e-02,8.320497e-01,8.321720e-01,4.739453e-02,1.479215e-06,2.999999e+01,1.998187e+01,1.001812e+01,3.202216e+01,1.718307e+02
9.444847e+04,1.093154e+00,8.307668e+03,9.615356e-02,8.321555e-01,8.322945e-01,4.754170e-02,1.461685e-06,2.997926e+01,1.999733e+01,9.981933e+00,3.199260e+01,1.713214e+02
9.454856e+04,1.094312e+00,8.407760e+03,9.731204e-02,8.323027e-01,8.324155e-01,4.768714e-02,1.444581e-06,2.997796e+01,2.001450e+01,9.963452e+00,3.198545e+01,1.709650e+02
9.464865e+04,1.095471e+00,8.507853e+03,9.847052e-02,8.323864e-01,8.325352e-01,4.783088e-02,1.427888e-06,3.001702e+01,2.003116e+01,9.985857e+00,3.202782e+01,1.711590e+02
9.474874e+04,1.096629e+00,8.607945e+03,9.962899e-02,8.325444e-01,8.326535e-01,4.797298e-02,1.411590e-06,3.005648e+01,2.004730e+01,1.000918e+01,3.206970e+01,1.719132e+02
9.484884e+04,1.097787e+00,8.708037e+03,1.007875e-01,8.326310e-01,8.327705e-01,4.811346e-02,1.395674e-06,3.002142e+01,2.006377e+01,9.957644e+00,3.202302e+01,1.721200e+02
9.494893e+04,1.098946e+00,8.808130e+03,1.019459e-01,8.326318e-01,8.328862e-01,4.825237e-02,1.380126e-06,2.998143e+01,2.008113e+01,9.900296e+00,3.197150e+01,1.715826e+02
9.504902e+04,1.100104e+00,8.908222e+03,1.031044e-01,8.328184e-01,8.330006e-01,4.838974e-02,1.364935e-06,2.998490e+01,2.009381e+01,9.891091e+00,3.197045e+01,1.711096e+02
9.514911e+04,1.101263e+00,9.008314e+03,1.042629e-01,8.329894e-01,8.331138e-01,4.852561e-02,1.350087e-06,2.998490e+01,2.010645e+01,9.878449e+00,3.196548e+01,1.708648e+02
9.524921e+04,1.102421e+00,9.108407e+03,1.054214e-01,8.330515e-01,8.332258e-01,4.866001e-02,1.335572e-06,3.001735e+01,2.012007e+01,9.897281e+00,3.200083e+01,1.711534e+02
9.534930e+04,1.103580e+00,9.208499e+03,1.065799e-01,8.332884e-01,8.333366e-01,4.879297e-02,1.321378e-06,3.003916e+01,2.013393e+01,9.905223e+00,3.202084e+01,1.719741e+02
9.544939e+04,1.104738e+00,9.308592e+03,1.077383e-01,8.333473e-01,8.334462e-01,4.892453e-02,1.307495e-06,3.000033e+01,2.014661e+01,9.853726e+00,3.197088e+01,1.721178e+02
9.554948e+04,1.105897e+00,9.408684e+03,1.088968e-01,8.333876e-01,8.335547e-01,4.905471e-02,1.293912e-06,2.997568e+01,2.014770e+01,9.827973e+00,3.194050e+01,1.716251e+02
9.564958e+04,1.107055e+00,9.508776e+03,1.100553e-01,8.334887e-01,8.336621e-01,4.918355e-02,1.280620e-06,2.997517e+01,2.013497e+01,9.840200e+00,3.194101e+01,1.711616e+02
9.574967e+04,1.108214e+00,9.608869e+03,1.112138e-01,8.336223e-01,8.337684e-01,4.931107e-02,1.267610e-06,3.000857e+01,2.012135e+01,9.887225e+00,3.198190e+01,1.713681e+02
9.584976e+04,1.109372e+00,9.708961e+03,1.123722e-01,8.336832e-01,8.338737e-01,4.943731e-02,1.254873e-06,3.002933e+01,2.011047e+01,9.918864e+00,3.200811e+01,1.721212e+02
9.594985e+04,1.110531e+00,9.809054e+03,1.135307e-01,8.338658e-01,8.339779e-01,4.956228e-02,1.242401e-06,3.000254e+01,2.010703e+01,9.895502e+00,3.197405e+01,1.723616e+02
9.604995e+04,1.111689e+00,9.909146e+03,1.146892e-01,8.340363e-01,8.340811e-01,4.968602e-02,1.230184e-06,2.998531e+01,2.010703e+01,9.878272e+00,3.195097e+01,1.719211e+02
9.615004e+04,1.112848e+00,1.000924e+04,1.158477e-01,8.341418e-01,8.341833e-01,4.980854e-02,1.218216e-06,2.998440e+01,2.010998e+01,9.874426e+00,3.194780e+01,1.716927e+02
9.625013e+04,1.114006e+00,1.010933e+04,1.170061e-01,8.343029e-01,8.342845e-01,4.992989e-02,1.206489e-06,2.998827e+01,2.011338e+01,9.874892e+00,3.194948e+01,1.722160e+02
9.635022e+04,1.115165e+00,1.020942e+04,1.181646e-01,8.343397e-01,8.343848e-01,5.005006e-02,1.194996e-06,3.001523e+01,2.011633e+01,9.898897e+00,3.198068e+01,1.726535e+02
9.645032e+04,1.116323e+00,1.030952e+04,1.193231e-01,8.342828e-01,8.344841e-01,5.016911e-02,1.183729e-06,3.001959e+01,2.011972e+01,9.899869e+00,3.198605e+01,1.722255e+02
9.655041e+04,1.117482e+00,1.040961e+04,1.204816e-01,8.343336e-01,8.345825e-01,5.028703e-02,1.172683e-06,2.997900e+01,2.011972e+01,9.859280e+00,3.193668e+01,1.713331e+02
9.665050e+04,1.118640e+00,1.050970e+04,1.216400e-01,8.343875e-01,8.346801e-01,5.040386e-02,1.161851e-06,2.997517e+01,2.011680e+01,9.858377e+00,3.193190e+01,1.705692e+02
9.675059e+04,1.119799e+00,1.060979e+04,1.227985e-01,8.345204e-01,8.347767e-01,5.051961e-02,1.151226e-06,3.001174e+01,2.011338e+01,9.898361e+00,3.197452e+01,1.706245e+02
9.685069e+04,1.120957e+00,1.070989e+04,1.239570e-01,8.347244e-01,8.348724e-01,5.063432e-02,1.140803e-06,3.002832e+01,2.011338e+01,9.914937e+00,3.199148e+01,1.714716e+02
9.695078e+04,1.122115e+00,1.080998e+04,1.251155e-01,8.347957e-01,8.349673e-01,5.074799e-02,1.130576e-06,2.999789e+01,2.011338e+01,9.884516e+00,3.195402e+01,1.719060e+02
9.705087e+04,1.123274e+00,1.091007e+04,1.262740e-01,8.348366e-01,8.350614e-01,5.086064e-02,1.120539e-06,2.999117e+01,2.011338e+01,9.877793e+00,3.194539e+01,1.715655e+02
9.715096e+04,1.124432e+00,1.101016e+04,1.274324e-01,8.349166e-01,8.351547e-01,5.097230e-02,1.110688e-06,2.999117e+01,2.011338e+01,9.877793e+00,3.194425e+01,1.714887e+02
9.725105e+04,1.125591e+00,1.111025e+04,1.285909e-01,8.351169e-01,8.352471e-01,5.108298e-02,1.101017e-06,3.000719e+01,2.011338e+01,9.893809e+00,3.196059e+01,1.720799e+02
9.735115e+04,1.126749e+00,1.121035e+04,1.297494e-01,8.351856e-01,8.353388e-01,5.119271e-02,1.091522e-06,3.001892e+01,2.011338e+01,9.905540e+00,3.197367e+01,1.724053e+02
9.745124e+04,1.127908e+00,1.131044e+04,1.309079e-01,8.351970e-01,8.354296e-01,5.130149e-02,1.082197e-06,3.001312e+01,2.011282e+01,9.900302e+00,3.196667e+01,1.722955e+02
9.755133e+04,1.129066e+00,1.141053e+04,1.320663e-01,8.352659e-01,8.355197e-01,5.140935e-02,1.073038e-06,3.001490e+01,2.011163e+01,9.903272e+00,3.196806e+01,1.722861e+02
9.765142e+04,1.130225e+00,1.151062e+04,1.332248e-01,8.353348e-01,8.356091e-01,5.151630e-02,1.064040e-06,3.001668e+01,2.011044e+01,9.906243e+00,3.196945e+01,1.722767e+02
9.775152e+04,1.131383e+00,1.161072e+04,1.343833e-01,8.354036e-01,8.356977e-01,5.162235e-02,1.055200e-06,3.001846e+01,2.010925e+01,9.909214e+00,3.197084e+01,1.722673e+02
9.785161e+04,1.132542e+00,1.171081e+04,1.355418e-01,8.354725e-01,8.357856e-01,5.172753e-02,1.046514e-06,3.002024e+01,2.010806e+01,9.912185e+00,3.197222e+01,1.722578e+02
9.795170e+04,1.133700e+00,1.181090e+04,1.367002e-01,8.355414e-01,8.358728e-01,5.183185e-02,1.037977e-06,3.002202e+01,2.010687e+01,9.915156e+00,3.197361e+01,1.722484e+02
9.805179e+04,1.134859e+00,1.191099e+04,1.378587e-01,8.356103e-01,8.359593e-01,5.193532e-02,1.029585e-06,3.002381e+01,2.010568e+01,9.918127e+00,3.197500e+01,1.722390e+02
9.815189e+04,1.136017e+00,1.201109e+04,1.390172e-01,8.356792e-01,8.360451e-01,5.203795e-02,1.021335e-06,3.002559e+01,2.010449e+01,9.921098e+00,3.197639e+01,1.722296e+02
9.825198e+04,1.137176e+00,1.211118e+04,1.401757e-01,8.357480e-01,8.361302e-01,5.213977e-02,1.013224e-06,3.002737e+01,2.010330e+01,9.924068e+00,3.197777e+01,1.722201e+02
9.835207e+04,1.138334e+00,1.221127e+04,1.413342e-01,8.358169e-01,8.362147e-01,5.224079e-02,1.005247e-06,3.002915e+01,2.010211e+01,9.927039e+00,3.197916e+01,1.722107e+02
9.845216e+04,1.139493e+00,1.231136e+04,1.424926e-01,8.358858e-01,8.362985e-01,5.234101e-02,9.974020e-07,3.003093e+01,2.010092e+01,9.930010e+00,3.198055e+01,1.722013e+02
9.855226e+04,1.140651e+00,1.241146e+04,1.436511e-01,8.359721e-01,8.363817e-01,5.244045e-02,9.896852e-07,3.002954e+01,2.010021e+01,9.929328e+00,3.197779e+01,1.722433e+02
9.865235e+04,1.141810e+00,1.251155e+04,1.448096e-01,8.360612e-01,8.364642e-01,5.253913e-02,9.820936e-07,3.002765e+01,2.009957e+01,9.928071e+00,3.197439e+01,1.722933e+02
9.875244e+04,1.142968e+00,1.261164e+04,1.459681e-01,8.361503e-01,8.365461e-01,5.263705e-02,9.746242e-07,3.002575e+01,2.009894e+01,9.926814e+00,3.197098e+01,1.723434e+02
9.885253e+04,1.144127e+00,1.271173e+04,1.471265e-01,8.362394e-01,8.366274e-01,5.273423e-02,9.672740e-07,3.002386e+01,2.009830e+01,9.925557e+00,3.196758e+01,1.723935e+02
9.895263e+04,1.145285e+00,1.281183e+04,1.482850e-01,8.363285e-01,8.367081e-01,5.283069e-02,9.600402e-07,3.002197e+01,2.009767e+01,9.924301e+00,3.196418e+01,1.724435e+02
9.905272e+04,1.146443e+00,1.291192e+04,1.494435e-01,8.364176e-01,8.367882e-01,5.292642e-02,9.529201e-07,3.002008e+01,2.009703e+01,9.923044e+00,3.196078e+01,1.724936e+02
9.915281e+04,1.147602e+00,1.301201e+04,1.506020e-01,8.365067e-01,8.368678e-01,5.302145e-02,9.459110e-07,3.001818e+01,2.009640e+01,9.921787e+00,3.195738e+01,1.725436e+02
9.925290e+04,1.148760e+00,1.311210e+04,1.517604e-01,8.365958e-01,8.369467e-01,5.311578e-02,9.390103e-07,3.001629e+01,2.009576e+01,9.920530e+00,3.195397e+01,1.725937e+02
9.935299e+04,1.149919e+00,1.321219e+04,1.529189e-01,8.366849e-01,8.370251e-01,5.320942e-02,9.322156e-07,3.001440e+01,2.009513e+01,9.919274e+00,3.195057e+01,1.726438e+02
9.945309e+04,1.151077e+00,1.331229e+04,1.540774e-01,8.367740e-01,8.371029e-01,5.330239e-02,9.255244e-07,3.001251e+01,2.009449e+01,9.918017e+00,3.194717e+01,1.726938e+02
9.955318e+04,1.152236e+00,1.341238e+04,1.552359e-01,8.368522e-01,8.371802e-01,5.339470e-02,9.189344e-07,3.000987e+01,2.009441e+01,9.915460e+00,3.194293e+01,1.726737e+02
9.965327e+04,1.153394e+00,1.351247e+04,1.563943e-01,8.369289e-01,8.372569e-01,5.348635e-02,9.124433e-07,3.000713e+01,2.009441e+01,9.912721e+00,3.193857e+01,1.726437e+02
9.975336e+04,1.154553e+00,1.361256e+04,1.575528e-01,8.370056e-01,8.373331e-01,5.357735e-02,9.060489e-07,3.000440e+01,2.009441e+01,9.909982e+00,3.193422e+01,1.726137e+02
9.985346e+04,1.155711e+00,1.371266e+04,1.587113e-01,8.370824e-01,8.374088e-01,5.366772e-02,8.997491e-07,3.000166e+01,2.009441e+01,9.907243e+00,3.192986e+01,1.725836e+02
9.995355e+04,1.156870e+00,1.381275e+04,1.598698e-01,8.371591e-01,8.374839e-01,5.375747e-02,8.935417e-07,2.999892e+01,2.009441e+01,9.904504e+00,3.192550e+01,1.725536e+02
1.000536e+05,1.158028e+00,1.391284e+04,1.610283e-01,8.372358e-01,8.375586e-01,5.384660e-02,8.874248e-07,2.999618e+01,2.009441e+01,9.901765e+00,3.192115e+01,1.725236e+02
1.001537e+05,1.159187e+00,1.401293e+04,1.621867e-01,8.373125e-01,8.376327e-01,5.393512e-02,8.813964e-07,2.999344e+01,2.009441e+01,9.899026e+00,3.191679e+01,1.724936e+02
1.002538e+05,1.160345e+00,1.411303e+04,1.633452e-01,8.373892e-01,8.377064e-01,5.402304e-02,8.754546e-07,2.999070e+01,2.009441e+01,9.896287e+00,3.191244e+01,1.724636e+02
1.003539e+05,1.161504e+00,1.421312e+04,1.645037e-01,8.374659e-01,8.377796e-01,5.411037e-02,8.695975e-07,2.998796e+01,2.009441e+01,9.893548e+00,3.190809e+01,1.724336e+02
1.004540e+05,1.162662e+00,1.431321e+04,1.656622e-01,8.375426e-01,8.378522e-01,5.419712e-02,8.638234e-07,2.998522e+01,2.009441e+01,9.890809e+00,3.190373e+01,1.724036e+02
1.005541e+05,1.163821e+00,1.441330e+04,1.668206e-01,8.375998e-01,8.379244e-01,5.428330e-02,8.581304e-07,2.998490e+01,2.009385e+01,9.891043e+00,3.190265e+01,1.723735e+02
1.006542e+05,1.164979e+00,1.451340e+04,1.679791e-01,8.376543e-01,8.379962e-01,5.436891e-02,8.525170e-07,2.998490e+01,2.009322e+01,9.891679e+00,3.190200e+01,1.723434e+02
1.007543e+05,1.166138e+00,1.461349e+04,1.691376e-01,8.377088e-01,8.380674e-01,5.445396e-02,8.469814e-07,2.998490e+01,2.009258e+01,9.892315e+00,3.190136e+01,1.723134e+02
1.008544e+05,1.167296e+00,1.471358e+04,1.702961e-01,8.377633e-01,8.381383e-01,5.453846e-02,8.415221e-07,2.998490e+01,2.009195e+01,9.892950e+00,3.190071e+01,1.722833e+02
1.009545e+05,1.168455e+00,1.481367e+04,1.714545e-01,8.378178e-01,8.382086e-01,5.462242e-02,8.361374e-07,2.998490e+01,2.009131e+01,9.893586e+00,3.190007e+01,1.722533e+02
1.010546e+05,1.169613e+00,1.491377e+04,1.726130e-01,8.378723e-01,8.382786e-01,5.470584e-02,8.308259e-07,2.998490e+01,2.009067e+01,9.894222e+00,3.189942e+01,1.722232e+02
1.011547e+05,1.170771e+00,1.501386e+04,1.737715e-01,8.379268e-01,8.383481e-01,5.478874e-02,8.255861e-07,2.998490e+01,2.009004e+01,9.894858e+00,3.189878e+01,1.721931e+02
1.012547e+05,1.171930e+00,1.511395e+04,1.749300e-01,8.379813e-01,8.384171e-01,5.487111e-02,8.204165e-07,2.998490e+01,2.008940e+01,9.895494e+00,3.189813e+01,1.721631e+02
1.013548e+05,1.173088e+00,1.521404e+04,1.760885e-01,8.380358e-01,8.384858e-01,5.495297e-02,8.153158e-07,2.998490e+01,2.008877e+01,9.896130e+00,3.189749e+01,1.721330e+02
1.014549e+05,1.174247e+00,1.531413e+04,1.772469e-01,8.380903e-01,8.385540e-01,5.503432e-02,8.102825e-07,2.998490e+01,2.008813e+01,9.896766e+00,3.189684e+01,1.721029e+02
1.015550e+05,1.175405e+00,1.541423e+04,1.784054e-01,8.381739e-01,8.386218e-01,5.511518e-02,8.053154e-07,2.998546e+01,2.008750e+01,9.897966e+00,3.189646e+01,1.721180e+02
1.016551e+05,1.176564e+00,1.551432e+04,1.795639e-01,8.382607e-01,8.386892e-01,5.519554e-02,8.004131e-07,2.998609e+01,2.008686e+01,9.899227e+00,3.189611e+01,1.721380e+02
1.017552e+05,1.177722e+00,1.561441e+04,1.807224e-01,8.383474e-01,8.387562e-01,5.527541e-02,7.955744e-07,2.998672e+01,2.008623e+01,9.900489e+00,3.189576e+01,1.721580e+02
1.018553e+05,1.178881e+00,1.571450e+04,1.818808e-01,8.384342e-01,8.388228e-01,5.535480e-02,7.907981e-07,2.998734e+01,2.008559e+01,9.901750e+00,3.189541e+01,1.721780e+02
1.019554e+05,1.180039e+00,1.581460e+04,1.830393e-01,8.385209e-01,8.388890e-01,5.543371e-02,7.860830e-07,2.998797e+01,2.008496e+01,9.903012e+00,3.189505e+01,1.721980e+02
1.020555e+05,1.181198e+00,1.591469e+04,1.841978e-01,8.386077e-01,8.389548e-01,5.551216e-02,7.814279e-07,2.998860e+01,2.008433e+01,9.904273e+00,3.189470e+01,1.722180e+02
1.021556e+05,1.182356e+00,1.601478e+04,1.853563e-01,8.386945e-01,8.390202e-01,5.559014e-02,7.768316e-07,2.998923e+01,2.008369e+01,9.905535e+00,3.189435e+01,1.722380e+02
1.022557e+05,1.183515e+00,1.611487e+04,1.865147e-01,8.387812e-01,8.390852e-01,5.566767e-02,7.722931e-07,2.998985e+01,2.008306e+01,9.906796e+00,3.189400e+01,1.722580e+02
1.023558e+05,1.184673e+00,1.621497e+04,1.876732e-01,8.388680e-01,8.391499e-01,5.574474e-02,7.678113e-07,2.999048e+01,2.008242e+01,9.908058e+00,3.189365e+01,1.722780e+02
1.024559e+05,1.185832e+00,1.631506e+04,1.888317e-01,8.389548e-01,8.392142e-01,5.582137e-02,7.633851e-07,2.999111e+01,2.008179e+01,9.909319e+00,3.189330e+01,1.722980e+02
1.025560e+05,1.186990e+00,1.641515e+04,1.899902e-01,8.390101e-01,8.392782e-01,5.589756e-02,7.590135e-07,2.999061e+01,2.008115e+01,9.909454e+00,3.189204e+01,1.723270e+02
1.026560e+05,1.188149e+00,1.651524e+04,1.911486e-01,8.390619e-01,8.393417e-01,5.597332e-02,7.546955e-07,2.998998e+01,2.008052e+01,9.909461e+00,3.189069e+01,1.723570e+02
1.027561e+05,1.189307e+00,1.661534e+04,1.923071e-01,8.391136e-01,8.394050e-01,5.604864e-02,7.504301e-07,2.998935e+01,2.007988e+01,9.909468e+00,3.188933e+01,1.723870e+02
1.028562e+05,1.190466e+00,1.671543e+04,1.934656e-01,8.391654e-01,8.394678e-01,5.612354e-02,7.462164e-07,2.998872e+01,2.007925e+01,9.909475e+00,3.188797e+01,1.724171e+02
1.029563e+05,1.191624e+00,1.681552e+04,1.946241e-01,8.392172e-01,8.395304e-01,5.619802e-02,7.420534e-07,2.998809e+01,2.007861e+01,9.909482e+00,3.188662e+01,1.724471e+02
1.030564e+05,1.192783e+00,1.691561e+04,1.957826e-01,8.392690e-01,8.395926e-01,5.627209e-02,7.379403e-07,2.998747e+01,2.007798e+01,9.909489e+00,3.188526e+01,1.724772e+02
1.031565e+05,1.193941e+00,1.701571e+04,1.969410e-01,8.393207e-01,8.396544e-01,5.634575e-02,7.338760e-07,2.998684e+01,2.007734e+01,9.909496e+00,3.188391e+01,1.725072e+02
1.032566e+05,1.195100e+00,1.711580e+04,1.980995e-01,8.393725e-01,8.397159e-01,5.641900e-02,7.298599e-07,2.998621e+01,2.007671e+01,9.909503e+00,3.188255e+01,1.725372e+02
1.033567e+05,1.196258e+00,1.721589e+04,1.992580e-01,8.394243e-01,8.397771e-01,5.649185e-02,7.258909e-07,2.998558e+01,2.007607e+01,9.909510e+00,3.188120e+01,1.725673e+02
1.034568e+05,1.197416e+00,1.731598e+04,2.004165e-01,8.394760e-01,8.398379e-01,5.656431e-02,7.219684e-07,2.998495e+01,2.007544e+01,9.909517e+00,3.187984e+01,1.725973e+02
1.035569e+05,1.198575e+00,1.741607e+04,2.015749e-01,8.395415e-01,8.398985e-01,5.663638e-02,7.180915e-07,2.998739e+01,2.007461e+01,9.912781e+00,3.188199e+01,1.726456e+02
1.036570e+05,1.199733e+00,1.751617e+04,2.027334e-01,8.396083e-01,8.399587e-01,5.670806e-02,7.142593e-07,2.999013e+01,2.007377e+01,9.916365e+00,3.188447e+01,1.726957e+02
1.037571e+05,1.200892e+00,1.761626e+04,2.038919e-01,8.396751e-01,8.400186e-01,5.677936e-02,7.104712e-07,2.999288e+01,2.007293e+01,9.919949e+00,3.188696e+01,1.727457e+02
1.038572e+05,1.202050e+00,1.771635e+04,2.050504e-01,8.397419e-01,8.400781e-01,5.685029e-02,7.067264e-07,2.999562e+01,2.007208e+01,9.923532e+00,3.188945e+01,1.727958e+02
1.039572e+05,1.203209e+00,1.781644e+04,2.062088e-01,8.398087e-01,8.401374e-01,5.692084e-02,7.030241e-07,2.999836e+01,2.007124e+01,9.927116e+00,3.189193e+01,1.728458e+02
1.040573e+05,1.204367e+00,1.791654e+04,2.073673e-01,8.398755e-01,8.401964e-01,5.699102e-02,6.993636e-07,3.000110e+01,2.007040e+01,9.930700e+00,3.189441e+01,1.728959e+02
1.041574e+05,1.205526e+00,1.801663e+04,2.085258e-01,8.399423e-01,8.402550e-01,5.706084e-02,6.957442e-07,3.000384e+01,2.006956e+01,9.934284e+00,3.189690e+01,1.729460e+02
1.042575e+05,1.206684e+00,1.811672e+04,2.096843e-01,8.400091e-01,8.403134e-01,5.713030e-02,6.921653e-07,3.000658e+01,2.006871e+01,9.937868e+00,3.189938e+01,1.729960e+02
1.043576e+05,1.207843e+00,1.821681e+04,2.108428e-01,8.400759e-01,8.403715e-01,5.719940e-02,6.886261e-07,3.000932e+01,2.006787e+01,9.941452e+00,3.190187e+01,1.730461e+02
1.044577e+05,1.209001e+00,1.831691e+04,2.120012e-01,8.401427e-01,8.404293e-01,5.726815e-02,6.851261e-07,3.001207e+01,2.006703e+01,9.945036e+00,3.190435e+01,1.730962e+02
1.045578e+05,1.210160e+00,1.841700e+04,2.131597e-01,8.402164e-01,8.404867e-01,5.733655e-02,6.816645e-07,3.000916e+01,2.006697e+01,9.942195e+00,3.189986e+01,1.731739e+02
1.046579e+05,1.211318e+00,1.851709e+04,2.143182e-01,8.402907e-01,8.405439e-01,5.740461e-02,6.782407e-07,3.000579e+01,2.006697e+01,9.938821e+00,3.189480e+01,1.732539e+02
1.047580e+05,1.212477e+00,1.861718e+04,2.154767e-01,8.403651e-01,8.406009e-01,5.747233e-02,6.748541e-07,3.000241e+01,2.006697e+01,9.935447e+00,3.188974e+01,1.733340e+02
1.048581e+05,1.213635e+00,1.871728e+04,2.166351e-01,8.404394e-01,8.406575e-01,5.753971e-02,6.715042e-07,2.999904e+01,2.006697e+01,9.932074e+00,3.188468e+01,1.734140e+02
1.049582e+05,1.214794e+00,1.881737e+04,2.177936e-01,8.405137e-01,8.407139e-01,5.760675e-02,6.681902e-07,2.999567e+01,2.006697e+01,9.928700e+00,3.187962e+01,1.734940e+02
1.050583e+05,1.215952e+00,1.891746e+04,2.189521e-01,8.405880e-01,8.407700e-01,5.767347e-02,6.649117e-07,2.999229e+01,2.006697e+01,9.925326e+00,3.187456e+01,1.735741e+02
1.051584e+05,1.217111e+00,1.901755e+04,2.201106e-01,8.406623e-01,8.408258e-01,5.773986e-02,6.616681e-07,2.998892e+01,2.006697e+01,9.921952e+00,3.186951e+01,1.736541e+02
1.052584e+05,1.218269e+00,1.911765e+04,2.212690e-01,8.407366e-01,8.408813e-01,5.780592e-02,6.584589e-07,2.998554e+01,2.006697e+01,9.918578e+00,3.186445e+01,1.737341e+02
1.053585e+05,1.219428e+00,1.921774e+04,2.224275e-01,8.408109e-01,8.409366e-01,5.787167e-02,6.552834e-07,2.998217e+01,2.006697e+01,9.915205e+00,3.185940e+01,1.738142e+02
1.054586e+05,1.220586e+00,1.931783e+04,2.235860e-01,8.408852e-01,8.409916e-01,5.793710e-02,6.521411e-07,2.997880e+01,2.006697e+01,9.911831e+00,3.185434e+01,1.738942e+02
1.055587e+05,1.221744e+00,1.941792e+04,2.247445e-01,8.409255e-01,8.410464e-01,5.800222e-02,6.490316e-07,2.998227e+01,2.006520e+01,9.917073e+00,3.185824e+01,1.738256e+02
1.056588e+05,1.222903e+00,1.951801e+04,2.259029e-01,8.409630e-01,8.411009e-01,5.806703e-02,6.459544e-07,2.998628e+01,2.006329e+01,9.922989e+00,3.186284e+01,1.737455e+02
1.057589e+05,1.224061e+00,1.961811e+04,2.270614e-01,8.410006e-01,8.411552e-01,5.813153e-02,6.429089e-07,2.999029e+01,2.006138e+01,9.928905e+00,3.186744e+01,1.736653e+02
1.058590e+05,1.225220e+00,1.971820e+04,2.282199e-01,8.410382e-01,8.412092e-01,5.819573e-02,6.398946e-07,2.999430e+01,2.005947e+01,9.934822e+00,3.187204e+01,1.735851e+02
1.059591e+05,1.226378e+00,1.981829e+04,2.293784e-01,8.410757e-01,8.412629e-01,5.825963e-02,6.369111e-07,2.999830e+01,2.005757e+01,9.940738e+00,3.187664e+01,1.735050e+02
1.060592e+05,1.227537e+00,1.991838e+04,2.305369e-01,8.411133e-01,8.413164e-01,5.832323e-02,6.339579e-07,3.000231e+01,2.005566e+01,9.946654e+00,3.188124e+01,1.734248e+02
1.061593e+05,1.228695e+00,2.001848e+04,2.316953e-01,8.411509e-01,8.413697e-01,5.838654e-02,6.310345e-07,3.000632e+01,2.005375e+01,9.952570e+00,3.188584e+01,1.733446e+02
1.062594e+05,1.229854e+00,2.011857e+04,2.328538e-01,8.411884e-01,8.414227e-01,5.844955e-02,6.281405e-07,3.001033e+01,2.005184e+01,9.958486e+00,3.189043e+01,1.732644e+02
1.063595e+05,1.231012e+00,2.021866e+04,2.340123e-01,8.412260e-01,8.414755e-01,5.851228e-02,6.252755e-07,3.001434e+01,2.004994e+01,9.964402e+00,3.189503e+01,1.731843e+02
1.064596e+05,1.232171e+00,2.031875e+04,2.351708e-01,8.412636e-01,8.415281e-01,5.857472e-02,6.224390e-07,3.001835e+01,2.004803e+01,9.970318e+00,3.189963e+01,1.731041e+02
1.065596e+05,1.233329e+00,2.041885e+04,2.363292e-01,8.413337e-01,8.415804e-01,5.863688e-02,6.196307e-07,3.001476e+01,2.004793e+01,9.966827e+00,3.189439e+01,1.731854e+02
1.066597e+05,1.234488e+00,2.051894e+04,2.374877e-01,8.414056e-01,8.416324e-01,5.869876e-02,6.168500e-07,3.001076e+01,2.004793e+01,9.962829e+00,3.188863e+01,1.732753e+02
1.067598e+05,1.235646e+00,2.061903e+04,2.386462e-01,8.414775e-01,8.416843e-01,5.876037e-02,6.140965e-07,3.000676e+01,2.004793e+01,9.958831e+00,3.188287e+01,1.733653e+02
1.068599e+05,1.236805e+00,2.071912e+04,2.398047e-01,8.415493e-01,8.417359e-01,5.882170e-02,6.113700e-07,3.000276e+01,2.004793e+01,9.954832e+00,3.187710e+01,1.734552e+02
1.069600e+05,1.237963e+00,2.081922e+04,2.409631e-01,8.416212e-01,8.417873e-01,5.888275e-02,6.086700e-07,2.999877e+01,2.004793e+01,9.950834e+00,3.187134e+01,1.735452e+02
1.070601e+05,1.239122e+00,2.091931e+04,2.421216e-01,8.416931e-01,8.418385e-01,5.894354e-02,6.059960e-07,2.999477e+01,2.004793e+01,9.946836e+00,3.186558e+01,1.736352e+02
1.071602e+05,1.240280e+00,2.101940e+04,2.432801e-01,8.417650e-01,8.418894e-01,5.900407e-02,6.033478e-07,2.999077e+01,2.004793e+01,9.942838e+00,3.185982e+01,1.737251e+02
1.072603e+05,1.241439e+00,2.111949e+04,2.444386e-01,8.418368e-01,8.419402e-01,5.906432e-02,6.007250e-07,2.998677e+01,2.004793e+01,9.938840e+00,3.185407e+01,1.738151e+02
1.073604e+05,1.242597e+00,2.121959e+04,2.455971e-01,8.419087e-01,8.419907e-01,5.912432e-02,5.981271e-07,2.998277e+01,2.004793e+01,9.934841e+00,3.184831e+01,1.739050e+02
1.074605e+05,1.243756e+00,2.131968e+04,2.467555e-01,8.419806e-01,8.420410e-01,5.918406e-02,5.955539e-07,2.997877e+01,2.004793e+01,9.930843e+00,3.184255e+01,1.739950e+02
1.075606e+05,1.244914e+00,2.141977e+04,2.479140e-01,8.420358e-01,8.420911e-01,5.924354e-02,5.930051e-07,2.998035e+01,2.004734e+01,9.933007e+00,3.184376e+01,1.739433e+02
1.076607e+05,1.246072e+00,2.151986e+04,2.490725e-01,8.420900e-01,8.421409e-01,5.930277e-02,5.904801e-07,2.998224e+01,2.004671e+01,9.935535e+00,3.184537e+01,1.738832e+02
1.077608e+05,1.247231e+00,2.161995e+04,2.502310e-01,8.421442e-01,8.421906e-01,5.936175e-02,5.879788e-07,2.998414e+01,2.004608e+01,9.938062e+00,3.184698e+01,1.738231e+02
1.078608e+05,1.248389e+00,2.172005e+04,2.513894e-01,8.421984e-01,8.422401e-01,5.942047e-02,5.855008e-07,2.998604e+01,2.004545e+01,9.940589e+00,3.184860e+01,1.737630e+02
1.079609e+05,1.249548e+00,2.182014e+04,2.525479e-01,8.422526e-01,8.422893e-01,5.947896e-02,5.830457e-07,2.998794e+01,2.004482e+01,9.943117e+00,3.185021e+01,1.737030e+02
1.080610e+05,1.250706e+00,2.192023e+04,2.537064e-01,8.423069e-01,8.423384e-01,5.953719e-02,5.806133e-07,2.998984e+01,2.004420e+01,9.945644e+00,3.185182e+01,1.736429e+02
1.081611e+05,1.251865e+00,2.202032e+04,2.548649e-01,8.423611e-01,8.423872e-01,5.959519e-02,5.782033e-07,2.999174e+01,2.004357e+01,9.948172e+00,3.185343e+01,1.735828e+02
1.082612e+05,1.253023e+00,2.212042e+04,2.560233e-01,8.424153e-01,8.424359e-01,5.965294e-02,5.758153e-07,2.999364e+01,2.004294e+01,9.950699e+00,3.185505e+01,1.735227e+02
1.083613e+05,1.254182e+00,2.222051e+04,2.571818e-01,8.424695e-01,8.424843e-01,5.971045e-02,5.734490e-07,2.999554e+01,2.004231e+01,9.953226e+00,3.185666e+01,1.734627e+02
1.084614e+05,1.255340e+00,2.232060e+04,2.583403e-01,8.425237e-01,8.425326e-01,5.976773e-02,5.711041e-07,2.999744e+01,2.004168e+01,9.955754e+00,3.185827e+01,1.734026e+02
1.085615e+05,1.256499e+00,2.242069e+04,2.594988e-01,8.425636e-01,8.425807e-01,5.982478e-02,5.687805e-07,2.999691e+01,2.003983e+01,9.957078e+00,3.185743e+01,1.734000e+02
1.086616e+05,1.257657e+00,2.252079e+04,2.606572e-01,8.426028e-01,8.426285e-01,5.988160e-02,5.664776e-07,2.999627e+01,2.003793e+01,9.958349e+00,3.185648e+01,1.734000e+02
1.087617e+05,1.258816e+00,2.262088e+04,2.618157e-01,8.426420e-01,8.426762e-01,5.993818e-02,5.641954e-07,2.999564e+01,2.003602e+01,9.959619e+00,3.185553e+01,1.734000e+02
1.088618e+05,1.259974e+00,2.272097e+04,2.629742e-01,8.426812e-01,8.427237e-01,5.999454e-02,5.619335e-07,2.999500e+01,2.003411e+01,9.960890e+00,3.185459e+01,1.734000e+02
1.089619e+05,1.261133e+00,2.282106e+04,2.641327e-01,8.427204e-01,8.427710e-01,6.005067e-02,5.596916e-07,2.999437e+01,2.003221e+01,9.962160e+00,3.185364e+01,1.734000e+02
1.090620e+05,1.262291e+00,2.292116e+04,2.652912e-01,8.427596e-01,8.428181e-01,6.010658e-02,5.574696e-07,2.999373e+01,2.003030e+01,9.963431e+00,3.185269e+01,1.734000e+02
1.091620e+05,1.263450e+00,2.302125e+04,2.664496e-01,8.427988e-01,8.428651e-01,6.016227e-02,5.552670e-07,2.999310e+01,2.002840e+01,9.964702e+00,3.185174e+01,1.734000e+02
1.092621e+05,1.264608e+00,2.312134e+04,2.676081e-01,8.428380e-01,8.429118e-01,6.021774e-02,5.530837e-07,2.999246e+01,2.002649e+01,9.965972e+00,3.185079e+01,1.734000e+02
1.093622e+05,1.265767e+00,2.322143e+04,2.687666e-01,8.428772e-01,8.429584e-01,6.027299e-02,5.509194e-07,2.999183e+01,2.002458e+01,9.967243e+00,3.184985e+01,1.734000e+02
1.094623e+05,1.266925e+00,2.332153e+04,2.699251e-01,8.429164e-01,8.430048e-01,6.032802e-02,5.487739e-07,2.999119e+01,2.002268e+01,9.968513e+00,3.184890e+01,1.734000e+02
