Repository: brandonlampe/CS_Data

# Repository for Crushed Salt Data
**Grant No: 456417**

This is a work in progress!

## Repository Content

### Directory Names
A uniform namining structure still in progress, but in general directories are named according to the following:
 - Names contain no spaces, a single underscore "_" will be used as a file name seperator.
 - Files are for the Crushed Salt Project (CSP); therefore, the first three charaters of each file are "CSP".
 - Folders are organized by which frame the test was performed on i.e., A2 or A3.
 - The fifth and sixth charaters of each file name will therefore be "A" followed by the frame number.

File: UNM_WP_HY_175_12/PARM_DATA/STAGE00/175_12_OUT.csv
Analysis by Brandon Lampe, performed on: 2017/07/17 20:34:
Experimental results below begin at: 2016/08/31 10:32:18
Duration (sec),Duration (day),Elapsed Time (sec),Elapsed Time (day),Interpolated Fractional Density,Fit to Fractional Density,Fit to Volume Strain,Fit to Volume Strain Rate (1/sec),Confining Pressure (MPa),Pore Pressure (MPa),Terzaghi Pressure (MPa),Solid Pressure (MPa),Temperature (C))
0.000000e+00,0.000000e+00,0.000000e+00,0.000000e+00,7.931000e-01,7.886522e-01,-5.623909e-03,0.000000e+00,9.101034e-02,2.521717e-02,6.579317e-02,1.081741e-01,1.710000e+02
1.009870e+01,1.168831e-04,1.009870e+01,1.168831e-04,7.930916e-01,7.886522e-01,-5.623909e-03,0.000000e+00,2.086987e-01,2.450430e-02,1.841944e-01,2.567529e-01,1.709831e+02
2.019740e+01,2.337662e-04,2.019740e+01,2.337662e-04,7.930331e-01,7.886522e-01,-5.623909e-03,0.000000e+00,3.968970e-01,1.956905e-02,3.773280e-01,4.953726e-01,1.708662e+02
3.029610e+01,3.506494e-04,3.029610e+01,3.506494e-04,7.930000e-01,7.886522e-01,-5.623909e-03,4.371722e-17,8.489410e-01,1.677241e-02,8.321685e-01,1.066165e+00,1.707494e+02
4.039481e+01,4.675325e-04,4.039481e+01,4.675325e-04,7.896234e-01,7.886522e-01,-5.623909e-03,1.836596e-15,1.606215e+00,2.247537e-02,1.583739e+00,2.028165e+00,1.705649e+02
5.049351e+01,5.844156e-04,5.049351e+01,5.844156e-04,7.880000e-01,7.886522e-01,-5.623909e-03,4.352058e-14,1.870678e+00,2.521717e-02,1.845461e+00,2.367172e+00,1.703312e+02
6.059221e+01,7.012987e-04,6.059221e+01,7.012987e-04,7.879000e-01,7.886522e-01,-5.623909e-03,7.133829e-13,2.213539e+00,2.521717e-02,2.188322e+00,2.802628e+00,1.701987e+02
7.069091e+01,8.181818e-04,7.069091e+01,8.181818e-04,7.879091e-01,7.886522e-01,-5.623909e-03,8.418129e-12,2.632599e+00,2.521717e-02,2.607382e+00,3.334460e+00,1.700909e+02
8.078961e+01,9.350649e-04,8.078961e+01,9.350649e-04,7.879675e-01,7.886522e-01,-5.623909e-03,7.424329e-11,2.815876e+00,2.521717e-02,2.790659e+00,3.566808e+00,1.700325e+02
9.088831e+01,1.051948e-03,9.088831e+01,1.051948e-03,7.879481e-01,7.886522e-01,-5.623908e-03,5.058736e-10,3.101385e+00,2.521717e-02,3.076168e+00,3.929241e+00,1.699481e+02
1.009870e+02,1.168831e-03,1.009870e+02,1.168831e-03,7.878312e-01,7.886522e-01,-5.623899e-03,2.741635e-09,3.475568e+00,2.521717e-02,3.450351e+00,4.404774e+00,1.698312e+02
1.110857e+02,1.285714e-03,1.110857e+02,1.285714e-03,7.879714e-01,7.886522e-01,-5.623852e-03,1.212501e-08,3.849507e+00,2.521717e-02,3.824290e+00,4.878553e+00,1.696286e+02
1.211844e+02,1.402597e-03,1.211844e+02,1.402597e-03,7.878000e-01,7.886524e-01,-5.623654e-03,4.475789e-08,4.251514e+00,2.499785e-02,4.226516e+00,5.389959e+00,1.695948e+02
1.312831e+02,1.519481e-03,1.312831e+02,1.519481e-03,7.877805e-01,7.886530e-01,-5.622948e-03,1.406858e-07,4.607409e+00,1.841822e-02,4.588990e+00,5.843632e+00,1.693610e+02
1.413818e+02,1.636364e-03,1.413818e+02,1.636364e-03,7.876818e-01,7.886546e-01,-5.620812e-03,3.832851e-07,4.930994e+00,2.521717e-02,4.905777e+00,6.253338e+00,1.691818e+02
1.514805e+02,1.753247e-03,1.514805e+02,1.753247e-03,7.876234e-01,7.886591e-01,-5.615207e-03,9.194531e-07,5.137644e+00,2.521717e-02,5.112427e+00,6.516170e+00,1.691234e+02
1.615792e+02,1.870130e-03,1.615792e+02,1.870130e-03,7.876701e-01,7.886693e-01,-5.602242e-03,1.969564e-06,5.446141e+00,2.521717e-02,5.420924e+00,6.907443e+00,1.689597e+02
1.716779e+02,1.987013e-03,1.716779e+02,1.987013e-03,7.877870e-01,7.886904e-01,-5.575427e-03,3.814873e-06,5.828034e+00,2.521717e-02,5.802817e+00,7.391188e+00,1.688130e+02
1.817766e+02,2.103896e-03,1.817766e+02,2.103896e-03,7.878000e-01,7.887301e-01,-5.525191e-03,6.756315e-06,6.203392e+00,1.710229e-02,6.186290e+00,7.869717e+00,1.685961e+02
1.918753e+02,2.220779e-03,1.918753e+02,2.220779e-03,7.877792e-01,7.887981e-01,-5.438967e-03,1.105062e-05,6.585853e+00,2.521717e-02,6.560636e+00,8.353230e+00,1.684792e+02
2.019740e+02,2.337662e-03,2.019740e+02,2.337662e-03,7.877188e-01,7.889061e-01,-5.301997e-03,1.684111e-05,6.902797e+00,2.521717e-02,6.877580e+00,8.756225e+00,1.683812e+02
2.120727e+02,2.454545e-03,2.120727e+02,2.454545e-03,7.877773e-01,7.890664e-01,-5.098820e-03,2.410476e-05,7.094687e+00,2.521717e-02,7.069469e+00,8.999161e+00,1.683227e+02
2.221714e+02,2.571429e-03,2.221714e+02,2.571429e-03,7.879429e-01,7.892903e-01,-4.815144e-03,3.263248e-05,7.399310e+00,1.918584e-02,7.380125e+00,9.385505e+00,1.683000e+02
2.322701e+02,2.688312e-03,2.322701e+02,2.688312e-03,7.881766e-01,7.895867e-01,-4.439729e-03,4.204787e-05,7.773847e+00,2.423023e-02,7.749617e+00,9.856565e+00,1.682117e+02
2.423688e+02,2.805195e-03,2.423688e+02,2.805195e-03,7.887312e-01,7.899609e-01,-3.965886e-03,5.185813e-05,8.181944e+00,2.521717e-02,8.156727e+00,1.036680e+01,1.682000e+02
2.524675e+02,2.922078e-03,2.524675e+02,2.922078e-03,7.894104e-01,7.904141e-01,-3.392329e-03,6.152239e-05,8.525944e+00,2.521717e-02,8.500727e+00,1.079367e+01,1.682000e+02
2.625662e+02,3.038961e-03,2.625662e+02,3.038961e-03,7.899558e-01,7.909431e-01,-2.723294e-03,7.052100e-05,8.843302e+00,2.357226e-02,8.819730e+00,1.118841e+01,1.682000e+02
2.726649e+02,3.155844e-03,2.726649e+02,3.155844e-03,7.904234e-01,7.915407e-01,-1.967988e-03,7.841237e-05,9.047485e+00,1.863754e-02,9.028847e+00,1.144144e+01,1.682000e+02
2.827636e+02,3.272727e-03,2.827636e+02,3.272727e-03,7.914000e-01,7.921967e-01,-1.139567e-03,8.486973e-05,9.334326e+00,2.291430e-02,9.311412e+00,1.178866e+01,1.682727e+02
2.928623e+02,3.389610e-03,2.928623e+02,3.389610e-03,7.926857e-01,7.928987e-01,-2.538402e-04,8.969622e-05,9.694033e+00,2.521717e-02,9.668816e+00,1.222276e+01,1.683000e+02
3.029610e+02,3.506494e-03,3.029610e+02,3.506494e-03,7.942584e-01,7.936332e-01,6.720632e-04,9.282123e-05,9.838138e+00,2.521717e-02,9.812921e+00,1.238004e+01,1.683000e+02
3.130597e+02,3.623377e-03,3.130597e+02,3.623377e-03,7.953571e-01,7.943866e-01,1.620907e-03,9.428346e-05,9.839621e+00,2.521717e-02,9.814404e+00,1.236484e+01,1.683000e+02
3.231584e+02,3.740260e-03,3.231584e+02,3.740260e-03,7.963610e-01,7.951459e-01,2.576344e-03,9.420648e-05,9.844483e+00,2.521717e-02,9.819266e+00,1.235539e+01,1.683201e+02
3.332571e+02,3.857143e-03,3.332571e+02,3.857143e-03,7.968286e-01,7.958995e-01,3.523634e-03,9.277210e-05,9.844483e+00,2.521717e-02,9.819266e+00,1.234815e+01,1.683786e+02
3.433558e+02,3.974026e-03,3.433558e+02,3.974026e-03,7.974442e-01,7.966372e-01,4.450100e-03,9.019523e-05,9.844483e+00,2.521717e-02,9.819266e+00,1.233864e+01,1.684000e+02
3.534545e+02,4.090909e-03,3.534545e+02,4.090909e-03,7.981455e-01,7.973507e-01,5.345343e-03,8.670260e-05,9.844483e+00,2.521717e-02,9.819266e+00,1.232782e+01,1.684000e+02
3.635532e+02,4.207792e-03,3.635532e+02,4.207792e-03,7.988623e-01,7.980335e-01,6.201267e-03,8.251637e-05,9.852897e+00,2.521717e-02,9.827679e+00,1.232731e+01,1.685000e+02
3.736519e+02,4.324675e-03,3.736519e+02,4.324675e-03,7.997481e-01,7.986807e-01,7.011959e-03,7.784261e-05,9.852897e+00,2.521717e-02,9.827679e+00,1.231369e+01,1.685000e+02
3.837506e+02,4.441558e-03,3.837506e+02,4.441558e-03,8.003662e-01,7.992892e-01,7.773485e-03,7.286420e-05,9.852897e+00,2.170803e-02,9.831189e+00,1.230507e+01,1.685000e+02
3.938494e+02,4.558442e-03,3.938494e+02,4.558442e-03,8.007169e-01,7.998570e-01,8.483627e-03,6.773732e-05,9.852897e+00,1.924067e-02,9.833656e+00,1.230031e+01,1.685000e+02
4.039481e+02,4.675325e-03,4.039481e+02,4.675325e-03,8.009506e-01,8.003834e-01,9.141603e-03,6.259068e-05,9.852897e+00,2.417540e-02,9.828721e+00,1.229549e+01,1.685000e+02
4.140468e+02,4.792208e-03,4.140468e+02,4.792208e-03,8.014610e-01,8.008688e-01,9.747796e-03,5.752663e-05,9.852897e+00,2.432016e-01,9.609695e+00,1.223342e+01,1.684078e+02
4.241455e+02,4.909091e-03,4.241455e+02,4.909091e-03,8.016091e-01,8.013139e-01,1.030349e-02,5.262339e-05,9.856113e+00,6.098986e-01,9.246214e+00,1.214447e+01,1.683909e+02
4.342442e+02,5.025974e-03,4.342442e+02,5.025974e-03,8.017779e-01,8.017204e-01,1.081065e-02,4.793806e-05,9.818961e+00,6.115434e-01,9.207418e+00,1.209529e+01,1.683000e+02
4.443429e+02,5.142857e-03,4.443429e+02,5.142857e-03,8.020429e-01,8.020902e-01,1.127172e-02,4.350974e-05,9.785823e+00,6.162310e-01,9.169592e+00,1.204903e+01,1.683000e+02
4.544416e+02,5.259740e-03,4.544416e+02,5.259740e-03,8.021597e-01,8.024253e-01,1.168944e-02,3.936267e-05,9.847036e+00,6.162310e-01,9.230805e+00,1.212367e+01,1.683000e+02
4.645403e+02,5.376623e-03,4.645403e+02,5.376623e-03,8.022766e-01,8.027281e-01,1.206674e-02,3.550914e-05,1.000451e+01,6.162310e-01,9.388275e+00,1.231827e+01,1.683000e+02
4.746390e+02,5.493506e-03,4.746390e+02,5.493506e-03,8.027675e-01,8.030010e-01,1.240663e-02,3.195209e-05,1.040990e+01,6.221523e-01,9.787745e+00,1.281465e+01,1.682065e+02
4.847377e+02,5.610390e-03,4.847377e+02,5.610390e-03,8.027792e-01,8.032463e-01,1.271209e-02,2.868736e-05,1.080335e+01,3.260394e+00,7.542960e+00,1.265645e+01,1.681896e+02
4.948364e+02,5.727273e-03,4.948364e+02,5.727273e-03,8.026000e-01,8.034664e-01,1.298604e-02,2.570562e-05,1.117524e+01,4.167311e+00,7.007930e+00,1.289885e+01,1.680727e+02
5.049351e+02,5.844156e-03,5.049351e+02,5.844156e-03,8.026000e-01,8.036635e-01,1.323128e-02,2.299386e-05,1.155470e+01,4.567698e+00,6.986997e+00,1.327315e+01,1.680000e+02
5.150338e+02,5.961039e-03,5.150338e+02,5.961039e-03,8.025695e-01,8.038396e-01,1.345045e-02,2.053669e-05,1.183476e+01,4.655279e+00,7.179481e+00,1.360090e+01,1.679695e+02
5.251325e+02,6.077922e-03,5.251325e+02,6.077922e-03,8.025110e-01,8.039969e-01,1.364606e-02,1.831731e-05,1.202665e+01,4.689820e+00,7.336830e+00,1.383216e+01,1.679110e+02
5.352312e+02,6.194805e-03,5.352312e+02,6.194805e-03,8.025000e-01,8.041371e-01,1.382042e-02,1.631830e-05,1.236817e+01,4.728363e+00,7.639806e+00,1.424837e+01,1.679000e+02
5.453299e+02,6.311688e-03,5.453299e+02,6.311688e-03,8.025117e-01,8.042619e-01,1.397565e-02,1.452214e-05,1.277926e+01,4.758656e+00,8.020608e+00,1.475304e+01,1.677883e+02
5.554286e+02,6.428571e-03,5.554286e+02,6.428571e-03,8.026571e-01,8.043730e-01,1.411373e-02,1.291167e-05,1.313326e+01,4.840785e+00,8.292476e+00,1.517207e+01,1.677000e+02
5.655273e+02,6.545455e-03,5.655273e+02,6.545455e-03,8.027545e-01,8.044717e-01,1.423643e-02,1.147038e-05,1.352566e+01,5.096819e+00,8.428843e+00,1.559672e+01,1.677000e+02
5.756260e+02,6.662338e-03,5.756260e+02,6.662338e-03,8.027000e-01,8.045593e-01,1.434540e-02,1.018260e-05,1.390405e+01,5.451426e+00,8.452625e+00,1.598167e+01,1.677000e+02
5.857247e+02,6.779221e-03,5.857247e+02,6.779221e-03,8.026604e-01,8.046371e-01,1.444209e-02,9.033617e-06,1.415575e+01,5.676113e+00,8.479637e+00,1.624053e+01,1.677000e+02
5.958234e+02,6.896104e-03,5.958234e+02,6.896104e-03,8.026019e-01,8.047061e-01,1.452785e-02,8.009761e-06,1.435868e+01,5.810573e+00,8.548111e+00,1.646107e+01,1.677000e+02
6.059221e+02,7.012987e-03,6.059221e+02,7.012987e-03,8.027000e-01,8.047673e-01,1.460387e-02,7.098408e-06,1.473206e+01,5.954689e+00,8.777375e+00,1.688950e+01,1.677130e+02
6.160208e+02,7.129870e-03,6.160208e+02,7.129870e-03,8.027299e-01,8.048215e-01,1.467122e-02,6.287982e-06,1.509410e+01,6.054444e+00,9.039656e+00,1.731559e+01,1.678299e+02
6.261195e+02,7.246753e-03,6.261195e+02,7.246753e-03,8.029403e-01,8.048695e-01,1.473087e-02,5.567920e-06,1.549558e+01,6.224677e+00,9.270904e+00,1.777087e+01,1.679000e+02
6.362182e+02,7.363636e-03,6.362182e+02,7.363636e-03,8.033545e-01,8.049120e-01,1.478368e-02,4.928624e-06,1.585391e+01,6.372104e+00,9.481802e+00,1.817487e+01,1.679636e+02
6.463169e+02,7.480519e-03,6.463169e+02,7.480519e-03,8.036208e-01,8.049497e-01,1.483042e-02,4.361410e-06,1.610197e+01,6.465965e+00,9.636008e+00,1.845670e+01,1.680403e+02
6.564156e+02,7.597403e-03,6.564156e+02,7.597403e-03,8.037961e-01,8.049829e-01,1.487177e-02,3.858444e-06,1.630986e+01,6.549846e+00,9.760017e+00,1.869225e+01,1.680987e+02
6.665143e+02,7.714286e-03,6.665143e+02,7.714286e-03,8.042429e-01,8.050124e-01,1.490835e-02,3.412675e-06,1.668132e+01,6.739265e+00,9.942055e+00,1.910127e+01,1.682143e+02
6.766130e+02,7.831169e-03,6.766130e+02,7.831169e-03,8.046870e-01,8.050384e-01,1.494070e-02,3.017777e-06,1.706312e+01,7.012624e+00,1.005050e+01,1.950257e+01,1.683000e+02
6.867117e+02,7.948052e-03,6.867117e+02,7.948052e-03,8.054364e-01,8.050615e-01,1.496930e-02,2.668084e-06,1.745165e+01,7.216839e+00,1.023481e+01,1.992400e+01,1.683481e+02
6.968104e+02,8.064935e-03,6.968104e+02,8.064935e-03,8.061896e-01,8.050818e-01,1.499459e-02,2.358530e-06,1.782343e+01,7.397511e+00,1.042591e+01,2.032985e+01,1.684000e+02
7.069091e+02,8.181818e-03,7.069091e+02,8.181818e-03,8.068909e-01,8.050998e-01,1.501694e-02,2.084592e-06,1.819540e+01,7.604991e+00,1.059041e+01,2.072995e+01,1.684818e+02
7.170078e+02,8.298701e-03,7.170078e+02,8.298701e-03,8.072468e-01,8.051157e-01,1.503669e-02,1.842238e-06,1.843375e+01,7.907498e+00,1.052625e+01,2.094720e+01,1.685000e+02
7.271065e+02,8.415584e-03,7.271065e+02,8.415584e-03,8.075779e-01,8.051298e-01,1.505414e-02,1.627878e-06,1.866302e+01,8.240876e+00,1.042214e+01,2.114631e+01,1.685000e+02
7.372052e+02,8.532468e-03,7.372052e+02,8.532468e-03,8.080325e-01,8.051422e-01,1.506957e-02,1.438319e-06,1.902655e+01,8.719237e+00,1.030731e+01,2.147530e+01,1.685000e+02
7.473039e+02,8.649351e-03,7.473039e+02,8.649351e-03,8.081494e-01,8.051532e-01,1.508319e-02,1.270722e-06,1.942742e+01,9.283343e+00,1.014408e+01,2.183557e+01,1.685000e+02
7.574026e+02,8.766234e-03,7.574026e+02,8.766234e-03,8.084649e-01,8.051628e-01,1.509523e-02,1.122568e-06,1.965087e+01,9.650783e+00,1.000009e+01,2.202001e+01,1.685000e+02
7.675013e+02,8.883117e-03,7.675013e+02,8.883117e-03,8.086831e-01,8.051714e-01,1.510587e-02,9.916202e-07,1.966773e+01,9.799643e+00,9.868090e+00,2.200231e+01,1.685000e+02
7.776000e+02,9.000000e-03,7.776000e+02,9.000000e-03,8.087500e-01,8.051790e-01,1.511526e-02,9.301849e-07,1.966841e+01,9.841345e+00,9.827069e+00,2.199228e+01,1.685000e+02
