Repository: brandonlampe/CS_Data

# Repository for Crushed Salt Data
**Grant No: 456417**

This is a work in progress!

## Repository Content

### Directory Names
A uniform namining structure still in progress, but in general directories are named according to the following:
 - Names contain no spaces, a single underscore "_" will be used as a file name seperator.
 - Files are for the Crushed Salt Project (CSP); therefore, the first three charaters of each file are "CSP".
 - Folders are organized by which frame the test was performed on i.e., A2 or A3.
 - The fifth and sixth charaters of each file name will therefore be "A" followed by the frame number.

File: UNM_WP_HY_175_12/PARM_DATA/STAGE02/175_12_OUT.csv (part 1 of 43)
Analysis by Brandon Lampe, performed on: 2017/07/20 09:56:34
Experimental results below begin at: 2016/09/02 08:58:42
Duration (sec),Duration (day),Elapsed Time (sec),Elapsed Time (day),Interpolated Fractional Density,Fit to Fractional Density,Fit to Volume Strain,Fit to Volume Strain Rate (1/sec),Confining Pressure (MPa),Pore Pressure (MPa),Terzaghi Pressure (MPa),Solid Pressure (MPa),Temperature (C))
1.671840e+05,1.935000e+00,0.000000e+00,0.000000e+00,8.971724e-01,8.971871e-01,1.633880e-05,6.210937e-09,2.000507e+01,5.824096e+00,1.418098e+01,2.163039e+01,1.704172e+02
1.671940e+05,1.935116e+00,1.000035e+01,1.157448e-04,8.971764e-01,8.971871e-01,1.640091e-05,6.210937e-09,2.000501e+01,5.831109e+00,1.417390e+01,2.162945e+01,1.704292e+02
1.672040e+05,1.935231e+00,2.000071e+01,2.314897e-04,8.971804e-01,8.971872e-01,1.646302e-05,6.210937e-09,2.000495e+01,5.838122e+00,1.416682e+01,2.162851e+01,1.704412e+02
1.672140e+05,1.935347e+00,3.000106e+01,3.472345e-04,8.971844e-01,8.971872e-01,1.652513e-05,6.210936e-09,2.000488e+01,5.845136e+00,1.415975e+01,2.162756e+01,1.704532e+02
1.672240e+05,1.935463e+00,4.000142e+01,4.629794e-04,8.971884e-01,8.971873e-01,1.658725e-05,6.210936e-09,2.000482e+01,5.852149e+00,1.415267e+01,2.162662e+01,1.704651e+02
1.672340e+05,1.935579e+00,5.000177e+01,5.787242e-04,8.971924e-01,8.971874e-01,1.664936e-05,6.210936e-09,2.000476e+01,5.859163e+00,1.414559e+01,2.162568e+01,1.704771e+02
1.672440e+05,1.935694e+00,6.000213e+01,6.944691e-04,8.971964e-01,8.971874e-01,1.671147e-05,6.210935e-09,2.000470e+01,5.866176e+00,1.413852e+01,2.162473e+01,1.704891e+02
1.672540e+05,1.935810e+00,7.000248e+01,8.102139e-04,8.972004e-01,8.971875e-01,1.677358e-05,6.210935e-09,2.000463e+01,5.873190e+00,1.413144e+01,2.162379e+01,1.705011e+02
1.672640e+05,1.935926e+00,8.000284e+01,9.259588e-04,8.972043e-01,8.971875e-01,1.683569e-05,6.210935e-09,2.000457e+01,5.880203e+00,1.412437e+01,2.162285e+01,1.705130e+02
1.672740e+05,1.936042e+00,9.000319e+01,1.041704e-03,8.972083e-01,8.971876e-01,1.689780e-05,6.210934e-09,2.000451e+01,5.887216e+00,1.411729e+01,2.162190e+01,1.705250e+02
1.672840e+05,1.936157e+00,1.000035e+02,1.157448e-03,8.972123e-01,8.971876e-01,1.695991e-05,6.210934e-09,2.000444e+01,5.894230e+00,1.411021e+01,2.162096e+01,1.705370e+02
1.672940e+05,1.936273e+00,1.100039e+02,1.273193e-03,8.972163e-01,8.971877e-01,1.702203e-05,6.210933e-09,2.000438e+01,5.901243e+00,1.410314e+01,2.162002e+01,1.705490e+02
1.673040e+05,1.936389e+00,1.200043e+02,1.388938e-03,8.972203e-01,8.971877e-01,1.708414e-05,6.210933e-09,2.000432e+01,5.908257e+00,1.409606e+01,2.161907e+01,1.705609e+02
1.673140e+05,1.936505e+00,1.300046e+02,1.504683e-03,8.972243e-01,8.971878e-01,1.714625e-05,6.210933e-09,2.000426e+01,5.915270e+00,1.408899e+01,2.161813e+01,1.705729e+02
1.673240e+05,1.936620e+00,1.400050e+02,1.620428e-03,8.972283e-01,8.971879e-01,1.720836e-05,6.210932e-09,2.000419e+01,5.922284e+00,1.408191e+01,2.161719e+01,1.705849e+02
1.673340e+05,1.936736e+00,1.500053e+02,1.736173e-03,8.972323e-01,8.971879e-01,1.727047e-05,6.210932e-09,2.000413e+01,5.929297e+00,1.407483e+01,2.161624e+01,1.705968e+02
1.673440e+05,1.936852e+00,1.600057e+02,1.851918e-03,8.972363e-01,8.971880e-01,1.733258e-05,6.210931e-09,2.000407e+01,5.936311e+00,1.406776e+01,2.161530e+01,1.706088e+02
1.673540e+05,1.936968e+00,1.700060e+02,1.967662e-03,8.972403e-01,8.971880e-01,1.739470e-05,6.210931e-09,2.000401e+01,5.943324e+00,1.406068e+01,2.161436e+01,1.706208e+02
1.673640e+05,1.937083e+00,1.800064e+02,2.083407e-03,8.972443e-01,8.971881e-01,1.745681e-05,6.210931e-09,2.000394e+01,5.950337e+00,1.405361e+01,2.161341e+01,1.706328e+02
1.673740e+05,1.937199e+00,1.900067e+02,2.199152e-03,8.972482e-01,8.971881e-01,1.751892e-05,6.210930e-09,2.000388e+01,5.957351e+00,1.404653e+01,2.161247e+01,1.706447e+02
1.673840e+05,1.937315e+00,2.000071e+02,2.314897e-03,8.972522e-01,8.971882e-01,1.758103e-05,6.210930e-09,2.000382e+01,5.964364e+00,1.403945e+01,2.161153e+01,1.706567e+02
1.673940e+05,1.937431e+00,2.100075e+02,2.430642e-03,8.972562e-01,8.971882e-01,1.764314e-05,6.210930e-09,2.000376e+01,5.971378e+00,1.403238e+01,2.161059e+01,1.706687e+02
1.674040e+05,1.937546e+00,2.200078e+02,2.546387e-03,8.972602e-01,8.971883e-01,1.770525e-05,6.210929e-09,2.000369e+01,5.978391e+00,1.402530e+01,2.160964e+01,1.706807e+02
1.674140e+05,1.937662e+00,2.300082e+02,2.662132e-03,8.972642e-01,8.971884e-01,1.776736e-05,6.210929e-09,2.000363e+01,5.985405e+00,1.401823e+01,2.160870e+01,1.706926e+02
1.674240e+05,1.937778e+00,2.400085e+02,2.777876e-03,8.972682e-01,8.971884e-01,1.782948e-05,6.210928e-09,2.000357e+01,5.992418e+00,1.401115e+01,2.160776e+01,1.707046e+02
1.674340e+05,1.937894e+00,2.500089e+02,2.893621e-03,8.972722e-01,8.971885e-01,1.789159e-05,6.210928e-09,2.000351e+01,5.999431e+00,1.400407e+01,2.160682e+01,1.707166e+02
1.674440e+05,1.938009e+00,2.600092e+02,3.009366e-03,8.972762e-01,8.971885e-01,1.795370e-05,6.210928e-09,2.000344e+01,6.006445e+00,1.399700e+01,2.160588e+01,1.707286e+02
1.674540e+05,1.938125e+00,2.700096e+02,3.125111e-03,8.972802e-01,8.971886e-01,1.801581e-05,6.210927e-09,2.000338e+01,6.013458e+00,1.398992e+01,2.160493e+01,1.707405e+02
1.674640e+05,1.938241e+00,2.800099e+02,3.240856e-03,8.972842e-01,8.971886e-01,1.807792e-05,6.210927e-09,2.000332e+01,6.020472e+00,1.398285e+01,2.160399e+01,1.707525e+02
1.674740e+05,1.938357e+00,2.900103e+02,3.356601e-03,8.972882e-01,8.971887e-01,1.814003e-05,6.210926e-09,2.000325e+01,6.027485e+00,1.397577e+01,2.160305e+01,1.707645e+02
1.674840e+05,1.938472e+00,3.000106e+02,3.472345e-03,8.972921e-01,8.971887e-01,1.820214e-05,6.210926e-09,2.000319e+01,6.034499e+00,1.396869e+01,2.160211e+01,1.707764e+02
1.674940e+05,1.938588e+00,3.100110e+02,3.588090e-03,8.972961e-01,8.971888e-01,1.826426e-05,6.210926e-09,2.000313e+01,6.041512e+00,1.396162e+01,2.160117e+01,1.707884e+02
1.675040e+05,1.938704e+00,3.200114e+02,3.703835e-03,8.973001e-01,8.971889e-01,1.832637e-05,6.210925e-09,2.000307e+01,6.048525e+00,1.395454e+01,2.160022e+01,1.708004e+02
1.675140e+05,1.938820e+00,3.300117e+02,3.819580e-03,8.973041e-01,8.971889e-01,1.838848e-05,6.210925e-09,2.000300e+01,6.055539e+00,1.394747e+01,2.159928e+01,1.708124e+02
1.675240e+05,1.938935e+00,3.400121e+02,3.935325e-03,8.973081e-01,8.971890e-01,1.845059e-05,6.210925e-09,2.000294e+01,6.062552e+00,1.394039e+01,2.159834e+01,1.708243e+02
1.675340e+05,1.939051e+00,3.500124e+02,4.051070e-03,8.973121e-01,8.971890e-01,1.851270e-05,6.210924e-09,2.000288e+01,6.069566e+00,1.393331e+01,2.159740e+01,1.708363e+02
1.675440e+05,1.939167e+00,3.600128e+02,4.166815e-03,8.973161e-01,8.971891e-01,1.857481e-05,6.210924e-09,2.000282e+01,6.076579e+00,1.392624e+01,2.159646e+01,1.708483e+02
1.675540e+05,1.939283e+00,3.700131e+02,4.282559e-03,8.973201e-01,8.971891e-01,1.863692e-05,6.210923e-09,2.000275e+01,6.083593e+00,1.391916e+01,2.159552e+01,1.708603e+02
1.675640e+05,1.939398e+00,3.800135e+02,4.398304e-03,8.973241e-01,8.971892e-01,1.869904e-05,6.210923e-09,2.000269e+01,6.090606e+00,1.391209e+01,2.159458e+01,1.708722e+02
1.675740e+05,1.939514e+00,3.900138e+02,4.514049e-03,8.973281e-01,8.971892e-01,1.876115e-05,6.210923e-09,2.000263e+01,6.097620e+00,1.390501e+01,2.159363e+01,1.708842e+02
1.675840e+05,1.939630e+00,4.000142e+02,4.629794e-03,8.973321e-01,8.971893e-01,1.882326e-05,6.210922e-09,2.000257e+01,6.104633e+00,1.389793e+01,2.159269e+01,1.708962e+02
1.675940e+05,1.939746e+00,4.100146e+02,4.745539e-03,8.973361e-01,8.971894e-01,1.888537e-05,6.210922e-09,2.000250e+01,6.111646e+00,1.389086e+01,2.159175e+01,1.709082e+02
1.676040e+05,1.939861e+00,4.200149e+02,4.861284e-03,8.973400e-01,8.971894e-01,1.894748e-05,6.210921e-09,2.000244e+01,6.118660e+00,1.388378e+01,2.159081e+01,1.709201e+02
1.676140e+05,1.939977e+00,4.300153e+02,4.977028e-03,8.973440e-01,8.971895e-01,1.900959e-05,6.210921e-09,2.000238e+01,6.125673e+00,1.387670e+01,2.158987e+01,1.709321e+02
1.676240e+05,1.940093e+00,4.400156e+02,5.092773e-03,8.973480e-01,8.971895e-01,1.907170e-05,6.210921e-09,2.000232e+01,6.132687e+00,1.386963e+01,2.158893e+01,1.709441e+02
1.676340e+05,1.940209e+00,4.500160e+02,5.208518e-03,8.973520e-01,8.971896e-01,1.913382e-05,6.210920e-09,2.000225e+01,6.139700e+00,1.386255e+01,2.158799e+01,1.709561e+02
1.676440e+05,1.940324e+00,4.600163e+02,5.324263e-03,8.973560e-01,8.971896e-01,1.919593e-05,6.210920e-09,2.000219e+01,6.146714e+00,1.385548e+01,2.158705e+01,1.709680e+02
1.676540e+05,1.940440e+00,4.700167e+02,5.440008e-03,8.973600e-01,8.971897e-01,1.925804e-05,6.210920e-09,2.000213e+01,6.153727e+00,1.384840e+01,2.158611e+01,1.709800e+02
1.676640e+05,1.940556e+00,4.800170e+02,5.555753e-03,8.973640e-01,8.971897e-01,1.932015e-05,6.210919e-09,2.000206e+01,6.160740e+00,1.384132e+01,2.158517e+01,1.709920e+02
1.676740e+05,1.940671e+00,4.900174e+02,5.671498e-03,8.973680e-01,8.971898e-01,1.938226e-05,6.210919e-09,2.000200e+01,6.167754e+00,1.383425e+01,2.158423e+01,1.710039e+02
1.676840e+05,1.940787e+00,5.000177e+02,5.787242e-03,8.973720e-01,8.971899e-01,1.944437e-05,6.210918e-09,2.000194e+01,6.174767e+00,1.382717e+01,2.158329e+01,1.710159e+02
1.676940e+05,1.940903e+00,5.100181e+02,5.902987e-03,8.973760e-01,8.971899e-01,1.950648e-05,6.210918e-09,2.000188e+01,6.181781e+00,1.382010e+01,2.158235e+01,1.710279e+02
1.677040e+05,1.941019e+00,5.200185e+02,6.018732e-03,8.973800e-01,8.971900e-01,1.956860e-05,6.210918e-09,2.000181e+01,6.188794e+00,1.381302e+01,2.158140e+01,1.710399e+02
1.677140e+05,1.941134e+00,5.300188e+02,6.134477e-03,8.973839e-01,8.971900e-01,1.963071e-05,6.210917e-09,2.000175e+01,6.195808e+00,1.380594e+01,2.158046e+01,1.710518e+02
1.677240e+05,1.941250e+00,5.400192e+02,6.250222e-03,8.973879e-01,8.971901e-01,1.969282e-05,6.210917e-09,2.000169e+01,6.202821e+00,1.379887e+01,2.157952e+01,1.710638e+02
1.677340e+05,1.941366e+00,5.500195e+02,6.365967e-03,8.973919e-01,8.971901e-01,1.975493e-05,6.210916e-09,2.000163e+01,6.209835e+00,1.379179e+01,2.157858e+01,1.710758e+02
1.677440e+05,1.941482e+00,5.600199e+02,6.481712e-03,8.973959e-01,8.971902e-01,1.981704e-05,6.210916e-09,2.000156e+01,6.216848e+00,1.378472e+01,2.157764e+01,1.710878e+02
1.677540e+05,1.941597e+00,5.700202e+02,6.597456e-03,8.973999e-01,8.971902e-01,1.987915e-05,6.210916e-09,2.000150e+01,6.223861e+00,1.377764e+01,2.157670e+01,1.710997e+02
1.677640e+05,1.941713e+00,5.800206e+02,6.713201e-03,8.974039e-01,8.971903e-01,1.994126e-05,6.210915e-09,2.000144e+01,6.230875e+00,1.377056e+01,2.157576e+01,1.711117e+02
1.677740e+05,1.941829e+00,5.900209e+02,6.828946e-03,8.974079e-01,8.971904e-01,2.000338e-05,6.210915e-09,2.000138e+01,6.237888e+00,1.376349e+01,2.157482e+01,1.711237e+02
1.677840e+05,1.941945e+00,6.000213e+02,6.944691e-03,8.974119e-01,8.971904e-01,2.006549e-05,6.210914e-09,2.000131e+01,6.244902e+00,1.375641e+01,2.157389e+01,1.711357e+02
1.677940e+05,1.942060e+00,6.100217e+02,7.060436e-03,8.974159e-01,8.971905e-01,2.012760e-05,6.210914e-09,2.000125e+01,6.251915e+00,1.374934e+01,2.157295e+01,1.711476e+02
1.678040e+05,1.942176e+00,6.200220e+02,7.176181e-03,8.974199e-01,8.971905e-01,2.018971e-05,6.210914e-09,2.000119e+01,6.258929e+00,1.374226e+01,2.157201e+01,1.711596e+02
1.678140e+05,1.942292e+00,6.300224e+02,7.291925e-03,8.974239e-01,8.971906e-01,2.025182e-05,6.210913e-09,2.000113e+01,6.265942e+00,1.373518e+01,2.157107e+01,1.711716e+02
1.678240e+05,1.942408e+00,6.400227e+02,7.407670e-03,8.974279e-01,8.971906e-01,2.031393e-05,6.210913e-09,2.000106e+01,6.272955e+00,1.372811e+01,2.157013e+01,1.711836e+02
1.678340e+05,1.942523e+00,6.500231e+02,7.523415e-03,8.974318e-01,8.971907e-01,2.037604e-05,6.210913e-09,2.000100e+01,6.279969e+00,1.372103e+01,2.156919e+01,1.711955e+02
1.678440e+05,1.942639e+00,6.600234e+02,7.639160e-03,8.974358e-01,8.971908e-01,2.043815e-05,6.210912e-09,2.000094e+01,6.286982e+00,1.371396e+01,2.156825e+01,1.712075e+02
1.678540e+05,1.942755e+00,6.700238e+02,7.754905e-03,8.974398e-01,8.971908e-01,2.050027e-05,6.210912e-09,2.000088e+01,6.293996e+00,1.370688e+01,2.156731e+01,1.712195e+02
1.678640e+05,1.942871e+00,6.800241e+02,7.870650e-03,8.974438e-01,8.971909e-01,2.056238e-05,6.210911e-09,2.000081e+01,6.301009e+00,1.369980e+01,2.156637e+01,1.712314e+02
1.678740e+05,1.942986e+00,6.900245e+02,7.986395e-03,8.974478e-01,8.971909e-01,2.062449e-05,6.210911e-09,2.000075e+01,6.308023e+00,1.369273e+01,2.156543e+01,1.712434e+02
1.678840e+05,1.943102e+00,7.000248e+02,8.102139e-03,8.974518e-01,8.971910e-01,2.068660e-05,6.210911e-09,2.000069e+01,6.315036e+00,1.368565e+01,2.156449e+01,1.712554e+02
1.678940e+05,1.943218e+00,7.100252e+02,8.217884e-03,8.974558e-01,8.971910e-01,2.074871e-05,6.210910e-09,2.000062e+01,6.322049e+00,1.367858e+01,2.156355e+01,1.712674e+02
1.679040e+05,1.943334e+00,7.200256e+02,8.333629e-03,8.974598e-01,8.971911e-01,2.081082e-05,6.210910e-09,2.000056e+01,6.329063e+00,1.367150e+01,2.156261e+01,1.712793e+02
1.679140e+05,1.943449e+00,7.300259e+02,8.449374e-03,8.974638e-01,8.971911e-01,2.087293e-05,6.210909e-09,2.000050e+01,6.336076e+00,1.366442e+01,2.156167e+01,1.712913e+02
1.679240e+05,1.943565e+00,7.400263e+02,8.565119e-03,8.974678e-01,8.971912e-01,2.093505e-05,6.210909e-09,2.000044e+01,6.343090e+00,1.365735e+01,2.156074e+01,1.713033e+02
1.679340e+05,1.943681e+00,7.500266e+02,8.680864e-03,8.974718e-01,8.971913e-01,2.099716e-05,6.210909e-09,2.000037e+01,6.350103e+00,1.365027e+01,2.155980e+01,1.713153e+02
1.679440e+05,1.943797e+00,7.600270e+02,8.796608e-03,8.974757e-01,8.971913e-01,2.105927e-05,6.210908e-09,2.000031e+01,6.357117e+00,1.364319e+01,2.155886e+01,1.713272e+02
1.679540e+05,1.943912e+00,7.700273e+02,8.912353e-03,8.974797e-01,8.971914e-01,2.112138e-05,6.210908e-09,2.000025e+01,6.364130e+00,1.363612e+01,2.155792e+01,1.713392e+02
1.679640e+05,1.944028e+00,7.800277e+02,9.028098e-03,8.974837e-01,8.971914e-01,2.118349e-05,6.210908e-09,2.000019e+01,6.371144e+00,1.362904e+01,2.155698e+01,1.713512e+02
1.679740e+05,1.944144e+00,7.900280e+02,9.143843e-03,8.974877e-01,8.971915e-01,2.124560e-05,6.210907e-09,2.000012e+01,6.378157e+00,1.362197e+01,2.155604e+01,1.713632e+02
1.679840e+05,1.944260e+00,8.000284e+02,9.259588e-03,8.974917e-01,8.971915e-01,2.130771e-05,6.210907e-09,2.000006e+01,6.385170e+00,1.361489e+01,2.155511e+01,1.713751e+02
1.679940e+05,1.944375e+00,8.100287e+02,9.375333e-03,8.974957e-01,8.971916e-01,2.136982e-05,6.210906e-09,2.000000e+01,6.392184e+00,1.360781e+01,2.155417e+01,1.713871e+02
1.680040e+05,1.944491e+00,8.200291e+02,9.491078e-03,8.974997e-01,8.971916e-01,2.143194e-05,6.210906e-09,1.999994e+01,6.399197e+00,1.360074e+01,2.155323e+01,1.713991e+02
1.680140e+05,1.944607e+00,8.300295e+02,9.606822e-03,8.974972e-01,8.971917e-01,2.149405e-05,6.210906e-09,1.999987e+01,6.433132e+00,1.356674e+01,2.154932e+01,1.713889e+02
1.680240e+05,1.944723e+00,8.400298e+02,9.722567e-03,8.974942e-01,8.971918e-01,2.155616e-05,6.210905e-09,1.999981e+01,6.469314e+00,1.353049e+01,2.154517e+01,1.713770e+02
1.680340e+05,1.944838e+00,8.500302e+02,9.838312e-03,8.974913e-01,8.971918e-01,2.161827e-05,6.210905e-09,1.999975e+01,6.505497e+00,1.349425e+01,2.154102e+01,1.713650e+02
1.680440e+05,1.944954e+00,8.600305e+02,9.954057e-03,8.974883e-01,8.971919e-01,2.168038e-05,6.210904e-09,1.999968e+01,6.541680e+00,1.345800e+01,2.153687e+01,1.713530e+02
1.680540e+05,1.945070e+00,8.700309e+02,1.006980e-02,8.974853e-01,8.971919e-01,2.174249e-05,6.210904e-09,1.999962e+01,6.577863e+00,1.342176e+01,2.153271e+01,1.713411e+02
1.680640e+05,1.945186e+00,8.800312e+02,1.018555e-02,8.974823e-01,8.971920e-01,2.180460e-05,6.210904e-09,1.999956e+01,6.614046e+00,1.338551e+01,2.152856e+01,1.713291e+02
1.680740e+05,1.945301e+00,8.900316e+02,1.030129e-02,8.974793e-01,8.971920e-01,2.186671e-05,6.210903e-09,1.999949e+01,6.650229e+00,1.334926e+01,2.152440e+01,1.713171e+02
1.680840e+05,1.945417e+00,9.000319e+02,1.041704e-02,8.974763e-01,8.971921e-01,2.192883e-05,6.210903e-09,1.999943e+01,6.686412e+00,1.331302e+01,2.152025e+01,1.713051e+02
1.680940e+05,1.945533e+00,9.100323e+02,1.053278e-02,8.974733e-01,8.971921e-01,2.199094e-05,6.210903e-09,1.999937e+01,6.722594e+00,1.327677e+01,2.151610e+01,1.712932e+02
1.681040e+05,1.945649e+00,9.200327e+02,1.064853e-02,8.974703e-01,8.971922e-01,2.205305e-05,6.210902e-09,1.999930e+01,6.758777e+00,1.324053e+01,2.151194e+01,1.712812e+02
1.681140e+05,1.945764e+00,9.300330e+02,1.076427e-02,8.974673e-01,8.971923e-01,2.211516e-05,6.210902e-09,1.999924e+01,6.794960e+00,1.320428e+01,2.150779e+01,1.712692e+02
1.681240e+05,1.945880e+00,9.400334e+02,1.088002e-02,8.974643e-01,8.971923e-01,2.217727e-05,6.210901e-09,1.999918e+01,6.831143e+00,1.316803e+01,2.150363e+01,1.712572e+02
1.681340e+05,1.945996e+00,9.500337e+02,1.099576e-02,8.974613e-01,8.971924e-01,2.223938e-05,6.210901e-09,1.999911e+01,6.867326e+00,1.313179e+01,2.149947e+01,1.712453e+02
1.681440e+05,1.946112e+00,9.600341e+02,1.111151e-02,8.974583e-01,8.971924e-01,2.230149e-05,6.210901e-09,1.999905e+01,6.903509e+00,1.309554e+01,2.149532e+01,1.712333e+02
1.681540e+05,1.946227e+00,9.700344e+02,1.122725e-02,8.974553e-01,8.971925e-01,2.236360e-05,6.210900e-09,1.999899e+01,6.939692e+00,1.305929e+01,2.149116e+01,1.712213e+02
1.681640e+05,1.946343e+00,9.800348e+02,1.134300e-02,8.974523e-01,8.971925e-01,2.242572e-05,6.210900e-09,1.999892e+01,6.975874e+00,1.302305e+01,2.148701e+01,1.712093e+02
1.681740e+05,1.946459e+00,9.900351e+02,1.145874e-02,8.974493e-01,8.971926e-01,2.248783e-05,6.210899e-09,1.999886e+01,7.012057e+00,1.298680e+01,2.148285e+01,1.711974e+02
1.681840e+05,1.946574e+00,1.000035e+03,1.157448e-02,8.974463e-01,8.971926e-01,2.254994e-05,6.210899e-09,1.999880e+01,7.048240e+00,1.295056e+01,2.147869e+01,1.711854e+02
1.681940e+05,1.946690e+00,1.010036e+03,1.169023e-02,8.974434e-01,8.971927e-01,2.261205e-05,6.210899e-09,1.999873e+01,7.084423e+00,1.291431e+01,2.147453e+01,1.711734e+02
1.682040e+05,1.946806e+00,1.020036e+03,1.180597e-02,8.974404e-01,8.971928e-01,2.267416e-05,6.210898e-09,1.999867e+01,7.120606e+00,1.287806e+01,2.147038e+01,1.711615e+02
1.682140e+05,1.946922e+00,1.030037e+03,1.192172e-02,8.974374e-01,8.971928e-01,2.273627e-05,6.210898e-09,1.999861e+01,7.156789e+00,1.284182e+01,2.146622e+01,1.711495e+02
1.682240e+05,1.947037e+00,1.040037e+03,1.203746e-02,8.974344e-01,8.971929e-01,2.279838e-05,6.210898e-09,1.999854e+01,7.192972e+00,1.280557e+01,2.146206e+01,1.711375e+02
1.682340e+05,1.947153e+00,1.050037e+03,1.215321e-02,8.974314e-01,8.971929e-01,2.286049e-05,6.210897e-09,1.999848e+01,7.229154e+00,1.276933e+01,2.145790e+01,1.711255e+02
1.682440e+05,1.947269e+00,1.060038e+03,1.226895e-02,8.974284e-01,8.971930e-01,2.292260e-05,6.210897e-09,1.999842e+01,7.265337e+00,1.273308e+01,2.145374e+01,1.711136e+02
1.682540e+05,1.947385e+00,1.070038e+03,1.238470e-02,8.974254e-01,8.971930e-01,2.298472e-05,6.210896e-09,1.999835e+01,7.301520e+00,1.269683e+01,2.144959e+01,1.711016e+02
1.682640e+05,1.947500e+00,1.080038e+03,1.250044e-02,8.974224e-01,8.971931e-01,2.304683e-05,6.210896e-09,1.999829e+01,7.337703e+00,1.266059e+01,2.144543e+01,1.710896e+02
1.682740e+05,1.947616e+00,1.090039e+03,1.261619e-02,8.974194e-01,8.971931e-01,2.310894e-05,6.210896e-09,1.999823e+01,7.373886e+00,1.262434e+01,2.144127e+01,1.710776e+02
1.682840e+05,1.947732e+00,1.100039e+03,1.273193e-02,8.974164e-01,8.971932e-01,2.317105e-05,6.210895e-09,1.999816e+01,7.410069e+00,1.258809e+01,2.143711e+01,1.710657e+02
1.682940e+05,1.947848e+00,1.110039e+03,1.284768e-02,8.974134e-01,8.971933e-01,2.323316e-05,6.210895e-09,1.999810e+01,7.446252e+00,1.255185e+01,2.143295e+01,1.710537e+02
1.683040e+05,1.947963e+00,1.120040e+03,1.296342e-02,8.974104e-01,8.971933e-01,2.329527e-05,6.210894e-09,1.999804e+01,7.482434e+00,1.251560e+01,2.142879e+01,1.710417e+02
1.683140e+05,1.948079e+00,1.130040e+03,1.307917e-02,8.974074e-01,8.971934e-01,2.335738e-05,6.210894e-09,1.999797e+01,7.518617e+00,1.247936e+01,2.142463e+01,1.710297e+02
1.683240e+05,1.948195e+00,1.140040e+03,1.319491e-02,8.974044e-01,8.971934e-01,2.341949e-05,6.210894e-09,1.999791e+01,7.554800e+00,1.244311e+01,2.142047e+01,1.710178e+02
1.683340e+05,1.948311e+00,1.150041e+03,1.331066e-02,8.974014e-01,8.971935e-01,2.348160e-05,6.210893e-09,1.999785e+01,7.590983e+00,1.240686e+01,2.141630e+01,1.710058e+02
1.683440e+05,1.948426e+00,1.160041e+03,1.342640e-02,8.973985e-01,8.971935e-01,2.354372e-05,6.210893e-09,1.999778e+01,7.627166e+00,1.237062e+01,2.141214e+01,1.709938e+02
1.683540e+05,1.948542e+00,1.170042e+03,1.354215e-02,8.973955e-01,8.971936e-01,2.360583e-05,6.210893e-09,1.999772e+01,7.663349e+00,1.233437e+01,2.140798e+01,1.709818e+02
1.683640e+05,1.948658e+00,1.180042e+03,1.365789e-02,8.973925e-01,8.971936e-01,2.366794e-05,6.210892e-09,1.999766e+01,7.699532e+00,1.229813e+01,2.140382e+01,1.709699e+02
1.683740e+05,1.948774e+00,1.190042e+03,1.377364e-02,8.973895e-01,8.971937e-01,2.373005e-05,6.210892e-09,1.999759e+01,7.735714e+00,1.226188e+01,2.139966e+01,1.709579e+02
1.683840e+05,1.948889e+00,1.200043e+03,1.388938e-02,8.973865e-01,8.971938e-01,2.379216e-05,6.210891e-09,1.999753e+01,7.771897e+00,1.222563e+01,2.139550e+01,1.709459e+02
1.683940e+05,1.949005e+00,1.210043e+03,1.400513e-02,8.973835e-01,8.971938e-01,2.385427e-05,6.210891e-09,1.999747e+01,7.808080e+00,1.218939e+01,2.139133e+01,1.709340e+02
1.684040e+05,1.949121e+00,1.220043e+03,1.412087e-02,8.973805e-01,8.971939e-01,2.391638e-05,6.210891e-09,1.999740e+01,7.844263e+00,1.215314e+01,2.138717e+01,1.709220e+02
1.684140e+05,1.949237e+00,1.230044e+03,1.423662e-02,8.973775e-01,8.971939e-01,2.397849e-05,6.210890e-09,1.999734e+01,7.880446e+00,1.211689e+01,2.138301e+01,1.709100e+02
1.684240e+05,1.949352e+00,1.240044e+03,1.435236e-02,8.973745e-01,8.971940e-01,2.404061e-05,6.210890e-09,1.999728e+01,7.916629e+00,1.208065e+01,2.137884e+01,1.708980e+02
1.684340e+05,1.949468e+00,1.250044e+03,1.446811e-02,8.973715e-01,8.971940e-01,2.410272e-05,6.210889e-09,1.999721e+01,7.952812e+00,1.204440e+01,2.137468e+01,1.708861e+02
1.684440e+05,1.949584e+00,1.260045e+03,1.458385e-02,8.973685e-01,8.971941e-01,2.416483e-05,6.210889e-09,1.999715e+01,7.988994e+00,1.200816e+01,2.137052e+01,1.708741e+02
1.684540e+05,1.949700e+00,1.270045e+03,1.469960e-02,8.973655e-01,8.971941e-01,2.422694e-05,6.210889e-09,1.999709e+01,8.025177e+00,1.197191e+01,2.136635e+01,1.708621e+02
1.684640e+05,1.949815e+00,1.280045e+03,1.481534e-02,8.973625e-01,8.971942e-01,2.428905e-05,6.210888e-09,1.999702e+01,8.061360e+00,1.193566e+01,2.136219e+01,1.708501e+02
1.684740e+05,1.949931e+00,1.290046e+03,1.493109e-02,8.973595e-01,8.971943e-01,2.435116e-05,6.210888e-09,1.999696e+01,8.097543e+00,1.189942e+01,2.135802e+01,1.708382e+02
1.684840e+05,1.950047e+00,1.300046e+03,1.504683e-02,8.973565e-01,8.971943e-01,2.441327e-05,6.210887e-09,1.999690e+01,8.133726e+00,1.186317e+01,2.135386e+01,1.708262e+02
1.684940e+05,1.950163e+00,1.310046e+03,1.516258e-02,8.973536e-01,8.971944e-01,2.447538e-05,6.210887e-09,1.999683e+01,8.169909e+00,1.182693e+01,2.134969e+01,1.708142e+02
1.685040e+05,1.950278e+00,1.320047e+03,1.527832e-02,8.973506e-01,8.971944e-01,2.453749e-05,6.210887e-09,1.999677e+01,8.206092e+00,1.179068e+01,2.134553e+01,1.708022e+02
1.685140e+05,1.950394e+00,1.330047e+03,1.539406e-02,8.973476e-01,8.971945e-01,2.459960e-05,6.210886e-09,1.999671e+01,8.242274e+00,1.175443e+01,2.134136e+01,1.707903e+02
1.685240e+05,1.950510e+00,1.340048e+03,1.550981e-02,8.973446e-01,8.971945e-01,2.466172e-05,6.210886e-09,1.999664e+01,8.278457e+00,1.171819e+01,2.133719e+01,1.707783e+02
1.685340e+05,1.950626e+00,1.350048e+03,1.562555e-02,8.973416e-01,8.971946e-01,2.472383e-05,6.210886e-09,1.999658e+01,8.314640e+00,1.168194e+01,2.133303e+01,1.707663e+02
1.685440e+05,1.950741e+00,1.360048e+03,1.574130e-02,8.973386e-01,8.971947e-01,2.478594e-05,6.210885e-09,1.999652e+01,8.350823e+00,1.164569e+01,2.132886e+01,1.707543e+02
1.685540e+05,1.950857e+00,1.370049e+03,1.585704e-02,8.973356e-01,8.971947e-01,2.484805e-05,6.210885e-09,1.999645e+01,8.387006e+00,1.160945e+01,2.132469e+01,1.707424e+02
1.685640e+05,1.950973e+00,1.380049e+03,1.597279e-02,8.973326e-01,8.971948e-01,2.491016e-05,6.210884e-09,1.999639e+01,8.423189e+00,1.157320e+01,2.132053e+01,1.707304e+02
1.685740e+05,1.951089e+00,1.390049e+03,1.608853e-02,8.973296e-01,8.971948e-01,2.497227e-05,6.210884e-09,1.999633e+01,8.459372e+00,1.153696e+01,2.131636e+01,1.707184e+02
1.685840e+05,1.951204e+00,1.400050e+03,1.620428e-02,8.973266e-01,8.971949e-01,2.503438e-05,6.210884e-09,1.999626e+01,8.495554e+00,1.150071e+01,2.131219e+01,1.707065e+02
1.685941e+05,1.951320e+00,1.410050e+03,1.632002e-02,8.973236e-01,8.971949e-01,2.509649e-05,6.210883e-09,1.999620e+01,8.531737e+00,1.146446e+01,2.130802e+01,1.706945e+02
1.686041e+05,1.951436e+00,1.420050e+03,1.643577e-02,8.973206e-01,8.971950e-01,2.515860e-05,6.210883e-09,1.999614e+01,8.567920e+00,1.142822e+01,2.130386e+01,1.706825e+02
1.686141e+05,1.951552e+00,1.430051e+03,1.655151e-02,8.973176e-01,8.971950e-01,2.522072e-05,6.210882e-09,1.999607e+01,8.604103e+00,1.139197e+01,2.129969e+01,1.706705e+02
1.686241e+05,1.951667e+00,1.440051e+03,1.666726e-02,8.973146e-01,8.971951e-01,2.528283e-05,6.210882e-09,1.999601e+01,8.640286e+00,1.135572e+01,2.129552e+01,1.706586e+02
1.686341e+05,1.951783e+00,1.450051e+03,1.678300e-02,8.973116e-01,8.971952e-01,2.534494e-05,6.210882e-09,1.999595e+01,8.676469e+00,1.131948e+01,2.129135e+01,1.706466e+02
1.686441e+05,1.951899e+00,1.460052e+03,1.689875e-02,8.973087e-01,8.971952e-01,2.540705e-05,6.210881e-09,1.999588e+01,8.712652e+00,1.128323e+01,2.128718e+01,1.706346e+02
1.686541e+05,1.952014e+00,1.470052e+03,1.701449e-02,8.973057e-01,8.971953e-01,2.546916e-05,6.210881e-09,1.999582e+01,8.748834e+00,1.124699e+01,2.128301e+01,1.706226e+02
1.686641e+05,1.952130e+00,1.480053e+03,1.713024e-02,8.973027e-01,8.971953e-01,2.553127e-05,6.210881e-09,1.999576e+01,8.785017e+00,1.121074e+01,2.127884e+01,1.706107e+02
1.686741e+05,1.952246e+00,1.490053e+03,1.724598e-02,8.972997e-01,8.971954e-01,2.559338e-05,6.210880e-09,1.999569e+01,8.821200e+00,1.117449e+01,2.127467e+01,1.705987e+02
1.686841e+05,1.952362e+00,1.500053e+03,1.736173e-02,8.972967e-01,8.971954e-01,2.565549e-05,6.210880e-09,1.999563e+01,8.857383e+00,1.113825e+01,2.127050e+01,1.705867e+02
1.686941e+05,1.952477e+00,1.510054e+03,1.747747e-02,8.972937e-01,8.971955e-01,2.571760e-05,6.210879e-09,1.999557e+01,8.893566e+00,1.110200e+01,2.126633e+01,1.705747e+02
1.687041e+05,1.952593e+00,1.520054e+03,1.759322e-02,8.972907e-01,8.971955e-01,2.577971e-05,6.210879e-09,1.999550e+01,8.929749e+00,1.106576e+01,2.126216e+01,1.705628e+02
1.687141e+05,1.952709e+00,1.530054e+03,1.770896e-02,8.972877e-01,8.971956e-01,2.584183e-05,6.210879e-09,1.999544e+01,8.965932e+00,1.102951e+01,2.125799e+01,1.705508e+02
1.687241e+05,1.952825e+00,1.540055e+03,1.782471e-02,8.972847e-01,8.971957e-01,2.590394e-05,6.210878e-09,1.999538e+01,9.002114e+00,1.099326e+01,2.125381e+01,1.705388e+02
1.687341e+05,1.952940e+00,1.550055e+03,1.794045e-02,8.972817e-01,8.971957e-01,2.596605e-05,6.210878e-09,1.999531e+01,9.038297e+00,1.095702e+01,2.124964e+01,1.705268e+02
1.687441e+05,1.953056e+00,1.560055e+03,1.805620e-02,8.972787e-01,8.971958e-01,2.602816e-05,6.210877e-09,1.999525e+01,9.074480e+00,1.092077e+01,2.124547e+01,1.705149e+02
1.687541e+05,1.953172e+00,1.570056e+03,1.817194e-02,8.972757e-01,8.971958e-01,2.609027e-05,6.210877e-09,1.999519e+01,9.110663e+00,1.088452e+01,2.124130e+01,1.705029e+02
1.687641e+05,1.953288e+00,1.580056e+03,1.828769e-02,8.972727e-01,8.971959e-01,2.615238e-05,6.210877e-09,1.999512e+01,9.146846e+00,1.084828e+01,2.123713e+01,1.704909e+02
1.687741e+05,1.953403e+00,1.590056e+03,1.840343e-02,8.972697e-01,8.971959e-01,2.621449e-05,6.210876e-09,1.999506e+01,9.183029e+00,1.081203e+01,2.123295e+01,1.704790e+02
1.687841e+05,1.953519e+00,1.600057e+03,1.851918e-02,8.972667e-01,8.971960e-01,2.627660e-05,6.210876e-09,1.999500e+01,9.219212e+00,1.077579e+01,2.122878e+01,1.704670e+02
1.687941e+05,1.953635e+00,1.610057e+03,1.863492e-02,8.972638e-01,8.971960e-01,2.633871e-05,6.210876e-09,1.999493e+01,9.255395e+00,1.073954e+01,2.122461e+01,1.704550e+02
1.688041e+05,1.953751e+00,1.620057e+03,1.875067e-02,8.972608e-01,8.971961e-01,2.640082e-05,6.210875e-09,1.999487e+01,9.291577e+00,1.070329e+01,2.122043e+01,1.704430e+02
1.688141e+05,1.953866e+00,1.630058e+03,1.886641e-02,8.972578e-01,8.971962e-01,2.646294e-05,6.210875e-09,1.999481e+01,9.327760e+00,1.066705e+01,2.121626e+01,1.704311e+02
1.688241e+05,1.953982e+00,1.640058e+03,1.898216e-02,8.972548e-01,8.971962e-01,2.652505e-05,6.210874e-09,1.999474e+01,9.363943e+00,1.063080e+01,2.121208e+01,1.704191e+02
1.688341e+05,1.954098e+00,1.650059e+03,1.909790e-02,8.972518e-01,8.971963e-01,2.658716e-05,6.210874e-09,1.999468e+01,9.400126e+00,1.059456e+01,2.120791e+01,1.704071e+02
1.688441e+05,1.954214e+00,1.660059e+03,1.921364e-02,8.972488e-01,8.971963e-01,2.664927e-05,6.210874e-09,1.999462e+01,9.436309e+00,1.055831e+01,2.120374e+01,1.703951e+02
1.688541e+05,1.954329e+00,1.670059e+03,1.932939e-02,8.972458e-01,8.971964e-01,2.671138e-05,6.210873e-09,1.999455e+01,9.472492e+00,1.052206e+01,2.119956e+01,1.703832e+02
1.688641e+05,1.954445e+00,1.680060e+03,1.944513e-02,8.972428e-01,8.971964e-01,2.677349e-05,6.210873e-09,1.999449e+01,9.508675e+00,1.048582e+01,2.119539e+01,1.703712e+02
1.688741e+05,1.954561e+00,1.690060e+03,1.956088e-02,8.972398e-01,8.971965e-01,2.683560e-05,6.210872e-09,1.999443e+01,9.544857e+00,1.044957e+01,2.119121e+01,1.703592e+02
1.688841e+05,1.954677e+00,1.700060e+03,1.967662e-02,8.972368e-01,8.971965e-01,2.689771e-05,6.210872e-09,1.999436e+01,9.581040e+00,1.041332e+01,2.118703e+01,1.703472e+02
1.688941e+05,1.954792e+00,1.710061e+03,1.979237e-02,8.972338e-01,8.971966e-01,2.695982e-05,6.210872e-09,1.999430e+01,9.617223e+00,1.037708e+01,2.118286e+01,1.703353e+02
1.689041e+05,1.954908e+00,1.720061e+03,1.990811e-02,8.972308e-01,8.971967e-01,2.702193e-05,6.210871e-09,1.999424e+01,9.653406e+00,1.034083e+01,2.117868e+01,1.703233e+02
1.689141e+05,1.955024e+00,1.730061e+03,2.002386e-02,8.972278e-01,8.971967e-01,2.708404e-05,6.210871e-09,1.999417e+01,9.689589e+00,1.030459e+01,2.117450e+01,1.703113e+02
1.689241e+05,1.955140e+00,1.740062e+03,2.013960e-02,8.972248e-01,8.971968e-01,2.714616e-05,6.210871e-09,1.999411e+01,9.725772e+00,1.026834e+01,2.117033e+01,1.702994e+02
1.689341e+05,1.955255e+00,1.750062e+03,2.025535e-02,8.972218e-01,8.971968e-01,2.720827e-05,6.210870e-09,1.999405e+01,9.761955e+00,1.023209e+01,2.116615e+01,1.702874e+02
1.689441e+05,1.955371e+00,1.760062e+03,2.037109e-02,8.972189e-01,8.971969e-01,2.727038e-05,6.210870e-09,1.999398e+01,9.798137e+00,1.019585e+01,2.116197e+01,1.702754e+02
1.689541e+05,1.955487e+00,1.770063e+03,2.048684e-02,8.972159e-01,8.971969e-01,2.733249e-05,6.210869e-09,1.999392e+01,9.834320e+00,1.015960e+01,2.115780e+01,1.702634e+02
1.689641e+05,1.955603e+00,1.780063e+03,2.060258e-02,8.972129e-01,8.971970e-01,2.739460e-05,6.210869e-09,1.999386e+01,9.870503e+00,1.012336e+01,2.115362e+01,1.702515e+02
1.689741e+05,1.955718e+00,1.790064e+03,2.071833e-02,8.972099e-01,8.971970e-01,2.745671e-05,6.210869e-09,1.999379e+01,9.906686e+00,1.008711e+01,2.114944e+01,1.702395e+02
1.689841e+05,1.955834e+00,1.800064e+03,2.083407e-02,8.972069e-01,8.971971e-01,2.751882e-05,6.210868e-09,1.999373e+01,9.942869e+00,1.005086e+01,2.114526e+01,1.702275e+02
1.689941e+05,1.955950e+00,1.810064e+03,2.094982e-02,8.972039e-01,8.971972e-01,2.758093e-05,6.210868e-09,1.999367e+01,9.979052e+00,1.001462e+01,2.114108e+01,1.702155e+02
1.690041e+05,1.956066e+00,1.820065e+03,2.106556e-02,8.972009e-01,8.971972e-01,2.764304e-05,6.210867e-09,1.999361e+01,1.001523e+01,9.978371e+00,2.113690e+01,1.702036e+02
1.690141e+05,1.956181e+00,1.830065e+03,2.118131e-02,8.972000e-01,8.971973e-01,2.770515e-05,6.210867e-09,1.999359e+01,1.002522e+01,9.968370e+00,2.113575e+01,1.701958e+02
1.690241e+05,1.956297e+00,1.840065e+03,2.129705e-02,8.972000e-01,8.971973e-01,2.776726e-05,6.210867e-09,1.999359e+01,1.002410e+01,9.969486e+00,2.113588e+01,1.701898e+02
1.690341e+05,1.956413e+00,1.850066e+03,2.141280e-02,8.972000e-01,8.971974e-01,2.782938e-05,6.210866e-09,1.999359e+01,1.002298e+01,9.970603e+00,2.113600e+01,1.701838e+02
1.690441e+05,1.956529e+00,1.860066e+03,2.152854e-02,8.972000e-01,8.971974e-01,2.789149e-05,6.210866e-09,1.999359e+01,1.002187e+01,9.971719e+00,2.113613e+01,1.701778e+02
1.690541e+05,1.956644e+00,1.870066e+03,2.164429e-02,8.972000e-01,8.971975e-01,2.795360e-05,6.210866e-09,1.999359e+01,1.002075e+01,9.972835e+00,2.113626e+01,1.701718e+02
1.690641e+05,1.956760e+00,1.880067e+03,2.176003e-02,8.972000e-01,8.971975e-01,2.801571e-05,6.210865e-09,1.999359e+01,1.001964e+01,9.973951e+00,2.113639e+01,1.701659e+02
1.690741e+05,1.956876e+00,1.890067e+03,2.187578e-02,8.972000e-01,8.971976e-01,2.807782e-05,6.210865e-09,1.999359e+01,1.001852e+01,9.975067e+00,2.113652e+01,1.701599e+02
1.690841e+05,1.956992e+00,1.900067e+03,2.199152e-02,8.972000e-01,8.971977e-01,2.813993e-05,6.210864e-09,1.999359e+01,1.001740e+01,9.976183e+00,2.113664e+01,1.701539e+02
1.690941e+05,1.957107e+00,1.910068e+03,2.210727e-02,8.972000e-01,8.971977e-01,2.820204e-05,6.210864e-09,1.999359e+01,1.001629e+01,9.977300e+00,2.113677e+01,1.701479e+02
1.691041e+05,1.957223e+00,1.920068e+03,2.222301e-02,8.972000e-01,8.971978e-01,2.826415e-05,6.210864e-09,1.999359e+01,1.001517e+01,9.978416e+00,2.113690e+01,1.701419e+02
1.691141e+05,1.957339e+00,1.930069e+03,2.233876e-02,8.972000e-01,8.971978e-01,2.832626e-05,6.210863e-09,1.999359e+01,1.001405e+01,9.979532e+00,2.113703e+01,1.701359e+02
1.691241e+05,1.957455e+00,1.940069e+03,2.245450e-02,8.972000e-01,8.971979e-01,2.838837e-05,6.210863e-09,1.999359e+01,1.001294e+01,9.980648e+00,2.113716e+01,1.701299e+02
1.691341e+05,1.957570e+00,1.950069e+03,2.257025e-02,8.972000e-01,8.971979e-01,2.845048e-05,6.210862e-09,1.999359e+01,1.001182e+01,9.981764e+00,2.113728e+01,1.701240e+02
1.691441e+05,1.957686e+00,1.960070e+03,2.268599e-02,8.972000e-01,8.971980e-01,2.851259e-05,6.210862e-09,1.999359e+01,1.001071e+01,9.982880e+00,2.113741e+01,1.701180e+02
1.691541e+05,1.957802e+00,1.970070e+03,2.280174e-02,8.972000e-01,8.971981e-01,2.857471e-05,6.210862e-09,1.999359e+01,1.000959e+01,9.983997e+00,2.113754e+01,1.701120e+02
1.691641e+05,1.957917e+00,1.980070e+03,2.291748e-02,8.972000e-01,8.971981e-01,2.863682e-05,6.210861e-09,1.999359e+01,1.000847e+01,9.985113e+00,2.113767e+01,1.701060e+02
1.691741e+05,1.958033e+00,1.990071e+03,2.303322e-02,8.972000e-01,8.971982e-01,2.869893e-05,6.210861e-09,1.999359e+01,1.000736e+01,9.986229e+00,2.113780e+01,1.701000e+02
1.691841e+05,1.958149e+00,2.000071e+03,2.314897e-02,8.972000e-01,8.971982e-01,2.876104e-05,6.210860e-09,1.999359e+01,1.000624e+01,9.987345e+00,2.113792e+01,1.700940e+02
1.691941e+05,1.958265e+00,2.010071e+03,2.326471e-02,8.972000e-01,8.971983e-01,2.882315e-05,6.210860e-09,1.999359e+01,1.000513e+01,9.988461e+00,2.113805e+01,1.700880e+02
1.692041e+05,1.958380e+00,2.020072e+03,2.338046e-02,8.972000e-01,8.971983e-01,2.888526e-05,6.210860e-09,1.999359e+01,1.000401e+01,9.989577e+00,2.113818e+01,1.700820e+02
1.692141e+05,1.958496e+00,2.030072e+03,2.349620e-02,8.972000e-01,8.971984e-01,2.894737e-05,6.210859e-09,1.999359e+01,1.000289e+01,9.990693e+00,2.113831e+01,1.700761e+02
1.692241e+05,1.958612e+00,2.040072e+03,2.361195e-02,8.972000e-01,8.971984e-01,2.900948e-05,6.210859e-09,1.999359e+01,1.000178e+01,9.991810e+00,2.113843e+01,1.700701e+02
1.692341e+05,1.958728e+00,2.050073e+03,2.372769e-02,8.972000e-01,8.971985e-01,2.907159e-05,6.210859e-09,1.999359e+01,1.000066e+01,9.992926e+00,2.113856e+01,1.700641e+02
1.692441e+05,1.958843e+00,2.060073e+03,2.384344e-02,8.972000e-01,8.971986e-01,2.913370e-05,6.210858e-09,1.999359e+01,9.999544e+00,9.994042e+00,2.113869e+01,1.700581e+02
1.692541e+05,1.958959e+00,2.070073e+03,2.395918e-02,8.972000e-01,8.971986e-01,2.919581e-05,6.210858e-09,1.999359e+01,9.998428e+00,9.995158e+00,2.113882e+01,1.700521e+02
1.692641e+05,1.959075e+00,2.080074e+03,2.407493e-02,8.972000e-01,8.971987e-01,2.925792e-05,6.210857e-09,1.999359e+01,9.997312e+00,9.996274e+00,2.113895e+01,1.700461e+02
1.692741e+05,1.959191e+00,2.090074e+03,2.419067e-02,8.972000e-01,8.971987e-01,2.932003e-05,6.210857e-09,1.999359e+01,9.996196e+00,9.997390e+00,2.113907e+01,1.700401e+02
1.692841e+05,1.959306e+00,2.100075e+03,2.430642e-02,8.972000e-01,8.971988e-01,2.938215e-05,6.210857e-09,1.999359e+01,9.995080e+00,9.998507e+00,2.113920e+01,1.700342e+02
1.692941e+05,1.959422e+00,2.110075e+03,2.442216e-02,8.972000e-01,8.971988e-01,2.944426e-05,6.210856e-09,1.999359e+01,9.993963e+00,9.999623e+00,2.113933e+01,1.700282e+02
1.693041e+05,1.959538e+00,2.120075e+03,2.453791e-02,8.972000e-01,8.971989e-01,2.950637e-05,6.210856e-09,1.999359e+01,9.992847e+00,1.000074e+01,2.113946e+01,1.700222e+02
1.693141e+05,1.959654e+00,2.130076e+03,2.465365e-02,8.972000e-01,8.971989e-01,2.956848e-05,6.210855e-09,1.999359e+01,9.991731e+00,1.000186e+01,2.113959e+01,1.700162e+02
1.693241e+05,1.959769e+00,2.140076e+03,2.476940e-02,8.972000e-01,8.971990e-01,2.963059e-05,6.210855e-09,1.999359e+01,9.990615e+00,1.000297e+01,2.113971e+01,1.700102e+02
1.693341e+05,1.959885e+00,2.150076e+03,2.488514e-02,8.972000e-01,8.971991e-01,2.969270e-05,6.210855e-09,1.999359e+01,9.989499e+00,1.000409e+01,2.113984e+01,1.700042e+02
1.693441e+05,1.960001e+00,2.160077e+03,2.500089e-02,8.972000e-01,8.971991e-01,2.975481e-05,6.210854e-09,1.999359e+01,9.988383e+00,1.000520e+01,2.113997e+01,1.699982e+02
1.693541e+05,1.960117e+00,2.170077e+03,2.511663e-02,8.972000e-01,8.971992e-01,2.981692e-05,6.210854e-09,1.999359e+01,9.987266e+00,1.000632e+01,2.114010e+01,1.699922e+02
1.693641e+05,1.960232e+00,2.180077e+03,2.523238e-02,8.972000e-01,8.971992e-01,2.987903e-05,6.210854e-09,1.999359e+01,9.986150e+00,1.000744e+01,2.114023e+01,1.699863e+02
1.693741e+05,1.960348e+00,2.190078e+03,2.534812e-02,8.972000e-01,8.971993e-01,2.994114e-05,6.210853e-09,1.999359e+01,9.985034e+00,1.000855e+01,2.114035e+01,1.699803e+02
1.693841e+05,1.960464e+00,2.200078e+03,2.546387e-02,8.972000e-01,8.971993e-01,3.000325e-05,6.210853e-09,1.999359e+01,9.983918e+00,1.000967e+01,2.114048e+01,1.699743e+02
1.693941e+05,1.960580e+00,2.210078e+03,2.557961e-02,8.972000e-01,8.971994e-01,3.006536e-05,6.210852e-09,1.999359e+01,9.982802e+00,1.001078e+01,2.114061e+01,1.699683e+02
1.694041e+05,1.960695e+00,2.220079e+03,2.569536e-02,8.972000e-01,8.971994e-01,3.012747e-05,6.210852e-09,1.999359e+01,9.981686e+00,1.001190e+01,2.114074e+01,1.699623e+02
1.694141e+05,1.960811e+00,2.230079e+03,2.581110e-02,8.972000e-01,8.971995e-01,3.018959e-05,6.210852e-09,1.999359e+01,9.980570e+00,1.001302e+01,2.114086e+01,1.699563e+02
1.694241e+05,1.960927e+00,2.240080e+03,2.592685e-02,8.972000e-01,8.971996e-01,3.025170e-05,6.210851e-09,1.999359e+01,9.979453e+00,1.001413e+01,2.114099e+01,1.699503e+02
1.694341e+05,1.961043e+00,2.250080e+03,2.604259e-02,8.972000e-01,8.971996e-01,3.031381e-05,6.210851e-09,1.999359e+01,9.978337e+00,1.001525e+01,2.114112e+01,1.699443e+02
1.694441e+05,1.961158e+00,2.260080e+03,2.615834e-02,8.972000e-01,8.971997e-01,3.037592e-05,6.210850e-09,1.999359e+01,9.977221e+00,1.001637e+01,2.114125e+01,1.699384e+02
1.694541e+05,1.961274e+00,2.270081e+03,2.627408e-02,8.972000e-01,8.971997e-01,3.043803e-05,6.210850e-09,1.999359e+01,9.976105e+00,1.001748e+01,2.114138e+01,1.699324e+02
1.694641e+05,1.961390e+00,2.280081e+03,2.638983e-02,8.972000e-01,8.971998e-01,3.050014e-05,6.210850e-09,1.999359e+01,9.974989e+00,1.001860e+01,2.114150e+01,1.699264e+02
1.694741e+05,1.961506e+00,2.290081e+03,2.650557e-02,8.972000e-01,8.971998e-01,3.056225e-05,6.210849e-09,1.999359e+01,9.973873e+00,1.001971e+01,2.114163e+01,1.699204e+02
1.694841e+05,1.961621e+00,2.300082e+03,2.662132e-02,8.972000e-01,8.971999e-01,3.062436e-05,6.210849e-09,1.999359e+01,9.972756e+00,1.002083e+01,2.114176e+01,1.699144e+02
1.694941e+05,1.961737e+00,2.310082e+03,2.673706e-02,8.972000e-01,8.971999e-01,3.068647e-05,6.210849e-09,1.999359e+01,9.971640e+00,1.002195e+01,2.114189e+01,1.699084e+02
1.695041e+05,1.961853e+00,2.320082e+03,2.685280e-02,8.972000e-01,8.972000e-01,3.074858e-05,6.210848e-09,1.999359e+01,9.970524e+00,1.002306e+01,2.114202e+01,1.699024e+02
1.695141e+05,1.961969e+00,2.330083e+03,2.696855e-02,8.972000e-01,8.972001e-01,3.081069e-05,6.210848e-09,1.999359e+01,9.969408e+00,1.002418e+01,2.114214e+01,1.698965e+02
