Repository: brandonlampe/CS_Data

# Repository for Crushed Salt Data
**Grant No: 456417**

This is a work in progress!

## Repository Content

### Directory Names
A uniform namining structure still in progress, but in general directories are named according to the following:
 - Names contain no spaces, a single underscore "_" will be used as a file name seperator.
 - Files are for the Crushed Salt Project (CSP); therefore, the first three charaters of each file are "CSP".
 - Folders are organized by which frame the test was performed on i.e., A2 or A3.
 - The fifth and sixth charaters of each file name will therefore be "A" followed by the frame number.

File: UNM_WP_HY_175_12/PARM_DATA/STAGE04/175_12_OUT.csv (part 1 of 79)
Analysis by Brandon Lampe, performed on: 2017/07/20 10:07:45
Experimental results below begin at: 2016/09/08 09:56:18
Duration (sec),Duration (day),Elapsed Time (sec),Elapsed Time (day),Interpolated Fractional Density,Fit to Fractional Density,Fit to Volume Strain,Fit to Volume Strain Rate (1/sec),Confining Pressure (MPa),Pore Pressure (MPa),Terzaghi Pressure (MPa),Solid Pressure (MPa),Temperature (C))
6.890400e+05,7.975000e+00,0.000000e+00,0.000000e+00,8.980000e-01,8.978593e-01,-1.567293e-04,-2.559445e-10,1.999359e+01,1.774510e+01,2.248483e+00,2.024898e+01,1.700000e+02
6.890500e+05,7.975116e+00,1.000022e+01,1.157433e-04,8.978843e-01,8.978593e-01,-1.567319e-04,-2.559445e-10,1.999459e+01,1.774410e+01,2.250481e+00,2.025053e+01,1.699000e+02
6.890600e+05,7.975231e+00,2.000043e+01,2.314865e-04,8.978157e-01,8.978593e-01,-1.567344e-04,-2.559445e-10,1.999893e+01,1.773776e+01,2.261172e+00,2.025629e+01,1.699000e+02
6.890700e+05,7.975347e+00,3.000065e+01,3.472298e-04,8.978736e-01,8.978593e-01,-1.567370e-04,-2.559445e-10,1.999526e+01,1.773409e+01,2.261172e+00,2.025245e+01,1.699000e+02
6.890800e+05,7.975463e+00,4.000087e+01,4.629730e-04,8.979000e-01,8.978593e-01,-1.567395e-04,-2.559445e-10,1.999359e+01,1.772846e+01,2.265125e+00,2.025115e+01,1.699000e+02
6.890900e+05,7.975579e+00,5.000108e+01,5.787163e-04,8.979000e-01,8.978593e-01,-1.567421e-04,-2.559445e-10,1.999359e+01,1.772614e+01,2.267448e+00,2.025142e+01,1.699000e+02
6.891000e+05,7.975694e+00,6.000130e+01,6.944595e-04,8.979000e-01,8.978593e-01,-1.567447e-04,-2.559445e-10,1.999359e+01,1.772014e+01,2.273442e+00,2.025210e+01,1.699000e+02
6.891100e+05,7.975810e+00,7.000152e+01,8.102028e-04,8.980694e-01,8.978593e-01,-1.567472e-04,-2.559445e-10,1.999359e+01,1.771893e+01,2.274659e+00,2.025176e+01,1.698898e+02
6.891200e+05,7.975926e+00,8.000173e+01,9.259460e-04,8.978130e-01,8.978592e-01,-1.567498e-04,-2.559445e-10,1.999359e+01,1.771050e+01,2.283090e+00,2.025344e+01,1.697870e+02
6.891300e+05,7.976042e+00,9.000195e+01,1.041689e-03,8.978708e-01,8.978592e-01,-1.567523e-04,-2.559445e-10,1.999359e+01,1.770686e+01,2.286722e+00,2.025369e+01,1.697292e+02
6.891400e+05,7.976157e+00,1.000022e+02,1.157433e-03,8.979000e-01,8.978592e-01,-1.567549e-04,-2.559445e-10,1.999359e+01,1.770503e+01,2.288552e+00,2.025382e+01,1.697000e+02
6.891500e+05,7.976273e+00,1.100024e+02,1.273176e-03,8.979732e-01,8.978592e-01,-1.567574e-04,-2.559445e-10,1.999359e+01,1.770039e+01,2.293195e+00,2.025414e+01,1.697000e+02
6.891600e+05,7.976389e+00,1.200026e+02,1.388919e-03,8.980000e-01,8.978592e-01,-1.567600e-04,-2.559445e-10,1.999406e+01,1.769572e+01,2.298341e+00,2.025512e+01,1.697222e+02
6.891700e+05,7.976505e+00,1.300028e+02,1.504662e-03,8.980000e-01,8.978592e-01,-1.567626e-04,-2.559445e-10,1.999467e+01,1.769184e+01,2.302824e+00,2.025624e+01,1.697512e+02
6.891800e+05,7.976620e+00,1.400030e+02,1.620406e-03,8.980000e-01,8.978592e-01,-1.567651e-04,-2.559445e-10,1.999528e+01,1.768797e+01,2.307308e+00,2.025736e+01,1.697801e+02
6.891900e+05,7.976736e+00,1.500033e+02,1.736149e-03,8.980000e-01,8.978592e-01,-1.567677e-04,-2.559445e-10,1.999589e+01,1.768410e+01,2.311791e+00,2.025848e+01,1.698090e+02
6.892000e+05,7.976852e+00,1.600035e+02,1.851892e-03,8.980000e-01,8.978592e-01,-1.567702e-04,-2.559445e-10,1.999650e+01,1.768023e+01,2.316274e+00,2.025960e+01,1.698380e+02
6.892100e+05,7.976968e+00,1.700037e+02,1.967635e-03,8.980000e-01,8.978592e-01,-1.567728e-04,-2.559445e-10,1.999712e+01,1.767636e+01,2.320758e+00,2.026072e+01,1.698669e+02
6.892200e+05,7.977083e+00,1.800039e+02,2.083379e-03,8.980000e-01,8.978592e-01,-1.567754e-04,-2.559445e-10,1.999773e+01,1.767249e+01,2.325241e+00,2.026184e+01,1.698958e+02
6.892300e+05,7.977199e+00,1.900041e+02,2.199122e-03,8.980000e-01,8.978592e-01,-1.567779e-04,-2.559445e-10,1.999834e+01,1.766862e+01,2.329725e+00,2.026296e+01,1.699248e+02
6.892400e+05,7.977315e+00,2.000043e+02,2.314865e-03,8.980000e-01,8.978592e-01,-1.567805e-04,-2.559445e-10,1.999895e+01,1.766474e+01,2.334208e+00,2.026408e+01,1.699537e+02
6.892500e+05,7.977431e+00,2.100046e+02,2.430608e-03,8.980000e-01,8.978592e-01,-1.567830e-04,-2.559445e-10,1.999956e+01,1.766087e+01,2.338691e+00,2.026521e+01,1.699827e+02
6.892600e+05,7.977546e+00,2.200048e+02,2.546352e-03,8.980000e-01,8.978592e-01,-1.567856e-04,-2.559445e-10,1.999993e+01,1.765733e+01,2.342602e+00,2.026602e+01,1.700000e+02
6.892700e+05,7.977662e+00,2.300050e+02,2.662095e-03,8.980000e-01,8.978592e-01,-1.567882e-04,-2.559445e-10,1.999993e+01,1.765428e+01,2.345655e+00,2.026636e+01,1.700000e+02
6.892800e+05,7.977778e+00,2.400052e+02,2.777838e-03,8.980000e-01,8.978592e-01,-1.567907e-04,-2.559445e-10,1.999993e+01,1.765122e+01,2.348708e+00,2.026671e+01,1.700000e+02
6.892900e+05,7.977894e+00,2.500054e+02,2.893581e-03,8.980000e-01,8.978592e-01,-1.567933e-04,-2.559445e-10,1.999993e+01,1.764817e+01,2.351762e+00,2.026706e+01,1.700000e+02
6.893000e+05,7.978009e+00,2.600056e+02,3.009325e-03,8.980000e-01,8.978592e-01,-1.567958e-04,-2.559445e-10,1.999993e+01,1.764512e+01,2.354815e+00,2.026740e+01,1.700000e+02
6.893100e+05,7.978125e+00,2.700059e+02,3.125068e-03,8.980000e-01,8.978592e-01,-1.567984e-04,-2.559445e-10,1.999993e+01,1.764206e+01,2.357868e+00,2.026775e+01,1.700000e+02
6.893200e+05,7.978241e+00,2.800061e+02,3.240811e-03,8.980000e-01,8.978592e-01,-1.568010e-04,-2.559445e-10,1.999993e+01,1.763901e+01,2.360921e+00,2.026810e+01,1.700000e+02
6.893300e+05,7.978357e+00,2.900063e+02,3.356554e-03,8.980000e-01,8.978592e-01,-1.568035e-04,-2.559445e-10,1.999993e+01,1.763596e+01,2.363975e+00,2.026844e+01,1.700000e+02
6.893400e+05,7.978472e+00,3.000065e+02,3.472298e-03,8.980000e-01,8.978592e-01,-1.568061e-04,-2.559445e-10,1.999993e+01,1.763290e+01,2.367028e+00,2.026879e+01,1.700000e+02
6.893500e+05,7.978588e+00,3.100067e+02,3.588041e-03,8.980000e-01,8.978592e-01,-1.568086e-04,-2.559445e-10,1.999993e+01,1.762985e+01,2.370081e+00,2.026914e+01,1.700000e+02
6.893600e+05,7.978704e+00,3.200069e+02,3.703784e-03,8.980000e-01,8.978592e-01,-1.568112e-04,-2.559445e-10,1.999991e+01,1.762676e+01,2.373150e+00,2.026947e+01,1.699979e+02
6.893700e+05,7.978820e+00,3.300072e+02,3.819527e-03,8.980000e-01,8.978592e-01,-1.568138e-04,-2.559445e-10,1.999924e+01,1.762254e+01,2.376699e+00,2.026920e+01,1.699348e+02
6.893800e+05,7.978935e+00,3.400074e+02,3.935271e-03,8.980000e-01,8.978592e-01,-1.568163e-04,-2.559445e-10,1.999857e+01,1.761833e+01,2.380247e+00,2.026894e+01,1.698717e+02
6.893900e+05,7.979051e+00,3.500076e+02,4.051014e-03,8.980000e-01,8.978592e-01,-1.568189e-04,-2.559445e-10,1.999791e+01,1.761411e+01,2.383796e+00,2.026867e+01,1.698085e+02
6.894000e+05,7.979167e+00,3.600078e+02,4.166757e-03,8.980000e-01,8.978592e-01,-1.568214e-04,-2.559445e-10,1.999724e+01,1.760989e+01,2.387344e+00,2.026841e+01,1.697454e+02
6.894100e+05,7.979283e+00,3.700080e+02,4.282500e-03,8.980000e-01,8.978592e-01,-1.568240e-04,-2.559445e-10,1.999657e+01,1.760568e+01,2.390893e+00,2.026814e+01,1.696823e+02
6.894200e+05,7.979398e+00,3.800082e+02,4.398244e-03,8.980000e-01,8.978592e-01,-1.568266e-04,-2.559445e-10,1.999590e+01,1.760146e+01,2.394441e+00,2.026788e+01,1.696191e+02
6.894300e+05,7.979514e+00,3.900085e+02,4.513987e-03,8.980000e-01,8.978592e-01,-1.568291e-04,-2.559445e-10,1.999524e+01,1.759725e+01,2.397990e+00,2.026761e+01,1.695560e+02
6.894400e+05,7.979630e+00,4.000087e+02,4.629730e-03,8.980000e-01,8.978592e-01,-1.568317e-04,-2.559445e-10,1.999457e+01,1.759303e+01,2.401538e+00,2.026735e+01,1.694929e+02
6.894500e+05,7.979745e+00,4.100089e+02,4.745473e-03,8.980000e-01,8.978592e-01,-1.568342e-04,-2.559445e-10,1.999390e+01,1.758881e+01,2.405087e+00,2.026708e+01,1.694297e+02
6.894600e+05,7.979861e+00,4.200091e+02,4.861217e-03,8.979898e-01,8.978592e-01,-1.568368e-04,-2.559445e-10,1.999391e+01,1.758553e+01,2.408377e+00,2.026750e+01,1.693745e+02
6.894700e+05,7.979977e+00,4.300093e+02,4.976960e-03,8.979705e-01,8.978592e-01,-1.568394e-04,-2.559445e-10,1.999452e+01,1.758308e+01,2.411437e+00,2.026851e+01,1.693263e+02
6.894800e+05,7.980093e+00,4.400095e+02,5.092703e-03,8.979512e-01,8.978592e-01,-1.568419e-04,-2.559445e-10,1.999513e+01,1.758064e+01,2.414497e+00,2.026953e+01,1.692780e+02
6.894900e+05,7.980208e+00,4.500098e+02,5.208446e-03,8.979319e-01,8.978592e-01,-1.568445e-04,-2.559445e-10,1.999575e+01,1.757819e+01,2.417557e+00,2.027055e+01,1.692298e+02
6.895000e+05,7.980324e+00,4.600100e+02,5.324190e-03,8.979126e-01,8.978592e-01,-1.568470e-04,-2.559445e-10,1.999636e+01,1.757574e+01,2.420617e+00,2.027157e+01,1.691816e+02
6.895100e+05,7.980440e+00,4.700102e+02,5.439933e-03,8.978933e-01,8.978592e-01,-1.568496e-04,-2.559445e-10,1.999697e+01,1.757329e+01,2.423676e+00,2.027259e+01,1.691334e+02
6.895200e+05,7.980556e+00,4.800104e+02,5.555676e-03,8.978741e-01,8.978592e-01,-1.568521e-04,-2.559445e-10,1.999758e+01,1.757085e+01,2.426736e+00,2.027360e+01,1.690851e+02
6.895300e+05,7.980671e+00,4.900106e+02,5.671419e-03,8.978548e-01,8.978592e-01,-1.568547e-04,-2.559445e-10,1.999819e+01,1.756840e+01,2.429796e+00,2.027462e+01,1.690369e+02
6.895400e+05,7.980787e+00,5.000108e+02,5.787163e-03,8.978355e-01,8.978592e-01,-1.568573e-04,-2.559445e-10,1.999881e+01,1.756595e+01,2.432856e+00,2.027564e+01,1.689887e+02
6.895500e+05,7.980903e+00,5.100111e+02,5.902906e-03,8.978162e-01,8.978592e-01,-1.568598e-04,-2.559445e-10,1.999942e+01,1.756350e+01,2.435916e+00,2.027666e+01,1.689405e+02
6.895600e+05,7.981019e+00,5.200113e+02,6.018649e-03,8.978000e-01,8.978591e-01,-1.568624e-04,-2.559445e-10,1.999983e+01,1.756112e+01,2.438712e+00,2.027744e+01,1.689078e+02
6.895700e+05,7.981134e+00,5.300115e+02,6.134392e-03,8.978000e-01,8.978591e-01,-1.568649e-04,-2.559445e-10,1.999922e+01,1.755908e+01,2.440136e+00,2.027699e+01,1.689560e+02
6.895800e+05,7.981250e+00,5.400117e+02,6.250136e-03,8.978000e-01,8.978591e-01,-1.568675e-04,-2.559445e-10,1.999861e+01,1.755705e+01,2.441559e+00,2.027654e+01,1.690042e+02
6.895900e+05,7.981366e+00,5.500119e+02,6.365879e-03,8.978000e-01,8.978591e-01,-1.568701e-04,-2.559445e-10,1.999800e+01,1.755501e+01,2.442983e+00,2.027609e+01,1.690524e+02
6.896000e+05,7.981482e+00,5.600121e+02,6.481622e-03,8.978000e-01,8.978591e-01,-1.568726e-04,-2.559445e-10,1.999738e+01,1.755298e+01,2.444406e+00,2.027564e+01,1.691007e+02
6.896100e+05,7.981597e+00,5.700124e+02,6.597365e-03,8.978000e-01,8.978591e-01,-1.568752e-04,-2.559445e-10,1.999677e+01,1.755094e+01,2.445830e+00,2.027519e+01,1.691489e+02
6.896200e+05,7.981713e+00,5.800126e+02,6.713109e-03,8.978000e-01,8.978591e-01,-1.568777e-04,-2.559445e-10,1.999616e+01,1.754891e+01,2.447253e+00,2.027474e+01,1.691971e+02
6.896300e+05,7.981829e+00,5.900128e+02,6.828852e-03,8.978000e-01,8.978591e-01,-1.568803e-04,-2.559445e-10,1.999555e+01,1.754687e+01,2.448677e+00,2.027429e+01,1.692454e+02
6.896400e+05,7.981945e+00,6.000130e+02,6.944595e-03,8.978000e-01,8.978591e-01,-1.568829e-04,-2.559445e-10,1.999494e+01,1.754484e+01,2.450100e+00,2.027384e+01,1.692936e+02
6.896500e+05,7.982060e+00,6.100132e+02,7.060338e-03,8.978000e-01,8.978591e-01,-1.568854e-04,-2.559445e-10,1.999432e+01,1.754280e+01,2.451524e+00,2.027339e+01,1.693418e+02
6.896600e+05,7.982176e+00,6.200134e+02,7.176082e-03,8.978000e-01,8.978591e-01,-1.568880e-04,-2.559445e-10,1.999371e+01,1.754077e+01,2.452947e+00,2.027294e+01,1.693900e+02
6.896700e+05,7.982292e+00,6.300137e+02,7.291825e-03,8.978167e-01,8.978591e-01,-1.568905e-04,-2.559445e-10,1.999359e+01,1.753876e+01,2.454825e+00,2.027298e+01,1.694083e+02
6.896800e+05,7.982408e+00,6.400139e+02,7.407568e-03,8.978377e-01,8.978591e-01,-1.568931e-04,-2.559445e-10,1.999359e+01,1.753677e+01,2.456820e+00,2.027314e+01,1.694189e+02
6.896900e+05,7.982523e+00,6.500141e+02,7.523311e-03,8.978588e-01,8.978591e-01,-1.568957e-04,-2.559445e-10,1.999359e+01,1.753477e+01,2.458816e+00,2.027330e+01,1.694294e+02
6.897000e+05,7.982639e+00,6.600143e+02,7.639055e-03,8.978798e-01,8.978591e-01,-1.568982e-04,-2.559445e-10,1.999359e+01,1.753277e+01,2.460811e+00,2.027347e+01,1.694399e+02
6.897100e+05,7.982755e+00,6.700145e+02,7.754798e-03,8.979009e-01,8.978591e-01,-1.569008e-04,-2.559445e-10,1.999359e+01,1.753078e+01,2.462807e+00,2.027363e+01,1.694504e+02
6.897200e+05,7.982871e+00,6.800147e+02,7.870541e-03,8.979219e-01,8.978591e-01,-1.569033e-04,-2.559445e-10,1.999359e+01,1.752878e+01,2.464802e+00,2.027379e+01,1.694610e+02
6.897300e+05,7.982986e+00,6.900150e+02,7.986284e-03,8.979430e-01,8.978591e-01,-1.569059e-04,-2.559445e-10,1.999359e+01,1.752679e+01,2.466798e+00,2.027395e+01,1.694715e+02
6.897400e+05,7.983102e+00,7.000152e+02,8.102028e-03,8.979640e-01,8.978591e-01,-1.569085e-04,-2.559445e-10,1.999359e+01,1.752479e+01,2.468794e+00,2.027412e+01,1.694820e+02
6.897500e+05,7.983218e+00,7.100154e+02,8.217771e-03,8.979850e-01,8.978591e-01,-1.569110e-04,-2.559445e-10,1.999359e+01,1.752280e+01,2.470789e+00,2.027428e+01,1.694925e+02
6.897600e+05,7.983334e+00,7.200156e+02,8.333514e-03,8.979944e-01,8.978591e-01,-1.569136e-04,-2.559445e-10,1.999417e+01,1.752102e+01,2.473149e+00,2.027511e+01,1.695028e+02
6.897700e+05,7.983449e+00,7.300158e+02,8.449257e-03,8.979751e-01,8.978591e-01,-1.569161e-04,-2.559445e-10,1.999620e+01,1.751980e+01,2.476402e+00,2.027756e+01,1.695124e+02
6.897800e+05,7.983565e+00,7.400160e+02,8.565001e-03,8.979558e-01,8.978591e-01,-1.569187e-04,-2.559445e-10,1.999823e+01,1.751858e+01,2.479654e+00,2.028002e+01,1.695221e+02
6.897900e+05,7.983681e+00,7.500163e+02,8.680744e-03,8.979365e-01,8.978591e-01,-1.569213e-04,-2.559445e-10,2.000026e+01,1.751735e+01,2.482907e+00,2.028248e+01,1.695317e+02
6.898000e+05,7.983796e+00,7.600165e+02,8.796487e-03,8.979173e-01,8.978591e-01,-1.569238e-04,-2.559445e-10,2.000229e+01,1.751613e+01,2.486160e+00,2.028494e+01,1.695414e+02
6.898100e+05,7.983912e+00,7.700167e+02,8.912230e-03,8.978980e-01,8.978591e-01,-1.569264e-04,-2.559445e-10,2.000432e+01,1.751491e+01,2.489413e+00,2.028739e+01,1.695510e+02
6.898200e+05,7.984028e+00,7.800169e+02,9.027974e-03,8.978787e-01,8.978591e-01,-1.569289e-04,-2.559445e-10,2.000635e+01,1.751368e+01,2.492665e+00,2.028985e+01,1.695607e+02
6.898300e+05,7.984144e+00,7.900171e+02,9.143717e-03,8.978594e-01,8.978591e-01,-1.569315e-04,-2.559445e-10,2.000838e+01,1.751246e+01,2.495918e+00,2.029231e+01,1.695703e+02
6.898400e+05,7.984259e+00,8.000173e+02,9.259460e-03,8.978401e-01,8.978591e-01,-1.569341e-04,-2.559445e-10,2.001040e+01,1.751123e+01,2.499171e+00,2.029477e+01,1.695800e+02
6.898500e+05,7.984375e+00,8.100176e+02,9.375203e-03,8.978208e-01,8.978591e-01,-1.569366e-04,-2.559445e-10,2.001243e+01,1.751001e+01,2.502424e+00,2.029723e+01,1.695896e+02
6.898600e+05,7.984491e+00,8.200178e+02,9.490947e-03,8.978015e-01,8.978591e-01,-1.569392e-04,-2.559445e-10,2.001446e+01,1.750879e+01,2.505677e+00,2.029969e+01,1.695992e+02
6.898700e+05,7.984607e+00,8.300180e+02,9.606690e-03,8.978097e-01,8.978591e-01,-1.569417e-04,-2.559445e-10,2.001320e+01,1.750664e+01,2.506553e+00,2.029850e+01,1.696291e+02
6.898800e+05,7.984722e+00,8.400182e+02,9.722433e-03,8.978202e-01,8.978591e-01,-1.569443e-04,-2.559445e-10,2.001165e+01,1.750442e+01,2.507228e+00,2.029699e+01,1.696607e+02
6.898900e+05,7.984838e+00,8.500184e+02,9.838176e-03,8.978307e-01,8.978591e-01,-1.569469e-04,-2.559445e-10,2.001010e+01,1.750220e+01,2.507903e+00,2.029549e+01,1.696922e+02
6.899000e+05,7.984954e+00,8.600186e+02,9.953920e-03,8.978413e-01,8.978591e-01,-1.569494e-04,-2.559445e-10,2.000856e+01,1.749998e+01,2.508578e+00,2.029399e+01,1.697238e+02
6.899100e+05,7.985070e+00,8.700189e+02,1.006966e-02,8.978518e-01,8.978591e-01,-1.569520e-04,-2.559445e-10,2.000701e+01,1.749776e+01,2.509253e+00,2.029249e+01,1.697554e+02
6.899200e+05,7.985185e+00,8.800191e+02,1.018541e-02,8.978623e-01,8.978591e-01,-1.569545e-04,-2.559445e-10,2.000547e+01,1.749554e+01,2.509927e+00,2.029099e+01,1.697869e+02
6.899300e+05,7.985301e+00,8.900193e+02,1.030115e-02,8.978728e-01,8.978591e-01,-1.569571e-04,-2.559445e-10,2.000392e+01,1.749332e+01,2.510602e+00,2.028949e+01,1.698185e+02
6.899400e+05,7.985417e+00,9.000195e+02,1.041689e-02,8.978834e-01,8.978591e-01,-1.569596e-04,-2.559446e-10,2.000238e+01,1.749110e+01,2.511277e+00,2.028798e+01,1.698501e+02
6.899500e+05,7.985533e+00,9.100197e+02,1.053264e-02,8.978939e-01,8.978591e-01,-1.569622e-04,-2.559445e-10,2.000083e+01,1.748888e+01,2.511952e+00,2.028648e+01,1.698816e+02
6.899600e+05,7.985648e+00,9.200200e+02,1.064838e-02,8.979000e-01,8.978591e-01,-1.569648e-04,-2.559445e-10,2.000018e+01,1.748733e+01,2.512854e+00,2.028592e+01,1.698879e+02
6.899700e+05,7.985764e+00,9.300202e+02,1.076412e-02,8.979000e-01,8.978591e-01,-1.569673e-04,-2.559445e-10,2.000079e+01,1.748672e+01,2.514071e+00,2.028666e+01,1.698590e+02
6.899800e+05,7.985880e+00,9.400204e+02,1.087987e-02,8.979000e-01,8.978591e-01,-1.569699e-04,-2.559445e-10,2.000139e+01,1.748611e+01,2.515288e+00,2.028741e+01,1.698300e+02
6.899900e+05,7.985996e+00,9.500206e+02,1.099561e-02,8.979000e-01,8.978590e-01,-1.569724e-04,-2.559446e-10,2.000200e+01,1.748549e+01,2.516506e+00,2.028815e+01,1.698011e+02
6.900000e+05,7.986111e+00,9.600208e+02,1.111135e-02,8.979000e-01,8.978590e-01,-1.569750e-04,-2.559446e-10,2.000261e+01,1.748488e+01,2.517723e+00,2.028890e+01,1.697722e+02
6.900100e+05,7.986227e+00,9.700210e+02,1.122710e-02,8.979000e-01,8.978590e-01,-1.569776e-04,-2.559446e-10,2.000321e+01,1.748427e+01,2.518940e+00,2.028964e+01,1.697432e+02
6.900200e+05,7.986343e+00,9.800213e+02,1.134284e-02,8.979000e-01,8.978590e-01,-1.569801e-04,-2.559446e-10,2.000382e+01,1.748366e+01,2.520157e+00,2.029038e+01,1.697143e+02
6.900300e+05,7.986459e+00,9.900215e+02,1.145858e-02,8.979000e-01,8.978590e-01,-1.569827e-04,-2.559446e-10,2.000442e+01,1.748305e+01,2.521375e+00,2.029113e+01,1.696854e+02
6.900400e+05,7.986574e+00,1.000022e+03,1.157433e-02,8.979000e-01,8.978590e-01,-1.569852e-04,-2.559446e-10,2.000503e+01,1.748243e+01,2.522592e+00,2.029187e+01,1.696564e+02
6.900500e+05,7.986690e+00,1.010022e+03,1.169007e-02,8.979000e-01,8.978590e-01,-1.569878e-04,-2.559446e-10,2.000563e+01,1.748182e+01,2.523809e+00,2.029261e+01,1.696275e+02
6.900600e+05,7.986806e+00,1.020022e+03,1.180581e-02,8.978981e-01,8.978590e-01,-1.569904e-04,-2.559446e-10,2.000618e+01,1.748181e+01,2.524363e+00,2.029323e+01,1.695966e+02
6.900700e+05,7.986922e+00,1.030022e+03,1.192155e-02,8.978595e-01,8.978590e-01,-1.569929e-04,-2.559446e-10,2.000557e+01,1.749322e+01,2.512356e+00,2.029138e+01,1.695291e+02
6.900800e+05,7.987037e+00,1.040023e+03,1.203730e-02,8.978209e-01,8.978590e-01,-1.569955e-04,-2.559446e-10,2.000497e+01,1.750462e+01,2.500349e+00,2.028953e+01,1.694616e+02
6.900900e+05,7.987153e+00,1.050023e+03,1.215304e-02,8.977823e-01,8.978590e-01,-1.569980e-04,-2.559446e-10,2.000436e+01,1.751602e+01,2.488343e+00,2.028767e+01,1.693941e+02
6.901000e+05,7.987269e+00,1.060023e+03,1.226878e-02,8.977437e-01,8.978590e-01,-1.570006e-04,-2.559446e-10,2.000376e+01,1.752742e+01,2.476336e+00,2.028582e+01,1.693265e+02
6.901100e+05,7.987385e+00,1.070023e+03,1.238453e-02,8.977052e-01,8.978590e-01,-1.570032e-04,-2.559446e-10,2.000315e+01,1.753882e+01,2.464329e+00,2.028396e+01,1.692590e+02
6.901200e+05,7.987500e+00,1.080023e+03,1.250027e-02,8.976666e-01,8.978590e-01,-1.570057e-04,-2.559446e-10,2.000254e+01,1.755022e+01,2.452322e+00,2.028211e+01,1.691915e+02
6.901300e+05,7.987616e+00,1.090024e+03,1.261601e-02,8.976280e-01,8.978590e-01,-1.570083e-04,-2.559446e-10,2.000194e+01,1.756162e+01,2.440316e+00,2.028025e+01,1.691240e+02
6.901400e+05,7.987732e+00,1.100024e+03,1.273176e-02,8.975894e-01,8.978590e-01,-1.570108e-04,-2.559446e-10,2.000133e+01,1.757302e+01,2.428309e+00,2.027839e+01,1.690565e+02
6.901500e+05,7.987848e+00,1.110024e+03,1.284750e-02,8.975508e-01,8.978590e-01,-1.570134e-04,-2.559446e-10,2.000073e+01,1.758443e+01,2.416302e+00,2.027653e+01,1.689890e+02
6.901600e+05,7.987963e+00,1.120024e+03,1.296324e-02,8.975123e-01,8.978590e-01,-1.570160e-04,-2.559446e-10,2.000012e+01,1.759583e+01,2.404296e+00,2.027467e+01,1.689214e+02
6.901700e+05,7.988079e+00,1.130025e+03,1.307899e-02,8.975287e-01,8.978590e-01,-1.570185e-04,-2.559446e-10,1.999948e+01,1.764537e+01,2.354101e+00,2.026824e+01,1.688497e+02
6.901800e+05,7.988195e+00,1.140025e+03,1.319473e-02,8.975708e-01,8.978590e-01,-1.570211e-04,-2.559446e-10,1.999881e+01,1.771267e+01,2.286135e+00,2.025970e+01,1.687761e+02
6.901900e+05,7.988310e+00,1.150025e+03,1.331047e-02,8.976129e-01,8.978590e-01,-1.570236e-04,-2.559446e-10,1.999814e+01,1.777997e+01,2.218169e+00,2.025116e+01,1.687024e+02
6.902000e+05,7.988426e+00,1.160025e+03,1.342622e-02,8.976550e-01,8.978590e-01,-1.570262e-04,-2.559446e-10,1.999747e+01,1.784727e+01,2.150204e+00,2.024263e+01,1.686288e+02
6.902100e+05,7.988542e+00,1.170025e+03,1.354196e-02,8.976971e-01,8.978590e-01,-1.570288e-04,-2.559446e-10,1.999680e+01,1.791457e+01,2.082238e+00,2.023410e+01,1.685551e+02
6.902200e+05,7.988658e+00,1.180026e+03,1.365770e-02,8.977392e-01,8.978590e-01,-1.570313e-04,-2.559446e-10,1.999614e+01,1.798186e+01,2.014273e+00,2.022558e+01,1.684815e+02
6.902300e+05,7.988773e+00,1.190026e+03,1.377345e-02,8.977813e-01,8.978590e-01,-1.570339e-04,-2.559446e-10,1.999547e+01,1.804916e+01,1.946307e+00,2.021707e+01,1.684078e+02
6.902400e+05,7.988889e+00,1.200026e+03,1.388919e-02,8.978233e-01,8.978590e-01,-1.570364e-04,-2.559446e-10,1.999480e+01,1.811646e+01,1.878341e+00,2.020857e+01,1.683342e+02
6.902500e+05,7.989005e+00,1.210026e+03,1.400493e-02,8.978654e-01,8.978590e-01,-1.570390e-04,-2.559446e-10,1.999413e+01,1.818376e+01,1.810376e+00,2.020007e+01,1.682605e+02
6.902600e+05,7.989121e+00,1.220026e+03,1.412068e-02,8.978966e-01,8.978590e-01,-1.570416e-04,-2.559446e-10,1.999395e+01,1.824060e+01,1.753350e+00,2.019333e+01,1.682069e+02
6.902700e+05,7.989236e+00,1.230027e+03,1.423642e-02,8.978773e-01,8.978590e-01,-1.570441e-04,-2.559446e-10,1.999598e+01,1.824935e+01,1.746625e+00,2.019464e+01,1.682455e+02
6.902800e+05,7.989352e+00,1.240027e+03,1.435216e-02,8.978580e-01,8.978590e-01,-1.570467e-04,-2.559446e-10,1.999801e+01,1.825811e+01,1.739900e+00,2.019594e+01,1.682841e+02
6.902900e+05,7.989468e+00,1.250027e+03,1.446791e-02,8.978387e-01,8.978590e-01,-1.570492e-04,-2.559446e-10,2.000004e+01,1.826686e+01,1.733175e+00,2.019725e+01,1.683226e+02
6.903000e+05,7.989584e+00,1.260027e+03,1.458365e-02,8.978194e-01,8.978590e-01,-1.570518e-04,-2.559446e-10,2.000206e+01,1.827561e+01,1.726450e+00,2.019855e+01,1.683612e+02
6.903100e+05,7.989699e+00,1.270028e+03,1.469939e-02,8.978001e-01,8.978590e-01,-1.570544e-04,-2.559446e-10,2.000409e+01,1.828437e+01,1.719725e+00,2.019986e+01,1.683998e+02
6.903200e+05,7.989815e+00,1.280028e+03,1.481514e-02,8.977808e-01,8.978590e-01,-1.570569e-04,-2.559446e-10,2.000612e+01,1.829312e+01,1.713000e+00,2.020116e+01,1.684384e+02
6.903300e+05,7.989931e+00,1.290028e+03,1.493088e-02,8.977615e-01,8.978590e-01,-1.570595e-04,-2.559446e-10,2.000815e+01,1.830188e+01,1.706275e+00,2.020246e+01,1.684770e+02
6.903400e+05,7.990047e+00,1.300028e+03,1.504662e-02,8.977422e-01,8.978590e-01,-1.570620e-04,-2.559446e-10,2.001018e+01,1.831063e+01,1.699550e+00,2.020377e+01,1.685155e+02
6.903500e+05,7.990162e+00,1.310028e+03,1.516237e-02,8.977229e-01,8.978590e-01,-1.570646e-04,-2.559446e-10,2.001221e+01,1.831938e+01,1.692825e+00,2.020507e+01,1.685541e+02
6.903600e+05,7.990278e+00,1.320029e+03,1.527811e-02,8.977036e-01,8.978590e-01,-1.570671e-04,-2.559446e-10,2.001424e+01,1.832814e+01,1.686100e+00,2.020637e+01,1.685927e+02
6.903700e+05,7.990394e+00,1.330029e+03,1.539385e-02,8.977000e-01,8.978590e-01,-1.570697e-04,-2.559446e-10,2.001337e+01,1.832871e+01,1.684657e+00,2.020535e+01,1.686256e+02
6.903800e+05,7.990510e+00,1.340029e+03,1.550960e-02,8.977000e-01,8.978590e-01,-1.570723e-04,-2.559446e-10,2.001182e+01,1.832738e+01,1.684447e+00,2.020378e+01,1.686572e+02
6.903900e+05,7.990625e+00,1.350029e+03,1.562534e-02,8.977000e-01,8.978590e-01,-1.570748e-04,-2.559446e-10,2.001028e+01,1.832604e+01,1.684236e+00,2.020221e+01,1.686887e+02
6.904000e+05,7.990741e+00,1.360029e+03,1.574108e-02,8.977000e-01,8.978590e-01,-1.570774e-04,-2.559446e-10,2.000873e+01,1.832470e+01,1.684026e+00,2.020064e+01,1.687203e+02
6.904100e+05,7.990857e+00,1.370030e+03,1.585683e-02,8.977000e-01,8.978590e-01,-1.570799e-04,-2.559446e-10,2.000718e+01,1.832337e+01,1.683815e+00,2.019907e+01,1.687519e+02
6.904200e+05,7.990973e+00,1.380030e+03,1.597257e-02,8.977000e-01,8.978590e-01,-1.570825e-04,-2.559446e-10,2.000564e+01,1.832203e+01,1.683605e+00,2.019750e+01,1.687834e+02
6.904300e+05,7.991088e+00,1.390030e+03,1.608831e-02,8.977000e-01,8.978589e-01,-1.570851e-04,-2.559446e-10,2.000409e+01,1.832070e+01,1.683394e+00,2.019593e+01,1.688150e+02
6.904400e+05,7.991204e+00,1.400030e+03,1.620406e-02,8.977000e-01,8.978589e-01,-1.570876e-04,-2.559446e-10,2.000255e+01,1.831936e+01,1.683184e+00,2.019436e+01,1.688466e+02
6.904500e+05,7.991320e+00,1.410031e+03,1.631980e-02,8.977000e-01,8.978589e-01,-1.570902e-04,-2.559446e-10,2.000100e+01,1.831803e+01,1.682973e+00,2.019279e+01,1.688781e+02
6.904600e+05,7.991436e+00,1.420031e+03,1.643554e-02,8.977030e-01,8.978589e-01,-1.570927e-04,-2.559446e-10,1.999993e+01,1.831654e+01,1.683389e+00,2.019176e+01,1.689030e+02
6.904700e+05,7.991551e+00,1.430031e+03,1.655128e-02,8.977126e-01,8.978589e-01,-1.570953e-04,-2.559446e-10,1.999993e+01,1.831471e+01,1.685219e+00,2.019195e+01,1.689126e+02
6.904800e+05,7.991667e+00,1.440031e+03,1.666703e-02,8.977223e-01,8.978589e-01,-1.570979e-04,-2.559446e-10,1.999993e+01,1.831288e+01,1.687048e+00,2.019214e+01,1.689223e+02
6.904900e+05,7.991783e+00,1.450031e+03,1.678277e-02,8.977319e-01,8.978589e-01,-1.571004e-04,-2.559446e-10,1.999993e+01,1.831105e+01,1.688877e+00,2.019233e+01,1.689319e+02
6.905000e+05,7.991899e+00,1.460032e+03,1.689851e-02,8.977415e-01,8.978589e-01,-1.571030e-04,-2.559446e-10,1.999993e+01,1.830922e+01,1.690706e+00,2.019251e+01,1.689415e+02
6.905100e+05,7.992014e+00,1.470032e+03,1.701426e-02,8.977512e-01,8.978589e-01,-1.571055e-04,-2.559446e-10,1.999993e+01,1.830740e+01,1.692536e+00,2.019270e+01,1.689512e+02
6.905200e+05,7.992130e+00,1.480032e+03,1.713000e-02,8.977608e-01,8.978589e-01,-1.571081e-04,-2.559446e-10,1.999993e+01,1.830557e+01,1.694365e+00,2.019289e+01,1.689608e+02
6.905300e+05,7.992246e+00,1.490032e+03,1.724574e-02,8.977705e-01,8.978589e-01,-1.571107e-04,-2.559446e-10,1.999993e+01,1.830374e+01,1.696194e+00,2.019308e+01,1.689705e+02
6.905400e+05,7.992361e+00,1.500033e+03,1.736149e-02,8.977801e-01,8.978589e-01,-1.571132e-04,-2.559446e-10,1.999993e+01,1.830191e+01,1.698024e+00,2.019327e+01,1.689801e+02
6.905500e+05,7.992477e+00,1.510033e+03,1.747723e-02,8.977898e-01,8.978589e-01,-1.571158e-04,-2.559446e-10,1.999993e+01,1.830008e+01,1.699853e+00,2.019345e+01,1.689898e+02
6.905600e+05,7.992593e+00,1.520033e+03,1.759297e-02,8.977994e-01,8.978589e-01,-1.571183e-04,-2.559446e-10,1.999993e+01,1.829825e+01,1.701682e+00,2.019364e+01,1.689994e+02
6.905700e+05,7.992709e+00,1.530033e+03,1.770872e-02,8.978198e-01,8.978589e-01,-1.571209e-04,-2.559446e-10,2.000138e+01,1.829626e+01,1.705126e+00,2.019544e+01,1.690099e+02
6.905800e+05,7.992824e+00,1.540033e+03,1.782446e-02,8.978408e-01,8.978589e-01,-1.571235e-04,-2.559446e-10,2.000293e+01,1.829425e+01,1.708675e+00,2.019735e+01,1.690204e+02
6.905900e+05,7.992940e+00,1.550034e+03,1.794020e-02,8.978619e-01,8.978589e-01,-1.571260e-04,-2.559446e-10,2.000447e+01,1.829225e+01,1.712223e+00,2.019925e+01,1.690309e+02
6.906000e+05,7.993056e+00,1.560034e+03,1.805595e-02,8.978829e-01,8.978589e-01,-1.571286e-04,-2.559446e-10,2.000602e+01,1.829025e+01,1.715772e+00,2.020116e+01,1.690414e+02
6.906100e+05,7.993172e+00,1.570034e+03,1.817169e-02,8.979039e-01,8.978589e-01,-1.571311e-04,-2.559446e-10,2.000757e+01,1.828825e+01,1.719320e+00,2.020306e+01,1.690520e+02
6.906200e+05,7.993287e+00,1.580034e+03,1.828743e-02,8.979250e-01,8.978589e-01,-1.571337e-04,-2.559446e-10,2.000911e+01,1.828624e+01,1.722869e+00,2.020496e+01,1.690625e+02
6.906300e+05,7.993403e+00,1.590034e+03,1.840318e-02,8.979460e-01,8.978589e-01,-1.571363e-04,-2.559446e-10,2.001066e+01,1.828424e+01,1.726417e+00,2.020687e+01,1.690730e+02
6.906400e+05,7.993519e+00,1.600035e+03,1.851892e-02,8.979671e-01,8.978589e-01,-1.571388e-04,-2.559446e-10,2.001220e+01,1.828224e+01,1.729966e+00,2.020877e+01,1.690835e+02
6.906500e+05,7.993635e+00,1.610035e+03,1.863466e-02,8.979881e-01,8.978589e-01,-1.571414e-04,-2.559446e-10,2.001375e+01,1.828023e+01,1.733514e+00,2.021068e+01,1.690941e+02
6.906600e+05,7.993750e+00,1.620035e+03,1.875041e-02,8.979958e-01,8.978589e-01,-1.571439e-04,-2.559446e-10,2.001400e+01,1.827822e+01,1.735787e+00,2.021117e+01,1.691126e+02
6.906700e+05,7.993866e+00,1.630035e+03,1.886615e-02,8.979862e-01,8.978589e-01,-1.571465e-04,-2.559446e-10,2.001259e+01,1.827618e+01,1.736405e+00,2.020985e+01,1.691415e+02
6.906800e+05,7.993982e+00,1.640036e+03,1.898189e-02,8.979765e-01,8.978589e-01,-1.571491e-04,-2.559446e-10,2.001117e+01,1.827415e+01,1.737024e+00,2.020852e+01,1.691705e+02
6.906900e+05,7.994098e+00,1.650036e+03,1.909764e-02,8.979669e-01,8.978589e-01,-1.571516e-04,-2.559446e-10,2.000975e+01,1.827211e+01,1.737643e+00,2.020720e+01,1.691994e+02
6.907000e+05,7.994213e+00,1.660036e+03,1.921338e-02,8.979572e-01,8.978589e-01,-1.571542e-04,-2.559446e-10,2.000834e+01,1.827008e+01,1.738261e+00,2.020587e+01,1.692283e+02
6.907100e+05,7.994329e+00,1.670036e+03,1.932912e-02,8.979476e-01,8.978589e-01,-1.571567e-04,-2.559446e-10,2.000692e+01,1.826804e+01,1.738880e+00,2.020454e+01,1.692573e+02
6.907200e+05,7.994445e+00,1.680036e+03,1.944487e-02,8.979379e-01,8.978589e-01,-1.571593e-04,-2.559446e-10,2.000550e+01,1.826600e+01,1.739498e+00,2.020322e+01,1.692862e+02
6.907300e+05,7.994561e+00,1.690037e+03,1.956061e-02,8.979283e-01,8.978589e-01,-1.571618e-04,-2.559446e-10,2.000409e+01,1.826397e+01,1.740117e+00,2.020189e+01,1.693152e+02
6.907400e+05,7.994676e+00,1.700037e+03,1.967635e-02,8.979186e-01,8.978589e-01,-1.571644e-04,-2.559446e-10,2.000267e+01,1.826193e+01,1.740736e+00,2.020057e+01,1.693441e+02
6.907500e+05,7.994792e+00,1.710037e+03,1.979210e-02,8.979090e-01,8.978589e-01,-1.571670e-04,-2.559446e-10,2.000125e+01,1.825990e+01,1.741354e+00,2.019924e+01,1.693730e+02
6.907600e+05,7.994908e+00,1.720037e+03,1.990784e-02,8.979000e-01,8.978589e-01,-1.571695e-04,-2.559446e-10,1.999993e+01,1.825788e+01,1.742055e+00,2.019802e+01,1.694000e+02
6.907700e+05,7.995024e+00,1.730038e+03,2.002358e-02,8.979000e-01,8.978589e-01,-1.571721e-04,-2.559446e-10,1.999993e+01,1.825605e+01,1.743884e+00,2.019823e+01,1.694000e+02
6.907800e+05,7.995139e+00,1.740038e+03,2.013933e-02,8.979000e-01,8.978589e-01,-1.571746e-04,-2.559446e-10,1.999993e+01,1.825422e+01,1.745713e+00,2.019844e+01,1.694000e+02
6.907900e+05,7.995255e+00,1.750038e+03,2.025507e-02,8.979000e-01,8.978589e-01,-1.571772e-04,-2.559446e-10,1.999993e+01,1.825239e+01,1.747543e+00,2.019864e+01,1.694000e+02
6.908000e+05,7.995371e+00,1.760038e+03,2.037081e-02,8.979000e-01,8.978589e-01,-1.571798e-04,-2.559446e-10,1.999993e+01,1.825056e+01,1.749372e+00,2.019885e+01,1.694000e+02
6.908100e+05,7.995487e+00,1.770038e+03,2.048656e-02,8.979000e-01,8.978589e-01,-1.571823e-04,-2.559446e-10,1.999993e+01,1.824873e+01,1.751201e+00,2.019906e+01,1.694000e+02
6.908200e+05,7.995602e+00,1.780039e+03,2.060230e-02,8.979000e-01,8.978589e-01,-1.571849e-04,-2.559446e-10,1.999993e+01,1.824690e+01,1.753031e+00,2.019927e+01,1.694000e+02
6.908300e+05,7.995718e+00,1.790039e+03,2.071804e-02,8.979000e-01,8.978589e-01,-1.571874e-04,-2.559446e-10,1.999993e+01,1.824507e+01,1.754860e+00,2.019948e+01,1.694000e+02
6.908400e+05,7.995834e+00,1.800039e+03,2.083379e-02,8.979000e-01,8.978589e-01,-1.571900e-04,-2.559446e-10,1.999993e+01,1.824324e+01,1.756689e+00,2.019968e+01,1.694000e+02
6.908500e+05,7.995950e+00,1.810039e+03,2.094953e-02,8.979000e-01,8.978589e-01,-1.571926e-04,-2.559446e-10,1.999993e+01,1.824141e+01,1.758518e+00,2.019989e+01,1.694000e+02
6.908600e+05,7.996065e+00,1.820039e+03,2.106527e-02,8.979000e-01,8.978588e-01,-1.571951e-04,-2.559446e-10,1.999993e+01,1.823958e+01,1.760348e+00,2.020010e+01,1.694000e+02
6.908700e+05,7.996181e+00,1.830040e+03,2.118101e-02,8.978853e-01,8.978588e-01,-1.571977e-04,-2.559446e-10,1.999993e+01,1.823810e+01,1.761831e+00,2.020030e+01,1.693779e+02
6.908800e+05,7.996297e+00,1.840040e+03,2.129676e-02,8.978642e-01,8.978588e-01,-1.572002e-04,-2.559446e-10,1.999993e+01,1.823676e+01,1.763166e+00,2.020050e+01,1.693463e+02
6.908900e+05,7.996413e+00,1.850040e+03,2.141250e-02,8.978432e-01,8.978588e-01,-1.572028e-04,-2.559446e-10,1.999993e+01,1.823543e+01,1.764502e+00,2.020070e+01,1.693148e+02
6.909000e+05,7.996528e+00,1.860040e+03,2.152824e-02,8.978221e-01,8.978588e-01,-1.572054e-04,-2.559446e-10,1.999993e+01,1.823409e+01,1.765837e+00,2.020089e+01,1.692832e+02
6.909100e+05,7.996644e+00,1.870041e+03,2.164399e-02,8.978011e-01,8.978588e-01,-1.572079e-04,-2.559446e-10,1.999993e+01,1.823276e+01,1.767172e+00,2.020109e+01,1.692516e+02
6.909200e+05,7.996760e+00,1.880041e+03,2.175973e-02,8.977800e-01,8.978588e-01,-1.572105e-04,-2.559446e-10,1.999993e+01,1.823142e+01,1.768507e+00,2.020129e+01,1.692201e+02
6.909300e+05,7.996875e+00,1.890041e+03,2.187547e-02,8.977590e-01,8.978588e-01,-1.572130e-04,-2.559446e-10,1.999993e+01,1.823009e+01,1.769842e+00,2.020149e+01,1.691885e+02
6.909400e+05,7.996991e+00,1.900041e+03,2.199122e-02,8.977380e-01,8.978588e-01,-1.572156e-04,-2.559446e-10,1.999993e+01,1.822875e+01,1.771178e+00,2.020169e+01,1.691569e+02
6.909500e+05,7.997107e+00,1.910041e+03,2.210696e-02,8.977169e-01,8.978588e-01,-1.572182e-04,-2.559446e-10,1.999993e+01,1.822742e+01,1.772513e+00,2.020189e+01,1.691254e+02
6.909600e+05,7.997223e+00,1.920042e+03,2.222270e-02,8.977038e-01,8.978588e-01,-1.572207e-04,-2.559446e-10,1.999993e+01,1.822595e+01,1.773985e+00,2.020208e+01,1.690886e+02
6.909700e+05,7.997338e+00,1.930042e+03,2.233845e-02,8.977231e-01,8.978588e-01,-1.572233e-04,-2.559446e-10,1.999993e+01,1.822391e+01,1.776021e+00,2.020227e+01,1.690308e+02
6.909800e+05,7.997454e+00,1.940042e+03,2.245419e-02,8.977424e-01,8.978588e-01,-1.572258e-04,-2.559446e-10,1.999993e+01,1.822187e+01,1.778056e+00,2.020246e+01,1.689729e+02
6.909900e+05,7.997570e+00,1.950042e+03,2.256993e-02,8.977617e-01,8.978588e-01,-1.572284e-04,-2.559446e-10,1.999993e+01,1.821984e+01,1.780092e+00,2.020265e+01,1.689150e+02
6.910000e+05,7.997686e+00,1.960043e+03,2.268568e-02,8.977809e-01,8.978588e-01,-1.572310e-04,-2.559446e-10,1.999993e+01,1.821780e+01,1.782127e+00,2.020284e+01,1.688572e+02
6.910100e+05,7.997801e+00,1.970043e+03,2.280142e-02,8.978002e-01,8.978588e-01,-1.572335e-04,-2.559446e-10,1.999993e+01,1.821577e+01,1.784163e+00,2.020303e+01,1.687993e+02
6.910200e+05,7.997917e+00,1.980043e+03,2.291716e-02,8.978195e-01,8.978588e-01,-1.572361e-04,-2.559446e-10,1.999993e+01,1.821373e+01,1.786198e+00,2.020322e+01,1.687414e+02
6.910300e+05,7.998033e+00,1.990043e+03,2.303291e-02,8.978388e-01,8.978588e-01,-1.572386e-04,-2.559446e-10,1.999993e+01,1.821170e+01,1.788234e+00,2.020341e+01,1.686835e+02
6.910400e+05,7.998149e+00,2.000043e+03,2.314865e-02,8.978581e-01,8.978588e-01,-1.572412e-04,-2.559446e-10,1.999993e+01,1.820966e+01,1.790269e+00,2.020360e+01,1.686257e+02
6.910500e+05,7.998264e+00,2.010044e+03,2.326439e-02,8.978774e-01,8.978588e-01,-1.572438e-04,-2.559446e-10,1.999993e+01,1.820763e+01,1.792305e+00,2.020378e+01,1.685678e+02
6.910600e+05,7.998380e+00,2.020044e+03,2.338014e-02,8.978967e-01,8.978588e-01,-1.572463e-04,-2.559446e-10,1.999993e+01,1.820559e+01,1.794340e+00,2.020397e+01,1.685099e+02
6.910700e+05,7.998496e+00,2.030044e+03,2.349588e-02,8.979000e-01,8.978588e-01,-1.572489e-04,-2.559446e-10,1.999938e+01,1.820414e+01,1.795237e+00,2.020351e+01,1.685000e+02
6.910800e+05,7.998612e+00,2.040044e+03,2.361162e-02,8.979000e-01,8.978588e-01,-1.572514e-04,-2.559446e-10,1.999871e+01,1.820281e+01,1.795897e+00,2.020292e+01,1.685000e+02
6.910900e+05,7.998727e+00,2.050044e+03,2.372737e-02,8.979000e-01,8.978588e-01,-1.572540e-04,-2.559446e-10,1.999804e+01,1.820149e+01,1.796557e+00,2.020233e+01,1.685000e+02
6.911000e+05,7.998843e+00,2.060045e+03,2.384311e-02,8.979000e-01,8.978588e-01,-1.572566e-04,-2.559446e-10,1.999738e+01,1.820016e+01,1.797218e+00,2.020174e+01,1.685000e+02
6.911100e+05,7.998959e+00,2.070045e+03,2.395885e-02,8.979000e-01,8.978588e-01,-1.572591e-04,-2.559446e-10,1.999671e+01,1.819883e+01,1.797878e+00,2.020114e+01,1.685000e+02
6.911200e+05,7.999075e+00,2.080045e+03,2.407460e-02,8.979000e-01,8.978588e-01,-1.572617e-04,-2.559446e-10,1.999604e+01,1.819750e+01,1.798538e+00,2.020055e+01,1.685000e+02
6.911300e+05,7.999190e+00,2.090045e+03,2.419034e-02,8.979000e-01,8.978588e-01,-1.572642e-04,-2.559446e-10,1.999537e+01,1.819617e+01,1.799199e+00,2.019996e+01,1.685000e+02
6.911400e+05,7.999306e+00,2.100046e+03,2.430608e-02,8.979000e-01,8.978588e-01,-1.572668e-04,-2.559446e-10,1.999470e+01,1.819485e+01,1.799859e+00,2.019937e+01,1.685000e+02
6.911500e+05,7.999422e+00,2.110046e+03,2.442183e-02,8.979000e-01,8.978588e-01,-1.572693e-04,-2.559446e-10,1.999404e+01,1.819352e+01,1.800520e+00,2.019877e+01,1.685000e+02
6.911600e+05,7.999538e+00,2.120046e+03,2.453757e-02,8.978969e-01,8.978588e-01,-1.572719e-04,-2.559446e-10,1.999424e+01,1.819242e+01,1.801823e+00,2.019914e+01,1.685125e+02
6.911700e+05,7.999653e+00,2.130046e+03,2.465331e-02,8.978872e-01,8.978588e-01,-1.572745e-04,-2.559446e-10,1.999627e+01,1.819181e+01,1.804464e+00,2.020149e+01,1.685511e+02
6.911800e+05,7.999769e+00,2.140046e+03,2.476906e-02,8.978776e-01,8.978588e-01,-1.572770e-04,-2.559446e-10,1.999830e+01,1.819120e+01,1.807104e+00,2.020384e+01,1.685897e+02
6.911900e+05,7.999885e+00,2.150047e+03,2.488480e-02,8.978679e-01,8.978588e-01,-1.572796e-04,-2.559446e-10,2.000033e+01,1.819059e+01,1.809745e+00,2.020619e+01,1.686283e+02
6.912000e+05,8.000001e+00,2.160047e+03,2.500054e-02,8.978583e-01,8.978588e-01,-1.572821e-04,-2.559446e-10,2.000236e+01,1.818997e+01,1.812386e+00,2.020854e+01,1.686668e+02
6.912100e+05,8.000116e+00,2.170047e+03,2.511629e-02,8.978486e-01,8.978588e-01,-1.572847e-04,-2.559446e-10,2.000439e+01,1.818936e+01,1.815027e+00,2.021089e+01,1.687054e+02
6.912200e+05,8.000232e+00,2.180047e+03,2.523203e-02,8.978390e-01,8.978588e-01,-1.572873e-04,-2.559446e-10,2.000642e+01,1.818875e+01,1.817668e+00,2.021324e+01,1.687440e+02
6.912300e+05,8.000348e+00,2.190047e+03,2.534777e-02,8.978294e-01,8.978588e-01,-1.572898e-04,-2.559446e-10,2.000845e+01,1.818814e+01,1.820308e+00,2.021559e+01,1.687826e+02
6.912400e+05,8.000464e+00,2.200048e+03,2.546352e-02,8.978197e-01,8.978588e-01,-1.572924e-04,-2.559446e-10,2.001048e+01,1.818753e+01,1.822949e+00,2.021794e+01,1.688212e+02
6.912500e+05,8.000579e+00,2.210048e+03,2.557926e-02,8.978101e-01,8.978588e-01,-1.572949e-04,-2.559446e-10,2.001250e+01,1.818691e+01,1.825590e+00,2.022030e+01,1.688598e+02
6.912600e+05,8.000695e+00,2.220048e+03,2.569500e-02,8.978004e-01,8.978588e-01,-1.572975e-04,-2.559446e-10,2.001453e+01,1.818630e+01,1.828231e+00,2.022265e+01,1.688983e+02
6.912700e+05,8.000811e+00,2.230048e+03,2.581074e-02,8.978101e-01,8.978588e-01,-1.573001e-04,-2.559446e-10,2.001314e+01,1.818500e+01,1.828143e+00,2.022122e+01,1.689000e+02
6.912800e+05,8.000926e+00,2.240049e+03,2.592649e-02,8.978206e-01,8.978588e-01,-1.573026e-04,-2.559446e-10,2.001160e+01,1.818366e+01,1.827933e+00,2.021963e+01,1.689000e+02
6.912900e+05,8.001042e+00,2.250049e+03,2.604223e-02,8.978311e-01,8.978588e-01,-1.573052e-04,-2.559446e-10,2.001005e+01,1.818233e+01,1.827723e+00,2.021804e+01,1.689000e+02
6.913000e+05,8.001158e+00,2.260049e+03,2.615797e-02,8.978416e-01,8.978587e-01,-1.573077e-04,-2.559446e-10,2.000850e+01,1.818099e+01,1.827512e+00,2.021644e+01,1.689000e+02
6.913100e+05,8.001274e+00,2.270049e+03,2.627372e-02,8.978522e-01,8.978587e-01,-1.573103e-04,-2.559446e-10,2.000696e+01,1.817966e+01,1.827302e+00,2.021485e+01,1.689000e+02
6.913200e+05,8.001389e+00,2.280049e+03,2.638946e-02,8.978627e-01,8.978587e-01,-1.573129e-04,-2.559446e-10,2.000541e+01,1.817832e+01,1.827091e+00,2.021326e+01,1.689000e+02
6.913300e+05,8.001505e+00,2.290050e+03,2.650520e-02,8.978732e-01,8.978587e-01,-1.573154e-04,-2.559446e-10,2.000387e+01,1.817699e+01,1.826881e+00,2.021166e+01,1.689000e+02
6.913400e+05,8.001621e+00,2.300050e+03,2.662095e-02,8.978837e-01,8.978587e-01,-1.573180e-04,-2.559446e-10,2.000232e+01,1.817565e+01,1.826670e+00,2.021007e+01,1.689000e+02
