Repository: brandonlampe/CS_Data

# Repository for Crushed Salt Data
**Grant No: 456417**

This is a work in progress!

## Repository Content

### Directory Names
A uniform namining structure still in progress, but in general directories are named according to the following:
 - Names contain no spaces, a single underscore "_" will be used as a file name seperator.
 - Files are for the Crushed Salt Project (CSP); therefore, the first three charaters of each file are "CSP".
 - Folders are organized by which frame the test was performed on i.e., A2 or A3.
 - The fifth and sixth charaters of each file name will therefore be "A" followed by the frame number.

File: UNM_WP_HY_175_13/PARM_DATA/STAGE05/175_13_OUT.csv
Analysis by Brandon Lampe, performed on: 2017/07/20 12:14:06
Experimental results below begin at: 2016/10/02 13:31:26
Duration (sec),Duration (day),Elapsed Time (sec),Elapsed Time (day),Interpolated Fractional Density,Fit to Fractional Density,Fit to Volume Strain,Fit to Volume Strain Rate (1/sec),Confining Pressure (MPa),Pore Pressure (MPa),Terzaghi Pressure (MPa),Solid Pressure (MPa),Temperature (C))
2.030400e+03,2.350000e-02,0.000000e+00,0.000000e+00,8.576704e-01,8.573899e-01,-3.271991e-04,1.290800e-05,1.811089e+01,-8.555034e-03,1.811944e+01,2.111779e+01,1.670833e+02
2.040632e+03,2.361842e-02,1.023158e+01,1.184211e-04,8.576737e-01,8.575031e-01,-1.951299e-04,1.862303e-05,1.831723e+01,-8.555034e-03,1.832578e+01,2.135829e+01,1.671000e+02
2.050863e+03,2.373684e-02,2.046316e+01,2.368421e-04,8.577370e-01,8.577167e-01,5.388683e-05,3.224588e-05,1.903659e+01,-8.555034e-03,1.904514e+01,2.219539e+01,1.671890e+02
2.061095e+03,2.385526e-02,3.069474e+01,3.552632e-04,8.579775e-01,8.580691e-01,4.647226e-04,4.969313e-05,1.971489e+01,-8.555034e-03,1.972344e+01,2.297974e+01,1.673754e+02
2.071326e+03,2.397368e-02,4.092632e+01,4.736842e-04,8.584371e-01,8.585893e-01,1.070765e-03,6.939473e-05,2.049622e+01,-8.555034e-03,2.050477e+01,2.387761e+01,1.674000e+02
2.081558e+03,2.409211e-02,5.115789e+01,5.921053e-04,8.591259e-01,8.592885e-01,1.884758e-03,8.917270e-05,2.125643e+01,-8.555034e-03,2.126498e+01,2.474333e+01,1.674934e+02
2.091789e+03,2.421053e-02,6.138947e+01,7.105263e-04,8.599164e-01,8.601574e-01,2.895520e-03,1.068303e-04,2.193296e+01,-8.555034e-03,2.194152e+01,2.550732e+01,1.676004e+02
2.102021e+03,2.432895e-02,7.162105e+01,8.289474e-04,8.609323e-01,8.611690e-01,4.070844e-03,1.206552e-04,2.259966e+01,-8.555034e-03,2.260822e+01,2.625160e+01,1.676991e+02
2.112253e+03,2.444737e-02,8.185263e+01,9.473684e-04,8.622904e-01,8.622838e-01,5.364507e-03,1.296839e-04,2.335465e+01,-8.555034e-03,2.336320e+01,2.708580e+01,1.677061e+02
2.122484e+03,2.456579e-02,9.208421e+01,1.065789e-03,8.634752e-01,8.634573e-01,6.724585e-03,1.337159e-04,2.393114e+01,-8.555034e-03,2.393969e+01,2.771626e+01,1.678000e+02
2.132716e+03,2.468421e-02,1.023158e+02,1.184211e-03,8.646153e-01,8.646464e-01,8.100758e-03,1.331577e-04,2.461030e+01,-8.555034e-03,2.461885e+01,2.846521e+01,1.678000e+02
2.142947e+03,2.480263e-02,1.125474e+02,1.302632e-03,8.656653e-01,8.658133e-01,9.449412e-03,1.287957e-04,2.528265e+01,-8.555034e-03,2.529120e+01,2.920736e+01,1.678000e+02
2.153179e+03,2.492105e-02,1.227789e+02,1.421053e-03,8.668745e-01,8.669283e-01,1.073633e-02,1.215800e-04,2.591774e+01,-8.555034e-03,2.592630e+01,2.989923e+01,1.678000e+02
2.163411e+03,2.503947e-02,1.330105e+02,1.539474e-03,8.683644e-01,8.679701e-01,1.193732e-02,1.124571e-04,2.656315e+01,-8.555034e-03,2.657171e+01,3.059116e+01,1.678000e+02
2.173642e+03,2.515789e-02,1.432421e+02,1.657895e-03,8.695031e-01,8.689256e-01,1.303755e-02,1.022662e-04,2.689283e+01,-8.555034e-03,2.690139e+01,3.093025e+01,1.677837e+02
2.183874e+03,2.527632e-02,1.534737e+02,1.776316e-03,8.704026e-01,8.697884e-01,1.403001e-02,9.168892e-05,2.676094e+01,-8.555034e-03,2.676950e+01,3.074675e+01,1.677000e+02
2.194105e+03,2.539474e-02,1.637053e+02,1.894737e-03,8.708528e-01,8.705574e-01,1.491380e-02,8.123806e-05,2.665959e+01,-8.555034e-03,2.666815e+01,3.061447e+01,1.677000e+02
2.204337e+03,2.551316e-02,1.739368e+02,2.013158e-03,8.712916e-01,8.712355e-01,1.569240e-02,7.127071e-05,2.656431e+01,-8.555034e-03,2.657286e+01,3.048969e+01,1.677000e+02
2.214568e+03,2.563158e-02,1.841684e+02,2.131579e-03,8.719106e-01,8.718280e-01,1.637222e-02,6.201286e-05,2.649229e+01,-8.555034e-03,2.650085e+01,3.038544e+01,1.677000e+02
2.224800e+03,2.575000e-02,1.944000e+02,2.250000e-03,8.723470e-01,8.723418e-01,1.696138e-02,5.358763e-05,2.643110e+01,-8.555034e-03,2.643966e+01,3.030009e+01,1.676727e+02
2.235032e+03,2.586842e-02,2.046316e+02,2.368421e-03,8.726051e-01,8.727845e-01,1.746879e-02,4.604201e-05,2.636681e+01,-8.555034e-03,2.637536e+01,3.021745e+01,1.676000e+02
2.245263e+03,2.598684e-02,2.148632e+02,2.486842e-03,8.728469e-01,8.731641e-01,1.790354e-02,3.936984e-05,2.631341e+01,-8.555034e-03,2.632197e+01,3.014790e+01,1.676000e+02
2.255495e+03,2.610526e-02,2.250947e+02,2.605263e-03,8.730755e-01,8.734880e-01,1.827442e-02,3.353029e-05,2.626009e+01,-8.555034e-03,2.626865e+01,3.007893e+01,1.676348e+02
2.265726e+03,2.622368e-02,2.353263e+02,2.723684e-03,8.732348e-01,8.737634e-01,1.858968e-02,2.846181e-05,2.621457e+01,-8.555034e-03,2.622312e+01,3.002131e+01,1.677000e+02
2.275958e+03,2.634211e-02,2.455579e+02,2.842105e-03,8.734107e-01,8.739968e-01,1.885684e-02,2.409234e-05,2.617769e+01,-8.555034e-03,2.618624e+01,2.997304e+01,1.677000e+02
2.286189e+03,2.646053e-02,2.557895e+02,2.960526e-03,8.736825e-01,8.741942e-01,1.908268e-02,2.034636e-05,2.614638e+01,-8.555034e-03,2.615494e+01,2.992788e+01,1.677000e+02
2.296421e+03,2.657895e-02,2.660211e+02,3.078947e-03,8.738975e-01,8.743608e-01,1.927319e-02,1.714956e-05,2.611563e+01,-8.555034e-03,2.612419e+01,2.988533e+01,1.677000e+02
2.306653e+03,2.669737e-02,2.762526e+02,3.197368e-03,8.741068e-01,8.745011e-01,1.943362e-02,1.443167e-05,2.608853e+01,-8.555034e-03,2.609708e+01,2.984716e+01,1.677000e+02
2.316884e+03,2.681579e-02,2.864842e+02,3.315789e-03,8.742706e-01,8.746191e-01,1.956851e-02,1.212814e-05,2.606546e+01,-8.555034e-03,2.607401e+01,2.981518e+01,1.677000e+02
2.327116e+03,2.693421e-02,2.967158e+02,3.434211e-03,8.744290e-01,8.747181e-01,1.968180e-02,1.018081e-05,2.604674e+01,-8.555034e-03,2.605530e+01,2.978837e+01,1.677000e+02
2.337347e+03,2.705263e-02,3.069474e+02,3.552632e-03,8.745895e-01,8.748013e-01,1.977684e-02,8.538121e-06,2.602712e+01,-8.555034e-03,2.603567e+01,2.976047e+01,1.677000e+02
2.347579e+03,2.717105e-02,3.171789e+02,3.671053e-03,8.747003e-01,8.748710e-01,1.985651e-02,7.154865e-06,2.600563e+01,-8.555034e-03,2.601418e+01,2.973213e+01,1.677000e+02
2.357811e+03,2.728947e-02,3.274105e+02,3.789474e-03,8.748713e-01,8.749294e-01,1.992325e-02,5.991784e-06,2.598173e+01,-1.222121e-02,2.599395e+01,2.969952e+01,1.677000e+02
2.368042e+03,2.740789e-02,3.376421e+02,3.907895e-03,8.751628e-01,8.749783e-01,1.997913e-02,5.015029e-06,2.595033e+01,-1.097895e-02,2.596131e+01,2.965357e+01,1.677000e+02
2.378274e+03,2.752632e-02,3.478737e+02,4.026316e-03,8.754176e-01,8.750192e-01,2.002588e-02,4.195586e-06,2.591604e+01,-8.555034e-03,2.592460e+01,2.960542e+01,1.677000e+02
2.388505e+03,2.764474e-02,3.581053e+02,4.144737e-03,8.755292e-01,8.750534e-01,2.006498e-02,3.508702e-06,2.588803e+01,-1.249895e-02,2.590053e+01,2.957021e+01,1.677000e+02
2.398737e+03,2.776316e-02,3.683368e+02,4.263158e-03,8.756051e-01,8.750820e-01,2.009768e-02,2.933339e-06,2.594430e+01,-1.067596e-02,2.595498e+01,2.963166e+01,1.677000e+02
2.408968e+03,2.788158e-02,3.785684e+02,4.381579e-03,8.757622e-01,8.751059e-01,2.012501e-02,2.451675e-06,2.620327e+01,-8.555034e-03,2.621183e+01,2.992175e+01,1.677000e+02
2.419200e+03,2.800000e-02,3.888000e+02,4.500000e-03,8.759545e-01,8.751259e-01,2.014784e-02,2.232225e-06,2.648736e+01,-8.555034e-03,2.649592e+01,3.023950e+01,1.677000e+02

File: UNM_WP_HY_175_13/PARM_DATA/STAGE06/175_13_OUT.csv (part 1 of 38)
Analysis by Brandon Lampe, performed on: 2017/07/20 12:36:59
Experimental results below begin at: 2016/10/02 13:38:38
Duration (sec),Duration (day),Elapsed Time (sec),Elapsed Time (day),Interpolated Fractional Density,Fit to Fractional Density,Fit to Volume Strain,Fit to Volume Strain Rate (1/sec),Confining Pressure (MPa),Pore Pressure (MPa),Terzaghi Pressure (MPa),Solid Pressure (MPa),Temperature (C))
2.462400e+03,2.850000e-02,0.000000e+00,0.000000e+00,8.767353e-01,8.763553e-01,-4.335333e-04,6.970598e-05,2.646993e+01,-8.555034e-03,2.647849e+01,3.019268e+01,1.677000e+02
2.472401e+03,2.861575e-02,1.000064e+01,1.157481e-04,8.770346e-01,8.769664e-01,2.635710e-04,6.580828e-05,2.648903e+01,-8.555034e-03,2.649758e+01,3.020414e+01,1.678044e+02
2.482401e+03,2.873150e-02,2.000128e+01,2.314962e-04,8.771592e-01,8.775096e-01,8.827162e-04,5.879735e-05,2.674576e+01,-8.555034e-03,2.675431e+01,3.049254e+01,1.678935e+02
2.492402e+03,2.884724e-02,3.000191e+01,3.472444e-04,8.774121e-01,8.779984e-01,1.439593e-03,5.314005e-05,2.732686e+01,-8.555034e-03,2.733542e+01,3.114604e+01,1.679975e+02
2.502403e+03,2.896299e-02,4.000255e+01,4.629925e-04,8.775878e-01,8.784428e-01,1.945585e-03,4.847796e-05,2.811420e+01,-8.555034e-03,2.812276e+01,3.203697e+01,1.680942e+02
2.512403e+03,2.907874e-02,5.000319e+01,5.787406e-04,8.782222e-01,8.788501e-01,2.409214e-03,4.456920e-05,2.899694e+01,-8.555034e-03,2.900550e+01,3.301896e+01,1.682073e+02
2.522404e+03,2.919449e-02,6.000383e+01,6.944887e-04,8.787544e-01,8.792262e-01,2.837026e-03,4.124450e-05,2.937170e+01,-8.555034e-03,2.938026e+01,3.342543e+01,1.683000e+02
2.532404e+03,2.931024e-02,7.000446e+01,8.102368e-04,8.793053e-01,8.795754e-01,3.234157e-03,3.838187e-05,2.962489e+01,-8.555034e-03,2.963345e+01,3.369242e+01,1.683002e+02
2.542405e+03,2.942598e-02,8.000510e+01,9.259850e-04,8.797539e-01,8.799014e-01,3.604712e-03,3.589110e-05,2.958918e+01,-8.555034e-03,2.959773e+01,3.363464e+01,1.684000e+02
2.552406e+03,2.954173e-02,9.000574e+01,1.041733e-03,8.799743e-01,8.802071e-01,3.952024e-03,3.370409e-05,2.954791e+01,-8.555034e-03,2.955647e+01,3.357932e+01,1.684000e+02
2.562406e+03,2.965748e-02,1.000064e+02,1.157481e-03,8.804153e-01,8.804948e-01,4.278837e-03,3.176839e-05,2.966842e+01,-8.555034e-03,2.967697e+01,3.369937e+01,1.684977e+02
2.572407e+03,2.977323e-02,1.100070e+02,1.273229e-03,8.805516e-01,8.807665e-01,4.587433e-03,3.004301e-05,2.987382e+01,-8.555034e-03,2.988238e+01,3.392742e+01,1.685000e+02
2.582408e+03,2.988898e-02,1.200077e+02,1.388977e-03,8.809730e-01,8.810240e-01,4.879735e-03,2.849540e-05,2.991080e+01,-8.555034e-03,2.991935e+01,3.395316e+01,1.685000e+02
2.592408e+03,3.000473e-02,1.300083e+02,1.504726e-03,8.813289e-01,8.812687e-01,5.157377e-03,2.709942e-05,2.984625e+01,-8.555034e-03,2.985480e+01,3.386620e+01,1.685000e+02
2.602409e+03,3.012047e-02,1.400089e+02,1.620474e-03,8.816286e-01,8.815017e-01,5.421758e-03,2.583380e-05,2.980159e+01,-8.555034e-03,2.981015e+01,3.380404e+01,1.684996e+02
2.612410e+03,3.023622e-02,1.500096e+02,1.736222e-03,8.816568e-01,8.817241e-01,5.674086e-03,2.468110e-05,2.975575e+01,-8.555034e-03,2.976431e+01,3.375096e+01,1.684000e+02
2.622410e+03,3.035197e-02,1.600102e+02,1.851970e-03,8.818092e-01,8.819370e-01,5.915412e-03,2.362682e-05,2.976140e+01,-8.555034e-03,2.976996e+01,3.375153e+01,1.684000e+02
2.632411e+03,3.046772e-02,1.700108e+02,1.967718e-03,8.820794e-01,8.821409e-01,6.146653e-03,2.265889e-05,2.996170e+01,-8.555034e-03,2.997025e+01,3.396826e+01,1.684000e+02
2.642411e+03,3.058347e-02,1.800115e+02,2.083466e-03,8.823929e-01,8.823367e-01,6.368618e-03,2.176709e-05,3.010124e+01,-8.555034e-03,3.010980e+01,3.411434e+01,1.683054e+02
2.652412e+03,3.069921e-02,1.900121e+02,2.199214e-03,8.827164e-01,8.825251e-01,6.582022e-03,2.094279e-05,3.005543e+01,-8.555034e-03,3.006399e+01,3.404993e+01,1.682090e+02
2.662413e+03,3.081496e-02,2.000128e+02,2.314962e-03,8.829967e-01,8.827064e-01,6.787501e-03,2.017860e-05,2.999993e+01,-8.555034e-03,3.000848e+01,3.397626e+01,1.682000e+02
2.672413e+03,3.093071e-02,2.100134e+02,2.430711e-03,8.831611e-01,8.828813e-01,6.985620e-03,1.946817e-05,2.996555e+01,-8.555034e-03,2.997411e+01,3.393101e+01,1.682000e+02
2.682414e+03,3.104646e-02,2.200140e+02,2.546459e-03,8.833231e-01,8.830502e-01,7.176889e-03,1.880602e-05,2.990735e+01,-8.555034e-03,2.991590e+01,3.385889e+01,1.681950e+02
2.692415e+03,3.116221e-02,2.300147e+02,2.662207e-03,8.834130e-01,8.832135e-01,7.361765e-03,1.818739e-05,2.991293e+01,-8.555034e-03,2.992149e+01,3.386178e+01,1.681060e+02
2.702415e+03,3.127795e-02,2.400153e+02,2.777955e-03,8.836766e-01,8.833715e-01,7.540660e-03,1.760812e-05,2.997118e+01,-8.555034e-03,2.997973e+01,3.391758e+01,1.680019e+02
2.712416e+03,3.139370e-02,2.500159e+02,2.893703e-03,8.839940e-01,8.835246e-01,7.713950e-03,1.706457e-05,3.001018e+01,-8.555034e-03,3.001873e+01,3.394952e+01,1.679052e+02
2.722417e+03,3.150945e-02,2.600166e+02,3.009451e-03,8.841557e-01,8.836730e-01,7.881973e-03,1.655354e-05,2.997001e+01,-8.555034e-03,2.997856e+01,3.389787e+01,1.679000e+02
2.732417e+03,3.162520e-02,2.700172e+02,3.125199e-03,8.840601e-01,8.838172e-01,8.045041e-03,1.607218e-05,2.995386e+01,-8.555034e-03,2.996242e+01,3.388328e+01,1.679000e+02
2.742418e+03,3.174095e-02,2.800179e+02,3.240947e-03,8.841375e-01,8.839572e-01,8.203437e-03,1.561800e-05,2.997255e+01,-8.555034e-03,2.998110e+01,3.390144e+01,1.679000e+02
2.752418e+03,3.185670e-02,2.900185e+02,3.356696e-03,8.843238e-01,8.840933e-01,8.357421e-03,1.518874e-05,3.000280e+01,-8.555034e-03,3.001136e+01,3.392852e+01,1.679000e+02
2.762419e+03,3.197244e-02,3.000191e+02,3.472444e-03,8.843719e-01,8.842257e-01,8.507232e-03,1.478242e-05,2.998451e+01,-8.555034e-03,2.999307e+01,3.390598e+01,1.679000e+02
2.772420e+03,3.208819e-02,3.100198e+02,3.588192e-03,8.845409e-01,8.843547e-01,8.653088e-03,1.439723e-05,2.996622e+01,-8.555034e-03,2.997477e+01,3.387882e+01,1.679000e+02
2.782420e+03,3.220394e-02,3.200204e+02,3.703940e-03,8.846939e-01,8.844804e-01,8.795195e-03,1.403158e-05,2.997196e+01,-8.555034e-03,2.998051e+01,3.387945e+01,1.679949e+02
2.792421e+03,3.231969e-02,3.300210e+02,3.819688e-03,8.849423e-01,8.846030e-01,8.933738e-03,1.368402e-05,2.998955e+01,-8.555034e-03,2.999810e+01,3.388982e+01,1.680914e+02
2.802422e+03,3.243544e-02,3.400217e+02,3.935436e-03,8.850780e-01,8.847225e-01,9.068892e-03,1.335323e-05,2.998516e+01,-8.555034e-03,2.999371e+01,3.387966e+01,1.681000e+02
2.812422e+03,3.255118e-02,3.500223e+02,4.051184e-03,8.851516e-01,8.848392e-01,9.200820e-03,1.303802e-05,2.997902e+01,-8.555034e-03,2.998757e+01,3.386990e+01,1.681927e+02
2.822423e+03,3.266693e-02,3.600230e+02,4.166932e-03,8.851313e-01,8.849533e-01,9.329670e-03,1.273733e-05,2.998599e+01,-8.555034e-03,2.999455e+01,3.387856e+01,1.682058e+02
2.832424e+03,3.278268e-02,3.700236e+02,4.282680e-03,8.852630e-01,8.850647e-01,9.455582e-03,1.245017e-05,3.000373e+01,-8.555034e-03,3.001229e+01,3.389356e+01,1.683000e+02
2.842424e+03,3.289843e-02,3.800242e+02,4.398429e-03,8.853231e-01,8.851737e-01,9.578689e-03,1.217565e-05,2.999808e+01,-8.555034e-03,3.000664e+01,3.388488e+01,1.683000e+02
2.852425e+03,3.301418e-02,3.900249e+02,4.514177e-03,8.854473e-01,8.852803e-01,9.699111e-03,1.191295e-05,2.997361e+01,-8.555034e-03,2.998217e+01,3.385248e+01,1.684894e+02
2.862426e+03,3.312992e-02,4.000255e+02,4.629925e-03,8.855992e-01,8.853846e-01,9.816963e-03,1.166133e-05,2.997228e+01,-8.555034e-03,2.998083e+01,3.384517e+01,1.685000e+02
2.872426e+03,3.324567e-02,4.100261e+02,4.745673e-03,8.857131e-01,8.854868e-01,9.932352e-03,1.142009e-05,2.997830e+01,-8.555034e-03,2.998686e+01,3.384762e+01,1.685000e+02
2.882427e+03,3.336142e-02,4.200268e+02,4.861421e-03,8.858269e-01,8.855869e-01,1.004538e-02,1.118861e-05,2.998444e+01,-8.555034e-03,2.999300e+01,3.385020e+01,1.685000e+02
2.892427e+03,3.347717e-02,4.300274e+02,4.977169e-03,8.859900e-01,8.856850e-01,1.015614e-02,1.096631e-05,2.997260e+01,-8.555034e-03,2.998116e+01,3.383060e+01,1.685000e+02
2.902428e+03,3.359292e-02,4.400281e+02,5.092917e-03,8.859586e-01,8.857811e-01,1.026472e-02,1.075265e-05,2.997256e+01,-8.555034e-03,2.998111e+01,3.383176e+01,1.685000e+02
2.912429e+03,3.370867e-02,4.500287e+02,5.208665e-03,8.860247e-01,8.858755e-01,1.037121e-02,1.054714e-05,2.998380e+01,-8.555034e-03,2.999235e+01,3.384191e+01,1.685000e+02
2.922429e+03,3.382441e-02,4.600293e+02,5.324414e-03,8.861081e-01,8.859680e-01,1.047568e-02,1.034931e-05,2.999085e+01,-8.555034e-03,2.999941e+01,3.384669e+01,1.685000e+02
2.932430e+03,3.394016e-02,4.700300e+02,5.440162e-03,8.862208e-01,8.860588e-01,1.057820e-02,1.015876e-05,2.998541e+01,-8.555034e-03,2.999397e+01,3.383625e+01,1.685000e+02
2.942431e+03,3.405591e-02,4.800306e+02,5.555910e-03,8.864387e-01,8.861480e-01,1.067886e-02,9.975079e-06,2.997879e+01,-8.555034e-03,2.998734e+01,3.382046e+01,1.684037e+02
2.952431e+03,3.417166e-02,4.900312e+02,5.671658e-03,8.865694e-01,8.862356e-01,1.077772e-02,9.797906e-06,2.997855e+01,-8.555034e-03,2.998711e+01,3.381520e+01,1.684000e+02
2.962432e+03,3.428741e-02,5.000319e+02,5.787406e-03,8.865785e-01,8.863217e-01,1.087483e-02,9.626901e-06,2.998475e+01,-8.555034e-03,2.999330e+01,3.382184e+01,1.683024e+02
2.972433e+03,3.440315e-02,5.100325e+02,5.903154e-03,8.865116e-01,8.864063e-01,1.097027e-02,9.461748e-06,2.997891e+01,-8.555034e-03,2.998747e+01,3.381781e+01,1.683000e+02
2.982433e+03,3.451890e-02,5.200332e+02,6.018902e-03,8.866364e-01,8.864895e-01,1.106408e-02,9.302151e-06,2.997286e+01,-8.555034e-03,2.998141e+01,3.380622e+01,1.683000e+02
2.992434e+03,3.463465e-02,5.300338e+02,6.134650e-03,8.868328e-01,8.865712e-01,1.115632e-02,9.147834e-06,2.997825e+01,-8.555034e-03,2.998680e+01,3.380481e+01,1.682049e+02
3.002434e+03,3.475040e-02,5.400344e+02,6.250399e-03,8.868484e-01,8.866517e-01,1.124705e-02,8.998540e-06,2.998439e+01,-8.555034e-03,2.999294e+01,3.381114e+01,1.682000e+02
3.012435e+03,3.486615e-02,5.500351e+02,6.366147e-03,8.869077e-01,8.867308e-01,1.133631e-02,8.854027e-06,2.998490e+01,-8.555034e-03,2.999345e+01,3.380945e+01,1.682000e+02
3.022436e+03,3.498189e-02,5.600357e+02,6.481895e-03,8.870171e-01,8.868087e-01,1.142414e-02,8.714070e-06,2.998490e+01,-8.555034e-03,2.999345e+01,3.380528e+01,1.681068e+02
3.032436e+03,3.509764e-02,5.700363e+02,6.597643e-03,8.869719e-01,8.868854e-01,1.151060e-02,8.578456e-06,2.998490e+01,-8.555034e-03,2.999345e+01,3.380701e+01,1.681000e+02
3.042437e+03,3.521339e-02,5.800370e+02,6.713391e-03,8.872424e-01,8.869609e-01,1.159572e-02,8.446986e-06,2.998490e+01,-8.555034e-03,2.999345e+01,3.379670e+01,1.681000e+02
3.052438e+03,3.532914e-02,5.900376e+02,6.829139e-03,8.873075e-01,8.870352e-01,1.167955e-02,8.319473e-06,2.999117e+01,-8.555034e-03,2.999973e+01,3.380129e+01,1.681000e+02
3.062438e+03,3.544489e-02,6.000383e+02,6.944887e-03,8.873737e-01,8.871085e-01,1.176212e-02,8.195740e-06,2.999117e+01,-8.555034e-03,2.999973e+01,3.379876e+01,1.681000e+02
3.072439e+03,3.556064e-02,6.100389e+02,7.060635e-03,8.873829e-01,8.871807e-01,1.184347e-02,8.075624e-06,2.999117e+01,-8.555034e-03,2.999973e+01,3.379842e+01,1.681922e+02
3.082440e+03,3.567638e-02,6.200395e+02,7.176384e-03,8.873605e-01,8.872518e-01,1.192364e-02,7.958966e-06,2.999731e+01,-8.555034e-03,3.000586e+01,3.380618e+01,1.682000e+02
3.092440e+03,3.579213e-02,6.300402e+02,7.292132e-03,8.874293e-01,8.873219e-01,1.200266e-02,7.845620e-06,3.000345e+01,-8.555034e-03,3.001200e+01,3.381048e+01,1.682934e+02
3.102441e+03,3.590788e-02,6.400408e+02,7.407880e-03,8.875570e-01,8.873910e-01,1.208057e-02,7.735446e-06,3.000386e+01,-8.555034e-03,3.001242e+01,3.380608e+01,1.683000e+02
3.112441e+03,3.602363e-02,6.500414e+02,7.523628e-03,8.875658e-01,8.874592e-01,1.215738e-02,7.628314e-06,3.001183e+01,-8.555034e-03,3.002038e+01,3.381472e+01,1.683947e+02
3.122442e+03,3.613938e-02,6.600421e+02,7.639376e-03,8.877112e-01,8.875264e-01,1.223314e-02,7.524099e-06,3.001228e+01,-8.555034e-03,3.002083e+01,3.380968e+01,1.684911e+02
3.132443e+03,3.625512e-02,6.700427e+02,7.755124e-03,8.879227e-01,8.875928e-01,1.230787e-02,7.422684e-06,3.001827e+01,-8.555034e-03,3.002683e+01,3.380838e+01,1.685000e+02
3.142443e+03,3.637087e-02,6.800434e+02,7.870872e-03,8.879945e-01,8.876582e-01,1.238161e-02,7.323957e-06,3.001855e+01,-8.555034e-03,3.002711e+01,3.380596e+01,1.685924e+02
3.152444e+03,3.648662e-02,6.900440e+02,7.986620e-03,8.880325e-01,8.877228e-01,1.245436e-02,7.227812e-06,3.001855e+01,-8.555034e-03,3.002711e+01,3.380452e+01,1.686000e+02
3.162445e+03,3.660237e-02,7.000446e+02,8.102368e-03,8.879954e-01,8.877865e-01,1.252617e-02,7.134151e-06,3.001267e+01,-8.555034e-03,3.002123e+01,3.379931e+01,1.686936e+02
3.172445e+03,3.671812e-02,7.100453e+02,8.218117e-03,8.879895e-01,8.878495e-01,1.259706e-02,7.042877e-06,3.001228e+01,-8.555034e-03,3.002083e+01,3.379909e+01,1.687000e+02
3.182446e+03,3.683386e-02,7.200459e+02,8.333865e-03,8.881052e-01,8.879116e-01,1.266704e-02,6.953900e-06,3.000429e+01,-8.555034e-03,3.001285e+01,3.378569e+01,1.687000e+02
3.192447e+03,3.694961e-02,7.300465e+02,8.449613e-03,8.880836e-01,8.879730e-01,1.273614e-02,6.867136e-06,2.999807e+01,-8.555034e-03,3.000662e+01,3.377951e+01,1.687000e+02
3.202447e+03,3.706536e-02,7.400472e+02,8.565361e-03,8.880423e-01,8.880336e-01,1.280439e-02,6.782502e-06,2.998644e+01,-8.555034e-03,2.999499e+01,3.376798e+01,1.687000e+02
3.212448e+03,3.718111e-02,7.500478e+02,8.681109e-03,8.882331e-01,8.880934e-01,1.287180e-02,6.699921e-06,2.997906e+01,-8.555034e-03,2.998762e+01,3.375243e+01,1.687000e+02
3.222448e+03,3.729686e-02,7.600485e+02,8.796857e-03,8.884314e-01,8.881526e-01,1.293840e-02,6.619319e-06,2.998472e+01,-8.555034e-03,2.999327e+01,3.375125e+01,1.687000e+02
3.232449e+03,3.741261e-02,7.700491e+02,8.912605e-03,8.884876e-01,8.882110e-01,1.300420e-02,6.540626e-06,2.999079e+01,-8.555034e-03,2.999934e+01,3.375595e+01,1.686062e+02
3.242450e+03,3.752835e-02,7.800497e+02,9.028353e-03,8.884309e-01,8.882688e-01,1.306922e-02,6.463774e-06,2.998499e+01,-8.555034e-03,2.999355e+01,3.375158e+01,1.686000e+02
3.252450e+03,3.764410e-02,7.900504e+02,9.144102e-03,8.885266e-01,8.883259e-01,1.313348e-02,6.388701e-06,2.997290e+01,-8.555034e-03,2.998145e+01,3.373433e+01,1.686000e+02
3.262451e+03,3.775985e-02,8.000510e+02,9.259850e-03,8.886092e-01,8.883823e-01,1.319700e-02,6.315344e-06,2.996647e+01,-8.555034e-03,2.997502e+01,3.372396e+01,1.686000e+02
3.272452e+03,3.787560e-02,8.100517e+02,9.375598e-03,8.886343e-01,8.884381e-01,1.325979e-02,6.243646e-06,2.997151e+01,-8.555034e-03,2.998007e+01,3.372869e+01,1.685120e+02
3.282452e+03,3.799135e-02,8.200523e+02,9.491346e-03,8.887226e-01,8.884932e-01,1.332188e-02,6.173551e-06,2.998823e+01,-8.555034e-03,2.999679e+01,3.374415e+01,1.685000e+02
3.292453e+03,3.810709e-02,8.300529e+02,9.607094e-03,8.887549e-01,8.885478e-01,1.338327e-02,6.105006e-06,2.997892e+01,-8.555034e-03,2.998747e+01,3.373244e+01,1.685000e+02
3.302454e+03,3.822284e-02,8.400536e+02,9.722842e-03,8.887873e-01,8.886017e-01,1.344399e-02,6.037960e-06,2.996668e+01,-8.555034e-03,2.997524e+01,3.371744e+01,1.683119e+02
3.312454e+03,3.833859e-02,8.500542e+02,9.838590e-03,8.887960e-01,8.886551e-01,1.350404e-02,5.972364e-06,2.996593e+01,-8.555034e-03,2.997449e+01,3.371627e+01,1.683000e+02
3.322455e+03,3.845434e-02,8.600548e+02,9.954338e-03,8.888316e-01,8.887079e-01,1.356344e-02,5.908172e-06,2.998400e+01,-8.555034e-03,2.999256e+01,3.373524e+01,1.683000e+02
3.332455e+03,3.857009e-02,8.700555e+02,1.007009e-02,8.889423e-01,8.887601e-01,1.362221e-02,5.845340e-06,2.998490e+01,-8.555034e-03,2.999345e+01,3.373205e+01,1.683000e+02
3.342456e+03,3.868583e-02,8.800561e+02,1.018583e-02,8.890207e-01,8.888118e-01,1.368036e-02,5.783823e-06,2.996061e+01,-8.555034e-03,2.996917e+01,3.370176e+01,1.683000e+02
3.352457e+03,3.880158e-02,8.900568e+02,1.030158e-02,8.892156e-01,8.888629e-01,1.373790e-02,5.723583e-06,2.995966e+01,-8.555034e-03,2.996821e+01,3.369330e+01,1.683000e+02
3.362457e+03,3.891733e-02,9.000574e+02,1.041733e-02,8.892473e-01,8.889136e-01,1.379484e-02,5.664579e-06,2.998422e+01,-8.555034e-03,2.999278e+01,3.371972e+01,1.683000e+02
3.372458e+03,3.903308e-02,9.100580e+02,1.053308e-02,8.890586e-01,8.889637e-01,1.385119e-02,5.606773e-06,2.998490e+01,-8.555034e-03,2.999345e+01,3.372764e+01,1.683000e+02
3.382459e+03,3.914883e-02,9.200587e+02,1.064883e-02,8.892071e-01,8.890133e-01,1.390698e-02,5.550130e-06,2.997914e+01,-8.555034e-03,2.998770e+01,3.371553e+01,1.683907e+02
3.392459e+03,3.926458e-02,9.300593e+02,1.076458e-02,8.891719e-01,8.890623e-01,1.396220e-02,5.494614e-06,2.998458e+01,-8.555034e-03,2.999314e+01,3.372299e+01,1.684951e+02
3.402460e+03,3.938032e-02,9.400599e+02,1.088032e-02,8.892192e-01,8.891110e-01,1.401688e-02,5.440193e-06,2.999650e+01,-8.555034e-03,3.000505e+01,3.373459e+01,1.685000e+02
3.412461e+03,3.949607e-02,9.500606e+02,1.099607e-02,8.893086e-01,8.891591e-01,1.407101e-02,5.386834e-06,2.999752e+01,-8.555034e-03,3.000607e+01,3.373234e+01,1.685964e+02
3.422461e+03,3.961182e-02,9.600612e+02,1.111182e-02,8.893293e-01,8.892068e-01,1.412462e-02,5.334507e-06,2.999206e+01,-8.555034e-03,3.000061e+01,3.372542e+01,1.686000e+02
3.432462e+03,3.972757e-02,9.700619e+02,1.122757e-02,8.893791e-01,8.892540e-01,1.417771e-02,5.283182e-06,2.999117e+01,-8.555034e-03,2.999973e+01,3.372254e+01,1.686813e+02
3.442462e+03,3.984332e-02,9.800625e+02,1.134332e-02,8.893708e-01,8.893007e-01,1.423029e-02,5.232830e-06,2.998532e+01,-8.555034e-03,2.999387e+01,3.371626e+01,1.687000e+02
3.452463e+03,3.995906e-02,9.900631e+02,1.145906e-02,8.891937e-01,8.893470e-01,1.428237e-02,5.183424e-06,2.997913e+01,-8.555034e-03,2.998768e+01,3.371603e+01,1.687909e+02
3.462464e+03,4.007481e-02,1.000064e+03,1.157481e-02,8.892504e-01,8.893929e-01,1.433397e-02,5.134937e-06,2.997257e+01,-8.555034e-03,2.998113e+01,3.370650e+01,1.688000e+02
3.472464e+03,4.019056e-02,1.010064e+03,1.169056e-02,8.893448e-01,8.894384e-01,1.438508e-02,5.087345e-06,2.997806e+01,-8.555034e-03,2.998661e+01,3.370909e+01,1.688000e+02
3.482465e+03,4.030631e-02,1.020065e+03,1.180631e-02,8.895264e-01,8.894834e-01,1.443572e-02,5.040623e-06,2.998468e+01,-8.555034e-03,2.999324e+01,3.370966e+01,1.688000e+02
3.492466e+03,4.042206e-02,1.030066e+03,1.192206e-02,8.894797e-01,8.895281e-01,1.448590e-02,4.994746e-06,2.997943e+01,-8.555034e-03,2.998798e+01,3.370552e+01,1.688000e+02
3.502466e+03,4.053780e-02,1.040066e+03,1.203780e-02,8.896456e-01,8.895723e-01,1.453562e-02,4.949693e-06,2.997855e+01,-8.555034e-03,2.998711e+01,3.369824e+01,1.688000e+02
3.512467e+03,4.065355e-02,1.050067e+03,1.215355e-02,8.897228e-01,8.896161e-01,1.458490e-02,4.905440e-06,2.998395e+01,-8.555034e-03,2.999250e+01,3.370139e+01,1.688000e+02
3.522468e+03,4.076930e-02,1.060068e+03,1.226930e-02,8.897447e-01,8.896596e-01,1.463374e-02,4.861968e-06,2.998490e+01,-8.555034e-03,2.999345e+01,3.370162e+01,1.688000e+02
3.532468e+03,4.088505e-02,1.070068e+03,1.238505e-02,8.897042e-01,8.897027e-01,1.468214e-02,4.819256e-06,2.998490e+01,-8.555034e-03,2.999345e+01,3.370316e+01,1.688000e+02
3.542469e+03,4.100080e-02,1.080069e+03,1.250080e-02,8.895768e-01,8.897453e-01,1.473013e-02,4.777284e-06,2.997904e+01,-8.555034e-03,2.998759e+01,3.370140e+01,1.688000e+02
3.552470e+03,4.111655e-02,1.090070e+03,1.261655e-02,8.896683e-01,8.897877e-01,1.477770e-02,4.736032e-06,2.997247e+01,-8.555034e-03,2.998103e+01,3.369055e+01,1.687031e+02
3.562470e+03,4.123229e-02,1.100070e+03,1.273229e-02,8.898300e-01,8.898296e-01,1.482486e-02,4.695483e-06,2.997228e+01,-8.555034e-03,2.998083e+01,3.368421e+01,1.687000e+02
3.572471e+03,4.134804e-02,1.110071e+03,1.284804e-02,8.898883e-01,8.898712e-01,1.487161e-02,4.655618e-06,2.998259e+01,-8.555034e-03,2.999114e+01,3.369359e+01,1.686183e+02
3.582471e+03,4.146379e-02,1.120071e+03,1.296379e-02,8.899016e-01,8.899125e-01,1.491797e-02,4.616421e-06,2.997949e+01,-8.555034e-03,2.998804e+01,3.368960e+01,1.686000e+02
3.592472e+03,4.157954e-02,1.130072e+03,1.307954e-02,8.899730e-01,8.899534e-01,1.496395e-02,4.577874e-06,2.997335e+01,-8.555034e-03,2.998190e+01,3.368000e+01,1.685171e+02
3.602473e+03,4.169529e-02,1.140073e+03,1.319529e-02,8.899098e-01,8.899940e-01,1.500954e-02,4.539963e-06,2.997826e+01,-8.555034e-03,2.998681e+01,3.368791e+01,1.685000e+02
3.612473e+03,4.181103e-02,1.150073e+03,1.331103e-02,8.899814e-01,8.900342e-01,1.505475e-02,4.502670e-06,2.998442e+01,-8.555034e-03,2.999298e+01,3.369212e+01,1.684075e+02
3.622474e+03,4.192678e-02,1.160074e+03,1.342678e-02,8.902382e-01,8.900741e-01,1.509960e-02,4.465982e-06,2.997265e+01,-8.555034e-03,2.998120e+01,3.366917e+01,1.683029e+02
3.632475e+03,4.204253e-02,1.170075e+03,1.354253e-02,8.903031e-01,8.901137e-01,1.514408e-02,4.429883e-06,2.996633e+01,-8.555034e-03,2.997488e+01,3.365962e+01,1.682062e+02
3.642475e+03,4.215828e-02,1.180075e+03,1.365828e-02,8.902786e-01,8.901530e-01,1.518820e-02,4.394360e-06,2.997122e+01,-8.555034e-03,2.997977e+01,3.366604e+01,1.682000e+02
3.652476e+03,4.227403e-02,1.190076e+03,1.377403e-02,8.903979e-01,8.901920e-01,1.523197e-02,4.359399e-06,2.998306e+01,-8.555034e-03,2.999162e+01,3.367483e+01,1.680290e+02
3.662477e+03,4.238977e-02,1.200077e+03,1.388977e-02,8.903880e-01,8.902306e-01,1.527539e-02,4.324986e-06,2.997440e+01,-8.555034e-03,2.998296e+01,3.366548e+01,1.680000e+02
3.672477e+03,4.250552e-02,1.210077e+03,1.400552e-02,8.903935e-01,8.902690e-01,1.531847e-02,4.291109e-06,2.996677e+01,-8.555034e-03,2.997532e+01,3.365670e+01,1.679132e+02
3.682478e+03,4.262127e-02,1.220078e+03,1.412127e-02,8.904830e-01,8.903070e-01,1.536122e-02,4.257755e-06,2.997755e+01,-8.555034e-03,2.998611e+01,3.366542e+01,1.679000e+02
3.692478e+03,4.273702e-02,1.230078e+03,1.423702e-02,8.905070e-01,8.903448e-01,1.540364e-02,4.224913e-06,2.997245e+01,-8.555034e-03,2.998100e+01,3.365878e+01,1.679000e+02
3.702479e+03,4.285277e-02,1.240079e+03,1.435277e-02,8.904117e-01,8.903823e-01,1.544572e-02,4.192571e-06,2.996631e+01,-8.555034e-03,2.997487e+01,3.365550e+01,1.679000e+02
3.712480e+03,4.296852e-02,1.250080e+03,1.446852e-02,8.904254e-01,8.904195e-01,1.548749e-02,4.160716e-06,2.997123e+01,-8.555034e-03,2.997978e+01,3.366050e+01,1.679000e+02
3.722480e+03,4.308426e-02,1.260080e+03,1.458426e-02,8.905313e-01,8.904564e-01,1.552894e-02,4.129339e-06,2.997228e+01,-8.555034e-03,2.998083e+01,3.365767e+01,1.679000e+02
3.732481e+03,4.320001e-02,1.270081e+03,1.470001e-02,8.905001e-01,8.904930e-01,1.557008e-02,4.098429e-06,2.997228e+01,-8.555034e-03,2.998083e+01,3.365885e+01,1.679000e+02
3.742482e+03,4.331576e-02,1.280082e+03,1.481576e-02,8.905290e-01,8.905294e-01,1.561092e-02,4.067976e-06,2.998326e+01,-8.555034e-03,2.999182e+01,3.367010e+01,1.679000e+02
3.752482e+03,4.343151e-02,1.290082e+03,1.493151e-02,8.905849e-01,8.905655e-01,1.565145e-02,4.037968e-06,2.998490e+01,-8.555034e-03,2.999345e+01,3.366982e+01,1.679923e+02
3.762483e+03,4.354726e-02,1.300083e+03,1.504726e-02,8.906256e-01,8.906013e-01,1.569168e-02,4.008397e-06,2.999102e+01,-8.555034e-03,2.999957e+01,3.367515e+01,1.680000e+02
3.772484e+03,4.366300e-02,1.310084e+03,1.516300e-02,8.907162e-01,8.906369e-01,1.573162e-02,3.979254e-06,2.999715e+01,-8.555034e-03,3.000570e+01,3.367861e+01,1.680942e+02
3.782484e+03,4.377875e-02,1.320084e+03,1.527875e-02,8.907104e-01,8.906722e-01,1.577127e-02,3.950528e-06,3.000283e+01,-8.555034e-03,3.001138e+01,3.368520e+01,1.681837e+02
3.792485e+03,4.389450e-02,1.330085e+03,1.539450e-02,8.907432e-01,8.907072e-01,1.581064e-02,3.922211e-06,3.000386e+01,-8.555034e-03,3.001242e+01,3.368513e+01,1.682000e+02
3.802485e+03,4.401025e-02,1.340085e+03,1.551025e-02,8.907575e-01,8.907421e-01,1.584972e-02,3.894295e-06,3.000386e+01,-8.555034e-03,3.001242e+01,3.368459e+01,1.682835e+02
3.812486e+03,4.412600e-02,1.350086e+03,1.562600e-02,8.907592e-01,8.907766e-01,1.588853e-02,3.866771e-06,3.000386e+01,-8.555034e-03,3.001242e+01,3.368452e+01,1.683000e+02
3.822487e+03,4.424174e-02,1.360087e+03,1.574174e-02,8.907765e-01,8.908109e-01,1.592706e-02,3.839630e-06,3.000386e+01,-8.555034e-03,3.001242e+01,3.368387e+01,1.683848e+02
3.832487e+03,4.435749e-02,1.370087e+03,1.585749e-02,8.907132e-01,8.908450e-01,1.596533e-02,3.812865e-06,3.000386e+01,-8.555034e-03,3.001242e+01,3.368626e+01,1.684000e+02
3.842488e+03,4.447324e-02,1.380088e+03,1.597324e-02,8.908367e-01,8.908789e-01,1.600332e-02,3.786468e-06,2.999787e+01,-8.555034e-03,3.000643e+01,3.367487e+01,1.684944e+02
3.852489e+03,4.458899e-02,1.390089e+03,1.608899e-02,8.910011e-01,8.909125e-01,1.604106e-02,3.760432e-06,2.999220e+01,-8.555034e-03,3.000075e+01,3.366228e+01,1.685000e+02
3.862489e+03,4.470474e-02,1.400089e+03,1.620474e-02,8.910694e-01,8.909459e-01,1.607854e-02,3.734749e-06,2.998577e+01,-8.555034e-03,2.999432e+01,3.365248e+01,1.685000e+02
3.872490e+03,4.482049e-02,1.410090e+03,1.632049e-02,8.911667e-01,8.909791e-01,1.611576e-02,3.709411e-06,2.997958e+01,-8.555034e-03,2.998814e+01,3.364187e+01,1.685000e+02
3.882491e+03,4.493623e-02,1.420091e+03,1.643623e-02,8.910177e-01,8.910120e-01,1.615273e-02,3.684413e-06,2.997306e+01,-8.555034e-03,2.998162e+01,3.364018e+01,1.685000e+02
3.892491e+03,4.505198e-02,1.430091e+03,1.655198e-02,8.909390e-01,8.910447e-01,1.618945e-02,3.659747e-06,2.997228e+01,-8.555034e-03,2.998083e+01,3.364227e+01,1.685000e+02
3.902492e+03,4.516773e-02,1.440092e+03,1.666773e-02,8.910955e-01,8.910772e-01,1.622593e-02,3.635407e-06,2.997228e+01,-8.555034e-03,2.998083e+01,3.363636e+01,1.684186e+02
3.912492e+03,4.528348e-02,1.450092e+03,1.678348e-02,8.911334e-01,8.911095e-01,1.626217e-02,3.611386e-06,2.997228e+01,-8.555034e-03,2.998083e+01,3.363493e+01,1.684000e+02
3.922493e+03,4.539923e-02,1.460093e+03,1.689923e-02,8.913224e-01,8.911416e-01,1.629816e-02,3.587679e-06,2.997228e+01,-8.555034e-03,2.998083e+01,3.362779e+01,1.683090e+02
3.932494e+03,4.551497e-02,1.470094e+03,1.701497e-02,8.912785e-01,8.911735e-01,1.633392e-02,3.564278e-06,2.996673e+01,-8.555034e-03,2.997528e+01,3.362322e+01,1.683000e+02
3.942494e+03,4.563072e-02,1.480094e+03,1.713072e-02,8.912524e-01,8.912051e-01,1.636945e-02,3.541178e-06,2.997126e+01,-8.555034e-03,2.997981e+01,3.362929e+01,1.683000e+02
3.952495e+03,4.574647e-02,1.490095e+03,1.724647e-02,8.913924e-01,8.912366e-01,1.640475e-02,3.518374e-06,2.997778e+01,-8.555034e-03,2.998633e+01,3.363133e+01,1.682123e+02
3.962496e+03,4.586222e-02,1.500096e+03,1.736222e-02,8.913284e-01,8.912678e-01,1.643982e-02,3.495859e-06,2.997855e+01,-8.555034e-03,2.998711e+01,3.363461e+01,1.682000e+02
3.972496e+03,4.597797e-02,1.510096e+03,1.747797e-02,8.913749e-01,8.912989e-01,1.647467e-02,3.473628e-06,2.996312e+01,-8.555034e-03,2.997168e+01,3.361554e+01,1.681184e+02
3.982497e+03,4.609371e-02,1.520097e+03,1.759371e-02,8.914032e-01,8.913298e-01,1.650930e-02,3.451677e-06,2.995966e+01,-8.555034e-03,2.996821e+01,3.361059e+01,1.681000e+02
3.992498e+03,4.620946e-02,1.530098e+03,1.770946e-02,8.914642e-01,8.913604e-01,1.654371e-02,3.429998e-06,2.997674e+01,-8.555034e-03,2.998530e+01,3.362745e+01,1.681000e+02
4.002498e+03,4.632521e-02,1.540098e+03,1.782521e-02,8.914913e-01,8.913909e-01,1.657791e-02,3.408589e-06,2.997305e+01,-8.555034e-03,2.998160e+01,3.362229e+01,1.680123e+02
4.012499e+03,4.644096e-02,1.550099e+03,1.794096e-02,8.914054e-01,8.914212e-01,1.661189e-02,3.387443e-06,2.996694e+01,-8.555034e-03,2.997549e+01,3.361867e+01,1.680841e+02
4.022499e+03,4.655671e-02,1.560099e+03,1.805671e-02,8.913767e-01,8.914513e-01,1.664566e-02,3.366555e-06,2.997151e+01,-8.555034e-03,2.998006e+01,3.362488e+01,1.681000e+02
4.032500e+03,4.667246e-02,1.570100e+03,1.817246e-02,8.913431e-01,8.914812e-01,1.667922e-02,3.345922e-06,2.998305e+01,-8.555034e-03,2.999161e+01,3.363910e+01,1.681854e+02
4.042501e+03,4.678820e-02,1.580101e+03,1.828820e-02,8.914714e-01,8.915110e-01,1.671258e-02,3.325538e-06,2.998490e+01,-8.555034e-03,2.999345e+01,3.363633e+01,1.682000e+02
4.052501e+03,4.690395e-02,1.590101e+03,1.840395e-02,8.917483e-01,8.915405e-01,1.674574e-02,3.305399e-06,2.998490e+01,-8.555034e-03,2.999345e+01,3.362588e+01,1.682854e+02
4.062502e+03,4.701970e-02,1.600102e+03,1.851970e-02,8.917689e-01,8.915699e-01,1.677869e-02,3.285501e-06,2.999058e+01,-8.555034e-03,2.999914e+01,3.363148e+01,1.683000e+02
4.072503e+03,4.713545e-02,1.610103e+03,1.863545e-02,8.917338e-01,8.915991e-01,1.681145e-02,3.265839e-06,2.999117e+01,-8.555034e-03,2.999973e+01,3.363347e+01,1.683879e+02
4.082503e+03,4.725120e-02,1.620103e+03,1.875120e-02,8.918154e-01,8.916282e-01,1.684401e-02,3.246408e-06,2.999117e+01,-8.555034e-03,2.999973e+01,3.363039e+01,1.684843e+02
4.092504e+03,4.736694e-02,1.630104e+03,1.886694e-02,8.917564e-01,8.916570e-01,1.687638e-02,3.227206e-06,2.998564e+01,-8.555034e-03,2.999420e+01,3.362641e+01,1.685000e+02
4.102505e+03,4.748269e-02,1.640105e+03,1.898269e-02,8.918162e-01,8.916857e-01,1.690856e-02,3.208228e-06,2.998490e+01,-8.555034e-03,2.999345e+01,3.362332e+01,1.685856e+02
4.112505e+03,4.759844e-02,1.650105e+03,1.909844e-02,8.918420e-01,8.917142e-01,1.694055e-02,3.189470e-06,2.997969e+01,-8.555034e-03,2.998825e+01,3.361651e+01,1.686000e+02
4.122506e+03,4.771419e-02,1.660106e+03,1.921419e-02,8.919851e-01,8.917426e-01,1.697236e-02,3.170928e-06,2.997318e+01,-8.555034e-03,2.998173e+01,3.360381e+01,1.686000e+02
4.132506e+03,4.782994e-02,1.670106e+03,1.932994e-02,8.918554e-01,8.917708e-01,1.700398e-02,3.152599e-06,2.997228e+01,-8.555034e-03,2.998083e+01,3.360769e+01,1.686833e+02
4.142507e+03,4.794568e-02,1.680107e+03,1.944568e-02,8.918543e-01,8.917988e-01,1.703541e-02,3.134479e-06,2.997228e+01,-8.555034e-03,2.998083e+01,3.360773e+01,1.687000e+02
4.152508e+03,4.806143e-02,1.690108e+03,1.956143e-02,8.918616e-01,8.918267e-01,1.706667e-02,3.116564e-06,2.997758e+01,-8.555034e-03,2.998614e+01,3.361341e+01,1.687000e+02
4.162508e+03,4.817718e-02,1.700108e+03,1.967718e-02,8.919524e-01,8.918544e-01,1.709775e-02,3.098851e-06,2.998416e+01,-8.555034e-03,2.999271e+01,3.361736e+01,1.687000e+02
4.172509e+03,4.829293e-02,1.710109e+03,1.979293e-02,8.920140e-01,8.918820e-01,1.712865e-02,3.081336e-06,2.997407e+01,-8.555034e-03,2.998263e+01,3.360373e+01,1.687000e+02
4.182510e+03,4.840868e-02,1.720110e+03,1.990868e-02,8.919802e-01,8.919094e-01,1.715938e-02,3.064017e-06,2.996706e+01,-8.555034e-03,2.997561e+01,3.359714e+01,1.687000e+02
4.192510e+03,4.852442e-02,1.730110e+03,2.002442e-02,8.920033e-01,8.919366e-01,1.718993e-02,3.046890e-06,2.997138e+01,-8.555034e-03,2.997993e+01,3.360111e+01,1.686142e+02
4.202511e+03,4.864017e-02,1.740111e+03,2.014017e-02,8.919716e-01,8.919637e-01,1.722032e-02,3.029951e-06,2.997751e+01,-8.555034e-03,2.998607e+01,3.360918e+01,1.686000e+02
4.212512e+03,4.875592e-02,1.750112e+03,2.025592e-02,8.920760e-01,8.919907e-01,1.725054e-02,3.013198e-06,2.998362e+01,-8.555034e-03,2.999218e+01,3.361210e+01,1.686000e+02
4.222512e+03,4.887167e-02,1.760112e+03,2.037167e-02,8.920075e-01,8.920175e-01,1.728059e-02,2.996628e-06,2.997961e+01,-8.555034e-03,2.998816e+01,3.361018e+01,1.685167e+02
4.232513e+03,4.898742e-02,1.770113e+03,2.048742e-02,8.920576e-01,8.920442e-01,1.731047e-02,2.980238e-06,2.996737e+01,-8.555034e-03,2.997593e+01,3.359458e+01,1.685000e+02
4.242514e+03,4.910317e-02,1.780114e+03,2.060317e-02,8.921163e-01,8.920707e-01,1.734020e-02,2.964024e-06,2.997139e+01,-8.555034e-03,2.997994e+01,3.359686e+01,1.685000e+02
4.252514e+03,4.921891e-02,1.790114e+03,2.071891e-02,8.921750e-01,8.920970e-01,1.736976e-02,2.947984e-06,2.997745e+01,-8.555034e-03,2.998600e+01,3.360145e+01,1.684176e+02
4.262515e+03,4.933466e-02,1.800115e+03,2.083466e-02,8.921536e-01,8.921233e-01,1.739916e-02,2.932115e-06,2.998401e+01,-8.555034e-03,2.999257e+01,3.360961e+01,1.683139e+02
4.272515e+03,4.945041e-02,1.810115e+03,2.095041e-02,8.920799e-01,8.921494e-01,1.742840e-02,2.916415e-06,2.997959e+01,-8.555034e-03,2.998814e+01,3.360743e+01,1.683000e+02
4.282516e+03,4.956616e-02,1.820116e+03,2.106616e-02,8.921380e-01,8.921753e-01,1.745749e-02,2.900880e-06,2.996752e+01,-8.555034e-03,2.997607e+01,3.359171e+01,1.682126e+02
4.292517e+03,4.968191e-02,1.830117e+03,2.118191e-02,8.922606e-01,8.922011e-01,1.748643e-02,2.885509e-06,2.996593e+01,-8.555034e-03,2.997449e+01,3.358532e+01,1.682000e+02
4.302517e+03,4.979765e-02,1.840117e+03,2.129765e-02,8.922706e-01,8.922268e-01,1.751521e-02,2.870298e-06,2.998256e+01,-8.555034e-03,2.999111e+01,3.360357e+01,1.680247e+02
4.312518e+03,4.991340e-02,1.850118e+03,2.141340e-02,8.923381e-01,8.922524e-01,1.754383e-02,2.855245e-06,2.997943e+01,-8.555034e-03,2.998798e+01,3.359752e+01,1.680000e+02
4.322519e+03,5.002915e-02,1.860119e+03,2.152915e-02,8.922819e-01,8.922778e-01,1.757231e-02,2.840348e-06,2.997337e+01,-8.555034e-03,2.998192e+01,3.359285e+01,1.679174e+02
4.332519e+03,5.014490e-02,1.870119e+03,2.164490e-02,8.921647e-01,8.923030e-01,1.760065e-02,2.825604e-06,2.997228e+01,-8.555034e-03,2.998083e+01,3.359604e+01,1.679000e+02
4.342520e+03,5.026065e-02,1.880120e+03,2.176065e-02,8.922484e-01,8.923282e-01,1.762883e-02,2.811011e-06,2.998286e+01,-8.555034e-03,2.999142e+01,3.360475e+01,1.678161e+02
4.352521e+03,5.037639e-02,1.890121e+03,2.187639e-02,8.922408e-01,8.923532e-01,1.765687e-02,2.796566e-06,2.998490e+01,-8.555034e-03,2.999345e+01,3.360732e+01,1.677124e+02
4.362521e+03,5.049214e-02,1.900121e+03,2.199214e-02,8.922825e-01,8.923781e-01,1.768476e-02,2.782268e-06,2.997991e+01,-8.555034e-03,2.998847e+01,3.360016e+01,1.677000e+02
4.372522e+03,5.060789e-02,1.910122e+03,2.210789e-02,8.923074e-01,8.924029e-01,1.771252e-02,2.768114e-06,2.998320e+01,-8.555034e-03,2.999175e+01,3.360290e+01,1.677000e+02
4.382522e+03,5.072364e-02,1.920122e+03,2.222364e-02,8.922806e-01,8.924275e-01,1.774013e-02,2.754102e-06,2.998490e+01,-8.555034e-03,2.999345e+01,3.360582e+01,1.677000e+02
4.392523e+03,5.083939e-02,1.930123e+03,2.233939e-02,8.923648e-01,8.924520e-01,1.776760e-02,2.740229e-06,2.999009e+01,-8.555034e-03,2.999865e+01,3.360847e+01,1.677828e+02
4.402524e+03,5.095514e-02,1.940124e+03,2.245514e-02,8.924927e-01,8.924764e-01,1.779494e-02,2.726494e-06,2.999666e+01,-8.555034e-03,3.000521e+01,3.361101e+01,1.678865e+02
4.412524e+03,5.107088e-02,1.950124e+03,2.257088e-02,8.924524e-01,8.925007e-01,1.782214e-02,2.712895e-06,3.000992e+01,-8.555034e-03,3.001848e+01,3.362739e+01,1.679000e+02
4.422525e+03,5.118663e-02,1.960125e+03,2.268663e-02,8.925014e-01,8.925249e-01,1.784920e-02,2.699430e-06,3.001779e+01,-8.555034e-03,3.002634e+01,3.363435e+01,1.679878e+02
4.432526e+03,5.130238e-02,1.970126e+03,2.280238e-02,8.926494e-01,8.925489e-01,1.787613e-02,2.686096e-06,3.001855e+01,-8.555034e-03,3.002711e+01,3.362963e+01,1.680000e+02
4.442526e+03,5.141813e-02,1.980126e+03,2.291813e-02,8.926720e-01,8.925728e-01,1.790293e-02,2.672893e-06,3.002321e+01,-8.555034e-03,3.003177e+01,3.363400e+01,1.680734e+02
4.452527e+03,5.153388e-02,1.990127e+03,2.303388e-02,8.926838e-01,8.925966e-01,1.792959e-02,2.659817e-06,3.002490e+01,-8.555034e-03,3.003345e+01,3.363544e+01,1.681839e+02
4.462528e+03,5.164962e-02,2.000128e+03,2.314962e-02,8.926191e-01,8.926203e-01,1.795613e-02,2.646867e-06,3.002490e+01,-8.555034e-03,3.003345e+01,3.363788e+01,1.682000e+02
4.472528e+03,5.176537e-02,2.010128e+03,2.326537e-02,8.925756e-01,8.926439e-01,1.798253e-02,2.634041e-06,3.002490e+01,-8.555034e-03,3.003345e+01,3.363952e+01,1.682867e+02
4.482529e+03,5.188112e-02,2.020129e+03,2.338112e-02,8.926200e-01,8.926673e-01,1.800881e-02,2.621338e-06,3.002490e+01,-8.555034e-03,3.003345e+01,3.363785e+01,1.683000e+02
4.492529e+03,5.199687e-02,2.030129e+03,2.349687e-02,8.927252e-01,8.926907e-01,1.803496e-02,2.608756e-06,3.001931e+01,-8.555034e-03,3.002786e+01,3.362762e+01,1.683000e+02
4.502530e+03,5.211262e-02,2.040130e+03,2.361262e-02,8.926790e-01,8.927139e-01,1.806099e-02,2.596292e-06,3.001855e+01,-8.555034e-03,3.002711e+01,3.362852e+01,1.683789e+02
4.512531e+03,5.222836e-02,2.050131e+03,2.372836e-02,8.926557e-01,8.927370e-01,1.808689e-02,2.583946e-06,3.001393e+01,-8.555034e-03,3.002249e+01,3.362422e+01,1.684000e+02
4.522531e+03,5.234411e-02,2.060131e+03,2.384411e-02,8.928017e-01,8.927600e-01,1.811267e-02,2.571716e-06,3.000584e+01,-8.555034e-03,3.001440e+01,3.360966e+01,1.684000e+02
4.532532e+03,5.245986e-02,2.070132e+03,2.395986e-02,8.929952e-01,8.927829e-01,1.813833e-02,2.559600e-06,2.999868e+01,-8.555034e-03,3.000723e+01,3.359435e+01,1.684000e+02
4.542533e+03,5.257561e-02,2.080133e+03,2.407561e-02,8.928711e-01,8.928057e-01,1.816387e-02,2.547596e-06,2.999200e+01,-8.555034e-03,3.000056e+01,3.359154e+01,1.684000e+02
4.552533e+03,5.269136e-02,2.090133e+03,2.419136e-02,8.927178e-01,8.928284e-01,1.818928e-02,2.535703e-06,2.998587e+01,-8.555034e-03,2.999443e+01,3.359045e+01,1.683155e+02
4.562534e+03,5.280711e-02,2.100134e+03,2.430711e-02,8.927243e-01,8.928510e-01,1.821458e-02,2.523919e-06,2.998439e+01,-8.555034e-03,2.999294e+01,3.358854e+01,1.682679e+02
4.572535e+03,5.292285e-02,2.110135e+03,2.442285e-02,8.927605e-01,8.928735e-01,1.823976e-02,2.512244e-06,2.998378e+01,-8.555034e-03,2.999234e+01,3.358650e+01,1.682296e+02
4.582535e+03,5.303860e-02,2.120135e+03,2.453860e-02,8.927968e-01,8.928959e-01,1.826483e-02,2.500674e-06,2.998317e+01,-8.555034e-03,2.999173e+01,3.358445e+01,1.681914e+02
4.592536e+03,5.315435e-02,2.130136e+03,2.465435e-02,8.928330e-01,8.929182e-01,1.828978e-02,2.489210e-06,2.998257e+01,-8.555034e-03,2.999112e+01,3.358241e+01,1.681531e+02
4.602536e+03,5.327010e-02,2.140136e+03,2.477010e-02,8.928692e-01,8.929404e-01,1.831462e-02,2.477849e-06,2.998196e+01,-8.555034e-03,2.999051e+01,3.358037e+01,1.681148e+02
4.612537e+03,5.338585e-02,2.150137e+03,2.488585e-02,8.929055e-01,8.929624e-01,1.833934e-02,2.466591e-06,2.998135e+01,-8.555034e-03,2.998991e+01,3.357832e+01,1.680766e+02
4.622538e+03,5.350159e-02,2.160138e+03,2.500159e-02,8.929417e-01,8.929844e-01,1.836395e-02,2.455433e-06,2.998075e+01,-8.555034e-03,2.998930e+01,3.357628e+01,1.680383e+02
4.632538e+03,5.361734e-02,2.170138e+03,2.511734e-02,8.929779e-01,8.930063e-01,1.838845e-02,2.444374e-06,2.998014e+01,-8.555034e-03,2.998869e+01,3.357424e+01,1.680001e+02
4.642539e+03,5.373309e-02,2.180139e+03,2.523309e-02,8.930141e-01,8.930281e-01,1.841284e-02,2.433414e-06,2.997953e+01,-8.555034e-03,2.998809e+01,3.357220e+01,1.679618e+02
4.652540e+03,5.384884e-02,2.190140e+03,2.534884e-02,8.930504e-01,8.930497e-01,1.843712e-02,2.422551e-06,2.997892e+01,-8.555034e-03,2.998748e+01,3.357016e+01,1.679235e+02
4.662540e+03,5.396459e-02,2.200140e+03,2.546459e-02,8.930720e-01,8.930713e-01,1.846130e-02,2.411783e-06,2.998009e+01,-8.555034e-03,2.998864e+01,3.357065e+01,1.679154e+02
4.672541e+03,5.408033e-02,2.210141e+03,2.558033e-02,8.930703e-01,8.930928e-01,1.848536e-02,2.401109e-06,2.998408e+01,-8.555034e-03,2.999264e+01,3.357518e+01,1.679553e+02
4.682542e+03,5.419608e-02,2.220142e+03,2.569608e-02,8.930686e-01,8.931142e-01,1.850932e-02,2.390528e-06,2.998807e+01,-8.555034e-03,2.999663e+01,3.357971e+01,1.679952e+02
4.692542e+03,5.431183e-02,2.230142e+03,2.581183e-02,8.930669e-01,8.931355e-01,1.853318e-02,2.380039e-06,2.999206e+01,-8.555034e-03,3.000062e+01,3.358425e+01,1.680351e+02
4.702543e+03,5.442758e-02,2.240143e+03,2.592758e-02,8.930652e-01,8.931567e-01,1.855693e-02,2.369641e-06,2.999605e+01,-8.555034e-03,3.000461e+01,3.358878e+01,1.680750e+02
4.712543e+03,5.454333e-02,2.250143e+03,2.604333e-02,8.930635e-01,8.931779e-01,1.858057e-02,2.359332e-06,3.000005e+01,-8.555034e-03,3.000860e+01,3.359331e+01,1.681149e+02
4.722544e+03,5.465908e-02,2.260144e+03,2.615908e-02,8.930618e-01,8.931989e-01,1.860412e-02,2.349112e-06,3.000404e+01,-8.555034e-03,3.001259e+01,3.359785e+01,1.681549e+02
4.732545e+03,5.477482e-02,2.270145e+03,2.627482e-02,8.930601e-01,8.932198e-01,1.862756e-02,2.338979e-06,3.000803e+01,-8.555034e-03,3.001658e+01,3.360238e+01,1.681948e+02
4.742545e+03,5.489057e-02,2.280145e+03,2.639057e-02,8.930584e-01,8.932407e-01,1.865090e-02,2.328931e-06,3.001202e+01,-8.555034e-03,3.002057e+01,3.360691e+01,1.682347e+02
4.752546e+03,5.500632e-02,2.290146e+03,2.650632e-02,8.930567e-01,8.932614e-01,1.867414e-02,2.318969e-06,3.001601e+01,-8.555034e-03,3.002457e+01,3.361145e+01,1.682746e+02
4.762547e+03,5.512207e-02,2.300147e+03,2.662207e-02,8.930718e-01,8.932821e-01,1.869728e-02,2.309091e-06,3.001732e+01,-8.555034e-03,3.002588e+01,3.361234e+01,1.683073e+02
4.772547e+03,5.523782e-02,2.310147e+03,2.673782e-02,8.931165e-01,8.933027e-01,1.872032e-02,2.299295e-06,3.001393e+01,-8.555034e-03,3.002249e+01,3.360687e+01,1.683274e+02
