Repository: brandonlampe/CS_Data

# Repository for Crushed Salt Data
**Grant No: 456417**

This is a work in progress!

## Repository Content

### Directory Names
A uniform namining structure still in progress, but in general directories are named according to the following:
 - Names contain no spaces, a single underscore "_" will be used as a file name seperator.
 - Files are for the Crushed Salt Project (CSP); therefore, the first three charaters of each file are "CSP".
 - Folders are organized by which frame the test was performed on i.e., A2 or A3.
 - The fifth and sixth charaters of each file name will therefore be "A" followed by the frame number.

File: UNM_WP_HY_175_13/PARM_DATA/STAGE08/175_13_OUT.csv (part 1 of 74)
Analysis by Brandon Lampe, performed on: 2017/07/20 12:42:12
Experimental results below begin at: 2016/10/05 12:59:02
Duration (sec),Duration (day),Elapsed Time (sec),Elapsed Time (day),Interpolated Fractional Density,Fit to Fractional Density,Fit to Volume Strain,Fit to Volume Strain Rate (1/sec),Confining Pressure (MPa),Pore Pressure (MPa),Terzaghi Pressure (MPa),Solid Pressure (MPa),Temperature (C))
2.592864e+05,3.001000e+00,0.000000e+00,0.000000e+00,9.113430e-01,9.114032e-01,6.604323e-05,8.386849e-09,2.995678e+01,4.702676e+00,2.525411e+01,3.241355e+01,1.716144e+02
2.592964e+05,3.001116e+00,1.000016e+01,1.157426e-04,9.113426e-01,9.114033e-01,6.612710e-05,8.386742e-09,2.995718e+01,4.702676e+00,2.525451e+01,3.241400e+01,1.716124e+02
2.593064e+05,3.001231e+00,2.000032e+01,2.314852e-04,9.113421e-01,9.114034e-01,6.621097e-05,8.386529e-09,2.995758e+01,4.702676e+00,2.525491e+01,3.241445e+01,1.716104e+02
2.593164e+05,3.001347e+00,3.000048e+01,3.472278e-04,9.113416e-01,9.114034e-01,6.629483e-05,8.386315e-09,2.995798e+01,4.702676e+00,2.525531e+01,3.241491e+01,1.716084e+02
2.593264e+05,3.001463e+00,4.000064e+01,4.629704e-04,9.113412e-01,9.114035e-01,6.637869e-05,8.386102e-09,2.995839e+01,4.702676e+00,2.525571e+01,3.241536e+01,1.716063e+02
2.593364e+05,3.001579e+00,5.000080e+01,5.787130e-04,9.113407e-01,9.114036e-01,6.646256e-05,8.385888e-09,2.995879e+01,4.702676e+00,2.525611e+01,3.241581e+01,1.716043e+02
2.593464e+05,3.001694e+00,6.000096e+01,6.944555e-04,9.113403e-01,9.114037e-01,6.654642e-05,8.385675e-09,2.995919e+01,4.702676e+00,2.525651e+01,3.241627e+01,1.716023e+02
2.593564e+05,3.001810e+00,7.000112e+01,8.101981e-04,9.113398e-01,9.114037e-01,6.663027e-05,8.385461e-09,2.995959e+01,4.702676e+00,2.525691e+01,3.241672e+01,1.716003e+02
2.593664e+05,3.001926e+00,8.000128e+01,9.259407e-04,9.113416e-01,9.114038e-01,6.671413e-05,8.385248e-09,2.995925e+01,4.702769e+00,2.525648e+01,3.241629e+01,1.716000e+02
2.593764e+05,3.002042e+00,9.000144e+01,1.041683e-03,9.113439e-01,9.114039e-01,6.679798e-05,8.385034e-09,2.995877e+01,4.702881e+00,2.525589e+01,3.241567e+01,1.716000e+02
2.593864e+05,3.002157e+00,1.000016e+02,1.157426e-03,9.113462e-01,9.114040e-01,6.688183e-05,8.384820e-09,2.995828e+01,4.702993e+00,2.525529e+01,3.241506e+01,1.716000e+02
2.593964e+05,3.002273e+00,1.100018e+02,1.273169e-03,9.113485e-01,9.114040e-01,6.696568e-05,8.384607e-09,2.995780e+01,4.703106e+00,2.525469e+01,3.241445e+01,1.716000e+02
2.594064e+05,3.002389e+00,1.200019e+02,1.388911e-03,9.113508e-01,9.114041e-01,6.704953e-05,8.384393e-09,2.995731e+01,4.703218e+00,2.525409e+01,3.241383e+01,1.716000e+02
2.594164e+05,3.002505e+00,1.300021e+02,1.504654e-03,9.113531e-01,9.114042e-01,6.713337e-05,8.384179e-09,2.995683e+01,4.703330e+00,2.525350e+01,3.241322e+01,1.716000e+02
2.594264e+05,3.002620e+00,1.400022e+02,1.620396e-03,9.113554e-01,9.114043e-01,6.721721e-05,8.383965e-09,2.995634e+01,4.703442e+00,2.525290e+01,3.241261e+01,1.716000e+02
2.594364e+05,3.002736e+00,1.500024e+02,1.736139e-03,9.113577e-01,9.114044e-01,6.730105e-05,8.383752e-09,2.995586e+01,4.703554e+00,2.525230e+01,3.241199e+01,1.716000e+02
2.594464e+05,3.002852e+00,1.600026e+02,1.851881e-03,9.113600e-01,9.114044e-01,6.738489e-05,8.383538e-09,2.995537e+01,4.703667e+00,2.525170e+01,3.241138e+01,1.716000e+02
2.594564e+05,3.002968e+00,1.700027e+02,1.967624e-03,9.113623e-01,9.114045e-01,6.746872e-05,8.383324e-09,2.995489e+01,4.703779e+00,2.525111e+01,3.241077e+01,1.716000e+02
2.594664e+05,3.003083e+00,1.800029e+02,2.083367e-03,9.113646e-01,9.114046e-01,6.755256e-05,8.383110e-09,2.995440e+01,4.703891e+00,2.525051e+01,3.241015e+01,1.716000e+02
2.594764e+05,3.003199e+00,1.900030e+02,2.199109e-03,9.113669e-01,9.114047e-01,6.763639e-05,8.382896e-09,2.995391e+01,4.704003e+00,2.524991e+01,3.240954e+01,1.716000e+02
2.594864e+05,3.003315e+00,2.000032e+02,2.314852e-03,9.113692e-01,9.114047e-01,6.772022e-05,8.382682e-09,2.995343e+01,4.704115e+00,2.524931e+01,3.240893e+01,1.716000e+02
2.594964e+05,3.003431e+00,2.100034e+02,2.430594e-03,9.113715e-01,9.114048e-01,6.780405e-05,8.382469e-09,2.995294e+01,4.704228e+00,2.524872e+01,3.240831e+01,1.716000e+02
2.595064e+05,3.003546e+00,2.200035e+02,2.546337e-03,9.113738e-01,9.114049e-01,6.788787e-05,8.382255e-09,2.995246e+01,4.704340e+00,2.524812e+01,3.240770e+01,1.716000e+02
2.595164e+05,3.003662e+00,2.300037e+02,2.662080e-03,9.113761e-01,9.114050e-01,6.797169e-05,8.382041e-09,2.995197e+01,4.704452e+00,2.524752e+01,3.240709e+01,1.716000e+02
2.595264e+05,3.003778e+00,2.400038e+02,2.777822e-03,9.113784e-01,9.114050e-01,6.805551e-05,8.381827e-09,2.995149e+01,4.704564e+00,2.524692e+01,3.240647e+01,1.716000e+02
2.595364e+05,3.003894e+00,2.500040e+02,2.893565e-03,9.113807e-01,9.114051e-01,6.813933e-05,8.381613e-09,2.995100e+01,4.704677e+00,2.524633e+01,3.240586e+01,1.716000e+02
2.595464e+05,3.004009e+00,2.600042e+02,3.009307e-03,9.113830e-01,9.114052e-01,6.822315e-05,8.381399e-09,2.995052e+01,4.704789e+00,2.524573e+01,3.240525e+01,1.716000e+02
2.595564e+05,3.004125e+00,2.700043e+02,3.125050e-03,9.113853e-01,9.114053e-01,6.830696e-05,8.381184e-09,2.995003e+01,4.704901e+00,2.524513e+01,3.240463e+01,1.716000e+02
2.595664e+05,3.004241e+00,2.800045e+02,3.240793e-03,9.113876e-01,9.114053e-01,6.839078e-05,8.380970e-09,2.994955e+01,4.705013e+00,2.524453e+01,3.240402e+01,1.716000e+02
2.595764e+05,3.004357e+00,2.900046e+02,3.356535e-03,9.113899e-01,9.114054e-01,6.847459e-05,8.380756e-09,2.994906e+01,4.705125e+00,2.524394e+01,3.240341e+01,1.716000e+02
2.595864e+05,3.004472e+00,3.000048e+02,3.472278e-03,9.113922e-01,9.114055e-01,6.855839e-05,8.380542e-09,2.994858e+01,4.705238e+00,2.524334e+01,3.240279e+01,1.716000e+02
2.595964e+05,3.004588e+00,3.100050e+02,3.588020e-03,9.113945e-01,9.114056e-01,6.864220e-05,8.380328e-09,2.994809e+01,4.705350e+00,2.524274e+01,3.240218e+01,1.716000e+02
2.596064e+05,3.004704e+00,3.200051e+02,3.703763e-03,9.113968e-01,9.114056e-01,6.872600e-05,8.380114e-09,2.994761e+01,4.705462e+00,2.524214e+01,3.240157e+01,1.716000e+02
2.596164e+05,3.004820e+00,3.300053e+02,3.819506e-03,9.113991e-01,9.114057e-01,6.880980e-05,8.379900e-09,2.994712e+01,4.705574e+00,2.524155e+01,3.240095e+01,1.716000e+02
2.596264e+05,3.004935e+00,3.400054e+02,3.935248e-03,9.114014e-01,9.114058e-01,6.889360e-05,8.379685e-09,2.994664e+01,4.705686e+00,2.524095e+01,3.240034e+01,1.716000e+02
2.596364e+05,3.005051e+00,3.500056e+02,4.050991e-03,9.114037e-01,9.114059e-01,6.897740e-05,8.379471e-09,2.994615e+01,4.705799e+00,2.524035e+01,3.239973e+01,1.716000e+02
2.596464e+05,3.005167e+00,3.600058e+02,4.166733e-03,9.114060e-01,9.114060e-01,6.906120e-05,8.379257e-09,2.994566e+01,4.705911e+00,2.523975e+01,3.239912e+01,1.716000e+02
2.596564e+05,3.005282e+00,3.700059e+02,4.282476e-03,9.114083e-01,9.114060e-01,6.914499e-05,8.379042e-09,2.994518e+01,4.706023e+00,2.523916e+01,3.239850e+01,1.716000e+02
2.596664e+05,3.005398e+00,3.800061e+02,4.398218e-03,9.114106e-01,9.114061e-01,6.922878e-05,8.378828e-09,2.994469e+01,4.706135e+00,2.523856e+01,3.239789e+01,1.716000e+02
2.596764e+05,3.005514e+00,3.900062e+02,4.513961e-03,9.114129e-01,9.114062e-01,6.931257e-05,8.378614e-09,2.994421e+01,4.706248e+00,2.523796e+01,3.239728e+01,1.716000e+02
2.596864e+05,3.005630e+00,4.000064e+02,4.629704e-03,9.114152e-01,9.114063e-01,6.939635e-05,8.378399e-09,2.994372e+01,4.706360e+00,2.523736e+01,3.239666e+01,1.716000e+02
2.596964e+05,3.005745e+00,4.100066e+02,4.745446e-03,9.114175e-01,9.114063e-01,6.948014e-05,8.378185e-09,2.994324e+01,4.706472e+00,2.523677e+01,3.239605e+01,1.716000e+02
2.597064e+05,3.005861e+00,4.200067e+02,4.861189e-03,9.114198e-01,9.114064e-01,6.956392e-05,8.377970e-09,2.994275e+01,4.706584e+00,2.523617e+01,3.239544e+01,1.716000e+02
2.597164e+05,3.005977e+00,4.300069e+02,4.976931e-03,9.114221e-01,9.114065e-01,6.964770e-05,8.377756e-09,2.994227e+01,4.706696e+00,2.523557e+01,3.239482e+01,1.716000e+02
2.597264e+05,3.006093e+00,4.400070e+02,5.092674e-03,9.114244e-01,9.114066e-01,6.973148e-05,8.377542e-09,2.994178e+01,4.706809e+00,2.523497e+01,3.239421e+01,1.716000e+02
2.597364e+05,3.006208e+00,4.500072e+02,5.208417e-03,9.114267e-01,9.114066e-01,6.981525e-05,8.377327e-09,2.994130e+01,4.706921e+00,2.523438e+01,3.239360e+01,1.716000e+02
2.597464e+05,3.006324e+00,4.600074e+02,5.324159e-03,9.114290e-01,9.114067e-01,6.989903e-05,8.377112e-09,2.994081e+01,4.707033e+00,2.523378e+01,3.239298e+01,1.716000e+02
2.597564e+05,3.006440e+00,4.700075e+02,5.439902e-03,9.114313e-01,9.114068e-01,6.998280e-05,8.376898e-09,2.994033e+01,4.707145e+00,2.523318e+01,3.239237e+01,1.716000e+02
2.597664e+05,3.006556e+00,4.800077e+02,5.555644e-03,9.114336e-01,9.114069e-01,7.006657e-05,8.376683e-09,2.993984e+01,4.707258e+00,2.523258e+01,3.239176e+01,1.716000e+02
2.597764e+05,3.006671e+00,4.900078e+02,5.671387e-03,9.114359e-01,9.114069e-01,7.015034e-05,8.376469e-09,2.993936e+01,4.707370e+00,2.523199e+01,3.239114e+01,1.716000e+02
2.597864e+05,3.006787e+00,5.000080e+02,5.787130e-03,9.114382e-01,9.114070e-01,7.023410e-05,8.376254e-09,2.993887e+01,4.707482e+00,2.523139e+01,3.239053e+01,1.716000e+02
2.597964e+05,3.006903e+00,5.100082e+02,5.902872e-03,9.114405e-01,9.114071e-01,7.031786e-05,8.376039e-09,2.993839e+01,4.707594e+00,2.523079e+01,3.238992e+01,1.716000e+02
2.598064e+05,3.007019e+00,5.200083e+02,6.018615e-03,9.114428e-01,9.114072e-01,7.040162e-05,8.375825e-09,2.993790e+01,4.707706e+00,2.523019e+01,3.238930e+01,1.716000e+02
2.598164e+05,3.007134e+00,5.300085e+02,6.134357e-03,9.114451e-01,9.114073e-01,7.048538e-05,8.375610e-09,2.993741e+01,4.707819e+00,2.522960e+01,3.238869e+01,1.716000e+02
2.598264e+05,3.007250e+00,5.400086e+02,6.250100e-03,9.114474e-01,9.114073e-01,7.056914e-05,8.375395e-09,2.993693e+01,4.707931e+00,2.522900e+01,3.238808e+01,1.716000e+02
2.598364e+05,3.007366e+00,5.500088e+02,6.365843e-03,9.114497e-01,9.114074e-01,7.065289e-05,8.375180e-09,2.993644e+01,4.708043e+00,2.522840e+01,3.238746e+01,1.716000e+02
2.598464e+05,3.007482e+00,5.600090e+02,6.481585e-03,9.114520e-01,9.114075e-01,7.073664e-05,8.374966e-09,2.993596e+01,4.708155e+00,2.522780e+01,3.238685e+01,1.716000e+02
2.598564e+05,3.007597e+00,5.700091e+02,6.597328e-03,9.114543e-01,9.114076e-01,7.082039e-05,8.374751e-09,2.993547e+01,4.708267e+00,2.522721e+01,3.238624e+01,1.716000e+02
2.598664e+05,3.007713e+00,5.800093e+02,6.713070e-03,9.114566e-01,9.114076e-01,7.090414e-05,8.374536e-09,2.993499e+01,4.708380e+00,2.522661e+01,3.238562e+01,1.716000e+02
2.598764e+05,3.007829e+00,5.900094e+02,6.828813e-03,9.114589e-01,9.114077e-01,7.098789e-05,8.374321e-09,2.993450e+01,4.708492e+00,2.522601e+01,3.238501e+01,1.716000e+02
2.598864e+05,3.007945e+00,6.000096e+02,6.944555e-03,9.114612e-01,9.114078e-01,7.107163e-05,8.374106e-09,2.993402e+01,4.708604e+00,2.522541e+01,3.238440e+01,1.716000e+02
2.598964e+05,3.008060e+00,6.100098e+02,7.060298e-03,9.114635e-01,9.114079e-01,7.115537e-05,8.373891e-09,2.993353e+01,4.708716e+00,2.522482e+01,3.238378e+01,1.716000e+02
2.599064e+05,3.008176e+00,6.200099e+02,7.176041e-03,9.114658e-01,9.114079e-01,7.123911e-05,8.373676e-09,2.993305e+01,4.708829e+00,2.522422e+01,3.238317e+01,1.716000e+02
2.599164e+05,3.008292e+00,6.300101e+02,7.291783e-03,9.114681e-01,9.114080e-01,7.132285e-05,8.373461e-09,2.993256e+01,4.708941e+00,2.522362e+01,3.238256e+01,1.716000e+02
2.599264e+05,3.008408e+00,6.400102e+02,7.407526e-03,9.114604e-01,9.114081e-01,7.140658e-05,8.373246e-09,2.992953e+01,4.709007e+00,2.522053e+01,3.237947e+01,1.716000e+02
2.599364e+05,3.008523e+00,6.500104e+02,7.523268e-03,9.113890e-01,9.114082e-01,7.149032e-05,8.373031e-09,2.992900e+01,4.769315e+00,2.515969e+01,3.237519e+01,1.716000e+02
2.599464e+05,3.008639e+00,6.600106e+02,7.639011e-03,9.112964e-01,9.114082e-01,7.157405e-05,8.372816e-09,2.993536e+01,5.067093e+00,2.486827e+01,3.235599e+01,1.716000e+02
2.599564e+05,3.008755e+00,6.700107e+02,7.754754e-03,9.111957e-01,9.114083e-01,7.165778e-05,8.372601e-09,2.994529e+01,5.494348e+00,2.445094e+01,3.232825e+01,1.716000e+02
2.599664e+05,3.008870e+00,6.800109e+02,7.870496e-03,9.111310e-01,9.114084e-01,7.174150e-05,8.372386e-09,2.995598e+01,5.777134e+00,2.417885e+01,3.231431e+01,1.716421e+02
2.599764e+05,3.008986e+00,6.900110e+02,7.986239e-03,9.111235e-01,9.114085e-01,7.182523e-05,8.372171e-09,2.996229e+01,5.950216e+00,2.401208e+01,3.230458e+01,1.717420e+02
2.599864e+05,3.009102e+00,7.000112e+02,8.101981e-03,9.110829e-01,9.114086e-01,7.190895e-05,8.371956e-09,2.997140e+01,6.140228e+00,2.383117e+01,3.229720e+01,1.718000e+02
2.599964e+05,3.009218e+00,7.100114e+02,8.217724e-03,9.111562e-01,9.114086e-01,7.199267e-05,8.371741e-09,2.998403e+01,6.297446e+00,2.368658e+01,3.229363e+01,1.718434e+02
2.600064e+05,3.009333e+00,7.200115e+02,8.333467e-03,9.112791e-01,9.114087e-01,7.207639e-05,8.371526e-09,2.999683e+01,6.436913e+00,2.355991e+01,3.229059e+01,1.719000e+02
2.600164e+05,3.009449e+00,7.300117e+02,8.449209e-03,9.113430e-01,9.114088e-01,7.216010e-05,8.371310e-09,3.000386e+01,6.546154e+00,2.345771e+01,3.228587e+01,1.719000e+02
2.600264e+05,3.009565e+00,7.400118e+02,8.564952e-03,9.114205e-01,9.114089e-01,7.224381e-05,8.371095e-09,2.997395e+01,6.640246e+00,2.333371e+01,3.224172e+01,1.719000e+02
2.600364e+05,3.009681e+00,7.500120e+02,8.680694e-03,9.114544e-01,9.114089e-01,7.232753e-05,8.370880e-09,2.992789e+01,6.704870e+00,2.322302e+01,3.218395e+01,1.719000e+02
2.600464e+05,3.009796e+00,7.600122e+02,8.796437e-03,9.114336e-01,9.114090e-01,7.241123e-05,8.370665e-09,2.992397e+01,6.752275e+00,2.317169e+01,3.217562e+01,1.719422e+02
2.600564e+05,3.009912e+00,7.700123e+02,8.912180e-03,9.115118e-01,9.114091e-01,7.249494e-05,8.370449e-09,2.994773e+01,6.783710e+00,2.316402e+01,3.219646e+01,1.720000e+02
2.600664e+05,3.010028e+00,7.800125e+02,9.027922e-03,9.114902e-01,9.114092e-01,7.257865e-05,8.370234e-09,2.996239e+01,6.863417e+00,2.309897e+01,3.220540e+01,1.720000e+02
2.600764e+05,3.010144e+00,7.900126e+02,9.143665e-03,9.112928e-01,9.114092e-01,7.266235e-05,8.370019e-09,2.996593e+01,7.065084e+00,2.290085e+01,3.219515e+01,1.719553e+02
2.600864e+05,3.010259e+00,8.000128e+02,9.259407e-03,9.112525e-01,9.114093e-01,7.274605e-05,8.369803e-09,2.996311e+01,7.310118e+00,2.265299e+01,3.216930e+01,1.719000e+02
2.600964e+05,3.010375e+00,8.100130e+02,9.375150e-03,9.113239e-01,9.114094e-01,7.282975e-05,8.369588e-09,2.995966e+01,7.537364e+00,2.242229e+01,3.214145e+01,1.719000e+02
2.601064e+05,3.010491e+00,8.200131e+02,9.490892e-03,9.112595e-01,9.114095e-01,7.291344e-05,8.369372e-09,2.995696e+01,7.746331e+00,2.221063e+01,3.211988e+01,1.719000e+02
2.601164e+05,3.010607e+00,8.300133e+02,9.606635e-03,9.112550e-01,9.114095e-01,7.299714e-05,8.369157e-09,2.994974e+01,7.944964e+00,2.200478e+01,3.209274e+01,1.719000e+02
2.601264e+05,3.010722e+00,8.400134e+02,9.722378e-03,9.113318e-01,9.114096e-01,7.308083e-05,8.368941e-09,2.994490e+01,8.206559e+00,2.173834e+01,3.205993e+01,1.718564e+02
2.601364e+05,3.010838e+00,8.500136e+02,9.838120e-03,9.113443e-01,9.114097e-01,7.316452e-05,8.368726e-09,2.994490e+01,8.582514e+00,2.136238e+01,3.202303e+01,1.718000e+02
2.601464e+05,3.010954e+00,8.600137e+02,9.953863e-03,9.113109e-01,9.114098e-01,7.324821e-05,8.368510e-09,2.994490e+01,8.921748e+00,2.102315e+01,3.199088e+01,1.718000e+02
2.601564e+05,3.011070e+00,8.700139e+02,1.006961e-02,9.112412e-01,9.114098e-01,7.333189e-05,8.368295e-09,2.994490e+01,9.149858e+00,2.079504e+01,3.197042e+01,1.718000e+02
2.601664e+05,3.011185e+00,8.800141e+02,1.018535e-02,9.112623e-01,9.114099e-01,7.341558e-05,8.368079e-09,2.994787e+01,9.288423e+00,2.065945e+01,3.195967e+01,1.718000e+02
2.601764e+05,3.011301e+00,8.900142e+02,1.030109e-02,9.114031e-01,9.114100e-01,7.349926e-05,8.367864e-09,2.995331e+01,9.365542e+00,2.058777e+01,3.195463e+01,1.718000e+02
2.601864e+05,3.011417e+00,9.000144e+02,1.041683e-02,9.114853e-01,9.114101e-01,7.358294e-05,8.367648e-09,2.995601e+01,9.396656e+00,2.055936e+01,3.195254e+01,1.718426e+02
2.601964e+05,3.011533e+00,9.100145e+02,1.053258e-02,9.114657e-01,9.114102e-01,7.366661e-05,8.367432e-09,2.995966e+01,9.413146e+00,2.054651e+01,3.195542e+01,1.719000e+02
2.602064e+05,3.011648e+00,9.200147e+02,1.064832e-02,9.114443e-01,9.114102e-01,7.375029e-05,8.367217e-09,2.996241e+01,9.420276e+00,2.054214e+01,3.195828e+01,1.719000e+02
2.602164e+05,3.011764e+00,9.300149e+02,1.076406e-02,9.114329e-01,9.114103e-01,7.383396e-05,8.367001e-09,2.996593e+01,9.420276e+00,2.054566e+01,3.196242e+01,1.719451e+02
2.602264e+05,3.011880e+00,9.400150e+02,1.087980e-02,9.113026e-01,9.114104e-01,7.391763e-05,8.366785e-09,2.996593e+01,9.420276e+00,2.054566e+01,3.196565e+01,1.720000e+02
2.602364e+05,3.011996e+00,9.500152e+02,1.099555e-02,9.112841e-01,9.114105e-01,7.400130e-05,8.366569e-09,2.996864e+01,9.420276e+00,2.054837e+01,3.196908e+01,1.720427e+02
2.602464e+05,3.012111e+00,9.600153e+02,1.111129e-02,9.112977e-01,9.114105e-01,7.408496e-05,8.366354e-09,2.997228e+01,9.425816e+00,2.054646e+01,3.197219e+01,1.721000e+02
2.602564e+05,3.012227e+00,9.700155e+02,1.122703e-02,9.112546e-01,9.114106e-01,7.416863e-05,8.366138e-09,2.997228e+01,9.445856e+00,2.052642e+01,3.197130e+01,1.721000e+02
2.602664e+05,3.012343e+00,9.800157e+02,1.134277e-02,9.112097e-01,9.114107e-01,7.425229e-05,8.365922e-09,2.996949e+01,9.475206e+00,2.049428e+01,3.196649e+01,1.721000e+02
2.602764e+05,3.012459e+00,9.900158e+02,1.145852e-02,9.113104e-01,9.114108e-01,7.433595e-05,8.365706e-09,2.996316e+01,9.510898e+00,2.045226e+01,3.195360e+01,1.721000e+02
2.602864e+05,3.012574e+00,1.000016e+03,1.157426e-02,9.114729e-01,9.114108e-01,7.441961e-05,8.365490e-09,2.995966e+01,9.544549e+00,2.041511e+01,3.194248e+01,1.721000e+02
2.602964e+05,3.012690e+00,1.010016e+03,1.169000e-02,9.114670e-01,9.114109e-01,7.450326e-05,8.365274e-09,2.995677e+01,9.568207e+00,2.038856e+01,3.193716e+01,1.721000e+02
2.603064e+05,3.012806e+00,1.020016e+03,1.180574e-02,9.114239e-01,9.114110e-01,7.458691e-05,8.365058e-09,2.994970e+01,9.590322e+00,2.035938e+01,3.192831e+01,1.721000e+02
2.603164e+05,3.012921e+00,1.030016e+03,1.192149e-02,9.114232e-01,9.114111e-01,7.467056e-05,8.364842e-09,2.994270e+01,9.612557e+00,2.033015e+01,3.191849e+01,1.720654e+02
2.603264e+05,3.013037e+00,1.040017e+03,1.203723e-02,9.114720e-01,9.114111e-01,7.475421e-05,8.364626e-09,2.993385e+01,9.629690e+00,2.030416e+01,3.190592e+01,1.719628e+02
2.603364e+05,3.013153e+00,1.050017e+03,1.215297e-02,9.114559e-01,9.114112e-01,7.483786e-05,8.364410e-09,2.992593e+01,9.646971e+00,2.027896e+01,3.189595e+01,1.719000e+02
2.603464e+05,3.013269e+00,1.060017e+03,1.226871e-02,9.112316e-01,9.114113e-01,7.492150e-05,8.364194e-09,2.992874e+01,9.661568e+00,2.026717e+01,3.190308e+01,1.719000e+02
2.603564e+05,3.013384e+00,1.070017e+03,1.238446e-02,9.111305e-01,9.114114e-01,7.500515e-05,8.363978e-09,2.993228e+01,9.670831e+00,2.026145e+01,3.190853e+01,1.718546e+02
2.603664e+05,3.013500e+00,1.080017e+03,1.250020e-02,9.113360e-01,9.114114e-01,7.508879e-05,8.363762e-09,2.992938e+01,9.683515e+00,2.024587e+01,3.189910e+01,1.718000e+02
2.603764e+05,3.013616e+00,1.090017e+03,1.261594e-02,9.115103e-01,9.114115e-01,7.517242e-05,8.363546e-09,2.992323e+01,9.695874e+00,2.022736e+01,3.188691e+01,1.717570e+02
2.603864e+05,3.013732e+00,1.100018e+03,1.273169e-02,9.115716e-01,9.114116e-01,7.525606e-05,8.363330e-09,2.991966e+01,9.706026e+00,2.021363e+01,3.188051e+01,1.716653e+02
2.603964e+05,3.013847e+00,1.110018e+03,1.284743e-02,9.114473e-01,9.114117e-01,7.533969e-05,8.363114e-09,2.992438e+01,9.713892e+00,2.021049e+01,3.188795e+01,1.716000e+02
2.604064e+05,3.013963e+00,1.120018e+03,1.296317e-02,9.113047e-01,9.114118e-01,7.542332e-05,8.362898e-09,2.993228e+01,9.720673e+00,2.021160e+01,3.189943e+01,1.715557e+02
2.604164e+05,3.014079e+00,1.130018e+03,1.307891e-02,9.113109e-01,9.114118e-01,7.550695e-05,8.362681e-09,2.992945e+01,9.727028e+00,2.020243e+01,3.189556e+01,1.714555e+02
2.604264e+05,3.014195e+00,1.140018e+03,1.319466e-02,9.113091e-01,9.114119e-01,7.559058e-05,8.362465e-09,2.992593e+01,9.733410e+00,2.019252e+01,3.189112e+01,1.713545e+02
2.604364e+05,3.014310e+00,1.150018e+03,1.331040e-02,9.113418e-01,9.114120e-01,7.567421e-05,8.362249e-09,2.992330e+01,9.736828e+00,2.018647e+01,3.188710e+01,1.713000e+02
2.604464e+05,3.014426e+00,1.160019e+03,1.342614e-02,9.113328e-01,9.114121e-01,7.575783e-05,8.362033e-09,2.991722e+01,9.739267e+00,2.017795e+01,3.188041e+01,1.712231e+02
2.604564e+05,3.014542e+00,1.170019e+03,1.354188e-02,9.112254e-01,9.114121e-01,7.584145e-05,8.361816e-09,2.991772e+01,9.747601e+00,2.017011e+01,3.188275e+01,1.711000e+02
2.604664e+05,3.014658e+00,1.180019e+03,1.365763e-02,9.112477e-01,9.114122e-01,7.592507e-05,8.361600e-09,2.992593e+01,9.758032e+00,2.016790e+01,3.189021e+01,1.710658e+02
2.604764e+05,3.014773e+00,1.190019e+03,1.377337e-02,9.113174e-01,9.114123e-01,7.600868e-05,8.361384e-09,2.992593e+01,9.765524e+00,2.016041e+01,3.188779e+01,1.709606e+02
2.604864e+05,3.014889e+00,1.200019e+03,1.388911e-02,9.113462e-01,9.114124e-01,7.609230e-05,8.361167e-09,2.992876e+01,9.773453e+00,2.015531e+01,3.188943e+01,1.708554e+02
2.604964e+05,3.015005e+00,1.210019e+03,1.400485e-02,9.113073e-01,9.114124e-01,7.617591e-05,8.360951e-09,2.993514e+01,9.779866e+00,2.015528e+01,3.189675e+01,1.708000e+02
2.605064e+05,3.015121e+00,1.220020e+03,1.412060e-02,9.113571e-01,9.114125e-01,7.625952e-05,8.360734e-09,2.993855e+01,9.785986e+00,2.015257e+01,3.189868e+01,1.707578e+02
2.605164e+05,3.015236e+00,1.230020e+03,1.423634e-02,9.113715e-01,9.114126e-01,7.634313e-05,8.360518e-09,2.993591e+01,9.792299e+00,2.014361e+01,3.189482e+01,1.707000e+02
2.605264e+05,3.015352e+00,1.240020e+03,1.435208e-02,9.113032e-01,9.114127e-01,7.642673e-05,8.360301e-09,2.993479e+01,9.798473e+00,2.013632e+01,3.189465e+01,1.707000e+02
2.605364e+05,3.015468e+00,1.250020e+03,1.446782e-02,9.113380e-01,9.114127e-01,7.651034e-05,8.360085e-09,2.994363e+01,9.804458e+00,2.013917e+01,3.190292e+01,1.707000e+02
2.605464e+05,3.015584e+00,1.260020e+03,1.458357e-02,9.114255e-01,9.114128e-01,7.659394e-05,8.359868e-09,2.995561e+01,9.810924e+00,2.014469e+01,3.191332e+01,1.707000e+02
2.605564e+05,3.015699e+00,1.270020e+03,1.469931e-02,9.113950e-01,9.114129e-01,7.667754e-05,8.359652e-09,2.996462e+01,9.820767e+00,2.014385e+01,3.192298e+01,1.707393e+02
2.605664e+05,3.015815e+00,1.280020e+03,1.481505e-02,9.113504e-01,9.114130e-01,7.676113e-05,8.359435e-09,2.997516e+01,9.829724e+00,2.014543e+01,3.193476e+01,1.708000e+02
2.605764e+05,3.015931e+00,1.290021e+03,1.493079e-02,9.112890e-01,9.114130e-01,7.684473e-05,8.359219e-09,2.998389e+01,9.832410e+00,2.015148e+01,3.194557e+01,1.708000e+02
2.605864e+05,3.016047e+00,1.300021e+03,1.504654e-02,9.113012e-01,9.114131e-01,7.692832e-05,8.359002e-09,2.999386e+01,9.841437e+00,2.015242e+01,3.195533e+01,1.708423e+02
2.605964e+05,3.016162e+00,1.310021e+03,1.516228e-02,9.113012e-01,9.114132e-01,7.701191e-05,8.358785e-09,2.999497e+01,9.851282e+00,2.014368e+01,3.195559e+01,1.709402e+02
2.606064e+05,3.016278e+00,1.320021e+03,1.527802e-02,9.113036e-01,9.114133e-01,7.709550e-05,8.358569e-09,2.997081e+01,9.855034e+00,2.011578e+01,3.192867e+01,1.710000e+02
2.606164e+05,3.016394e+00,1.330021e+03,1.539376e-02,9.113619e-01,9.114134e-01,7.717908e-05,8.358352e-09,2.992307e+01,9.857348e+00,2.006572e+01,3.187464e+01,1.710365e+02
2.606264e+05,3.016510e+00,1.340021e+03,1.550951e-02,9.114555e-01,9.114134e-01,7.726267e-05,8.358135e-09,2.991326e+01,9.863468e+00,2.004979e+01,3.186102e+01,1.711000e+02
2.606364e+05,3.016625e+00,1.350022e+03,1.562525e-02,9.114555e-01,9.114135e-01,7.734625e-05,8.357918e-09,2.993038e+01,9.869961e+00,2.006042e+01,3.187918e+01,1.711000e+02
2.606464e+05,3.016741e+00,1.360022e+03,1.574099e-02,9.114272e-01,9.114136e-01,7.742983e-05,8.357702e-09,2.994125e+01,9.874069e+00,2.006718e+01,3.189138e+01,1.711000e+02
2.606564e+05,3.016857e+00,1.370022e+03,1.585673e-02,9.114470e-01,9.114137e-01,7.751341e-05,8.357485e-09,2.994847e+01,9.877644e+00,2.007083e+01,3.189848e+01,1.711000e+02
2.606664e+05,3.016972e+00,1.380022e+03,1.597248e-02,9.114945e-01,9.114137e-01,7.759698e-05,8.357268e-09,2.995587e+01,9.879086e+00,2.007679e+01,3.190531e+01,1.711000e+02
2.606764e+05,3.017088e+00,1.390022e+03,1.608822e-02,9.114192e-01,9.114138e-01,7.768055e-05,8.357051e-09,2.995745e+01,9.876992e+00,2.008046e+01,3.190907e+01,1.711000e+02
2.606864e+05,3.017204e+00,1.400022e+03,1.620396e-02,9.113733e-01,9.114139e-01,7.776413e-05,8.356834e-09,2.995023e+01,9.884807e+00,2.006542e+01,3.190149e+01,1.711000e+02
2.606964e+05,3.017320e+00,1.410023e+03,1.631971e-02,9.114178e-01,9.114140e-01,7.784769e-05,8.356617e-09,2.994072e+01,9.888828e+00,2.005189e+01,3.188960e+01,1.710669e+02
2.607064e+05,3.017435e+00,1.420023e+03,1.643545e-02,9.114404e-01,9.114140e-01,7.793126e-05,8.356400e-09,2.993023e+01,9.888828e+00,2.004140e+01,3.187754e+01,1.710322e+02
2.607164e+05,3.017551e+00,1.430023e+03,1.655119e-02,9.113262e-01,9.114141e-01,7.801482e-05,8.356183e-09,2.992593e+01,9.888828e+00,2.003710e+01,3.187558e+01,1.711000e+02
2.607264e+05,3.017667e+00,1.440023e+03,1.666693e-02,9.112431e-01,9.114142e-01,7.809839e-05,8.355966e-09,2.993132e+01,9.888828e+00,2.004249e+01,3.188349e+01,1.711000e+02
2.607364e+05,3.017783e+00,1.450023e+03,1.678268e-02,9.112369e-01,9.114143e-01,7.818195e-05,8.355749e-09,2.993855e+01,9.891398e+00,2.004715e+01,3.189133e+01,1.711000e+02
2.607464e+05,3.017898e+00,1.460023e+03,1.689842e-02,9.112845e-01,9.114143e-01,7.826550e-05,8.355532e-09,2.993414e+01,9.892956e+00,2.004119e+01,3.188520e+01,1.711000e+02
2.607564e+05,3.018014e+00,1.470024e+03,1.701416e-02,9.112735e-01,9.114144e-01,7.834906e-05,8.355315e-09,2.992593e+01,9.891163e+00,2.003477e+01,3.187662e+01,1.711000e+02
2.607664e+05,3.018130e+00,1.480024e+03,1.712990e-02,9.112170e-01,9.114145e-01,7.843261e-05,8.355098e-09,2.992384e+01,9.895172e+00,2.002867e+01,3.187531e+01,1.711000e+02
2.607764e+05,3.018246e+00,1.490024e+03,1.724565e-02,9.112932e-01,9.114146e-01,7.851616e-05,8.354881e-09,2.992374e+01,9.895172e+00,2.002857e+01,3.187336e+01,1.711000e+02
2.607864e+05,3.018361e+00,1.500024e+03,1.736139e-02,9.113814e-01,9.114146e-01,7.859971e-05,8.354664e-09,2.993464e+01,9.892785e+00,2.004185e+01,3.188342e+01,1.711000e+02
2.607964e+05,3.018477e+00,1.510024e+03,1.747713e-02,9.114895e-01,9.114147e-01,7.868326e-05,8.354447e-09,2.993855e+01,9.888828e+00,2.004972e+01,3.188549e+01,1.711428e+02
2.608064e+05,3.018593e+00,1.520024e+03,1.759287e-02,9.115247e-01,9.114148e-01,7.876681e-05,8.354230e-09,2.993855e+01,9.888828e+00,2.004972e+01,3.188464e+01,1.712441e+02
2.608164e+05,3.018709e+00,1.530024e+03,1.770862e-02,9.114501e-01,9.114149e-01,7.885035e-05,8.354012e-09,2.994112e+01,9.888828e+00,2.005229e+01,3.188926e+01,1.713000e+02
2.608264e+05,3.018824e+00,1.540025e+03,1.782436e-02,9.114808e-01,9.114150e-01,7.893389e-05,8.353795e-09,2.994490e+01,9.891173e+00,2.005372e+01,3.189243e+01,1.713000e+02
2.608364e+05,3.018940e+00,1.550025e+03,1.794010e-02,9.114788e-01,9.114150e-01,7.901743e-05,8.353578e-09,2.994771e+01,9.893052e+00,2.005466e+01,3.189538e+01,1.713334e+02
2.608464e+05,3.019056e+00,1.560025e+03,1.805584e-02,9.114210e-01,9.114151e-01,7.910096e-05,8.353361e-09,2.995331e+01,9.888828e+00,2.006448e+01,3.190333e+01,1.713674e+02
2.608564e+05,3.019172e+00,1.570025e+03,1.817159e-02,9.113801e-01,9.114152e-01,7.918450e-05,8.353143e-09,2.995331e+01,9.888828e+00,2.006448e+01,3.190432e+01,1.713347e+02
2.608664e+05,3.019287e+00,1.580025e+03,1.828733e-02,9.114321e-01,9.114153e-01,7.926803e-05,8.352926e-09,2.995331e+01,9.888828e+00,2.006448e+01,3.190306e+01,1.714373e+02
2.608764e+05,3.019403e+00,1.590025e+03,1.840307e-02,9.114431e-01,9.114153e-01,7.935156e-05,8.352709e-09,2.994959e+01,9.888828e+00,2.006076e+01,3.189872e+01,1.714558e+02
2.608864e+05,3.019519e+00,1.600026e+03,1.851881e-02,9.114256e-01,9.114154e-01,7.943508e-05,8.352491e-09,2.994490e+01,9.888828e+00,2.005607e+01,3.189399e+01,1.714407e+02
2.608964e+05,3.019635e+00,1.610026e+03,1.863456e-02,9.114784e-01,9.114155e-01,7.951861e-05,8.352274e-09,2.994490e+01,9.888828e+00,2.005607e+01,3.189272e+01,1.714629e+02
2.609064e+05,3.019750e+00,1.620026e+03,1.875030e-02,9.115350e-01,9.114156e-01,7.960213e-05,8.352056e-09,2.994277e+01,9.888828e+00,2.005394e+01,3.188901e+01,1.714336e+02
2.609164e+05,3.019866e+00,1.630026e+03,1.886604e-02,9.115524e-01,9.114156e-01,7.968565e-05,8.351839e-09,2.993650e+01,9.888828e+00,2.004767e+01,3.188171e+01,1.714672e+02
2.609264e+05,3.019982e+00,1.640026e+03,1.898178e-02,9.115239e-01,9.114157e-01,7.976917e-05,8.351621e-09,2.993007e+01,9.888828e+00,2.004124e+01,3.187535e+01,1.714000e+02
2.609364e+05,3.020098e+00,1.650026e+03,1.909753e-02,9.114413e-01,9.114158e-01,7.985269e-05,8.351404e-09,2.992810e+01,9.886663e+00,2.004143e+01,3.187539e+01,1.714000e+02
2.609464e+05,3.020213e+00,1.660027e+03,1.921327e-02,9.114688e-01,9.114159e-01,7.993620e-05,8.351186e-09,2.993474e+01,9.882483e+00,2.005226e+01,3.188243e+01,1.714000e+02
2.609564e+05,3.020329e+00,1.670027e+03,1.932901e-02,9.114864e-01,9.114159e-01,8.001972e-05,8.350969e-09,2.993379e+01,9.882483e+00,2.005131e+01,3.188096e+01,1.714000e+02
2.609664e+05,3.020445e+00,1.680027e+03,1.944476e-02,9.114143e-01,9.114160e-01,8.010323e-05,8.350751e-09,2.992794e+01,9.882483e+00,2.004545e+01,3.187627e+01,1.714000e+02
2.609764e+05,3.020560e+00,1.690027e+03,1.956050e-02,9.114748e-01,9.114161e-01,8.018673e-05,8.350534e-09,2.993654e+01,9.882483e+00,2.005405e+01,3.188425e+01,1.714000e+02
2.609864e+05,3.020676e+00,1.700027e+03,1.967624e-02,9.115805e-01,9.114162e-01,8.027024e-05,8.350316e-09,2.994281e+01,9.882483e+00,2.006032e+01,3.188857e+01,1.714000e+02
2.609964e+05,3.020792e+00,1.710027e+03,1.979198e-02,9.115505e-01,9.114162e-01,8.035374e-05,8.350098e-09,2.993855e+01,9.882483e+00,2.005607e+01,3.188463e+01,1.713650e+02
2.610064e+05,3.020908e+00,1.720027e+03,1.990773e-02,9.114802e-01,9.114163e-01,8.043724e-05,8.349881e-09,2.994073e+01,9.882483e+00,2.005824e+01,3.188871e+01,1.713343e+02
2.610164e+05,3.021023e+00,1.730028e+03,2.002347e-02,9.115423e-01,9.114164e-01,8.052074e-05,8.349663e-09,2.994490e+01,9.882483e+00,2.006241e+01,3.189179e+01,1.714000e+02
2.610264e+05,3.021139e+00,1.740028e+03,2.013921e-02,9.115953e-01,9.114165e-01,8.060424e-05,8.349445e-09,2.995177e+01,9.882483e+00,2.006929e+01,3.189805e+01,1.714000e+02
2.610364e+05,3.021255e+00,1.750028e+03,2.025495e-02,9.114645e-01,9.114166e-01,8.068773e-05,8.349227e-09,2.996994e+01,9.879809e+00,2.009013e+01,3.192141e+01,1.713682e+02
2.610464e+05,3.021371e+00,1.760028e+03,2.037070e-02,9.113317e-01,9.114166e-01,8.077123e-05,8.349010e-09,2.998283e+01,9.874069e+00,2.010876e+01,3.193932e+01,1.713678e+02
2.610564e+05,3.021486e+00,1.770028e+03,2.048644e-02,9.113653e-01,9.114167e-01,8.085472e-05,8.348792e-09,2.999327e+01,9.874069e+00,2.011921e+01,3.194996e+01,1.715331e+02
2.610664e+05,3.021602e+00,1.780028e+03,2.060218e-02,9.114333e-01,9.114168e-01,8.093820e-05,8.348574e-09,2.998864e+01,9.874069e+00,2.011458e+01,3.194324e+01,1.716000e+02
2.610764e+05,3.021718e+00,1.790029e+03,2.071792e-02,9.115068e-01,9.114169e-01,8.102169e-05,8.348356e-09,2.994978e+01,9.874069e+00,2.007571e+01,3.189883e+01,1.715655e+02
2.610864e+05,3.021834e+00,1.800029e+03,2.083367e-02,9.116051e-01,9.114169e-01,8.110517e-05,8.348138e-09,2.990932e+01,9.874069e+00,2.003525e+01,3.185206e+01,1.715000e+02
2.610964e+05,3.021949e+00,1.810029e+03,2.094941e-02,9.115714e-01,9.114170e-01,8.118866e-05,8.347920e-09,2.992576e+01,9.874069e+00,2.005169e+01,3.187091e+01,1.715788e+02
2.611064e+05,3.022065e+00,1.820029e+03,2.106515e-02,9.114530e-01,9.114171e-01,8.127214e-05,8.347702e-09,2.995116e+01,9.874069e+00,2.007709e+01,3.190163e+01,1.717000e+02
2.611164e+05,3.022181e+00,1.830029e+03,2.118089e-02,9.114925e-01,9.114172e-01,8.135561e-05,8.347484e-09,2.996179e+01,9.871907e+00,2.008989e+01,3.191256e+01,1.717341e+02
2.611264e+05,3.022297e+00,1.840029e+03,2.129664e-02,9.114204e-01,9.114172e-01,8.143909e-05,8.347266e-09,2.996804e+01,9.867724e+00,2.010032e+01,3.192156e+01,1.718000e+02
2.611364e+05,3.022412e+00,1.850030e+03,2.141238e-02,9.113800e-01,9.114173e-01,8.152256e-05,8.347048e-09,2.997228e+01,9.867724e+00,2.010455e+01,3.192719e+01,1.717294e+02
2.611464e+05,3.022528e+00,1.860030e+03,2.152812e-02,9.114186e-01,9.114174e-01,8.160603e-05,8.346830e-09,2.997445e+01,9.867724e+00,2.010673e+01,3.192864e+01,1.716000e+02
2.611564e+05,3.022644e+00,1.870030e+03,2.164386e-02,9.113965e-01,9.114175e-01,8.168950e-05,8.346612e-09,2.997626e+01,9.867724e+00,2.010853e+01,3.193115e+01,1.716000e+02
2.611664e+05,3.022760e+00,1.880030e+03,2.175961e-02,9.114353e-01,9.114175e-01,8.177297e-05,8.346394e-09,2.997018e+01,9.867724e+00,2.010246e+01,3.192355e+01,1.716330e+02
2.611764e+05,3.022875e+00,1.890030e+03,2.187535e-02,9.114532e-01,9.114176e-01,8.185643e-05,8.346176e-09,2.996188e+01,9.867724e+00,2.009415e+01,3.191400e+01,1.716679e+02
2.611864e+05,3.022991e+00,1.900030e+03,2.199109e-02,9.113986e-01,9.114177e-01,8.193989e-05,8.345958e-09,2.995043e+01,9.865551e+00,2.008488e+01,3.190297e+01,1.715658e+02
2.611964e+05,3.023107e+00,1.910031e+03,2.210683e-02,9.114344e-01,9.114178e-01,8.202335e-05,8.345740e-09,2.994277e+01,9.861379e+00,2.008139e+01,3.189411e+01,1.714665e+02
2.612064e+05,3.023223e+00,1.920031e+03,2.222258e-02,9.114489e-01,9.114178e-01,8.210681e-05,8.345521e-09,2.993855e+01,9.861379e+00,2.007717e+01,3.188913e+01,1.714000e+02
2.612164e+05,3.023338e+00,1.930031e+03,2.233832e-02,9.114735e-01,9.114179e-01,8.219027e-05,8.345303e-09,2.993637e+01,9.861379e+00,2.007499e+01,3.188614e+01,1.714697e+02
2.612264e+05,3.023454e+00,1.940031e+03,2.245406e-02,9.115056e-01,9.114180e-01,8.227372e-05,8.345085e-09,2.993228e+01,9.861379e+00,2.007090e+01,3.188088e+01,1.715266e+02
2.612364e+05,3.023570e+00,1.950031e+03,2.256981e-02,9.115152e-01,9.114181e-01,8.235717e-05,8.344867e-09,2.993228e+01,9.861379e+00,2.007090e+01,3.188065e+01,1.714663e+02
2.612464e+05,3.023686e+00,1.960031e+03,2.268555e-02,9.114982e-01,9.114181e-01,8.244062e-05,8.344648e-09,2.993040e+01,9.861379e+00,2.006902e+01,3.187899e+01,1.715408e+02
2.612564e+05,3.023801e+00,1.970031e+03,2.280129e-02,9.115091e-01,9.114182e-01,8.252407e-05,8.344430e-09,2.992593e+01,9.861379e+00,2.006455e+01,3.187383e+01,1.714000e+02
2.612664e+05,3.023917e+00,1.980032e+03,2.291703e-02,9.115317e-01,9.114183e-01,8.260751e-05,8.344212e-09,2.992807e+01,9.861379e+00,2.006669e+01,3.187563e+01,1.714673e+02
2.612764e+05,3.024033e+00,1.990032e+03,2.303278e-02,9.115687e-01,9.114184e-01,8.269095e-05,8.343993e-09,2.993451e+01,9.861379e+00,2.007313e+01,3.188181e+01,1.716000e+02
2.612864e+05,3.024149e+00,2.000032e+03,2.314852e-02,9.115396e-01,9.114185e-01,8.277439e-05,8.343775e-09,2.994077e+01,9.859158e+00,2.008162e+01,3.188959e+01,1.716000e+02
2.612964e+05,3.024264e+00,2.010032e+03,2.326426e-02,9.114941e-01,9.114185e-01,8.285783e-05,8.343557e-09,2.994490e+01,9.855034e+00,2.008986e+01,3.189562e+01,1.716000e+02
2.613064e+05,3.024380e+00,2.020032e+03,2.338000e-02,9.114730e-01,9.114186e-01,8.294127e-05,8.343338e-09,2.994770e+01,9.855034e+00,2.009267e+01,3.189921e+01,1.716000e+02
2.613164e+05,3.024496e+00,2.030032e+03,2.349575e-02,9.114111e-01,9.114187e-01,8.302470e-05,8.343120e-09,2.995331e+01,9.855034e+00,2.009828e+01,3.190686e+01,1.716596e+02
2.613264e+05,3.024611e+00,2.040033e+03,2.361149e-02,9.113882e-01,9.114188e-01,8.310813e-05,8.342901e-09,2.995331e+01,9.855034e+00,2.009828e+01,3.190741e+01,1.718000e+02
2.613364e+05,3.024727e+00,2.050033e+03,2.372723e-02,9.114240e-01,9.114188e-01,8.319156e-05,8.342683e-09,2.995331e+01,9.855034e+00,2.009828e+01,3.190655e+01,1.718000e+02
2.613464e+05,3.024843e+00,2.060033e+03,2.384297e-02,9.113134e-01,9.114189e-01,8.327499e-05,8.342464e-09,2.995030e+01,9.855034e+00,2.009526e+01,3.190592e+01,1.718358e+02
2.613564e+05,3.024959e+00,2.070033e+03,2.395872e-02,9.113105e-01,9.114190e-01,8.335841e-05,8.342246e-09,2.994266e+01,9.855034e+00,2.008763e+01,3.189761e+01,1.718648e+02
2.613664e+05,3.025074e+00,2.080033e+03,2.407446e-02,9.114352e-01,9.114191e-01,8.344184e-05,8.342027e-09,2.993855e+01,9.852709e+00,2.008584e+01,3.189031e+01,1.718000e+02
2.613764e+05,3.025190e+00,2.090033e+03,2.419020e-02,9.115339e-01,9.114191e-01,8.352526e-05,8.341808e-09,2.993645e+01,9.848759e+00,2.008769e+01,3.188600e+01,1.718000e+02
2.613864e+05,3.025306e+00,2.100034e+03,2.430594e-02,9.115401e-01,9.114192e-01,8.360867e-05,8.341590e-09,2.993228e+01,9.848759e+00,2.008352e+01,3.188127e+01,1.718000e+02
2.613964e+05,3.025422e+00,2.110034e+03,2.442169e-02,9.114557e-01,9.114193e-01,8.369209e-05,8.341371e-09,2.993060e+01,9.848759e+00,2.008184e+01,3.188147e+01,1.718264e+02
2.614064e+05,3.025537e+00,2.120034e+03,2.453743e-02,9.115141e-01,9.114194e-01,8.377550e-05,8.341152e-09,2.992421e+01,9.848759e+00,2.007545e+01,3.187305e+01,1.718726e+02
2.614164e+05,3.025653e+00,2.130034e+03,2.465317e-02,9.114674e-01,9.114194e-01,8.385892e-05,8.340934e-09,2.992191e+01,9.848759e+00,2.007315e+01,3.187166e+01,1.717640e+02
2.614264e+05,3.025769e+00,2.140034e+03,2.476891e-02,9.114050e-01,9.114195e-01,8.394233e-05,8.340715e-09,2.992818e+01,9.848759e+00,2.007942e+01,3.188004e+01,1.716646e+02
2.614364e+05,3.025885e+00,2.150034e+03,2.488466e-02,9.114253e-01,9.114196e-01,8.402573e-05,8.340496e-09,2.992758e+01,9.848759e+00,2.007882e+01,3.187889e+01,1.716000e+02
2.614464e+05,3.026000e+00,2.160035e+03,2.500040e-02,9.114028e-01,9.114197e-01,8.410914e-05,8.340277e-09,2.992177e+01,9.846623e+00,2.007515e+01,3.187327e+01,1.716000e+02
2.614564e+05,3.026116e+00,2.170035e+03,2.511614e-02,9.113739e-01,9.114197e-01,8.419254e-05,8.340059e-09,2.992802e+01,9.844498e+00,2.008352e+01,3.188103e+01,1.716000e+02
2.614664e+05,3.026232e+00,2.180035e+03,2.523188e-02,9.113794e-01,9.114198e-01,8.427594e-05,8.339840e-09,2.993228e+01,9.846714e+00,2.008556e+01,3.188535e+01,1.716000e+02
2.614764e+05,3.026348e+00,2.190035e+03,2.534763e-02,9.114781e-01,9.114199e-01,8.435934e-05,8.339621e-09,2.993372e+01,9.842414e+00,2.009131e+01,3.188497e+01,1.716000e+02
2.614864e+05,3.026463e+00,2.200035e+03,2.546337e-02,9.115348e-01,9.114200e-01,8.444274e-05,8.339402e-09,2.993709e+01,9.842414e+00,2.009467e+01,3.188729e+01,1.716000e+02
2.614964e+05,3.026579e+00,2.210035e+03,2.557911e-02,9.114444e-01,9.114200e-01,8.452613e-05,8.339183e-09,2.993432e+01,9.842414e+00,2.009191e+01,3.188644e+01,1.716000e+02
2.615064e+05,3.026695e+00,2.220035e+03,2.569486e-02,9.113998e-01,9.114201e-01,8.460952e-05,8.338964e-09,2.994056e+01,9.842414e+00,2.009815e+01,3.189437e+01,1.716000e+02
2.615164e+05,3.026811e+00,2.230036e+03,2.581060e-02,9.114238e-01,9.114202e-01,8.469291e-05,8.338745e-09,2.994774e+01,9.842414e+00,2.010533e+01,3.190167e+01,1.716000e+02
2.615264e+05,3.026926e+00,2.240036e+03,2.592634e-02,9.113867e-01,9.114203e-01,8.477630e-05,8.338526e-09,2.995748e+01,9.842414e+00,2.011507e+01,3.191325e+01,1.716330e+02
2.615364e+05,3.027042e+00,2.250036e+03,2.604208e-02,9.113817e-01,9.114204e-01,8.485969e-05,8.338307e-09,2.997002e+01,9.842414e+00,2.012760e+01,3.192713e+01,1.717324e+02
2.615464e+05,3.027158e+00,2.260036e+03,2.615783e-02,9.114557e-01,9.114204e-01,8.494307e-05,8.338088e-09,2.998148e+01,9.842414e+00,2.013906e+01,3.193791e+01,1.718000e+02
2.615564e+05,3.027274e+00,2.270036e+03,2.627357e-02,9.114264e-01,9.114205e-01,8.502645e-05,8.337869e-09,2.999389e+01,9.842414e+00,2.015148e+01,3.195224e+01,1.718000e+02
2.615664e+05,3.027389e+00,2.280036e+03,2.638931e-02,9.115095e-01,9.114206e-01,8.510983e-05,8.337650e-09,3.000610e+01,9.840723e+00,2.016538e+01,3.196379e+01,1.718266e+02
2.615764e+05,3.027505e+00,2.290037e+03,2.650505e-02,9.115712e-01,9.114207e-01,8.519321e-05,8.337431e-09,2.999751e+01,9.836069e+00,2.016144e+01,3.195331e+01,1.719000e+02
2.615864e+05,3.027621e+00,2.300037e+03,2.662080e-02,9.115581e-01,9.114207e-01,8.527658e-05,8.337212e-09,2.994591e+01,9.836069e+00,2.010984e+01,3.189702e+01,1.719000e+02
2.615964e+05,3.027737e+00,2.310037e+03,2.673654e-02,9.115175e-01,9.114208e-01,8.535995e-05,8.336993e-09,2.991331e+01,9.836069e+00,2.007724e+01,3.186224e+01,1.719000e+02
2.616064e+05,3.027852e+00,2.320037e+03,2.685228e-02,9.114619e-01,9.114209e-01,8.544332e-05,8.336773e-09,2.993210e+01,9.836069e+00,2.009603e+01,3.188420e+01,1.719000e+02
2.616164e+05,3.027968e+00,2.330037e+03,2.696802e-02,9.114279e-01,9.114210e-01,8.552669e-05,8.336554e-09,2.994834e+01,9.836069e+00,2.011227e+01,3.190284e+01,1.719000e+02
