Repository: brandonlampe/CS_Data

# Repository for Crushed Salt Data
**Grant No: 456417**

This is a work in progress!

## Repository Content

### Directory Names
A uniform namining structure still in progress, but in general directories are named according to the following:
 - Names contain no spaces, a single underscore "_" will be used as a file name seperator.
 - Files are for the Crushed Salt Project (CSP); therefore, the first three charaters of each file are "CSP".
 - Folders are organized by which frame the test was performed on i.e., A2 or A3.
 - The fifth and sixth charaters of each file name will therefore be "A" followed by the frame number.
 - Files are chronologically labeled in order of tests performed on a specific frame.That is to say numbering is frame specific (e.g., 01, 02,...,nn tests performed on a specific frame)Therefore the final two characters will be the test number.

### Crushed Salt Testing
The bulk of current repo contents are tests on crushed salt performed at Sandia National Laboratory in Albuquerque, NM.  Future contents of this repository include:
 - Photographs of crushed salt samples (pre and post testing)
 - Permeability test results
 - Thermalconductivity test results
 - Porosity test results

# Comments For Consolidation Test: 175_04
_Note:_ herein, the phrase "TEST-NUMBER" will imply the insertion of "175_04".  This format will
often be used when describing local directories.

_Fractional Density Measurements:_ Fractional density calculations were made using measured data of
the sample's initial and transient volume.  These volume change measurements were made using a
a combination of Schüler gauges and fluid metering devices (either with Isco pump or dilatometer).
During loading and unloading of a sample, Schüler gauges were exclusively used to calculate volume
changes.  Whereas, during creep deformation a combination of these devices were used.  The exact
combination of Schüler guages and fluid metering devices used is described in column "A" of
worksheet "FmtData" of the TEST-NUMBER.xlsx workbook.  Because measuring devices occasionally quit
working during a test, often the calculated fractional density measurements were made using a
varing combination of three or more devices (e.g., Schüler Gauge 01, Schüler Gauge 02, and Isco).

Following the initial increase in pressure from zero to 20 MPa, the Schuler gauges stopped working.
Therefore, volume deformation was measured using an Isco pump.  However, fluid temperature influence
the volume deformation measurements when made with the Isco pump (i.e., measured via metering
fluid). Also, a small and persistent leak from the Isco Pump was observed from test duration days
6 through 14. Because of these influences in the volume measurement, corrections were made to
account for variation of the confining fluid temperature and for observed leaks in the system.

## Test Data
Raw test data is contained in: TEST-NUMBER.xlsx

Additionally, calculated values of fractional density have been calculated in TEST-NUMBER.xlsx and
exported to TEST-NUMBER.csv, where the .csv file format allows for easy cross-platform importing
and analysis.

## Temperature Adjustment
A modification factor was applied to the fractional density.
This was applied by applying a ```MOD_FACT = 0.0016``` to the interpreted
fractional density.

```FDEN_INTERP = FDEN_INTERP + np.cumsum(DELTA_TEMP) * MOD_FACT```

```MOD_FACT``` is 0.0016 per degree Celsius.

## Fit Types
To allow for the calculation of derivatives from test data, analytical expressions were fit to the
test data.  Unique analytical expressions were fit to the loading, creep, and unloading portions of
the consolidation test.

### Loading
- An analytical expression was fit to the calculated fractional density with respect to confining
pressure.
- A summary of the fit to the loading stage has been in the LOADING_FIT directory, with the file
name: TEST-NUMBER_ LOAD_FITREPORT.csv

## Final Results
- The final fit results, which include the fractional density and strain rate calculations, are
contained in the directory labeled FINAL.  Test results stored in this directory have been developed
such that they may be used to make plotting the data convienent, as the files only contain a couple
thousand measurements.  __Note:__ files ending with _.npy_ are binary Numpy arrays of the data.
- These results have been seperated into the following categories:
    + LOAD
    + CREEP
    + UNLOAD
    + COMB
- The files ending with LOAD, CREEP, and UNLOAD contain the data for the respetive part of the test.
- The files ending with COMB contain the combined data of all tests parts.

File: UNM_WP_HY_175_04/PARM_DATA/175_04_FITREPORT.csv
Analysis by Brandon Lampe, performed on: 2017/05/08 12:32:56

The following model was used to fit the fractional density:
def schnute(x, start, end, a, b, c, d):
    fden = (c**b + (d**b - c**b) * (1 - exp(-a*(x - start)))/(1 - exp(-a*(end - start))))**(1 / b)
    return fden

Scaled Error Norm: 9.806568e-03

Fit Report (from LMFIT):
[[Model]]
    Model(_eval)
[[Variables]]
    a:      -0.05901428 +/- 0.003935 (6.67%) (init= 0.1)
    c:       0.91578261 +/- 0.000136 (0.01%) (init= 0.8699633)
    b:       192.551871 +/- 0.519120 (0.27%) (init= 5)
    end:     6 (fixed)
    d:       0.94857902 +/- 1.03e-05 (0.00%) (init= 0.9967963)
    start:   2.1 (fixed)
[[Correlations]] (unreported correlations are <  0.100)
    C(a, b)                      = -0.915 
    C(a, d)                      = -0.762 
    C(b, d)                      =  0.502 
    C(c, b)                      = -0.479 
    C(a, c)                      =  0.359 
    C(c, d)                      = -0.152 

Model was fit to the following domain (x) -> Duration (days)
Start, 2.1
End, 6.0

Raw data was interpolated every 100 sec.

File: UNM_WP_HY_175_04/PARM_DATA/175_04_OUT.csv (part 1 of 15)
Analysis by Brandon Lampe, performed on: 2017/05/08 12:34:45
Experimental results below begin at: 2015/08/15 12:49:33
Duration (sec),Duration (day),Elapsed Time (sec),Elapsed Time (day),Interpolated Fractional Density,Fit to Fractional Density,Fit to Volume Strain,Fit to Volume Strain Rate (1/sec),Confining Pressure (MPa),Pore Pressure (MPa),Terzaghi Pressure (MPa),Solid Pressure (MPa),Temperature (C))
1.728000e+05,2.000000e+00,0.000000e+00,0.000000e+00,8.306812e-01,nan,nan,nan,7.700552e-02,0.000000e+00,7.700552e-02,9.270165e-02,1.631604e+02
1.729000e+05,2.001157e+00,1.000000e+02,1.157407e-03,8.307044e-01,nan,nan,nan,7.700552e-02,0.000000e+00,7.700552e-02,9.269906e-02,1.631504e+02
1.730000e+05,2.002315e+00,2.000000e+02,2.314815e-03,8.307275e-01,nan,nan,nan,7.700552e-02,0.000000e+00,7.700552e-02,9.269648e-02,1.631404e+02
1.731000e+05,2.003472e+00,3.000000e+02,3.472222e-03,8.307507e-01,nan,nan,nan,7.700552e-02,0.000000e+00,7.700552e-02,9.269389e-02,1.631303e+02
1.732000e+05,2.004630e+00,4.000000e+02,4.629630e-03,8.307739e-01,nan,nan,nan,7.700552e-02,0.000000e+00,7.700552e-02,9.269131e-02,1.631203e+02
1.733000e+05,2.005787e+00,5.000000e+02,5.787037e-03,8.307971e-01,nan,nan,nan,7.700552e-02,0.000000e+00,7.700552e-02,9.268872e-02,1.631103e+02
1.734000e+05,2.006944e+00,6.000000e+02,6.944444e-03,8.308203e-01,nan,nan,nan,7.700552e-02,0.000000e+00,7.700552e-02,9.268613e-02,1.631003e+02
1.735000e+05,2.008102e+00,7.000000e+02,8.101852e-03,8.308057e-01,nan,nan,nan,7.700552e-02,0.000000e+00,7.700552e-02,9.268776e-02,1.630903e+02
1.736000e+05,2.009259e+00,8.000000e+02,9.259259e-03,8.307899e-01,nan,nan,nan,7.700552e-02,0.000000e+00,7.700552e-02,9.268952e-02,1.630803e+02
1.737000e+05,2.010417e+00,9.000000e+02,1.041667e-02,8.307742e-01,nan,nan,nan,7.700552e-02,0.000000e+00,7.700552e-02,9.269128e-02,1.630703e+02
1.738000e+05,2.011574e+00,1.000000e+03,1.157407e-02,8.307584e-01,nan,nan,nan,7.700552e-02,0.000000e+00,7.700552e-02,9.269304e-02,1.630603e+02
1.739000e+05,2.012731e+00,1.100000e+03,1.273148e-02,8.307426e-01,nan,nan,nan,7.700552e-02,0.000000e+00,7.700552e-02,9.269479e-02,1.630503e+02
1.740000e+05,2.013889e+00,1.200000e+03,1.388889e-02,8.307269e-01,nan,nan,nan,7.700552e-02,0.000000e+00,7.700552e-02,9.269655e-02,1.630403e+02
1.741000e+05,2.015046e+00,1.300000e+03,1.504630e-02,8.307111e-01,nan,nan,nan,7.700552e-02,0.000000e+00,7.700552e-02,9.269831e-02,1.630303e+02
1.742000e+05,2.016204e+00,1.400000e+03,1.620370e-02,8.306953e-01,nan,nan,nan,7.700552e-02,0.000000e+00,7.700552e-02,9.270007e-02,1.630203e+02
1.743000e+05,2.017361e+00,1.500000e+03,1.736111e-02,8.306796e-01,nan,nan,nan,7.700552e-02,0.000000e+00,7.700552e-02,9.270183e-02,1.630103e+02
1.744000e+05,2.018519e+00,1.600000e+03,1.851852e-02,8.306828e-01,nan,nan,nan,7.700552e-02,0.000000e+00,7.700552e-02,9.270147e-02,1.630003e+02
1.745000e+05,2.019676e+00,1.700000e+03,1.967593e-02,8.307200e-01,nan,nan,nan,7.700552e-02,0.000000e+00,7.700552e-02,9.269732e-02,1.630194e+02
1.746000e+05,2.020833e+00,1.800000e+03,2.083333e-02,8.307581e-01,nan,nan,nan,7.700552e-02,0.000000e+00,7.700552e-02,9.269307e-02,1.630394e+02
1.747000e+05,2.021991e+00,1.900000e+03,2.199074e-02,8.307962e-01,nan,nan,nan,7.700552e-02,0.000000e+00,7.700552e-02,9.268882e-02,1.630594e+02
1.748000e+05,2.023148e+00,2.000000e+03,2.314815e-02,8.308343e-01,nan,nan,nan,7.700552e-02,0.000000e+00,7.700552e-02,9.268457e-02,1.630794e+02
1.749000e+05,2.024306e+00,2.100000e+03,2.430556e-02,8.308724e-01,nan,nan,nan,7.700552e-02,0.000000e+00,7.700552e-02,9.268031e-02,1.630994e+02
1.750000e+05,2.025463e+00,2.200000e+03,2.546296e-02,8.309105e-01,nan,nan,nan,7.700552e-02,0.000000e+00,7.700552e-02,9.267606e-02,1.631194e+02
1.751000e+05,2.026620e+00,2.300000e+03,2.662037e-02,8.309487e-01,nan,nan,nan,7.700552e-02,0.000000e+00,7.700552e-02,9.267181e-02,1.631394e+02
1.752000e+05,2.027778e+00,2.400000e+03,2.777778e-02,8.309868e-01,nan,nan,nan,7.700552e-02,0.000000e+00,7.700552e-02,9.266756e-02,1.631594e+02
1.753000e+05,2.028935e+00,2.500000e+03,2.893519e-02,8.310249e-01,nan,nan,nan,7.700552e-02,0.000000e+00,7.700552e-02,9.266331e-02,1.631794e+02
1.754000e+05,2.030093e+00,2.600000e+03,3.009259e-02,8.310379e-01,nan,nan,nan,7.700552e-02,0.000000e+00,7.700552e-02,9.266186e-02,1.631994e+02
1.755000e+05,2.031250e+00,2.700000e+03,3.125000e-02,8.310157e-01,nan,nan,nan,7.700552e-02,0.000000e+00,7.700552e-02,9.266433e-02,1.631807e+02
1.756000e+05,2.032407e+00,2.800000e+03,3.240741e-02,8.309925e-01,nan,nan,nan,7.700552e-02,0.000000e+00,7.700552e-02,9.266692e-02,1.631607e+02
1.757000e+05,2.033565e+00,2.900000e+03,3.356481e-02,8.309692e-01,nan,nan,nan,7.700552e-02,0.000000e+00,7.700552e-02,9.266952e-02,1.631407e+02
1.758000e+05,2.034722e+00,3.000000e+03,3.472222e-02,8.309460e-01,nan,nan,nan,7.700552e-02,0.000000e+00,7.700552e-02,9.267211e-02,1.631207e+02
1.759000e+05,2.035880e+00,3.100000e+03,3.587963e-02,8.309227e-01,nan,nan,nan,7.700552e-02,0.000000e+00,7.700552e-02,9.267471e-02,1.631007e+02
1.760000e+05,2.037037e+00,3.200000e+03,3.703704e-02,8.308994e-01,nan,nan,nan,7.700552e-02,0.000000e+00,7.700552e-02,9.267730e-02,1.630807e+02
1.761000e+05,2.038194e+00,3.300000e+03,3.819444e-02,8.308762e-01,nan,nan,nan,7.700552e-02,0.000000e+00,7.700552e-02,9.267990e-02,1.630607e+02
1.762000e+05,2.039352e+00,3.400000e+03,3.935185e-02,8.308529e-01,nan,nan,nan,7.700552e-02,0.000000e+00,7.700552e-02,9.268249e-02,1.630407e+02
1.763000e+05,2.040509e+00,3.500000e+03,4.050926e-02,8.308297e-01,nan,nan,nan,7.700552e-02,0.000000e+00,7.700552e-02,9.268508e-02,1.630207e+02
1.764000e+05,2.041667e+00,3.600000e+03,4.166667e-02,8.310065e-01,nan,nan,nan,7.700552e-02,0.000000e+00,7.700552e-02,9.266536e-02,1.630007e+02
1.765000e+05,2.042824e+00,3.700000e+03,4.282407e-02,8.314668e-01,nan,nan,nan,7.700552e-02,0.000000e+00,7.700552e-02,9.261407e-02,1.632886e+02
1.766000e+05,2.043981e+00,3.800000e+03,4.398148e-02,8.319377e-01,nan,nan,nan,7.700552e-02,0.000000e+00,7.700552e-02,9.256164e-02,1.635885e+02
1.767000e+05,2.045139e+00,3.900000e+03,4.513889e-02,8.324087e-01,nan,nan,nan,7.700552e-02,0.000000e+00,7.700552e-02,9.250927e-02,1.638883e+02
1.768000e+05,2.046296e+00,4.000000e+03,4.629630e-02,8.328797e-01,nan,nan,nan,7.700552e-02,0.000000e+00,7.700552e-02,9.245695e-02,1.641882e+02
1.769000e+05,2.047454e+00,4.100000e+03,4.745370e-02,8.333506e-01,nan,nan,nan,7.700552e-02,0.000000e+00,7.700552e-02,9.240470e-02,1.644880e+02
1.770000e+05,2.048611e+00,4.200000e+03,4.861111e-02,8.338216e-01,nan,nan,nan,7.700552e-02,0.000000e+00,7.700552e-02,9.235251e-02,1.647879e+02
1.771000e+05,2.049769e+00,4.300000e+03,4.976852e-02,8.342926e-01,nan,nan,nan,7.700552e-02,0.000000e+00,7.700552e-02,9.230037e-02,1.650877e+02
1.772000e+05,2.050926e+00,4.400000e+03,5.092593e-02,8.347636e-01,nan,nan,nan,7.700552e-02,0.000000e+00,7.700552e-02,9.224830e-02,1.653875e+02
1.773000e+05,2.052083e+00,4.500000e+03,5.208333e-02,8.352345e-01,nan,nan,nan,7.700552e-02,0.000000e+00,7.700552e-02,9.219628e-02,1.656874e+02
1.774000e+05,2.053241e+00,4.600000e+03,5.324074e-02,8.357557e-01,nan,nan,nan,7.700552e-02,0.000000e+00,7.700552e-02,9.213879e-02,1.659872e+02
1.775000e+05,2.054398e+00,4.700000e+03,5.439815e-02,8.363662e-01,nan,nan,nan,7.700552e-02,0.000000e+00,7.700552e-02,9.207154e-02,1.663643e+02
1.776000e+05,2.055556e+00,4.800000e+03,5.555556e-02,8.369805e-01,nan,nan,nan,7.700552e-02,0.000000e+00,7.700552e-02,9.200395e-02,1.667447e+02
1.777000e+05,2.056713e+00,4.900000e+03,5.671296e-02,8.375949e-01,nan,nan,nan,7.700552e-02,0.000000e+00,7.700552e-02,9.193647e-02,1.671252e+02
1.778000e+05,2.057870e+00,5.000000e+03,5.787037e-02,8.382092e-01,nan,nan,nan,7.700552e-02,0.000000e+00,7.700552e-02,9.186909e-02,1.675057e+02
1.779000e+05,2.059028e+00,5.100000e+03,5.902778e-02,8.388236e-01,nan,nan,nan,7.700552e-02,0.000000e+00,7.700552e-02,9.180180e-02,1.678861e+02
1.780000e+05,2.060185e+00,5.200000e+03,6.018519e-02,8.394380e-01,nan,nan,nan,7.700552e-02,0.000000e+00,7.700552e-02,9.173461e-02,1.682666e+02
1.781000e+05,2.061343e+00,5.300000e+03,6.134259e-02,8.400523e-01,nan,nan,nan,7.700552e-02,0.000000e+00,7.700552e-02,9.166752e-02,1.686470e+02
1.782000e+05,2.062500e+00,5.400000e+03,6.250000e-02,8.406667e-01,nan,nan,nan,7.700552e-02,0.000000e+00,7.700552e-02,9.160053e-02,1.690275e+02
1.783000e+05,2.063657e+00,5.500000e+03,6.365741e-02,8.412811e-01,nan,nan,nan,7.700552e-02,0.000000e+00,7.700552e-02,9.153364e-02,1.694080e+02
1.784000e+05,2.064815e+00,5.600000e+03,6.481481e-02,8.417124e-01,nan,nan,nan,7.700552e-02,0.000000e+00,7.700552e-02,9.148673e-02,1.697884e+02
1.785000e+05,2.065972e+00,5.700000e+03,6.597222e-02,8.418669e-01,nan,nan,nan,7.700552e-02,0.000000e+00,7.700552e-02,9.146994e-02,1.698873e+02
1.786000e+05,2.067130e+00,5.800000e+03,6.712963e-02,8.420129e-01,nan,nan,nan,7.700552e-02,0.000000e+00,7.700552e-02,9.145408e-02,1.699773e+02
1.787000e+05,2.068287e+00,5.900000e+03,6.828704e-02,8.421589e-01,nan,nan,nan,7.700552e-02,0.000000e+00,7.700552e-02,9.143823e-02,1.700674e+02
1.788000e+05,2.069444e+00,6.000000e+03,6.944444e-02,8.423049e-01,nan,nan,nan,7.700552e-02,0.000000e+00,7.700552e-02,9.142238e-02,1.701574e+02
1.789000e+05,2.070602e+00,6.100000e+03,7.060185e-02,8.424509e-01,nan,nan,nan,7.700552e-02,0.000000e+00,7.700552e-02,9.140654e-02,1.702474e+02
1.790000e+05,2.071759e+00,6.200000e+03,7.175926e-02,8.425968e-01,nan,nan,nan,7.700552e-02,0.000000e+00,7.700552e-02,9.139070e-02,1.703375e+02
1.791000e+05,2.072917e+00,6.300000e+03,7.291667e-02,8.427428e-01,nan,nan,nan,7.700552e-02,0.000000e+00,7.700552e-02,9.137487e-02,1.704275e+02
1.792000e+05,2.074074e+00,6.400000e+03,7.407407e-02,8.428888e-01,nan,nan,nan,7.700552e-02,0.000000e+00,7.700552e-02,9.135904e-02,1.705175e+02
1.793000e+05,2.075231e+00,6.500000e+03,7.523148e-02,8.430348e-01,nan,nan,nan,7.700552e-02,0.000000e+00,7.700552e-02,9.134322e-02,1.706075e+02
1.794000e+05,2.076389e+00,6.600000e+03,7.638889e-02,8.431428e-01,nan,nan,nan,7.700552e-02,0.000000e+00,7.700552e-02,9.133152e-02,1.706976e+02
1.795000e+05,2.077546e+00,6.700000e+03,7.754630e-02,8.432357e-01,nan,nan,nan,7.700552e-02,0.000000e+00,7.700552e-02,9.132147e-02,1.707292e+02
1.796000e+05,2.078704e+00,6.800000e+03,7.870370e-02,8.433281e-01,nan,nan,nan,7.700552e-02,0.000000e+00,7.700552e-02,9.131146e-02,1.707592e+02
1.797000e+05,2.079861e+00,6.900000e+03,7.986111e-02,8.434205e-01,nan,nan,nan,7.700552e-02,0.000000e+00,7.700552e-02,9.130145e-02,1.707891e+02
1.798000e+05,2.081019e+00,7.000000e+03,8.101852e-02,8.435130e-01,nan,nan,nan,7.700552e-02,0.000000e+00,7.700552e-02,9.129144e-02,1.708191e+02
1.799000e+05,2.082176e+00,7.100000e+03,8.217593e-02,8.436054e-01,nan,nan,nan,7.700552e-02,0.000000e+00,7.700552e-02,9.128144e-02,1.708491e+02
1.800000e+05,2.083333e+00,7.200000e+03,8.333333e-02,8.436979e-01,nan,nan,nan,7.700552e-02,0.000000e+00,7.700552e-02,9.127144e-02,1.708791e+02
1.801000e+05,2.084491e+00,7.300000e+03,8.449074e-02,8.437903e-01,nan,nan,nan,7.700552e-02,0.000000e+00,7.700552e-02,9.126144e-02,1.709091e+02
1.802000e+05,2.085648e+00,7.400000e+03,8.564815e-02,8.438827e-01,nan,nan,nan,7.700552e-02,0.000000e+00,7.700552e-02,9.125144e-02,1.709391e+02
1.803000e+05,2.086806e+00,7.500000e+03,8.680556e-02,8.439752e-01,nan,nan,nan,7.700552e-02,0.000000e+00,7.700552e-02,9.124145e-02,1.709691e+02
1.804000e+05,2.087963e+00,7.600000e+03,8.796296e-02,8.440488e-01,nan,nan,nan,7.700552e-02,0.000000e+00,7.700552e-02,9.123349e-02,1.709990e+02
1.805000e+05,2.089120e+00,7.700000e+03,8.912037e-02,8.438207e-01,nan,nan,nan,7.700552e-02,0.000000e+00,7.700552e-02,9.125815e-02,1.710000e+02
1.806000e+05,2.090278e+00,7.800000e+03,9.027778e-02,8.438210e-01,nan,nan,nan,7.700552e-02,0.000000e+00,7.700552e-02,9.125811e-02,1.709000e+02
1.807000e+05,2.091435e+00,7.900000e+03,9.143519e-02,8.439951e-01,nan,nan,nan,7.737554e-02,0.000000e+00,7.737554e-02,9.167771e-02,1.711000e+02
1.808000e+05,2.092593e+00,8.000000e+03,9.259259e-02,8.444453e-01,nan,nan,nan,1.602784e-01,0.000000e+00,1.602784e-01,1.898032e-01,1.710000e+02
1.809000e+05,2.093750e+00,8.100000e+03,9.375000e-02,8.568902e-01,nan,nan,nan,7.271586e+00,0.000000e+00,7.271586e+00,8.486019e+00,1.717000e+02
1.810000e+05,2.094907e+00,8.200000e+03,9.490741e-02,8.954357e-01,nan,nan,nan,1.384203e+01,0.000000e+00,1.384203e+01,1.545843e+01,1.719000e+02
1.811000e+05,2.096065e+00,8.300000e+03,9.606481e-02,9.157673e-01,9.085029e-01,8.955196e-02,nan,1.995103e+01,0.000000e+00,1.995103e+01,2.178614e+01,1.718000e+02
1.812000e+05,2.097222e+00,8.400000e+03,9.722222e-02,9.211214e-01,9.119496e-01,9.333865e-02,2.976696e-05,1.977707e+01,0.000000e+00,1.977707e+01,2.147065e+01,1.713000e+02
1.813000e+05,2.098380e+00,8.500000e+03,9.837963e-02,9.234315e-01,9.139277e-01,9.550535e-02,1.845525e-05,2.000823e+01,0.000000e+00,2.000823e+01,2.166726e+01,1.711000e+02
1.814000e+05,2.099537e+00,8.600000e+03,9.953704e-02,9.252955e-01,9.153219e-01,9.702970e-02,1.350697e-05,2.000821e+01,0.000000e+00,2.000821e+01,2.162359e+01,1.708108e+02
1.815000e+05,2.100694e+00,8.700000e+03,1.006944e-01,9.263103e-01,9.163999e-01,9.820675e-02,1.068025e-05,2.000932e+01,0.000000e+00,2.000932e+01,2.160110e+01,1.708000e+02
1.816000e+05,2.101852e+00,8.800000e+03,1.018519e-01,9.271504e-01,9.172791e-01,9.916575e-02,8.841383e-06,2.000821e+01,0.000000e+00,2.000821e+01,2.158032e+01,1.708000e+02
1.817000e+05,2.103009e+00,8.900000e+03,1.030093e-01,9.282812e-01,9.180218e-01,9.997502e-02,7.546576e-06,2.001491e+01,0.000000e+00,2.001491e+01,2.156126e+01,1.708000e+02
1.818000e+05,2.104167e+00,9.000000e+03,1.041667e-01,9.287374e-01,9.186646e-01,1.006751e-01,6.584391e-06,2.001587e+01,0.000000e+00,2.001587e+01,2.155170e+01,1.707000e+02
1.819000e+05,2.105324e+00,9.100000e+03,1.053241e-01,9.292165e-01,9.192315e-01,1.012919e-01,5.840778e-06,2.001683e+01,0.000000e+00,2.001683e+01,2.154162e+01,1.708000e+02
1.820000e+05,2.106481e+00,9.200000e+03,1.064815e-01,9.295768e-01,9.197384e-01,1.018432e-01,5.248631e-06,2.001683e+01,0.000000e+00,2.001683e+01,2.153327e+01,1.708000e+02
1.821000e+05,2.107639e+00,9.300000e+03,1.076389e-01,9.301341e-01,9.201969e-01,1.023416e-01,4.765833e-06,2.001683e+01,0.000000e+00,2.001683e+01,2.152037e+01,1.709000e+02
1.822000e+05,2.108796e+00,9.400000e+03,1.087963e-01,9.308464e-01,9.206155e-01,1.027964e-01,4.364591e-06,2.002324e+01,0.000000e+00,2.002324e+01,2.151079e+01,1.708000e+02
1.823000e+05,2.109954e+00,9.500000e+03,1.099537e-01,9.312076e-01,9.210005e-01,1.032145e-01,4.025810e-06,2.002324e+01,0.000000e+00,2.002324e+01,2.150245e+01,1.711000e+02
1.824000e+05,2.111111e+00,9.600000e+03,1.111111e-01,9.314212e-01,9.213570e-01,1.036016e-01,3.735936e-06,2.001683e+01,0.000000e+00,2.001683e+01,2.149063e+01,1.711000e+02
1.825000e+05,2.112269e+00,9.700000e+03,1.122685e-01,9.317786e-01,9.216890e-01,1.039617e-01,3.485077e-06,2.001683e+01,0.000000e+00,2.001683e+01,2.148239e+01,1.711000e+02
1.826000e+05,2.113426e+00,9.800000e+03,1.134259e-01,9.322040e-01,9.219995e-01,1.042986e-01,3.265843e-06,2.001683e+01,0.000000e+00,2.001683e+01,2.147258e+01,1.711000e+02
1.827000e+05,2.114583e+00,9.900000e+03,1.145833e-01,9.320892e-01,9.222912e-01,1.046149e-01,3.072601e-06,2.003607e+01,0.000000e+00,2.003607e+01,2.149587e+01,1.712000e+02
1.828000e+05,2.115741e+00,1.000000e+04,1.157407e-01,9.323061e-01,9.225662e-01,1.049131e-01,2.900984e-06,2.000821e+01,0.000000e+00,2.000821e+01,2.146099e+01,1.713000e+02
1.829000e+05,2.116898e+00,1.010000e+04,1.168981e-01,9.327873e-01,9.228264e-01,1.051951e-01,2.747551e-06,2.003607e+01,0.000000e+00,2.003607e+01,2.147978e+01,1.713000e+02
1.830000e+05,2.118056e+00,1.020000e+04,1.180556e-01,9.329128e-01,9.230733e-01,1.054626e-01,2.609554e-06,2.001555e+01,0.000000e+00,2.001555e+01,2.145490e+01,1.713000e+02
1.831000e+05,2.119213e+00,1.030000e+04,1.192130e-01,9.332291e-01,9.233082e-01,1.057170e-01,2.484775e-06,2.002966e+01,0.000000e+00,2.002966e+01,2.146274e+01,1.713000e+02
1.832000e+05,2.120370e+00,1.040000e+04,1.203704e-01,9.333631e-01,9.235322e-01,1.059596e-01,2.371399e-06,2.001268e+01,0.000000e+00,2.001268e+01,2.144147e+01,1.714000e+02
1.833000e+05,2.121528e+00,1.050000e+04,1.215278e-01,9.337252e-01,9.237462e-01,1.061913e-01,2.267931e-06,2.001683e+01,0.000000e+00,2.001683e+01,2.143760e+01,1.713000e+02
1.834000e+05,2.122685e+00,1.060000e+04,1.226852e-01,9.338768e-01,9.239512e-01,1.064131e-01,2.173126e-06,2.002241e+01,0.000000e+00,2.002241e+01,2.144010e+01,1.715000e+02
1.835000e+05,2.123843e+00,1.070000e+04,1.238426e-01,9.340016e-01,9.241478e-01,1.066259e-01,2.085939e-06,2.002966e+01,0.000000e+00,2.002966e+01,2.144499e+01,1.714000e+02
1.836000e+05,2.125000e+00,1.080000e+04,1.250000e-01,9.344447e-01,9.243367e-01,1.068303e-01,2.005486e-06,1.999538e+01,0.000000e+00,1.999538e+01,2.139814e+01,1.714500e+02
1.837000e+05,2.126157e+00,1.090000e+04,1.261574e-01,9.344589e-01,9.245185e-01,1.070270e-01,1.931017e-06,2.001920e+01,0.000000e+00,2.001920e+01,2.142331e+01,1.714000e+02
1.838000e+05,2.127315e+00,1.100000e+04,1.273148e-01,9.346700e-01,9.246938e-01,1.072165e-01,1.861887e-06,1.999538e+01,0.000000e+00,1.999538e+01,2.139298e+01,1.714000e+02
1.839000e+05,2.128472e+00,1.110000e+04,1.284722e-01,9.348056e-01,9.248629e-01,1.073994e-01,1.797542e-06,1.999787e+01,0.000000e+00,1.999787e+01,2.139255e+01,1.714000e+02
1.840000e+05,2.129630e+00,1.120000e+04,1.296296e-01,9.340080e-01,9.250262e-01,1.075760e-01,1.737501e-06,2.000821e+01,0.000000e+00,2.000821e+01,2.142188e+01,1.715000e+02
1.841000e+05,2.130787e+00,1.130000e+04,1.307870e-01,9.348022e-01,9.251843e-01,1.077469e-01,1.681347e-06,2.002966e+01,0.000000e+00,2.002966e+01,2.142662e+01,1.714000e+02
1.842000e+05,2.131944e+00,1.140000e+04,1.319444e-01,9.344799e-01,9.253374e-01,1.079123e-01,1.628713e-06,2.002419e+01,0.000000e+00,2.002419e+01,2.142817e+01,1.716000e+02
1.843000e+05,2.133102e+00,1.150000e+04,1.331019e-01,9.351437e-01,9.254857e-01,1.080726e-01,1.579279e-06,2.000821e+01,0.000000e+00,2.000821e+01,2.139586e+01,1.714093e+02
1.844000e+05,2.134259e+00,1.160000e+04,1.342593e-01,9.348644e-01,9.256297e-01,1.082282e-01,1.532761e-06,2.001683e+01,0.000000e+00,2.001683e+01,2.141148e+01,1.715000e+02
1.845000e+05,2.135417e+00,1.170000e+04,1.354167e-01,9.354015e-01,9.257695e-01,1.083792e-01,1.488909e-06,2.000821e+01,0.000000e+00,2.000821e+01,2.138997e+01,1.714000e+02
1.846000e+05,2.136574e+00,1.180000e+04,1.365741e-01,9.353738e-01,9.259054e-01,1.085259e-01,1.447499e-06,2.002324e+01,0.000000e+00,2.002324e+01,2.140667e+01,1.714000e+02
1.847000e+05,2.137731e+00,1.190000e+04,1.377315e-01,9.357760e-01,9.260375e-01,1.086687e-01,1.408334e-06,2.002966e+01,0.000000e+00,2.002966e+01,2.140433e+01,1.713574e+02
1.848000e+05,2.138889e+00,1.200000e+04,1.388889e-01,9.354638e-01,9.261662e-01,1.088076e-01,1.371235e-06,2.002324e+01,0.000000e+00,2.002324e+01,2.140461e+01,1.714000e+02
1.849000e+05,2.140046e+00,1.210000e+04,1.400463e-01,9.361956e-01,9.262915e-01,1.089429e-01,1.336044e-06,2.003534e+01,0.000000e+00,2.003534e+01,2.140080e+01,1.713000e+02
1.850000e+05,2.141204e+00,1.220000e+04,1.412037e-01,9.357387e-01,9.264137e-01,1.090748e-01,1.302616e-06,2.001823e+01,0.000000e+00,2.001823e+01,2.139297e+01,1.714000e+02
1.851000e+05,2.142361e+00,1.230000e+04,1.423611e-01,9.363483e-01,9.265329e-01,1.092035e-01,1.270822e-06,2.002966e+01,0.000000e+00,2.002966e+01,2.139124e+01,1.713000e+02
1.852000e+05,2.143519e+00,1.240000e+04,1.435185e-01,9.360491e-01,9.266492e-01,1.093290e-01,1.240546e-06,2.002430e+01,0.000000e+00,2.002430e+01,2.139236e+01,1.714000e+02
1.853000e+05,2.144676e+00,1.250000e+04,1.446759e-01,9.366529e-01,9.267628e-01,1.094516e-01,1.211681e-06,2.002324e+01,0.000000e+00,2.002324e+01,2.137744e+01,1.713000e+02
1.854000e+05,2.145833e+00,1.260000e+04,1.458333e-01,9.364656e-01,9.268738e-01,1.095713e-01,1.184131e-06,2.000821e+01,0.000000e+00,2.000821e+01,2.136566e+01,1.714000e+02
1.855000e+05,2.146991e+00,1.270000e+04,1.469907e-01,9.366465e-01,9.269823e-01,1.096884e-01,1.157808e-06,2.000716e+01,0.000000e+00,2.000716e+01,2.136042e+01,1.713000e+02
1.856000e+05,2.148148e+00,1.280000e+04,1.481481e-01,9.369013e-01,9.270884e-01,1.098029e-01,1.132631e-06,2.001989e+01,0.000000e+00,2.001989e+01,2.136819e+01,1.713523e+02
1.857000e+05,2.149306e+00,1.290000e+04,1.493056e-01,9.370259e-01,9.271923e-01,1.099149e-01,1.108528e-06,2.002020e+01,0.000000e+00,2.002020e+01,2.136568e+01,1.713000e+02
1.858000e+05,2.150463e+00,1.300000e+04,1.504630e-01,9.371140e-01,9.272940e-01,1.100246e-01,1.085431e-06,2.002300e+01,0.000000e+00,2.002300e+01,2.136666e+01,1.713000e+02
1.859000e+05,2.151620e+00,1.310000e+04,1.516204e-01,9.372260e-01,9.273936e-01,1.101320e-01,1.063279e-06,2.002656e+01,0.000000e+00,2.002656e+01,2.136791e+01,1.713483e+02
1.860000e+05,2.152778e+00,1.320000e+04,1.527778e-01,9.373457e-01,9.274912e-01,1.102372e-01,1.042014e-06,2.002941e+01,0.000000e+00,2.002941e+01,2.136822e+01,1.713519e+02
1.861000e+05,2.153935e+00,1.330000e+04,1.539352e-01,9.373730e-01,9.275869e-01,1.103404e-01,1.021585e-06,2.002694e+01,0.000000e+00,2.002694e+01,2.136496e+01,1.713475e+02
1.862000e+05,2.155093e+00,1.340000e+04,1.550926e-01,9.374920e-01,9.276807e-01,1.104416e-01,1.001942e-06,2.001272e+01,0.000000e+00,2.001272e+01,2.134709e+01,1.713524e+02
1.863000e+05,2.156250e+00,1.350000e+04,1.562500e-01,9.376493e-01,9.277728e-01,1.105408e-01,9.830423e-07,2.001546e+01,0.000000e+00,2.001546e+01,2.134643e+01,1.713483e+02
1.864000e+05,2.157407e+00,1.360000e+04,1.574074e-01,9.375045e-01,9.278631e-01,1.106382e-01,9.648435e-07,2.001608e+01,0.000000e+00,2.001608e+01,2.135038e+01,1.714000e+02
1.865000e+05,2.158565e+00,1.370000e+04,1.585648e-01,9.376946e-01,9.279518e-01,1.107338e-01,9.473075e-07,2.001837e+01,0.000000e+00,2.001837e+01,2.134850e+01,1.714000e+02
1.866000e+05,2.159722e+00,1.380000e+04,1.597222e-01,9.378682e-01,9.280390e-01,1.108276e-01,9.303988e-07,2.002360e+01,0.000000e+00,2.002360e+01,2.135012e+01,1.713528e+02
1.867000e+05,2.160880e+00,1.390000e+04,1.608796e-01,9.379540e-01,9.281245e-01,1.109198e-01,9.140842e-07,2.002285e+01,0.000000e+00,2.002285e+01,2.134737e+01,1.713469e+02
1.868000e+05,2.162037e+00,1.400000e+04,1.620370e-01,9.381555e-01,9.282086e-01,1.110104e-01,8.983331e-07,2.001945e+01,0.000000e+00,2.001945e+01,2.133916e+01,1.713524e+02
1.869000e+05,2.163194e+00,1.410000e+04,1.631944e-01,9.382428e-01,9.282913e-01,1.110995e-01,8.831167e-07,2.001533e+01,0.000000e+00,2.001533e+01,2.133279e+01,1.713474e+02
1.870000e+05,2.164352e+00,1.420000e+04,1.643519e-01,9.380907e-01,9.283726e-01,1.111871e-01,8.684082e-07,2.001610e+01,0.000000e+00,2.001610e+01,2.133706e+01,1.714000e+02
1.871000e+05,2.165509e+00,1.430000e+04,1.655093e-01,9.382109e-01,9.284525e-01,1.112732e-01,8.541826e-07,2.001236e+01,0.000000e+00,2.001236e+01,2.133035e+01,1.714000e+02
1.872000e+05,2.166667e+00,1.440000e+04,1.666667e-01,9.383583e-01,9.285312e-01,1.113579e-01,8.404166e-07,2.001273e+01,0.000000e+00,2.001273e+01,2.132738e+01,1.713524e+02
1.873000e+05,2.167824e+00,1.450000e+04,1.678241e-01,9.384854e-01,9.286086e-01,1.114413e-01,8.270881e-07,2.001532e+01,0.000000e+00,2.001532e+01,2.132726e+01,1.713000e+02
1.874000e+05,2.168981e+00,1.460000e+04,1.689815e-01,9.386000e-01,9.286848e-01,1.115233e-01,8.141767e-07,2.002324e+01,0.000000e+00,2.002324e+01,2.133309e+01,1.713000e+02
1.875000e+05,2.170139e+00,1.470000e+04,1.701389e-01,9.387565e-01,9.287598e-01,1.116041e-01,8.016631e-07,2.002324e+01,0.000000e+00,2.002324e+01,2.132954e+01,1.713000e+02
1.876000e+05,2.171296e+00,1.480000e+04,1.712963e-01,9.388256e-01,9.288337e-01,1.116837e-01,7.895292e-07,2.002933e+01,0.000000e+00,2.002933e+01,2.133446e+01,1.712525e+02
1.877000e+05,2.172454e+00,1.490000e+04,1.724537e-01,9.388453e-01,9.289065e-01,1.117620e-01,7.777580e-07,2.002696e+01,0.000000e+00,2.002696e+01,2.133148e+01,1.712947e+02
1.878000e+05,2.173611e+00,1.500000e+04,1.736111e-01,9.389101e-01,9.289782e-01,1.118392e-01,7.663334e-07,2.001274e+01,0.000000e+00,2.001274e+01,2.131486e+01,1.713525e+02
1.879000e+05,2.174769e+00,1.510000e+04,1.747685e-01,9.390435e-01,9.290489e-01,1.119153e-01,7.552403e-07,2.001236e+01,0.000000e+00,2.001236e+01,2.131143e+01,1.713481e+02
1.880000e+05,2.175926e+00,1.520000e+04,1.759259e-01,9.390516e-01,9.291185e-01,1.119903e-01,7.444645e-07,2.001273e+01,0.000000e+00,2.001273e+01,2.131164e+01,1.714000e+02
1.881000e+05,2.177083e+00,1.530000e+04,1.770833e-01,9.390801e-01,9.291872e-01,1.120642e-01,7.339927e-07,2.000515e+01,0.000000e+00,2.000515e+01,2.130292e+01,1.714000e+02
1.882000e+05,2.178241e+00,1.540000e+04,1.782407e-01,9.388336e-01,9.292549e-01,1.121371e-01,7.238121e-07,2.000487e+01,0.000000e+00,2.000487e+01,2.130821e+01,1.714000e+02
1.883000e+05,2.179398e+00,1.550000e+04,1.793981e-01,9.389706e-01,9.293217e-01,1.122089e-01,7.139107e-07,2.001228e+01,0.000000e+00,2.001228e+01,2.131300e+01,1.714000e+02
1.884000e+05,2.180556e+00,1.560000e+04,1.805556e-01,9.391659e-01,9.293876e-01,1.122798e-01,7.042772e-07,2.001274e+01,0.000000e+00,2.001274e+01,2.130905e+01,1.714000e+02
1.885000e+05,2.181713e+00,1.570000e+04,1.817130e-01,9.392958e-01,9.294527e-01,1.123498e-01,6.949008e-07,2.001834e+01,0.000000e+00,2.001834e+01,2.131208e+01,1.713527e+02
1.886000e+05,2.182870e+00,1.580000e+04,1.828704e-01,9.391489e-01,9.295168e-01,1.124188e-01,6.857715e-07,2.001958e+01,0.000000e+00,2.001958e+01,2.131672e+01,1.713470e+02
1.887000e+05,2.184028e+00,1.590000e+04,1.840278e-01,9.391308e-01,9.295801e-01,1.124869e-01,6.768796e-07,2.000518e+01,0.000000e+00,2.000518e+01,2.130180e+01,1.713528e+02
1.888000e+05,2.185185e+00,1.600000e+04,1.851852e-01,9.392090e-01,9.296427e-01,1.125542e-01,6.682159e-07,2.000481e+01,0.000000e+00,2.000481e+01,2.129963e+01,1.713470e+02
1.889000e+05,2.186343e+00,1.610000e+04,1.863426e-01,9.395201e-01,9.297044e-01,1.126206e-01,6.597718e-07,2.001842e+01,0.000000e+00,2.001842e+01,2.130706e+01,1.713524e+02
1.890000e+05,2.187500e+00,1.620000e+04,1.875000e-01,9.396475e-01,9.297653e-01,1.126862e-01,6.515389e-07,2.002659e+01,0.000000e+00,2.002659e+01,2.131287e+01,1.713957e+02
1.891000e+05,2.188657e+00,1.630000e+04,1.886574e-01,9.395267e-01,9.298255e-01,1.127509e-01,6.435096e-07,2.001615e+01,0.000000e+00,2.001615e+01,2.130450e+01,1.714528e+02
1.892000e+05,2.189815e+00,1.640000e+04,1.898148e-01,9.396231e-01,9.298850e-01,1.128149e-01,6.356763e-07,2.001837e+01,0.000000e+00,2.001837e+01,2.130468e+01,1.714000e+02
1.893000e+05,2.190972e+00,1.650000e+04,1.909722e-01,9.397214e-01,9.299438e-01,1.128780e-01,6.280319e-07,2.001953e+01,0.000000e+00,2.001953e+01,2.130369e+01,1.713528e+02
1.894000e+05,2.192130e+00,1.660000e+04,1.921296e-01,9.398856e-01,9.300018e-01,1.129405e-01,6.205697e-07,2.001827e+01,0.000000e+00,2.001827e+01,2.129863e+01,1.713469e+02
1.895000e+05,2.193287e+00,1.670000e+04,1.932870e-01,9.398972e-01,9.300592e-01,1.130021e-01,6.132833e-07,2.001954e+01,0.000000e+00,2.001954e+01,2.129971e+01,1.713528e+02
1.896000e+05,2.194444e+00,1.680000e+04,1.944444e-01,9.399756e-01,9.301159e-01,1.130631e-01,6.061665e-07,2.001827e+01,0.000000e+00,2.001827e+01,2.129659e+01,1.713000e+02
1.897000e+05,2.195602e+00,1.690000e+04,1.956019e-01,9.400626e-01,9.301719e-01,1.131234e-01,5.992134e-07,2.001641e+01,0.000000e+00,2.001641e+01,2.129264e+01,1.713000e+02
1.898000e+05,2.196759e+00,1.700000e+04,1.967593e-01,9.400583e-01,9.302274e-01,1.131830e-01,5.924185e-07,2.000179e+01,0.000000e+00,2.000179e+01,2.127718e+01,1.713478e+02
1.899000e+05,2.197917e+00,1.710000e+04,1.979167e-01,9.398407e-01,9.302822e-01,1.132419e-01,5.857764e-07,2.000179e+01,0.000000e+00,2.000179e+01,2.128211e+01,1.714000e+02
1.900000e+05,2.199074e+00,1.720000e+04,1.990741e-01,9.399650e-01,9.303364e-01,1.133001e-01,5.792821e-07,2.000483e+01,0.000000e+00,2.000483e+01,2.128252e+01,1.713527e+02
1.901000e+05,2.200231e+00,1.730000e+04,2.002315e-01,9.400328e-01,9.303899e-01,1.133577e-01,5.729306e-07,2.000516e+01,0.000000e+00,2.000516e+01,2.128134e+01,1.713475e+02
1.902000e+05,2.201389e+00,1.740000e+04,2.013889e-01,9.401633e-01,9.304430e-01,1.134147e-01,5.667173e-07,2.000483e+01,0.000000e+00,2.000483e+01,2.127804e+01,1.713527e+02
1.903000e+05,2.202546e+00,1.750000e+04,2.025463e-01,9.401790e-01,9.304954e-01,1.134711e-01,5.606378e-07,2.000519e+01,0.000000e+00,2.000519e+01,2.127806e+01,1.713471e+02
1.904000e+05,2.203704e+00,1.760000e+04,2.037037e-01,9.401926e-01,9.305473e-01,1.135268e-01,5.546877e-07,2.001185e+01,0.000000e+00,2.001185e+01,2.128484e+01,1.713531e+02
1.905000e+05,2.204861e+00,1.770000e+04,2.048611e-01,9.403740e-01,9.305986e-01,1.135820e-01,5.488629e-07,2.001306e+01,0.000000e+00,2.001306e+01,2.128202e+01,1.713000e+02
1.906000e+05,2.206019e+00,1.780000e+04,2.060185e-01,9.404445e-01,9.306494e-01,1.136366e-01,5.431597e-07,2.000897e+01,0.000000e+00,2.000897e+01,2.127608e+01,1.713000e+02
1.907000e+05,2.207176e+00,1.790000e+04,2.071759e-01,9.406083e-01,9.306997e-01,1.136906e-01,5.375741e-07,2.001277e+01,0.000000e+00,2.001277e+01,2.127641e+01,1.713000e+02
1.908000e+05,2.208333e+00,1.800000e+04,2.083333e-01,9.407972e-01,9.307495e-01,1.137441e-01,5.321026e-07,2.001825e+01,0.000000e+00,2.001825e+01,2.127797e+01,1.713000e+02
1.909000e+05,2.209491e+00,1.810000e+04,2.094907e-01,9.407138e-01,9.307988e-01,1.137971e-01,5.267417e-07,2.001957e+01,0.000000e+00,2.001957e+01,2.128126e+01,1.714411e+02
1.910000e+05,2.210648e+00,1.820000e+04,2.106481e-01,9.407527e-01,9.308476e-01,1.138495e-01,5.214881e-07,2.001834e+01,0.000000e+00,2.001834e+01,2.127907e+01,1.715055e+02
1.911000e+05,2.211806e+00,1.830000e+04,2.118056e-01,9.408831e-01,9.308959e-01,1.139014e-01,5.163387e-07,2.002664e+01,0.000000e+00,2.002664e+01,2.128494e+01,1.714470e+02
1.912000e+05,2.212963e+00,1.840000e+04,2.129630e-01,9.410627e-01,9.309437e-01,1.139527e-01,5.112902e-07,2.003225e+01,0.000000e+00,2.003225e+01,2.128684e+01,1.714532e+02
1.913000e+05,2.214120e+00,1.850000e+04,2.141204e-01,9.411251e-01,9.309911e-01,1.140036e-01,5.063399e-07,2.004248e+01,0.000000e+00,2.004248e+01,2.129630e+01,1.714470e+02
1.914000e+05,2.215278e+00,1.860000e+04,2.152778e-01,9.409839e-01,9.310380e-01,1.140540e-01,5.014849e-07,2.003643e+01,0.000000e+00,2.003643e+01,2.129306e+01,1.714528e+02
1.915000e+05,2.216435e+00,1.870000e+04,2.164352e-01,9.411123e-01,9.310844e-01,1.141039e-01,4.967224e-07,2.003870e+01,0.000000e+00,2.003870e+01,2.129257e+01,1.714000e+02
1.916000e+05,2.217593e+00,1.880000e+04,2.175926e-01,9.411816e-01,9.311305e-01,1.141533e-01,4.920498e-07,2.003690e+01,0.000000e+00,2.003690e+01,2.128909e+01,1.714000e+02
1.917000e+05,2.218750e+00,1.890000e+04,2.187500e-01,9.412413e-01,9.311761e-01,1.142023e-01,4.874646e-07,2.002625e+01,0.000000e+00,2.002625e+01,2.127643e+01,1.714000e+02
1.918000e+05,2.219907e+00,1.900000e+04,2.199074e-01,9.410307e-01,9.312213e-01,1.142508e-01,4.829644e-07,2.002663e+01,0.000000e+00,2.002663e+01,2.128159e+01,1.714472e+02
1.919000e+05,2.221065e+00,1.910000e+04,2.210648e-01,9.410999e-01,9.312660e-01,1.142989e-01,4.785469e-07,2.002625e+01,0.000000e+00,2.002625e+01,2.127963e+01,1.714530e+02
1.920000e+05,2.222222e+00,1.920000e+04,2.222222e-01,9.410487e-01,9.313104e-01,1.143465e-01,4.742097e-07,2.002966e+01,0.000000e+00,2.002966e+01,2.128440e+01,1.714467e+02
1.921000e+05,2.223380e+00,1.930000e+04,2.233796e-01,9.413050e-01,9.313544e-01,1.143938e-01,4.699507e-07,2.003861e+01,0.000000e+00,2.003861e+01,2.128811e+01,1.714535e+02
1.922000e+05,2.224537e+00,1.940000e+04,2.245370e-01,9.414244e-01,9.313979e-01,1.144405e-01,4.657678e-07,2.004291e+01,0.000000e+00,2.004291e+01,2.128998e+01,1.714467e+02
1.923000e+05,2.225694e+00,1.950000e+04,2.256944e-01,9.412864e-01,9.314411e-01,1.144869e-01,4.616590e-07,2.003306e+01,0.000000e+00,2.003306e+01,2.128264e+01,1.714531e+02
1.924000e+05,2.226852e+00,1.960000e+04,2.268519e-01,9.413895e-01,9.314839e-01,1.145329e-01,4.576223e-07,2.003864e+01,0.000000e+00,2.003864e+01,2.128624e+01,1.714000e+02
1.925000e+05,2.228009e+00,1.970000e+04,2.280093e-01,9.414639e-01,9.315264e-01,1.145784e-01,4.536559e-07,2.003987e+01,0.000000e+00,2.003987e+01,2.128587e+01,1.713531e+02
1.926000e+05,2.229167e+00,1.980000e+04,2.291667e-01,9.415309e-01,9.315685e-01,1.146236e-01,4.497579e-07,2.003268e+01,0.000000e+00,2.003268e+01,2.127671e+01,1.713471e+02
1.927000e+05,2.230324e+00,1.990000e+04,2.303241e-01,9.413987e-01,9.316102e-01,1.146684e-01,4.459266e-07,2.003005e+01,0.000000e+00,2.003005e+01,2.127691e+01,1.714000e+02
1.928000e+05,2.231481e+00,2.000000e+04,2.314815e-01,9.415757e-01,9.316515e-01,1.147128e-01,4.421603e-07,2.003230e+01,0.000000e+00,2.003230e+01,2.127530e+01,1.714000e+02
1.929000e+05,2.232639e+00,2.010000e+04,2.326389e-01,9.417058e-01,9.316926e-01,1.147568e-01,4.384573e-07,2.003346e+01,0.000000e+00,2.003346e+01,2.127358e+01,1.714000e+02
1.930000e+05,2.233796e+00,2.020000e+04,2.337963e-01,9.417237e-01,9.317332e-01,1.148005e-01,4.348161e-07,2.003521e+01,0.000000e+00,2.003521e+01,2.127504e+01,1.714000e+02
1.931000e+05,2.234954e+00,2.030000e+04,2.349537e-01,9.416061e-01,9.317736e-01,1.148438e-01,4.312351e-07,2.003687e+01,0.000000e+00,2.003687e+01,2.127946e+01,1.714000e+02
1.932000e+05,2.236111e+00,2.040000e+04,2.361111e-01,9.417001e-01,9.318136e-01,1.148867e-01,4.277128e-07,2.003214e+01,0.000000e+00,2.003214e+01,2.127231e+01,1.713538e+02
1.933000e+05,2.237269e+00,2.050000e+04,2.372685e-01,9.416705e-01,9.318533e-01,1.149293e-01,4.242479e-07,2.003356e+01,0.000000e+00,2.003356e+01,2.127449e+01,1.714391e+02
1.934000e+05,2.238426e+00,2.060000e+04,2.384259e-01,9.417140e-01,9.318927e-01,1.149716e-01,4.208388e-07,2.003230e+01,0.000000e+00,2.003230e+01,2.127217e+01,1.715059e+02
1.935000e+05,2.239583e+00,2.070000e+04,2.395833e-01,9.418032e-01,9.319317e-01,1.150135e-01,4.174844e-07,2.003347e+01,0.000000e+00,2.003347e+01,2.127140e+01,1.714000e+02
1.936000e+05,2.240741e+00,2.080000e+04,2.407407e-01,9.419225e-01,9.319705e-01,1.150551e-01,4.141832e-07,2.002324e+01,0.000000e+00,2.002324e+01,2.125784e+01,1.714000e+02
1.937000e+05,2.241898e+00,2.090000e+04,2.418981e-01,9.420124e-01,9.320089e-01,1.150963e-01,4.109340e-07,2.003226e+01,0.000000e+00,2.003226e+01,2.126538e+01,1.714937e+02
1.938000e+05,2.243056e+00,2.100000e+04,2.430556e-01,9.420892e-01,9.320471e-01,1.151373e-01,4.077357e-07,2.003651e+01,0.000000e+00,2.003651e+01,2.126816e+01,1.715069e+02
1.939000e+05,2.244213e+00,2.110000e+04,2.442130e-01,9.421646e-01,9.320849e-01,1.151779e-01,4.045869e-07,2.003566e+01,0.000000e+00,2.003566e+01,2.126556e+01,1.714468e+02
1.940000e+05,2.245370e+00,2.120000e+04,2.453704e-01,9.421614e-01,9.321225e-01,1.152182e-01,4.014867e-07,2.003656e+01,0.000000e+00,2.003656e+01,2.126659e+01,1.714538e+02
1.941000e+05,2.246528e+00,2.130000e+04,2.465278e-01,9.422308e-01,9.321598e-01,1.152582e-01,3.984337e-07,2.003559e+01,0.000000e+00,2.003559e+01,2.126400e+01,1.714000e+02
1.942000e+05,2.247685e+00,2.140000e+04,2.476852e-01,9.421979e-01,9.321968e-01,1.152979e-01,3.954271e-07,2.003352e+01,0.000000e+00,2.003352e+01,2.126254e+01,1.714000e+02
1.943000e+05,2.248843e+00,2.150000e+04,2.488426e-01,9.422860e-01,9.322335e-01,1.153373e-01,3.924657e-07,2.003215e+01,0.000000e+00,2.003215e+01,2.125910e+01,1.714000e+02
1.944000e+05,2.250000e+00,2.160000e+04,2.500000e-01,9.422940e-01,9.322700e-01,1.153764e-01,3.895486e-07,2.003646e+01,0.000000e+00,2.003646e+01,2.126349e+01,1.713530e+02
1.945000e+05,2.251157e+00,2.170000e+04,2.511574e-01,9.423893e-01,9.323061e-01,1.154152e-01,3.866746e-07,2.003266e+01,0.000000e+00,2.003266e+01,2.125730e+01,1.713468e+02
1.946000e+05,2.252315e+00,2.180000e+04,2.523148e-01,9.423718e-01,9.323421e-01,1.154537e-01,3.838430e-07,2.003905e+01,0.000000e+00,2.003905e+01,2.126449e+01,1.713535e+02
1.947000e+05,2.253472e+00,2.190000e+04,2.534722e-01,9.423200e-01,9.323777e-01,1.154919e-01,3.810527e-07,2.003349e+01,0.000000e+00,2.003349e+01,2.125975e+01,1.713467e+02
1.948000e+05,2.254630e+00,2.200000e+04,2.546296e-01,9.423783e-01,9.324131e-01,1.155299e-01,3.783029e-07,2.003219e+01,0.000000e+00,2.003219e+01,2.125706e+01,1.713535e+02
1.949000e+05,2.255787e+00,2.210000e+04,2.557870e-01,9.424184e-01,9.324483e-01,1.155676e-01,3.755927e-07,2.003949e+01,0.000000e+00,2.003949e+01,2.126390e+01,1.713467e+02
1.950000e+05,2.256944e+00,2.220000e+04,2.569444e-01,9.423778e-01,9.324832e-01,1.156050e-01,3.729212e-07,2.003010e+01,0.000000e+00,2.003010e+01,2.125485e+01,1.713535e+02
1.951000e+05,2.258102e+00,2.230000e+04,2.581019e-01,9.424532e-01,9.325178e-01,1.156422e-01,3.702876e-07,2.002912e+01,0.000000e+00,2.002912e+01,2.125211e+01,1.713458e+02
1.952000e+05,2.259259e+00,2.240000e+04,2.592593e-01,9.422964e-01,9.325522e-01,1.156791e-01,3.676912e-07,2.003011e+01,0.000000e+00,2.003011e+01,2.125670e+01,1.714000e+02
1.953000e+05,2.260417e+00,2.250000e+04,2.604167e-01,9.423847e-01,9.325864e-01,1.157157e-01,3.651310e-07,2.003223e+01,0.000000e+00,2.003223e+01,2.125696e+01,1.714000e+02
1.954000e+05,2.261574e+00,2.260000e+04,2.615741e-01,9.425222e-01,9.326203e-01,1.157521e-01,3.626065e-07,2.003057e+01,0.000000e+00,2.003057e+01,2.125209e+01,1.714000e+02
1.955000e+05,2.262731e+00,2.270000e+04,2.627315e-01,9.425509e-01,9.326540e-01,1.157882e-01,3.601168e-07,2.001985e+01,0.000000e+00,2.001985e+01,2.124007e+01,1.714000e+02
1.956000e+05,2.263889e+00,2.280000e+04,2.638889e-01,9.424377e-01,9.326875e-01,1.158241e-01,3.576612e-07,2.002324e+01,0.000000e+00,2.002324e+01,2.124622e+01,1.714000e+02
1.957000e+05,2.265046e+00,2.290000e+04,2.650463e-01,9.426360e-01,9.327207e-01,1.158598e-01,3.552390e-07,2.003221e+01,0.000000e+00,2.003221e+01,2.125127e+01,1.714000e+02
1.958000e+05,2.266204e+00,2.300000e+04,2.662037e-01,9.425169e-01,9.327538e-01,1.158952e-01,3.528496e-07,2.003950e+01,0.000000e+00,2.003950e+01,2.126169e+01,1.714929e+02
1.959000e+05,2.267361e+00,2.310000e+04,2.673611e-01,9.426376e-01,9.327866e-01,1.159303e-01,3.504923e-07,2.003901e+01,0.000000e+00,2.003901e+01,2.125844e+01,1.715084e+02
1.960000e+05,2.268519e+00,2.320000e+04,2.685185e-01,9.427938e-01,9.328191e-01,1.159653e-01,3.481664e-07,2.003654e+01,0.000000e+00,2.003654e+01,2.125230e+01,1.714927e+02
1.961000e+05,2.269676e+00,2.330000e+04,2.696759e-01,9.427571e-01,9.328515e-01,1.160000e-01,3.458713e-07,2.002666e+01,0.000000e+00,2.002666e+01,2.124265e+01,1.715533e+02
1.962000e+05,2.270833e+00,2.340000e+04,2.708333e-01,9.427931e-01,9.328837e-01,1.160344e-01,3.436065e-07,2.003216e+01,0.000000e+00,2.003216e+01,2.124768e+01,1.715000e+02
1.963000e+05,2.271991e+00,2.350000e+04,2.719907e-01,9.428198e-01,9.329156e-01,1.160687e-01,3.413713e-07,2.003344e+01,0.000000e+00,2.003344e+01,2.124842e+01,1.714530e+02
1.964000e+05,2.273148e+00,2.360000e+04,2.731481e-01,9.429827e-01,9.329474e-01,1.161027e-01,3.391651e-07,2.003226e+01,0.000000e+00,2.003226e+01,2.124350e+01,1.714937e+02
1.965000e+05,2.274306e+00,2.370000e+04,2.743056e-01,9.429563e-01,9.329789e-01,1.161365e-01,3.369874e-07,2.003352e+01,0.000000e+00,2.003352e+01,2.124544e+01,1.715534e+02
1.966000e+05,2.275463e+00,2.380000e+04,2.754630e-01,9.429233e-01,9.330103e-01,1.161701e-01,3.348376e-07,2.002026e+01,0.000000e+00,2.002026e+01,2.123213e+01,1.715000e+02
1.967000e+05,2.276620e+00,2.390000e+04,2.766204e-01,9.428517e-01,9.330414e-01,1.162035e-01,3.327153e-07,2.001976e+01,0.000000e+00,2.001976e+01,2.123320e+01,1.715457e+02
1.968000e+05,2.277778e+00,2.400000e+04,2.777778e-01,9.431038e-01,9.330723e-01,1.162367e-01,3.306198e-07,2.002918e+01,0.000000e+00,2.002918e+01,2.123751e+01,1.715537e+02
1.969000e+05,2.278935e+00,2.410000e+04,2.789352e-01,9.430737e-01,9.331031e-01,1.162696e-01,3.285507e-07,2.003009e+01,0.000000e+00,2.003009e+01,2.123916e+01,1.715466e+02
1.970000e+05,2.280093e+00,2.420000e+04,2.800926e-01,9.430087e-01,9.331337e-01,1.163024e-01,3.265074e-07,2.002621e+01,0.000000e+00,2.002621e+01,2.123651e+01,1.715074e+02
1.971000e+05,2.281250e+00,2.430000e+04,2.812500e-01,9.430346e-01,9.331640e-01,1.163349e-01,3.244896e-07,2.002667e+01,0.000000e+00,2.002667e+01,2.123641e+01,1.714466e+02
1.972000e+05,2.282407e+00,2.440000e+04,2.824074e-01,9.431044e-01,9.331942e-01,1.163673e-01,3.224966e-07,2.002324e+01,0.000000e+00,2.002324e+01,2.123120e+01,1.714537e+02
1.973000e+05,2.283565e+00,2.450000e+04,2.835648e-01,9.431044e-01,9.332242e-01,1.163994e-01,3.205282e-07,2.002026e+01,0.000000e+00,2.002026e+01,2.122804e+01,1.714465e+02
1.974000e+05,2.284722e+00,2.460000e+04,2.847222e-01,9.431724e-01,9.332540e-01,1.164314e-01,3.185837e-07,2.001980e+01,0.000000e+00,2.001980e+01,2.122602e+01,1.714537e+02
