Repository: brandonlampe/CS_Data

# Comments For Consolidation Test: 175_04
_Note:_ herein, the phrase "TEST-NUMBER" will imply the insertion of "175_04".  This format will
often be used when describing local directories.

_Fractional Density Measurements:_ Fractional density calculations were made using measured data of
the sample's initial and transient volume.  These volume change measurements were made using a

## Test Data
Raw test data is contained in: TEST-NUMBER.xlsx

Additionally, calculated values of fractional density have been calculated in TEST-NUMBER.xlsx and
exported to TEST-NUMBER.csv, where the .csv file format allows for easy cross-platform importing
and analysis.

File: UNM_WP_HY_175_16/PARM_DATA/175_16_OUT.csv (part 1 of 22)
Analysis by Brandon Lampe, performed on: 2017/05/08 13:12:34
Experimental results below begin at: 2017/02/05 12:05:51
Duration (sec),Duration (day),Elapsed Time (sec),Elapsed Time (day),Interpolated Fractional Density,Fit to Fractional Density,Fit to Volume Strain,Fit to Volume Strain Rate (1/sec),Confining Pressure (MPa),Pore Pressure (MPa),Terzaghi Pressure (MPa),Solid Pressure (MPa),Temperature (C))
0.000000e+00,0.000000e+00,0.000000e+00,0.000000e+00,7.863651e-01,nan,nan,nan,9.101034e-02,0.000000e+00,9.101034e-02,1.157355e-01,1.726000e+02
1.000191e+02,1.157629e-03,1.000191e+02,1.157629e-03,8.225116e-01,8.691504e-01,1.000949e-01,nan,2.899669e+00,0.000000e+00,2.899669e+00,3.525384e+00,1.728022e+02
2.000382e+02,2.315257e-03,2.000382e+02,2.315257e-03,8.250711e-01,8.777886e-01,1.099846e-01,7.151351e-05,9.435124e+00,0.000000e+00,9.435124e+00,1.143553e+01,1.725000e+02
3.000573e+02,3.472886e-03,3.000573e+02,3.472886e-03,8.578511e-01,8.816733e-01,1.144003e-01,3.645951e-05,1.589339e+01,0.000000e+00,1.589339e+01,1.852698e+01,1.705285e+02
4.000764e+02,4.630514e-03,4.000764e+02,4.630514e-03,8.786405e-01,8.842140e-01,1.172779e-01,2.507138e-05,1.948847e+01,0.000000e+00,1.948847e+01,2.218026e+01,1.699000e+02
5.000955e+02,5.788143e-03,5.000955e+02,5.788143e-03,8.841972e-01,8.861062e-01,1.194156e-01,1.919063e-05,1.998097e+01,0.000000e+00,1.998097e+01,2.259786e+01,1.704892e+02
6.001146e+02,6.945771e-03,6.001146e+02,6.945771e-03,8.868926e-01,8.876149e-01,1.211167e-01,1.556641e-05,1.998656e+01,0.000000e+00,1.998656e+01,2.253549e+01,1.708000e+02
7.001338e+02,8.103400e-03,7.001338e+02,8.103400e-03,8.885694e-01,8.888697e-01,1.225294e-01,1.310053e-05,1.998731e+01,0.000000e+00,1.998731e+01,2.249381e+01,1.716849e+02
8.001529e+02,9.261028e-03,8.001529e+02,9.261028e-03,8.900840e-01,8.899440e-01,1.237373e-01,1.131136e-05,1.998731e+01,0.000000e+00,1.998731e+01,2.245553e+01,1.719000e+02
9.001720e+02,1.041866e-02,9.001720e+02,1.041866e-02,8.912356e-01,8.908833e-01,1.247921e-01,9.952820e-06,1.998731e+01,0.000000e+00,1.998731e+01,2.242652e+01,1.724000e+02
1.000191e+03,1.157629e-02,1.000191e+03,1.157629e-02,8.920957e-01,8.917176e-01,1.257283e-01,8.885621e-06,1.998731e+01,0.000000e+00,1.998731e+01,2.240489e+01,1.724784e+02
1.100210e+03,1.273391e-02,1.100210e+03,1.273391e-02,8.929078e-01,8.924682e-01,1.265696e-01,8.024866e-06,1.999359e+01,0.000000e+00,1.999359e+01,2.239155e+01,1.729866e+02
1.200229e+03,1.389154e-02,1.200229e+03,1.389154e-02,8.935377e-01,8.931502e-01,1.273335e-01,7.315796e-06,1.998731e+01,0.000000e+00,1.998731e+01,2.236874e+01,1.730000e+02
1.300248e+03,1.504917e-02,1.300248e+03,1.504917e-02,8.943392e-01,8.937752e-01,1.280331e-01,6.721485e-06,1.998731e+01,0.000000e+00,1.998731e+01,2.234869e+01,1.732000e+02
1.400268e+03,1.620680e-02,1.400268e+03,1.620680e-02,8.948769e-01,8.943519e-01,1.286781e-01,6.216110e-06,1.998731e+01,0.000000e+00,1.998731e+01,2.233526e+01,1.730000e+02
1.500287e+03,1.736443e-02,1.500287e+03,1.736443e-02,8.952346e-01,8.948873e-01,1.292765e-01,5.781069e-06,1.998731e+01,0.000000e+00,1.998731e+01,2.232634e+01,1.725000e+02
1.600306e+03,1.852206e-02,1.600306e+03,1.852206e-02,8.957605e-01,8.953868e-01,1.298345e-01,5.402616e-06,2.000139e+01,0.000000e+00,2.000139e+01,2.232895e+01,1.732000e+02
1.700325e+03,1.967969e-02,1.700325e+03,1.967969e-02,8.960837e-01,8.958549e-01,1.303572e-01,5.070371e-06,1.998731e+01,0.000000e+00,1.998731e+01,2.230518e+01,1.733000e+02
1.800344e+03,2.083731e-02,1.800344e+03,2.083731e-02,8.967907e-01,8.962954e-01,1.308488e-01,4.776350e-06,1.998731e+01,0.000000e+00,1.998731e+01,2.228760e+01,1.737811e+02
1.900363e+03,2.199494e-02,1.900363e+03,2.199494e-02,8.970905e-01,8.967113e-01,1.313127e-01,4.514309e-06,1.998731e+01,0.000000e+00,1.998731e+01,2.228015e+01,1.737000e+02
2.000382e+03,2.315257e-02,2.000382e+03,2.315257e-02,8.976681e-01,8.971051e-01,1.317518e-01,4.279295e-06,1.999694e+01,0.000000e+00,1.999694e+01,2.227654e+01,1.739526e+02
2.100401e+03,2.431020e-02,2.100401e+03,2.431020e-02,8.979808e-01,8.974792e-01,1.321687e-01,4.067330e-06,2.001108e+01,0.000000e+00,2.001108e+01,2.228453e+01,1.740759e+02
2.200420e+03,2.546783e-02,2.200420e+03,2.546783e-02,8.983170e-01,8.978353e-01,1.325655e-01,3.875178e-06,1.999377e+01,0.000000e+00,1.999377e+01,2.225693e+01,1.740237e+02
2.300439e+03,2.662546e-02,2.300439e+03,2.662546e-02,8.987090e-01,8.981752e-01,1.329439e-01,3.700184e-06,1.998731e+01,0.000000e+00,1.998731e+01,2.224003e+01,1.741527e+02
2.400459e+03,2.778309e-02,2.400459e+03,2.778309e-02,8.988717e-01,8.985002e-01,1.333056e-01,3.540148e-06,1.998731e+01,0.000000e+00,1.998731e+01,2.223600e+01,1.742755e+02
2.500478e+03,2.894071e-02,2.500478e+03,2.894071e-02,8.991123e-01,8.988115e-01,1.336521e-01,3.393228e-06,2.000162e+01,0.000000e+00,2.000162e+01,2.224596e+01,1.743757e+02
2.600497e+03,3.009834e-02,2.600497e+03,3.009834e-02,8.994772e-01,8.991102e-01,1.339844e-01,3.257875e-06,1.999177e+01,0.000000e+00,1.999177e+01,2.222599e+01,1.744000e+02
2.700516e+03,3.125597e-02,2.700516e+03,3.125597e-02,8.997739e-01,8.993974e-01,1.343038e-01,3.132774e-06,1.999206e+01,0.000000e+00,1.999206e+01,2.221899e+01,1.744000e+02
2.800535e+03,3.241360e-02,2.800535e+03,3.241360e-02,9.001306e-01,8.996739e-01,1.346111e-01,3.016803e-06,1.999359e+01,0.000000e+00,1.999359e+01,2.221187e+01,1.746279e+02
2.900554e+03,3.357123e-02,2.900554e+03,3.357123e-02,9.003311e-01,8.999403e-01,1.349072e-01,2.908997e-06,1.998882e+01,0.000000e+00,1.998882e+01,2.220163e+01,1.743202e+02
3.000573e+03,3.472886e-02,3.000573e+03,3.472886e-02,9.004932e-01,9.001975e-01,1.351930e-01,2.808523e-06,1.999696e+01,0.000000e+00,1.999696e+01,2.220667e+01,1.740472e+02
3.100592e+03,3.588649e-02,3.100592e+03,3.588649e-02,9.007376e-01,9.004461e-01,1.354691e-01,2.714657e-06,2.000473e+01,0.000000e+00,2.000473e+01,2.220927e+01,1.744585e+02
3.200611e+03,3.704411e-02,3.200611e+03,3.704411e-02,9.009036e-01,9.006865e-01,1.357360e-01,2.626768e-06,1.999193e+01,0.000000e+00,1.999193e+01,2.219097e+01,1.744489e+02
3.300631e+03,3.820174e-02,3.300631e+03,3.820174e-02,9.011509e-01,9.009194e-01,1.359945e-01,2.544302e-06,2.000163e+01,0.000000e+00,2.000163e+01,2.219566e+01,1.745516e+02
3.400650e+03,3.935937e-02,3.400650e+03,3.935937e-02,9.013712e-01,9.011450e-01,1.362450e-01,2.466772e-06,1.999176e+01,0.000000e+00,1.999176e+01,2.217927e+01,1.746000e+02
3.500669e+03,4.051700e-02,3.500669e+03,4.051700e-02,9.016243e-01,9.013640e-01,1.364880e-01,2.393749e-06,1.998731e+01,0.000000e+00,1.998731e+01,2.216811e+01,1.740693e+02
3.600688e+03,4.167463e-02,3.600688e+03,4.167463e-02,9.017511e-01,9.015767e-01,1.367238e-01,2.324850e-06,1.999208e+01,0.000000e+00,1.999208e+01,2.217029e+01,1.742042e+02
3.700707e+03,4.283226e-02,3.700707e+03,4.283226e-02,9.019027e-01,9.017833e-01,1.369530e-01,2.259735e-06,1.999404e+01,0.000000e+00,1.999404e+01,2.216873e+01,1.742571e+02
3.800726e+03,4.398989e-02,3.800726e+03,4.398989e-02,9.020763e-01,9.019843e-01,1.371759e-01,2.198101e-06,1.999463e+01,0.000000e+00,1.999463e+01,2.216513e+01,1.742009e+02
3.900745e+03,4.514751e-02,3.900745e+03,4.514751e-02,9.022499e-01,9.021799e-01,1.373927e-01,2.139676e-06,1.999523e+01,0.000000e+00,1.999523e+01,2.216152e+01,1.741447e+02
4.000764e+03,4.630514e-02,4.000764e+03,4.630514e-02,9.024235e-01,9.023704e-01,1.376039e-01,2.084216e-06,1.999582e+01,0.000000e+00,1.999582e+01,2.215792e+01,1.740884e+02
4.100783e+03,4.746277e-02,4.100783e+03,4.746277e-02,9.025971e-01,9.025561e-01,1.378096e-01,2.031500e-06,1.999642e+01,0.000000e+00,1.999642e+01,2.215431e+01,1.740322e+02
4.200803e+03,4.862040e-02,4.200803e+03,4.862040e-02,9.027707e-01,9.027372e-01,1.380103e-01,1.981331e-06,1.999701e+01,0.000000e+00,1.999701e+01,2.215071e+01,1.739759e+02
4.300822e+03,4.977803e-02,4.300822e+03,4.977803e-02,9.029444e-01,9.029139e-01,1.382060e-01,1.933527e-06,1.999761e+01,0.000000e+00,1.999761e+01,2.214711e+01,1.739197e+02
4.400841e+03,5.093566e-02,4.400841e+03,5.093566e-02,9.031180e-01,9.030864e-01,1.383970e-01,1.887925e-06,1.999820e+01,0.000000e+00,1.999820e+01,2.214351e+01,1.738634e+02
4.500860e+03,5.209329e-02,4.500860e+03,5.209329e-02,9.032916e-01,9.032550e-01,1.385836e-01,1.844376e-06,1.999880e+01,0.000000e+00,1.999880e+01,2.213991e+01,1.738072e+02
4.600879e+03,5.325091e-02,4.600879e+03,5.325091e-02,9.034652e-01,9.034197e-01,1.387660e-01,1.802746e-06,1.999939e+01,0.000000e+00,1.999939e+01,2.213632e+01,1.737510e+02
4.700898e+03,5.440854e-02,4.700898e+03,5.440854e-02,9.036344e-01,9.035808e-01,1.389443e-01,1.762909e-06,1.999981e+01,0.000000e+00,1.999981e+01,2.213264e+01,1.736991e+02
4.800917e+03,5.556617e-02,4.800917e+03,5.556617e-02,9.037604e-01,9.037383e-01,1.391186e-01,1.724753e-06,1.999855e+01,0.000000e+00,1.999855e+01,2.212816e+01,1.736891e+02
4.900936e+03,5.672380e-02,4.900936e+03,5.672380e-02,9.038865e-01,9.038926e-01,1.392893e-01,1.688173e-06,1.999729e+01,0.000000e+00,1.999729e+01,2.212367e+01,1.736791e+02
5.000955e+03,5.788143e-02,5.000955e+03,5.788143e-02,9.040125e-01,9.040436e-01,1.394563e-01,1.653074e-06,1.999603e+01,0.000000e+00,1.999603e+01,2.211919e+01,1.736691e+02
5.100974e+03,5.903906e-02,5.100974e+03,5.903906e-02,9.041386e-01,9.041915e-01,1.396200e-01,1.619367e-06,1.999477e+01,0.000000e+00,1.999477e+01,2.211471e+01,1.736591e+02
5.200994e+03,6.019669e-02,5.200994e+03,6.019669e-02,9.042646e-01,9.043365e-01,1.397803e-01,1.586971e-06,1.999350e+01,0.000000e+00,1.999350e+01,2.211024e+01,1.736491e+02
5.301013e+03,6.135431e-02,5.301013e+03,6.135431e-02,9.043907e-01,9.044786e-01,1.399374e-01,1.555812e-06,1.999224e+01,0.000000e+00,1.999224e+01,2.210576e+01,1.736391e+02
5.401032e+03,6.251194e-02,5.401032e+03,6.251194e-02,9.045167e-01,9.046180e-01,1.400915e-01,1.525819e-06,1.999098e+01,0.000000e+00,1.999098e+01,2.210128e+01,1.736291e+02
5.501051e+03,6.366957e-02,5.501051e+03,6.366957e-02,9.046428e-01,9.047547e-01,1.402426e-01,1.496929e-06,1.998972e+01,0.000000e+00,1.998972e+01,2.209681e+01,1.736191e+02
5.601070e+03,6.482720e-02,5.601070e+03,6.482720e-02,9.047689e-01,9.048889e-01,1.403909e-01,1.469082e-06,1.998846e+01,0.000000e+00,1.998846e+01,2.209234e+01,1.736091e+02
5.701089e+03,6.598483e-02,5.701089e+03,6.598483e-02,9.048959e-01,9.050206e-01,1.405365e-01,1.442222e-06,1.998742e+01,0.000000e+00,1.998742e+01,2.208809e+01,1.736118e+02
5.801108e+03,6.714246e-02,5.801108e+03,6.714246e-02,9.050325e-01,9.051500e-01,1.406794e-01,1.416297e-06,1.998869e+01,0.000000e+00,1.998869e+01,2.208616e+01,1.737418e+02
5.901127e+03,6.830009e-02,5.901127e+03,6.830009e-02,9.051691e-01,9.052771e-01,1.408198e-01,1.391261e-06,1.998995e+01,0.000000e+00,1.998995e+01,2.208422e+01,1.738719e+02
6.001146e+03,6.945771e-02,6.001146e+03,6.945771e-02,9.053057e-01,9.054019e-01,1.409577e-01,1.367067e-06,1.999121e+01,0.000000e+00,1.999121e+01,2.208228e+01,1.740020e+02
6.101166e+03,7.061534e-02,6.101166e+03,7.061534e-02,9.054423e-01,9.055247e-01,1.410933e-01,1.343674e-06,1.999248e+01,0.000000e+00,1.999248e+01,2.208034e+01,1.741321e+02
6.201185e+03,7.177297e-02,6.201185e+03,7.177297e-02,9.055788e-01,9.056453e-01,1.412265e-01,1.321044e-06,1.999374e+01,0.000000e+00,1.999374e+01,2.207841e+01,1.742621e+02
6.301204e+03,7.293060e-02,6.301204e+03,7.293060e-02,9.057154e-01,9.057640e-01,1.413575e-01,1.299138e-06,1.999500e+01,0.000000e+00,1.999500e+01,2.207647e+01,1.743922e+02
6.401223e+03,7.408823e-02,6.401223e+03,7.408823e-02,9.058520e-01,9.058807e-01,1.414864e-01,1.277924e-06,1.999626e+01,0.000000e+00,1.999626e+01,2.207454e+01,1.745223e+02
6.501242e+03,7.524586e-02,6.501242e+03,7.524586e-02,9.059886e-01,9.059956e-01,1.416132e-01,1.257368e-06,1.999753e+01,0.000000e+00,1.999753e+01,2.207260e+01,1.746523e+02
6.601261e+03,7.640348e-02,6.601261e+03,7.640348e-02,9.061252e-01,9.061086e-01,1.417379e-01,1.237441e-06,1.999879e+01,0.000000e+00,1.999879e+01,2.207067e+01,1.747824e+02
6.701280e+03,7.756111e-02,6.701280e+03,7.756111e-02,9.062581e-01,9.062199e-01,1.418607e-01,1.218114e-06,1.999981e+01,0.000000e+00,1.999981e+01,2.206856e+01,1.749010e+02
6.801299e+03,7.871874e-02,6.801299e+03,7.871874e-02,9.063555e-01,9.063294e-01,1.419816e-01,1.199361e-06,1.999855e+01,0.000000e+00,1.999855e+01,2.206479e+01,1.749110e+02
6.901318e+03,7.987637e-02,6.901318e+03,7.987637e-02,9.064529e-01,9.064373e-01,1.421006e-01,1.181156e-06,1.999728e+01,0.000000e+00,1.999728e+01,2.206103e+01,1.749210e+02
7.001338e+03,8.103400e-02,7.001338e+03,8.103400e-02,9.065504e-01,9.065436e-01,1.422179e-01,1.163475e-06,1.999602e+01,0.000000e+00,1.999602e+01,2.205727e+01,1.749310e+02
7.101357e+03,8.219163e-02,7.101357e+03,8.219163e-02,9.066478e-01,9.066483e-01,1.423334e-01,1.146297e-06,1.999476e+01,0.000000e+00,1.999476e+01,2.205350e+01,1.749410e+02
7.201376e+03,8.334926e-02,7.201376e+03,8.334926e-02,9.067452e-01,9.067515e-01,1.424472e-01,1.129600e-06,1.999350e+01,0.000000e+00,1.999350e+01,2.204974e+01,1.749510e+02
7.301395e+03,8.450688e-02,7.301395e+03,8.450688e-02,9.068427e-01,9.068532e-01,1.425593e-01,1.113365e-06,1.999223e+01,0.000000e+00,1.999223e+01,2.204598e+01,1.749610e+02
7.401414e+03,8.566451e-02,7.401414e+03,8.566451e-02,9.069401e-01,9.069534e-01,1.426699e-01,1.097572e-06,1.999097e+01,0.000000e+00,1.999097e+01,2.204222e+01,1.749710e+02
7.501433e+03,8.682214e-02,7.501433e+03,8.682214e-02,9.070375e-01,9.070523e-01,1.427789e-01,1.082203e-06,1.998971e+01,0.000000e+00,1.998971e+01,2.203846e+01,1.749810e+02
7.601452e+03,8.797977e-02,7.601452e+03,8.797977e-02,9.071350e-01,9.071498e-01,1.428864e-01,1.067242e-06,1.998845e+01,0.000000e+00,1.998845e+01,2.203470e+01,1.749910e+02
7.701471e+03,8.913740e-02,7.701471e+03,8.913740e-02,9.072321e-01,9.072460e-01,1.429924e-01,1.052673e-06,1.998750e+01,0.000000e+00,1.998750e+01,2.203130e+01,1.750000e+02
7.801490e+03,9.029503e-02,7.801490e+03,9.029503e-02,9.073265e-01,9.073409e-01,1.430969e-01,1.038481e-06,1.998939e+01,0.000000e+00,1.998939e+01,2.203109e+01,1.750000e+02
7.901509e+03,9.145266e-02,7.901509e+03,9.145266e-02,9.074209e-01,9.074345e-01,1.432001e-01,1.024651e-06,1.999128e+01,0.000000e+00,1.999128e+01,2.203088e+01,1.750000e+02
8.001529e+03,9.261028e-02,8.001529e+03,9.261028e-02,9.075153e-01,9.075268e-01,1.433019e-01,1.011169e-06,1.999317e+01,0.000000e+00,1.999317e+01,2.203067e+01,1.750000e+02
8.101548e+03,9.376791e-02,8.101548e+03,9.376791e-02,9.076097e-01,9.076180e-01,1.434024e-01,9.980221e-07,1.999506e+01,0.000000e+00,1.999506e+01,2.203047e+01,1.750000e+02
8.201567e+03,9.492554e-02,8.201567e+03,9.492554e-02,9.077041e-01,9.077080e-01,1.435016e-01,9.851988e-07,1.999696e+01,0.000000e+00,1.999696e+01,2.203026e+01,1.750000e+02
8.301586e+03,9.608317e-02,8.301586e+03,9.608317e-02,9.077985e-01,9.077969e-01,1.435995e-01,9.726867e-07,1.999885e+01,0.000000e+00,1.999885e+01,2.203005e+01,1.750000e+02
8.401605e+03,9.724080e-02,8.401605e+03,9.724080e-02,9.078929e-01,9.078847e-01,1.436961e-01,9.604749e-07,2.000074e+01,0.000000e+00,2.000074e+01,2.202984e+01,1.750000e+02
8.501624e+03,9.839843e-02,8.501624e+03,9.839843e-02,9.079873e-01,9.079714e-01,1.437916e-01,9.485524e-07,2.000263e+01,0.000000e+00,2.000263e+01,2.202963e+01,1.750000e+02
8.601643e+03,9.955606e-02,8.601643e+03,9.955606e-02,9.080817e-01,9.080570e-01,1.438859e-01,9.369094e-07,2.000452e+01,0.000000e+00,2.000452e+01,2.202943e+01,1.750000e+02
8.701662e+03,1.007137e-01,8.701662e+03,1.007137e-01,9.081741e-01,9.081415e-01,1.439790e-01,9.255359e-07,2.000614e+01,0.000000e+00,2.000614e+01,2.202897e+01,1.750053e+02
8.801681e+03,1.018713e-01,8.801681e+03,1.018713e-01,9.082495e-01,9.082251e-01,1.440710e-01,9.144228e-07,2.000551e+01,0.000000e+00,2.000551e+01,2.202645e+01,1.750553e+02
8.901701e+03,1.030289e-01,8.901701e+03,1.030289e-01,9.083249e-01,9.083077e-01,1.441619e-01,9.035612e-07,2.000489e+01,0.000000e+00,2.000489e+01,2.202393e+01,1.751053e+02
9.001720e+03,1.041866e-01,9.001720e+03,1.041866e-01,9.084003e-01,9.083893e-01,1.442518e-01,8.929427e-07,2.000426e+01,0.000000e+00,2.000426e+01,2.202141e+01,1.751553e+02
9.101739e+03,1.053442e-01,9.101739e+03,1.053442e-01,9.084757e-01,9.084699e-01,1.443406e-01,8.825593e-07,2.000363e+01,0.000000e+00,2.000363e+01,2.201889e+01,1.752053e+02
9.201758e+03,1.065018e-01,9.201758e+03,1.065018e-01,9.085511e-01,9.085497e-01,1.444283e-01,8.724032e-07,2.000300e+01,0.000000e+00,2.000300e+01,2.201638e+01,1.752553e+02
9.301777e+03,1.076595e-01,9.301777e+03,1.076595e-01,9.086265e-01,9.086285e-01,1.445151e-01,8.624670e-07,2.000238e+01,0.000000e+00,2.000238e+01,2.201386e+01,1.753052e+02
9.401796e+03,1.088171e-01,9.401796e+03,1.088171e-01,9.087019e-01,9.087064e-01,1.446008e-01,8.527437e-07,2.000175e+01,0.000000e+00,2.000175e+01,2.201134e+01,1.753552e+02
9.501815e+03,1.099747e-01,9.501815e+03,1.099747e-01,9.087773e-01,9.087835e-01,1.446856e-01,8.432265e-07,2.000112e+01,0.000000e+00,2.000112e+01,2.200882e+01,1.754052e+02
9.601834e+03,1.111323e-01,9.601834e+03,1.111323e-01,9.088528e-01,9.088597e-01,1.447695e-01,8.339090e-07,2.000049e+01,0.000000e+00,2.000049e+01,2.200631e+01,1.754552e+02
9.701853e+03,1.122900e-01,9.701853e+03,1.122900e-01,9.089274e-01,9.089351e-01,1.448525e-01,8.247848e-07,2.000008e+01,0.000000e+00,2.000008e+01,2.200405e+01,1.755031e+02
9.801873e+03,1.134476e-01,9.801873e+03,1.134476e-01,9.089959e-01,9.090097e-01,1.449345e-01,8.158482e-07,2.000155e+01,0.000000e+00,2.000155e+01,2.200401e+01,1.755331e+02
9.901892e+03,1.146052e-01,9.901892e+03,1.146052e-01,9.090643e-01,9.090835e-01,1.450157e-01,8.070933e-07,2.000302e+01,0.000000e+00,2.000302e+01,2.200397e+01,1.755631e+02
1.000191e+04,1.157629e-01,1.000191e+04,1.157629e-01,9.091327e-01,9.091565e-01,1.450960e-01,7.985147e-07,2.000449e+01,0.000000e+00,2.000449e+01,2.200393e+01,1.755931e+02
1.010193e+04,1.169205e-01,1.010193e+04,1.169205e-01,9.092012e-01,9.092287e-01,1.451754e-01,7.901071e-07,2.000596e+01,0.000000e+00,2.000596e+01,2.200388e+01,1.756231e+02
1.020195e+04,1.180781e-01,1.020195e+04,1.180781e-01,9.092696e-01,9.093002e-01,1.452540e-01,7.818654e-07,2.000743e+01,0.000000e+00,2.000743e+01,2.200384e+01,1.756531e+02
1.030197e+04,1.192357e-01,1.030197e+04,1.192357e-01,9.093380e-01,9.093709e-01,1.453318e-01,7.737849e-07,2.000889e+01,0.000000e+00,2.000889e+01,2.200380e+01,1.756831e+02
1.040199e+04,1.203934e-01,1.040199e+04,1.203934e-01,9.094065e-01,9.094409e-01,1.454088e-01,7.658607e-07,2.001036e+01,0.000000e+00,2.001036e+01,2.200376e+01,1.757130e+02
1.050201e+04,1.215510e-01,1.050201e+04,1.215510e-01,9.094749e-01,9.095102e-01,1.454850e-01,7.580885e-07,2.001183e+01,0.000000e+00,2.001183e+01,2.200372e+01,1.757430e+02
1.060203e+04,1.227086e-01,1.060203e+04,1.227086e-01,9.095433e-01,9.095788e-01,1.455604e-01,7.504639e-07,2.001330e+01,0.000000e+00,2.001330e+01,2.200368e+01,1.757730e+02
1.070204e+04,1.238663e-01,1.070204e+04,1.238663e-01,9.096114e-01,9.096468e-01,1.456351e-01,7.429827e-07,2.001441e+01,0.000000e+00,2.001441e+01,2.200325e+01,1.757900e+02
1.080206e+04,1.250239e-01,1.080206e+04,1.250239e-01,9.096761e-01,9.097140e-01,1.457091e-01,7.356409e-07,2.001230e+01,0.000000e+00,2.001230e+01,2.199937e+01,1.756899e+02
1.090208e+04,1.261815e-01,1.090208e+04,1.261815e-01,9.097407e-01,9.097806e-01,1.457823e-01,7.284348e-07,2.001020e+01,0.000000e+00,2.001020e+01,2.199550e+01,1.755898e+02
1.100210e+04,1.273391e-01,1.100210e+04,1.273391e-01,9.098054e-01,9.098466e-01,1.458548e-01,7.213604e-07,2.000810e+01,0.000000e+00,2.000810e+01,2.199162e+01,1.754898e+02
1.110212e+04,1.284968e-01,1.110212e+04,1.284968e-01,9.098701e-01,9.099119e-01,1.459266e-01,7.144144e-07,2.000599e+01,0.000000e+00,2.000599e+01,2.198774e+01,1.753897e+02
1.120214e+04,1.296544e-01,1.120214e+04,1.296544e-01,9.099348e-01,9.099766e-01,1.459977e-01,7.075932e-07,2.000389e+01,0.000000e+00,2.000389e+01,2.198387e+01,1.752897e+02
1.130216e+04,1.308120e-01,1.130216e+04,1.308120e-01,9.099994e-01,9.100407e-01,1.460681e-01,7.008935e-07,2.000178e+01,0.000000e+00,2.000178e+01,2.197999e+01,1.751896e+02
1.140218e+04,1.319697e-01,1.140218e+04,1.319697e-01,9.100641e-01,9.101042e-01,1.461379e-01,6.943121e-07,1.999968e+01,0.000000e+00,1.999968e+01,2.197612e+01,1.750896e+02
1.150220e+04,1.331273e-01,1.150220e+04,1.331273e-01,9.101288e-01,9.101671e-01,1.462070e-01,6.878458e-07,1.999757e+01,0.000000e+00,1.999757e+01,2.197225e+01,1.749895e+02
1.160222e+04,1.342849e-01,1.160222e+04,1.342849e-01,9.101935e-01,9.102295e-01,1.462755e-01,6.814918e-07,1.999547e+01,0.000000e+00,1.999547e+01,2.196837e+01,1.748895e+02
1.170224e+04,1.354425e-01,1.170224e+04,1.354425e-01,9.102591e-01,9.102912e-01,1.463433e-01,6.752470e-07,1.999352e+01,0.000000e+00,1.999352e+01,2.196465e+01,1.747989e+02
1.180225e+04,1.366002e-01,1.180225e+04,1.366002e-01,9.103334e-01,9.103524e-01,1.464106e-01,6.691087e-07,1.999289e+01,0.000000e+00,1.999289e+01,2.196216e+01,1.747889e+02
1.190227e+04,1.377578e-01,1.190227e+04,1.377578e-01,9.104077e-01,9.104131e-01,1.464772e-01,6.630743e-07,1.999226e+01,0.000000e+00,1.999226e+01,2.195968e+01,1.747789e+02
1.200229e+04,1.389154e-01,1.200229e+04,1.389154e-01,9.104820e-01,9.104732e-01,1.465432e-01,6.571410e-07,1.999164e+01,0.000000e+00,1.999164e+01,2.195720e+01,1.747689e+02
1.210231e+04,1.400731e-01,1.210231e+04,1.400731e-01,9.105563e-01,9.105328e-01,1.466086e-01,6.513064e-07,1.999101e+01,0.000000e+00,1.999101e+01,2.195472e+01,1.747589e+02
1.220233e+04,1.412307e-01,1.220233e+04,1.412307e-01,9.106306e-01,9.105918e-01,1.466735e-01,6.455681e-07,1.999038e+01,0.000000e+00,1.999038e+01,2.195224e+01,1.747489e+02
1.230235e+04,1.423883e-01,1.230235e+04,1.423883e-01,9.107049e-01,9.106503e-01,1.467378e-01,6.399237e-07,1.998975e+01,0.000000e+00,1.998975e+01,2.194976e+01,1.747389e+02
1.240237e+04,1.435459e-01,1.240237e+04,1.435459e-01,9.107792e-01,9.107084e-01,1.468015e-01,6.343708e-07,1.998912e+01,0.000000e+00,1.998912e+01,2.194728e+01,1.747289e+02
1.250239e+04,1.447036e-01,1.250239e+04,1.447036e-01,9.108535e-01,9.107659e-01,1.468647e-01,6.289073e-07,1.998850e+01,0.000000e+00,1.998850e+01,2.194480e+01,1.747189e+02
1.260241e+04,1.458612e-01,1.260241e+04,1.458612e-01,9.109278e-01,9.108230e-01,1.469273e-01,6.235311e-07,1.998787e+01,0.000000e+00,1.998787e+01,2.194232e+01,1.747089e+02
1.270243e+04,1.470188e-01,1.270243e+04,1.470188e-01,9.109988e-01,9.108795e-01,1.469894e-01,6.182401e-07,1.998731e+01,0.000000e+00,1.998731e+01,2.194000e+01,1.746866e+02
1.280245e+04,1.481765e-01,1.280245e+04,1.481765e-01,9.110437e-01,9.109356e-01,1.470510e-01,6.130323e-07,1.998731e+01,0.000000e+00,1.998731e+01,2.193891e+01,1.745666e+02
1.290246e+04,1.493341e-01,1.290246e+04,1.493341e-01,9.110887e-01,9.109912e-01,1.471120e-01,6.079057e-07,1.998731e+01,0.000000e+00,1.998731e+01,2.193783e+01,1.744465e+02
1.300248e+04,1.504917e-01,1.300248e+04,1.504917e-01,9.111337e-01,9.110464e-01,1.471726e-01,6.028584e-07,1.998731e+01,0.000000e+00,1.998731e+01,2.193675e+01,1.743264e+02
1.310250e+04,1.516493e-01,1.310250e+04,1.516493e-01,9.111786e-01,9.111011e-01,1.472326e-01,5.978887e-07,1.998731e+01,0.000000e+00,1.998731e+01,2.193567e+01,1.742064e+02
1.320252e+04,1.528070e-01,1.320252e+04,1.528070e-01,9.112236e-01,9.111554e-01,1.472922e-01,5.929947e-07,1.998731e+01,0.000000e+00,1.998731e+01,2.193458e+01,1.740863e+02
1.330254e+04,1.539646e-01,1.330254e+04,1.539646e-01,9.112686e-01,9.112092e-01,1.473513e-01,5.881748e-07,1.998731e+01,0.000000e+00,1.998731e+01,2.193350e+01,1.739662e+02
1.340256e+04,1.551222e-01,1.340256e+04,1.551222e-01,9.113136e-01,9.112626e-01,1.474098e-01,5.834272e-07,1.998731e+01,0.000000e+00,1.998731e+01,2.193242e+01,1.738462e+02
1.350258e+04,1.562799e-01,1.350258e+04,1.562799e-01,9.113585e-01,9.113155e-01,1.474680e-01,5.787504e-07,1.998731e+01,0.000000e+00,1.998731e+01,2.193134e+01,1.737261e+02
1.360260e+04,1.574375e-01,1.360260e+04,1.574375e-01,9.114035e-01,9.113681e-01,1.475256e-01,5.741428e-07,1.998731e+01,0.000000e+00,1.998731e+01,2.193025e+01,1.736061e+02
1.370262e+04,1.585951e-01,1.370262e+04,1.585951e-01,9.114473e-01,9.114202e-01,1.475828e-01,5.696029e-07,1.998731e+01,0.000000e+00,1.998731e+01,2.192920e+01,1.734953e+02
1.380264e+04,1.597527e-01,1.380264e+04,1.597527e-01,9.114823e-01,9.114719e-01,1.476396e-01,5.651292e-07,1.998731e+01,0.000000e+00,1.998731e+01,2.192836e+01,1.734553e+02
1.390266e+04,1.609104e-01,1.390266e+04,1.609104e-01,9.115174e-01,9.115232e-01,1.476959e-01,5.607202e-07,1.998731e+01,0.000000e+00,1.998731e+01,2.192751e+01,1.734154e+02
1.400268e+04,1.620680e-01,1.400268e+04,1.620680e-01,9.115524e-01,9.115742e-01,1.477517e-01,5.563746e-07,1.998731e+01,0.000000e+00,1.998731e+01,2.192667e+01,1.733754e+02
1.410269e+04,1.632256e-01,1.410269e+04,1.632256e-01,9.115875e-01,9.116247e-01,1.478072e-01,5.520911e-07,1.998731e+01,0.000000e+00,1.998731e+01,2.192583e+01,1.733354e+02
1.420271e+04,1.643833e-01,1.420271e+04,1.643833e-01,9.116225e-01,9.116748e-01,1.478622e-01,5.478682e-07,1.998731e+01,0.000000e+00,1.998731e+01,2.192499e+01,1.732954e+02
1.430273e+04,1.655409e-01,1.430273e+04,1.655409e-01,9.116576e-01,9.117246e-01,1.479167e-01,5.437047e-07,1.998731e+01,0.000000e+00,1.998731e+01,2.192414e+01,1.732554e+02
1.440275e+04,1.666985e-01,1.440275e+04,1.666985e-01,9.116926e-01,9.117740e-01,1.479709e-01,5.395994e-07,1.998731e+01,0.000000e+00,1.998731e+01,2.192330e+01,1.732154e+02
1.450277e+04,1.678561e-01,1.450277e+04,1.678561e-01,9.117276e-01,9.118230e-01,1.480247e-01,5.355511e-07,1.998731e+01,0.000000e+00,1.998731e+01,2.192246e+01,1.731754e+02
1.460279e+04,1.690138e-01,1.460279e+04,1.690138e-01,9.117627e-01,9.118717e-01,1.480781e-01,5.315586e-07,1.998731e+01,0.000000e+00,1.998731e+01,2.192161e+01,1.731354e+02
1.470281e+04,1.701714e-01,1.470281e+04,1.701714e-01,9.118013e-01,9.119200e-01,1.481310e-01,5.276207e-07,1.998738e+01,0.000000e+00,1.998738e+01,2.192077e+01,1.731170e+02
1.480283e+04,1.713290e-01,1.480283e+04,1.713290e-01,9.118675e-01,9.119679e-01,1.481836e-01,5.237364e-07,1.998801e+01,0.000000e+00,1.998801e+01,2.191986e+01,1.732670e+02
1.490285e+04,1.724867e-01,1.490285e+04,1.724867e-01,9.119338e-01,9.120155e-01,1.482358e-01,5.199045e-07,1.998864e+01,0.000000e+00,1.998864e+01,2.191896e+01,1.734169e+02
1.500287e+04,1.736443e-01,1.500287e+04,1.736443e-01,9.120000e-01,9.120628e-01,1.482876e-01,5.161241e-07,1.998926e+01,0.000000e+00,1.998926e+01,2.191805e+01,1.735669e+02
1.510289e+04,1.748019e-01,1.510289e+04,1.748019e-01,9.120662e-01,9.121097e-01,1.483390e-01,5.123940e-07,1.998989e+01,0.000000e+00,1.998989e+01,2.191715e+01,1.737168e+02
1.520290e+04,1.759595e-01,1.520290e+04,1.759595e-01,9.121325e-01,9.121563e-01,1.483901e-01,5.087133e-07,1.999052e+01,0.000000e+00,1.999052e+01,2.191624e+01,1.738668e+02
1.530292e+04,1.771172e-01,1.530292e+04,1.771172e-01,9.121987e-01,9.122025e-01,1.484408e-01,5.050810e-07,1.999115e+01,0.000000e+00,1.999115e+01,2.191534e+01,1.740167e+02
1.540294e+04,1.782748e-01,1.540294e+04,1.782748e-01,9.122650e-01,9.122484e-01,1.484911e-01,5.014961e-07,1.999177e+01,0.000000e+00,1.999177e+01,2.191444e+01,1.741667e+02
1.550296e+04,1.794324e-01,1.550296e+04,1.794324e-01,9.123312e-01,9.122940e-01,1.485411e-01,4.979578e-07,1.999240e+01,0.000000e+00,1.999240e+01,2.191353e+01,1.743166e+02
1.560298e+04,1.805901e-01,1.560298e+04,1.805901e-01,9.123974e-01,9.123393e-01,1.485907e-01,4.944652e-07,1.999303e+01,0.000000e+00,1.999303e+01,2.191263e+01,1.744666e+02
1.570300e+04,1.817477e-01,1.570300e+04,1.817477e-01,9.124622e-01,9.123843e-01,1.486400e-01,4.910173e-07,1.999359e+01,0.000000e+00,1.999359e+01,2.191169e+01,1.746066e+02
1.580302e+04,1.829053e-01,1.580302e+04,1.829053e-01,9.125150e-01,9.124289e-01,1.486890e-01,4.876133e-07,1.999359e+01,0.000000e+00,1.999359e+01,2.191042e+01,1.746666e+02
1.590304e+04,1.840629e-01,1.590304e+04,1.840629e-01,9.125679e-01,9.124733e-01,1.487376e-01,4.842524e-07,1.999359e+01,0.000000e+00,1.999359e+01,2.190915e+01,1.747266e+02
1.600306e+04,1.852206e-01,1.600306e+04,1.852206e-01,9.126207e-01,9.125173e-01,1.487858e-01,4.809338e-07,1.999359e+01,0.000000e+00,1.999359e+01,2.190788e+01,1.747866e+02
1.610308e+04,1.863782e-01,1.610308e+04,1.863782e-01,9.126735e-01,9.125611e-01,1.488338e-01,4.776567e-07,1.999359e+01,0.000000e+00,1.999359e+01,2.190661e+01,1.748465e+02
1.620310e+04,1.875358e-01,1.620310e+04,1.875358e-01,9.127263e-01,9.126045e-01,1.488814e-01,4.744203e-07,1.999359e+01,0.000000e+00,1.999359e+01,2.190535e+01,1.749065e+02
1.630311e+04,1.886935e-01,1.630311e+04,1.886935e-01,9.127792e-01,9.126477e-01,1.489287e-01,4.712238e-07,1.999359e+01,0.000000e+00,1.999359e+01,2.190408e+01,1.749665e+02
1.640313e+04,1.898511e-01,1.640313e+04,1.898511e-01,9.128320e-01,9.126905e-01,1.489756e-01,4.680666e-07,1.999359e+01,0.000000e+00,1.999359e+01,2.190281e+01,1.750265e+02
1.650315e+04,1.910087e-01,1.650315e+04,1.910087e-01,9.128848e-01,9.127331e-01,1.490223e-01,4.649478e-07,1.999359e+01,0.000000e+00,1.999359e+01,2.190154e+01,1.750865e+02
1.660317e+04,1.921663e-01,1.660317e+04,1.921663e-01,9.129377e-01,9.127754e-01,1.490687e-01,4.618669e-07,1.999359e+01,0.000000e+00,1.999359e+01,2.190028e+01,1.751464e+02
1.670319e+04,1.933240e-01,1.670319e+04,1.933240e-01,9.129841e-01,9.128175e-01,1.491147e-01,4.588231e-07,1.999352e+01,0.000000e+00,1.999352e+01,2.189909e+01,1.751968e+02
1.680321e+04,1.944816e-01,1.680321e+04,1.944816e-01,9.129777e-01,9.128592e-01,1.491604e-01,4.558158e-07,1.999289e+01,0.000000e+00,1.999289e+01,2.189855e+01,1.751667e+02
1.690323e+04,1.956392e-01,1.690323e+04,1.956392e-01,9.129714e-01,9.129007e-01,1.492059e-01,4.528443e-07,1.999226e+01,0.000000e+00,1.999226e+01,2.189802e+01,1.751367e+02
1.700325e+04,1.967969e-01,1.700325e+04,1.967969e-01,9.129650e-01,9.129419e-01,1.492510e-01,4.499079e-07,1.999163e+01,0.000000e+00,1.999163e+01,2.189748e+01,1.751067e+02
1.710327e+04,1.979545e-01,1.710327e+04,1.979545e-01,9.129586e-01,9.129829e-01,1.492959e-01,4.470062e-07,1.999101e+01,0.000000e+00,1.999101e+01,2.189695e+01,1.750766e+02
1.720329e+04,1.991121e-01,1.720329e+04,1.991121e-01,9.129522e-01,9.130236e-01,1.493404e-01,4.441384e-07,1.999038e+01,0.000000e+00,1.999038e+01,2.189641e+01,1.750466e+02
1.730331e+04,2.002697e-01,1.730331e+04,2.002697e-01,9.129458e-01,9.130640e-01,1.493847e-01,4.413039e-07,1.998975e+01,0.000000e+00,1.998975e+01,2.189588e+01,1.750165e+02
1.740332e+04,2.014274e-01,1.740332e+04,2.014274e-01,9.129394e-01,9.131042e-01,1.494287e-01,4.385023e-07,1.998912e+01,0.000000e+00,1.998912e+01,2.189534e+01,1.749865e+02
1.750334e+04,2.025850e-01,1.750334e+04,2.025850e-01,9.129330e-01,9.131441e-01,1.494724e-01,4.357328e-07,1.998849e+01,0.000000e+00,1.998849e+01,2.189481e+01,1.749564e+02
1.760336e+04,2.037426e-01,1.760336e+04,2.037426e-01,9.129266e-01,9.131837e-01,1.495159e-01,4.329951e-07,1.998786e+01,0.000000e+00,1.998786e+01,2.189427e+01,1.749264e+02
1.770338e+04,2.049003e-01,1.770338e+04,2.049003e-01,9.129247e-01,9.132232e-01,1.495591e-01,4.302884e-07,1.998739e+01,0.000000e+00,1.998739e+01,2.189379e+01,1.749061e+02
1.780340e+04,2.060579e-01,1.780340e+04,2.060579e-01,9.129560e-01,9.132624e-01,1.496020e-01,4.276124e-07,1.998801e+01,0.000000e+00,1.998801e+01,2.189373e+01,1.749560e+02
1.790342e+04,2.072155e-01,1.790342e+04,2.072155e-01,9.129872e-01,9.133013e-01,1.496446e-01,4.249665e-07,1.998864e+01,0.000000e+00,1.998864e+01,2.189367e+01,1.750060e+02
1.800344e+04,2.083731e-01,1.800344e+04,2.083731e-01,9.130184e-01,9.133400e-01,1.496870e-01,4.223502e-07,1.998927e+01,0.000000e+00,1.998927e+01,2.189361e+01,1.750560e+02
1.810346e+04,2.095308e-01,1.810346e+04,2.095308e-01,9.130496e-01,9.133785e-01,1.497291e-01,4.197630e-07,1.998990e+01,0.000000e+00,1.998990e+01,2.189355e+01,1.751060e+02
1.820348e+04,2.106884e-01,1.820348e+04,2.106884e-01,9.130808e-01,9.134167e-01,1.497709e-01,4.172043e-07,1.999052e+01,0.000000e+00,1.999052e+01,2.189349e+01,1.751560e+02
1.830350e+04,2.118460e-01,1.830350e+04,2.118460e-01,9.131120e-01,9.134547e-01,1.498125e-01,4.146739e-07,1.999115e+01,0.000000e+00,1.999115e+01,2.189343e+01,1.752060e+02
1.840352e+04,2.130037e-01,1.840352e+04,2.130037e-01,9.131433e-01,9.134925e-01,1.498539e-01,4.121711e-07,1.999178e+01,0.000000e+00,1.999178e+01,2.189336e+01,1.752559e+02
1.850353e+04,2.141613e-01,1.850353e+04,2.141613e-01,9.131745e-01,9.135300e-01,1.498950e-01,4.096956e-07,1.999241e+01,0.000000e+00,1.999241e+01,2.189330e+01,1.753059e+02
1.860355e+04,2.153189e-01,1.860355e+04,2.153189e-01,9.132057e-01,9.135673e-01,1.499358e-01,4.072468e-07,1.999303e+01,0.000000e+00,1.999303e+01,2.189324e+01,1.753559e+02
1.870357e+04,2.164765e-01,1.870357e+04,2.164765e-01,9.132411e-01,9.136044e-01,1.499764e-01,4.048244e-07,1.999351e+01,0.000000e+00,1.999351e+01,2.189292e+01,1.754047e+02
1.880359e+04,2.176342e-01,1.880359e+04,2.176342e-01,9.133079e-01,9.136413e-01,1.500168e-01,4.024280e-07,1.999288e+01,0.000000e+00,1.999288e+01,2.189063e+01,1.754447e+02
1.890361e+04,2.187918e-01,1.890361e+04,2.187918e-01,9.133747e-01,9.136780e-01,1.500569e-01,4.000571e-07,1.999226e+01,0.000000e+00,1.999226e+01,2.188834e+01,1.754848e+02
1.900363e+04,2.199494e-01,1.900363e+04,2.199494e-01,9.134415e-01,9.137144e-01,1.500968e-01,3.977113e-07,1.999163e+01,0.000000e+00,1.999163e+01,2.188605e+01,1.755248e+02
1.910365e+04,2.211071e-01,1.910365e+04,2.211071e-01,9.135083e-01,9.137507e-01,1.501365e-01,3.953903e-07,1.999100e+01,0.000000e+00,1.999100e+01,2.188376e+01,1.755648e+02
1.920367e+04,2.222647e-01,1.920367e+04,2.222647e-01,9.135751e-01,9.137867e-01,1.501759e-01,3.930936e-07,1.999037e+01,0.000000e+00,1.999037e+01,2.188148e+01,1.756048e+02
1.930369e+04,2.234223e-01,1.930369e+04,2.234223e-01,9.136419e-01,9.138225e-01,1.502151e-01,3.908208e-07,1.998974e+01,0.000000e+00,1.998974e+01,2.187919e+01,1.756449e+02
1.940371e+04,2.245799e-01,1.940371e+04,2.245799e-01,9.137087e-01,9.138581e-01,1.502541e-01,3.885717e-07,1.998912e+01,0.000000e+00,1.998912e+01,2.187690e+01,1.756849e+02
1.950373e+04,2.257376e-01,1.950373e+04,2.257376e-01,9.137755e-01,9.138936e-01,1.502929e-01,3.863457e-07,1.998849e+01,0.000000e+00,1.998849e+01,2.187462e+01,1.757249e+02
1.960375e+04,2.268952e-01,1.960375e+04,2.268952e-01,9.138423e-01,9.139288e-01,1.503314e-01,3.841427e-07,1.998786e+01,0.000000e+00,1.998786e+01,2.187233e+01,1.757649e+02
1.970376e+04,2.280528e-01,1.970376e+04,2.280528e-01,9.139055e-01,9.139638e-01,1.503697e-01,3.819621e-07,1.998747e+01,0.000000e+00,1.998747e+01,2.187039e+01,1.757827e+02
1.980378e+04,2.292105e-01,1.980378e+04,2.292105e-01,9.139435e-01,9.139986e-01,1.504078e-01,3.798038e-07,1.998873e+01,0.000000e+00,1.998873e+01,2.187086e+01,1.756428e+02
1.990380e+04,2.303681e-01,1.990380e+04,2.303681e-01,9.139815e-01,9.140332e-01,1.504457e-01,3.776673e-07,1.998999e+01,0.000000e+00,1.998999e+01,2.187133e+01,1.755028e+02
2.000382e+04,2.315257e-01,2.000382e+04,2.315257e-01,9.140195e-01,9.140677e-01,1.504834e-01,3.755523e-07,1.999125e+01,0.000000e+00,1.999125e+01,2.187180e+01,1.753629e+02
2.010384e+04,2.326833e-01,2.010384e+04,2.326833e-01,9.140576e-01,9.141019e-01,1.505208e-01,3.734585e-07,1.999251e+01,0.000000e+00,1.999251e+01,2.187227e+01,1.752229e+02
2.020386e+04,2.338410e-01,2.020386e+04,2.338410e-01,9.140956e-01,9.141359e-01,1.505581e-01,3.713855e-07,1.999377e+01,0.000000e+00,1.999377e+01,2.187274e+01,1.750830e+02
2.030388e+04,2.349986e-01,2.030388e+04,2.349986e-01,9.141336e-01,9.141698e-01,1.505951e-01,3.693332e-07,1.999504e+01,0.000000e+00,1.999504e+01,2.187321e+01,1.749430e+02
2.040390e+04,2.361562e-01,2.040390e+04,2.361562e-01,9.141716e-01,9.142035e-01,1.506319e-01,3.673011e-07,1.999630e+01,0.000000e+00,1.999630e+01,2.187368e+01,1.748030e+02
2.050392e+04,2.373139e-01,2.050392e+04,2.373139e-01,9.142096e-01,9.142370e-01,1.506686e-01,3.652890e-07,1.999756e+01,0.000000e+00,1.999756e+01,2.187415e+01,1.746631e+02
2.060394e+04,2.384715e-01,2.060394e+04,2.384715e-01,9.142476e-01,9.142703e-01,1.507050e-01,3.632965e-07,1.999882e+01,0.000000e+00,1.999882e+01,2.187462e+01,1.745231e+02
2.070396e+04,2.396291e-01,2.070396e+04,2.396291e-01,9.142867e-01,9.143034e-01,1.507413e-01,3.613235e-07,2.000001e+01,0.000000e+00,2.000001e+01,2.187498e+01,1.744096e+02
2.080397e+04,2.407867e-01,2.080397e+04,2.407867e-01,9.143332e-01,9.143364e-01,1.507773e-01,3.593695e-07,2.000063e+01,0.000000e+00,2.000063e+01,2.187456e+01,1.744896e+02
2.090399e+04,2.419444e-01,2.090399e+04,2.419444e-01,9.143798e-01,9.143692e-01,1.508131e-01,3.574344e-07,2.000126e+01,0.000000e+00,2.000126e+01,2.187413e+01,1.745696e+02
2.100401e+04,2.431020e-01,2.100401e+04,2.431020e-01,9.144264e-01,9.144018e-01,1.508488e-01,3.555178e-07,2.000189e+01,0.000000e+00,2.000189e+01,2.187370e+01,1.746495e+02
2.110403e+04,2.442596e-01,2.110403e+04,2.442596e-01,9.144729e-01,9.144342e-01,1.508843e-01,3.536196e-07,2.000252e+01,0.000000e+00,2.000252e+01,2.187327e+01,1.747295e+02
2.120405e+04,2.454173e-01,2.120405e+04,2.454173e-01,9.145195e-01,9.144664e-01,1.509195e-01,3.517394e-07,2.000314e+01,0.000000e+00,2.000314e+01,2.187285e+01,1.748095e+02
2.130407e+04,2.465749e-01,2.130407e+04,2.465749e-01,9.145661e-01,9.144985e-01,1.509546e-01,3.498770e-07,2.000377e+01,0.000000e+00,2.000377e+01,2.187242e+01,1.748895e+02
2.140409e+04,2.477325e-01,2.140409e+04,2.477325e-01,9.146126e-01,9.145304e-01,1.509895e-01,3.480321e-07,2.000440e+01,0.000000e+00,2.000440e+01,2.187199e+01,1.749694e+02
2.150411e+04,2.488901e-01,2.150411e+04,2.488901e-01,9.146592e-01,9.145622e-01,1.510242e-01,3.462045e-07,2.000503e+01,0.000000e+00,2.000503e+01,2.187156e+01,1.750494e+02
2.160413e+04,2.500478e-01,2.160413e+04,2.500478e-01,9.147058e-01,9.145938e-01,1.510588e-01,3.443939e-07,2.000565e+01,0.000000e+00,2.000565e+01,2.187113e+01,1.751294e+02
2.170415e+04,2.512054e-01,2.170415e+04,2.512054e-01,9.147500e-01,9.146252e-01,1.510931e-01,3.426002e-07,2.000606e+01,0.000000e+00,2.000606e+01,2.187052e+01,1.752070e+02
2.180417e+04,2.523630e-01,2.180417e+04,2.523630e-01,9.147763e-01,9.146565e-01,1.511273e-01,3.408230e-07,2.000480e+01,0.000000e+00,2.000480e+01,2.186851e+01,1.752671e+02
2.190418e+04,2.535207e-01,2.190418e+04,2.535207e-01,9.148027e-01,9.146876e-01,1.511613e-01,3.390622e-07,2.000353e+01,0.000000e+00,2.000353e+01,2.186650e+01,1.753272e+02
2.200420e+04,2.546783e-01,2.200420e+04,2.546783e-01,9.148291e-01,9.147185e-01,1.511951e-01,3.373175e-07,2.000227e+01,0.000000e+00,2.000227e+01,2.186449e+01,1.753873e+02
2.210422e+04,2.558359e-01,2.210422e+04,2.558359e-01,9.148554e-01,9.147493e-01,1.512288e-01,3.355888e-07,2.000100e+01,0.000000e+00,2.000100e+01,2.186247e+01,1.754474e+02
2.220424e+04,2.569935e-01,2.220424e+04,2.569935e-01,9.148818e-01,9.147799e-01,1.512623e-01,3.338757e-07,1.999974e+01,0.000000e+00,1.999974e+01,2.186046e+01,1.755075e+02
2.230426e+04,2.581512e-01,2.230426e+04,2.581512e-01,9.149082e-01,9.148104e-01,1.512956e-01,3.321781e-07,1.999848e+01,0.000000e+00,1.999848e+01,2.185845e+01,1.755675e+02
2.240428e+04,2.593088e-01,2.240428e+04,2.593088e-01,9.149345e-01,9.148407e-01,1.513287e-01,3.304958e-07,1.999721e+01,0.000000e+00,1.999721e+01,2.185644e+01,1.756276e+02
2.250430e+04,2.604664e-01,2.250430e+04,2.604664e-01,9.149609e-01,9.148709e-01,1.513617e-01,3.288286e-07,1.999595e+01,0.000000e+00,1.999595e+01,2.185443e+01,1.756877e+02
2.260432e+04,2.616241e-01,2.260432e+04,2.616241e-01,9.149872e-01,9.149009e-01,1.513945e-01,3.271762e-07,1.999468e+01,0.000000e+00,1.999468e+01,2.185242e+01,1.757478e+02
2.270434e+04,2.627817e-01,2.270434e+04,2.627817e-01,9.150107e-01,9.149307e-01,1.514271e-01,3.255385e-07,1.999359e+01,0.000000e+00,1.999359e+01,2.185066e+01,1.757790e+02
2.280436e+04,2.639393e-01,2.280436e+04,2.639393e-01,9.150150e-01,9.149605e-01,1.514596e-01,3.239153e-07,1.999359e+01,0.000000e+00,1.999359e+01,2.185056e+01,1.756191e+02
2.290438e+04,2.650969e-01,2.290438e+04,2.650969e-01,9.150193e-01,9.149900e-01,1.514919e-01,3.223064e-07,1.999359e+01,0.000000e+00,1.999359e+01,2.185045e+01,1.754591e+02
2.300439e+04,2.662546e-01,2.300439e+04,2.662546e-01,9.150235e-01,9.150194e-01,1.515241e-01,3.207116e-07,1.999359e+01,0.000000e+00,1.999359e+01,2.185035e+01,1.752992e+02
2.310441e+04,2.674122e-01,2.310441e+04,2.674122e-01,9.150278e-01,9.150487e-01,1.515561e-01,3.191307e-07,1.999359e+01,0.000000e+00,1.999359e+01,2.185025e+01,1.751392e+02
2.320443e+04,2.685698e-01,2.320443e+04,2.685698e-01,9.150321e-01,9.150779e-01,1.515879e-01,3.175635e-07,1.999359e+01,0.000000e+00,1.999359e+01,2.185015e+01,1.749793e+02
2.330445e+04,2.697275e-01,2.330445e+04,2.697275e-01,9.150363e-01,9.151069e-01,1.516196e-01,3.160099e-07,1.999359e+01,0.000000e+00,1.999359e+01,2.185005e+01,1.748193e+02
