Repository: brandonlampe/CS_Data

# Repository for Crushed Salt Data
**Grant No: 456417**

This is a work in progress!

## Repository Content

### Directory Names
A uniform namining structure still in progress, but in general directories are named according to the following:
 - Names contain no spaces, a single underscore "_" will be used as a file name seperator.
 - Files are for the Crushed Salt Project (CSP); therefore, the first three charaters of each file are "CSP".
 - Folders are organized by which frame the test was performed on i.e., A2 or A3.
 - The fifth and sixth charaters of each file name will therefore be "A" followed by the frame number.
 - Files are chronologically labeled in order of tests performed on a specific frame.That is to say numbering is frame specific (e.g., 01, 02,...,nn tests performed on a specific frame)Therefore the final two characters will be the test number.

### Crushed Salt Testing
The bulk of current repo contents are tests on crushed salt performed at Sandia National Laboratory in Albuquerque, NM.  Future contents of this repository include:
 - Photographs of crushed salt samples (pre and post testing)
 - Permeability test results
 - Thermalconductivity test results
 - Porosity test results

File: UNM_WP_HY_175_09/STAGE01/LOADING_FIT/175_09_STAGE01_LOAD_OUT.csv
Analysis by Brandon Lampe, performed on: 2016/09/01 07:46:53
Experimental results below begin at: 2016/04/08 09:26:02
Duration (sec),Duration (day),Elapsed Time (sec),Elapsed Time (day),Interpolated Fractional Density,Fit to Fractional Density,Fit to Volume Strain,Fit to Volume Strain Rate (1/sec),Confining Pressure (MPa),Pore Pressure (MPa),Terzaghi Pressure (MPa),Solid Pressure (MPa),Temperature (C))
0.000000e+00,0.000000e+00,0.000000e+00,0.000000e+00,7.337616e-01,7.316394e-01,-2.896381e-03,6.065947e-05,1.106276e+00,-7.655586e-02,1.182832e+00,1.535455e+00,1.709000e+02
1.010717e+01,1.169811e-04,1.010717e+01,1.169811e-04,7.340684e-01,7.320881e-01,-2.283285e-03,7.079738e-05,1.362124e+00,-7.655586e-02,1.438680e+00,1.883316e+00,1.710000e+02
2.021434e+01,2.339623e-04,2.021434e+01,2.339623e-04,7.342701e-01,7.326873e-01,-1.465259e-03,8.788921e-05,1.639012e+00,-7.655586e-02,1.715568e+00,2.259871e+00,1.710000e+02
3.032151e+01,3.509434e-04,3.032151e+01,3.509434e-04,7.343997e-01,7.333899e-01,-5.066629e-04,1.191692e-04,1.906172e+00,-7.655586e-02,1.982727e+00,2.623238e+00,1.710925e+02
4.042868e+01,4.679245e-04,4.042868e+01,4.679245e-04,7.346764e-01,7.344544e-01,9.436674e-04,1.546152e-04,2.239193e+00,-7.655586e-02,2.315749e+00,3.075510e+00,1.711000e+02
5.053585e+01,5.849057e-04,5.053585e+01,5.849057e-04,7.350889e-01,7.356857e-01,2.618780e-03,1.842650e-04,2.558252e+00,-7.655586e-02,2.634808e+00,3.507783e+00,1.711958e+02
6.064302e+01,7.018868e-04,6.064302e+01,7.018868e-04,7.355993e-01,7.371952e-01,4.668463e-03,2.173665e-04,2.889498e+00,-7.655586e-02,2.966054e+00,3.955604e+00,1.711017e+02
7.075019e+01,8.188679e-04,7.075019e+01,8.188679e-04,7.367933e-01,7.389254e-01,7.012701e-03,2.115629e-04,3.216997e+00,-7.655586e-02,3.293553e+00,4.393562e+00,1.712081e+02
8.085736e+01,9.358491e-04,8.085736e+01,9.358491e-04,7.379926e-01,7.403546e-01,8.945068e-03,1.826918e-04,3.458745e+00,-7.655586e-02,3.535301e+00,4.713873e+00,1.713000e+02
9.096453e+01,1.052830e-03,9.096453e+01,1.052830e-03,7.391531e-01,7.416592e-01,1.070569e-02,1.819775e-04,3.662674e+00,-7.655586e-02,3.739230e+00,4.982247e+00,1.712976e+02
1.010717e+02,1.169811e-03,1.010717e+02,1.169811e-03,7.405255e-01,7.430831e-01,1.262362e-02,1.894082e-04,3.870981e+00,-7.655586e-02,3.947537e+00,5.254168e+00,1.712002e+02
1.111789e+02,1.286792e-03,1.111789e+02,1.286792e-03,7.422286e-01,7.445043e-01,1.453446e-02,1.796778e-04,4.067018e+00,-7.655586e-02,4.143574e+00,5.506055e+00,1.712943e+02
1.212860e+02,1.403774e-03,1.212860e+02,1.403774e-03,7.439770e-01,7.457869e-01,1.625569e-02,1.719022e-04,4.235581e+00,-7.655586e-02,4.312137e+00,5.719506e+00,1.712000e+02
1.313932e+02,1.520755e-03,1.313932e+02,1.520755e-03,7.460757e-01,7.470959e-01,1.800935e-02,1.861992e-04,4.400813e+00,-7.655586e-02,4.477369e+00,5.924670e+00,1.712000e+02
1.415004e+02,1.637736e-03,1.415004e+02,1.637736e-03,7.481749e-01,7.485992e-01,2.001958e-02,2.080719e-04,4.583445e+00,-7.655586e-02,4.660000e+00,6.151935e+00,1.712077e+02
1.516075e+02,1.754717e-03,1.516075e+02,1.754717e-03,7.504161e-01,7.502448e-01,2.221538e-02,1.998143e-04,4.776046e+00,-7.655586e-02,4.852602e+00,6.389993e+00,1.712810e+02
1.617147e+02,1.871698e-03,1.617147e+02,1.871698e-03,7.521031e-01,7.516290e-01,2.405870e-02,1.925261e-04,4.933094e+00,-7.655586e-02,5.009649e+00,6.584298e+00,1.711903e+02
1.718219e+02,1.988679e-03,1.718219e+02,1.988679e-03,7.540147e-01,7.531703e-01,2.610717e-02,2.164065e-04,5.103466e+00,-7.655586e-02,5.180021e+00,6.793365e+00,1.711000e+02
1.819291e+02,2.105660e-03,1.819291e+02,2.105660e-03,7.560546e-01,7.549242e-01,2.843321e-02,2.244912e-04,5.292497e+00,-7.655586e-02,5.369053e+00,7.024853e+00,1.711000e+02
1.920362e+02,2.222642e-03,1.920362e+02,2.222642e-03,7.579140e-01,7.565959e-01,3.064511e-02,2.170803e-04,5.468660e+00,-7.655586e-02,5.545216e+00,7.239863e+00,1.711000e+02
2.021434e+02,2.339623e-03,2.021434e+02,2.339623e-03,7.598029e-01,7.582442e-01,3.282135e-02,2.289538e-04,5.639206e+00,-7.655586e-02,5.715761e+00,7.446134e+00,1.711000e+02
2.122506e+02,2.456604e-03,2.122506e+02,2.456604e-03,7.615926e-01,7.601057e-01,3.527326e-02,2.420729e-04,5.828722e+00,-7.655586e-02,5.905278e+00,7.677299e+00,1.711000e+02
2.223577e+02,2.573585e-03,2.223577e+02,2.573585e-03,7.636160e-01,7.619637e-01,3.771469e-02,2.646352e-04,6.015293e+00,-7.655586e-02,6.091849e+00,7.901078e+00,1.711000e+02
2.324649e+02,2.690566e-03,2.324649e+02,2.690566e-03,7.655867e-01,7.641827e-01,4.062269e-02,2.682432e-04,6.235545e+00,-7.655586e-02,6.312101e+00,8.168234e+00,1.711000e+02
2.425721e+02,2.807547e-03,2.425721e+02,2.807547e-03,7.675093e-01,7.661065e-01,4.313705e-02,2.578022e-04,6.424893e+00,-7.655586e-02,6.501449e+00,8.394285e+00,1.711000e+02
2.526792e+02,2.924528e-03,2.526792e+02,2.924528e-03,7.697270e-01,7.681755e-01,4.583399e-02,2.720248e-04,6.627488e+00,-7.655586e-02,6.704044e+00,8.633082e+00,1.711000e+02
2.627864e+02,3.041509e-03,2.627864e+02,3.041509e-03,7.715656e-01,7.703308e-01,4.863585e-02,2.730905e-04,6.838038e+00,-7.655586e-02,6.914594e+00,8.885214e+00,1.711000e+02
2.728936e+02,3.158491e-03,2.728936e+02,3.158491e-03,7.734343e-01,7.724278e-01,5.135433e-02,2.762374e-04,7.042986e+00,-7.655586e-02,7.119542e+00,9.128546e+00,1.711000e+02
2.830008e+02,3.275472e-03,2.830008e+02,3.275472e-03,7.754456e-01,7.746443e-01,5.421981e-02,2.804540e-04,7.260346e+00,-7.655586e-02,7.336902e+00,9.384974e+00,1.711000e+02
2.931079e+02,3.392453e-03,2.931079e+02,3.392453e-03,7.774132e-01,7.768193e-01,5.702352e-02,2.859078e-04,7.474953e+00,-7.655586e-02,7.551509e+00,9.637080e+00,1.711000e+02
3.032151e+02,3.509434e-03,3.032151e+02,3.509434e-03,7.798280e-01,7.791343e-01,5.999924e-02,2.741700e-04,7.705499e+00,-7.462517e-02,7.780125e+00,9.902094e+00,1.711000e+02
3.133223e+02,3.626415e-03,3.133223e+02,3.626415e-03,7.816433e-01,7.811365e-01,6.256569e-02,2.684269e-04,7.907192e+00,-7.171947e-02,7.978911e+00,1.013615e+01,1.711000e+02
3.234294e+02,3.743396e-03,3.234294e+02,3.743396e-03,7.836319e-01,7.833734e-01,6.542532e-02,2.747059e-04,8.135679e+00,-7.655586e-02,8.212234e+00,1.040315e+01,1.710722e+02
3.335366e+02,3.860377e-03,3.335366e+02,3.860377e-03,7.854689e-01,7.854862e-01,6.811869e-02,2.697098e-04,8.355132e+00,-7.655586e-02,8.431688e+00,1.065804e+01,1.710000e+02
3.436438e+02,3.977358e-03,3.436438e+02,3.977358e-03,7.872008e-01,7.876561e-01,7.087732e-02,2.679756e-04,8.584874e+00,-7.655586e-02,8.661430e+00,1.092627e+01,1.710000e+02
3.537509e+02,4.094340e-03,3.537509e+02,4.094340e-03,7.891091e-01,7.897527e-01,7.353564e-02,2.682304e-04,8.811730e+00,-7.655586e-02,8.888286e+00,1.118714e+01,1.710000e+02
3.638581e+02,4.211321e-03,3.638581e+02,4.211321e-03,7.911666e-01,7.919384e-01,7.629942e-02,2.634080e-04,9.054096e+00,-7.655586e-02,9.130652e+00,1.146419e+01,1.710000e+02
3.739653e+02,4.328302e-03,3.739653e+02,4.328302e-03,7.930992e-01,7.939690e-01,7.886026e-02,2.583403e-04,9.285396e+00,-7.655586e-02,9.361952e+00,1.172771e+01,1.710000e+02
3.840725e+02,4.445283e-03,3.840725e+02,4.445283e-03,7.950933e-01,7.960849e-01,8.152160e-02,2.696808e-04,9.533564e+00,-7.655586e-02,9.610120e+00,1.201023e+01,1.710000e+02
3.941796e+02,4.562264e-03,3.941796e+02,4.562264e-03,7.970753e-01,7.983091e-01,8.431168e-02,2.670181e-04,9.803420e+00,-7.655586e-02,9.879976e+00,1.231873e+01,1.710000e+02
4.042868e+02,4.679245e-03,4.042868e+02,4.679245e-03,7.989280e-01,8.003934e-01,8.691920e-02,2.489443e-04,1.006582e+01,-7.655586e-02,1.014238e+01,1.261843e+01,1.710000e+02
4.143940e+02,4.796226e-03,4.143940e+02,4.796226e-03,8.007973e-01,8.023365e-01,8.934392e-02,2.427834e-04,1.031988e+01,-7.655586e-02,1.039644e+01,1.290605e+01,1.710000e+02
4.245011e+02,4.913208e-03,4.245011e+02,4.913208e-03,8.027921e-01,8.043312e-01,9.182690e-02,2.371111e-04,1.059145e+01,-7.655586e-02,1.066801e+01,1.321207e+01,1.710000e+02
4.346083e+02,5.030189e-03,4.346083e+02,5.030189e-03,8.047838e-01,8.061914e-01,9.413697e-02,2.238703e-04,1.085586e+01,-7.655586e-02,1.093242e+01,1.350774e+01,1.710365e+02
4.447155e+02,5.147170e-03,4.447155e+02,5.147170e-03,8.067964e-01,8.079793e-01,9.635229e-02,2.127152e-04,1.112152e+01,-7.655586e-02,1.119808e+01,1.380313e+01,1.711000e+02
4.548226e+02,5.264151e-03,4.548226e+02,5.264151e-03,8.087504e-01,8.096654e-01,9.843686e-02,2.148468e-04,1.138375e+01,-7.655586e-02,1.146031e+01,1.409383e+01,1.711000e+02
4.649298e+02,5.381132e-03,4.649298e+02,5.381132e-03,8.107939e-01,8.114960e-01,1.006953e-01,2.072338e-04,1.168314e+01,-7.655586e-02,1.175970e+01,1.442737e+01,1.711000e+02
4.750370e+02,5.498113e-03,4.750370e+02,5.498113e-03,8.126463e-01,8.130643e-01,1.026260e-01,1.896373e-04,1.195346e+01,-7.655586e-02,1.203001e+01,1.472695e+01,1.711000e+02
4.851442e+02,5.615094e-03,4.851442e+02,5.615094e-03,8.145717e-01,8.146128e-01,1.045287e-01,1.867521e-04,1.223470e+01,-7.655586e-02,1.231125e+01,1.503722e+01,1.711000e+02
4.952513e+02,5.732075e-03,4.952513e+02,5.732075e-03,8.164905e-01,8.161394e-01,1.064010e-01,1.832457e-04,1.252789e+01,-7.655586e-02,1.260444e+01,1.536079e+01,1.711000e+02
5.053585e+02,5.849057e-03,5.053585e+02,5.849057e-03,8.183994e-01,8.176358e-01,1.082329e-01,1.735713e-04,1.283289e+01,-7.655586e-02,1.290944e+01,1.569746e+01,1.711000e+02
5.154657e+02,5.966038e-03,5.154657e+02,5.966038e-03,8.202037e-01,8.190080e-01,1.099097e-01,1.534423e-04,1.313023e+01,-7.655586e-02,1.320678e+01,1.602528e+01,1.711000e+02
5.255728e+02,6.083019e-03,5.255728e+02,6.083019e-03,8.219199e-01,8.201759e-01,1.113346e-01,1.456181e-04,1.339859e+01,-7.655586e-02,1.347515e+01,1.631817e+01,1.711000e+02
5.356800e+02,6.200000e-03,5.356800e+02,6.200000e-03,8.238351e-01,8.214224e-01,1.128532e-01,1.502528e-04,1.370284e+01,-7.655586e-02,1.377940e+01,1.664936e+01,1.711000e+02

File: UNM_WP_HY_175_10/STAGE01/LOADING_FIT/175_10_STAGE01_LOAD_OUT.csv
Analysis by Brandon Lampe, performed on: 2016/09/01 08:57:08
Experimental results below begin at: 2016/07/29 10:17:33
Duration (sec),Duration (day),Elapsed Time (sec),Elapsed Time (day),Interpolated Fractional Density,Fit to Fractional Density,Fit to Volume Strain,Fit to Volume Strain Rate (1/sec),Confining Pressure (MPa),Pore Pressure (MPa),Terzaghi Pressure (MPa),Solid Pressure (MPa),Temperature (C))
4.043520e+04,4.680000e-01,0.000000e+00,0.000000e+00,7.872138e-01,7.891886e-01,2.505526e-03,0.000000e+00,2.611547e-02,-6.382676e-02,8.994223e-02,5.042713e-02,1.701167e+02
4.044521e+04,4.681158e-01,1.000772e+01,1.158301e-04,7.870832e-01,7.891886e-01,2.505526e-03,0.000000e+00,4.424811e-02,-6.890917e-02,1.131573e-01,7.485871e-02,1.700201e+02
4.045522e+04,4.682317e-01,2.001544e+01,2.316602e-04,7.872011e-01,7.891886e-01,2.505526e-03,0.000000e+00,1.040457e-01,-7.019103e-02,1.742368e-01,1.511460e-01,1.699236e+02
4.046522e+04,4.683475e-01,3.002317e+01,3.474903e-04,7.873395e-01,7.891886e-01,2.505526e-03,0.000000e+00,7.615096e-01,-6.555093e-02,8.270605e-01,9.848988e-01,1.698271e+02
4.047523e+04,4.684633e-01,4.003089e+01,4.633205e-04,7.875940e-01,7.891886e-01,2.505526e-03,0.000000e+00,3.780430e+00,-6.382676e-02,3.844257e+00,4.817186e+00,1.698833e+02
4.048524e+04,4.685792e-01,5.003861e+01,5.791506e-04,7.876667e-01,7.891886e-01,2.505526e-03,1.445860e-16,4.469562e+00,-6.382676e-02,4.533389e+00,5.691640e+00,1.697347e+02
4.049525e+04,4.686950e-01,6.004633e+01,6.949807e-04,7.876975e-01,7.891886e-01,2.505526e-03,5.639543e-13,4.842428e+00,-6.382676e-02,4.906255e+00,6.164776e+00,1.697000e+02
4.050525e+04,4.688108e-01,7.005405e+01,8.108108e-04,7.878174e-01,7.891886e-01,2.505526e-03,9.668005e-11,5.647349e+00,-6.917332e-02,5.716522e+00,7.186978e+00,1.697000e+02
4.051526e+04,4.689266e-01,8.006178e+01,9.266409e-04,7.878950e-01,7.891886e-01,2.505528e-03,3.471105e-09,6.310192e+00,-7.019103e-02,6.380383e+00,8.027821e+00,1.697000e+02
4.052527e+04,4.690425e-01,9.006950e+01,1.042471e-03,7.879254e-01,7.891887e-01,2.505595e-03,7.038712e-08,6.895785e+00,-6.517447e-02,6.960959e+00,8.769367e+00,1.697000e+02
4.053528e+04,4.691583e-01,1.000772e+02,1.158301e-03,7.882745e-01,7.891897e-01,2.506936e-03,1.017452e-06,7.514933e+00,-6.850987e-02,7.583443e+00,9.551797e+00,1.697000e+02
4.054528e+04,4.692741e-01,1.100849e+02,1.274131e-03,7.890983e-01,7.892047e-01,2.525960e-03,7.536005e-06,8.222087e+00,-7.019103e-02,8.292278e+00,1.043836e+01,1.696235e+02
4.055529e+04,4.693900e-01,1.200927e+02,1.389961e-03,7.902579e-01,7.893088e-01,2.657773e-03,3.245415e-05,8.915917e+00,-7.019103e-02,8.986108e+00,1.130092e+01,1.696000e+02
4.056530e+04,4.695058e-01,1.301004e+02,1.505792e-03,7.922322e-01,7.897176e-01,3.175544e-03,9.002842e-05,9.579063e+00,-7.019103e-02,9.649254e+00,1.210964e+01,1.694258e+02
4.057531e+04,4.696216e-01,1.401081e+02,1.621622e-03,7.950434e-01,7.907324e-01,4.459732e-03,1.921443e-04,1.019017e+01,-6.480147e-02,1.025498e+01,1.283383e+01,1.693153e+02
4.058532e+04,4.697375e-01,1.501158e+02,1.737452e-03,7.985902e-01,7.927606e-01,7.021398e-03,3.344861e-04,1.079337e+01,-6.382676e-02,1.085719e+01,1.353163e+01,1.693000e+02
4.059532e+04,4.698533e-01,1.601236e+02,1.853282e-03,8.025396e-01,7.960440e-01,1.115462e-02,5.472133e-04,1.138156e+01,-6.888302e-02,1.145045e+01,1.419888e+01,1.690617e+02
4.060533e+04,4.699691e-01,1.701313e+02,1.969112e-03,8.069979e-01,8.014912e-01,1.797411e-02,7.915334e-04,1.205160e+01,-6.546492e-02,1.211707e+01,1.494953e+01,1.689257e+02
4.061534e+04,4.700849e-01,1.801390e+02,2.084942e-03,8.119438e-01,8.087561e-01,2.699751e-02,9.704158e-04,1.274023e+01,-6.382676e-02,1.280405e+01,1.570580e+01,1.687456e+02
4.062535e+04,4.702008e-01,1.901467e+02,2.200772e-03,8.171017e-01,8.172109e-01,3.739742e-02,1.062226e-03,1.343355e+01,-6.907857e-02,1.350263e+01,1.645595e+01,1.685350e+02
4.063535e+04,4.703166e-01,2.001544e+02,2.316602e-03,8.216391e-01,8.261350e-01,4.825843e-02,1.025116e-03,1.412882e+01,-7.019103e-02,1.419901e+01,1.721114e+01,1.684122e+02
4.064536e+04,4.704324e-01,2.101622e+02,2.432432e-03,8.257895e-01,8.341518e-01,5.791557e-02,9.612800e-04,1.476556e+01,-6.475847e-02,1.483031e+01,1.789419e+01,1.682293e+02
4.065537e+04,4.705483e-01,2.201699e+02,2.548263e-03,8.299579e-01,8.421842e-01,6.749888e-02,8.754662e-04,1.545079e+01,-6.951194e-02,1.552030e+01,1.863059e+01,1.681107e+02
4.066538e+04,4.706641e-01,2.301776e+02,2.664093e-03,8.334142e-01,8.488973e-01,7.543842e-02,7.156581e-04,1.609102e+01,-7.019103e-02,1.616121e+01,1.932138e+01,1.680199e+02
4.067539e+04,4.707799e-01,2.401853e+02,2.779923e-03,8.368611e-01,8.543346e-01,8.182309e-02,6.229733e-04,1.668275e+01,-6.542192e-02,1.674817e+01,1.994766e+01,1.679251e+02
4.068539e+04,4.708958e-01,2.501931e+02,2.895753e-03,8.409162e-01,8.595486e-01,8.790750e-02,5.486968e-04,1.734631e+01,-6.878817e-02,1.741510e+01,2.064088e+01,1.677441e+02
4.069540e+04,4.710116e-01,2.602008e+02,3.011583e-03,8.443906e-01,8.637690e-01,9.280550e-02,4.677786e-04,1.799040e+01,-7.019103e-02,1.806059e+01,2.131872e+01,1.675474e+02
4.070541e+04,4.711274e-01,2.702085e+02,3.127413e-03,8.480712e-01,8.676341e-01,9.727030e-02,3.931799e-04,1.871493e+01,-7.019103e-02,1.878512e+01,2.208022e+01,1.675000e+02
4.071542e+04,4.712432e-01,2.802162e+02,3.243243e-03,8.511752e-01,8.705934e-01,1.006752e-01,2.232231e-04,1.941103e+01,-6.471546e-02,1.947574e+01,2.281628e+01,1.674140e+02
4.072542e+04,4.713591e-01,2.902239e+02,3.359073e-03,8.539445e-01,8.715193e-01,1.017382e-01,5.754273e-05,1.966654e+01,-6.955885e-02,1.973609e+01,2.304212e+01,1.673099e+02
4.073543e+04,4.714749e-01,3.002317e+02,3.474903e-03,8.555688e-01,8.715966e-01,1.018269e-01,6.586821e-06,1.968890e+01,-6.505538e-02,1.975396e+01,2.302363e+01,1.672193e+02
4.074544e+04,4.715907e-01,3.102394e+02,3.590734e-03,8.568392e-01,8.716342e-01,1.018700e-01,2.770016e-06,1.969984e+01,-6.863887e-02,1.976848e+01,2.300276e+01,1.672000e+02
4.075545e+04,4.717066e-01,3.202471e+02,3.706564e-03,8.578684e-01,8.716450e-01,1.018824e-01,6.149454e-07,1.970297e+01,-7.019103e-02,1.977316e+01,2.297898e+01,1.672000e+02
4.076545e+04,4.718224e-01,3.302548e+02,3.822394e-03,8.587999e-01,8.716450e-01,1.018824e-01,0.000000e+00,1.970297e+01,-7.019103e-02,1.977316e+01,2.295398e+01,1.672000e+02
4.077546e+04,4.719382e-01,3.402625e+02,3.938224e-03,8.596673e-01,8.716450e-01,1.018824e-01,0.000000e+00,1.970297e+01,-7.019103e-02,1.977316e+01,2.293075e+01,1.671198e+02
4.078547e+04,4.720541e-01,3.502703e+02,4.054054e-03,8.603304e-01,8.716450e-01,1.018824e-01,1.143023e-06,1.970297e+01,-7.019103e-02,1.977316e+01,2.291302e+01,1.671000e+02
4.079548e+04,4.721699e-01,3.602780e+02,4.169884e-03,8.609918e-01,8.716649e-01,1.019052e-01,1.258656e-06,1.970879e+01,-7.019103e-02,1.977898e+01,2.290213e+01,1.671000e+02
4.080549e+04,4.722857e-01,3.702857e+02,4.285714e-03,8.615296e-01,8.716669e-01,1.019076e-01,1.393048e-06,1.970938e+01,-7.019103e-02,1.977957e+01,2.288847e+01,1.671000e+02
4.081549e+04,4.724015e-01,3.802934e+02,4.401544e-03,8.620950e-01,8.716892e-01,1.019331e-01,3.447004e-07,1.971590e+01,-7.019103e-02,1.978609e+01,2.288099e+01,1.671000e+02
4.082550e+04,4.725174e-01,3.903012e+02,4.517375e-03,8.626232e-01,8.716729e-01,1.019144e-01,-1.277415e-06,1.971114e+01,-7.019103e-02,1.978133e+01,2.286141e+01,1.670206e+02
4.083551e+04,4.726332e-01,4.003089e+02,4.633205e-03,8.630361e-01,8.716669e-01,1.019076e-01,1.010547e-06,1.970938e+01,-7.019103e-02,1.977957e+01,2.284840e+01,1.670000e+02
4.084552e+04,4.727490e-01,4.103166e+02,4.749035e-03,8.635206e-01,8.716906e-01,1.019347e-01,1.673903e-06,1.971630e+01,-7.019103e-02,1.978649e+01,2.284355e+01,1.670000e+02
4.085552e+04,4.728649e-01,4.203243e+02,4.864865e-03,8.639066e-01,8.716961e-01,1.019411e-01,-1.199283e-06,1.971793e+01,-6.515982e-02,1.978309e+01,2.283441e+01,1.670000e+02
4.086553e+04,4.729807e-01,4.303320e+02,4.980695e-03,8.643208e-01,8.716696e-01,1.019107e-01,-1.877191e-07,1.971018e+01,-6.382676e-02,1.977400e+01,2.281426e+01,1.670907e+02
4.087554e+04,4.730965e-01,4.403398e+02,5.096525e-03,8.645229e-01,8.716928e-01,1.019373e-01,2.004062e-07,1.971697e+01,-6.947638e-02,1.978645e+01,2.281765e+01,1.671000e+02
4.088555e+04,4.732124e-01,4.503475e+02,5.212355e-03,8.648364e-01,8.716731e-01,1.019147e-01,-1.486184e-06,1.971120e+01,-7.019103e-02,1.978139e+01,2.280279e+01,1.671000e+02
4.089556e+04,4.733282e-01,4.603552e+02,5.328185e-03,8.651557e-01,8.716669e-01,1.019076e-01,-3.563707e-07,1.970938e+01,-7.019103e-02,1.977957e+01,2.279225e+01,1.671000e+02
4.090556e+04,4.734440e-01,4.703629e+02,5.444015e-03,8.654451e-01,8.716669e-01,1.019076e-01,0.000000e+00,1.970938e+01,-7.019103e-02,1.977957e+01,2.278461e+01,1.671000e+02
4.091557e+04,4.735598e-01,4.803707e+02,5.559846e-03,8.657537e-01,8.716669e-01,1.019076e-01,1.334995e-06,1.970938e+01,-7.019103e-02,1.977957e+01,2.277646e+01,1.670183e+02
4.092558e+04,4.736757e-01,4.903784e+02,5.675676e-03,8.660116e-01,8.716902e-01,1.019343e-01,1.673903e-06,1.971620e+01,-7.019103e-02,1.978639e+01,2.277753e+01,1.670000e+02
4.093559e+04,4.737915e-01,5.003861e+02,5.791506e-03,8.662374e-01,8.716961e-01,1.019411e-01,3.389076e-07,1.971793e+01,-7.019103e-02,1.978812e+01,2.277357e+01,1.670000e+02
4.094559e+04,4.739073e-01,5.103938e+02,5.907336e-03,8.665198e-01,8.716961e-01,1.019411e-01,0.000000e+00,1.971793e+01,-7.019103e-02,1.978812e+01,2.276613e+01,1.670000e+02
4.095560e+04,4.740232e-01,5.204015e+02,6.023166e-03,8.667344e-01,8.716961e-01,1.019411e-01,-1.353901e-06,1.971793e+01,-7.019103e-02,1.978812e+01,2.276047e+01,1.670000e+02
4.096561e+04,4.741390e-01,5.304093e+02,6.138996e-03,8.668979e-01,8.716725e-01,1.019140e-01,-3.507461e-07,1.971101e+01,-7.019103e-02,1.978120e+01,2.274819e+01,1.670000e+02
4.097562e+04,4.742548e-01,5.404170e+02,6.254826e-03,8.671578e-01,8.716900e-01,1.019340e-01,1.353901e-06,1.971614e+01,-7.019103e-02,1.978633e+01,2.274726e+01,1.670790e+02
4.098562e+04,4.743707e-01,5.504247e+02,6.370656e-03,8.674405e-01,8.716961e-01,1.019411e-01,3.507461e-07,1.971793e+01,-7.019103e-02,1.978812e+01,2.274189e+01,1.671000e+02
4.099563e+04,4.744865e-01,5.604324e+02,6.486486e-03,8.676034e-01,8.716961e-01,1.019411e-01,0.000000e+00,1.971793e+01,-7.019103e-02,1.978812e+01,2.273761e+01,1.671000e+02
4.100564e+04,4.746023e-01,5.704402e+02,6.602317e-03,8.678028e-01,8.716961e-01,1.019411e-01,-1.475234e-06,1.971793e+01,-7.019103e-02,1.978812e+01,2.273237e+01,1.671769e+02
4.101565e+04,4.747181e-01,5.804479e+02,6.718147e-03,8.680561e-01,8.716704e-01,1.019115e-01,-6.713154e-06,1.971039e+01,-7.019103e-02,1.978058e+01,2.271703e+01,1.672000e+02
4.102566e+04,4.748340e-01,5.904556e+02,6.833977e-03,8.682299e-01,8.715790e-01,1.018067e-01,-1.206758e-05,1.968379e+01,-7.019103e-02,1.975398e+01,2.268182e+01,1.672000e+02
4.103566e+04,4.749498e-01,6.004633e+02,6.949807e-03,8.684217e-01,8.714599e-01,1.016700e-01,-1.427000e-05,1.964945e+01,-7.019103e-02,1.971964e+01,2.263726e+01,1.672000e+02
4.104567e+04,4.750656e-01,6.104710e+02,7.065637e-03,8.685453e-01,8.713301e-01,1.015211e-01,-1.373994e-05,1.961250e+01,-7.019103e-02,1.968269e+01,2.259149e+01,1.672000e+02
4.105568e+04,4.751815e-01,6.204788e+02,7.181467e-03,8.687260e-01,8.712202e-01,1.013950e-01,-1.260503e-05,1.958158e+01,-7.019103e-02,1.965177e+01,2.255118e+01,1.672000e+02
4.106569e+04,4.752973e-01,6.304865e+02,7.297297e-03,8.688430e-01,8.711103e-01,1.012688e-01,-1.204891e-05,1.955095e+01,-7.019103e-02,1.962114e+01,2.251288e+01,1.672000e+02
4.107569e+04,4.754131e-01,6.404942e+02,7.413127e-03,8.689850e-01,8.710102e-01,1.011538e-01,-1.031123e-05,1.952333e+01,-7.019103e-02,1.959352e+01,2.247740e+01,1.672000e+02
4.108570e+04,4.755290e-01,6.505019e+02,7.528958e-03,8.691104e-01,8.709305e-01,1.010624e-01,-1.106276e-05,1.950154e+01,-7.019103e-02,1.957173e+01,2.244908e+01,1.672000e+02
4.109571e+04,4.756448e-01,6.605097e+02,7.644788e-03,8.692250e-01,8.708173e-01,1.009324e-01,-1.141358e-05,1.947084e+01,-7.019103e-02,1.954103e+01,2.241079e+01,1.672000e+02
4.110572e+04,4.757606e-01,6.705174e+02,7.760618e-03,8.693362e-01,8.707316e-01,1.008339e-01,-1.044525e-05,1.944780e+01,-7.019103e-02,1.951800e+01,2.238142e+01,1.672000e+02
4.111573e+04,4.758764e-01,6.805251e+02,7.876448e-03,8.694444e-01,8.706353e-01,1.007233e-01,-1.314644e-05,1.942213e+01,-7.019103e-02,1.949232e+01,2.234909e+01,1.672000e+02
4.112573e+04,4.759923e-01,6.905328e+02,7.992278e-03,8.695571e-01,8.705025e-01,1.005708e-01,-1.560838e-05,1.938710e+01,-7.019103e-02,1.945729e+01,2.230590e+01,1.672000e+02
4.113574e+04,4.761081e-01,7.005405e+02,8.108108e-03,8.696738e-01,8.703633e-01,1.004109e-01,-1.546979e-05,1.935081e+01,-7.019103e-02,1.942100e+01,2.226117e+01,1.672000e+02
4.114575e+04,4.762239e-01,7.105483e+02,8.223938e-03,8.697782e-01,8.702330e-01,1.002612e-01,-1.268322e-05,1.931722e+01,-7.019103e-02,1.938741e+01,2.221988e+01,1.672000e+02
4.115576e+04,4.763398e-01,7.205560e+02,8.339768e-03,8.698331e-01,8.701424e-01,1.001571e-01,-9.462825e-06,1.929409e+01,-7.019103e-02,1.936428e+01,2.219187e+01,1.672000e+02
4.116576e+04,4.764556e-01,7.305637e+02,8.455598e-03,8.699084e-01,8.700682e-01,1.000718e-01,-7.982907e-06,1.927528e+01,-7.019103e-02,1.934547e+01,2.216832e+01,1.672000e+02
4.117577e+04,4.765714e-01,7.405714e+02,8.571429e-03,8.700131e-01,8.700034e-01,9.999727e-02,-6.680915e-06,1.925894e+01,-7.019103e-02,1.932913e+01,2.214687e+01,1.672000e+02
4.118578e+04,4.766873e-01,7.505792e+02,8.687259e-03,8.701160e-01,8.699519e-01,9.993805e-02,-4.660287e-06,1.924602e+01,-7.019103e-02,1.931621e+01,2.212939e+01,1.672000e+02
4.119579e+04,4.768031e-01,7.605869e+02,8.803089e-03,8.702327e-01,8.699222e-01,9.990399e-02,-4.422866e-06,1.923861e+01,-6.525401e-02,1.930386e+01,2.211716e+01,1.672776e+02
4.120579e+04,4.769189e-01,7.705946e+02,8.918919e-03,8.703457e-01,8.698748e-01,9.984952e-02,-6.809634e-06,1.922680e+01,-6.897135e-02,1.929577e+01,2.210127e+01,1.673000e+02
4.121580e+04,4.770347e-01,7.806023e+02,9.034749e-03,8.704229e-01,8.698037e-01,9.976770e-02,-7.902057e-06,1.920915e+01,-7.019103e-02,1.927934e+01,2.207921e+01,1.673000e+02
4.122581e+04,4.771506e-01,7.906100e+02,9.150579e-03,8.704381e-01,8.697373e-01,9.969136e-02,-8.054705e-06,1.919278e+01,-7.019103e-02,1.926297e+01,2.206001e+01,1.673823e+02
4.123582e+04,4.772664e-01,8.006178e+02,9.266409e-03,8.705648e-01,8.696635e-01,9.960648e-02,-1.085303e-05,1.917468e+01,-7.019103e-02,1.924487e+01,2.203600e+01,1.674000e+02
4.124583e+04,4.773822e-01,8.106255e+02,9.382239e-03,8.706238e-01,8.695484e-01,9.947413e-02,-1.375111e-05,1.914667e+01,-6.567537e-02,1.921235e+01,2.200166e+01,1.674000e+02
4.125583e+04,4.774981e-01,8.206332e+02,9.498069e-03,8.706917e-01,8.694241e-01,9.933124e-02,-1.211166e-05,1.911673e+01,-6.879532e-02,1.918553e+01,2.196601e+01,1.674000e+02
4.126584e+04,4.776139e-01,8.306409e+02,9.613900e-03,8.708002e-01,8.693376e-01,9.923171e-02,-1.020862e-05,1.909605e+01,-7.019103e-02,1.916624e+01,2.193972e+01,1.674000e+02
4.127585e+04,4.777297e-01,8.406486e+02,9.729730e-03,8.708259e-01,8.692465e-01,9.912691e-02,-8.683681e-06,1.907442e+01,-7.019103e-02,1.914461e+01,2.191424e+01,1.674000e+02
4.128586e+04,4.778456e-01,8.506564e+02,9.845560e-03,8.708835e-01,8.691865e-01,9.905790e-02,-5.389137e-06,1.906027e+01,-7.019103e-02,1.913046e+01,2.189653e+01,1.674000e+02
4.129586e+04,4.779614e-01,8.606641e+02,9.961390e-03,8.709584e-01,8.691527e-01,9.901905e-02,-6.460888e-06,1.905233e+01,-7.019103e-02,1.912252e+01,2.188553e+01,1.674000e+02
4.130587e+04,4.780772e-01,8.706718e+02,1.007722e-02,8.709972e-01,8.690741e-01,9.892859e-02,-5.519742e-06,1.903392e+01,-7.019103e-02,1.910411e+01,2.186342e+01,1.674000e+02
4.131588e+04,4.781931e-01,8.806795e+02,1.019305e-02,8.710835e-01,8.690567e-01,9.890857e-02,-2.235623e-06,1.902986e+01,-7.019103e-02,1.910005e+01,2.185658e+01,1.674000e+02
4.132589e+04,4.783089e-01,8.906873e+02,1.030888e-02,8.710271e-01,8.690352e-01,9.888384e-02,-6.587687e-06,1.902486e+01,-7.019103e-02,1.909505e+01,2.185226e+01,1.674789e+02
4.133589e+04,4.784247e-01,9.006950e+02,1.042471e-02,8.712164e-01,8.689421e-01,9.877671e-02,-8.015852e-06,1.900327e+01,-7.019103e-02,1.907346e+01,2.182272e+01,1.675000e+02
4.134590e+04,4.785405e-01,9.107027e+02,1.054054e-02,8.714303e-01,8.688958e-01,9.872340e-02,-4.234623e-06,1.899258e+01,-7.019103e-02,1.906277e+01,2.180508e+01,1.675000e+02
4.135591e+04,4.786564e-01,9.207104e+02,1.065637e-02,8.713689e-01,8.688685e-01,9.869195e-02,-7.741207e-06,1.898630e+01,-7.019103e-02,1.905649e+01,2.179941e+01,1.675000e+02
4.136592e+04,4.787722e-01,9.307181e+02,1.077220e-02,8.714063e-01,8.687612e-01,9.856846e-02,-1.128688e-05,1.896174e+01,-7.019103e-02,1.903193e+01,2.177029e+01,1.675000e+02
4.137593e+04,4.788880e-01,9.407259e+02,1.088803e-02,8.714556e-01,8.686722e-01,9.846604e-02,-1.113075e-05,1.894152e+01,-7.019103e-02,1.901171e+01,2.174585e+01,1.675000e+02
4.138593e+04,4.790039e-01,9.507336e+02,1.100386e-02,8.714878e-01,8.685677e-01,9.834567e-02,-9.187120e-06,1.891793e+01,-7.019103e-02,1.898812e+01,2.171798e+01,1.675000e+02
4.139594e+04,4.791197e-01,9.607413e+02,1.111969e-02,8.715256e-01,8.685125e-01,9.828216e-02,-6.182202e-06,1.890556e+01,-7.019103e-02,1.897575e+01,2.170284e+01,1.675000e+02
4.140595e+04,4.792355e-01,9.707490e+02,1.123552e-02,8.715364e-01,8.684602e-01,9.822193e-02,-5.118441e-06,1.889387e+01,-7.019103e-02,1.896406e+01,2.168916e+01,1.675000e+02
4.141596e+04,4.793514e-01,9.807568e+02,1.135135e-02,8.716239e-01,8.684235e-01,9.817971e-02,-3.735905e-06,1.888571e+01,-7.019103e-02,1.895590e+01,2.167760e+01,1.675000e+02
4.142596e+04,4.794672e-01,9.907645e+02,1.146718e-02,8.717431e-01,8.683953e-01,9.814715e-02,-3.350276e-06,1.887943e+01,-7.019103e-02,1.894962e+01,2.166743e+01,1.675000e+02
4.143597e+04,4.795830e-01,1.000772e+03,1.158301e-02,8.717669e-01,8.683653e-01,9.811265e-02,-3.355109e-06,1.887278e+01,-7.019103e-02,1.894297e+01,2.165921e+01,1.675846e+02
4.144598e+04,4.796988e-01,1.010780e+03,1.169884e-02,8.717235e-01,8.683369e-01,9.808000e-02,-3.844721e-06,1.886651e+01,-7.019103e-02,1.893670e+01,2.165310e+01,1.676000e+02
4.145599e+04,4.798147e-01,1.020788e+03,1.181467e-02,8.718219e-01,8.682985e-01,9.803570e-02,-3.820394e-06,1.885802e+01,-6.471360e-02,1.892273e+01,2.164010e+01,1.676000e+02
4.146600e+04,4.799305e-01,1.030795e+03,1.193050e-02,8.718393e-01,8.682705e-01,9.800353e-02,-4.406493e-06,1.885187e+01,-6.874693e-02,1.892062e+01,2.163321e+01,1.676773e+02
4.147600e+04,4.800463e-01,1.040803e+03,1.204633e-02,8.719151e-01,8.682219e-01,9.794750e-02,-7.910068e-06,1.884119e+01,-7.019103e-02,1.891138e+01,2.161928e+01,1.677000e+02
4.148601e+04,4.801622e-01,1.050811e+03,1.216216e-02,8.721071e-01,8.681331e-01,9.784521e-02,-1.064807e-05,1.882178e+01,-7.019103e-02,1.889197e+01,2.159225e+01,1.677000e+02
4.149602e+04,4.802780e-01,1.060819e+03,1.227799e-02,8.718626e-01,8.680369e-01,9.773437e-02,-1.096349e-05,1.880089e+01,-7.019103e-02,1.887108e+01,2.157436e+01,1.677000e+02
4.150603e+04,4.803938e-01,1.070826e+03,1.239382e-02,8.719234e-01,8.679426e-01,9.762577e-02,-9.043938e-06,1.878055e+01,-7.019103e-02,1.885074e+01,2.154954e+01,1.677000e+02
4.151603e+04,4.805097e-01,1.080834e+03,1.250965e-02,8.720049e-01,8.678798e-01,9.755336e-02,-4.203080e-06,1.876707e+01,-7.019103e-02,1.883726e+01,2.153205e+01,1.677000e+02
4.152604e+04,4.806255e-01,1.090842e+03,1.262548e-02,8.720915e-01,8.678696e-01,9.754164e-02,-1.917001e-06,1.876490e+01,-7.019103e-02,1.883509e+01,2.152741e+01,1.677000e+02
4.153605e+04,4.807413e-01,1.100849e+03,1.274131e-02,8.721336e-01,8.678465e-01,9.751499e-02,-2.966401e-06,1.875995e+01,-6.523117e-02,1.882518e+01,2.151997e+01,1.677000e+02
4.154606e+04,4.808571e-01,1.110857e+03,1.285714e-02,8.722189e-01,8.678181e-01,9.748227e-02,-3.854151e-06,1.875389e+01,-6.844844e-02,1.882234e+01,2.151139e+01,1.677000e+02
4.155606e+04,4.809730e-01,1.120865e+03,1.297297e-02,8.723024e-01,8.677795e-01,9.743784e-02,-4.193247e-06,1.874569e+01,-7.019103e-02,1.881588e+01,2.150017e+01,1.677000e+02
4.156607e+04,4.810888e-01,1.130873e+03,1.308880e-02,8.721075e-01,8.677452e-01,9.739834e-02,-3.809092e-06,1.873841e+01,-7.019103e-02,1.880860e+01,2.149665e+01,1.677000e+02
4.157608e+04,4.812046e-01,1.140880e+03,1.320463e-02,8.720963e-01,8.677134e-01,9.736160e-02,-3.541817e-06,1.873165e+01,-7.019103e-02,1.880185e+01,2.148918e+01,1.677000e+02
4.158609e+04,4.813205e-01,1.150888e+03,1.332046e-02,8.723179e-01,8.676837e-01,9.732745e-02,-5.059078e-06,1.872539e+01,-7.019103e-02,1.879558e+01,2.147652e+01,1.677837e+02
4.159610e+04,4.814363e-01,1.160896e+03,1.343629e-02,8.724290e-01,8.676255e-01,9.726034e-02,-7.939943e-06,1.871312e+01,-7.019103e-02,1.878331e+01,2.145971e+01,1.678000e+02
4.160610e+04,4.815521e-01,1.170903e+03,1.355212e-02,8.724699e-01,8.675458e-01,9.716853e-02,-8.751702e-06,1.869640e+01,-7.019103e-02,1.876659e+01,2.143954e+01,1.678000e+02
4.161611e+04,4.816680e-01,1.180911e+03,1.366795e-02,8.723915e-01,8.674735e-01,9.708517e-02,-9.338584e-06,1.868131e+01,-7.019103e-02,1.875150e+01,2.142417e+01,1.678000e+02
4.162612e+04,4.817838e-01,1.190919e+03,1.378378e-02,8.723297e-01,8.673837e-01,9.698161e-02,-6.451043e-06,1.866265e+01,-7.019103e-02,1.873285e+01,2.140431e+01,1.678000e+02
4.163613e+04,4.818996e-01,1.200927e+03,1.389961e-02,8.724384e-01,8.673615e-01,9.695605e-02,-2.805362e-06,1.865807e+01,-7.019103e-02,1.872826e+01,2.139638e+01,1.678000e+02
4.164613e+04,4.820154e-01,1.210934e+03,1.401544e-02,8.725404e-01,8.673350e-01,9.692546e-02,-1.789107e-06,1.865259e+01,-7.019103e-02,1.872278e+01,2.138759e+01,1.678000e+02
4.165614e+04,4.821313e-01,1.220942e+03,1.413127e-02,8.725509e-01,8.673305e-01,9.692024e-02,-1.711130e-06,1.865166e+01,-7.019103e-02,1.872185e+01,2.138626e+01,1.678000e+02
4.166615e+04,4.822471e-01,1.230950e+03,1.424710e-02,8.725776e-01,8.673053e-01,9.689121e-02,-3.183863e-06,1.864647e+01,-7.019103e-02,1.871666e+01,2.137966e+01,1.678000e+02
4.167616e+04,4.823629e-01,1.240958e+03,1.436293e-02,8.727371e-01,8.672752e-01,9.685652e-02,-3.914488e-06,1.864027e+01,-7.019103e-02,1.871047e+01,2.136864e+01,1.678000e+02
4.168617e+04,4.824788e-01,1.250965e+03,1.447876e-02,8.726354e-01,8.672373e-01,9.681286e-02,-2.806774e-06,1.863250e+01,-6.548335e-02,1.869799e+01,2.136155e+01,1.678740e+02
4.169617e+04,4.825946e-01,1.260973e+03,1.459459e-02,8.727056e-01,8.672265e-01,9.680034e-02,-1.971054e-06,1.863028e+01,-6.872115e-02,1.869900e+01,2.135775e+01,1.679000e+02
4.170618e+04,4.827104e-01,1.270981e+03,1.471042e-02,8.728266e-01,8.672031e-01,9.677341e-02,-4.908938e-06,1.862549e+01,-7.019103e-02,1.869569e+01,2.134951e+01,1.679000e+02
4.171619e+04,4.828263e-01,1.280988e+03,1.482625e-02,8.727917e-01,8.671413e-01,9.670208e-02,-8.705767e-06,1.861287e+01,-6.470154e-02,1.867757e+01,2.133510e+01,1.679000e+02
4.172620e+04,4.829421e-01,1.290996e+03,1.494208e-02,8.727817e-01,8.670520e-01,9.659916e-02,-1.094006e-05,1.859473e+01,-6.924090e-02,1.866398e+01,2.131523e+01,1.679000e+02
4.173620e+04,4.830579e-01,1.301004e+03,1.505792e-02,8.728086e-01,8.669514e-01,9.648311e-02,-1.006447e-05,1.857442e+01,-7.019103e-02,1.864461e+01,2.129143e+01,1.679000e+02
4.174621e+04,4.831737e-01,1.311012e+03,1.517375e-02,8.729721e-01,8.668774e-01,9.639772e-02,-6.227365e-06,1.855955e+01,-7.019103e-02,1.862974e+01,2.127040e+01,1.679000e+02
4.175622e+04,4.832896e-01,1.321019e+03,1.528958e-02,8.730600e-01,8.668434e-01,9.635847e-02,-2.393630e-06,1.855274e+01,-7.019103e-02,1.862293e+01,2.126045e+01,1.679000e+02
4.176623e+04,4.834054e-01,1.331027e+03,1.540541e-02,8.729864e-01,8.668359e-01,9.634981e-02,-4.328773e-07,1.855124e+01,-7.019103e-02,1.862143e+01,2.126053e+01,1.679000e+02
4.177623e+04,4.835212e-01,1.341035e+03,1.552124e-02,8.729899e-01,8.668359e-01,9.634981e-02,-1.343315e-06,1.855124e+01,-7.019103e-02,1.862143e+01,2.126045e+01,1.679000e+02
4.178624e+04,4.836371e-01,1.351042e+03,1.563707e-02,8.729994e-01,8.668125e-01,9.632292e-02,-1.851976e-06,1.854659e+01,-7.019103e-02,1.861678e+01,2.125489e+01,1.679000e+02
4.179625e+04,4.837529e-01,1.361050e+03,1.575290e-02,8.731252e-01,8.668037e-01,9.631274e-02,-5.086615e-07,1.854483e+01,-6.491532e-02,1.860974e+01,2.124903e+01,1.679000e+02
4.180626e+04,4.838687e-01,1.371058e+03,1.586873e-02,8.730643e-01,8.668037e-01,9.631274e-02,-1.595019e-06,1.854483e+01,-6.906275e-02,1.861389e+01,2.125112e+01,1.679000e+02
4.181627e+04,4.839846e-01,1.381066e+03,1.598456e-02,8.731363e-01,8.667760e-01,9.628081e-02,-3.291484e-06,1.853931e+01,-7.019103e-02,1.860951e+01,2.124321e+01,1.679860e+02
4.182627e+04,4.841004e-01,1.391073e+03,1.610039e-02,8.731817e-01,8.667466e-01,9.624686e-02,-3.580668e-06,1.853346e+01,-6.527654e-02,1.859874e+01,2.123469e+01,1.680000e+02
4.183628e+04,4.842162e-01,1.401081e+03,1.621622e-02,8.732735e-01,8.667139e-01,9.620914e-02,-7.069584e-06,1.852697e+01,-6.881497e-02,1.859579e+01,2.122553e+01,1.680000e+02
4.184629e+04,4.843320e-01,1.411089e+03,1.633205e-02,8.731597e-01,8.666240e-01,9.610536e-02,-9.382908e-06,1.850919e+01,-7.019103e-02,1.857938e+01,2.120814e+01,1.680000e+02
4.185630e+04,4.844479e-01,1.421097e+03,1.644788e-02,8.730312e-01,8.665512e-01,9.602134e-02,-8.076111e-06,1.849486e+01,-7.019103e-02,1.856505e+01,2.119486e+01,1.680000e+02
4.186630e+04,4.845637e-01,1.431104e+03,1.656371e-02,8.731149e-01,8.664839e-01,9.594371e-02,-6.326209e-06,1.848169e+01,-7.019103e-02,1.855188e+01,2.117773e+01,1.680000e+02
4.187631e+04,4.846795e-01,1.441112e+03,1.667954e-02,8.731511e-01,8.664415e-01,9.589472e-02,-4.447240e-06,1.847340e+01,-7.019103e-02,1.854359e+01,2.116736e+01,1.679186e+02
4.188632e+04,4.847954e-01,1.451120e+03,1.679537e-02,8.733114e-01,8.664068e-01,9.585470e-02,-7.734921e-07,1.846665e+01,-7.019103e-02,1.853684e+01,2.115573e+01,1.679867e+02
4.189633e+04,4.849112e-01,1.461127e+03,1.691120e-02,8.732794e-01,8.664280e-01,9.587924e-02,1.646665e-06,1.847079e+01,-7.019103e-02,1.854098e+01,2.116125e+01,1.680000e+02
4.190634e+04,4.850270e-01,1.471135e+03,1.702703e-02,8.733573e-01,8.664353e-01,9.588765e-02,-1.049039e-06,1.847221e+01,-7.019103e-02,1.854240e+01,2.116098e+01,1.680000e+02
4.191634e+04,4.851429e-01,1.481143e+03,1.714286e-02,8.734690e-01,8.664099e-01,9.585824e-02,-1.899591e-06,1.846724e+01,-7.019103e-02,1.853743e+01,2.115258e+01,1.680000e+02
4.192635e+04,4.852587e-01,1.491151e+03,1.725869e-02,8.734407e-01,8.664024e-01,9.584963e-02,-2.380102e-06,1.846579e+01,-7.019103e-02,1.853598e+01,2.115161e+01,1.680000e+02
4.193636e+04,4.853745e-01,1.501158e+03,1.737452e-02,8.735029e-01,8.663686e-01,9.581060e-02,-2.538864e-06,1.845922e+01,-7.019103e-02,1.852941e+01,2.114258e+01,1.680000e+02
4.194637e+04,4.854903e-01,1.511166e+03,1.749035e-02,8.734180e-01,8.663584e-01,9.579882e-02,-5.887724e-07,1.845724e+01,-7.019103e-02,1.852743e+01,2.114237e+01,1.680000e+02
4.195637e+04,4.856062e-01,1.521174e+03,1.760618e-02,8.734447e-01,8.663584e-01,9.579882e-02,9.315154e-05,1.845724e+01,-7.019103e-02,1.852743e+01,2.114172e+01,1.680000e+02
4.196638e+04,4.857220e-01,1.531181e+03,1.772201e-02,8.735117e-01,8.679752e-01,9.766329e-02,1.716499e-04,1.878756e+01,-7.019103e-02,1.885775e+01,2.151825e+01,1.680785e+02
4.197639e+04,4.858378e-01,1.541189e+03,1.783784e-02,8.736539e-01,8.693400e-01,9.923447e-02,9.520443e-05,1.909662e+01,-7.019103e-02,1.916681e+01,2.186848e+01,1.681000e+02
4.198640e+04,4.859537e-01,1.551197e+03,1.795367e-02,8.738302e-01,8.696307e-01,9.956885e-02,8.543770e-05,1.916669e+01,-7.019103e-02,1.923688e+01,2.194425e+01,1.681000e+02
4.199640e+04,4.860695e-01,1.561205e+03,1.806950e-02,8.738954e-01,8.708279e-01,1.009445e-01,1.874610e-04,1.947370e+01,-7.019103e-02,1.954389e+01,2.229391e+01,1.681000e+02
4.200641e+04,4.861853e-01,1.571212e+03,1.818533e-02,8.741653e-01,8.728998e-01,1.033210e-01,2.232386e-04,2.009405e+01,-6.525420e-02,2.015931e+01,2.299596e+01,1.681776e+02
4.201642e+04,4.863012e-01,1.581220e+03,1.830116e-02,8.745924e-01,8.747277e-01,1.054128e-01,1.403226e-04,2.077927e+01,-6.866140e-02,2.084793e+01,2.376865e+01,1.682000e+02
4.202643e+04,4.864170e-01,1.591228e+03,1.841699e-02,8.748303e-01,8.753549e-01,1.061296e-01,2.306303e-05,2.105842e+01,-6.465485e-02,2.112308e+01,2.408069e+01,1.682000e+02
4.203644e+04,4.865328e-01,1.601236e+03,1.853282e-02,8.751100e-01,8.751315e-01,1.058744e-01,-4.804078e-05,2.095582e+01,-6.927980e-02,2.102510e+01,2.395638e+01,1.682000e+02
4.204644e+04,4.866486e-01,1.611243e+03,1.864865e-02,8.751808e-01,8.745136e-01,1.051680e-01,-7.141485e-05,2.068999e+01,-7.019103e-02,2.076018e+01,2.365083e+01,1.682000e+02
4.205645e+04,4.867645e-01,1.621251e+03,1.876448e-02,8.752545e-01,8.738815e-01,1.044450e-01,-4.098227e-05,2.044161e+01,-7.019103e-02,2.051180e+01,2.336505e+01,1.682000e+02
4.206646e+04,4.868803e-01,1.631259e+03,1.888031e-02,8.754073e-01,8.737966e-01,1.043477e-01,7.083359e-06,2.040981e+01,-6.540145e-02,2.047521e+01,2.332396e+01,1.682000e+02
4.207647e+04,4.869961e-01,1.641266e+03,1.899614e-02,8.755086e-01,8.740054e-01,1.045868e-01,1.805673e-05,2.048863e+01,-6.382676e-02,2.055245e+01,2.341105e+01,1.682000e+02
4.208647e+04,4.871120e-01,1.651274e+03,1.911197e-02,8.757021e-01,8.741124e-01,1.047092e-01,3.798384e-06,2.052985e+01,-6.382676e-02,2.059368e+01,2.345294e+01,1.682000e+02
4.209648e+04,4.872278e-01,1.661282e+03,1.922780e-02,8.757880e-01,8.740719e-01,1.046628e-01,-4.771684e-06,2.051416e+01,-6.890656e-02,2.058307e+01,2.343343e+01,1.682000e+02
4.210649e+04,4.873436e-01,1.671290e+03,1.934363e-02,8.758580e-01,8.740289e-01,1.046136e-01,6.804222e-07,2.049763e+01,-7.019103e-02,2.056782e+01,2.341287e+01,1.682000e+02
4.211650e+04,4.874595e-01,1.681297e+03,1.945946e-02,8.761216e-01,8.740838e-01,1.046764e-01,3.837703e-06,2.051876e+01,-6.491614e-02,2.058368e+01,2.342917e+01,1.681171e+02
4.212651e+04,4.875753e-01,1.691305e+03,1.957529e-02,8.761422e-01,8.740961e-01,1.046905e-01,-9.778083e-07,2.052352e+01,-6.888050e-02,2.059240e+01,2.343461e+01,1.681000e+02
4.213651e+04,4.876911e-01,1.701313e+03,1.969112e-02,8.762246e-01,8.740667e-01,1.046568e-01,-1.212835e-06,2.051215e+01,-6.535844e-02,2.057751e+01,2.341893e+01,1.681000e+02
4.214652e+04,4.878069e-01,1.711320e+03,1.980695e-02,8.763109e-01,8.740748e-01,1.046662e-01,1.465756e-06,2.051531e+01,-6.382676e-02,2.057914e+01,2.342000e+01,1.681000e+02
4.215653e+04,4.879228e-01,1.721328e+03,1.992278e-02,8.764390e-01,8.740923e-01,1.046862e-01,4.496082e-07,2.052206e+01,-6.382676e-02,2.058589e+01,2.342428e+01,1.681000e+02
4.216654e+04,4.880386e-01,1.731336e+03,2.003861e-02,8.765416e-01,8.740827e-01,1.046752e-01,7.577743e-07,2.051835e+01,-6.382676e-02,2.058218e+01,2.341729e+01,1.681806e+02
4.217654e+04,4.881544e-01,1.741344e+03,2.015444e-02,8.765897e-01,8.741056e-01,1.047013e-01,1.908945e-05,2.052720e+01,-6.382676e-02,2.059103e+01,2.342610e+01,1.682000e+02
4.218655e+04,4.882703e-01,1.751351e+03,2.027027e-02,8.767329e-01,8.744168e-01,1.050573e-01,5.800923e-05,2.065050e+01,-6.861430e-02,2.071911e+01,2.356357e+01,1.682000e+02
4.219656e+04,4.883861e-01,1.761359e+03,2.038610e-02,8.768708e-01,8.751211e-01,1.058624e-01,8.780656e-05,2.095110e+01,-7.019103e-02,2.102129e+01,2.390289e+01,1.682000e+02
4.220657e+04,4.885019e-01,1.771367e+03,2.050193e-02,8.771052e-01,8.759549e-01,1.068148e-01,8.722426e-05,2.135420e+01,-7.019103e-02,2.142439e+01,2.435606e+01,1.682000e+02
4.221657e+04,4.886178e-01,1.781375e+03,2.061776e-02,8.774020e-01,8.766502e-01,1.076082e-01,5.973076e-05,2.174156e+01,-6.511346e-02,2.180668e+01,2.478858e+01,1.682798e+02
4.222658e+04,4.887336e-01,1.791382e+03,2.073359e-02,8.777357e-01,8.770027e-01,1.080103e-01,3.516189e-05,2.196082e+01,-6.382676e-02,2.202464e+01,2.502874e+01,1.683000e+02
4.223659e+04,4.888494e-01,1.801390e+03,2.084942e-02,8.780510e-01,8.772674e-01,1.083120e-01,3.337063e-05,2.213771e+01,-6.382676e-02,2.220154e+01,2.522120e+01,1.682187e+02
4.224660e+04,4.889653e-01,1.811398e+03,2.096525e-02,8.783168e-01,8.775887e-01,1.086782e-01,4.005892e-05,2.236903e+01,-6.382676e-02,2.243286e+01,2.547691e+01,1.682000e+02
4.225661e+04,4.890811e-01,1.821405e+03,2.108108e-02,8.785348e-01,8.779711e-01,1.091138e-01,4.638681e-05,2.267253e+01,-6.382676e-02,2.273636e+01,2.581604e+01,1.682000e+02
4.226661e+04,4.891969e-01,1.831413e+03,2.119691e-02,8.789219e-01,8.784039e-01,1.096067e-01,4.047483e-05,2.306266e+01,2.125760e+00,2.093690e+01,2.594688e+01,1.682769e+02
4.227662e+04,4.893127e-01,1.841421e+03,2.131274e-02,8.789606e-01,8.786826e-01,1.099239e-01,2.517196e-05,2.334734e+01,3.509374e+00,1.983796e+01,2.607917e+01,1.682227e+02
4.228663e+04,4.894286e-01,1.851429e+03,2.142857e-02,8.793193e-01,8.788466e-01,1.101105e-01,1.897170e-05,2.352996e+01,3.705767e+00,1.982419e+01,2.625069e+01,1.682000e+02
4.229664e+04,4.895444e-01,1.861436e+03,2.154440e-02,8.793420e-01,8.790163e-01,1.103037e-01,2.166620e-05,2.373311e+01,3.686617e+00,2.004649e+01,2.648377e+01,1.682000e+02
4.230664e+04,4.896602e-01,1.871444e+03,2.166023e-02,8.793946e-01,8.792278e-01,1.105442e-01,2.572110e-05,2.400964e+01,3.672102e+00,2.033753e+01,2.679885e+01,1.682000e+02
4.231665e+04,4.897761e-01,1.881452e+03,2.177606e-02,8.793088e-01,8.794690e-01,1.108185e-01,2.310191e-05,2.436446e+01,4.007758e+00,2.035670e+01,2.715855e+01,1.682000e+02
4.232666e+04,4.898919e-01,1.891459e+03,2.189189e-02,8.793731e-01,8.796344e-01,1.110066e-01,1.785662e-05,2.463817e+01,4.592810e+00,2.004536e+01,2.738787e+01,1.682000e+02
4.233667e+04,4.900077e-01,1.901467e+03,2.200772e-02,8.796743e-01,8.797834e-01,1.111759e-01,1.582780e-05,2.491124e+01,5.329770e+00,1.958147e+01,2.758968e+01,1.682000e+02
4.234667e+04,4.901236e-01,1.911475e+03,2.212355e-02,8.795682e-01,8.799131e-01,1.113234e-01,1.455863e-05,2.517423e+01,6.131432e+00,1.904280e+01,2.778160e+01,1.682000e+02
4.235668e+04,4.902394e-01,1.921483e+03,2.223938e-02,8.796088e-01,8.800398e-01,1.114673e-01,1.298806e-05,2.545877e+01,6.944380e+00,1.851439e+01,2.799282e+01,1.682000e+02
4.236669e+04,4.903552e-01,1.931490e+03,2.235521e-02,8.795137e-01,8.801419e-01,1.115833e-01,1.145335e-05,2.571263e+01,7.341994e+00,1.837064e+01,2.822926e+01,1.682000e+02
4.237670e+04,4.904710e-01,1.941498e+03,2.247104e-02,8.795110e-01,8.802416e-01,1.116965e-01,1.042329e-05,2.598624e+01,7.402416e+00,1.858383e+01,2.853214e+01,1.682828e+02
4.238671e+04,4.905869e-01,1.951506e+03,2.258687e-02,8.795168e-01,8.803255e-01,1.117919e-01,9.198254e-06,2.624100e+01,7.391066e+00,1.884993e+01,2.882321e+01,1.683000e+02
4.239671e+04,4.907027e-01,1.961514e+03,2.270270e-02,8.795476e-01,8.804036e-01,1.118806e-01,8.489348e-06,2.650207e+01,7.383666e+00,1.911841e+01,2.912030e+01,1.683000e+02
4.240672e+04,4.908185e-01,1.971521e+03,2.281853e-02,8.796108e-01,8.804751e-01,1.119619e-01,7.809405e-06,2.676607e+01,7.382207e+00,1.938386e+01,2.941907e+01,1.683000e+02
4.241673e+04,4.909344e-01,1.981529e+03,2.293436e-02,8.795738e-01,8.805413e-01,1.120370e-01,7.186221e-06,2.703609e+01,7.377341e+00,1.965874e+01,2.972765e+01,1.683767e+02
4.242674e+04,4.910502e-01,1.991537e+03,2.305019e-02,8.797753e-01,8.806018e-01,1.121057e-01,6.607653e-06,2.731009e+01,7.375862e+00,1.993423e+01,3.003418e+01,1.683180e+02
4.243674e+04,4.911660e-01,2.001544e+03,2.316602e-02,8.798553e-01,8.806577e-01,1.121692e-01,5.976973e-06,2.759130e+01,7.380939e+00,2.021036e+01,3.035103e+01,1.683800e+02
4.244675e+04,4.912819e-01,2.011552e+03,2.328185e-02,8.799858e-01,8.807071e-01,1.122253e-01,5.131309e-06,2.786748e+01,7.552265e+00,2.031521e+01,3.063811e+01,1.683165e+02
4.245676e+04,4.913977e-01,2.021560e+03,2.339768e-02,8.800480e-01,8.807482e-01,1.122719e-01,4.423592e-06,2.812095e+01,8.022799e+00,2.009815e+01,3.086036e+01,1.683000e+02
4.246677e+04,4.915135e-01,2.031568e+03,2.351351e-02,8.801710e-01,8.807851e-01,1.123139e-01,3.527452e-06,2.837218e+01,8.277993e+00,2.009419e+01,3.110786e+01,1.683000e+02
4.247678e+04,4.916293e-01,2.041575e+03,2.362934e-02,8.802034e-01,8.808104e-01,1.123425e-01,1.645282e-06,2.855860e+01,8.310960e+00,2.024764e+01,3.131433e+01,1.683000e+02
4.248678e+04,4.917452e-01,2.051583e+03,2.374517e-02,8.800993e-01,8.808141e-01,1.123468e-01,-6.139385e-08,2.858765e+01,8.302669e+00,2.028498e+01,3.135119e+01,1.683000e+02
4.249679e+04,4.918610e-01,2.061591e+03,2.386100e-02,8.801431e-01,8.808093e-01,1.123413e-01,-4.070419e-07,2.855033e+01,8.295632e+00,2.025470e+01,3.130859e+01,1.683000e+02
4.250680e+04,4.919768e-01,2.071598e+03,2.397683e-02,8.802549e-01,8.808070e-01,1.123387e-01,-2.854936e-07,2.853268e+01,8.294414e+00,2.023827e+01,3.128579e+01,1.683000e+02
4.251681e+04,4.920927e-01,2.081606e+03,2.409266e-02,8.801532e-01,8.808042e-01,1.123356e-01,-3.790435e-07,2.851220e+01,8.289069e+00,2.022313e+01,3.126590e+01,1.683000e+02
4.252681e+04,4.922085e-01,2.091614e+03,2.420849e-02,8.802505e-01,8.808003e-01,1.123311e-01,-4.367009e-07,2.848251e+01,8.288069e+00,2.019444e+01,3.122976e+01,1.682179e+02
4.253682e+04,4.923243e-01,2.101622e+03,2.432432e-02,8.802453e-01,8.807965e-01,1.123268e-01,-4.068411e-07,2.845491e+01,8.288069e+00,2.016684e+01,3.119855e+01,1.682000e+02
4.254683e+04,4.924402e-01,2.111629e+03,2.444015e-02,8.802919e-01,8.807931e-01,1.123229e-01,-3.644482e-07,2.842969e+01,8.283302e+00,2.014639e+01,3.116933e+01,1.682000e+02
4.255684e+04,4.925560e-01,2.121637e+03,2.455598e-02,8.803484e-01,8.807901e-01,1.123195e-01,-2.541332e-07,2.840804e+01,8.205722e+00,2.020232e+01,3.115382e+01,1.682000e+02
4.256684e+04,4.926718e-01,2.131645e+03,2.467181e-02,8.803883e-01,8.807886e-01,1.123178e-01,-1.786498e-07,2.839723e+01,7.950011e+00,2.044722e+01,3.117524e+01,1.682000e+02
4.257685e+04,4.927876e-01,2.141653e+03,2.478764e-02,8.804554e-01,8.807870e-01,1.123160e-01,-2.008186e-07,2.838537e+01,7.655939e+00,2.072943e+01,3.119992e+01,1.682000e+02
4.258686e+04,4.929035e-01,2.151660e+03,2.490347e-02,8.803059e-01,8.807851e-01,1.123138e-01,-1.647729e-07,2.837186e+01,7.380814e+00,2.099104e+01,3.122599e+01,1.682000e+02
4.259687e+04,4.930193e-01,2.161668e+03,2.501931e-02,8.804700e-01,8.807841e-01,1.123127e-01,-1.070506e-07,2.836462e+01,8.140709e+00,2.022391e+01,3.111016e+01,1.682000e+02
4.260688e+04,4.931351e-01,2.171676e+03,2.513514e-02,8.804204e-01,8.807832e-01,1.123117e-01,-6.005801e-08,2.835843e+01,8.329043e+00,2.002939e+01,3.107885e+01,1.682000e+02
4.261688e+04,4.932510e-01,2.181683e+03,2.525097e-02,8.805082e-01,8.807830e-01,1.123115e-01,-6.015515e-08,2.835710e+01,8.325087e+00,2.003202e+01,3.107560e+01,1.682000e+02
4.262689e+04,4.933668e-01,2.191691e+03,2.536680e-02,8.805437e-01,8.807821e-01,1.123105e-01,-1.039722e-07,2.835092e+01,8.317411e+00,2.003351e+01,3.106870e+01,1.682000e+02
4.263690e+04,4.934826e-01,2.201699e+03,2.548263e-02,8.805942e-01,8.807812e-01,1.123094e-01,-1.442233e-07,2.834414e+01,8.309814e+00,2.003432e+01,3.106073e+01,1.682000e+02
4.264691e+04,4.935985e-01,2.211707e+03,2.559846e-02,8.807028e-01,8.807796e-01,1.123076e-01,-2.070603e-07,2.833299e+01,8.302647e+00,2.003034e+01,3.104624e+01,1.682000e+02
4.265691e+04,4.937143e-01,2.221714e+03,2.571429e-02,8.807710e-01,8.807775e-01,1.123052e-01,-3.228125e-07,2.831850e+01,8.300828e+00,2.001767e+01,3.102827e+01,1.682000e+02
4.266692e+04,4.938301e-01,2.231722e+03,2.583012e-02,8.807439e-01,8.807739e-01,1.123011e-01,-4.118750e-07,2.829330e+01,8.300828e+00,1.999247e+01,3.100035e+01,1.682000e+02
4.267693e+04,4.939459e-01,2.241730e+03,2.594595e-02,8.808280e-01,8.807703e-01,1.122970e-01,-3.822749e-07,2.826823e+01,8.300828e+00,1.996740e+01,3.096973e+01,1.682000e+02
4.268694e+04,4.940618e-01,2.251737e+03,2.606178e-02,8.808507e-01,8.807672e-01,1.122935e-01,-2.965444e-07,2.824705e+01,8.295476e+00,1.995157e+01,3.094582e+01,1.682000e+02
4.269695e+04,4.941776e-01,2.261745e+03,2.617761e-02,8.809710e-01,8.807650e-01,1.122911e-01,-1.519027e-07,2.823263e+01,8.294414e+00,1.993821e+01,3.092650e+01,1.682000e+02
4.270695e+04,4.942934e-01,2.271753e+03,2.629344e-02,8.809738e-01,8.807645e-01,1.122904e-01,-7.013183e-08,2.822890e+01,8.294414e+00,1.993448e+01,3.092219e+01,1.682000e+02
4.271696e+04,4.944093e-01,2.281761e+03,2.640927e-02,8.809335e-01,8.807638e-01,1.122897e-01,2.502408e-07,2.822427e+01,8.289842e+00,1.993443e+01,3.091860e+01,1.682000e+02
4.272697e+04,4.945251e-01,2.291768e+03,2.652510e-02,8.809500e-01,8.807689e-01,1.122954e-01,1.748652e-06,2.825887e+01,8.288069e+00,1.997080e+01,3.095769e+01,1.682000e+02
4.273698e+04,4.946409e-01,2.301776e+03,2.664093e-02,8.811232e-01,8.807946e-01,1.123247e-01,2.332702e-06,2.844082e+01,8.288069e+00,2.015276e+01,3.115974e+01,1.682000e+02
4.274698e+04,4.947568e-01,2.311784e+03,2.675676e-02,8.810664e-01,8.808100e-01,1.123421e-01,8.941838e-07,2.855600e+01,8.288069e+00,2.026793e+01,3.129193e+01,1.682000e+02
4.275699e+04,4.948726e-01,2.321792e+03,2.687259e-02,8.811681e-01,8.808104e-01,1.123426e-01,-2.305605e-07,2.855884e+01,8.288069e+00,2.027077e+01,3.129250e+01,1.682842e+02
4.276700e+04,4.949884e-01,2.331799e+03,2.698842e-02,8.811913e-01,8.808060e-01,1.123375e-01,-4.959839e-07,2.852509e+01,8.283266e+00,2.024183e+01,3.125425e+01,1.683000e+02
4.277701e+04,4.951042e-01,2.341807e+03,2.710425e-02,8.811679e-01,8.808016e-01,1.123326e-01,-2.815209e-07,2.849273e+01,8.281724e+00,2.021100e+01,3.121833e+01,1.683000e+02
4.278701e+04,4.952201e-01,2.351815e+03,2.722008e-02,8.811287e-01,8.808010e-01,1.123319e-01,1.636975e-06,2.848784e+01,8.281724e+00,2.020612e+01,3.121381e+01,1.683000e+02
4.279702e+04,4.953359e-01,2.361822e+03,2.733591e-02,8.812517e-01,8.808305e-01,1.123654e-01,2.701520e-06,2.871754e+01,8.281724e+00,2.043581e+01,3.147125e+01,1.683000e+02
4.280703e+04,4.954517e-01,2.371830e+03,2.745174e-02,8.812721e-01,8.808486e-01,1.123860e-01,1.048608e-06,2.886911e+01,8.281724e+00,2.058738e+01,3.164271e+01,1.683000e+02
4.281704e+04,4.955676e-01,2.381838e+03,2.756757e-02,8.814821e-01,8.808490e-01,1.123864e-01,-1.506159e-07,2.887233e+01,8.281724e+00,2.059060e+01,3.164080e+01,1.683000e+02
4.282705e+04,4.956834e-01,2.391846e+03,2.768340e-02,8.814753e-01,8.808460e-01,1.123829e-01,-2.323150e-07,2.884633e+01,8.281724e+00,2.056461e+01,3.161148e+01,1.683849e+02
4.283705e+04,4.957992e-01,2.401853e+03,2.779923e-02,8.815163e-01,8.808449e-01,1.123817e-01,-1.009548e-07,2.883724e+01,8.276829e+00,2.056041e+01,3.160075e+01,1.683237e+02
4.284706e+04,4.959151e-01,2.411861e+03,2.791506e-02,8.815321e-01,8.808442e-01,1.123809e-01,-8.450891e-08,2.883118e+01,8.279857e+00,2.055132e+01,3.159304e+01,1.683000e+02
4.285707e+04,4.960309e-01,2.421869e+03,2.803089e-02,8.815075e-01,8.808434e-01,1.123800e-01,-8.650268e-08,2.882459e+01,8.277008e+00,2.054759e+01,3.158661e+01,1.683000e+02
4.286708e+04,4.961467e-01,2.431876e+03,2.814672e-02,8.816146e-01,8.808427e-01,1.123792e-01,-9.722644e-08,2.881826e+01,8.275310e+00,2.054295e+01,3.157682e+01,1.683000e+02
4.287708e+04,4.962625e-01,2.441884e+03,2.826255e-02,8.816842e-01,8.808417e-01,1.123781e-01,-1.037916e-07,2.881012e+01,8.280124e+00,2.052999e+01,3.156510e+01,1.683000e+02
4.288709e+04,4.963784e-01,2.451892e+03,2.837838e-02,8.817516e-01,8.808408e-01,1.123771e-01,1.021571e-07,2.880285e+01,8.276571e+00,2.052628e+01,3.155555e+01,1.683803e+02
4.289710e+04,4.964942e-01,2.461900e+03,2.849421e-02,8.818004e-01,8.808435e-01,1.123801e-01,7.508693e-07,2.882533e+01,8.462487e+00,2.036284e+01,3.155484e+01,1.684000e+02
4.290711e+04,4.966100e-01,2.471907e+03,2.861004e-02,8.818319e-01,8.808541e-01,1.123921e-01,1.912124e-06,2.891645e+01,8.564022e+00,2.035243e+01,3.164374e+01,1.683230e+02
4.291712e+04,4.967259e-01,2.481915e+03,2.872587e-02,8.819209e-01,8.808772e-01,1.124184e-01,3.041299e-06,2.912761e+01,8.660935e+00,2.046668e+01,3.186787e+01,1.683716e+02
4.292712e+04,4.968417e-01,2.491923e+03,2.884170e-02,8.820179e-01,8.809077e-01,1.124530e-01,2.999193e-06,2.943444e+01,8.809272e+00,2.062516e+01,3.219334e+01,1.684743e+02
4.293713e+04,4.969575e-01,2.501931e+03,2.895753e-02,8.820939e-01,8.809301e-01,1.124784e-01,1.947289e-06,2.968512e+01,9.164355e+00,2.052076e+01,3.242805e+01,1.684271e+02
4.294714e+04,4.970734e-01,2.511938e+03,2.907336e-02,8.820276e-01,8.809420e-01,1.124920e-01,1.321896e-06,2.982915e+01,9.637799e+00,2.019135e+01,3.252976e+01,1.683242e+02
4.295715e+04,4.971892e-01,2.521946e+03,2.918919e-02,8.820548e-01,8.809534e-01,1.125049e-01,9.830193e-07,2.997411e+01,9.849611e+00,2.012450e+01,3.266508e+01,1.683000e+02
4.296715e+04,4.973050e-01,2.531954e+03,2.930502e-02,8.820111e-01,8.809594e-01,1.125117e-01,3.436850e-07,3.005341e+01,9.877926e+00,2.017549e+01,3.275234e+01,1.683850e+02
4.297716e+04,4.974208e-01,2.541961e+03,2.942085e-02,8.821575e-01,8.809595e-01,1.125118e-01,-9.927858e-08,3.005475e+01,9.871633e+00,2.018311e+01,3.275090e+01,1.683160e+02
4.298717e+04,4.975367e-01,2.551969e+03,2.953668e-02,8.820779e-01,8.809576e-01,1.125097e-01,-1.602304e-07,3.002987e+01,9.865902e+00,2.016397e+01,3.272553e+01,1.683000e+02
4.299718e+04,4.976525e-01,2.561977e+03,2.965251e-02,8.821205e-01,8.809566e-01,1.125086e-01,-4.207383e-08,3.001684e+01,9.864276e+00,2.015257e+01,3.270987e+01,1.683000e+02
4.300718e+04,4.977683e-01,2.571985e+03,2.976834e-02,8.821473e-01,8.809569e-01,1.125088e-01,-4.121837e-10,3.001996e+01,9.864276e+00,2.015569e+01,3.271271e+01,1.683736e+02
4.301719e+04,4.978842e-01,2.581992e+03,2.988417e-02,8.822036e-01,8.809566e-01,1.125086e-01,-2.009816e-08,3.001675e+01,9.888603e+00,2.012814e+01,3.270436e+01,1.684000e+02
4.302720e+04,4.980000e-01,2.592000e+03,3.000000e-02,8.822510e-01,8.809565e-01,1.125084e-01,-1.282951e-08,3.001524e+01,9.961293e+00,2.005395e+01,3.269173e+01,1.684000e+02
