Repository: brandonlampe/CS_Data

# Repository for Crushed Salt Data
**Grant No: 456417**

This is a work in progress!

## Repository Content

### Directory Names
A uniform namining structure still in progress, but in general directories are named according to the following:
 - Names contain no spaces, a single underscore "_" will be used as a file name seperator.
 - Files are for the Crushed Salt Project (CSP); therefore, the first three charaters of each file are "CSP".
 - Folders are organized by which frame the test was performed on i.e., A2 or A3.
 - The fifth and sixth charaters of each file name will therefore be "A" followed by the frame number.
 - Files are chronologically labeled in order of tests performed on a specific frame.That is to say numbering is frame specific (e.g., 01, 02,...,nn tests performed on a specific frame)Therefore the final two characters will be the test number.

### Crushed Salt Testing
The bulk of current repo contents are tests on crushed salt performed at Sandia National Laboratory in Albuquerque, NM.  Future contents of this repository include:
 - Photographs of crushed salt samples (pre and post testing)
 - Permeability test results
 - Thermalconductivity test results
 - Porosity test results

# Comments For Consolidation Test: 175_01
_Note:_ herein, the phrase "TEST-NUMBER" will imply the insertion of "175_01".  This format will
often be used when describing local directories.

Following the initial increase in pressure from zero to 19.8 MPa with the Isco Pump.
Schuler gauges did not function during this test; therefore, deformation during initial loading was
calculated based on an approximated fluid compressibility and metered fluid out of the Isco pump.
The initial fractional density (after completing the preconsolidation) was obtained from
"dunk tank" values.

## Test Data
Raw test data is contained in: TEST-NUMBER.xlsx

Additionally, calculated values of fractional density have been calculated in TEST-NUMBER.xlsx and
exported to TEST-NUMBER.csv, where the .csv file format allows for easy cross-platform importing
and analysis.

## Temperature Adjustment
No adjustment for temperature was made during this test

## Fit Types
To allow for the calculation of derivatives from test data, analytical expressions were fit to the
test data.  Unique analytical expressions were fit to the loading, creep, and unloading portions of
the consolidation test.

### Loading
- An analytical expression was fit to the calculated fractional density with respect to confining
pressure.
- A summary of the fit to the loading stage has been in the LOADING_FIT directory, with the file
name: TEST-NUMBER_ LOAD_FITREPORT.csv
- All data of the fit to the loading stage has been in the LOADING_FIT directory, with the file
name: TEST-NUMBER_ LOAD_OUT.csv

### Creep
- A summary of the fit to the creep stage has been in the CREEP_FIT directory, with the file
name: TEST-NUMBER_ CREEP_FITREPORT.csv
- All data of the fit to the creep (constant pressure) stage has been in the CREEP_FIT directory,
with the file name: TEST-NUMBER_ CREEP_OUT.csv

### Unloading
- No unloading data was obtained during this test

## Final Results
- The final fit results, which include the fractional density and strain rate calculations, are
contained in the directory labeled FINAL.  Test results stored in this directory have been developed
such that they may be used to make plotting the data convienent, as the files only contain a couple
thousand measurements.  __Note:__ files ending with _.npy_ are binary Numpy arrays of the data.
- These results have been seperated into the following categories:
    + LOAD
    + CREEP
    + UNLOAD
    + COMB
- The files ending with LOAD, CREEP, and UNLOAD contain the data for the respetive part of the test.
- The files ending with COMB contain the combined data of all tests parts.

File: UNM_WP_HY_175_01/CREEP_FIT/175_01_CREEP_OUT.csv (part 1 of 31)
Analysis by Brandon Lampe, performed on: 2016/07/04 16:03:07
Experimental results below begin at: 2015/06/20 13:56:33
Duration (sec),Duration (day),Elapsed Time (sec),Elapsed Time (day),Interpolated Fractional Density,Fit to Fractional Density,Fit to Volume Strain,Fit to Volume Strain Rate (1/sec),Confining Pressure (MPa),Pore Pressure (MPa),Terzaghi Pressure (MPa),Solid Pressure (MPa),Temperature (C))
3.024000e+02,3.500000e-03,0.000000e+00,0.000000e+00,9.081544e-01,9.078507e-01,-3.344946e-04,6.321817e-05,1.977927e+01,0.000000e+00,1.977927e+01,2.177963e+01,1.628818e+02
3.124008e+02,3.615750e-03,1.000077e+01,1.157497e-04,9.087849e-01,9.084249e-01,2.977358e-04,5.970426e-05,1.978671e+01,0.000000e+00,1.978671e+01,2.177271e+01,1.627000e+02
3.224015e+02,3.731499e-03,2.000154e+01,2.314993e-04,9.092385e-01,9.089355e-01,8.596827e-04,5.338049e-05,1.979913e+01,0.000000e+00,1.979913e+01,2.177550e+01,1.627000e+02
3.324023e+02,3.847249e-03,3.000231e+01,3.472490e-04,9.095795e-01,9.093953e-01,1.365428e-03,4.827235e-05,1.981146e+01,0.000000e+00,1.981146e+01,2.178091e+01,1.627000e+02
3.424031e+02,3.962999e-03,4.000308e+01,4.629986e-04,9.099262e-01,9.098135e-01,1.825204e-03,4.405925e-05,1.981765e+01,0.000000e+00,1.981765e+01,2.177940e+01,1.627000e+02
3.524039e+02,4.078748e-03,5.000385e+01,5.787483e-04,9.101909e-01,9.101971e-01,2.246681e-03,4.052444e-05,1.982324e+01,0.000000e+00,1.982324e+01,2.177921e+01,1.627000e+02
3.624046e+02,4.194498e-03,6.000462e+01,6.944979e-04,9.104718e-01,9.105513e-01,2.635755e-03,3.751605e-05,1.982324e+01,0.000000e+00,1.982324e+01,2.177249e+01,1.627000e+02
3.724054e+02,4.310248e-03,7.000539e+01,8.102476e-04,9.107171e-01,9.108803e-01,2.997060e-03,3.492446e-05,1.982324e+01,0.000000e+00,1.982324e+01,2.176663e+01,1.627000e+02
3.824062e+02,4.425997e-03,8.000616e+01,9.259972e-04,9.109440e-01,9.111876e-01,3.334298e-03,3.266854e-05,1.982370e+01,0.000000e+00,1.982370e+01,2.176172e+01,1.627000e+02
3.924069e+02,4.541747e-03,9.000693e+01,1.041747e-03,9.111563e-01,9.114757e-01,3.650481e-03,3.068698e-05,1.983172e+01,0.000000e+00,1.983172e+01,2.176545e+01,1.627000e+02
4.024077e+02,4.657497e-03,1.000077e+02,1.157497e-03,9.113461e-01,9.117470e-01,3.948085e-03,2.893254e-05,1.983172e+01,0.000000e+00,1.983172e+01,2.176091e+01,1.627000e+02
4.124085e+02,4.773246e-03,1.100085e+02,1.273246e-03,9.115651e-01,9.120033e-01,4.229176e-03,2.736825e-05,1.983172e+01,0.000000e+00,1.983172e+01,2.175569e+01,1.627000e+02
4.224092e+02,4.888996e-03,1.200092e+02,1.388996e-03,9.117321e-01,9.122462e-01,4.495492e-03,2.596477e-05,1.983172e+01,0.000000e+00,1.983172e+01,2.175170e+01,1.626842e+02
4.324100e+02,5.004746e-03,1.300100e+02,1.504746e-03,9.119711e-01,9.124771e-01,4.748511e-03,2.469848e-05,1.983172e+01,0.000000e+00,1.983172e+01,2.174600e+01,1.626123e+02
4.424108e+02,5.120495e-03,1.400108e+02,1.620495e-03,9.121530e-01,9.126970e-01,4.989500e-03,2.355021e-05,1.983172e+01,0.000000e+00,1.983172e+01,2.174166e+01,1.627000e+02
4.524116e+02,5.236245e-03,1.500116e+02,1.736245e-03,9.123689e-01,9.129070e-01,5.219552e-03,2.250417e-05,1.983172e+01,0.000000e+00,1.983172e+01,2.173652e+01,1.626948e+02
4.624123e+02,5.351994e-03,1.600123e+02,1.851994e-03,9.125480e-01,9.131079e-01,5.439618e-03,2.154729e-05,1.983185e+01,0.000000e+00,1.983185e+01,2.173239e+01,1.626020e+02
4.724131e+02,5.467744e-03,1.700131e+02,1.967744e-03,9.127543e-01,9.133005e-01,5.650531e-03,2.066862e-05,1.983814e+01,0.000000e+00,1.983814e+01,2.173437e+01,1.627000e+02
4.824139e+02,5.583494e-03,1.800139e+02,2.083494e-03,9.129058e-01,9.134855e-01,5.853022e-03,1.985895e-05,1.983814e+01,0.000000e+00,1.983814e+01,2.173076e+01,1.627000e+02
4.924146e+02,5.699243e-03,1.900146e+02,2.199243e-03,9.130797e-01,9.136634e-01,6.047740e-03,1.911045e-05,1.983760e+01,0.000000e+00,1.983760e+01,2.172603e+01,1.627000e+02
5.024154e+02,5.814993e-03,2.000154e+02,2.314993e-03,9.133181e-01,9.138347e-01,6.235261e-03,1.841645e-05,1.983172e+01,0.000000e+00,1.983172e+01,2.171393e+01,1.627000e+02
5.124162e+02,5.930743e-03,2.100162e+02,2.430743e-03,9.135501e-01,9.140000e-01,6.416098e-03,1.777120e-05,1.983287e+01,0.000000e+00,1.983287e+01,2.170966e+01,1.626910e+02
5.224169e+02,6.046492e-03,2.200169e+02,2.546492e-03,9.136367e-01,9.141596e-01,6.590712e-03,1.716972e-05,1.984379e+01,0.000000e+00,1.984379e+01,2.171957e+01,1.626000e+02
5.324177e+02,6.162242e-03,2.300177e+02,2.662242e-03,9.139273e-01,9.143139e-01,6.759519e-03,1.660772e-05,1.983184e+01,0.000000e+00,1.983184e+01,2.169959e+01,1.625963e+02
5.424185e+02,6.277992e-03,2.400185e+02,2.777992e-03,9.140391e-01,9.144633e-01,6.922892e-03,1.608143e-05,1.983803e+01,0.000000e+00,1.983803e+01,2.170370e+01,1.624033e+02
5.524193e+02,6.393741e-03,2.500193e+02,2.893741e-03,9.142805e-01,9.146081e-01,7.081172e-03,1.558755e-05,1.983246e+01,0.000000e+00,1.983246e+01,2.169187e+01,1.625000e+02
5.624200e+02,6.509491e-03,2.600200e+02,3.009491e-03,9.144881e-01,9.147485e-01,7.234667e-03,1.512317e-05,1.983814e+01,0.000000e+00,1.983814e+01,2.169316e+01,1.624827e+02
5.724208e+02,6.625241e-03,2.700208e+02,3.125241e-03,9.146531e-01,9.148848e-01,7.383659e-03,1.468572e-05,1.983814e+01,0.000000e+00,1.983814e+01,2.168925e+01,1.623127e+02
5.824216e+02,6.740990e-03,2.800216e+02,3.240990e-03,9.148316e-01,9.150172e-01,7.528404e-03,1.427294e-05,1.983814e+01,0.000000e+00,1.983814e+01,2.168502e+01,1.623900e+02
5.924223e+02,6.856740e-03,2.900223e+02,3.356740e-03,9.149745e-01,9.151460e-01,7.669139e-03,1.388278e-05,1.984060e+01,0.000000e+00,1.984060e+01,2.168432e+01,1.623000e+02
6.024231e+02,6.972490e-03,3.000231e+02,3.472490e-03,9.150048e-01,9.152713e-01,7.806081e-03,1.351344e-05,1.985685e+01,0.000000e+00,1.985685e+01,2.170136e+01,1.623000e+02
6.124239e+02,7.088239e-03,3.100239e+02,3.588239e-03,9.152976e-01,9.153934e-01,7.939429e-03,1.316330e-05,1.983842e+01,0.000000e+00,1.983842e+01,2.167428e+01,1.623000e+02
6.224246e+02,7.203989e-03,3.200246e+02,3.703989e-03,9.155523e-01,9.155123e-01,8.069367e-03,1.283089e-05,1.983814e+01,0.000000e+00,1.983814e+01,2.166795e+01,1.621117e+02
6.324254e+02,7.319739e-03,3.300254e+02,3.819739e-03,9.157361e-01,9.156283e-01,8.196067e-03,1.251491e-05,1.983757e+01,0.000000e+00,1.983757e+01,2.166298e+01,1.621911e+02
6.424262e+02,7.435488e-03,3.400262e+02,3.935488e-03,9.159581e-01,9.157415e-01,8.319685e-03,1.221415e-05,1.983255e+01,0.000000e+00,1.983255e+01,2.165225e+01,1.620871e+02
6.524270e+02,7.551238e-03,3.500270e+02,4.051238e-03,9.161437e-01,9.158520e-01,8.440369e-03,1.192756e-05,1.983879e+01,0.000000e+00,1.983879e+01,2.165467e+01,1.620102e+02
6.624277e+02,7.666988e-03,3.600277e+02,4.166988e-03,9.162609e-01,9.159600e-01,8.558254e-03,1.165415e-05,1.984448e+01,0.000000e+00,1.984448e+01,2.165811e+01,1.620739e+02
6.724285e+02,7.782737e-03,3.700285e+02,4.282737e-03,9.163454e-01,9.160656e-01,8.673469e-03,1.139302e-05,1.984448e+01,0.000000e+00,1.984448e+01,2.165612e+01,1.619046e+02
6.824293e+02,7.898487e-03,3.800293e+02,4.398487e-03,9.164959e-01,9.161688e-01,8.786132e-03,1.114338e-05,1.984448e+01,0.000000e+00,1.984448e+01,2.165256e+01,1.620975e+02
6.924300e+02,8.014237e-03,3.900300e+02,4.514237e-03,9.165877e-01,9.162698e-01,8.896354e-03,1.090448e-05,1.984448e+01,0.000000e+00,1.984448e+01,2.165039e+01,1.620923e+02
7.024308e+02,8.129986e-03,4.000308e+02,4.629986e-03,9.167583e-01,9.163686e-01,9.004239e-03,1.067564e-05,1.984564e+01,0.000000e+00,1.984564e+01,2.164763e+01,1.619000e+02
7.124316e+02,8.245736e-03,4.100316e+02,4.745736e-03,9.167776e-01,9.164654e-01,9.109884e-03,1.045624e-05,1.985807e+01,0.000000e+00,1.985807e+01,2.166073e+01,1.618869e+02
7.224324e+02,8.361486e-03,4.200324e+02,4.861486e-03,9.168787e-01,9.165603e-01,9.213380e-03,1.024571e-05,1.986359e+01,0.000000e+00,1.986359e+01,2.166436e+01,1.618000e+02
7.324331e+02,8.477235e-03,4.300331e+02,4.977235e-03,9.169029e-01,9.166533e-01,9.314814e-03,1.004352e-05,1.986189e+01,0.000000e+00,1.986189e+01,2.166194e+01,1.618000e+02
7.424339e+02,8.592985e-03,4.400339e+02,5.092985e-03,9.170614e-01,9.167444e-01,9.414266e-03,9.849176e-06,1.985083e+01,0.000000e+00,1.985083e+01,2.164613e+01,1.618000e+02
7.524347e+02,8.708735e-03,4.500347e+02,5.208735e-03,9.170614e-01,9.168339e-01,9.511812e-03,9.662240e-06,1.985083e+01,0.000000e+00,1.985083e+01,2.164613e+01,1.618000e+02
7.624354e+02,8.824484e-03,4.600354e+02,5.324484e-03,9.171345e-01,9.169216e-01,9.607525e-03,9.482294e-06,1.985083e+01,0.000000e+00,1.985083e+01,2.164440e+01,1.618000e+02
7.724362e+02,8.940234e-03,4.700362e+02,5.440234e-03,9.171347e-01,9.170078e-01,9.701473e-03,9.308953e-06,1.985083e+01,0.000000e+00,1.985083e+01,2.164440e+01,1.618002e+02
7.824370e+02,9.055983e-03,4.800370e+02,5.555983e-03,9.172177e-01,9.170924e-01,9.793719e-03,9.141859e-06,1.985083e+01,0.000000e+00,1.985083e+01,2.164244e+01,1.618867e+02
7.924377e+02,9.171733e-03,4.900377e+02,5.671733e-03,9.172255e-01,9.171755e-01,9.884324e-03,8.980681e-06,1.985083e+01,0.000000e+00,1.985083e+01,2.164226e+01,1.618000e+02
8.024385e+02,9.287483e-03,5.000385e+02,5.787483e-03,9.173067e-01,9.172571e-01,9.973346e-03,8.825109e-06,1.984997e+01,0.000000e+00,1.984997e+01,2.163941e+01,1.618000e+02
8.124393e+02,9.403232e-03,5.100393e+02,5.903232e-03,9.174121e-01,9.173374e-01,1.006084e-02,8.674858e-06,1.984465e+01,0.000000e+00,1.984465e+01,2.163112e+01,1.618000e+02
8.224401e+02,9.518982e-03,5.200401e+02,6.018982e-03,9.173944e-01,9.174163e-01,1.014686e-02,8.529657e-06,1.985077e+01,0.000000e+00,1.985077e+01,2.163821e+01,1.618000e+02
8.324408e+02,9.634732e-03,5.300408e+02,6.134732e-03,9.175099e-01,9.174939e-01,1.023145e-02,8.389256e-06,1.984448e+01,0.000000e+00,1.984448e+01,2.162863e+01,1.618000e+02
8.424416e+02,9.750481e-03,5.400416e+02,6.250481e-03,9.175902e-01,9.175702e-01,1.031465e-02,8.253423e-06,1.984448e+01,0.000000e+00,1.984448e+01,2.162674e+01,1.617996e+02
8.524424e+02,9.866231e-03,5.500424e+02,6.366231e-03,9.176701e-01,9.176454e-01,1.039653e-02,8.121936e-06,1.984412e+01,0.000000e+00,1.984412e+01,2.162446e+01,1.617000e+02
8.624431e+02,9.981981e-03,5.600431e+02,6.481981e-03,9.177970e-01,9.177193e-01,1.047711e-02,7.994591e-06,1.983814e+01,0.000000e+00,1.983814e+01,2.161495e+01,1.617000e+02
8.724439e+02,1.009773e-02,5.700439e+02,6.597730e-03,9.179128e-01,9.177921e-01,1.055643e-02,7.871195e-06,1.983814e+01,0.000000e+00,1.983814e+01,2.161222e+01,1.616852e+02
8.824447e+02,1.021348e-02,5.800447e+02,6.713480e-03,9.180620e-01,9.178638e-01,1.063454e-02,7.751567e-06,1.983814e+01,0.000000e+00,1.983814e+01,2.160871e+01,1.616000e+02
8.924454e+02,1.032923e-02,5.900454e+02,6.829230e-03,9.182016e-01,9.179344e-01,1.071147e-02,7.635538e-06,1.983814e+01,0.000000e+00,1.983814e+01,2.160543e+01,1.616000e+02
9.024462e+02,1.044498e-02,6.000462e+02,6.944979e-03,9.182449e-01,9.180040e-01,1.078726e-02,7.522946e-06,1.984334e+01,0.000000e+00,1.984334e+01,2.161007e+01,1.617917e+02
9.124470e+02,1.056073e-02,6.100470e+02,7.060729e-03,9.184379e-01,9.180725e-01,1.086195e-02,7.413642e-06,1.981708e+01,0.000000e+00,1.981708e+01,2.157694e+01,1.616000e+02
9.224478e+02,1.067648e-02,6.200478e+02,7.176479e-03,9.184300e-01,9.181401e-01,1.093555e-02,7.307484e-06,1.984448e+01,0.000000e+00,1.984448e+01,2.160696e+01,1.616000e+02
9.324485e+02,1.079223e-02,6.300485e+02,7.292228e-03,9.185312e-01,9.182067e-01,1.100811e-02,7.204338e-06,1.984434e+01,0.000000e+00,1.984434e+01,2.160443e+01,1.616000e+02
9.424493e+02,1.090798e-02,6.400493e+02,7.407978e-03,9.186831e-01,9.182724e-01,1.107965e-02,7.104077e-06,1.983304e+01,0.000000e+00,1.983304e+01,2.158856e+01,1.615850e+02
9.524501e+02,1.102373e-02,6.500501e+02,7.523728e-03,9.189366e-01,9.183372e-01,1.115020e-02,7.006582e-06,1.980212e+01,0.000000e+00,1.980212e+01,2.154895e+01,1.615000e+02
9.624508e+02,1.113948e-02,6.600508e+02,7.639477e-03,9.190416e-01,9.184011e-01,1.121979e-02,6.911740e-06,1.978511e+01,0.000000e+00,1.978511e+01,2.152798e+01,1.615000e+02
9.724516e+02,1.125523e-02,6.700516e+02,7.755227e-03,9.189619e-01,9.184642e-01,1.128844e-02,6.819444e-06,1.982444e+01,0.000000e+00,1.982444e+01,2.157265e+01,1.615044e+02
9.824524e+02,1.137098e-02,6.800524e+02,7.870977e-03,9.189490e-01,9.185264e-01,1.135619e-02,6.729594e-06,1.985083e+01,0.000000e+00,1.985083e+01,2.160166e+01,1.615991e+02
9.924531e+02,1.148673e-02,6.900531e+02,7.986726e-03,9.189867e-01,9.185878e-01,1.142305e-02,6.642092e-06,1.985047e+01,0.000000e+00,1.985047e+01,2.160039e+01,1.615000e+02
1.002454e+03,1.160248e-02,7.000539e+02,8.102476e-03,9.190926e-01,9.186484e-01,1.148904e-02,6.556849e-06,1.984448e+01,0.000000e+00,1.984448e+01,2.159139e+01,1.615000e+02
1.012455e+03,1.171823e-02,7.100547e+02,8.218226e-03,9.190993e-01,9.187083e-01,1.155419e-02,6.473778e-06,1.984545e+01,0.000000e+00,1.984545e+01,2.159228e+01,1.615000e+02
1.022455e+03,1.183398e-02,7.200555e+02,8.333975e-03,9.191447e-01,9.187674e-01,1.161853e-02,6.392796e-06,1.985083e+01,0.000000e+00,1.985083e+01,2.159706e+01,1.615000e+02
1.032456e+03,1.194972e-02,7.300562e+02,8.449725e-03,9.192102e-01,9.188258e-01,1.168206e-02,6.313827e-06,1.985083e+01,0.000000e+00,1.985083e+01,2.159553e+01,1.615000e+02
1.042457e+03,1.206547e-02,7.400570e+02,8.565475e-03,9.192535e-01,9.188834e-01,1.174481e-02,6.236796e-06,1.984448e+01,0.000000e+00,1.984448e+01,2.158761e+01,1.615000e+02
1.052458e+03,1.218122e-02,7.500578e+02,8.681224e-03,9.193345e-01,9.189404e-01,1.180680e-02,6.161632e-06,1.984448e+01,0.000000e+00,1.984448e+01,2.158570e+01,1.615000e+02
1.062459e+03,1.229697e-02,7.600585e+02,8.796974e-03,9.194421e-01,9.189967e-01,1.186805e-02,6.088268e-06,1.984448e+01,0.000000e+00,1.984448e+01,2.158318e+01,1.615000e+02
1.072459e+03,1.241272e-02,7.700593e+02,8.912724e-03,9.195108e-01,9.190523e-01,1.192858e-02,6.016641e-06,1.984448e+01,0.000000e+00,1.984448e+01,2.158157e+01,1.615000e+02
1.082460e+03,1.252847e-02,7.800601e+02,9.028473e-03,9.195108e-01,9.191073e-01,1.198840e-02,5.946690e-06,1.984448e+01,0.000000e+00,1.984448e+01,2.158157e+01,1.615000e+02
1.092461e+03,1.264422e-02,7.900609e+02,9.144223e-03,9.195326e-01,9.191616e-01,1.204752e-02,5.878356e-06,1.985585e+01,0.000000e+00,1.985585e+01,2.159341e+01,1.615891e+02
1.102462e+03,1.275997e-02,8.000616e+02,9.259972e-03,9.196680e-01,9.192154e-01,1.210597e-02,5.811584e-06,1.984449e+01,0.000000e+00,1.984449e+01,2.157788e+01,1.615000e+02
1.112462e+03,1.287572e-02,8.100624e+02,9.375722e-03,9.198161e-01,9.192685e-01,1.216376e-02,5.746320e-06,1.983814e+01,0.000000e+00,1.983814e+01,2.156751e+01,1.614952e+02
1.122463e+03,1.299147e-02,8.200632e+02,9.491472e-03,9.198973e-01,9.193210e-01,1.222091e-02,5.682516e-06,1.983822e+01,0.000000e+00,1.983822e+01,2.156569e+01,1.614000e+02
1.132464e+03,1.310722e-02,8.300639e+02,9.607221e-03,9.200057e-01,9.193730e-01,1.227742e-02,5.620121e-06,1.984486e+01,0.000000e+00,1.984486e+01,2.157037e+01,1.614000e+02
1.142465e+03,1.322297e-02,8.400647e+02,9.722971e-03,9.200474e-01,9.194244e-01,1.233332e-02,5.559091e-06,1.985083e+01,0.000000e+00,1.985083e+01,2.157587e+01,1.613975e+02
1.152465e+03,1.333872e-02,8.500655e+02,9.838721e-03,9.200474e-01,9.194752e-01,1.238861e-02,5.499380e-06,1.985083e+01,0.000000e+00,1.985083e+01,2.157587e+01,1.613011e+02
1.162466e+03,1.345447e-02,8.600662e+02,9.954470e-03,9.200898e-01,9.195255e-01,1.244332e-02,5.440946e-06,1.984448e+01,0.000000e+00,1.984448e+01,2.156798e+01,1.613000e+02
1.172467e+03,1.357022e-02,8.700670e+02,1.007022e-02,9.201598e-01,9.195753e-01,1.249744e-02,5.383749e-06,1.984502e+01,0.000000e+00,1.984502e+01,2.156693e+01,1.613000e+02
1.182468e+03,1.368597e-02,8.800678e+02,1.018597e-02,9.201578e-01,9.196245e-01,1.255100e-02,5.327749e-06,1.985051e+01,0.000000e+00,1.985051e+01,2.157294e+01,1.613000e+02
1.192469e+03,1.380172e-02,8.900686e+02,1.030172e-02,9.202644e-01,9.196733e-01,1.260400e-02,5.272911e-06,1.984458e+01,0.000000e+00,1.984458e+01,2.156400e+01,1.613000e+02
1.202469e+03,1.391747e-02,9.000693e+02,1.041747e-02,9.202024e-01,9.197215e-01,1.265646e-02,5.219197e-06,1.985123e+01,0.000000e+00,1.985123e+01,2.157267e+01,1.613124e+02
1.212470e+03,1.403322e-02,9.100701e+02,1.053322e-02,9.201645e-01,9.197693e-01,1.270839e-02,5.166574e-06,1.985741e+01,0.000000e+00,1.985741e+01,2.158028e+01,1.615000e+02
1.222471e+03,1.414897e-02,9.200709e+02,1.064897e-02,9.201467e-01,9.198166e-01,1.275980e-02,5.115009e-06,1.986353e+01,0.000000e+00,1.986353e+01,2.158735e+01,1.615000e+02
1.232472e+03,1.426472e-02,9.300716e+02,1.076472e-02,9.200470e-01,9.198634e-01,1.281070e-02,5.064470e-06,1.987634e+01,0.000000e+00,1.987634e+01,2.160362e+01,1.613039e+02
1.242472e+03,1.438047e-02,9.400724e+02,1.088047e-02,9.200671e-01,9.199097e-01,1.286110e-02,5.014926e-06,1.987634e+01,0.000000e+00,1.987634e+01,2.160315e+01,1.614000e+02
1.252473e+03,1.449622e-02,9.500732e+02,1.099622e-02,9.200671e-01,9.199557e-01,1.291101e-02,4.966350e-06,1.987634e+01,0.000000e+00,1.987634e+01,2.160315e+01,1.614000e+02
1.262474e+03,1.461197e-02,9.600739e+02,1.111197e-02,9.200659e-01,9.200011e-01,1.296044e-02,4.918712e-06,1.987623e+01,0.000000e+00,1.987623e+01,2.160305e+01,1.614018e+02
1.272475e+03,1.472772e-02,9.700747e+02,1.122772e-02,9.200023e-01,9.200462e-01,1.300939e-02,4.871986e-06,1.986993e+01,0.000000e+00,1.986993e+01,2.159770e+01,1.615000e+02
1.282475e+03,1.484347e-02,9.800755e+02,1.134347e-02,9.200034e-01,9.200908e-01,1.305788e-02,4.826146e-06,1.986975e+01,0.000000e+00,1.986975e+01,2.159747e+01,1.615000e+02
1.292476e+03,1.495922e-02,9.900763e+02,1.145922e-02,9.200415e-01,9.201350e-01,1.310592e-02,4.781166e-06,1.986363e+01,0.000000e+00,1.986363e+01,2.158993e+01,1.615000e+02
1.302477e+03,1.507497e-02,1.000077e+03,1.157497e-02,9.201140e-01,9.201788e-01,1.315351e-02,4.737024e-06,1.985698e+01,0.000000e+00,1.985698e+01,2.158100e+01,1.615000e+02
1.312478e+03,1.519072e-02,1.010078e+03,1.169072e-02,9.201527e-01,9.202222e-01,1.320067e-02,4.693695e-06,1.985083e+01,0.000000e+00,1.985083e+01,2.157341e+01,1.615000e+02
1.322479e+03,1.530646e-02,1.020079e+03,1.180646e-02,9.202280e-01,9.202652e-01,1.324740e-02,4.651158e-06,1.985049e+01,0.000000e+00,1.985049e+01,2.157127e+01,1.615000e+02
1.332479e+03,1.542221e-02,1.030079e+03,1.192221e-02,9.202670e-01,9.203078e-01,1.329370e-02,4.609390e-06,1.984448e+01,0.000000e+00,1.984448e+01,2.156383e+01,1.615000e+02
1.342480e+03,1.553796e-02,1.040080e+03,1.203796e-02,9.203492e-01,9.203500e-01,1.333959e-02,4.568372e-06,1.984448e+01,0.000000e+00,1.984448e+01,2.156191e+01,1.615000e+02
1.352481e+03,1.565371e-02,1.050081e+03,1.215371e-02,9.203514e-01,9.203919e-01,1.338507e-02,4.528083e-06,1.984448e+01,0.000000e+00,1.984448e+01,2.156185e+01,1.615000e+02
1.362482e+03,1.576946e-02,1.060082e+03,1.226946e-02,9.204225e-01,9.204334e-01,1.343016e-02,4.488503e-06,1.984448e+01,0.000000e+00,1.984448e+01,2.156019e+01,1.615000e+02
1.372482e+03,1.588521e-02,1.070082e+03,1.238521e-02,9.204288e-01,9.204745e-01,1.347485e-02,4.449616e-06,1.985752e+01,0.000000e+00,1.985752e+01,2.157420e+01,1.615000e+02
1.382483e+03,1.600096e-02,1.080083e+03,1.250096e-02,9.204627e-01,9.205153e-01,1.351916e-02,4.411401e-06,1.986343e+01,0.000000e+00,1.986343e+01,2.157983e+01,1.615000e+02
1.392484e+03,1.611671e-02,1.090084e+03,1.261671e-02,9.206786e-01,9.205557e-01,1.356309e-02,4.373843e-06,1.984501e+01,0.000000e+00,1.984501e+01,2.155476e+01,1.615000e+02
1.402485e+03,1.623246e-02,1.100085e+03,1.273246e-02,9.206875e-01,9.205958e-01,1.360664e-02,4.336924e-06,1.984434e+01,0.000000e+00,1.984434e+01,2.155383e+01,1.615000e+02
1.412486e+03,1.634821e-02,1.110086e+03,1.284821e-02,9.208189e-01,9.206356e-01,1.364983e-02,4.300628e-06,1.983814e+01,0.000000e+00,1.983814e+01,2.154402e+01,1.614932e+02
1.422486e+03,1.646396e-02,1.120086e+03,1.296396e-02,9.209718e-01,9.206750e-01,1.369266e-02,4.264939e-06,1.983814e+01,0.000000e+00,1.983814e+01,2.154044e+01,1.614000e+02
1.432487e+03,1.657971e-02,1.130087e+03,1.307971e-02,9.211443e-01,9.207141e-01,1.373514e-02,4.229843e-06,1.983814e+01,0.000000e+00,1.983814e+01,2.153641e+01,1.614000e+02
1.442488e+03,1.669546e-02,1.140088e+03,1.319546e-02,9.213053e-01,9.207529e-01,1.377726e-02,4.195325e-06,1.983814e+01,0.000000e+00,1.983814e+01,2.153264e+01,1.613000e+02
1.452489e+03,1.681121e-02,1.150089e+03,1.331121e-02,9.213766e-01,9.207914e-01,1.381905e-02,4.161370e-06,1.983821e+01,0.000000e+00,1.983821e+01,2.153105e+01,1.613000e+02
1.462489e+03,1.692696e-02,1.160089e+03,1.342696e-02,9.214414e-01,9.208296e-01,1.386050e-02,4.127965e-06,1.984448e+01,0.000000e+00,1.984448e+01,2.153635e+01,1.613000e+02
1.472490e+03,1.704271e-02,1.170090e+03,1.354271e-02,9.214414e-01,9.208674e-01,1.390161e-02,4.095096e-06,1.984448e+01,0.000000e+00,1.984448e+01,2.153635e+01,1.613000e+02
1.482491e+03,1.715846e-02,1.180091e+03,1.365846e-02,9.215307e-01,9.209050e-01,1.394241e-02,4.062752e-06,1.984448e+01,0.000000e+00,1.984448e+01,2.153426e+01,1.613000e+02
1.492492e+03,1.727421e-02,1.190092e+03,1.377421e-02,9.215974e-01,9.209423e-01,1.398288e-02,4.030919e-06,1.984471e+01,0.000000e+00,1.984471e+01,2.153294e+01,1.613000e+02
1.502492e+03,1.738996e-02,1.200092e+03,1.388996e-02,9.215592e-01,9.209792e-01,1.402303e-02,3.999585e-06,1.985083e+01,0.000000e+00,1.985083e+01,2.154048e+01,1.613000e+02
1.512493e+03,1.750571e-02,1.210093e+03,1.400571e-02,9.215173e-01,9.210159e-01,1.406287e-02,3.968739e-06,1.985754e+01,0.000000e+00,1.985754e+01,2.154875e+01,1.613000e+02
1.522494e+03,1.762146e-02,1.220094e+03,1.412146e-02,9.214785e-01,9.210523e-01,1.410241e-02,3.938369e-06,1.986376e+01,0.000000e+00,1.986376e+01,2.155639e+01,1.613013e+02
1.532495e+03,1.773721e-02,1.230095e+03,1.423721e-02,9.214021e-01,9.210885e-01,1.414165e-02,3.908465e-06,1.987599e+01,0.000000e+00,1.987599e+01,2.157146e+01,1.614055e+02
1.542496e+03,1.785296e-02,1.240096e+03,1.435296e-02,9.214378e-01,9.211244e-01,1.418059e-02,3.879015e-06,1.987028e+01,0.000000e+00,1.987028e+01,2.156443e+01,1.614946e+02
1.552496e+03,1.796871e-02,1.250096e+03,1.446871e-02,9.213736e-01,9.211600e-01,1.421923e-02,3.850010e-06,1.986993e+01,0.000000e+00,1.986993e+01,2.156555e+01,1.615000e+02
1.562497e+03,1.808446e-02,1.260097e+03,1.458446e-02,9.212885e-01,9.211953e-01,1.425759e-02,3.821440e-06,1.988245e+01,0.000000e+00,1.988245e+01,2.158114e+01,1.616000e+02
1.572498e+03,1.820021e-02,1.270098e+03,1.470021e-02,9.213268e-01,9.212304e-01,1.429567e-02,3.793294e-06,1.987633e+01,0.000000e+00,1.987633e+01,2.157360e+01,1.616002e+02
1.582499e+03,1.831596e-02,1.280099e+03,1.481596e-02,9.213687e-01,9.212652e-01,1.433346e-02,3.765564e-06,1.986962e+01,0.000000e+00,1.986962e+01,2.156533e+01,1.617050e+02
1.592499e+03,1.843171e-02,1.290099e+03,1.493171e-02,9.214070e-01,9.212998e-01,1.437099e-02,3.738240e-06,1.986349e+01,0.000000e+00,1.986349e+01,2.155778e+01,1.618000e+02
1.602500e+03,1.854746e-02,1.300100e+03,1.504746e-02,9.214460e-01,9.213341e-01,1.440824e-02,3.711314e-06,1.985724e+01,0.000000e+00,1.985724e+01,2.155009e+01,1.618000e+02
1.612501e+03,1.866320e-02,1.310101e+03,1.516320e-02,9.214460e-01,9.213681e-01,1.444522e-02,3.684776e-06,1.985724e+01,0.000000e+00,1.985724e+01,2.155009e+01,1.618000e+02
1.622502e+03,1.877895e-02,1.320102e+03,1.527895e-02,9.214823e-01,9.214020e-01,1.448194e-02,3.658619e-06,1.985142e+01,0.000000e+00,1.985142e+01,2.154292e+01,1.618000e+02
1.632502e+03,1.889470e-02,1.330102e+03,1.539470e-02,9.215592e-01,9.214356e-01,1.451840e-02,3.632835e-06,1.985083e+01,0.000000e+00,1.985083e+01,2.154048e+01,1.618000e+02
1.642503e+03,1.901045e-02,1.340103e+03,1.551045e-02,9.215592e-01,9.214689e-01,1.455460e-02,3.607414e-06,1.985083e+01,0.000000e+00,1.985083e+01,2.154048e+01,1.618000e+02
1.652504e+03,1.912620e-02,1.350104e+03,1.562620e-02,9.215636e-01,9.215021e-01,1.459055e-02,3.582351e-06,1.985083e+01,0.000000e+00,1.985083e+01,2.154038e+01,1.618000e+02
1.662505e+03,1.924195e-02,1.360105e+03,1.574195e-02,9.216437e-01,9.215350e-01,1.462625e-02,3.557637e-06,1.985083e+01,0.000000e+00,1.985083e+01,2.153851e+01,1.618000e+02
1.672506e+03,1.935770e-02,1.370106e+03,1.585770e-02,9.216694e-01,9.215676e-01,1.466171e-02,3.533264e-06,1.985083e+01,0.000000e+00,1.985083e+01,2.153790e+01,1.618000e+02
1.682506e+03,1.947345e-02,1.380106e+03,1.597345e-02,9.217449e-01,9.216001e-01,1.469692e-02,3.509227e-06,1.985083e+01,0.000000e+00,1.985083e+01,2.153614e+01,1.618000e+02
1.692507e+03,1.958920e-02,1.390107e+03,1.608920e-02,9.217492e-01,9.216323e-01,1.473190e-02,3.485518e-06,1.985083e+01,0.000000e+00,1.985083e+01,2.153604e+01,1.618000e+02
1.702508e+03,1.970495e-02,1.400108e+03,1.620495e-02,9.216428e-01,9.216643e-01,1.476664e-02,3.462131e-06,1.986300e+01,0.000000e+00,1.986300e+01,2.155174e+01,1.618000e+02
1.712509e+03,1.982070e-02,1.410109e+03,1.632070e-02,9.217428e-01,9.216961e-01,1.480115e-02,3.439059e-06,1.986359e+01,0.000000e+00,1.986359e+01,2.155003e+01,1.618000e+02
1.722509e+03,1.993645e-02,1.420109e+03,1.643645e-02,9.217516e-01,9.217277e-01,1.483542e-02,3.416295e-06,1.986290e+01,0.000000e+00,1.986290e+01,2.154908e+01,1.617946e+02
1.732510e+03,2.005220e-02,1.430110e+03,1.655220e-02,9.219066e-01,9.217591e-01,1.486948e-02,3.393833e-06,1.985083e+01,0.000000e+00,1.985083e+01,2.153236e+01,1.617000e+02
1.742511e+03,2.016795e-02,1.440111e+03,1.666795e-02,9.219115e-01,9.217903e-01,1.490331e-02,3.371669e-06,1.985083e+01,0.000000e+00,1.985083e+01,2.153225e+01,1.616934e+02
1.752512e+03,2.028370e-02,1.450112e+03,1.678370e-02,9.219818e-01,9.218213e-01,1.493692e-02,3.349795e-06,1.985065e+01,0.000000e+00,1.985065e+01,2.153041e+01,1.616000e+02
1.762512e+03,2.039945e-02,1.460112e+03,1.689945e-02,9.220170e-01,9.218521e-01,1.497031e-02,3.328206e-06,1.984500e+01,0.000000e+00,1.984500e+01,2.152346e+01,1.616000e+02
1.772513e+03,2.051520e-02,1.470113e+03,1.701520e-02,9.220629e-01,9.218827e-01,1.500348e-02,3.306896e-06,1.985055e+01,0.000000e+00,1.985055e+01,2.152841e+01,1.616000e+02
1.782514e+03,2.063095e-02,1.480114e+03,1.713095e-02,9.220843e-01,9.219130e-01,1.503645e-02,3.285860e-06,1.985083e+01,0.000000e+00,1.985083e+01,2.152821e+01,1.616000e+02
1.792515e+03,2.074670e-02,1.490115e+03,1.724670e-02,9.221280e-01,9.219432e-01,1.506921e-02,3.265094e-06,1.984484e+01,0.000000e+00,1.984484e+01,2.152070e+01,1.615000e+02
1.802516e+03,2.086245e-02,1.500116e+03,1.736245e-02,9.221718e-01,9.219733e-01,1.510176e-02,3.244591e-06,1.985083e+01,0.000000e+00,1.985083e+01,2.152617e+01,1.615000e+02
1.812516e+03,2.097820e-02,1.510116e+03,1.747820e-02,9.222462e-01,9.220031e-01,1.513410e-02,3.224346e-06,1.985039e+01,0.000000e+00,1.985039e+01,2.152396e+01,1.614932e+02
1.822517e+03,2.109395e-02,1.520117e+03,1.759395e-02,9.222854e-01,9.220327e-01,1.516625e-02,3.204356e-06,1.984448e+01,0.000000e+00,1.984448e+01,2.151664e+01,1.613970e+02
1.832518e+03,2.120970e-02,1.530118e+03,1.770970e-02,9.223513e-01,9.220622e-01,1.519820e-02,3.184615e-06,1.984448e+01,0.000000e+00,1.984448e+01,2.151510e+01,1.613079e+02
1.842519e+03,2.132545e-02,1.540119e+03,1.782545e-02,9.223817e-01,9.220915e-01,1.522995e-02,3.165118e-06,1.985671e+01,0.000000e+00,1.985671e+01,2.152765e+01,1.613000e+02
1.852519e+03,2.144120e-02,1.550119e+03,1.794120e-02,9.224319e-01,9.221206e-01,1.526150e-02,3.145861e-06,1.985724e+01,0.000000e+00,1.985724e+01,2.152705e+01,1.613000e+02
1.862520e+03,2.155695e-02,1.560120e+03,1.805695e-02,9.224997e-01,9.221495e-01,1.529287e-02,3.126840e-06,1.986341e+01,0.000000e+00,1.986341e+01,2.153216e+01,1.612028e+02
1.872521e+03,2.167270e-02,1.570121e+03,1.817270e-02,9.227053e-01,9.221782e-01,1.532404e-02,3.108050e-06,1.984448e+01,0.000000e+00,1.984448e+01,2.150685e+01,1.612000e+02
1.882522e+03,2.178845e-02,1.580122e+03,1.828845e-02,9.227192e-01,9.222068e-01,1.535503e-02,3.089487e-06,1.984404e+01,0.000000e+00,1.984404e+01,2.150604e+01,1.611930e+02
1.892522e+03,2.190420e-02,1.590122e+03,1.840420e-02,9.229062e-01,9.222352e-01,1.538584e-02,3.071147e-06,1.983814e+01,0.000000e+00,1.983814e+01,2.149529e+01,1.610968e+02
1.902523e+03,2.201994e-02,1.600123e+03,1.851994e-02,9.230001e-01,9.222635e-01,1.541646e-02,3.053026e-06,1.983814e+01,0.000000e+00,1.983814e+01,2.149310e+01,1.610077e+02
1.912524e+03,2.213569e-02,1.610124e+03,1.863569e-02,9.231607e-01,9.222915e-01,1.544690e-02,3.035120e-06,1.983814e+01,0.000000e+00,1.983814e+01,2.148937e+01,1.610000e+02
1.922525e+03,2.225144e-02,1.620125e+03,1.875144e-02,9.232970e-01,9.223194e-01,1.547717e-02,3.017425e-06,1.984403e+01,0.000000e+00,1.984403e+01,2.149257e+01,1.610000e+02
1.932526e+03,2.236719e-02,1.630126e+03,1.886719e-02,9.233581e-01,9.223472e-01,1.550726e-02,2.999938e-06,1.984448e+01,0.000000e+00,1.984448e+01,2.149164e+01,1.609026e+02
1.942526e+03,2.248294e-02,1.640126e+03,1.898294e-02,9.234589e-01,9.223748e-01,1.553717e-02,2.982655e-06,1.984448e+01,0.000000e+00,1.984448e+01,2.148930e+01,1.609000e+02
1.952527e+03,2.259869e-02,1.650127e+03,1.909869e-02,9.235455e-01,9.224022e-01,1.556692e-02,2.965573e-06,1.984448e+01,0.000000e+00,1.984448e+01,2.148728e+01,1.609000e+02
1.962528e+03,2.271444e-02,1.660128e+03,1.921444e-02,9.236264e-01,9.224295e-01,1.559649e-02,2.948687e-06,1.984448e+01,0.000000e+00,1.984448e+01,2.148540e+01,1.609000e+02
1.972529e+03,2.283019e-02,1.670129e+03,1.933019e-02,9.236920e-01,9.224566e-01,1.562589e-02,2.931994e-06,1.984448e+01,0.000000e+00,1.984448e+01,2.148387e+01,1.609000e+02
1.982529e+03,2.294594e-02,1.680129e+03,1.944594e-02,9.236901e-01,9.224836e-01,1.565513e-02,2.915492e-06,1.985059e+01,0.000000e+00,1.985059e+01,2.149053e+01,1.609000e+02
1.992530e+03,2.306169e-02,1.690130e+03,1.956169e-02,9.236898e-01,9.225104e-01,1.568421e-02,2.899177e-06,1.985083e+01,0.000000e+00,1.985083e+01,2.149079e+01,1.609000e+02
2.002531e+03,2.317744e-02,1.700131e+03,1.967744e-02,9.236538e-01,9.225371e-01,1.571312e-02,2.883046e-06,1.985657e+01,0.000000e+00,1.985657e+01,2.149785e+01,1.609000e+02
2.012532e+03,2.329319e-02,1.710132e+03,1.979319e-02,9.235070e-01,9.225636e-01,1.574187e-02,2.867096e-06,1.987516e+01,0.000000e+00,1.987516e+01,2.152140e+01,1.609938e+02
2.022532e+03,2.340894e-02,1.720132e+03,1.990894e-02,9.234550e-01,9.225900e-01,1.577047e-02,2.851323e-06,1.987041e+01,0.000000e+00,1.987041e+01,2.151746e+01,1.611075e+02
2.032533e+03,2.352469e-02,1.730133e+03,2.002469e-02,9.233371e-01,9.226162e-01,1.579890e-02,2.835725e-06,1.987588e+01,0.000000e+00,1.987588e+01,2.152614e+01,1.612036e+02
2.042534e+03,2.364044e-02,1.740134e+03,2.014044e-02,9.232768e-01,9.226423e-01,1.582719e-02,2.820299e-06,1.986452e+01,0.000000e+00,1.986452e+01,2.151524e+01,1.612926e+02
2.052535e+03,2.375619e-02,1.750135e+03,2.025619e-02,9.232083e-01,9.226683e-01,1.585531e-02,2.805042e-06,1.985746e+01,0.000000e+00,1.985746e+01,2.150919e+01,1.613965e+02
2.062536e+03,2.387194e-02,1.760136e+03,2.037194e-02,9.230895e-01,9.226941e-01,1.588329e-02,2.789951e-06,1.986316e+01,0.000000e+00,1.986316e+01,2.151813e+01,1.614933e+02
2.072536e+03,2.398769e-02,1.770136e+03,2.048769e-02,9.230508e-01,9.227198e-01,1.591112e-02,2.775024e-06,1.985789e+01,0.000000e+00,1.985789e+01,2.151333e+01,1.615897e+02
2.082537e+03,2.410344e-02,1.780137e+03,2.060344e-02,9.230473e-01,9.227453e-01,1.593880e-02,2.760258e-06,1.985724e+01,0.000000e+00,1.985724e+01,2.151270e+01,1.617881e+02
2.092538e+03,2.421919e-02,1.790138e+03,2.071919e-02,9.229705e-01,9.227707e-01,1.596633e-02,2.745650e-06,1.985724e+01,0.000000e+00,1.985724e+01,2.151449e+01,1.618000e+02
2.102539e+03,2.433494e-02,1.800139e+03,2.083494e-02,9.228875e-01,9.227960e-01,1.599371e-02,2.731198e-06,1.985724e+01,0.000000e+00,1.985724e+01,2.151643e+01,1.619000e+02
2.112539e+03,2.445069e-02,1.810139e+03,2.095069e-02,9.228570e-01,9.228211e-01,1.602096e-02,2.716900e-06,1.985724e+01,0.000000e+00,1.985724e+01,2.151714e+01,1.619000e+02
2.122540e+03,2.456644e-02,1.820140e+03,2.106644e-02,9.227855e-01,9.228461e-01,1.604806e-02,2.702752e-06,1.985724e+01,0.000000e+00,1.985724e+01,2.151881e+01,1.619000e+02
2.132541e+03,2.468219e-02,1.830141e+03,2.118219e-02,9.228208e-01,9.228710e-01,1.607501e-02,2.688753e-06,1.985125e+01,0.000000e+00,1.985125e+01,2.151148e+01,1.619935e+02
2.142542e+03,2.479794e-02,1.840142e+03,2.129794e-02,9.227873e-01,9.228958e-01,1.610183e-02,2.674900e-06,1.985660e+01,0.000000e+00,1.985660e+01,2.151806e+01,1.620000e+02
2.152543e+03,2.491369e-02,1.850143e+03,2.141369e-02,9.227459e-01,9.229204e-01,1.612852e-02,2.661191e-06,1.986322e+01,0.000000e+00,1.986322e+01,2.152621e+01,1.620943e+02
2.162543e+03,2.502944e-02,1.860143e+03,2.152944e-02,9.227436e-01,9.229449e-01,1.615506e-02,2.647623e-06,1.986359e+01,0.000000e+00,1.986359e+01,2.152666e+01,1.621000e+02
2.172544e+03,2.514519e-02,1.870144e+03,2.164519e-02,9.227257e-01,9.229693e-01,1.618147e-02,2.634195e-06,1.986965e+01,0.000000e+00,1.986965e+01,2.153365e+01,1.621000e+02
2.182545e+03,2.526094e-02,1.880145e+03,2.176094e-02,9.226195e-01,9.229935e-01,1.620775e-02,2.620905e-06,1.986993e+01,0.000000e+00,1.986993e+01,2.153643e+01,1.621016e+02
2.192546e+03,2.537669e-02,1.890146e+03,2.187669e-02,9.226195e-01,9.230177e-01,1.623390e-02,2.607750e-06,1.986993e+01,0.000000e+00,1.986993e+01,2.153643e+01,1.622945e+02
2.202546e+03,2.549243e-02,1.900146e+03,2.199243e-02,9.226195e-01,9.230417e-01,1.625991e-02,2.594728e-06,1.986993e+01,0.000000e+00,1.986993e+01,2.153643e+01,1.622063e+02
2.212547e+03,2.560818e-02,1.910147e+03,2.210818e-02,9.226195e-01,9.230656e-01,1.628579e-02,2.581837e-06,1.986993e+01,0.000000e+00,1.986993e+01,2.153643e+01,1.621098e+02
2.222548e+03,2.572393e-02,1.920148e+03,2.222393e-02,9.226195e-01,9.230893e-01,1.631155e-02,2.569075e-06,1.986993e+01,0.000000e+00,1.986993e+01,2.153643e+01,1.621000e+02
2.232549e+03,2.583968e-02,1.930149e+03,2.233968e-02,9.226195e-01,9.231130e-01,1.633718e-02,2.556441e-06,1.986993e+01,0.000000e+00,1.986993e+01,2.153643e+01,1.621000e+02
2.242549e+03,2.595543e-02,1.940149e+03,2.245543e-02,9.226195e-01,9.231365e-01,1.636268e-02,2.543932e-06,1.986993e+01,0.000000e+00,1.986993e+01,2.153643e+01,1.621000e+02
2.252550e+03,2.607118e-02,1.950150e+03,2.257118e-02,9.226563e-01,9.231600e-01,1.638806e-02,2.531547e-06,1.986405e+01,0.000000e+00,1.986405e+01,2.152920e+01,1.622853e+02
2.262551e+03,2.618693e-02,1.960151e+03,2.268693e-02,9.226592e-01,9.231833e-01,1.641332e-02,2.519283e-06,1.986359e+01,0.000000e+00,1.986359e+01,2.152863e+01,1.622028e+02
2.272552e+03,2.630268e-02,1.970152e+03,2.280268e-02,9.226592e-01,9.232065e-01,1.643845e-02,2.507140e-06,1.986359e+01,0.000000e+00,1.986359e+01,2.152863e+01,1.621061e+02
2.282553e+03,2.641843e-02,1.980153e+03,2.291843e-02,9.226951e-01,9.232296e-01,1.646346e-02,2.495114e-06,1.985785e+01,0.000000e+00,1.985785e+01,2.152158e+01,1.621000e+02
2.292553e+03,2.653418e-02,1.990153e+03,2.303418e-02,9.227370e-01,9.232526e-01,1.648836e-02,2.483206e-06,1.985117e+01,0.000000e+00,1.985117e+01,2.151335e+01,1.620053e+02
2.302554e+03,2.664993e-02,2.000154e+03,2.314993e-02,9.228527e-01,9.232754e-01,1.651313e-02,2.471411e-06,1.984502e+01,0.000000e+00,1.984502e+01,2.150399e+01,1.619084e+02
2.312555e+03,2.676568e-02,2.010155e+03,2.326568e-02,9.228250e-01,9.232982e-01,1.653779e-02,2.459730e-06,1.985058e+01,0.000000e+00,1.985058e+01,2.151066e+01,1.620921e+02
2.322556e+03,2.688143e-02,2.020156e+03,2.338143e-02,9.230271e-01,9.233209e-01,1.656233e-02,2.448161e-06,1.984494e+01,0.000000e+00,1.984494e+01,2.149984e+01,1.620071e+02
2.332556e+03,2.699718e-02,2.030156e+03,2.349718e-02,9.230085e-01,9.233434e-01,1.658676e-02,2.436701e-06,1.986310e+01,0.000000e+00,1.986310e+01,2.151995e+01,1.620000e+02
2.342557e+03,2.711293e-02,2.040157e+03,2.361293e-02,9.231202e-01,9.233659e-01,1.661107e-02,2.425350e-06,1.984561e+01,0.000000e+00,1.984561e+01,2.149840e+01,1.619059e+02
2.352558e+03,2.722868e-02,2.050158e+03,2.372868e-02,9.230913e-01,9.233882e-01,1.663527e-02,2.414106e-06,1.985023e+01,0.000000e+00,1.985023e+01,2.150408e+01,1.619000e+02
2.362559e+03,2.734443e-02,2.060159e+03,2.384443e-02,9.231950e-01,9.234104e-01,1.665935e-02,2.402967e-06,1.984480e+01,0.000000e+00,1.984480e+01,2.149579e+01,1.619000e+02
2.372559e+03,2.746018e-02,2.070159e+03,2.396018e-02,9.232008e-01,9.234326e-01,1.668333e-02,2.391932e-06,1.984448e+01,0.000000e+00,1.984448e+01,2.149531e+01,1.619000e+02
2.382560e+03,2.757593e-02,2.080160e+03,2.407593e-02,9.233413e-01,9.234546e-01,1.670720e-02,2.380999e-06,1.983837e+01,0.000000e+00,1.983837e+01,2.148542e+01,1.619000e+02
2.392561e+03,2.769168e-02,2.090161e+03,2.419168e-02,9.233884e-01,9.234766e-01,1.673095e-02,2.370167e-06,1.984404e+01,0.000000e+00,1.984404e+01,2.149046e+01,1.618069e+02
2.402562e+03,2.780743e-02,2.100162e+03,2.430743e-02,9.234245e-01,9.234984e-01,1.675460e-02,2.359435e-06,1.985068e+01,0.000000e+00,1.985068e+01,2.149681e+01,1.618000e+02
2.412563e+03,2.792318e-02,2.110163e+03,2.442318e-02,9.234628e-01,9.235201e-01,1.677815e-02,2.348801e-06,1.984484e+01,0.000000e+00,1.984484e+01,2.148960e+01,1.618000e+02
2.422563e+03,2.803893e-02,2.120163e+03,2.453893e-02,9.234290e-01,9.235418e-01,1.680158e-02,2.338264e-06,1.985024e+01,0.000000e+00,1.985024e+01,2.149623e+01,1.618000e+02
2.432564e+03,2.815468e-02,2.130164e+03,2.465468e-02,9.235339e-01,9.235633e-01,1.682492e-02,2.327823e-06,1.984479e+01,0.000000e+00,1.984479e+01,2.148789e+01,1.618000e+02
2.442565e+03,2.827043e-02,2.140165e+03,2.477043e-02,9.235394e-01,9.235848e-01,1.684814e-02,2.317476e-06,1.984448e+01,0.000000e+00,1.984448e+01,2.148742e+01,1.618000e+02
2.452566e+03,2.838618e-02,2.150166e+03,2.488618e-02,9.235826e-01,9.236061e-01,1.687127e-02,2.307222e-06,1.985061e+01,0.000000e+00,1.985061e+01,2.149305e+01,1.618000e+02
2.462566e+03,2.850193e-02,2.160166e+03,2.500193e-02,9.235841e-01,9.236274e-01,1.689429e-02,2.297059e-06,1.985083e+01,0.000000e+00,1.985083e+01,2.149325e+01,1.618000e+02
2.472567e+03,2.861768e-02,2.170167e+03,2.511768e-02,9.236562e-01,9.236486e-01,1.691721e-02,2.286987e-06,1.985083e+01,0.000000e+00,1.985083e+01,2.149158e+01,1.618000e+02
2.482568e+03,2.873343e-02,2.180168e+03,2.523343e-02,9.236578e-01,9.236697e-01,1.694003e-02,2.277005e-06,1.985083e+01,0.000000e+00,1.985083e+01,2.149154e+01,1.618000e+02
2.492569e+03,2.884917e-02,2.190169e+03,2.534917e-02,9.237889e-01,9.236906e-01,1.696276e-02,2.267111e-06,1.984511e+01,0.000000e+00,1.984511e+01,2.148230e+01,1.618000e+02
2.502569e+03,2.896492e-02,2.200169e+03,2.546492e-02,9.238032e-01,9.237115e-01,1.698538e-02,2.257303e-06,1.984448e+01,0.000000e+00,1.984448e+01,2.148129e+01,1.618000e+02
2.512570e+03,2.908067e-02,2.210170e+03,2.558067e-02,9.238445e-01,9.237324e-01,1.700791e-02,2.247582e-06,1.985033e+01,0.000000e+00,1.985033e+01,2.148666e+01,1.618000e+02
2.522571e+03,2.919642e-02,2.220171e+03,2.569642e-02,9.239585e-01,9.237531e-01,1.703034e-02,2.237945e-06,1.984469e+01,0.000000e+00,1.984469e+01,2.147790e+01,1.618000e+02
2.532572e+03,2.931217e-02,2.230172e+03,2.581217e-02,9.239622e-01,9.237737e-01,1.705267e-02,2.228392e-06,1.984448e+01,0.000000e+00,1.984448e+01,2.147759e+01,1.617065e+02
2.542573e+03,2.942792e-02,2.240173e+03,2.592792e-02,9.240383e-01,9.237942e-01,1.707491e-02,2.218921e-06,1.984448e+01,0.000000e+00,1.984448e+01,2.147582e+01,1.617000e+02
2.552573e+03,2.954367e-02,2.250173e+03,2.604367e-02,9.241382e-01,9.238147e-01,1.709705e-02,2.209532e-06,1.984448e+01,0.000000e+00,1.984448e+01,2.147350e+01,1.616136e+02
2.562574e+03,2.965942e-02,2.260174e+03,2.615942e-02,9.242142e-01,9.238351e-01,1.711910e-02,2.200223e-06,1.984448e+01,0.000000e+00,1.984448e+01,2.147174e+01,1.616000e+02
2.572575e+03,2.977517e-02,2.270175e+03,2.627517e-02,9.243777e-01,9.238554e-01,1.714106e-02,2.190994e-06,1.984448e+01,0.000000e+00,1.984448e+01,2.146794e+01,1.616000e+02
2.582576e+03,2.989092e-02,2.280176e+03,2.639092e-02,9.244637e-01,9.238756e-01,1.716292e-02,2.181843e-06,1.984448e+01,0.000000e+00,1.984448e+01,2.146594e+01,1.616000e+02
2.592576e+03,3.000667e-02,2.290176e+03,2.650667e-02,9.245341e-01,9.238957e-01,1.718470e-02,2.172770e-06,1.985064e+01,0.000000e+00,1.985064e+01,2.147096e+01,1.615030e+02
2.602577e+03,3.012242e-02,2.300177e+03,2.662242e-02,9.245067e-01,9.239157e-01,1.720638e-02,2.163773e-06,1.985083e+01,0.000000e+00,1.985083e+01,2.147181e+01,1.615000e+02
2.612578e+03,3.023817e-02,2.310178e+03,2.673817e-02,9.245047e-01,9.239357e-01,1.722798e-02,2.154851e-06,1.985083e+01,0.000000e+00,1.985083e+01,2.147185e+01,1.615000e+02
2.622579e+03,3.035392e-02,2.320179e+03,2.685392e-02,9.244625e-01,9.239555e-01,1.724948e-02,2.146004e-06,1.986188e+01,0.000000e+00,1.986188e+01,2.148478e+01,1.615000e+02
2.632579e+03,3.046967e-02,2.330179e+03,2.696967e-02,9.245844e-01,9.239753e-01,1.727090e-02,2.137230e-06,1.985299e+01,0.000000e+00,1.985299e+01,2.147234e+01,1.615000e+02
