Repository: brandonlampe/CS_Data

# Comments For Consolidation Test: 175_01
_Note:_ herein, the phrase "TEST-NUMBER" will imply the insertion of "175_01".  This format will
often be used when describing local directories.

Following the initial increase in pressure from zero to 19.8 MPa with the Isco Pump.
Schuler gauges did not function during this test; therefore, deformation during initial loading was

## Test Data
Raw test data is contained in: TEST-NUMBER.xlsx

Additionally, calculated values of fractional density have been calculated in TEST-NUMBER.xlsx and
exported to TEST-NUMBER.csv, where the .csv file format allows for easy cross-platform importing
and analysis.

File: UNM_WP_HY_175_01/CREEP_FIT/175_01_CREEP_OUT.csv (part 2 of 31)
Analysis by Brandon Lampe, performed on: 2016/07/04 16:03:07
Experimental results below begin at: 2015/06/20 13:56:33
Duration (sec),Duration (day),Elapsed Time (sec),Elapsed Time (day),Interpolated Fractional Density,Fit to Fractional Density,Fit to Volume Strain,Fit to Volume Strain Rate (1/sec),Confining Pressure (MPa),Pore Pressure (MPa),Terzaghi Pressure (MPa),Solid Pressure (MPa),Temperature (C))
2.642580e+03,3.058542e-02,2.340180e+03,2.708542e-02,9.246106e-01,9.239950e-01,1.729223e-02,2.128529e-06,1.985083e+01,0.000000e+00,1.985083e+01,2.146939e+01,1.615000e+02
2.652581e+03,3.070117e-02,2.350181e+03,2.720117e-02,9.245368e-01,9.240147e-01,1.731347e-02,2.119900e-06,1.986256e+01,0.000000e+00,1.986256e+01,2.148380e+01,1.615000e+02
2.662582e+03,3.081692e-02,2.360182e+03,2.731692e-02,9.244524e-01,9.240342e-01,1.733463e-02,2.111342e-06,1.987599e+01,0.000000e+00,1.987599e+01,2.150028e+01,1.615000e+02
2.672583e+03,3.093267e-02,2.370183e+03,2.743267e-02,9.244181e-01,9.240537e-01,1.735570e-02,2.102854e-06,1.987032e+01,0.000000e+00,1.987032e+01,2.149495e+01,1.615939e+02
2.682583e+03,3.104842e-02,2.380183e+03,2.754842e-02,9.242799e-01,9.240731e-01,1.737669e-02,2.094434e-06,1.986420e+01,0.000000e+00,1.986420e+01,2.149154e+01,1.616000e+02
2.692584e+03,3.116417e-02,2.390184e+03,2.766417e-02,9.242333e-01,9.240924e-01,1.739760e-02,2.086084e-06,1.985758e+01,0.000000e+00,1.985758e+01,2.148546e+01,1.616000e+02
2.702585e+03,3.127992e-02,2.400185e+03,2.777992e-02,9.242315e-01,9.241116e-01,1.741842e-02,2.077800e-06,1.985724e+01,0.000000e+00,1.985724e+01,2.148514e+01,1.616846e+02
2.712586e+03,3.139567e-02,2.410186e+03,2.789567e-02,9.241579e-01,9.241308e-01,1.743916e-02,2.069584e-06,1.985724e+01,0.000000e+00,1.985724e+01,2.148685e+01,1.617870e+02
2.722586e+03,3.151142e-02,2.420186e+03,2.801142e-02,9.240493e-01,9.241499e-01,1.745981e-02,2.061433e-06,1.985724e+01,0.000000e+00,1.985724e+01,2.148937e+01,1.618000e+02
2.732587e+03,3.162717e-02,2.430187e+03,2.812717e-02,9.240717e-01,9.241689e-01,1.748039e-02,2.053347e-06,1.985724e+01,0.000000e+00,1.985724e+01,2.148885e+01,1.618000e+02
2.742588e+03,3.174292e-02,2.440188e+03,2.824292e-02,9.239730e-01,9.241878e-01,1.750088e-02,2.045326e-06,1.985724e+01,0.000000e+00,1.985724e+01,2.149115e+01,1.618941e+02
2.752589e+03,3.185867e-02,2.450189e+03,2.835867e-02,9.238901e-01,9.242067e-01,1.752130e-02,2.037368e-06,1.985724e+01,0.000000e+00,1.985724e+01,2.149308e+01,1.619000e+02
2.762589e+03,3.197442e-02,2.460189e+03,2.847442e-02,9.238821e-01,9.242255e-01,1.754163e-02,2.029473e-06,1.985724e+01,0.000000e+00,1.985724e+01,2.149326e+01,1.619000e+02
2.772590e+03,3.209017e-02,2.470190e+03,2.859017e-02,9.238821e-01,9.242442e-01,1.756189e-02,2.021640e-06,1.985724e+01,0.000000e+00,1.985724e+01,2.149326e+01,1.619000e+02
2.782591e+03,3.220591e-02,2.480191e+03,2.870591e-02,9.238821e-01,9.242629e-01,1.758207e-02,2.013868e-06,1.985724e+01,0.000000e+00,1.985724e+01,2.149326e+01,1.619000e+02
2.792592e+03,3.232166e-02,2.490192e+03,2.882166e-02,9.238821e-01,9.242815e-01,1.760217e-02,2.006157e-06,1.985724e+01,0.000000e+00,1.985724e+01,2.149326e+01,1.619000e+02
2.802593e+03,3.243741e-02,2.500193e+03,2.893741e-02,9.238821e-01,9.243000e-01,1.762219e-02,1.998506e-06,1.985724e+01,0.000000e+00,1.985724e+01,2.149326e+01,1.619000e+02
2.812593e+03,3.255316e-02,2.510193e+03,2.905316e-02,9.239201e-01,9.243184e-01,1.764214e-02,1.990914e-06,1.985119e+01,0.000000e+00,1.985119e+01,2.148583e+01,1.619000e+02
2.822594e+03,3.266891e-02,2.520194e+03,2.916891e-02,9.240184e-01,9.243368e-01,1.766202e-02,1.983381e-06,1.985083e+01,0.000000e+00,1.985083e+01,2.148315e+01,1.619000e+02
2.832595e+03,3.278466e-02,2.530195e+03,2.928466e-02,9.240660e-01,9.243551e-01,1.768181e-02,1.975905e-06,1.984479e+01,0.000000e+00,1.984479e+01,2.147551e+01,1.619000e+02
2.842596e+03,3.290041e-02,2.540196e+03,2.940041e-02,9.240162e-01,9.243733e-01,1.770154e-02,1.968487e-06,1.984987e+01,0.000000e+00,1.984987e+01,2.148217e+01,1.619000e+02
2.852596e+03,3.301616e-02,2.550196e+03,2.951616e-02,9.241343e-01,9.243915e-01,1.772119e-02,1.961125e-06,1.984528e+01,0.000000e+00,1.984528e+01,2.147446e+01,1.619000e+02
2.862597e+03,3.313191e-02,2.560197e+03,2.963191e-02,9.241259e-01,9.244096e-01,1.774076e-02,1.953819e-06,1.984448e+01,0.000000e+00,1.984448e+01,2.147379e+01,1.619000e+02
2.872598e+03,3.324766e-02,2.570198e+03,2.974766e-02,9.242073e-01,9.244276e-01,1.776027e-02,1.946568e-06,1.984448e+01,0.000000e+00,1.984448e+01,2.147190e+01,1.618186e+02
2.882599e+03,3.336341e-02,2.580199e+03,2.986341e-02,9.243061e-01,9.244456e-01,1.777970e-02,1.939372e-06,1.984448e+01,0.000000e+00,1.984448e+01,2.146960e+01,1.618000e+02
2.892600e+03,3.347916e-02,2.590200e+03,2.997916e-02,9.243116e-01,9.244635e-01,1.779906e-02,1.932230e-06,1.984448e+01,0.000000e+00,1.984448e+01,2.146947e+01,1.618000e+02
2.902600e+03,3.359491e-02,2.600200e+03,3.009491e-02,9.243820e-01,9.244813e-01,1.781834e-02,1.925141e-06,1.984448e+01,0.000000e+00,1.984448e+01,2.146784e+01,1.618000e+02
2.912601e+03,3.371066e-02,2.610201e+03,3.021066e-02,9.244914e-01,9.244991e-01,1.783756e-02,1.918105e-06,1.983908e+01,0.000000e+00,1.983908e+01,2.145946e+01,1.617149e+02
2.922602e+03,3.382641e-02,2.620202e+03,3.032641e-02,9.246680e-01,9.245168e-01,1.785671e-02,1.911121e-06,1.983814e+01,0.000000e+00,1.983814e+01,2.145434e+01,1.617000e+02
2.932603e+03,3.394216e-02,2.630203e+03,3.044216e-02,9.247625e-01,9.245344e-01,1.787579e-02,1.904189e-06,1.983814e+01,0.000000e+00,1.983814e+01,2.145214e+01,1.616149e+02
2.942603e+03,3.405791e-02,2.640203e+03,3.055791e-02,9.249224e-01,9.245520e-01,1.789480e-02,1.897308e-06,1.983814e+01,0.000000e+00,1.983814e+01,2.144844e+01,1.616000e+02
2.952604e+03,3.417366e-02,2.650204e+03,3.067366e-02,9.249846e-01,9.245695e-01,1.791374e-02,1.890478e-06,1.984354e+01,0.000000e+00,1.984354e+01,2.145283e+01,1.616000e+02
2.962605e+03,3.428941e-02,2.660205e+03,3.078941e-02,9.250663e-01,9.245869e-01,1.793261e-02,1.883697e-06,1.984448e+01,0.000000e+00,1.984448e+01,2.145196e+01,1.615096e+02
2.972606e+03,3.440516e-02,2.670206e+03,3.090516e-02,9.250363e-01,9.246043e-01,1.795141e-02,1.876966e-06,1.985055e+01,0.000000e+00,1.985055e+01,2.145921e+01,1.615000e+02
2.982606e+03,3.452091e-02,2.680206e+03,3.102091e-02,9.251403e-01,9.246216e-01,1.797015e-02,1.870284e-06,1.984496e+01,0.000000e+00,1.984496e+01,2.145076e+01,1.615000e+02
2.992607e+03,3.463666e-02,2.690207e+03,3.113666e-02,9.251490e-01,9.246389e-01,1.798882e-02,1.863650e-06,1.984448e+01,0.000000e+00,1.984448e+01,2.145004e+01,1.615000e+02
3.002608e+03,3.475241e-02,2.700208e+03,3.125241e-02,9.250805e-01,9.246561e-01,1.800743e-02,1.857064e-06,1.985537e+01,0.000000e+00,1.985537e+01,2.146340e+01,1.615853e+02
3.012609e+03,3.486816e-02,2.710209e+03,3.136816e-02,9.250361e-01,9.246732e-01,1.802597e-02,1.850525e-06,1.986243e+01,0.000000e+00,1.986243e+01,2.147206e+01,1.616000e+02
3.022610e+03,3.498391e-02,2.720210e+03,3.148391e-02,9.249602e-01,9.246903e-01,1.804444e-02,1.844033e-06,1.987448e+01,0.000000e+00,1.987448e+01,2.148685e+01,1.616000e+02
3.032610e+03,3.509966e-02,2.730210e+03,3.159966e-02,9.249537e-01,9.247074e-01,1.806285e-02,1.837587e-06,1.986479e+01,0.000000e+00,1.986479e+01,2.147652e+01,1.616906e+02
3.042611e+03,3.521541e-02,2.740211e+03,3.171541e-02,9.249112e-01,9.247243e-01,1.808119e-02,1.831187e-06,1.985751e+01,0.000000e+00,1.985751e+01,2.146963e+01,1.617958e+02
3.052612e+03,3.533116e-02,2.750212e+03,3.183116e-02,9.248112e-01,9.247412e-01,1.809948e-02,1.824833e-06,1.985724e+01,0.000000e+00,1.985724e+01,2.147167e+01,1.618000e+02
3.062613e+03,3.544691e-02,2.760213e+03,3.194691e-02,9.248034e-01,9.247581e-01,1.811769e-02,1.818523e-06,1.985724e+01,0.000000e+00,1.985724e+01,2.147185e+01,1.618822e+02
3.072613e+03,3.556265e-02,2.770213e+03,3.206265e-02,9.247412e-01,9.247749e-01,1.813585e-02,1.812258e-06,1.985724e+01,0.000000e+00,1.985724e+01,2.147330e+01,1.619000e+02
3.082614e+03,3.567840e-02,2.780214e+03,3.217840e-02,9.246684e-01,9.247916e-01,1.815394e-02,1.806036e-06,1.985724e+01,0.000000e+00,1.985724e+01,2.147499e+01,1.619000e+02
3.092615e+03,3.579415e-02,2.790215e+03,3.229415e-02,9.246550e-01,9.248083e-01,1.817197e-02,1.799858e-06,1.985724e+01,0.000000e+00,1.985724e+01,2.147530e+01,1.619856e+02
3.102616e+03,3.590990e-02,2.800216e+03,3.240990e-02,9.246550e-01,9.248249e-01,1.818994e-02,1.793723e-06,1.985724e+01,0.000000e+00,1.985724e+01,2.147530e+01,1.620000e+02
3.112616e+03,3.602565e-02,2.810216e+03,3.252565e-02,9.245740e-01,9.248414e-01,1.820785e-02,1.787630e-06,1.985724e+01,0.000000e+00,1.985724e+01,2.147718e+01,1.620957e+02
3.122617e+03,3.614140e-02,2.820217e+03,3.264140e-02,9.245333e-01,9.248580e-01,1.822570e-02,1.781580e-06,1.986313e+01,0.000000e+00,1.986313e+01,2.148450e+01,1.621000e+02
3.132618e+03,3.625715e-02,2.830218e+03,3.275715e-02,9.244975e-01,9.248744e-01,1.824348e-02,1.775571e-06,1.986882e+01,0.000000e+00,1.986882e+01,2.149148e+01,1.621000e+02
3.142619e+03,3.637290e-02,2.840219e+03,3.287290e-02,9.244905e-01,9.248908e-01,1.826121e-02,1.769604e-06,1.986993e+01,0.000000e+00,1.986993e+01,2.149285e+01,1.621000e+02
3.152620e+03,3.648865e-02,2.850220e+03,3.298865e-02,9.244905e-01,9.249071e-01,1.827888e-02,1.763677e-06,1.986993e+01,0.000000e+00,1.986993e+01,2.149285e+01,1.621000e+02
3.162620e+03,3.660440e-02,2.860220e+03,3.310440e-02,9.244905e-01,9.249234e-01,1.829649e-02,1.757790e-06,1.986993e+01,0.000000e+00,1.986993e+01,2.149285e+01,1.621858e+02
3.172621e+03,3.672015e-02,2.870221e+03,3.322015e-02,9.244235e-01,9.249397e-01,1.831404e-02,1.751944e-06,1.988058e+01,0.000000e+00,1.988058e+01,2.150592e+01,1.621165e+02
3.182622e+03,3.683590e-02,2.880222e+03,3.333590e-02,9.244802e-01,9.249558e-01,1.833153e-02,1.746137e-06,1.987157e+01,0.000000e+00,1.987157e+01,2.149485e+01,1.621000e+02
3.192623e+03,3.695165e-02,2.890223e+03,3.345165e-02,9.244905e-01,9.249720e-01,1.834896e-02,1.740370e-06,1.986993e+01,0.000000e+00,1.986993e+01,2.149285e+01,1.621000e+02
3.202623e+03,3.706740e-02,2.900223e+03,3.356740e-02,9.244905e-01,9.249880e-01,1.836634e-02,1.734641e-06,1.986993e+01,0.000000e+00,1.986993e+01,2.149285e+01,1.621000e+02
3.212624e+03,3.718315e-02,2.910224e+03,3.368315e-02,9.245243e-01,9.250041e-01,1.838366e-02,1.728950e-06,1.986456e+01,0.000000e+00,1.986456e+01,2.148625e+01,1.621000e+02
3.222625e+03,3.729890e-02,2.920225e+03,3.379890e-02,9.245304e-01,9.250200e-01,1.840092e-02,1.723298e-06,1.986359e+01,0.000000e+00,1.986359e+01,2.148505e+01,1.621000e+02
3.232626e+03,3.741465e-02,2.930226e+03,3.391465e-02,9.245647e-01,9.250359e-01,1.841813e-02,1.717683e-06,1.985813e+01,0.000000e+00,1.985813e+01,2.147835e+01,1.621000e+02
3.242626e+03,3.753040e-02,2.940226e+03,3.403040e-02,9.246040e-01,9.250518e-01,1.843528e-02,1.712105e-06,1.985188e+01,0.000000e+00,1.985188e+01,2.147068e+01,1.620163e+02
3.252627e+03,3.764615e-02,2.950227e+03,3.414615e-02,9.246106e-01,9.250676e-01,1.845237e-02,1.706565e-06,1.985083e+01,0.000000e+00,1.985083e+01,2.146939e+01,1.620000e+02
3.262628e+03,3.776190e-02,2.960228e+03,3.426190e-02,9.246445e-01,9.250834e-01,1.846941e-02,1.701060e-06,1.984544e+01,0.000000e+00,1.984544e+01,2.146278e+01,1.619151e+02
3.272629e+03,3.787765e-02,2.970229e+03,3.437765e-02,9.247332e-01,9.250991e-01,1.848640e-02,1.695592e-06,1.984448e+01,0.000000e+00,1.984448e+01,2.145968e+01,1.619000e+02
3.282630e+03,3.799340e-02,2.980230e+03,3.449340e-02,9.248002e-01,9.251148e-01,1.850333e-02,1.690160e-06,1.984448e+01,0.000000e+00,1.984448e+01,2.145813e+01,1.619000e+02
3.292630e+03,3.810915e-02,2.990230e+03,3.460915e-02,9.248708e-01,9.251304e-01,1.852020e-02,1.684763e-06,1.984448e+01,0.000000e+00,1.984448e+01,2.145649e+01,1.619000e+02
3.302631e+03,3.822490e-02,3.000231e+03,3.472490e-02,9.249406e-01,9.251459e-01,1.853702e-02,1.679402e-06,1.984996e+01,0.000000e+00,1.984996e+01,2.146079e+01,1.618137e+02
3.312632e+03,3.834065e-02,3.010232e+03,3.484065e-02,9.249497e-01,9.251614e-01,1.855379e-02,1.674075e-06,1.985083e+01,0.000000e+00,1.985083e+01,2.146152e+01,1.618000e+02
3.322633e+03,3.845640e-02,3.020233e+03,3.495640e-02,9.249537e-01,9.251769e-01,1.857051e-02,1.668782e-06,1.986201e+01,0.000000e+00,1.986201e+01,2.147352e+01,1.618000e+02
3.332633e+03,3.857215e-02,3.030233e+03,3.507215e-02,9.249542e-01,9.251923e-01,1.858717e-02,1.663524e-06,1.986359e+01,0.000000e+00,1.986359e+01,2.147521e+01,1.618000e+02
3.342634e+03,3.868790e-02,3.040234e+03,3.518790e-02,9.250663e-01,9.252077e-01,1.860378e-02,1.658299e-06,1.985737e+01,0.000000e+00,1.985737e+01,2.146589e+01,1.618000e+02
3.352635e+03,3.880365e-02,3.050235e+03,3.530365e-02,9.252131e-01,9.252230e-01,1.862034e-02,1.653108e-06,1.984609e+01,0.000000e+00,1.984609e+01,2.145029e+01,1.618000e+02
3.362636e+03,3.891939e-02,3.060236e+03,3.541939e-02,9.252008e-01,9.252383e-01,1.863685e-02,1.647950e-06,1.984974e+01,0.000000e+00,1.984974e+01,2.145452e+01,1.618000e+02
3.372636e+03,3.903514e-02,3.070236e+03,3.553514e-02,9.251939e-01,9.252535e-01,1.865330e-02,1.642825e-06,1.985083e+01,0.000000e+00,1.985083e+01,2.145586e+01,1.618000e+02
3.382637e+03,3.915089e-02,3.080237e+03,3.565089e-02,9.251600e-01,9.252687e-01,1.866970e-02,1.637732e-06,1.985622e+01,0.000000e+00,1.985622e+01,2.146247e+01,1.618000e+02
3.392638e+03,3.926664e-02,3.090238e+03,3.576664e-02,9.251536e-01,9.252838e-01,1.868606e-02,1.632671e-06,1.985724e+01,0.000000e+00,1.985724e+01,2.146372e+01,1.618000e+02
3.402639e+03,3.938239e-02,3.100239e+03,3.588239e-02,9.251536e-01,9.252989e-01,1.870236e-02,1.627643e-06,1.985724e+01,0.000000e+00,1.985724e+01,2.146372e+01,1.618000e+02
3.412640e+03,3.949814e-02,3.110240e+03,3.599814e-02,9.251866e-01,9.253139e-01,1.871861e-02,1.622646e-06,1.985200e+01,0.000000e+00,1.985200e+01,2.145729e+01,1.618000e+02
3.422640e+03,3.961389e-02,3.120240e+03,3.611389e-02,9.251939e-01,9.253289e-01,1.873482e-02,1.617680e-06,1.985083e+01,0.000000e+00,1.985083e+01,2.145586e+01,1.618000e+02
3.432641e+03,3.972964e-02,3.130241e+03,3.622964e-02,9.252820e-01,9.253439e-01,1.875097e-02,1.612745e-06,1.985083e+01,0.000000e+00,1.985083e+01,2.145381e+01,1.618000e+02
3.442642e+03,3.984539e-02,3.140242e+03,3.634539e-02,9.253000e-01,9.253588e-01,1.876707e-02,1.607841e-06,1.985083e+01,0.000000e+00,1.985083e+01,2.145340e+01,1.618000e+02
3.452643e+03,3.996114e-02,3.150243e+03,3.646114e-02,9.251986e-01,9.253736e-01,1.878313e-02,1.602967e-06,1.986693e+01,0.000000e+00,1.986693e+01,2.147315e+01,1.618000e+02
3.462643e+03,4.007689e-02,3.160243e+03,3.657689e-02,9.252573e-01,9.253885e-01,1.879914e-02,1.598124e-06,1.985310e+01,0.000000e+00,1.985310e+01,2.145685e+01,1.618000e+02
3.472644e+03,4.019264e-02,3.170244e+03,3.669264e-02,9.253934e-01,9.254032e-01,1.881509e-02,1.593310e-06,1.984540e+01,0.000000e+00,1.984540e+01,2.144537e+01,1.618000e+02
3.482645e+03,4.030839e-02,3.180245e+03,3.680839e-02,9.254146e-01,9.254179e-01,1.883100e-02,1.588526e-06,1.984448e+01,0.000000e+00,1.984448e+01,2.144388e+01,1.618000e+02
3.492646e+03,4.042414e-02,3.190246e+03,3.692414e-02,9.254146e-01,9.254326e-01,1.884687e-02,1.583771e-06,1.984448e+01,0.000000e+00,1.984448e+01,2.144388e+01,1.618000e+02
3.502646e+03,4.053989e-02,3.200246e+03,3.703989e-02,9.254840e-01,9.254473e-01,1.886268e-02,1.579045e-06,1.984448e+01,0.000000e+00,1.984448e+01,2.144228e+01,1.618000e+02
3.512647e+03,4.065564e-02,3.210247e+03,3.715564e-02,9.254995e-01,9.254619e-01,1.887845e-02,1.574348e-06,1.984448e+01,0.000000e+00,1.984448e+01,2.144192e+01,1.618000e+02
3.522648e+03,4.077139e-02,3.220248e+03,3.727139e-02,9.255620e-01,9.254764e-01,1.889417e-02,1.569680e-06,1.984448e+01,0.000000e+00,1.984448e+01,2.144047e+01,1.618000e+02
3.532649e+03,4.088714e-02,3.230249e+03,3.738714e-02,9.255735e-01,9.254909e-01,1.890985e-02,1.565039e-06,1.984448e+01,0.000000e+00,1.984448e+01,2.144020e+01,1.618000e+02
3.542650e+03,4.100289e-02,3.240250e+03,3.750289e-02,9.256463e-01,9.255054e-01,1.892547e-02,1.560427e-06,1.984448e+01,0.000000e+00,1.984448e+01,2.143852e+01,1.618000e+02
3.552650e+03,4.111864e-02,3.250250e+03,3.761864e-02,9.256584e-01,9.255198e-01,1.894106e-02,1.555843e-06,1.984448e+01,0.000000e+00,1.984448e+01,2.143824e+01,1.618000e+02
3.562651e+03,4.123439e-02,3.260251e+03,3.773439e-02,9.257419e-01,9.255342e-01,1.895659e-02,1.551286e-06,1.984448e+01,0.000000e+00,1.984448e+01,2.143630e+01,1.618000e+02
3.572652e+03,4.135014e-02,3.270252e+03,3.785014e-02,9.257646e-01,9.255485e-01,1.897209e-02,1.546756e-06,1.984448e+01,0.000000e+00,1.984448e+01,2.143578e+01,1.617249e+02
3.582653e+03,4.146589e-02,3.280253e+03,3.796589e-02,9.258288e-01,9.255628e-01,1.898753e-02,1.542253e-06,1.984448e+01,0.000000e+00,1.984448e+01,2.143429e+01,1.616141e+02
3.592653e+03,4.158164e-02,3.290253e+03,3.808164e-02,9.259113e-01,9.255771e-01,1.900293e-02,1.537777e-06,1.984448e+01,0.000000e+00,1.984448e+01,2.143238e+01,1.616000e+02
3.602654e+03,4.169739e-02,3.300254e+03,3.819739e-02,9.259844e-01,9.255913e-01,1.901829e-02,1.533328e-06,1.984448e+01,0.000000e+00,1.984448e+01,2.143069e+01,1.616000e+02
3.612655e+03,4.181314e-02,3.310255e+03,3.831314e-02,9.260278e-01,9.256054e-01,1.903360e-02,1.528905e-06,1.984985e+01,0.000000e+00,1.984985e+01,2.143549e+01,1.615153e+02
3.622656e+03,4.192889e-02,3.320256e+03,3.842889e-02,9.260591e-01,9.256196e-01,1.904887e-02,1.524508e-06,1.985083e+01,0.000000e+00,1.985083e+01,2.143581e+01,1.615000e+02
3.632657e+03,4.204464e-02,3.330257e+03,3.854464e-02,9.260027e-01,9.256337e-01,1.906409e-02,1.520136e-06,1.985635e+01,0.000000e+00,1.985635e+01,2.144308e+01,1.615000e+02
3.642657e+03,4.216039e-02,3.340257e+03,3.866039e-02,9.259617e-01,9.256477e-01,1.907927e-02,1.515791e-06,1.986214e+01,0.000000e+00,1.986214e+01,2.145028e+01,1.615000e+02
3.652658e+03,4.227613e-02,3.350258e+03,3.877613e-02,9.259526e-01,9.256617e-01,1.909441e-02,1.511470e-06,1.986359e+01,0.000000e+00,1.986359e+01,2.145205e+01,1.615000e+02
3.662659e+03,4.239188e-02,3.360259e+03,3.889188e-02,9.258866e-01,9.256757e-01,1.910951e-02,1.507175e-06,1.987403e+01,0.000000e+00,1.987403e+01,2.146487e+01,1.615000e+02
3.672660e+03,4.250763e-02,3.370260e+03,3.900763e-02,9.258721e-01,9.256896e-01,1.912456e-02,1.502905e-06,1.987634e+01,0.000000e+00,1.987634e+01,2.146770e+01,1.615814e+02
3.682660e+03,4.262338e-02,3.380260e+03,3.912338e-02,9.257802e-01,9.257035e-01,1.913957e-02,1.498660e-06,1.987090e+01,0.000000e+00,1.987090e+01,2.146395e+01,1.616000e+02
3.692661e+03,4.273913e-02,3.390261e+03,3.923913e-02,9.257267e-01,9.257174e-01,1.915453e-02,1.494439e-06,1.986469e+01,0.000000e+00,1.986469e+01,2.145848e+01,1.616826e+02
3.702662e+03,4.285488e-02,3.400262e+03,3.935488e-02,9.256273e-01,9.257312e-01,1.916946e-02,1.490242e-06,1.986359e+01,0.000000e+00,1.986359e+01,2.145959e+01,1.617000e+02
3.712663e+03,4.297063e-02,3.410263e+03,3.947063e-02,9.255859e-01,9.257450e-01,1.918434e-02,1.486070e-06,1.985867e+01,0.000000e+00,1.985867e+01,2.145525e+01,1.617774e+02
3.722663e+03,4.308638e-02,3.420263e+03,3.958638e-02,9.255169e-01,9.257587e-01,1.919918e-02,1.481921e-06,1.985724e+01,0.000000e+00,1.985724e+01,2.145530e+01,1.618720e+02
3.732664e+03,4.320213e-02,3.430264e+03,3.970213e-02,9.254324e-01,9.257724e-01,1.921398e-02,1.477796e-06,1.985724e+01,0.000000e+00,1.985724e+01,2.145726e+01,1.619000e+02
3.742665e+03,4.331788e-02,3.440265e+03,3.981788e-02,9.253499e-01,9.257861e-01,1.922874e-02,1.473694e-06,1.985724e+01,0.000000e+00,1.985724e+01,2.145917e+01,1.619000e+02
3.752666e+03,4.343363e-02,3.450266e+03,3.993363e-02,9.253343e-01,9.257997e-01,1.924346e-02,1.469616e-06,1.985724e+01,0.000000e+00,1.985724e+01,2.145953e+01,1.619851e+02
3.762667e+03,4.354938e-02,3.460267e+03,4.004938e-02,9.252458e-01,9.258133e-01,1.925813e-02,1.465561e-06,1.985724e+01,0.000000e+00,1.985724e+01,2.146158e+01,1.620828e+02
3.772667e+03,4.366513e-02,3.470267e+03,4.016513e-02,9.252553e-01,9.258269e-01,1.927277e-02,1.461529e-06,1.985724e+01,0.000000e+00,1.985724e+01,2.146136e+01,1.621000e+02
3.782668e+03,4.378088e-02,3.480268e+03,4.028088e-02,9.252347e-01,9.258404e-01,1.928737e-02,1.457519e-06,1.985724e+01,0.000000e+00,1.985724e+01,2.146184e+01,1.621000e+02
3.792669e+03,4.389663e-02,3.490269e+03,4.039663e-02,9.252275e-01,9.258538e-01,1.930192e-02,1.453532e-06,1.985724e+01,0.000000e+00,1.985724e+01,2.146201e+01,1.621000e+02
3.802670e+03,4.401238e-02,3.500270e+03,4.051238e-02,9.252516e-01,9.258673e-01,1.931644e-02,1.449567e-06,1.985724e+01,0.000000e+00,1.985724e+01,2.146145e+01,1.621749e+02
3.812670e+03,4.412813e-02,3.510270e+03,4.062813e-02,9.252596e-01,9.258807e-01,1.933092e-02,1.445625e-06,1.985724e+01,0.000000e+00,1.985724e+01,2.146126e+01,1.622000e+02
3.822671e+03,4.424388e-02,3.520271e+03,4.074388e-02,9.253007e-01,9.258941e-01,1.934535e-02,1.441704e-06,1.984635e+01,0.000000e+00,1.984635e+01,2.144854e+01,1.622000e+02
3.832672e+03,4.435963e-02,3.530272e+03,4.085963e-02,9.253633e-01,9.259074e-01,1.935975e-02,1.437805e-06,1.984975e+01,0.000000e+00,1.984975e+01,2.145076e+01,1.622000e+02
3.842673e+03,4.447538e-02,3.540273e+03,4.097538e-02,9.253746e-01,9.259207e-01,1.937411e-02,1.433927e-06,1.985083e+01,0.000000e+00,1.985083e+01,2.145167e+01,1.622000e+02
3.852673e+03,4.459113e-02,3.550273e+03,4.109113e-02,9.254407e-01,9.259339e-01,1.938843e-02,1.430071e-06,1.985083e+01,0.000000e+00,1.985083e+01,2.145013e+01,1.622000e+02
3.862674e+03,4.470688e-02,3.560274e+03,4.120688e-02,9.254595e-01,9.259472e-01,1.940272e-02,1.426237e-06,1.985083e+01,0.000000e+00,1.985083e+01,2.144970e+01,1.622000e+02
3.872675e+03,4.482263e-02,3.570275e+03,4.132263e-02,9.255451e-01,9.259604e-01,1.941696e-02,1.422423e-06,1.984606e+01,0.000000e+00,1.984606e+01,2.144257e+01,1.622000e+02
3.882676e+03,4.493838e-02,3.580276e+03,4.143838e-02,9.255440e-01,9.259735e-01,1.943117e-02,1.418630e-06,1.984916e+01,0.000000e+00,1.984916e+01,2.144593e+01,1.621264e+02
3.892677e+03,4.505413e-02,3.590277e+03,4.155413e-02,9.256386e-01,9.259866e-01,1.944534e-02,1.414858e-06,1.984549e+01,0.000000e+00,1.984549e+01,2.143978e+01,1.621000e+02
3.902677e+03,4.516988e-02,3.600277e+03,4.166988e-02,9.256251e-01,9.259997e-01,1.945947e-02,1.411106e-06,1.984976e+01,0.000000e+00,1.984976e+01,2.144471e+01,1.621000e+02
3.912678e+03,4.528563e-02,3.610278e+03,4.178563e-02,9.256834e-01,9.260128e-01,1.947356e-02,1.407375e-06,1.985083e+01,0.000000e+00,1.985083e+01,2.144451e+01,1.621000e+02
3.922679e+03,4.540138e-02,3.620279e+03,4.190138e-02,9.257829e-01,9.260258e-01,1.948762e-02,1.403664e-06,1.985083e+01,0.000000e+00,1.985083e+01,2.144221e+01,1.621000e+02
3.932680e+03,4.551713e-02,3.630280e+03,4.201713e-02,9.257993e-01,9.260388e-01,1.950164e-02,1.399973e-06,1.985083e+01,0.000000e+00,1.985083e+01,2.144183e+01,1.620253e+02
3.942680e+03,4.563287e-02,3.640280e+03,4.213287e-02,9.258935e-01,9.260517e-01,1.951562e-02,1.396302e-06,1.984605e+01,0.000000e+00,1.984605e+01,2.143448e+01,1.620000e+02
3.952681e+03,4.574862e-02,3.650281e+03,4.224862e-02,9.259790e-01,9.260646e-01,1.952956e-02,1.392650e-06,1.984448e+01,0.000000e+00,1.984448e+01,2.143081e+01,1.619261e+02
3.962682e+03,4.586437e-02,3.660282e+03,4.236437e-02,9.259677e-01,9.260775e-01,1.954347e-02,1.389018e-06,1.984935e+01,0.000000e+00,1.984935e+01,2.143633e+01,1.619000e+02
3.972683e+03,4.598012e-02,3.670283e+03,4.248012e-02,9.260196e-01,9.260904e-01,1.955735e-02,1.385406e-06,1.985083e+01,0.000000e+00,1.985083e+01,2.143673e+01,1.619000e+02
3.982683e+03,4.609587e-02,3.680283e+03,4.259587e-02,9.261258e-01,9.261032e-01,1.957118e-02,1.381813e-06,1.985083e+01,0.000000e+00,1.985083e+01,2.143427e+01,1.618128e+02
3.992684e+03,4.621162e-02,3.690284e+03,4.271162e-02,9.261733e-01,9.261160e-01,1.958498e-02,1.378239e-06,1.984545e+01,0.000000e+00,1.984545e+01,2.142737e+01,1.618000e+02
4.002685e+03,4.632737e-02,3.700285e+03,4.282737e-02,9.262992e-01,9.261287e-01,1.959875e-02,1.374683e-06,1.984448e+01,0.000000e+00,1.984448e+01,2.142341e+01,1.618000e+02
4.012686e+03,4.644312e-02,3.710286e+03,4.294312e-02,9.264036e-01,9.261414e-01,1.961248e-02,1.371147e-06,1.984448e+01,0.000000e+00,1.984448e+01,2.142099e+01,1.618000e+02
4.022687e+03,4.655887e-02,3.720287e+03,4.305887e-02,9.265032e-01,9.261541e-01,1.962618e-02,1.367629e-06,1.984448e+01,0.000000e+00,1.984448e+01,2.141869e+01,1.617259e+02
4.032687e+03,4.667462e-02,3.730287e+03,4.317462e-02,9.265878e-01,9.261668e-01,1.963984e-02,1.364130e-06,1.984448e+01,0.000000e+00,1.984448e+01,2.141673e+01,1.616231e+02
4.042688e+03,4.679037e-02,3.740288e+03,4.329037e-02,9.265720e-01,9.261794e-01,1.965346e-02,1.360649e-06,1.984970e+01,0.000000e+00,1.984970e+01,2.142272e+01,1.616000e+02
4.052689e+03,4.690612e-02,3.750289e+03,4.340612e-02,9.265999e-01,9.261920e-01,1.966705e-02,1.357186e-06,1.984528e+01,0.000000e+00,1.984528e+01,2.141732e+01,1.616000e+02
4.062690e+03,4.702187e-02,3.760290e+03,4.352187e-02,9.266432e-01,9.262045e-01,1.968061e-02,1.353742e-06,1.984987e+01,0.000000e+00,1.984987e+01,2.142126e+01,1.616000e+02
4.072690e+03,4.713762e-02,3.770290e+03,4.363762e-02,9.266196e-01,9.262170e-01,1.969413e-02,1.350315e-06,1.985564e+01,0.000000e+00,1.985564e+01,2.142804e+01,1.616000e+02
4.082691e+03,4.725337e-02,3.780291e+03,4.375337e-02,9.264876e-01,9.262295e-01,1.970761e-02,1.346906e-06,1.987653e+01,0.000000e+00,1.987653e+01,2.145364e+01,1.616000e+02
4.092692e+03,4.736912e-02,3.790292e+03,4.386912e-02,9.264152e-01,9.262420e-01,1.972107e-02,1.343515e-06,1.987798e+01,0.000000e+00,1.987798e+01,2.145688e+01,1.616000e+02
4.102693e+03,4.748487e-02,3.800293e+03,4.398487e-02,9.262957e-01,9.262544e-01,1.973449e-02,1.340141e-06,1.987140e+01,0.000000e+00,1.987140e+01,2.145254e+01,1.617543e+02
4.112693e+03,4.760062e-02,3.810293e+03,4.410062e-02,9.261430e-01,9.262668e-01,1.974787e-02,1.336784e-06,1.986993e+01,0.000000e+00,1.986993e+01,2.145450e+01,1.618000e+02
4.122694e+03,4.771637e-02,3.820294e+03,4.421637e-02,9.260304e-01,9.262792e-01,1.976122e-02,1.333445e-06,1.986993e+01,0.000000e+00,1.986993e+01,2.145710e+01,1.618864e+02
4.132695e+03,4.783212e-02,3.830295e+03,4.433212e-02,9.258648e-01,9.262915e-01,1.977454e-02,1.330123e-06,1.986993e+01,0.000000e+00,1.986993e+01,2.146094e+01,1.619851e+02
4.142696e+03,4.794787e-02,3.840296e+03,4.444787e-02,9.257215e-01,9.263038e-01,1.978783e-02,1.326818e-06,1.987954e+01,0.000000e+00,1.987954e+01,2.147464e+01,1.620753e+02
4.152697e+03,4.806362e-02,3.850297e+03,4.456362e-02,9.257103e-01,9.263161e-01,1.980108e-02,1.323530e-06,1.986817e+01,0.000000e+00,1.986817e+01,2.146262e+01,1.621760e+02
4.162697e+03,4.817937e-02,3.860297e+03,4.467937e-02,9.255842e-01,9.263284e-01,1.981430e-02,1.320258e-06,1.986359e+01,0.000000e+00,1.986359e+01,2.146059e+01,1.622745e+02
4.172698e+03,4.829512e-02,3.870298e+03,4.479512e-02,9.254972e-01,9.263406e-01,1.982749e-02,1.317003e-06,1.986359e+01,0.000000e+00,1.986359e+01,2.146261e+01,1.623000e+02
4.182699e+03,4.841087e-02,3.880299e+03,4.491087e-02,9.254912e-01,9.263528e-01,1.984064e-02,1.313765e-06,1.985878e+01,0.000000e+00,1.985878e+01,2.145756e+01,1.623757e+02
4.192700e+03,4.852662e-02,3.890300e+03,4.502662e-02,9.254397e-01,9.263649e-01,1.985377e-02,1.310543e-06,1.985724e+01,0.000000e+00,1.985724e+01,2.145709e+01,1.624000e+02
4.202700e+03,4.864237e-02,3.900300e+03,4.514237e-02,9.253492e-01,9.263770e-01,1.986686e-02,1.307337e-06,1.985724e+01,0.000000e+00,1.985724e+01,2.145919e+01,1.624000e+02
4.212701e+03,4.875812e-02,3.910301e+03,4.525812e-02,9.253343e-01,9.263891e-01,1.987991e-02,1.304147e-06,1.985724e+01,0.000000e+00,1.985724e+01,2.145953e+01,1.624818e+02
4.222702e+03,4.887387e-02,3.920302e+03,4.537387e-02,9.253343e-01,9.264012e-01,1.989294e-02,1.300973e-06,1.985724e+01,0.000000e+00,1.985724e+01,2.145953e+01,1.625782e+02
4.232703e+03,4.898961e-02,3.930303e+03,4.548961e-02,9.253044e-01,9.264132e-01,1.990594e-02,1.297815e-06,1.986198e+01,0.000000e+00,1.986198e+01,2.146535e+01,1.626000e+02
4.242703e+03,4.910536e-02,3.940303e+03,4.560536e-02,9.252943e-01,9.264252e-01,1.991890e-02,1.294673e-06,1.986359e+01,0.000000e+00,1.986359e+01,2.146732e+01,1.626000e+02
4.252704e+03,4.922111e-02,3.950304e+03,4.572111e-02,9.252943e-01,9.264372e-01,1.993183e-02,1.291546e-06,1.986359e+01,0.000000e+00,1.986359e+01,2.146732e+01,1.626000e+02
4.262705e+03,4.933686e-02,3.960305e+03,4.583686e-02,9.253232e-01,9.264492e-01,1.994473e-02,1.288435e-06,1.985899e+01,0.000000e+00,1.985899e+01,2.146168e+01,1.626000e+02
4.272706e+03,4.945261e-02,3.970306e+03,4.595261e-02,9.253646e-01,9.264611e-01,1.995760e-02,1.285339e-06,1.985242e+01,0.000000e+00,1.985242e+01,2.145362e+01,1.626000e+02
4.282707e+03,4.956836e-02,3.980307e+03,4.606836e-02,9.253746e-01,9.264730e-01,1.997044e-02,1.282259e-06,1.985083e+01,0.000000e+00,1.985083e+01,2.145167e+01,1.626000e+02
4.292707e+03,4.968411e-02,3.990307e+03,4.618411e-02,9.253746e-01,9.264849e-01,1.998325e-02,1.279193e-06,1.985083e+01,0.000000e+00,1.985083e+01,2.145167e+01,1.626000e+02
4.302708e+03,4.979986e-02,4.000308e+03,4.629986e-02,9.254382e-01,9.264967e-01,1.999603e-02,1.276143e-06,1.985083e+01,0.000000e+00,1.985083e+01,2.145019e+01,1.626000e+02
4.312709e+03,4.991561e-02,4.010309e+03,4.641561e-02,9.255171e-01,9.265085e-01,2.000877e-02,1.273108e-06,1.985083e+01,0.000000e+00,1.985083e+01,2.144836e+01,1.626000e+02
4.322710e+03,5.003136e-02,4.020310e+03,4.653136e-02,9.255639e-01,9.265203e-01,2.002149e-02,1.270087e-06,1.984600e+01,0.000000e+00,1.984600e+01,2.144206e+01,1.626000e+02
4.332710e+03,5.014711e-02,4.030310e+03,4.664711e-02,9.256061e-01,9.265321e-01,2.003418e-02,1.267081e-06,1.984909e+01,0.000000e+00,1.984909e+01,2.144442e+01,1.626000e+02
4.342711e+03,5.026286e-02,4.040311e+03,4.676286e-02,9.256184e-01,9.265438e-01,2.004683e-02,1.264090e-06,1.985083e+01,0.000000e+00,1.985083e+01,2.144602e+01,1.626000e+02
4.352712e+03,5.037861e-02,4.050312e+03,4.687861e-02,9.256969e-01,9.265555e-01,2.005946e-02,1.261113e-06,1.985083e+01,0.000000e+00,1.985083e+01,2.144420e+01,1.626000e+02
4.362713e+03,5.049436e-02,4.060313e+03,4.699436e-02,9.257819e-01,9.265672e-01,2.007206e-02,1.258151e-06,1.985083e+01,0.000000e+00,1.985083e+01,2.144223e+01,1.625233e+02
4.372714e+03,5.061011e-02,4.070314e+03,4.711011e-02,9.257993e-01,9.265788e-01,2.008463e-02,1.255203e-06,1.985083e+01,0.000000e+00,1.985083e+01,2.144183e+01,1.625000e+02
4.382714e+03,5.072586e-02,4.080314e+03,4.722586e-02,9.258969e-01,9.265904e-01,2.009717e-02,1.252269e-06,1.984588e+01,0.000000e+00,1.984588e+01,2.143422e+01,1.625000e+02
4.392715e+03,5.084161e-02,4.090315e+03,4.734161e-02,9.259243e-01,9.266020e-01,2.010967e-02,1.249350e-06,1.984448e+01,0.000000e+00,1.984448e+01,2.143208e+01,1.624237e+02
4.402716e+03,5.095736e-02,4.100316e+03,4.745736e-02,9.259782e-01,9.266136e-01,2.012215e-02,1.246444e-06,1.984448e+01,0.000000e+00,1.984448e+01,2.143083e+01,1.624000e+02
4.412717e+03,5.107311e-02,4.110317e+03,4.757311e-02,9.260548e-01,9.266251e-01,2.013460e-02,1.243552e-06,1.984448e+01,0.000000e+00,1.984448e+01,2.142906e+01,1.624000e+02
4.422717e+03,5.118886e-02,4.120317e+03,4.768886e-02,9.261518e-01,9.266366e-01,2.014703e-02,1.240674e-06,1.984448e+01,0.000000e+00,1.984448e+01,2.142681e+01,1.623260e+02
4.432718e+03,5.130461e-02,4.130318e+03,4.780461e-02,9.262449e-01,9.266481e-01,2.015942e-02,1.237810e-06,1.984448e+01,0.000000e+00,1.984448e+01,2.142466e+01,1.623000e+02
4.442719e+03,5.142036e-02,4.140319e+03,4.792036e-02,9.263208e-01,9.266596e-01,2.017179e-02,1.234959e-06,1.984448e+01,0.000000e+00,1.984448e+01,2.142291e+01,1.623000e+02
4.452720e+03,5.153611e-02,4.150320e+03,4.803611e-02,9.264059e-01,9.266710e-01,2.018412e-02,1.232122e-06,1.984448e+01,0.000000e+00,1.984448e+01,2.142094e+01,1.622217e+02
4.462720e+03,5.165186e-02,4.160320e+03,4.815186e-02,9.265058e-01,9.266824e-01,2.019643e-02,1.229298e-06,1.984448e+01,0.000000e+00,1.984448e+01,2.141863e+01,1.622000e+02
4.472721e+03,5.176761e-02,4.170321e+03,4.826761e-02,9.266142e-01,9.266938e-01,2.020871e-02,1.226487e-06,1.983985e+01,0.000000e+00,1.983985e+01,2.141112e+01,1.621270e+02
4.482722e+03,5.188336e-02,4.180322e+03,4.838336e-02,9.267095e-01,9.267051e-01,2.022096e-02,1.223690e-06,1.983814e+01,0.000000e+00,1.983814e+01,2.140707e+01,1.621000e+02
4.492723e+03,5.199911e-02,4.190323e+03,4.849911e-02,9.268490e-01,9.267165e-01,2.023318e-02,1.220906e-06,1.983814e+01,0.000000e+00,1.983814e+01,2.140385e+01,1.621000e+02
4.502724e+03,5.211486e-02,4.200324e+03,4.861486e-02,9.269656e-01,9.267278e-01,2.024538e-02,1.218135e-06,1.983814e+01,0.000000e+00,1.983814e+01,2.140116e+01,1.620293e+02
4.512724e+03,5.223061e-02,4.210324e+03,4.873061e-02,9.270223e-01,9.267390e-01,2.025755e-02,1.215376e-06,1.984279e+01,0.000000e+00,1.984279e+01,2.140487e+01,1.619267e+02
4.522725e+03,5.234635e-02,4.220325e+03,4.884635e-02,9.270670e-01,9.267503e-01,2.026969e-02,1.212631e-06,1.984946e+01,0.000000e+00,1.984946e+01,2.141103e+01,1.619000e+02
4.532726e+03,5.246210e-02,4.230326e+03,4.896210e-02,9.270768e-01,9.267615e-01,2.028180e-02,1.209898e-06,1.985083e+01,0.000000e+00,1.985083e+01,2.141228e+01,1.619000e+02
4.542727e+03,5.257785e-02,4.240327e+03,4.907785e-02,9.270768e-01,9.267727e-01,2.029389e-02,1.207178e-06,1.985083e+01,0.000000e+00,1.985083e+01,2.141228e+01,1.619000e+02
4.552727e+03,5.269360e-02,4.250327e+03,4.919360e-02,9.271332e-01,9.267839e-01,2.030595e-02,1.204471e-06,1.985083e+01,0.000000e+00,1.985083e+01,2.141098e+01,1.619000e+02
4.562728e+03,5.280935e-02,4.260328e+03,4.930935e-02,9.271510e-01,9.267950e-01,2.031798e-02,1.201776e-06,1.985083e+01,0.000000e+00,1.985083e+01,2.141057e+01,1.619000e+02
4.572729e+03,5.292510e-02,4.270329e+03,4.942510e-02,9.270886e-01,9.268062e-01,2.032999e-02,1.199094e-06,1.986070e+01,0.000000e+00,1.986070e+01,2.142266e+01,1.619000e+02
4.582730e+03,5.304085e-02,4.280330e+03,4.954085e-02,9.269339e-01,9.268173e-01,2.034197e-02,1.196423e-06,1.987694e+01,0.000000e+00,1.987694e+01,2.144375e+01,1.619000e+02
4.592730e+03,5.315660e-02,4.290330e+03,4.965660e-02,9.268478e-01,9.268283e-01,2.035392e-02,1.193766e-06,1.986939e+01,0.000000e+00,1.986939e+01,2.143759e+01,1.619696e+02
4.602731e+03,5.327235e-02,4.300331e+03,4.977235e-02,9.267722e-01,9.268394e-01,2.036584e-02,1.191120e-06,1.986359e+01,0.000000e+00,1.986359e+01,2.143308e+01,1.620749e+02
4.612732e+03,5.338810e-02,4.310332e+03,4.988810e-02,9.266726e-01,9.268504e-01,2.037774e-02,1.188486e-06,1.986359e+01,0.000000e+00,1.986359e+01,2.143539e+01,1.621000e+02
4.622733e+03,5.350385e-02,4.320333e+03,5.000385e-02,9.265872e-01,9.268614e-01,2.038961e-02,1.185864e-06,1.986359e+01,0.000000e+00,1.986359e+01,2.143736e+01,1.621762e+02
4.632734e+03,5.361960e-02,4.330334e+03,5.011960e-02,9.265059e-01,9.268724e-01,2.040146e-02,1.183255e-06,1.986359e+01,0.000000e+00,1.986359e+01,2.143924e+01,1.622747e+02
4.642734e+03,5.373535e-02,4.340334e+03,5.023535e-02,9.264017e-01,9.268834e-01,2.041328e-02,1.180657e-06,1.986359e+01,0.000000e+00,1.986359e+01,2.144165e+01,1.623000e+02
4.652735e+03,5.385110e-02,4.350335e+03,5.035110e-02,9.263260e-01,9.268943e-01,2.042508e-02,1.178070e-06,1.986359e+01,0.000000e+00,1.986359e+01,2.144341e+01,1.623000e+02
4.662736e+03,5.396685e-02,4.360336e+03,5.046685e-02,9.262750e-01,9.269052e-01,2.043684e-02,1.175496e-06,1.985952e+01,0.000000e+00,1.985952e+01,2.144020e+01,1.623640e+02
4.672737e+03,5.408260e-02,4.370337e+03,5.058260e-02,9.262588e-01,9.269161e-01,2.044859e-02,1.172933e-06,1.985724e+01,0.000000e+00,1.985724e+01,2.143811e+01,1.624000e+02
4.682737e+03,5.419835e-02,4.380337e+03,5.069835e-02,9.262037e-01,9.269270e-01,2.046030e-02,1.170381e-06,1.985724e+01,0.000000e+00,1.985724e+01,2.143939e+01,1.624000e+02
4.692738e+03,5.431410e-02,4.390338e+03,5.081410e-02,9.261190e-01,9.269378e-01,2.047200e-02,1.167841e-06,1.985724e+01,0.000000e+00,1.985724e+01,2.144135e+01,1.624000e+02
4.702739e+03,5.442985e-02,4.400339e+03,5.092985e-02,9.260989e-01,9.269486e-01,2.048366e-02,1.165313e-06,1.985724e+01,0.000000e+00,1.985724e+01,2.144181e+01,1.624749e+02
4.712740e+03,5.454560e-02,4.410340e+03,5.104560e-02,9.260989e-01,9.269594e-01,2.049530e-02,1.162795e-06,1.985724e+01,0.000000e+00,1.985724e+01,2.144181e+01,1.625000e+02
4.722740e+03,5.466135e-02,4.420340e+03,5.116135e-02,9.260989e-01,9.269702e-01,2.050692e-02,1.160289e-06,1.985724e+01,0.000000e+00,1.985724e+01,2.144181e+01,1.625000e+02
4.732741e+03,5.477710e-02,4.430341e+03,5.127710e-02,9.260732e-01,9.269809e-01,2.051851e-02,1.157794e-06,1.986132e+01,0.000000e+00,1.986132e+01,2.144681e+01,1.625000e+02
4.742742e+03,5.489285e-02,4.440342e+03,5.139285e-02,9.260881e-01,9.269916e-01,2.053008e-02,1.155310e-06,1.985896e+01,0.000000e+00,1.985896e+01,2.144393e+01,1.625000e+02
4.752743e+03,5.500860e-02,4.450343e+03,5.150860e-02,9.260398e-01,9.270023e-01,2.054162e-02,1.152837e-06,1.986661e+01,0.000000e+00,1.986661e+01,2.145330e+01,1.625000e+02
4.762744e+03,5.512435e-02,4.460344e+03,5.162435e-02,9.261113e-01,9.270130e-01,2.055314e-02,1.150375e-06,1.985528e+01,0.000000e+00,1.985528e+01,2.143941e+01,1.625000e+02
4.772744e+03,5.524010e-02,4.470344e+03,5.174010e-02,9.261394e-01,9.270237e-01,2.056463e-02,1.147924e-06,1.985083e+01,0.000000e+00,1.985083e+01,2.143395e+01,1.624249e+02
4.782745e+03,5.535585e-02,4.480345e+03,5.185585e-02,9.262058e-01,9.270343e-01,2.057610e-02,1.145483e-06,1.985083e+01,0.000000e+00,1.985083e+01,2.143242e+01,1.624000e+02
4.792746e+03,5.547160e-02,4.490346e+03,5.197160e-02,9.262245e-01,9.270449e-01,2.058754e-02,1.143053e-06,1.985083e+01,0.000000e+00,1.985083e+01,2.143198e+01,1.624000e+02
4.802747e+03,5.558735e-02,4.500347e+03,5.208735e-02,9.262727e-01,9.270555e-01,2.059896e-02,1.140634e-06,1.985083e+01,0.000000e+00,1.985083e+01,2.143087e+01,1.624000e+02
4.812747e+03,5.570309e-02,4.510347e+03,5.220309e-02,9.263259e-01,9.270661e-01,2.061036e-02,1.138226e-06,1.984661e+01,0.000000e+00,1.984661e+01,2.142509e+01,1.624000e+02
4.822748e+03,5.581884e-02,4.520348e+03,5.231884e-02,9.264003e-01,9.270766e-01,2.062173e-02,1.135827e-06,1.984448e+01,0.000000e+00,1.984448e+01,2.142107e+01,1.624000e+02
4.832749e+03,5.593459e-02,4.530349e+03,5.243459e-02,9.264244e-01,9.270871e-01,2.063307e-02,1.133440e-06,1.984448e+01,0.000000e+00,1.984448e+01,2.142051e+01,1.623231e+02
4.842750e+03,5.605034e-02,4.540350e+03,5.255034e-02,9.264137e-01,9.270976e-01,2.064440e-02,1.131062e-06,1.985887e+01,0.000000e+00,1.985887e+01,2.143628e+01,1.623000e+02
4.852750e+03,5.616609e-02,4.550350e+03,5.266609e-02,9.265626e-01,9.271081e-01,2.065570e-02,1.128695e-06,1.984863e+01,0.000000e+00,1.984863e+01,2.142180e+01,1.623000e+02
4.862751e+03,5.628184e-02,4.560351e+03,5.278184e-02,9.266701e-01,9.271185e-01,2.066697e-02,1.126338e-06,1.984448e+01,0.000000e+00,1.984448e+01,2.141483e+01,1.623000e+02
4.872752e+03,5.639759e-02,4.570352e+03,5.289759e-02,9.267406e-01,9.271290e-01,2.067823e-02,1.123992e-06,1.984448e+01,0.000000e+00,1.984448e+01,2.141320e+01,1.622326e+02
4.882753e+03,5.651334e-02,4.580353e+03,5.301334e-02,9.268218e-01,9.271394e-01,2.068945e-02,1.121655e-06,1.984448e+01,0.000000e+00,1.984448e+01,2.141133e+01,1.621333e+02
4.892754e+03,5.662909e-02,4.590354e+03,5.312909e-02,9.268906e-01,9.271498e-01,2.070066e-02,1.119328e-06,1.984030e+01,0.000000e+00,1.984030e+01,2.140522e+01,1.621000e+02
4.902754e+03,5.674484e-02,4.600354e+03,5.324484e-02,9.270314e-01,9.271601e-01,2.071184e-02,1.117012e-06,1.983814e+01,0.000000e+00,1.983814e+01,2.139964e+01,1.621000e+02
4.912755e+03,5.686059e-02,4.610355e+03,5.336059e-02,9.271316e-01,9.271705e-01,2.072300e-02,1.114705e-06,1.984772e+01,0.000000e+00,1.984772e+01,2.140766e+01,1.621000e+02
4.922756e+03,5.697634e-02,4.620356e+03,5.347634e-02,9.272413e-01,9.271808e-01,2.073414e-02,1.112408e-06,1.984585e+01,0.000000e+00,1.984585e+01,2.140311e+01,1.620215e+02
4.932757e+03,5.709209e-02,4.630357e+03,5.359209e-02,9.273479e-01,9.271911e-01,2.074525e-02,1.110121e-06,1.984448e+01,0.000000e+00,1.984448e+01,2.139918e+01,1.619233e+02
4.942757e+03,5.720784e-02,4.640357e+03,5.370784e-02,9.274032e-01,9.272014e-01,2.075634e-02,1.107843e-06,1.984877e+01,0.000000e+00,1.984877e+01,2.140252e+01,1.619000e+02
4.952758e+03,5.732359e-02,4.650358e+03,5.382359e-02,9.274447e-01,9.272117e-01,2.076741e-02,1.105576e-06,1.984658e+01,0.000000e+00,1.984658e+01,2.139921e+01,1.619000e+02
4.962759e+03,5.743934e-02,4.660359e+03,5.393934e-02,9.274806e-01,9.272219e-01,2.077846e-02,1.103317e-06,1.984868e+01,0.000000e+00,1.984868e+01,2.140064e+01,1.619000e+02
4.972760e+03,5.755509e-02,4.670360e+03,5.405509e-02,9.274922e-01,9.272321e-01,2.078948e-02,1.101069e-06,1.985083e+01,0.000000e+00,1.985083e+01,2.140269e+01,1.619000e+02
4.982760e+03,5.767084e-02,4.680360e+03,5.417084e-02,9.274624e-01,9.272423e-01,2.080048e-02,1.098829e-06,1.985554e+01,0.000000e+00,1.985554e+01,2.140846e+01,1.619000e+02
4.992761e+03,5.778659e-02,4.690361e+03,5.428659e-02,9.274200e-01,9.272525e-01,2.081146e-02,1.096599e-06,1.986224e+01,0.000000e+00,1.986224e+01,2.141666e+01,1.619000e+02
