Repository: brandonlampe/CS_Data

# Comments For Consolidation Test: 175_01
_Note:_ herein, the phrase "TEST-NUMBER" will imply the insertion of "175_01".  This format will
often be used when describing local directories.

Following the initial increase in pressure from zero to 19.8 MPa with the Isco Pump.
Schuler gauges did not function during this test; therefore, deformation during initial loading was

## Test Data
Raw test data is contained in: TEST-NUMBER.xlsx

Additionally, calculated values of fractional density have been calculated in TEST-NUMBER.xlsx and
exported to TEST-NUMBER.csv, where the .csv file format allows for easy cross-platform importing
and analysis.

File: UNM_WP_HY_175_01/CREEP_FIT/175_01_CREEP_OUT.csv (part 3 of 31)
Analysis by Brandon Lampe, performed on: 2016/07/04 16:03:07
Experimental results below begin at: 2015/06/20 13:56:33
Duration (sec),Duration (day),Elapsed Time (sec),Elapsed Time (day),Interpolated Fractional Density,Fit to Fractional Density,Fit to Volume Strain,Fit to Volume Strain Rate (1/sec),Confining Pressure (MPa),Pore Pressure (MPa),Terzaghi Pressure (MPa),Solid Pressure (MPa),Temperature (C))
5.002762e+03,5.790234e-02,4.700362e+03,5.440234e-02,9.273492e-01,9.272627e-01,2.082241e-02,1.094379e-06,1.987340e+01,0.000000e+00,1.987340e+01,2.143033e+01,1.619000e+02
5.012763e+03,5.801809e-02,4.710363e+03,5.451809e-02,9.273350e-01,9.272728e-01,2.083335e-02,1.092168e-06,1.986770e+01,0.000000e+00,1.986770e+01,2.142451e+01,1.619678e+02
5.022764e+03,5.813384e-02,4.720364e+03,5.463384e-02,9.273068e-01,9.272829e-01,2.084426e-02,1.089966e-06,1.985933e+01,0.000000e+00,1.985933e+01,2.141613e+01,1.620671e+02
5.032764e+03,5.824959e-02,4.730364e+03,5.474959e-02,9.272156e-01,9.272930e-01,2.085515e-02,1.087773e-06,1.986145e+01,0.000000e+00,1.986145e+01,2.142053e+01,1.621000e+02
5.042765e+03,5.836534e-02,4.740365e+03,5.486534e-02,9.271039e-01,9.273031e-01,2.086601e-02,1.085589e-06,1.986359e+01,0.000000e+00,1.986359e+01,2.142542e+01,1.621000e+02
5.052766e+03,5.848109e-02,4.750366e+03,5.498109e-02,9.270974e-01,9.273132e-01,2.087686e-02,1.083415e-06,1.985930e+01,0.000000e+00,1.985930e+01,2.142094e+01,1.621000e+02
5.062767e+03,5.859684e-02,4.760367e+03,5.509684e-02,9.270534e-01,9.273232e-01,2.088768e-02,1.081249e-06,1.985724e+01,0.000000e+00,1.985724e+01,2.141974e+01,1.621768e+02
5.072767e+03,5.871259e-02,4.770367e+03,5.521259e-02,9.270362e-01,9.273332e-01,2.089849e-02,1.079092e-06,1.985724e+01,0.000000e+00,1.985724e+01,2.142014e+01,1.622772e+02
5.082768e+03,5.882834e-02,4.780368e+03,5.532834e-02,9.269735e-01,9.273432e-01,2.090927e-02,1.076944e-06,1.985724e+01,0.000000e+00,1.985724e+01,2.142159e+01,1.623000e+02
5.092769e+03,5.894409e-02,4.790369e+03,5.544409e-02,9.269510e-01,9.273532e-01,2.092003e-02,1.074805e-06,1.985724e+01,0.000000e+00,1.985724e+01,2.142211e+01,1.623000e+02
5.102770e+03,5.905983e-02,4.800370e+03,5.555983e-02,9.269510e-01,9.273631e-01,2.093077e-02,1.072675e-06,1.985724e+01,0.000000e+00,1.985724e+01,2.142211e+01,1.623000e+02
5.112771e+03,5.917558e-02,4.810371e+03,5.567558e-02,9.269257e-01,9.273731e-01,2.094148e-02,1.070554e-06,1.986124e+01,0.000000e+00,1.986124e+01,2.142700e+01,1.623000e+02
5.122771e+03,5.929133e-02,4.820371e+03,5.579133e-02,9.268848e-01,9.273830e-01,2.095218e-02,1.068441e-06,1.986770e+01,0.000000e+00,1.986770e+01,2.143492e+01,1.623000e+02
5.132772e+03,5.940708e-02,4.830372e+03,5.590708e-02,9.268446e-01,9.273929e-01,2.096285e-02,1.066337e-06,1.987405e+01,0.000000e+00,1.987405e+01,2.144270e+01,1.623000e+02
5.142773e+03,5.952283e-02,4.840373e+03,5.602283e-02,9.267755e-01,9.274028e-01,2.097351e-02,1.064241e-06,1.987634e+01,0.000000e+00,1.987634e+01,2.144677e+01,1.623000e+02
5.152774e+03,5.963858e-02,4.850374e+03,5.613858e-02,9.267852e-01,9.274126e-01,2.098414e-02,1.062154e-06,1.987161e+01,0.000000e+00,1.987161e+01,2.144144e+01,1.623000e+02
5.162774e+03,5.975433e-02,4.860374e+03,5.625433e-02,9.267390e-01,9.274225e-01,2.099475e-02,1.060075e-06,1.987890e+01,0.000000e+00,1.987890e+01,2.145037e+01,1.623000e+02
5.172775e+03,5.987008e-02,4.870375e+03,5.637008e-02,9.267478e-01,9.274323e-01,2.100534e-02,1.058005e-06,1.987418e+01,0.000000e+00,1.987418e+01,2.144507e+01,1.623000e+02
5.182776e+03,5.998583e-02,4.880376e+03,5.648583e-02,9.268095e-01,9.274421e-01,2.101591e-02,1.055943e-06,1.986592e+01,0.000000e+00,1.986592e+01,2.143474e+01,1.623000e+02
5.192777e+03,6.010158e-02,4.890377e+03,5.660158e-02,9.268359e-01,9.274519e-01,2.102646e-02,1.053889e-06,1.986359e+01,0.000000e+00,1.986359e+01,2.143161e+01,1.622349e+02
5.202777e+03,6.021733e-02,4.900377e+03,5.671733e-02,9.268879e-01,9.274617e-01,2.103699e-02,1.051844e-06,1.985536e+01,0.000000e+00,1.985536e+01,2.142154e+01,1.622000e+02
5.212778e+03,6.033308e-02,4.910378e+03,5.683308e-02,9.269166e-01,9.274714e-01,2.104750e-02,1.049807e-06,1.985083e+01,0.000000e+00,1.985083e+01,2.141598e+01,1.622000e+02
5.222779e+03,6.044883e-02,4.920379e+03,5.694883e-02,9.269721e-01,9.274811e-01,2.105799e-02,1.047778e-06,1.985083e+01,0.000000e+00,1.985083e+01,2.141470e+01,1.621260e+02
5.232780e+03,6.056458e-02,4.930380e+03,5.706458e-02,9.269915e-01,9.274908e-01,2.106846e-02,1.045757e-06,1.985083e+01,0.000000e+00,1.985083e+01,2.141425e+01,1.621000e+02
5.242781e+03,6.068033e-02,4.940381e+03,5.718033e-02,9.270486e-01,9.275005e-01,2.107891e-02,1.043744e-06,1.985083e+01,0.000000e+00,1.985083e+01,2.141293e+01,1.621000e+02
5.252781e+03,6.079608e-02,4.950381e+03,5.729608e-02,9.271493e-01,9.275102e-01,2.108934e-02,1.041740e-06,1.984680e+01,0.000000e+00,1.984680e+01,2.140627e+01,1.621000e+02
5.262782e+03,6.091183e-02,4.960382e+03,5.741183e-02,9.272607e-01,9.275199e-01,2.109974e-02,1.039743e-06,1.984448e+01,0.000000e+00,1.984448e+01,2.140119e+01,1.620347e+02
5.272783e+03,6.102758e-02,4.970383e+03,5.752758e-02,9.273462e-01,9.275295e-01,2.111013e-02,1.037754e-06,1.984448e+01,0.000000e+00,1.984448e+01,2.139922e+01,1.620000e+02
5.282784e+03,6.114333e-02,4.980384e+03,5.764333e-02,9.274296e-01,9.275391e-01,2.112050e-02,1.035773e-06,1.984448e+01,0.000000e+00,1.984448e+01,2.139729e+01,1.619333e+02
5.292784e+03,6.125908e-02,4.990384e+03,5.775908e-02,9.274826e-01,9.275487e-01,2.113085e-02,1.033800e-06,1.984904e+01,0.000000e+00,1.984904e+01,2.140099e+01,1.619000e+02
5.302785e+03,6.137483e-02,5.000385e+03,5.787483e-02,9.275525e-01,9.275583e-01,2.114118e-02,1.031834e-06,1.985083e+01,0.000000e+00,1.985083e+01,2.140130e+01,1.619000e+02
5.312786e+03,6.149058e-02,5.010386e+03,5.799058e-02,9.275775e-01,9.275679e-01,2.115149e-02,1.029877e-06,1.985083e+01,0.000000e+00,1.985083e+01,2.140072e+01,1.619000e+02
5.322787e+03,6.160633e-02,5.020387e+03,5.810633e-02,9.275916e-01,9.275774e-01,2.116178e-02,1.027927e-06,1.985083e+01,0.000000e+00,1.985083e+01,2.140040e+01,1.619000e+02
5.332787e+03,6.172208e-02,5.030387e+03,5.822208e-02,9.276555e-01,9.275869e-01,2.117205e-02,1.025984e-06,1.985083e+01,0.000000e+00,1.985083e+01,2.139892e+01,1.619000e+02
5.342788e+03,6.183783e-02,5.040388e+03,5.833783e-02,9.276376e-01,9.275964e-01,2.118230e-02,1.024050e-06,1.985499e+01,0.000000e+00,1.985499e+01,2.140382e+01,1.619000e+02
5.352789e+03,6.195358e-02,5.050389e+03,5.845358e-02,9.276067e-01,9.276059e-01,2.119253e-02,1.022122e-06,1.986149e+01,0.000000e+00,1.986149e+01,2.141154e+01,1.619000e+02
5.362790e+03,6.206933e-02,5.060390e+03,5.856933e-02,9.275293e-01,9.276154e-01,2.120274e-02,1.020203e-06,1.987202e+01,0.000000e+00,1.987202e+01,2.142468e+01,1.619000e+02
5.372791e+03,6.218508e-02,5.070391e+03,5.868508e-02,9.275152e-01,9.276249e-01,2.121294e-02,1.018290e-06,1.987634e+01,0.000000e+00,1.987634e+01,2.142967e+01,1.619000e+02
5.382791e+03,6.230083e-02,5.080391e+03,5.880083e-02,9.275328e-01,9.276343e-01,2.122311e-02,1.016386e-06,1.986300e+01,0.000000e+00,1.986300e+01,2.141487e+01,1.619000e+02
5.392792e+03,6.241657e-02,5.090392e+03,5.891657e-02,9.275369e-01,9.276437e-01,2.123326e-02,1.014488e-06,1.985724e+01,0.000000e+00,1.985724e+01,2.140857e+01,1.619638e+02
5.402793e+03,6.253232e-02,5.100393e+03,5.903232e-02,9.275105e-01,9.276531e-01,2.124340e-02,1.012598e-06,1.986141e+01,0.000000e+00,1.986141e+01,2.141368e+01,1.620657e+02
5.412794e+03,6.264807e-02,5.110394e+03,5.914807e-02,9.274967e-01,9.276625e-01,2.125352e-02,1.010715e-06,1.986359e+01,0.000000e+00,1.986359e+01,2.141634e+01,1.621000e+02
5.422794e+03,6.276382e-02,5.120394e+03,5.926382e-02,9.274967e-01,9.276719e-01,2.126362e-02,1.008840e-06,1.986359e+01,0.000000e+00,1.986359e+01,2.141634e+01,1.621000e+02
5.432795e+03,6.287957e-02,5.130395e+03,5.937957e-02,9.274967e-01,9.276812e-01,2.127370e-02,1.006972e-06,1.986359e+01,0.000000e+00,1.986359e+01,2.141634e+01,1.621000e+02
5.442796e+03,6.299532e-02,5.140396e+03,5.949532e-02,9.274967e-01,9.276906e-01,2.128376e-02,1.005110e-06,1.986359e+01,0.000000e+00,1.986359e+01,2.141634e+01,1.621000e+02
5.452797e+03,6.311107e-02,5.150397e+03,5.961107e-02,9.274967e-01,9.276999e-01,2.129380e-02,1.003256e-06,1.986359e+01,0.000000e+00,1.986359e+01,2.141634e+01,1.621676e+02
5.462797e+03,6.322682e-02,5.160397e+03,5.972682e-02,9.274967e-01,9.277092e-01,2.130382e-02,1.001409e-06,1.986359e+01,0.000000e+00,1.986359e+01,2.141634e+01,1.622000e+02
5.472798e+03,6.334257e-02,5.170398e+03,5.984257e-02,9.274967e-01,9.277185e-01,2.131383e-02,9.995695e-07,1.986359e+01,0.000000e+00,1.986359e+01,2.141634e+01,1.622000e+02
5.482799e+03,6.345832e-02,5.180399e+03,5.995832e-02,9.275230e-01,9.277277e-01,2.132382e-02,9.977366e-07,1.985945e+01,0.000000e+00,1.985945e+01,2.141127e+01,1.622000e+02
5.492800e+03,6.357407e-02,5.190400e+03,6.007407e-02,9.275369e-01,9.277370e-01,2.133379e-02,9.959107e-07,1.985724e+01,0.000000e+00,1.985724e+01,2.140857e+01,1.622000e+02
5.502801e+03,6.368982e-02,5.200401e+03,6.018982e-02,9.275639e-01,9.277462e-01,2.134374e-02,9.940917e-07,1.985298e+01,0.000000e+00,1.985298e+01,2.140335e+01,1.621335e+02
5.512801e+03,6.380557e-02,5.210401e+03,6.030557e-02,9.275775e-01,9.277554e-01,2.135367e-02,9.922796e-07,1.985083e+01,0.000000e+00,1.985083e+01,2.140072e+01,1.621000e+02
5.522802e+03,6.392132e-02,5.220402e+03,6.042132e-02,9.275775e-01,9.277646e-01,2.136358e-02,9.904743e-07,1.985083e+01,0.000000e+00,1.985083e+01,2.140072e+01,1.621000e+02
5.532803e+03,6.403707e-02,5.230403e+03,6.053707e-02,9.275775e-01,9.277738e-01,2.137348e-02,9.886758e-07,1.985083e+01,0.000000e+00,1.985083e+01,2.140072e+01,1.621000e+02
5.542804e+03,6.415282e-02,5.240404e+03,6.065282e-02,9.276272e-01,9.277830e-01,2.138336e-02,9.868841e-07,1.985083e+01,0.000000e+00,1.985083e+01,2.139957e+01,1.621000e+02
5.552804e+03,6.426857e-02,5.250404e+03,6.076857e-02,9.276526e-01,9.277921e-01,2.139322e-02,9.850992e-07,1.985083e+01,0.000000e+00,1.985083e+01,2.139899e+01,1.621000e+02
5.562805e+03,6.438432e-02,5.260405e+03,6.088432e-02,9.276744e-01,9.278012e-01,2.140306e-02,9.833209e-07,1.985083e+01,0.000000e+00,1.985083e+01,2.139848e+01,1.621000e+02
5.572806e+03,6.450007e-02,5.270406e+03,6.100007e-02,9.276849e-01,9.278104e-01,2.141289e-02,9.815493e-07,1.985083e+01,0.000000e+00,1.985083e+01,2.139824e+01,1.620333e+02
5.582807e+03,6.461582e-02,5.280407e+03,6.111582e-02,9.277362e-01,9.278195e-01,2.142270e-02,9.797843e-07,1.985083e+01,0.000000e+00,1.985083e+01,2.139706e+01,1.620000e+02
5.592807e+03,6.473157e-02,5.290407e+03,6.123157e-02,9.277593e-01,9.278285e-01,2.143249e-02,9.780259e-07,1.985083e+01,0.000000e+00,1.985083e+01,2.139653e+01,1.619373e+02
5.602808e+03,6.484732e-02,5.300408e+03,6.134732e-02,9.277593e-01,9.278376e-01,2.144226e-02,9.762741e-07,1.985083e+01,0.000000e+00,1.985083e+01,2.139653e+01,1.619000e+02
5.612809e+03,6.496307e-02,5.310409e+03,6.146307e-02,9.277593e-01,9.278467e-01,2.145201e-02,9.745287e-07,1.985083e+01,0.000000e+00,1.985083e+01,2.139653e+01,1.619000e+02
5.622810e+03,6.507882e-02,5.320410e+03,6.157882e-02,9.278154e-01,9.278557e-01,2.146175e-02,9.727899e-07,1.985083e+01,0.000000e+00,1.985083e+01,2.139523e+01,1.618343e+02
5.632811e+03,6.519457e-02,5.330411e+03,6.169457e-02,9.278956e-01,9.278647e-01,2.147147e-02,9.710574e-07,1.985083e+01,0.000000e+00,1.985083e+01,2.139338e+01,1.618000e+02
5.642811e+03,6.531032e-02,5.340411e+03,6.181032e-02,9.280039e-01,9.278737e-01,2.148117e-02,9.693314e-07,1.984658e+01,0.000000e+00,1.984658e+01,2.138631e+01,1.618000e+02
5.652812e+03,6.542607e-02,5.350412e+03,6.192607e-02,9.281131e-01,9.278827e-01,2.149086e-02,9.676117e-07,1.984448e+01,0.000000e+00,1.984448e+01,2.138153e+01,1.617366e+02
5.662813e+03,6.554182e-02,5.360413e+03,6.204182e-02,9.281260e-01,9.278917e-01,2.150053e-02,9.658984e-07,1.984863e+01,0.000000e+00,1.984863e+01,2.138570e+01,1.617000e+02
5.672814e+03,6.565757e-02,5.370414e+03,6.215757e-02,9.281564e-01,9.279006e-01,2.151018e-02,9.641913e-07,1.985083e+01,0.000000e+00,1.985083e+01,2.138737e+01,1.617000e+02
5.682814e+03,6.577331e-02,5.380414e+03,6.227331e-02,9.281607e-01,9.279096e-01,2.151981e-02,9.624906e-07,1.985489e+01,0.000000e+00,1.985489e+01,2.139165e+01,1.617000e+02
5.692815e+03,6.588906e-02,5.390415e+03,6.238906e-02,9.281458e-01,9.279185e-01,2.152943e-02,9.607960e-07,1.985724e+01,0.000000e+00,1.985724e+01,2.139453e+01,1.617000e+02
5.702816e+03,6.600481e-02,5.400416e+03,6.250481e-02,9.281458e-01,9.279274e-01,2.153903e-02,9.591076e-07,1.985724e+01,0.000000e+00,1.985724e+01,2.139453e+01,1.617000e+02
5.712817e+03,6.612056e-02,5.410417e+03,6.262056e-02,9.280917e-01,9.279363e-01,2.154861e-02,9.574254e-07,1.986576e+01,0.000000e+00,1.986576e+01,2.140495e+01,1.617671e+02
5.722817e+03,6.623631e-02,5.420417e+03,6.273631e-02,9.279664e-01,9.279452e-01,2.155818e-02,9.557494e-07,1.987804e+01,0.000000e+00,1.987804e+01,2.142108e+01,1.618000e+02
5.732818e+03,6.635206e-02,5.430418e+03,6.285206e-02,9.278634e-01,9.279540e-01,2.156773e-02,9.540794e-07,1.987017e+01,0.000000e+00,1.987017e+01,2.141498e+01,1.618655e+02
5.742819e+03,6.646781e-02,5.440419e+03,6.296781e-02,9.277940e-01,9.279629e-01,2.157726e-02,9.524155e-07,1.986359e+01,0.000000e+00,1.986359e+01,2.140948e+01,1.619000e+02
5.752820e+03,6.658356e-02,5.450420e+03,6.308356e-02,9.277145e-01,9.279717e-01,2.158678e-02,9.507576e-07,1.986359e+01,0.000000e+00,1.986359e+01,2.141131e+01,1.620156e+02
5.762821e+03,6.669931e-02,5.460421e+03,6.319931e-02,9.275130e-01,9.279805e-01,2.159628e-02,9.491057e-07,1.987163e+01,0.000000e+00,1.987163e+01,2.142463e+01,1.621000e+02
5.772821e+03,6.681506e-02,5.470421e+03,6.331506e-02,9.274128e-01,9.279893e-01,2.160576e-02,9.474597e-07,1.986764e+01,0.000000e+00,1.986764e+01,2.142265e+01,1.622365e+02
5.782822e+03,6.693081e-02,5.480422e+03,6.343081e-02,9.273614e-01,9.279981e-01,2.161523e-02,9.458197e-07,1.986359e+01,0.000000e+00,1.986359e+01,2.141947e+01,1.623000e+02
5.792823e+03,6.704656e-02,5.490423e+03,6.354656e-02,9.273371e-01,9.280069e-01,2.162468e-02,9.441856e-07,1.986359e+01,0.000000e+00,1.986359e+01,2.142003e+01,1.623638e+02
5.802824e+03,6.716231e-02,5.500424e+03,6.366231e-02,9.273075e-01,9.280156e-01,2.163411e-02,9.425573e-07,1.985942e+01,0.000000e+00,1.985942e+01,2.141621e+01,1.624657e+02
5.812824e+03,6.727806e-02,5.510424e+03,6.377806e-02,9.272920e-01,9.280244e-01,2.164353e-02,9.409349e-07,1.985724e+01,0.000000e+00,1.985724e+01,2.141423e+01,1.625600e+02
5.822825e+03,6.739381e-02,5.520425e+03,6.389381e-02,9.272485e-01,9.280331e-01,2.165293e-02,9.393183e-07,1.985724e+01,0.000000e+00,1.985724e+01,2.141523e+01,1.626000e+02
5.832826e+03,6.750956e-02,5.530426e+03,6.400956e-02,9.271754e-01,9.280418e-01,2.166232e-02,9.377075e-07,1.986092e+01,0.000000e+00,1.986092e+01,2.142089e+01,1.626000e+02
5.842827e+03,6.762531e-02,5.540427e+03,6.412531e-02,9.271397e-01,9.280505e-01,2.167169e-02,9.361024e-07,1.986773e+01,0.000000e+00,1.986773e+01,2.142906e+01,1.626653e+02
5.852828e+03,6.774106e-02,5.550428e+03,6.424106e-02,9.271153e-01,9.280592e-01,2.168104e-02,9.345030e-07,1.986993e+01,0.000000e+00,1.986993e+01,2.143199e+01,1.627000e+02
5.862828e+03,6.785681e-02,5.560428e+03,6.435681e-02,9.270791e-01,9.280678e-01,2.169038e-02,9.329093e-07,1.987404e+01,0.000000e+00,1.987404e+01,2.143726e+01,1.627000e+02
5.872829e+03,6.797256e-02,5.570429e+03,6.447256e-02,9.271121e-01,9.280765e-01,2.169970e-02,9.313212e-07,1.987211e+01,0.000000e+00,1.987211e+01,2.143442e+01,1.627000e+02
5.882830e+03,6.808831e-02,5.580430e+03,6.458831e-02,9.271367e-01,9.280851e-01,2.170901e-02,9.297387e-07,1.986993e+01,0.000000e+00,1.986993e+01,2.143150e+01,1.627602e+02
5.892831e+03,6.820406e-02,5.590431e+03,6.470406e-02,9.271183e-01,9.280938e-01,2.171830e-02,9.281619e-07,1.986993e+01,0.000000e+00,1.986993e+01,2.143193e+01,1.628000e+02
5.902831e+03,6.831981e-02,5.600431e+03,6.481981e-02,9.271284e-01,9.281024e-01,2.172757e-02,9.265906e-07,1.986624e+01,0.000000e+00,1.986624e+01,2.142771e+01,1.628000e+02
5.912832e+03,6.843556e-02,5.610432e+03,6.493556e-02,9.271452e-01,9.281110e-01,2.173683e-02,9.250248e-07,1.986359e+01,0.000000e+00,1.986359e+01,2.142446e+01,1.628000e+02
5.922833e+03,6.855131e-02,5.620433e+03,6.505131e-02,9.271724e-01,9.281195e-01,2.174608e-02,9.234646e-07,1.985929e+01,0.000000e+00,1.985929e+01,2.141919e+01,1.628000e+02
5.932834e+03,6.866706e-02,5.630434e+03,6.516706e-02,9.272114e-01,9.281281e-01,2.175530e-02,9.219098e-07,1.985312e+01,0.000000e+00,1.985312e+01,2.141165e+01,1.628000e+02
5.942834e+03,6.878281e-02,5.640434e+03,6.528281e-02,9.272260e-01,9.281367e-01,2.176452e-02,9.203604e-07,1.985083e+01,0.000000e+00,1.985083e+01,2.140883e+01,1.627338e+02
5.952835e+03,6.889856e-02,5.650435e+03,6.539856e-02,9.272260e-01,9.281452e-01,2.177371e-02,9.188165e-07,1.985083e+01,0.000000e+00,1.985083e+01,2.140883e+01,1.627655e+02
5.962836e+03,6.901431e-02,5.660436e+03,6.551431e-02,9.272920e-01,9.281537e-01,2.178289e-02,9.172779e-07,1.985083e+01,0.000000e+00,1.985083e+01,2.140731e+01,1.627381e+02
5.972837e+03,6.913006e-02,5.670437e+03,6.563006e-02,9.273326e-01,9.281622e-01,2.179206e-02,9.157448e-07,1.985083e+01,0.000000e+00,1.985083e+01,2.140637e+01,1.627000e+02
5.982838e+03,6.924580e-02,5.680438e+03,6.574580e-02,9.273326e-01,9.281707e-01,2.180121e-02,9.142169e-07,1.985083e+01,0.000000e+00,1.985083e+01,2.140637e+01,1.627000e+02
5.992838e+03,6.936155e-02,5.690438e+03,6.586155e-02,9.273851e-01,9.281792e-01,2.181034e-02,9.126944e-07,1.985083e+01,0.000000e+00,1.985083e+01,2.140516e+01,1.627000e+02
6.002839e+03,6.947730e-02,5.700439e+03,6.597730e-02,9.274179e-01,9.281877e-01,2.181946e-02,9.111771e-07,1.985083e+01,0.000000e+00,1.985083e+01,2.140440e+01,1.627000e+02
6.012840e+03,6.959305e-02,5.710440e+03,6.609305e-02,9.274179e-01,9.281961e-01,2.182857e-02,9.096651e-07,1.985083e+01,0.000000e+00,1.985083e+01,2.140440e+01,1.626336e+02
6.022841e+03,6.970880e-02,5.720441e+03,6.620880e-02,9.274667e-01,9.282045e-01,2.183766e-02,9.081582e-07,1.985083e+01,0.000000e+00,1.985083e+01,2.140328e+01,1.626000e+02
6.032841e+03,6.982455e-02,5.730441e+03,6.632455e-02,9.274922e-01,9.282130e-01,2.184673e-02,9.066566e-07,1.985083e+01,0.000000e+00,1.985083e+01,2.140269e+01,1.626000e+02
6.042842e+03,6.994030e-02,5.740442e+03,6.644030e-02,9.274922e-01,9.282214e-01,2.185579e-02,9.051602e-07,1.985083e+01,0.000000e+00,1.985083e+01,2.140269e+01,1.626000e+02
6.052843e+03,7.005605e-02,5.750443e+03,6.655605e-02,9.275168e-01,9.282298e-01,2.186484e-02,9.036689e-07,1.985436e+01,0.000000e+00,1.985436e+01,2.140593e+01,1.625450e+02
6.062844e+03,7.017180e-02,5.760444e+03,6.667180e-02,9.275598e-01,9.282382e-01,2.187387e-02,9.021827e-07,1.985364e+01,0.000000e+00,1.985364e+01,2.140416e+01,1.625000e+02
6.072844e+03,7.028755e-02,5.770444e+03,6.678755e-02,9.275526e-01,9.282465e-01,2.188288e-02,9.007016e-07,1.985477e+01,0.000000e+00,1.985477e+01,2.140554e+01,1.624386e+02
6.082845e+03,7.040330e-02,5.780445e+03,6.690330e-02,9.275640e-01,9.282549e-01,2.189188e-02,8.992256e-07,1.985297e+01,0.000000e+00,1.985297e+01,2.140334e+01,1.624000e+02
6.092846e+03,7.051905e-02,5.790446e+03,6.701905e-02,9.276483e-01,9.282632e-01,2.190087e-02,8.977546e-07,1.985083e+01,0.000000e+00,1.985083e+01,2.139909e+01,1.624000e+02
6.102847e+03,7.063480e-02,5.800447e+03,6.713480e-02,9.277386e-01,9.282715e-01,2.190984e-02,8.962886e-07,1.984718e+01,0.000000e+00,1.984718e+01,2.139307e+01,1.623425e+02
6.112848e+03,7.075055e-02,5.810448e+03,6.725055e-02,9.278369e-01,9.282799e-01,2.191880e-02,8.948276e-07,1.984448e+01,0.000000e+00,1.984448e+01,2.138790e+01,1.623000e+02
6.122848e+03,7.086630e-02,5.820448e+03,6.736630e-02,9.279042e-01,9.282882e-01,2.192774e-02,8.933715e-07,1.984799e+01,0.000000e+00,1.984799e+01,2.139013e+01,1.623000e+02
6.132849e+03,7.098205e-02,5.830449e+03,6.748205e-02,9.279450e-01,9.282964e-01,2.193667e-02,8.919204e-07,1.985445e+01,0.000000e+00,1.985445e+01,2.139614e+01,1.622436e+02
6.142850e+03,7.109780e-02,5.840450e+03,6.759780e-02,9.279875e-01,9.283047e-01,2.194558e-02,8.904742e-07,1.985362e+01,0.000000e+00,1.985362e+01,2.139427e+01,1.621435e+02
6.152851e+03,7.121355e-02,5.850451e+03,6.771355e-02,9.280052e-01,9.283130e-01,2.195448e-02,8.890329e-07,1.985083e+01,0.000000e+00,1.985083e+01,2.139086e+01,1.621000e+02
6.162851e+03,7.132930e-02,5.860451e+03,6.782930e-02,9.280193e-01,9.283212e-01,2.196336e-02,8.875964e-07,1.985083e+01,0.000000e+00,1.985083e+01,2.139053e+01,1.621000e+02
6.172852e+03,7.144505e-02,5.870452e+03,6.794505e-02,9.280759e-01,9.283295e-01,2.197223e-02,8.861648e-07,1.985083e+01,0.000000e+00,1.985083e+01,2.138923e+01,1.621000e+02
6.182853e+03,7.156080e-02,5.880453e+03,6.806080e-02,9.280896e-01,9.283377e-01,2.198108e-02,8.847380e-07,1.985437e+01,0.000000e+00,1.985437e+01,2.139273e+01,1.621000e+02
6.192854e+03,7.167655e-02,5.890454e+03,6.817655e-02,9.280491e-01,9.283459e-01,2.198993e-02,8.833159e-07,1.986076e+01,0.000000e+00,1.986076e+01,2.140055e+01,1.621000e+02
6.202854e+03,7.179230e-02,5.900454e+03,6.829230e-02,9.279669e-01,9.283541e-01,2.199875e-02,8.818987e-07,1.987081e+01,0.000000e+00,1.987081e+01,2.141328e+01,1.621000e+02
6.212855e+03,7.190805e-02,5.910455e+03,6.840805e-02,9.278756e-01,9.283623e-01,2.200757e-02,8.804861e-07,1.987634e+01,0.000000e+00,1.987634e+01,2.142135e+01,1.621000e+02
6.222856e+03,7.202380e-02,5.920456e+03,6.852380e-02,9.278662e-01,9.283704e-01,2.201636e-02,8.790783e-07,1.986416e+01,0.000000e+00,1.986416e+01,2.140843e+01,1.621638e+02
6.232857e+03,7.213955e-02,5.930457e+03,6.863955e-02,9.278791e-01,9.283786e-01,2.202515e-02,8.776752e-07,1.985724e+01,0.000000e+00,1.985724e+01,2.140068e+01,1.622000e+02
6.242858e+03,7.225530e-02,5.940458e+03,6.875530e-02,9.278791e-01,9.283867e-01,2.203392e-02,8.762768e-07,1.985724e+01,0.000000e+00,1.985724e+01,2.140068e+01,1.622685e+02
6.252858e+03,7.237105e-02,5.950458e+03,6.887105e-02,9.278791e-01,9.283949e-01,2.204268e-02,8.748830e-07,1.985724e+01,0.000000e+00,1.985724e+01,2.140068e+01,1.623000e+02
6.262859e+03,7.248680e-02,5.960459e+03,6.898680e-02,9.278568e-01,9.284030e-01,2.205142e-02,8.734938e-07,1.986077e+01,0.000000e+00,1.986077e+01,2.140500e+01,1.623000e+02
6.272860e+03,7.260254e-02,5.970460e+03,6.910254e-02,9.278389e-01,9.284111e-01,2.206015e-02,8.721092e-07,1.986359e+01,0.000000e+00,1.986359e+01,2.140844e+01,1.623000e+02
6.282861e+03,7.271829e-02,5.980461e+03,6.921829e-02,9.278618e-01,9.284192e-01,2.206886e-02,8.707292e-07,1.985998e+01,0.000000e+00,1.985998e+01,2.140402e+01,1.623000e+02
6.292861e+03,7.283404e-02,5.990461e+03,6.933404e-02,9.279028e-01,9.284272e-01,2.207756e-02,8.693537e-07,1.985351e+01,0.000000e+00,1.985351e+01,2.139611e+01,1.623000e+02
6.302862e+03,7.294979e-02,6.000462e+03,6.944979e-02,9.279198e-01,9.284353e-01,2.208625e-02,8.679828e-07,1.985083e+01,0.000000e+00,1.985083e+01,2.139283e+01,1.623000e+02
6.312863e+03,7.306554e-02,6.010463e+03,6.956554e-02,9.278366e-01,9.284434e-01,2.209492e-02,8.666164e-07,1.986395e+01,0.000000e+00,1.986395e+01,2.140888e+01,1.623000e+02
6.322864e+03,7.318129e-02,6.020464e+03,6.968129e-02,9.279278e-01,9.284514e-01,2.210358e-02,8.652544e-07,1.985799e+01,0.000000e+00,1.985799e+01,2.140036e+01,1.623000e+02
6.332864e+03,7.329704e-02,6.030464e+03,6.979704e-02,9.280052e-01,9.284594e-01,2.211223e-02,8.638970e-07,1.985083e+01,0.000000e+00,1.985083e+01,2.139086e+01,1.623000e+02
6.342865e+03,7.341279e-02,6.040465e+03,6.991279e-02,9.280052e-01,9.284675e-01,2.212086e-02,8.625440e-07,1.985083e+01,0.000000e+00,1.985083e+01,2.139086e+01,1.623000e+02
6.352866e+03,7.352854e-02,6.050466e+03,7.002854e-02,9.280662e-01,9.284755e-01,2.212948e-02,8.611953e-07,1.985083e+01,0.000000e+00,1.985083e+01,2.138945e+01,1.623000e+02
6.362867e+03,7.364429e-02,6.060467e+03,7.014429e-02,9.281120e-01,9.284834e-01,2.213809e-02,8.598511e-07,1.985083e+01,0.000000e+00,1.985083e+01,2.138840e+01,1.623000e+02
6.372868e+03,7.376004e-02,6.070468e+03,7.026004e-02,9.281555e-01,9.284914e-01,2.214668e-02,8.585113e-07,1.985083e+01,0.000000e+00,1.985083e+01,2.138739e+01,1.623000e+02
6.382868e+03,7.387579e-02,6.080468e+03,7.037579e-02,9.282427e-01,9.284994e-01,2.215526e-02,8.571758e-07,1.985083e+01,0.000000e+00,1.985083e+01,2.138538e+01,1.622342e+02
6.392869e+03,7.399154e-02,6.090469e+03,7.049154e-02,9.282720e-01,9.285073e-01,2.216382e-02,8.558447e-07,1.985083e+01,0.000000e+00,1.985083e+01,2.138471e+01,1.622000e+02
6.402870e+03,7.410729e-02,6.100470e+03,7.060729e-02,9.283141e-01,9.285153e-01,2.217238e-02,8.545179e-07,1.985083e+01,0.000000e+00,1.985083e+01,2.138374e+01,1.622000e+02
6.412871e+03,7.422304e-02,6.110471e+03,7.072304e-02,9.283471e-01,9.285232e-01,2.218092e-02,8.531954e-07,1.985083e+01,0.000000e+00,1.985083e+01,2.138298e+01,1.622000e+02
6.422871e+03,7.433879e-02,6.120471e+03,7.083879e-02,9.284084e-01,9.285311e-01,2.218944e-02,8.518771e-07,1.985083e+01,0.000000e+00,1.985083e+01,2.138157e+01,1.621427e+02
6.432872e+03,7.445454e-02,6.130472e+03,7.095454e-02,9.284354e-01,9.285390e-01,2.219796e-02,8.505631e-07,1.985083e+01,0.000000e+00,1.985083e+01,2.138095e+01,1.621000e+02
6.442873e+03,7.457029e-02,6.140473e+03,7.107029e-02,9.284724e-01,9.285469e-01,2.220646e-02,8.492533e-07,1.985083e+01,0.000000e+00,1.985083e+01,2.138009e+01,1.621000e+02
6.452874e+03,7.468604e-02,6.150474e+03,7.118604e-02,9.285300e-01,9.285548e-01,2.221494e-02,8.479478e-07,1.984734e+01,0.000000e+00,1.984734e+01,2.137501e+01,1.620450e+02
6.462874e+03,7.480179e-02,6.160474e+03,7.130179e-02,9.286500e-01,9.285627e-01,2.222342e-02,8.466464e-07,1.984448e+01,0.000000e+00,1.984448e+01,2.136917e+01,1.620000e+02
6.472875e+03,7.491754e-02,6.170475e+03,7.141754e-02,9.287777e-01,9.285705e-01,2.223188e-02,8.453492e-07,1.984448e+01,0.000000e+00,1.984448e+01,2.136623e+01,1.619437e+02
6.482876e+03,7.503329e-02,6.180476e+03,7.153329e-02,9.288536e-01,9.285784e-01,2.224032e-02,8.440561e-07,1.984813e+01,0.000000e+00,1.984813e+01,2.136842e+01,1.619000e+02
6.492877e+03,7.514904e-02,6.190477e+03,7.164904e-02,9.288819e-01,9.285862e-01,2.224876e-02,8.427672e-07,1.985083e+01,0.000000e+00,1.985083e+01,2.137067e+01,1.619000e+02
6.502878e+03,7.526479e-02,6.200478e+03,7.176479e-02,9.289022e-01,9.285940e-01,2.225718e-02,8.414824e-07,1.985461e+01,0.000000e+00,1.985461e+01,2.137427e+01,1.618411e+02
6.512878e+03,7.538054e-02,6.210478e+03,7.188054e-02,9.289164e-01,9.286018e-01,2.226559e-02,8.402017e-07,1.985724e+01,0.000000e+00,1.985724e+01,2.137678e+01,1.618000e+02
6.522879e+03,7.549629e-02,6.220479e+03,7.199629e-02,9.288942e-01,9.286096e-01,2.227399e-02,8.389250e-07,1.986075e+01,0.000000e+00,1.986075e+01,2.138106e+01,1.618000e+02
6.532880e+03,7.561204e-02,6.230480e+03,7.211204e-02,9.288553e-01,9.286174e-01,2.228237e-02,8.376524e-07,1.986687e+01,0.000000e+00,1.986687e+01,2.138855e+01,1.618000e+02
6.542881e+03,7.572779e-02,6.240481e+03,7.222779e-02,9.287748e-01,9.286252e-01,2.229074e-02,8.363839e-07,1.987330e+01,0.000000e+00,1.987330e+01,2.139733e+01,1.618000e+02
6.552881e+03,7.584354e-02,6.250481e+03,7.234354e-02,9.286815e-01,9.286330e-01,2.229910e-02,8.351193e-07,1.987264e+01,0.000000e+00,1.987264e+01,2.139877e+01,1.618578e+02
6.562882e+03,7.595928e-02,6.260482e+03,7.245928e-02,9.286274e-01,9.286407e-01,2.230744e-02,8.338588e-07,1.986627e+01,0.000000e+00,1.986627e+01,2.139315e+01,1.618423e+02
6.572883e+03,7.607503e-02,6.270483e+03,7.257503e-02,9.285404e-01,9.286484e-01,2.231578e-02,8.326022e-07,1.986734e+01,0.000000e+00,1.986734e+01,2.139631e+01,1.619182e+02
6.582884e+03,7.619078e-02,6.280484e+03,7.269078e-02,9.284037e-01,9.286562e-01,2.232410e-02,8.313496e-07,1.986619e+01,0.000000e+00,1.986619e+01,2.139822e+01,1.620590e+02
6.592885e+03,7.630653e-02,6.290485e+03,7.280653e-02,9.282997e-01,9.286639e-01,2.233240e-02,8.301009e-07,1.986359e+01,0.000000e+00,1.986359e+01,2.139782e+01,1.621000e+02
6.602885e+03,7.642228e-02,6.300485e+03,7.292228e-02,9.282662e-01,9.286716e-01,2.234070e-02,8.288561e-07,1.986359e+01,0.000000e+00,1.986359e+01,2.139859e+01,1.621000e+02
6.612886e+03,7.653803e-02,6.310486e+03,7.303803e-02,9.282464e-01,9.286793e-01,2.234898e-02,8.276153e-07,1.985999e+01,0.000000e+00,1.985999e+01,2.139517e+01,1.621567e+02
6.622887e+03,7.665378e-02,6.320487e+03,7.315378e-02,9.281584e-01,9.286870e-01,2.235725e-02,8.263783e-07,1.986092e+01,0.000000e+00,1.986092e+01,2.139820e+01,1.621420e+02
6.632888e+03,7.676953e-02,6.330488e+03,7.326953e-02,9.281289e-01,9.286946e-01,2.236551e-02,8.251452e-07,1.985991e+01,0.000000e+00,1.985991e+01,2.139779e+01,1.622159e+02
6.642888e+03,7.688528e-02,6.340488e+03,7.338528e-02,9.280877e-01,9.287023e-01,2.237376e-02,8.239159e-07,1.985724e+01,0.000000e+00,1.985724e+01,2.139587e+01,1.622456e+02
6.652889e+03,7.700103e-02,6.350489e+03,7.350103e-02,9.280390e-01,9.287099e-01,2.238199e-02,8.226905e-07,1.985724e+01,0.000000e+00,1.985724e+01,2.139699e+01,1.623110e+02
6.662890e+03,7.711678e-02,6.360490e+03,7.361678e-02,9.280346e-01,9.287176e-01,2.239021e-02,8.214689e-07,1.986077e+01,0.000000e+00,1.986077e+01,2.140090e+01,1.623443e+02
6.672891e+03,7.723253e-02,6.370491e+03,7.373253e-02,9.280127e-01,9.287252e-01,2.239842e-02,8.202510e-07,1.986359e+01,0.000000e+00,1.986359e+01,2.140443e+01,1.623568e+02
6.682891e+03,7.734828e-02,6.380491e+03,7.384828e-02,9.280158e-01,9.287328e-01,2.240662e-02,8.190370e-07,1.986359e+01,0.000000e+00,1.986359e+01,2.140436e+01,1.624000e+02
6.692892e+03,7.746403e-02,6.390492e+03,7.396403e-02,9.280529e-01,9.287404e-01,2.241480e-02,8.178267e-07,1.986016e+01,0.000000e+00,1.986016e+01,2.139981e+01,1.624000e+02
6.702893e+03,7.757978e-02,6.400493e+03,7.407978e-02,9.280950e-01,9.287480e-01,2.242298e-02,8.166201e-07,1.985351e+01,0.000000e+00,1.985351e+01,2.139168e+01,1.623419e+02
6.712894e+03,7.769553e-02,6.410494e+03,7.419553e-02,9.281120e-01,9.287556e-01,2.243114e-02,8.154173e-07,1.985083e+01,0.000000e+00,1.985083e+01,2.138840e+01,1.623000e+02
6.722895e+03,7.781128e-02,6.420495e+03,7.431128e-02,9.281535e-01,9.287631e-01,2.243929e-02,8.142182e-07,1.985083e+01,0.000000e+00,1.985083e+01,2.138744e+01,1.623000e+02
6.732895e+03,7.792703e-02,6.430495e+03,7.442703e-02,9.281865e-01,9.287707e-01,2.244742e-02,8.130227e-07,1.985083e+01,0.000000e+00,1.985083e+01,2.138668e+01,1.623559e+02
6.742896e+03,7.804278e-02,6.440496e+03,7.454278e-02,9.282353e-01,9.287782e-01,2.245555e-02,8.118310e-07,1.985083e+01,0.000000e+00,1.985083e+01,2.138556e+01,1.624000e+02
6.752897e+03,7.815853e-02,6.450497e+03,7.465853e-02,9.282720e-01,9.287858e-01,2.246366e-02,8.106428e-07,1.985083e+01,0.000000e+00,1.985083e+01,2.138471e+01,1.624000e+02
6.762898e+03,7.827428e-02,6.460498e+03,7.477428e-02,9.282720e-01,9.287933e-01,2.247176e-02,8.094584e-07,1.985083e+01,0.000000e+00,1.985083e+01,2.138471e+01,1.623548e+02
6.772898e+03,7.839003e-02,6.470498e+03,7.489003e-02,9.283096e-01,9.288008e-01,2.247985e-02,8.082775e-07,1.985083e+01,0.000000e+00,1.985083e+01,2.138384e+01,1.623000e+02
6.782899e+03,7.850578e-02,6.480499e+03,7.500578e-02,9.283660e-01,9.288083e-01,2.248793e-02,8.071003e-07,1.985434e+01,0.000000e+00,1.985434e+01,2.138633e+01,1.623548e+02
6.792900e+03,7.862153e-02,6.490500e+03,7.512153e-02,9.284044e-01,9.288158e-01,2.249600e-02,8.059266e-07,1.985365e+01,0.000000e+00,1.985365e+01,2.138471e+01,1.622881e+02
6.802901e+03,7.873728e-02,6.500501e+03,7.523728e-02,9.284822e-01,9.288233e-01,2.250405e-02,8.047565e-07,1.985083e+01,0.000000e+00,1.985083e+01,2.137987e+01,1.622561e+02
6.812901e+03,7.885303e-02,6.510501e+03,7.535303e-02,9.285292e-01,9.288308e-01,2.251209e-02,8.035900e-07,1.985083e+01,0.000000e+00,1.985083e+01,2.137879e+01,1.621854e+02
6.822902e+03,7.896878e-02,6.520502e+03,7.546878e-02,9.285745e-01,9.288382e-01,2.252012e-02,8.024270e-07,1.985083e+01,0.000000e+00,1.985083e+01,2.137774e+01,1.621000e+02
6.832903e+03,7.908453e-02,6.530503e+03,7.558453e-02,9.286486e-01,9.288457e-01,2.252814e-02,8.012676e-07,1.985083e+01,0.000000e+00,1.985083e+01,2.137604e+01,1.621000e+02
6.842904e+03,7.920028e-02,6.540504e+03,7.570028e-02,9.286893e-01,9.288531e-01,2.253615e-02,8.001116e-07,1.985083e+01,0.000000e+00,1.985083e+01,2.137510e+01,1.621000e+02
6.852905e+03,7.931602e-02,6.550505e+03,7.581602e-02,9.287329e-01,9.288605e-01,2.254414e-02,7.989592e-07,1.985083e+01,0.000000e+00,1.985083e+01,2.137410e+01,1.620491e+02
6.862905e+03,7.943177e-02,6.560505e+03,7.593177e-02,9.288172e-01,9.288680e-01,2.255213e-02,7.978102e-07,1.985083e+01,0.000000e+00,1.985083e+01,2.137216e+01,1.619438e+02
6.872906e+03,7.954752e-02,6.570506e+03,7.604752e-02,9.289104e-01,9.288754e-01,2.256010e-02,7.966646e-07,1.985083e+01,0.000000e+00,1.985083e+01,2.137001e+01,1.619563e+02
6.882907e+03,7.966327e-02,6.580507e+03,7.616327e-02,9.290296e-01,9.288828e-01,2.256806e-02,7.955226e-07,1.984718e+01,0.000000e+00,1.984718e+01,2.136334e+01,1.619425e+02
6.892908e+03,7.977902e-02,6.590508e+03,7.627902e-02,9.291033e-01,9.288901e-01,2.257601e-02,7.943839e-07,1.984813e+01,0.000000e+00,1.984813e+01,2.136268e+01,1.618425e+02
6.902908e+03,7.989477e-02,6.600508e+03,7.639477e-02,9.291608e-01,9.288975e-01,2.258395e-02,7.932487e-07,1.985083e+01,0.000000e+00,1.985083e+01,2.136425e+01,1.618000e+02
6.912909e+03,8.001052e-02,6.610509e+03,7.651052e-02,9.292343e-01,9.289049e-01,2.259188e-02,7.921168e-07,1.985377e+01,0.000000e+00,1.985377e+01,2.136573e+01,1.618000e+02
6.922910e+03,8.012627e-02,6.620510e+03,7.662627e-02,9.292535e-01,9.289122e-01,2.259980e-02,7.909884e-07,1.985724e+01,0.000000e+00,1.985724e+01,2.136902e+01,1.617488e+02
6.932911e+03,8.024202e-02,6.630511e+03,7.674202e-02,9.292377e-01,9.289196e-01,2.260770e-02,7.898633e-07,1.985724e+01,0.000000e+00,1.985724e+01,2.136939e+01,1.617000e+02
6.942911e+03,8.035777e-02,6.640511e+03,7.685777e-02,9.292560e-01,9.289269e-01,2.261559e-02,7.887416e-07,1.985724e+01,0.000000e+00,1.985724e+01,2.136897e+01,1.617000e+02
6.952912e+03,8.047352e-02,6.650512e+03,7.697352e-02,9.292281e-01,9.289342e-01,2.262348e-02,7.876232e-07,1.986091e+01,0.000000e+00,1.986091e+01,2.137355e+01,1.617000e+02
6.962913e+03,8.058927e-02,6.660513e+03,7.708927e-02,9.291740e-01,9.289415e-01,2.263135e-02,7.865081e-07,1.986725e+01,0.000000e+00,1.986725e+01,2.138162e+01,1.617000e+02
6.972914e+03,8.070502e-02,6.670514e+03,7.720502e-02,9.291528e-01,9.289488e-01,2.263921e-02,7.853964e-07,1.987314e+01,0.000000e+00,1.987314e+01,2.138845e+01,1.617500e+02
6.982915e+03,8.082077e-02,6.680515e+03,7.732077e-02,9.290992e-01,9.289561e-01,2.264706e-02,7.842879e-07,1.987634e+01,0.000000e+00,1.987634e+01,2.139314e+01,1.618000e+02
6.992915e+03,8.093652e-02,6.690515e+03,7.743652e-02,9.289849e-01,9.289634e-01,2.265490e-02,7.831827e-07,1.987332e+01,0.000000e+00,1.987332e+01,2.139251e+01,1.618000e+02
7.002916e+03,8.105227e-02,6.700516e+03,7.755227e-02,9.288766e-01,9.289707e-01,2.266272e-02,7.820808e-07,1.986993e+01,0.000000e+00,1.986993e+01,2.139136e+01,1.618523e+02
7.012917e+03,8.116802e-02,6.710517e+03,7.766802e-02,9.287325e-01,9.289779e-01,2.267054e-02,7.809821e-07,1.986993e+01,0.000000e+00,1.986993e+01,2.139468e+01,1.619000e+02
7.022918e+03,8.128377e-02,6.720518e+03,7.778377e-02,9.286039e-01,9.289852e-01,2.267834e-02,7.798867e-07,1.986993e+01,0.000000e+00,1.986993e+01,2.139764e+01,1.620159e+02
7.032918e+03,8.139952e-02,6.730518e+03,7.789952e-02,9.285248e-01,9.289924e-01,2.268614e-02,7.787945e-07,1.986993e+01,0.000000e+00,1.986993e+01,2.139946e+01,1.621000e+02
7.042919e+03,8.151527e-02,6.740519e+03,7.801527e-02,9.284708e-01,9.289997e-01,2.269392e-02,7.777054e-07,1.986675e+01,0.000000e+00,1.986675e+01,2.139728e+01,1.621502e+02
7.052920e+03,8.163102e-02,6.750520e+03,7.813102e-02,9.283987e-01,9.290069e-01,2.270169e-02,7.766196e-07,1.986359e+01,0.000000e+00,1.986359e+01,2.139554e+01,1.622464e+02
7.062921e+03,8.174677e-02,6.760521e+03,7.824677e-02,9.283058e-01,9.290141e-01,2.270945e-02,7.755370e-07,1.986359e+01,0.000000e+00,1.986359e+01,2.139768e+01,1.623000e+02
7.072921e+03,8.186252e-02,6.770521e+03,7.836252e-02,9.282111e-01,9.290213e-01,2.271720e-02,7.744575e-07,1.986662e+01,0.000000e+00,1.986662e+01,2.140312e+01,1.623477e+02
7.082922e+03,8.197827e-02,6.780522e+03,7.847827e-02,9.281934e-01,9.290285e-01,2.272494e-02,7.733812e-07,1.986321e+01,0.000000e+00,1.986321e+01,2.139986e+01,1.624000e+02
7.092923e+03,8.209402e-02,6.790523e+03,7.859402e-02,9.281581e-01,9.290357e-01,2.273267e-02,7.723080e-07,1.986093e+01,0.000000e+00,1.986093e+01,2.139822e+01,1.624000e+02
7.102924e+03,8.220977e-02,6.800524e+03,7.870977e-02,9.281056e-01,9.290428e-01,2.274039e-02,7.712380e-07,1.986359e+01,0.000000e+00,1.986359e+01,2.140229e+01,1.624581e+02
7.112925e+03,8.232552e-02,6.810525e+03,7.882552e-02,9.281056e-01,9.290500e-01,2.274810e-02,7.701710e-07,1.986359e+01,0.000000e+00,1.986359e+01,2.140229e+01,1.625000e+02
7.122925e+03,8.244127e-02,6.820525e+03,7.894127e-02,9.280868e-01,9.290572e-01,2.275580e-02,7.691072e-07,1.986654e+01,0.000000e+00,1.986654e+01,2.140591e+01,1.625466e+02
7.132926e+03,8.255702e-02,6.830526e+03,7.905702e-02,9.280653e-01,9.290643e-01,2.276348e-02,7.680464e-07,1.986993e+01,0.000000e+00,1.986993e+01,2.141006e+01,1.626000e+02
7.142927e+03,8.267276e-02,6.840527e+03,7.917276e-02,9.280846e-01,9.290714e-01,2.277116e-02,7.669887e-07,1.986689e+01,0.000000e+00,1.986689e+01,2.140633e+01,1.626000e+02
7.152928e+03,8.278851e-02,6.850528e+03,7.928851e-02,9.281252e-01,9.290785e-01,2.277882e-02,7.659341e-07,1.986049e+01,0.000000e+00,1.986049e+01,2.139851e+01,1.626000e+02
7.162928e+03,8.290426e-02,6.860528e+03,7.940426e-02,9.281458e-01,9.290857e-01,2.278648e-02,7.648825e-07,1.985724e+01,0.000000e+00,1.985724e+01,2.139453e+01,1.626000e+02
7.172929e+03,8.302001e-02,6.870529e+03,7.952001e-02,9.281957e-01,9.290928e-01,2.279412e-02,7.638340e-07,1.985724e+01,0.000000e+00,1.985724e+01,2.139338e+01,1.626000e+02
7.182930e+03,8.313576e-02,6.880530e+03,7.963576e-02,9.282536e-01,9.290999e-01,2.280176e-02,7.627884e-07,1.985373e+01,0.000000e+00,1.985373e+01,2.138826e+01,1.626000e+02
7.192931e+03,8.325151e-02,6.890531e+03,7.975151e-02,9.282720e-01,9.291069e-01,2.280938e-02,7.617459e-07,1.985083e+01,0.000000e+00,1.985083e+01,2.138471e+01,1.626000e+02
7.202931e+03,8.336726e-02,6.900531e+03,7.986726e-02,9.283078e-01,9.291140e-01,2.281699e-02,7.607063e-07,1.985083e+01,0.000000e+00,1.985083e+01,2.138388e+01,1.626000e+02
7.212932e+03,8.348301e-02,6.910532e+03,7.998301e-02,9.283833e-01,9.291211e-01,2.282459e-02,7.596698e-07,1.985083e+01,0.000000e+00,1.985083e+01,2.138215e+01,1.626000e+02
7.222933e+03,8.359876e-02,6.920533e+03,8.009876e-02,9.284223e-01,9.291281e-01,2.283219e-02,7.586362e-07,1.985083e+01,0.000000e+00,1.985083e+01,2.138125e+01,1.625510e+02
7.232934e+03,8.371451e-02,6.930534e+03,8.021451e-02,9.284709e-01,9.291352e-01,2.283977e-02,7.576055e-07,1.985083e+01,0.000000e+00,1.985083e+01,2.138013e+01,1.625000e+02
7.242935e+03,8.383026e-02,6.940535e+03,8.033026e-02,9.285315e-01,9.291422e-01,2.284734e-02,7.565778e-07,1.985724e+01,0.000000e+00,1.985724e+01,2.138564e+01,1.624497e+02
7.252935e+03,8.394601e-02,6.950535e+03,8.044601e-02,9.285783e-01,9.291492e-01,2.285490e-02,7.555530e-07,1.985657e+01,0.000000e+00,1.985657e+01,2.138384e+01,1.624000e+02
7.262936e+03,8.406176e-02,6.960536e+03,8.056176e-02,9.286739e-01,9.291562e-01,2.286245e-02,7.545312e-07,1.984756e+01,0.000000e+00,1.984756e+01,2.137194e+01,1.624000e+02
7.272937e+03,8.417751e-02,6.970537e+03,8.067751e-02,9.287513e-01,9.291633e-01,2.286999e-02,7.535122e-07,1.984752e+01,0.000000e+00,1.984752e+01,2.137012e+01,1.624000e+02
7.282938e+03,8.429326e-02,6.980538e+03,8.079326e-02,9.288267e-01,9.291703e-01,2.287752e-02,7.524962e-07,1.985083e+01,0.000000e+00,1.985083e+01,2.137194e+01,1.624000e+02
7.292938e+03,8.440901e-02,6.990538e+03,8.090901e-02,9.289387e-01,9.291772e-01,2.288504e-02,7.514830e-07,1.984771e+01,0.000000e+00,1.984771e+01,2.136600e+01,1.623508e+02
7.302939e+03,8.452476e-02,7.000539e+03,8.102476e-02,9.290366e-01,9.291842e-01,2.289255e-02,7.504726e-07,1.984448e+01,0.000000e+00,1.984448e+01,2.136028e+01,1.623000e+02
7.312940e+03,8.464051e-02,7.010540e+03,8.114051e-02,9.291212e-01,9.291912e-01,2.290005e-02,7.494652e-07,1.984448e+01,0.000000e+00,1.984448e+01,2.135834e+01,1.623000e+02
7.322941e+03,8.475626e-02,7.020541e+03,8.125626e-02,9.291835e-01,9.291981e-01,2.290754e-02,7.484605e-07,1.984799e+01,0.000000e+00,1.984799e+01,2.136067e+01,1.622448e+02
7.332942e+03,8.487201e-02,7.030542e+03,8.137201e-02,9.292592e-01,9.292051e-01,2.291503e-02,7.474587e-07,1.985083e+01,0.000000e+00,1.985083e+01,2.136199e+01,1.621483e+02
7.342942e+03,8.498776e-02,7.040542e+03,8.148776e-02,9.293663e-01,9.292120e-01,2.292250e-02,7.464598e-07,1.984777e+01,0.000000e+00,1.984777e+01,2.135624e+01,1.621000e+02
7.352943e+03,8.510351e-02,7.050543e+03,8.160351e-02,9.295043e-01,9.292190e-01,2.292996e-02,7.454636e-07,1.984448e+01,0.000000e+00,1.984448e+01,2.134953e+01,1.621000e+02
