Repository: brandonlampe/CS_Data

# Comments For Consolidation Test: 175_01
_Note:_ herein, the phrase "TEST-NUMBER" will imply the insertion of "175_01".  This format will
often be used when describing local directories.

Following the initial increase in pressure from zero to 19.8 MPa with the Isco Pump.
Schuler gauges did not function during this test; therefore, deformation during initial loading was

## Test Data
Raw test data is contained in: TEST-NUMBER.xlsx

Additionally, calculated values of fractional density have been calculated in TEST-NUMBER.xlsx and
exported to TEST-NUMBER.csv, where the .csv file format allows for easy cross-platform importing
and analysis.

File: UNM_WP_HY_175_01/CREEP_FIT/175_01_CREEP_OUT.csv (part 4 of 31)
Analysis by Brandon Lampe, performed on: 2016/07/04 16:03:07
Experimental results below begin at: 2015/06/20 13:56:33
Duration (sec),Duration (day),Elapsed Time (sec),Elapsed Time (day),Interpolated Fractional Density,Fit to Fractional Density,Fit to Volume Strain,Fit to Volume Strain Rate (1/sec),Confining Pressure (MPa),Pore Pressure (MPa),Terzaghi Pressure (MPa),Solid Pressure (MPa),Temperature (C))
7.362944e+03,8.521926e-02,7.060544e+03,8.171926e-02,9.296294e-01,9.292259e-01,2.293741e-02,7.444702e-07,1.984448e+01,0.000000e+00,1.984448e+01,2.134666e+01,1.620506e+02
7.372945e+03,8.533501e-02,7.070545e+03,8.183501e-02,9.297566e-01,9.292328e-01,2.294485e-02,7.434796e-07,1.984448e+01,0.000000e+00,1.984448e+01,2.134374e+01,1.620000e+02
7.382945e+03,8.545076e-02,7.080545e+03,8.195076e-02,9.298900e-01,9.292397e-01,2.295228e-02,7.424918e-07,1.984448e+01,0.000000e+00,1.984448e+01,2.134068e+01,1.619539e+02
7.392946e+03,8.556651e-02,7.090546e+03,8.206651e-02,9.299744e-01,9.292466e-01,2.295970e-02,7.415067e-07,1.984448e+01,0.000000e+00,1.984448e+01,2.133874e+01,1.619000e+02
7.402947e+03,8.568226e-02,7.100547e+03,8.218226e-02,9.300509e-01,9.292535e-01,2.296711e-02,7.405244e-07,1.984777e+01,0.000000e+00,1.984777e+01,2.134053e+01,1.619000e+02
7.412948e+03,8.579801e-02,7.110548e+03,8.229801e-02,9.300831e-01,9.292604e-01,2.297451e-02,7.395448e-07,1.985083e+01,0.000000e+00,1.985083e+01,2.134307e+01,1.619000e+02
7.422948e+03,8.591376e-02,7.120548e+03,8.241376e-02,9.300831e-01,9.292672e-01,2.298190e-02,7.385680e-07,1.985083e+01,0.000000e+00,1.985083e+01,2.134307e+01,1.619000e+02
7.432949e+03,8.602950e-02,7.130549e+03,8.252950e-02,9.301205e-01,9.292741e-01,2.298928e-02,7.375939e-07,1.985083e+01,0.000000e+00,1.985083e+01,2.134221e+01,1.618504e+02
7.442950e+03,8.614525e-02,7.140550e+03,8.264525e-02,9.301211e-01,9.292809e-01,2.299665e-02,7.366224e-07,1.985670e+01,0.000000e+00,1.985670e+01,2.134851e+01,1.618000e+02
7.452951e+03,8.626100e-02,7.150551e+03,8.276100e-02,9.300585e-01,9.292878e-01,2.300401e-02,7.356537e-07,1.986653e+01,0.000000e+00,1.986653e+01,2.136051e+01,1.618464e+02
7.462952e+03,8.637675e-02,7.160552e+03,8.287675e-02,9.299727e-01,9.292946e-01,2.301137e-02,7.346876e-07,1.987998e+01,0.000000e+00,1.987998e+01,2.137695e+01,1.619000e+02
7.472952e+03,8.649250e-02,7.170552e+03,8.299250e-02,9.298733e-01,9.293014e-01,2.301871e-02,7.337242e-07,1.988672e+01,0.000000e+00,1.988672e+01,2.138648e+01,1.619000e+02
7.482953e+03,8.660825e-02,7.180553e+03,8.310825e-02,9.298062e-01,9.293083e-01,2.302604e-02,7.327635e-07,1.987599e+01,0.000000e+00,1.987599e+01,2.137649e+01,1.619525e+02
7.492954e+03,8.672400e-02,7.190554e+03,8.322400e-02,9.297514e-01,9.293151e-01,2.303337e-02,7.318054e-07,1.986682e+01,0.000000e+00,1.986682e+01,2.136788e+01,1.620491e+02
7.502955e+03,8.683975e-02,7.200555e+03,8.333975e-02,9.296707e-01,9.293219e-01,2.304068e-02,7.308499e-07,1.986675e+01,0.000000e+00,1.986675e+01,2.136966e+01,1.621498e+02
7.512955e+03,8.695550e-02,7.210555e+03,8.345550e-02,9.295416e-01,9.293287e-01,2.304798e-02,7.298971e-07,1.986700e+01,0.000000e+00,1.986700e+01,2.137290e+01,1.622463e+02
7.522956e+03,8.707125e-02,7.220556e+03,8.357125e-02,9.294304e-01,9.293354e-01,2.305528e-02,7.289469e-07,1.986359e+01,0.000000e+00,1.986359e+01,2.137178e+01,1.623000e+02
7.532957e+03,8.718700e-02,7.230557e+03,8.368700e-02,9.293495e-01,9.293422e-01,2.306256e-02,7.279993e-07,1.986359e+01,0.000000e+00,1.986359e+01,2.137365e+01,1.623475e+02
7.542958e+03,8.730275e-02,7.240558e+03,8.380275e-02,9.292687e-01,9.293490e-01,2.306984e-02,7.270543e-07,1.986359e+01,0.000000e+00,1.986359e+01,2.137550e+01,1.624000e+02
7.552958e+03,8.741850e-02,7.250558e+03,8.391850e-02,9.291776e-01,9.293557e-01,2.307711e-02,7.261118e-07,1.986359e+01,0.000000e+00,1.986359e+01,2.137760e+01,1.624488e+02
7.562959e+03,8.753425e-02,7.260559e+03,8.403425e-02,9.290805e-01,9.293625e-01,2.308436e-02,7.251720e-07,1.986359e+01,0.000000e+00,1.986359e+01,2.137983e+01,1.625000e+02
7.572960e+03,8.765000e-02,7.270560e+03,8.415000e-02,9.290178e-01,9.293692e-01,2.309161e-02,7.242346e-07,1.986305e+01,0.000000e+00,1.986305e+01,2.138070e+01,1.625169e+02
7.582961e+03,8.776575e-02,7.280561e+03,8.426575e-02,9.289807e-01,9.293759e-01,2.309885e-02,7.232999e-07,1.986202e+01,0.000000e+00,1.986202e+01,2.138044e+01,1.625495e+02
7.592962e+03,8.788150e-02,7.290562e+03,8.438150e-02,9.289436e-01,9.293826e-01,2.310608e-02,7.223677e-07,1.986098e+01,0.000000e+00,1.986098e+01,2.138018e+01,1.625821e+02
7.602962e+03,8.799725e-02,7.300562e+03,8.449725e-02,9.289065e-01,9.293894e-01,2.311330e-02,7.214380e-07,1.985995e+01,0.000000e+00,1.985995e+01,2.137992e+01,1.626147e+02
7.612963e+03,8.811300e-02,7.310563e+03,8.461300e-02,9.288694e-01,9.293961e-01,2.312051e-02,7.205108e-07,1.985891e+01,0.000000e+00,1.985891e+01,2.137966e+01,1.626473e+02
7.622964e+03,8.822875e-02,7.320564e+03,8.472875e-02,9.288323e-01,9.294027e-01,2.312771e-02,7.195862e-07,1.985788e+01,0.000000e+00,1.985788e+01,2.137940e+01,1.626799e+02
7.632965e+03,8.834450e-02,7.330565e+03,8.484450e-02,9.288120e-01,9.294094e-01,2.313490e-02,7.186640e-07,1.985683e+01,0.000000e+00,1.985683e+01,2.137874e+01,1.626936e+02
7.642965e+03,8.846025e-02,7.340565e+03,8.496025e-02,9.288187e-01,9.294161e-01,2.314208e-02,7.177444e-07,1.985577e+01,0.000000e+00,1.985577e+01,2.137745e+01,1.626771e+02
7.652966e+03,8.857600e-02,7.350566e+03,8.507600e-02,9.288255e-01,9.294228e-01,2.314926e-02,7.168272e-07,1.985471e+01,0.000000e+00,1.985471e+01,2.137615e+01,1.626606e+02
7.662967e+03,8.869175e-02,7.360567e+03,8.519175e-02,9.288322e-01,9.294294e-01,2.315642e-02,7.159125e-07,1.985365e+01,0.000000e+00,1.985365e+01,2.137485e+01,1.626440e+02
7.672968e+03,8.880750e-02,7.370568e+03,8.530750e-02,9.288389e-01,9.294361e-01,2.316358e-02,7.150002e-07,1.985259e+01,0.000000e+00,1.985259e+01,2.137356e+01,1.626275e+02
7.682968e+03,8.892325e-02,7.380568e+03,8.542325e-02,9.288457e-01,9.294427e-01,2.317072e-02,7.140904e-07,1.985153e+01,0.000000e+00,1.985153e+01,2.137226e+01,1.626110e+02
7.692969e+03,8.903900e-02,7.390569e+03,8.553900e-02,9.288610e-01,9.294494e-01,2.317786e-02,7.131831e-07,1.985083e+01,0.000000e+00,1.985083e+01,2.137115e+01,1.625943e+02
7.702970e+03,8.915475e-02,7.400570e+03,8.565475e-02,9.288934e-01,9.294560e-01,2.318499e-02,7.122781e-07,1.985083e+01,0.000000e+00,1.985083e+01,2.137041e+01,1.625776e+02
7.712971e+03,8.927050e-02,7.410571e+03,8.577050e-02,9.289257e-01,9.294626e-01,2.319211e-02,7.113756e-07,1.985083e+01,0.000000e+00,1.985083e+01,2.136966e+01,1.625608e+02
7.722972e+03,8.938624e-02,7.420572e+03,8.588624e-02,9.289580e-01,9.294692e-01,2.319922e-02,7.104755e-07,1.985083e+01,0.000000e+00,1.985083e+01,2.136892e+01,1.625440e+02
7.732972e+03,8.950199e-02,7.430572e+03,8.600199e-02,9.289903e-01,9.294758e-01,2.320632e-02,7.095778e-07,1.985083e+01,0.000000e+00,1.985083e+01,2.136817e+01,1.625272e+02
7.742973e+03,8.961774e-02,7.440573e+03,8.611774e-02,9.290227e-01,9.294824e-01,2.321341e-02,7.086825e-07,1.985083e+01,0.000000e+00,1.985083e+01,2.136743e+01,1.625105e+02
7.752974e+03,8.973349e-02,7.450574e+03,8.623349e-02,9.290698e-01,9.294890e-01,2.322049e-02,7.077896e-07,1.985083e+01,0.000000e+00,1.985083e+01,2.136635e+01,1.624874e+02
7.762975e+03,8.984924e-02,7.460575e+03,8.634924e-02,9.291417e-01,9.294956e-01,2.322756e-02,7.068990e-07,1.985083e+01,0.000000e+00,1.985083e+01,2.136469e+01,1.624538e+02
7.772975e+03,8.996499e-02,7.470575e+03,8.646499e-02,9.292136e-01,9.295021e-01,2.323463e-02,7.060108e-07,1.985083e+01,0.000000e+00,1.985083e+01,2.136304e+01,1.624203e+02
7.782976e+03,9.008074e-02,7.480576e+03,8.658074e-02,9.292855e-01,9.295087e-01,2.324169e-02,7.051250e-07,1.985083e+01,0.000000e+00,1.985083e+01,2.136139e+01,1.623867e+02
7.792977e+03,9.019649e-02,7.490577e+03,8.669649e-02,9.293574e-01,9.295152e-01,2.324873e-02,7.042415e-07,1.985083e+01,0.000000e+00,1.985083e+01,2.135974e+01,1.623532e+02
7.802978e+03,9.031224e-02,7.500578e+03,8.681224e-02,9.294293e-01,9.295218e-01,2.325577e-02,7.033603e-07,1.985083e+01,0.000000e+00,1.985083e+01,2.135808e+01,1.623196e+02
7.812978e+03,9.042799e-02,7.510578e+03,8.692799e-02,9.295087e-01,9.295283e-01,2.326280e-02,7.024815e-07,1.985039e+01,0.000000e+00,1.985039e+01,2.135579e+01,1.622726e+02
7.822979e+03,9.054374e-02,7.520579e+03,8.704374e-02,9.295988e-01,9.295348e-01,2.326982e-02,7.016050e-07,1.984934e+01,0.000000e+00,1.984934e+01,2.135259e+01,1.622064e+02
7.832980e+03,9.065949e-02,7.530580e+03,8.715949e-02,9.296889e-01,9.295414e-01,2.327684e-02,7.007307e-07,1.984829e+01,0.000000e+00,1.984829e+01,2.134939e+01,1.621403e+02
7.842981e+03,9.077524e-02,7.540581e+03,8.727524e-02,9.297789e-01,9.295479e-01,2.328384e-02,6.998588e-07,1.984725e+01,0.000000e+00,1.984725e+01,2.134620e+01,1.620741e+02
7.852982e+03,9.089099e-02,7.550582e+03,8.739099e-02,9.298690e-01,9.295544e-01,2.329083e-02,6.989892e-07,1.984620e+01,0.000000e+00,1.984620e+01,2.134300e+01,1.620080e+02
7.862982e+03,9.100674e-02,7.560582e+03,8.750674e-02,9.299591e-01,9.295609e-01,2.329782e-02,6.981219e-07,1.984515e+01,0.000000e+00,1.984515e+01,2.133981e+01,1.619419e+02
7.872983e+03,9.112249e-02,7.570583e+03,8.762249e-02,9.300401e-01,9.295673e-01,2.330480e-02,6.972568e-07,1.984487e+01,0.000000e+00,1.984487e+01,2.133765e+01,1.618815e+02
7.882984e+03,9.123824e-02,7.580584e+03,8.773824e-02,9.301054e-01,9.295738e-01,2.331177e-02,6.963940e-07,1.984594e+01,0.000000e+00,1.984594e+01,2.133730e+01,1.618312e+02
7.892985e+03,9.135399e-02,7.590585e+03,8.785399e-02,9.301706e-01,9.295803e-01,2.331873e-02,6.955334e-07,1.984700e+01,0.000000e+00,1.984700e+01,2.133695e+01,1.617809e+02
7.902985e+03,9.146974e-02,7.600585e+03,8.796974e-02,9.302359e-01,9.295868e-01,2.332568e-02,6.946751e-07,1.984807e+01,0.000000e+00,1.984807e+01,2.133659e+01,1.617305e+02
7.912986e+03,9.158549e-02,7.610586e+03,8.808549e-02,9.303012e-01,9.295932e-01,2.333262e-02,6.938190e-07,1.984913e+01,0.000000e+00,1.984913e+01,2.133624e+01,1.616802e+02
7.922987e+03,9.170124e-02,7.620587e+03,8.820124e-02,9.303665e-01,9.295997e-01,2.333955e-02,6.929652e-07,1.985020e+01,0.000000e+00,1.985020e+01,2.133589e+01,1.616299e+02
7.932988e+03,9.181699e-02,7.630588e+03,8.831699e-02,9.304280e-01,9.296061e-01,2.334648e-02,6.921135e-07,1.985083e+01,0.000000e+00,1.985083e+01,2.133516e+01,1.615801e+02
7.942989e+03,9.193274e-02,7.640589e+03,8.843274e-02,9.304842e-01,9.296125e-01,2.335340e-02,6.912641e-07,1.985083e+01,0.000000e+00,1.985083e+01,2.133387e+01,1.615312e+02
7.952989e+03,9.204849e-02,7.650589e+03,8.854849e-02,9.305404e-01,9.296189e-01,2.336031e-02,6.904169e-07,1.985083e+01,0.000000e+00,1.985083e+01,2.133258e+01,1.614823e+02
7.962990e+03,9.216424e-02,7.660590e+03,8.866424e-02,9.305966e-01,9.296254e-01,2.336721e-02,6.895719e-07,1.985083e+01,0.000000e+00,1.985083e+01,2.133129e+01,1.614334e+02
7.972991e+03,9.227999e-02,7.670591e+03,8.877999e-02,9.306527e-01,9.296318e-01,2.337410e-02,6.887290e-07,1.985083e+01,0.000000e+00,1.985083e+01,2.133000e+01,1.613845e+02
7.982992e+03,9.239574e-02,7.680592e+03,8.889574e-02,9.307089e-01,9.296382e-01,2.338098e-02,6.878884e-07,1.985083e+01,0.000000e+00,1.985083e+01,2.132872e+01,1.613356e+02
7.992992e+03,9.251149e-02,7.690592e+03,8.901149e-02,9.307732e-01,9.296446e-01,2.338786e-02,6.870499e-07,1.985083e+01,0.000000e+00,1.985083e+01,2.132724e+01,1.612815e+02
8.002993e+03,9.262724e-02,7.700593e+03,8.912724e-02,9.308592e-01,9.296509e-01,2.339473e-02,6.862135e-07,1.985083e+01,0.000000e+00,1.985083e+01,2.132527e+01,1.612134e+02
8.012994e+03,9.274298e-02,7.710594e+03,8.924298e-02,9.309452e-01,9.296573e-01,2.340158e-02,6.853793e-07,1.985083e+01,0.000000e+00,1.985083e+01,2.132330e+01,1.611453e+02
8.022995e+03,9.285873e-02,7.720595e+03,8.935873e-02,9.310312e-01,9.296637e-01,2.340843e-02,6.845473e-07,1.985083e+01,0.000000e+00,1.985083e+01,2.132133e+01,1.610772e+02
8.032995e+03,9.297448e-02,7.730595e+03,8.947448e-02,9.311173e-01,9.296700e-01,2.341528e-02,6.837174e-07,1.985083e+01,0.000000e+00,1.985083e+01,2.131936e+01,1.610091e+02
8.042996e+03,9.309023e-02,7.740596e+03,8.959023e-02,9.312033e-01,9.296764e-01,2.342211e-02,6.828896e-07,1.985083e+01,0.000000e+00,1.985083e+01,2.131739e+01,1.609410e+02
8.052997e+03,9.320598e-02,7.750597e+03,8.970598e-02,9.312572e-01,9.296827e-01,2.342893e-02,6.820639e-07,1.985250e+01,0.000000e+00,1.985250e+01,2.131796e+01,1.608934e+02
8.062998e+03,9.332173e-02,7.760598e+03,8.982173e-02,9.312623e-01,9.296891e-01,2.343575e-02,6.812403e-07,1.985672e+01,0.000000e+00,1.985672e+01,2.132237e+01,1.608769e+02
8.072999e+03,9.343748e-02,7.770599e+03,8.993748e-02,9.312675e-01,9.296954e-01,2.344256e-02,6.804189e-07,1.986094e+01,0.000000e+00,1.986094e+01,2.132679e+01,1.608604e+02
8.082999e+03,9.355323e-02,7.780599e+03,9.005323e-02,9.312727e-01,9.297017e-01,2.344936e-02,6.795995e-07,1.986516e+01,0.000000e+00,1.986516e+01,2.133120e+01,1.608438e+02
8.093000e+03,9.366898e-02,7.790600e+03,9.016898e-02,9.312779e-01,9.297081e-01,2.345615e-02,6.787822e-07,1.986938e+01,0.000000e+00,1.986938e+01,2.133561e+01,1.608273e+02
8.103001e+03,9.378473e-02,7.800601e+03,9.028473e-02,9.312831e-01,9.297144e-01,2.346294e-02,6.779670e-07,1.987360e+01,0.000000e+00,1.987360e+01,2.134002e+01,1.608108e+02
8.113002e+03,9.390048e-02,7.810602e+03,9.040048e-02,9.312517e-01,9.297207e-01,2.346971e-02,6.771539e-07,1.987634e+01,0.000000e+00,1.987634e+01,2.134369e+01,1.608235e+02
8.123002e+03,9.401623e-02,7.820602e+03,9.051623e-02,9.311524e-01,9.297270e-01,2.347648e-02,6.763428e-07,1.987634e+01,0.000000e+00,1.987634e+01,2.134596e+01,1.608906e+02
8.133003e+03,9.413198e-02,7.830603e+03,9.063198e-02,9.310531e-01,9.297332e-01,2.348324e-02,6.755338e-07,1.987634e+01,0.000000e+00,1.987634e+01,2.134824e+01,1.609577e+02
8.143004e+03,9.424773e-02,7.840604e+03,9.074773e-02,9.309537e-01,9.297395e-01,2.348999e-02,6.747268e-07,1.987634e+01,0.000000e+00,1.987634e+01,2.135052e+01,1.610248e+02
8.153005e+03,9.436348e-02,7.850605e+03,9.086348e-02,9.308544e-01,9.297458e-01,2.349674e-02,6.739219e-07,1.987634e+01,0.000000e+00,1.987634e+01,2.135280e+01,1.610919e+02
8.163005e+03,9.447923e-02,7.860605e+03,9.097923e-02,9.307551e-01,9.297520e-01,2.350347e-02,6.731190e-07,1.987634e+01,0.000000e+00,1.987634e+01,2.135507e+01,1.611590e+02
8.173006e+03,9.459498e-02,7.870606e+03,9.109498e-02,9.306478e-01,9.297583e-01,2.351020e-02,6.723181e-07,1.987553e+01,0.000000e+00,1.987553e+01,2.135666e+01,1.612386e+02
8.183007e+03,9.471073e-02,7.880607e+03,9.121073e-02,9.305281e-01,9.297646e-01,2.351692e-02,6.715193e-07,1.987342e+01,0.000000e+00,1.987342e+01,2.135714e+01,1.613378e+02
8.193008e+03,9.482648e-02,7.890608e+03,9.132648e-02,9.304083e-01,9.297708e-01,2.352363e-02,6.707224e-07,1.987131e+01,0.000000e+00,1.987131e+01,2.135762e+01,1.614370e+02
8.203009e+03,9.494223e-02,7.900609e+03,9.144223e-02,9.302885e-01,9.297770e-01,2.353034e-02,6.699276e-07,1.986920e+01,0.000000e+00,1.986920e+01,2.135810e+01,1.615362e+02
8.213009e+03,9.505798e-02,7.910609e+03,9.155798e-02,9.301687e-01,9.297832e-01,2.353703e-02,6.691347e-07,1.986709e+01,0.000000e+00,1.986709e+01,2.135858e+01,1.616354e+02
8.223010e+03,9.517373e-02,7.920610e+03,9.167373e-02,9.300489e-01,9.297895e-01,2.354372e-02,6.683438e-07,1.986498e+01,0.000000e+00,1.986498e+01,2.135907e+01,1.617346e+02
8.233011e+03,9.528948e-02,7.930611e+03,9.178948e-02,9.299566e-01,9.297957e-01,2.355040e-02,6.675549e-07,1.986359e+01,0.000000e+00,1.986359e+01,2.135969e+01,1.618226e+02
8.243012e+03,9.540523e-02,7.940612e+03,9.190523e-02,9.299176e-01,9.298019e-01,2.355707e-02,6.667680e-07,1.986359e+01,0.000000e+00,1.986359e+01,2.136059e+01,1.618887e+02
8.253012e+03,9.552098e-02,7.950612e+03,9.202098e-02,9.298786e-01,9.298081e-01,2.356374e-02,6.659830e-07,1.986359e+01,0.000000e+00,1.986359e+01,2.136148e+01,1.619548e+02
8.263013e+03,9.563673e-02,7.960613e+03,9.213673e-02,9.298395e-01,9.298143e-01,2.357039e-02,6.652000e-07,1.986359e+01,0.000000e+00,1.986359e+01,2.136238e+01,1.620210e+02
8.273014e+03,9.575248e-02,7.970614e+03,9.225248e-02,9.298005e-01,9.298205e-01,2.357704e-02,6.644190e-07,1.986359e+01,0.000000e+00,1.986359e+01,2.136328e+01,1.620871e+02
8.283015e+03,9.586823e-02,7.980615e+03,9.236823e-02,9.297615e-01,9.298266e-01,2.358368e-02,6.636399e-07,1.986359e+01,0.000000e+00,1.986359e+01,2.136417e+01,1.621533e+02
8.293015e+03,9.598398e-02,7.990615e+03,9.248398e-02,9.297320e-01,9.298328e-01,2.359031e-02,6.628627e-07,1.986389e+01,0.000000e+00,1.986389e+01,2.136518e+01,1.622049e+02
8.303016e+03,9.609972e-02,8.000616e+03,9.259972e-02,9.297253e-01,9.298390e-01,2.359694e-02,6.620874e-07,1.986494e+01,0.000000e+00,1.986494e+01,2.136647e+01,1.622214e+02
8.313017e+03,9.621547e-02,8.010617e+03,9.271547e-02,9.297186e-01,9.298451e-01,2.360356e-02,6.613141e-07,1.986599e+01,0.000000e+00,1.986599e+01,2.136775e+01,1.622379e+02
8.323018e+03,9.633122e-02,8.020618e+03,9.283122e-02,9.297119e-01,9.298513e-01,2.361017e-02,6.605427e-07,1.986704e+01,0.000000e+00,1.986704e+01,2.136903e+01,1.622545e+02
8.333019e+03,9.644697e-02,8.030619e+03,9.294697e-02,9.297052e-01,9.298574e-01,2.361677e-02,6.597731e-07,1.986809e+01,0.000000e+00,1.986809e+01,2.137031e+01,1.622710e+02
8.343019e+03,9.656272e-02,8.040619e+03,9.306272e-02,9.296985e-01,9.298635e-01,2.362336e-02,6.590055e-07,1.986914e+01,0.000000e+00,1.986914e+01,2.137159e+01,1.622875e+02
8.353020e+03,9.667847e-02,8.050620e+03,9.317847e-02,9.297000e-01,9.298696e-01,2.362995e-02,6.582398e-07,1.986940e+01,0.000000e+00,1.986940e+01,2.137184e+01,1.623000e+02
8.363021e+03,9.679422e-02,8.060621e+03,9.329422e-02,9.297265e-01,9.298758e-01,2.363653e-02,6.574759e-07,1.986724e+01,0.000000e+00,1.986724e+01,2.136891e+01,1.623000e+02
8.373022e+03,9.690997e-02,8.070622e+03,9.340997e-02,9.297530e-01,9.298819e-01,2.364310e-02,6.567140e-07,1.986508e+01,0.000000e+00,1.986508e+01,2.136598e+01,1.623000e+02
8.383022e+03,9.702572e-02,8.080622e+03,9.352572e-02,9.297795e-01,9.298880e-01,2.364967e-02,6.559539e-07,1.986292e+01,0.000000e+00,1.986292e+01,2.136304e+01,1.623000e+02
8.393023e+03,9.714147e-02,8.090623e+03,9.364147e-02,9.298059e-01,9.298941e-01,2.365622e-02,6.551957e-07,1.986076e+01,0.000000e+00,1.986076e+01,2.136011e+01,1.623000e+02
8.403024e+03,9.725722e-02,8.100624e+03,9.375722e-02,9.298324e-01,9.299002e-01,2.366277e-02,6.544393e-07,1.985860e+01,0.000000e+00,1.985860e+01,2.135718e+01,1.623000e+02
8.413025e+03,9.737297e-02,8.110625e+03,9.387297e-02,9.298570e-01,9.299062e-01,2.366931e-02,6.536848e-07,1.985684e+01,0.000000e+00,1.985684e+01,2.135473e+01,1.622875e+02
8.423025e+03,9.748872e-02,8.120625e+03,9.398872e-02,9.298782e-01,9.299123e-01,2.367584e-02,6.529321e-07,1.985577e+01,0.000000e+00,1.985577e+01,2.135308e+01,1.622540e+02
8.433026e+03,9.760447e-02,8.130626e+03,9.410447e-02,9.298995e-01,9.299184e-01,2.368237e-02,6.521812e-07,1.985469e+01,0.000000e+00,1.985469e+01,2.135144e+01,1.622204e+02
8.443027e+03,9.772022e-02,8.140627e+03,9.422022e-02,9.299207e-01,9.299245e-01,2.368889e-02,6.514322e-07,1.985361e+01,0.000000e+00,1.985361e+01,2.134979e+01,1.621869e+02
8.453028e+03,9.783597e-02,8.150628e+03,9.433597e-02,9.299420e-01,9.299305e-01,2.369540e-02,6.506850e-07,1.985254e+01,0.000000e+00,1.985254e+01,2.134815e+01,1.621533e+02
8.463029e+03,9.795172e-02,8.160629e+03,9.445172e-02,9.299632e-01,9.299366e-01,2.370190e-02,6.499397e-07,1.985146e+01,0.000000e+00,1.985146e+01,2.134650e+01,1.621198e+02
8.473029e+03,9.806747e-02,8.170629e+03,9.456747e-02,9.299963e-01,9.299426e-01,2.370840e-02,6.491961e-07,1.985126e+01,0.000000e+00,1.985126e+01,2.134553e+01,1.620864e+02
8.483030e+03,9.818322e-02,8.180630e+03,9.468322e-02,9.300463e-01,9.299486e-01,2.371489e-02,6.484543e-07,1.985232e+01,0.000000e+00,1.985232e+01,2.134552e+01,1.620534e+02
8.493031e+03,9.829897e-02,8.190631e+03,9.479897e-02,9.300964e-01,9.299547e-01,2.372137e-02,6.477144e-07,1.985338e+01,0.000000e+00,1.985338e+01,2.134551e+01,1.620203e+02
8.503032e+03,9.841472e-02,8.200632e+03,9.491472e-02,9.301464e-01,9.299607e-01,2.372784e-02,6.469762e-07,1.985444e+01,0.000000e+00,1.985444e+01,2.134550e+01,1.619872e+02
8.513032e+03,9.853047e-02,8.210632e+03,9.503047e-02,9.301965e-01,9.299667e-01,2.373431e-02,6.462398e-07,1.985550e+01,0.000000e+00,1.985550e+01,2.134550e+01,1.619542e+02
8.523033e+03,9.864622e-02,8.220633e+03,9.514622e-02,9.302465e-01,9.299727e-01,2.374077e-02,6.455052e-07,1.985657e+01,0.000000e+00,1.985657e+01,2.134549e+01,1.619211e+02
8.533034e+03,9.876197e-02,8.230634e+03,9.526197e-02,9.302710e-01,9.299787e-01,2.374722e-02,6.447723e-07,1.985840e+01,0.000000e+00,1.985840e+01,2.134690e+01,1.618939e+02
8.543035e+03,9.887772e-02,8.240635e+03,9.537772e-02,9.302506e-01,9.299847e-01,2.375367e-02,6.440413e-07,1.986161e+01,0.000000e+00,1.986161e+01,2.135082e+01,1.618771e+02
8.553035e+03,9.899347e-02,8.250635e+03,9.549347e-02,9.302301e-01,9.299907e-01,2.376010e-02,6.433120e-07,1.986481e+01,0.000000e+00,1.986481e+01,2.135473e+01,1.618604e+02
8.563036e+03,9.910922e-02,8.260636e+03,9.560922e-02,9.302097e-01,9.299967e-01,2.376653e-02,6.425844e-07,1.986802e+01,0.000000e+00,1.986802e+01,2.135864e+01,1.618436e+02
8.573037e+03,9.922497e-02,8.270637e+03,9.572497e-02,9.301892e-01,9.300026e-01,2.377296e-02,6.418586e-07,1.987122e+01,0.000000e+00,1.987122e+01,2.136256e+01,1.618268e+02
8.583038e+03,9.934072e-02,8.280638e+03,9.584072e-02,9.301688e-01,9.300086e-01,2.377937e-02,6.411345e-07,1.987443e+01,0.000000e+00,1.987443e+01,2.136647e+01,1.618100e+02
8.593039e+03,9.945646e-02,8.290639e+03,9.595646e-02,9.301420e-01,9.300146e-01,2.378578e-02,6.404121e-07,1.987509e+01,0.000000e+00,1.987509e+01,2.136781e+01,1.618065e+02
8.603039e+03,9.957221e-02,8.300639e+03,9.607221e-02,9.301059e-01,9.300205e-01,2.379218e-02,6.396915e-07,1.987198e+01,0.000000e+00,1.987198e+01,2.136529e+01,1.618228e+02
8.613040e+03,9.968796e-02,8.310640e+03,9.618796e-02,9.300698e-01,9.300265e-01,2.379857e-02,6.389726e-07,1.986887e+01,0.000000e+00,1.986887e+01,2.136277e+01,1.618391e+02
8.623041e+03,9.980371e-02,8.320641e+03,9.630371e-02,9.300336e-01,9.300324e-01,2.380496e-02,6.382554e-07,1.986575e+01,0.000000e+00,1.986575e+01,2.136025e+01,1.618555e+02
8.633042e+03,9.991946e-02,8.330642e+03,9.641946e-02,9.299975e-01,9.300383e-01,2.381134e-02,6.375400e-07,1.986264e+01,0.000000e+00,1.986264e+01,2.135773e+01,1.618718e+02
8.643042e+03,1.000352e-01,8.340642e+03,9.653521e-02,9.299614e-01,9.300443e-01,2.381771e-02,6.368262e-07,1.985952e+01,0.000000e+00,1.985952e+01,2.135521e+01,1.618881e+02
8.653043e+03,1.001510e-01,8.350643e+03,9.665096e-02,9.299311e-01,9.300502e-01,2.382408e-02,6.361141e-07,1.985724e+01,0.000000e+00,1.985724e+01,2.135346e+01,1.619090e+02
8.663044e+03,1.002667e-01,8.360644e+03,9.676671e-02,9.299167e-01,9.300561e-01,2.383044e-02,6.354037e-07,1.985724e+01,0.000000e+00,1.985724e+01,2.135379e+01,1.619425e+02
8.673045e+03,1.003825e-01,8.370645e+03,9.688246e-02,9.299023e-01,9.300620e-01,2.383679e-02,6.346950e-07,1.985724e+01,0.000000e+00,1.985724e+01,2.135412e+01,1.619761e+02
8.683046e+03,1.004982e-01,8.380646e+03,9.699821e-02,9.298879e-01,9.300679e-01,2.384313e-02,6.339880e-07,1.985724e+01,0.000000e+00,1.985724e+01,2.135445e+01,1.620096e+02
8.693046e+03,1.006140e-01,8.390646e+03,9.711396e-02,9.298735e-01,9.300738e-01,2.384947e-02,6.332826e-07,1.985724e+01,0.000000e+00,1.985724e+01,2.135478e+01,1.620432e+02
8.703047e+03,1.007297e-01,8.400647e+03,9.722971e-02,9.298591e-01,9.300797e-01,2.385580e-02,6.325790e-07,1.985724e+01,0.000000e+00,1.985724e+01,2.135511e+01,1.620767e+02
8.713048e+03,1.008455e-01,8.410648e+03,9.734546e-02,9.298650e-01,9.300856e-01,2.386212e-02,6.318769e-07,1.985691e+01,0.000000e+00,1.985691e+01,2.135462e+01,1.620949e+02
8.723049e+03,1.009612e-01,8.420649e+03,9.746121e-02,9.299169e-01,9.300914e-01,2.386844e-02,6.311766e-07,1.985584e+01,0.000000e+00,1.985584e+01,2.135227e+01,1.620781e+02
8.733049e+03,1.010770e-01,8.430649e+03,9.757696e-02,9.299688e-01,9.300973e-01,2.387475e-02,6.304778e-07,1.985476e+01,0.000000e+00,1.985476e+01,2.134992e+01,1.620613e+02
8.743050e+03,1.011927e-01,8.440650e+03,9.769271e-02,9.300207e-01,9.301032e-01,2.388105e-02,6.297808e-07,1.985368e+01,0.000000e+00,1.985368e+01,2.134757e+01,1.620445e+02
8.753051e+03,1.013085e-01,8.450651e+03,9.780846e-02,9.300727e-01,9.301090e-01,2.388734e-02,6.290853e-07,1.985261e+01,0.000000e+00,1.985261e+01,2.134522e+01,1.620278e+02
8.763052e+03,1.014242e-01,8.460652e+03,9.792421e-02,9.301246e-01,9.301149e-01,2.389363e-02,6.283915e-07,1.985153e+01,0.000000e+00,1.985153e+01,2.134287e+01,1.620110e+02
8.773052e+03,1.015400e-01,8.470652e+03,9.803996e-02,9.301729e-01,9.301207e-01,2.389991e-02,6.276993e-07,1.985083e+01,0.000000e+00,1.985083e+01,2.134101e+01,1.619884e+02
8.783053e+03,1.016557e-01,8.480653e+03,9.815571e-02,9.302142e-01,9.301265e-01,2.390618e-02,6.270088e-07,1.985083e+01,0.000000e+00,1.985083e+01,2.134006e+01,1.619549e+02
8.793054e+03,1.017715e-01,8.490654e+03,9.827146e-02,9.302556e-01,9.301324e-01,2.391245e-02,6.263198e-07,1.985083e+01,0.000000e+00,1.985083e+01,2.133911e+01,1.619213e+02
8.803055e+03,1.018872e-01,8.500655e+03,9.838721e-02,9.302970e-01,9.301382e-01,2.391871e-02,6.256325e-07,1.985083e+01,0.000000e+00,1.985083e+01,2.133816e+01,1.618878e+02
8.813056e+03,1.020030e-01,8.510656e+03,9.850296e-02,9.303384e-01,9.301440e-01,2.392497e-02,6.249467e-07,1.985083e+01,0.000000e+00,1.985083e+01,2.133721e+01,1.618542e+02
8.823056e+03,1.021187e-01,8.520656e+03,9.861871e-02,9.303797e-01,9.301498e-01,2.393121e-02,6.242626e-07,1.985083e+01,0.000000e+00,1.985083e+01,2.133626e+01,1.618207e+02
8.833057e+03,1.022345e-01,8.530657e+03,9.873446e-02,9.304473e-01,9.301556e-01,2.393745e-02,6.235800e-07,1.985042e+01,0.000000e+00,1.985042e+01,2.133427e+01,1.617871e+02
8.843058e+03,1.023502e-01,8.540658e+03,9.885021e-02,9.305570e-01,9.301614e-01,2.394368e-02,6.228991e-07,1.984935e+01,0.000000e+00,1.984935e+01,2.133062e+01,1.617536e+02
8.853059e+03,1.024660e-01,8.550659e+03,9.896596e-02,9.306666e-01,9.301672e-01,2.394991e-02,6.222197e-07,1.984829e+01,0.000000e+00,1.984829e+01,2.132696e+01,1.617200e+02
8.863059e+03,1.025817e-01,8.560659e+03,9.908171e-02,9.307763e-01,9.301730e-01,2.395613e-02,6.215419e-07,1.984723e+01,0.000000e+00,1.984723e+01,2.132330e+01,1.616865e+02
8.873060e+03,1.026975e-01,8.570660e+03,9.919746e-02,9.308859e-01,9.301788e-01,2.396234e-02,6.208657e-07,1.984616e+01,0.000000e+00,1.984616e+01,2.131965e+01,1.616529e+02
8.883061e+03,1.028132e-01,8.580661e+03,9.931320e-02,9.309956e-01,9.301846e-01,2.396855e-02,6.201910e-07,1.984510e+01,0.000000e+00,1.984510e+01,2.131600e+01,1.616194e+02
8.893062e+03,1.029290e-01,8.590662e+03,9.942895e-02,9.310724e-01,9.301903e-01,2.397475e-02,6.195179e-07,1.984492e+01,0.000000e+00,1.984492e+01,2.131405e+01,1.615931e+02
8.903062e+03,1.030447e-01,8.600662e+03,9.954470e-02,9.311044e-01,9.301961e-01,2.398094e-02,6.188463e-07,1.984595e+01,0.000000e+00,1.984595e+01,2.131443e+01,1.615768e+02
8.913063e+03,1.031605e-01,8.610663e+03,9.966045e-02,9.311364e-01,9.302018e-01,2.398713e-02,6.181763e-07,1.984699e+01,0.000000e+00,1.984699e+01,2.131480e+01,1.615605e+02
8.923064e+03,1.032762e-01,8.620664e+03,9.977620e-02,9.311684e-01,9.302076e-01,2.399330e-02,6.175079e-07,1.984802e+01,0.000000e+00,1.984802e+01,2.131518e+01,1.615442e+02
8.933065e+03,1.033920e-01,8.630665e+03,9.989195e-02,9.312004e-01,9.302133e-01,2.399948e-02,6.168409e-07,1.984906e+01,0.000000e+00,1.984906e+01,2.131556e+01,1.615279e+02
8.943066e+03,1.035077e-01,8.640666e+03,1.000077e-01,9.312324e-01,9.302191e-01,2.400564e-02,6.161755e-07,1.985009e+01,0.000000e+00,1.985009e+01,2.131594e+01,1.615116e+02
8.953066e+03,1.036235e-01,8.650666e+03,1.001235e-01,9.312289e-01,9.302248e-01,2.401180e-02,6.155117e-07,1.985175e+01,0.000000e+00,1.985175e+01,2.131780e+01,1.615291e+02
8.963067e+03,1.037392e-01,8.660667e+03,1.002392e-01,9.311381e-01,9.302305e-01,2.401795e-02,6.148493e-07,1.985496e+01,0.000000e+00,1.985496e+01,2.132332e+01,1.616297e+02
8.973068e+03,1.038550e-01,8.670668e+03,1.003550e-01,9.310473e-01,9.302362e-01,2.402410e-02,6.141885e-07,1.985816e+01,0.000000e+00,1.985816e+01,2.132884e+01,1.617304e+02
8.983069e+03,1.039707e-01,8.680669e+03,1.004707e-01,9.309565e-01,9.302419e-01,2.403024e-02,6.135292e-07,1.986137e+01,0.000000e+00,1.986137e+01,2.133437e+01,1.618310e+02
8.993069e+03,1.040865e-01,8.690669e+03,1.005865e-01,9.308657e-01,9.302476e-01,2.403637e-02,6.128714e-07,1.986457e+01,0.000000e+00,1.986457e+01,2.133989e+01,1.619317e+02
9.003070e+03,1.042022e-01,8.700670e+03,1.007022e-01,9.307749e-01,9.302533e-01,2.404250e-02,6.122150e-07,1.986778e+01,0.000000e+00,1.986778e+01,2.134542e+01,1.620323e+02
9.013071e+03,1.043180e-01,8.710671e+03,1.008180e-01,9.306988e-01,9.302590e-01,2.404862e-02,6.115602e-07,1.986923e+01,0.000000e+00,1.986923e+01,2.134873e+01,1.621110e+02
9.023072e+03,1.044337e-01,8.720672e+03,1.009337e-01,9.306528e-01,9.302647e-01,2.405473e-02,6.109069e-07,1.986710e+01,0.000000e+00,1.986710e+01,2.134749e+01,1.621446e+02
9.033072e+03,1.045494e-01,8.730672e+03,1.010494e-01,9.306069e-01,9.302704e-01,2.406083e-02,6.102551e-07,1.986498e+01,0.000000e+00,1.986498e+01,2.134626e+01,1.621781e+02
9.043073e+03,1.046652e-01,8.740673e+03,1.011652e-01,9.305609e-01,9.302761e-01,2.406693e-02,6.096047e-07,1.986285e+01,0.000000e+00,1.986285e+01,2.134503e+01,1.622117e+02
9.053074e+03,1.047809e-01,8.750674e+03,1.012809e-01,9.305150e-01,9.302817e-01,2.407303e-02,6.089558e-07,1.986072e+01,0.000000e+00,1.986072e+01,2.134379e+01,1.622452e+02
9.063075e+03,1.048967e-01,8.760675e+03,1.013967e-01,9.304690e-01,9.302874e-01,2.407911e-02,6.083084e-07,1.985859e+01,0.000000e+00,1.985859e+01,2.134256e+01,1.622788e+02
9.073076e+03,1.050124e-01,8.770676e+03,1.015124e-01,9.304250e-01,9.302931e-01,2.408519e-02,6.076625e-07,1.985802e+01,0.000000e+00,1.985802e+01,2.134296e+01,1.623062e+02
9.083076e+03,1.051282e-01,8.780676e+03,1.016282e-01,9.303843e-01,9.302987e-01,2.409127e-02,6.070180e-07,1.986015e+01,0.000000e+00,1.986015e+01,2.134618e+01,1.623229e+02
9.093077e+03,1.052439e-01,8.790677e+03,1.017439e-01,9.303436e-01,9.303044e-01,2.409734e-02,6.063750e-07,1.986228e+01,0.000000e+00,1.986228e+01,2.134940e+01,1.623397e+02
9.103078e+03,1.053597e-01,8.800678e+03,1.018597e-01,9.303030e-01,9.303100e-01,2.410340e-02,6.057334e-07,1.986441e+01,0.000000e+00,1.986441e+01,2.135262e+01,1.623565e+02
9.113079e+03,1.054754e-01,8.810679e+03,1.019754e-01,9.302623e-01,9.303156e-01,2.410945e-02,6.050932e-07,1.986654e+01,0.000000e+00,1.986654e+01,2.135584e+01,1.623733e+02
9.123079e+03,1.055912e-01,8.820679e+03,1.020912e-01,9.302217e-01,9.303213e-01,2.411550e-02,6.044546e-07,1.986867e+01,0.000000e+00,1.986867e+01,2.135907e+01,1.623900e+02
9.133080e+03,1.057069e-01,8.830680e+03,1.022069e-01,9.301897e-01,9.303269e-01,2.412154e-02,6.038173e-07,1.987036e+01,0.000000e+00,1.987036e+01,2.136162e+01,1.624000e+02
9.143081e+03,1.058227e-01,8.840681e+03,1.023227e-01,9.301706e-01,9.303325e-01,2.412758e-02,6.031815e-07,1.987142e+01,0.000000e+00,1.987142e+01,2.136320e+01,1.624000e+02
9.153082e+03,1.059384e-01,8.850682e+03,1.024384e-01,9.301514e-01,9.303381e-01,2.413361e-02,6.025471e-07,1.987248e+01,0.000000e+00,1.987248e+01,2.136478e+01,1.624000e+02
9.163082e+03,1.060542e-01,8.860682e+03,1.025542e-01,9.301323e-01,9.303437e-01,2.413963e-02,6.019141e-07,1.987354e+01,0.000000e+00,1.987354e+01,2.136636e+01,1.624000e+02
9.173083e+03,1.061699e-01,8.870683e+03,1.026699e-01,9.301132e-01,9.303493e-01,2.414565e-02,6.012825e-07,1.987460e+01,0.000000e+00,1.987460e+01,2.136794e+01,1.624000e+02
9.183084e+03,1.062857e-01,8.880684e+03,1.027857e-01,9.300940e-01,9.303549e-01,2.415166e-02,6.006524e-07,1.987566e+01,0.000000e+00,1.987566e+01,2.136952e+01,1.624000e+02
9.193085e+03,1.064014e-01,8.890685e+03,1.029014e-01,9.300915e-01,9.303605e-01,2.415766e-02,6.000237e-07,1.987481e+01,0.000000e+00,1.987481e+01,2.136866e+01,1.624000e+02
9.203086e+03,1.065172e-01,8.900686e+03,1.030172e-01,9.301188e-01,9.303661e-01,2.416366e-02,5.993963e-07,1.987053e+01,0.000000e+00,1.987053e+01,2.136343e+01,1.624000e+02
9.213086e+03,1.066329e-01,8.910686e+03,1.031329e-01,9.301461e-01,9.303716e-01,2.416965e-02,5.987704e-07,1.986625e+01,0.000000e+00,1.986625e+01,2.135820e+01,1.624000e+02
9.223087e+03,1.067487e-01,8.920687e+03,1.032487e-01,9.301734e-01,9.303772e-01,2.417563e-02,5.981459e-07,1.986197e+01,0.000000e+00,1.986197e+01,2.135298e+01,1.624000e+02
9.233088e+03,1.068644e-01,8.930688e+03,1.033644e-01,9.302007e-01,9.303828e-01,2.418161e-02,5.975227e-07,1.985769e+01,0.000000e+00,1.985769e+01,2.134775e+01,1.624000e+02
9.243089e+03,1.069802e-01,8.940689e+03,1.034802e-01,9.302280e-01,9.303883e-01,2.418758e-02,5.969009e-07,1.985341e+01,0.000000e+00,1.985341e+01,2.134252e+01,1.624000e+02
9.253089e+03,1.070959e-01,8.950689e+03,1.035959e-01,9.302749e-01,9.303939e-01,2.419355e-02,5.962805e-07,1.985042e+01,0.000000e+00,1.985042e+01,2.133823e+01,1.623806e+02
9.263090e+03,1.072117e-01,8.960690e+03,1.037117e-01,9.303516e-01,9.303994e-01,2.419951e-02,5.956615e-07,1.984938e+01,0.000000e+00,1.984938e+01,2.133536e+01,1.623317e+02
9.273091e+03,1.073274e-01,8.970691e+03,1.038274e-01,9.304282e-01,9.304050e-01,2.420547e-02,5.950439e-07,1.984835e+01,0.000000e+00,1.984835e+01,2.133249e+01,1.622828e+02
9.283092e+03,1.074432e-01,8.980692e+03,1.039432e-01,9.305049e-01,9.304105e-01,2.421141e-02,5.944276e-07,1.984731e+01,0.000000e+00,1.984731e+01,2.132962e+01,1.622339e+02
9.293092e+03,1.075589e-01,8.990692e+03,1.040589e-01,9.305815e-01,9.304160e-01,2.421735e-02,5.938127e-07,1.984628e+01,0.000000e+00,1.984628e+01,2.132675e+01,1.621850e+02
9.303093e+03,1.076747e-01,9.000693e+03,1.041747e-01,9.306582e-01,9.304215e-01,2.422329e-02,5.931991e-07,1.984525e+01,0.000000e+00,1.984525e+01,2.132388e+01,1.621360e+02
9.313094e+03,1.077904e-01,9.010694e+03,1.042904e-01,9.307182e-01,9.304271e-01,2.422922e-02,5.925869e-07,1.984505e+01,0.000000e+00,1.984505e+01,2.132229e+01,1.621000e+02
9.323095e+03,1.079062e-01,9.020695e+03,1.044062e-01,9.307317e-01,9.304326e-01,2.423514e-02,5.919761e-07,1.984719e+01,0.000000e+00,1.984719e+01,2.132428e+01,1.621000e+02
9.333096e+03,1.080219e-01,9.030696e+03,1.045219e-01,9.307451e-01,9.304381e-01,2.424106e-02,5.913666e-07,1.984933e+01,0.000000e+00,1.984933e+01,2.132627e+01,1.621000e+02
9.343096e+03,1.081377e-01,9.040696e+03,1.046377e-01,9.307586e-01,9.304436e-01,2.424697e-02,5.907584e-07,1.985147e+01,0.000000e+00,1.985147e+01,2.132827e+01,1.621000e+02
9.353097e+03,1.082534e-01,9.050697e+03,1.047534e-01,9.307721e-01,9.304491e-01,2.425288e-02,5.901515e-07,1.985361e+01,0.000000e+00,1.985361e+01,2.133026e+01,1.621000e+02
9.363098e+03,1.083692e-01,9.060698e+03,1.048692e-01,9.307855e-01,9.304546e-01,2.425877e-02,5.895460e-07,1.985575e+01,0.000000e+00,1.985575e+01,2.133225e+01,1.621000e+02
9.373099e+03,1.084849e-01,9.070699e+03,1.049849e-01,9.307845e-01,9.304600e-01,2.426467e-02,5.889418e-07,1.985757e+01,0.000000e+00,1.985757e+01,2.133423e+01,1.621103e+02
9.383099e+03,1.086007e-01,9.080699e+03,1.051007e-01,9.307501e-01,9.304655e-01,2.427055e-02,5.883390e-07,1.985865e+01,0.000000e+00,1.985865e+01,2.133617e+01,1.621443e+02
9.393100e+03,1.087164e-01,9.090700e+03,1.052164e-01,9.307157e-01,9.304710e-01,2.427644e-02,5.877374e-07,1.985973e+01,0.000000e+00,1.985973e+01,2.133812e+01,1.621784e+02
9.403101e+03,1.088322e-01,9.100701e+03,1.053322e-01,9.306813e-01,9.304765e-01,2.428231e-02,5.871372e-07,1.986081e+01,0.000000e+00,1.986081e+01,2.134007e+01,1.622124e+02
9.413102e+03,1.089479e-01,9.110702e+03,1.054479e-01,9.306469e-01,9.304819e-01,2.428818e-02,5.865383e-07,1.986189e+01,0.000000e+00,1.986189e+01,2.134202e+01,1.622465e+02
9.423103e+03,1.090637e-01,9.120703e+03,1.055637e-01,9.306125e-01,9.304874e-01,2.429404e-02,5.859407e-07,1.986297e+01,0.000000e+00,1.986297e+01,2.134397e+01,1.622805e+02
9.433103e+03,1.091794e-01,9.130703e+03,1.056794e-01,9.305900e-01,9.304928e-01,2.429990e-02,5.853443e-07,1.986403e+01,0.000000e+00,1.986403e+01,2.134564e+01,1.623000e+02
9.443104e+03,1.092952e-01,9.140704e+03,1.057952e-01,9.305833e-01,9.304983e-01,2.430575e-02,5.847493e-07,1.986508e+01,0.000000e+00,1.986508e+01,2.134692e+01,1.623000e+02
9.453105e+03,1.094109e-01,9.150705e+03,1.059109e-01,9.305766e-01,9.305037e-01,2.431159e-02,5.841556e-07,1.986613e+01,0.000000e+00,1.986613e+01,2.134820e+01,1.623000e+02
9.463106e+03,1.095267e-01,9.160706e+03,1.060267e-01,9.305699e-01,9.305091e-01,2.431743e-02,5.835631e-07,1.986718e+01,0.000000e+00,1.986718e+01,2.134948e+01,1.623000e+02
9.473106e+03,1.096424e-01,9.170706e+03,1.061424e-01,9.305632e-01,9.305146e-01,2.432327e-02,5.829720e-07,1.986823e+01,0.000000e+00,1.986823e+01,2.135076e+01,1.623000e+02
9.483107e+03,1.097582e-01,9.180707e+03,1.062582e-01,9.305565e-01,9.305200e-01,2.432909e-02,5.823821e-07,1.986928e+01,0.000000e+00,1.986928e+01,2.135204e+01,1.623000e+02
9.493108e+03,1.098739e-01,9.190708e+03,1.063739e-01,9.305575e-01,9.305254e-01,2.433492e-02,5.817935e-07,1.986912e+01,0.000000e+00,1.986912e+01,2.135185e+01,1.623000e+02
9.503109e+03,1.099897e-01,9.200709e+03,1.064897e-01,9.305711e-01,9.305308e-01,2.434073e-02,5.812062e-07,1.986699e+01,0.000000e+00,1.986699e+01,2.134925e+01,1.623000e+02
9.513109e+03,1.101054e-01,9.210709e+03,1.066054e-01,9.305846e-01,9.305362e-01,2.434654e-02,5.806201e-07,1.986487e+01,0.000000e+00,1.986487e+01,2.134665e+01,1.623000e+02
9.523110e+03,1.102212e-01,9.220710e+03,1.067212e-01,9.305982e-01,9.305416e-01,2.435234e-02,5.800353e-07,1.986274e+01,0.000000e+00,1.986274e+01,2.134405e+01,1.623000e+02
9.533111e+03,1.103369e-01,9.230711e+03,1.068369e-01,9.306118e-01,9.305470e-01,2.435814e-02,5.794517e-07,1.986061e+01,0.000000e+00,1.986061e+01,2.134145e+01,1.623000e+02
9.543112e+03,1.104527e-01,9.240712e+03,1.069527e-01,9.306254e-01,9.305524e-01,2.436393e-02,5.788694e-07,1.985848e+01,0.000000e+00,1.985848e+01,2.133885e+01,1.623000e+02
9.553113e+03,1.105684e-01,9.250713e+03,1.070684e-01,9.306385e-01,9.305578e-01,2.436972e-02,5.782884e-07,1.985724e+01,0.000000e+00,1.985724e+01,2.133722e+01,1.622864e+02
9.563113e+03,1.106842e-01,9.260713e+03,1.071842e-01,9.306508e-01,9.305632e-01,2.437550e-02,5.777086e-07,1.985724e+01,0.000000e+00,1.985724e+01,2.133694e+01,1.622538e+02
9.573114e+03,1.107999e-01,9.270714e+03,1.072999e-01,9.306631e-01,9.305685e-01,2.438128e-02,5.771301e-07,1.985724e+01,0.000000e+00,1.985724e+01,2.133666e+01,1.622211e+02
9.583115e+03,1.109157e-01,9.280715e+03,1.074157e-01,9.306754e-01,9.305739e-01,2.438704e-02,5.765527e-07,1.985724e+01,0.000000e+00,1.985724e+01,2.133638e+01,1.621885e+02
9.593116e+03,1.110314e-01,9.290716e+03,1.075314e-01,9.306878e-01,9.305793e-01,2.439281e-02,5.759767e-07,1.985724e+01,0.000000e+00,1.985724e+01,2.133609e+01,1.621559e+02
9.603116e+03,1.111472e-01,9.300716e+03,1.076472e-01,9.307001e-01,9.305846e-01,2.439856e-02,5.754018e-07,1.985724e+01,0.000000e+00,1.985724e+01,2.133581e+01,1.621233e+02
9.613117e+03,1.112629e-01,9.310717e+03,1.077629e-01,9.307273e-01,9.305900e-01,2.440432e-02,5.748282e-07,1.985694e+01,0.000000e+00,1.985694e+01,2.133486e+01,1.620905e+02
9.623118e+03,1.113787e-01,9.320718e+03,1.078787e-01,9.307919e-01,9.305953e-01,2.441006e-02,5.742558e-07,1.985586e+01,0.000000e+00,1.985586e+01,2.133222e+01,1.620569e+02
9.633119e+03,1.114944e-01,9.330719e+03,1.079944e-01,9.308565e-01,9.306007e-01,2.441580e-02,5.736846e-07,1.985478e+01,0.000000e+00,1.985478e+01,2.132959e+01,1.620234e+02
9.643119e+03,1.116102e-01,9.340719e+03,1.081102e-01,9.309211e-01,9.306060e-01,2.442154e-02,5.731147e-07,1.985371e+01,0.000000e+00,1.985371e+01,2.132695e+01,1.619898e+02
9.653120e+03,1.117259e-01,9.350720e+03,1.082259e-01,9.309857e-01,9.306113e-01,2.442727e-02,5.725459e-07,1.985263e+01,0.000000e+00,1.985263e+01,2.132431e+01,1.619563e+02
9.663121e+03,1.118417e-01,9.360721e+03,1.083417e-01,9.310503e-01,9.306167e-01,2.443299e-02,5.719784e-07,1.985156e+01,0.000000e+00,1.985156e+01,2.132168e+01,1.619227e+02
9.673122e+03,1.119574e-01,9.370722e+03,1.084574e-01,9.310921e-01,9.306220e-01,2.443871e-02,5.714120e-07,1.985185e+01,0.000000e+00,1.985185e+01,2.132104e+01,1.618947e+02
9.683123e+03,1.120732e-01,9.380723e+03,1.085732e-01,9.310861e-01,9.306273e-01,2.444442e-02,5.708469e-07,1.985501e+01,0.000000e+00,1.985501e+01,2.132457e+01,1.618781e+02
9.693123e+03,1.121889e-01,9.390723e+03,1.086889e-01,9.310802e-01,9.306326e-01,2.445012e-02,5.702829e-07,1.985817e+01,0.000000e+00,1.985817e+01,2.132809e+01,1.618616e+02
9.703124e+03,1.123047e-01,9.400724e+03,1.088047e-01,9.310742e-01,9.306379e-01,2.445582e-02,5.697202e-07,1.986133e+01,0.000000e+00,1.986133e+01,2.133162e+01,1.618450e+02
9.713125e+03,1.124204e-01,9.410725e+03,1.089204e-01,9.310683e-01,9.306432e-01,2.446152e-02,5.691586e-07,1.986448e+01,0.000000e+00,1.986448e+01,2.133515e+01,1.618285e+02
