Repository: brandonlampe/CS_Data

# Comments For Consolidation Test: 175_01
_Note:_ herein, the phrase "TEST-NUMBER" will imply the insertion of "175_01".  This format will
often be used when describing local directories.

Following the initial increase in pressure from zero to 19.8 MPa with the Isco Pump.
Schuler gauges did not function during this test; therefore, deformation during initial loading was

## Test Data
Raw test data is contained in: TEST-NUMBER.xlsx

Additionally, calculated values of fractional density have been calculated in TEST-NUMBER.xlsx and
exported to TEST-NUMBER.csv, where the .csv file format allows for easy cross-platform importing
and analysis.

File: UNM_WP_HY_175_01/CREEP_FIT/175_01_CREEP_OUT.csv (part 5 of 31)
Analysis by Brandon Lampe, performed on: 2016/07/04 16:03:07
Experimental results below begin at: 2015/06/20 13:56:33
Duration (sec),Duration (day),Elapsed Time (sec),Elapsed Time (day),Interpolated Fractional Density,Fit to Fractional Density,Fit to Volume Strain,Fit to Volume Strain Rate (1/sec),Confining Pressure (MPa),Pore Pressure (MPa),Terzaghi Pressure (MPa),Solid Pressure (MPa),Temperature (C))
9.723126e+03,1.125362e-01,9.420726e+03,1.090362e-01,9.310624e-01,9.306485e-01,2.446721e-02,5.685982e-07,1.986764e+01,0.000000e+00,1.986764e+01,2.133868e+01,1.618120e+02
9.733126e+03,1.126519e-01,9.430726e+03,1.091519e-01,9.310343e-01,9.306538e-01,2.447289e-02,5.680390e-07,1.986993e+01,0.000000e+00,1.986993e+01,2.134178e+01,1.618235e+02
9.743127e+03,1.127677e-01,9.440727e+03,1.092677e-01,9.309482e-01,9.306591e-01,2.447857e-02,5.674810e-07,1.986993e+01,0.000000e+00,1.986993e+01,2.134376e+01,1.619086e+02
9.753128e+03,1.128834e-01,9.450728e+03,1.093834e-01,9.308621e-01,9.306644e-01,2.448424e-02,5.669242e-07,1.986993e+01,0.000000e+00,1.986993e+01,2.134573e+01,1.619937e+02
9.763129e+03,1.129992e-01,9.460729e+03,1.094992e-01,9.307760e-01,9.306696e-01,2.448991e-02,5.663685e-07,1.986993e+01,0.000000e+00,1.986993e+01,2.134770e+01,1.620788e+02
9.773129e+03,1.131149e-01,9.470729e+03,1.096149e-01,9.306900e-01,9.306749e-01,2.449557e-02,5.658140e-07,1.986993e+01,0.000000e+00,1.986993e+01,2.134968e+01,1.621639e+02
9.783130e+03,1.132307e-01,9.480730e+03,1.097307e-01,9.306039e-01,9.306802e-01,2.450123e-02,5.652606e-07,1.986993e+01,0.000000e+00,1.986993e+01,2.135165e+01,1.622490e+02
9.793131e+03,1.133464e-01,9.490731e+03,1.098464e-01,9.305292e-01,9.306854e-01,2.450688e-02,5.647084e-07,1.986909e+01,0.000000e+00,1.986909e+01,2.135246e+01,1.623199e+02
9.803132e+03,1.134622e-01,9.500732e+03,1.099622e-01,9.304715e-01,9.306907e-01,2.451252e-02,5.641574e-07,1.986699e+01,0.000000e+00,1.986699e+01,2.135153e+01,1.623695e+02
9.813133e+03,1.135779e-01,9.510733e+03,1.100779e-01,9.304139e-01,9.306959e-01,2.451816e-02,5.636075e-07,1.986489e+01,0.000000e+00,1.986489e+01,2.135060e+01,1.624191e+02
9.823133e+03,1.136937e-01,9.520733e+03,1.101937e-01,9.303562e-01,9.307012e-01,2.452379e-02,5.630588e-07,1.986279e+01,0.000000e+00,1.986279e+01,2.134967e+01,1.624687e+02
9.833134e+03,1.138094e-01,9.530734e+03,1.103094e-01,9.302985e-01,9.307064e-01,2.452942e-02,5.625112e-07,1.986070e+01,0.000000e+00,1.986070e+01,2.134873e+01,1.625183e+02
9.843135e+03,1.139252e-01,9.540735e+03,1.104252e-01,9.302409e-01,9.307116e-01,2.453505e-02,5.619647e-07,1.985860e+01,0.000000e+00,1.985860e+01,2.134780e+01,1.625679e+02
9.853136e+03,1.140409e-01,9.550736e+03,1.105409e-01,9.301964e-01,9.307169e-01,2.454066e-02,5.614194e-07,1.985837e+01,0.000000e+00,1.985837e+01,2.134858e+01,1.626059e+02
9.863136e+03,1.141567e-01,9.560736e+03,1.106567e-01,9.301759e-01,9.307221e-01,2.454627e-02,5.608752e-07,1.986158e+01,0.000000e+00,1.986158e+01,2.135250e+01,1.626227e+02
9.873137e+03,1.142724e-01,9.570737e+03,1.107724e-01,9.301555e-01,9.307273e-01,2.455188e-02,5.603322e-07,1.986478e+01,0.000000e+00,1.986478e+01,2.135641e+01,1.626395e+02
9.883138e+03,1.143882e-01,9.580738e+03,1.108882e-01,9.301351e-01,9.307325e-01,2.455748e-02,5.597902e-07,1.986799e+01,0.000000e+00,1.986799e+01,2.136033e+01,1.626563e+02
9.893139e+03,1.145039e-01,9.590739e+03,1.110039e-01,9.301146e-01,9.307377e-01,2.456308e-02,5.592494e-07,1.987119e+01,0.000000e+00,1.987119e+01,2.136424e+01,1.626730e+02
9.903139e+03,1.146197e-01,9.600739e+03,1.111197e-01,9.300942e-01,9.307429e-01,2.456867e-02,5.587098e-07,1.987440e+01,0.000000e+00,1.987440e+01,2.136816e+01,1.626898e+02
9.913140e+03,1.147354e-01,9.610740e+03,1.112354e-01,9.300870e-01,9.307481e-01,2.457425e-02,5.581712e-07,1.987553e+01,0.000000e+00,1.987553e+01,2.136954e+01,1.627000e+02
9.923141e+03,1.148512e-01,9.620741e+03,1.113512e-01,9.301002e-01,9.307533e-01,2.457983e-02,5.576337e-07,1.987345e+01,0.000000e+00,1.987345e+01,2.136700e+01,1.627000e+02
9.933142e+03,1.149669e-01,9.630742e+03,1.114669e-01,9.301135e-01,9.307585e-01,2.458541e-02,5.570974e-07,1.987137e+01,0.000000e+00,1.987137e+01,2.136446e+01,1.627000e+02
9.943143e+03,1.150827e-01,9.640743e+03,1.115827e-01,9.301268e-01,9.307637e-01,2.459098e-02,5.565622e-07,1.986929e+01,0.000000e+00,1.986929e+01,2.136191e+01,1.627000e+02
9.953143e+03,1.151984e-01,9.650743e+03,1.116984e-01,9.301400e-01,9.307689e-01,2.459654e-02,5.560280e-07,1.986721e+01,0.000000e+00,1.986721e+01,2.135937e+01,1.627000e+02
9.963144e+03,1.153142e-01,9.660744e+03,1.118142e-01,9.301533e-01,9.307741e-01,2.460210e-02,5.554950e-07,1.986513e+01,0.000000e+00,1.986513e+01,2.135683e+01,1.627000e+02
9.973145e+03,1.154299e-01,9.670745e+03,1.119299e-01,9.301667e-01,9.307792e-01,2.460765e-02,5.549630e-07,1.986303e+01,0.000000e+00,1.986303e+01,2.135427e+01,1.626957e+02
9.983146e+03,1.155457e-01,9.680746e+03,1.120457e-01,9.301803e-01,9.307844e-01,2.461320e-02,5.544322e-07,1.986089e+01,0.000000e+00,1.986089e+01,2.135166e+01,1.626789e+02
9.993146e+03,1.156614e-01,9.690746e+03,1.121614e-01,9.301940e-01,9.307895e-01,2.461874e-02,5.539024e-07,1.985875e+01,0.000000e+00,1.985875e+01,2.134904e+01,1.626621e+02
1.000315e+04,1.157772e-01,9.700747e+03,1.122772e-01,9.302076e-01,9.307947e-01,2.462428e-02,5.533738e-07,1.985661e+01,0.000000e+00,1.985661e+01,2.134643e+01,1.626453e+02
1.001315e+04,1.158929e-01,9.710748e+03,1.123929e-01,9.302212e-01,9.307998e-01,2.462981e-02,5.528462e-07,1.985447e+01,0.000000e+00,1.985447e+01,2.134382e+01,1.626286e+02
1.002315e+04,1.160087e-01,9.720749e+03,1.125087e-01,9.302349e-01,9.308050e-01,2.463533e-02,5.523196e-07,1.985233e+01,0.000000e+00,1.985233e+01,2.134120e+01,1.626118e+02
1.003315e+04,1.161244e-01,9.730749e+03,1.126244e-01,9.302482e-01,9.308101e-01,2.464085e-02,5.517942e-07,1.985083e+01,0.000000e+00,1.985083e+01,2.133928e+01,1.625900e+02
1.004315e+04,1.162402e-01,9.740750e+03,1.127402e-01,9.302608e-01,9.308153e-01,2.464637e-02,5.512698e-07,1.985083e+01,0.000000e+00,1.985083e+01,2.133899e+01,1.625565e+02
1.005315e+04,1.163559e-01,9.750751e+03,1.128559e-01,9.302733e-01,9.308204e-01,2.465188e-02,5.507465e-07,1.985083e+01,0.000000e+00,1.985083e+01,2.133870e+01,1.625229e+02
1.006315e+04,1.164717e-01,9.760752e+03,1.129717e-01,9.302859e-01,9.308255e-01,2.465739e-02,5.502243e-07,1.985083e+01,0.000000e+00,1.985083e+01,2.133842e+01,1.624894e+02
1.007315e+04,1.165874e-01,9.770753e+03,1.130874e-01,9.302984e-01,9.308306e-01,2.466289e-02,5.497032e-07,1.985083e+01,0.000000e+00,1.985083e+01,2.133813e+01,1.624558e+02
1.008315e+04,1.167032e-01,9.780753e+03,1.132032e-01,9.303110e-01,9.308358e-01,2.466838e-02,5.491830e-07,1.985083e+01,0.000000e+00,1.985083e+01,2.133784e+01,1.624223e+02
1.009315e+04,1.168189e-01,9.790754e+03,1.133189e-01,9.303507e-01,9.308409e-01,2.467387e-02,5.486640e-07,1.985047e+01,0.000000e+00,1.985047e+01,2.133654e+01,1.623831e+02
1.010315e+04,1.169347e-01,9.800755e+03,1.134347e-01,9.304442e-01,9.308460e-01,2.467935e-02,5.481460e-07,1.984941e+01,0.000000e+00,1.984941e+01,2.133326e+01,1.623328e+02
1.011316e+04,1.170504e-01,9.810756e+03,1.135504e-01,9.305376e-01,9.308511e-01,2.468483e-02,5.476290e-07,1.984834e+01,0.000000e+00,1.984834e+01,2.132997e+01,1.622824e+02
1.012316e+04,1.171662e-01,9.820756e+03,1.136662e-01,9.306310e-01,9.308562e-01,2.469031e-02,5.471131e-07,1.984728e+01,0.000000e+00,1.984728e+01,2.132669e+01,1.622321e+02
1.013316e+04,1.172819e-01,9.830757e+03,1.137819e-01,9.307245e-01,9.308613e-01,2.469578e-02,5.465983e-07,1.984621e+01,0.000000e+00,1.984621e+01,2.132340e+01,1.621818e+02
1.014316e+04,1.173977e-01,9.840758e+03,1.138977e-01,9.308179e-01,9.308663e-01,2.470124e-02,5.460845e-07,1.984515e+01,0.000000e+00,1.984515e+01,2.132012e+01,1.621315e+02
1.015316e+04,1.175134e-01,9.850759e+03,1.140134e-01,9.308801e-01,9.308714e-01,2.470670e-02,5.455717e-07,1.984568e+01,0.000000e+00,1.984568e+01,2.131927e+01,1.620937e+02
1.016316e+04,1.176292e-01,9.860760e+03,1.141292e-01,9.308903e-01,9.308765e-01,2.471215e-02,5.450599e-07,1.984889e+01,0.000000e+00,1.984889e+01,2.132248e+01,1.620769e+02
1.017316e+04,1.177449e-01,9.870760e+03,1.142449e-01,9.309004e-01,9.308816e-01,2.471760e-02,5.445492e-07,1.985209e+01,0.000000e+00,1.985209e+01,2.132569e+01,1.620602e+02
1.018316e+04,1.178607e-01,9.880761e+03,1.143607e-01,9.309106e-01,9.308866e-01,2.472305e-02,5.440395e-07,1.985530e+01,0.000000e+00,1.985530e+01,2.132890e+01,1.620434e+02
1.019316e+04,1.179764e-01,9.890762e+03,1.144764e-01,9.309208e-01,9.308917e-01,2.472848e-02,5.435309e-07,1.985850e+01,0.000000e+00,1.985850e+01,2.133211e+01,1.620266e+02
1.020316e+04,1.180922e-01,9.900763e+03,1.145922e-01,9.309309e-01,9.308968e-01,2.473392e-02,5.430232e-07,1.986171e+01,0.000000e+00,1.986171e+01,2.133532e+01,1.620098e+02
1.021316e+04,1.182079e-01,9.910763e+03,1.147079e-01,9.309137e-01,9.309018e-01,2.473934e-02,5.425166e-07,1.986359e+01,0.000000e+00,1.986359e+01,2.133773e+01,1.620202e+02
1.022316e+04,1.183237e-01,9.920764e+03,1.148237e-01,9.308576e-01,9.309069e-01,2.474477e-02,5.420110e-07,1.986359e+01,0.000000e+00,1.986359e+01,2.133902e+01,1.620692e+02
1.023316e+04,1.184394e-01,9.930765e+03,1.149394e-01,9.308015e-01,9.309119e-01,2.475019e-02,5.415064e-07,1.986359e+01,0.000000e+00,1.986359e+01,2.134030e+01,1.621181e+02
1.024317e+04,1.185552e-01,9.940766e+03,1.150552e-01,9.307454e-01,9.309169e-01,2.475560e-02,5.410028e-07,1.986359e+01,0.000000e+00,1.986359e+01,2.134159e+01,1.621670e+02
1.025317e+04,1.186709e-01,9.950766e+03,1.151709e-01,9.306893e-01,9.309220e-01,2.476101e-02,5.405002e-07,1.986359e+01,0.000000e+00,1.986359e+01,2.134288e+01,1.622159e+02
1.026317e+04,1.187867e-01,9.960767e+03,1.152867e-01,9.306332e-01,9.309270e-01,2.476641e-02,5.399986e-07,1.986359e+01,0.000000e+00,1.986359e+01,2.134416e+01,1.622648e+02
1.027317e+04,1.189024e-01,9.970768e+03,1.154024e-01,9.305909e-01,9.309320e-01,2.477181e-02,5.394980e-07,1.986388e+01,0.000000e+00,1.986388e+01,2.134545e+01,1.623047e+02
1.028317e+04,1.190182e-01,9.980769e+03,1.155182e-01,9.305841e-01,9.309371e-01,2.477720e-02,5.389985e-07,1.986495e+01,0.000000e+00,1.986495e+01,2.134675e+01,1.623215e+02
1.029317e+04,1.191339e-01,9.990770e+03,1.156339e-01,9.305773e-01,9.309421e-01,2.478259e-02,5.384999e-07,1.986601e+01,0.000000e+00,1.986601e+01,2.134805e+01,1.623382e+02
1.030317e+04,1.192497e-01,1.000077e+04,1.157497e-01,9.305705e-01,9.309471e-01,2.478797e-02,5.380023e-07,1.986708e+01,0.000000e+00,1.986708e+01,2.134935e+01,1.623550e+02
1.031317e+04,1.193654e-01,1.001077e+04,1.158654e-01,9.305637e-01,9.309521e-01,2.479335e-02,5.375057e-07,1.986814e+01,0.000000e+00,1.986814e+01,2.135065e+01,1.623718e+02
1.032317e+04,1.194812e-01,1.002077e+04,1.159812e-01,9.305569e-01,9.309571e-01,2.479872e-02,5.370101e-07,1.986921e+01,0.000000e+00,1.986921e+01,2.135195e+01,1.623886e+02
1.033317e+04,1.195969e-01,1.003077e+04,1.160969e-01,9.305587e-01,9.309621e-01,2.480409e-02,5.365154e-07,1.986892e+01,0.000000e+00,1.986892e+01,2.135161e+01,1.624000e+02
1.034317e+04,1.197127e-01,1.004077e+04,1.162127e-01,9.305789e-01,9.309671e-01,2.480945e-02,5.360218e-07,1.986576e+01,0.000000e+00,1.986576e+01,2.134775e+01,1.624000e+02
1.035317e+04,1.198284e-01,1.005077e+04,1.163284e-01,9.305991e-01,9.309721e-01,2.481481e-02,5.355291e-07,1.986261e+01,0.000000e+00,1.986261e+01,2.134389e+01,1.624000e+02
1.036317e+04,1.199442e-01,1.006077e+04,1.164442e-01,9.306192e-01,9.309771e-01,2.482016e-02,5.350374e-07,1.985945e+01,0.000000e+00,1.985945e+01,2.134004e+01,1.624000e+02
1.037318e+04,1.200599e-01,1.007078e+04,1.165599e-01,9.306394e-01,9.309820e-01,2.482551e-02,5.345466e-07,1.985629e+01,0.000000e+00,1.985629e+01,2.133618e+01,1.624000e+02
1.038318e+04,1.201757e-01,1.008078e+04,1.166757e-01,9.306595e-01,9.309870e-01,2.483086e-02,5.340569e-07,1.985313e+01,0.000000e+00,1.985313e+01,2.133232e+01,1.624000e+02
1.039318e+04,1.202914e-01,1.009078e+04,1.167914e-01,9.306816e-01,9.309920e-01,2.483620e-02,5.335681e-07,1.985083e+01,0.000000e+00,1.985083e+01,2.132934e+01,1.623954e+02
1.040318e+04,1.204072e-01,1.010078e+04,1.169072e-01,9.307087e-01,9.309969e-01,2.484153e-02,5.330802e-07,1.985083e+01,0.000000e+00,1.985083e+01,2.132872e+01,1.623787e+02
1.041318e+04,1.205229e-01,1.011078e+04,1.170229e-01,9.307358e-01,9.310019e-01,2.484686e-02,5.325933e-07,1.985083e+01,0.000000e+00,1.985083e+01,2.132810e+01,1.623619e+02
1.042318e+04,1.206387e-01,1.012078e+04,1.171387e-01,9.307629e-01,9.310069e-01,2.485218e-02,5.321074e-07,1.985083e+01,0.000000e+00,1.985083e+01,2.132748e+01,1.623451e+02
1.043318e+04,1.207544e-01,1.013078e+04,1.172544e-01,9.307900e-01,9.310118e-01,2.485750e-02,5.316224e-07,1.985083e+01,0.000000e+00,1.985083e+01,2.132686e+01,1.623283e+02
1.044318e+04,1.208702e-01,1.014078e+04,1.173702e-01,9.308171e-01,9.310168e-01,2.486281e-02,5.311384e-07,1.985083e+01,0.000000e+00,1.985083e+01,2.132624e+01,1.623116e+02
1.045318e+04,1.209859e-01,1.015078e+04,1.174859e-01,9.308473e-01,9.310217e-01,2.486812e-02,5.306553e-07,1.985117e+01,0.000000e+00,1.985117e+01,2.132591e+01,1.622894e+02
1.046318e+04,1.211017e-01,1.016078e+04,1.176017e-01,9.308843e-01,9.310266e-01,2.487343e-02,5.301732e-07,1.985226e+01,0.000000e+00,1.985226e+01,2.132624e+01,1.622554e+02
1.047318e+04,1.212174e-01,1.017078e+04,1.177174e-01,9.309213e-01,9.310316e-01,2.487873e-02,5.296920e-07,1.985335e+01,0.000000e+00,1.985335e+01,2.132656e+01,1.622214e+02
1.048318e+04,1.213331e-01,1.018078e+04,1.178331e-01,9.309582e-01,9.310365e-01,2.488402e-02,5.292118e-07,1.985444e+01,0.000000e+00,1.985444e+01,2.132689e+01,1.621873e+02
1.049318e+04,1.214489e-01,1.019078e+04,1.179489e-01,9.309952e-01,9.310414e-01,2.488931e-02,5.287325e-07,1.985553e+01,0.000000e+00,1.985553e+01,2.132721e+01,1.621533e+02
1.050319e+04,1.215646e-01,1.020079e+04,1.180646e-01,9.310322e-01,9.310463e-01,2.489460e-02,5.282541e-07,1.985662e+01,0.000000e+00,1.985662e+01,2.132754e+01,1.621192e+02
1.051319e+04,1.216804e-01,1.021079e+04,1.181804e-01,9.310592e-01,9.310513e-01,2.489988e-02,5.277767e-07,1.985724e+01,0.000000e+00,1.985724e+01,2.132758e+01,1.620858e+02
1.052319e+04,1.217961e-01,1.022079e+04,1.182961e-01,9.310732e-01,9.310562e-01,2.490516e-02,5.273002e-07,1.985724e+01,0.000000e+00,1.985724e+01,2.132726e+01,1.620532e+02
1.053319e+04,1.219119e-01,1.023079e+04,1.184119e-01,9.310872e-01,9.310611e-01,2.491043e-02,5.268246e-07,1.985724e+01,0.000000e+00,1.985724e+01,2.132694e+01,1.620206e+02
1.054319e+04,1.220276e-01,1.024079e+04,1.185276e-01,9.311013e-01,9.310660e-01,2.491569e-02,5.263499e-07,1.985724e+01,0.000000e+00,1.985724e+01,2.132662e+01,1.619880e+02
1.055319e+04,1.221434e-01,1.025079e+04,1.186434e-01,9.311153e-01,9.310709e-01,2.492095e-02,5.258762e-07,1.985724e+01,0.000000e+00,1.985724e+01,2.132630e+01,1.619554e+02
1.056319e+04,1.222591e-01,1.026079e+04,1.187591e-01,9.311293e-01,9.310758e-01,2.492621e-02,5.254034e-07,1.985724e+01,0.000000e+00,1.985724e+01,2.132598e+01,1.619228e+02
1.057319e+04,1.223749e-01,1.027079e+04,1.188749e-01,9.311310e-01,9.310807e-01,2.493146e-02,5.249315e-07,1.985724e+01,0.000000e+00,1.985724e+01,2.132594e+01,1.619000e+02
1.058319e+04,1.224906e-01,1.028079e+04,1.189906e-01,9.311038e-01,9.310856e-01,2.493671e-02,5.244605e-07,1.985724e+01,0.000000e+00,1.985724e+01,2.132656e+01,1.619000e+02
1.059319e+04,1.226064e-01,1.029079e+04,1.191064e-01,9.310767e-01,9.310904e-01,2.494195e-02,5.239904e-07,1.985724e+01,0.000000e+00,1.985724e+01,2.132718e+01,1.619000e+02
1.060319e+04,1.227221e-01,1.030079e+04,1.192221e-01,9.310496e-01,9.310953e-01,2.494719e-02,5.235212e-07,1.985724e+01,0.000000e+00,1.985724e+01,2.132780e+01,1.619000e+02
1.061319e+04,1.228379e-01,1.031079e+04,1.193379e-01,9.310224e-01,9.311002e-01,2.495242e-02,5.230529e-07,1.985724e+01,0.000000e+00,1.985724e+01,2.132842e+01,1.619000e+02
1.062319e+04,1.229536e-01,1.032079e+04,1.194536e-01,9.309953e-01,9.311051e-01,2.495765e-02,5.225856e-07,1.985724e+01,0.000000e+00,1.985724e+01,2.132905e+01,1.619000e+02
1.063320e+04,1.230694e-01,1.033080e+04,1.195694e-01,9.309840e-01,9.311099e-01,2.496288e-02,5.221191e-07,1.985688e+01,0.000000e+00,1.985688e+01,2.132892e+01,1.619000e+02
1.064320e+04,1.231851e-01,1.034080e+04,1.196851e-01,9.310032e-01,9.311148e-01,2.496810e-02,5.216535e-07,1.985582e+01,0.000000e+00,1.985582e+01,2.132734e+01,1.619000e+02
1.065320e+04,1.233009e-01,1.035080e+04,1.198009e-01,9.310225e-01,9.311196e-01,2.497331e-02,5.211889e-07,1.985476e+01,0.000000e+00,1.985476e+01,2.132576e+01,1.619000e+02
1.066320e+04,1.234166e-01,1.036080e+04,1.199166e-01,9.310418e-01,9.311245e-01,2.497852e-02,5.207251e-07,1.985370e+01,0.000000e+00,1.985370e+01,2.132418e+01,1.619000e+02
1.067320e+04,1.235324e-01,1.037080e+04,1.200324e-01,9.310611e-01,9.311293e-01,2.498373e-02,5.202622e-07,1.985264e+01,0.000000e+00,1.985264e+01,2.132259e+01,1.619000e+02
1.068320e+04,1.236481e-01,1.038080e+04,1.201481e-01,9.310804e-01,9.311342e-01,2.498893e-02,5.198002e-07,1.985158e+01,0.000000e+00,1.985158e+01,2.132101e+01,1.619000e+02
1.069320e+04,1.237639e-01,1.039080e+04,1.202639e-01,9.311062e-01,9.311390e-01,2.499412e-02,5.193391e-07,1.985083e+01,0.000000e+00,1.985083e+01,2.131962e+01,1.618951e+02
1.070320e+04,1.238796e-01,1.040080e+04,1.203796e-01,9.311478e-01,9.311438e-01,2.499931e-02,5.188788e-07,1.985083e+01,0.000000e+00,1.985083e+01,2.131866e+01,1.618783e+02
1.071320e+04,1.239954e-01,1.041080e+04,1.204954e-01,9.311894e-01,9.311487e-01,2.500450e-02,5.184195e-07,1.985083e+01,0.000000e+00,1.985083e+01,2.131771e+01,1.618615e+02
1.072320e+04,1.241111e-01,1.042080e+04,1.206111e-01,9.312310e-01,9.311535e-01,2.500968e-02,5.179610e-07,1.985083e+01,0.000000e+00,1.985083e+01,2.131676e+01,1.618448e+02
1.073320e+04,1.242269e-01,1.043080e+04,1.207269e-01,9.312725e-01,9.311583e-01,2.501486e-02,5.175034e-07,1.985083e+01,0.000000e+00,1.985083e+01,2.131581e+01,1.618280e+02
1.074320e+04,1.243426e-01,1.044080e+04,1.208426e-01,9.313141e-01,9.311631e-01,2.502003e-02,5.170466e-07,1.985083e+01,0.000000e+00,1.985083e+01,2.131486e+01,1.618112e+02
1.075320e+04,1.244584e-01,1.045080e+04,1.209584e-01,9.313737e-01,9.311680e-01,2.502520e-02,5.165908e-07,1.985048e+01,0.000000e+00,1.985048e+01,2.131312e+01,1.617890e+02
1.076321e+04,1.245741e-01,1.046081e+04,1.210741e-01,9.314695e-01,9.311728e-01,2.503037e-02,5.161358e-07,1.984943e+01,0.000000e+00,1.984943e+01,2.130980e+01,1.617560e+02
1.077321e+04,1.246899e-01,1.047081e+04,1.211899e-01,9.315653e-01,9.311776e-01,2.503553e-02,5.156816e-07,1.984838e+01,0.000000e+00,1.984838e+01,2.130648e+01,1.617229e+02
1.078321e+04,1.248056e-01,1.048081e+04,1.213056e-01,9.316611e-01,9.311824e-01,2.504068e-02,5.152284e-07,1.984733e+01,0.000000e+00,1.984733e+01,2.130317e+01,1.616898e+02
1.079321e+04,1.249214e-01,1.049081e+04,1.214214e-01,9.317568e-01,9.311872e-01,2.504583e-02,5.147759e-07,1.984628e+01,0.000000e+00,1.984628e+01,2.129985e+01,1.616567e+02
1.080321e+04,1.250371e-01,1.050081e+04,1.215371e-01,9.318526e-01,9.311920e-01,2.505098e-02,5.143244e-07,1.984523e+01,0.000000e+00,1.984523e+01,2.129654e+01,1.616237e+02
1.081321e+04,1.251529e-01,1.051081e+04,1.216529e-01,9.319261e-01,9.311967e-01,2.505612e-02,5.138737e-07,1.984510e+01,0.000000e+00,1.984510e+01,2.129471e+01,1.615952e+02
1.082321e+04,1.252686e-01,1.052081e+04,1.217686e-01,9.319435e-01,9.312015e-01,2.506126e-02,5.134238e-07,1.984727e+01,0.000000e+00,1.984727e+01,2.129665e+01,1.615781e+02
1.083321e+04,1.253844e-01,1.053081e+04,1.218844e-01,9.319609e-01,9.312063e-01,2.506639e-02,5.129748e-07,1.984944e+01,0.000000e+00,1.984944e+01,2.129858e+01,1.615611e+02
1.084321e+04,1.255001e-01,1.054081e+04,1.220001e-01,9.319782e-01,9.312111e-01,2.507152e-02,5.125267e-07,1.985162e+01,0.000000e+00,1.985162e+01,2.130051e+01,1.615441e+02
1.085321e+04,1.256159e-01,1.055081e+04,1.221159e-01,9.319956e-01,9.312159e-01,2.507664e-02,5.120794e-07,1.985379e+01,0.000000e+00,1.985379e+01,2.130245e+01,1.615271e+02
1.086321e+04,1.257316e-01,1.056081e+04,1.222316e-01,9.320130e-01,9.312206e-01,2.508176e-02,5.116329e-07,1.985596e+01,0.000000e+00,1.985596e+01,2.130438e+01,1.615101e+02
1.087321e+04,1.258474e-01,1.057081e+04,1.223474e-01,9.319795e-01,9.312254e-01,2.508687e-02,5.111873e-07,1.985766e+01,0.000000e+00,1.985766e+01,2.130698e+01,1.615267e+02
1.088321e+04,1.259631e-01,1.058081e+04,1.224631e-01,9.318727e-01,9.312301e-01,2.509198e-02,5.107425e-07,1.985870e+01,0.000000e+00,1.985870e+01,2.131053e+01,1.615919e+02
1.089322e+04,1.260789e-01,1.059082e+04,1.225789e-01,9.317659e-01,9.312349e-01,2.509709e-02,5.102986e-07,1.985973e+01,0.000000e+00,1.985973e+01,2.131408e+01,1.616571e+02
1.090322e+04,1.261946e-01,1.060082e+04,1.226946e-01,9.316591e-01,9.312396e-01,2.510219e-02,5.098554e-07,1.986077e+01,0.000000e+00,1.986077e+01,2.131763e+01,1.617223e+02
1.091322e+04,1.263104e-01,1.061082e+04,1.228104e-01,9.315523e-01,9.312444e-01,2.510729e-02,5.094131e-07,1.986180e+01,0.000000e+00,1.986180e+01,2.132119e+01,1.617875e+02
1.092322e+04,1.264261e-01,1.062082e+04,1.229261e-01,9.314454e-01,9.312491e-01,2.511238e-02,5.089717e-07,1.986284e+01,0.000000e+00,1.986284e+01,2.132475e+01,1.618528e+02
1.093322e+04,1.265419e-01,1.063082e+04,1.230419e-01,9.313481e-01,9.312539e-01,2.511747e-02,5.085311e-07,1.986359e+01,0.000000e+00,1.986359e+01,2.132778e+01,1.619139e+02
1.094322e+04,1.266576e-01,1.064082e+04,1.231576e-01,9.312758e-01,9.312586e-01,2.512255e-02,5.080913e-07,1.986359e+01,0.000000e+00,1.986359e+01,2.132943e+01,1.619642e+02
1.095322e+04,1.267734e-01,1.065082e+04,1.232734e-01,9.312035e-01,9.312633e-01,2.512763e-02,5.076523e-07,1.986359e+01,0.000000e+00,1.986359e+01,2.133109e+01,1.620145e+02
1.096322e+04,1.268891e-01,1.066082e+04,1.233891e-01,9.311311e-01,9.312681e-01,2.513270e-02,5.072141e-07,1.986359e+01,0.000000e+00,1.986359e+01,2.133275e+01,1.620648e+02
1.097322e+04,1.270049e-01,1.067082e+04,1.235049e-01,9.310588e-01,9.312728e-01,2.513777e-02,5.067768e-07,1.986359e+01,0.000000e+00,1.986359e+01,2.133441e+01,1.621152e+02
1.098322e+04,1.271206e-01,1.068082e+04,1.236206e-01,9.309865e-01,9.312775e-01,2.514284e-02,5.063402e-07,1.986359e+01,0.000000e+00,1.986359e+01,2.133606e+01,1.621655e+02
1.099322e+04,1.272364e-01,1.069082e+04,1.237364e-01,9.309229e-01,9.312822e-01,2.514790e-02,5.059045e-07,1.986359e+01,0.000000e+00,1.986359e+01,2.133752e+01,1.622052e+02
1.100322e+04,1.273521e-01,1.070082e+04,1.238521e-01,9.308785e-01,9.312869e-01,2.515296e-02,5.054696e-07,1.986359e+01,0.000000e+00,1.986359e+01,2.133854e+01,1.622217e+02
1.101322e+04,1.274679e-01,1.071082e+04,1.239679e-01,9.308341e-01,9.312916e-01,2.515801e-02,5.050355e-07,1.986359e+01,0.000000e+00,1.986359e+01,2.133955e+01,1.622383e+02
1.102323e+04,1.275836e-01,1.072083e+04,1.240836e-01,9.307897e-01,9.312963e-01,2.516306e-02,5.046022e-07,1.986359e+01,0.000000e+00,1.986359e+01,2.134057e+01,1.622548e+02
1.103323e+04,1.276994e-01,1.073083e+04,1.241994e-01,9.307453e-01,9.313010e-01,2.516810e-02,5.041697e-07,1.986359e+01,0.000000e+00,1.986359e+01,2.134159e+01,1.622713e+02
1.104323e+04,1.278151e-01,1.074083e+04,1.243151e-01,9.307010e-01,9.313057e-01,2.517314e-02,5.037380e-07,1.986359e+01,0.000000e+00,1.986359e+01,2.134261e+01,1.622879e+02
1.105323e+04,1.279309e-01,1.075083e+04,1.244309e-01,9.306759e-01,9.313104e-01,2.517818e-02,5.033071e-07,1.986302e+01,0.000000e+00,1.986302e+01,2.134257e+01,1.622955e+02
1.106323e+04,1.280466e-01,1.076083e+04,1.245466e-01,9.307040e-01,9.313151e-01,2.518321e-02,5.028770e-07,1.986087e+01,0.000000e+00,1.986087e+01,2.133963e+01,1.622787e+02
1.107323e+04,1.281624e-01,1.077083e+04,1.246624e-01,9.307321e-01,9.313198e-01,2.518824e-02,5.024477e-07,1.985873e+01,0.000000e+00,1.985873e+01,2.133668e+01,1.622620e+02
1.108323e+04,1.282781e-01,1.078083e+04,1.247781e-01,9.307602e-01,9.313245e-01,2.519326e-02,5.020192e-07,1.985659e+01,0.000000e+00,1.985659e+01,2.133374e+01,1.622452e+02
1.109323e+04,1.283939e-01,1.079083e+04,1.248939e-01,9.307883e-01,9.313291e-01,2.519828e-02,5.015915e-07,1.985445e+01,0.000000e+00,1.985445e+01,2.133080e+01,1.622284e+02
1.110323e+04,1.285096e-01,1.080083e+04,1.250096e-01,9.308163e-01,9.313338e-01,2.520329e-02,5.011646e-07,1.985231e+01,0.000000e+00,1.985231e+01,2.132785e+01,1.622116e+02
1.111323e+04,1.286254e-01,1.081083e+04,1.251254e-01,9.308514e-01,9.313385e-01,2.520830e-02,5.007384e-07,1.985050e+01,0.000000e+00,1.985050e+01,2.132510e+01,1.621896e+02
1.112323e+04,1.287411e-01,1.082083e+04,1.252411e-01,9.309022e-01,9.313431e-01,2.521331e-02,5.003130e-07,1.984942e+01,0.000000e+00,1.984942e+01,2.132277e+01,1.621556e+02
1.113323e+04,1.288569e-01,1.083083e+04,1.253569e-01,9.309531e-01,9.313478e-01,2.521831e-02,4.998885e-07,1.984834e+01,0.000000e+00,1.984834e+01,2.132045e+01,1.621215e+02
1.114323e+04,1.289726e-01,1.084083e+04,1.254726e-01,9.310039e-01,9.313524e-01,2.522331e-02,4.994647e-07,1.984726e+01,0.000000e+00,1.984726e+01,2.131812e+01,1.620875e+02
1.115324e+04,1.290884e-01,1.085084e+04,1.255884e-01,9.310547e-01,9.313571e-01,2.522830e-02,4.990416e-07,1.984618e+01,0.000000e+00,1.984618e+01,2.131580e+01,1.620534e+02
1.116324e+04,1.292041e-01,1.086084e+04,1.257041e-01,9.311056e-01,9.313617e-01,2.523329e-02,4.986194e-07,1.984510e+01,0.000000e+00,1.984510e+01,2.131348e+01,1.620194e+02
1.117324e+04,1.293199e-01,1.087084e+04,1.258199e-01,9.311761e-01,9.313664e-01,2.523827e-02,4.981979e-07,1.984448e+01,0.000000e+00,1.984448e+01,2.131120e+01,1.619860e+02
1.118324e+04,1.294356e-01,1.088084e+04,1.259356e-01,9.312728e-01,9.313710e-01,2.524325e-02,4.977772e-07,1.984448e+01,0.000000e+00,1.984448e+01,2.130899e+01,1.619533e+02
1.119324e+04,1.295514e-01,1.089084e+04,1.260514e-01,9.313694e-01,9.313757e-01,2.524823e-02,4.973573e-07,1.984448e+01,0.000000e+00,1.984448e+01,2.130678e+01,1.619207e+02
1.120324e+04,1.296671e-01,1.090084e+04,1.261671e-01,9.314660e-01,9.313803e-01,2.525320e-02,4.969381e-07,1.984448e+01,0.000000e+00,1.984448e+01,2.130457e+01,1.618881e+02
1.121324e+04,1.297829e-01,1.091084e+04,1.262829e-01,9.315626e-01,9.313849e-01,2.525817e-02,4.965197e-07,1.984448e+01,0.000000e+00,1.984448e+01,2.130236e+01,1.618555e+02
1.122324e+04,1.298986e-01,1.092084e+04,1.263986e-01,9.316592e-01,9.313895e-01,2.526313e-02,4.961021e-07,1.984448e+01,0.000000e+00,1.984448e+01,2.130015e+01,1.618229e+02
1.123324e+04,1.300144e-01,1.093084e+04,1.265144e-01,9.317328e-01,9.313942e-01,2.526809e-02,4.956852e-07,1.984512e+01,0.000000e+00,1.984512e+01,2.129915e+01,1.617950e+02
1.124324e+04,1.301301e-01,1.094084e+04,1.266301e-01,9.317516e-01,9.313988e-01,2.527305e-02,4.952691e-07,1.984726e+01,0.000000e+00,1.984726e+01,2.130102e+01,1.617782e+02
1.125324e+04,1.302459e-01,1.095084e+04,1.267459e-01,9.317705e-01,9.314034e-01,2.527800e-02,4.948537e-07,1.984940e+01,0.000000e+00,1.984940e+01,2.130288e+01,1.617615e+02
1.126324e+04,1.303616e-01,1.096084e+04,1.268616e-01,9.317893e-01,9.314080e-01,2.528295e-02,4.944391e-07,1.985154e+01,0.000000e+00,1.985154e+01,2.130475e+01,1.617447e+02
1.127325e+04,1.304774e-01,1.097085e+04,1.269774e-01,9.318082e-01,9.314126e-01,2.528789e-02,4.940252e-07,1.985368e+01,0.000000e+00,1.985368e+01,2.130662e+01,1.617279e+02
1.128325e+04,1.305931e-01,1.098085e+04,1.270931e-01,9.318271e-01,9.314172e-01,2.529283e-02,4.936121e-07,1.985582e+01,0.000000e+00,1.985582e+01,2.130848e+01,1.617111e+02
1.129325e+04,1.307089e-01,1.099085e+04,1.272089e-01,9.318224e-01,9.314218e-01,2.529776e-02,4.931998e-07,1.985759e+01,0.000000e+00,1.985759e+01,2.131049e+01,1.617111e+02
1.130325e+04,1.308246e-01,1.100085e+04,1.273246e-01,9.317710e-01,9.314264e-01,2.530269e-02,4.927882e-07,1.985864e+01,0.000000e+00,1.985864e+01,2.131279e+01,1.617442e+02
1.131325e+04,1.309404e-01,1.101085e+04,1.274404e-01,9.317197e-01,9.314310e-01,2.530762e-02,4.923773e-07,1.985969e+01,0.000000e+00,1.985969e+01,2.131509e+01,1.617772e+02
1.132325e+04,1.310561e-01,1.102085e+04,1.275561e-01,9.316684e-01,9.314356e-01,2.531254e-02,4.919672e-07,1.986074e+01,0.000000e+00,1.986074e+01,2.131739e+01,1.618103e+02
1.133325e+04,1.311719e-01,1.103085e+04,1.276719e-01,9.316171e-01,9.314401e-01,2.531746e-02,4.915578e-07,1.986179e+01,0.000000e+00,1.986179e+01,2.131969e+01,1.618434e+02
1.134325e+04,1.312876e-01,1.104085e+04,1.277876e-01,9.315658e-01,9.314447e-01,2.532237e-02,4.911491e-07,1.986284e+01,0.000000e+00,1.986284e+01,2.132199e+01,1.618765e+02
1.135325e+04,1.314034e-01,1.105085e+04,1.279034e-01,9.315195e-01,9.314493e-01,2.532728e-02,4.907412e-07,1.986389e+01,0.000000e+00,1.986389e+01,2.132418e+01,1.619048e+02
1.136325e+04,1.315191e-01,1.106085e+04,1.280191e-01,9.314856e-01,9.314539e-01,2.533219e-02,4.903340e-07,1.986496e+01,0.000000e+00,1.986496e+01,2.132610e+01,1.619216e+02
1.137325e+04,1.316349e-01,1.107085e+04,1.281349e-01,9.314518e-01,9.314584e-01,2.533709e-02,4.899276e-07,1.986602e+01,0.000000e+00,1.986602e+01,2.132802e+01,1.619384e+02
1.138325e+04,1.317506e-01,1.108085e+04,1.282506e-01,9.314179e-01,9.314630e-01,2.534199e-02,4.895219e-07,1.986709e+01,0.000000e+00,1.986709e+01,2.132994e+01,1.619552e+02
1.139325e+04,1.318664e-01,1.109085e+04,1.283664e-01,9.313841e-01,9.314675e-01,2.534688e-02,4.891169e-07,1.986815e+01,0.000000e+00,1.986815e+01,2.133186e+01,1.619719e+02
1.140326e+04,1.319821e-01,1.110086e+04,1.284821e-01,9.313502e-01,9.314721e-01,2.535177e-02,4.887126e-07,1.986921e+01,0.000000e+00,1.986921e+01,2.133377e+01,1.619887e+02
1.141326e+04,1.320979e-01,1.111086e+04,1.285979e-01,9.313275e-01,9.314766e-01,2.535666e-02,4.883091e-07,1.986993e+01,0.000000e+00,1.986993e+01,2.133506e+01,1.620000e+02
1.142326e+04,1.322136e-01,1.112086e+04,1.287136e-01,9.313275e-01,9.314812e-01,2.536154e-02,4.879063e-07,1.986993e+01,0.000000e+00,1.986993e+01,2.133506e+01,1.620000e+02
1.143326e+04,1.323294e-01,1.113086e+04,1.288294e-01,9.313275e-01,9.314857e-01,2.536641e-02,4.875042e-07,1.986993e+01,0.000000e+00,1.986993e+01,2.133506e+01,1.620000e+02
1.144326e+04,1.324451e-01,1.114086e+04,1.289451e-01,9.313275e-01,9.314903e-01,2.537129e-02,4.871028e-07,1.986993e+01,0.000000e+00,1.986993e+01,2.133506e+01,1.620000e+02
1.145326e+04,1.325609e-01,1.115086e+04,1.290609e-01,9.313275e-01,9.314948e-01,2.537616e-02,4.867021e-07,1.986993e+01,0.000000e+00,1.986993e+01,2.133506e+01,1.620000e+02
1.146326e+04,1.326766e-01,1.116086e+04,1.291766e-01,9.313275e-01,9.314993e-01,2.538102e-02,4.863022e-07,1.986993e+01,0.000000e+00,1.986993e+01,2.133506e+01,1.620000e+02
1.147326e+04,1.327924e-01,1.117086e+04,1.292924e-01,9.313333e-01,9.315039e-01,2.538588e-02,4.859030e-07,1.986902e+01,0.000000e+00,1.986902e+01,2.133395e+01,1.619905e+02
1.148326e+04,1.329081e-01,1.118086e+04,1.294081e-01,9.313541e-01,9.315084e-01,2.539074e-02,4.855044e-07,1.986577e+01,0.000000e+00,1.986577e+01,2.132999e+01,1.619564e+02
1.149326e+04,1.330239e-01,1.119086e+04,1.295239e-01,9.313749e-01,9.315129e-01,2.539559e-02,4.851066e-07,1.986252e+01,0.000000e+00,1.986252e+01,2.132602e+01,1.619224e+02
1.150326e+04,1.331396e-01,1.120086e+04,1.296396e-01,9.313957e-01,9.315174e-01,2.540044e-02,4.847095e-07,1.985927e+01,0.000000e+00,1.985927e+01,2.132205e+01,1.618883e+02
1.151326e+04,1.332554e-01,1.121086e+04,1.297554e-01,9.314164e-01,9.315219e-01,2.540529e-02,4.843131e-07,1.985601e+01,0.000000e+00,1.985601e+01,2.131808e+01,1.618543e+02
1.152326e+04,1.333711e-01,1.122086e+04,1.298711e-01,9.314372e-01,9.315265e-01,2.541013e-02,4.839174e-07,1.985276e+01,0.000000e+00,1.985276e+01,2.131412e+01,1.618203e+02
1.153327e+04,1.334869e-01,1.123087e+04,1.299869e-01,9.314807e-01,9.315310e-01,2.541497e-02,4.835224e-07,1.985041e+01,0.000000e+00,1.985041e+01,2.131060e+01,1.617868e+02
1.154327e+04,1.336026e-01,1.124087e+04,1.301026e-01,9.315576e-01,9.315355e-01,2.541980e-02,4.831281e-07,1.984937e+01,0.000000e+00,1.984937e+01,2.130773e+01,1.617542e+02
1.155327e+04,1.337184e-01,1.125087e+04,1.302184e-01,9.316345e-01,9.315400e-01,2.542463e-02,4.827345e-07,1.984834e+01,0.000000e+00,1.984834e+01,2.130486e+01,1.617216e+02
1.156327e+04,1.338341e-01,1.126087e+04,1.303341e-01,9.317114e-01,9.315445e-01,2.542946e-02,4.823416e-07,1.984731e+01,0.000000e+00,1.984731e+01,2.130199e+01,1.616890e+02
1.157327e+04,1.339499e-01,1.127087e+04,1.304499e-01,9.317883e-01,9.315490e-01,2.543428e-02,4.819494e-07,1.984627e+01,0.000000e+00,1.984627e+01,2.129912e+01,1.616564e+02
1.158327e+04,1.340656e-01,1.128087e+04,1.305656e-01,9.318651e-01,9.315534e-01,2.543910e-02,4.815579e-07,1.984524e+01,0.000000e+00,1.984524e+01,2.129625e+01,1.616238e+02
1.159327e+04,1.341814e-01,1.129087e+04,1.306814e-01,9.319249e-01,9.315579e-01,2.544391e-02,4.811671e-07,1.984506e+01,0.000000e+00,1.984506e+01,2.129470e+01,1.616000e+02
1.160327e+04,1.342971e-01,1.130087e+04,1.307971e-01,9.319384e-01,9.315624e-01,2.544872e-02,4.807770e-07,1.984720e+01,0.000000e+00,1.984720e+01,2.129669e+01,1.616000e+02
1.161327e+04,1.344129e-01,1.131087e+04,1.309129e-01,9.319519e-01,9.315669e-01,2.545353e-02,4.803875e-07,1.984934e+01,0.000000e+00,1.984934e+01,2.129868e+01,1.616000e+02
1.162327e+04,1.345286e-01,1.132087e+04,1.310286e-01,9.319654e-01,9.315714e-01,2.545833e-02,4.799987e-07,1.985148e+01,0.000000e+00,1.985148e+01,2.130067e+01,1.616000e+02
1.163327e+04,1.346444e-01,1.133087e+04,1.311444e-01,9.319789e-01,9.315758e-01,2.546313e-02,4.796107e-07,1.985362e+01,0.000000e+00,1.985362e+01,2.130265e+01,1.616000e+02
1.164327e+04,1.347601e-01,1.134087e+04,1.312601e-01,9.319924e-01,9.315803e-01,2.546792e-02,4.792233e-07,1.985576e+01,0.000000e+00,1.985576e+01,2.130464e+01,1.616000e+02
1.165327e+04,1.348759e-01,1.135087e+04,1.313759e-01,9.319811e-01,9.315848e-01,2.547271e-02,4.788365e-07,1.985757e+01,0.000000e+00,1.985757e+01,2.130684e+01,1.616156e+02
1.166328e+04,1.349916e-01,1.136088e+04,1.314916e-01,9.319145e-01,9.315892e-01,2.547750e-02,4.784505e-07,1.985864e+01,0.000000e+00,1.985864e+01,2.130950e+01,1.616659e+02
1.167328e+04,1.351074e-01,1.137088e+04,1.316074e-01,9.318480e-01,9.315937e-01,2.548228e-02,4.780651e-07,1.985970e+01,0.000000e+00,1.985970e+01,2.131217e+01,1.617162e+02
1.168328e+04,1.352231e-01,1.138088e+04,1.317231e-01,9.317814e-01,9.315981e-01,2.548706e-02,4.776804e-07,1.986076e+01,0.000000e+00,1.986076e+01,2.131483e+01,1.617666e+02
1.169328e+04,1.353389e-01,1.139088e+04,1.318389e-01,9.317149e-01,9.316026e-01,2.549184e-02,4.772964e-07,1.986183e+01,0.000000e+00,1.986183e+01,2.131750e+01,1.618169e+02
1.170328e+04,1.354546e-01,1.140088e+04,1.319546e-01,9.316483e-01,9.316070e-01,2.549661e-02,4.769131e-07,1.986289e+01,0.000000e+00,1.986289e+01,2.132016e+01,1.618672e+02
1.171328e+04,1.355704e-01,1.141088e+04,1.320704e-01,9.315887e-01,9.316115e-01,2.550138e-02,4.765304e-07,1.986322e+01,0.000000e+00,1.986322e+01,2.132188e+01,1.619231e+02
1.172328e+04,1.356861e-01,1.142088e+04,1.321861e-01,9.315420e-01,9.316159e-01,2.550614e-02,4.761484e-07,1.986217e+01,0.000000e+00,1.986217e+01,2.132182e+01,1.619892e+02
1.173328e+04,1.358019e-01,1.143088e+04,1.323019e-01,9.314953e-01,9.316203e-01,2.551090e-02,4.757670e-07,1.986112e+01,0.000000e+00,1.986112e+01,2.132176e+01,1.620553e+02
1.174328e+04,1.359176e-01,1.144088e+04,1.324176e-01,9.314486e-01,9.316248e-01,2.551566e-02,4.753863e-07,1.986007e+01,0.000000e+00,1.986007e+01,2.132171e+01,1.621215e+02
1.175328e+04,1.360334e-01,1.145088e+04,1.325334e-01,9.314018e-01,9.316292e-01,2.552041e-02,4.750063e-07,1.985902e+01,0.000000e+00,1.985902e+01,2.132165e+01,1.621876e+02
1.176328e+04,1.361491e-01,1.146088e+04,1.326491e-01,9.313551e-01,9.316336e-01,2.552516e-02,4.746270e-07,1.985797e+01,0.000000e+00,1.985797e+01,2.132159e+01,1.622538e+02
1.177328e+04,1.362649e-01,1.147088e+04,1.327649e-01,9.313070e-01,9.316380e-01,2.552990e-02,4.742483e-07,1.985821e+01,0.000000e+00,1.985821e+01,2.132294e+01,1.623051e+02
1.178328e+04,1.363806e-01,1.148088e+04,1.328806e-01,9.312558e-01,9.316425e-01,2.553464e-02,4.738702e-07,1.986141e+01,0.000000e+00,1.986141e+01,2.132756e+01,1.623218e+02
1.179329e+04,1.364964e-01,1.149089e+04,1.329964e-01,9.312046e-01,9.316469e-01,2.553938e-02,4.734928e-07,1.986462e+01,0.000000e+00,1.986462e+01,2.133217e+01,1.623386e+02
1.180329e+04,1.366121e-01,1.150089e+04,1.331121e-01,9.311533e-01,9.316513e-01,2.554411e-02,4.731161e-07,1.986782e+01,0.000000e+00,1.986782e+01,2.133679e+01,1.623554e+02
1.181329e+04,1.367279e-01,1.151089e+04,1.332279e-01,9.311021e-01,9.316557e-01,2.554884e-02,4.727400e-07,1.987103e+01,0.000000e+00,1.987103e+01,2.134140e+01,1.623722e+02
1.182329e+04,1.368436e-01,1.152089e+04,1.333436e-01,9.310508e-01,9.316601e-01,2.555357e-02,4.723646e-07,1.987423e+01,0.000000e+00,1.987423e+01,2.134602e+01,1.623889e+02
1.183329e+04,1.369594e-01,1.153089e+04,1.334594e-01,9.310193e-01,9.316645e-01,2.555829e-02,4.719898e-07,1.987598e+01,0.000000e+00,1.987598e+01,2.134863e+01,1.624000e+02
1.184329e+04,1.370751e-01,1.154089e+04,1.335751e-01,9.310261e-01,9.316689e-01,2.556301e-02,4.716156e-07,1.987492e+01,0.000000e+00,1.987492e+01,2.134733e+01,1.624000e+02
1.185329e+04,1.371909e-01,1.155089e+04,1.336909e-01,9.310329e-01,9.316733e-01,2.556772e-02,4.712422e-07,1.987386e+01,0.000000e+00,1.987386e+01,2.134604e+01,1.624000e+02
1.186329e+04,1.373066e-01,1.156089e+04,1.338066e-01,9.310397e-01,9.316777e-01,2.557244e-02,4.708693e-07,1.987280e+01,0.000000e+00,1.987280e+01,2.134474e+01,1.624000e+02
1.187329e+04,1.374224e-01,1.157089e+04,1.339224e-01,9.310465e-01,9.316820e-01,2.557714e-02,4.704971e-07,1.987174e+01,0.000000e+00,1.987174e+01,2.134345e+01,1.624000e+02
1.188329e+04,1.375381e-01,1.158089e+04,1.340381e-01,9.310532e-01,9.316864e-01,2.558185e-02,4.701255e-07,1.987068e+01,0.000000e+00,1.987068e+01,2.134215e+01,1.624000e+02
1.189329e+04,1.376539e-01,1.159089e+04,1.341539e-01,9.310558e-01,9.316908e-01,2.558655e-02,4.697546e-07,1.986962e+01,0.000000e+00,1.986962e+01,2.134095e+01,1.623951e+02
1.190329e+04,1.377696e-01,1.160089e+04,1.342696e-01,9.310482e-01,9.316952e-01,2.559124e-02,4.693843e-07,1.986856e+01,0.000000e+00,1.986856e+01,2.133999e+01,1.623783e+02
1.191329e+04,1.378854e-01,1.161089e+04,1.343854e-01,9.310405e-01,9.316996e-01,2.559593e-02,4.690146e-07,1.986749e+01,0.000000e+00,1.986749e+01,2.133902e+01,1.623615e+02
1.192330e+04,1.380011e-01,1.162090e+04,1.345011e-01,9.310329e-01,9.317039e-01,2.560062e-02,4.686456e-07,1.986643e+01,0.000000e+00,1.986643e+01,2.133805e+01,1.623448e+02
1.193330e+04,1.381169e-01,1.163090e+04,1.346169e-01,9.310253e-01,9.317083e-01,2.560531e-02,4.682772e-07,1.986536e+01,0.000000e+00,1.986536e+01,2.133708e+01,1.623280e+02
1.194330e+04,1.382326e-01,1.164090e+04,1.347326e-01,9.310176e-01,9.317126e-01,2.560999e-02,4.679095e-07,1.986430e+01,0.000000e+00,1.986430e+01,2.133611e+01,1.623112e+02
1.195330e+04,1.383483e-01,1.165090e+04,1.348483e-01,9.310276e-01,9.317170e-01,2.561467e-02,4.675423e-07,1.986289e+01,0.000000e+00,1.986289e+01,2.133437e+01,1.622890e+02
1.196330e+04,1.384641e-01,1.166090e+04,1.349641e-01,9.310731e-01,9.317214e-01,2.561934e-02,4.671758e-07,1.986078e+01,0.000000e+00,1.986078e+01,2.133106e+01,1.622560e+02
1.197330e+04,1.385798e-01,1.167090e+04,1.350798e-01,9.311186e-01,9.317257e-01,2.562401e-02,4.668099e-07,1.985867e+01,0.000000e+00,1.985867e+01,2.132775e+01,1.622229e+02
1.198330e+04,1.386956e-01,1.168090e+04,1.351956e-01,9.311641e-01,9.317301e-01,2.562868e-02,4.664447e-07,1.985656e+01,0.000000e+00,1.985656e+01,2.132444e+01,1.621898e+02
1.199330e+04,1.388113e-01,1.169090e+04,1.353113e-01,9.312096e-01,9.317344e-01,2.563334e-02,4.660800e-07,1.985445e+01,0.000000e+00,1.985445e+01,2.132114e+01,1.621568e+02
1.200330e+04,1.389271e-01,1.170090e+04,1.354271e-01,9.312552e-01,9.317387e-01,2.563800e-02,4.657160e-07,1.985234e+01,0.000000e+00,1.985234e+01,2.131783e+01,1.621237e+02
1.201330e+04,1.390428e-01,1.171090e+04,1.355428e-01,9.313179e-01,9.317431e-01,2.564266e-02,4.653526e-07,1.985053e+01,0.000000e+00,1.985053e+01,2.131445e+01,1.620857e+02
1.202330e+04,1.391586e-01,1.172090e+04,1.356586e-01,9.314242e-01,9.317474e-01,2.564731e-02,4.649899e-07,1.984946e+01,0.000000e+00,1.984946e+01,2.131087e+01,1.620354e+02
1.203330e+04,1.392743e-01,1.173090e+04,1.357743e-01,9.315304e-01,9.317518e-01,2.565196e-02,4.646277e-07,1.984840e+01,0.000000e+00,1.984840e+01,2.130730e+01,1.619851e+02
1.204330e+04,1.393901e-01,1.174090e+04,1.358901e-01,9.316367e-01,9.317561e-01,2.565660e-02,4.642661e-07,1.984733e+01,0.000000e+00,1.984733e+01,2.130373e+01,1.619347e+02
1.205331e+04,1.395058e-01,1.175091e+04,1.360058e-01,9.317430e-01,9.317604e-01,2.566124e-02,4.639052e-07,1.984627e+01,0.000000e+00,1.984627e+01,2.130015e+01,1.618844e+02
1.206331e+04,1.396216e-01,1.176091e+04,1.361216e-01,9.318492e-01,9.317647e-01,2.566588e-02,4.635449e-07,1.984520e+01,0.000000e+00,1.984520e+01,2.129658e+01,1.618341e+02
1.207331e+04,1.397373e-01,1.177091e+04,1.362373e-01,9.319291e-01,9.317690e-01,2.567051e-02,4.631852e-07,1.984550e+01,0.000000e+00,1.984550e+01,2.129508e+01,1.618000e+02
