Repository: brandonlampe/CS_Data

# Comments For Consolidation Test: 175_01
_Note:_ herein, the phrase "TEST-NUMBER" will imply the insertion of "175_01".  This format will
often be used when describing local directories.

Following the initial increase in pressure from zero to 19.8 MPa with the Isco Pump.
Schuler gauges did not function during this test; therefore, deformation during initial loading was

## Test Data
Raw test data is contained in: TEST-NUMBER.xlsx

Additionally, calculated values of fractional density have been calculated in TEST-NUMBER.xlsx and
exported to TEST-NUMBER.csv, where the .csv file format allows for easy cross-platform importing
and analysis.

File: UNM_WP_HY_175_01/CREEP_FIT/175_01_CREEP_OUT.csv (part 6 of 31)
Analysis by Brandon Lampe, performed on: 2016/07/04 16:03:07
Experimental results below begin at: 2015/06/20 13:56:33
Duration (sec),Duration (day),Elapsed Time (sec),Elapsed Time (day),Interpolated Fractional Density,Fit to Fractional Density,Fit to Volume Strain,Fit to Volume Strain Rate (1/sec),Confining Pressure (MPa),Pore Pressure (MPa),Terzaghi Pressure (MPa),Solid Pressure (MPa),Temperature (C))
1.208331e+04,1.398531e-01,1.178091e+04,1.363531e-01,9.319535e-01,9.317734e-01,2.567514e-02,4.628261e-07,1.984866e+01,0.000000e+00,1.984866e+01,2.129791e+01,1.618000e+02
1.209331e+04,1.399688e-01,1.179091e+04,1.364688e-01,9.319779e-01,9.317777e-01,2.567977e-02,4.624676e-07,1.985182e+01,0.000000e+00,1.985182e+01,2.130074e+01,1.618000e+02
1.210331e+04,1.400846e-01,1.180091e+04,1.365846e-01,9.320023e-01,9.317820e-01,2.568439e-02,4.621097e-07,1.985498e+01,0.000000e+00,1.985498e+01,2.130357e+01,1.618000e+02
1.211331e+04,1.402003e-01,1.181091e+04,1.367003e-01,9.320268e-01,9.317863e-01,2.568901e-02,4.617524e-07,1.985814e+01,0.000000e+00,1.985814e+01,2.130640e+01,1.618000e+02
1.212331e+04,1.403161e-01,1.182091e+04,1.368161e-01,9.320512e-01,9.317906e-01,2.569363e-02,4.613957e-07,1.986130e+01,0.000000e+00,1.986130e+01,2.130923e+01,1.618000e+02
1.213331e+04,1.404318e-01,1.183091e+04,1.369318e-01,9.320443e-01,9.317949e-01,2.569824e-02,4.610396e-07,1.986359e+01,0.000000e+00,1.986359e+01,2.131185e+01,1.618182e+02
1.214331e+04,1.405476e-01,1.184091e+04,1.370476e-01,9.319551e-01,9.317992e-01,2.570285e-02,4.606841e-07,1.986359e+01,0.000000e+00,1.986359e+01,2.131389e+01,1.618843e+02
1.215331e+04,1.406633e-01,1.185091e+04,1.371633e-01,9.318659e-01,9.318035e-01,2.570746e-02,4.603292e-07,1.986359e+01,0.000000e+00,1.986359e+01,2.131593e+01,1.619505e+02
1.216331e+04,1.407791e-01,1.186091e+04,1.372791e-01,9.317766e-01,9.318078e-01,2.571206e-02,4.599749e-07,1.986359e+01,0.000000e+00,1.986359e+01,2.131797e+01,1.620166e+02
1.217331e+04,1.408948e-01,1.187091e+04,1.373948e-01,9.316874e-01,9.318120e-01,2.571666e-02,4.596212e-07,1.986359e+01,0.000000e+00,1.986359e+01,2.132001e+01,1.620828e+02
1.218332e+04,1.410106e-01,1.188092e+04,1.375106e-01,9.315982e-01,9.318163e-01,2.572125e-02,4.592681e-07,1.986359e+01,0.000000e+00,1.986359e+01,2.132205e+01,1.621489e+02
1.219332e+04,1.411263e-01,1.189092e+04,1.376263e-01,9.315183e-01,9.318206e-01,2.572584e-02,4.589156e-07,1.986334e+01,0.000000e+00,1.986334e+01,2.132362e+01,1.622116e+02
1.220332e+04,1.412421e-01,1.190092e+04,1.377421e-01,9.314702e-01,9.318249e-01,2.573043e-02,4.585637e-07,1.986226e+01,0.000000e+00,1.986226e+01,2.132356e+01,1.622627e+02
1.221332e+04,1.413578e-01,1.191092e+04,1.378578e-01,9.314221e-01,9.318291e-01,2.573502e-02,4.582124e-07,1.986118e+01,0.000000e+00,1.986118e+01,2.132350e+01,1.623138e+02
1.222332e+04,1.414736e-01,1.192092e+04,1.379736e-01,9.313741e-01,9.318334e-01,2.573960e-02,4.578616e-07,1.986010e+01,0.000000e+00,1.986010e+01,2.132344e+01,1.623648e+02
1.223332e+04,1.415893e-01,1.193092e+04,1.380893e-01,9.313260e-01,9.318377e-01,2.574417e-02,4.575115e-07,1.985902e+01,0.000000e+00,1.985902e+01,2.132338e+01,1.624159e+02
1.224332e+04,1.417051e-01,1.194092e+04,1.382051e-01,9.312779e-01,9.318419e-01,2.574875e-02,4.571619e-07,1.985794e+01,0.000000e+00,1.985794e+01,2.132332e+01,1.624670e+02
1.225332e+04,1.418208e-01,1.195092e+04,1.383208e-01,9.312358e-01,9.318462e-01,2.575332e-02,4.568129e-07,1.985798e+01,0.000000e+00,1.985798e+01,2.132433e+01,1.625117e+02
1.226332e+04,1.419366e-01,1.196092e+04,1.384366e-01,9.312046e-01,9.318505e-01,2.575788e-02,4.564645e-07,1.986008e+01,0.000000e+00,1.986008e+01,2.132730e+01,1.625447e+02
1.227332e+04,1.420523e-01,1.197092e+04,1.385523e-01,9.311733e-01,9.318547e-01,2.576245e-02,4.561166e-07,1.986218e+01,0.000000e+00,1.986218e+01,2.133027e+01,1.625778e+02
1.228332e+04,1.421681e-01,1.198092e+04,1.386681e-01,9.311421e-01,9.318590e-01,2.576701e-02,4.557694e-07,1.986428e+01,0.000000e+00,1.986428e+01,2.133324e+01,1.626109e+02
1.229332e+04,1.422838e-01,1.199092e+04,1.387838e-01,9.311109e-01,9.318632e-01,2.577156e-02,4.554227e-07,1.986637e+01,0.000000e+00,1.986637e+01,2.133621e+01,1.626440e+02
1.230332e+04,1.423996e-01,1.200092e+04,1.388996e-01,9.310797e-01,9.318674e-01,2.577612e-02,4.550766e-07,1.986847e+01,0.000000e+00,1.986847e+01,2.133918e+01,1.626770e+02
1.231333e+04,1.425153e-01,1.201093e+04,1.390153e-01,9.310467e-01,9.318717e-01,2.578067e-02,4.547311e-07,1.987102e+01,0.000000e+00,1.987102e+01,2.134267e+01,1.626949e+02
1.232333e+04,1.426311e-01,1.202093e+04,1.391311e-01,9.310094e-01,9.318759e-01,2.578521e-02,4.543861e-07,1.987458e+01,0.000000e+00,1.987458e+01,2.134735e+01,1.626781e+02
1.233333e+04,1.427468e-01,1.203093e+04,1.392468e-01,9.309722e-01,9.318802e-01,2.578975e-02,4.540417e-07,1.987815e+01,0.000000e+00,1.987815e+01,2.135203e+01,1.626613e+02
1.234333e+04,1.428626e-01,1.204093e+04,1.393626e-01,9.309350e-01,9.318844e-01,2.579429e-02,4.536979e-07,1.988171e+01,0.000000e+00,1.988171e+01,2.135671e+01,1.626446e+02
1.235333e+04,1.429783e-01,1.205093e+04,1.394783e-01,9.308977e-01,9.318886e-01,2.579883e-02,4.533547e-07,1.988527e+01,0.000000e+00,1.988527e+01,2.136139e+01,1.626278e+02
1.236333e+04,1.430941e-01,1.206093e+04,1.395941e-01,9.308605e-01,9.318928e-01,2.580336e-02,4.530120e-07,1.988884e+01,0.000000e+00,1.988884e+01,2.136607e+01,1.626110e+02
1.237333e+04,1.432098e-01,1.207093e+04,1.397098e-01,9.308484e-01,9.318971e-01,2.580789e-02,4.526699e-07,1.988924e+01,0.000000e+00,1.988924e+01,2.136679e+01,1.625943e+02
1.238333e+04,1.433256e-01,1.208093e+04,1.398256e-01,9.308843e-01,9.319013e-01,2.581241e-02,4.523283e-07,1.988363e+01,0.000000e+00,1.988363e+01,2.135994e+01,1.625778e+02
1.239333e+04,1.434413e-01,1.209093e+04,1.399413e-01,9.309202e-01,9.319055e-01,2.581694e-02,4.519873e-07,1.987802e+01,0.000000e+00,1.987802e+01,2.135309e+01,1.625612e+02
1.240333e+04,1.435571e-01,1.210093e+04,1.400571e-01,9.309561e-01,9.319097e-01,2.582146e-02,4.516469e-07,1.987241e+01,0.000000e+00,1.987241e+01,2.134624e+01,1.625447e+02
1.241333e+04,1.436728e-01,1.211093e+04,1.401728e-01,9.309919e-01,9.319139e-01,2.582597e-02,4.513070e-07,1.986680e+01,0.000000e+00,1.986680e+01,2.133939e+01,1.625282e+02
1.242333e+04,1.437886e-01,1.212093e+04,1.402886e-01,9.310278e-01,9.319181e-01,2.583048e-02,4.509677e-07,1.986119e+01,0.000000e+00,1.986119e+01,2.133254e+01,1.625116e+02
1.243333e+04,1.439043e-01,1.213093e+04,1.404043e-01,9.310685e-01,9.319223e-01,2.583499e-02,4.506290e-07,1.985692e+01,0.000000e+00,1.985692e+01,2.132703e+01,1.624900e+02
1.244334e+04,1.440201e-01,1.214094e+04,1.405201e-01,9.311206e-01,9.319265e-01,2.583950e-02,4.502908e-07,1.985585e+01,0.000000e+00,1.985585e+01,2.132468e+01,1.624565e+02
1.245334e+04,1.441358e-01,1.215094e+04,1.406358e-01,9.311726e-01,9.319307e-01,2.584400e-02,4.499532e-07,1.985477e+01,0.000000e+00,1.985477e+01,2.132233e+01,1.624229e+02
1.246334e+04,1.442516e-01,1.216094e+04,1.407516e-01,9.312247e-01,9.319349e-01,2.584850e-02,4.496161e-07,1.985369e+01,0.000000e+00,1.985369e+01,2.131998e+01,1.623894e+02
1.247334e+04,1.443673e-01,1.217094e+04,1.408673e-01,9.312768e-01,9.319391e-01,2.585299e-02,4.492795e-07,1.985262e+01,0.000000e+00,1.985262e+01,2.131763e+01,1.623558e+02
1.248334e+04,1.444831e-01,1.218094e+04,1.409831e-01,9.313289e-01,9.319433e-01,2.585748e-02,4.489435e-07,1.985154e+01,0.000000e+00,1.985154e+01,2.131529e+01,1.623223e+02
1.249334e+04,1.445988e-01,1.219094e+04,1.410988e-01,9.313940e-01,9.319475e-01,2.586197e-02,4.486081e-07,1.985048e+01,0.000000e+00,1.985048e+01,2.131266e+01,1.622781e+02
1.250334e+04,1.447146e-01,1.220094e+04,1.412146e-01,9.314849e-01,9.319516e-01,2.586645e-02,4.482732e-07,1.984945e+01,0.000000e+00,1.984945e+01,2.130947e+01,1.622129e+02
1.251334e+04,1.448303e-01,1.221094e+04,1.413303e-01,9.315758e-01,9.319558e-01,2.587094e-02,4.479389e-07,1.984841e+01,0.000000e+00,1.984841e+01,2.130628e+01,1.621477e+02
1.252334e+04,1.449461e-01,1.222094e+04,1.414461e-01,9.316667e-01,9.319600e-01,2.587541e-02,4.476051e-07,1.984738e+01,0.000000e+00,1.984738e+01,2.130309e+01,1.620825e+02
1.253334e+04,1.450618e-01,1.223094e+04,1.415618e-01,9.317577e-01,9.319642e-01,2.587989e-02,4.472718e-07,1.984634e+01,0.000000e+00,1.984634e+01,2.129990e+01,1.620173e+02
1.254334e+04,1.451776e-01,1.224094e+04,1.416776e-01,9.318486e-01,9.319683e-01,2.588436e-02,4.469391e-07,1.984531e+01,0.000000e+00,1.984531e+01,2.129671e+01,1.619521e+02
1.255334e+04,1.452933e-01,1.225094e+04,1.417933e-01,9.319277e-01,9.319725e-01,2.588883e-02,4.466070e-07,1.984492e+01,0.000000e+00,1.984492e+01,2.129449e+01,1.619000e+02
1.256334e+04,1.454091e-01,1.226094e+04,1.419091e-01,9.319597e-01,9.319766e-01,2.589329e-02,4.462753e-07,1.984709e+01,0.000000e+00,1.984709e+01,2.129608e+01,1.619000e+02
1.257335e+04,1.455248e-01,1.227095e+04,1.420248e-01,9.319918e-01,9.319808e-01,2.589775e-02,4.459443e-07,1.984926e+01,0.000000e+00,1.984926e+01,2.129768e+01,1.619000e+02
1.258335e+04,1.456406e-01,1.228095e+04,1.421406e-01,9.320238e-01,9.319850e-01,2.590221e-02,4.456137e-07,1.985144e+01,0.000000e+00,1.985144e+01,2.129928e+01,1.619000e+02
1.259335e+04,1.457563e-01,1.229095e+04,1.422563e-01,9.320559e-01,9.319891e-01,2.590667e-02,4.452837e-07,1.985361e+01,0.000000e+00,1.985361e+01,2.130088e+01,1.619000e+02
1.260335e+04,1.458721e-01,1.230095e+04,1.423721e-01,9.320879e-01,9.319933e-01,2.591112e-02,4.449542e-07,1.985578e+01,0.000000e+00,1.985578e+01,2.130247e+01,1.619000e+02
1.261335e+04,1.459878e-01,1.231095e+04,1.424878e-01,9.320881e-01,9.319974e-01,2.591557e-02,4.446253e-07,1.985758e+01,0.000000e+00,1.985758e+01,2.130441e+01,1.619108e+02
1.262335e+04,1.461036e-01,1.232095e+04,1.426036e-01,9.320225e-01,9.320015e-01,2.592001e-02,4.442969e-07,1.985863e+01,0.000000e+00,1.985863e+01,2.130703e+01,1.619439e+02
1.263335e+04,1.462193e-01,1.233095e+04,1.427193e-01,9.319569e-01,9.320057e-01,2.592445e-02,4.439690e-07,1.985968e+01,0.000000e+00,1.985968e+01,2.130966e+01,1.619770e+02
1.264335e+04,1.463351e-01,1.234095e+04,1.428351e-01,9.318913e-01,9.320098e-01,2.592889e-02,4.436416e-07,1.986073e+01,0.000000e+00,1.986073e+01,2.131228e+01,1.620100e+02
1.265335e+04,1.464508e-01,1.235095e+04,1.429508e-01,9.318257e-01,9.320140e-01,2.593333e-02,4.433148e-07,1.986178e+01,0.000000e+00,1.986178e+01,2.131491e+01,1.620431e+02
1.266335e+04,1.465666e-01,1.236095e+04,1.430666e-01,9.317600e-01,9.320181e-01,2.593776e-02,4.429885e-07,1.986283e+01,0.000000e+00,1.986283e+01,2.131754e+01,1.620762e+02
1.267335e+04,1.466823e-01,1.237095e+04,1.431823e-01,9.317042e-01,9.320222e-01,2.594219e-02,4.426627e-07,1.986359e+01,0.000000e+00,1.986359e+01,2.131963e+01,1.621141e+02
1.268335e+04,1.467981e-01,1.238095e+04,1.432981e-01,9.316734e-01,9.320263e-01,2.594661e-02,4.423375e-07,1.986359e+01,0.000000e+00,1.986359e+01,2.132033e+01,1.621644e+02
1.269335e+04,1.469138e-01,1.239095e+04,1.434138e-01,9.316426e-01,9.320305e-01,2.595103e-02,4.420127e-07,1.986359e+01,0.000000e+00,1.986359e+01,2.132104e+01,1.622147e+02
1.270336e+04,1.470296e-01,1.240096e+04,1.435296e-01,9.316118e-01,9.320346e-01,2.595545e-02,4.416885e-07,1.986359e+01,0.000000e+00,1.986359e+01,2.132174e+01,1.622650e+02
1.271336e+04,1.471453e-01,1.241096e+04,1.436453e-01,9.315810e-01,9.320387e-01,2.595987e-02,4.413649e-07,1.986359e+01,0.000000e+00,1.986359e+01,2.132245e+01,1.623154e+02
1.272336e+04,1.472611e-01,1.242096e+04,1.437611e-01,9.315502e-01,9.320428e-01,2.596428e-02,4.410417e-07,1.986359e+01,0.000000e+00,1.986359e+01,2.132315e+01,1.623657e+02
1.273336e+04,1.473768e-01,1.243096e+04,1.438768e-01,9.315225e-01,9.320469e-01,2.596869e-02,4.407190e-07,1.986392e+01,0.000000e+00,1.986392e+01,2.132415e+01,1.624000e+02
1.274336e+04,1.474926e-01,1.244096e+04,1.439926e-01,9.315012e-01,9.320510e-01,2.597310e-02,4.403969e-07,1.986499e+01,0.000000e+00,1.986499e+01,2.132578e+01,1.624000e+02
1.275336e+04,1.476083e-01,1.245096e+04,1.441083e-01,9.314800e-01,9.320551e-01,2.597750e-02,4.400753e-07,1.986605e+01,0.000000e+00,1.986605e+01,2.132741e+01,1.624000e+02
1.276336e+04,1.477241e-01,1.246096e+04,1.442241e-01,9.314587e-01,9.320592e-01,2.598190e-02,4.397542e-07,1.986712e+01,0.000000e+00,1.986712e+01,2.132904e+01,1.624000e+02
1.277336e+04,1.478398e-01,1.247096e+04,1.443398e-01,9.314374e-01,9.320633e-01,2.598630e-02,4.394336e-07,1.986818e+01,0.000000e+00,1.986818e+01,2.133067e+01,1.624000e+02
1.278336e+04,1.479556e-01,1.248096e+04,1.444556e-01,9.314162e-01,9.320674e-01,2.599069e-02,4.391135e-07,1.986925e+01,0.000000e+00,1.986925e+01,2.133230e+01,1.624000e+02
1.279336e+04,1.480713e-01,1.249096e+04,1.445713e-01,9.313981e-01,9.320715e-01,2.599508e-02,4.387940e-07,1.986993e+01,0.000000e+00,1.986993e+01,2.133345e+01,1.624000e+02
1.280336e+04,1.481871e-01,1.250096e+04,1.446871e-01,9.313859e-01,9.320756e-01,2.599946e-02,4.384749e-07,1.986993e+01,0.000000e+00,1.986993e+01,2.133373e+01,1.624000e+02
1.281336e+04,1.483028e-01,1.251096e+04,1.448028e-01,9.313737e-01,9.320797e-01,2.600385e-02,4.381564e-07,1.986993e+01,0.000000e+00,1.986993e+01,2.133401e+01,1.624000e+02
1.282336e+04,1.484186e-01,1.252096e+04,1.449186e-01,9.313614e-01,9.320838e-01,2.600823e-02,4.378384e-07,1.986993e+01,0.000000e+00,1.986993e+01,2.133429e+01,1.624000e+02
1.283337e+04,1.485343e-01,1.253097e+04,1.450343e-01,9.313492e-01,9.320878e-01,2.601261e-02,4.375208e-07,1.986993e+01,0.000000e+00,1.986993e+01,2.133457e+01,1.624000e+02
1.284337e+04,1.486501e-01,1.254097e+04,1.451501e-01,9.313370e-01,9.320919e-01,2.601698e-02,4.372038e-07,1.986993e+01,0.000000e+00,1.986993e+01,2.133485e+01,1.624000e+02
1.285337e+04,1.487658e-01,1.255097e+04,1.452658e-01,9.313347e-01,9.320960e-01,2.602135e-02,4.368873e-07,1.986923e+01,0.000000e+00,1.986923e+01,2.133414e+01,1.623926e+02
1.286337e+04,1.488816e-01,1.256097e+04,1.453816e-01,9.313673e-01,9.321001e-01,2.602572e-02,4.365713e-07,1.986607e+01,0.000000e+00,1.986607e+01,2.133000e+01,1.623596e+02
1.287337e+04,1.489973e-01,1.257097e+04,1.454973e-01,9.314000e-01,9.321041e-01,2.603008e-02,4.362557e-07,1.986291e+01,0.000000e+00,1.986291e+01,2.132586e+01,1.623265e+02
1.288337e+04,1.491131e-01,1.258097e+04,1.456131e-01,9.314326e-01,9.321082e-01,2.603444e-02,4.359407e-07,1.985975e+01,0.000000e+00,1.985975e+01,2.132173e+01,1.622934e+02
1.289337e+04,1.492288e-01,1.259097e+04,1.457288e-01,9.314652e-01,9.321123e-01,2.603880e-02,4.356262e-07,1.985659e+01,0.000000e+00,1.985659e+01,2.131759e+01,1.622603e+02
1.290337e+04,1.493446e-01,1.260097e+04,1.458446e-01,9.314978e-01,9.321163e-01,2.604316e-02,4.353122e-07,1.985343e+01,0.000000e+00,1.985343e+01,2.131345e+01,1.622273e+02
1.291337e+04,1.494603e-01,1.261097e+04,1.459603e-01,9.315408e-01,9.321204e-01,2.604751e-02,4.349986e-07,1.985083e+01,0.000000e+00,1.985083e+01,2.130967e+01,1.621910e+02
1.292337e+04,1.495761e-01,1.262097e+04,1.460761e-01,9.316326e-01,9.321244e-01,2.605186e-02,4.346856e-07,1.985083e+01,0.000000e+00,1.985083e+01,2.130757e+01,1.621400e+02
1.293337e+04,1.496918e-01,1.263097e+04,1.461918e-01,9.317245e-01,9.321285e-01,2.605620e-02,4.343731e-07,1.985083e+01,0.000000e+00,1.985083e+01,2.130547e+01,1.620889e+02
1.294337e+04,1.498076e-01,1.264097e+04,1.463076e-01,9.318164e-01,9.321325e-01,2.606055e-02,4.340610e-07,1.985083e+01,0.000000e+00,1.985083e+01,2.130337e+01,1.620378e+02
1.295337e+04,1.499233e-01,1.265097e+04,1.464233e-01,9.319082e-01,9.321366e-01,2.606489e-02,4.337495e-07,1.985083e+01,0.000000e+00,1.985083e+01,2.130127e+01,1.619868e+02
1.296338e+04,1.500391e-01,1.266098e+04,1.465391e-01,9.320001e-01,9.321406e-01,2.606922e-02,4.334384e-07,1.985083e+01,0.000000e+00,1.985083e+01,2.129917e+01,1.619357e+02
1.297338e+04,1.501548e-01,1.267098e+04,1.466548e-01,9.320683e-01,9.321447e-01,2.607355e-02,4.331278e-07,1.985147e+01,0.000000e+00,1.985147e+01,2.129830e+01,1.619000e+02
1.298338e+04,1.502706e-01,1.268098e+04,1.467706e-01,9.320817e-01,9.321487e-01,2.607788e-02,4.328178e-07,1.985361e+01,0.000000e+00,1.985361e+01,2.130029e+01,1.619000e+02
1.299338e+04,1.503863e-01,1.269098e+04,1.468863e-01,9.320951e-01,9.321527e-01,2.608221e-02,4.325082e-07,1.985575e+01,0.000000e+00,1.985575e+01,2.130228e+01,1.619000e+02
1.300338e+04,1.505021e-01,1.270098e+04,1.470021e-01,9.321085e-01,9.321568e-01,2.608654e-02,4.321990e-07,1.985789e+01,0.000000e+00,1.985789e+01,2.130427e+01,1.619000e+02
1.301338e+04,1.506178e-01,1.271098e+04,1.471178e-01,9.321218e-01,9.321608e-01,2.609086e-02,4.318904e-07,1.986003e+01,0.000000e+00,1.986003e+01,2.130626e+01,1.619000e+02
1.302338e+04,1.507336e-01,1.272098e+04,1.472336e-01,9.321352e-01,9.321648e-01,2.609517e-02,4.315823e-07,1.986217e+01,0.000000e+00,1.986217e+01,2.130825e+01,1.619000e+02
1.303338e+04,1.508493e-01,1.273098e+04,1.473493e-01,9.321312e-01,9.321688e-01,2.609949e-02,4.312746e-07,1.986323e+01,0.000000e+00,1.986323e+01,2.130948e+01,1.619112e+02
1.304338e+04,1.509651e-01,1.274098e+04,1.474651e-01,9.320932e-01,9.321729e-01,2.610380e-02,4.309674e-07,1.986218e+01,0.000000e+00,1.986218e+01,2.130922e+01,1.619443e+02
1.305338e+04,1.510808e-01,1.275098e+04,1.475808e-01,9.320553e-01,9.321769e-01,2.610811e-02,4.306607e-07,1.986113e+01,0.000000e+00,1.986113e+01,2.130896e+01,1.619774e+02
1.306338e+04,1.511966e-01,1.276098e+04,1.476966e-01,9.320174e-01,9.321809e-01,2.611241e-02,4.303545e-07,1.986008e+01,0.000000e+00,1.986008e+01,2.130870e+01,1.620104e+02
1.307338e+04,1.513123e-01,1.277098e+04,1.478123e-01,9.319795e-01,9.321849e-01,2.611672e-02,4.300488e-07,1.985903e+01,0.000000e+00,1.985903e+01,2.130844e+01,1.620435e+02
1.308338e+04,1.514281e-01,1.278098e+04,1.479281e-01,9.319416e-01,9.321889e-01,2.612102e-02,4.297435e-07,1.985798e+01,0.000000e+00,1.985798e+01,2.130819e+01,1.620766e+02
1.309339e+04,1.515438e-01,1.279099e+04,1.480438e-01,9.319167e-01,9.321929e-01,2.612531e-02,4.294387e-07,1.985693e+01,0.000000e+00,1.985693e+01,2.130762e+01,1.621098e+02
1.310339e+04,1.516596e-01,1.280099e+04,1.481596e-01,9.319236e-01,9.321969e-01,2.612961e-02,4.291344e-07,1.985585e+01,0.000000e+00,1.985585e+01,2.130631e+01,1.621434e+02
1.311339e+04,1.517753e-01,1.281099e+04,1.482753e-01,9.319305e-01,9.322009e-01,2.613390e-02,4.288306e-07,1.985478e+01,0.000000e+00,1.985478e+01,2.130500e+01,1.621769e+02
1.312339e+04,1.518911e-01,1.282099e+04,1.483911e-01,9.319374e-01,9.322049e-01,2.613818e-02,4.285272e-07,1.985370e+01,0.000000e+00,1.985370e+01,2.130368e+01,1.622105e+02
1.313339e+04,1.520068e-01,1.283099e+04,1.485068e-01,9.319443e-01,9.322089e-01,2.614247e-02,4.282243e-07,1.985262e+01,0.000000e+00,1.985262e+01,2.130237e+01,1.622440e+02
1.314339e+04,1.521226e-01,1.284099e+04,1.486226e-01,9.319511e-01,9.322129e-01,2.614675e-02,4.279219e-07,1.985155e+01,0.000000e+00,1.985155e+01,2.130106e+01,1.622776e+02
1.315339e+04,1.522383e-01,1.285099e+04,1.487383e-01,9.319685e-01,9.322169e-01,2.615103e-02,4.276199e-07,1.985049e+01,0.000000e+00,1.985049e+01,2.129952e+01,1.623000e+02
1.316339e+04,1.523541e-01,1.286099e+04,1.488541e-01,9.320068e-01,9.322209e-01,2.615530e-02,4.273184e-07,1.984945e+01,0.000000e+00,1.984945e+01,2.129754e+01,1.623000e+02
1.317339e+04,1.524698e-01,1.287099e+04,1.489698e-01,9.320452e-01,9.322248e-01,2.615957e-02,4.270174e-07,1.984842e+01,0.000000e+00,1.984842e+01,2.129555e+01,1.623000e+02
1.318339e+04,1.525856e-01,1.288099e+04,1.490856e-01,9.320836e-01,9.322288e-01,2.616384e-02,4.267169e-07,1.984738e+01,0.000000e+00,1.984738e+01,2.129356e+01,1.623000e+02
1.319339e+04,1.527013e-01,1.289099e+04,1.492013e-01,9.321220e-01,9.322328e-01,2.616811e-02,4.264168e-07,1.984635e+01,0.000000e+00,1.984635e+01,2.129158e+01,1.623000e+02
1.320339e+04,1.528171e-01,1.290099e+04,1.493171e-01,9.321604e-01,9.322368e-01,2.617237e-02,4.261171e-07,1.984531e+01,0.000000e+00,1.984531e+01,2.128959e+01,1.623000e+02
1.321339e+04,1.529328e-01,1.291099e+04,1.494328e-01,9.321978e-01,9.322407e-01,2.617663e-02,4.258180e-07,1.984470e+01,0.000000e+00,1.984470e+01,2.128807e+01,1.622933e+02
1.322340e+04,1.530486e-01,1.292100e+04,1.495486e-01,9.322313e-01,9.322447e-01,2.618089e-02,4.255193e-07,1.984578e+01,0.000000e+00,1.984578e+01,2.128847e+01,1.622592e+02
1.323340e+04,1.531643e-01,1.293100e+04,1.496643e-01,9.322648e-01,9.322487e-01,2.618514e-02,4.252210e-07,1.984686e+01,0.000000e+00,1.984686e+01,2.128886e+01,1.622252e+02
1.324340e+04,1.532801e-01,1.294100e+04,1.497801e-01,9.322983e-01,9.322526e-01,2.618939e-02,4.249233e-07,1.984794e+01,0.000000e+00,1.984794e+01,2.128925e+01,1.621912e+02
1.325340e+04,1.533958e-01,1.295100e+04,1.498958e-01,9.323318e-01,9.322566e-01,2.619364e-02,4.246259e-07,1.984902e+01,0.000000e+00,1.984902e+01,2.128965e+01,1.621571e+02
1.326340e+04,1.535116e-01,1.296100e+04,1.500116e-01,9.323653e-01,9.322606e-01,2.619789e-02,4.243291e-07,1.985010e+01,0.000000e+00,1.985010e+01,2.129004e+01,1.621231e+02
1.327340e+04,1.536273e-01,1.297100e+04,1.501273e-01,9.324089e-01,9.322645e-01,2.620213e-02,4.240327e-07,1.985048e+01,0.000000e+00,1.985048e+01,2.128946e+01,1.620892e+02
1.328340e+04,1.537431e-01,1.298100e+04,1.502431e-01,9.324737e-01,9.322685e-01,2.620637e-02,4.237367e-07,1.984942e+01,0.000000e+00,1.984942e+01,2.128684e+01,1.620556e+02
1.329340e+04,1.538588e-01,1.299100e+04,1.503588e-01,9.325385e-01,9.322724e-01,2.621060e-02,4.234412e-07,1.984836e+01,0.000000e+00,1.984836e+01,2.128422e+01,1.620221e+02
1.330340e+04,1.539746e-01,1.300100e+04,1.504746e-01,9.326032e-01,9.322764e-01,2.621484e-02,4.231462e-07,1.984729e+01,0.000000e+00,1.984729e+01,2.128160e+01,1.619885e+02
1.331340e+04,1.540903e-01,1.301100e+04,1.505903e-01,9.326680e-01,9.322803e-01,2.621907e-02,4.228516e-07,1.984623e+01,0.000000e+00,1.984623e+01,2.127898e+01,1.619550e+02
1.332340e+04,1.542061e-01,1.302100e+04,1.507061e-01,9.327328e-01,9.322842e-01,2.622329e-02,4.225574e-07,1.984516e+01,0.000000e+00,1.984516e+01,2.127636e+01,1.619214e+02
1.333340e+04,1.543218e-01,1.303100e+04,1.508218e-01,9.327620e-01,9.322882e-01,2.622752e-02,4.222637e-07,1.984639e+01,0.000000e+00,1.984639e+01,2.127701e+01,1.618940e+02
1.334340e+04,1.544376e-01,1.304100e+04,1.509376e-01,9.327282e-01,9.322921e-01,2.623174e-02,4.219705e-07,1.985165e+01,0.000000e+00,1.985165e+01,2.128343e+01,1.618775e+02
1.335341e+04,1.545533e-01,1.305101e+04,1.510533e-01,9.326944e-01,9.322961e-01,2.623596e-02,4.216777e-07,1.985692e+01,0.000000e+00,1.985692e+01,2.128985e+01,1.618610e+02
1.336341e+04,1.546691e-01,1.306101e+04,1.511691e-01,9.326606e-01,9.323000e-01,2.624017e-02,4.213853e-07,1.986219e+01,0.000000e+00,1.986219e+01,2.129627e+01,1.618444e+02
1.337341e+04,1.547848e-01,1.307101e+04,1.512848e-01,9.326268e-01,9.323039e-01,2.624439e-02,4.210934e-07,1.986746e+01,0.000000e+00,1.986746e+01,2.130269e+01,1.618279e+02
1.338341e+04,1.549006e-01,1.308101e+04,1.514006e-01,9.325931e-01,9.323078e-01,2.624860e-02,4.208020e-07,1.987273e+01,0.000000e+00,1.987273e+01,2.130911e+01,1.618113e+02
1.339341e+04,1.550163e-01,1.309101e+04,1.515163e-01,9.325435e-01,9.323118e-01,2.625280e-02,4.205110e-07,1.987567e+01,0.000000e+00,1.987567e+01,2.131340e+01,1.618158e+02
1.340341e+04,1.551320e-01,1.310101e+04,1.516320e-01,9.324595e-01,9.323157e-01,2.625701e-02,4.202204e-07,1.987353e+01,0.000000e+00,1.987353e+01,2.131303e+01,1.618661e+02
1.341341e+04,1.552478e-01,1.311101e+04,1.517478e-01,9.323754e-01,9.323196e-01,2.626121e-02,4.199303e-07,1.987139e+01,0.000000e+00,1.987139e+01,2.131265e+01,1.619164e+02
1.342341e+04,1.553635e-01,1.312101e+04,1.518635e-01,9.322914e-01,9.323235e-01,2.626541e-02,4.196406e-07,1.986925e+01,0.000000e+00,1.986925e+01,2.131228e+01,1.619668e+02
1.343341e+04,1.554793e-01,1.313101e+04,1.519793e-01,9.322073e-01,9.323274e-01,2.626960e-02,4.193513e-07,1.986711e+01,0.000000e+00,1.986711e+01,2.131190e+01,1.620171e+02
1.344341e+04,1.555950e-01,1.314101e+04,1.520950e-01,9.321233e-01,9.323313e-01,2.627379e-02,4.190625e-07,1.986497e+01,0.000000e+00,1.986497e+01,2.131153e+01,1.620674e+02
1.345341e+04,1.557108e-01,1.315101e+04,1.522108e-01,9.320627e-01,9.323352e-01,2.627798e-02,4.187742e-07,1.986359e+01,0.000000e+00,1.986359e+01,2.131143e+01,1.621115e+02
1.346341e+04,1.558265e-01,1.316101e+04,1.523265e-01,9.320451e-01,9.323391e-01,2.628217e-02,4.184862e-07,1.986359e+01,0.000000e+00,1.986359e+01,2.131183e+01,1.621441e+02
1.347341e+04,1.559423e-01,1.317101e+04,1.524423e-01,9.320275e-01,9.323430e-01,2.628635e-02,4.181987e-07,1.986359e+01,0.000000e+00,1.986359e+01,2.131223e+01,1.621767e+02
1.348342e+04,1.560580e-01,1.318102e+04,1.525580e-01,9.320099e-01,9.323469e-01,2.629054e-02,4.179117e-07,1.986359e+01,0.000000e+00,1.986359e+01,2.131263e+01,1.622093e+02
1.349342e+04,1.561738e-01,1.319102e+04,1.526738e-01,9.319924e-01,9.323508e-01,2.629471e-02,4.176250e-07,1.986359e+01,0.000000e+00,1.986359e+01,2.131304e+01,1.622419e+02
1.350342e+04,1.562895e-01,1.320102e+04,1.527895e-01,9.319748e-01,9.323547e-01,2.629889e-02,4.173388e-07,1.986359e+01,0.000000e+00,1.986359e+01,2.131344e+01,1.622745e+02
1.351342e+04,1.564053e-01,1.321102e+04,1.529053e-01,9.319680e-01,9.323586e-01,2.630306e-02,4.170531e-07,1.986312e+01,0.000000e+00,1.986312e+01,2.131309e+01,1.622963e+02
1.352342e+04,1.565210e-01,1.322102e+04,1.530210e-01,9.319998e-01,9.323625e-01,2.630723e-02,4.167677e-07,1.986098e+01,0.000000e+00,1.986098e+01,2.131007e+01,1.622796e+02
1.353342e+04,1.566368e-01,1.323102e+04,1.531368e-01,9.320316e-01,9.323664e-01,2.631140e-02,4.164828e-07,1.985884e+01,0.000000e+00,1.985884e+01,2.130704e+01,1.622628e+02
1.354342e+04,1.567525e-01,1.324102e+04,1.532525e-01,9.320634e-01,9.323703e-01,2.631556e-02,4.161984e-07,1.985670e+01,0.000000e+00,1.985670e+01,2.130402e+01,1.622460e+02
1.355342e+04,1.568683e-01,1.325102e+04,1.533683e-01,9.320952e-01,9.323742e-01,2.631972e-02,4.159143e-07,1.985456e+01,0.000000e+00,1.985456e+01,2.130100e+01,1.622292e+02
1.356342e+04,1.569840e-01,1.326102e+04,1.534840e-01,9.321270e-01,9.323780e-01,2.632388e-02,4.156307e-07,1.985242e+01,0.000000e+00,1.985242e+01,2.129797e+01,1.622125e+02
1.357342e+04,1.570998e-01,1.327102e+04,1.535998e-01,9.321626e-01,9.323819e-01,2.632803e-02,4.153475e-07,1.985055e+01,0.000000e+00,1.985055e+01,2.129516e+01,1.621957e+02
1.358342e+04,1.572155e-01,1.328102e+04,1.537155e-01,9.322092e-01,9.323858e-01,2.633219e-02,4.150648e-07,1.984949e+01,0.000000e+00,1.984949e+01,2.129296e+01,1.621789e+02
1.359342e+04,1.573313e-01,1.329102e+04,1.538313e-01,9.322559e-01,9.323896e-01,2.633634e-02,4.147824e-07,1.984842e+01,0.000000e+00,1.984842e+01,2.129075e+01,1.621621e+02
1.360342e+04,1.574470e-01,1.330102e+04,1.539470e-01,9.323025e-01,9.323935e-01,2.634048e-02,4.145005e-07,1.984736e+01,0.000000e+00,1.984736e+01,2.128854e+01,1.621454e+02
1.361343e+04,1.575628e-01,1.331103e+04,1.540628e-01,9.323492e-01,9.323974e-01,2.634463e-02,4.142190e-07,1.984630e+01,0.000000e+00,1.984630e+01,2.128633e+01,1.621286e+02
1.362343e+04,1.576785e-01,1.332103e+04,1.541785e-01,9.323958e-01,9.324012e-01,2.634877e-02,4.139379e-07,1.984523e+01,0.000000e+00,1.984523e+01,2.128413e+01,1.621118e+02
1.363343e+04,1.577943e-01,1.333103e+04,1.542943e-01,9.324491e-01,9.324051e-01,2.635291e-02,4.136573e-07,1.984480e+01,0.000000e+00,1.984480e+01,2.128245e+01,1.620901e+02
1.364343e+04,1.579100e-01,1.334103e+04,1.544100e-01,9.325184e-01,9.324089e-01,2.635704e-02,4.133770e-07,1.984586e+01,0.000000e+00,1.984586e+01,2.128201e+01,1.620565e+02
1.365343e+04,1.580258e-01,1.335103e+04,1.545258e-01,9.325877e-01,9.324128e-01,2.636118e-02,4.130972e-07,1.984693e+01,0.000000e+00,1.984693e+01,2.128157e+01,1.620230e+02
1.366343e+04,1.581415e-01,1.336103e+04,1.546415e-01,9.326570e-01,9.324167e-01,2.636530e-02,4.128178e-07,1.984799e+01,0.000000e+00,1.984799e+01,2.128113e+01,1.619894e+02
1.367343e+04,1.582573e-01,1.337103e+04,1.547573e-01,9.327263e-01,9.324205e-01,2.636943e-02,4.125388e-07,1.984906e+01,0.000000e+00,1.984906e+01,2.128069e+01,1.619559e+02
1.368343e+04,1.583730e-01,1.338103e+04,1.548730e-01,9.327955e-01,9.324243e-01,2.637356e-02,4.122603e-07,1.985012e+01,0.000000e+00,1.985012e+01,2.128025e+01,1.619223e+02
1.369343e+04,1.584888e-01,1.339103e+04,1.549888e-01,9.328419e-01,9.324282e-01,2.637768e-02,4.119821e-07,1.985153e+01,0.000000e+00,1.985153e+01,2.128071e+01,1.618945e+02
1.370343e+04,1.586045e-01,1.340103e+04,1.551045e-01,9.328426e-01,9.324320e-01,2.638180e-02,4.117044e-07,1.985364e+01,0.000000e+00,1.985364e+01,2.128295e+01,1.618779e+02
1.371343e+04,1.587203e-01,1.341103e+04,1.552203e-01,9.328434e-01,9.324359e-01,2.638591e-02,4.114271e-07,1.985575e+01,0.000000e+00,1.985575e+01,2.128520e+01,1.618614e+02
1.372343e+04,1.588360e-01,1.342103e+04,1.553360e-01,9.328441e-01,9.324397e-01,2.639003e-02,4.111502e-07,1.985786e+01,0.000000e+00,1.985786e+01,2.128744e+01,1.618449e+02
1.373343e+04,1.589518e-01,1.343103e+04,1.554518e-01,9.328449e-01,9.324435e-01,2.639414e-02,4.108737e-07,1.985997e+01,0.000000e+00,1.985997e+01,2.128968e+01,1.618283e+02
1.374344e+04,1.590675e-01,1.344104e+04,1.555675e-01,9.328457e-01,9.324474e-01,2.639824e-02,4.105976e-07,1.986208e+01,0.000000e+00,1.986208e+01,2.129193e+01,1.618118e+02
1.375344e+04,1.591833e-01,1.345104e+04,1.556833e-01,9.328351e-01,9.324512e-01,2.640235e-02,4.103219e-07,1.986328e+01,0.000000e+00,1.986328e+01,2.129345e+01,1.618048e+02
1.376344e+04,1.592990e-01,1.346104e+04,1.557990e-01,9.327966e-01,9.324550e-01,2.640645e-02,4.100466e-07,1.986222e+01,0.000000e+00,1.986222e+01,2.129319e+01,1.618216e+02
1.377344e+04,1.594148e-01,1.347104e+04,1.559148e-01,9.327580e-01,9.324588e-01,2.641055e-02,4.097718e-07,1.986115e+01,0.000000e+00,1.986115e+01,2.129293e+01,1.618384e+02
1.378344e+04,1.595305e-01,1.348104e+04,1.560305e-01,9.327195e-01,9.324627e-01,2.641465e-02,4.094973e-07,1.986009e+01,0.000000e+00,1.986009e+01,2.129267e+01,1.618552e+02
1.379344e+04,1.596463e-01,1.349104e+04,1.561463e-01,9.326810e-01,9.324665e-01,2.641874e-02,4.092233e-07,1.985902e+01,0.000000e+00,1.985902e+01,2.129241e+01,1.618719e+02
1.380344e+04,1.597620e-01,1.350104e+04,1.562620e-01,9.326424e-01,9.324703e-01,2.642283e-02,4.089496e-07,1.985796e+01,0.000000e+00,1.985796e+01,2.129215e+01,1.618887e+02
1.381344e+04,1.598778e-01,1.351104e+04,1.563778e-01,9.326057e-01,9.324741e-01,2.642692e-02,4.086764e-07,1.985758e+01,0.000000e+00,1.985758e+01,2.129258e+01,1.619000e+02
1.382344e+04,1.599935e-01,1.352104e+04,1.564935e-01,9.325727e-01,9.324779e-01,2.643101e-02,4.084035e-07,1.985861e+01,0.000000e+00,1.985861e+01,2.129444e+01,1.619000e+02
1.383344e+04,1.601093e-01,1.353104e+04,1.566093e-01,9.325398e-01,9.324817e-01,2.643509e-02,4.081311e-07,1.985965e+01,0.000000e+00,1.985965e+01,2.129630e+01,1.619000e+02
1.384344e+04,1.602250e-01,1.354104e+04,1.567250e-01,9.325068e-01,9.324855e-01,2.643917e-02,4.078591e-07,1.986068e+01,0.000000e+00,1.986068e+01,2.129816e+01,1.619000e+02
1.385344e+04,1.603408e-01,1.355104e+04,1.568408e-01,9.324738e-01,9.324893e-01,2.644325e-02,4.075874e-07,1.986172e+01,0.000000e+00,1.986172e+01,2.130003e+01,1.619000e+02
1.386344e+04,1.604565e-01,1.356104e+04,1.569565e-01,9.324408e-01,9.324931e-01,2.644732e-02,4.073162e-07,1.986275e+01,0.000000e+00,1.986275e+01,2.130189e+01,1.619000e+02
1.387345e+04,1.605723e-01,1.357105e+04,1.570723e-01,9.324142e-01,9.324969e-01,2.645139e-02,4.070454e-07,1.986359e+01,0.000000e+00,1.986359e+01,2.130339e+01,1.618968e+02
1.388345e+04,1.606880e-01,1.358105e+04,1.571880e-01,9.324142e-01,9.325007e-01,2.645546e-02,4.067749e-07,1.986359e+01,0.000000e+00,1.986359e+01,2.130339e+01,1.618800e+02
1.389345e+04,1.608038e-01,1.359105e+04,1.573038e-01,9.324142e-01,9.325045e-01,2.645953e-02,4.065049e-07,1.986359e+01,0.000000e+00,1.986359e+01,2.130339e+01,1.618632e+02
1.390345e+04,1.609195e-01,1.360105e+04,1.574195e-01,9.324142e-01,9.325083e-01,2.646359e-02,4.062352e-07,1.986359e+01,0.000000e+00,1.986359e+01,2.130339e+01,1.618464e+02
1.391345e+04,1.610353e-01,1.361105e+04,1.575353e-01,9.324142e-01,9.325121e-01,2.646766e-02,4.059660e-07,1.986359e+01,0.000000e+00,1.986359e+01,2.130339e+01,1.618297e+02
1.392345e+04,1.611510e-01,1.362105e+04,1.576510e-01,9.324142e-01,9.325159e-01,2.647171e-02,4.056971e-07,1.986359e+01,0.000000e+00,1.986359e+01,2.130339e+01,1.618129e+02
1.393345e+04,1.612668e-01,1.363105e+04,1.577668e-01,9.324390e-01,9.325197e-01,2.647577e-02,4.054287e-07,1.986283e+01,0.000000e+00,1.986283e+01,2.130202e+01,1.617921e+02
1.394345e+04,1.613825e-01,1.364105e+04,1.578825e-01,9.325464e-01,9.325234e-01,2.647982e-02,4.051606e-07,1.985958e+01,0.000000e+00,1.985958e+01,2.129608e+01,1.617581e+02
1.395345e+04,1.614983e-01,1.365105e+04,1.579983e-01,9.326537e-01,9.325272e-01,2.648387e-02,4.048929e-07,1.985633e+01,0.000000e+00,1.985633e+01,2.129014e+01,1.617240e+02
1.396345e+04,1.616140e-01,1.366105e+04,1.581140e-01,9.327610e-01,9.325310e-01,2.648792e-02,4.046257e-07,1.985308e+01,0.000000e+00,1.985308e+01,2.128421e+01,1.616900e+02
1.397345e+04,1.617298e-01,1.367105e+04,1.582298e-01,9.328684e-01,9.325348e-01,2.649197e-02,4.043588e-07,1.984983e+01,0.000000e+00,1.984983e+01,2.127827e+01,1.616559e+02
1.398345e+04,1.618455e-01,1.368105e+04,1.583455e-01,9.329757e-01,9.325385e-01,2.649601e-02,4.040923e-07,1.984657e+01,0.000000e+00,1.984657e+01,2.127234e+01,1.616219e+02
1.399345e+04,1.619613e-01,1.369105e+04,1.584613e-01,9.330495e-01,9.325423e-01,2.650005e-02,4.038261e-07,1.984524e+01,0.000000e+00,1.984524e+01,2.126922e+01,1.616000e+02
1.400346e+04,1.620770e-01,1.370106e+04,1.585770e-01,9.330627e-01,9.325461e-01,2.650409e-02,4.035604e-07,1.984734e+01,0.000000e+00,1.984734e+01,2.127118e+01,1.616000e+02
1.401346e+04,1.621928e-01,1.371106e+04,1.586928e-01,9.330759e-01,9.325498e-01,2.650812e-02,4.032951e-07,1.984945e+01,0.000000e+00,1.984945e+01,2.127314e+01,1.616000e+02
1.402346e+04,1.623085e-01,1.372106e+04,1.588085e-01,9.330892e-01,9.325536e-01,2.651215e-02,4.030301e-07,1.985156e+01,0.000000e+00,1.985156e+01,2.127510e+01,1.616000e+02
1.403346e+04,1.624243e-01,1.373106e+04,1.589243e-01,9.331024e-01,9.325573e-01,2.651618e-02,4.027655e-07,1.985367e+01,0.000000e+00,1.985367e+01,2.127706e+01,1.616000e+02
1.404346e+04,1.625400e-01,1.374106e+04,1.590400e-01,9.331156e-01,9.325611e-01,2.652021e-02,4.025013e-07,1.985578e+01,0.000000e+00,1.985578e+01,2.127902e+01,1.616000e+02
1.405346e+04,1.626558e-01,1.375106e+04,1.591558e-01,9.331002e-01,9.325649e-01,2.652423e-02,4.022375e-07,1.985757e+01,0.000000e+00,1.985757e+01,2.128128e+01,1.616156e+02
1.406346e+04,1.627715e-01,1.376106e+04,1.592715e-01,9.330209e-01,9.325686e-01,2.652825e-02,4.019741e-07,1.985863e+01,0.000000e+00,1.985863e+01,2.128423e+01,1.616659e+02
1.407346e+04,1.628873e-01,1.377106e+04,1.593873e-01,9.329415e-01,9.325723e-01,2.653227e-02,4.017111e-07,1.985970e+01,0.000000e+00,1.985970e+01,2.128719e+01,1.617162e+02
1.408346e+04,1.630030e-01,1.378106e+04,1.595030e-01,9.328622e-01,9.325761e-01,2.653629e-02,4.014484e-07,1.986076e+01,0.000000e+00,1.986076e+01,2.129014e+01,1.617665e+02
1.409346e+04,1.631188e-01,1.379106e+04,1.596188e-01,9.327828e-01,9.325798e-01,2.654030e-02,4.011861e-07,1.986183e+01,0.000000e+00,1.986183e+01,2.129309e+01,1.618169e+02
1.410346e+04,1.632345e-01,1.380106e+04,1.597345e-01,9.327035e-01,9.325836e-01,2.654431e-02,4.009242e-07,1.986289e+01,0.000000e+00,1.986289e+01,2.129604e+01,1.618672e+02
1.411346e+04,1.633503e-01,1.381106e+04,1.598503e-01,9.326425e-01,9.325873e-01,2.654832e-02,4.006627e-07,1.986359e+01,0.000000e+00,1.986359e+01,2.129818e+01,1.619170e+02
1.412346e+04,1.634660e-01,1.382106e+04,1.599660e-01,9.326161e-01,9.325911e-01,2.655233e-02,4.004016e-07,1.986359e+01,0.000000e+00,1.986359e+01,2.129878e+01,1.619659e+02
1.413347e+04,1.635818e-01,1.383107e+04,1.600818e-01,9.325896e-01,9.325948e-01,2.655633e-02,4.001408e-07,1.986359e+01,0.000000e+00,1.986359e+01,2.129939e+01,1.620148e+02
1.414347e+04,1.636975e-01,1.384107e+04,1.601975e-01,9.325631e-01,9.325985e-01,2.656033e-02,3.998804e-07,1.986359e+01,0.000000e+00,1.986359e+01,2.129999e+01,1.620637e+02
1.415347e+04,1.638133e-01,1.385107e+04,1.603133e-01,9.325367e-01,9.326022e-01,2.656433e-02,3.996204e-07,1.986359e+01,0.000000e+00,1.986359e+01,2.130060e+01,1.621127e+02
1.416347e+04,1.639290e-01,1.386107e+04,1.604290e-01,9.325102e-01,9.326060e-01,2.656832e-02,3.993608e-07,1.986359e+01,0.000000e+00,1.986359e+01,2.130120e+01,1.621616e+02
1.417347e+04,1.640448e-01,1.387107e+04,1.605448e-01,9.324852e-01,9.326097e-01,2.657232e-02,3.991015e-07,1.986381e+01,0.000000e+00,1.986381e+01,2.130201e+01,1.622036e+02
1.418347e+04,1.641605e-01,1.388107e+04,1.606605e-01,9.324658e-01,9.326134e-01,2.657631e-02,3.988426e-07,1.986488e+01,0.000000e+00,1.986488e+01,2.130360e+01,1.622204e+02
1.419347e+04,1.642763e-01,1.389107e+04,1.607763e-01,9.324464e-01,9.326171e-01,2.658029e-02,3.985841e-07,1.986594e+01,0.000000e+00,1.986594e+01,2.130519e+01,1.622371e+02
1.420347e+04,1.643920e-01,1.390107e+04,1.608920e-01,9.324269e-01,9.326209e-01,2.658428e-02,3.983259e-07,1.986701e+01,0.000000e+00,1.986701e+01,2.130677e+01,1.622539e+02
1.421347e+04,1.645078e-01,1.391107e+04,1.610078e-01,9.324075e-01,9.326246e-01,2.658826e-02,3.980681e-07,1.986807e+01,0.000000e+00,1.986807e+01,2.130836e+01,1.622707e+02
1.422347e+04,1.646235e-01,1.392107e+04,1.611235e-01,9.323880e-01,9.326283e-01,2.659224e-02,3.978107e-07,1.986914e+01,0.000000e+00,1.986914e+01,2.130994e+01,1.622875e+02
1.423347e+04,1.647393e-01,1.393107e+04,1.612393e-01,9.323735e-01,9.326320e-01,2.659622e-02,3.975537e-07,1.986993e+01,0.000000e+00,1.986993e+01,2.131113e+01,1.622916e+02
1.424347e+04,1.648550e-01,1.394107e+04,1.613550e-01,9.323735e-01,9.326357e-01,2.660019e-02,3.972970e-07,1.986993e+01,0.000000e+00,1.986993e+01,2.131113e+01,1.622586e+02
1.425347e+04,1.649708e-01,1.395107e+04,1.614708e-01,9.323735e-01,9.326394e-01,2.660416e-02,3.970407e-07,1.986993e+01,0.000000e+00,1.986993e+01,2.131113e+01,1.622255e+02
1.426348e+04,1.650865e-01,1.396108e+04,1.615865e-01,9.323735e-01,9.326431e-01,2.660813e-02,3.967848e-07,1.986993e+01,0.000000e+00,1.986993e+01,2.131113e+01,1.621924e+02
1.427348e+04,1.652023e-01,1.397108e+04,1.617023e-01,9.323735e-01,9.326468e-01,2.661210e-02,3.965292e-07,1.986993e+01,0.000000e+00,1.986993e+01,2.131113e+01,1.621594e+02
1.428348e+04,1.653180e-01,1.398108e+04,1.618180e-01,9.323735e-01,9.326505e-01,2.661607e-02,3.962740e-07,1.986993e+01,0.000000e+00,1.986993e+01,2.131113e+01,1.621263e+02
1.429348e+04,1.654338e-01,1.399108e+04,1.619338e-01,9.323804e-01,9.326542e-01,2.662003e-02,3.960191e-07,1.986926e+01,0.000000e+00,1.986926e+01,2.131025e+01,1.620965e+02
1.430348e+04,1.655495e-01,1.400108e+04,1.620495e-01,9.324141e-01,9.326579e-01,2.662399e-02,3.957646e-07,1.986601e+01,0.000000e+00,1.986601e+01,2.130600e+01,1.620795e+02
1.431348e+04,1.656653e-01,1.401108e+04,1.621653e-01,9.324477e-01,9.326616e-01,2.662794e-02,3.955105e-07,1.986276e+01,0.000000e+00,1.986276e+01,2.130174e+01,1.620625e+02
1.432348e+04,1.657810e-01,1.402108e+04,1.622810e-01,9.324814e-01,9.326653e-01,2.663190e-02,3.952568e-07,1.985951e+01,0.000000e+00,1.985951e+01,2.129749e+01,1.620454e+02
1.433348e+04,1.658968e-01,1.403108e+04,1.623968e-01,9.325150e-01,9.326689e-01,2.663585e-02,3.950034e-07,1.985626e+01,0.000000e+00,1.985626e+01,2.129323e+01,1.620284e+02
1.434348e+04,1.660125e-01,1.404108e+04,1.625125e-01,9.325487e-01,9.326726e-01,2.663980e-02,3.947503e-07,1.985300e+01,0.000000e+00,1.985300e+01,2.128897e+01,1.620114e+02
1.435348e+04,1.661283e-01,1.405108e+04,1.626283e-01,9.325872e-01,9.326763e-01,2.664374e-02,3.944976e-07,1.985048e+01,0.000000e+00,1.985048e+01,2.128538e+01,1.619834e+02
1.436348e+04,1.662440e-01,1.406108e+04,1.627440e-01,9.326358e-01,9.326800e-01,2.664769e-02,3.942453e-07,1.984941e+01,0.000000e+00,1.984941e+01,2.128313e+01,1.619330e+02
1.437348e+04,1.663598e-01,1.407108e+04,1.628598e-01,9.326844e-01,9.326837e-01,2.665163e-02,3.939934e-07,1.984835e+01,0.000000e+00,1.984835e+01,2.128088e+01,1.618827e+02
1.438348e+04,1.664755e-01,1.408108e+04,1.629755e-01,9.327329e-01,9.326873e-01,2.665557e-02,3.937418e-07,1.984728e+01,0.000000e+00,1.984728e+01,2.127863e+01,1.618324e+02
1.439349e+04,1.665913e-01,1.409109e+04,1.630913e-01,9.327815e-01,9.326910e-01,2.665951e-02,3.934905e-07,1.984622e+01,0.000000e+00,1.984622e+01,2.127639e+01,1.617821e+02
1.440349e+04,1.667070e-01,1.410109e+04,1.632070e-01,9.328300e-01,9.326947e-01,2.666344e-02,3.932396e-07,1.984515e+01,0.000000e+00,1.984515e+01,2.127414e+01,1.617317e+02
1.441349e+04,1.668228e-01,1.411109e+04,1.633228e-01,9.329048e-01,9.326983e-01,2.666737e-02,3.929891e-07,1.984410e+01,0.000000e+00,1.984410e+01,2.127130e+01,1.616819e+02
1.442349e+04,1.669385e-01,1.412109e+04,1.634385e-01,9.330244e-01,9.327020e-01,2.667130e-02,3.927389e-07,1.984307e+01,0.000000e+00,1.984307e+01,2.126747e+01,1.616330e+02
1.443349e+04,1.670543e-01,1.413109e+04,1.635543e-01,9.331440e-01,9.327057e-01,2.667523e-02,3.924891e-07,1.984203e+01,0.000000e+00,1.984203e+01,2.126363e+01,1.615841e+02
