Repository: brandonlampe/CS_Data

# Comments For Consolidation Test: 175_01
_Note:_ herein, the phrase "TEST-NUMBER" will imply the insertion of "175_01".  This format will
often be used when describing local directories.

Following the initial increase in pressure from zero to 19.8 MPa with the Isco Pump.
Schuler gauges did not function during this test; therefore, deformation during initial loading was

## Test Data
Raw test data is contained in: TEST-NUMBER.xlsx

Additionally, calculated values of fractional density have been calculated in TEST-NUMBER.xlsx and
exported to TEST-NUMBER.csv, where the .csv file format allows for easy cross-platform importing
and analysis.

File: UNM_WP_HY_175_01/CREEP_FIT/175_01_CREEP_OUT.csv (part 8 of 31)
Analysis by Brandon Lampe, performed on: 2016/07/04 16:03:07
Experimental results below begin at: 2015/06/20 13:56:33
Duration (sec),Duration (day),Elapsed Time (sec),Elapsed Time (day),Interpolated Fractional Density,Fit to Fractional Density,Fit to Volume Strain,Fit to Volume Strain Rate (1/sec),Confining Pressure (MPa),Pore Pressure (MPa),Terzaghi Pressure (MPa),Solid Pressure (MPa),Temperature (C))
1.680367e+04,1.944869e-01,1.650127e+04,1.909869e-01,9.337091e-01,9.335148e-01,2.754234e-02,3.418093e-07,1.983891e+01,0.000000e+00,1.983891e+01,2.124742e+01,1.617244e+02
1.681367e+04,1.946027e-01,1.651127e+04,1.911027e-01,9.337816e-01,9.335180e-01,2.754576e-02,3.416262e-07,1.983814e+01,0.000000e+00,1.983814e+01,2.124494e+01,1.616907e+02
1.682367e+04,1.947184e-01,1.652127e+04,1.912184e-01,9.338712e-01,9.335212e-01,2.754917e-02,3.414434e-07,1.983814e+01,0.000000e+00,1.983814e+01,2.124290e+01,1.616576e+02
1.683367e+04,1.948342e-01,1.653127e+04,1.913342e-01,9.339608e-01,9.335243e-01,2.755258e-02,3.412608e-07,1.983814e+01,0.000000e+00,1.983814e+01,2.124087e+01,1.616245e+02
1.684367e+04,1.949499e-01,1.654127e+04,1.914499e-01,9.340504e-01,9.335275e-01,2.755600e-02,3.410784e-07,1.983814e+01,0.000000e+00,1.983814e+01,2.123883e+01,1.615914e+02
1.685367e+04,1.950657e-01,1.655127e+04,1.915657e-01,9.341400e-01,9.335307e-01,2.755941e-02,3.408963e-07,1.983814e+01,0.000000e+00,1.983814e+01,2.123679e+01,1.615584e+02
1.686368e+04,1.951814e-01,1.656128e+04,1.916814e-01,9.342296e-01,9.335339e-01,2.756282e-02,3.407144e-07,1.983814e+01,0.000000e+00,1.983814e+01,2.123476e+01,1.615253e+02
1.687368e+04,1.952972e-01,1.657128e+04,1.917972e-01,9.343014e-01,9.335371e-01,2.756622e-02,3.405327e-07,1.983864e+01,0.000000e+00,1.983864e+01,2.123366e+01,1.615000e+02
1.688368e+04,1.954129e-01,1.658128e+04,1.919129e-01,9.343151e-01,9.335403e-01,2.756963e-02,3.403512e-07,1.984077e+01,0.000000e+00,1.984077e+01,2.123563e+01,1.615000e+02
1.689368e+04,1.955287e-01,1.659128e+04,1.920287e-01,9.343287e-01,9.335434e-01,2.757303e-02,3.401699e-07,1.984290e+01,0.000000e+00,1.984290e+01,2.123760e+01,1.615000e+02
1.690368e+04,1.956444e-01,1.660128e+04,1.921444e-01,9.343424e-01,9.335466e-01,2.757643e-02,3.399888e-07,1.984502e+01,0.000000e+00,1.984502e+01,2.123956e+01,1.615000e+02
1.691368e+04,1.957602e-01,1.661128e+04,1.922602e-01,9.343560e-01,9.335498e-01,2.757983e-02,3.398080e-07,1.984715e+01,0.000000e+00,1.984715e+01,2.124153e+01,1.615000e+02
1.692368e+04,1.958759e-01,1.662128e+04,1.923759e-01,9.343697e-01,9.335530e-01,2.758323e-02,3.396274e-07,1.984928e+01,0.000000e+00,1.984928e+01,2.124350e+01,1.615000e+02
1.693368e+04,1.959917e-01,1.663128e+04,1.924917e-01,9.343508e-01,9.335561e-01,2.758662e-02,3.394470e-07,1.985112e+01,0.000000e+00,1.985112e+01,2.124589e+01,1.615136e+02
1.694368e+04,1.961074e-01,1.664128e+04,1.926074e-01,9.342453e-01,9.335593e-01,2.759002e-02,3.392668e-07,1.985218e+01,0.000000e+00,1.985218e+01,2.124943e+01,1.615632e+02
1.695368e+04,1.962232e-01,1.665128e+04,1.927232e-01,9.341399e-01,9.335625e-01,2.759341e-02,3.390868e-07,1.985324e+01,0.000000e+00,1.985324e+01,2.125296e+01,1.616128e+02
1.696368e+04,1.963389e-01,1.666128e+04,1.928389e-01,9.340344e-01,9.335656e-01,2.759680e-02,3.389071e-07,1.985430e+01,0.000000e+00,1.985430e+01,2.125650e+01,1.616624e+02
1.697368e+04,1.964547e-01,1.667128e+04,1.929547e-01,9.339290e-01,9.335688e-01,2.760019e-02,3.387275e-07,1.985536e+01,0.000000e+00,1.985536e+01,2.126003e+01,1.617120e+02
1.698368e+04,1.965704e-01,1.668128e+04,1.930704e-01,9.338235e-01,9.335720e-01,2.760357e-02,3.385482e-07,1.985642e+01,0.000000e+00,1.985642e+01,2.126357e+01,1.617616e+02
1.699369e+04,1.966862e-01,1.669129e+04,1.931862e-01,9.337218e-01,9.335751e-01,2.760696e-02,3.383691e-07,1.985724e+01,0.000000e+00,1.985724e+01,2.126676e+01,1.618114e+02
1.700369e+04,1.968019e-01,1.670129e+04,1.933019e-01,9.336328e-01,9.335783e-01,2.761034e-02,3.381902e-07,1.985724e+01,0.000000e+00,1.985724e+01,2.126879e+01,1.618617e+02
1.701369e+04,1.969177e-01,1.671129e+04,1.934177e-01,9.335438e-01,9.335814e-01,2.761372e-02,3.380115e-07,1.985724e+01,0.000000e+00,1.985724e+01,2.127082e+01,1.619120e+02
1.702369e+04,1.970334e-01,1.672129e+04,1.935334e-01,9.334547e-01,9.335846e-01,2.761710e-02,3.378331e-07,1.985724e+01,0.000000e+00,1.985724e+01,2.127285e+01,1.619624e+02
1.703369e+04,1.971492e-01,1.673129e+04,1.936492e-01,9.333657e-01,9.335877e-01,2.762048e-02,3.376548e-07,1.985724e+01,0.000000e+00,1.985724e+01,2.127488e+01,1.620127e+02
1.704369e+04,1.972649e-01,1.674129e+04,1.937649e-01,9.332767e-01,9.335909e-01,2.762386e-02,3.374768e-07,1.985724e+01,0.000000e+00,1.985724e+01,2.127691e+01,1.620630e+02
1.705369e+04,1.973807e-01,1.675129e+04,1.938807e-01,9.332005e-01,9.335940e-01,2.762723e-02,3.372990e-07,1.985724e+01,0.000000e+00,1.985724e+01,2.127864e+01,1.621086e+02
1.706369e+04,1.974964e-01,1.676129e+04,1.939964e-01,9.331600e-01,9.335972e-01,2.763060e-02,3.371214e-07,1.985724e+01,0.000000e+00,1.985724e+01,2.127957e+01,1.621412e+02
1.707369e+04,1.976122e-01,1.677129e+04,1.941122e-01,9.331196e-01,9.336003e-01,2.763397e-02,3.369440e-07,1.985724e+01,0.000000e+00,1.985724e+01,2.128049e+01,1.621739e+02
1.708369e+04,1.977279e-01,1.678129e+04,1.942279e-01,9.330791e-01,9.336035e-01,2.763734e-02,3.367668e-07,1.985724e+01,0.000000e+00,1.985724e+01,2.128141e+01,1.622065e+02
1.709369e+04,1.978437e-01,1.679129e+04,1.943437e-01,9.330386e-01,9.336066e-01,2.764071e-02,3.365898e-07,1.985724e+01,0.000000e+00,1.985724e+01,2.128234e+01,1.622391e+02
1.710369e+04,1.979594e-01,1.680129e+04,1.944594e-01,9.329981e-01,9.336098e-01,2.764407e-02,3.364130e-07,1.985724e+01,0.000000e+00,1.985724e+01,2.128326e+01,1.622717e+02
1.711369e+04,1.980752e-01,1.681129e+04,1.945752e-01,9.329667e-01,9.336129e-01,2.764744e-02,3.362365e-07,1.985696e+01,0.000000e+00,1.985696e+01,2.128367e+01,1.622978e+02
1.712370e+04,1.981909e-01,1.682130e+04,1.946909e-01,9.329953e-01,9.336160e-01,2.765080e-02,3.360601e-07,1.985478e+01,0.000000e+00,1.985478e+01,2.128069e+01,1.622807e+02
1.713370e+04,1.983067e-01,1.683130e+04,1.948067e-01,9.330240e-01,9.336192e-01,2.765416e-02,3.358840e-07,1.985261e+01,0.000000e+00,1.985261e+01,2.127771e+01,1.622637e+02
1.714370e+04,1.984224e-01,1.684130e+04,1.949224e-01,9.330526e-01,9.336223e-01,2.765752e-02,3.357081e-07,1.985044e+01,0.000000e+00,1.985044e+01,2.127473e+01,1.622467e+02
1.715370e+04,1.985382e-01,1.685130e+04,1.950382e-01,9.330813e-01,9.336254e-01,2.766087e-02,3.355323e-07,1.984827e+01,0.000000e+00,1.984827e+01,2.127175e+01,1.622297e+02
1.716370e+04,1.986539e-01,1.686130e+04,1.951539e-01,9.331099e-01,9.336286e-01,2.766423e-02,3.353568e-07,1.984610e+01,0.000000e+00,1.984610e+01,2.126877e+01,1.622127e+02
1.717370e+04,1.987697e-01,1.687130e+04,1.952697e-01,9.331444e-01,9.336317e-01,2.766758e-02,3.351815e-07,1.984421e+01,0.000000e+00,1.984421e+01,2.126596e+01,1.621915e+02
1.718370e+04,1.988854e-01,1.688130e+04,1.953854e-01,9.331958e-01,9.336348e-01,2.767093e-02,3.350064e-07,1.984316e+01,0.000000e+00,1.984316e+01,2.126367e+01,1.621585e+02
1.719370e+04,1.990012e-01,1.689130e+04,1.955012e-01,9.332472e-01,9.336380e-01,2.767428e-02,3.348315e-07,1.984212e+01,0.000000e+00,1.984212e+01,2.126137e+01,1.621254e+02
1.720370e+04,1.991169e-01,1.690130e+04,1.956169e-01,9.332986e-01,9.336411e-01,2.767763e-02,3.346569e-07,1.984107e+01,0.000000e+00,1.984107e+01,2.125908e+01,1.620923e+02
1.721370e+04,1.992327e-01,1.691130e+04,1.957327e-01,9.333500e-01,9.336442e-01,2.768098e-02,3.344824e-07,1.984002e+01,0.000000e+00,1.984002e+01,2.125678e+01,1.620592e+02
1.722370e+04,1.993484e-01,1.692130e+04,1.958484e-01,9.334014e-01,9.336473e-01,2.768432e-02,3.343081e-07,1.983897e+01,0.000000e+00,1.983897e+01,2.125449e+01,1.620262e+02
1.723370e+04,1.994642e-01,1.693130e+04,1.959642e-01,9.334585e-01,9.336505e-01,2.768766e-02,3.341341e-07,1.983836e+01,0.000000e+00,1.983836e+01,2.125254e+01,1.619930e+02
1.724370e+04,1.995799e-01,1.694130e+04,1.960799e-01,9.335371e-01,9.336536e-01,2.769100e-02,3.339602e-07,1.983942e+01,0.000000e+00,1.983942e+01,2.125189e+01,1.619594e+02
1.725371e+04,1.996957e-01,1.695131e+04,1.961957e-01,9.336156e-01,9.336567e-01,2.769434e-02,3.337866e-07,1.984049e+01,0.000000e+00,1.984049e+01,2.125124e+01,1.619259e+02
1.726371e+04,1.998114e-01,1.696131e+04,1.963114e-01,9.336942e-01,9.336598e-01,2.769768e-02,3.336131e-07,1.984155e+01,0.000000e+00,1.984155e+01,2.125059e+01,1.618923e+02
1.727371e+04,1.999272e-01,1.697131e+04,1.964272e-01,9.337728e-01,9.336629e-01,2.770102e-02,3.334399e-07,1.984262e+01,0.000000e+00,1.984262e+01,2.124994e+01,1.618588e+02
1.728371e+04,2.000429e-01,1.698131e+04,1.965429e-01,9.338514e-01,9.336660e-01,2.770435e-02,3.332668e-07,1.984368e+01,0.000000e+00,1.984368e+01,2.124929e+01,1.618252e+02
1.729371e+04,2.001587e-01,1.699131e+04,1.966587e-01,9.339250e-01,9.336691e-01,2.770768e-02,3.330940e-07,1.984448e+01,0.000000e+00,1.984448e+01,2.124848e+01,1.617917e+02
1.730371e+04,2.002744e-01,1.700131e+04,1.967744e-01,9.339832e-01,9.336723e-01,2.771101e-02,3.329214e-07,1.984448e+01,0.000000e+00,1.984448e+01,2.124715e+01,1.617581e+02
1.731371e+04,2.003902e-01,1.701131e+04,1.968902e-01,9.340413e-01,9.336754e-01,2.771434e-02,3.327489e-07,1.984448e+01,0.000000e+00,1.984448e+01,2.124583e+01,1.617246e+02
1.732371e+04,2.005059e-01,1.702131e+04,1.970059e-01,9.340995e-01,9.336785e-01,2.771767e-02,3.325767e-07,1.984448e+01,0.000000e+00,1.984448e+01,2.124451e+01,1.616910e+02
1.733371e+04,2.006217e-01,1.703131e+04,1.971217e-01,9.341577e-01,9.336816e-01,2.772099e-02,3.324047e-07,1.984448e+01,0.000000e+00,1.984448e+01,2.124318e+01,1.616575e+02
1.734371e+04,2.007374e-01,1.704131e+04,1.972374e-01,9.342159e-01,9.336847e-01,2.772432e-02,3.322329e-07,1.984448e+01,0.000000e+00,1.984448e+01,2.124186e+01,1.616239e+02
1.735371e+04,2.008532e-01,1.705131e+04,1.973532e-01,9.342574e-01,9.336878e-01,2.772764e-02,3.320613e-07,1.984448e+01,0.000000e+00,1.984448e+01,2.124092e+01,1.616000e+02
1.736371e+04,2.009689e-01,1.706131e+04,1.974689e-01,9.342574e-01,9.336909e-01,2.773096e-02,3.318898e-07,1.984448e+01,0.000000e+00,1.984448e+01,2.124092e+01,1.616000e+02
1.737371e+04,2.010847e-01,1.707131e+04,1.975847e-01,9.342574e-01,9.336940e-01,2.773428e-02,3.317186e-07,1.984448e+01,0.000000e+00,1.984448e+01,2.124092e+01,1.616000e+02
1.738372e+04,2.012004e-01,1.708132e+04,1.977004e-01,9.342574e-01,9.336971e-01,2.773759e-02,3.315476e-07,1.984448e+01,0.000000e+00,1.984448e+01,2.124092e+01,1.616000e+02
1.739372e+04,2.013162e-01,1.709132e+04,1.978162e-01,9.342574e-01,9.337002e-01,2.774091e-02,3.313768e-07,1.984448e+01,0.000000e+00,1.984448e+01,2.124092e+01,1.616000e+02
1.740372e+04,2.014319e-01,1.710132e+04,1.979319e-01,9.342574e-01,9.337033e-01,2.774422e-02,3.312062e-07,1.984448e+01,0.000000e+00,1.984448e+01,2.124092e+01,1.616000e+02
1.741372e+04,2.015477e-01,1.711132e+04,1.980477e-01,9.342597e-01,9.337064e-01,2.774753e-02,3.310358e-07,1.984448e+01,0.000000e+00,1.984448e+01,2.124086e+01,1.616000e+02
1.742372e+04,2.016634e-01,1.712132e+04,1.981634e-01,9.342746e-01,9.337094e-01,2.775084e-02,3.308655e-07,1.984448e+01,0.000000e+00,1.984448e+01,2.124053e+01,1.616000e+02
1.743372e+04,2.017792e-01,1.713132e+04,1.982792e-01,9.342895e-01,9.337125e-01,2.775415e-02,3.306955e-07,1.984448e+01,0.000000e+00,1.984448e+01,2.124019e+01,1.616000e+02
1.744372e+04,2.018949e-01,1.714132e+04,1.983949e-01,9.343043e-01,9.337156e-01,2.775746e-02,3.305257e-07,1.984448e+01,0.000000e+00,1.984448e+01,2.123985e+01,1.616000e+02
1.745372e+04,2.020107e-01,1.715132e+04,1.985107e-01,9.343192e-01,9.337187e-01,2.776076e-02,3.303561e-07,1.984448e+01,0.000000e+00,1.984448e+01,2.123951e+01,1.616000e+02
1.746372e+04,2.021264e-01,1.716132e+04,1.986264e-01,9.343341e-01,9.337218e-01,2.776406e-02,3.301867e-07,1.984448e+01,0.000000e+00,1.984448e+01,2.123917e+01,1.616000e+02
1.747372e+04,2.022422e-01,1.717132e+04,1.987422e-01,9.343554e-01,9.337249e-01,2.776736e-02,3.300174e-07,1.984477e+01,0.000000e+00,1.984477e+01,2.123900e+01,1.616000e+02
1.748372e+04,2.023579e-01,1.718132e+04,1.988579e-01,9.343935e-01,9.337280e-01,2.777066e-02,3.298484e-07,1.984582e+01,0.000000e+00,1.984582e+01,2.123926e+01,1.616000e+02
1.749372e+04,2.024737e-01,1.719132e+04,1.989737e-01,9.344315e-01,9.337310e-01,2.777396e-02,3.296796e-07,1.984687e+01,0.000000e+00,1.984687e+01,2.123952e+01,1.616000e+02
1.750372e+04,2.025894e-01,1.720132e+04,1.990894e-01,9.344695e-01,9.337341e-01,2.777726e-02,3.295109e-07,1.984792e+01,0.000000e+00,1.984792e+01,2.123977e+01,1.616000e+02
1.751373e+04,2.027052e-01,1.721133e+04,1.992052e-01,9.345076e-01,9.337372e-01,2.778055e-02,3.293425e-07,1.984897e+01,0.000000e+00,1.984897e+01,2.124003e+01,1.616000e+02
1.752373e+04,2.028209e-01,1.722133e+04,1.993209e-01,9.345456e-01,9.337403e-01,2.778385e-02,3.291743e-07,1.985002e+01,0.000000e+00,1.985002e+01,2.124029e+01,1.616000e+02
1.753373e+04,2.029367e-01,1.723133e+04,1.994367e-01,9.345733e-01,9.337433e-01,2.778714e-02,3.290062e-07,1.985108e+01,0.000000e+00,1.985108e+01,2.124079e+01,1.615961e+02
1.754373e+04,2.030524e-01,1.724133e+04,1.995524e-01,9.345664e-01,9.337464e-01,2.779043e-02,3.288384e-07,1.985215e+01,0.000000e+00,1.985215e+01,2.124210e+01,1.615794e+02
1.755373e+04,2.031682e-01,1.725133e+04,1.996682e-01,9.345594e-01,9.337495e-01,2.779371e-02,3.286707e-07,1.985323e+01,0.000000e+00,1.985323e+01,2.124341e+01,1.615626e+02
1.756373e+04,2.032839e-01,1.726133e+04,1.997839e-01,9.345525e-01,9.337525e-01,2.779700e-02,3.285032e-07,1.985430e+01,0.000000e+00,1.985430e+01,2.124472e+01,1.615458e+02
1.757373e+04,2.033997e-01,1.727133e+04,1.998997e-01,9.345456e-01,9.337556e-01,2.780028e-02,3.283360e-07,1.985538e+01,0.000000e+00,1.985538e+01,2.124603e+01,1.615290e+02
1.758373e+04,2.035154e-01,1.728133e+04,2.000154e-01,9.345387e-01,9.337587e-01,2.780357e-02,3.281689e-07,1.985646e+01,0.000000e+00,1.985646e+01,2.124733e+01,1.615123e+02
1.759373e+04,2.036312e-01,1.729133e+04,2.001312e-01,9.345147e-01,9.337617e-01,2.780685e-02,3.280020e-07,1.985696e+01,0.000000e+00,1.985696e+01,2.124842e+01,1.615045e+02
1.760373e+04,2.037469e-01,1.730133e+04,2.002469e-01,9.344443e-01,9.337648e-01,2.781013e-02,3.278353e-07,1.985590e+01,0.000000e+00,1.985590e+01,2.124888e+01,1.615210e+02
1.761373e+04,2.038627e-01,1.731133e+04,2.003627e-01,9.343740e-01,9.337679e-01,2.781341e-02,3.276688e-07,1.985483e+01,0.000000e+00,1.985483e+01,2.124934e+01,1.615375e+02
1.762373e+04,2.039784e-01,1.732133e+04,2.004784e-01,9.343036e-01,9.337709e-01,2.781668e-02,3.275025e-07,1.985377e+01,0.000000e+00,1.985377e+01,2.124981e+01,1.615541e+02
1.763373e+04,2.040942e-01,1.733133e+04,2.005942e-01,9.342333e-01,9.337740e-01,2.781996e-02,3.273364e-07,1.985271e+01,0.000000e+00,1.985271e+01,2.125027e+01,1.615706e+02
1.764374e+04,2.042099e-01,1.734134e+04,2.007099e-01,9.341629e-01,9.337770e-01,2.782323e-02,3.271705e-07,1.985165e+01,0.000000e+00,1.985165e+01,2.125074e+01,1.615871e+02
1.765374e+04,2.043257e-01,1.735134e+04,2.008257e-01,9.341054e-01,9.337801e-01,2.782650e-02,3.270048e-07,1.985083e+01,0.000000e+00,1.985083e+01,2.125116e+01,1.616074e+02
1.766374e+04,2.044414e-01,1.736134e+04,2.009414e-01,9.340927e-01,9.337831e-01,2.782977e-02,3.268392e-07,1.985083e+01,0.000000e+00,1.985083e+01,2.125145e+01,1.616410e+02
1.767374e+04,2.045572e-01,1.737134e+04,2.010572e-01,9.340801e-01,9.337862e-01,2.783304e-02,3.266739e-07,1.985083e+01,0.000000e+00,1.985083e+01,2.125174e+01,1.616745e+02
1.768374e+04,2.046729e-01,1.738134e+04,2.011729e-01,9.340674e-01,9.337892e-01,2.783630e-02,3.265087e-07,1.985083e+01,0.000000e+00,1.985083e+01,2.125203e+01,1.617081e+02
1.769374e+04,2.047887e-01,1.739134e+04,2.012887e-01,9.340547e-01,9.337923e-01,2.783957e-02,3.263437e-07,1.985083e+01,0.000000e+00,1.985083e+01,2.125232e+01,1.617416e+02
1.770374e+04,2.049044e-01,1.740134e+04,2.014044e-01,9.340420e-01,9.337953e-01,2.784283e-02,3.261790e-07,1.985083e+01,0.000000e+00,1.985083e+01,2.125261e+01,1.617752e+02
1.771374e+04,2.050202e-01,1.741134e+04,2.015202e-01,9.340422e-01,9.337984e-01,2.784609e-02,3.260144e-07,1.985056e+01,0.000000e+00,1.985056e+01,2.125231e+01,1.617915e+02
1.772374e+04,2.051359e-01,1.742134e+04,2.016359e-01,9.340789e-01,9.338014e-01,2.784935e-02,3.258500e-07,1.984952e+01,0.000000e+00,1.984952e+01,2.125037e+01,1.617589e+02
1.773374e+04,2.052517e-01,1.743134e+04,2.017517e-01,9.341155e-01,9.338045e-01,2.785261e-02,3.256858e-07,1.984849e+01,0.000000e+00,1.984849e+01,2.124843e+01,1.617263e+02
1.774374e+04,2.053674e-01,1.744134e+04,2.018674e-01,9.341521e-01,9.338075e-01,2.785587e-02,3.255217e-07,1.984745e+01,0.000000e+00,1.984745e+01,2.124649e+01,1.616937e+02
1.775374e+04,2.054831e-01,1.745134e+04,2.019831e-01,9.341888e-01,9.338106e-01,2.785912e-02,3.253579e-07,1.984642e+01,0.000000e+00,1.984642e+01,2.124455e+01,1.616611e+02
1.776374e+04,2.055989e-01,1.746134e+04,2.020989e-01,9.342254e-01,9.338136e-01,2.786237e-02,3.251943e-07,1.984539e+01,0.000000e+00,1.984539e+01,2.124261e+01,1.616285e+02
1.777375e+04,2.057146e-01,1.747135e+04,2.022146e-01,9.342693e-01,9.338166e-01,2.786563e-02,3.250308e-07,1.984435e+01,0.000000e+00,1.984435e+01,2.124050e+01,1.615978e+02
1.778375e+04,2.058304e-01,1.748135e+04,2.023304e-01,9.343631e-01,9.338197e-01,2.786887e-02,3.248675e-07,1.984327e+01,0.000000e+00,1.984327e+01,2.123721e+01,1.615808e+02
1.779375e+04,2.059461e-01,1.749135e+04,2.024461e-01,9.344569e-01,9.338227e-01,2.787212e-02,3.247044e-07,1.984219e+01,0.000000e+00,1.984219e+01,2.123392e+01,1.615638e+02
1.780375e+04,2.060619e-01,1.750135e+04,2.025619e-01,9.345507e-01,9.338257e-01,2.787537e-02,3.245415e-07,1.984111e+01,0.000000e+00,1.984111e+01,2.123064e+01,1.615468e+02
1.781375e+04,2.061776e-01,1.751135e+04,2.026776e-01,9.346445e-01,9.338288e-01,2.787861e-02,3.243788e-07,1.984003e+01,0.000000e+00,1.984003e+01,2.122735e+01,1.615298e+02
1.782375e+04,2.062934e-01,1.752135e+04,2.027934e-01,9.347383e-01,9.338318e-01,2.788186e-02,3.242163e-07,1.983895e+01,0.000000e+00,1.983895e+01,2.122406e+01,1.615127e+02
1.783375e+04,2.064091e-01,1.753135e+04,2.029091e-01,9.348053e-01,9.338348e-01,2.788510e-02,3.240540e-07,1.983921e+01,0.000000e+00,1.983921e+01,2.122283e+01,1.615000e+02
1.784375e+04,2.065249e-01,1.754135e+04,2.030249e-01,9.347924e-01,9.338378e-01,2.788834e-02,3.238918e-07,1.984348e+01,0.000000e+00,1.984348e+01,2.122769e+01,1.615000e+02
1.785375e+04,2.066406e-01,1.755135e+04,2.031406e-01,9.347794e-01,9.338409e-01,2.789158e-02,3.237298e-07,1.984775e+01,0.000000e+00,1.984775e+01,2.123255e+01,1.615000e+02
1.786375e+04,2.067564e-01,1.756135e+04,2.032564e-01,9.347665e-01,9.338439e-01,2.789481e-02,3.235681e-07,1.985202e+01,0.000000e+00,1.985202e+01,2.123741e+01,1.615000e+02
1.787375e+04,2.068721e-01,1.757135e+04,2.033721e-01,9.347536e-01,9.338469e-01,2.789805e-02,3.234065e-07,1.985629e+01,0.000000e+00,1.985629e+01,2.124227e+01,1.615000e+02
1.788375e+04,2.069879e-01,1.758135e+04,2.034879e-01,9.347406e-01,9.338499e-01,2.790128e-02,3.232450e-07,1.986056e+01,0.000000e+00,1.986056e+01,2.124713e+01,1.615000e+02
1.789375e+04,2.071036e-01,1.759135e+04,2.036036e-01,9.347187e-01,9.338529e-01,2.790451e-02,3.230838e-07,1.986297e+01,0.000000e+00,1.986297e+01,2.125021e+01,1.615192e+02
1.790376e+04,2.072194e-01,1.760136e+04,2.037194e-01,9.346749e-01,9.338560e-01,2.790775e-02,3.229228e-07,1.986086e+01,0.000000e+00,1.986086e+01,2.124895e+01,1.615854e+02
1.791376e+04,2.073351e-01,1.761136e+04,2.038351e-01,9.346311e-01,9.338590e-01,2.791097e-02,3.227619e-07,1.985875e+01,0.000000e+00,1.985875e+01,2.124769e+01,1.616515e+02
1.792376e+04,2.074509e-01,1.762136e+04,2.039509e-01,9.345872e-01,9.338620e-01,2.791420e-02,3.226012e-07,1.985664e+01,0.000000e+00,1.985664e+01,2.124643e+01,1.617177e+02
1.793376e+04,2.075666e-01,1.763136e+04,2.040666e-01,9.345434e-01,9.338650e-01,2.791743e-02,3.224407e-07,1.985453e+01,0.000000e+00,1.985453e+01,2.124517e+01,1.617838e+02
1.794376e+04,2.076824e-01,1.764136e+04,2.041824e-01,9.344996e-01,9.338680e-01,2.792065e-02,3.222804e-07,1.985242e+01,0.000000e+00,1.985242e+01,2.124391e+01,1.618499e+02
1.795376e+04,2.077981e-01,1.765136e+04,2.042981e-01,9.344595e-01,9.338710e-01,2.792387e-02,3.221202e-07,1.985135e+01,0.000000e+00,1.985135e+01,2.124367e+01,1.619082e+02
1.796376e+04,2.079139e-01,1.766136e+04,2.044139e-01,9.344312e-01,9.338740e-01,2.792709e-02,3.219603e-07,1.985349e+01,0.000000e+00,1.985349e+01,2.124660e+01,1.619417e+02
1.797376e+04,2.080296e-01,1.767136e+04,2.045296e-01,9.344028e-01,9.338770e-01,2.793031e-02,3.218005e-07,1.985563e+01,0.000000e+00,1.985563e+01,2.124954e+01,1.619753e+02
1.798376e+04,2.081454e-01,1.768136e+04,2.046454e-01,9.343745e-01,9.338800e-01,2.793353e-02,3.216409e-07,1.985777e+01,0.000000e+00,1.985777e+01,2.125247e+01,1.620088e+02
1.799376e+04,2.082611e-01,1.769136e+04,2.047611e-01,9.343462e-01,9.338830e-01,2.793675e-02,3.214815e-07,1.985991e+01,0.000000e+00,1.985991e+01,2.125541e+01,1.620424e+02
1.800376e+04,2.083769e-01,1.770136e+04,2.048769e-01,9.343178e-01,9.338860e-01,2.793996e-02,3.213223e-07,1.986205e+01,0.000000e+00,1.986205e+01,2.125834e+01,1.620759e+02
1.801376e+04,2.084926e-01,1.771136e+04,2.049926e-01,9.342940e-01,9.338890e-01,2.794317e-02,3.211632e-07,1.986359e+01,0.000000e+00,1.986359e+01,2.126053e+01,1.621000e+02
1.802376e+04,2.086084e-01,1.772136e+04,2.051084e-01,9.342817e-01,9.338920e-01,2.794638e-02,3.210043e-07,1.986359e+01,0.000000e+00,1.986359e+01,2.126081e+01,1.621000e+02
1.803377e+04,2.087241e-01,1.773137e+04,2.052241e-01,9.342694e-01,9.338950e-01,2.794959e-02,3.208457e-07,1.986359e+01,0.000000e+00,1.986359e+01,2.126109e+01,1.621000e+02
1.804377e+04,2.088399e-01,1.774137e+04,2.053399e-01,9.342571e-01,9.338980e-01,2.795280e-02,3.206871e-07,1.986359e+01,0.000000e+00,1.986359e+01,2.126137e+01,1.621000e+02
1.805377e+04,2.089556e-01,1.775137e+04,2.054556e-01,9.342447e-01,9.339010e-01,2.795601e-02,3.205288e-07,1.986359e+01,0.000000e+00,1.986359e+01,2.126165e+01,1.621000e+02
1.806377e+04,2.090714e-01,1.776137e+04,2.055714e-01,9.342324e-01,9.339040e-01,2.795921e-02,3.203706e-07,1.986359e+01,0.000000e+00,1.986359e+01,2.126193e+01,1.621000e+02
1.807377e+04,2.091871e-01,1.777137e+04,2.056871e-01,9.342229e-01,9.339070e-01,2.796242e-02,3.202127e-07,1.986343e+01,0.000000e+00,1.986343e+01,2.126198e+01,1.620950e+02
1.808377e+04,2.093029e-01,1.778137e+04,2.058029e-01,9.342298e-01,9.339100e-01,2.796562e-02,3.200549e-07,1.986236e+01,0.000000e+00,1.986236e+01,2.126068e+01,1.620615e+02
1.809377e+04,2.094186e-01,1.779137e+04,2.059186e-01,9.342366e-01,9.339130e-01,2.796882e-02,3.198972e-07,1.986130e+01,0.000000e+00,1.986130e+01,2.125939e+01,1.620279e+02
1.810377e+04,2.095344e-01,1.780137e+04,2.060344e-01,9.342435e-01,9.339160e-01,2.797202e-02,3.197398e-07,1.986024e+01,0.000000e+00,1.986024e+01,2.125809e+01,1.619944e+02
1.811377e+04,2.096501e-01,1.781137e+04,2.061501e-01,9.342503e-01,9.339190e-01,2.797521e-02,3.195825e-07,1.985917e+01,0.000000e+00,1.985917e+01,2.125680e+01,1.619608e+02
1.812377e+04,2.097659e-01,1.782137e+04,2.062659e-01,9.342572e-01,9.339220e-01,2.797841e-02,3.194254e-07,1.985811e+01,0.000000e+00,1.985811e+01,2.125550e+01,1.619273e+02
1.813377e+04,2.098816e-01,1.783137e+04,2.063816e-01,9.342704e-01,9.339249e-01,2.798160e-02,3.192685e-07,1.985684e+01,0.000000e+00,1.985684e+01,2.125385e+01,1.618937e+02
1.814377e+04,2.099974e-01,1.784137e+04,2.064974e-01,9.343114e-01,9.339279e-01,2.798479e-02,3.191118e-07,1.985470e+01,0.000000e+00,1.985470e+01,2.125062e+01,1.618602e+02
1.815377e+04,2.101131e-01,1.785137e+04,2.066131e-01,9.343525e-01,9.339309e-01,2.798798e-02,3.189552e-07,1.985256e+01,0.000000e+00,1.985256e+01,2.124740e+01,1.618266e+02
1.816378e+04,2.102289e-01,1.786138e+04,2.067289e-01,9.343935e-01,9.339339e-01,2.799117e-02,3.187988e-07,1.985042e+01,0.000000e+00,1.985042e+01,2.124418e+01,1.617931e+02
1.817378e+04,2.103446e-01,1.787138e+04,2.068446e-01,9.344345e-01,9.339368e-01,2.799436e-02,3.186426e-07,1.984828e+01,0.000000e+00,1.984828e+01,2.124095e+01,1.617595e+02
1.818378e+04,2.104604e-01,1.788138e+04,2.069604e-01,9.344755e-01,9.339398e-01,2.799755e-02,3.184866e-07,1.984614e+01,0.000000e+00,1.984614e+01,2.123773e+01,1.617260e+02
1.819378e+04,2.105761e-01,1.789138e+04,2.070761e-01,9.345039e-01,9.339428e-01,2.800073e-02,3.183307e-07,1.984545e+01,0.000000e+00,1.984545e+01,2.123634e+01,1.616962e+02
1.820378e+04,2.106919e-01,1.790138e+04,2.071919e-01,9.344892e-01,9.339458e-01,2.800391e-02,3.181750e-07,1.984972e+01,0.000000e+00,1.984972e+01,2.124125e+01,1.616794e+02
1.821378e+04,2.108076e-01,1.791138e+04,2.073076e-01,9.344745e-01,9.339487e-01,2.800709e-02,3.180195e-07,1.985398e+01,0.000000e+00,1.985398e+01,2.124615e+01,1.616627e+02
1.822378e+04,2.109234e-01,1.792138e+04,2.074234e-01,9.344598e-01,9.339517e-01,2.801027e-02,3.178641e-07,1.985825e+01,0.000000e+00,1.985825e+01,2.125105e+01,1.616459e+02
1.823378e+04,2.110391e-01,1.793138e+04,2.075391e-01,9.344451e-01,9.339547e-01,2.801345e-02,3.177090e-07,1.986252e+01,0.000000e+00,1.986252e+01,2.125595e+01,1.616291e+02
1.824378e+04,2.111549e-01,1.794138e+04,2.076549e-01,9.344304e-01,9.339576e-01,2.801663e-02,3.175540e-07,1.986679e+01,0.000000e+00,1.986679e+01,2.126086e+01,1.616123e+02
1.825378e+04,2.112706e-01,1.795138e+04,2.077706e-01,9.343935e-01,9.339606e-01,2.801980e-02,3.173992e-07,1.986993e+01,0.000000e+00,1.986993e+01,2.126506e+01,1.616175e+02
1.826378e+04,2.113864e-01,1.796138e+04,2.078864e-01,9.342949e-01,9.339636e-01,2.802298e-02,3.172445e-07,1.986993e+01,0.000000e+00,1.986993e+01,2.126730e+01,1.616836e+02
1.827378e+04,2.115021e-01,1.797138e+04,2.080021e-01,9.341962e-01,9.339665e-01,2.802615e-02,3.170900e-07,1.986993e+01,0.000000e+00,1.986993e+01,2.126955e+01,1.617498e+02
1.828378e+04,2.116179e-01,1.798138e+04,2.081179e-01,9.340976e-01,9.339695e-01,2.802932e-02,3.169357e-07,1.986993e+01,0.000000e+00,1.986993e+01,2.127179e+01,1.618159e+02
1.829379e+04,2.117336e-01,1.799139e+04,2.082336e-01,9.339990e-01,9.339725e-01,2.803249e-02,3.167816e-07,1.986993e+01,0.000000e+00,1.986993e+01,2.127404e+01,1.618821e+02
1.830379e+04,2.118494e-01,1.800139e+04,2.083494e-01,9.339003e-01,9.339754e-01,2.803566e-02,3.166276e-07,1.986993e+01,0.000000e+00,1.986993e+01,2.127629e+01,1.619482e+02
1.831379e+04,2.119651e-01,1.801139e+04,2.084651e-01,9.338202e-01,9.339784e-01,2.803882e-02,3.164738e-07,1.986948e+01,0.000000e+00,1.986948e+01,2.127762e+01,1.620144e+02
1.832379e+04,2.120809e-01,1.802139e+04,2.085809e-01,9.338068e-01,9.339813e-01,2.804199e-02,3.163202e-07,1.986738e+01,0.000000e+00,1.986738e+01,2.127568e+01,1.620805e+02
1.833379e+04,2.121966e-01,1.803139e+04,2.086966e-01,9.337933e-01,9.339843e-01,2.804515e-02,3.161668e-07,1.986528e+01,0.000000e+00,1.986528e+01,2.127374e+01,1.621466e+02
1.834379e+04,2.123124e-01,1.804139e+04,2.088124e-01,9.337799e-01,9.339872e-01,2.804831e-02,3.160135e-07,1.986318e+01,0.000000e+00,1.986318e+01,2.127180e+01,1.622128e+02
1.835379e+04,2.124281e-01,1.805139e+04,2.089281e-01,9.337665e-01,9.339902e-01,2.805147e-02,3.158604e-07,1.986108e+01,0.000000e+00,1.986108e+01,2.126986e+01,1.622789e+02
1.836379e+04,2.125439e-01,1.806139e+04,2.090439e-01,9.337531e-01,9.339931e-01,2.805463e-02,3.157074e-07,1.985898e+01,0.000000e+00,1.985898e+01,2.126792e+01,1.623451e+02
1.837379e+04,2.126596e-01,1.807139e+04,2.091596e-01,9.337419e-01,9.339961e-01,2.805778e-02,3.155547e-07,1.985724e+01,0.000000e+00,1.985724e+01,2.126631e+01,1.623972e+02
1.838379e+04,2.127754e-01,1.808139e+04,2.092754e-01,9.337419e-01,9.339990e-01,2.806094e-02,3.154021e-07,1.985724e+01,0.000000e+00,1.985724e+01,2.126631e+01,1.623807e+02
1.839379e+04,2.128911e-01,1.809139e+04,2.093911e-01,9.337419e-01,9.340020e-01,2.806409e-02,3.152496e-07,1.985724e+01,0.000000e+00,1.985724e+01,2.126631e+01,1.623641e+02
1.840379e+04,2.130069e-01,1.810139e+04,2.095069e-01,9.337419e-01,9.340049e-01,2.806724e-02,3.150974e-07,1.985724e+01,0.000000e+00,1.985724e+01,2.126631e+01,1.623476e+02
1.841379e+04,2.131226e-01,1.811139e+04,2.096226e-01,9.337419e-01,9.340079e-01,2.807039e-02,3.149453e-07,1.985724e+01,0.000000e+00,1.985724e+01,2.126631e+01,1.623311e+02
1.842380e+04,2.132384e-01,1.812140e+04,2.097384e-01,9.337419e-01,9.340108e-01,2.807354e-02,3.147933e-07,1.985724e+01,0.000000e+00,1.985724e+01,2.126631e+01,1.623145e+02
1.843380e+04,2.133541e-01,1.813140e+04,2.098541e-01,9.337469e-01,9.340137e-01,2.807669e-02,3.146416e-07,1.985698e+01,0.000000e+00,1.985698e+01,2.126591e+01,1.623000e+02
1.844380e+04,2.134699e-01,1.814140e+04,2.099699e-01,9.337880e-01,9.340167e-01,2.807984e-02,3.144900e-07,1.985484e+01,0.000000e+00,1.985484e+01,2.126268e+01,1.623000e+02
1.845380e+04,2.135856e-01,1.815140e+04,2.100856e-01,9.338291e-01,9.340196e-01,2.808298e-02,3.143386e-07,1.985270e+01,0.000000e+00,1.985270e+01,2.125946e+01,1.623000e+02
1.846380e+04,2.137014e-01,1.816140e+04,2.102014e-01,9.338702e-01,9.340226e-01,2.808612e-02,3.141873e-07,1.985056e+01,0.000000e+00,1.985056e+01,2.125623e+01,1.623000e+02
1.847380e+04,2.138171e-01,1.817140e+04,2.103171e-01,9.339112e-01,9.340255e-01,2.808927e-02,3.140362e-07,1.984842e+01,0.000000e+00,1.984842e+01,2.125300e+01,1.623000e+02
1.848380e+04,2.139329e-01,1.818140e+04,2.104329e-01,9.339523e-01,9.340284e-01,2.809241e-02,3.138853e-07,1.984628e+01,0.000000e+00,1.984628e+01,2.124978e+01,1.623000e+02
1.849380e+04,2.140486e-01,1.819140e+04,2.105486e-01,9.339912e-01,9.340314e-01,2.809554e-02,3.137345e-07,1.984448e+01,0.000000e+00,1.984448e+01,2.124697e+01,1.622945e+02
1.850380e+04,2.141644e-01,1.820140e+04,2.106644e-01,9.340188e-01,9.340343e-01,2.809868e-02,3.135839e-07,1.984448e+01,0.000000e+00,1.984448e+01,2.124634e+01,1.622605e+02
1.851380e+04,2.142801e-01,1.821140e+04,2.107801e-01,9.340464e-01,9.340372e-01,2.810182e-02,3.134335e-07,1.984448e+01,0.000000e+00,1.984448e+01,2.124571e+01,1.622264e+02
1.852380e+04,2.143959e-01,1.822140e+04,2.108959e-01,9.340741e-01,9.340401e-01,2.810495e-02,3.132832e-07,1.984448e+01,0.000000e+00,1.984448e+01,2.124509e+01,1.621924e+02
1.853380e+04,2.145116e-01,1.823140e+04,2.110116e-01,9.341017e-01,9.340431e-01,2.810808e-02,3.131332e-07,1.984448e+01,0.000000e+00,1.984448e+01,2.124446e+01,1.621583e+02
1.854381e+04,2.146274e-01,1.824141e+04,2.111274e-01,9.341293e-01,9.340460e-01,2.811121e-02,3.129832e-07,1.984448e+01,0.000000e+00,1.984448e+01,2.124383e+01,1.621243e+02
1.855381e+04,2.147431e-01,1.825141e+04,2.112431e-01,9.341679e-01,9.340489e-01,2.811434e-02,3.128335e-07,1.984418e+01,0.000000e+00,1.984418e+01,2.124263e+01,1.620858e+02
1.856381e+04,2.148589e-01,1.826141e+04,2.113589e-01,9.342339e-01,9.340518e-01,2.811747e-02,3.126838e-07,1.984313e+01,0.000000e+00,1.984313e+01,2.124001e+01,1.620362e+02
1.857381e+04,2.149746e-01,1.827141e+04,2.114746e-01,9.342998e-01,9.340548e-01,2.812060e-02,3.125344e-07,1.984208e+01,0.000000e+00,1.984208e+01,2.123738e+01,1.619866e+02
1.858381e+04,2.150904e-01,1.828141e+04,2.115904e-01,9.343658e-01,9.340577e-01,2.812372e-02,3.123851e-07,1.984104e+01,0.000000e+00,1.984104e+01,2.123476e+01,1.619370e+02
1.859381e+04,2.152061e-01,1.829141e+04,2.117061e-01,9.344318e-01,9.340606e-01,2.812684e-02,3.122360e-07,1.983999e+01,0.000000e+00,1.983999e+01,2.123214e+01,1.618874e+02
1.860381e+04,2.153219e-01,1.830141e+04,2.118219e-01,9.344978e-01,9.340635e-01,2.812997e-02,3.120871e-07,1.983894e+01,0.000000e+00,1.983894e+01,2.122952e+01,1.618378e+02
1.861381e+04,2.154376e-01,1.831141e+04,2.119376e-01,9.345398e-01,9.340664e-01,2.813309e-02,3.119383e-07,1.983941e+01,0.000000e+00,1.983941e+01,2.122907e+01,1.618000e+02
1.862381e+04,2.155534e-01,1.832141e+04,2.120534e-01,9.345055e-01,9.340693e-01,2.813621e-02,3.117897e-07,1.984474e+01,0.000000e+00,1.984474e+01,2.123556e+01,1.618000e+02
1.863381e+04,2.156691e-01,1.833141e+04,2.121691e-01,9.344712e-01,9.340722e-01,2.813932e-02,3.116412e-07,1.985008e+01,0.000000e+00,1.985008e+01,2.124204e+01,1.618000e+02
1.864381e+04,2.157849e-01,1.834141e+04,2.122849e-01,9.344368e-01,9.340752e-01,2.814244e-02,3.114929e-07,1.985541e+01,0.000000e+00,1.985541e+01,2.124853e+01,1.618000e+02
1.865381e+04,2.159006e-01,1.835141e+04,2.124006e-01,9.344025e-01,9.340781e-01,2.814555e-02,3.113448e-07,1.986074e+01,0.000000e+00,1.986074e+01,2.125502e+01,1.618000e+02
1.866381e+04,2.160164e-01,1.836141e+04,2.125164e-01,9.343682e-01,9.340810e-01,2.814867e-02,3.111968e-07,1.986608e+01,0.000000e+00,1.986608e+01,2.126151e+01,1.618000e+02
1.867382e+04,2.161321e-01,1.837142e+04,2.126321e-01,9.343235e-01,9.340839e-01,2.815178e-02,3.110490e-07,1.986936e+01,0.000000e+00,1.986936e+01,2.126604e+01,1.618136e+02
1.868382e+04,2.162479e-01,1.838142e+04,2.127479e-01,9.342520e-01,9.340868e-01,2.815489e-02,3.109013e-07,1.986729e+01,0.000000e+00,1.986729e+01,2.126545e+01,1.618625e+02
1.869382e+04,2.163636e-01,1.839142e+04,2.128636e-01,9.341805e-01,9.340897e-01,2.815800e-02,3.107538e-07,1.986522e+01,0.000000e+00,1.986522e+01,2.126486e+01,1.619114e+02
1.870382e+04,2.164794e-01,1.840142e+04,2.129794e-01,9.341090e-01,9.340926e-01,2.816110e-02,3.106065e-07,1.986315e+01,0.000000e+00,1.986315e+01,2.126428e+01,1.619603e+02
1.871382e+04,2.165951e-01,1.841142e+04,2.130951e-01,9.340375e-01,9.340955e-01,2.816421e-02,3.104593e-07,1.986108e+01,0.000000e+00,1.986108e+01,2.126369e+01,1.620092e+02
1.872382e+04,2.167109e-01,1.842142e+04,2.132109e-01,9.339660e-01,9.340984e-01,2.816731e-02,3.103123e-07,1.985901e+01,0.000000e+00,1.985901e+01,2.126310e+01,1.620581e+02
1.873382e+04,2.168266e-01,1.843142e+04,2.133266e-01,9.338982e-01,9.341013e-01,2.817042e-02,3.101655e-07,1.985724e+01,0.000000e+00,1.985724e+01,2.126275e+01,1.621072e+02
1.874382e+04,2.169424e-01,1.844142e+04,2.134424e-01,9.338527e-01,9.341042e-01,2.817352e-02,3.100188e-07,1.985724e+01,0.000000e+00,1.985724e+01,2.126378e+01,1.621576e+02
1.875382e+04,2.170581e-01,1.845142e+04,2.135581e-01,9.338073e-01,9.341071e-01,2.817662e-02,3.098722e-07,1.985724e+01,0.000000e+00,1.985724e+01,2.126482e+01,1.622079e+02
1.876382e+04,2.171739e-01,1.846142e+04,2.136739e-01,9.337618e-01,9.341100e-01,2.817971e-02,3.097259e-07,1.985724e+01,0.000000e+00,1.985724e+01,2.126585e+01,1.622582e+02
1.877382e+04,2.172896e-01,1.847142e+04,2.137896e-01,9.337163e-01,9.341129e-01,2.818281e-02,3.095797e-07,1.985724e+01,0.000000e+00,1.985724e+01,2.126689e+01,1.623085e+02
1.878382e+04,2.174054e-01,1.848142e+04,2.139054e-01,9.336708e-01,9.341158e-01,2.818591e-02,3.094336e-07,1.985724e+01,0.000000e+00,1.985724e+01,2.126793e+01,1.623589e+02
1.879382e+04,2.175211e-01,1.849142e+04,2.140211e-01,9.336361e-01,9.341186e-01,2.818900e-02,3.092877e-07,1.985686e+01,0.000000e+00,1.985686e+01,2.126830e+01,1.624000e+02
1.880383e+04,2.176369e-01,1.850143e+04,2.141369e-01,9.336497e-01,9.341215e-01,2.819209e-02,3.091420e-07,1.985475e+01,0.000000e+00,1.985475e+01,2.126574e+01,1.624000e+02
1.881383e+04,2.177526e-01,1.851143e+04,2.142526e-01,9.336632e-01,9.341244e-01,2.819518e-02,3.089964e-07,1.985264e+01,0.000000e+00,1.985264e+01,2.126317e+01,1.624000e+02
1.882383e+04,2.178684e-01,1.852143e+04,2.143684e-01,9.336768e-01,9.341273e-01,2.819827e-02,3.088510e-07,1.985053e+01,0.000000e+00,1.985053e+01,2.126060e+01,1.624000e+02
1.883383e+04,2.179841e-01,1.853143e+04,2.144841e-01,9.336903e-01,9.341302e-01,2.820136e-02,3.087057e-07,1.984842e+01,0.000000e+00,1.984842e+01,2.125803e+01,1.624000e+02
1.884383e+04,2.180999e-01,1.854143e+04,2.145999e-01,9.337039e-01,9.341331e-01,2.820445e-02,3.085606e-07,1.984631e+01,0.000000e+00,1.984631e+01,2.125546e+01,1.624000e+02
1.885383e+04,2.182156e-01,1.855143e+04,2.147156e-01,9.337218e-01,9.341360e-01,2.820753e-02,3.084156e-07,1.984448e+01,0.000000e+00,1.984448e+01,2.125310e+01,1.623977e+02
1.886383e+04,2.183314e-01,1.856143e+04,2.148314e-01,9.337680e-01,9.341388e-01,2.821062e-02,3.082708e-07,1.984448e+01,0.000000e+00,1.984448e+01,2.125205e+01,1.623807e+02
1.887383e+04,2.184471e-01,1.857143e+04,2.149471e-01,9.338141e-01,9.341417e-01,2.821370e-02,3.081262e-07,1.984448e+01,0.000000e+00,1.984448e+01,2.125100e+01,1.623637e+02
1.888383e+04,2.185629e-01,1.858143e+04,2.150629e-01,9.338603e-01,9.341446e-01,2.821678e-02,3.079817e-07,1.984448e+01,0.000000e+00,1.984448e+01,2.124995e+01,1.623466e+02
1.889383e+04,2.186786e-01,1.859143e+04,2.151786e-01,9.339065e-01,9.341475e-01,2.821986e-02,3.078374e-07,1.984448e+01,0.000000e+00,1.984448e+01,2.124890e+01,1.623296e+02
1.890383e+04,2.187944e-01,1.860143e+04,2.152944e-01,9.339526e-01,9.341503e-01,2.822294e-02,3.076932e-07,1.984448e+01,0.000000e+00,1.984448e+01,2.124785e+01,1.623126e+02
1.891383e+04,2.189101e-01,1.861143e+04,2.154101e-01,9.339986e-01,9.341532e-01,2.822601e-02,3.075492e-07,1.984448e+01,0.000000e+00,1.984448e+01,2.124680e+01,1.622956e+02
1.892383e+04,2.190259e-01,1.862143e+04,2.155259e-01,9.340440e-01,9.341561e-01,2.822909e-02,3.074053e-07,1.984448e+01,0.000000e+00,1.984448e+01,2.124577e+01,1.622789e+02
1.893384e+04,2.191416e-01,1.863144e+04,2.156416e-01,9.340894e-01,9.341590e-01,2.823216e-02,3.072616e-07,1.984448e+01,0.000000e+00,1.984448e+01,2.124474e+01,1.622621e+02
1.894384e+04,2.192574e-01,1.864144e+04,2.157574e-01,9.341348e-01,9.341618e-01,2.823523e-02,3.071181e-07,1.984448e+01,0.000000e+00,1.984448e+01,2.124370e+01,1.622453e+02
1.895384e+04,2.193731e-01,1.865144e+04,2.158731e-01,9.341802e-01,9.341647e-01,2.823830e-02,3.069747e-07,1.984448e+01,0.000000e+00,1.984448e+01,2.124267e+01,1.622285e+02
1.896384e+04,2.194889e-01,1.866144e+04,2.159889e-01,9.342256e-01,9.341676e-01,2.824137e-02,3.068314e-07,1.984448e+01,0.000000e+00,1.984448e+01,2.124164e+01,1.622118e+02
1.897384e+04,2.196046e-01,1.867144e+04,2.161046e-01,9.342733e-01,9.341704e-01,2.824444e-02,3.066883e-07,1.984448e+01,0.000000e+00,1.984448e+01,2.124055e+01,1.621805e+02
1.898384e+04,2.197204e-01,1.868144e+04,2.162204e-01,9.343265e-01,9.341733e-01,2.824751e-02,3.065454e-07,1.984448e+01,0.000000e+00,1.984448e+01,2.123935e+01,1.621153e+02
1.899384e+04,2.198361e-01,1.869144e+04,2.163361e-01,9.343796e-01,9.341762e-01,2.825057e-02,3.064026e-07,1.984448e+01,0.000000e+00,1.984448e+01,2.123814e+01,1.620501e+02
1.900384e+04,2.199519e-01,1.870144e+04,2.164519e-01,9.344328e-01,9.341790e-01,2.825364e-02,3.062600e-07,1.984448e+01,0.000000e+00,1.984448e+01,2.123693e+01,1.619849e+02
1.901384e+04,2.200676e-01,1.871144e+04,2.165676e-01,9.344860e-01,9.341819e-01,2.825670e-02,3.061175e-07,1.984448e+01,0.000000e+00,1.984448e+01,2.123572e+01,1.619197e+02
1.902384e+04,2.201834e-01,1.872144e+04,2.166834e-01,9.345391e-01,9.341847e-01,2.825976e-02,3.059751e-07,1.984448e+01,0.000000e+00,1.984448e+01,2.123451e+01,1.618544e+02
1.903384e+04,2.202991e-01,1.873144e+04,2.167991e-01,9.345782e-01,9.341876e-01,2.826282e-02,3.058330e-07,1.984578e+01,0.000000e+00,1.984578e+01,2.123501e+01,1.618000e+02
1.904384e+04,2.204149e-01,1.874144e+04,2.169149e-01,9.345459e-01,9.341905e-01,2.826588e-02,3.056910e-07,1.985361e+01,0.000000e+00,1.985361e+01,2.124412e+01,1.618000e+02
1.905384e+04,2.205306e-01,1.875144e+04,2.170306e-01,9.345136e-01,9.341933e-01,2.826893e-02,3.055491e-07,1.986144e+01,0.000000e+00,1.986144e+01,2.125324e+01,1.618000e+02
1.906385e+04,2.206464e-01,1.876145e+04,2.171464e-01,9.344813e-01,9.341962e-01,2.827199e-02,3.054074e-07,1.986927e+01,0.000000e+00,1.986927e+01,2.126235e+01,1.618000e+02
1.907385e+04,2.207621e-01,1.877145e+04,2.172621e-01,9.344491e-01,9.341990e-01,2.827504e-02,3.052658e-07,1.987710e+01,0.000000e+00,1.987710e+01,2.127147e+01,1.618000e+02
1.908385e+04,2.208779e-01,1.878145e+04,2.173779e-01,9.344168e-01,9.342019e-01,2.827809e-02,3.051244e-07,1.988494e+01,0.000000e+00,1.988494e+01,2.128059e+01,1.618000e+02
1.909385e+04,2.209936e-01,1.879145e+04,2.174936e-01,9.343776e-01,9.342047e-01,2.828114e-02,3.049831e-07,1.989003e+01,0.000000e+00,1.989003e+01,2.128693e+01,1.618067e+02
1.910385e+04,2.211094e-01,1.880145e+04,2.176094e-01,9.343115e-01,9.342076e-01,2.828419e-02,3.048420e-07,1.988442e+01,0.000000e+00,1.988442e+01,2.128243e+01,1.618398e+02
1.911385e+04,2.212251e-01,1.881145e+04,2.177251e-01,9.342454e-01,9.342104e-01,2.828724e-02,3.047010e-07,1.987881e+01,0.000000e+00,1.987881e+01,2.127793e+01,1.618729e+02
1.912385e+04,2.213409e-01,1.882145e+04,2.178409e-01,9.341793e-01,9.342133e-01,2.829029e-02,3.045602e-07,1.987320e+01,0.000000e+00,1.987320e+01,2.127343e+01,1.619060e+02
1.913385e+04,2.214566e-01,1.883145e+04,2.179566e-01,9.341133e-01,9.342161e-01,2.829333e-02,3.044195e-07,1.986759e+01,0.000000e+00,1.986759e+01,2.126893e+01,1.619390e+02
1.914385e+04,2.215724e-01,1.884145e+04,2.180724e-01,9.340472e-01,9.342190e-01,2.829638e-02,3.042790e-07,1.986197e+01,0.000000e+00,1.986197e+01,2.126442e+01,1.619721e+02
1.915385e+04,2.216881e-01,1.885145e+04,2.181881e-01,9.339849e-01,9.342218e-01,2.829942e-02,3.041387e-07,1.985724e+01,0.000000e+00,1.985724e+01,2.126077e+01,1.620079e+02
