Repository: brandonlampe/CS_Data

# Comments For Consolidation Test: 175_01
_Note:_ herein, the phrase "TEST-NUMBER" will imply the insertion of "175_01".  This format will
often be used when describing local directories.

Following the initial increase in pressure from zero to 19.8 MPa with the Isco Pump.
Schuler gauges did not function during this test; therefore, deformation during initial loading was

## Test Data
Raw test data is contained in: TEST-NUMBER.xlsx

Additionally, calculated values of fractional density have been calculated in TEST-NUMBER.xlsx and
exported to TEST-NUMBER.csv, where the .csv file format allows for easy cross-platform importing
and analysis.

File: UNM_WP_HY_175_01/CREEP_FIT/175_01_CREEP_OUT.csv (part 9 of 31)
Analysis by Brandon Lampe, performed on: 2016/07/04 16:03:07
Experimental results below begin at: 2015/06/20 13:56:33
Duration (sec),Duration (day),Elapsed Time (sec),Elapsed Time (day),Interpolated Fractional Density,Fit to Fractional Density,Fit to Volume Strain,Fit to Volume Strain Rate (1/sec),Confining Pressure (MPa),Pore Pressure (MPa),Terzaghi Pressure (MPa),Solid Pressure (MPa),Temperature (C))
1.916385e+04,2.218039e-01,1.886145e+04,2.183039e-01,9.339430e-01,9.342246e-01,2.830246e-02,3.039984e-07,1.985724e+01,0.000000e+00,1.985724e+01,2.126173e+01,1.620582e+02
1.917385e+04,2.219196e-01,1.887145e+04,2.184196e-01,9.339012e-01,9.342275e-01,2.830550e-02,3.038584e-07,1.985724e+01,0.000000e+00,1.985724e+01,2.126268e+01,1.621085e+02
1.918385e+04,2.220354e-01,1.888145e+04,2.185354e-01,9.338593e-01,9.342303e-01,2.830854e-02,3.037184e-07,1.985724e+01,0.000000e+00,1.985724e+01,2.126363e+01,1.621588e+02
1.919386e+04,2.221511e-01,1.889146e+04,2.186511e-01,9.338175e-01,9.342332e-01,2.831158e-02,3.035787e-07,1.985724e+01,0.000000e+00,1.985724e+01,2.126459e+01,1.622092e+02
1.920386e+04,2.222669e-01,1.890146e+04,2.187669e-01,9.337756e-01,9.342360e-01,2.831461e-02,3.034390e-07,1.985724e+01,0.000000e+00,1.985724e+01,2.126554e+01,1.622595e+02
1.921386e+04,2.223826e-01,1.891146e+04,2.188826e-01,9.337474e-01,9.342388e-01,2.831764e-02,3.032996e-07,1.985682e+01,0.000000e+00,1.985682e+01,2.126573e+01,1.623033e+02
1.922386e+04,2.224983e-01,1.892146e+04,2.189983e-01,9.337757e-01,9.342417e-01,2.832068e-02,3.031602e-07,1.985468e+01,0.000000e+00,1.985468e+01,2.126280e+01,1.623201e+02
1.923386e+04,2.226141e-01,1.893146e+04,2.191141e-01,9.338040e-01,9.342445e-01,2.832371e-02,3.030211e-07,1.985254e+01,0.000000e+00,1.985254e+01,2.125986e+01,1.623368e+02
1.924386e+04,2.227298e-01,1.894146e+04,2.192298e-01,9.338323e-01,9.342473e-01,2.832674e-02,3.028820e-07,1.985040e+01,0.000000e+00,1.985040e+01,2.125692e+01,1.623536e+02
1.925386e+04,2.228456e-01,1.895146e+04,2.193456e-01,9.338606e-01,9.342501e-01,2.832977e-02,3.027431e-07,1.984826e+01,0.000000e+00,1.984826e+01,2.125399e+01,1.623704e+02
1.926386e+04,2.229613e-01,1.896146e+04,2.194613e-01,9.338889e-01,9.342530e-01,2.833279e-02,3.026044e-07,1.984612e+01,0.000000e+00,1.984612e+01,2.125105e+01,1.623872e+02
1.927386e+04,2.230771e-01,1.897146e+04,2.195771e-01,9.339170e-01,9.342558e-01,2.833582e-02,3.024658e-07,1.984448e+01,0.000000e+00,1.984448e+01,2.124866e+01,1.623961e+02
1.928386e+04,2.231928e-01,1.898146e+04,2.196928e-01,9.339443e-01,9.342586e-01,2.833884e-02,3.023274e-07,1.984448e+01,0.000000e+00,1.984448e+01,2.124804e+01,1.623793e+02
1.929386e+04,2.233086e-01,1.899146e+04,2.198086e-01,9.339716e-01,9.342615e-01,2.834187e-02,3.021891e-07,1.984448e+01,0.000000e+00,1.984448e+01,2.124742e+01,1.623625e+02
1.930386e+04,2.234243e-01,1.900146e+04,2.199243e-01,9.339989e-01,9.342643e-01,2.834489e-02,3.020509e-07,1.984448e+01,0.000000e+00,1.984448e+01,2.124679e+01,1.623457e+02
1.931386e+04,2.235401e-01,1.901146e+04,2.200401e-01,9.340263e-01,9.342671e-01,2.834791e-02,3.019129e-07,1.984448e+01,0.000000e+00,1.984448e+01,2.124617e+01,1.623290e+02
1.932387e+04,2.236558e-01,1.902147e+04,2.201558e-01,9.340536e-01,9.342699e-01,2.835093e-02,3.017750e-07,1.984448e+01,0.000000e+00,1.984448e+01,2.124555e+01,1.623122e+02
1.933387e+04,2.237716e-01,1.903147e+04,2.202716e-01,9.340889e-01,9.342727e-01,2.835394e-02,3.016373e-07,1.984448e+01,0.000000e+00,1.984448e+01,2.124475e+01,1.622911e+02
1.934387e+04,2.238873e-01,1.904147e+04,2.203873e-01,9.341455e-01,9.342756e-01,2.835696e-02,3.014997e-07,1.984448e+01,0.000000e+00,1.984448e+01,2.124346e+01,1.622585e+02
1.935387e+04,2.240031e-01,1.905147e+04,2.205031e-01,9.342020e-01,9.342784e-01,2.835997e-02,3.013623e-07,1.984448e+01,0.000000e+00,1.984448e+01,2.124217e+01,1.622259e+02
1.936387e+04,2.241188e-01,1.906147e+04,2.206188e-01,9.342586e-01,9.342812e-01,2.836299e-02,3.012250e-07,1.984448e+01,0.000000e+00,1.984448e+01,2.124089e+01,1.621933e+02
1.937387e+04,2.242346e-01,1.907147e+04,2.207346e-01,9.343152e-01,9.342840e-01,2.836600e-02,3.010879e-07,1.984448e+01,0.000000e+00,1.984448e+01,2.123960e+01,1.621607e+02
1.938387e+04,2.243503e-01,1.908147e+04,2.208503e-01,9.343717e-01,9.342868e-01,2.836901e-02,3.009509e-07,1.984448e+01,0.000000e+00,1.984448e+01,2.123832e+01,1.621281e+02
1.939387e+04,2.244661e-01,1.909147e+04,2.209661e-01,9.344306e-01,9.342896e-01,2.837202e-02,3.008140e-07,1.984448e+01,0.000000e+00,1.984448e+01,2.123698e+01,1.620930e+02
1.940387e+04,2.245818e-01,1.910147e+04,2.210818e-01,9.345034e-01,9.342924e-01,2.837503e-02,3.006773e-07,1.984448e+01,0.000000e+00,1.984448e+01,2.123532e+01,1.620427e+02
1.941387e+04,2.246976e-01,1.911147e+04,2.211976e-01,9.345762e-01,9.342952e-01,2.837803e-02,3.005408e-07,1.984448e+01,0.000000e+00,1.984448e+01,2.123367e+01,1.619924e+02
1.942387e+04,2.248133e-01,1.912147e+04,2.213133e-01,9.346490e-01,9.342981e-01,2.838104e-02,3.004043e-07,1.984448e+01,0.000000e+00,1.984448e+01,2.123202e+01,1.619420e+02
1.943387e+04,2.249291e-01,1.913147e+04,2.214291e-01,9.347219e-01,9.343009e-01,2.838404e-02,3.002681e-07,1.984448e+01,0.000000e+00,1.984448e+01,2.123036e+01,1.618917e+02
1.944387e+04,2.250448e-01,1.914147e+04,2.215448e-01,9.347947e-01,9.343037e-01,2.838704e-02,3.001319e-07,1.984448e+01,0.000000e+00,1.984448e+01,2.122871e+01,1.618414e+02
1.945388e+04,2.251606e-01,1.915148e+04,2.216606e-01,9.348520e-01,9.343065e-01,2.839004e-02,2.999959e-07,1.984523e+01,0.000000e+00,1.984523e+01,2.122821e+01,1.618000e+02
1.946388e+04,2.252763e-01,1.916148e+04,2.217763e-01,9.348375e-01,9.343093e-01,2.839304e-02,2.998601e-07,1.984944e+01,0.000000e+00,1.984944e+01,2.123304e+01,1.618000e+02
1.947388e+04,2.253921e-01,1.917148e+04,2.218921e-01,9.348230e-01,9.343121e-01,2.839604e-02,2.997244e-07,1.985365e+01,0.000000e+00,1.985365e+01,2.123787e+01,1.618000e+02
1.948388e+04,2.255078e-01,1.918148e+04,2.220078e-01,9.348085e-01,9.343149e-01,2.839904e-02,2.995888e-07,1.985786e+01,0.000000e+00,1.985786e+01,2.124270e+01,1.618000e+02
1.949388e+04,2.256236e-01,1.919148e+04,2.221236e-01,9.347940e-01,9.343177e-01,2.840203e-02,2.994534e-07,1.986206e+01,0.000000e+00,1.986206e+01,2.124753e+01,1.618000e+02
1.950388e+04,2.257393e-01,1.920148e+04,2.222393e-01,9.347795e-01,9.343205e-01,2.840503e-02,2.993181e-07,1.986627e+01,0.000000e+00,1.986627e+01,2.125236e+01,1.618000e+02
1.951388e+04,2.258551e-01,1.921148e+04,2.223551e-01,9.347529e-01,9.343233e-01,2.840802e-02,2.991829e-07,1.986979e+01,0.000000e+00,1.986979e+01,2.125673e+01,1.618067e+02
1.952388e+04,2.259708e-01,1.922148e+04,2.224708e-01,9.346452e-01,9.343261e-01,2.841101e-02,2.990479e-07,1.986871e+01,0.000000e+00,1.986871e+01,2.125802e+01,1.618577e+02
1.953388e+04,2.260866e-01,1.923148e+04,2.225866e-01,9.345376e-01,9.343289e-01,2.841400e-02,2.989131e-07,1.986763e+01,0.000000e+00,1.986763e+01,2.125932e+01,1.619088e+02
1.954388e+04,2.262023e-01,1.924148e+04,2.227023e-01,9.344299e-01,9.343316e-01,2.841699e-02,2.987784e-07,1.986655e+01,0.000000e+00,1.986655e+01,2.126061e+01,1.619599e+02
1.955388e+04,2.263181e-01,1.925148e+04,2.228181e-01,9.343223e-01,9.343344e-01,2.841998e-02,2.986438e-07,1.986547e+01,0.000000e+00,1.986547e+01,2.126190e+01,1.620109e+02
1.956388e+04,2.264338e-01,1.926148e+04,2.229338e-01,9.342146e-01,9.343372e-01,2.842296e-02,2.985093e-07,1.986439e+01,0.000000e+00,1.986439e+01,2.126320e+01,1.620620e+02
1.957388e+04,2.265496e-01,1.927148e+04,2.230496e-01,9.341194e-01,9.343400e-01,2.842595e-02,2.983750e-07,1.986304e+01,0.000000e+00,1.986304e+01,2.126392e+01,1.621129e+02
1.958389e+04,2.266653e-01,1.928149e+04,2.231653e-01,9.340605e-01,9.343428e-01,2.842893e-02,2.982409e-07,1.986090e+01,0.000000e+00,1.986090e+01,2.126297e+01,1.621632e+02
1.959389e+04,2.267811e-01,1.929149e+04,2.232811e-01,9.340016e-01,9.343456e-01,2.843191e-02,2.981069e-07,1.985876e+01,0.000000e+00,1.985876e+01,2.126202e+01,1.622135e+02
1.960389e+04,2.268968e-01,1.930149e+04,2.233968e-01,9.339426e-01,9.343484e-01,2.843489e-02,2.979730e-07,1.985662e+01,0.000000e+00,1.985662e+01,2.126107e+01,1.622638e+02
1.961389e+04,2.270126e-01,1.931149e+04,2.235126e-01,9.338837e-01,9.343512e-01,2.843787e-02,2.978392e-07,1.985448e+01,0.000000e+00,1.985448e+01,2.126012e+01,1.623142e+02
1.962389e+04,2.271283e-01,1.932149e+04,2.236283e-01,9.338247e-01,9.343539e-01,2.844085e-02,2.977056e-07,1.985234e+01,0.000000e+00,1.985234e+01,2.125917e+01,1.623645e+02
1.963389e+04,2.272441e-01,1.933149e+04,2.237441e-01,9.337760e-01,9.343567e-01,2.844383e-02,2.975722e-07,1.985114e+01,0.000000e+00,1.985114e+01,2.125899e+01,1.624048e+02
1.964389e+04,2.273598e-01,1.934149e+04,2.238598e-01,9.337516e-01,9.343595e-01,2.844680e-02,2.974388e-07,1.985218e+01,0.000000e+00,1.985218e+01,2.126067e+01,1.624211e+02
1.965389e+04,2.274756e-01,1.935149e+04,2.239756e-01,9.337272e-01,9.343623e-01,2.844978e-02,2.973056e-07,1.985323e+01,0.000000e+00,1.985323e+01,2.126234e+01,1.624374e+02
1.966389e+04,2.275913e-01,1.936149e+04,2.240913e-01,9.337029e-01,9.343651e-01,2.845275e-02,2.971726e-07,1.985427e+01,0.000000e+00,1.985427e+01,2.126402e+01,1.624537e+02
1.967389e+04,2.277071e-01,1.937149e+04,2.242071e-01,9.336785e-01,9.343678e-01,2.845572e-02,2.970397e-07,1.985532e+01,0.000000e+00,1.985532e+01,2.126569e+01,1.624700e+02
1.968389e+04,2.278228e-01,1.938149e+04,2.243228e-01,9.336541e-01,9.343706e-01,2.845869e-02,2.969069e-07,1.985636e+01,0.000000e+00,1.985636e+01,2.126737e+01,1.624863e+02
1.969389e+04,2.279386e-01,1.939149e+04,2.244386e-01,9.336411e-01,9.343734e-01,2.846166e-02,2.967742e-07,1.985690e+01,0.000000e+00,1.985690e+01,2.126823e+01,1.624973e+02
1.970389e+04,2.280543e-01,1.940149e+04,2.245543e-01,9.336876e-01,9.343762e-01,2.846463e-02,2.966417e-07,1.985476e+01,0.000000e+00,1.985476e+01,2.126488e+01,1.624805e+02
1.971390e+04,2.281701e-01,1.941150e+04,2.246701e-01,9.337340e-01,9.343789e-01,2.846759e-02,2.965094e-07,1.985262e+01,0.000000e+00,1.985262e+01,2.126153e+01,1.624638e+02
1.972390e+04,2.282858e-01,1.942150e+04,2.247858e-01,9.337805e-01,9.343817e-01,2.847056e-02,2.963771e-07,1.985048e+01,0.000000e+00,1.985048e+01,2.125818e+01,1.624470e+02
1.973390e+04,2.284016e-01,1.943150e+04,2.249016e-01,9.338269e-01,9.343845e-01,2.847352e-02,2.962451e-07,1.984834e+01,0.000000e+00,1.984834e+01,2.125483e+01,1.624302e+02
1.974390e+04,2.285173e-01,1.944150e+04,2.250173e-01,9.338734e-01,9.343872e-01,2.847648e-02,2.961131e-07,1.984620e+01,0.000000e+00,1.984620e+01,2.125149e+01,1.624134e+02
1.975390e+04,2.286331e-01,1.945150e+04,2.251331e-01,9.339220e-01,9.343900e-01,2.847944e-02,2.959813e-07,1.984448e+01,0.000000e+00,1.984448e+01,2.124854e+01,1.623967e+02
1.976390e+04,2.287488e-01,1.946150e+04,2.252488e-01,9.339794e-01,9.343928e-01,2.848240e-02,2.958496e-07,1.984448e+01,0.000000e+00,1.984448e+01,2.124724e+01,1.623802e+02
1.977390e+04,2.288646e-01,1.947150e+04,2.253646e-01,9.340367e-01,9.343955e-01,2.848536e-02,2.957180e-07,1.984448e+01,0.000000e+00,1.984448e+01,2.124593e+01,1.623636e+02
1.978390e+04,2.289803e-01,1.948150e+04,2.254803e-01,9.340941e-01,9.343983e-01,2.848832e-02,2.955866e-07,1.984448e+01,0.000000e+00,1.984448e+01,2.124463e+01,1.623471e+02
1.979390e+04,2.290961e-01,1.949150e+04,2.255961e-01,9.341514e-01,9.344011e-01,2.849127e-02,2.954553e-07,1.984448e+01,0.000000e+00,1.984448e+01,2.124333e+01,1.623306e+02
1.980390e+04,2.292118e-01,1.950150e+04,2.257118e-01,9.342088e-01,9.344038e-01,2.849423e-02,2.953242e-07,1.984448e+01,0.000000e+00,1.984448e+01,2.124202e+01,1.623140e+02
1.981390e+04,2.293276e-01,1.951150e+04,2.258276e-01,9.342638e-01,9.344066e-01,2.849718e-02,2.951932e-07,1.984448e+01,0.000000e+00,1.984448e+01,2.124077e+01,1.622949e+02
1.982390e+04,2.294433e-01,1.952150e+04,2.259433e-01,9.343057e-01,9.344093e-01,2.850013e-02,2.950623e-07,1.984448e+01,0.000000e+00,1.984448e+01,2.123982e+01,1.622614e+02
1.983390e+04,2.295591e-01,1.953150e+04,2.260591e-01,9.343476e-01,9.344121e-01,2.850308e-02,2.949316e-07,1.984448e+01,0.000000e+00,1.984448e+01,2.123887e+01,1.622278e+02
1.984391e+04,2.296748e-01,1.954151e+04,2.261748e-01,9.343895e-01,9.344148e-01,2.850603e-02,2.948010e-07,1.984448e+01,0.000000e+00,1.984448e+01,2.123791e+01,1.621943e+02
1.985391e+04,2.297906e-01,1.955151e+04,2.262906e-01,9.344314e-01,9.344176e-01,2.850898e-02,2.946705e-07,1.984448e+01,0.000000e+00,1.984448e+01,2.123696e+01,1.621607e+02
1.986391e+04,2.299063e-01,1.956151e+04,2.264063e-01,9.344733e-01,9.344203e-01,2.851193e-02,2.945402e-07,1.984448e+01,0.000000e+00,1.984448e+01,2.123601e+01,1.621272e+02
1.987391e+04,2.300221e-01,1.957151e+04,2.265221e-01,9.345183e-01,9.344231e-01,2.851487e-02,2.944100e-07,1.984448e+01,0.000000e+00,1.984448e+01,2.123498e+01,1.620904e+02
1.988391e+04,2.301378e-01,1.958151e+04,2.266378e-01,9.345766e-01,9.344258e-01,2.851781e-02,2.942799e-07,1.984448e+01,0.000000e+00,1.984448e+01,2.123366e+01,1.620401e+02
1.989391e+04,2.302536e-01,1.959151e+04,2.267536e-01,9.346349e-01,9.344286e-01,2.852076e-02,2.941499e-07,1.984448e+01,0.000000e+00,1.984448e+01,2.123234e+01,1.619897e+02
1.990391e+04,2.303693e-01,1.960151e+04,2.268693e-01,9.346931e-01,9.344313e-01,2.852370e-02,2.940201e-07,1.984448e+01,0.000000e+00,1.984448e+01,2.123101e+01,1.619394e+02
1.991391e+04,2.304851e-01,1.961151e+04,2.269851e-01,9.347514e-01,9.344341e-01,2.852664e-02,2.938905e-07,1.984448e+01,0.000000e+00,1.984448e+01,2.122969e+01,1.618891e+02
1.992391e+04,2.306008e-01,1.962151e+04,2.271008e-01,9.348097e-01,9.344368e-01,2.852958e-02,2.937609e-07,1.984448e+01,0.000000e+00,1.984448e+01,2.122837e+01,1.618388e+02
1.993391e+04,2.307166e-01,1.963151e+04,2.272166e-01,9.348608e-01,9.344396e-01,2.853251e-02,2.936315e-07,1.984448e+01,0.000000e+00,1.984448e+01,2.122721e+01,1.617886e+02
1.994391e+04,2.308323e-01,1.964151e+04,2.273323e-01,9.348878e-01,9.344423e-01,2.853545e-02,2.935022e-07,1.984448e+01,0.000000e+00,1.984448e+01,2.122659e+01,1.617390e+02
1.995391e+04,2.309481e-01,1.965151e+04,2.274481e-01,9.349148e-01,9.344451e-01,2.853838e-02,2.933731e-07,1.984448e+01,0.000000e+00,1.984448e+01,2.122598e+01,1.616894e+02
1.996391e+04,2.310638e-01,1.966151e+04,2.275638e-01,9.349417e-01,9.344478e-01,2.854132e-02,2.932441e-07,1.984448e+01,0.000000e+00,1.984448e+01,2.122537e+01,1.616398e+02
1.997392e+04,2.311796e-01,1.967152e+04,2.276796e-01,9.349687e-01,9.344506e-01,2.854425e-02,2.931152e-07,1.984448e+01,0.000000e+00,1.984448e+01,2.122476e+01,1.615902e+02
1.998392e+04,2.312953e-01,1.968152e+04,2.277953e-01,9.349957e-01,9.344533e-01,2.854718e-02,2.929865e-07,1.984448e+01,0.000000e+00,1.984448e+01,2.122414e+01,1.615406e+02
1.999392e+04,2.314111e-01,1.969152e+04,2.279111e-01,9.350354e-01,9.344560e-01,2.855011e-02,2.928578e-07,1.984429e+01,0.000000e+00,1.984429e+01,2.122304e+01,1.614849e+02
2.000392e+04,2.315268e-01,1.970152e+04,2.280268e-01,9.351321e-01,9.344588e-01,2.855304e-02,2.927294e-07,1.984324e+01,0.000000e+00,1.984324e+01,2.121972e+01,1.614023e+02
2.001392e+04,2.316426e-01,1.971152e+04,2.281426e-01,9.352287e-01,9.344615e-01,2.855596e-02,2.926010e-07,1.984219e+01,0.000000e+00,1.984219e+01,2.121641e+01,1.613196e+02
2.002392e+04,2.317583e-01,1.972152e+04,2.282583e-01,9.353253e-01,9.344642e-01,2.855889e-02,2.924728e-07,1.984114e+01,0.000000e+00,1.984114e+01,2.121309e+01,1.612369e+02
2.003392e+04,2.318741e-01,1.973152e+04,2.283741e-01,9.354220e-01,9.344670e-01,2.856181e-02,2.923447e-07,1.984010e+01,0.000000e+00,1.984010e+01,2.120978e+01,1.611542e+02
2.004392e+04,2.319898e-01,1.974152e+04,2.284898e-01,9.355186e-01,9.344697e-01,2.856474e-02,2.922167e-07,1.983905e+01,0.000000e+00,1.983905e+01,2.120647e+01,1.610716e+02
2.005392e+04,2.321056e-01,1.975152e+04,2.286056e-01,9.356041e-01,9.344724e-01,2.856766e-02,2.920889e-07,1.983842e+01,0.000000e+00,1.983842e+01,2.120387e+01,1.610000e+02
2.006392e+04,2.322213e-01,1.976152e+04,2.287213e-01,9.356178e-01,9.344752e-01,2.857058e-02,2.919612e-07,1.984055e+01,0.000000e+00,1.984055e+01,2.120583e+01,1.610000e+02
2.007392e+04,2.323371e-01,1.977152e+04,2.288371e-01,9.356315e-01,9.344779e-01,2.857350e-02,2.918336e-07,1.984268e+01,0.000000e+00,1.984268e+01,2.120780e+01,1.610000e+02
2.008392e+04,2.324528e-01,1.978152e+04,2.289528e-01,9.356452e-01,9.344806e-01,2.857642e-02,2.917061e-07,1.984481e+01,0.000000e+00,1.984481e+01,2.120976e+01,1.610000e+02
2.009392e+04,2.325686e-01,1.979152e+04,2.290686e-01,9.356589e-01,9.344833e-01,2.857933e-02,2.915788e-07,1.984694e+01,0.000000e+00,1.984694e+01,2.121172e+01,1.610000e+02
2.010393e+04,2.326843e-01,1.980153e+04,2.291843e-01,9.356726e-01,9.344861e-01,2.858225e-02,2.914516e-07,1.984907e+01,0.000000e+00,1.984907e+01,2.121369e+01,1.610000e+02
2.011393e+04,2.328001e-01,1.981153e+04,2.293001e-01,9.356664e-01,9.344888e-01,2.858516e-02,2.913246e-07,1.985120e+01,0.000000e+00,1.985120e+01,2.121611e+01,1.610145e+02
2.012393e+04,2.329158e-01,1.982153e+04,2.294158e-01,9.355650e-01,9.344915e-01,2.858807e-02,2.911976e-07,1.985334e+01,0.000000e+00,1.985334e+01,2.122069e+01,1.610984e+02
2.013393e+04,2.330316e-01,1.983153e+04,2.295316e-01,9.354636e-01,9.344942e-01,2.859099e-02,2.910708e-07,1.985548e+01,0.000000e+00,1.985548e+01,2.122528e+01,1.611823e+02
2.014393e+04,2.331473e-01,1.984153e+04,2.296473e-01,9.353623e-01,9.344969e-01,2.859390e-02,2.909442e-07,1.985762e+01,0.000000e+00,1.985762e+01,2.122987e+01,1.612662e+02
2.015393e+04,2.332631e-01,1.985153e+04,2.297631e-01,9.352609e-01,9.344997e-01,2.859681e-02,2.908176e-07,1.985976e+01,0.000000e+00,1.985976e+01,2.123446e+01,1.613500e+02
2.016393e+04,2.333788e-01,1.986153e+04,2.298788e-01,9.351595e-01,9.345024e-01,2.859971e-02,2.906912e-07,1.986190e+01,0.000000e+00,1.986190e+01,2.123905e+01,1.614339e+02
2.017393e+04,2.334946e-01,1.987153e+04,2.299946e-01,9.350632e-01,9.345051e-01,2.860262e-02,2.905649e-07,1.986336e+01,0.000000e+00,1.986336e+01,2.124280e+01,1.615175e+02
2.018393e+04,2.336103e-01,1.988153e+04,2.301103e-01,9.349855e-01,9.345078e-01,2.860553e-02,2.904387e-07,1.986231e+01,0.000000e+00,1.986231e+01,2.124345e+01,1.616002e+02
2.019393e+04,2.337261e-01,1.989153e+04,2.302261e-01,9.349078e-01,9.345105e-01,2.860843e-02,2.903127e-07,1.986127e+01,0.000000e+00,1.986127e+01,2.124409e+01,1.616829e+02
2.020393e+04,2.338418e-01,1.990153e+04,2.303418e-01,9.348302e-01,9.345132e-01,2.861133e-02,2.901868e-07,1.986022e+01,0.000000e+00,1.986022e+01,2.124473e+01,1.617656e+02
2.021393e+04,2.339576e-01,1.991153e+04,2.304576e-01,9.347525e-01,9.345160e-01,2.861423e-02,2.900610e-07,1.985917e+01,0.000000e+00,1.985917e+01,2.124538e+01,1.618483e+02
2.022393e+04,2.340733e-01,1.992153e+04,2.305733e-01,9.346748e-01,9.345187e-01,2.861713e-02,2.899354e-07,1.985812e+01,0.000000e+00,1.985812e+01,2.124602e+01,1.619309e+02
2.023394e+04,2.341891e-01,1.993154e+04,2.306891e-01,9.346036e-01,9.345214e-01,2.862003e-02,2.898098e-07,1.985742e+01,0.000000e+00,1.985742e+01,2.124689e+01,1.620084e+02
2.024394e+04,2.343048e-01,1.994154e+04,2.308048e-01,9.345652e-01,9.345241e-01,2.862293e-02,2.896844e-07,1.985850e+01,0.000000e+00,1.985850e+01,2.124892e+01,1.620595e+02
2.025394e+04,2.344206e-01,1.995154e+04,2.309206e-01,9.345268e-01,9.345268e-01,2.862583e-02,2.895591e-07,1.985958e+01,0.000000e+00,1.985958e+01,2.125095e+01,1.621105e+02
2.026394e+04,2.345363e-01,1.996154e+04,2.310363e-01,9.344883e-01,9.345295e-01,2.862872e-02,2.894340e-07,1.986066e+01,0.000000e+00,1.986066e+01,2.125298e+01,1.621616e+02
2.027394e+04,2.346521e-01,1.997154e+04,2.311521e-01,9.344499e-01,9.345322e-01,2.863162e-02,2.893090e-07,1.986174e+01,0.000000e+00,1.986174e+01,2.125501e+01,1.622127e+02
2.028394e+04,2.347678e-01,1.998154e+04,2.312678e-01,9.344115e-01,9.345349e-01,2.863451e-02,2.891841e-07,1.986282e+01,0.000000e+00,1.986282e+01,2.125704e+01,1.622637e+02
2.029394e+04,2.348836e-01,1.999154e+04,2.313836e-01,9.343801e-01,9.345376e-01,2.863740e-02,2.890593e-07,1.986359e+01,0.000000e+00,1.986359e+01,2.125857e+01,1.623000e+02
2.030394e+04,2.349993e-01,2.000154e+04,2.314993e-01,9.343660e-01,9.345403e-01,2.864029e-02,2.889346e-07,1.986359e+01,0.000000e+00,1.986359e+01,2.125889e+01,1.623000e+02
2.031394e+04,2.351151e-01,2.001154e+04,2.316151e-01,9.343518e-01,9.345430e-01,2.864318e-02,2.888101e-07,1.986359e+01,0.000000e+00,1.986359e+01,2.125921e+01,1.623000e+02
2.032394e+04,2.352308e-01,2.002154e+04,2.317308e-01,9.343377e-01,9.345457e-01,2.864607e-02,2.886857e-07,1.986359e+01,0.000000e+00,1.986359e+01,2.125954e+01,1.623000e+02
2.033394e+04,2.353466e-01,2.003154e+04,2.318466e-01,9.343236e-01,9.345484e-01,2.864895e-02,2.885614e-07,1.986359e+01,0.000000e+00,1.986359e+01,2.125986e+01,1.623000e+02
2.034394e+04,2.354623e-01,2.004154e+04,2.319623e-01,9.343094e-01,9.345511e-01,2.865184e-02,2.884373e-07,1.986359e+01,0.000000e+00,1.986359e+01,2.126018e+01,1.623000e+02
2.035394e+04,2.355781e-01,2.005154e+04,2.320781e-01,9.342964e-01,9.345538e-01,2.865472e-02,2.883132e-07,1.986375e+01,0.000000e+00,1.986375e+01,2.126065e+01,1.623000e+02
2.036395e+04,2.356938e-01,2.006155e+04,2.321938e-01,9.342896e-01,9.345565e-01,2.865761e-02,2.881893e-07,1.986482e+01,0.000000e+00,1.986482e+01,2.126195e+01,1.623000e+02
2.037395e+04,2.358096e-01,2.007155e+04,2.323096e-01,9.342827e-01,9.345592e-01,2.866049e-02,2.880656e-07,1.986588e+01,0.000000e+00,1.986588e+01,2.126324e+01,1.623000e+02
2.038395e+04,2.359253e-01,2.008155e+04,2.324253e-01,9.342758e-01,9.345619e-01,2.866337e-02,2.879419e-07,1.986695e+01,0.000000e+00,1.986695e+01,2.126454e+01,1.623000e+02
2.039395e+04,2.360411e-01,2.009155e+04,2.325411e-01,9.342690e-01,9.345646e-01,2.866625e-02,2.878184e-07,1.986801e+01,0.000000e+00,1.986801e+01,2.126583e+01,1.623000e+02
2.040395e+04,2.361568e-01,2.010155e+04,2.326568e-01,9.342621e-01,9.345672e-01,2.866912e-02,2.876950e-07,1.986907e+01,0.000000e+00,1.986907e+01,2.126713e+01,1.623000e+02
2.041395e+04,2.362726e-01,2.011155e+04,2.327726e-01,9.342606e-01,9.345699e-01,2.867200e-02,2.875717e-07,1.986932e+01,0.000000e+00,1.986932e+01,2.126742e+01,1.622936e+02
2.042395e+04,2.363883e-01,2.012155e+04,2.328883e-01,9.342809e-01,9.345726e-01,2.867488e-02,2.874485e-07,1.986616e+01,0.000000e+00,1.986616e+01,2.126358e+01,1.622605e+02
2.043395e+04,2.365041e-01,2.013155e+04,2.330041e-01,9.343012e-01,9.345753e-01,2.867775e-02,2.873255e-07,1.986300e+01,0.000000e+00,1.986300e+01,2.125974e+01,1.622274e+02
2.044395e+04,2.366198e-01,2.014155e+04,2.331198e-01,9.343216e-01,9.345780e-01,2.868062e-02,2.872026e-07,1.985984e+01,0.000000e+00,1.985984e+01,2.125589e+01,1.621943e+02
2.045395e+04,2.367356e-01,2.015155e+04,2.332356e-01,9.343419e-01,9.345807e-01,2.868349e-02,2.870798e-07,1.985668e+01,0.000000e+00,1.985668e+01,2.125205e+01,1.621613e+02
2.046395e+04,2.368513e-01,2.016155e+04,2.333513e-01,9.343623e-01,9.345834e-01,2.868636e-02,2.869571e-07,1.985352e+01,0.000000e+00,1.985352e+01,2.124820e+01,1.621282e+02
2.047395e+04,2.369671e-01,2.017155e+04,2.334671e-01,9.343892e-01,9.345860e-01,2.868923e-02,2.868345e-07,1.985067e+01,0.000000e+00,1.985067e+01,2.124454e+01,1.620926e+02
2.048395e+04,2.370828e-01,2.018155e+04,2.335828e-01,9.344543e-01,9.345887e-01,2.869210e-02,2.867121e-07,1.984961e+01,0.000000e+00,1.984961e+01,2.124192e+01,1.620423e+02
2.049396e+04,2.371986e-01,2.019156e+04,2.336986e-01,9.345194e-01,9.345914e-01,2.869497e-02,2.865898e-07,1.984854e+01,0.000000e+00,1.984854e+01,2.123930e+01,1.619919e+02
2.050396e+04,2.373143e-01,2.020156e+04,2.338143e-01,9.345845e-01,9.345941e-01,2.869783e-02,2.864676e-07,1.984748e+01,0.000000e+00,1.984748e+01,2.123669e+01,1.619416e+02
2.051396e+04,2.374301e-01,2.021156e+04,2.339301e-01,9.346496e-01,9.345968e-01,2.870070e-02,2.863455e-07,1.984641e+01,0.000000e+00,1.984641e+01,2.123407e+01,1.618913e+02
2.052396e+04,2.375458e-01,2.022156e+04,2.340458e-01,9.347147e-01,9.345994e-01,2.870356e-02,2.862236e-07,1.984535e+01,0.000000e+00,1.984535e+01,2.123145e+01,1.618410e+02
2.053396e+04,2.376616e-01,2.023156e+04,2.341616e-01,9.347702e-01,9.346021e-01,2.870642e-02,2.861018e-07,1.984488e+01,0.000000e+00,1.984488e+01,2.122968e+01,1.618000e+02
2.054396e+04,2.377773e-01,2.024156e+04,2.342773e-01,9.347836e-01,9.346048e-01,2.870928e-02,2.859801e-07,1.984699e+01,0.000000e+00,1.984699e+01,2.123164e+01,1.618000e+02
2.055396e+04,2.378931e-01,2.025156e+04,2.343931e-01,9.347970e-01,9.346075e-01,2.871214e-02,2.858585e-07,1.984910e+01,0.000000e+00,1.984910e+01,2.123359e+01,1.618000e+02
2.056396e+04,2.380088e-01,2.026156e+04,2.345088e-01,9.348104e-01,9.346101e-01,2.871500e-02,2.857370e-07,1.985120e+01,0.000000e+00,1.985120e+01,2.123554e+01,1.618000e+02
2.057396e+04,2.381246e-01,2.027156e+04,2.346246e-01,9.348238e-01,9.346128e-01,2.871786e-02,2.856157e-07,1.985331e+01,0.000000e+00,1.985331e+01,2.123749e+01,1.618000e+02
2.058396e+04,2.382403e-01,2.028156e+04,2.347403e-01,9.348372e-01,9.346155e-01,2.872071e-02,2.854945e-07,1.985542e+01,0.000000e+00,1.985542e+01,2.123945e+01,1.618000e+02
2.059396e+04,2.383561e-01,2.029156e+04,2.348561e-01,9.348398e-01,9.346181e-01,2.872357e-02,2.853734e-07,1.985709e+01,0.000000e+00,1.985709e+01,2.124117e+01,1.618070e+02
2.060396e+04,2.384718e-01,2.030156e+04,2.349718e-01,9.347757e-01,9.346208e-01,2.872642e-02,2.852524e-07,1.985602e+01,0.000000e+00,1.985602e+01,2.124148e+01,1.618573e+02
2.061396e+04,2.385876e-01,2.031156e+04,2.350876e-01,9.347116e-01,9.346235e-01,2.872927e-02,2.851315e-07,1.985494e+01,0.000000e+00,1.985494e+01,2.124178e+01,1.619076e+02
2.062397e+04,2.387033e-01,2.032157e+04,2.352033e-01,9.346474e-01,9.346261e-01,2.873213e-02,2.850108e-07,1.985386e+01,0.000000e+00,1.985386e+01,2.124209e+01,1.619580e+02
2.063397e+04,2.388191e-01,2.033157e+04,2.353191e-01,9.345833e-01,9.346288e-01,2.873497e-02,2.848902e-07,1.985279e+01,0.000000e+00,1.985279e+01,2.124240e+01,1.620083e+02
2.064397e+04,2.389348e-01,2.034157e+04,2.354348e-01,9.345191e-01,9.346315e-01,2.873782e-02,2.847697e-07,1.985171e+01,0.000000e+00,1.985171e+01,2.124270e+01,1.620586e+02
2.065397e+04,2.390506e-01,2.035157e+04,2.355506e-01,9.344603e-01,9.346341e-01,2.874067e-02,2.846493e-07,1.985102e+01,0.000000e+00,1.985102e+01,2.124330e+01,1.621060e+02
2.066397e+04,2.391663e-01,2.036157e+04,2.356663e-01,9.344262e-01,9.346368e-01,2.874352e-02,2.845290e-07,1.985209e+01,0.000000e+00,1.985209e+01,2.124523e+01,1.621395e+02
2.067397e+04,2.392820e-01,2.037157e+04,2.357820e-01,9.343920e-01,9.346394e-01,2.874636e-02,2.844088e-07,1.985317e+01,0.000000e+00,1.985317e+01,2.124715e+01,1.621731e+02
2.068397e+04,2.393978e-01,2.038157e+04,2.358978e-01,9.343579e-01,9.346421e-01,2.874921e-02,2.842888e-07,1.985425e+01,0.000000e+00,1.985425e+01,2.124908e+01,1.622066e+02
2.069397e+04,2.395135e-01,2.039157e+04,2.360135e-01,9.343237e-01,9.346447e-01,2.875205e-02,2.841689e-07,1.985532e+01,0.000000e+00,1.985532e+01,2.125101e+01,1.622402e+02
2.070397e+04,2.396293e-01,2.040157e+04,2.361293e-01,9.342895e-01,9.346474e-01,2.875489e-02,2.840491e-07,1.985640e+01,0.000000e+00,1.985640e+01,2.125294e+01,1.622737e+02
2.071397e+04,2.397450e-01,2.041157e+04,2.362450e-01,9.342643e-01,9.346501e-01,2.875773e-02,2.839294e-07,1.985701e+01,0.000000e+00,1.985701e+01,2.125417e+01,1.623036e+02
2.072397e+04,2.398608e-01,2.042157e+04,2.363608e-01,9.342711e-01,9.346527e-01,2.876057e-02,2.838099e-07,1.985595e+01,0.000000e+00,1.985595e+01,2.125288e+01,1.623201e+02
2.073397e+04,2.399765e-01,2.043157e+04,2.364765e-01,9.342779e-01,9.346554e-01,2.876341e-02,2.836904e-07,1.985489e+01,0.000000e+00,1.985489e+01,2.125159e+01,1.623366e+02
2.074397e+04,2.400923e-01,2.044157e+04,2.365923e-01,9.342847e-01,9.346580e-01,2.876624e-02,2.835711e-07,1.985383e+01,0.000000e+00,1.985383e+01,2.125030e+01,1.623532e+02
2.075398e+04,2.402080e-01,2.045158e+04,2.367080e-01,9.342916e-01,9.346607e-01,2.876908e-02,2.834519e-07,1.985277e+01,0.000000e+00,1.985277e+01,2.124901e+01,1.623697e+02
2.076398e+04,2.403238e-01,2.046158e+04,2.368238e-01,9.342984e-01,9.346633e-01,2.877191e-02,2.833328e-07,1.985171e+01,0.000000e+00,1.985171e+01,2.124772e+01,1.623863e+02
2.077398e+04,2.404395e-01,2.047158e+04,2.369395e-01,9.343073e-01,9.346660e-01,2.877475e-02,2.832138e-07,1.985065e+01,0.000000e+00,1.985065e+01,2.124638e+01,1.623972e+02
2.078398e+04,2.405553e-01,2.048158e+04,2.370553e-01,9.343269e-01,9.346686e-01,2.877758e-02,2.830950e-07,1.984958e+01,0.000000e+00,1.984958e+01,2.124480e+01,1.623804e+02
2.079398e+04,2.406710e-01,2.049158e+04,2.371710e-01,9.343464e-01,9.346713e-01,2.878041e-02,2.829762e-07,1.984852e+01,0.000000e+00,1.984852e+01,2.124321e+01,1.623636e+02
2.080398e+04,2.407868e-01,2.050158e+04,2.372868e-01,9.343659e-01,9.346739e-01,2.878324e-02,2.828576e-07,1.984745e+01,0.000000e+00,1.984745e+01,2.124163e+01,1.623468e+02
2.081398e+04,2.409025e-01,2.051158e+04,2.374025e-01,9.343854e-01,9.346765e-01,2.878606e-02,2.827391e-07,1.984639e+01,0.000000e+00,1.984639e+01,2.124005e+01,1.623301e+02
2.082398e+04,2.410183e-01,2.052158e+04,2.375183e-01,9.344050e-01,9.346792e-01,2.878889e-02,2.826207e-07,1.984533e+01,0.000000e+00,1.984533e+01,2.123846e+01,1.623133e+02
2.083398e+04,2.411340e-01,2.053158e+04,2.376340e-01,9.344234e-01,9.346818e-01,2.879172e-02,2.825024e-07,1.984448e+01,0.000000e+00,1.984448e+01,2.123714e+01,1.622931e+02
2.084398e+04,2.412498e-01,2.054158e+04,2.377498e-01,9.344378e-01,9.346845e-01,2.879454e-02,2.823843e-07,1.984448e+01,0.000000e+00,1.984448e+01,2.123682e+01,1.622601e+02
2.085398e+04,2.413655e-01,2.055158e+04,2.378655e-01,9.344521e-01,9.346871e-01,2.879737e-02,2.822662e-07,1.984448e+01,0.000000e+00,1.984448e+01,2.123649e+01,1.622270e+02
2.086398e+04,2.414813e-01,2.056158e+04,2.379813e-01,9.344665e-01,9.346897e-01,2.880019e-02,2.821483e-07,1.984448e+01,0.000000e+00,1.984448e+01,2.123616e+01,1.621939e+02
2.087398e+04,2.415970e-01,2.057158e+04,2.380970e-01,9.344808e-01,9.346924e-01,2.880301e-02,2.820305e-07,1.984448e+01,0.000000e+00,1.984448e+01,2.123584e+01,1.621608e+02
2.088399e+04,2.417128e-01,2.058159e+04,2.382128e-01,9.344952e-01,9.346950e-01,2.880583e-02,2.819128e-07,1.984448e+01,0.000000e+00,1.984448e+01,2.123551e+01,1.621278e+02
2.089399e+04,2.418285e-01,2.059159e+04,2.383285e-01,9.345177e-01,9.346977e-01,2.880865e-02,2.817952e-07,1.984431e+01,0.000000e+00,1.984431e+01,2.123482e+01,1.620946e+02
2.090399e+04,2.419443e-01,2.060159e+04,2.384443e-01,9.345828e-01,9.347003e-01,2.881147e-02,2.816777e-07,1.984325e+01,0.000000e+00,1.984325e+01,2.123220e+01,1.620611e+02
2.091399e+04,2.420600e-01,2.061159e+04,2.385600e-01,9.346479e-01,9.347029e-01,2.881428e-02,2.815604e-07,1.984218e+01,0.000000e+00,1.984218e+01,2.122958e+01,1.620275e+02
2.092399e+04,2.421758e-01,2.062159e+04,2.386758e-01,9.347130e-01,9.347055e-01,2.881710e-02,2.814431e-07,1.984112e+01,0.000000e+00,1.984112e+01,2.122696e+01,1.619940e+02
2.093399e+04,2.422915e-01,2.063159e+04,2.387915e-01,9.347781e-01,9.347082e-01,2.881991e-02,2.813260e-07,1.984005e+01,0.000000e+00,1.984005e+01,2.122435e+01,1.619604e+02
2.094399e+04,2.424073e-01,2.064159e+04,2.389073e-01,9.348433e-01,9.347108e-01,2.882272e-02,2.812090e-07,1.983899e+01,0.000000e+00,1.983899e+01,2.122173e+01,1.619269e+02
2.095399e+04,2.425230e-01,2.065159e+04,2.390230e-01,9.348939e-01,9.347134e-01,2.882554e-02,2.810921e-07,1.983877e+01,0.000000e+00,1.983877e+01,2.122034e+01,1.618967e+02
2.096399e+04,2.426388e-01,2.066159e+04,2.391388e-01,9.348862e-01,9.347161e-01,2.882835e-02,2.809753e-07,1.984193e+01,0.000000e+00,1.984193e+01,2.122390e+01,1.618802e+02
2.097399e+04,2.427545e-01,2.067159e+04,2.392545e-01,9.348784e-01,9.347187e-01,2.883116e-02,2.808586e-07,1.984508e+01,0.000000e+00,1.984508e+01,2.122745e+01,1.618636e+02
2.098399e+04,2.428703e-01,2.068159e+04,2.393703e-01,9.348707e-01,9.347213e-01,2.883396e-02,2.807420e-07,1.984824e+01,0.000000e+00,1.984824e+01,2.123100e+01,1.618471e+02
2.099399e+04,2.429860e-01,2.069159e+04,2.394860e-01,9.348630e-01,9.347239e-01,2.883677e-02,2.806256e-07,1.985140e+01,0.000000e+00,1.985140e+01,2.123456e+01,1.618306e+02
2.100399e+04,2.431018e-01,2.070159e+04,2.396018e-01,9.348553e-01,9.347266e-01,2.883958e-02,2.805093e-07,1.985456e+01,0.000000e+00,1.985456e+01,2.123811e+01,1.618140e+02
2.101400e+04,2.432175e-01,2.071160e+04,2.397175e-01,9.348368e-01,9.347292e-01,2.884238e-02,2.803930e-07,1.985708e+01,0.000000e+00,1.985708e+01,2.124122e+01,1.618076e+02
2.102400e+04,2.433333e-01,2.072160e+04,2.398333e-01,9.347581e-01,9.347318e-01,2.884519e-02,2.802769e-07,1.985600e+01,0.000000e+00,1.985600e+01,2.124186e+01,1.618580e+02
2.103400e+04,2.434490e-01,2.073160e+04,2.399490e-01,9.346794e-01,9.347344e-01,2.884799e-02,2.801609e-07,1.985493e+01,0.000000e+00,1.985493e+01,2.124250e+01,1.619083e+02
2.104400e+04,2.435648e-01,2.074160e+04,2.400648e-01,9.346007e-01,9.347370e-01,2.885079e-02,2.800450e-07,1.985385e+01,0.000000e+00,1.985385e+01,2.124314e+01,1.619586e+02
2.105400e+04,2.436805e-01,2.075160e+04,2.401805e-01,9.345220e-01,9.347397e-01,2.885359e-02,2.799293e-07,1.985277e+01,0.000000e+00,1.985277e+01,2.124377e+01,1.620089e+02
2.106400e+04,2.437963e-01,2.076160e+04,2.402963e-01,9.344433e-01,9.347423e-01,2.885639e-02,2.798136e-07,1.985170e+01,0.000000e+00,1.985170e+01,2.124441e+01,1.620593e+02
2.107400e+04,2.439120e-01,2.077160e+04,2.404120e-01,9.343772e-01,9.347449e-01,2.885919e-02,2.796981e-07,1.985083e+01,0.000000e+00,1.985083e+01,2.124498e+01,1.621063e+02
2.108400e+04,2.440278e-01,2.078160e+04,2.405278e-01,9.343647e-01,9.347475e-01,2.886198e-02,2.795826e-07,1.985083e+01,0.000000e+00,1.985083e+01,2.124527e+01,1.621394e+02
2.109400e+04,2.441435e-01,2.079160e+04,2.406435e-01,9.343522e-01,9.347501e-01,2.886478e-02,2.794673e-07,1.985083e+01,0.000000e+00,1.985083e+01,2.124555e+01,1.621724e+02
2.110400e+04,2.442593e-01,2.080160e+04,2.407593e-01,9.343398e-01,9.347527e-01,2.886757e-02,2.793521e-07,1.985083e+01,0.000000e+00,1.985083e+01,2.124583e+01,1.622055e+02
2.111400e+04,2.443750e-01,2.081160e+04,2.408750e-01,9.343273e-01,9.347553e-01,2.887037e-02,2.792370e-07,1.985083e+01,0.000000e+00,1.985083e+01,2.124612e+01,1.622386e+02
2.112400e+04,2.444908e-01,2.082160e+04,2.409908e-01,9.343148e-01,9.347580e-01,2.887316e-02,2.791220e-07,1.985083e+01,0.000000e+00,1.985083e+01,2.124640e+01,1.622717e+02
2.113400e+04,2.446065e-01,2.083160e+04,2.411065e-01,9.343068e-01,9.347606e-01,2.887595e-02,2.790071e-07,1.985068e+01,0.000000e+00,1.985068e+01,2.124642e+01,1.623000e+02
2.114401e+04,2.447223e-01,2.084161e+04,2.412223e-01,9.343264e-01,9.347632e-01,2.887874e-02,2.788923e-07,1.984961e+01,0.000000e+00,1.984961e+01,2.124484e+01,1.623000e+02
2.115401e+04,2.448380e-01,2.085161e+04,2.413380e-01,9.343459e-01,9.347658e-01,2.888153e-02,2.787777e-07,1.984855e+01,0.000000e+00,1.984855e+01,2.124325e+01,1.623000e+02
2.116401e+04,2.449538e-01,2.086161e+04,2.414538e-01,9.343654e-01,9.347684e-01,2.888431e-02,2.786631e-07,1.984748e+01,0.000000e+00,1.984748e+01,2.124167e+01,1.623000e+02
2.117401e+04,2.450695e-01,2.087161e+04,2.415695e-01,9.343849e-01,9.347710e-01,2.888710e-02,2.785487e-07,1.984642e+01,0.000000e+00,1.984642e+01,2.124009e+01,1.623000e+02
2.118401e+04,2.451853e-01,2.088161e+04,2.416853e-01,9.344045e-01,9.347736e-01,2.888989e-02,2.784343e-07,1.984535e+01,0.000000e+00,1.984535e+01,2.123850e+01,1.623000e+02
2.119401e+04,2.453010e-01,2.089161e+04,2.418010e-01,9.344254e-01,9.347762e-01,2.889267e-02,2.783201e-07,1.984448e+01,0.000000e+00,1.984448e+01,2.123710e+01,1.623000e+02
2.120401e+04,2.454168e-01,2.090161e+04,2.419168e-01,9.344528e-01,9.347788e-01,2.889545e-02,2.782060e-07,1.984448e+01,0.000000e+00,1.984448e+01,2.123647e+01,1.623000e+02
2.121401e+04,2.455325e-01,2.091161e+04,2.420325e-01,9.344801e-01,9.347814e-01,2.889823e-02,2.780920e-07,1.984448e+01,0.000000e+00,1.984448e+01,2.123585e+01,1.623000e+02
2.122401e+04,2.456483e-01,2.092161e+04,2.421483e-01,9.345075e-01,9.347840e-01,2.890101e-02,2.779781e-07,1.984448e+01,0.000000e+00,1.984448e+01,2.123523e+01,1.623000e+02
2.123401e+04,2.457640e-01,2.093161e+04,2.422640e-01,9.345348e-01,9.347866e-01,2.890379e-02,2.778643e-07,1.984448e+01,0.000000e+00,1.984448e+01,2.123461e+01,1.623000e+02
2.124401e+04,2.458798e-01,2.094161e+04,2.423798e-01,9.345622e-01,9.347892e-01,2.890657e-02,2.777507e-07,1.984448e+01,0.000000e+00,1.984448e+01,2.123399e+01,1.623000e+02
2.125401e+04,2.459955e-01,2.095161e+04,2.424955e-01,9.345902e-01,9.347918e-01,2.890935e-02,2.776371e-07,1.984448e+01,0.000000e+00,1.984448e+01,2.123335e+01,1.622928e+02
2.126401e+04,2.461113e-01,2.096161e+04,2.426113e-01,9.346202e-01,9.347944e-01,2.891213e-02,2.775236e-07,1.984448e+01,0.000000e+00,1.984448e+01,2.123267e+01,1.622602e+02
2.127402e+04,2.462270e-01,2.097162e+04,2.427270e-01,9.346502e-01,9.347970e-01,2.891490e-02,2.774103e-07,1.984448e+01,0.000000e+00,1.984448e+01,2.123199e+01,1.622276e+02
2.128402e+04,2.463428e-01,2.098162e+04,2.428428e-01,9.346802e-01,9.347996e-01,2.891767e-02,2.772971e-07,1.984448e+01,0.000000e+00,1.984448e+01,2.123131e+01,1.621950e+02
2.129402e+04,2.464585e-01,2.099162e+04,2.429585e-01,9.347103e-01,9.348022e-01,2.892045e-02,2.771839e-07,1.984448e+01,0.000000e+00,1.984448e+01,2.123062e+01,1.621624e+02
2.130402e+04,2.465743e-01,2.100162e+04,2.430743e-01,9.347403e-01,9.348047e-01,2.892322e-02,2.770709e-07,1.984448e+01,0.000000e+00,1.984448e+01,2.122994e+01,1.621298e+02
2.131402e+04,2.466900e-01,2.101162e+04,2.431900e-01,9.347730e-01,9.348073e-01,2.892599e-02,2.769580e-07,1.984448e+01,0.000000e+00,1.984448e+01,2.122920e+01,1.620956e+02
2.132402e+04,2.468058e-01,2.102162e+04,2.433058e-01,9.348341e-01,9.348099e-01,2.892876e-02,2.768452e-07,1.984448e+01,0.000000e+00,1.984448e+01,2.122781e+01,1.620445e+02
2.133402e+04,2.469215e-01,2.103162e+04,2.434215e-01,9.348951e-01,9.348125e-01,2.893153e-02,2.767325e-07,1.984448e+01,0.000000e+00,1.984448e+01,2.122643e+01,1.619934e+02
2.134402e+04,2.470373e-01,2.104162e+04,2.435373e-01,9.349562e-01,9.348151e-01,2.893429e-02,2.766199e-07,1.984448e+01,0.000000e+00,1.984448e+01,2.122504e+01,1.619424e+02
2.135402e+04,2.471530e-01,2.105162e+04,2.436530e-01,9.350173e-01,9.348177e-01,2.893706e-02,2.765074e-07,1.984448e+01,0.000000e+00,1.984448e+01,2.122365e+01,1.618913e+02
2.136402e+04,2.472688e-01,2.106162e+04,2.437688e-01,9.350783e-01,9.348203e-01,2.893982e-02,2.763950e-07,1.984448e+01,0.000000e+00,1.984448e+01,2.122227e+01,1.618402e+02
2.137402e+04,2.473845e-01,2.107162e+04,2.438845e-01,9.351222e-01,9.348229e-01,2.894259e-02,2.762827e-07,1.984515e+01,0.000000e+00,1.984515e+01,2.122199e+01,1.618000e+02
2.138402e+04,2.475003e-01,2.108162e+04,2.440003e-01,9.351018e-01,9.348254e-01,2.894535e-02,2.761706e-07,1.984831e+01,0.000000e+00,1.984831e+01,2.122583e+01,1.618000e+02
2.139402e+04,2.476160e-01,2.109162e+04,2.441160e-01,9.350814e-01,9.348280e-01,2.894811e-02,2.760585e-07,1.985147e+01,0.000000e+00,1.985147e+01,2.122967e+01,1.618000e+02
2.140403e+04,2.477318e-01,2.110163e+04,2.442318e-01,9.350611e-01,9.348306e-01,2.895087e-02,2.759466e-07,1.985463e+01,0.000000e+00,1.985463e+01,2.123351e+01,1.618000e+02
2.141403e+04,2.478475e-01,2.111163e+04,2.443475e-01,9.350407e-01,9.348332e-01,2.895363e-02,2.758347e-07,1.985779e+01,0.000000e+00,1.985779e+01,2.123735e+01,1.618000e+02
2.142403e+04,2.479633e-01,2.112163e+04,2.444633e-01,9.350203e-01,9.348358e-01,2.895639e-02,2.757230e-07,1.986095e+01,0.000000e+00,1.986095e+01,2.124119e+01,1.618000e+02
2.143403e+04,2.480790e-01,2.113163e+04,2.445790e-01,9.349903e-01,9.348383e-01,2.895914e-02,2.756114e-07,1.986341e+01,0.000000e+00,1.986341e+01,2.124451e+01,1.618083e+02
2.144403e+04,2.481948e-01,2.114163e+04,2.446948e-01,9.349116e-01,9.348409e-01,2.896190e-02,2.754998e-07,1.986235e+01,0.000000e+00,1.986235e+01,2.124516e+01,1.618586e+02
2.145403e+04,2.483105e-01,2.115163e+04,2.448105e-01,9.348328e-01,9.348435e-01,2.896466e-02,2.753884e-07,1.986128e+01,0.000000e+00,1.986128e+01,2.124581e+01,1.619089e+02
2.146403e+04,2.484263e-01,2.116163e+04,2.449263e-01,9.347540e-01,9.348461e-01,2.896741e-02,2.752771e-07,1.986022e+01,0.000000e+00,1.986022e+01,2.124647e+01,1.619592e+02
2.147403e+04,2.485420e-01,2.117163e+04,2.450420e-01,9.346752e-01,9.348486e-01,2.897016e-02,2.751659e-07,1.985915e+01,0.000000e+00,1.985915e+01,2.124712e+01,1.620096e+02
2.148403e+04,2.486578e-01,2.118163e+04,2.451578e-01,9.345964e-01,9.348512e-01,2.897291e-02,2.750548e-07,1.985809e+01,0.000000e+00,1.985809e+01,2.124777e+01,1.620599e+02
2.149403e+04,2.487735e-01,2.119163e+04,2.452735e-01,9.345211e-01,9.348538e-01,2.897566e-02,2.749438e-07,1.985703e+01,0.000000e+00,1.985703e+01,2.124834e+01,1.621134e+02
2.150403e+04,2.488893e-01,2.120163e+04,2.453893e-01,9.344598e-01,9.348563e-01,2.897841e-02,2.748329e-07,1.985597e+01,0.000000e+00,1.985597e+01,2.124860e+01,1.621796e+02
2.151403e+04,2.490050e-01,2.121163e+04,2.455050e-01,9.343985e-01,9.348589e-01,2.898116e-02,2.747221e-07,1.985490e+01,0.000000e+00,1.985490e+01,2.124886e+01,1.622457e+02
