Repository: brandonlampe/CS_Data

# Comments For Consolidation Test: 175_01
_Note:_ herein, the phrase "TEST-NUMBER" will imply the insertion of "175_01".  This format will
often be used when describing local directories.

Following the initial increase in pressure from zero to 19.8 MPa with the Isco Pump.
Schuler gauges did not function during this test; therefore, deformation during initial loading was

## Test Data
Raw test data is contained in: TEST-NUMBER.xlsx

Additionally, calculated values of fractional density have been calculated in TEST-NUMBER.xlsx and
exported to TEST-NUMBER.csv, where the .csv file format allows for easy cross-platform importing
and analysis.

File: UNM_WP_HY_175_01/CREEP_FIT/175_01_CREEP_OUT.csv (part 13 of 31)
Analysis by Brandon Lampe, performed on: 2016/07/04 16:03:07
Experimental results below begin at: 2015/06/20 13:56:33
Duration (sec),Duration (day),Elapsed Time (sec),Elapsed Time (day),Interpolated Fractional Density,Fit to Fractional Density,Fit to Volume Strain,Fit to Volume Strain Rate (1/sec),Confining Pressure (MPa),Pore Pressure (MPa),Terzaghi Pressure (MPa),Solid Pressure (MPa),Temperature (C))
2.860458e+04,3.310715e-01,2.830218e+04,3.275715e-01,9.360674e-01,9.364678e-01,3.070071e-02,2.159741e-07,1.985724e+01,0.000000e+00,1.985724e+01,2.121347e+01,1.624981e+02
2.861458e+04,3.311873e-01,2.831218e+04,3.276873e-01,9.360674e-01,9.364699e-01,3.070287e-02,2.159122e-07,1.985724e+01,0.000000e+00,1.985724e+01,2.121347e+01,1.624646e+02
2.862458e+04,3.313030e-01,2.832218e+04,3.278030e-01,9.360674e-01,9.364719e-01,3.070503e-02,2.158503e-07,1.985724e+01,0.000000e+00,1.985724e+01,2.121347e+01,1.624310e+02
2.863458e+04,3.314188e-01,2.833218e+04,3.279188e-01,9.360709e-01,9.364739e-01,3.070719e-02,2.157884e-07,1.985708e+01,0.000000e+00,1.985708e+01,2.121322e+01,1.623987e+02
2.864458e+04,3.315345e-01,2.834218e+04,3.280345e-01,9.361176e-01,9.364759e-01,3.070934e-02,2.157266e-07,1.985494e+01,0.000000e+00,1.985494e+01,2.120988e+01,1.623820e+02
2.865458e+04,3.316503e-01,2.835218e+04,3.281503e-01,9.361644e-01,9.364779e-01,3.071150e-02,2.156649e-07,1.985280e+01,0.000000e+00,1.985280e+01,2.120653e+01,1.623652e+02
2.866458e+04,3.317660e-01,2.836218e+04,3.282660e-01,9.362111e-01,9.364800e-01,3.071366e-02,2.156032e-07,1.985066e+01,0.000000e+00,1.985066e+01,2.120319e+01,1.623484e+02
2.867459e+04,3.318818e-01,2.837219e+04,3.283818e-01,9.362578e-01,9.364820e-01,3.071581e-02,2.155415e-07,1.984852e+01,0.000000e+00,1.984852e+01,2.119984e+01,1.623316e+02
2.868459e+04,3.319975e-01,2.838219e+04,3.284975e-01,9.363046e-01,9.364840e-01,3.071797e-02,2.154799e-07,1.984638e+01,0.000000e+00,1.984638e+01,2.119650e+01,1.623149e+02
2.869459e+04,3.321133e-01,2.839219e+04,3.286133e-01,9.363566e-01,9.364860e-01,3.072012e-02,2.154183e-07,1.984436e+01,0.000000e+00,1.984436e+01,2.119317e+01,1.622923e+02
2.870459e+04,3.322290e-01,2.840219e+04,3.287290e-01,9.364495e-01,9.364880e-01,3.072228e-02,2.153568e-07,1.984330e+01,0.000000e+00,1.984330e+01,2.118993e+01,1.622252e+02
2.871459e+04,3.323448e-01,2.841219e+04,3.288448e-01,9.365424e-01,9.364900e-01,3.072443e-02,2.152953e-07,1.984223e+01,0.000000e+00,1.984223e+01,2.118669e+01,1.621581e+02
2.872459e+04,3.324605e-01,2.842219e+04,3.289605e-01,9.366354e-01,9.364921e-01,3.072658e-02,2.152338e-07,1.984117e+01,0.000000e+00,1.984117e+01,2.118345e+01,1.620910e+02
2.873459e+04,3.325763e-01,2.843219e+04,3.290763e-01,9.367283e-01,9.364941e-01,3.072874e-02,2.151724e-07,1.984010e+01,0.000000e+00,1.984010e+01,2.118021e+01,1.620239e+02
2.874459e+04,3.326920e-01,2.844219e+04,3.291920e-01,9.368212e-01,9.364961e-01,3.073089e-02,2.151111e-07,1.983904e+01,0.000000e+00,1.983904e+01,2.117697e+01,1.619568e+02
2.875459e+04,3.328078e-01,2.845219e+04,3.293078e-01,9.369027e-01,9.364981e-01,3.073304e-02,2.150498e-07,1.983846e+01,0.000000e+00,1.983846e+01,2.117451e+01,1.619000e+02
2.876459e+04,3.329235e-01,2.846219e+04,3.294235e-01,9.369214e-01,9.365001e-01,3.073519e-02,2.149885e-07,1.984052e+01,0.000000e+00,1.984052e+01,2.117630e+01,1.619000e+02
2.877459e+04,3.330393e-01,2.847219e+04,3.295393e-01,9.369400e-01,9.365021e-01,3.073734e-02,2.149273e-07,1.984259e+01,0.000000e+00,1.984259e+01,2.117808e+01,1.619000e+02
2.878459e+04,3.331550e-01,2.848219e+04,3.296550e-01,9.369586e-01,9.365041e-01,3.073949e-02,2.148661e-07,1.984466e+01,0.000000e+00,1.984466e+01,2.117987e+01,1.619000e+02
2.879459e+04,3.332708e-01,2.849219e+04,3.297708e-01,9.369773e-01,9.365062e-01,3.074164e-02,2.148049e-07,1.984673e+01,0.000000e+00,1.984673e+01,2.118166e+01,1.619000e+02
2.880460e+04,3.333865e-01,2.850220e+04,3.298865e-01,9.369959e-01,9.365082e-01,3.074378e-02,2.147438e-07,1.984880e+01,0.000000e+00,1.984880e+01,2.118344e+01,1.619000e+02
2.881460e+04,3.335023e-01,2.851220e+04,3.300023e-01,9.370135e-01,9.365102e-01,3.074593e-02,2.146828e-07,1.985087e+01,0.000000e+00,1.985087e+01,2.118525e+01,1.619007e+02
2.882460e+04,3.336180e-01,2.852220e+04,3.301180e-01,9.369814e-01,9.365122e-01,3.074808e-02,2.146218e-07,1.985301e+01,0.000000e+00,1.985301e+01,2.118827e+01,1.619342e+02
2.883460e+04,3.337338e-01,2.853220e+04,3.302338e-01,9.369492e-01,9.365142e-01,3.075022e-02,2.145608e-07,1.985515e+01,0.000000e+00,1.985515e+01,2.119128e+01,1.619678e+02
2.884460e+04,3.338495e-01,2.854220e+04,3.303495e-01,9.369170e-01,9.365162e-01,3.075237e-02,2.144999e-07,1.985729e+01,0.000000e+00,1.985729e+01,2.119429e+01,1.620013e+02
2.885460e+04,3.339653e-01,2.855220e+04,3.304653e-01,9.368849e-01,9.365182e-01,3.075451e-02,2.144390e-07,1.985943e+01,0.000000e+00,1.985943e+01,2.119730e+01,1.620349e+02
2.886460e+04,3.340810e-01,2.856220e+04,3.305810e-01,9.368527e-01,9.365202e-01,3.075666e-02,2.143782e-07,1.986157e+01,0.000000e+00,1.986157e+01,2.120031e+01,1.620684e+02
2.887460e+04,3.341968e-01,2.857220e+04,3.306968e-01,9.368236e-01,9.365222e-01,3.075880e-02,2.143174e-07,1.986340e+01,0.000000e+00,1.986340e+01,2.120293e+01,1.621000e+02
2.888460e+04,3.343125e-01,2.858220e+04,3.308125e-01,9.368440e-01,9.365242e-01,3.076095e-02,2.142566e-07,1.986024e+01,0.000000e+00,1.986024e+01,2.119909e+01,1.621000e+02
2.889460e+04,3.344283e-01,2.859220e+04,3.309283e-01,9.368645e-01,9.365262e-01,3.076309e-02,2.141959e-07,1.985708e+01,0.000000e+00,1.985708e+01,2.119526e+01,1.621000e+02
2.890460e+04,3.345440e-01,2.860220e+04,3.310440e-01,9.368850e-01,9.365283e-01,3.076523e-02,2.141352e-07,1.985392e+01,0.000000e+00,1.985392e+01,2.119142e+01,1.621000e+02
2.891460e+04,3.346598e-01,2.861220e+04,3.311598e-01,9.369054e-01,9.365303e-01,3.076737e-02,2.140746e-07,1.985077e+01,0.000000e+00,1.985077e+01,2.118759e+01,1.621000e+02
2.892460e+04,3.347755e-01,2.862220e+04,3.312755e-01,9.369259e-01,9.365323e-01,3.076951e-02,2.140140e-07,1.984761e+01,0.000000e+00,1.984761e+01,2.118375e+01,1.621000e+02
2.893461e+04,3.348913e-01,2.863221e+04,3.313913e-01,9.369467e-01,9.365343e-01,3.077165e-02,2.139535e-07,1.984448e+01,0.000000e+00,1.984448e+01,2.117995e+01,1.621000e+02
2.894461e+04,3.350070e-01,2.864221e+04,3.315070e-01,9.370054e-01,9.365363e-01,3.077379e-02,2.138930e-07,1.984448e+01,0.000000e+00,1.984448e+01,2.117862e+01,1.621000e+02
2.895461e+04,3.351228e-01,2.865221e+04,3.316228e-01,9.370640e-01,9.365383e-01,3.077593e-02,2.138326e-07,1.984448e+01,0.000000e+00,1.984448e+01,2.117730e+01,1.621000e+02
2.896461e+04,3.352385e-01,2.866221e+04,3.317385e-01,9.371226e-01,9.365403e-01,3.077807e-02,2.137721e-07,1.984448e+01,0.000000e+00,1.984448e+01,2.117597e+01,1.621000e+02
2.897461e+04,3.353543e-01,2.867221e+04,3.318543e-01,9.371812e-01,9.365423e-01,3.078021e-02,2.137118e-07,1.984448e+01,0.000000e+00,1.984448e+01,2.117465e+01,1.621000e+02
2.898461e+04,3.354700e-01,2.868221e+04,3.319700e-01,9.372398e-01,9.365443e-01,3.078234e-02,2.136514e-07,1.984448e+01,0.000000e+00,1.984448e+01,2.117332e+01,1.621000e+02
2.899461e+04,3.355858e-01,2.869221e+04,3.320858e-01,9.372992e-01,9.365463e-01,3.078448e-02,2.135912e-07,1.984448e+01,0.000000e+00,1.984448e+01,2.117198e+01,1.620983e+02
2.900461e+04,3.357015e-01,2.870221e+04,3.322015e-01,9.373736e-01,9.365483e-01,3.078661e-02,2.135309e-07,1.984448e+01,0.000000e+00,1.984448e+01,2.117030e+01,1.620643e+02
2.901461e+04,3.358173e-01,2.871221e+04,3.323173e-01,9.374480e-01,9.365503e-01,3.078875e-02,2.134707e-07,1.984448e+01,0.000000e+00,1.984448e+01,2.116862e+01,1.620302e+02
2.902461e+04,3.359330e-01,2.872221e+04,3.324330e-01,9.375224e-01,9.365523e-01,3.079088e-02,2.134106e-07,1.984448e+01,0.000000e+00,1.984448e+01,2.116694e+01,1.619962e+02
2.903461e+04,3.360488e-01,2.873221e+04,3.325488e-01,9.375968e-01,9.365543e-01,3.079302e-02,2.133505e-07,1.984448e+01,0.000000e+00,1.984448e+01,2.116526e+01,1.619621e+02
2.904461e+04,3.361645e-01,2.874221e+04,3.326645e-01,9.376712e-01,9.365563e-01,3.079515e-02,2.132904e-07,1.984448e+01,0.000000e+00,1.984448e+01,2.116358e+01,1.619281e+02
2.905461e+04,3.362803e-01,2.875221e+04,3.327803e-01,9.377393e-01,9.365583e-01,3.079728e-02,2.132304e-07,1.984466e+01,0.000000e+00,1.984466e+01,2.116224e+01,1.619000e+02
2.906462e+04,3.363960e-01,2.876222e+04,3.328960e-01,9.377772e-01,9.365603e-01,3.079942e-02,2.131704e-07,1.984570e+01,0.000000e+00,1.984570e+01,2.116249e+01,1.619000e+02
2.907462e+04,3.365118e-01,2.877222e+04,3.330118e-01,9.378151e-01,9.365623e-01,3.080155e-02,2.131104e-07,1.984673e+01,0.000000e+00,1.984673e+01,2.116273e+01,1.619000e+02
2.908462e+04,3.366275e-01,2.878222e+04,3.331275e-01,9.378530e-01,9.365643e-01,3.080368e-02,2.130505e-07,1.984777e+01,0.000000e+00,1.984777e+01,2.116298e+01,1.619000e+02
2.909462e+04,3.367433e-01,2.879222e+04,3.332433e-01,9.378910e-01,9.365663e-01,3.080581e-02,2.129907e-07,1.984880e+01,0.000000e+00,1.984880e+01,2.116323e+01,1.619000e+02
2.910462e+04,3.368590e-01,2.880222e+04,3.333590e-01,9.379289e-01,9.365683e-01,3.080794e-02,2.129309e-07,1.984984e+01,0.000000e+00,1.984984e+01,2.116348e+01,1.619000e+02
2.911462e+04,3.369748e-01,2.881222e+04,3.334748e-01,9.379636e-01,9.365702e-01,3.081007e-02,2.128711e-07,1.985087e+01,0.000000e+00,1.985087e+01,2.116380e+01,1.619000e+02
2.912462e+04,3.370905e-01,2.882222e+04,3.335905e-01,9.379236e-01,9.365722e-01,3.081220e-02,2.128113e-07,1.985195e+01,0.000000e+00,1.985195e+01,2.116585e+01,1.619000e+02
2.913462e+04,3.372063e-01,2.883222e+04,3.337063e-01,9.378836e-01,9.365742e-01,3.081432e-02,2.127517e-07,1.985302e+01,0.000000e+00,1.985302e+01,2.116790e+01,1.619000e+02
2.914462e+04,3.373220e-01,2.884222e+04,3.338220e-01,9.378436e-01,9.365762e-01,3.081645e-02,2.126920e-07,1.985410e+01,0.000000e+00,1.985410e+01,2.116995e+01,1.619000e+02
2.915462e+04,3.374378e-01,2.885222e+04,3.339378e-01,9.378036e-01,9.365782e-01,3.081858e-02,2.126324e-07,1.985518e+01,0.000000e+00,1.985518e+01,2.117200e+01,1.619000e+02
2.916462e+04,3.375535e-01,2.886222e+04,3.340535e-01,9.377636e-01,9.365802e-01,3.082071e-02,2.125728e-07,1.985625e+01,0.000000e+00,1.985625e+01,2.117405e+01,1.619000e+02
2.917462e+04,3.376693e-01,2.887222e+04,3.341693e-01,9.377246e-01,9.365822e-01,3.082283e-02,2.125133e-07,1.985741e+01,0.000000e+00,1.985741e+01,2.117616e+01,1.619000e+02
2.918462e+04,3.377850e-01,2.888222e+04,3.342850e-01,9.376983e-01,9.365842e-01,3.082496e-02,2.124538e-07,1.985951e+01,0.000000e+00,1.985951e+01,2.117899e+01,1.619000e+02
2.919463e+04,3.379008e-01,2.889223e+04,3.344008e-01,9.376720e-01,9.365862e-01,3.082708e-02,2.123944e-07,1.986161e+01,0.000000e+00,1.986161e+01,2.118183e+01,1.619000e+02
2.920463e+04,3.380165e-01,2.890223e+04,3.345165e-01,9.376456e-01,9.365882e-01,3.082920e-02,2.123350e-07,1.986370e+01,0.000000e+00,1.986370e+01,2.118466e+01,1.619000e+02
2.921463e+04,3.381323e-01,2.891223e+04,3.346323e-01,9.376193e-01,9.365902e-01,3.083133e-02,2.122756e-07,1.986580e+01,0.000000e+00,1.986580e+01,2.118749e+01,1.619000e+02
2.922463e+04,3.382480e-01,2.892223e+04,3.347480e-01,9.375930e-01,9.365921e-01,3.083345e-02,2.122163e-07,1.986790e+01,0.000000e+00,1.986790e+01,2.119033e+01,1.619000e+02
2.923463e+04,3.383638e-01,2.893223e+04,3.348638e-01,9.375684e-01,9.365941e-01,3.083557e-02,2.121570e-07,1.986979e+01,0.000000e+00,1.986979e+01,2.119290e+01,1.618995e+02
2.924463e+04,3.384795e-01,2.894223e+04,3.349795e-01,9.375961e-01,9.365961e-01,3.083769e-02,2.120978e-07,1.986552e+01,0.000000e+00,1.986552e+01,2.118772e+01,1.618827e+02
2.925463e+04,3.385953e-01,2.895223e+04,3.350953e-01,9.376238e-01,9.365981e-01,3.083981e-02,2.120386e-07,1.986125e+01,0.000000e+00,1.986125e+01,2.118254e+01,1.618659e+02
2.926463e+04,3.387110e-01,2.896223e+04,3.352110e-01,9.376515e-01,9.366001e-01,3.084193e-02,2.119795e-07,1.985699e+01,0.000000e+00,1.985699e+01,2.117736e+01,1.618491e+02
2.927463e+04,3.388268e-01,2.897223e+04,3.353268e-01,9.376792e-01,9.366021e-01,3.084405e-02,2.119203e-07,1.985272e+01,0.000000e+00,1.985272e+01,2.117218e+01,1.618324e+02
2.928463e+04,3.389425e-01,2.898223e+04,3.354425e-01,9.377069e-01,9.366041e-01,3.084617e-02,2.118613e-07,1.984845e+01,0.000000e+00,1.984845e+01,2.116701e+01,1.618156e+02
2.929463e+04,3.390583e-01,2.899223e+04,3.355583e-01,9.377307e-01,9.366060e-01,3.084829e-02,2.118023e-07,1.984478e+01,0.000000e+00,1.984478e+01,2.116256e+01,1.618000e+02
2.930463e+04,3.391740e-01,2.900223e+04,3.356740e-01,9.377034e-01,9.366080e-01,3.085041e-02,2.117433e-07,1.984899e+01,0.000000e+00,1.984899e+01,2.116766e+01,1.618000e+02
2.931463e+04,3.392898e-01,2.901223e+04,3.357898e-01,9.376761e-01,9.366100e-01,3.085253e-02,2.116843e-07,1.985320e+01,0.000000e+00,1.985320e+01,2.117277e+01,1.618000e+02
2.932464e+04,3.394055e-01,2.902224e+04,3.359055e-01,9.376488e-01,9.366120e-01,3.085464e-02,2.116254e-07,1.985741e+01,0.000000e+00,1.985741e+01,2.117787e+01,1.618000e+02
2.933464e+04,3.395213e-01,2.903224e+04,3.360213e-01,9.376215e-01,9.366140e-01,3.085676e-02,2.115666e-07,1.986161e+01,0.000000e+00,1.986161e+01,2.118298e+01,1.618000e+02
2.934464e+04,3.396370e-01,2.904224e+04,3.361370e-01,9.375941e-01,9.366160e-01,3.085888e-02,2.115077e-07,1.986582e+01,0.000000e+00,1.986582e+01,2.118808e+01,1.618000e+02
2.935464e+04,3.397528e-01,2.905224e+04,3.362528e-01,9.375653e-01,9.366179e-01,3.086099e-02,2.114490e-07,1.986988e+01,0.000000e+00,1.986988e+01,2.119306e+01,1.618012e+02
2.936464e+04,3.398685e-01,2.906224e+04,3.363685e-01,9.374733e-01,9.366199e-01,3.086310e-02,2.113902e-07,1.986772e+01,0.000000e+00,1.986772e+01,2.119284e+01,1.618523e+02
2.937464e+04,3.399843e-01,2.907224e+04,3.364843e-01,9.373812e-01,9.366219e-01,3.086522e-02,2.113315e-07,1.986556e+01,0.000000e+00,1.986556e+01,2.119261e+01,1.619033e+02
2.938464e+04,3.401000e-01,2.908224e+04,3.366000e-01,9.372892e-01,9.366239e-01,3.086733e-02,2.112729e-07,1.986340e+01,0.000000e+00,1.986340e+01,2.119239e+01,1.619544e+02
2.939464e+04,3.402157e-01,2.909224e+04,3.367157e-01,9.371972e-01,9.366259e-01,3.086944e-02,2.112142e-07,1.986124e+01,0.000000e+00,1.986124e+01,2.119217e+01,1.620055e+02
2.940464e+04,3.403315e-01,2.910224e+04,3.368315e-01,9.371052e-01,9.366278e-01,3.087156e-02,2.111557e-07,1.985908e+01,0.000000e+00,1.985908e+01,2.119194e+01,1.620565e+02
2.941464e+04,3.404472e-01,2.911224e+04,3.369472e-01,9.370199e-01,9.366298e-01,3.087367e-02,2.110971e-07,1.985709e+01,0.000000e+00,1.985709e+01,2.119174e+01,1.621097e+02
2.942464e+04,3.405630e-01,2.912224e+04,3.370630e-01,9.369733e-01,9.366318e-01,3.087578e-02,2.110386e-07,1.985604e+01,0.000000e+00,1.985604e+01,2.119168e+01,1.621749e+02
2.943464e+04,3.406787e-01,2.913224e+04,3.371787e-01,9.369267e-01,9.366338e-01,3.087789e-02,2.109802e-07,1.985499e+01,0.000000e+00,1.985499e+01,2.119162e+01,1.622401e+02
2.944464e+04,3.407945e-01,2.914224e+04,3.372945e-01,9.368801e-01,9.366357e-01,3.088000e-02,2.109218e-07,1.985395e+01,0.000000e+00,1.985395e+01,2.119156e+01,1.623054e+02
2.945465e+04,3.409102e-01,2.915225e+04,3.374102e-01,9.368335e-01,9.366377e-01,3.088211e-02,2.108634e-07,1.985290e+01,0.000000e+00,1.985290e+01,2.119150e+01,1.623706e+02
2.946465e+04,3.410260e-01,2.916225e+04,3.375260e-01,9.367869e-01,9.366397e-01,3.088422e-02,2.108051e-07,1.985186e+01,0.000000e+00,1.985186e+01,2.119143e+01,1.624358e+02
2.947465e+04,3.411417e-01,2.917225e+04,3.376417e-01,9.367408e-01,9.366417e-01,3.088632e-02,2.107468e-07,1.985086e+01,0.000000e+00,1.985086e+01,2.119141e+01,1.625003e+02
2.948465e+04,3.412575e-01,2.918225e+04,3.377575e-01,9.367270e-01,9.366436e-01,3.088843e-02,2.106885e-07,1.985300e+01,0.000000e+00,1.985300e+01,2.119401e+01,1.625170e+02
2.949465e+04,3.413732e-01,2.919225e+04,3.378732e-01,9.367131e-01,9.366456e-01,3.089054e-02,2.106303e-07,1.985514e+01,0.000000e+00,1.985514e+01,2.119661e+01,1.625338e+02
2.950465e+04,3.414890e-01,2.920225e+04,3.379890e-01,9.366992e-01,9.366476e-01,3.089264e-02,2.105721e-07,1.985728e+01,0.000000e+00,1.985728e+01,2.119921e+01,1.625506e+02
2.951465e+04,3.416047e-01,2.921225e+04,3.381047e-01,9.366854e-01,9.366496e-01,3.089475e-02,2.105140e-07,1.985942e+01,0.000000e+00,1.985942e+01,2.120181e+01,1.625674e+02
2.952465e+04,3.417205e-01,2.922225e+04,3.382205e-01,9.366715e-01,9.366515e-01,3.089685e-02,2.104559e-07,1.986156e+01,0.000000e+00,1.986156e+01,2.120440e+01,1.625841e+02
2.953465e+04,3.418362e-01,2.923225e+04,3.383362e-01,9.366602e-01,9.366535e-01,3.089896e-02,2.103979e-07,1.986342e+01,0.000000e+00,1.986342e+01,2.120664e+01,1.626000e+02
2.954465e+04,3.419520e-01,2.924225e+04,3.384520e-01,9.366933e-01,9.366555e-01,3.090106e-02,2.103398e-07,1.986026e+01,0.000000e+00,1.986026e+01,2.120252e+01,1.626000e+02
2.955465e+04,3.420677e-01,2.925225e+04,3.385677e-01,9.367265e-01,9.366574e-01,3.090317e-02,2.102819e-07,1.985710e+01,0.000000e+00,1.985710e+01,2.119840e+01,1.626000e+02
2.956465e+04,3.421835e-01,2.926225e+04,3.386835e-01,9.367596e-01,9.366594e-01,3.090527e-02,2.102239e-07,1.985394e+01,0.000000e+00,1.985394e+01,2.119427e+01,1.626000e+02
2.957465e+04,3.422992e-01,2.927225e+04,3.387992e-01,9.367927e-01,9.366614e-01,3.090737e-02,2.101660e-07,1.985078e+01,0.000000e+00,1.985078e+01,2.119015e+01,1.626000e+02
2.958466e+04,3.424150e-01,2.928226e+04,3.389150e-01,9.368259e-01,9.366634e-01,3.090947e-02,2.101082e-07,1.984762e+01,0.000000e+00,1.984762e+01,2.118603e+01,1.626000e+02
2.959466e+04,3.425307e-01,2.929226e+04,3.390307e-01,9.368589e-01,9.366653e-01,3.091157e-02,2.100504e-07,1.984448e+01,0.000000e+00,1.984448e+01,2.118193e+01,1.625998e+02
2.960466e+04,3.426465e-01,2.930226e+04,3.391465e-01,9.368735e-01,9.366673e-01,3.091367e-02,2.099926e-07,1.984448e+01,0.000000e+00,1.984448e+01,2.118160e+01,1.625662e+02
2.961466e+04,3.427622e-01,2.931226e+04,3.392622e-01,9.368882e-01,9.366693e-01,3.091577e-02,2.099349e-07,1.984448e+01,0.000000e+00,1.984448e+01,2.118127e+01,1.625327e+02
2.962466e+04,3.428780e-01,2.932226e+04,3.393780e-01,9.369028e-01,9.366712e-01,3.091787e-02,2.098772e-07,1.984448e+01,0.000000e+00,1.984448e+01,2.118094e+01,1.624991e+02
2.963466e+04,3.429937e-01,2.933226e+04,3.394937e-01,9.369175e-01,9.366732e-01,3.091997e-02,2.098195e-07,1.984448e+01,0.000000e+00,1.984448e+01,2.118061e+01,1.624656e+02
2.964466e+04,3.431095e-01,2.934226e+04,3.396095e-01,9.369321e-01,9.366752e-01,3.092207e-02,2.097619e-07,1.984448e+01,0.000000e+00,1.984448e+01,2.118028e+01,1.624320e+02
2.965466e+04,3.432252e-01,2.935226e+04,3.397252e-01,9.369481e-01,9.366771e-01,3.092417e-02,2.097044e-07,1.984458e+01,0.000000e+00,1.984458e+01,2.118002e+01,1.623985e+02
2.966466e+04,3.433410e-01,2.936226e+04,3.398410e-01,9.369929e-01,9.366791e-01,3.092626e-02,2.096468e-07,1.984672e+01,0.000000e+00,1.984672e+01,2.118129e+01,1.623649e+02
2.967466e+04,3.434567e-01,2.937226e+04,3.399567e-01,9.370376e-01,9.366810e-01,3.092836e-02,2.095893e-07,1.984886e+01,0.000000e+00,1.984886e+01,2.118257e+01,1.623314e+02
2.968466e+04,3.435725e-01,2.938226e+04,3.400725e-01,9.370824e-01,9.366830e-01,3.093046e-02,2.095319e-07,1.985100e+01,0.000000e+00,1.985100e+01,2.118384e+01,1.622978e+02
2.969466e+04,3.436882e-01,2.939226e+04,3.401882e-01,9.371271e-01,9.366850e-01,3.093255e-02,2.094745e-07,1.985314e+01,0.000000e+00,1.985314e+01,2.118511e+01,1.622643e+02
2.970466e+04,3.438040e-01,2.940226e+04,3.403040e-01,9.371718e-01,9.366869e-01,3.093465e-02,2.094171e-07,1.985528e+01,0.000000e+00,1.985528e+01,2.118638e+01,1.622307e+02
2.971467e+04,3.439197e-01,2.941227e+04,3.404197e-01,9.372100e-01,9.366889e-01,3.093674e-02,2.093598e-07,1.985751e+01,0.000000e+00,1.985751e+01,2.118789e+01,1.621986e+02
2.972467e+04,3.440355e-01,2.942227e+04,3.405355e-01,9.371768e-01,9.366909e-01,3.093883e-02,2.093025e-07,1.986067e+01,0.000000e+00,1.986067e+01,2.119202e+01,1.621821e+02
2.973467e+04,3.441512e-01,2.943227e+04,3.406512e-01,9.371437e-01,9.366928e-01,3.094093e-02,2.092452e-07,1.986382e+01,0.000000e+00,1.986382e+01,2.119614e+01,1.621655e+02
2.974467e+04,3.442670e-01,2.944227e+04,3.407670e-01,9.371105e-01,9.366948e-01,3.094302e-02,2.091880e-07,1.986698e+01,0.000000e+00,1.986698e+01,2.120026e+01,1.621490e+02
2.975467e+04,3.443827e-01,2.945227e+04,3.408827e-01,9.370773e-01,9.366967e-01,3.094511e-02,2.091308e-07,1.987014e+01,0.000000e+00,1.987014e+01,2.120438e+01,1.621325e+02
2.976467e+04,3.444985e-01,2.946227e+04,3.409985e-01,9.370441e-01,9.366987e-01,3.094720e-02,2.090737e-07,1.987330e+01,0.000000e+00,1.987330e+01,2.120850e+01,1.621159e+02
2.977467e+04,3.446142e-01,2.947227e+04,3.411142e-01,9.370099e-01,9.367007e-01,3.094929e-02,2.090166e-07,1.987619e+01,0.000000e+00,1.987619e+01,2.121236e+01,1.621012e+02
2.978467e+04,3.447300e-01,2.948227e+04,3.412300e-01,9.369498e-01,9.367026e-01,3.095138e-02,2.089595e-07,1.987191e+01,0.000000e+00,1.987191e+01,2.120915e+01,1.621348e+02
2.979467e+04,3.448457e-01,2.949227e+04,3.413457e-01,9.368897e-01,9.367046e-01,3.095347e-02,2.089025e-07,1.986763e+01,0.000000e+00,1.986763e+01,2.120594e+01,1.621683e+02
2.980467e+04,3.449615e-01,2.950227e+04,3.414615e-01,9.368296e-01,9.367065e-01,3.095556e-02,2.088455e-07,1.986335e+01,0.000000e+00,1.986335e+01,2.120273e+01,1.622019e+02
2.981467e+04,3.450772e-01,2.951227e+04,3.415772e-01,9.367695e-01,9.367085e-01,3.095765e-02,2.087886e-07,1.985907e+01,0.000000e+00,1.985907e+01,2.119952e+01,1.622354e+02
2.982467e+04,3.451930e-01,2.952227e+04,3.416930e-01,9.367094e-01,9.367104e-01,3.095974e-02,2.087317e-07,1.985479e+01,0.000000e+00,1.985479e+01,2.119631e+01,1.622690e+02
2.983467e+04,3.453087e-01,2.953227e+04,3.418087e-01,9.366528e-01,9.367124e-01,3.096182e-02,2.086748e-07,1.985083e+01,0.000000e+00,1.985083e+01,2.119337e+01,1.623000e+02
2.984468e+04,3.454245e-01,2.954228e+04,3.419245e-01,9.366403e-01,9.367143e-01,3.096391e-02,2.086180e-07,1.985083e+01,0.000000e+00,1.985083e+01,2.119365e+01,1.623000e+02
2.985468e+04,3.455402e-01,2.955228e+04,3.420402e-01,9.366277e-01,9.367163e-01,3.096600e-02,2.085612e-07,1.985083e+01,0.000000e+00,1.985083e+01,2.119394e+01,1.623000e+02
2.986468e+04,3.456560e-01,2.956228e+04,3.421560e-01,9.366151e-01,9.367183e-01,3.096808e-02,2.085045e-07,1.985083e+01,0.000000e+00,1.985083e+01,2.119422e+01,1.623000e+02
2.987468e+04,3.457717e-01,2.957228e+04,3.422717e-01,9.366026e-01,9.367202e-01,3.097017e-02,2.084478e-07,1.985083e+01,0.000000e+00,1.985083e+01,2.119450e+01,1.623000e+02
2.988468e+04,3.458875e-01,2.958228e+04,3.423875e-01,9.365900e-01,9.367222e-01,3.097225e-02,2.083911e-07,1.985083e+01,0.000000e+00,1.985083e+01,2.119479e+01,1.623000e+02
2.989468e+04,3.460032e-01,2.959228e+04,3.425032e-01,9.365787e-01,9.367241e-01,3.097434e-02,2.083345e-07,1.985080e+01,0.000000e+00,1.985080e+01,2.119501e+01,1.623000e+02
2.990468e+04,3.461190e-01,2.960228e+04,3.426190e-01,9.366130e-01,9.367261e-01,3.097642e-02,2.082779e-07,1.984973e+01,0.000000e+00,1.984973e+01,2.119310e+01,1.623000e+02
2.991468e+04,3.462347e-01,2.961228e+04,3.427347e-01,9.366473e-01,9.367280e-01,3.097850e-02,2.082213e-07,1.984867e+01,0.000000e+00,1.984867e+01,2.119119e+01,1.623000e+02
2.992468e+04,3.463505e-01,2.962228e+04,3.428505e-01,9.366816e-01,9.367300e-01,3.098058e-02,2.081648e-07,1.984760e+01,0.000000e+00,1.984760e+01,2.118928e+01,1.623000e+02
2.993468e+04,3.464662e-01,2.963228e+04,3.429662e-01,9.367158e-01,9.367319e-01,3.098266e-02,2.081083e-07,1.984654e+01,0.000000e+00,1.984654e+01,2.118737e+01,1.623000e+02
2.994468e+04,3.465820e-01,2.964228e+04,3.430820e-01,9.367501e-01,9.367339e-01,3.098475e-02,2.080519e-07,1.984548e+01,0.000000e+00,1.984548e+01,2.118545e+01,1.623000e+02
2.995468e+04,3.466977e-01,2.965228e+04,3.431977e-01,9.367851e-01,9.367358e-01,3.098683e-02,2.079955e-07,1.984448e+01,0.000000e+00,1.984448e+01,2.118360e+01,1.622978e+02
2.996468e+04,3.468135e-01,2.966228e+04,3.433135e-01,9.368303e-01,9.367378e-01,3.098891e-02,2.079391e-07,1.984448e+01,0.000000e+00,1.984448e+01,2.118258e+01,1.622647e+02
2.997469e+04,3.469292e-01,2.967229e+04,3.434292e-01,9.368754e-01,9.367397e-01,3.099099e-02,2.078828e-07,1.984448e+01,0.000000e+00,1.984448e+01,2.118156e+01,1.622316e+02
2.998469e+04,3.470450e-01,2.968229e+04,3.435450e-01,9.369206e-01,9.367417e-01,3.099306e-02,2.078265e-07,1.984448e+01,0.000000e+00,1.984448e+01,2.118054e+01,1.621986e+02
2.999469e+04,3.471607e-01,2.969229e+04,3.436607e-01,9.369658e-01,9.367436e-01,3.099514e-02,2.077703e-07,1.984448e+01,0.000000e+00,1.984448e+01,2.117952e+01,1.621655e+02
3.000469e+04,3.472765e-01,2.970229e+04,3.437765e-01,9.370110e-01,9.367455e-01,3.099722e-02,2.077141e-07,1.984448e+01,0.000000e+00,1.984448e+01,2.117850e+01,1.621324e+02
3.001469e+04,3.473922e-01,2.971229e+04,3.438922e-01,9.370567e-01,9.367475e-01,3.099930e-02,2.076579e-07,1.984446e+01,0.000000e+00,1.984446e+01,2.117744e+01,1.620994e+02
3.002469e+04,3.475080e-01,2.972229e+04,3.440080e-01,9.371340e-01,9.367494e-01,3.100137e-02,2.076018e-07,1.984341e+01,0.000000e+00,1.984341e+01,2.117457e+01,1.620663e+02
3.003469e+04,3.476237e-01,2.973229e+04,3.441237e-01,9.372113e-01,9.367514e-01,3.100345e-02,2.075457e-07,1.984236e+01,0.000000e+00,1.984236e+01,2.117171e+01,1.620332e+02
3.004469e+04,3.477395e-01,2.974229e+04,3.442395e-01,9.372886e-01,9.367533e-01,3.100552e-02,2.074896e-07,1.984132e+01,0.000000e+00,1.984132e+01,2.116884e+01,1.620001e+02
3.005469e+04,3.478552e-01,2.975229e+04,3.443552e-01,9.373659e-01,9.367553e-01,3.100760e-02,2.074336e-07,1.984027e+01,0.000000e+00,1.984027e+01,2.116598e+01,1.619671e+02
3.006469e+04,3.479710e-01,2.976229e+04,3.444710e-01,9.374432e-01,9.367572e-01,3.100967e-02,2.073776e-07,1.983922e+01,0.000000e+00,1.983922e+01,2.116311e+01,1.619340e+02
3.007469e+04,3.480867e-01,2.977229e+04,3.445867e-01,9.375205e-01,9.367592e-01,3.101175e-02,2.073217e-07,1.983817e+01,0.000000e+00,1.983817e+01,2.116025e+01,1.619009e+02
3.008469e+04,3.482025e-01,2.978229e+04,3.447025e-01,9.375100e-01,9.367611e-01,3.101382e-02,2.072658e-07,1.984229e+01,0.000000e+00,1.984229e+01,2.116488e+01,1.618837e+02
3.009469e+04,3.483182e-01,2.979229e+04,3.448182e-01,9.374970e-01,9.367630e-01,3.101589e-02,2.072099e-07,1.984656e+01,0.000000e+00,1.984656e+01,2.116973e+01,1.618669e+02
3.010470e+04,3.484340e-01,2.980230e+04,3.449340e-01,9.374840e-01,9.367650e-01,3.101796e-02,2.071541e-07,1.985082e+01,0.000000e+00,1.985082e+01,2.117457e+01,1.618501e+02
3.011470e+04,3.485497e-01,2.981230e+04,3.450497e-01,9.374710e-01,9.367669e-01,3.102004e-02,2.070983e-07,1.985509e+01,0.000000e+00,1.985509e+01,2.117942e+01,1.618334e+02
3.012470e+04,3.486655e-01,2.982230e+04,3.451655e-01,9.374580e-01,9.367689e-01,3.102211e-02,2.070426e-07,1.985936e+01,0.000000e+00,1.985936e+01,2.118427e+01,1.618166e+02
3.013470e+04,3.487812e-01,2.983230e+04,3.452812e-01,9.374441e-01,9.367708e-01,3.102418e-02,2.069868e-07,1.986359e+01,0.000000e+00,1.986359e+01,2.118909e+01,1.618005e+02
3.014470e+04,3.488970e-01,2.984230e+04,3.453970e-01,9.373524e-01,9.367727e-01,3.102625e-02,2.069312e-07,1.986359e+01,0.000000e+00,1.986359e+01,2.119116e+01,1.618509e+02
3.015470e+04,3.490127e-01,2.985230e+04,3.455127e-01,9.372607e-01,9.367747e-01,3.102832e-02,2.068755e-07,1.986359e+01,0.000000e+00,1.986359e+01,2.119323e+01,1.619012e+02
3.016470e+04,3.491285e-01,2.986230e+04,3.456285e-01,9.371690e-01,9.367766e-01,3.103038e-02,2.068199e-07,1.986359e+01,0.000000e+00,1.986359e+01,2.119531e+01,1.619515e+02
3.017470e+04,3.492442e-01,2.987230e+04,3.457442e-01,9.370773e-01,9.367786e-01,3.103245e-02,2.067644e-07,1.986359e+01,0.000000e+00,1.986359e+01,2.119738e+01,1.620018e+02
3.018470e+04,3.493600e-01,2.988230e+04,3.458600e-01,9.369856e-01,9.367805e-01,3.103452e-02,2.067089e-07,1.986359e+01,0.000000e+00,1.986359e+01,2.119946e+01,1.620522e+02
3.019470e+04,3.494757e-01,2.989230e+04,3.459757e-01,9.368958e-01,9.367824e-01,3.103659e-02,2.066534e-07,1.986348e+01,0.000000e+00,1.986348e+01,2.120138e+01,1.621017e+02
3.020470e+04,3.495915e-01,2.990230e+04,3.460915e-01,9.368420e-01,9.367844e-01,3.103865e-02,2.065979e-07,1.986134e+01,0.000000e+00,1.986134e+01,2.120031e+01,1.621352e+02
3.021470e+04,3.497072e-01,2.991230e+04,3.462072e-01,9.367882e-01,9.367863e-01,3.104072e-02,2.065425e-07,1.985920e+01,0.000000e+00,1.985920e+01,2.119924e+01,1.621688e+02
3.022470e+04,3.498230e-01,2.992230e+04,3.463230e-01,9.367344e-01,9.367882e-01,3.104278e-02,2.064871e-07,1.985706e+01,0.000000e+00,1.985706e+01,2.119817e+01,1.622023e+02
3.023471e+04,3.499387e-01,2.993231e+04,3.464387e-01,9.366806e-01,9.367902e-01,3.104485e-02,2.064318e-07,1.985492e+01,0.000000e+00,1.985492e+01,2.119711e+01,1.622359e+02
3.024471e+04,3.500545e-01,2.994231e+04,3.465545e-01,9.366268e-01,9.367921e-01,3.104691e-02,2.063765e-07,1.985278e+01,0.000000e+00,1.985278e+01,2.119604e+01,1.622694e+02
3.025471e+04,3.501702e-01,2.995231e+04,3.466702e-01,9.365773e-01,9.367940e-01,3.104898e-02,2.063212e-07,1.985083e+01,0.000000e+00,1.985083e+01,2.119508e+01,1.623000e+02
3.026471e+04,3.502860e-01,2.996231e+04,3.467860e-01,9.365718e-01,9.367960e-01,3.105104e-02,2.062660e-07,1.985083e+01,0.000000e+00,1.985083e+01,2.119520e+01,1.623000e+02
3.027471e+04,3.504017e-01,2.997231e+04,3.469017e-01,9.365664e-01,9.367979e-01,3.105310e-02,2.062108e-07,1.985083e+01,0.000000e+00,1.985083e+01,2.119532e+01,1.623000e+02
3.028471e+04,3.505175e-01,2.998231e+04,3.470175e-01,9.365609e-01,9.367998e-01,3.105517e-02,2.061557e-07,1.985083e+01,0.000000e+00,1.985083e+01,2.119545e+01,1.623000e+02
3.029471e+04,3.506332e-01,2.999231e+04,3.471332e-01,9.365554e-01,9.368018e-01,3.105723e-02,2.061006e-07,1.985083e+01,0.000000e+00,1.985083e+01,2.119557e+01,1.623000e+02
3.030471e+04,3.507490e-01,3.000231e+04,3.472490e-01,9.365500e-01,9.368037e-01,3.105929e-02,2.060455e-07,1.985083e+01,0.000000e+00,1.985083e+01,2.119570e+01,1.623000e+02
3.031471e+04,3.508647e-01,3.001231e+04,3.473647e-01,9.365463e-01,9.368056e-01,3.106135e-02,2.059905e-07,1.985078e+01,0.000000e+00,1.985078e+01,2.119573e+01,1.623000e+02
3.032471e+04,3.509805e-01,3.002231e+04,3.474805e-01,9.365862e-01,9.368075e-01,3.106341e-02,2.059355e-07,1.984972e+01,0.000000e+00,1.984972e+01,2.119369e+01,1.623000e+02
3.033471e+04,3.510962e-01,3.003231e+04,3.475962e-01,9.366260e-01,9.368095e-01,3.106547e-02,2.058805e-07,1.984866e+01,0.000000e+00,1.984866e+01,2.119166e+01,1.623000e+02
3.034471e+04,3.512120e-01,3.004231e+04,3.477120e-01,9.366658e-01,9.368114e-01,3.106753e-02,2.058256e-07,1.984759e+01,0.000000e+00,1.984759e+01,2.118962e+01,1.623000e+02
3.035471e+04,3.513277e-01,3.005231e+04,3.478277e-01,9.367056e-01,9.368133e-01,3.106958e-02,2.057707e-07,1.984653e+01,0.000000e+00,1.984653e+01,2.118758e+01,1.623000e+02
3.036472e+04,3.514435e-01,3.006232e+04,3.479435e-01,9.367454e-01,9.368153e-01,3.107164e-02,2.057158e-07,1.984546e+01,0.000000e+00,1.984546e+01,2.118554e+01,1.623000e+02
3.037472e+04,3.515592e-01,3.007232e+04,3.480592e-01,9.367878e-01,9.368172e-01,3.107370e-02,2.056610e-07,1.984448e+01,0.000000e+00,1.984448e+01,2.118354e+01,1.622947e+02
3.038472e+04,3.516750e-01,3.008232e+04,3.481750e-01,9.368600e-01,9.368191e-01,3.107575e-02,2.056062e-07,1.984448e+01,0.000000e+00,1.984448e+01,2.118191e+01,1.622286e+02
3.039472e+04,3.517907e-01,3.009232e+04,3.482907e-01,9.369322e-01,9.368210e-01,3.107781e-02,2.055515e-07,1.984448e+01,0.000000e+00,1.984448e+01,2.118028e+01,1.621624e+02
3.040472e+04,3.519065e-01,3.010232e+04,3.484065e-01,9.370044e-01,9.368230e-01,3.107987e-02,2.054968e-07,1.984448e+01,0.000000e+00,1.984448e+01,2.117864e+01,1.620963e+02
3.041472e+04,3.520222e-01,3.011232e+04,3.485222e-01,9.370766e-01,9.368249e-01,3.108192e-02,2.054421e-07,1.984448e+01,0.000000e+00,1.984448e+01,2.117701e+01,1.620302e+02
3.042472e+04,3.521380e-01,3.012232e+04,3.486380e-01,9.371488e-01,9.368268e-01,3.108398e-02,2.053875e-07,1.984448e+01,0.000000e+00,1.984448e+01,2.117538e+01,1.619640e+02
3.043472e+04,3.522537e-01,3.013232e+04,3.487537e-01,9.372206e-01,9.368287e-01,3.108603e-02,2.053329e-07,1.984448e+01,0.000000e+00,1.984448e+01,2.117376e+01,1.618995e+02
3.044472e+04,3.523695e-01,3.014232e+04,3.488695e-01,9.372793e-01,9.368307e-01,3.108808e-02,2.052783e-07,1.984448e+01,0.000000e+00,1.984448e+01,2.117243e+01,1.618827e+02
3.045472e+04,3.524852e-01,3.015232e+04,3.489852e-01,9.373381e-01,9.368326e-01,3.109013e-02,2.052238e-07,1.984448e+01,0.000000e+00,1.984448e+01,2.117110e+01,1.618659e+02
3.046472e+04,3.526010e-01,3.016232e+04,3.491010e-01,9.373969e-01,9.368345e-01,3.109219e-02,2.051693e-07,1.984448e+01,0.000000e+00,1.984448e+01,2.116978e+01,1.618491e+02
3.047472e+04,3.527167e-01,3.017232e+04,3.492167e-01,9.374556e-01,9.368364e-01,3.109424e-02,2.051149e-07,1.984448e+01,0.000000e+00,1.984448e+01,2.116845e+01,1.618324e+02
3.048472e+04,3.528325e-01,3.018232e+04,3.493325e-01,9.375144e-01,9.368384e-01,3.109629e-02,2.050605e-07,1.984448e+01,0.000000e+00,1.984448e+01,2.116712e+01,1.618156e+02
3.049473e+04,3.529482e-01,3.019233e+04,3.494482e-01,9.375699e-01,9.368403e-01,3.109834e-02,2.050061e-07,1.984448e+01,0.000000e+00,1.984448e+01,2.116587e+01,1.618000e+02
3.050473e+04,3.530640e-01,3.020233e+04,3.495640e-01,9.375825e-01,9.368422e-01,3.110039e-02,2.049518e-07,1.984448e+01,0.000000e+00,1.984448e+01,2.116559e+01,1.618000e+02
3.051473e+04,3.531797e-01,3.021233e+04,3.496797e-01,9.375951e-01,9.368441e-01,3.110244e-02,2.048975e-07,1.984448e+01,0.000000e+00,1.984448e+01,2.116530e+01,1.618000e+02
3.052473e+04,3.532955e-01,3.022233e+04,3.497955e-01,9.376077e-01,9.368460e-01,3.110449e-02,2.048432e-07,1.984448e+01,0.000000e+00,1.984448e+01,2.116502e+01,1.618000e+02
3.053473e+04,3.534112e-01,3.023233e+04,3.499112e-01,9.376203e-01,9.368480e-01,3.110654e-02,2.047890e-07,1.984448e+01,0.000000e+00,1.984448e+01,2.116473e+01,1.618000e+02
3.054473e+04,3.535270e-01,3.024233e+04,3.500270e-01,9.376329e-01,9.368499e-01,3.110858e-02,2.047348e-07,1.984448e+01,0.000000e+00,1.984448e+01,2.116445e+01,1.618000e+02
3.055473e+04,3.536427e-01,3.025233e+04,3.501427e-01,9.376459e-01,9.368518e-01,3.111063e-02,2.046806e-07,1.984448e+01,0.000000e+00,1.984448e+01,2.116415e+01,1.618000e+02
3.056473e+04,3.537585e-01,3.026233e+04,3.502585e-01,9.376790e-01,9.368537e-01,3.111268e-02,2.046265e-07,1.984448e+01,0.000000e+00,1.984448e+01,2.116341e+01,1.618000e+02
3.057473e+04,3.538742e-01,3.027233e+04,3.503742e-01,9.377120e-01,9.368556e-01,3.111472e-02,2.045724e-07,1.984448e+01,0.000000e+00,1.984448e+01,2.116266e+01,1.618000e+02
3.058473e+04,3.539900e-01,3.028233e+04,3.504900e-01,9.377450e-01,9.368575e-01,3.111677e-02,2.045184e-07,1.984448e+01,0.000000e+00,1.984448e+01,2.116192e+01,1.618000e+02
3.059473e+04,3.541057e-01,3.029233e+04,3.506057e-01,9.377780e-01,9.368595e-01,3.111882e-02,2.044643e-07,1.984448e+01,0.000000e+00,1.984448e+01,2.116117e+01,1.618000e+02
3.060473e+04,3.542215e-01,3.030233e+04,3.507215e-01,9.378110e-01,9.368614e-01,3.112086e-02,2.044104e-07,1.984448e+01,0.000000e+00,1.984448e+01,2.116043e+01,1.618000e+02
3.061473e+04,3.543372e-01,3.031233e+04,3.508372e-01,9.378454e-01,9.368633e-01,3.112290e-02,2.043564e-07,1.984448e+01,0.000000e+00,1.984448e+01,2.115965e+01,1.617979e+02
3.062474e+04,3.544530e-01,3.032234e+04,3.509530e-01,9.378998e-01,9.368652e-01,3.112495e-02,2.043025e-07,1.984448e+01,0.000000e+00,1.984448e+01,2.115843e+01,1.617649e+02
3.063474e+04,3.545687e-01,3.033234e+04,3.510687e-01,9.379542e-01,9.368671e-01,3.112699e-02,2.042487e-07,1.984448e+01,0.000000e+00,1.984448e+01,2.115720e+01,1.617318e+02
3.064474e+04,3.546845e-01,3.034234e+04,3.511845e-01,9.380086e-01,9.368690e-01,3.112903e-02,2.041948e-07,1.984448e+01,0.000000e+00,1.984448e+01,2.115597e+01,1.616987e+02
3.065474e+04,3.548002e-01,3.035234e+04,3.513002e-01,9.380630e-01,9.368709e-01,3.113107e-02,2.041410e-07,1.984448e+01,0.000000e+00,1.984448e+01,2.115475e+01,1.616657e+02
3.066474e+04,3.549160e-01,3.036234e+04,3.514160e-01,9.381173e-01,9.368729e-01,3.113312e-02,2.040873e-07,1.984448e+01,0.000000e+00,1.984448e+01,2.115352e+01,1.616326e+02
3.067474e+04,3.550317e-01,3.037234e+04,3.515317e-01,9.381709e-01,9.368748e-01,3.113516e-02,2.040335e-07,1.984453e+01,0.000000e+00,1.984453e+01,2.115236e+01,1.616000e+02
3.068474e+04,3.551475e-01,3.038234e+04,3.516475e-01,9.381685e-01,9.368767e-01,3.113720e-02,2.039799e-07,1.984769e+01,0.000000e+00,1.984769e+01,2.115578e+01,1.616000e+02
3.069474e+04,3.552632e-01,3.039234e+04,3.517632e-01,9.381661e-01,9.368786e-01,3.113924e-02,2.039262e-07,1.985085e+01,0.000000e+00,1.985085e+01,2.115920e+01,1.616000e+02
3.070474e+04,3.553790e-01,3.040234e+04,3.518790e-01,9.381636e-01,9.368805e-01,3.114128e-02,2.038726e-07,1.985401e+01,0.000000e+00,1.985401e+01,2.116263e+01,1.616000e+02
3.071474e+04,3.554947e-01,3.041234e+04,3.519947e-01,9.381612e-01,9.368824e-01,3.114331e-02,2.038190e-07,1.985716e+01,0.000000e+00,1.985716e+01,2.116605e+01,1.616000e+02
3.072474e+04,3.556105e-01,3.042234e+04,3.521105e-01,9.381588e-01,9.368843e-01,3.114535e-02,2.037655e-07,1.986032e+01,0.000000e+00,1.986032e+01,2.116947e+01,1.616000e+02
3.073474e+04,3.557262e-01,3.043234e+04,3.522262e-01,9.381564e-01,9.368862e-01,3.114739e-02,2.037120e-07,1.986348e+01,0.000000e+00,1.986348e+01,2.117289e+01,1.616000e+02
3.074474e+04,3.558420e-01,3.044234e+04,3.523420e-01,9.380585e-01,9.368881e-01,3.114943e-02,2.036585e-07,1.986254e+01,0.000000e+00,1.986254e+01,2.117410e+01,1.616494e+02
3.075475e+04,3.559577e-01,3.045235e+04,3.524577e-01,9.379574e-01,9.368900e-01,3.115146e-02,2.036050e-07,1.986146e+01,0.000000e+00,1.986146e+01,2.117523e+01,1.617005e+02
3.076475e+04,3.560735e-01,3.046235e+04,3.525735e-01,9.378563e-01,9.368920e-01,3.115350e-02,2.035516e-07,1.986038e+01,0.000000e+00,1.986038e+01,2.117636e+01,1.617515e+02
3.077475e+04,3.561892e-01,3.047235e+04,3.526892e-01,9.377553e-01,9.368939e-01,3.115553e-02,2.034983e-07,1.985930e+01,0.000000e+00,1.985930e+01,2.117749e+01,1.618026e+02
3.078475e+04,3.563050e-01,3.048235e+04,3.528050e-01,9.376542e-01,9.368958e-01,3.115757e-02,2.034449e-07,1.985822e+01,0.000000e+00,1.985822e+01,2.117862e+01,1.618537e+02
3.079475e+04,3.564207e-01,3.049235e+04,3.529207e-01,9.375577e-01,9.368977e-01,3.115960e-02,2.033916e-07,1.985714e+01,0.000000e+00,1.985714e+01,2.117965e+01,1.619031e+02
3.080475e+04,3.565365e-01,3.050235e+04,3.530365e-01,9.375068e-01,9.368996e-01,3.116164e-02,2.033384e-07,1.985608e+01,0.000000e+00,1.985608e+01,2.117967e+01,1.619361e+02
3.081475e+04,3.566522e-01,3.051235e+04,3.531522e-01,9.374558e-01,9.369015e-01,3.116367e-02,2.032852e-07,1.985502e+01,0.000000e+00,1.985502e+01,2.117969e+01,1.619692e+02
3.082475e+04,3.567680e-01,3.052235e+04,3.532680e-01,9.374049e-01,9.369034e-01,3.116570e-02,2.032320e-07,1.985396e+01,0.000000e+00,1.985396e+01,2.117971e+01,1.620023e+02
3.083475e+04,3.568837e-01,3.053235e+04,3.533837e-01,9.373540e-01,9.369053e-01,3.116774e-02,2.031788e-07,1.985290e+01,0.000000e+00,1.985290e+01,2.117973e+01,1.620353e+02
3.084475e+04,3.569994e-01,3.054235e+04,3.534994e-01,9.373030e-01,9.369072e-01,3.116977e-02,2.031257e-07,1.985184e+01,0.000000e+00,1.985184e+01,2.117975e+01,1.620684e+02
3.085475e+04,3.571152e-01,3.055235e+04,3.536152e-01,9.372535e-01,9.369091e-01,3.117180e-02,2.030726e-07,1.985088e+01,0.000000e+00,1.985088e+01,2.117984e+01,1.621000e+02
3.086475e+04,3.572309e-01,3.056235e+04,3.537309e-01,9.372336e-01,9.369110e-01,3.117383e-02,2.030196e-07,1.985195e+01,0.000000e+00,1.985195e+01,2.118143e+01,1.621000e+02
3.087475e+04,3.573467e-01,3.057235e+04,3.538467e-01,9.372138e-01,9.369129e-01,3.117586e-02,2.029665e-07,1.985303e+01,0.000000e+00,1.985303e+01,2.118303e+01,1.621000e+02
3.088476e+04,3.574624e-01,3.058236e+04,3.539624e-01,9.371939e-01,9.369148e-01,3.117789e-02,2.029136e-07,1.985410e+01,0.000000e+00,1.985410e+01,2.118463e+01,1.621000e+02
3.089476e+04,3.575782e-01,3.059236e+04,3.540782e-01,9.371741e-01,9.369167e-01,3.117992e-02,2.028606e-07,1.985518e+01,0.000000e+00,1.985518e+01,2.118622e+01,1.621000e+02
3.090476e+04,3.576939e-01,3.060236e+04,3.541939e-01,9.371542e-01,9.369186e-01,3.118195e-02,2.028077e-07,1.985626e+01,0.000000e+00,1.985626e+01,2.118782e+01,1.621000e+02
3.091476e+04,3.578097e-01,3.061236e+04,3.543097e-01,9.371397e-01,9.369205e-01,3.118397e-02,2.027548e-07,1.985706e+01,0.000000e+00,1.985706e+01,2.118901e+01,1.620972e+02
3.092476e+04,3.579254e-01,3.062236e+04,3.544254e-01,9.371842e-01,9.369224e-01,3.118600e-02,2.027020e-07,1.985495e+01,0.000000e+00,1.985495e+01,2.118576e+01,1.620642e+02
3.093476e+04,3.580412e-01,3.063236e+04,3.545412e-01,9.372286e-01,9.369243e-01,3.118803e-02,2.026492e-07,1.985285e+01,0.000000e+00,1.985285e+01,2.118250e+01,1.620311e+02
3.094476e+04,3.581569e-01,3.064236e+04,3.546569e-01,9.372730e-01,9.369262e-01,3.119006e-02,2.025964e-07,1.985074e+01,0.000000e+00,1.985074e+01,2.117925e+01,1.619980e+02
3.095476e+04,3.582727e-01,3.065236e+04,3.547727e-01,9.373175e-01,9.369281e-01,3.119208e-02,2.025437e-07,1.984863e+01,0.000000e+00,1.984863e+01,2.117599e+01,1.619649e+02
