Repository: brandonlampe/CS_Data

# Comments For Consolidation Test: 175_01
_Note:_ herein, the phrase "TEST-NUMBER" will imply the insertion of "175_01".  This format will
often be used when describing local directories.

Following the initial increase in pressure from zero to 19.8 MPa with the Isco Pump.
Schuler gauges did not function during this test; therefore, deformation during initial loading was

## Test Data
Raw test data is contained in: TEST-NUMBER.xlsx

Additionally, calculated values of fractional density have been calculated in TEST-NUMBER.xlsx and
exported to TEST-NUMBER.csv, where the .csv file format allows for easy cross-platform importing
and analysis.

File: UNM_WP_HY_175_01/CREEP_FIT/175_01_CREEP_OUT.csv (part 14 of 31)
Analysis by Brandon Lampe, performed on: 2016/07/04 16:03:07
Experimental results below begin at: 2015/06/20 13:56:33
Duration (sec),Duration (day),Elapsed Time (sec),Elapsed Time (day),Interpolated Fractional Density,Fit to Fractional Density,Fit to Volume Strain,Fit to Volume Strain Rate (1/sec),Confining Pressure (MPa),Pore Pressure (MPa),Terzaghi Pressure (MPa),Solid Pressure (MPa),Temperature (C))
3.096476e+04,3.583884e-01,3.066236e+04,3.548884e-01,9.373619e-01,9.369300e-01,3.119411e-02,2.024910e-07,1.984652e+01,0.000000e+00,1.984652e+01,2.117274e+01,1.619319e+02
3.097476e+04,3.585042e-01,3.067236e+04,3.550042e-01,9.374081e-01,9.369319e-01,3.119613e-02,2.024383e-07,1.984444e+01,0.000000e+00,1.984444e+01,2.116948e+01,1.618982e+02
3.098476e+04,3.586199e-01,3.068236e+04,3.551199e-01,9.375013e-01,9.369338e-01,3.119816e-02,2.023857e-07,1.984338e+01,0.000000e+00,1.984338e+01,2.116624e+01,1.618479e+02
3.099476e+04,3.587357e-01,3.069236e+04,3.552357e-01,9.375944e-01,9.369357e-01,3.120018e-02,2.023331e-07,1.984232e+01,0.000000e+00,1.984232e+01,2.116300e+01,1.617975e+02
3.100476e+04,3.588514e-01,3.070236e+04,3.553514e-01,9.376876e-01,9.369376e-01,3.120220e-02,2.022805e-07,1.984125e+01,0.000000e+00,1.984125e+01,2.115977e+01,1.617472e+02
3.101477e+04,3.589672e-01,3.071237e+04,3.554672e-01,9.377807e-01,9.369395e-01,3.120423e-02,2.022280e-07,1.984019e+01,0.000000e+00,1.984019e+01,2.115653e+01,1.616969e+02
3.102477e+04,3.590829e-01,3.072237e+04,3.555829e-01,9.378739e-01,9.369414e-01,3.120625e-02,2.021755e-07,1.983912e+01,0.000000e+00,1.983912e+01,2.115329e+01,1.616465e+02
3.103477e+04,3.591987e-01,3.073237e+04,3.556987e-01,9.379606e-01,9.369433e-01,3.120827e-02,2.021231e-07,1.983837e+01,0.000000e+00,1.983837e+01,2.115054e+01,1.616000e+02
3.104477e+04,3.593144e-01,3.074237e+04,3.558144e-01,9.379672e-01,9.369452e-01,3.121029e-02,2.020706e-07,1.984149e+01,0.000000e+00,1.984149e+01,2.115371e+01,1.616000e+02
3.105477e+04,3.594302e-01,3.075237e+04,3.559302e-01,9.379738e-01,9.369471e-01,3.121231e-02,2.020183e-07,1.984460e+01,0.000000e+00,1.984460e+01,2.115688e+01,1.616000e+02
3.106477e+04,3.595459e-01,3.076237e+04,3.560459e-01,9.379804e-01,9.369489e-01,3.121433e-02,2.019659e-07,1.984772e+01,0.000000e+00,1.984772e+01,2.116005e+01,1.616000e+02
3.107477e+04,3.596617e-01,3.077237e+04,3.561617e-01,9.379870e-01,9.369508e-01,3.121635e-02,2.019136e-07,1.985083e+01,0.000000e+00,1.985083e+01,2.116323e+01,1.616000e+02
3.108477e+04,3.597774e-01,3.078237e+04,3.562774e-01,9.379936e-01,9.369527e-01,3.121837e-02,2.018613e-07,1.985394e+01,0.000000e+00,1.985394e+01,2.116640e+01,1.616000e+02
3.109477e+04,3.598932e-01,3.079237e+04,3.563932e-01,9.380002e-01,9.369546e-01,3.122039e-02,2.018090e-07,1.985706e+01,0.000000e+00,1.985706e+01,2.116957e+01,1.616000e+02
3.110477e+04,3.600089e-01,3.080237e+04,3.565089e-01,9.378853e-01,9.369565e-01,3.122241e-02,2.017568e-07,1.985826e+01,0.000000e+00,1.985826e+01,2.117344e+01,1.617121e+02
3.111477e+04,3.601247e-01,3.081237e+04,3.566247e-01,9.377628e-01,9.369584e-01,3.122442e-02,2.017046e-07,1.985934e+01,0.000000e+00,1.985934e+01,2.117736e+01,1.618313e+02
3.112477e+04,3.602404e-01,3.082237e+04,3.567404e-01,9.376403e-01,9.369603e-01,3.122644e-02,2.016525e-07,1.986042e+01,0.000000e+00,1.986042e+01,2.118128e+01,1.619505e+02
3.113477e+04,3.603562e-01,3.083237e+04,3.568562e-01,9.375177e-01,9.369622e-01,3.122846e-02,2.016004e-07,1.986150e+01,0.000000e+00,1.986150e+01,2.118520e+01,1.620696e+02
3.114478e+04,3.604719e-01,3.084238e+04,3.569719e-01,9.373952e-01,9.369641e-01,3.123047e-02,2.015483e-07,1.986258e+01,0.000000e+00,1.986258e+01,2.118912e+01,1.621888e+02
3.115478e+04,3.605877e-01,3.085238e+04,3.570877e-01,9.372757e-01,9.369660e-01,3.123249e-02,2.014963e-07,1.986352e+01,0.000000e+00,1.986352e+01,2.119282e+01,1.623033e+02
3.116478e+04,3.607034e-01,3.086238e+04,3.572034e-01,9.371976e-01,9.369678e-01,3.123450e-02,2.014443e-07,1.986247e+01,0.000000e+00,1.986247e+01,2.119347e+01,1.623529e+02
3.117478e+04,3.608192e-01,3.087238e+04,3.573192e-01,9.371195e-01,9.369697e-01,3.123652e-02,2.013923e-07,1.986142e+01,0.000000e+00,1.986142e+01,2.119411e+01,1.624025e+02
3.118478e+04,3.609349e-01,3.088238e+04,3.574349e-01,9.370414e-01,9.369716e-01,3.123853e-02,2.013403e-07,1.986037e+01,0.000000e+00,1.986037e+01,2.119476e+01,1.624521e+02
3.119478e+04,3.610507e-01,3.089238e+04,3.575507e-01,9.369633e-01,9.369735e-01,3.124054e-02,2.012884e-07,1.985932e+01,0.000000e+00,1.985932e+01,2.119541e+01,1.625017e+02
3.120478e+04,3.611664e-01,3.090238e+04,3.576664e-01,9.368852e-01,9.369754e-01,3.124256e-02,2.012366e-07,1.985827e+01,0.000000e+00,1.985827e+01,2.119606e+01,1.625513e+02
3.121478e+04,3.612822e-01,3.091238e+04,3.577822e-01,9.368075e-01,9.369773e-01,3.124457e-02,2.011847e-07,1.985722e+01,0.000000e+00,1.985722e+01,2.119669e+01,1.626003e+02
3.122478e+04,3.613979e-01,3.092238e+04,3.578979e-01,9.367505e-01,9.369792e-01,3.124658e-02,2.011329e-07,1.985615e+01,0.000000e+00,1.985615e+01,2.119683e+01,1.626171e+02
3.123478e+04,3.615137e-01,3.093238e+04,3.580137e-01,9.366935e-01,9.369810e-01,3.124859e-02,2.010811e-07,1.985507e+01,0.000000e+00,1.985507e+01,2.119698e+01,1.626339e+02
3.124478e+04,3.616294e-01,3.094238e+04,3.581294e-01,9.366365e-01,9.369829e-01,3.125060e-02,2.010294e-07,1.985399e+01,0.000000e+00,1.985399e+01,2.119712e+01,1.626506e+02
3.125478e+04,3.617452e-01,3.095238e+04,3.582452e-01,9.365795e-01,9.369848e-01,3.125261e-02,2.009777e-07,1.985292e+01,0.000000e+00,1.985292e+01,2.119726e+01,1.626674e+02
3.126478e+04,3.618609e-01,3.096238e+04,3.583609e-01,9.365225e-01,9.369867e-01,3.125462e-02,2.009260e-07,1.985184e+01,0.000000e+00,1.985184e+01,2.119740e+01,1.626842e+02
3.127479e+04,3.619767e-01,3.097239e+04,3.584767e-01,9.364671e-01,9.369886e-01,3.125663e-02,2.008744e-07,1.985095e+01,0.000000e+00,1.985095e+01,2.119770e+01,1.627010e+02
3.128479e+04,3.620924e-01,3.098239e+04,3.585924e-01,9.364385e-01,9.369905e-01,3.125864e-02,2.008228e-07,1.985309e+01,0.000000e+00,1.985309e+01,2.120064e+01,1.627177e+02
3.129479e+04,3.622082e-01,3.099239e+04,3.587082e-01,9.364099e-01,9.369923e-01,3.126065e-02,2.007712e-07,1.985523e+01,0.000000e+00,1.985523e+01,2.120357e+01,1.627345e+02
3.130479e+04,3.623239e-01,3.100239e+04,3.588239e-01,9.363813e-01,9.369942e-01,3.126266e-02,2.007197e-07,1.985737e+01,0.000000e+00,1.985737e+01,2.120650e+01,1.627513e+02
3.131479e+04,3.624397e-01,3.101239e+04,3.589397e-01,9.363527e-01,9.369961e-01,3.126466e-02,2.006682e-07,1.985951e+01,0.000000e+00,1.985951e+01,2.120943e+01,1.627681e+02
3.132479e+04,3.625554e-01,3.102239e+04,3.590554e-01,9.363242e-01,9.369980e-01,3.126667e-02,2.006167e-07,1.986165e+01,0.000000e+00,1.986165e+01,2.121237e+01,1.627848e+02
3.133479e+04,3.626712e-01,3.103239e+04,3.591712e-01,9.363020e-01,9.369999e-01,3.126868e-02,2.005653e-07,1.986329e+01,0.000000e+00,1.986329e+01,2.121461e+01,1.627968e+02
3.134479e+04,3.627869e-01,3.104239e+04,3.592869e-01,9.363400e-01,9.370017e-01,3.127068e-02,2.005139e-07,1.986017e+01,0.000000e+00,1.986017e+01,2.121043e+01,1.627642e+02
3.135479e+04,3.629027e-01,3.105239e+04,3.594027e-01,9.363781e-01,9.370036e-01,3.127269e-02,2.004625e-07,1.985706e+01,0.000000e+00,1.985706e+01,2.120624e+01,1.627316e+02
3.136479e+04,3.630184e-01,3.106239e+04,3.595184e-01,9.364161e-01,9.370055e-01,3.127469e-02,2.004112e-07,1.985394e+01,0.000000e+00,1.985394e+01,2.120205e+01,1.626990e+02
3.137479e+04,3.631342e-01,3.107239e+04,3.596342e-01,9.364541e-01,9.370074e-01,3.127670e-02,2.003599e-07,1.985083e+01,0.000000e+00,1.985083e+01,2.119786e+01,1.626664e+02
3.138479e+04,3.632499e-01,3.108239e+04,3.597499e-01,9.364921e-01,9.370093e-01,3.127870e-02,2.003086e-07,1.984771e+01,0.000000e+00,1.984771e+01,2.119368e+01,1.626338e+02
3.139479e+04,3.633657e-01,3.109239e+04,3.598657e-01,9.365302e-01,9.370111e-01,3.128070e-02,2.002574e-07,1.984460e+01,0.000000e+00,1.984460e+01,2.118949e+01,1.626012e+02
3.140480e+04,3.634814e-01,3.110240e+04,3.599814e-01,9.365787e-01,9.370130e-01,3.128270e-02,2.002062e-07,1.984346e+01,0.000000e+00,1.984346e+01,2.118718e+01,1.625677e+02
3.141480e+04,3.635972e-01,3.111240e+04,3.600972e-01,9.366276e-01,9.370149e-01,3.128471e-02,2.001550e-07,1.984239e+01,0.000000e+00,1.984239e+01,2.118493e+01,1.625342e+02
3.142480e+04,3.637129e-01,3.112240e+04,3.602129e-01,9.366765e-01,9.370168e-01,3.128671e-02,2.001039e-07,1.984133e+01,0.000000e+00,1.984133e+01,2.118269e+01,1.625006e+02
3.143480e+04,3.638287e-01,3.113240e+04,3.603287e-01,9.367254e-01,9.370186e-01,3.128871e-02,2.000528e-07,1.984027e+01,0.000000e+00,1.984027e+01,2.118045e+01,1.624670e+02
3.144480e+04,3.639444e-01,3.114240e+04,3.604444e-01,9.367743e-01,9.370205e-01,3.129071e-02,2.000017e-07,1.983920e+01,0.000000e+00,1.983920e+01,2.117821e+01,1.624335e+02
3.145480e+04,3.640602e-01,3.115240e+04,3.605602e-01,9.368233e-01,9.370224e-01,3.129271e-02,1.999507e-07,1.983814e+01,0.000000e+00,1.983814e+01,2.117596e+01,1.623999e+02
3.146480e+04,3.641759e-01,3.116240e+04,3.606759e-01,9.369293e-01,9.370243e-01,3.129471e-02,1.998997e-07,1.983706e+01,0.000000e+00,1.983706e+01,2.117242e+01,1.623328e+02
3.147480e+04,3.642917e-01,3.117240e+04,3.607917e-01,9.370353e-01,9.370261e-01,3.129671e-02,1.998487e-07,1.983598e+01,0.000000e+00,1.983598e+01,2.116888e+01,1.622657e+02
3.148480e+04,3.644074e-01,3.118240e+04,3.609074e-01,9.371412e-01,9.370280e-01,3.129871e-02,1.997978e-07,1.983491e+01,0.000000e+00,1.983491e+01,2.116534e+01,1.621986e+02
3.149480e+04,3.645232e-01,3.119240e+04,3.610232e-01,9.372472e-01,9.370299e-01,3.130070e-02,1.997469e-07,1.983383e+01,0.000000e+00,1.983383e+01,2.116179e+01,1.621315e+02
3.150480e+04,3.646389e-01,3.120240e+04,3.611389e-01,9.373532e-01,9.370317e-01,3.130270e-02,1.996960e-07,1.983276e+01,0.000000e+00,1.983276e+01,2.115825e+01,1.620644e+02
3.151480e+04,3.647547e-01,3.121240e+04,3.612547e-01,9.374559e-01,9.370336e-01,3.130470e-02,1.996452e-07,1.983185e+01,0.000000e+00,1.983185e+01,2.115497e+01,1.619993e+02
3.152480e+04,3.648704e-01,3.122240e+04,3.613704e-01,9.374809e-01,9.370355e-01,3.130669e-02,1.995944e-07,1.983506e+01,0.000000e+00,1.983506e+01,2.115783e+01,1.619825e+02
3.153481e+04,3.649862e-01,3.123241e+04,3.614862e-01,9.375060e-01,9.370374e-01,3.130869e-02,1.995436e-07,1.983826e+01,0.000000e+00,1.983826e+01,2.116068e+01,1.619658e+02
3.154481e+04,3.651019e-01,3.124241e+04,3.616019e-01,9.375310e-01,9.370392e-01,3.131069e-02,1.994929e-07,1.984147e+01,0.000000e+00,1.984147e+01,2.116353e+01,1.619490e+02
3.155481e+04,3.652177e-01,3.125241e+04,3.617177e-01,9.375560e-01,9.370411e-01,3.131268e-02,1.994422e-07,1.984467e+01,0.000000e+00,1.984467e+01,2.116639e+01,1.619322e+02
3.156481e+04,3.653334e-01,3.126241e+04,3.618334e-01,9.375810e-01,9.370430e-01,3.131467e-02,1.993915e-07,1.984788e+01,0.000000e+00,1.984788e+01,2.116924e+01,1.619154e+02
3.157481e+04,3.654492e-01,3.127241e+04,3.619492e-01,9.376013e-01,9.370448e-01,3.131667e-02,1.993409e-07,1.985091e+01,0.000000e+00,1.985091e+01,2.117202e+01,1.619052e+02
3.158481e+04,3.655649e-01,3.128241e+04,3.620649e-01,9.375674e-01,9.370467e-01,3.131866e-02,1.992903e-07,1.985197e+01,0.000000e+00,1.985197e+01,2.117391e+01,1.619714e+02
3.159481e+04,3.656807e-01,3.129241e+04,3.621807e-01,9.375335e-01,9.370486e-01,3.132065e-02,1.992397e-07,1.985303e+01,0.000000e+00,1.985303e+01,2.117581e+01,1.620375e+02
3.160481e+04,3.657964e-01,3.130241e+04,3.622964e-01,9.374996e-01,9.370504e-01,3.132265e-02,1.991892e-07,1.985409e+01,0.000000e+00,1.985409e+01,2.117771e+01,1.621037e+02
3.161481e+04,3.659122e-01,3.131241e+04,3.624122e-01,9.374656e-01,9.370523e-01,3.132464e-02,1.991387e-07,1.985515e+01,0.000000e+00,1.985515e+01,2.117961e+01,1.621698e+02
3.162481e+04,3.660279e-01,3.132241e+04,3.625279e-01,9.374317e-01,9.370542e-01,3.132663e-02,1.990882e-07,1.985621e+01,0.000000e+00,1.985621e+01,2.118151e+01,1.622360e+02
3.163481e+04,3.661437e-01,3.133241e+04,3.626437e-01,9.373980e-01,9.370560e-01,3.132862e-02,1.990377e-07,1.985731e+01,0.000000e+00,1.985731e+01,2.118343e+01,1.623005e+02
3.164481e+04,3.662594e-01,3.134241e+04,3.627594e-01,9.373717e-01,9.370579e-01,3.133061e-02,1.989873e-07,1.985941e+01,0.000000e+00,1.985941e+01,2.118627e+01,1.623171e+02
3.165481e+04,3.663752e-01,3.135241e+04,3.628752e-01,9.373454e-01,9.370598e-01,3.133260e-02,1.989370e-07,1.986150e+01,0.000000e+00,1.986150e+01,2.118910e+01,1.623336e+02
3.166482e+04,3.664909e-01,3.136242e+04,3.629909e-01,9.373191e-01,9.370616e-01,3.133459e-02,1.988866e-07,1.986360e+01,0.000000e+00,1.986360e+01,2.119193e+01,1.623501e+02
3.167482e+04,3.666067e-01,3.137242e+04,3.631067e-01,9.372928e-01,9.370635e-01,3.133658e-02,1.988363e-07,1.986570e+01,0.000000e+00,1.986570e+01,2.119477e+01,1.623667e+02
3.168482e+04,3.667224e-01,3.138242e+04,3.632224e-01,9.372664e-01,9.370654e-01,3.133857e-02,1.987860e-07,1.986780e+01,0.000000e+00,1.986780e+01,2.119760e+01,1.623832e+02
3.169482e+04,3.668382e-01,3.139242e+04,3.633382e-01,9.372401e-01,9.370672e-01,3.134055e-02,1.987358e-07,1.986990e+01,0.000000e+00,1.986990e+01,2.120043e+01,1.623997e+02
3.170482e+04,3.669539e-01,3.140242e+04,3.634539e-01,9.372286e-01,9.370691e-01,3.134254e-02,1.986856e-07,1.986890e+01,0.000000e+00,1.986890e+01,2.119963e+01,1.624000e+02
3.171482e+04,3.670697e-01,3.141242e+04,3.635697e-01,9.372174e-01,9.370709e-01,3.134453e-02,1.986354e-07,1.986785e+01,0.000000e+00,1.986785e+01,2.119876e+01,1.624000e+02
3.172482e+04,3.671854e-01,3.142242e+04,3.636854e-01,9.372061e-01,9.370728e-01,3.134651e-02,1.985852e-07,1.986680e+01,0.000000e+00,1.986680e+01,2.119790e+01,1.624000e+02
3.173482e+04,3.673012e-01,3.143242e+04,3.638012e-01,9.371949e-01,9.370747e-01,3.134850e-02,1.985351e-07,1.986575e+01,0.000000e+00,1.986575e+01,2.119703e+01,1.624000e+02
3.174482e+04,3.674169e-01,3.144242e+04,3.639169e-01,9.371836e-01,9.370765e-01,3.135049e-02,1.984850e-07,1.986470e+01,0.000000e+00,1.986470e+01,2.119617e+01,1.624000e+02
3.175482e+04,3.675327e-01,3.145242e+04,3.640327e-01,9.371724e-01,9.370784e-01,3.135247e-02,1.984350e-07,1.986365e+01,0.000000e+00,1.986365e+01,2.119530e+01,1.624000e+02
3.176482e+04,3.676484e-01,3.146242e+04,3.641484e-01,9.371717e-01,9.370802e-01,3.135445e-02,1.983850e-07,1.986359e+01,0.000000e+00,1.986359e+01,2.119525e+01,1.623529e+02
3.177482e+04,3.677642e-01,3.147242e+04,3.642642e-01,9.371717e-01,9.370821e-01,3.135644e-02,1.983350e-07,1.986359e+01,0.000000e+00,1.986359e+01,2.119525e+01,1.623025e+02
3.178482e+04,3.678799e-01,3.148242e+04,3.643799e-01,9.371717e-01,9.370840e-01,3.135842e-02,1.982850e-07,1.986359e+01,0.000000e+00,1.986359e+01,2.119525e+01,1.622522e+02
3.179483e+04,3.679957e-01,3.149243e+04,3.644957e-01,9.371717e-01,9.370858e-01,3.136040e-02,1.982351e-07,1.986359e+01,0.000000e+00,1.986359e+01,2.119525e+01,1.622019e+02
3.180483e+04,3.681114e-01,3.150243e+04,3.646114e-01,9.371717e-01,9.370877e-01,3.136239e-02,1.981852e-07,1.986359e+01,0.000000e+00,1.986359e+01,2.119525e+01,1.621516e+02
3.181483e+04,3.682272e-01,3.151243e+04,3.647272e-01,9.371717e-01,9.370895e-01,3.136437e-02,1.981354e-07,1.986359e+01,0.000000e+00,1.986359e+01,2.119525e+01,1.621012e+02
3.182483e+04,3.683429e-01,3.152243e+04,3.648429e-01,9.372300e-01,9.370914e-01,3.136635e-02,1.980855e-07,1.985936e+01,0.000000e+00,1.985936e+01,2.118942e+01,1.620834e+02
3.183483e+04,3.684587e-01,3.153243e+04,3.649587e-01,9.372897e-01,9.370932e-01,3.136833e-02,1.980358e-07,1.985503e+01,0.000000e+00,1.985503e+01,2.118345e+01,1.620664e+02
3.184483e+04,3.685744e-01,3.154243e+04,3.650744e-01,9.373495e-01,9.370951e-01,3.137031e-02,1.979860e-07,1.985070e+01,0.000000e+00,1.985070e+01,2.117748e+01,1.620494e+02
3.185483e+04,3.686902e-01,3.155243e+04,3.651902e-01,9.374092e-01,9.370970e-01,3.137229e-02,1.979363e-07,1.984637e+01,0.000000e+00,1.984637e+01,2.117151e+01,1.620323e+02
3.186483e+04,3.688059e-01,3.156243e+04,3.653059e-01,9.374689e-01,9.370988e-01,3.137427e-02,1.978866e-07,1.984203e+01,0.000000e+00,1.984203e+01,2.116554e+01,1.620153e+02
3.187483e+04,3.689217e-01,3.157243e+04,3.654217e-01,9.375228e-01,9.371007e-01,3.137625e-02,1.978369e-07,1.983835e+01,0.000000e+00,1.983835e+01,2.116039e+01,1.619983e+02
3.188483e+04,3.690374e-01,3.158243e+04,3.655374e-01,9.375236e-01,9.371025e-01,3.137823e-02,1.977873e-07,1.984045e+01,0.000000e+00,1.984045e+01,2.116261e+01,1.619818e+02
3.189483e+04,3.691532e-01,3.159243e+04,3.656532e-01,9.375245e-01,9.371044e-01,3.138020e-02,1.977377e-07,1.984255e+01,0.000000e+00,1.984255e+01,2.116483e+01,1.619653e+02
3.190483e+04,3.692689e-01,3.160243e+04,3.657689e-01,9.375253e-01,9.371062e-01,3.138218e-02,1.976881e-07,1.984464e+01,0.000000e+00,1.984464e+01,2.116705e+01,1.619487e+02
3.191483e+04,3.693847e-01,3.161243e+04,3.658847e-01,9.375262e-01,9.371081e-01,3.138416e-02,1.976386e-07,1.984674e+01,0.000000e+00,1.984674e+01,2.116927e+01,1.619322e+02
3.192484e+04,3.695004e-01,3.162244e+04,3.660004e-01,9.375271e-01,9.371099e-01,3.138613e-02,1.975890e-07,1.984884e+01,0.000000e+00,1.984884e+01,2.117149e+01,1.619157e+02
3.193484e+04,3.696162e-01,3.163244e+04,3.661162e-01,9.375229e-01,9.371118e-01,3.138811e-02,1.975396e-07,1.985088e+01,0.000000e+00,1.985088e+01,2.117376e+01,1.619018e+02
3.194484e+04,3.697319e-01,3.164244e+04,3.662319e-01,9.374298e-01,9.371136e-01,3.139009e-02,1.974901e-07,1.985196e+01,0.000000e+00,1.985196e+01,2.117701e+01,1.619353e+02
3.195484e+04,3.698477e-01,3.165244e+04,3.663477e-01,9.373366e-01,9.371155e-01,3.139206e-02,1.974407e-07,1.985304e+01,0.000000e+00,1.985304e+01,2.118026e+01,1.619689e+02
3.196484e+04,3.699634e-01,3.166244e+04,3.664634e-01,9.372435e-01,9.371173e-01,3.139404e-02,1.973913e-07,1.985411e+01,0.000000e+00,1.985411e+01,2.118352e+01,1.620024e+02
3.197484e+04,3.700792e-01,3.167244e+04,3.665792e-01,9.371503e-01,9.371192e-01,3.139601e-02,1.973420e-07,1.985519e+01,0.000000e+00,1.985519e+01,2.118677e+01,1.620360e+02
3.198484e+04,3.701949e-01,3.168244e+04,3.666949e-01,9.370572e-01,9.371210e-01,3.139798e-02,1.972927e-07,1.985626e+01,0.000000e+00,1.985626e+01,2.119002e+01,1.620695e+02
3.199484e+04,3.703107e-01,3.169244e+04,3.668107e-01,9.369697e-01,9.371229e-01,3.139996e-02,1.972434e-07,1.985724e+01,0.000000e+00,1.985724e+01,2.119305e+01,1.621075e+02
3.200484e+04,3.704264e-01,3.170244e+04,3.669264e-01,9.369377e-01,9.371247e-01,3.140193e-02,1.971941e-07,1.985724e+01,0.000000e+00,1.985724e+01,2.119377e+01,1.621890e+02
3.201484e+04,3.705422e-01,3.171244e+04,3.670422e-01,9.369056e-01,9.371266e-01,3.140390e-02,1.971449e-07,1.985724e+01,0.000000e+00,1.985724e+01,2.119449e+01,1.622705e+02
3.202484e+04,3.706579e-01,3.172244e+04,3.671579e-01,9.368736e-01,9.371284e-01,3.140587e-02,1.970957e-07,1.985724e+01,0.000000e+00,1.985724e+01,2.119522e+01,1.623520e+02
3.203484e+04,3.707737e-01,3.173244e+04,3.672737e-01,9.368416e-01,9.371303e-01,3.140784e-02,1.970466e-07,1.985724e+01,0.000000e+00,1.985724e+01,2.119594e+01,1.624336e+02
3.204484e+04,3.708894e-01,3.174244e+04,3.673894e-01,9.368096e-01,9.371321e-01,3.140981e-02,1.969974e-07,1.985724e+01,0.000000e+00,1.985724e+01,2.119667e+01,1.625151e+02
3.205485e+04,3.710052e-01,3.175245e+04,3.675052e-01,9.367776e-01,9.371340e-01,3.141178e-02,1.969483e-07,1.985724e+01,0.000000e+00,1.985724e+01,2.119739e+01,1.625966e+02
3.206485e+04,3.711209e-01,3.176245e+04,3.676209e-01,9.367573e-01,9.371358e-01,3.141375e-02,1.968993e-07,1.985826e+01,0.000000e+00,1.985826e+01,2.119894e+01,1.626161e+02
3.207485e+04,3.712367e-01,3.177245e+04,3.677367e-01,9.367375e-01,9.371377e-01,3.141572e-02,1.968502e-07,1.985933e+01,0.000000e+00,1.985933e+01,2.120052e+01,1.626328e+02
3.208485e+04,3.713524e-01,3.178245e+04,3.678524e-01,9.367178e-01,9.371395e-01,3.141769e-02,1.968012e-07,1.986039e+01,0.000000e+00,1.986039e+01,2.120211e+01,1.626496e+02
3.209485e+04,3.714682e-01,3.179245e+04,3.679682e-01,9.366980e-01,9.371413e-01,3.141966e-02,1.967523e-07,1.986145e+01,0.000000e+00,1.986145e+01,2.120369e+01,1.626664e+02
3.210485e+04,3.715839e-01,3.180245e+04,3.680839e-01,9.366782e-01,9.371432e-01,3.142162e-02,1.967033e-07,1.986252e+01,0.000000e+00,1.986252e+01,2.120527e+01,1.626832e+02
3.211485e+04,3.716997e-01,3.181245e+04,3.681997e-01,9.366585e-01,9.371450e-01,3.142359e-02,1.966544e-07,1.986358e+01,0.000000e+00,1.986358e+01,2.120686e+01,1.627000e+02
3.212485e+04,3.718154e-01,3.182245e+04,3.683154e-01,9.366982e-01,9.371469e-01,3.142556e-02,1.966055e-07,1.985939e+01,0.000000e+00,1.985939e+01,2.120148e+01,1.626835e+02
3.213485e+04,3.719312e-01,3.183245e+04,3.684312e-01,9.367381e-01,9.371487e-01,3.142752e-02,1.965567e-07,1.985518e+01,0.000000e+00,1.985518e+01,2.119609e+01,1.626670e+02
3.214485e+04,3.720469e-01,3.184245e+04,3.685469e-01,9.367781e-01,9.371506e-01,3.142949e-02,1.965079e-07,1.985097e+01,0.000000e+00,1.985097e+01,2.119069e+01,1.626504e+02
3.215485e+04,3.721627e-01,3.185245e+04,3.686627e-01,9.368180e-01,9.371524e-01,3.143145e-02,1.964591e-07,1.984677e+01,0.000000e+00,1.984677e+01,2.118530e+01,1.626339e+02
3.216485e+04,3.722784e-01,3.186245e+04,3.687784e-01,9.368579e-01,9.371542e-01,3.143342e-02,1.964103e-07,1.984256e+01,0.000000e+00,1.984256e+01,2.117990e+01,1.626174e+02
3.217485e+04,3.723942e-01,3.187245e+04,3.688942e-01,9.368978e-01,9.371561e-01,3.143538e-02,1.963616e-07,1.983835e+01,0.000000e+00,1.983835e+01,2.117451e+01,1.626008e+02
3.218486e+04,3.725099e-01,3.188246e+04,3.690099e-01,9.369461e-01,9.371579e-01,3.143735e-02,1.963129e-07,1.983916e+01,0.000000e+00,1.983916e+01,2.117428e+01,1.625677e+02
3.219486e+04,3.726257e-01,3.189246e+04,3.691257e-01,9.369949e-01,9.371598e-01,3.143931e-02,1.962643e-07,1.984024e+01,0.000000e+00,1.984024e+01,2.117433e+01,1.625336e+02
3.220486e+04,3.727414e-01,3.190246e+04,3.692414e-01,9.370437e-01,9.371616e-01,3.144127e-02,1.962156e-07,1.984132e+01,0.000000e+00,1.984132e+01,2.117439e+01,1.624996e+02
3.221486e+04,3.728572e-01,3.191246e+04,3.693572e-01,9.370924e-01,9.371634e-01,3.144323e-02,1.961670e-07,1.984240e+01,0.000000e+00,1.984240e+01,2.117444e+01,1.624655e+02
3.222486e+04,3.729729e-01,3.192246e+04,3.694729e-01,9.371412e-01,9.371653e-01,3.144519e-02,1.961185e-07,1.984348e+01,0.000000e+00,1.984348e+01,2.117449e+01,1.624315e+02
3.223486e+04,3.730887e-01,3.193246e+04,3.695887e-01,9.371910e-01,9.371671e-01,3.144716e-02,1.960699e-07,1.984448e+01,0.000000e+00,1.984448e+01,2.117443e+01,1.623963e+02
3.224486e+04,3.732044e-01,3.194246e+04,3.697044e-01,9.372543e-01,9.371690e-01,3.144912e-02,1.960214e-07,1.984448e+01,0.000000e+00,1.984448e+01,2.117300e+01,1.623467e+02
3.225486e+04,3.733202e-01,3.195246e+04,3.698202e-01,9.373176e-01,9.371708e-01,3.145108e-02,1.959730e-07,1.984448e+01,0.000000e+00,1.984448e+01,2.117157e+01,1.622971e+02
3.226486e+04,3.734359e-01,3.196246e+04,3.699359e-01,9.373809e-01,9.371726e-01,3.145304e-02,1.959245e-07,1.984448e+01,0.000000e+00,1.984448e+01,2.117014e+01,1.622475e+02
3.227486e+04,3.735517e-01,3.197246e+04,3.700517e-01,9.374442e-01,9.371745e-01,3.145500e-02,1.958761e-07,1.984448e+01,0.000000e+00,1.984448e+01,2.116871e+01,1.621979e+02
3.228486e+04,3.736674e-01,3.198246e+04,3.701674e-01,9.375074e-01,9.371763e-01,3.145695e-02,1.958277e-07,1.984448e+01,0.000000e+00,1.984448e+01,2.116728e+01,1.621483e+02
3.229486e+04,3.737831e-01,3.199246e+04,3.702831e-01,9.375690e-01,9.371781e-01,3.145891e-02,1.957794e-07,1.984454e+01,0.000000e+00,1.984454e+01,2.116595e+01,1.620996e+02
3.230486e+04,3.738989e-01,3.200246e+04,3.703989e-01,9.375679e-01,9.371800e-01,3.146087e-02,1.957311e-07,1.984665e+01,0.000000e+00,1.984665e+01,2.116823e+01,1.620830e+02
3.231487e+04,3.740146e-01,3.201247e+04,3.705146e-01,9.375668e-01,9.371818e-01,3.146283e-02,1.956828e-07,1.984876e+01,0.000000e+00,1.984876e+01,2.117050e+01,1.620665e+02
3.232487e+04,3.741304e-01,3.202247e+04,3.706304e-01,9.375657e-01,9.371836e-01,3.146478e-02,1.956345e-07,1.985087e+01,0.000000e+00,1.985087e+01,2.117278e+01,1.620499e+02
3.233487e+04,3.742461e-01,3.203247e+04,3.707461e-01,9.375646e-01,9.371855e-01,3.146674e-02,1.955863e-07,1.985298e+01,0.000000e+00,1.985298e+01,2.117505e+01,1.620334e+02
3.234487e+04,3.743619e-01,3.204247e+04,3.708619e-01,9.375635e-01,9.371873e-01,3.146870e-02,1.955381e-07,1.985509e+01,0.000000e+00,1.985509e+01,2.117733e+01,1.620169e+02
3.235487e+04,3.744776e-01,3.205247e+04,3.709776e-01,9.375624e-01,9.371891e-01,3.147065e-02,1.954899e-07,1.985720e+01,0.000000e+00,1.985720e+01,2.117960e+01,1.620003e+02
3.236487e+04,3.745934e-01,3.206247e+04,3.710934e-01,9.375001e-01,9.371910e-01,3.147261e-02,1.954418e-07,1.985620e+01,0.000000e+00,1.985620e+01,2.117995e+01,1.620162e+02
3.237487e+04,3.747091e-01,3.207247e+04,3.712091e-01,9.374364e-01,9.371928e-01,3.147456e-02,1.953937e-07,1.985514e+01,0.000000e+00,1.985514e+01,2.118025e+01,1.620327e+02
3.238487e+04,3.748249e-01,3.208247e+04,3.713249e-01,9.373728e-01,9.371946e-01,3.147651e-02,1.953456e-07,1.985408e+01,0.000000e+00,1.985408e+01,2.118056e+01,1.620493e+02
3.239487e+04,3.749406e-01,3.209247e+04,3.714406e-01,9.373092e-01,9.371965e-01,3.147847e-02,1.952975e-07,1.985302e+01,0.000000e+00,1.985302e+01,2.118087e+01,1.620658e+02
3.240487e+04,3.750564e-01,3.210247e+04,3.715564e-01,9.372455e-01,9.371983e-01,3.148042e-02,1.952495e-07,1.985196e+01,0.000000e+00,1.985196e+01,2.118117e+01,1.620823e+02
3.241487e+04,3.751721e-01,3.211247e+04,3.716721e-01,9.371819e-01,9.372001e-01,3.148237e-02,1.952015e-07,1.985090e+01,0.000000e+00,1.985090e+01,2.118148e+01,1.620989e+02
3.242487e+04,3.752879e-01,3.212247e+04,3.717879e-01,9.371455e-01,9.372019e-01,3.148432e-02,1.951536e-07,1.985183e+01,0.000000e+00,1.985183e+01,2.118330e+01,1.621000e+02
3.243487e+04,3.754036e-01,3.213247e+04,3.719036e-01,9.371112e-01,9.372038e-01,3.148628e-02,1.951057e-07,1.985291e+01,0.000000e+00,1.985291e+01,2.118522e+01,1.621000e+02
3.244488e+04,3.755194e-01,3.214248e+04,3.720194e-01,9.370768e-01,9.372056e-01,3.148823e-02,1.950578e-07,1.985398e+01,0.000000e+00,1.985398e+01,2.118715e+01,1.621000e+02
3.245488e+04,3.756351e-01,3.215248e+04,3.721351e-01,9.370424e-01,9.372074e-01,3.149018e-02,1.950099e-07,1.985506e+01,0.000000e+00,1.985506e+01,2.118907e+01,1.621000e+02
3.246488e+04,3.757509e-01,3.216248e+04,3.722509e-01,9.370080e-01,9.372093e-01,3.149213e-02,1.949621e-07,1.985613e+01,0.000000e+00,1.985613e+01,2.119100e+01,1.621000e+02
3.247488e+04,3.758666e-01,3.217248e+04,3.723666e-01,9.369736e-01,9.372111e-01,3.149408e-02,1.949143e-07,1.985721e+01,0.000000e+00,1.985721e+01,2.119292e+01,1.621000e+02
3.248488e+04,3.759824e-01,3.218248e+04,3.724824e-01,9.369989e-01,9.372129e-01,3.149603e-02,1.948665e-07,1.985513e+01,0.000000e+00,1.985513e+01,2.119014e+01,1.621000e+02
3.249488e+04,3.760981e-01,3.219248e+04,3.725981e-01,9.370259e-01,9.372147e-01,3.149798e-02,1.948187e-07,1.985296e+01,0.000000e+00,1.985296e+01,2.118721e+01,1.621000e+02
3.250488e+04,3.762139e-01,3.220248e+04,3.727139e-01,9.370529e-01,9.372166e-01,3.149992e-02,1.947710e-07,1.985079e+01,0.000000e+00,1.985079e+01,2.118428e+01,1.621000e+02
3.251488e+04,3.763296e-01,3.221248e+04,3.728296e-01,9.370799e-01,9.372184e-01,3.150187e-02,1.947233e-07,1.984862e+01,0.000000e+00,1.984862e+01,2.118135e+01,1.621000e+02
3.252488e+04,3.764454e-01,3.222248e+04,3.729454e-01,9.371069e-01,9.372202e-01,3.150382e-02,1.946757e-07,1.984645e+01,0.000000e+00,1.984645e+01,2.117842e+01,1.621000e+02
3.253488e+04,3.765611e-01,3.223248e+04,3.730611e-01,9.371383e-01,9.372220e-01,3.150576e-02,1.946281e-07,1.984448e+01,0.000000e+00,1.984448e+01,2.117562e+01,1.620984e+02
3.254488e+04,3.766769e-01,3.224248e+04,3.731769e-01,9.372107e-01,9.372239e-01,3.150771e-02,1.945805e-07,1.984448e+01,0.000000e+00,1.984448e+01,2.117398e+01,1.620819e+02
3.255488e+04,3.767926e-01,3.225248e+04,3.732926e-01,9.372830e-01,9.372257e-01,3.150966e-02,1.945329e-07,1.984448e+01,0.000000e+00,1.984448e+01,2.117235e+01,1.620653e+02
3.256488e+04,3.769084e-01,3.226248e+04,3.734084e-01,9.373554e-01,9.372275e-01,3.151160e-02,1.944854e-07,1.984448e+01,0.000000e+00,1.984448e+01,2.117071e+01,1.620488e+02
3.257489e+04,3.770241e-01,3.227249e+04,3.735241e-01,9.374278e-01,9.372293e-01,3.151355e-02,1.944379e-07,1.984448e+01,0.000000e+00,1.984448e+01,2.116908e+01,1.620323e+02
3.258489e+04,3.771399e-01,3.228249e+04,3.736399e-01,9.375002e-01,9.372312e-01,3.151549e-02,1.943904e-07,1.984448e+01,0.000000e+00,1.984448e+01,2.116744e+01,1.620157e+02
3.259489e+04,3.772556e-01,3.229249e+04,3.737556e-01,9.375712e-01,9.372330e-01,3.151743e-02,1.943429e-07,1.984448e+01,0.000000e+00,1.984448e+01,2.116584e+01,1.619984e+02
3.260489e+04,3.773714e-01,3.230249e+04,3.738714e-01,9.376170e-01,9.372348e-01,3.151938e-02,1.942955e-07,1.984448e+01,0.000000e+00,1.984448e+01,2.116481e+01,1.619648e+02
3.261489e+04,3.774871e-01,3.231249e+04,3.739871e-01,9.376628e-01,9.372366e-01,3.152132e-02,1.942482e-07,1.984448e+01,0.000000e+00,1.984448e+01,2.116377e+01,1.619313e+02
3.262489e+04,3.776029e-01,3.232249e+04,3.741029e-01,9.377086e-01,9.372384e-01,3.152326e-02,1.942008e-07,1.984448e+01,0.000000e+00,1.984448e+01,2.116274e+01,1.618977e+02
3.263489e+04,3.777186e-01,3.233249e+04,3.742186e-01,9.377544e-01,9.372403e-01,3.152521e-02,1.941535e-07,1.984448e+01,0.000000e+00,1.984448e+01,2.116171e+01,1.618642e+02
3.264489e+04,3.778344e-01,3.234249e+04,3.743344e-01,9.378002e-01,9.372421e-01,3.152715e-02,1.941062e-07,1.984448e+01,0.000000e+00,1.984448e+01,2.116067e+01,1.618306e+02
3.265489e+04,3.779501e-01,3.235249e+04,3.744501e-01,9.378381e-01,9.372439e-01,3.152909e-02,1.940589e-07,1.984485e+01,0.000000e+00,1.984485e+01,2.116021e+01,1.618000e+02
3.266489e+04,3.780659e-01,3.236249e+04,3.745659e-01,9.377933e-01,9.372457e-01,3.153103e-02,1.940117e-07,1.984899e+01,0.000000e+00,1.984899e+01,2.116564e+01,1.618000e+02
3.267489e+04,3.781816e-01,3.237249e+04,3.746816e-01,9.377486e-01,9.372475e-01,3.153297e-02,1.939645e-07,1.985314e+01,0.000000e+00,1.985314e+01,2.117107e+01,1.618000e+02
3.268489e+04,3.782974e-01,3.238249e+04,3.747974e-01,9.377038e-01,9.372494e-01,3.153491e-02,1.939173e-07,1.985729e+01,0.000000e+00,1.985729e+01,2.117651e+01,1.618000e+02
3.269489e+04,3.784131e-01,3.239249e+04,3.749131e-01,9.376591e-01,9.372512e-01,3.153685e-02,1.938701e-07,1.986144e+01,0.000000e+00,1.986144e+01,2.118194e+01,1.618000e+02
3.270490e+04,3.785289e-01,3.240250e+04,3.750289e-01,9.376143e-01,9.372530e-01,3.153879e-02,1.938230e-07,1.986559e+01,0.000000e+00,1.986559e+01,2.118738e+01,1.618000e+02
3.271490e+04,3.786446e-01,3.241250e+04,3.751446e-01,9.375696e-01,9.372548e-01,3.154072e-02,1.937759e-07,1.986974e+01,0.000000e+00,1.986974e+01,2.119282e+01,1.618000e+02
3.272490e+04,3.787604e-01,3.242250e+04,3.752604e-01,9.375741e-01,9.372566e-01,3.154266e-02,1.937289e-07,1.986892e+01,0.000000e+00,1.986892e+01,2.119184e+01,1.618000e+02
3.273490e+04,3.788761e-01,3.243250e+04,3.753761e-01,9.375810e-01,9.372584e-01,3.154460e-02,1.936818e-07,1.986785e+01,0.000000e+00,1.986785e+01,2.119054e+01,1.618000e+02
3.274490e+04,3.789919e-01,3.244250e+04,3.754919e-01,9.375879e-01,9.372603e-01,3.154654e-02,1.936348e-07,1.986679e+01,0.000000e+00,1.986679e+01,2.118925e+01,1.618000e+02
3.275490e+04,3.791076e-01,3.245250e+04,3.756076e-01,9.375948e-01,9.372621e-01,3.154847e-02,1.935879e-07,1.986572e+01,0.000000e+00,1.986572e+01,2.118796e+01,1.618000e+02
3.276490e+04,3.792234e-01,3.246250e+04,3.757234e-01,9.376017e-01,9.372639e-01,3.155041e-02,1.935409e-07,1.986466e+01,0.000000e+00,1.986466e+01,2.118667e+01,1.618000e+02
3.277490e+04,3.793391e-01,3.247250e+04,3.758391e-01,9.376086e-01,9.372657e-01,3.155234e-02,1.934940e-07,1.986359e+01,0.000000e+00,1.986359e+01,2.118538e+01,1.618000e+02
3.278490e+04,3.794549e-01,3.248250e+04,3.759549e-01,9.375943e-01,9.372675e-01,3.155428e-02,1.934471e-07,1.986359e+01,0.000000e+00,1.986359e+01,2.118569e+01,1.618000e+02
3.279490e+04,3.795706e-01,3.249250e+04,3.760706e-01,9.375799e-01,9.372693e-01,3.155621e-02,1.934003e-07,1.986359e+01,0.000000e+00,1.986359e+01,2.118602e+01,1.618000e+02
3.280490e+04,3.796864e-01,3.250250e+04,3.761864e-01,9.375654e-01,9.372711e-01,3.155815e-02,1.933535e-07,1.986359e+01,0.000000e+00,1.986359e+01,2.118635e+01,1.618000e+02
3.281490e+04,3.798021e-01,3.251250e+04,3.763021e-01,9.375510e-01,9.372729e-01,3.156008e-02,1.933067e-07,1.986359e+01,0.000000e+00,1.986359e+01,2.118667e+01,1.618000e+02
3.282490e+04,3.799179e-01,3.252250e+04,3.764179e-01,9.375365e-01,9.372748e-01,3.156201e-02,1.932599e-07,1.986359e+01,0.000000e+00,1.986359e+01,2.118700e+01,1.618000e+02
3.283491e+04,3.800336e-01,3.253251e+04,3.765336e-01,9.375220e-01,9.372766e-01,3.156394e-02,1.932132e-07,1.986359e+01,0.000000e+00,1.986359e+01,2.118733e+01,1.618000e+02
3.284491e+04,3.801494e-01,3.254251e+04,3.766494e-01,9.375728e-01,9.372784e-01,3.156588e-02,1.931665e-07,1.986051e+01,0.000000e+00,1.986051e+01,2.118290e+01,1.617678e+02
3.285491e+04,3.802651e-01,3.255251e+04,3.767651e-01,9.376274e-01,9.372802e-01,3.156781e-02,1.931198e-07,1.985726e+01,0.000000e+00,1.985726e+01,2.117820e+01,1.617338e+02
3.286491e+04,3.803809e-01,3.256251e+04,3.768809e-01,9.376820e-01,9.372820e-01,3.156974e-02,1.930731e-07,1.985401e+01,0.000000e+00,1.985401e+01,2.117350e+01,1.616997e+02
3.287491e+04,3.804966e-01,3.257251e+04,3.769966e-01,9.377366e-01,9.372838e-01,3.157167e-02,1.930265e-07,1.985076e+01,0.000000e+00,1.985076e+01,2.116880e+01,1.616657e+02
3.288491e+04,3.806124e-01,3.258251e+04,3.771124e-01,9.377912e-01,9.372856e-01,3.157360e-02,1.929799e-07,1.984751e+01,0.000000e+00,1.984751e+01,2.116410e+01,1.616317e+02
3.289491e+04,3.807281e-01,3.259251e+04,3.772281e-01,9.378414e-01,9.372874e-01,3.157553e-02,1.929334e-07,1.984471e+01,0.000000e+00,1.984471e+01,2.115998e+01,1.615988e+02
3.290491e+04,3.808439e-01,3.260251e+04,3.773439e-01,9.378335e-01,9.372892e-01,3.157746e-02,1.928868e-07,1.984791e+01,0.000000e+00,1.984791e+01,2.116358e+01,1.615820e+02
3.291491e+04,3.809596e-01,3.261251e+04,3.774596e-01,9.378256e-01,9.372910e-01,3.157939e-02,1.928403e-07,1.985112e+01,0.000000e+00,1.985112e+01,2.116717e+01,1.615653e+02
3.292491e+04,3.810754e-01,3.262251e+04,3.775754e-01,9.378177e-01,9.372929e-01,3.158132e-02,1.927938e-07,1.985432e+01,0.000000e+00,1.985432e+01,2.117077e+01,1.615485e+02
3.293491e+04,3.811911e-01,3.263251e+04,3.776911e-01,9.378098e-01,9.372947e-01,3.158324e-02,1.927474e-07,1.985753e+01,0.000000e+00,1.985753e+01,2.117436e+01,1.615317e+02
3.294491e+04,3.813069e-01,3.264251e+04,3.778069e-01,9.378019e-01,9.372965e-01,3.158517e-02,1.927010e-07,1.986073e+01,0.000000e+00,1.986073e+01,2.117796e+01,1.615149e+02
3.295491e+04,3.814226e-01,3.265251e+04,3.779226e-01,9.377846e-01,9.372983e-01,3.158710e-02,1.926546e-07,1.986347e+01,0.000000e+00,1.986347e+01,2.118128e+01,1.615071e+02
3.296492e+04,3.815384e-01,3.266252e+04,3.780384e-01,9.376897e-01,9.373001e-01,3.158902e-02,1.926082e-07,1.986244e+01,0.000000e+00,1.986244e+01,2.118232e+01,1.615723e+02
3.297492e+04,3.816541e-01,3.267252e+04,3.781541e-01,9.375948e-01,9.373019e-01,3.159095e-02,1.925619e-07,1.986140e+01,0.000000e+00,1.986140e+01,2.118336e+01,1.616375e+02
3.298492e+04,3.817699e-01,3.268252e+04,3.782699e-01,9.374999e-01,9.373037e-01,3.159288e-02,1.925156e-07,1.986037e+01,0.000000e+00,1.986037e+01,2.118440e+01,1.617027e+02
3.299492e+04,3.818856e-01,3.269252e+04,3.783856e-01,9.374050e-01,9.373055e-01,3.159480e-02,1.924693e-07,1.985934e+01,0.000000e+00,1.985934e+01,2.118544e+01,1.617680e+02
3.300492e+04,3.820014e-01,3.270252e+04,3.785014e-01,9.373101e-01,9.373073e-01,3.159673e-02,1.924231e-07,1.985830e+01,0.000000e+00,1.985830e+01,2.118648e+01,1.618332e+02
3.301492e+04,3.821171e-01,3.271252e+04,3.786171e-01,9.372152e-01,9.373091e-01,3.159865e-02,1.923769e-07,1.985727e+01,0.000000e+00,1.985727e+01,2.118752e+01,1.618984e+02
3.302492e+04,3.822329e-01,3.272252e+04,3.787329e-01,9.371482e-01,9.373109e-01,3.160057e-02,1.923307e-07,1.985619e+01,0.000000e+00,1.985619e+01,2.118789e+01,1.619818e+02
3.303492e+04,3.823486e-01,3.273252e+04,3.788486e-01,9.370819e-01,9.373127e-01,3.160250e-02,1.922845e-07,1.985512e+01,0.000000e+00,1.985512e+01,2.118824e+01,1.620657e+02
3.304492e+04,3.824644e-01,3.274252e+04,3.789644e-01,9.370156e-01,9.373145e-01,3.160442e-02,1.922384e-07,1.985404e+01,0.000000e+00,1.985404e+01,2.118859e+01,1.621495e+02
3.305492e+04,3.825801e-01,3.275252e+04,3.790801e-01,9.369494e-01,9.373163e-01,3.160634e-02,1.921923e-07,1.985296e+01,0.000000e+00,1.985296e+01,2.118894e+01,1.622334e+02
3.306492e+04,3.826959e-01,3.276252e+04,3.791959e-01,9.368831e-01,9.373181e-01,3.160826e-02,1.921462e-07,1.985189e+01,0.000000e+00,1.985189e+01,2.118929e+01,1.623173e+02
3.307492e+04,3.828116e-01,3.277252e+04,3.793116e-01,9.368175e-01,9.373199e-01,3.161019e-02,1.921002e-07,1.985084e+01,0.000000e+00,1.985084e+01,2.118966e+01,1.624005e+02
3.308493e+04,3.829274e-01,3.278253e+04,3.794274e-01,9.367979e-01,9.373217e-01,3.161211e-02,1.920542e-07,1.985190e+01,0.000000e+00,1.985190e+01,2.119123e+01,1.624335e+02
3.309493e+04,3.830431e-01,3.279253e+04,3.795431e-01,9.367784e-01,9.373235e-01,3.161403e-02,1.920082e-07,1.985296e+01,0.000000e+00,1.985296e+01,2.119281e+01,1.624666e+02
3.310493e+04,3.831589e-01,3.280253e+04,3.796589e-01,9.367588e-01,9.373253e-01,3.161595e-02,1.919622e-07,1.985402e+01,0.000000e+00,1.985402e+01,2.119438e+01,1.624997e+02
3.311493e+04,3.832746e-01,3.281253e+04,3.797746e-01,9.367393e-01,9.373271e-01,3.161787e-02,1.919163e-07,1.985508e+01,0.000000e+00,1.985508e+01,2.119596e+01,1.625327e+02
3.312493e+04,3.833904e-01,3.282253e+04,3.798904e-01,9.367197e-01,9.373289e-01,3.161979e-02,1.918704e-07,1.985615e+01,0.000000e+00,1.985615e+01,2.119753e+01,1.625658e+02
3.313493e+04,3.835061e-01,3.283253e+04,3.800061e-01,9.367002e-01,9.373307e-01,3.162170e-02,1.918245e-07,1.985721e+01,0.000000e+00,1.985721e+01,2.119911e+01,1.625989e+02
3.314493e+04,3.836219e-01,3.284253e+04,3.801219e-01,9.367129e-01,9.373325e-01,3.162362e-02,1.917787e-07,1.985517e+01,0.000000e+00,1.985517e+01,2.119665e+01,1.626000e+02
3.315493e+04,3.837376e-01,3.285253e+04,3.802376e-01,9.367267e-01,9.373343e-01,3.162554e-02,1.917329e-07,1.985303e+01,0.000000e+00,1.985303e+01,2.119405e+01,1.626000e+02
3.316493e+04,3.838534e-01,3.286253e+04,3.803534e-01,9.367406e-01,9.373361e-01,3.162746e-02,1.916871e-07,1.985089e+01,0.000000e+00,1.985089e+01,2.119145e+01,1.626000e+02
3.317493e+04,3.839691e-01,3.287253e+04,3.804691e-01,9.367545e-01,9.373379e-01,3.162937e-02,1.916413e-07,1.984875e+01,0.000000e+00,1.984875e+01,2.118885e+01,1.626000e+02
3.318493e+04,3.840849e-01,3.288253e+04,3.805849e-01,9.367683e-01,9.373397e-01,3.163129e-02,1.915956e-07,1.984661e+01,0.000000e+00,1.984661e+01,2.118625e+01,1.626000e+02
3.319493e+04,3.842006e-01,3.289253e+04,3.807006e-01,9.367822e-01,9.373415e-01,3.163321e-02,1.915499e-07,1.984448e+01,0.000000e+00,1.984448e+01,2.118367e+01,1.625998e+02
3.320493e+04,3.843164e-01,3.290253e+04,3.808164e-01,9.368097e-01,9.373433e-01,3.163512e-02,1.915042e-07,1.984448e+01,0.000000e+00,1.984448e+01,2.118304e+01,1.625663e+02
3.321494e+04,3.844321e-01,3.291254e+04,3.809321e-01,9.368373e-01,9.373451e-01,3.163704e-02,1.914585e-07,1.984448e+01,0.000000e+00,1.984448e+01,2.118242e+01,1.625327e+02
3.322494e+04,3.845479e-01,3.292254e+04,3.810479e-01,9.368648e-01,9.373469e-01,3.163895e-02,1.914129e-07,1.984448e+01,0.000000e+00,1.984448e+01,2.118180e+01,1.624992e+02
3.323494e+04,3.846636e-01,3.293254e+04,3.811636e-01,9.368923e-01,9.373487e-01,3.164087e-02,1.913673e-07,1.984448e+01,0.000000e+00,1.984448e+01,2.118118e+01,1.624656e+02
3.324494e+04,3.847794e-01,3.294254e+04,3.812794e-01,9.369198e-01,9.373505e-01,3.164278e-02,1.913218e-07,1.984448e+01,0.000000e+00,1.984448e+01,2.118056e+01,1.624321e+02
3.325494e+04,3.848951e-01,3.295254e+04,3.813951e-01,9.369469e-01,9.373523e-01,3.164469e-02,1.912762e-07,1.984448e+01,0.000000e+00,1.984448e+01,2.117994e+01,1.623993e+02
3.326494e+04,3.850109e-01,3.296254e+04,3.815109e-01,9.369652e-01,9.373541e-01,3.164660e-02,1.912307e-07,1.984448e+01,0.000000e+00,1.984448e+01,2.117953e+01,1.623825e+02
3.327494e+04,3.851266e-01,3.297254e+04,3.816266e-01,9.369835e-01,9.373558e-01,3.164852e-02,1.911853e-07,1.984448e+01,0.000000e+00,1.984448e+01,2.117912e+01,1.623657e+02
3.328494e+04,3.852424e-01,3.298254e+04,3.817424e-01,9.370018e-01,9.373576e-01,3.165043e-02,1.911398e-07,1.984448e+01,0.000000e+00,1.984448e+01,2.117870e+01,1.623489e+02
3.329494e+04,3.853581e-01,3.299254e+04,3.818581e-01,9.370202e-01,9.373594e-01,3.165234e-02,1.910944e-07,1.984448e+01,0.000000e+00,1.984448e+01,2.117829e+01,1.623322e+02
3.330494e+04,3.854739e-01,3.300254e+04,3.819739e-01,9.370385e-01,9.373612e-01,3.165425e-02,1.910490e-07,1.984448e+01,0.000000e+00,1.984448e+01,2.117787e+01,1.623154e+02
3.331494e+04,3.855896e-01,3.301254e+04,3.820896e-01,9.370591e-01,9.373630e-01,3.165616e-02,1.910036e-07,1.984440e+01,0.000000e+00,1.984440e+01,2.117732e+01,1.622959e+02
