Repository: brandonlampe/CS_Data

# Comments For Consolidation Test: 175_01
_Note:_ herein, the phrase "TEST-NUMBER" will imply the insertion of "175_01".  This format will
often be used when describing local directories.

Following the initial increase in pressure from zero to 19.8 MPa with the Isco Pump.
Schuler gauges did not function during this test; therefore, deformation during initial loading was

## Test Data
Raw test data is contained in: TEST-NUMBER.xlsx

Additionally, calculated values of fractional density have been calculated in TEST-NUMBER.xlsx and
exported to TEST-NUMBER.csv, where the .csv file format allows for easy cross-platform importing
and analysis.

File: UNM_WP_HY_175_01/CREEP_FIT/175_01_CREEP_OUT.csv (part 15 of 31)
Analysis by Brandon Lampe, performed on: 2016/07/04 16:03:07
Experimental results below begin at: 2015/06/20 13:56:33
Duration (sec),Duration (day),Elapsed Time (sec),Elapsed Time (day),Interpolated Fractional Density,Fit to Fractional Density,Fit to Volume Strain,Fit to Volume Strain Rate (1/sec),Confining Pressure (MPa),Pore Pressure (MPa),Terzaghi Pressure (MPa),Solid Pressure (MPa),Temperature (C))
3.332494e+04,3.857054e-01,3.302254e+04,3.822054e-01,9.371049e-01,9.373648e-01,3.165807e-02,1.909583e-07,1.984336e+01,0.000000e+00,1.984336e+01,2.117518e+01,1.622470e+02
3.333494e+04,3.858211e-01,3.303254e+04,3.823211e-01,9.371508e-01,9.373666e-01,3.165998e-02,1.909130e-07,1.984233e+01,0.000000e+00,1.984233e+01,2.117304e+01,1.621981e+02
3.334495e+04,3.859369e-01,3.304255e+04,3.824369e-01,9.371967e-01,9.373684e-01,3.166189e-02,1.908677e-07,1.984129e+01,0.000000e+00,1.984129e+01,2.117090e+01,1.621492e+02
3.335495e+04,3.860526e-01,3.305255e+04,3.825526e-01,9.372425e-01,9.373702e-01,3.166380e-02,1.908224e-07,1.984026e+01,0.000000e+00,1.984026e+01,2.116876e+01,1.621003e+02
3.336495e+04,3.861684e-01,3.306255e+04,3.826684e-01,9.372884e-01,9.373720e-01,3.166571e-02,1.907772e-07,1.983922e+01,0.000000e+00,1.983922e+01,2.116662e+01,1.620514e+02
3.337495e+04,3.862841e-01,3.307255e+04,3.827841e-01,9.373342e-01,9.373737e-01,3.166761e-02,1.907320e-07,1.983819e+01,0.000000e+00,1.983819e+01,2.116448e+01,1.620025e+02
3.338495e+04,3.863999e-01,3.308255e+04,3.828999e-01,9.373531e-01,9.373755e-01,3.166952e-02,1.906868e-07,1.984016e+01,0.000000e+00,1.984016e+01,2.116615e+01,1.619841e+02
3.339495e+04,3.865156e-01,3.309255e+04,3.830156e-01,9.373705e-01,9.373773e-01,3.167143e-02,1.906417e-07,1.984229e+01,0.000000e+00,1.984229e+01,2.116803e+01,1.619673e+02
3.340495e+04,3.866314e-01,3.310255e+04,3.831314e-01,9.373880e-01,9.373791e-01,3.167333e-02,1.905966e-07,1.984442e+01,0.000000e+00,1.984442e+01,2.116991e+01,1.619505e+02
3.341495e+04,3.867471e-01,3.311255e+04,3.832471e-01,9.374054e-01,9.373809e-01,3.167524e-02,1.905515e-07,1.984654e+01,0.000000e+00,1.984654e+01,2.117178e+01,1.619338e+02
3.342495e+04,3.868629e-01,3.312255e+04,3.833629e-01,9.374228e-01,9.373827e-01,3.167715e-02,1.905064e-07,1.984867e+01,0.000000e+00,1.984867e+01,2.117366e+01,1.619170e+02
3.343495e+04,3.869786e-01,3.313255e+04,3.834786e-01,9.374402e-01,9.373845e-01,3.167905e-02,1.904614e-07,1.985080e+01,0.000000e+00,1.985080e+01,2.117554e+01,1.619002e+02
3.344495e+04,3.870944e-01,3.314255e+04,3.835944e-01,9.373640e-01,9.373863e-01,3.168096e-02,1.904164e-07,1.985188e+01,0.000000e+00,1.985188e+01,2.117841e+01,1.619490e+02
3.345495e+04,3.872101e-01,3.315255e+04,3.837101e-01,9.372867e-01,9.373880e-01,3.168286e-02,1.903714e-07,1.985294e+01,0.000000e+00,1.985294e+01,2.118129e+01,1.619986e+02
3.346495e+04,3.873259e-01,3.316255e+04,3.838259e-01,9.372093e-01,9.373898e-01,3.168476e-02,1.903265e-07,1.985400e+01,0.000000e+00,1.985400e+01,2.118416e+01,1.620482e+02
3.347496e+04,3.874416e-01,3.317256e+04,3.839416e-01,9.371319e-01,9.373916e-01,3.168667e-02,1.902815e-07,1.985506e+01,0.000000e+00,1.985506e+01,2.118705e+01,1.620978e+02
3.348496e+04,3.875574e-01,3.318256e+04,3.840574e-01,9.370546e-01,9.373934e-01,3.168857e-02,1.902366e-07,1.985612e+01,0.000000e+00,1.985612e+01,2.118993e+01,1.621474e+02
3.349496e+04,3.876731e-01,3.319256e+04,3.841731e-01,9.369772e-01,9.373952e-01,3.169047e-02,1.901918e-07,1.985718e+01,0.000000e+00,1.985718e+01,2.119281e+01,1.621970e+02
3.350496e+04,3.877889e-01,3.320256e+04,3.842889e-01,9.369416e-01,9.373970e-01,3.169237e-02,1.901469e-07,1.985724e+01,0.000000e+00,1.985724e+01,2.119368e+01,1.622631e+02
3.351496e+04,3.879046e-01,3.321256e+04,3.844046e-01,9.369087e-01,9.373987e-01,3.169427e-02,1.901021e-07,1.985724e+01,0.000000e+00,1.985724e+01,2.119443e+01,1.623302e+02
3.352496e+04,3.880204e-01,3.322256e+04,3.845204e-01,9.368757e-01,9.374005e-01,3.169618e-02,1.900573e-07,1.985724e+01,0.000000e+00,1.985724e+01,2.119517e+01,1.623973e+02
3.353496e+04,3.881361e-01,3.323256e+04,3.846361e-01,9.368428e-01,9.374023e-01,3.169808e-02,1.900126e-07,1.985724e+01,0.000000e+00,1.985724e+01,2.119592e+01,1.624644e+02
3.354496e+04,3.882519e-01,3.324256e+04,3.847519e-01,9.368098e-01,9.374041e-01,3.169998e-02,1.899678e-07,1.985724e+01,0.000000e+00,1.985724e+01,2.119666e+01,1.625315e+02
3.355496e+04,3.883676e-01,3.325256e+04,3.848676e-01,9.367769e-01,9.374059e-01,3.170188e-02,1.899231e-07,1.985724e+01,0.000000e+00,1.985724e+01,2.119741e+01,1.625986e+02
3.356496e+04,3.884834e-01,3.326256e+04,3.849834e-01,9.368045e-01,9.374076e-01,3.170377e-02,1.898785e-07,1.985511e+01,0.000000e+00,1.985511e+01,2.119451e+01,1.625833e+02
3.357496e+04,3.885991e-01,3.327256e+04,3.850991e-01,9.368335e-01,9.374094e-01,3.170567e-02,1.898338e-07,1.985294e+01,0.000000e+00,1.985294e+01,2.119154e+01,1.625663e+02
3.358496e+04,3.887149e-01,3.328256e+04,3.852149e-01,9.368624e-01,9.374112e-01,3.170757e-02,1.897892e-07,1.985077e+01,0.000000e+00,1.985077e+01,2.118857e+01,1.625493e+02
3.359496e+04,3.888306e-01,3.329256e+04,3.853306e-01,9.368913e-01,9.374130e-01,3.170947e-02,1.897446e-07,1.984860e+01,0.000000e+00,1.984860e+01,2.118559e+01,1.625323e+02
3.360497e+04,3.889464e-01,3.330257e+04,3.854464e-01,9.369202e-01,9.374148e-01,3.171137e-02,1.897000e-07,1.984643e+01,0.000000e+00,1.984643e+01,2.118262e+01,1.625152e+02
3.361497e+04,3.890621e-01,3.331257e+04,3.855621e-01,9.369515e-01,9.374165e-01,3.171326e-02,1.896555e-07,1.984437e+01,0.000000e+00,1.984437e+01,2.117973e+01,1.624983e+02
3.362497e+04,3.891779e-01,3.332257e+04,3.856779e-01,9.370026e-01,9.374183e-01,3.171516e-02,1.896110e-07,1.984334e+01,0.000000e+00,1.984334e+01,2.117747e+01,1.624820e+02
3.363497e+04,3.892936e-01,3.333257e+04,3.857936e-01,9.370537e-01,9.374201e-01,3.171706e-02,1.895665e-07,1.984231e+01,0.000000e+00,1.984231e+01,2.117521e+01,1.624657e+02
3.364497e+04,3.894094e-01,3.334257e+04,3.859094e-01,9.371049e-01,9.374219e-01,3.171895e-02,1.895220e-07,1.984127e+01,0.000000e+00,1.984127e+01,2.117295e+01,1.624494e+02
3.365497e+04,3.895251e-01,3.335257e+04,3.860251e-01,9.371560e-01,9.374236e-01,3.172085e-02,1.894776e-07,1.984024e+01,0.000000e+00,1.984024e+01,2.117069e+01,1.624331e+02
3.366497e+04,3.896409e-01,3.336257e+04,3.861409e-01,9.372071e-01,9.374254e-01,3.172274e-02,1.894332e-07,1.983920e+01,0.000000e+00,1.983920e+01,2.116843e+01,1.624168e+02
3.367497e+04,3.897566e-01,3.337257e+04,3.862566e-01,9.372583e-01,9.374272e-01,3.172464e-02,1.893888e-07,1.983817e+01,0.000000e+00,1.983817e+01,2.116617e+01,1.624005e+02
3.368497e+04,3.898724e-01,3.338257e+04,3.863724e-01,9.373292e-01,9.374290e-01,3.172653e-02,1.893445e-07,1.983814e+01,0.000000e+00,1.983814e+01,2.116454e+01,1.623674e+02
3.369497e+04,3.899881e-01,3.339257e+04,3.864881e-01,9.374008e-01,9.374307e-01,3.172842e-02,1.893001e-07,1.983814e+01,0.000000e+00,1.983814e+01,2.116292e+01,1.623339e+02
3.370497e+04,3.901039e-01,3.340257e+04,3.866039e-01,9.374723e-01,9.374325e-01,3.173032e-02,1.892559e-07,1.983814e+01,0.000000e+00,1.983814e+01,2.116131e+01,1.623003e+02
3.371497e+04,3.902196e-01,3.341257e+04,3.867196e-01,9.375439e-01,9.374343e-01,3.173221e-02,1.892116e-07,1.983814e+01,0.000000e+00,1.983814e+01,2.115969e+01,1.622668e+02
3.372497e+04,3.903354e-01,3.342257e+04,3.868354e-01,9.376154e-01,9.374361e-01,3.173410e-02,1.891673e-07,1.983814e+01,0.000000e+00,1.983814e+01,2.115808e+01,1.622332e+02
3.373498e+04,3.904511e-01,3.343258e+04,3.869511e-01,9.376871e-01,9.374378e-01,3.173599e-02,1.891231e-07,1.983814e+01,0.000000e+00,1.983814e+01,2.115646e+01,1.621995e+02
3.374498e+04,3.905669e-01,3.344258e+04,3.870669e-01,9.377741e-01,9.374396e-01,3.173788e-02,1.890789e-07,1.983814e+01,0.000000e+00,1.983814e+01,2.115450e+01,1.621499e+02
3.375498e+04,3.906826e-01,3.345258e+04,3.871826e-01,9.378610e-01,9.374414e-01,3.173977e-02,1.890348e-07,1.983814e+01,0.000000e+00,1.983814e+01,2.115254e+01,1.621003e+02
3.376498e+04,3.907983e-01,3.346258e+04,3.872983e-01,9.379480e-01,9.374432e-01,3.174166e-02,1.889906e-07,1.983814e+01,0.000000e+00,1.983814e+01,2.115057e+01,1.620507e+02
3.377498e+04,3.909141e-01,3.347258e+04,3.874141e-01,9.380349e-01,9.374449e-01,3.174355e-02,1.889465e-07,1.983814e+01,0.000000e+00,1.983814e+01,2.114861e+01,1.620011e+02
3.378498e+04,3.910298e-01,3.348258e+04,3.875298e-01,9.381219e-01,9.374467e-01,3.174544e-02,1.889024e-07,1.983814e+01,0.000000e+00,1.983814e+01,2.114665e+01,1.619515e+02
3.379498e+04,3.911456e-01,3.349258e+04,3.876456e-01,9.382088e-01,9.374485e-01,3.174733e-02,1.888584e-07,1.983814e+01,0.000000e+00,1.983814e+01,2.114469e+01,1.619019e+02
3.380498e+04,3.912613e-01,3.350258e+04,3.877613e-01,9.382165e-01,9.374502e-01,3.174922e-02,1.888144e-07,1.984019e+01,0.000000e+00,1.984019e+01,2.114670e+01,1.619000e+02
3.381498e+04,3.913771e-01,3.351258e+04,3.878771e-01,9.382210e-01,9.374520e-01,3.175111e-02,1.887704e-07,1.984231e+01,0.000000e+00,1.984231e+01,2.114887e+01,1.619000e+02
3.382498e+04,3.914928e-01,3.352258e+04,3.879928e-01,9.382256e-01,9.374538e-01,3.175300e-02,1.887264e-07,1.984444e+01,0.000000e+00,1.984444e+01,2.115104e+01,1.619000e+02
3.383498e+04,3.916086e-01,3.353258e+04,3.881086e-01,9.382301e-01,9.374556e-01,3.175488e-02,1.886824e-07,1.984657e+01,0.000000e+00,1.984657e+01,2.115320e+01,1.619000e+02
3.384498e+04,3.917243e-01,3.354258e+04,3.882243e-01,9.382347e-01,9.374573e-01,3.175677e-02,1.886385e-07,1.984870e+01,0.000000e+00,1.984870e+01,2.115537e+01,1.619000e+02
3.385498e+04,3.918401e-01,3.355258e+04,3.883401e-01,9.382391e-01,9.374591e-01,3.175866e-02,1.885946e-07,1.985083e+01,0.000000e+00,1.985083e+01,2.115754e+01,1.619000e+02
3.386499e+04,3.919558e-01,3.356259e+04,3.884558e-01,9.381204e-01,9.374609e-01,3.176054e-02,1.885508e-07,1.985294e+01,0.000000e+00,1.985294e+01,2.116246e+01,1.619496e+02
3.387499e+04,3.920716e-01,3.357259e+04,3.885716e-01,9.380017e-01,9.374626e-01,3.176243e-02,1.885069e-07,1.985505e+01,0.000000e+00,1.985505e+01,2.116739e+01,1.619993e+02
3.388499e+04,3.921873e-01,3.358259e+04,3.886873e-01,9.378829e-01,9.374644e-01,3.176431e-02,1.884631e-07,1.985716e+01,0.000000e+00,1.985716e+01,2.117232e+01,1.620489e+02
3.389499e+04,3.923031e-01,3.359259e+04,3.888031e-01,9.377642e-01,9.374662e-01,3.176620e-02,1.884193e-07,1.985927e+01,0.000000e+00,1.985927e+01,2.117725e+01,1.620985e+02
3.390499e+04,3.924188e-01,3.360259e+04,3.889188e-01,9.376455e-01,9.374679e-01,3.176808e-02,1.883755e-07,1.986138e+01,0.000000e+00,1.986138e+01,2.118218e+01,1.621481e+02
3.391499e+04,3.925346e-01,3.361259e+04,3.890346e-01,9.375268e-01,9.374697e-01,3.176997e-02,1.883318e-07,1.986349e+01,0.000000e+00,1.986349e+01,2.118711e+01,1.621977e+02
3.392499e+04,3.926503e-01,3.362259e+04,3.891503e-01,9.374335e-01,9.374715e-01,3.177185e-02,1.882881e-07,1.986257e+01,0.000000e+00,1.986257e+01,2.118825e+01,1.622640e+02
3.393499e+04,3.927661e-01,3.363259e+04,3.892661e-01,9.373415e-01,9.374732e-01,3.177373e-02,1.882444e-07,1.986151e+01,0.000000e+00,1.986151e+01,2.118919e+01,1.623311e+02
3.394499e+04,3.928818e-01,3.364259e+04,3.893818e-01,9.372494e-01,9.374750e-01,3.177561e-02,1.882008e-07,1.986044e+01,0.000000e+00,1.986044e+01,2.119014e+01,1.623982e+02
3.395499e+04,3.929976e-01,3.365259e+04,3.894976e-01,9.371574e-01,9.374768e-01,3.177750e-02,1.881571e-07,1.985938e+01,0.000000e+00,1.985938e+01,2.119108e+01,1.624653e+02
3.396499e+04,3.931133e-01,3.366259e+04,3.896133e-01,9.370654e-01,9.374785e-01,3.177938e-02,1.881135e-07,1.985831e+01,0.000000e+00,1.985831e+01,2.119203e+01,1.625324e+02
3.397499e+04,3.932291e-01,3.367259e+04,3.897291e-01,9.369734e-01,9.374803e-01,3.178126e-02,1.880700e-07,1.985725e+01,0.000000e+00,1.985725e+01,2.119297e+01,1.625995e+02
3.398499e+04,3.933448e-01,3.368259e+04,3.898448e-01,9.369404e-01,9.374820e-01,3.178314e-02,1.880264e-07,1.985724e+01,0.000000e+00,1.985724e+01,2.119371e+01,1.626000e+02
3.399500e+04,3.934606e-01,3.369260e+04,3.899606e-01,9.369079e-01,9.374838e-01,3.178502e-02,1.879829e-07,1.985724e+01,0.000000e+00,1.985724e+01,2.119444e+01,1.626000e+02
3.400500e+04,3.935763e-01,3.370260e+04,3.900763e-01,9.368755e-01,9.374856e-01,3.178690e-02,1.879394e-07,1.985724e+01,0.000000e+00,1.985724e+01,2.119518e+01,1.626000e+02
3.401500e+04,3.936921e-01,3.371260e+04,3.901921e-01,9.368430e-01,9.374873e-01,3.178878e-02,1.878959e-07,1.985724e+01,0.000000e+00,1.985724e+01,2.119591e+01,1.626000e+02
3.402500e+04,3.938078e-01,3.372260e+04,3.903078e-01,9.368105e-01,9.374891e-01,3.179066e-02,1.878525e-07,1.985724e+01,0.000000e+00,1.985724e+01,2.119665e+01,1.626000e+02
3.403500e+04,3.939236e-01,3.373260e+04,3.904236e-01,9.367780e-01,9.374909e-01,3.179254e-02,1.878090e-07,1.985724e+01,0.000000e+00,1.985724e+01,2.119738e+01,1.626000e+02
3.404500e+04,3.940393e-01,3.374260e+04,3.905393e-01,9.368031e-01,9.374926e-01,3.179441e-02,1.877656e-07,1.985522e+01,0.000000e+00,1.985522e+01,2.119466e+01,1.626000e+02
3.405500e+04,3.941551e-01,3.375260e+04,3.906551e-01,9.368316e-01,9.374944e-01,3.179629e-02,1.877223e-07,1.985308e+01,0.000000e+00,1.985308e+01,2.119173e+01,1.626000e+02
3.406500e+04,3.942708e-01,3.376260e+04,3.907708e-01,9.368601e-01,9.374961e-01,3.179817e-02,1.876789e-07,1.985094e+01,0.000000e+00,1.985094e+01,2.118880e+01,1.626000e+02
3.407500e+04,3.943866e-01,3.377260e+04,3.908866e-01,9.368886e-01,9.374979e-01,3.180005e-02,1.876356e-07,1.984880e+01,0.000000e+00,1.984880e+01,2.118587e+01,1.626000e+02
3.408500e+04,3.945023e-01,3.378260e+04,3.910023e-01,9.369171e-01,9.374996e-01,3.180192e-02,1.875923e-07,1.984666e+01,0.000000e+00,1.984666e+01,2.118294e+01,1.626000e+02
3.409500e+04,3.946181e-01,3.379260e+04,3.911181e-01,9.369456e-01,9.375014e-01,3.180380e-02,1.875491e-07,1.984452e+01,0.000000e+00,1.984452e+01,2.118001e+01,1.626000e+02
3.410500e+04,3.947338e-01,3.380260e+04,3.912338e-01,9.370105e-01,9.375032e-01,3.180567e-02,1.875058e-07,1.984344e+01,0.000000e+00,1.984344e+01,2.117739e+01,1.625670e+02
3.411500e+04,3.948496e-01,3.381260e+04,3.913496e-01,9.370760e-01,9.375049e-01,3.180755e-02,1.874626e-07,1.984237e+01,0.000000e+00,1.984237e+01,2.117477e+01,1.625335e+02
3.412501e+04,3.949653e-01,3.382261e+04,3.914653e-01,9.371415e-01,9.375067e-01,3.180942e-02,1.874194e-07,1.984131e+01,0.000000e+00,1.984131e+01,2.117216e+01,1.624999e+02
3.413501e+04,3.950811e-01,3.383261e+04,3.915811e-01,9.372070e-01,9.375084e-01,3.181130e-02,1.873763e-07,1.984024e+01,0.000000e+00,1.984024e+01,2.116954e+01,1.624664e+02
3.414501e+04,3.951968e-01,3.384261e+04,3.916968e-01,9.372725e-01,9.375102e-01,3.181317e-02,1.873331e-07,1.983918e+01,0.000000e+00,1.983918e+01,2.116693e+01,1.624328e+02
3.415501e+04,3.953126e-01,3.385261e+04,3.918126e-01,9.373380e-01,9.375120e-01,3.181504e-02,1.872900e-07,1.983816e+01,0.000000e+00,1.983816e+01,2.116436e+01,1.623993e+02
3.416501e+04,3.954283e-01,3.386261e+04,3.919283e-01,9.374035e-01,9.375137e-01,3.181692e-02,1.872470e-07,1.983921e+01,0.000000e+00,1.983921e+01,2.116400e+01,1.623662e+02
3.417501e+04,3.955441e-01,3.387261e+04,3.920441e-01,9.374690e-01,9.375155e-01,3.181879e-02,1.872039e-07,1.984026e+01,0.000000e+00,1.984026e+01,2.116364e+01,1.623331e+02
3.418501e+04,3.956598e-01,3.388261e+04,3.921598e-01,9.375345e-01,9.375172e-01,3.182066e-02,1.871609e-07,1.984131e+01,0.000000e+00,1.984131e+01,2.116328e+01,1.623000e+02
3.419501e+04,3.957756e-01,3.389261e+04,3.922756e-01,9.376000e-01,9.375190e-01,3.182253e-02,1.871179e-07,1.984236e+01,0.000000e+00,1.984236e+01,2.116292e+01,1.622670e+02
3.420501e+04,3.958913e-01,3.390261e+04,3.923913e-01,9.376655e-01,9.375207e-01,3.182440e-02,1.870749e-07,1.984341e+01,0.000000e+00,1.984341e+01,2.116257e+01,1.622339e+02
3.421501e+04,3.960071e-01,3.391261e+04,3.925071e-01,9.377310e-01,9.375225e-01,3.182627e-02,1.870319e-07,1.984446e+01,0.000000e+00,1.984446e+01,2.116221e+01,1.622008e+02
3.422501e+04,3.961228e-01,3.392261e+04,3.926228e-01,9.377774e-01,9.375242e-01,3.182814e-02,1.869890e-07,1.984448e+01,0.000000e+00,1.984448e+01,2.116119e+01,1.621673e+02
3.423501e+04,3.962386e-01,3.393261e+04,3.927386e-01,9.378233e-01,9.375260e-01,3.183001e-02,1.869461e-07,1.984448e+01,0.000000e+00,1.984448e+01,2.116015e+01,1.621337e+02
3.424501e+04,3.963543e-01,3.394261e+04,3.928543e-01,9.378693e-01,9.375277e-01,3.183188e-02,1.869032e-07,1.984448e+01,0.000000e+00,1.984448e+01,2.115911e+01,1.621002e+02
3.425502e+04,3.964701e-01,3.395262e+04,3.929701e-01,9.379152e-01,9.375295e-01,3.183375e-02,1.868604e-07,1.984448e+01,0.000000e+00,1.984448e+01,2.115808e+01,1.620666e+02
3.426502e+04,3.965858e-01,3.396262e+04,3.930858e-01,9.379611e-01,9.375312e-01,3.183562e-02,1.868176e-07,1.984448e+01,0.000000e+00,1.984448e+01,2.115704e+01,1.620331e+02
3.427502e+04,3.967016e-01,3.397262e+04,3.932016e-01,9.380060e-01,9.375330e-01,3.183749e-02,1.867748e-07,1.984450e+01,0.000000e+00,1.984450e+01,2.115605e+01,1.620000e+02
3.428502e+04,3.968173e-01,3.398262e+04,3.933173e-01,9.379720e-01,9.375347e-01,3.183936e-02,1.867320e-07,1.984555e+01,0.000000e+00,1.984555e+01,2.115793e+01,1.620000e+02
3.429502e+04,3.969331e-01,3.399262e+04,3.934331e-01,9.379380e-01,9.375365e-01,3.184122e-02,1.866892e-07,1.984660e+01,0.000000e+00,1.984660e+01,2.115982e+01,1.620000e+02
3.430502e+04,3.970488e-01,3.400262e+04,3.935488e-01,9.379040e-01,9.375382e-01,3.184309e-02,1.866465e-07,1.984764e+01,0.000000e+00,1.984764e+01,2.116170e+01,1.620000e+02
3.431502e+04,3.971646e-01,3.401262e+04,3.936646e-01,9.378700e-01,9.375400e-01,3.184496e-02,1.866038e-07,1.984869e+01,0.000000e+00,1.984869e+01,2.116359e+01,1.620000e+02
3.432502e+04,3.972803e-01,3.402262e+04,3.937803e-01,9.378360e-01,9.375417e-01,3.184682e-02,1.865611e-07,1.984974e+01,0.000000e+00,1.984974e+01,2.116547e+01,1.620000e+02
3.433502e+04,3.973961e-01,3.403262e+04,3.938961e-01,9.378020e-01,9.375435e-01,3.184869e-02,1.865185e-07,1.985079e+01,0.000000e+00,1.985079e+01,2.116736e+01,1.620000e+02
3.434502e+04,3.975118e-01,3.404262e+04,3.940118e-01,9.377630e-01,9.375452e-01,3.185055e-02,1.864759e-07,1.985392e+01,0.000000e+00,1.985392e+01,2.117158e+01,1.620000e+02
3.435502e+04,3.976276e-01,3.405262e+04,3.941276e-01,9.377239e-01,9.375470e-01,3.185242e-02,1.864333e-07,1.985713e+01,0.000000e+00,1.985713e+01,2.117588e+01,1.620000e+02
3.436502e+04,3.977433e-01,3.406262e+04,3.942433e-01,9.376847e-01,9.375487e-01,3.185428e-02,1.863907e-07,1.986033e+01,0.000000e+00,1.986033e+01,2.118018e+01,1.620000e+02
3.437502e+04,3.978591e-01,3.407262e+04,3.943591e-01,9.376456e-01,9.375505e-01,3.185615e-02,1.863482e-07,1.986354e+01,0.000000e+00,1.986354e+01,2.118448e+01,1.620000e+02
3.438503e+04,3.979748e-01,3.408263e+04,3.944748e-01,9.376064e-01,9.375522e-01,3.185801e-02,1.863057e-07,1.986674e+01,0.000000e+00,1.986674e+01,2.118879e+01,1.620000e+02
3.439503e+04,3.980906e-01,3.409263e+04,3.945906e-01,9.375676e-01,9.375540e-01,3.185987e-02,1.862632e-07,1.986992e+01,0.000000e+00,1.986992e+01,2.119305e+01,1.619999e+02
3.440503e+04,3.982063e-01,3.410263e+04,3.947063e-01,9.375812e-01,9.375557e-01,3.186174e-02,1.862207e-07,1.986782e+01,0.000000e+00,1.986782e+01,2.119051e+01,1.619834e+02
3.441503e+04,3.983221e-01,3.411263e+04,3.948221e-01,9.375948e-01,9.375575e-01,3.186360e-02,1.861783e-07,1.986572e+01,0.000000e+00,1.986572e+01,2.118796e+01,1.619668e+02
3.442503e+04,3.984378e-01,3.412263e+04,3.949378e-01,9.376084e-01,9.375592e-01,3.186546e-02,1.861358e-07,1.986363e+01,0.000000e+00,1.986363e+01,2.118542e+01,1.619503e+02
3.443503e+04,3.985536e-01,3.413263e+04,3.950536e-01,9.376220e-01,9.375610e-01,3.186732e-02,1.860934e-07,1.986153e+01,0.000000e+00,1.986153e+01,2.118287e+01,1.619338e+02
3.444503e+04,3.986693e-01,3.414263e+04,3.951693e-01,9.376357e-01,9.375627e-01,3.186918e-02,1.860511e-07,1.985943e+01,0.000000e+00,1.985943e+01,2.118033e+01,1.619172e+02
3.445503e+04,3.987851e-01,3.415263e+04,3.952851e-01,9.376493e-01,9.375645e-01,3.187104e-02,1.860087e-07,1.985733e+01,0.000000e+00,1.985733e+01,2.117778e+01,1.619007e+02
3.446503e+04,3.989008e-01,3.416263e+04,3.954008e-01,9.376873e-01,9.375662e-01,3.187290e-02,1.859664e-07,1.985417e+01,0.000000e+00,1.985417e+01,2.117355e+01,1.618839e+02
3.447503e+04,3.990166e-01,3.417263e+04,3.955166e-01,9.377265e-01,9.375679e-01,3.187476e-02,1.859241e-07,1.985097e+01,0.000000e+00,1.985097e+01,2.116925e+01,1.618672e+02
3.448503e+04,3.991323e-01,3.418263e+04,3.956323e-01,9.377656e-01,9.375697e-01,3.187662e-02,1.858819e-07,1.984776e+01,0.000000e+00,1.984776e+01,2.116495e+01,1.618504e+02
3.449503e+04,3.992481e-01,3.419263e+04,3.957481e-01,9.378047e-01,9.375714e-01,3.187848e-02,1.858396e-07,1.984456e+01,0.000000e+00,1.984456e+01,2.116065e+01,1.618336e+02
3.450503e+04,3.993638e-01,3.420263e+04,3.958638e-01,9.378439e-01,9.375732e-01,3.188034e-02,1.857974e-07,1.984135e+01,0.000000e+00,1.984135e+01,2.115635e+01,1.618168e+02
3.451504e+04,3.994796e-01,3.421264e+04,3.959796e-01,9.378830e-01,9.375749e-01,3.188220e-02,1.857552e-07,1.983815e+01,0.000000e+00,1.983815e+01,2.115205e+01,1.618001e+02
3.452504e+04,3.995953e-01,3.422264e+04,3.960953e-01,9.379679e-01,9.375767e-01,3.188405e-02,1.857131e-07,1.983814e+01,0.000000e+00,1.983814e+01,2.115012e+01,1.617341e+02
3.453504e+04,3.997111e-01,3.423264e+04,3.962111e-01,9.380531e-01,9.375784e-01,3.188591e-02,1.856709e-07,1.983814e+01,0.000000e+00,1.983814e+01,2.114820e+01,1.616680e+02
3.454504e+04,3.998268e-01,3.424264e+04,3.963268e-01,9.381382e-01,9.375801e-01,3.188777e-02,1.856288e-07,1.983814e+01,0.000000e+00,1.983814e+01,2.114629e+01,1.616018e+02
3.455504e+04,3.999426e-01,3.425264e+04,3.964426e-01,9.382233e-01,9.375819e-01,3.188962e-02,1.855867e-07,1.983814e+01,0.000000e+00,1.983814e+01,2.114437e+01,1.615357e+02
3.456504e+04,4.000583e-01,3.426264e+04,3.965583e-01,9.383084e-01,9.375836e-01,3.189148e-02,1.855446e-07,1.983814e+01,0.000000e+00,1.983814e+01,2.114245e+01,1.614695e+02
3.457504e+04,4.001741e-01,3.427264e+04,3.966741e-01,9.383935e-01,9.375854e-01,3.189333e-02,1.855026e-07,1.983814e+01,0.000000e+00,1.983814e+01,2.114053e+01,1.614034e+02
3.458504e+04,4.002898e-01,3.428264e+04,3.967898e-01,9.384464e-01,9.375871e-01,3.189519e-02,1.854606e-07,1.983913e+01,0.000000e+00,1.983913e+01,2.114040e+01,1.613843e+02
3.459504e+04,4.004056e-01,3.429264e+04,3.969056e-01,9.384976e-01,9.375888e-01,3.189704e-02,1.854186e-07,1.984018e+01,0.000000e+00,1.984018e+01,2.114037e+01,1.613678e+02
3.460504e+04,4.005213e-01,3.430264e+04,3.970213e-01,9.385487e-01,9.375906e-01,3.189890e-02,1.853766e-07,1.984123e+01,0.000000e+00,1.984123e+01,2.114033e+01,1.613512e+02
3.461504e+04,4.006371e-01,3.431264e+04,3.971371e-01,9.385999e-01,9.375923e-01,3.190075e-02,1.853347e-07,1.984228e+01,0.000000e+00,1.984228e+01,2.114030e+01,1.613347e+02
3.462504e+04,4.007528e-01,3.432264e+04,3.972528e-01,9.386511e-01,9.375940e-01,3.190260e-02,1.852928e-07,1.984333e+01,0.000000e+00,1.984333e+01,2.114026e+01,1.613182e+02
3.463504e+04,4.008686e-01,3.433264e+04,3.973686e-01,9.387022e-01,9.375958e-01,3.190446e-02,1.852509e-07,1.984438e+01,0.000000e+00,1.984438e+01,2.114023e+01,1.613016e+02
3.464505e+04,4.009843e-01,3.434265e+04,3.974843e-01,9.385925e-01,9.375975e-01,3.190631e-02,1.852090e-07,1.984741e+01,0.000000e+00,1.984741e+01,2.114593e+01,1.613767e+02
3.465505e+04,4.011001e-01,3.435265e+04,3.976001e-01,9.384652e-01,9.375993e-01,3.190816e-02,1.851672e-07,1.985067e+01,0.000000e+00,1.985067e+01,2.115227e+01,1.614618e+02
3.466505e+04,4.012158e-01,3.436265e+04,3.977158e-01,9.383379e-01,9.376010e-01,3.191001e-02,1.851254e-07,1.985392e+01,0.000000e+00,1.985392e+01,2.115860e+01,1.615469e+02
3.467505e+04,4.013316e-01,3.437265e+04,3.978316e-01,9.382106e-01,9.376027e-01,3.191187e-02,1.850836e-07,1.985717e+01,0.000000e+00,1.985717e+01,2.116494e+01,1.616320e+02
3.468505e+04,4.014473e-01,3.438265e+04,3.979473e-01,9.380833e-01,9.376045e-01,3.191372e-02,1.850418e-07,1.986042e+01,0.000000e+00,1.986042e+01,2.117128e+01,1.617171e+02
3.469505e+04,4.015631e-01,3.439265e+04,3.980631e-01,9.379573e-01,9.376062e-01,3.191557e-02,1.850001e-07,1.986353e+01,0.000000e+00,1.986353e+01,2.117744e+01,1.618022e+02
3.470505e+04,4.016788e-01,3.440265e+04,3.981788e-01,9.378805e-01,9.376079e-01,3.191742e-02,1.849584e-07,1.986142e+01,0.000000e+00,1.986142e+01,2.117692e+01,1.618849e+02
3.471505e+04,4.017946e-01,3.441265e+04,3.982946e-01,9.378036e-01,9.376097e-01,3.191927e-02,1.849167e-07,1.985931e+01,0.000000e+00,1.985931e+01,2.117641e+01,1.619675e+02
3.472505e+04,4.019103e-01,3.442265e+04,3.984103e-01,9.377268e-01,9.376114e-01,3.192111e-02,1.848750e-07,1.985720e+01,0.000000e+00,1.985720e+01,2.117589e+01,1.620502e+02
3.473505e+04,4.020261e-01,3.443265e+04,3.985261e-01,9.376500e-01,9.376131e-01,3.192296e-02,1.848333e-07,1.985509e+01,0.000000e+00,1.985509e+01,2.117538e+01,1.621329e+02
3.474505e+04,4.021418e-01,3.444265e+04,3.986418e-01,9.375732e-01,9.376149e-01,3.192481e-02,1.847917e-07,1.985298e+01,0.000000e+00,1.985298e+01,2.117486e+01,1.622156e+02
3.475505e+04,4.022576e-01,3.445265e+04,3.987576e-01,9.374963e-01,9.376166e-01,3.192666e-02,1.847501e-07,1.985087e+01,0.000000e+00,1.985087e+01,2.117435e+01,1.622983e+02
3.476505e+04,4.023733e-01,3.446265e+04,3.988733e-01,9.374610e-01,9.376183e-01,3.192851e-02,1.847086e-07,1.985188e+01,0.000000e+00,1.985188e+01,2.117622e+01,1.623493e+02
3.477506e+04,4.024891e-01,3.447266e+04,3.989891e-01,9.374266e-01,9.376201e-01,3.193035e-02,1.846670e-07,1.985296e+01,0.000000e+00,1.985296e+01,2.117814e+01,1.623996e+02
3.478506e+04,4.026048e-01,3.448266e+04,3.991048e-01,9.373922e-01,9.376218e-01,3.193220e-02,1.846255e-07,1.985403e+01,0.000000e+00,1.985403e+01,2.118007e+01,1.624499e+02
3.479506e+04,4.027206e-01,3.449266e+04,3.992206e-01,9.373578e-01,9.376235e-01,3.193405e-02,1.845840e-07,1.985511e+01,0.000000e+00,1.985511e+01,2.118200e+01,1.625002e+02
3.480506e+04,4.028363e-01,3.450266e+04,3.993363e-01,9.373234e-01,9.376253e-01,3.193589e-02,1.845425e-07,1.985618e+01,0.000000e+00,1.985618e+01,2.118392e+01,1.625506e+02
3.481506e+04,4.029521e-01,3.451266e+04,3.994521e-01,9.372895e-01,9.376270e-01,3.193774e-02,1.845011e-07,1.985726e+01,0.000000e+00,1.985726e+01,2.118583e+01,1.626000e+02
3.482506e+04,4.030678e-01,3.452266e+04,3.995678e-01,9.372827e-01,9.376287e-01,3.193958e-02,1.844597e-07,1.985831e+01,0.000000e+00,1.985831e+01,2.118711e+01,1.626000e+02
3.483506e+04,4.031836e-01,3.453266e+04,3.996836e-01,9.372759e-01,9.376304e-01,3.194143e-02,1.844183e-07,1.985936e+01,0.000000e+00,1.985936e+01,2.118838e+01,1.626000e+02
3.484506e+04,4.032993e-01,3.454266e+04,3.997993e-01,9.372691e-01,9.376322e-01,3.194327e-02,1.843769e-07,1.986041e+01,0.000000e+00,1.986041e+01,2.118965e+01,1.626000e+02
3.485506e+04,4.034151e-01,3.455266e+04,3.999151e-01,9.372623e-01,9.376339e-01,3.194512e-02,1.843355e-07,1.986146e+01,0.000000e+00,1.986146e+01,2.119093e+01,1.626000e+02
3.486506e+04,4.035308e-01,3.456266e+04,4.000308e-01,9.372555e-01,9.376356e-01,3.194696e-02,1.842942e-07,1.986251e+01,0.000000e+00,1.986251e+01,2.119220e+01,1.626000e+02
3.487506e+04,4.036466e-01,3.457266e+04,4.001466e-01,9.372487e-01,9.376374e-01,3.194880e-02,1.842529e-07,1.986356e+01,0.000000e+00,1.986356e+01,2.119347e+01,1.626000e+02
3.488506e+04,4.037623e-01,3.458266e+04,4.002623e-01,9.372485e-01,9.376391e-01,3.195064e-02,1.842116e-07,1.986359e+01,0.000000e+00,1.986359e+01,2.119351e+01,1.626000e+02
3.489506e+04,4.038781e-01,3.459266e+04,4.003781e-01,9.372485e-01,9.376408e-01,3.195249e-02,1.841704e-07,1.986359e+01,0.000000e+00,1.986359e+01,2.119351e+01,1.626000e+02
3.490507e+04,4.039938e-01,3.460267e+04,4.004938e-01,9.372485e-01,9.376425e-01,3.195433e-02,1.841292e-07,1.986359e+01,0.000000e+00,1.986359e+01,2.119351e+01,1.626000e+02
3.491507e+04,4.041096e-01,3.461267e+04,4.006096e-01,9.372485e-01,9.376443e-01,3.195617e-02,1.840880e-07,1.986359e+01,0.000000e+00,1.986359e+01,2.119351e+01,1.626000e+02
3.492507e+04,4.042253e-01,3.462267e+04,4.007253e-01,9.372485e-01,9.376460e-01,3.195801e-02,1.840468e-07,1.986359e+01,0.000000e+00,1.986359e+01,2.119351e+01,1.626000e+02
3.493507e+04,4.043411e-01,3.463267e+04,4.008411e-01,9.372486e-01,9.376477e-01,3.195985e-02,1.840056e-07,1.986357e+01,0.000000e+00,1.986357e+01,2.119349e+01,1.625995e+02
3.494507e+04,4.044568e-01,3.464267e+04,4.009568e-01,9.372623e-01,9.376494e-01,3.196169e-02,1.839645e-07,1.986146e+01,0.000000e+00,1.986146e+01,2.119093e+01,1.625499e+02
3.495507e+04,4.045726e-01,3.465267e+04,4.010726e-01,9.372760e-01,9.376512e-01,3.196353e-02,1.839234e-07,1.985935e+01,0.000000e+00,1.985935e+01,2.118837e+01,1.625003e+02
3.496507e+04,4.046883e-01,3.466267e+04,4.011883e-01,9.372896e-01,9.376529e-01,3.196537e-02,1.838823e-07,1.985724e+01,0.000000e+00,1.985724e+01,2.118581e+01,1.624507e+02
3.497507e+04,4.048041e-01,3.467267e+04,4.013041e-01,9.373033e-01,9.376546e-01,3.196721e-02,1.838412e-07,1.985513e+01,0.000000e+00,1.985513e+01,2.118325e+01,1.624011e+02
3.498507e+04,4.049198e-01,3.468267e+04,4.014198e-01,9.373170e-01,9.376563e-01,3.196905e-02,1.838002e-07,1.985302e+01,0.000000e+00,1.985302e+01,2.118069e+01,1.623515e+02
3.499507e+04,4.050356e-01,3.469267e+04,4.015356e-01,9.373307e-01,9.376581e-01,3.197088e-02,1.837592e-07,1.985091e+01,0.000000e+00,1.985091e+01,2.117813e+01,1.623019e+02
3.500507e+04,4.051513e-01,3.470267e+04,4.016513e-01,9.374026e-01,9.376598e-01,3.197272e-02,1.837182e-07,1.984878e+01,0.000000e+00,1.984878e+01,2.117423e+01,1.622677e+02
3.501507e+04,4.052671e-01,3.471267e+04,4.017671e-01,9.374768e-01,9.376615e-01,3.197456e-02,1.836772e-07,1.984665e+01,0.000000e+00,1.984665e+01,2.117029e+01,1.622342e+02
3.502507e+04,4.053828e-01,3.472267e+04,4.018828e-01,9.375511e-01,9.376632e-01,3.197640e-02,1.836363e-07,1.984452e+01,0.000000e+00,1.984452e+01,2.116634e+01,1.622006e+02
3.503508e+04,4.054986e-01,3.473268e+04,4.019986e-01,9.376253e-01,9.376650e-01,3.197823e-02,1.835954e-07,1.984239e+01,0.000000e+00,1.984239e+01,2.116239e+01,1.621671e+02
3.504508e+04,4.056143e-01,3.474268e+04,4.021143e-01,9.376996e-01,9.376667e-01,3.198007e-02,1.835545e-07,1.984027e+01,0.000000e+00,1.984027e+01,2.115845e+01,1.621335e+02
3.505508e+04,4.057301e-01,3.475268e+04,4.022301e-01,9.377738e-01,9.376684e-01,3.198190e-02,1.835136e-07,1.983814e+01,0.000000e+00,1.983814e+01,2.115450e+01,1.621000e+02
3.506508e+04,4.058458e-01,3.476268e+04,4.023458e-01,9.377660e-01,9.376701e-01,3.198374e-02,1.834728e-07,1.984130e+01,0.000000e+00,1.984130e+01,2.115805e+01,1.620835e+02
3.507508e+04,4.059616e-01,3.477268e+04,4.024616e-01,9.377582e-01,9.376718e-01,3.198557e-02,1.834320e-07,1.984446e+01,0.000000e+00,1.984446e+01,2.116159e+01,1.620669e+02
3.508508e+04,4.060773e-01,3.478268e+04,4.025773e-01,9.377504e-01,9.376736e-01,3.198741e-02,1.833912e-07,1.984762e+01,0.000000e+00,1.984762e+01,2.116514e+01,1.620504e+02
3.509508e+04,4.061931e-01,3.479268e+04,4.026931e-01,9.377427e-01,9.376753e-01,3.198924e-02,1.833504e-07,1.985077e+01,0.000000e+00,1.985077e+01,2.116868e+01,1.620338e+02
3.510508e+04,4.063088e-01,3.480268e+04,4.028088e-01,9.377349e-01,9.376770e-01,3.199107e-02,1.833097e-07,1.985393e+01,0.000000e+00,1.985393e+01,2.117222e+01,1.620173e+02
3.511508e+04,4.064246e-01,3.481268e+04,4.029246e-01,9.377271e-01,9.376787e-01,3.199291e-02,1.832689e-07,1.985709e+01,0.000000e+00,1.985709e+01,2.117577e+01,1.620008e+02
3.512508e+04,4.065403e-01,3.482268e+04,4.030403e-01,9.376810e-01,9.376804e-01,3.199474e-02,1.832282e-07,1.985622e+01,0.000000e+00,1.985622e+01,2.117588e+01,1.620480e+02
3.513508e+04,4.066561e-01,3.483268e+04,4.031561e-01,9.376330e-01,9.376822e-01,3.199657e-02,1.831876e-07,1.985514e+01,0.000000e+00,1.985514e+01,2.117581e+01,1.620983e+02
3.514508e+04,4.067718e-01,3.484268e+04,4.032718e-01,9.375849e-01,9.376839e-01,3.199840e-02,1.831469e-07,1.985406e+01,0.000000e+00,1.985406e+01,2.117575e+01,1.621486e+02
3.515508e+04,4.068876e-01,3.485268e+04,4.033876e-01,9.375369e-01,9.376856e-01,3.200024e-02,1.831063e-07,1.985299e+01,0.000000e+00,1.985299e+01,2.117569e+01,1.621989e+02
3.516509e+04,4.070033e-01,3.486269e+04,4.035033e-01,9.374889e-01,9.376873e-01,3.200207e-02,1.830657e-07,1.985191e+01,0.000000e+00,1.985191e+01,2.117562e+01,1.622493e+02
3.517509e+04,4.071191e-01,3.487269e+04,4.036191e-01,9.374408e-01,9.376890e-01,3.200390e-02,1.830251e-07,1.985084e+01,0.000000e+00,1.985084e+01,2.117556e+01,1.622996e+02
3.518509e+04,4.072348e-01,3.488269e+04,4.037348e-01,9.374026e-01,9.376907e-01,3.200573e-02,1.829845e-07,1.985189e+01,0.000000e+00,1.985189e+01,2.117756e+01,1.623166e+02
3.519509e+04,4.073506e-01,3.489269e+04,4.038506e-01,9.373644e-01,9.376925e-01,3.200756e-02,1.829440e-07,1.985297e+01,0.000000e+00,1.985297e+01,2.117957e+01,1.623334e+02
3.520509e+04,4.074663e-01,3.490269e+04,4.039663e-01,9.373262e-01,9.376942e-01,3.200939e-02,1.829035e-07,1.985405e+01,0.000000e+00,1.985405e+01,2.118158e+01,1.623502e+02
3.521509e+04,4.075820e-01,3.491269e+04,4.040820e-01,9.372880e-01,9.376959e-01,3.201122e-02,1.828630e-07,1.985512e+01,0.000000e+00,1.985512e+01,2.118359e+01,1.623670e+02
3.522509e+04,4.076978e-01,3.492269e+04,4.041978e-01,9.372498e-01,9.376976e-01,3.201304e-02,1.828225e-07,1.985620e+01,0.000000e+00,1.985620e+01,2.118560e+01,1.623837e+02
3.523509e+04,4.078135e-01,3.493269e+04,4.043135e-01,9.372130e-01,9.376993e-01,3.201487e-02,1.827821e-07,1.985727e+01,0.000000e+00,1.985727e+01,2.118758e+01,1.624005e+02
3.524509e+04,4.079293e-01,3.494269e+04,4.044293e-01,9.372188e-01,9.377010e-01,3.201670e-02,1.827417e-07,1.985831e+01,0.000000e+00,1.985831e+01,2.118855e+01,1.624168e+02
3.525509e+04,4.080450e-01,3.495269e+04,4.045450e-01,9.372246e-01,9.377027e-01,3.201853e-02,1.827013e-07,1.985934e+01,0.000000e+00,1.985934e+01,2.118952e+01,1.624331e+02
3.526509e+04,4.081608e-01,3.496269e+04,4.046608e-01,9.372304e-01,9.377045e-01,3.202035e-02,1.826609e-07,1.986038e+01,0.000000e+00,1.986038e+01,2.119049e+01,1.624494e+02
3.527509e+04,4.082765e-01,3.497269e+04,4.047765e-01,9.372362e-01,9.377062e-01,3.202218e-02,1.826206e-07,1.986141e+01,0.000000e+00,1.986141e+01,2.119147e+01,1.624657e+02
3.528509e+04,4.083923e-01,3.498269e+04,4.048923e-01,9.372421e-01,9.377079e-01,3.202401e-02,1.825803e-07,1.986245e+01,0.000000e+00,1.986245e+01,2.119244e+01,1.624820e+02
3.529510e+04,4.085080e-01,3.499270e+04,4.050080e-01,9.372479e-01,9.377096e-01,3.202583e-02,1.825400e-07,1.986348e+01,0.000000e+00,1.986348e+01,2.119341e+01,1.624983e+02
3.530510e+04,4.086238e-01,3.500270e+04,4.051238e-01,9.372841e-01,9.377113e-01,3.202766e-02,1.824997e-07,1.986067e+01,0.000000e+00,1.986067e+01,2.118960e+01,1.624847e+02
3.531510e+04,4.087395e-01,3.501270e+04,4.052395e-01,9.373237e-01,9.377130e-01,3.202948e-02,1.824594e-07,1.985742e+01,0.000000e+00,1.985742e+01,2.118523e+01,1.624677e+02
3.532510e+04,4.088553e-01,3.502270e+04,4.053553e-01,9.373634e-01,9.377147e-01,3.203131e-02,1.824192e-07,1.985417e+01,0.000000e+00,1.985417e+01,2.118086e+01,1.624507e+02
3.533510e+04,4.089710e-01,3.503270e+04,4.054710e-01,9.374031e-01,9.377164e-01,3.203313e-02,1.823790e-07,1.985091e+01,0.000000e+00,1.985091e+01,2.117650e+01,1.624337e+02
3.534510e+04,4.090868e-01,3.504270e+04,4.055868e-01,9.374428e-01,9.377181e-01,3.203495e-02,1.823388e-07,1.984766e+01,0.000000e+00,1.984766e+01,2.117213e+01,1.624166e+02
3.535510e+04,4.092025e-01,3.505270e+04,4.057025e-01,9.374819e-01,9.377199e-01,3.203678e-02,1.822987e-07,1.984448e+01,0.000000e+00,1.984448e+01,2.116786e+01,1.623989e+02
3.536510e+04,4.093183e-01,3.506270e+04,4.058183e-01,9.374963e-01,9.377216e-01,3.203860e-02,1.822585e-07,1.984448e+01,0.000000e+00,1.984448e+01,2.116753e+01,1.623493e+02
3.537510e+04,4.094340e-01,3.507270e+04,4.059340e-01,9.375108e-01,9.377233e-01,3.204042e-02,1.822184e-07,1.984448e+01,0.000000e+00,1.984448e+01,2.116720e+01,1.622997e+02
3.538510e+04,4.095498e-01,3.508270e+04,4.060498e-01,9.375253e-01,9.377250e-01,3.204225e-02,1.821783e-07,1.984448e+01,0.000000e+00,1.984448e+01,2.116688e+01,1.622501e+02
3.539510e+04,4.096655e-01,3.509270e+04,4.061655e-01,9.375397e-01,9.377267e-01,3.204407e-02,1.821383e-07,1.984448e+01,0.000000e+00,1.984448e+01,2.116655e+01,1.622005e+02
3.540510e+04,4.097813e-01,3.510270e+04,4.062813e-01,9.375542e-01,9.377284e-01,3.204589e-02,1.820982e-07,1.984448e+01,0.000000e+00,1.984448e+01,2.116623e+01,1.621509e+02
3.541510e+04,4.098970e-01,3.511270e+04,4.063970e-01,9.375686e-01,9.377301e-01,3.204771e-02,1.820582e-07,1.984448e+01,0.000000e+00,1.984448e+01,2.116590e+01,1.621013e+02
3.542511e+04,4.100128e-01,3.512271e+04,4.065128e-01,9.376127e-01,9.377318e-01,3.204953e-02,1.820182e-07,1.984657e+01,0.000000e+00,1.984657e+01,2.116713e+01,1.620673e+02
3.543511e+04,4.101285e-01,3.513271e+04,4.066285e-01,9.376575e-01,9.377335e-01,3.205135e-02,1.819783e-07,1.984871e+01,0.000000e+00,1.984871e+01,2.116840e+01,1.620338e+02
3.544511e+04,4.102443e-01,3.514271e+04,4.067443e-01,9.377023e-01,9.377352e-01,3.205317e-02,1.819383e-07,1.985085e+01,0.000000e+00,1.985085e+01,2.116967e+01,1.620002e+02
3.545511e+04,4.103600e-01,3.515271e+04,4.068600e-01,9.377471e-01,9.377369e-01,3.205499e-02,1.818984e-07,1.985299e+01,0.000000e+00,1.985299e+01,2.117094e+01,1.619667e+02
3.546511e+04,4.104758e-01,3.516271e+04,4.069758e-01,9.377919e-01,9.377386e-01,3.205681e-02,1.818585e-07,1.985513e+01,0.000000e+00,1.985513e+01,2.117221e+01,1.619331e+02
3.547511e+04,4.105915e-01,3.517271e+04,4.070915e-01,9.378363e-01,9.377403e-01,3.205863e-02,1.818186e-07,1.985724e+01,0.000000e+00,1.985724e+01,2.117346e+01,1.618998e+02
3.548511e+04,4.107073e-01,3.518271e+04,4.072073e-01,9.378508e-01,9.377420e-01,3.206045e-02,1.817787e-07,1.985724e+01,0.000000e+00,1.985724e+01,2.117314e+01,1.618832e+02
3.549511e+04,4.108230e-01,3.519271e+04,4.073230e-01,9.378652e-01,9.377438e-01,3.206226e-02,1.817389e-07,1.985724e+01,0.000000e+00,1.985724e+01,2.117281e+01,1.618667e+02
3.550511e+04,4.109388e-01,3.520271e+04,4.074388e-01,9.378797e-01,9.377455e-01,3.206408e-02,1.816991e-07,1.985724e+01,0.000000e+00,1.985724e+01,2.117248e+01,1.618502e+02
3.551511e+04,4.110545e-01,3.521271e+04,4.075545e-01,9.378942e-01,9.377472e-01,3.206590e-02,1.816593e-07,1.985724e+01,0.000000e+00,1.985724e+01,2.117216e+01,1.618336e+02
3.552511e+04,4.111703e-01,3.522271e+04,4.076703e-01,9.379086e-01,9.377489e-01,3.206771e-02,1.816195e-07,1.985724e+01,0.000000e+00,1.985724e+01,2.117183e+01,1.618171e+02
3.553511e+04,4.112860e-01,3.523271e+04,4.077860e-01,9.379231e-01,9.377506e-01,3.206953e-02,1.815798e-07,1.985724e+01,0.000000e+00,1.985724e+01,2.117150e+01,1.618006e+02
3.554511e+04,4.114018e-01,3.524271e+04,4.079018e-01,9.378101e-01,9.377523e-01,3.207135e-02,1.815401e-07,1.985724e+01,0.000000e+00,1.985724e+01,2.117405e+01,1.618798e+02
3.555512e+04,4.115175e-01,3.525272e+04,4.080175e-01,9.376926e-01,9.377540e-01,3.207316e-02,1.815004e-07,1.985724e+01,0.000000e+00,1.985724e+01,2.117671e+01,1.619625e+02
3.556512e+04,4.116333e-01,3.526272e+04,4.081333e-01,9.375750e-01,9.377557e-01,3.207498e-02,1.814607e-07,1.985724e+01,0.000000e+00,1.985724e+01,2.117936e+01,1.620452e+02
3.557512e+04,4.117490e-01,3.527272e+04,4.082490e-01,9.374575e-01,9.377574e-01,3.207679e-02,1.814211e-07,1.985724e+01,0.000000e+00,1.985724e+01,2.118202e+01,1.621279e+02
3.558512e+04,4.118648e-01,3.528272e+04,4.083648e-01,9.373400e-01,9.377591e-01,3.207860e-02,1.813814e-07,1.985724e+01,0.000000e+00,1.985724e+01,2.118467e+01,1.622106e+02
3.559512e+04,4.119805e-01,3.529272e+04,4.084805e-01,9.372224e-01,9.377608e-01,3.208042e-02,1.813418e-07,1.985724e+01,0.000000e+00,1.985724e+01,2.118733e+01,1.622932e+02
3.560512e+04,4.120963e-01,3.530272e+04,4.085963e-01,9.371661e-01,9.377625e-01,3.208223e-02,1.813023e-07,1.985627e+01,0.000000e+00,1.985627e+01,2.118757e+01,1.623456e+02
3.561512e+04,4.122120e-01,3.531272e+04,4.087120e-01,9.371152e-01,9.377642e-01,3.208404e-02,1.812627e-07,1.985521e+01,0.000000e+00,1.985521e+01,2.118758e+01,1.623952e+02
3.562512e+04,4.123278e-01,3.532272e+04,4.088278e-01,9.370643e-01,9.377659e-01,3.208586e-02,1.812232e-07,1.985415e+01,0.000000e+00,1.985415e+01,2.118760e+01,1.624448e+02
3.563512e+04,4.124435e-01,3.533272e+04,4.089435e-01,9.370134e-01,9.377676e-01,3.208767e-02,1.811837e-07,1.985309e+01,0.000000e+00,1.985309e+01,2.118762e+01,1.624944e+02
3.564512e+04,4.125593e-01,3.534272e+04,4.090593e-01,9.369625e-01,9.377693e-01,3.208948e-02,1.811442e-07,1.985203e+01,0.000000e+00,1.985203e+01,2.118764e+01,1.625440e+02
3.565512e+04,4.126750e-01,3.535272e+04,4.091750e-01,9.369116e-01,9.377710e-01,3.209129e-02,1.811047e-07,1.985096e+01,0.000000e+00,1.985096e+01,2.118766e+01,1.625936e+02
3.566512e+04,4.127908e-01,3.536272e+04,4.092908e-01,9.368928e-01,9.377727e-01,3.209310e-02,1.810653e-07,1.985272e+01,0.000000e+00,1.985272e+01,2.118996e+01,1.626296e+02
3.567512e+04,4.129065e-01,3.537272e+04,4.094065e-01,9.368787e-01,9.377744e-01,3.209491e-02,1.810258e-07,1.985489e+01,0.000000e+00,1.985489e+01,2.119259e+01,1.626637e+02
