Repository: brandonlampe/CS_Data

# Comments For Consolidation Test: 175_01
_Note:_ herein, the phrase "TEST-NUMBER" will imply the insertion of "175_01".  This format will
often be used when describing local directories.

Following the initial increase in pressure from zero to 19.8 MPa with the Isco Pump.
Schuler gauges did not function during this test; therefore, deformation during initial loading was

## Test Data
Raw test data is contained in: TEST-NUMBER.xlsx

Additionally, calculated values of fractional density have been calculated in TEST-NUMBER.xlsx and
exported to TEST-NUMBER.csv, where the .csv file format allows for easy cross-platform importing
and analysis.

File: UNM_WP_HY_175_01/CREEP_FIT/175_01_CREEP_OUT.csv (part 18 of 31)
Analysis by Brandon Lampe, performed on: 2016/07/04 16:03:07
Experimental results below begin at: 2015/06/20 13:56:33
Duration (sec),Duration (day),Elapsed Time (sec),Elapsed Time (day),Interpolated Fractional Density,Fit to Fractional Density,Fit to Volume Strain,Fit to Volume Strain Rate (1/sec),Confining Pressure (MPa),Pore Pressure (MPa),Terzaghi Pressure (MPa),Solid Pressure (MPa),Temperature (C))
4.040549e+04,4.676561e-01,4.010309e+04,4.641561e-01,9.392093e-01,9.385398e-01,3.291078e-02,1.646247e-07,1.985724e+01,0.000000e+00,1.985724e+01,2.114251e+01,1.613769e+02
4.041549e+04,4.677719e-01,4.011309e+04,4.642719e-01,9.390933e-01,9.385413e-01,3.291243e-02,1.645943e-07,1.985724e+01,0.000000e+00,1.985724e+01,2.114512e+01,1.614608e+02
4.042549e+04,4.678876e-01,4.012309e+04,4.643876e-01,9.389773e-01,9.385429e-01,3.291408e-02,1.645638e-07,1.985724e+01,0.000000e+00,1.985724e+01,2.114773e+01,1.615447e+02
4.043549e+04,4.680034e-01,4.013309e+04,4.645034e-01,9.388614e-01,9.385444e-01,3.291572e-02,1.645333e-07,1.985724e+01,0.000000e+00,1.985724e+01,2.115034e+01,1.616285e+02
4.044549e+04,4.681191e-01,4.014309e+04,4.646191e-01,9.387454e-01,9.385460e-01,3.291737e-02,1.645029e-07,1.985724e+01,0.000000e+00,1.985724e+01,2.115296e+01,1.617124e+02
4.045549e+04,4.682349e-01,4.015309e+04,4.647349e-01,9.386295e-01,9.385475e-01,3.291901e-02,1.644725e-07,1.985724e+01,0.000000e+00,1.985724e+01,2.115557e+01,1.617963e+02
4.046549e+04,4.683506e-01,4.016309e+04,4.648506e-01,9.385313e-01,9.385491e-01,3.292066e-02,1.644420e-07,1.985922e+01,0.000000e+00,1.985922e+01,2.115989e+01,1.618623e+02
4.047549e+04,4.684664e-01,4.017309e+04,4.649664e-01,9.384340e-01,9.385506e-01,3.292230e-02,1.644116e-07,1.986129e+01,0.000000e+00,1.986129e+01,2.116429e+01,1.619275e+02
4.048550e+04,4.685821e-01,4.018310e+04,4.650821e-01,9.383367e-01,9.385521e-01,3.292395e-02,1.643813e-07,1.986336e+01,0.000000e+00,1.986336e+01,2.116869e+01,1.619927e+02
4.049550e+04,4.686979e-01,4.019310e+04,4.651979e-01,9.382394e-01,9.385537e-01,3.292559e-02,1.643509e-07,1.986542e+01,0.000000e+00,1.986542e+01,2.117309e+01,1.620580e+02
4.050550e+04,4.688136e-01,4.020310e+04,4.653136e-01,9.381421e-01,9.385552e-01,3.292723e-02,1.643205e-07,1.986749e+01,0.000000e+00,1.986749e+01,2.117749e+01,1.621232e+02
4.051550e+04,4.689294e-01,4.021310e+04,4.654294e-01,9.380448e-01,9.385568e-01,3.292888e-02,1.642902e-07,1.986956e+01,0.000000e+00,1.986956e+01,2.118189e+01,1.621884e+02
4.052550e+04,4.690451e-01,4.022310e+04,4.655451e-01,9.379842e-01,9.385583e-01,3.293052e-02,1.642599e-07,1.986730e+01,0.000000e+00,1.986730e+01,2.118084e+01,1.622276e+02
4.053550e+04,4.691609e-01,4.023310e+04,4.656609e-01,9.379315e-01,9.385598e-01,3.293216e-02,1.642296e-07,1.986409e+01,0.000000e+00,1.986409e+01,2.117862e+01,1.622611e+02
4.054550e+04,4.692766e-01,4.024310e+04,4.657766e-01,9.378788e-01,9.385614e-01,3.293380e-02,1.641993e-07,1.986089e+01,0.000000e+00,1.986089e+01,2.117639e+01,1.622947e+02
4.055550e+04,4.693924e-01,4.025310e+04,4.658924e-01,9.378261e-01,9.385629e-01,3.293545e-02,1.641690e-07,1.985768e+01,0.000000e+00,1.985768e+01,2.117416e+01,1.623282e+02
4.056550e+04,4.695081e-01,4.026310e+04,4.660081e-01,9.377734e-01,9.385645e-01,3.293709e-02,1.641388e-07,1.985448e+01,0.000000e+00,1.985448e+01,2.117194e+01,1.623618e+02
4.057550e+04,4.696239e-01,4.027310e+04,4.661239e-01,9.377207e-01,9.385660e-01,3.293873e-02,1.641085e-07,1.985127e+01,0.000000e+00,1.985127e+01,2.116971e+01,1.623953e+02
4.058550e+04,4.697396e-01,4.028310e+04,4.662396e-01,9.377102e-01,9.385676e-01,3.294037e-02,1.640783e-07,1.985083e+01,0.000000e+00,1.985083e+01,2.116947e+01,1.624144e+02
4.059550e+04,4.698554e-01,4.029310e+04,4.663554e-01,9.377065e-01,9.385691e-01,3.294201e-02,1.640481e-07,1.985083e+01,0.000000e+00,1.985083e+01,2.116955e+01,1.624312e+02
4.060550e+04,4.699711e-01,4.030310e+04,4.664711e-01,9.377029e-01,9.385706e-01,3.294365e-02,1.640179e-07,1.985083e+01,0.000000e+00,1.985083e+01,2.116964e+01,1.624480e+02
4.061551e+04,4.700869e-01,4.031311e+04,4.665869e-01,9.376992e-01,9.385722e-01,3.294529e-02,1.639877e-07,1.985083e+01,0.000000e+00,1.985083e+01,2.116972e+01,1.624648e+02
4.062551e+04,4.702026e-01,4.032311e+04,4.667026e-01,9.376955e-01,9.385737e-01,3.294693e-02,1.639576e-07,1.985083e+01,0.000000e+00,1.985083e+01,2.116980e+01,1.624815e+02
4.063551e+04,4.703184e-01,4.033311e+04,4.668184e-01,9.376919e-01,9.385752e-01,3.294857e-02,1.639274e-07,1.985083e+01,0.000000e+00,1.985083e+01,2.116988e+01,1.624983e+02
4.064551e+04,4.704341e-01,4.034311e+04,4.669341e-01,9.377320e-01,9.385768e-01,3.295021e-02,1.638973e-07,1.984891e+01,0.000000e+00,1.984891e+01,2.116694e+01,1.624698e+02
4.065551e+04,4.705499e-01,4.035311e+04,4.670499e-01,9.377771e-01,9.385783e-01,3.295185e-02,1.638672e-07,1.984678e+01,0.000000e+00,1.984678e+01,2.116365e+01,1.624363e+02
4.066551e+04,4.706656e-01,4.036311e+04,4.671656e-01,9.378221e-01,9.385799e-01,3.295349e-02,1.638370e-07,1.984466e+01,0.000000e+00,1.984466e+01,2.116036e+01,1.624027e+02
4.067551e+04,4.707814e-01,4.037311e+04,4.672814e-01,9.378672e-01,9.385814e-01,3.295513e-02,1.638070e-07,1.984253e+01,0.000000e+00,1.984253e+01,2.115708e+01,1.623692e+02
4.068551e+04,4.708971e-01,4.038311e+04,4.673971e-01,9.379122e-01,9.385829e-01,3.295676e-02,1.637769e-07,1.984040e+01,0.000000e+00,1.984040e+01,2.115379e+01,1.623356e+02
4.069551e+04,4.710129e-01,4.039311e+04,4.675129e-01,9.379573e-01,9.385845e-01,3.295840e-02,1.637468e-07,1.983827e+01,0.000000e+00,1.983827e+01,2.115050e+01,1.623021e+02
4.070551e+04,4.711286e-01,4.040311e+04,4.676286e-01,9.380110e-01,9.385860e-01,3.296004e-02,1.637168e-07,1.983814e+01,0.000000e+00,1.983814e+01,2.114915e+01,1.622535e+02
4.071551e+04,4.712444e-01,4.041311e+04,4.677444e-01,9.380653e-01,9.385875e-01,3.296168e-02,1.636868e-07,1.983814e+01,0.000000e+00,1.983814e+01,2.114793e+01,1.622038e+02
4.072551e+04,4.713601e-01,4.042311e+04,4.678601e-01,9.381196e-01,9.385891e-01,3.296331e-02,1.636567e-07,1.983814e+01,0.000000e+00,1.983814e+01,2.114670e+01,1.621542e+02
4.073551e+04,4.714759e-01,4.043311e+04,4.679759e-01,9.381739e-01,9.385906e-01,3.296495e-02,1.636268e-07,1.983814e+01,0.000000e+00,1.983814e+01,2.114548e+01,1.621046e+02
4.074552e+04,4.715916e-01,4.044312e+04,4.680916e-01,9.382282e-01,9.385922e-01,3.296659e-02,1.635968e-07,1.983814e+01,0.000000e+00,1.983814e+01,2.114426e+01,1.620550e+02
4.075552e+04,4.717074e-01,4.045312e+04,4.682074e-01,9.382825e-01,9.385937e-01,3.296822e-02,1.635668e-07,1.983814e+01,0.000000e+00,1.983814e+01,2.114303e+01,1.620054e+02
4.076552e+04,4.718231e-01,4.046312e+04,4.683231e-01,9.383804e-01,9.385952e-01,3.296986e-02,1.635369e-07,1.983814e+01,0.000000e+00,1.983814e+01,2.114083e+01,1.619558e+02
4.077552e+04,4.719389e-01,4.047312e+04,4.684389e-01,9.384838e-01,9.385968e-01,3.297149e-02,1.635069e-07,1.983814e+01,0.000000e+00,1.983814e+01,2.113850e+01,1.619062e+02
4.078552e+04,4.720546e-01,4.048312e+04,4.685546e-01,9.385871e-01,9.385983e-01,3.297313e-02,1.634770e-07,1.983814e+01,0.000000e+00,1.983814e+01,2.113617e+01,1.618566e+02
4.079552e+04,4.721704e-01,4.049312e+04,4.686704e-01,9.386904e-01,9.385998e-01,3.297476e-02,1.634471e-07,1.983814e+01,0.000000e+00,1.983814e+01,2.113384e+01,1.618070e+02
4.080552e+04,4.722861e-01,4.050312e+04,4.687861e-01,9.387938e-01,9.386014e-01,3.297640e-02,1.634172e-07,1.983814e+01,0.000000e+00,1.983814e+01,2.113152e+01,1.617574e+02
4.081552e+04,4.724019e-01,4.051312e+04,4.689019e-01,9.388971e-01,9.386029e-01,3.297803e-02,1.633873e-07,1.983814e+01,0.000000e+00,1.983814e+01,2.112919e+01,1.617078e+02
4.082552e+04,4.725176e-01,4.052312e+04,4.690176e-01,9.389293e-01,9.386044e-01,3.297966e-02,1.633575e-07,1.983991e+01,0.000000e+00,1.983991e+01,2.113035e+01,1.617000e+02
4.083552e+04,4.726334e-01,4.053312e+04,4.691334e-01,9.389483e-01,9.386060e-01,3.298130e-02,1.633276e-07,1.984201e+01,0.000000e+00,1.984201e+01,2.113216e+01,1.617000e+02
4.084552e+04,4.727491e-01,4.054312e+04,4.692491e-01,9.389673e-01,9.386075e-01,3.298293e-02,1.632978e-07,1.984410e+01,0.000000e+00,1.984410e+01,2.113397e+01,1.617000e+02
4.085552e+04,4.728649e-01,4.055312e+04,4.693649e-01,9.389863e-01,9.386090e-01,3.298456e-02,1.632680e-07,1.984620e+01,0.000000e+00,1.984620e+01,2.113577e+01,1.617000e+02
4.086552e+04,4.729806e-01,4.056312e+04,4.694806e-01,9.390053e-01,9.386106e-01,3.298620e-02,1.632382e-07,1.984830e+01,0.000000e+00,1.984830e+01,2.113758e+01,1.617000e+02
4.087553e+04,4.730964e-01,4.057313e+04,4.695964e-01,9.390243e-01,9.386121e-01,3.298783e-02,1.632084e-07,1.985040e+01,0.000000e+00,1.985040e+01,2.113939e+01,1.617000e+02
4.088553e+04,4.732121e-01,4.058313e+04,4.697121e-01,9.389769e-01,9.386136e-01,3.298946e-02,1.631786e-07,1.985083e+01,0.000000e+00,1.985083e+01,2.114091e+01,1.617133e+02
4.089553e+04,4.733279e-01,4.059313e+04,4.698279e-01,9.389125e-01,9.386152e-01,3.299109e-02,1.631489e-07,1.985083e+01,0.000000e+00,1.985083e+01,2.114236e+01,1.617301e+02
4.090553e+04,4.734436e-01,4.060313e+04,4.699436e-01,9.388481e-01,9.386167e-01,3.299272e-02,1.631191e-07,1.985083e+01,0.000000e+00,1.985083e+01,2.114381e+01,1.617469e+02
4.091553e+04,4.735594e-01,4.061313e+04,4.700594e-01,9.387836e-01,9.386182e-01,3.299436e-02,1.630894e-07,1.985083e+01,0.000000e+00,1.985083e+01,2.114526e+01,1.617637e+02
4.092553e+04,4.736751e-01,4.062313e+04,4.701751e-01,9.387192e-01,9.386198e-01,3.299599e-02,1.630597e-07,1.985083e+01,0.000000e+00,1.985083e+01,2.114672e+01,1.617804e+02
4.093553e+04,4.737909e-01,4.063313e+04,4.702909e-01,9.386548e-01,9.386213e-01,3.299762e-02,1.630300e-07,1.985083e+01,0.000000e+00,1.985083e+01,2.114817e+01,1.617972e+02
4.094553e+04,4.739066e-01,4.064313e+04,4.704066e-01,9.385974e-01,9.386228e-01,3.299925e-02,1.630003e-07,1.985083e+01,0.000000e+00,1.985083e+01,2.114946e+01,1.618426e+02
4.095553e+04,4.740224e-01,4.065313e+04,4.705224e-01,9.385415e-01,9.386243e-01,3.300088e-02,1.629706e-07,1.985083e+01,0.000000e+00,1.985083e+01,2.115072e+01,1.618937e+02
4.096553e+04,4.741381e-01,4.066313e+04,4.706381e-01,9.384856e-01,9.386259e-01,3.300251e-02,1.629410e-07,1.985083e+01,0.000000e+00,1.985083e+01,2.115198e+01,1.619448e+02
4.097553e+04,4.742539e-01,4.067313e+04,4.707539e-01,9.384296e-01,9.386274e-01,3.300414e-02,1.629114e-07,1.985083e+01,0.000000e+00,1.985083e+01,2.115324e+01,1.619958e+02
4.098553e+04,4.743696e-01,4.068313e+04,4.708696e-01,9.383737e-01,9.386289e-01,3.300577e-02,1.628817e-07,1.985083e+01,0.000000e+00,1.985083e+01,2.115450e+01,1.620469e+02
4.099553e+04,4.744854e-01,4.069313e+04,4.709854e-01,9.383177e-01,9.386305e-01,3.300739e-02,1.628521e-07,1.985083e+01,0.000000e+00,1.985083e+01,2.115576e+01,1.620979e+02
4.100554e+04,4.746011e-01,4.070314e+04,4.711011e-01,9.383023e-01,9.386320e-01,3.300902e-02,1.628225e-07,1.985285e+01,0.000000e+00,1.985285e+01,2.115827e+01,1.620683e+02
4.101554e+04,4.747169e-01,4.071314e+04,4.712169e-01,9.382886e-01,9.386335e-01,3.301065e-02,1.627930e-07,1.985496e+01,0.000000e+00,1.985496e+01,2.116083e+01,1.620352e+02
4.102554e+04,4.748326e-01,4.072314e+04,4.713326e-01,9.382749e-01,9.386350e-01,3.301228e-02,1.627634e-07,1.985707e+01,0.000000e+00,1.985707e+01,2.116338e+01,1.620021e+02
4.103554e+04,4.749483e-01,4.073314e+04,4.714483e-01,9.382612e-01,9.386366e-01,3.301391e-02,1.627339e-07,1.985918e+01,0.000000e+00,1.985918e+01,2.116594e+01,1.619690e+02
4.104554e+04,4.750641e-01,4.074314e+04,4.715641e-01,9.382475e-01,9.386381e-01,3.301553e-02,1.627043e-07,1.986129e+01,0.000000e+00,1.986129e+01,2.116850e+01,1.619360e+02
4.105554e+04,4.751798e-01,4.075314e+04,4.716798e-01,9.382338e-01,9.386396e-01,3.301716e-02,1.626748e-07,1.986340e+01,0.000000e+00,1.986340e+01,2.117106e+01,1.619029e+02
4.106554e+04,4.752956e-01,4.076314e+04,4.717956e-01,9.382579e-01,9.386412e-01,3.301879e-02,1.626453e-07,1.985969e+01,0.000000e+00,1.985969e+01,2.116656e+01,1.618847e+02
4.107554e+04,4.754113e-01,4.077314e+04,4.719113e-01,9.382856e-01,9.386427e-01,3.302041e-02,1.626158e-07,1.985542e+01,0.000000e+00,1.985542e+01,2.116138e+01,1.618679e+02
4.108554e+04,4.755271e-01,4.078314e+04,4.720271e-01,9.383133e-01,9.386442e-01,3.302204e-02,1.625864e-07,1.985115e+01,0.000000e+00,1.985115e+01,2.115621e+01,1.618511e+02
4.109554e+04,4.756428e-01,4.079314e+04,4.721428e-01,9.383411e-01,9.386457e-01,3.302367e-02,1.625569e-07,1.984688e+01,0.000000e+00,1.984688e+01,2.115103e+01,1.618344e+02
4.110554e+04,4.757586e-01,4.080314e+04,4.722586e-01,9.383688e-01,9.386473e-01,3.302529e-02,1.625275e-07,1.984262e+01,0.000000e+00,1.984262e+01,2.114586e+01,1.618176e+02
4.111554e+04,4.758743e-01,4.081314e+04,4.723743e-01,9.383965e-01,9.386488e-01,3.302692e-02,1.624980e-07,1.983835e+01,0.000000e+00,1.983835e+01,2.114069e+01,1.618008e+02
4.112554e+04,4.759901e-01,4.082314e+04,4.724901e-01,9.384778e-01,9.386503e-01,3.302854e-02,1.624686e-07,1.983814e+01,0.000000e+00,1.983814e+01,2.113863e+01,1.617690e+02
4.113555e+04,4.761058e-01,4.083315e+04,4.726058e-01,9.385618e-01,9.386518e-01,3.303017e-02,1.624392e-07,1.983814e+01,0.000000e+00,1.983814e+01,2.113674e+01,1.617364e+02
4.114555e+04,4.762216e-01,4.084315e+04,4.727216e-01,9.386459e-01,9.386534e-01,3.303179e-02,1.624098e-07,1.983814e+01,0.000000e+00,1.983814e+01,2.113485e+01,1.617038e+02
4.115555e+04,4.763373e-01,4.085315e+04,4.728373e-01,9.387299e-01,9.386549e-01,3.303342e-02,1.623805e-07,1.983814e+01,0.000000e+00,1.983814e+01,2.113296e+01,1.616712e+02
4.116555e+04,4.764531e-01,4.086315e+04,4.729531e-01,9.388139e-01,9.386564e-01,3.303504e-02,1.623511e-07,1.983814e+01,0.000000e+00,1.983814e+01,2.113106e+01,1.616386e+02
4.117555e+04,4.765688e-01,4.087315e+04,4.730688e-01,9.388979e-01,9.386579e-01,3.303666e-02,1.623218e-07,1.983814e+01,0.000000e+00,1.983814e+01,2.112917e+01,1.616060e+02
4.118555e+04,4.766846e-01,4.088315e+04,4.731846e-01,9.389246e-01,9.386595e-01,3.303829e-02,1.622925e-07,1.983988e+01,0.000000e+00,1.983988e+01,2.113043e+01,1.615863e+02
4.119555e+04,4.768003e-01,4.089315e+04,4.733003e-01,9.389384e-01,9.386610e-01,3.303991e-02,1.622632e-07,1.984201e+01,0.000000e+00,1.984201e+01,2.113238e+01,1.615695e+02
4.120555e+04,4.769161e-01,4.090315e+04,4.734161e-01,9.389522e-01,9.386625e-01,3.304153e-02,1.622339e-07,1.984414e+01,0.000000e+00,1.984414e+01,2.113434e+01,1.615527e+02
4.121555e+04,4.770318e-01,4.091315e+04,4.735318e-01,9.389660e-01,9.386640e-01,3.304315e-02,1.622046e-07,1.984626e+01,0.000000e+00,1.984626e+01,2.113630e+01,1.615360e+02
4.122555e+04,4.771476e-01,4.092315e+04,4.736476e-01,9.389798e-01,9.386655e-01,3.304478e-02,1.621753e-07,1.984839e+01,0.000000e+00,1.984839e+01,2.113825e+01,1.615192e+02
4.123555e+04,4.772633e-01,4.093315e+04,4.737633e-01,9.389936e-01,9.386671e-01,3.304640e-02,1.621461e-07,1.985052e+01,0.000000e+00,1.985052e+01,2.114021e+01,1.615024e+02
4.124555e+04,4.773791e-01,4.094315e+04,4.738791e-01,9.389423e-01,9.386686e-01,3.304802e-02,1.621168e-07,1.985175e+01,0.000000e+00,1.985175e+01,2.114267e+01,1.615431e+02
4.125555e+04,4.774948e-01,4.095315e+04,4.739948e-01,9.388800e-01,9.386701e-01,3.304964e-02,1.620876e-07,1.985282e+01,0.000000e+00,1.985282e+01,2.114522e+01,1.615934e+02
4.126556e+04,4.776106e-01,4.096316e+04,4.741106e-01,9.388177e-01,9.386716e-01,3.305126e-02,1.620584e-07,1.985390e+01,0.000000e+00,1.985390e+01,2.114777e+01,1.616437e+02
4.127556e+04,4.777263e-01,4.097316e+04,4.742263e-01,9.387554e-01,9.386732e-01,3.305288e-02,1.620292e-07,1.985498e+01,0.000000e+00,1.985498e+01,2.115032e+01,1.616941e+02
4.128556e+04,4.778421e-01,4.098316e+04,4.743421e-01,9.386932e-01,9.386747e-01,3.305450e-02,1.620000e-07,1.985605e+01,0.000000e+00,1.985605e+01,2.115287e+01,1.617444e+02
4.129556e+04,4.779578e-01,4.099316e+04,4.744578e-01,9.386309e-01,9.386762e-01,3.305612e-02,1.619709e-07,1.985713e+01,0.000000e+00,1.985713e+01,2.115542e+01,1.617947e+02
4.130556e+04,4.780736e-01,4.100316e+04,4.745736e-01,9.385997e-01,9.386777e-01,3.305774e-02,1.619417e-07,1.985724e+01,0.000000e+00,1.985724e+01,2.115624e+01,1.618450e+02
4.131556e+04,4.781893e-01,4.101316e+04,4.746893e-01,9.385722e-01,9.386792e-01,3.305936e-02,1.619126e-07,1.985724e+01,0.000000e+00,1.985724e+01,2.115686e+01,1.618954e+02
4.132556e+04,4.783051e-01,4.102316e+04,4.748051e-01,9.385447e-01,9.386808e-01,3.306098e-02,1.618835e-07,1.985724e+01,0.000000e+00,1.985724e+01,2.115748e+01,1.619457e+02
4.133556e+04,4.784208e-01,4.103316e+04,4.749208e-01,9.385172e-01,9.386823e-01,3.306260e-02,1.618544e-07,1.985724e+01,0.000000e+00,1.985724e+01,2.115810e+01,1.619960e+02
4.134556e+04,4.785366e-01,4.104316e+04,4.750366e-01,9.384897e-01,9.386838e-01,3.306422e-02,1.618253e-07,1.985724e+01,0.000000e+00,1.985724e+01,2.115872e+01,1.620463e+02
4.135556e+04,4.786523e-01,4.105316e+04,4.751523e-01,9.384622e-01,9.386853e-01,3.306584e-02,1.617962e-07,1.985724e+01,0.000000e+00,1.985724e+01,2.115934e+01,1.620967e+02
4.136556e+04,4.787681e-01,4.106316e+04,4.752681e-01,9.384384e-01,9.386868e-01,3.306745e-02,1.617671e-07,1.985824e+01,0.000000e+00,1.985824e+01,2.116094e+01,1.621000e+02
4.137556e+04,4.788838e-01,4.107316e+04,4.753838e-01,9.384149e-01,9.386884e-01,3.306907e-02,1.617381e-07,1.985930e+01,0.000000e+00,1.985930e+01,2.116260e+01,1.621000e+02
4.138556e+04,4.789996e-01,4.108316e+04,4.754996e-01,9.383914e-01,9.386899e-01,3.307069e-02,1.617091e-07,1.986036e+01,0.000000e+00,1.986036e+01,2.116427e+01,1.621000e+02
4.139557e+04,4.791153e-01,4.109317e+04,4.756153e-01,9.383678e-01,9.386914e-01,3.307231e-02,1.616800e-07,1.986143e+01,0.000000e+00,1.986143e+01,2.116593e+01,1.621000e+02
4.140557e+04,4.792311e-01,4.110317e+04,4.757311e-01,9.383443e-01,9.386929e-01,3.307392e-02,1.616510e-07,1.986249e+01,0.000000e+00,1.986249e+01,2.116760e+01,1.621000e+02
4.141557e+04,4.793468e-01,4.111317e+04,4.758468e-01,9.383208e-01,9.386944e-01,3.307554e-02,1.616221e-07,1.986356e+01,0.000000e+00,1.986356e+01,2.116926e+01,1.621000e+02
4.142557e+04,4.794626e-01,4.112317e+04,4.759626e-01,9.383202e-01,9.386959e-01,3.307715e-02,1.615931e-07,1.986359e+01,0.000000e+00,1.986359e+01,2.116931e+01,1.621000e+02
4.143557e+04,4.795783e-01,4.113317e+04,4.760783e-01,9.383202e-01,9.386975e-01,3.307877e-02,1.615641e-07,1.986359e+01,0.000000e+00,1.986359e+01,2.116931e+01,1.621000e+02
4.144557e+04,4.796941e-01,4.114317e+04,4.761941e-01,9.383202e-01,9.386990e-01,3.308039e-02,1.615352e-07,1.986359e+01,0.000000e+00,1.986359e+01,2.116931e+01,1.621000e+02
4.145557e+04,4.798098e-01,4.115317e+04,4.763098e-01,9.383202e-01,9.387005e-01,3.308200e-02,1.615062e-07,1.986359e+01,0.000000e+00,1.986359e+01,2.116931e+01,1.621000e+02
4.146557e+04,4.799256e-01,4.116317e+04,4.764256e-01,9.383202e-01,9.387020e-01,3.308362e-02,1.614773e-07,1.986359e+01,0.000000e+00,1.986359e+01,2.116931e+01,1.621000e+02
4.147557e+04,4.800413e-01,4.117317e+04,4.765413e-01,9.383202e-01,9.387035e-01,3.308523e-02,1.614484e-07,1.986359e+01,0.000000e+00,1.986359e+01,2.116931e+01,1.621000e+02
4.148557e+04,4.801571e-01,4.118317e+04,4.766571e-01,9.383434e-01,9.387050e-01,3.308685e-02,1.614195e-07,1.986001e+01,0.000000e+00,1.986001e+01,2.116496e+01,1.620578e+02
4.149557e+04,4.802728e-01,4.119317e+04,4.767728e-01,9.383712e-01,9.387066e-01,3.308846e-02,1.613907e-07,1.985574e+01,0.000000e+00,1.985574e+01,2.115979e+01,1.620075e+02
4.150557e+04,4.803886e-01,4.120317e+04,4.768886e-01,9.383989e-01,9.387081e-01,3.309007e-02,1.613618e-07,1.985147e+01,0.000000e+00,1.985147e+01,2.115461e+01,1.619571e+02
4.151557e+04,4.805043e-01,4.121317e+04,4.770043e-01,9.384266e-01,9.387096e-01,3.309169e-02,1.613330e-07,1.984720e+01,0.000000e+00,1.984720e+01,2.114944e+01,1.619068e+02
4.152558e+04,4.806201e-01,4.122318e+04,4.771201e-01,9.384544e-01,9.387111e-01,3.309330e-02,1.613041e-07,1.984293e+01,0.000000e+00,1.984293e+01,2.114427e+01,1.618565e+02
4.153558e+04,4.807358e-01,4.123318e+04,4.772358e-01,9.384821e-01,9.387126e-01,3.309491e-02,1.612753e-07,1.983866e+01,0.000000e+00,1.983866e+01,2.113909e+01,1.618062e+02
4.154558e+04,4.808516e-01,4.124318e+04,4.773516e-01,9.385365e-01,9.387141e-01,3.309653e-02,1.612465e-07,1.983814e+01,0.000000e+00,1.983814e+01,2.113731e+01,1.617710e+02
4.155558e+04,4.809673e-01,4.125318e+04,4.774673e-01,9.385946e-01,9.387156e-01,3.309814e-02,1.612177e-07,1.983814e+01,0.000000e+00,1.983814e+01,2.113600e+01,1.617379e+02
4.156558e+04,4.810831e-01,4.126318e+04,4.775831e-01,9.386527e-01,9.387172e-01,3.309975e-02,1.611890e-07,1.983814e+01,0.000000e+00,1.983814e+01,2.113469e+01,1.617048e+02
4.157558e+04,4.811988e-01,4.127318e+04,4.776988e-01,9.387108e-01,9.387187e-01,3.310136e-02,1.611602e-07,1.983814e+01,0.000000e+00,1.983814e+01,2.113339e+01,1.616718e+02
4.158558e+04,4.813146e-01,4.128318e+04,4.778146e-01,9.387689e-01,9.387202e-01,3.310297e-02,1.611315e-07,1.983814e+01,0.000000e+00,1.983814e+01,2.113208e+01,1.616387e+02
4.159558e+04,4.814303e-01,4.129318e+04,4.779303e-01,9.388270e-01,9.387217e-01,3.310459e-02,1.611027e-07,1.983814e+01,0.000000e+00,1.983814e+01,2.113077e+01,1.616056e+02
4.160558e+04,4.815461e-01,4.130318e+04,4.780461e-01,9.388989e-01,9.387232e-01,3.310620e-02,1.610740e-07,1.983814e+01,0.000000e+00,1.983814e+01,2.112915e+01,1.615576e+02
4.161558e+04,4.816618e-01,4.131318e+04,4.781618e-01,9.389736e-01,9.387247e-01,3.310781e-02,1.610453e-07,1.983814e+01,0.000000e+00,1.983814e+01,2.112747e+01,1.615065e+02
4.162558e+04,4.817776e-01,4.132318e+04,4.782776e-01,9.390483e-01,9.387262e-01,3.310942e-02,1.610166e-07,1.983814e+01,0.000000e+00,1.983814e+01,2.112579e+01,1.614555e+02
4.163558e+04,4.818933e-01,4.133318e+04,4.783933e-01,9.391230e-01,9.387277e-01,3.311103e-02,1.609880e-07,1.983814e+01,0.000000e+00,1.983814e+01,2.112411e+01,1.614044e+02
4.164558e+04,4.820091e-01,4.134318e+04,4.785091e-01,9.391976e-01,9.387293e-01,3.311264e-02,1.609593e-07,1.983814e+01,0.000000e+00,1.983814e+01,2.112243e+01,1.613533e+02
4.165559e+04,4.821248e-01,4.135319e+04,4.786248e-01,9.392723e-01,9.387308e-01,3.311425e-02,1.609307e-07,1.983814e+01,0.000000e+00,1.983814e+01,2.112075e+01,1.613023e+02
4.166559e+04,4.822406e-01,4.136319e+04,4.787406e-01,9.393746e-01,9.387323e-01,3.311586e-02,1.609020e-07,1.983814e+01,0.000000e+00,1.983814e+01,2.111845e+01,1.612368e+02
4.167559e+04,4.823563e-01,4.137319e+04,4.788563e-01,9.394782e-01,9.387338e-01,3.311747e-02,1.608734e-07,1.983814e+01,0.000000e+00,1.983814e+01,2.111612e+01,1.611707e+02
4.168559e+04,4.824721e-01,4.138319e+04,4.789721e-01,9.395818e-01,9.387353e-01,3.311907e-02,1.608448e-07,1.983814e+01,0.000000e+00,1.983814e+01,2.111380e+01,1.611045e+02
4.169559e+04,4.825878e-01,4.139319e+04,4.790878e-01,9.396854e-01,9.387368e-01,3.312068e-02,1.608162e-07,1.983814e+01,0.000000e+00,1.983814e+01,2.111147e+01,1.610384e+02
4.170559e+04,4.827036e-01,4.140319e+04,4.792036e-01,9.397889e-01,9.387383e-01,3.312229e-02,1.607877e-07,1.983814e+01,0.000000e+00,1.983814e+01,2.110914e+01,1.609722e+02
4.171559e+04,4.828193e-01,4.141319e+04,4.793193e-01,9.398925e-01,9.387398e-01,3.312390e-02,1.607591e-07,1.983814e+01,0.000000e+00,1.983814e+01,2.110682e+01,1.609061e+02
4.172559e+04,4.829351e-01,4.142319e+04,4.794351e-01,9.399392e-01,9.387413e-01,3.312551e-02,1.607305e-07,1.984004e+01,0.000000e+00,1.984004e+01,2.110779e+01,1.608850e+02
4.173559e+04,4.830508e-01,4.143319e+04,4.795508e-01,9.399800e-01,9.387428e-01,3.312711e-02,1.607020e-07,1.984214e+01,0.000000e+00,1.984214e+01,2.110911e+01,1.608685e+02
4.174559e+04,4.831666e-01,4.144319e+04,4.796666e-01,9.400209e-01,9.387443e-01,3.312872e-02,1.606735e-07,1.984424e+01,0.000000e+00,1.984424e+01,2.111042e+01,1.608519e+02
4.175559e+04,4.832823e-01,4.145319e+04,4.797823e-01,9.400617e-01,9.387459e-01,3.313033e-02,1.606450e-07,1.984634e+01,0.000000e+00,1.984634e+01,2.111174e+01,1.608354e+02
4.176559e+04,4.833981e-01,4.146319e+04,4.798981e-01,9.401026e-01,9.387474e-01,3.313193e-02,1.606165e-07,1.984844e+01,0.000000e+00,1.984844e+01,2.111305e+01,1.608188e+02
4.177559e+04,4.835138e-01,4.147319e+04,4.800138e-01,9.401435e-01,9.387489e-01,3.313354e-02,1.605880e-07,1.985053e+01,0.000000e+00,1.985053e+01,2.111437e+01,1.608023e+02
4.178560e+04,4.836296e-01,4.148320e+04,4.801296e-01,9.400513e-01,9.387504e-01,3.313515e-02,1.605596e-07,1.985264e+01,0.000000e+00,1.985264e+01,2.111868e+01,1.608711e+02
4.179560e+04,4.837453e-01,4.149320e+04,4.802453e-01,9.399375e-01,9.387519e-01,3.313675e-02,1.605311e-07,1.985475e+01,0.000000e+00,1.985475e+01,2.112348e+01,1.609538e+02
4.180560e+04,4.838611e-01,4.150320e+04,4.803611e-01,9.398238e-01,9.387534e-01,3.313836e-02,1.605027e-07,1.985686e+01,0.000000e+00,1.985686e+01,2.112828e+01,1.610365e+02
4.181560e+04,4.839768e-01,4.151320e+04,4.804768e-01,9.397100e-01,9.387549e-01,3.313996e-02,1.604743e-07,1.985897e+01,0.000000e+00,1.985897e+01,2.113308e+01,1.611192e+02
4.182560e+04,4.840926e-01,4.152320e+04,4.805926e-01,9.395963e-01,9.387564e-01,3.314157e-02,1.604459e-07,1.986108e+01,0.000000e+00,1.986108e+01,2.113789e+01,1.612018e+02
4.183560e+04,4.842083e-01,4.153320e+04,4.807083e-01,9.394825e-01,9.387579e-01,3.314317e-02,1.604175e-07,1.986319e+01,0.000000e+00,1.986319e+01,2.114269e+01,1.612845e+02
4.184560e+04,4.843241e-01,4.154320e+04,4.808241e-01,9.393592e-01,9.387594e-01,3.314478e-02,1.603891e-07,1.986272e+01,0.000000e+00,1.986272e+01,2.114497e+01,1.613818e+02
4.185560e+04,4.844398e-01,4.155320e+04,4.809398e-01,9.392336e-01,9.387609e-01,3.314638e-02,1.603608e-07,1.986166e+01,0.000000e+00,1.986166e+01,2.114666e+01,1.614825e+02
4.186560e+04,4.845556e-01,4.156320e+04,4.810556e-01,9.391080e-01,9.387624e-01,3.314798e-02,1.603324e-07,1.986059e+01,0.000000e+00,1.986059e+01,2.114836e+01,1.615831e+02
4.187560e+04,4.846713e-01,4.157320e+04,4.811713e-01,9.389825e-01,9.387639e-01,3.314959e-02,1.603041e-07,1.985953e+01,0.000000e+00,1.985953e+01,2.115005e+01,1.616838e+02
4.188560e+04,4.847871e-01,4.158320e+04,4.812871e-01,9.388569e-01,9.387654e-01,3.315119e-02,1.602758e-07,1.985846e+01,0.000000e+00,1.985846e+01,2.115175e+01,1.617844e+02
4.189560e+04,4.849028e-01,4.159320e+04,4.814028e-01,9.387313e-01,9.387669e-01,3.315279e-02,1.602474e-07,1.985740e+01,0.000000e+00,1.985740e+01,2.115344e+01,1.618851e+02
4.190560e+04,4.850186e-01,4.160320e+04,4.815186e-01,9.386460e-01,9.387684e-01,3.315439e-02,1.602192e-07,1.985634e+01,0.000000e+00,1.985634e+01,2.115423e+01,1.619422e+02
4.191561e+04,4.851343e-01,4.161321e+04,4.816343e-01,9.385677e-01,9.387700e-01,3.315600e-02,1.601909e-07,1.985528e+01,0.000000e+00,1.985528e+01,2.115487e+01,1.619919e+02
4.192561e+04,4.852501e-01,4.162321e+04,4.817501e-01,9.384894e-01,9.387715e-01,3.315760e-02,1.601626e-07,1.985422e+01,0.000000e+00,1.985422e+01,2.115550e+01,1.620415e+02
4.193561e+04,4.853658e-01,4.163321e+04,4.818658e-01,9.384111e-01,9.387730e-01,3.315920e-02,1.601344e-07,1.985316e+01,0.000000e+00,1.985316e+01,2.115614e+01,1.620911e+02
4.194561e+04,4.854816e-01,4.164321e+04,4.819816e-01,9.383328e-01,9.387745e-01,3.316080e-02,1.601061e-07,1.985210e+01,0.000000e+00,1.985210e+01,2.115677e+01,1.621407e+02
4.195561e+04,4.855973e-01,4.165321e+04,4.820973e-01,9.382546e-01,9.387760e-01,3.316240e-02,1.600779e-07,1.985104e+01,0.000000e+00,1.985104e+01,2.115741e+01,1.621903e+02
4.196561e+04,4.857131e-01,4.166321e+04,4.822131e-01,9.382122e-01,9.387775e-01,3.316400e-02,1.600497e-07,1.985083e+01,0.000000e+00,1.985083e+01,2.115814e+01,1.622137e+02
4.197561e+04,4.858288e-01,4.167321e+04,4.823288e-01,9.381787e-01,9.387790e-01,3.316560e-02,1.600215e-07,1.985083e+01,0.000000e+00,1.985083e+01,2.115890e+01,1.622307e+02
4.198561e+04,4.859446e-01,4.168321e+04,4.824446e-01,9.381452e-01,9.387805e-01,3.316720e-02,1.599933e-07,1.985083e+01,0.000000e+00,1.985083e+01,2.115965e+01,1.622477e+02
4.199561e+04,4.860603e-01,4.169321e+04,4.825603e-01,9.381116e-01,9.387820e-01,3.316880e-02,1.599652e-07,1.985083e+01,0.000000e+00,1.985083e+01,2.116041e+01,1.622648e+02
4.200561e+04,4.861761e-01,4.170321e+04,4.826761e-01,9.380781e-01,9.387835e-01,3.317040e-02,1.599370e-07,1.985083e+01,0.000000e+00,1.985083e+01,2.116117e+01,1.622818e+02
4.201561e+04,4.862918e-01,4.171321e+04,4.827918e-01,9.380446e-01,9.387850e-01,3.317200e-02,1.599089e-07,1.985083e+01,0.000000e+00,1.985083e+01,2.116192e+01,1.622988e+02
4.202561e+04,4.864076e-01,4.172321e+04,4.829076e-01,9.380687e-01,9.387865e-01,3.317360e-02,1.598807e-07,1.984885e+01,0.000000e+00,1.984885e+01,2.115927e+01,1.622688e+02
4.203561e+04,4.865233e-01,4.173321e+04,4.830233e-01,9.380972e-01,9.387880e-01,3.317520e-02,1.598526e-07,1.984672e+01,0.000000e+00,1.984672e+01,2.115636e+01,1.622353e+02
4.204562e+04,4.866391e-01,4.174322e+04,4.831391e-01,9.381257e-01,9.387895e-01,3.317680e-02,1.598245e-07,1.984459e+01,0.000000e+00,1.984459e+01,2.115345e+01,1.622017e+02
4.205562e+04,4.867548e-01,4.175322e+04,4.832548e-01,9.381542e-01,9.387910e-01,3.317840e-02,1.597965e-07,1.984246e+01,0.000000e+00,1.984246e+01,2.115054e+01,1.621682e+02
4.206562e+04,4.868706e-01,4.176322e+04,4.833706e-01,9.381827e-01,9.387925e-01,3.318000e-02,1.597684e-07,1.984033e+01,0.000000e+00,1.984033e+01,2.114762e+01,1.621346e+02
4.207562e+04,4.869863e-01,4.177322e+04,4.834863e-01,9.382112e-01,9.387940e-01,3.318159e-02,1.597403e-07,1.983821e+01,0.000000e+00,1.983821e+01,2.114471e+01,1.621011e+02
4.208562e+04,4.871021e-01,4.178322e+04,4.836021e-01,9.382674e-01,9.387955e-01,3.318319e-02,1.597123e-07,1.983814e+01,0.000000e+00,1.983814e+01,2.114337e+01,1.621000e+02
4.209562e+04,4.872178e-01,4.179322e+04,4.837178e-01,9.383246e-01,9.387970e-01,3.318479e-02,1.596843e-07,1.983814e+01,0.000000e+00,1.983814e+01,2.114209e+01,1.621000e+02
4.210562e+04,4.873336e-01,4.180322e+04,4.838336e-01,9.383817e-01,9.387985e-01,3.318638e-02,1.596562e-07,1.983814e+01,0.000000e+00,1.983814e+01,2.114080e+01,1.621000e+02
4.211562e+04,4.874493e-01,4.181322e+04,4.839493e-01,9.384388e-01,9.388000e-01,3.318798e-02,1.596282e-07,1.983814e+01,0.000000e+00,1.983814e+01,2.113951e+01,1.621000e+02
4.212562e+04,4.875651e-01,4.182322e+04,4.840651e-01,9.384960e-01,9.388015e-01,3.318958e-02,1.596003e-07,1.983814e+01,0.000000e+00,1.983814e+01,2.113822e+01,1.621000e+02
4.213562e+04,4.876808e-01,4.183322e+04,4.841808e-01,9.385531e-01,9.388030e-01,3.319117e-02,1.595723e-07,1.983814e+01,0.000000e+00,1.983814e+01,2.113694e+01,1.621000e+02
4.214562e+04,4.877966e-01,4.184322e+04,4.842966e-01,9.386239e-01,9.388045e-01,3.319277e-02,1.595443e-07,1.983814e+01,0.000000e+00,1.983814e+01,2.113534e+01,1.620440e+02
4.215562e+04,4.879123e-01,4.185322e+04,4.844123e-01,9.386975e-01,9.388060e-01,3.319436e-02,1.595164e-07,1.983814e+01,0.000000e+00,1.983814e+01,2.113369e+01,1.619769e+02
4.216562e+04,4.880281e-01,4.186322e+04,4.845281e-01,9.387710e-01,9.388075e-01,3.319596e-02,1.594884e-07,1.983814e+01,0.000000e+00,1.983814e+01,2.113203e+01,1.619098e+02
4.217563e+04,4.881438e-01,4.187323e+04,4.846438e-01,9.388446e-01,9.388090e-01,3.319755e-02,1.594605e-07,1.983814e+01,0.000000e+00,1.983814e+01,2.113037e+01,1.618427e+02
4.218563e+04,4.882596e-01,4.188323e+04,4.847596e-01,9.389181e-01,9.388105e-01,3.319915e-02,1.594326e-07,1.983814e+01,0.000000e+00,1.983814e+01,2.112872e+01,1.617756e+02
4.219563e+04,4.883753e-01,4.189323e+04,4.848753e-01,9.389917e-01,9.388120e-01,3.320074e-02,1.594047e-07,1.983814e+01,0.000000e+00,1.983814e+01,2.112706e+01,1.617085e+02
4.220563e+04,4.884911e-01,4.190323e+04,4.849911e-01,9.390458e-01,9.388135e-01,3.320234e-02,1.593769e-07,1.983905e+01,0.000000e+00,1.983905e+01,2.112682e+01,1.617000e+02
4.221563e+04,4.886068e-01,4.191323e+04,4.851068e-01,9.390970e-01,9.388150e-01,3.320393e-02,1.593490e-07,1.984010e+01,0.000000e+00,1.984010e+01,2.112679e+01,1.617000e+02
4.222563e+04,4.887226e-01,4.192323e+04,4.852226e-01,9.391482e-01,9.388165e-01,3.320552e-02,1.593211e-07,1.984115e+01,0.000000e+00,1.984115e+01,2.112675e+01,1.617000e+02
4.223563e+04,4.888383e-01,4.193323e+04,4.853383e-01,9.391995e-01,9.388179e-01,3.320712e-02,1.592933e-07,1.984220e+01,0.000000e+00,1.984220e+01,2.112672e+01,1.617000e+02
4.224563e+04,4.889541e-01,4.194323e+04,4.854541e-01,9.392507e-01,9.388194e-01,3.320871e-02,1.592655e-07,1.984325e+01,0.000000e+00,1.984325e+01,2.112668e+01,1.617000e+02
4.225563e+04,4.890698e-01,4.195323e+04,4.855698e-01,9.393019e-01,9.388209e-01,3.321030e-02,1.592377e-07,1.984430e+01,0.000000e+00,1.984430e+01,2.112665e+01,1.617000e+02
4.226563e+04,4.891856e-01,4.196323e+04,4.856856e-01,9.392881e-01,9.388224e-01,3.321190e-02,1.592099e-07,1.984448e+01,0.000000e+00,1.984448e+01,2.112715e+01,1.616862e+02
4.227563e+04,4.893013e-01,4.197323e+04,4.858013e-01,9.392606e-01,9.388239e-01,3.321349e-02,1.591821e-07,1.984448e+01,0.000000e+00,1.984448e+01,2.112777e+01,1.616694e+02
4.228563e+04,4.894171e-01,4.198323e+04,4.859171e-01,9.392330e-01,9.388254e-01,3.321508e-02,1.591543e-07,1.984448e+01,0.000000e+00,1.984448e+01,2.112839e+01,1.616526e+02
4.229563e+04,4.895328e-01,4.199323e+04,4.860328e-01,9.392055e-01,9.388269e-01,3.321667e-02,1.591266e-07,1.984448e+01,0.000000e+00,1.984448e+01,2.112901e+01,1.616358e+02
4.230564e+04,4.896486e-01,4.200324e+04,4.861486e-01,9.391779e-01,9.388284e-01,3.321826e-02,1.590988e-07,1.984448e+01,0.000000e+00,1.984448e+01,2.112963e+01,1.616190e+02
4.231564e+04,4.897643e-01,4.201324e+04,4.862643e-01,9.391503e-01,9.388299e-01,3.321985e-02,1.590711e-07,1.984448e+01,0.000000e+00,1.984448e+01,2.113025e+01,1.616023e+02
4.232564e+04,4.898801e-01,4.202324e+04,4.863801e-01,9.391174e-01,9.388314e-01,3.322144e-02,1.590434e-07,1.984725e+01,0.000000e+00,1.984725e+01,2.113394e+01,1.616000e+02
4.233564e+04,4.899958e-01,4.203324e+04,4.864958e-01,9.390836e-01,9.388329e-01,3.322303e-02,1.590157e-07,1.985046e+01,0.000000e+00,1.985046e+01,2.113812e+01,1.616000e+02
4.234564e+04,4.901116e-01,4.204324e+04,4.866116e-01,9.390498e-01,9.388344e-01,3.322462e-02,1.589880e-07,1.985366e+01,0.000000e+00,1.985366e+01,2.114229e+01,1.616000e+02
4.235564e+04,4.902273e-01,4.205324e+04,4.867273e-01,9.390160e-01,9.388359e-01,3.322621e-02,1.589603e-07,1.985687e+01,0.000000e+00,1.985687e+01,2.114646e+01,1.616000e+02
4.236564e+04,4.903431e-01,4.206324e+04,4.868431e-01,9.389822e-01,9.388374e-01,3.322780e-02,1.589327e-07,1.986007e+01,0.000000e+00,1.986007e+01,2.115064e+01,1.616000e+02
4.237564e+04,4.904588e-01,4.207324e+04,4.869588e-01,9.389484e-01,9.388389e-01,3.322939e-02,1.589050e-07,1.986328e+01,0.000000e+00,1.986328e+01,2.115481e+01,1.616000e+02
4.238564e+04,4.905746e-01,4.208324e+04,4.870746e-01,9.389320e-01,9.388404e-01,3.323098e-02,1.588774e-07,1.986359e+01,0.000000e+00,1.986359e+01,2.115551e+01,1.615851e+02
4.239564e+04,4.906903e-01,4.209324e+04,4.871903e-01,9.389175e-01,9.388418e-01,3.323257e-02,1.588498e-07,1.986359e+01,0.000000e+00,1.986359e+01,2.115584e+01,1.615685e+02
4.240564e+04,4.908061e-01,4.210324e+04,4.873061e-01,9.389030e-01,9.388433e-01,3.323416e-02,1.588222e-07,1.986359e+01,0.000000e+00,1.986359e+01,2.115616e+01,1.615520e+02
4.241564e+04,4.909218e-01,4.211324e+04,4.874218e-01,9.388885e-01,9.388448e-01,3.323575e-02,1.587946e-07,1.986359e+01,0.000000e+00,1.986359e+01,2.115649e+01,1.615355e+02
4.242564e+04,4.910376e-01,4.212324e+04,4.875376e-01,9.388740e-01,9.388463e-01,3.323734e-02,1.587670e-07,1.986359e+01,0.000000e+00,1.986359e+01,2.115682e+01,1.615189e+02
4.243565e+04,4.911533e-01,4.213325e+04,4.876533e-01,9.388595e-01,9.388478e-01,3.323892e-02,1.587394e-07,1.986359e+01,0.000000e+00,1.986359e+01,2.115714e+01,1.615024e+02
4.244565e+04,4.912691e-01,4.214325e+04,4.877691e-01,9.389157e-01,9.388493e-01,3.324051e-02,1.587119e-07,1.986178e+01,0.000000e+00,1.986178e+01,2.115395e+01,1.614717e+02
4.245565e+04,4.913848e-01,4.215325e+04,4.878848e-01,9.389839e-01,9.388508e-01,3.324210e-02,1.586843e-07,1.985967e+01,0.000000e+00,1.985967e+01,2.115017e+01,1.614386e+02
4.246565e+04,4.915006e-01,4.216325e+04,4.880006e-01,9.390520e-01,9.388523e-01,3.324368e-02,1.586568e-07,1.985756e+01,0.000000e+00,1.985756e+01,2.114639e+01,1.614056e+02
4.247565e+04,4.916163e-01,4.217325e+04,4.881163e-01,9.391202e-01,9.388538e-01,3.324527e-02,1.586293e-07,1.985545e+01,0.000000e+00,1.985545e+01,2.114261e+01,1.613725e+02
4.248565e+04,4.917320e-01,4.218325e+04,4.882320e-01,9.391883e-01,9.388553e-01,3.324686e-02,1.586018e-07,1.985334e+01,0.000000e+00,1.985334e+01,2.113883e+01,1.613394e+02
4.249565e+04,4.918478e-01,4.219325e+04,4.883478e-01,9.392565e-01,9.388567e-01,3.324844e-02,1.585743e-07,1.985123e+01,0.000000e+00,1.985123e+01,2.113505e+01,1.613063e+02
4.250565e+04,4.919635e-01,4.220325e+04,4.884635e-01,9.392795e-01,9.388582e-01,3.325003e-02,1.585469e-07,1.985342e+01,0.000000e+00,1.985342e+01,2.113686e+01,1.613000e+02
4.251565e+04,4.920793e-01,4.221325e+04,4.885793e-01,9.392917e-01,9.388597e-01,3.325161e-02,1.585194e-07,1.985662e+01,0.000000e+00,1.985662e+01,2.114000e+01,1.613000e+02
4.252565e+04,4.921950e-01,4.222325e+04,4.886950e-01,9.393040e-01,9.388612e-01,3.325320e-02,1.584920e-07,1.985983e+01,0.000000e+00,1.985983e+01,2.114313e+01,1.613000e+02
4.253565e+04,4.923108e-01,4.223325e+04,4.888108e-01,9.393162e-01,9.388627e-01,3.325478e-02,1.584645e-07,1.986303e+01,0.000000e+00,1.986303e+01,2.114627e+01,1.613000e+02
4.254565e+04,4.924265e-01,4.224325e+04,4.889265e-01,9.393285e-01,9.388642e-01,3.325637e-02,1.584371e-07,1.986624e+01,0.000000e+00,1.986624e+01,2.114940e+01,1.613000e+02
4.255565e+04,4.925423e-01,4.225325e+04,4.890423e-01,9.393407e-01,9.388657e-01,3.325795e-02,1.584097e-07,1.986944e+01,0.000000e+00,1.986944e+01,2.115254e+01,1.613000e+02
4.256566e+04,4.926580e-01,4.226326e+04,4.891580e-01,9.392640e-01,9.388672e-01,3.325954e-02,1.583823e-07,1.986813e+01,0.000000e+00,1.986813e+01,2.115287e+01,1.613710e+02
4.257566e+04,4.927738e-01,4.227326e+04,4.892738e-01,9.391711e-01,9.388686e-01,3.326112e-02,1.583549e-07,1.986600e+01,0.000000e+00,1.986600e+01,2.115269e+01,1.614549e+02
4.258566e+04,4.928895e-01,4.228326e+04,4.893895e-01,9.390782e-01,9.388701e-01,3.326270e-02,1.583276e-07,1.986387e+01,0.000000e+00,1.986387e+01,2.115252e+01,1.615388e+02
4.259566e+04,4.930053e-01,4.229326e+04,4.895053e-01,9.389854e-01,9.388716e-01,3.326429e-02,1.583002e-07,1.986174e+01,0.000000e+00,1.986174e+01,2.115234e+01,1.616227e+02
4.260566e+04,4.931210e-01,4.230326e+04,4.896210e-01,9.388925e-01,9.388731e-01,3.326587e-02,1.582729e-07,1.985961e+01,0.000000e+00,1.985961e+01,2.115217e+01,1.617066e+02
4.261566e+04,4.932368e-01,4.231326e+04,4.897368e-01,9.387997e-01,9.388746e-01,3.326745e-02,1.582455e-07,1.985748e+01,0.000000e+00,1.985748e+01,2.115199e+01,1.617904e+02
4.262566e+04,4.933525e-01,4.232326e+04,4.898525e-01,9.387386e-01,9.388761e-01,3.326904e-02,1.582182e-07,1.985537e+01,0.000000e+00,1.985537e+01,2.115112e+01,1.618586e+02
4.263566e+04,4.934683e-01,4.233326e+04,4.899683e-01,9.386816e-01,9.388776e-01,3.327062e-02,1.581909e-07,1.985326e+01,0.000000e+00,1.985326e+01,2.115016e+01,1.619247e+02
4.264566e+04,4.935840e-01,4.234326e+04,4.900840e-01,9.386246e-01,9.388790e-01,3.327220e-02,1.581637e-07,1.985115e+01,0.000000e+00,1.985115e+01,2.114919e+01,1.619909e+02
4.265566e+04,4.936998e-01,4.235326e+04,4.901998e-01,9.385675e-01,9.388805e-01,3.327378e-02,1.581364e-07,1.984904e+01,0.000000e+00,1.984904e+01,2.114823e+01,1.620570e+02
4.266566e+04,4.938155e-01,4.236326e+04,4.903155e-01,9.385105e-01,9.388820e-01,3.327536e-02,1.581091e-07,1.984693e+01,0.000000e+00,1.984693e+01,2.114727e+01,1.621232e+02
4.267566e+04,4.939313e-01,4.237326e+04,4.904313e-01,9.384535e-01,9.388835e-01,3.327694e-02,1.580819e-07,1.984482e+01,0.000000e+00,1.984482e+01,2.114630e+01,1.621893e+02
4.268566e+04,4.940470e-01,4.238326e+04,4.905470e-01,9.384266e-01,9.388850e-01,3.327853e-02,1.580546e-07,1.984721e+01,0.000000e+00,1.984721e+01,2.114945e+01,1.622285e+02
4.269567e+04,4.941628e-01,4.239327e+04,4.906628e-01,9.384055e-01,9.388865e-01,3.328011e-02,1.580274e-07,1.985046e+01,0.000000e+00,1.985046e+01,2.115339e+01,1.622626e+02
4.270567e+04,4.942785e-01,4.240327e+04,4.907785e-01,9.383843e-01,9.388880e-01,3.328169e-02,1.580002e-07,1.985371e+01,0.000000e+00,1.985371e+01,2.115734e+01,1.622966e+02
4.271567e+04,4.943943e-01,4.241327e+04,4.908943e-01,9.383632e-01,9.388894e-01,3.328327e-02,1.579730e-07,1.985696e+01,0.000000e+00,1.985696e+01,2.116128e+01,1.623307e+02
4.272567e+04,4.945100e-01,4.242327e+04,4.910100e-01,9.383421e-01,9.388909e-01,3.328485e-02,1.579458e-07,1.986022e+01,0.000000e+00,1.986022e+01,2.116522e+01,1.623647e+02
4.273567e+04,4.946258e-01,4.243327e+04,4.911258e-01,9.383209e-01,9.388924e-01,3.328643e-02,1.579187e-07,1.986347e+01,0.000000e+00,1.986347e+01,2.116916e+01,1.623988e+02
4.274567e+04,4.947415e-01,4.244327e+04,4.912415e-01,9.383129e-01,9.388939e-01,3.328800e-02,1.578915e-07,1.986259e+01,0.000000e+00,1.986259e+01,2.116841e+01,1.624000e+02
4.275567e+04,4.948573e-01,4.245327e+04,4.913573e-01,9.383053e-01,9.388954e-01,3.328958e-02,1.578644e-07,1.986156e+01,0.000000e+00,1.986156e+01,2.116748e+01,1.624000e+02
