Repository: brandonlampe/CS_Data

# Comments For Consolidation Test: 175_01
_Note:_ herein, the phrase "TEST-NUMBER" will imply the insertion of "175_01".  This format will
often be used when describing local directories.

Following the initial increase in pressure from zero to 19.8 MPa with the Isco Pump.
Schuler gauges did not function during this test; therefore, deformation during initial loading was

## Test Data
Raw test data is contained in: TEST-NUMBER.xlsx

Additionally, calculated values of fractional density have been calculated in TEST-NUMBER.xlsx and
exported to TEST-NUMBER.csv, where the .csv file format allows for easy cross-platform importing
and analysis.

File: UNM_WP_HY_175_01/CREEP_FIT/175_01_CREEP_OUT.csv (part 20 of 31)
Analysis by Brandon Lampe, performed on: 2016/07/04 16:03:07
Experimental results below begin at: 2015/06/20 13:56:33
Duration (sec),Duration (day),Elapsed Time (sec),Elapsed Time (day),Interpolated Fractional Density,Fit to Fractional Density,Fit to Volume Strain,Fit to Volume Strain Rate (1/sec),Confining Pressure (MPa),Pore Pressure (MPa),Terzaghi Pressure (MPa),Solid Pressure (MPa),Temperature (C))
4.512585e+04,5.222900e-01,4.482345e+04,5.187900e-01,9.397639e-01,9.392398e-01,3.365641e-02,1.517833e-07,1.983814e+01,0.000000e+00,1.983814e+01,2.110970e+01,1.618609e+02
4.513585e+04,5.224057e-01,4.483345e+04,5.189057e-01,9.398505e-01,9.392413e-01,3.365793e-02,1.517590e-07,1.983814e+01,0.000000e+00,1.983814e+01,2.110776e+01,1.618106e+02
4.514585e+04,5.225215e-01,4.484345e+04,5.190215e-01,9.398668e-01,9.392427e-01,3.365945e-02,1.517348e-07,1.984067e+01,0.000000e+00,1.984067e+01,2.111009e+01,1.617867e+02
4.515585e+04,5.226372e-01,4.485345e+04,5.191372e-01,9.398643e-01,9.392441e-01,3.366096e-02,1.517105e-07,1.984387e+01,0.000000e+00,1.984387e+01,2.111355e+01,1.617700e+02
4.516586e+04,5.227530e-01,4.486346e+04,5.192530e-01,9.398619e-01,9.392455e-01,3.366248e-02,1.516863e-07,1.984708e+01,0.000000e+00,1.984708e+01,2.111702e+01,1.617532e+02
4.517586e+04,5.228687e-01,4.487346e+04,5.193687e-01,9.398594e-01,9.392470e-01,3.366400e-02,1.516621e-07,1.985028e+01,0.000000e+00,1.985028e+01,2.112048e+01,1.617364e+02
4.518586e+04,5.229845e-01,4.488346e+04,5.194845e-01,9.398570e-01,9.392484e-01,3.366551e-02,1.516379e-07,1.985349e+01,0.000000e+00,1.985349e+01,2.112395e+01,1.617196e+02
4.519586e+04,5.231002e-01,4.489346e+04,5.196002e-01,9.398545e-01,9.392498e-01,3.366703e-02,1.516137e-07,1.985669e+01,0.000000e+00,1.985669e+01,2.112741e+01,1.617029e+02
4.520586e+04,5.232160e-01,4.490346e+04,5.197160e-01,9.397564e-01,9.392512e-01,3.366855e-02,1.515895e-07,1.985724e+01,0.000000e+00,1.985724e+01,2.113020e+01,1.617417e+02
4.521586e+04,5.233317e-01,4.491346e+04,5.198317e-01,9.396385e-01,9.392527e-01,3.367006e-02,1.515654e-07,1.985724e+01,0.000000e+00,1.985724e+01,2.113285e+01,1.617920e+02
4.522586e+04,5.234475e-01,4.492346e+04,5.199475e-01,9.395206e-01,9.392541e-01,3.367158e-02,1.515412e-07,1.985724e+01,0.000000e+00,1.985724e+01,2.113550e+01,1.618424e+02
4.523586e+04,5.235632e-01,4.493346e+04,5.200632e-01,9.394027e-01,9.392555e-01,3.367309e-02,1.515171e-07,1.985724e+01,0.000000e+00,1.985724e+01,2.113816e+01,1.618927e+02
4.524586e+04,5.236790e-01,4.494346e+04,5.201790e-01,9.392848e-01,9.392569e-01,3.367461e-02,1.514929e-07,1.985724e+01,0.000000e+00,1.985724e+01,2.114081e+01,1.619430e+02
4.525586e+04,5.237947e-01,4.495346e+04,5.202947e-01,9.391669e-01,9.392584e-01,3.367612e-02,1.514688e-07,1.985724e+01,0.000000e+00,1.985724e+01,2.114346e+01,1.619933e+02
4.526586e+04,5.239105e-01,4.496346e+04,5.204105e-01,9.390935e-01,9.392598e-01,3.367764e-02,1.514447e-07,1.985631e+01,0.000000e+00,1.985631e+01,2.114412e+01,1.620437e+02
4.527586e+04,5.240262e-01,4.497346e+04,5.205262e-01,9.390270e-01,9.392612e-01,3.367915e-02,1.514206e-07,1.985523e+01,0.000000e+00,1.985523e+01,2.114447e+01,1.620940e+02
4.528586e+04,5.241420e-01,4.498346e+04,5.206420e-01,9.389604e-01,9.392626e-01,3.368067e-02,1.513965e-07,1.985416e+01,0.000000e+00,1.985416e+01,2.114483e+01,1.621443e+02
4.529587e+04,5.242577e-01,4.499347e+04,5.207577e-01,9.388938e-01,9.392640e-01,3.368218e-02,1.513724e-07,1.985308e+01,0.000000e+00,1.985308e+01,2.114518e+01,1.621947e+02
4.530587e+04,5.243735e-01,4.500347e+04,5.208735e-01,9.388272e-01,9.392655e-01,3.368369e-02,1.513484e-07,1.985200e+01,0.000000e+00,1.985200e+01,2.114554e+01,1.622450e+02
4.531587e+04,5.244892e-01,4.501347e+04,5.209892e-01,9.387606e-01,9.392669e-01,3.368521e-02,1.513243e-07,1.985093e+01,0.000000e+00,1.985093e+01,2.114589e+01,1.622953e+02
4.532587e+04,5.246050e-01,4.502347e+04,5.211050e-01,9.387544e-01,9.392683e-01,3.368672e-02,1.513003e-07,1.985083e+01,0.000000e+00,1.985083e+01,2.114592e+01,1.623000e+02
4.533587e+04,5.247207e-01,4.503347e+04,5.212207e-01,9.387544e-01,9.392697e-01,3.368823e-02,1.512762e-07,1.985083e+01,0.000000e+00,1.985083e+01,2.114592e+01,1.623000e+02
4.534587e+04,5.248365e-01,4.504347e+04,5.213365e-01,9.387544e-01,9.392712e-01,3.368975e-02,1.512522e-07,1.985083e+01,0.000000e+00,1.985083e+01,2.114592e+01,1.623000e+02
4.535587e+04,5.249522e-01,4.505347e+04,5.214522e-01,9.387544e-01,9.392726e-01,3.369126e-02,1.512282e-07,1.985083e+01,0.000000e+00,1.985083e+01,2.114592e+01,1.623000e+02
4.536587e+04,5.250680e-01,4.506347e+04,5.215680e-01,9.387544e-01,9.392740e-01,3.369277e-02,1.512042e-07,1.985083e+01,0.000000e+00,1.985083e+01,2.114592e+01,1.623000e+02
4.537587e+04,5.251837e-01,4.507347e+04,5.216837e-01,9.387544e-01,9.392754e-01,3.369428e-02,1.511802e-07,1.985083e+01,0.000000e+00,1.985083e+01,2.114592e+01,1.623000e+02
4.538587e+04,5.252994e-01,4.508347e+04,5.217994e-01,9.387864e-01,9.392768e-01,3.369579e-02,1.511562e-07,1.984918e+01,0.000000e+00,1.984918e+01,2.114345e+01,1.623000e+02
4.539587e+04,5.254152e-01,4.509347e+04,5.219152e-01,9.388278e-01,9.392783e-01,3.369731e-02,1.511322e-07,1.984705e+01,0.000000e+00,1.984705e+01,2.114025e+01,1.623000e+02
4.540587e+04,5.255309e-01,4.510347e+04,5.220309e-01,9.388691e-01,9.392797e-01,3.369882e-02,1.511083e-07,1.984493e+01,0.000000e+00,1.984493e+01,2.113705e+01,1.623000e+02
4.541587e+04,5.256467e-01,4.511347e+04,5.221467e-01,9.389105e-01,9.392811e-01,3.370033e-02,1.510843e-07,1.984280e+01,0.000000e+00,1.984280e+01,2.113385e+01,1.623000e+02
4.542588e+04,5.257624e-01,4.512348e+04,5.222624e-01,9.389519e-01,9.392825e-01,3.370184e-02,1.510604e-07,1.984067e+01,0.000000e+00,1.984067e+01,2.113065e+01,1.623000e+02
4.543588e+04,5.258782e-01,4.513348e+04,5.223782e-01,9.389932e-01,9.392839e-01,3.370335e-02,1.510365e-07,1.983854e+01,0.000000e+00,1.983854e+01,2.112746e+01,1.623000e+02
4.544588e+04,5.259939e-01,4.514348e+04,5.224939e-01,9.390384e-01,9.392854e-01,3.370486e-02,1.510126e-07,1.983814e+01,0.000000e+00,1.983814e+01,2.112601e+01,1.622728e+02
4.545588e+04,5.261097e-01,4.515348e+04,5.226097e-01,9.390845e-01,9.392868e-01,3.370637e-02,1.509887e-07,1.983814e+01,0.000000e+00,1.983814e+01,2.112498e+01,1.622392e+02
4.546588e+04,5.262254e-01,4.516348e+04,5.227254e-01,9.391306e-01,9.392882e-01,3.370788e-02,1.509648e-07,1.983814e+01,0.000000e+00,1.983814e+01,2.112394e+01,1.622057e+02
4.547588e+04,5.263412e-01,4.517348e+04,5.228412e-01,9.391766e-01,9.392896e-01,3.370939e-02,1.509409e-07,1.983814e+01,0.000000e+00,1.983814e+01,2.112290e+01,1.621721e+02
4.548588e+04,5.264569e-01,4.518348e+04,5.229569e-01,9.392227e-01,9.392910e-01,3.371090e-02,1.509170e-07,1.983814e+01,0.000000e+00,1.983814e+01,2.112187e+01,1.621386e+02
4.549588e+04,5.265727e-01,4.519348e+04,5.230727e-01,9.392688e-01,9.392924e-01,3.371241e-02,1.508932e-07,1.983814e+01,0.000000e+00,1.983814e+01,2.112083e+01,1.621050e+02
4.550588e+04,5.266884e-01,4.520348e+04,5.231884e-01,9.393553e-01,9.392939e-01,3.371392e-02,1.508693e-07,1.983722e+01,0.000000e+00,1.983722e+01,2.111791e+01,1.620572e+02
4.551588e+04,5.268042e-01,4.521348e+04,5.233042e-01,9.394490e-01,9.392953e-01,3.371543e-02,1.508455e-07,1.983615e+01,0.000000e+00,1.983615e+01,2.111466e+01,1.620069e+02
4.552588e+04,5.269199e-01,4.522348e+04,5.234199e-01,9.395426e-01,9.392967e-01,3.371693e-02,1.508216e-07,1.983507e+01,0.000000e+00,1.983507e+01,2.111141e+01,1.619565e+02
4.553588e+04,5.270357e-01,4.523348e+04,5.235357e-01,9.396363e-01,9.392981e-01,3.371844e-02,1.507978e-07,1.983400e+01,0.000000e+00,1.983400e+01,2.110816e+01,1.619062e+02
4.554588e+04,5.271514e-01,4.524348e+04,5.236514e-01,9.397299e-01,9.392995e-01,3.371995e-02,1.507740e-07,1.983292e+01,0.000000e+00,1.983292e+01,2.110491e+01,1.618559e+02
4.555589e+04,5.272672e-01,4.525349e+04,5.237672e-01,9.398236e-01,9.393009e-01,3.372146e-02,1.507502e-07,1.983184e+01,0.000000e+00,1.983184e+01,2.110167e+01,1.618056e+02
4.556589e+04,5.273829e-01,4.526349e+04,5.238829e-01,9.398398e-01,9.393024e-01,3.372297e-02,1.507264e-07,1.983453e+01,0.000000e+00,1.983453e+01,2.110416e+01,1.618000e+02
4.557589e+04,5.274987e-01,4.527349e+04,5.239987e-01,9.398464e-01,9.393038e-01,3.372447e-02,1.507027e-07,1.983769e+01,0.000000e+00,1.983769e+01,2.110738e+01,1.618000e+02
4.558589e+04,5.276144e-01,4.528349e+04,5.241144e-01,9.398531e-01,9.393052e-01,3.372598e-02,1.506789e-07,1.984085e+01,0.000000e+00,1.984085e+01,2.111059e+01,1.618000e+02
4.559589e+04,5.277302e-01,4.529349e+04,5.242302e-01,9.398597e-01,9.393066e-01,3.372749e-02,1.506552e-07,1.984401e+01,0.000000e+00,1.984401e+01,2.111380e+01,1.618000e+02
4.560589e+04,5.278459e-01,4.530349e+04,5.243459e-01,9.398663e-01,9.393080e-01,3.372899e-02,1.506314e-07,1.984717e+01,0.000000e+00,1.984717e+01,2.111701e+01,1.618000e+02
4.561589e+04,5.279617e-01,4.531349e+04,5.244617e-01,9.398729e-01,9.393094e-01,3.373050e-02,1.506077e-07,1.985033e+01,0.000000e+00,1.985033e+01,2.112023e+01,1.618000e+02
4.562589e+04,5.280774e-01,4.532349e+04,5.245774e-01,9.397734e-01,9.393109e-01,3.373201e-02,1.505840e-07,1.985172e+01,0.000000e+00,1.985172e+01,2.112394e+01,1.618278e+02
4.563589e+04,5.281932e-01,4.533349e+04,5.246932e-01,9.396539e-01,9.393123e-01,3.373351e-02,1.505603e-07,1.985278e+01,0.000000e+00,1.985278e+01,2.112776e+01,1.618609e+02
4.564589e+04,5.283089e-01,4.534349e+04,5.248089e-01,9.395344e-01,9.393137e-01,3.373502e-02,1.505366e-07,1.985384e+01,0.000000e+00,1.985384e+01,2.113158e+01,1.618940e+02
4.565589e+04,5.284247e-01,4.535349e+04,5.249247e-01,9.394149e-01,9.393151e-01,3.373652e-02,1.505129e-07,1.985490e+01,0.000000e+00,1.985490e+01,2.113539e+01,1.619271e+02
4.566589e+04,5.285404e-01,4.536349e+04,5.250404e-01,9.392954e-01,9.393165e-01,3.373803e-02,1.504892e-07,1.985596e+01,0.000000e+00,1.985596e+01,2.113921e+01,1.619601e+02
4.567589e+04,5.286562e-01,4.537349e+04,5.251562e-01,9.391759e-01,9.393179e-01,3.373953e-02,1.504655e-07,1.985702e+01,0.000000e+00,1.985702e+01,2.114303e+01,1.619932e+02
4.568590e+04,5.287719e-01,4.538350e+04,5.252719e-01,9.390876e-01,9.393193e-01,3.374104e-02,1.504419e-07,1.985640e+01,0.000000e+00,1.985640e+01,2.114435e+01,1.620394e+02
4.569590e+04,5.288877e-01,4.539350e+04,5.253877e-01,9.390073e-01,9.393207e-01,3.374254e-02,1.504182e-07,1.985534e+01,0.000000e+00,1.985534e+01,2.114503e+01,1.620890e+02
4.570590e+04,5.290034e-01,4.540350e+04,5.255034e-01,9.389271e-01,9.393222e-01,3.374405e-02,1.503946e-07,1.985428e+01,0.000000e+00,1.985428e+01,2.114571e+01,1.621386e+02
4.571590e+04,5.291192e-01,4.541350e+04,5.256192e-01,9.388468e-01,9.393236e-01,3.374555e-02,1.503710e-07,1.985322e+01,0.000000e+00,1.985322e+01,2.114639e+01,1.621882e+02
4.572590e+04,5.292349e-01,4.542350e+04,5.257349e-01,9.387666e-01,9.393250e-01,3.374705e-02,1.503474e-07,1.985216e+01,0.000000e+00,1.985216e+01,2.114706e+01,1.622378e+02
4.573590e+04,5.293507e-01,4.543350e+04,5.258507e-01,9.386864e-01,9.393264e-01,3.374856e-02,1.503238e-07,1.985110e+01,0.000000e+00,1.985110e+01,2.114774e+01,1.622874e+02
4.574590e+04,5.294664e-01,4.544350e+04,5.259664e-01,9.386471e-01,9.393278e-01,3.375006e-02,1.503002e-07,1.985163e+01,0.000000e+00,1.985163e+01,2.114920e+01,1.623125e+02
4.575590e+04,5.295822e-01,4.545350e+04,5.260822e-01,9.386217e-01,9.393292e-01,3.375156e-02,1.502766e-07,1.985271e+01,0.000000e+00,1.985271e+01,2.115091e+01,1.623293e+02
4.576590e+04,5.296979e-01,4.546350e+04,5.261979e-01,9.385963e-01,9.393306e-01,3.375307e-02,1.502530e-07,1.985378e+01,0.000000e+00,1.985378e+01,2.115263e+01,1.623461e+02
4.577590e+04,5.298137e-01,4.547350e+04,5.263137e-01,9.385709e-01,9.393320e-01,3.375457e-02,1.502295e-07,1.985486e+01,0.000000e+00,1.985486e+01,2.115435e+01,1.623629e+02
4.578590e+04,5.299294e-01,4.548350e+04,5.264294e-01,9.385456e-01,9.393335e-01,3.375607e-02,1.502059e-07,1.985593e+01,0.000000e+00,1.985593e+01,2.115607e+01,1.623796e+02
4.579590e+04,5.300452e-01,4.549350e+04,5.265452e-01,9.385202e-01,9.393349e-01,3.375757e-02,1.501824e-07,1.985701e+01,0.000000e+00,1.985701e+01,2.115779e+01,1.623964e+02
4.580590e+04,5.301609e-01,4.550350e+04,5.266609e-01,9.385314e-01,9.393363e-01,3.375908e-02,1.501589e-07,1.985469e+01,0.000000e+00,1.985469e+01,2.115506e+01,1.624000e+02
4.581591e+04,5.302767e-01,4.551351e+04,5.267767e-01,9.385525e-01,9.393377e-01,3.376058e-02,1.501354e-07,1.985143e+01,0.000000e+00,1.985143e+01,2.115112e+01,1.624000e+02
4.582591e+04,5.303924e-01,4.552351e+04,5.268924e-01,9.385736e-01,9.393391e-01,3.376208e-02,1.501119e-07,1.984818e+01,0.000000e+00,1.984818e+01,2.114718e+01,1.624000e+02
4.583591e+04,5.305082e-01,4.553351e+04,5.270082e-01,9.385948e-01,9.393405e-01,3.376358e-02,1.500884e-07,1.984493e+01,0.000000e+00,1.984493e+01,2.114324e+01,1.624000e+02
4.584591e+04,5.306239e-01,4.554351e+04,5.271239e-01,9.386159e-01,9.393419e-01,3.376508e-02,1.500649e-07,1.984168e+01,0.000000e+00,1.984168e+01,2.113930e+01,1.624000e+02
4.585591e+04,5.307397e-01,4.555351e+04,5.272397e-01,9.386370e-01,9.393433e-01,3.376658e-02,1.500414e-07,1.983843e+01,0.000000e+00,1.983843e+01,2.113536e+01,1.624000e+02
4.586591e+04,5.308554e-01,4.556351e+04,5.273554e-01,9.386934e-01,9.393447e-01,3.376808e-02,1.500180e-07,1.983814e+01,0.000000e+00,1.983814e+01,2.113378e+01,1.623699e+02
4.587591e+04,5.309712e-01,4.557351e+04,5.274712e-01,9.387533e-01,9.393461e-01,3.376958e-02,1.499945e-07,1.983814e+01,0.000000e+00,1.983814e+01,2.113243e+01,1.623368e+02
4.588591e+04,5.310869e-01,4.558351e+04,5.275869e-01,9.388132e-01,9.393476e-01,3.377108e-02,1.499711e-07,1.983814e+01,0.000000e+00,1.983814e+01,2.113108e+01,1.623037e+02
4.589591e+04,5.312027e-01,4.559351e+04,5.277027e-01,9.388731e-01,9.393490e-01,3.377258e-02,1.499476e-07,1.983814e+01,0.000000e+00,1.983814e+01,2.112973e+01,1.622707e+02
4.590591e+04,5.313184e-01,4.560351e+04,5.278184e-01,9.389330e-01,9.393504e-01,3.377408e-02,1.499242e-07,1.983814e+01,0.000000e+00,1.983814e+01,2.112839e+01,1.622376e+02
4.591591e+04,5.314342e-01,4.561351e+04,5.279342e-01,9.389929e-01,9.393518e-01,3.377558e-02,1.499008e-07,1.983814e+01,0.000000e+00,1.983814e+01,2.112704e+01,1.622045e+02
4.592591e+04,5.315499e-01,4.562351e+04,5.280499e-01,9.390646e-01,9.393532e-01,3.377708e-02,1.498774e-07,1.983814e+01,0.000000e+00,1.983814e+01,2.112542e+01,1.621566e+02
4.593591e+04,5.316657e-01,4.563351e+04,5.281657e-01,9.391382e-01,9.393546e-01,3.377858e-02,1.498540e-07,1.983814e+01,0.000000e+00,1.983814e+01,2.112377e+01,1.621062e+02
4.594592e+04,5.317814e-01,4.564352e+04,5.282814e-01,9.392119e-01,9.393560e-01,3.378008e-02,1.498306e-07,1.983814e+01,0.000000e+00,1.983814e+01,2.112211e+01,1.620559e+02
4.595592e+04,5.318972e-01,4.565352e+04,5.283972e-01,9.392855e-01,9.393574e-01,3.378157e-02,1.498073e-07,1.983814e+01,0.000000e+00,1.983814e+01,2.112046e+01,1.620056e+02
4.596592e+04,5.320129e-01,4.566352e+04,5.285129e-01,9.393591e-01,9.393588e-01,3.378307e-02,1.497839e-07,1.983814e+01,0.000000e+00,1.983814e+01,2.111880e+01,1.619552e+02
4.597592e+04,5.321287e-01,4.567352e+04,5.286287e-01,9.394328e-01,9.393602e-01,3.378457e-02,1.497606e-07,1.983814e+01,0.000000e+00,1.983814e+01,2.111714e+01,1.619049e+02
4.598592e+04,5.322444e-01,4.568352e+04,5.287444e-01,9.394743e-01,9.393616e-01,3.378607e-02,1.497372e-07,1.983907e+01,0.000000e+00,1.983907e+01,2.111720e+01,1.618853e+02
4.599592e+04,5.323602e-01,4.569352e+04,5.288602e-01,9.395124e-01,9.393630e-01,3.378757e-02,1.497139e-07,1.984011e+01,0.000000e+00,1.984011e+01,2.111745e+01,1.618690e+02
4.600592e+04,5.324759e-01,4.570352e+04,5.289759e-01,9.395505e-01,9.393644e-01,3.378906e-02,1.496906e-07,1.984114e+01,0.000000e+00,1.984114e+01,2.111769e+01,1.618527e+02
4.601592e+04,5.325917e-01,4.571352e+04,5.290917e-01,9.395886e-01,9.393659e-01,3.379056e-02,1.496673e-07,1.984217e+01,0.000000e+00,1.984217e+01,2.111794e+01,1.618364e+02
4.602592e+04,5.327074e-01,4.572352e+04,5.292074e-01,9.396267e-01,9.393673e-01,3.379206e-02,1.496440e-07,1.984321e+01,0.000000e+00,1.984321e+01,2.111818e+01,1.618201e+02
4.603592e+04,5.328232e-01,4.573352e+04,5.293232e-01,9.396647e-01,9.393687e-01,3.379355e-02,1.496207e-07,1.984424e+01,0.000000e+00,1.984424e+01,2.111843e+01,1.618038e+02
4.604592e+04,5.329389e-01,4.574352e+04,5.294389e-01,9.396481e-01,9.393701e-01,3.379505e-02,1.495975e-07,1.984448e+01,0.000000e+00,1.984448e+01,2.111906e+01,1.618000e+02
4.605592e+04,5.330547e-01,4.575352e+04,5.295547e-01,9.396149e-01,9.393715e-01,3.379654e-02,1.495742e-07,1.984448e+01,0.000000e+00,1.984448e+01,2.111980e+01,1.618000e+02
4.606592e+04,5.331704e-01,4.576352e+04,5.296704e-01,9.395818e-01,9.393729e-01,3.379804e-02,1.495510e-07,1.984448e+01,0.000000e+00,1.984448e+01,2.112055e+01,1.618000e+02
4.607593e+04,5.332862e-01,4.577353e+04,5.297862e-01,9.395486e-01,9.393743e-01,3.379954e-02,1.495277e-07,1.984448e+01,0.000000e+00,1.984448e+01,2.112129e+01,1.618000e+02
4.608593e+04,5.334019e-01,4.578353e+04,5.299019e-01,9.395154e-01,9.393757e-01,3.380103e-02,1.495045e-07,1.984448e+01,0.000000e+00,1.984448e+01,2.112204e+01,1.618000e+02
4.609593e+04,5.335177e-01,4.579353e+04,5.300177e-01,9.394823e-01,9.393771e-01,3.380253e-02,1.494813e-07,1.984448e+01,0.000000e+00,1.984448e+01,2.112279e+01,1.618000e+02
4.610593e+04,5.336334e-01,4.580353e+04,5.301334e-01,9.394593e-01,9.393785e-01,3.380402e-02,1.494581e-07,1.984703e+01,0.000000e+00,1.984703e+01,2.112602e+01,1.618000e+02
4.611593e+04,5.337492e-01,4.581353e+04,5.302492e-01,9.394387e-01,9.393799e-01,3.380552e-02,1.494349e-07,1.985019e+01,0.000000e+00,1.985019e+01,2.112984e+01,1.618000e+02
4.612593e+04,5.338649e-01,4.582353e+04,5.303649e-01,9.394181e-01,9.393813e-01,3.380701e-02,1.494117e-07,1.985335e+01,0.000000e+00,1.985335e+01,2.113367e+01,1.618000e+02
4.613593e+04,5.339807e-01,4.583353e+04,5.304807e-01,9.393975e-01,9.393827e-01,3.380850e-02,1.493885e-07,1.985651e+01,0.000000e+00,1.985651e+01,2.113749e+01,1.618000e+02
4.614593e+04,5.340964e-01,4.584353e+04,5.305964e-01,9.393769e-01,9.393841e-01,3.381000e-02,1.493653e-07,1.985967e+01,0.000000e+00,1.985967e+01,2.114132e+01,1.618000e+02
4.615593e+04,5.342122e-01,4.585353e+04,5.307122e-01,9.393564e-01,9.393855e-01,3.381149e-02,1.493422e-07,1.986283e+01,0.000000e+00,1.986283e+01,2.114515e+01,1.618000e+02
4.616593e+04,5.343279e-01,4.586353e+04,5.308279e-01,9.393468e-01,9.393869e-01,3.381298e-02,1.493190e-07,1.986277e+01,0.000000e+00,1.986277e+01,2.114530e+01,1.617871e+02
4.617593e+04,5.344437e-01,4.587353e+04,5.309437e-01,9.393407e-01,9.393883e-01,3.381448e-02,1.492959e-07,1.986169e+01,0.000000e+00,1.986169e+01,2.114428e+01,1.617700e+02
4.618593e+04,5.345594e-01,4.588353e+04,5.310594e-01,9.393346e-01,9.393897e-01,3.381597e-02,1.492728e-07,1.986061e+01,0.000000e+00,1.986061e+01,2.114327e+01,1.617530e+02
4.619593e+04,5.346752e-01,4.589353e+04,5.311752e-01,9.393285e-01,9.393911e-01,3.381746e-02,1.492497e-07,1.985953e+01,0.000000e+00,1.985953e+01,2.114226e+01,1.617360e+02
4.620594e+04,5.347909e-01,4.590354e+04,5.312909e-01,9.393224e-01,9.393925e-01,3.381896e-02,1.492266e-07,1.985845e+01,0.000000e+00,1.985845e+01,2.114125e+01,1.617190e+02
4.621594e+04,5.349067e-01,4.591354e+04,5.314067e-01,9.393163e-01,9.393939e-01,3.382045e-02,1.492035e-07,1.985737e+01,0.000000e+00,1.985737e+01,2.114023e+01,1.617020e+02
4.622594e+04,5.350224e-01,4.592354e+04,5.315224e-01,9.393612e-01,9.393953e-01,3.382194e-02,1.491804e-07,1.985445e+01,0.000000e+00,1.985445e+01,2.113612e+01,1.616707e+02
4.623594e+04,5.351382e-01,4.593354e+04,5.316382e-01,9.394126e-01,9.393967e-01,3.382343e-02,1.491573e-07,1.985129e+01,0.000000e+00,1.985129e+01,2.113159e+01,1.616377e+02
4.624594e+04,5.352539e-01,4.594354e+04,5.317539e-01,9.394641e-01,9.393981e-01,3.382492e-02,1.491342e-07,1.984813e+01,0.000000e+00,1.984813e+01,2.112707e+01,1.616046e+02
4.625594e+04,5.353697e-01,4.595354e+04,5.318697e-01,9.395156e-01,9.393995e-01,3.382642e-02,1.491112e-07,1.984497e+01,0.000000e+00,1.984497e+01,2.112255e+01,1.615715e+02
4.626594e+04,5.354854e-01,4.596354e+04,5.319854e-01,9.395671e-01,9.394009e-01,3.382791e-02,1.490882e-07,1.984181e+01,0.000000e+00,1.984181e+01,2.111803e+01,1.615385e+02
4.627594e+04,5.356012e-01,4.597354e+04,5.321012e-01,9.396186e-01,9.394023e-01,3.382940e-02,1.490651e-07,1.983865e+01,0.000000e+00,1.983865e+01,2.111351e+01,1.615054e+02
4.628594e+04,5.357169e-01,4.598354e+04,5.322169e-01,9.397044e-01,9.394037e-01,3.383089e-02,1.490421e-07,1.983725e+01,0.000000e+00,1.983725e+01,2.111010e+01,1.614585e+02
4.629594e+04,5.358327e-01,4.599354e+04,5.323327e-01,9.397968e-01,9.394051e-01,3.383238e-02,1.490191e-07,1.983619e+01,0.000000e+00,1.983619e+01,2.110689e+01,1.614089e+02
4.630594e+04,5.359484e-01,4.600354e+04,5.324484e-01,9.398892e-01,9.394065e-01,3.383387e-02,1.489961e-07,1.983513e+01,0.000000e+00,1.983513e+01,2.110369e+01,1.613592e+02
4.631594e+04,5.360642e-01,4.601354e+04,5.325642e-01,9.399815e-01,9.394079e-01,3.383536e-02,1.489731e-07,1.983407e+01,0.000000e+00,1.983407e+01,2.110049e+01,1.613096e+02
4.632594e+04,5.361799e-01,4.602354e+04,5.326799e-01,9.400739e-01,9.394093e-01,3.383685e-02,1.489501e-07,1.983301e+01,0.000000e+00,1.983301e+01,2.109729e+01,1.612600e+02
4.633595e+04,5.362957e-01,4.603355e+04,5.327957e-01,9.401663e-01,9.394107e-01,3.383834e-02,1.489272e-07,1.983195e+01,0.000000e+00,1.983195e+01,2.109408e+01,1.612104e+02
4.634595e+04,5.364114e-01,4.604355e+04,5.329114e-01,9.402108e-01,9.394121e-01,3.383983e-02,1.489042e-07,1.983339e+01,0.000000e+00,1.983339e+01,2.109462e+01,1.612000e+02
4.635595e+04,5.365272e-01,4.605355e+04,5.330272e-01,9.402426e-01,9.394135e-01,3.384132e-02,1.488812e-07,1.983550e+01,0.000000e+00,1.983550e+01,2.109615e+01,1.612000e+02
4.636595e+04,5.366429e-01,4.606355e+04,5.331429e-01,9.402744e-01,9.394149e-01,3.384280e-02,1.488583e-07,1.983761e+01,0.000000e+00,1.983761e+01,2.109768e+01,1.612000e+02
4.637595e+04,5.367587e-01,4.607355e+04,5.332587e-01,9.403062e-01,9.394163e-01,3.384429e-02,1.488354e-07,1.983972e+01,0.000000e+00,1.983972e+01,2.109921e+01,1.612000e+02
4.638595e+04,5.368744e-01,4.608355e+04,5.333744e-01,9.403380e-01,9.394177e-01,3.384578e-02,1.488125e-07,1.984183e+01,0.000000e+00,1.984183e+01,2.110074e+01,1.612000e+02
4.639595e+04,5.369902e-01,4.609355e+04,5.334902e-01,9.403697e-01,9.394191e-01,3.384727e-02,1.487896e-07,1.984394e+01,0.000000e+00,1.984394e+01,2.110227e+01,1.612000e+02
4.640595e+04,5.371059e-01,4.610355e+04,5.336059e-01,9.402990e-01,9.394205e-01,3.384876e-02,1.487667e-07,1.984607e+01,0.000000e+00,1.984607e+01,2.110613e+01,1.612498e+02
4.641595e+04,5.372217e-01,4.611355e+04,5.337217e-01,9.401927e-01,9.394219e-01,3.385025e-02,1.487438e-07,1.984821e+01,0.000000e+00,1.984821e+01,2.111079e+01,1.613169e+02
4.642595e+04,5.373374e-01,4.612355e+04,5.338374e-01,9.400864e-01,9.394233e-01,3.385173e-02,1.487209e-07,1.985035e+01,0.000000e+00,1.985035e+01,2.111545e+01,1.613840e+02
4.643595e+04,5.374532e-01,4.613355e+04,5.339532e-01,9.399801e-01,9.394247e-01,3.385322e-02,1.486980e-07,1.985249e+01,0.000000e+00,1.985249e+01,2.112012e+01,1.614511e+02
4.644595e+04,5.375689e-01,4.614355e+04,5.340689e-01,9.398738e-01,9.394261e-01,3.385471e-02,1.486752e-07,1.985463e+01,0.000000e+00,1.985463e+01,2.112479e+01,1.615182e+02
4.645595e+04,5.376847e-01,4.615355e+04,5.341847e-01,9.397675e-01,9.394275e-01,3.385619e-02,1.486523e-07,1.985677e+01,0.000000e+00,1.985677e+01,2.112945e+01,1.615853e+02
4.646596e+04,5.378004e-01,4.616356e+04,5.343004e-01,9.396720e-01,9.394289e-01,3.385768e-02,1.486295e-07,1.985640e+01,0.000000e+00,1.985640e+01,2.113120e+01,1.616786e+02
4.647596e+04,5.379162e-01,4.617356e+04,5.344162e-01,9.395796e-01,9.394303e-01,3.385917e-02,1.486067e-07,1.985533e+01,0.000000e+00,1.985533e+01,2.113214e+01,1.617793e+02
4.648596e+04,5.380319e-01,4.618356e+04,5.345319e-01,9.394871e-01,9.394317e-01,3.386065e-02,1.485838e-07,1.985425e+01,0.000000e+00,1.985425e+01,2.113307e+01,1.618799e+02
4.649596e+04,5.381477e-01,4.619356e+04,5.346477e-01,9.393946e-01,9.394331e-01,3.386214e-02,1.485610e-07,1.985317e+01,0.000000e+00,1.985317e+01,2.113401e+01,1.619806e+02
4.650596e+04,5.382634e-01,4.620356e+04,5.347634e-01,9.393022e-01,9.394345e-01,3.386362e-02,1.485382e-07,1.985210e+01,0.000000e+00,1.985210e+01,2.113494e+01,1.620812e+02
4.651596e+04,5.383792e-01,4.621356e+04,5.348792e-01,9.392097e-01,9.394359e-01,3.386511e-02,1.485155e-07,1.985102e+01,0.000000e+00,1.985102e+01,2.113588e+01,1.621819e+02
4.652596e+04,5.384949e-01,4.622356e+04,5.349949e-01,9.391489e-01,9.394373e-01,3.386659e-02,1.484927e-07,1.984995e+01,0.000000e+00,1.984995e+01,2.113611e+01,1.622275e+02
4.653596e+04,5.386107e-01,4.623356e+04,5.351107e-01,9.390951e-01,9.394387e-01,3.386808e-02,1.484699e-07,1.984889e+01,0.000000e+00,1.984889e+01,2.113619e+01,1.622611e+02
4.654596e+04,5.387264e-01,4.624356e+04,5.352264e-01,9.390412e-01,9.394401e-01,3.386956e-02,1.484472e-07,1.984783e+01,0.000000e+00,1.984783e+01,2.113627e+01,1.622946e+02
4.655596e+04,5.388422e-01,4.625356e+04,5.353422e-01,9.389874e-01,9.394415e-01,3.387105e-02,1.484244e-07,1.984676e+01,0.000000e+00,1.984676e+01,2.113635e+01,1.623282e+02
4.656596e+04,5.389579e-01,4.626356e+04,5.354579e-01,9.389335e-01,9.394429e-01,3.387253e-02,1.484017e-07,1.984570e+01,0.000000e+00,1.984570e+01,2.113642e+01,1.623617e+02
4.657596e+04,5.390737e-01,4.627356e+04,5.355737e-01,9.388797e-01,9.394443e-01,3.387402e-02,1.483790e-07,1.984463e+01,0.000000e+00,1.984463e+01,2.113650e+01,1.623953e+02
4.658596e+04,5.391894e-01,4.628356e+04,5.356894e-01,9.388266e-01,9.394456e-01,3.387550e-02,1.483563e-07,1.984540e+01,0.000000e+00,1.984540e+01,2.113851e+01,1.624144e+02
4.659597e+04,5.393052e-01,4.629357e+04,5.358052e-01,9.387736e-01,9.394470e-01,3.387698e-02,1.483336e-07,1.984646e+01,0.000000e+00,1.984646e+01,2.114084e+01,1.624312e+02
4.660597e+04,5.394209e-01,4.630357e+04,5.359209e-01,9.387207e-01,9.394484e-01,3.387847e-02,1.483109e-07,1.984753e+01,0.000000e+00,1.984753e+01,2.114316e+01,1.624480e+02
4.661597e+04,5.395367e-01,4.631357e+04,5.360367e-01,9.386678e-01,9.394498e-01,3.387995e-02,1.482882e-07,1.984859e+01,0.000000e+00,1.984859e+01,2.114549e+01,1.624647e+02
4.662597e+04,5.396524e-01,4.632357e+04,5.361524e-01,9.386148e-01,9.394512e-01,3.388143e-02,1.482655e-07,1.984965e+01,0.000000e+00,1.984965e+01,2.114782e+01,1.624815e+02
4.663597e+04,5.397682e-01,4.633357e+04,5.362682e-01,9.385619e-01,9.394526e-01,3.388292e-02,1.482428e-07,1.985072e+01,0.000000e+00,1.985072e+01,2.115014e+01,1.624983e+02
4.664597e+04,5.398839e-01,4.634357e+04,5.363839e-01,9.385565e-01,9.394540e-01,3.388440e-02,1.482202e-07,1.985083e+01,0.000000e+00,1.985083e+01,2.115038e+01,1.624854e+02
4.665597e+04,5.399997e-01,4.635357e+04,5.364997e-01,9.385565e-01,9.394554e-01,3.388588e-02,1.481975e-07,1.985083e+01,0.000000e+00,1.985083e+01,2.115038e+01,1.624691e+02
4.666597e+04,5.401154e-01,4.636357e+04,5.366154e-01,9.385565e-01,9.394568e-01,3.388736e-02,1.481749e-07,1.985083e+01,0.000000e+00,1.985083e+01,2.115038e+01,1.624528e+02
4.667597e+04,5.402312e-01,4.637357e+04,5.367312e-01,9.385565e-01,9.394582e-01,3.388884e-02,1.481523e-07,1.985083e+01,0.000000e+00,1.985083e+01,2.115038e+01,1.624365e+02
4.668597e+04,5.403469e-01,4.638357e+04,5.368469e-01,9.385565e-01,9.394596e-01,3.389033e-02,1.481297e-07,1.985083e+01,0.000000e+00,1.985083e+01,2.115038e+01,1.624202e+02
4.669597e+04,5.404627e-01,4.639357e+04,5.369627e-01,9.385565e-01,9.394610e-01,3.389181e-02,1.481071e-07,1.985083e+01,0.000000e+00,1.985083e+01,2.115038e+01,1.624039e+02
4.670597e+04,5.405784e-01,4.640357e+04,5.370784e-01,9.385924e-01,9.394624e-01,3.389329e-02,1.480845e-07,1.984920e+01,0.000000e+00,1.984920e+01,2.114784e+01,1.623872e+02
4.671597e+04,5.406942e-01,4.641357e+04,5.371942e-01,9.386394e-01,9.394637e-01,3.389477e-02,1.480619e-07,1.984707e+01,0.000000e+00,1.984707e+01,2.114451e+01,1.623704e+02
4.672598e+04,5.408099e-01,4.642358e+04,5.373099e-01,9.386865e-01,9.394651e-01,3.389625e-02,1.480393e-07,1.984494e+01,0.000000e+00,1.984494e+01,2.114118e+01,1.623536e+02
4.673598e+04,5.409257e-01,4.643358e+04,5.374257e-01,9.387335e-01,9.394665e-01,3.389773e-02,1.480168e-07,1.984282e+01,0.000000e+00,1.984282e+01,2.113786e+01,1.623369e+02
4.674598e+04,5.410414e-01,4.644358e+04,5.375414e-01,9.387806e-01,9.394679e-01,3.389921e-02,1.479942e-07,1.984069e+01,0.000000e+00,1.984069e+01,2.113453e+01,1.623201e+02
4.675598e+04,5.411572e-01,4.645358e+04,5.376572e-01,9.388276e-01,9.394693e-01,3.390069e-02,1.479717e-07,1.983856e+01,0.000000e+00,1.983856e+01,2.113120e+01,1.623033e+02
4.676598e+04,5.412729e-01,4.646358e+04,5.377729e-01,9.388998e-01,9.394707e-01,3.390217e-02,1.479491e-07,1.983898e+01,0.000000e+00,1.983898e+01,2.113003e+01,1.622602e+02
4.677598e+04,5.413887e-01,4.647358e+04,5.378887e-01,9.389782e-01,9.394721e-01,3.390365e-02,1.479266e-07,1.984003e+01,0.000000e+00,1.984003e+01,2.112938e+01,1.622106e+02
4.678598e+04,5.415044e-01,4.648358e+04,5.380044e-01,9.390566e-01,9.394735e-01,3.390513e-02,1.479041e-07,1.984108e+01,0.000000e+00,1.984108e+01,2.112874e+01,1.621610e+02
4.679598e+04,5.416202e-01,4.649358e+04,5.381202e-01,9.391349e-01,9.394749e-01,3.390661e-02,1.478816e-07,1.984213e+01,0.000000e+00,1.984213e+01,2.112809e+01,1.621114e+02
4.680598e+04,5.417359e-01,4.650358e+04,5.382359e-01,9.392133e-01,9.394763e-01,3.390809e-02,1.478591e-07,1.984318e+01,0.000000e+00,1.984318e+01,2.112744e+01,1.620618e+02
4.681598e+04,5.418517e-01,4.651358e+04,5.383517e-01,9.392917e-01,9.394776e-01,3.390957e-02,1.478366e-07,1.984423e+01,0.000000e+00,1.984423e+01,2.112680e+01,1.620121e+02
4.682598e+04,5.419674e-01,4.652358e+04,5.384674e-01,9.393457e-01,9.394790e-01,3.391104e-02,1.478142e-07,1.984448e+01,0.000000e+00,1.984448e+01,2.112586e+01,1.619747e+02
4.683598e+04,5.420831e-01,4.653358e+04,5.385831e-01,9.393918e-01,9.394804e-01,3.391252e-02,1.477917e-07,1.984448e+01,0.000000e+00,1.984448e+01,2.112482e+01,1.619411e+02
4.684598e+04,5.421989e-01,4.654358e+04,5.386989e-01,9.394379e-01,9.394818e-01,3.391400e-02,1.477693e-07,1.984448e+01,0.000000e+00,1.984448e+01,2.112378e+01,1.619076e+02
4.685599e+04,5.423146e-01,4.655359e+04,5.388146e-01,9.394840e-01,9.394832e-01,3.391548e-02,1.477468e-07,1.984448e+01,0.000000e+00,1.984448e+01,2.112275e+01,1.618740e+02
4.686599e+04,5.424304e-01,4.656359e+04,5.389304e-01,9.395301e-01,9.394846e-01,3.391696e-02,1.477244e-07,1.984448e+01,0.000000e+00,1.984448e+01,2.112171e+01,1.618405e+02
4.687599e+04,5.425461e-01,4.657359e+04,5.390461e-01,9.395762e-01,9.394860e-01,3.391843e-02,1.477020e-07,1.984448e+01,0.000000e+00,1.984448e+01,2.112067e+01,1.618069e+02
4.688599e+04,5.426619e-01,4.658359e+04,5.391619e-01,9.395771e-01,9.394874e-01,3.391991e-02,1.476795e-07,1.984534e+01,0.000000e+00,1.984534e+01,2.112157e+01,1.618135e+02
4.689599e+04,5.427776e-01,4.659359e+04,5.392776e-01,9.395664e-01,9.394888e-01,3.392139e-02,1.476571e-07,1.984642e+01,0.000000e+00,1.984642e+01,2.112296e+01,1.618305e+02
4.690599e+04,5.428934e-01,4.660359e+04,5.393934e-01,9.395556e-01,9.394901e-01,3.392286e-02,1.476347e-07,1.984750e+01,0.000000e+00,1.984750e+01,2.112435e+01,1.618476e+02
4.691599e+04,5.430091e-01,4.661359e+04,5.395091e-01,9.395448e-01,9.394915e-01,3.392434e-02,1.476124e-07,1.984858e+01,0.000000e+00,1.984858e+01,2.112574e+01,1.618646e+02
4.692599e+04,5.431249e-01,4.662359e+04,5.396249e-01,9.395340e-01,9.394929e-01,3.392582e-02,1.475900e-07,1.984966e+01,0.000000e+00,1.984966e+01,2.112713e+01,1.618816e+02
4.693599e+04,5.432406e-01,4.663359e+04,5.397406e-01,9.395233e-01,9.394943e-01,3.392729e-02,1.475676e-07,1.985074e+01,0.000000e+00,1.985074e+01,2.112852e+01,1.618986e+02
4.694599e+04,5.433564e-01,4.664359e+04,5.398564e-01,9.395628e-01,9.394957e-01,3.392877e-02,1.475453e-07,1.984893e+01,0.000000e+00,1.984893e+01,2.112570e+01,1.619000e+02
4.695599e+04,5.434721e-01,4.665359e+04,5.399721e-01,9.396068e-01,9.394971e-01,3.393024e-02,1.475229e-07,1.984686e+01,0.000000e+00,1.984686e+01,2.112251e+01,1.619000e+02
4.696599e+04,5.435879e-01,4.666359e+04,5.400879e-01,9.396508e-01,9.394985e-01,3.393172e-02,1.475006e-07,1.984479e+01,0.000000e+00,1.984479e+01,2.111932e+01,1.619000e+02
4.697599e+04,5.437036e-01,4.667359e+04,5.402036e-01,9.396948e-01,9.394998e-01,3.393319e-02,1.474783e-07,1.984272e+01,0.000000e+00,1.984272e+01,2.111613e+01,1.619000e+02
4.698600e+04,5.438194e-01,4.668360e+04,5.403194e-01,9.397387e-01,9.395012e-01,3.393467e-02,1.474560e-07,1.984065e+01,0.000000e+00,1.984065e+01,2.111294e+01,1.619000e+02
4.699600e+04,5.439351e-01,4.669360e+04,5.404351e-01,9.397827e-01,9.395026e-01,3.393614e-02,1.474337e-07,1.983858e+01,0.000000e+00,1.983858e+01,2.110975e+01,1.619000e+02
4.700600e+04,5.440509e-01,4.670360e+04,5.405509e-01,9.398385e-01,9.395040e-01,3.393762e-02,1.474114e-07,1.983814e+01,0.000000e+00,1.983814e+01,2.110803e+01,1.618868e+02
4.701600e+04,5.441666e-01,4.671360e+04,5.406666e-01,9.398975e-01,9.395054e-01,3.393909e-02,1.473891e-07,1.983814e+01,0.000000e+00,1.983814e+01,2.110670e+01,1.618701e+02
4.702600e+04,5.442824e-01,4.672360e+04,5.407824e-01,9.399565e-01,9.395068e-01,3.394056e-02,1.473668e-07,1.983814e+01,0.000000e+00,1.983814e+01,2.110538e+01,1.618533e+02
4.703600e+04,5.443981e-01,4.673360e+04,5.408981e-01,9.400155e-01,9.395082e-01,3.394204e-02,1.473446e-07,1.983814e+01,0.000000e+00,1.983814e+01,2.110405e+01,1.618365e+02
4.704600e+04,5.445139e-01,4.674360e+04,5.410139e-01,9.400746e-01,9.395095e-01,3.394351e-02,1.473223e-07,1.983814e+01,0.000000e+00,1.983814e+01,2.110273e+01,1.618197e+02
4.705600e+04,5.446296e-01,4.675360e+04,5.411296e-01,9.401336e-01,9.395109e-01,3.394498e-02,1.473001e-07,1.983814e+01,0.000000e+00,1.983814e+01,2.110140e+01,1.618030e+02
4.706600e+04,5.447454e-01,4.676360e+04,5.412454e-01,9.402216e-01,9.395123e-01,3.394646e-02,1.472778e-07,1.983726e+01,0.000000e+00,1.983726e+01,2.109850e+01,1.617727e+02
4.707600e+04,5.448611e-01,4.677360e+04,5.413611e-01,9.403159e-01,9.395137e-01,3.394793e-02,1.472556e-07,1.983620e+01,0.000000e+00,1.983620e+01,2.109525e+01,1.617397e+02
4.708600e+04,5.449769e-01,4.678360e+04,5.414769e-01,9.404102e-01,9.395151e-01,3.394940e-02,1.472334e-07,1.983514e+01,0.000000e+00,1.983514e+01,2.109201e+01,1.617066e+02
4.709600e+04,5.450926e-01,4.679360e+04,5.415926e-01,9.405044e-01,9.395165e-01,3.395088e-02,1.472112e-07,1.983408e+01,0.000000e+00,1.983408e+01,2.108877e+01,1.616735e+02
4.710600e+04,5.452084e-01,4.680360e+04,5.417084e-01,9.405987e-01,9.395178e-01,3.395235e-02,1.471890e-07,1.983302e+01,0.000000e+00,1.983302e+01,2.108553e+01,1.616405e+02
4.711601e+04,5.453241e-01,4.681361e+04,5.418241e-01,9.406930e-01,9.395192e-01,3.395382e-02,1.471668e-07,1.983196e+01,0.000000e+00,1.983196e+01,2.108229e+01,1.616074e+02
4.712601e+04,5.454399e-01,4.682361e+04,5.419399e-01,9.407193e-01,9.395206e-01,3.395529e-02,1.471446e-07,1.983421e+01,0.000000e+00,1.983421e+01,2.108409e+01,1.616000e+02
4.713601e+04,5.455556e-01,4.683361e+04,5.420556e-01,9.407262e-01,9.395220e-01,3.395676e-02,1.471225e-07,1.983742e+01,0.000000e+00,1.983742e+01,2.108734e+01,1.616000e+02
4.714601e+04,5.456714e-01,4.684361e+04,5.421714e-01,9.407330e-01,9.395234e-01,3.395823e-02,1.471003e-07,1.984062e+01,0.000000e+00,1.984062e+01,2.109060e+01,1.616000e+02
4.715601e+04,5.457871e-01,4.685361e+04,5.422871e-01,9.407399e-01,9.395248e-01,3.395970e-02,1.470782e-07,1.984383e+01,0.000000e+00,1.984383e+01,2.109385e+01,1.616000e+02
4.716601e+04,5.459029e-01,4.686361e+04,5.424029e-01,9.407467e-01,9.395261e-01,3.396118e-02,1.470560e-07,1.984703e+01,0.000000e+00,1.984703e+01,2.109710e+01,1.616000e+02
4.717601e+04,5.460186e-01,4.687361e+04,5.425186e-01,9.407536e-01,9.395275e-01,3.396265e-02,1.470339e-07,1.985024e+01,0.000000e+00,1.985024e+01,2.110036e+01,1.616000e+02
4.718601e+04,5.461344e-01,4.688361e+04,5.426344e-01,9.406779e-01,9.395289e-01,3.396412e-02,1.470118e-07,1.985169e+01,0.000000e+00,1.985169e+01,2.110360e+01,1.616405e+02
4.719601e+04,5.462501e-01,4.689361e+04,5.427501e-01,9.405835e-01,9.395303e-01,3.396559e-02,1.469897e-07,1.985275e+01,0.000000e+00,1.985275e+01,2.110685e+01,1.616901e+02
4.720601e+04,5.463659e-01,4.690361e+04,5.428659e-01,9.404891e-01,9.395317e-01,3.396706e-02,1.469676e-07,1.985381e+01,0.000000e+00,1.985381e+01,2.111010e+01,1.617397e+02
4.721601e+04,5.464816e-01,4.691361e+04,5.429816e-01,9.403947e-01,9.395330e-01,3.396853e-02,1.469455e-07,1.985487e+01,0.000000e+00,1.985487e+01,2.111334e+01,1.617893e+02
4.722601e+04,5.465974e-01,4.692361e+04,5.430974e-01,9.403003e-01,9.395344e-01,3.397000e-02,1.469234e-07,1.985593e+01,0.000000e+00,1.985593e+01,2.111659e+01,1.618389e+02
4.723601e+04,5.467131e-01,4.693361e+04,5.432131e-01,9.402058e-01,9.395358e-01,3.397146e-02,1.469013e-07,1.985700e+01,0.000000e+00,1.985700e+01,2.111984e+01,1.618885e+02
4.724602e+04,5.468289e-01,4.694362e+04,5.433289e-01,9.401228e-01,9.395372e-01,3.397293e-02,1.468793e-07,1.985642e+01,0.000000e+00,1.985642e+01,2.112109e+01,1.619515e+02
4.725602e+04,5.469446e-01,4.695362e+04,5.434446e-01,9.400432e-01,9.395386e-01,3.397440e-02,1.468572e-07,1.985534e+01,0.000000e+00,1.985534e+01,2.112173e+01,1.620186e+02
4.726602e+04,5.470604e-01,4.696362e+04,5.435604e-01,9.399636e-01,9.395399e-01,3.397587e-02,1.468352e-07,1.985426e+01,0.000000e+00,1.985426e+01,2.112237e+01,1.620857e+02
4.727602e+04,5.471761e-01,4.697362e+04,5.436761e-01,9.398840e-01,9.395413e-01,3.397734e-02,1.468132e-07,1.985319e+01,0.000000e+00,1.985319e+01,2.112302e+01,1.621528e+02
4.728602e+04,5.472919e-01,4.698362e+04,5.437919e-01,9.398045e-01,9.395427e-01,3.397881e-02,1.467912e-07,1.985211e+01,0.000000e+00,1.985211e+01,2.112366e+01,1.622199e+02
4.729602e+04,5.474076e-01,4.699362e+04,5.439076e-01,9.397249e-01,9.395441e-01,3.398028e-02,1.467691e-07,1.985104e+01,0.000000e+00,1.985104e+01,2.112431e+01,1.622870e+02
4.730602e+04,5.475234e-01,4.700362e+04,5.440234e-01,9.396625e-01,9.395455e-01,3.398174e-02,1.467471e-07,1.985083e+01,0.000000e+00,1.985083e+01,2.112549e+01,1.623133e+02
4.731602e+04,5.476391e-01,4.701362e+04,5.441391e-01,9.396043e-01,9.395468e-01,3.398321e-02,1.467252e-07,1.985083e+01,0.000000e+00,1.985083e+01,2.112680e+01,1.623299e+02
4.732602e+04,5.477549e-01,4.702362e+04,5.442549e-01,9.395461e-01,9.395482e-01,3.398468e-02,1.467032e-07,1.985083e+01,0.000000e+00,1.985083e+01,2.112810e+01,1.623464e+02
4.733602e+04,5.478706e-01,4.703362e+04,5.443706e-01,9.394878e-01,9.395496e-01,3.398614e-02,1.466812e-07,1.985083e+01,0.000000e+00,1.985083e+01,2.112941e+01,1.623629e+02
4.734602e+04,5.479864e-01,4.704362e+04,5.444864e-01,9.394296e-01,9.395510e-01,3.398761e-02,1.466592e-07,1.985083e+01,0.000000e+00,1.985083e+01,2.113072e+01,1.623795e+02
4.735602e+04,5.481021e-01,4.705362e+04,5.446021e-01,9.393714e-01,9.395524e-01,3.398908e-02,1.466373e-07,1.985083e+01,0.000000e+00,1.985083e+01,2.113203e+01,1.623960e+02
4.736602e+04,5.482179e-01,4.706362e+04,5.447179e-01,9.393626e-01,9.395537e-01,3.399054e-02,1.466153e-07,1.985002e+01,0.000000e+00,1.985002e+01,2.113137e+01,1.624000e+02
4.737603e+04,5.483336e-01,4.707363e+04,5.448336e-01,9.393696e-01,9.395551e-01,3.399201e-02,1.465934e-07,1.984896e+01,0.000000e+00,1.984896e+01,2.113008e+01,1.624000e+02
4.738603e+04,5.484494e-01,4.708363e+04,5.449494e-01,9.393765e-01,9.395565e-01,3.399348e-02,1.465715e-07,1.984789e+01,0.000000e+00,1.984789e+01,2.112879e+01,1.624000e+02
4.739603e+04,5.485651e-01,4.709363e+04,5.450651e-01,9.393834e-01,9.395579e-01,3.399494e-02,1.465496e-07,1.984683e+01,0.000000e+00,1.984683e+01,2.112750e+01,1.624000e+02
4.740603e+04,5.486809e-01,4.710363e+04,5.451809e-01,9.393903e-01,9.395592e-01,3.399641e-02,1.465277e-07,1.984576e+01,0.000000e+00,1.984576e+01,2.112621e+01,1.624000e+02
4.741603e+04,5.487966e-01,4.711363e+04,5.452966e-01,9.393973e-01,9.395606e-01,3.399787e-02,1.465058e-07,1.984470e+01,0.000000e+00,1.984470e+01,2.112493e+01,1.624000e+02
4.742603e+04,5.489124e-01,4.712363e+04,5.454124e-01,9.394288e-01,9.395620e-01,3.399934e-02,1.464839e-07,1.984365e+01,0.000000e+00,1.984365e+01,2.112310e+01,1.623868e+02
4.743603e+04,5.490281e-01,4.713363e+04,5.455281e-01,9.394666e-01,9.395634e-01,3.400080e-02,1.464620e-07,1.984260e+01,0.000000e+00,1.984260e+01,2.112113e+01,1.623703e+02
4.744603e+04,5.491439e-01,4.714363e+04,5.456439e-01,9.395043e-01,9.395647e-01,3.400227e-02,1.464402e-07,1.984155e+01,0.000000e+00,1.984155e+01,2.111917e+01,1.623537e+02
4.745603e+04,5.492596e-01,4.715363e+04,5.457596e-01,9.395421e-01,9.395661e-01,3.400373e-02,1.464183e-07,1.984050e+01,0.000000e+00,1.984050e+01,2.111720e+01,1.623372e+02
4.746603e+04,5.493754e-01,4.716363e+04,5.458754e-01,9.395798e-01,9.395675e-01,3.400520e-02,1.463965e-07,1.983945e+01,0.000000e+00,1.983945e+01,2.111523e+01,1.623207e+02
4.747603e+04,5.494911e-01,4.717363e+04,5.459911e-01,9.396176e-01,9.395689e-01,3.400666e-02,1.463746e-07,1.983840e+01,0.000000e+00,1.983840e+01,2.111327e+01,1.623041e+02
