Repository: brandonlampe/CS_Data

# Comments For Consolidation Test: 175_01
_Note:_ herein, the phrase "TEST-NUMBER" will imply the insertion of "175_01".  This format will
often be used when describing local directories.

Following the initial increase in pressure from zero to 19.8 MPa with the Isco Pump.
Schuler gauges did not function during this test; therefore, deformation during initial loading was

## Test Data
Raw test data is contained in: TEST-NUMBER.xlsx

Additionally, calculated values of fractional density have been calculated in TEST-NUMBER.xlsx and
exported to TEST-NUMBER.csv, where the .csv file format allows for easy cross-platform importing
and analysis.

File: UNM_WP_HY_175_01/CREEP_FIT/175_01_CREEP_OUT.csv (part 22 of 31)
Analysis by Brandon Lampe, performed on: 2016/07/04 16:03:07
Experimental results below begin at: 2015/06/20 13:56:33
Duration (sec),Duration (day),Elapsed Time (sec),Elapsed Time (day),Interpolated Fractional Density,Fit to Fractional Density,Fit to Volume Strain,Fit to Volume Strain Rate (1/sec),Confining Pressure (MPa),Pore Pressure (MPa),Terzaghi Pressure (MPa),Solid Pressure (MPa),Temperature (C))
4.984622e+04,5.769238e-01,4.954382e+04,5.734238e-01,9.406949e-01,9.398893e-01,3.434767e-02,1.414568e-07,1.983473e+01,0.000000e+00,1.983473e+01,2.108519e+01,1.619000e+02
4.985622e+04,5.770395e-01,4.955382e+04,5.735395e-01,9.407470e-01,9.398907e-01,3.434908e-02,1.414371e-07,1.983581e+01,0.000000e+00,1.983581e+01,2.108517e+01,1.619000e+02
4.986622e+04,5.771553e-01,4.956382e+04,5.736553e-01,9.407991e-01,9.398920e-01,3.435050e-02,1.414174e-07,1.983689e+01,0.000000e+00,1.983689e+01,2.108514e+01,1.619000e+02
4.987622e+04,5.772710e-01,4.957382e+04,5.737710e-01,9.408512e-01,9.398933e-01,3.435191e-02,1.413977e-07,1.983796e+01,0.000000e+00,1.983796e+01,2.108512e+01,1.619000e+02
4.988622e+04,5.773868e-01,4.958382e+04,5.738868e-01,9.408109e-01,9.398946e-01,3.435333e-02,1.413780e-07,1.983987e+01,0.000000e+00,1.983987e+01,2.108805e+01,1.619409e+02
4.989622e+04,5.775025e-01,4.959382e+04,5.740025e-01,9.407524e-01,9.398960e-01,3.435474e-02,1.413583e-07,1.984194e+01,0.000000e+00,1.984194e+01,2.109156e+01,1.619898e+02
4.990622e+04,5.776183e-01,4.960382e+04,5.741183e-01,9.406940e-01,9.398973e-01,3.435615e-02,1.413386e-07,1.984401e+01,0.000000e+00,1.984401e+01,2.109507e+01,1.620387e+02
4.991622e+04,5.777340e-01,4.961382e+04,5.742340e-01,9.406355e-01,9.398986e-01,3.435757e-02,1.413189e-07,1.984607e+01,0.000000e+00,1.984607e+01,2.109858e+01,1.620876e+02
4.992622e+04,5.778498e-01,4.962382e+04,5.743498e-01,9.405771e-01,9.399000e-01,3.435898e-02,1.412993e-07,1.984814e+01,0.000000e+00,1.984814e+01,2.110209e+01,1.621365e+02
4.993622e+04,5.779655e-01,4.963382e+04,5.744655e-01,9.405186e-01,9.399013e-01,3.436039e-02,1.412796e-07,1.985021e+01,0.000000e+00,1.985021e+01,2.110560e+01,1.621854e+02
4.994622e+04,5.780813e-01,4.964382e+04,5.745813e-01,9.404646e-01,9.399026e-01,3.436181e-02,1.412600e-07,1.985008e+01,0.000000e+00,1.985008e+01,2.110667e+01,1.622471e+02
4.995622e+04,5.781970e-01,4.965382e+04,5.746970e-01,9.404125e-01,9.399039e-01,3.436322e-02,1.412404e-07,1.984902e+01,0.000000e+00,1.984902e+01,2.110671e+01,1.623142e+02
4.996623e+04,5.783128e-01,4.966383e+04,5.748128e-01,9.403604e-01,9.399053e-01,3.436463e-02,1.412207e-07,1.984795e+01,0.000000e+00,1.984795e+01,2.110675e+01,1.623813e+02
4.997623e+04,5.784285e-01,4.967383e+04,5.749285e-01,9.403083e-01,9.399066e-01,3.436604e-02,1.412011e-07,1.984689e+01,0.000000e+00,1.984689e+01,2.110679e+01,1.624484e+02
4.998623e+04,5.785443e-01,4.968383e+04,5.750443e-01,9.402562e-01,9.399079e-01,3.436745e-02,1.411815e-07,1.984582e+01,0.000000e+00,1.984582e+01,2.110683e+01,1.625155e+02
4.999623e+04,5.786600e-01,4.969383e+04,5.751600e-01,9.402040e-01,9.399093e-01,3.436887e-02,1.411619e-07,1.984476e+01,0.000000e+00,1.984476e+01,2.110686e+01,1.625826e+02
5.000623e+04,5.787758e-01,4.970383e+04,5.752758e-01,9.401693e-01,9.399106e-01,3.437028e-02,1.411423e-07,1.984607e+01,0.000000e+00,1.984607e+01,2.110904e+01,1.626124e+02
5.001623e+04,5.788915e-01,4.971383e+04,5.753915e-01,9.401405e-01,9.399119e-01,3.437169e-02,1.411227e-07,1.984821e+01,0.000000e+00,1.984821e+01,2.111196e+01,1.626292e+02
5.002623e+04,5.790073e-01,4.972383e+04,5.755073e-01,9.401118e-01,9.399132e-01,3.437310e-02,1.411031e-07,1.985035e+01,0.000000e+00,1.985035e+01,2.111488e+01,1.626460e+02
5.003623e+04,5.791230e-01,4.973383e+04,5.756230e-01,9.400831e-01,9.399146e-01,3.437451e-02,1.410836e-07,1.985249e+01,0.000000e+00,1.985249e+01,2.111780e+01,1.626628e+02
5.004623e+04,5.792388e-01,4.974383e+04,5.757388e-01,9.400544e-01,9.399159e-01,3.437592e-02,1.410640e-07,1.985463e+01,0.000000e+00,1.985463e+01,2.112073e+01,1.626795e+02
5.005623e+04,5.793545e-01,4.975383e+04,5.758545e-01,9.400257e-01,9.399172e-01,3.437733e-02,1.410445e-07,1.985677e+01,0.000000e+00,1.985677e+01,2.112365e+01,1.626963e+02
5.006623e+04,5.794703e-01,4.976383e+04,5.759703e-01,9.400038e-01,9.399185e-01,3.437874e-02,1.410249e-07,1.985807e+01,0.000000e+00,1.985807e+01,2.112552e+01,1.626869e+02
5.007623e+04,5.795860e-01,4.977383e+04,5.760860e-01,9.399839e-01,9.399199e-01,3.438015e-02,1.410054e-07,1.985914e+01,0.000000e+00,1.985914e+01,2.112710e+01,1.626701e+02
5.008623e+04,5.797018e-01,4.978383e+04,5.762018e-01,9.399640e-01,9.399212e-01,3.438156e-02,1.409859e-07,1.986020e+01,0.000000e+00,1.986020e+01,2.112868e+01,1.626534e+02
5.009624e+04,5.798175e-01,4.979384e+04,5.763175e-01,9.399441e-01,9.399225e-01,3.438297e-02,1.409663e-07,1.986126e+01,0.000000e+00,1.986126e+01,2.113026e+01,1.626366e+02
5.010624e+04,5.799333e-01,4.980384e+04,5.764333e-01,9.399241e-01,9.399238e-01,3.438438e-02,1.409468e-07,1.986233e+01,0.000000e+00,1.986233e+01,2.113184e+01,1.626198e+02
5.011624e+04,5.800490e-01,4.981384e+04,5.765490e-01,9.399042e-01,9.399252e-01,3.438579e-02,1.409273e-07,1.986339e+01,0.000000e+00,1.986339e+01,2.113342e+01,1.626030e+02
5.012624e+04,5.801648e-01,4.982384e+04,5.766648e-01,9.399280e-01,9.399265e-01,3.438720e-02,1.409078e-07,1.986100e+01,0.000000e+00,1.986100e+01,2.113034e+01,1.625729e+02
5.013624e+04,5.802805e-01,4.983384e+04,5.767805e-01,9.399614e-01,9.399278e-01,3.438861e-02,1.408883e-07,1.985784e+01,0.000000e+00,1.985784e+01,2.112623e+01,1.625398e+02
5.014624e+04,5.803963e-01,4.984384e+04,5.768963e-01,9.399948e-01,9.399291e-01,3.439002e-02,1.408689e-07,1.985468e+01,0.000000e+00,1.985468e+01,2.112212e+01,1.625068e+02
5.015624e+04,5.805120e-01,4.985384e+04,5.770120e-01,9.400282e-01,9.399305e-01,3.439143e-02,1.408494e-07,1.985152e+01,0.000000e+00,1.985152e+01,2.111801e+01,1.624737e+02
5.016624e+04,5.806278e-01,4.986384e+04,5.771278e-01,9.400615e-01,9.399318e-01,3.439284e-02,1.408299e-07,1.984836e+01,0.000000e+00,1.984836e+01,2.111390e+01,1.624406e+02
5.017624e+04,5.807435e-01,4.987384e+04,5.772435e-01,9.400949e-01,9.399331e-01,3.439425e-02,1.408105e-07,1.984521e+01,0.000000e+00,1.984521e+01,2.110979e+01,1.624076e+02
5.018624e+04,5.808593e-01,4.988384e+04,5.773593e-01,9.400927e-01,9.399344e-01,3.439565e-02,1.407910e-07,1.984448e+01,0.000000e+00,1.984448e+01,2.110907e+01,1.624000e+02
5.019624e+04,5.809750e-01,4.989384e+04,5.774750e-01,9.400799e-01,9.399358e-01,3.439706e-02,1.407716e-07,1.984448e+01,0.000000e+00,1.984448e+01,2.110936e+01,1.624000e+02
5.020624e+04,5.810908e-01,4.990384e+04,5.775908e-01,9.400671e-01,9.399371e-01,3.439847e-02,1.407522e-07,1.984448e+01,0.000000e+00,1.984448e+01,2.110964e+01,1.624000e+02
5.021624e+04,5.812065e-01,4.991384e+04,5.777065e-01,9.400544e-01,9.399384e-01,3.439988e-02,1.407327e-07,1.984448e+01,0.000000e+00,1.984448e+01,2.110993e+01,1.624000e+02
5.022625e+04,5.813223e-01,4.992385e+04,5.778223e-01,9.400416e-01,9.399397e-01,3.440128e-02,1.407133e-07,1.984448e+01,0.000000e+00,1.984448e+01,2.111022e+01,1.624000e+02
5.023625e+04,5.814380e-01,4.993385e+04,5.779380e-01,9.400288e-01,9.399410e-01,3.440269e-02,1.406939e-07,1.984448e+01,0.000000e+00,1.984448e+01,2.111051e+01,1.624000e+02
5.024625e+04,5.815538e-01,4.994385e+04,5.780538e-01,9.400016e-01,9.399424e-01,3.440410e-02,1.406745e-07,1.984448e+01,0.000000e+00,1.984448e+01,2.111112e+01,1.624000e+02
5.025625e+04,5.816695e-01,4.995385e+04,5.781695e-01,9.399689e-01,9.399437e-01,3.440551e-02,1.406551e-07,1.984448e+01,0.000000e+00,1.984448e+01,2.111185e+01,1.624000e+02
5.026625e+04,5.817853e-01,4.996385e+04,5.782853e-01,9.399361e-01,9.399450e-01,3.440691e-02,1.406357e-07,1.984448e+01,0.000000e+00,1.984448e+01,2.111259e+01,1.624000e+02
5.027625e+04,5.819010e-01,4.997385e+04,5.784010e-01,9.399034e-01,9.399463e-01,3.440832e-02,1.406164e-07,1.984448e+01,0.000000e+00,1.984448e+01,2.111332e+01,1.624000e+02
5.028625e+04,5.820168e-01,4.998385e+04,5.785168e-01,9.398707e-01,9.399477e-01,3.440972e-02,1.405970e-07,1.984448e+01,0.000000e+00,1.984448e+01,2.111406e+01,1.624000e+02
5.029625e+04,5.821325e-01,4.999385e+04,5.786325e-01,9.398380e-01,9.399490e-01,3.441113e-02,1.405776e-07,1.984448e+01,0.000000e+00,1.984448e+01,2.111479e+01,1.624000e+02
5.030625e+04,5.822483e-01,5.000385e+04,5.787483e-01,9.398321e-01,9.399503e-01,3.441254e-02,1.405583e-07,1.984376e+01,0.000000e+00,1.984376e+01,2.111416e+01,1.624000e+02
5.031625e+04,5.823640e-01,5.001385e+04,5.788640e-01,9.398390e-01,9.399516e-01,3.441394e-02,1.405389e-07,1.984270e+01,0.000000e+00,1.984270e+01,2.111287e+01,1.624000e+02
5.032625e+04,5.824798e-01,5.002385e+04,5.789798e-01,9.398460e-01,9.399529e-01,3.441535e-02,1.405196e-07,1.984163e+01,0.000000e+00,1.984163e+01,2.111158e+01,1.624000e+02
5.033625e+04,5.825955e-01,5.003385e+04,5.790955e-01,9.398529e-01,9.399543e-01,3.441675e-02,1.405003e-07,1.984057e+01,0.000000e+00,1.984057e+01,2.111029e+01,1.624000e+02
5.034625e+04,5.827113e-01,5.004385e+04,5.792113e-01,9.398598e-01,9.399556e-01,3.441816e-02,1.404810e-07,1.983951e+01,0.000000e+00,1.983951e+01,2.110900e+01,1.624000e+02
5.035626e+04,5.828270e-01,5.005386e+04,5.793270e-01,9.398668e-01,9.399569e-01,3.441956e-02,1.404617e-07,1.983844e+01,0.000000e+00,1.983844e+01,2.110772e+01,1.624000e+02
5.036626e+04,5.829428e-01,5.006386e+04,5.794428e-01,9.398979e-01,9.399582e-01,3.442097e-02,1.404424e-07,1.983736e+01,0.000000e+00,1.983736e+01,2.110586e+01,1.624000e+02
5.037626e+04,5.830585e-01,5.007386e+04,5.795585e-01,9.399387e-01,9.399595e-01,3.442237e-02,1.404231e-07,1.983627e+01,0.000000e+00,1.983627e+01,2.110379e+01,1.624000e+02
5.038626e+04,5.831743e-01,5.008386e+04,5.796743e-01,9.399795e-01,9.399609e-01,3.442378e-02,1.404038e-07,1.983517e+01,0.000000e+00,1.983517e+01,2.110171e+01,1.624000e+02
5.039626e+04,5.832900e-01,5.009386e+04,5.797900e-01,9.400203e-01,9.399622e-01,3.442518e-02,1.403845e-07,1.983408e+01,0.000000e+00,1.983408e+01,2.109963e+01,1.624000e+02
5.040626e+04,5.834058e-01,5.010386e+04,5.799058e-01,9.400611e-01,9.399635e-01,3.442658e-02,1.403652e-07,1.983299e+01,0.000000e+00,1.983299e+01,2.109755e+01,1.624000e+02
5.041626e+04,5.835215e-01,5.011386e+04,5.800215e-01,9.401019e-01,9.399648e-01,3.442799e-02,1.403460e-07,1.983190e+01,0.000000e+00,1.983190e+01,2.109548e+01,1.624000e+02
5.042626e+04,5.836373e-01,5.012386e+04,5.801373e-01,9.401516e-01,9.399661e-01,3.442939e-02,1.403267e-07,1.983262e+01,0.000000e+00,1.983262e+01,2.109512e+01,1.623722e+02
5.043626e+04,5.837530e-01,5.013386e+04,5.802530e-01,9.402030e-01,9.399675e-01,3.443079e-02,1.403075e-07,1.983368e+01,0.000000e+00,1.983368e+01,2.109510e+01,1.623391e+02
5.044626e+04,5.838688e-01,5.014386e+04,5.803688e-01,9.402544e-01,9.399688e-01,3.443220e-02,1.402882e-07,1.983474e+01,0.000000e+00,1.983474e+01,2.109507e+01,1.623061e+02
5.045626e+04,5.839845e-01,5.015386e+04,5.804845e-01,9.403059e-01,9.399701e-01,3.443360e-02,1.402690e-07,1.983580e+01,0.000000e+00,1.983580e+01,2.109505e+01,1.622730e+02
5.046626e+04,5.841003e-01,5.016386e+04,5.806003e-01,9.403573e-01,9.399714e-01,3.443500e-02,1.402498e-07,1.983686e+01,0.000000e+00,1.983686e+01,2.109502e+01,1.622399e+02
5.047626e+04,5.842160e-01,5.017386e+04,5.807160e-01,9.404087e-01,9.399727e-01,3.443640e-02,1.402306e-07,1.983792e+01,0.000000e+00,1.983792e+01,2.109500e+01,1.622069e+02
5.048627e+04,5.843318e-01,5.018387e+04,5.808318e-01,9.404357e-01,9.399741e-01,3.443781e-02,1.402114e-07,1.983898e+01,0.000000e+00,1.983898e+01,2.109552e+01,1.621867e+02
5.049627e+04,5.844475e-01,5.019387e+04,5.809475e-01,9.404564e-01,9.399754e-01,3.443921e-02,1.401922e-07,1.984005e+01,0.000000e+00,1.984005e+01,2.109619e+01,1.621699e+02
5.050627e+04,5.845633e-01,5.020387e+04,5.810633e-01,9.404771e-01,9.399767e-01,3.444061e-02,1.401730e-07,1.984111e+01,0.000000e+00,1.984111e+01,2.109686e+01,1.621531e+02
5.051627e+04,5.846790e-01,5.021387e+04,5.811790e-01,9.404978e-01,9.399780e-01,3.444201e-02,1.401538e-07,1.984217e+01,0.000000e+00,1.984217e+01,2.109752e+01,1.621364e+02
5.052627e+04,5.847948e-01,5.022387e+04,5.812948e-01,9.405185e-01,9.399793e-01,3.444341e-02,1.401346e-07,1.984324e+01,0.000000e+00,1.984324e+01,2.109819e+01,1.621196e+02
5.053627e+04,5.849105e-01,5.023387e+04,5.814105e-01,9.405392e-01,9.399806e-01,3.444482e-02,1.401154e-07,1.984430e+01,0.000000e+00,1.984430e+01,2.109886e+01,1.621028e+02
5.054627e+04,5.850263e-01,5.024387e+04,5.815263e-01,9.404893e-01,9.399820e-01,3.444622e-02,1.400963e-07,1.984534e+01,0.000000e+00,1.984534e+01,2.110108e+01,1.621000e+02
5.055627e+04,5.851420e-01,5.025387e+04,5.816420e-01,9.404252e-01,9.399833e-01,3.444762e-02,1.400771e-07,1.984638e+01,0.000000e+00,1.984638e+01,2.110362e+01,1.621000e+02
5.056627e+04,5.852578e-01,5.026387e+04,5.817578e-01,9.403610e-01,9.399846e-01,3.444902e-02,1.400580e-07,1.984741e+01,0.000000e+00,1.984741e+01,2.110616e+01,1.621000e+02
5.057627e+04,5.853735e-01,5.027387e+04,5.818735e-01,9.402969e-01,9.399859e-01,3.445042e-02,1.400389e-07,1.984845e+01,0.000000e+00,1.984845e+01,2.110870e+01,1.621000e+02
5.058627e+04,5.854893e-01,5.028387e+04,5.819893e-01,9.402327e-01,9.399872e-01,3.445182e-02,1.400197e-07,1.984948e+01,0.000000e+00,1.984948e+01,2.111124e+01,1.621000e+02
5.059627e+04,5.856050e-01,5.029387e+04,5.821050e-01,9.401686e-01,9.399885e-01,3.445322e-02,1.400006e-07,1.985051e+01,0.000000e+00,1.985051e+01,2.111378e+01,1.621000e+02
5.060627e+04,5.857208e-01,5.030387e+04,5.822208e-01,9.401218e-01,9.399899e-01,3.445462e-02,1.399815e-07,1.985008e+01,0.000000e+00,1.985008e+01,2.111438e+01,1.621117e+02
5.061628e+04,5.858365e-01,5.031388e+04,5.823365e-01,9.400826e-01,9.399912e-01,3.445602e-02,1.399624e-07,1.984902e+01,0.000000e+00,1.984902e+01,2.111412e+01,1.621285e+02
5.062628e+04,5.859523e-01,5.032388e+04,5.824523e-01,9.400433e-01,9.399925e-01,3.445742e-02,1.399433e-07,1.984796e+01,0.000000e+00,1.984796e+01,2.111387e+01,1.621453e+02
5.063628e+04,5.860680e-01,5.033388e+04,5.825680e-01,9.400041e-01,9.399938e-01,3.445882e-02,1.399242e-07,1.984689e+01,0.000000e+00,1.984689e+01,2.111362e+01,1.621620e+02
5.064628e+04,5.861838e-01,5.034388e+04,5.826838e-01,9.399649e-01,9.399951e-01,3.446022e-02,1.399051e-07,1.984583e+01,0.000000e+00,1.984583e+01,2.111337e+01,1.621788e+02
5.065628e+04,5.862995e-01,5.035388e+04,5.827995e-01,9.399257e-01,9.399964e-01,3.446162e-02,1.398861e-07,1.984476e+01,0.000000e+00,1.984476e+01,2.111312e+01,1.621956e+02
5.066628e+04,5.864153e-01,5.036388e+04,5.829153e-01,9.399230e-01,9.399977e-01,3.446302e-02,1.398670e-07,1.984371e+01,0.000000e+00,1.984371e+01,2.111206e+01,1.621878e+02
5.067628e+04,5.865310e-01,5.037388e+04,5.830310e-01,9.399335e-01,9.399991e-01,3.446441e-02,1.398479e-07,1.984266e+01,0.000000e+00,1.984266e+01,2.111071e+01,1.621713e+02
5.068628e+04,5.866468e-01,5.038388e+04,5.831468e-01,9.399440e-01,9.400004e-01,3.446581e-02,1.398289e-07,1.984161e+01,0.000000e+00,1.984161e+01,2.110936e+01,1.621547e+02
5.069628e+04,5.867625e-01,5.039388e+04,5.832625e-01,9.399545e-01,9.400017e-01,3.446721e-02,1.398099e-07,1.984056e+01,0.000000e+00,1.984056e+01,2.110800e+01,1.621382e+02
5.070628e+04,5.868783e-01,5.040388e+04,5.833783e-01,9.399649e-01,9.400030e-01,3.446861e-02,1.397908e-07,1.983951e+01,0.000000e+00,1.983951e+01,2.110665e+01,1.621217e+02
5.071628e+04,5.869940e-01,5.041388e+04,5.834940e-01,9.399754e-01,9.400043e-01,3.447001e-02,1.397718e-07,1.983846e+01,0.000000e+00,1.983846e+01,2.110530e+01,1.621051e+02
5.072628e+04,5.871098e-01,5.042388e+04,5.836098e-01,9.400223e-01,9.400056e-01,3.447141e-02,1.397528e-07,1.983739e+01,0.000000e+00,1.983739e+01,2.110310e+01,1.620765e+02
5.073628e+04,5.872255e-01,5.043388e+04,5.837255e-01,9.400855e-01,9.400069e-01,3.447280e-02,1.397338e-07,1.983629e+01,0.000000e+00,1.983629e+01,2.110052e+01,1.620425e+02
5.074629e+04,5.873413e-01,5.044389e+04,5.838413e-01,9.401488e-01,9.400083e-01,3.447420e-02,1.397148e-07,1.983520e+01,0.000000e+00,1.983520e+01,2.109794e+01,1.620085e+02
5.075629e+04,5.874570e-01,5.045389e+04,5.839570e-01,9.402121e-01,9.400096e-01,3.447560e-02,1.396958e-07,1.983411e+01,0.000000e+00,1.983411e+01,2.109536e+01,1.619744e+02
5.076629e+04,5.875728e-01,5.046389e+04,5.840728e-01,9.402754e-01,9.400109e-01,3.447699e-02,1.396768e-07,1.983302e+01,0.000000e+00,1.983302e+01,2.109278e+01,1.619404e+02
5.077629e+04,5.876885e-01,5.047389e+04,5.841885e-01,9.403387e-01,9.400122e-01,3.447839e-02,1.396578e-07,1.983193e+01,0.000000e+00,1.983193e+01,2.109020e+01,1.619063e+02
5.078629e+04,5.878043e-01,5.048389e+04,5.843043e-01,9.403662e-01,9.400135e-01,3.447979e-02,1.396388e-07,1.983347e+01,0.000000e+00,1.983347e+01,2.109122e+01,1.619000e+02
5.079629e+04,5.879200e-01,5.049389e+04,5.844200e-01,9.403856e-01,9.400148e-01,3.448118e-02,1.396199e-07,1.983561e+01,0.000000e+00,1.983561e+01,2.109306e+01,1.619000e+02
5.080629e+04,5.880358e-01,5.050389e+04,5.845358e-01,9.404050e-01,9.400161e-01,3.448258e-02,1.396009e-07,1.983775e+01,0.000000e+00,1.983775e+01,2.109490e+01,1.619000e+02
5.081629e+04,5.881515e-01,5.051389e+04,5.846515e-01,9.404244e-01,9.400174e-01,3.448398e-02,1.395820e-07,1.983989e+01,0.000000e+00,1.983989e+01,2.109674e+01,1.619000e+02
5.082629e+04,5.882673e-01,5.052389e+04,5.847673e-01,9.404437e-01,9.400188e-01,3.448537e-02,1.395630e-07,1.984203e+01,0.000000e+00,1.984203e+01,2.109858e+01,1.619000e+02
5.083629e+04,5.883830e-01,5.053389e+04,5.848830e-01,9.404631e-01,9.400201e-01,3.448677e-02,1.395441e-07,1.984417e+01,0.000000e+00,1.984417e+01,2.110042e+01,1.619000e+02
5.084629e+04,5.884988e-01,5.054389e+04,5.849988e-01,9.404047e-01,9.400214e-01,3.448816e-02,1.395252e-07,1.984448e+01,0.000000e+00,1.984448e+01,2.110207e+01,1.619556e+02
5.085629e+04,5.886145e-01,5.055389e+04,5.851145e-01,9.403328e-01,9.400227e-01,3.448956e-02,1.395063e-07,1.984448e+01,0.000000e+00,1.984448e+01,2.110368e+01,1.620209e+02
5.086629e+04,5.887303e-01,5.056389e+04,5.852303e-01,9.402610e-01,9.400240e-01,3.449095e-02,1.394874e-07,1.984448e+01,0.000000e+00,1.984448e+01,2.110529e+01,1.620861e+02
5.087630e+04,5.888460e-01,5.057390e+04,5.853460e-01,9.401891e-01,9.400253e-01,3.449235e-02,1.394685e-07,1.984448e+01,0.000000e+00,1.984448e+01,2.110691e+01,1.621513e+02
5.088630e+04,5.889618e-01,5.058390e+04,5.854618e-01,9.401173e-01,9.400266e-01,3.449374e-02,1.394496e-07,1.984448e+01,0.000000e+00,1.984448e+01,2.110852e+01,1.622165e+02
5.089630e+04,5.890775e-01,5.059390e+04,5.855775e-01,9.400454e-01,9.400279e-01,3.449514e-02,1.394307e-07,1.984448e+01,0.000000e+00,1.984448e+01,2.111013e+01,1.622817e+02
5.090630e+04,5.891933e-01,5.060390e+04,5.856933e-01,9.399877e-01,9.400293e-01,3.449653e-02,1.394118e-07,1.984524e+01,0.000000e+00,1.984524e+01,2.111223e+01,1.623238e+02
5.091630e+04,5.893090e-01,5.061390e+04,5.858090e-01,9.399355e-01,9.400306e-01,3.449793e-02,1.393930e-07,1.984629e+01,0.000000e+00,1.984629e+01,2.111452e+01,1.623569e+02
5.092630e+04,5.894248e-01,5.062390e+04,5.859248e-01,9.398833e-01,9.400319e-01,3.449932e-02,1.393741e-07,1.984734e+01,0.000000e+00,1.984734e+01,2.111681e+01,1.623899e+02
5.093630e+04,5.895405e-01,5.063390e+04,5.860405e-01,9.398311e-01,9.400332e-01,3.450071e-02,1.393552e-07,1.984838e+01,0.000000e+00,1.984838e+01,2.111910e+01,1.624230e+02
5.094630e+04,5.896563e-01,5.064390e+04,5.861563e-01,9.397788e-01,9.400345e-01,3.450211e-02,1.393364e-07,1.984943e+01,0.000000e+00,1.984943e+01,2.112139e+01,1.624561e+02
5.095630e+04,5.897720e-01,5.065390e+04,5.862720e-01,9.397266e-01,9.400358e-01,3.450350e-02,1.393176e-07,1.985048e+01,0.000000e+00,1.985048e+01,2.112368e+01,1.624891e+02
5.096630e+04,5.898878e-01,5.066390e+04,5.863878e-01,9.396914e-01,9.400371e-01,3.450489e-02,1.392987e-07,1.985227e+01,0.000000e+00,1.985227e+01,2.112637e+01,1.625113e+02
5.097630e+04,5.900035e-01,5.067390e+04,5.865035e-01,9.396645e-01,9.400384e-01,3.450629e-02,1.392799e-07,1.985441e+01,0.000000e+00,1.985441e+01,2.112925e+01,1.625280e+02
5.098630e+04,5.901193e-01,5.068390e+04,5.866193e-01,9.396376e-01,9.400397e-01,3.450768e-02,1.392611e-07,1.985655e+01,0.000000e+00,1.985655e+01,2.113213e+01,1.625448e+02
5.099630e+04,5.902350e-01,5.069390e+04,5.867350e-01,9.396107e-01,9.400410e-01,3.450907e-02,1.392423e-07,1.985869e+01,0.000000e+00,1.985869e+01,2.113502e+01,1.625616e+02
5.100631e+04,5.903508e-01,5.070391e+04,5.868508e-01,9.395838e-01,9.400423e-01,3.451046e-02,1.392235e-07,1.986083e+01,0.000000e+00,1.986083e+01,2.113790e+01,1.625784e+02
5.101631e+04,5.904665e-01,5.071391e+04,5.869665e-01,9.395568e-01,9.400437e-01,3.451186e-02,1.392047e-07,1.986297e+01,0.000000e+00,1.986297e+01,2.114078e+01,1.625951e+02
5.102631e+04,5.905823e-01,5.072391e+04,5.870823e-01,9.395490e-01,9.400450e-01,3.451325e-02,1.391859e-07,1.986359e+01,0.000000e+00,1.986359e+01,2.114162e+01,1.625762e+02
5.103631e+04,5.906980e-01,5.073391e+04,5.871980e-01,9.395490e-01,9.400463e-01,3.451464e-02,1.391671e-07,1.986359e+01,0.000000e+00,1.986359e+01,2.114162e+01,1.625426e+02
5.104631e+04,5.908138e-01,5.074391e+04,5.873138e-01,9.395490e-01,9.400476e-01,3.451603e-02,1.391484e-07,1.986359e+01,0.000000e+00,1.986359e+01,2.114162e+01,1.625091e+02
5.105631e+04,5.909295e-01,5.075391e+04,5.874295e-01,9.395490e-01,9.400489e-01,3.451742e-02,1.391296e-07,1.986359e+01,0.000000e+00,1.986359e+01,2.114162e+01,1.624755e+02
5.106631e+04,5.910453e-01,5.076391e+04,5.875453e-01,9.395490e-01,9.400502e-01,3.451882e-02,1.391109e-07,1.986359e+01,0.000000e+00,1.986359e+01,2.114162e+01,1.624420e+02
5.107631e+04,5.911610e-01,5.077391e+04,5.876610e-01,9.395490e-01,9.400515e-01,3.452021e-02,1.390921e-07,1.986359e+01,0.000000e+00,1.986359e+01,2.114162e+01,1.624084e+02
5.108631e+04,5.912768e-01,5.078391e+04,5.877768e-01,9.395647e-01,9.400528e-01,3.452160e-02,1.390734e-07,1.986118e+01,0.000000e+00,1.986118e+01,2.113871e+01,1.623874e+02
5.109631e+04,5.913925e-01,5.079391e+04,5.878925e-01,9.395856e-01,9.400541e-01,3.452299e-02,1.390546e-07,1.985798e+01,0.000000e+00,1.985798e+01,2.113483e+01,1.623707e+02
5.110631e+04,5.915083e-01,5.080391e+04,5.880083e-01,9.396065e-01,9.400554e-01,3.452438e-02,1.390359e-07,1.985478e+01,0.000000e+00,1.985478e+01,2.113095e+01,1.623539e+02
5.111631e+04,5.916240e-01,5.081391e+04,5.881240e-01,9.396274e-01,9.400567e-01,3.452577e-02,1.390172e-07,1.985157e+01,0.000000e+00,1.985157e+01,2.112707e+01,1.623371e+02
5.112631e+04,5.917398e-01,5.082391e+04,5.882398e-01,9.396483e-01,9.400580e-01,3.452716e-02,1.389985e-07,1.984837e+01,0.000000e+00,1.984837e+01,2.112319e+01,1.623203e+02
5.113632e+04,5.918555e-01,5.083392e+04,5.883555e-01,9.396692e-01,9.400594e-01,3.452855e-02,1.389798e-07,1.984516e+01,0.000000e+00,1.984516e+01,2.111931e+01,1.623036e+02
5.114632e+04,5.919713e-01,5.084392e+04,5.884713e-01,9.397303e-01,9.400607e-01,3.452994e-02,1.389611e-07,1.984282e+01,0.000000e+00,1.984282e+01,2.111544e+01,1.622739e+02
5.115632e+04,5.920870e-01,5.085392e+04,5.885870e-01,9.398022e-01,9.400620e-01,3.453133e-02,1.389424e-07,1.984071e+01,0.000000e+00,1.984071e+01,2.111158e+01,1.622409e+02
5.116632e+04,5.922028e-01,5.086392e+04,5.887028e-01,9.398741e-01,9.400633e-01,3.453272e-02,1.389238e-07,1.983860e+01,0.000000e+00,1.983860e+01,2.110772e+01,1.622078e+02
5.117632e+04,5.923185e-01,5.087392e+04,5.888185e-01,9.399460e-01,9.400646e-01,3.453411e-02,1.389051e-07,1.983649e+01,0.000000e+00,1.983649e+01,2.110386e+01,1.621747e+02
5.118632e+04,5.924343e-01,5.088392e+04,5.889343e-01,9.400179e-01,9.400659e-01,3.453550e-02,1.388864e-07,1.983438e+01,0.000000e+00,1.983438e+01,2.110000e+01,1.621416e+02
5.119632e+04,5.925500e-01,5.089392e+04,5.890500e-01,9.400898e-01,9.400672e-01,3.453689e-02,1.388678e-07,1.983227e+01,0.000000e+00,1.983227e+01,2.109615e+01,1.621086e+02
5.120632e+04,5.926657e-01,5.090392e+04,5.891657e-01,9.401235e-01,9.400685e-01,3.453827e-02,1.388491e-07,1.983251e+01,0.000000e+00,1.983251e+01,2.109564e+01,1.620755e+02
5.121632e+04,5.927815e-01,5.091392e+04,5.892815e-01,9.401440e-01,9.400698e-01,3.453966e-02,1.388305e-07,1.983357e+01,0.000000e+00,1.983357e+01,2.109631e+01,1.620424e+02
5.122632e+04,5.928972e-01,5.092392e+04,5.893972e-01,9.401644e-01,9.400711e-01,3.454105e-02,1.388119e-07,1.983463e+01,0.000000e+00,1.983463e+01,2.109698e+01,1.620094e+02
5.123632e+04,5.930130e-01,5.093392e+04,5.895130e-01,9.401848e-01,9.400724e-01,3.454244e-02,1.387932e-07,1.983569e+01,0.000000e+00,1.983569e+01,2.109765e+01,1.619763e+02
5.124632e+04,5.931287e-01,5.094392e+04,5.896287e-01,9.402052e-01,9.400737e-01,3.454383e-02,1.387746e-07,1.983675e+01,0.000000e+00,1.983675e+01,2.109832e+01,1.619432e+02
5.125632e+04,5.932445e-01,5.095392e+04,5.897445e-01,9.402257e-01,9.400750e-01,3.454521e-02,1.387560e-07,1.983781e+01,0.000000e+00,1.983781e+01,2.109899e+01,1.619101e+02
5.126633e+04,5.933602e-01,5.096393e+04,5.898602e-01,9.401712e-01,9.400763e-01,3.454660e-02,1.387374e-07,1.983961e+01,0.000000e+00,1.983961e+01,2.110213e+01,1.619465e+02
5.127633e+04,5.934760e-01,5.097393e+04,5.899760e-01,9.400835e-01,9.400776e-01,3.454799e-02,1.387188e-07,1.984174e+01,0.000000e+00,1.984174e+01,2.110636e+01,1.620136e+02
5.128633e+04,5.935917e-01,5.098393e+04,5.900917e-01,9.399959e-01,9.400789e-01,3.454938e-02,1.387002e-07,1.984387e+01,0.000000e+00,1.984387e+01,2.111059e+01,1.620807e+02
5.129633e+04,5.937075e-01,5.099393e+04,5.902075e-01,9.399082e-01,9.400802e-01,3.455076e-02,1.386817e-07,1.984600e+01,0.000000e+00,1.984600e+01,2.111483e+01,1.621478e+02
5.130633e+04,5.938232e-01,5.100393e+04,5.903232e-01,9.398206e-01,9.400815e-01,3.455215e-02,1.386631e-07,1.984813e+01,0.000000e+00,1.984813e+01,2.111906e+01,1.622149e+02
5.131633e+04,5.939390e-01,5.101393e+04,5.904390e-01,9.397330e-01,9.400828e-01,3.455354e-02,1.386445e-07,1.985026e+01,0.000000e+00,1.985026e+01,2.112330e+01,1.622820e+02
5.132633e+04,5.940547e-01,5.102393e+04,5.905547e-01,9.396562e-01,9.400841e-01,3.455492e-02,1.386260e-07,1.985083e+01,0.000000e+00,1.985083e+01,2.112563e+01,1.623484e+02
5.133633e+04,5.941705e-01,5.103393e+04,5.906705e-01,9.395835e-01,9.400854e-01,3.455631e-02,1.386074e-07,1.985083e+01,0.000000e+00,1.985083e+01,2.112726e+01,1.624146e+02
5.134633e+04,5.942862e-01,5.104393e+04,5.907862e-01,9.395107e-01,9.400868e-01,3.455770e-02,1.385889e-07,1.985083e+01,0.000000e+00,1.985083e+01,2.112890e+01,1.624807e+02
5.135633e+04,5.944020e-01,5.105393e+04,5.909020e-01,9.394380e-01,9.400881e-01,3.455908e-02,1.385704e-07,1.985083e+01,0.000000e+00,1.985083e+01,2.113054e+01,1.625469e+02
5.136633e+04,5.945177e-01,5.106393e+04,5.910177e-01,9.393652e-01,9.400894e-01,3.456047e-02,1.385518e-07,1.985083e+01,0.000000e+00,1.985083e+01,2.113217e+01,1.626130e+02
5.137633e+04,5.946335e-01,5.107393e+04,5.911335e-01,9.392925e-01,9.400907e-01,3.456185e-02,1.385333e-07,1.985083e+01,0.000000e+00,1.985083e+01,2.113381e+01,1.626791e+02
5.138633e+04,5.947492e-01,5.108393e+04,5.912492e-01,9.392608e-01,9.400920e-01,3.456324e-02,1.385148e-07,1.985083e+01,0.000000e+00,1.985083e+01,2.113452e+01,1.627230e+02
5.139634e+04,5.948650e-01,5.109394e+04,5.913650e-01,9.392479e-01,9.400933e-01,3.456462e-02,1.384963e-07,1.985083e+01,0.000000e+00,1.985083e+01,2.113481e+01,1.627565e+02
5.140634e+04,5.949807e-01,5.110394e+04,5.914807e-01,9.392351e-01,9.400946e-01,3.456601e-02,1.384778e-07,1.985083e+01,0.000000e+00,1.985083e+01,2.113510e+01,1.627901e+02
5.141634e+04,5.950965e-01,5.111394e+04,5.915965e-01,9.392223e-01,9.400959e-01,3.456739e-02,1.384593e-07,1.985083e+01,0.000000e+00,1.985083e+01,2.113539e+01,1.628236e+02
5.142634e+04,5.952122e-01,5.112394e+04,5.917122e-01,9.392095e-01,9.400972e-01,3.456878e-02,1.384409e-07,1.985083e+01,0.000000e+00,1.985083e+01,2.113568e+01,1.628572e+02
5.143634e+04,5.953280e-01,5.113394e+04,5.918280e-01,9.391966e-01,9.400985e-01,3.457016e-02,1.384224e-07,1.985083e+01,0.000000e+00,1.985083e+01,2.113597e+01,1.628907e+02
5.144634e+04,5.954437e-01,5.114394e+04,5.919437e-01,9.392127e-01,9.400998e-01,3.457155e-02,1.384039e-07,1.984926e+01,0.000000e+00,1.984926e+01,2.113394e+01,1.629000e+02
5.145634e+04,5.955595e-01,5.115394e+04,5.920595e-01,9.392398e-01,9.401011e-01,3.457293e-02,1.383855e-07,1.984710e+01,0.000000e+00,1.984710e+01,2.113103e+01,1.629000e+02
5.146634e+04,5.956752e-01,5.116394e+04,5.921752e-01,9.392668e-01,9.401024e-01,3.457431e-02,1.383670e-07,1.984494e+01,0.000000e+00,1.984494e+01,2.112812e+01,1.629000e+02
5.147634e+04,5.957910e-01,5.117394e+04,5.922910e-01,9.392939e-01,9.401037e-01,3.457570e-02,1.383486e-07,1.984278e+01,0.000000e+00,1.984278e+01,2.112521e+01,1.629000e+02
5.148634e+04,5.959067e-01,5.118394e+04,5.924067e-01,9.393210e-01,9.401050e-01,3.457708e-02,1.383301e-07,1.984062e+01,0.000000e+00,1.984062e+01,2.112231e+01,1.629000e+02
5.149634e+04,5.960225e-01,5.119394e+04,5.925225e-01,9.393481e-01,9.401063e-01,3.457847e-02,1.383117e-07,1.983846e+01,0.000000e+00,1.983846e+01,2.111940e+01,1.629000e+02
5.150634e+04,5.961382e-01,5.120394e+04,5.926382e-01,9.394081e-01,9.401076e-01,3.457985e-02,1.382933e-07,1.983725e+01,0.000000e+00,1.983725e+01,2.111675e+01,1.628723e+02
5.151634e+04,5.962540e-01,5.121394e+04,5.927540e-01,9.394741e-01,9.401089e-01,3.458123e-02,1.382749e-07,1.983620e+01,0.000000e+00,1.983620e+01,2.111416e+01,1.628397e+02
5.152635e+04,5.963697e-01,5.122395e+04,5.928697e-01,9.395400e-01,9.401102e-01,3.458261e-02,1.382565e-07,1.983516e+01,0.000000e+00,1.983516e+01,2.111156e+01,1.628071e+02
5.153635e+04,5.964855e-01,5.123395e+04,5.929855e-01,9.396060e-01,9.401115e-01,3.458400e-02,1.382381e-07,1.983411e+01,0.000000e+00,1.983411e+01,2.110897e+01,1.627745e+02
5.154635e+04,5.966012e-01,5.124395e+04,5.931012e-01,9.396719e-01,9.401128e-01,3.458538e-02,1.382197e-07,1.983307e+01,0.000000e+00,1.983307e+01,2.110638e+01,1.627419e+02
5.155635e+04,5.967170e-01,5.125395e+04,5.932170e-01,9.397378e-01,9.401141e-01,3.458676e-02,1.382013e-07,1.983202e+01,0.000000e+00,1.983202e+01,2.110378e+01,1.627093e+02
5.156635e+04,5.968327e-01,5.126395e+04,5.933327e-01,9.397938e-01,9.401154e-01,3.458814e-02,1.381829e-07,1.983249e+01,0.000000e+00,1.983249e+01,2.110303e+01,1.626880e+02
5.157635e+04,5.969485e-01,5.127395e+04,5.934485e-01,9.398458e-01,9.401167e-01,3.458953e-02,1.381646e-07,1.983357e+01,0.000000e+00,1.983357e+01,2.110300e+01,1.626712e+02
5.158635e+04,5.970642e-01,5.128395e+04,5.935642e-01,9.398978e-01,9.401180e-01,3.459091e-02,1.381462e-07,1.983465e+01,0.000000e+00,1.983465e+01,2.110298e+01,1.626545e+02
5.159635e+04,5.971800e-01,5.129395e+04,5.936800e-01,9.399498e-01,9.401193e-01,3.459229e-02,1.381279e-07,1.983572e+01,0.000000e+00,1.983572e+01,2.110296e+01,1.626377e+02
5.160635e+04,5.972957e-01,5.130395e+04,5.937957e-01,9.400018e-01,9.401206e-01,3.459367e-02,1.381095e-07,1.983680e+01,0.000000e+00,1.983680e+01,2.110293e+01,1.626209e+02
5.161635e+04,5.974115e-01,5.131395e+04,5.939115e-01,9.400538e-01,9.401219e-01,3.459505e-02,1.380912e-07,1.983787e+01,0.000000e+00,1.983787e+01,2.110291e+01,1.626041e+02
5.162635e+04,5.975272e-01,5.132395e+04,5.940272e-01,9.401363e-01,9.401232e-01,3.459643e-02,1.380729e-07,1.983734e+01,0.000000e+00,1.983734e+01,2.110049e+01,1.625626e+02
5.163635e+04,5.976430e-01,5.133395e+04,5.941430e-01,9.402288e-01,9.401245e-01,3.459781e-02,1.380545e-07,1.983628e+01,0.000000e+00,1.983628e+01,2.109729e+01,1.625130e+02
5.164635e+04,5.977587e-01,5.134395e+04,5.942587e-01,9.403213e-01,9.401258e-01,3.459919e-02,1.380362e-07,1.983522e+01,0.000000e+00,1.983522e+01,2.109409e+01,1.624634e+02
5.165636e+04,5.978745e-01,5.135396e+04,5.943745e-01,9.404138e-01,9.401271e-01,3.460057e-02,1.380179e-07,1.983416e+01,0.000000e+00,1.983416e+01,2.109088e+01,1.624138e+02
5.166636e+04,5.979902e-01,5.136396e+04,5.944902e-01,9.405063e-01,9.401284e-01,3.460195e-02,1.379996e-07,1.983310e+01,0.000000e+00,1.983310e+01,2.108768e+01,1.623642e+02
5.167636e+04,5.981060e-01,5.137396e+04,5.946060e-01,9.405987e-01,9.401297e-01,3.460333e-02,1.379813e-07,1.983204e+01,0.000000e+00,1.983204e+01,2.108448e+01,1.623146e+02
5.168636e+04,5.982217e-01,5.138396e+04,5.947217e-01,9.406216e-01,9.401310e-01,3.460471e-02,1.379630e-07,1.983399e+01,0.000000e+00,1.983399e+01,2.108604e+01,1.622882e+02
5.169636e+04,5.983375e-01,5.139396e+04,5.948375e-01,9.406154e-01,9.401322e-01,3.460609e-02,1.379448e-07,1.983719e+01,0.000000e+00,1.983719e+01,2.108959e+01,1.622714e+02
5.170636e+04,5.984532e-01,5.140396e+04,5.949532e-01,9.406093e-01,9.401335e-01,3.460747e-02,1.379265e-07,1.984040e+01,0.000000e+00,1.984040e+01,2.109313e+01,1.622546e+02
5.171636e+04,5.985690e-01,5.141396e+04,5.950690e-01,9.406032e-01,9.401348e-01,3.460885e-02,1.379082e-07,1.984360e+01,0.000000e+00,1.984360e+01,2.109668e+01,1.622378e+02
5.172636e+04,5.986847e-01,5.142396e+04,5.951847e-01,9.405970e-01,9.401361e-01,3.461023e-02,1.378900e-07,1.984681e+01,0.000000e+00,1.984681e+01,2.110022e+01,1.622211e+02
5.173636e+04,5.988005e-01,5.143396e+04,5.953005e-01,9.405909e-01,9.401374e-01,3.461161e-02,1.378717e-07,1.985001e+01,0.000000e+00,1.985001e+01,2.110377e+01,1.622043e+02
5.174636e+04,5.989162e-01,5.144396e+04,5.954162e-01,9.404974e-01,9.401387e-01,3.461299e-02,1.378535e-07,1.985163e+01,0.000000e+00,1.985163e+01,2.110758e+01,1.622375e+02
5.175636e+04,5.990320e-01,5.145396e+04,5.955320e-01,9.403741e-01,9.401400e-01,3.461437e-02,1.378353e-07,1.985271e+01,0.000000e+00,1.985271e+01,2.111150e+01,1.622878e+02
5.176636e+04,5.991477e-01,5.146396e+04,5.956477e-01,9.402508e-01,9.401413e-01,3.461575e-02,1.378170e-07,1.985378e+01,0.000000e+00,1.985378e+01,2.111541e+01,1.623381e+02
5.177636e+04,5.992635e-01,5.147396e+04,5.957635e-01,9.401274e-01,9.401426e-01,3.461712e-02,1.377988e-07,1.985486e+01,0.000000e+00,1.985486e+01,2.111933e+01,1.623885e+02
5.178637e+04,5.993792e-01,5.148397e+04,5.958792e-01,9.400041e-01,9.401439e-01,3.461850e-02,1.377806e-07,1.985593e+01,0.000000e+00,1.985593e+01,2.112324e+01,1.624388e+02
5.179637e+04,5.994950e-01,5.149397e+04,5.959950e-01,9.398808e-01,9.401452e-01,3.461988e-02,1.377624e-07,1.985701e+01,0.000000e+00,1.985701e+01,2.112716e+01,1.624891e+02
5.180637e+04,5.996107e-01,5.150397e+04,5.961107e-01,9.397783e-01,9.401465e-01,3.462126e-02,1.377442e-07,1.985641e+01,0.000000e+00,1.985641e+01,2.112882e+01,1.625518e+02
5.181637e+04,5.997265e-01,5.151397e+04,5.962265e-01,9.396817e-01,9.401478e-01,3.462263e-02,1.377260e-07,1.985535e+01,0.000000e+00,1.985535e+01,2.112987e+01,1.626180e+02
5.182637e+04,5.998422e-01,5.152397e+04,5.963422e-01,9.395850e-01,9.401491e-01,3.462401e-02,1.377078e-07,1.985429e+01,0.000000e+00,1.985429e+01,2.113091e+01,1.626841e+02
5.183637e+04,5.999580e-01,5.153397e+04,5.964580e-01,9.394884e-01,9.401504e-01,3.462539e-02,1.376897e-07,1.985323e+01,0.000000e+00,1.985323e+01,2.113196e+01,1.627503e+02
5.184637e+04,6.000737e-01,5.154397e+04,5.965737e-01,9.393917e-01,9.401517e-01,3.462677e-02,1.376715e-07,1.985217e+01,0.000000e+00,1.985217e+01,2.113300e+01,1.628164e+02
5.185637e+04,6.001895e-01,5.155397e+04,5.966895e-01,9.392950e-01,9.401530e-01,3.462814e-02,1.376533e-07,1.985111e+01,0.000000e+00,1.985111e+01,2.113405e+01,1.628826e+02
5.186637e+04,6.003052e-01,5.156397e+04,5.968052e-01,9.392402e-01,9.401543e-01,3.462952e-02,1.376352e-07,1.985083e+01,0.000000e+00,1.985083e+01,2.113499e+01,1.629122e+02
5.187637e+04,6.004210e-01,5.157397e+04,5.969210e-01,9.392003e-01,9.401556e-01,3.463090e-02,1.376170e-07,1.985083e+01,0.000000e+00,1.985083e+01,2.113588e+01,1.629287e+02
5.188637e+04,6.005367e-01,5.158397e+04,5.970367e-01,9.391603e-01,9.401569e-01,3.463227e-02,1.375989e-07,1.985083e+01,0.000000e+00,1.985083e+01,2.113678e+01,1.629452e+02
5.189637e+04,6.006525e-01,5.159397e+04,5.971525e-01,9.391204e-01,9.401582e-01,3.463365e-02,1.375808e-07,1.985083e+01,0.000000e+00,1.985083e+01,2.113768e+01,1.629618e+02
5.190637e+04,6.007682e-01,5.160397e+04,5.972682e-01,9.390805e-01,9.401594e-01,3.463502e-02,1.375627e-07,1.985083e+01,0.000000e+00,1.985083e+01,2.113858e+01,1.629783e+02
5.191638e+04,6.008840e-01,5.161398e+04,5.973840e-01,9.390406e-01,9.401607e-01,3.463640e-02,1.375445e-07,1.985083e+01,0.000000e+00,1.985083e+01,2.113948e+01,1.629949e+02
5.192638e+04,6.009997e-01,5.162398e+04,5.974997e-01,9.390466e-01,9.401620e-01,3.463777e-02,1.375264e-07,1.984936e+01,0.000000e+00,1.984936e+01,2.113778e+01,1.630000e+02
5.193638e+04,6.011155e-01,5.163398e+04,5.976155e-01,9.390734e-01,9.401633e-01,3.463915e-02,1.375083e-07,1.984723e+01,0.000000e+00,1.984723e+01,2.113491e+01,1.630000e+02
5.194638e+04,6.012312e-01,5.164398e+04,5.977312e-01,9.391002e-01,9.401646e-01,3.464053e-02,1.374902e-07,1.984510e+01,0.000000e+00,1.984510e+01,2.113204e+01,1.630000e+02
5.195638e+04,6.013470e-01,5.165398e+04,5.978470e-01,9.391270e-01,9.401659e-01,3.464190e-02,1.374722e-07,1.984298e+01,0.000000e+00,1.984298e+01,2.112917e+01,1.630000e+02
5.196638e+04,6.014627e-01,5.166398e+04,5.979627e-01,9.391538e-01,9.401672e-01,3.464327e-02,1.374541e-07,1.984085e+01,0.000000e+00,1.984085e+01,2.112630e+01,1.630000e+02
5.197638e+04,6.015785e-01,5.167398e+04,5.980785e-01,9.391806e-01,9.401685e-01,3.464465e-02,1.374360e-07,1.983872e+01,0.000000e+00,1.983872e+01,2.112343e+01,1.630000e+02
5.198638e+04,6.016942e-01,5.168398e+04,5.981942e-01,9.392232e-01,9.401698e-01,3.464602e-02,1.374179e-07,1.983737e+01,0.000000e+00,1.983737e+01,2.112103e+01,1.629880e+02
5.199638e+04,6.018100e-01,5.169398e+04,5.983100e-01,9.392718e-01,9.401711e-01,3.464740e-02,1.373999e-07,1.983631e+01,0.000000e+00,1.983631e+01,2.111881e+01,1.629714e+02
5.200638e+04,6.019257e-01,5.170398e+04,5.984257e-01,9.393204e-01,9.401724e-01,3.464877e-02,1.373818e-07,1.983525e+01,0.000000e+00,1.983525e+01,2.111659e+01,1.629549e+02
5.201638e+04,6.020415e-01,5.171398e+04,5.985415e-01,9.393690e-01,9.401737e-01,3.465015e-02,1.373638e-07,1.983418e+01,0.000000e+00,1.983418e+01,2.111437e+01,1.629384e+02
5.202638e+04,6.021572e-01,5.172398e+04,5.986572e-01,9.394176e-01,9.401750e-01,3.465152e-02,1.373458e-07,1.983312e+01,0.000000e+00,1.983312e+01,2.111215e+01,1.629218e+02
5.203638e+04,6.022730e-01,5.173398e+04,5.987730e-01,9.394662e-01,9.401762e-01,3.465289e-02,1.373277e-07,1.983206e+01,0.000000e+00,1.983206e+01,2.110993e+01,1.629053e+02
5.204639e+04,6.023887e-01,5.174399e+04,5.988887e-01,9.395131e-01,9.401775e-01,3.465427e-02,1.373097e-07,1.983172e+01,0.000000e+00,1.983172e+01,2.110851e+01,1.628658e+02
5.205639e+04,6.025045e-01,5.175399e+04,5.990045e-01,9.395592e-01,9.401788e-01,3.465564e-02,1.372917e-07,1.983172e+01,0.000000e+00,1.983172e+01,2.110748e+01,1.628154e+02
5.206639e+04,6.026202e-01,5.176399e+04,5.991202e-01,9.396053e-01,9.401801e-01,3.465701e-02,1.372737e-07,1.983172e+01,0.000000e+00,1.983172e+01,2.110644e+01,1.627651e+02
5.207639e+04,6.027360e-01,5.177399e+04,5.992360e-01,9.396514e-01,9.401814e-01,3.465839e-02,1.372557e-07,1.983172e+01,0.000000e+00,1.983172e+01,2.110540e+01,1.627148e+02
5.208639e+04,6.028517e-01,5.178399e+04,5.993517e-01,9.396976e-01,9.401827e-01,3.465976e-02,1.372377e-07,1.983172e+01,0.000000e+00,1.983172e+01,2.110437e+01,1.626645e+02
5.209639e+04,6.029675e-01,5.179399e+04,5.994675e-01,9.397437e-01,9.401840e-01,3.466113e-02,1.372197e-07,1.983172e+01,0.000000e+00,1.983172e+01,2.110333e+01,1.626141e+02
5.210639e+04,6.030832e-01,5.180399e+04,5.995832e-01,9.398334e-01,9.401853e-01,3.466250e-02,1.372017e-07,1.983172e+01,0.000000e+00,1.983172e+01,2.110132e+01,1.625755e+02
5.211639e+04,6.031990e-01,5.181399e+04,5.996990e-01,9.399401e-01,9.401866e-01,3.466387e-02,1.371838e-07,1.983172e+01,0.000000e+00,1.983172e+01,2.109892e+01,1.625415e+02
5.212639e+04,6.033147e-01,5.182399e+04,5.998147e-01,9.400469e-01,9.401879e-01,3.466525e-02,1.371658e-07,1.983172e+01,0.000000e+00,1.983172e+01,2.109653e+01,1.625074e+02
5.213639e+04,6.034305e-01,5.183399e+04,5.999305e-01,9.401536e-01,9.401892e-01,3.466662e-02,1.371479e-07,1.983172e+01,0.000000e+00,1.983172e+01,2.109413e+01,1.624734e+02
5.214639e+04,6.035462e-01,5.184399e+04,6.000462e-01,9.402604e-01,9.401904e-01,3.466799e-02,1.371299e-07,1.983172e+01,0.000000e+00,1.983172e+01,2.109174e+01,1.624393e+02
5.215639e+04,6.036620e-01,5.185399e+04,6.001620e-01,9.403671e-01,9.401917e-01,3.466936e-02,1.371120e-07,1.983172e+01,0.000000e+00,1.983172e+01,2.108934e+01,1.624053e+02
5.216639e+04,6.037777e-01,5.186399e+04,6.002777e-01,9.403951e-01,9.401930e-01,3.467073e-02,1.370940e-07,1.983348e+01,0.000000e+00,1.983348e+01,2.109058e+01,1.623862e+02
5.217640e+04,6.038935e-01,5.187400e+04,6.003935e-01,9.404085e-01,9.401943e-01,3.467210e-02,1.370761e-07,1.983556e+01,0.000000e+00,1.983556e+01,2.109249e+01,1.623699e+02
5.218640e+04,6.040092e-01,5.188400e+04,6.005092e-01,9.404219e-01,9.401956e-01,3.467347e-02,1.370582e-07,1.983764e+01,0.000000e+00,1.983764e+01,2.109440e+01,1.623536e+02
5.219640e+04,6.041250e-01,5.189400e+04,6.006250e-01,9.404353e-01,9.401969e-01,3.467484e-02,1.370403e-07,1.983972e+01,0.000000e+00,1.983972e+01,2.109632e+01,1.623373e+02
