Repository: brandonlampe/CS_Data

# Comments For Consolidation Test: 175_01
_Note:_ herein, the phrase "TEST-NUMBER" will imply the insertion of "175_01".  This format will
often be used when describing local directories.

Following the initial increase in pressure from zero to 19.8 MPa with the Isco Pump.
Schuler gauges did not function during this test; therefore, deformation during initial loading was

## Test Data
Raw test data is contained in: TEST-NUMBER.xlsx

Additionally, calculated values of fractional density have been calculated in TEST-NUMBER.xlsx and
exported to TEST-NUMBER.csv, where the .csv file format allows for easy cross-platform importing
and analysis.

File: UNM_WP_HY_175_01/CREEP_FIT/175_01_CREEP_OUT.csv (part 23 of 31)
Analysis by Brandon Lampe, performed on: 2016/07/04 16:03:07
Experimental results below begin at: 2015/06/20 13:56:33
Duration (sec),Duration (day),Elapsed Time (sec),Elapsed Time (day),Interpolated Fractional Density,Fit to Fractional Density,Fit to Volume Strain,Fit to Volume Strain Rate (1/sec),Confining Pressure (MPa),Pore Pressure (MPa),Terzaghi Pressure (MPa),Solid Pressure (MPa),Temperature (C))
5.220640e+04,6.042407e-01,5.190400e+04,6.007407e-01,9.404487e-01,9.401982e-01,3.467621e-02,1.370224e-07,1.984180e+01,0.000000e+00,1.984180e+01,2.109823e+01,1.623210e+02
5.221640e+04,6.043565e-01,5.191400e+04,6.008565e-01,9.404621e-01,9.401995e-01,3.467758e-02,1.370045e-07,1.984388e+01,0.000000e+00,1.984388e+01,2.110014e+01,1.623047e+02
5.222640e+04,6.044722e-01,5.192400e+04,6.009722e-01,9.404085e-01,9.402008e-01,3.467895e-02,1.369866e-07,1.984524e+01,0.000000e+00,1.984524e+01,2.110278e+01,1.623238e+02
5.223640e+04,6.045880e-01,5.193400e+04,6.010880e-01,9.403277e-01,9.402020e-01,3.468032e-02,1.369687e-07,1.984630e+01,0.000000e+00,1.984630e+01,2.110573e+01,1.623574e+02
5.224640e+04,6.047037e-01,5.194400e+04,6.012037e-01,9.402468e-01,9.402033e-01,3.468169e-02,1.369508e-07,1.984737e+01,0.000000e+00,1.984737e+01,2.110868e+01,1.623909e+02
5.225640e+04,6.048195e-01,5.195400e+04,6.013195e-01,9.401659e-01,9.402046e-01,3.468306e-02,1.369330e-07,1.984843e+01,0.000000e+00,1.984843e+01,2.111163e+01,1.624245e+02
5.226640e+04,6.049352e-01,5.196400e+04,6.014352e-01,9.400850e-01,9.402059e-01,3.468443e-02,1.369151e-07,1.984950e+01,0.000000e+00,1.984950e+01,2.111458e+01,1.624580e+02
5.227640e+04,6.050510e-01,5.197400e+04,6.015510e-01,9.400042e-01,9.402072e-01,3.468580e-02,1.368972e-07,1.985056e+01,0.000000e+00,1.985056e+01,2.111752e+01,1.624916e+02
5.228640e+04,6.051667e-01,5.198400e+04,6.016667e-01,9.399454e-01,9.402085e-01,3.468717e-02,1.368794e-07,1.985004e+01,0.000000e+00,1.985004e+01,2.111829e+01,1.625248e+02
5.229640e+04,6.052825e-01,5.199400e+04,6.017825e-01,9.398941e-01,9.402098e-01,3.468854e-02,1.368616e-07,1.984899e+01,0.000000e+00,1.984899e+01,2.111833e+01,1.625578e+02
5.230641e+04,6.053982e-01,5.200401e+04,6.018982e-01,9.398428e-01,9.402110e-01,3.468991e-02,1.368437e-07,1.984794e+01,0.000000e+00,1.984794e+01,2.111836e+01,1.625909e+02
5.231641e+04,6.055140e-01,5.201401e+04,6.020140e-01,9.397915e-01,9.402123e-01,3.469128e-02,1.368259e-07,1.984689e+01,0.000000e+00,1.984689e+01,2.111840e+01,1.626240e+02
5.232641e+04,6.056297e-01,5.202401e+04,6.021297e-01,9.397402e-01,9.402136e-01,3.469265e-02,1.368081e-07,1.984584e+01,0.000000e+00,1.984584e+01,2.111844e+01,1.626571e+02
5.233641e+04,6.057455e-01,5.203401e+04,6.022455e-01,9.396889e-01,9.402149e-01,3.469401e-02,1.367903e-07,1.984480e+01,0.000000e+00,1.984480e+01,2.111847e+01,1.626901e+02
5.234641e+04,6.058612e-01,5.204401e+04,6.023612e-01,9.396487e-01,9.402162e-01,3.469538e-02,1.367725e-07,1.984374e+01,0.000000e+00,1.984374e+01,2.111825e+01,1.627000e+02
5.235641e+04,6.059770e-01,5.205401e+04,6.024770e-01,9.396132e-01,9.402175e-01,3.469675e-02,1.367547e-07,1.984267e+01,0.000000e+00,1.984267e+01,2.111792e+01,1.627000e+02
5.236641e+04,6.060927e-01,5.206401e+04,6.025927e-01,9.395777e-01,9.402188e-01,3.469812e-02,1.367369e-07,1.984161e+01,0.000000e+00,1.984161e+01,2.111758e+01,1.627000e+02
5.237641e+04,6.062085e-01,5.207401e+04,6.027085e-01,9.395422e-01,9.402201e-01,3.469948e-02,1.367191e-07,1.984054e+01,0.000000e+00,1.984054e+01,2.111725e+01,1.627000e+02
5.238641e+04,6.063242e-01,5.208401e+04,6.028242e-01,9.395066e-01,9.402213e-01,3.470085e-02,1.367013e-07,1.983948e+01,0.000000e+00,1.983948e+01,2.111691e+01,1.627000e+02
5.239641e+04,6.064400e-01,5.209401e+04,6.029400e-01,9.394711e-01,9.402226e-01,3.470222e-02,1.366836e-07,1.983841e+01,0.000000e+00,1.983841e+01,2.111658e+01,1.627000e+02
5.240641e+04,6.065557e-01,5.210401e+04,6.030557e-01,9.394592e-01,9.402239e-01,3.470359e-02,1.366658e-07,1.983814e+01,0.000000e+00,1.983814e+01,2.111655e+01,1.626878e+02
5.241641e+04,6.066715e-01,5.211401e+04,6.031715e-01,9.394556e-01,9.402252e-01,3.470495e-02,1.366480e-07,1.983814e+01,0.000000e+00,1.983814e+01,2.111663e+01,1.626712e+02
5.242641e+04,6.067872e-01,5.212401e+04,6.032872e-01,9.394520e-01,9.402265e-01,3.470632e-02,1.366303e-07,1.983814e+01,0.000000e+00,1.983814e+01,2.111671e+01,1.626547e+02
5.243642e+04,6.069030e-01,5.213402e+04,6.034030e-01,9.394483e-01,9.402278e-01,3.470768e-02,1.366126e-07,1.983814e+01,0.000000e+00,1.983814e+01,2.111679e+01,1.626381e+02
5.244642e+04,6.070187e-01,5.214402e+04,6.035187e-01,9.394447e-01,9.402290e-01,3.470905e-02,1.365948e-07,1.983814e+01,0.000000e+00,1.983814e+01,2.111688e+01,1.626216e+02
5.245642e+04,6.071345e-01,5.215402e+04,6.036345e-01,9.394411e-01,9.402303e-01,3.471042e-02,1.365771e-07,1.983814e+01,0.000000e+00,1.983814e+01,2.111696e+01,1.626051e+02
5.246642e+04,6.072502e-01,5.216402e+04,6.037502e-01,9.394666e-01,9.402316e-01,3.471178e-02,1.365594e-07,1.983739e+01,0.000000e+00,1.983739e+01,2.111559e+01,1.625768e+02
5.247642e+04,6.073660e-01,5.217402e+04,6.038660e-01,9.395049e-01,9.402329e-01,3.471315e-02,1.365417e-07,1.983632e+01,0.000000e+00,1.983632e+01,2.111358e+01,1.625432e+02
5.248642e+04,6.074817e-01,5.218402e+04,6.039817e-01,9.395433e-01,9.402342e-01,3.471451e-02,1.365240e-07,1.983524e+01,0.000000e+00,1.983524e+01,2.111158e+01,1.625097e+02
5.249642e+04,6.075975e-01,5.219402e+04,6.040975e-01,9.395817e-01,9.402355e-01,3.471588e-02,1.365063e-07,1.983416e+01,0.000000e+00,1.983416e+01,2.110957e+01,1.624761e+02
5.250642e+04,6.077132e-01,5.220402e+04,6.042132e-01,9.396201e-01,9.402368e-01,3.471724e-02,1.364886e-07,1.983309e+01,0.000000e+00,1.983309e+01,2.110756e+01,1.624425e+02
5.251642e+04,6.078290e-01,5.221402e+04,6.043290e-01,9.396585e-01,9.402380e-01,3.471861e-02,1.364709e-07,1.983201e+01,0.000000e+00,1.983201e+01,2.110555e+01,1.624090e+02
5.252642e+04,6.079447e-01,5.222402e+04,6.044447e-01,9.397420e-01,9.402393e-01,3.471997e-02,1.364532e-07,1.983172e+01,0.000000e+00,1.983172e+01,2.110337e+01,1.623758e+02
5.253642e+04,6.080605e-01,5.223402e+04,6.045605e-01,9.398420e-01,9.402406e-01,3.472134e-02,1.364355e-07,1.983172e+01,0.000000e+00,1.983172e+01,2.110113e+01,1.623427e+02
5.254642e+04,6.081762e-01,5.224402e+04,6.046762e-01,9.399420e-01,9.402419e-01,3.472270e-02,1.364179e-07,1.983172e+01,0.000000e+00,1.983172e+01,2.109888e+01,1.623097e+02
5.255642e+04,6.082920e-01,5.225402e+04,6.047920e-01,9.400421e-01,9.402432e-01,3.472407e-02,1.364002e-07,1.983172e+01,0.000000e+00,1.983172e+01,2.109663e+01,1.622766e+02
5.256643e+04,6.084077e-01,5.226403e+04,6.049077e-01,9.401421e-01,9.402444e-01,3.472543e-02,1.363826e-07,1.983172e+01,0.000000e+00,1.983172e+01,2.109439e+01,1.622435e+02
5.257643e+04,6.085235e-01,5.227403e+04,6.050235e-01,9.402422e-01,9.402457e-01,3.472679e-02,1.363649e-07,1.983172e+01,0.000000e+00,1.983172e+01,2.109215e+01,1.622104e+02
5.258643e+04,6.086392e-01,5.228403e+04,6.051392e-01,9.402958e-01,9.402470e-01,3.472816e-02,1.363473e-07,1.983319e+01,0.000000e+00,1.983319e+01,2.109250e+01,1.621885e+02
5.259643e+04,6.087550e-01,5.229403e+04,6.052550e-01,9.403281e-01,9.402483e-01,3.472952e-02,1.363297e-07,1.983533e+01,0.000000e+00,1.983533e+01,2.109405e+01,1.621717e+02
5.260643e+04,6.088707e-01,5.230403e+04,6.053707e-01,9.403603e-01,9.402496e-01,3.473089e-02,1.363121e-07,1.983747e+01,0.000000e+00,1.983747e+01,2.109560e+01,1.621550e+02
5.261643e+04,6.089865e-01,5.231403e+04,6.054865e-01,9.403926e-01,9.402509e-01,3.473225e-02,1.362944e-07,1.983961e+01,0.000000e+00,1.983961e+01,2.109716e+01,1.621382e+02
5.262643e+04,6.091022e-01,5.232403e+04,6.056022e-01,9.404248e-01,9.402521e-01,3.473361e-02,1.362768e-07,1.984175e+01,0.000000e+00,1.984175e+01,2.109871e+01,1.621214e+02
5.263643e+04,6.092180e-01,5.233403e+04,6.057180e-01,9.404571e-01,9.402534e-01,3.473497e-02,1.362592e-07,1.984389e+01,0.000000e+00,1.984389e+01,2.110026e+01,1.621046e+02
5.264643e+04,6.093337e-01,5.234403e+04,6.058337e-01,9.403942e-01,9.402547e-01,3.473634e-02,1.362416e-07,1.984525e+01,0.000000e+00,1.984525e+01,2.110312e+01,1.621485e+02
5.265643e+04,6.094494e-01,5.235403e+04,6.059494e-01,9.402949e-01,9.402560e-01,3.473770e-02,1.362241e-07,1.984632e+01,0.000000e+00,1.984632e+01,2.110648e+01,1.622156e+02
5.266643e+04,6.095652e-01,5.236403e+04,6.060652e-01,9.401955e-01,9.402573e-01,3.473906e-02,1.362065e-07,1.984738e+01,0.000000e+00,1.984738e+01,2.110984e+01,1.622827e+02
5.267643e+04,6.096809e-01,5.237403e+04,6.061809e-01,9.400962e-01,9.402585e-01,3.474042e-02,1.361889e-07,1.984845e+01,0.000000e+00,1.984845e+01,2.111321e+01,1.623498e+02
5.268643e+04,6.097967e-01,5.238403e+04,6.062967e-01,9.399969e-01,9.402598e-01,3.474179e-02,1.361713e-07,1.984951e+01,0.000000e+00,1.984951e+01,2.111657e+01,1.624169e+02
5.269644e+04,6.099124e-01,5.239404e+04,6.064124e-01,9.398976e-01,9.402611e-01,3.474315e-02,1.361538e-07,1.985057e+01,0.000000e+00,1.985057e+01,2.111993e+01,1.624840e+02
5.270644e+04,6.100282e-01,5.240404e+04,6.065282e-01,9.398141e-01,9.402624e-01,3.474451e-02,1.361362e-07,1.985003e+01,0.000000e+00,1.985003e+01,2.112123e+01,1.625504e+02
5.271644e+04,6.101439e-01,5.241404e+04,6.066439e-01,9.397355e-01,9.402637e-01,3.474587e-02,1.361187e-07,1.984898e+01,0.000000e+00,1.984898e+01,2.112188e+01,1.626165e+02
5.272644e+04,6.102597e-01,5.242404e+04,6.067597e-01,9.396569e-01,9.402649e-01,3.474723e-02,1.361012e-07,1.984793e+01,0.000000e+00,1.984793e+01,2.112253e+01,1.626827e+02
5.273644e+04,6.103754e-01,5.243404e+04,6.068754e-01,9.395783e-01,9.402662e-01,3.474859e-02,1.360836e-07,1.984688e+01,0.000000e+00,1.984688e+01,2.112318e+01,1.627488e+02
5.274644e+04,6.104912e-01,5.244404e+04,6.069912e-01,9.394997e-01,9.402675e-01,3.474995e-02,1.360661e-07,1.984583e+01,0.000000e+00,1.984583e+01,2.112383e+01,1.628150e+02
5.275644e+04,6.106069e-01,5.245404e+04,6.071069e-01,9.394211e-01,9.402688e-01,3.475131e-02,1.360486e-07,1.984478e+01,0.000000e+00,1.984478e+01,2.112448e+01,1.628811e+02
5.276644e+04,6.107227e-01,5.246404e+04,6.072227e-01,9.393592e-01,9.402701e-01,3.475267e-02,1.360311e-07,1.984448e+01,0.000000e+00,1.984448e+01,2.112555e+01,1.629120e+02
5.277644e+04,6.108384e-01,5.247404e+04,6.073384e-01,9.393040e-01,9.402713e-01,3.475403e-02,1.360136e-07,1.984448e+01,0.000000e+00,1.984448e+01,2.112679e+01,1.629288e+02
5.278644e+04,6.109542e-01,5.248404e+04,6.074542e-01,9.392488e-01,9.402726e-01,3.475539e-02,1.359961e-07,1.984448e+01,0.000000e+00,1.984448e+01,2.112804e+01,1.629455e+02
5.279644e+04,6.110699e-01,5.249404e+04,6.075699e-01,9.391935e-01,9.402739e-01,3.475675e-02,1.359786e-07,1.984448e+01,0.000000e+00,1.984448e+01,2.112928e+01,1.629623e+02
5.280644e+04,6.111857e-01,5.250404e+04,6.076857e-01,9.391383e-01,9.402752e-01,3.475811e-02,1.359611e-07,1.984448e+01,0.000000e+00,1.984448e+01,2.113052e+01,1.629791e+02
5.281644e+04,6.113014e-01,5.251404e+04,6.078014e-01,9.390831e-01,9.402765e-01,3.475947e-02,1.359436e-07,1.984448e+01,0.000000e+00,1.984448e+01,2.113176e+01,1.629959e+02
5.282645e+04,6.114172e-01,5.252405e+04,6.079172e-01,9.390455e-01,9.402777e-01,3.476083e-02,1.359262e-07,1.984607e+01,0.000000e+00,1.984607e+01,2.113430e+01,1.630000e+02
5.283645e+04,6.115329e-01,5.253405e+04,6.080329e-01,9.390136e-01,9.402790e-01,3.476219e-02,1.359087e-07,1.984818e+01,0.000000e+00,1.984818e+01,2.113727e+01,1.630000e+02
5.284645e+04,6.116487e-01,5.254405e+04,6.081487e-01,9.389817e-01,9.402803e-01,3.476355e-02,1.358913e-07,1.985029e+01,0.000000e+00,1.985029e+01,2.114023e+01,1.630000e+02
5.285645e+04,6.117644e-01,5.255405e+04,6.082644e-01,9.389499e-01,9.402816e-01,3.476491e-02,1.358738e-07,1.985240e+01,0.000000e+00,1.985240e+01,2.114320e+01,1.630000e+02
5.286645e+04,6.118802e-01,5.256405e+04,6.083802e-01,9.389180e-01,9.402828e-01,3.476627e-02,1.358564e-07,1.985451e+01,0.000000e+00,1.985451e+01,2.114616e+01,1.630000e+02
5.287645e+04,6.119959e-01,5.257405e+04,6.084959e-01,9.388862e-01,9.402841e-01,3.476763e-02,1.358390e-07,1.985662e+01,0.000000e+00,1.985662e+01,2.114913e+01,1.630000e+02
5.288645e+04,6.121117e-01,5.258405e+04,6.086117e-01,9.388915e-01,9.402854e-01,3.476899e-02,1.358215e-07,1.985498e+01,0.000000e+00,1.985498e+01,2.114726e+01,1.629882e+02
5.289645e+04,6.122274e-01,5.259405e+04,6.087274e-01,9.389123e-01,9.402867e-01,3.477034e-02,1.358041e-07,1.985177e+01,0.000000e+00,1.985177e+01,2.114337e+01,1.629714e+02
5.290645e+04,6.123432e-01,5.260405e+04,6.088432e-01,9.389332e-01,9.402880e-01,3.477170e-02,1.357867e-07,1.984857e+01,0.000000e+00,1.984857e+01,2.113949e+01,1.629546e+02
5.291645e+04,6.124589e-01,5.261405e+04,6.089589e-01,9.389540e-01,9.402892e-01,3.477306e-02,1.357693e-07,1.984537e+01,0.000000e+00,1.984537e+01,2.113561e+01,1.629378e+02
5.292645e+04,6.125747e-01,5.262405e+04,6.090747e-01,9.389749e-01,9.402905e-01,3.477442e-02,1.357519e-07,1.984216e+01,0.000000e+00,1.984216e+01,2.113173e+01,1.629211e+02
5.293645e+04,6.126904e-01,5.263405e+04,6.091904e-01,9.389957e-01,9.402918e-01,3.477578e-02,1.357345e-07,1.983896e+01,0.000000e+00,1.983896e+01,2.112785e+01,1.629043e+02
5.294645e+04,6.128062e-01,5.264405e+04,6.093062e-01,9.390400e-01,9.402931e-01,3.477713e-02,1.357171e-07,1.983735e+01,0.000000e+00,1.983735e+01,2.112514e+01,1.628754e+02
5.295646e+04,6.129219e-01,5.265406e+04,6.094219e-01,9.390923e-01,9.402943e-01,3.477849e-02,1.356998e-07,1.983629e+01,0.000000e+00,1.983629e+01,2.112283e+01,1.628423e+02
5.296646e+04,6.130377e-01,5.266406e+04,6.095377e-01,9.391446e-01,9.402956e-01,3.477985e-02,1.356824e-07,1.983523e+01,0.000000e+00,1.983523e+01,2.112052e+01,1.628092e+02
5.297646e+04,6.131534e-01,5.267406e+04,6.096534e-01,9.391969e-01,9.402969e-01,3.478120e-02,1.356650e-07,1.983417e+01,0.000000e+00,1.983417e+01,2.111822e+01,1.627762e+02
5.298646e+04,6.132692e-01,5.268406e+04,6.097692e-01,9.392492e-01,9.402982e-01,3.478256e-02,1.356477e-07,1.983311e+01,0.000000e+00,1.983311e+01,2.111591e+01,1.627431e+02
5.299646e+04,6.133849e-01,5.269406e+04,6.098849e-01,9.393015e-01,9.402994e-01,3.478392e-02,1.356303e-07,1.983205e+01,0.000000e+00,1.983205e+01,2.111361e+01,1.627100e+02
5.300646e+04,6.135007e-01,5.270406e+04,6.100007e-01,9.393778e-01,9.403007e-01,3.478527e-02,1.356130e-07,1.983172e+01,0.000000e+00,1.983172e+01,2.111155e+01,1.626649e+02
5.301646e+04,6.136164e-01,5.271406e+04,6.101164e-01,9.394644e-01,9.403020e-01,3.478663e-02,1.355956e-07,1.983172e+01,0.000000e+00,1.983172e+01,2.110961e+01,1.626146e+02
5.302646e+04,6.137322e-01,5.272406e+04,6.102322e-01,9.395511e-01,9.403033e-01,3.478799e-02,1.355783e-07,1.983172e+01,0.000000e+00,1.983172e+01,2.110766e+01,1.625643e+02
5.303646e+04,6.138479e-01,5.273406e+04,6.103479e-01,9.396377e-01,9.403045e-01,3.478934e-02,1.355610e-07,1.983172e+01,0.000000e+00,1.983172e+01,2.110571e+01,1.625139e+02
5.304646e+04,6.139637e-01,5.274406e+04,6.104637e-01,9.397244e-01,9.403058e-01,3.479070e-02,1.355437e-07,1.983172e+01,0.000000e+00,1.983172e+01,2.110377e+01,1.624636e+02
5.305646e+04,6.140794e-01,5.275406e+04,6.105794e-01,9.398110e-01,9.403071e-01,3.479205e-02,1.355264e-07,1.983172e+01,0.000000e+00,1.983172e+01,2.110182e+01,1.624133e+02
5.306646e+04,6.141952e-01,5.276406e+04,6.106952e-01,9.398572e-01,9.403084e-01,3.479341e-02,1.355091e-07,1.983328e+01,0.000000e+00,1.983328e+01,2.110244e+01,1.623878e+02
5.307646e+04,6.143109e-01,5.277406e+04,6.108109e-01,9.398888e-01,9.403096e-01,3.479476e-02,1.354918e-07,1.983539e+01,0.000000e+00,1.983539e+01,2.110397e+01,1.623713e+02
5.308647e+04,6.144267e-01,5.278407e+04,6.109267e-01,9.399205e-01,9.403109e-01,3.479612e-02,1.354745e-07,1.983750e+01,0.000000e+00,1.983750e+01,2.110550e+01,1.623548e+02
5.309647e+04,6.145424e-01,5.279407e+04,6.110424e-01,9.399521e-01,9.403122e-01,3.479747e-02,1.354572e-07,1.983961e+01,0.000000e+00,1.983961e+01,2.110704e+01,1.623382e+02
5.310647e+04,6.146582e-01,5.280407e+04,6.111582e-01,9.399838e-01,9.403135e-01,3.479883e-02,1.354399e-07,1.984172e+01,0.000000e+00,1.984172e+01,2.110857e+01,1.623217e+02
5.311647e+04,6.147739e-01,5.281407e+04,6.112739e-01,9.400154e-01,9.403147e-01,3.480018e-02,1.354227e-07,1.984383e+01,0.000000e+00,1.984383e+01,2.111011e+01,1.623052e+02
5.312647e+04,6.148897e-01,5.282407e+04,6.113897e-01,9.400127e-01,9.403160e-01,3.480154e-02,1.354054e-07,1.984448e+01,0.000000e+00,1.984448e+01,2.111087e+01,1.623000e+02
5.313647e+04,6.150054e-01,5.283407e+04,6.115054e-01,9.399946e-01,9.403173e-01,3.480289e-02,1.353881e-07,1.984448e+01,0.000000e+00,1.984448e+01,2.111127e+01,1.623000e+02
5.314647e+04,6.151212e-01,5.284407e+04,6.116212e-01,9.399764e-01,9.403186e-01,3.480424e-02,1.353709e-07,1.984448e+01,0.000000e+00,1.984448e+01,2.111168e+01,1.623000e+02
5.315647e+04,6.152369e-01,5.285407e+04,6.117369e-01,9.399582e-01,9.403198e-01,3.480560e-02,1.353537e-07,1.984448e+01,0.000000e+00,1.984448e+01,2.111209e+01,1.623000e+02
5.316647e+04,6.153527e-01,5.286407e+04,6.118527e-01,9.399400e-01,9.403211e-01,3.480695e-02,1.353364e-07,1.984448e+01,0.000000e+00,1.984448e+01,2.111250e+01,1.623000e+02
5.317647e+04,6.154684e-01,5.287407e+04,6.119684e-01,9.399219e-01,9.403224e-01,3.480830e-02,1.353192e-07,1.984448e+01,0.000000e+00,1.984448e+01,2.111291e+01,1.623000e+02
5.318647e+04,6.155842e-01,5.288407e+04,6.120842e-01,9.398967e-01,9.403236e-01,3.480966e-02,1.353020e-07,1.984587e+01,0.000000e+00,1.984587e+01,2.111495e+01,1.623109e+02
5.319647e+04,6.156999e-01,5.289407e+04,6.121999e-01,9.398675e-01,9.403249e-01,3.481101e-02,1.352848e-07,1.984805e+01,0.000000e+00,1.984805e+01,2.111792e+01,1.623279e+02
5.320647e+04,6.158157e-01,5.290407e+04,6.123157e-01,9.398384e-01,9.403262e-01,3.481236e-02,1.352676e-07,1.985022e+01,0.000000e+00,1.985022e+01,2.112088e+01,1.623450e+02
5.321648e+04,6.159314e-01,5.291408e+04,6.124314e-01,9.398093e-01,9.403275e-01,3.481372e-02,1.352504e-07,1.985239e+01,0.000000e+00,1.985239e+01,2.112385e+01,1.623620e+02
5.322648e+04,6.160472e-01,5.292408e+04,6.125472e-01,9.397802e-01,9.403287e-01,3.481507e-02,1.352332e-07,1.985456e+01,0.000000e+00,1.985456e+01,2.112682e+01,1.623790e+02
5.323648e+04,6.161629e-01,5.293408e+04,6.126629e-01,9.397510e-01,9.403300e-01,3.481642e-02,1.352160e-07,1.985673e+01,0.000000e+00,1.985673e+01,2.112978e+01,1.623960e+02
5.324648e+04,6.162787e-01,5.294408e+04,6.127787e-01,9.397442e-01,9.403313e-01,3.481777e-02,1.351988e-07,1.985724e+01,0.000000e+00,1.985724e+01,2.113047e+01,1.623873e+02
5.325648e+04,6.163944e-01,5.295408e+04,6.128944e-01,9.397442e-01,9.403325e-01,3.481913e-02,1.351816e-07,1.985724e+01,0.000000e+00,1.985724e+01,2.113047e+01,1.623708e+02
5.326648e+04,6.165102e-01,5.296408e+04,6.130102e-01,9.397442e-01,9.403338e-01,3.482048e-02,1.351645e-07,1.985724e+01,0.000000e+00,1.985724e+01,2.113047e+01,1.623543e+02
5.327648e+04,6.166259e-01,5.297408e+04,6.131259e-01,9.397442e-01,9.403351e-01,3.482183e-02,1.351473e-07,1.985724e+01,0.000000e+00,1.985724e+01,2.113047e+01,1.623377e+02
5.328648e+04,6.167417e-01,5.298408e+04,6.132417e-01,9.397442e-01,9.403364e-01,3.482318e-02,1.351302e-07,1.985724e+01,0.000000e+00,1.985724e+01,2.113047e+01,1.623212e+02
5.329648e+04,6.168574e-01,5.299408e+04,6.133574e-01,9.397442e-01,9.403376e-01,3.482453e-02,1.351130e-07,1.985724e+01,0.000000e+00,1.985724e+01,2.113047e+01,1.623047e+02
5.330648e+04,6.169732e-01,5.300408e+04,6.134732e-01,9.397698e-01,9.403389e-01,3.482588e-02,1.350959e-07,1.985494e+01,0.000000e+00,1.985494e+01,2.112745e+01,1.622759e+02
5.331648e+04,6.170889e-01,5.301408e+04,6.135889e-01,9.398055e-01,9.403402e-01,3.482723e-02,1.350788e-07,1.985173e+01,0.000000e+00,1.985173e+01,2.112324e+01,1.622423e+02
5.332648e+04,6.172047e-01,5.302408e+04,6.137047e-01,9.398411e-01,9.403414e-01,3.482859e-02,1.350616e-07,1.984853e+01,0.000000e+00,1.984853e+01,2.111903e+01,1.622088e+02
5.333648e+04,6.173204e-01,5.303408e+04,6.138204e-01,9.398767e-01,9.403427e-01,3.482994e-02,1.350445e-07,1.984532e+01,0.000000e+00,1.984532e+01,2.111482e+01,1.621752e+02
5.334649e+04,6.174362e-01,5.304409e+04,6.139362e-01,9.399124e-01,9.403440e-01,3.483129e-02,1.350274e-07,1.984212e+01,0.000000e+00,1.984212e+01,2.111061e+01,1.621417e+02
5.335649e+04,6.175519e-01,5.305409e+04,6.140519e-01,9.399480e-01,9.403453e-01,3.483264e-02,1.350103e-07,1.983892e+01,0.000000e+00,1.983892e+01,2.110640e+01,1.621081e+02
5.336649e+04,6.176677e-01,5.306409e+04,6.141677e-01,9.399704e-01,9.403465e-01,3.483399e-02,1.349932e-07,1.983814e+01,0.000000e+00,1.983814e+01,2.110507e+01,1.620875e+02
5.337649e+04,6.177834e-01,5.307409e+04,6.142834e-01,9.399886e-01,9.403478e-01,3.483534e-02,1.349761e-07,1.983814e+01,0.000000e+00,1.983814e+01,2.110466e+01,1.620709e+02
5.338649e+04,6.178992e-01,5.308409e+04,6.143992e-01,9.400068e-01,9.403491e-01,3.483669e-02,1.349590e-07,1.983814e+01,0.000000e+00,1.983814e+01,2.110425e+01,1.620544e+02
5.339649e+04,6.180149e-01,5.309409e+04,6.145149e-01,9.400250e-01,9.403503e-01,3.483804e-02,1.349420e-07,1.983814e+01,0.000000e+00,1.983814e+01,2.110384e+01,1.620379e+02
5.340649e+04,6.181307e-01,5.310409e+04,6.146307e-01,9.400432e-01,9.403516e-01,3.483939e-02,1.349249e-07,1.983814e+01,0.000000e+00,1.983814e+01,2.110343e+01,1.620213e+02
5.341649e+04,6.182464e-01,5.311409e+04,6.147464e-01,9.400613e-01,9.403529e-01,3.484073e-02,1.349078e-07,1.983814e+01,0.000000e+00,1.983814e+01,2.110303e+01,1.620048e+02
5.342649e+04,6.183622e-01,5.312409e+04,6.148622e-01,9.400385e-01,9.403541e-01,3.484208e-02,1.348908e-07,1.983888e+01,0.000000e+00,1.983888e+01,2.110433e+01,1.620117e+02
5.343649e+04,6.184779e-01,5.313409e+04,6.149779e-01,9.399990e-01,9.403554e-01,3.484343e-02,1.348737e-07,1.983993e+01,0.000000e+00,1.983993e+01,2.110633e+01,1.620283e+02
5.344649e+04,6.185937e-01,5.314409e+04,6.150937e-01,9.399594e-01,9.403567e-01,3.484478e-02,1.348567e-07,1.984098e+01,0.000000e+00,1.984098e+01,2.110834e+01,1.620448e+02
5.345649e+04,6.187094e-01,5.315409e+04,6.152094e-01,9.399199e-01,9.403579e-01,3.484613e-02,1.348396e-07,1.984203e+01,0.000000e+00,1.984203e+01,2.111034e+01,1.620613e+02
5.346649e+04,6.188252e-01,5.316409e+04,6.153252e-01,9.398803e-01,9.403592e-01,3.484748e-02,1.348226e-07,1.984308e+01,0.000000e+00,1.984308e+01,2.111235e+01,1.620779e+02
5.347650e+04,6.189409e-01,5.317410e+04,6.154409e-01,9.398408e-01,9.403605e-01,3.484883e-02,1.348056e-07,1.984413e+01,0.000000e+00,1.984413e+01,2.111435e+01,1.620944e+02
5.348650e+04,6.190567e-01,5.318410e+04,6.155567e-01,9.398319e-01,9.403617e-01,3.485017e-02,1.347886e-07,1.984379e+01,0.000000e+00,1.984379e+01,2.111419e+01,1.621110e+02
5.349650e+04,6.191724e-01,5.319410e+04,6.156724e-01,9.398388e-01,9.403630e-01,3.485152e-02,1.347716e-07,1.984274e+01,0.000000e+00,1.984274e+01,2.111292e+01,1.621275e+02
5.350650e+04,6.192882e-01,5.320410e+04,6.157882e-01,9.398456e-01,9.403643e-01,3.485287e-02,1.347545e-07,1.984169e+01,0.000000e+00,1.984169e+01,2.111165e+01,1.621440e+02
5.351650e+04,6.194039e-01,5.321410e+04,6.159039e-01,9.398524e-01,9.403655e-01,3.485422e-02,1.347376e-07,1.984064e+01,0.000000e+00,1.984064e+01,2.111038e+01,1.621606e+02
5.352650e+04,6.195197e-01,5.322410e+04,6.160197e-01,9.398593e-01,9.403668e-01,3.485557e-02,1.347206e-07,1.983959e+01,0.000000e+00,1.983959e+01,2.110911e+01,1.621771e+02
5.353650e+04,6.196354e-01,5.323410e+04,6.161354e-01,9.398661e-01,9.403681e-01,3.485691e-02,1.347036e-07,1.983854e+01,0.000000e+00,1.983854e+01,2.110784e+01,1.621936e+02
5.354650e+04,6.197512e-01,5.324410e+04,6.162512e-01,9.398975e-01,9.403693e-01,3.485826e-02,1.346866e-07,1.983814e+01,0.000000e+00,1.983814e+01,2.110670e+01,1.621895e+02
5.355650e+04,6.198669e-01,5.325410e+04,6.163669e-01,9.399444e-01,9.403706e-01,3.485961e-02,1.346696e-07,1.983814e+01,0.000000e+00,1.983814e+01,2.110565e+01,1.621725e+02
5.356650e+04,6.199827e-01,5.326410e+04,6.164827e-01,9.399912e-01,9.403719e-01,3.486095e-02,1.346527e-07,1.983814e+01,0.000000e+00,1.983814e+01,2.110460e+01,1.621555e+02
5.357650e+04,6.200984e-01,5.327410e+04,6.165984e-01,9.400381e-01,9.403731e-01,3.486230e-02,1.346357e-07,1.983814e+01,0.000000e+00,1.983814e+01,2.110355e+01,1.621385e+02
5.358650e+04,6.202142e-01,5.328410e+04,6.167142e-01,9.400849e-01,9.403744e-01,3.486365e-02,1.346188e-07,1.983814e+01,0.000000e+00,1.983814e+01,2.110250e+01,1.621214e+02
5.359650e+04,6.203299e-01,5.329410e+04,6.168299e-01,9.401318e-01,9.403757e-01,3.486499e-02,1.346018e-07,1.983814e+01,0.000000e+00,1.983814e+01,2.110144e+01,1.621044e+02
5.360651e+04,6.204457e-01,5.330411e+04,6.169457e-01,9.402137e-01,9.403769e-01,3.486634e-02,1.345849e-07,1.983735e+01,0.000000e+00,1.983735e+01,2.109877e+01,1.620755e+02
5.361651e+04,6.205614e-01,5.331411e+04,6.170614e-01,9.403080e-01,9.403782e-01,3.486768e-02,1.345680e-07,1.983629e+01,0.000000e+00,1.983629e+01,2.109553e+01,1.620425e+02
5.362651e+04,6.206772e-01,5.332411e+04,6.171772e-01,9.404022e-01,9.403795e-01,3.486903e-02,1.345510e-07,1.983523e+01,0.000000e+00,1.983523e+01,2.109228e+01,1.620094e+02
5.363651e+04,6.207929e-01,5.333411e+04,6.172929e-01,9.404965e-01,9.403807e-01,3.487038e-02,1.345341e-07,1.983417e+01,0.000000e+00,1.983417e+01,2.108904e+01,1.619763e+02
5.364651e+04,6.209087e-01,5.334411e+04,6.174087e-01,9.405908e-01,9.403820e-01,3.487172e-02,1.345172e-07,1.983311e+01,0.000000e+00,1.983311e+01,2.108580e+01,1.619432e+02
5.365651e+04,6.210244e-01,5.335411e+04,6.175244e-01,9.406850e-01,9.403833e-01,3.487307e-02,1.345003e-07,1.983205e+01,0.000000e+00,1.983205e+01,2.108256e+01,1.619102e+02
5.366651e+04,6.211402e-01,5.336411e+04,6.176402e-01,9.407182e-01,9.403845e-01,3.487441e-02,1.344834e-07,1.983247e+01,0.000000e+00,1.983247e+01,2.108226e+01,1.619000e+02
5.367651e+04,6.212559e-01,5.337411e+04,6.177559e-01,9.407241e-01,9.403858e-01,3.487576e-02,1.344665e-07,1.983355e+01,0.000000e+00,1.983355e+01,2.108327e+01,1.619000e+02
5.368651e+04,6.213717e-01,5.338411e+04,6.178717e-01,9.407301e-01,9.403871e-01,3.487710e-02,1.344496e-07,1.983462e+01,0.000000e+00,1.983462e+01,2.108428e+01,1.619000e+02
5.369651e+04,6.214874e-01,5.339411e+04,6.179874e-01,9.407361e-01,9.403883e-01,3.487845e-02,1.344327e-07,1.983570e+01,0.000000e+00,1.983570e+01,2.108529e+01,1.619000e+02
5.370651e+04,6.216032e-01,5.340411e+04,6.181032e-01,9.407420e-01,9.403896e-01,3.487979e-02,1.344159e-07,1.983677e+01,0.000000e+00,1.983677e+01,2.108630e+01,1.619000e+02
5.371651e+04,6.217189e-01,5.341411e+04,6.182189e-01,9.407480e-01,9.403909e-01,3.488113e-02,1.343990e-07,1.983785e+01,0.000000e+00,1.983785e+01,2.108731e+01,1.619000e+02
5.372651e+04,6.218347e-01,5.342411e+04,6.183347e-01,9.407148e-01,9.403921e-01,3.488248e-02,1.343822e-07,1.983892e+01,0.000000e+00,1.983892e+01,2.108919e+01,1.619000e+02
5.373652e+04,6.219504e-01,5.343412e+04,6.184504e-01,9.406672e-01,9.403934e-01,3.488382e-02,1.343653e-07,1.983998e+01,0.000000e+00,1.983998e+01,2.109139e+01,1.619000e+02
5.374652e+04,6.220662e-01,5.344412e+04,6.185662e-01,9.406197e-01,9.403946e-01,3.488517e-02,1.343485e-07,1.984105e+01,0.000000e+00,1.984105e+01,2.109359e+01,1.619000e+02
5.375652e+04,6.221819e-01,5.345412e+04,6.186819e-01,9.405721e-01,9.403959e-01,3.488651e-02,1.343316e-07,1.984211e+01,0.000000e+00,1.984211e+01,2.109579e+01,1.619000e+02
5.376652e+04,6.222977e-01,5.346412e+04,6.187977e-01,9.405245e-01,9.403972e-01,3.488785e-02,1.343148e-07,1.984317e+01,0.000000e+00,1.984317e+01,2.109799e+01,1.619000e+02
5.377652e+04,6.224134e-01,5.347412e+04,6.189134e-01,9.404769e-01,9.403984e-01,3.488920e-02,1.342980e-07,1.984424e+01,0.000000e+00,1.984424e+01,2.110019e+01,1.619000e+02
5.378652e+04,6.225292e-01,5.348412e+04,6.190292e-01,9.404262e-01,9.403997e-01,3.489054e-02,1.342812e-07,1.984528e+01,0.000000e+00,1.984528e+01,2.110243e+01,1.619126e+02
5.379652e+04,6.226449e-01,5.349412e+04,6.191449e-01,9.403745e-01,9.404010e-01,3.489188e-02,1.342643e-07,1.984631e+01,0.000000e+00,1.984631e+01,2.110469e+01,1.619289e+02
5.380652e+04,6.227607e-01,5.350412e+04,6.192607e-01,9.403229e-01,9.404022e-01,3.489322e-02,1.342475e-07,1.984735e+01,0.000000e+00,1.984735e+01,2.110695e+01,1.619452e+02
5.381652e+04,6.228764e-01,5.351412e+04,6.193764e-01,9.402712e-01,9.404035e-01,3.489457e-02,1.342307e-07,1.984838e+01,0.000000e+00,1.984838e+01,2.110921e+01,1.619615e+02
5.382652e+04,6.229922e-01,5.352412e+04,6.194922e-01,9.402196e-01,9.404048e-01,3.489591e-02,1.342139e-07,1.984942e+01,0.000000e+00,1.984942e+01,2.111147e+01,1.619778e+02
5.383652e+04,6.231079e-01,5.353412e+04,6.196079e-01,9.401680e-01,9.404060e-01,3.489725e-02,1.341972e-07,1.985045e+01,0.000000e+00,1.985045e+01,2.111373e+01,1.619941e+02
5.384652e+04,6.232237e-01,5.354412e+04,6.197237e-01,9.401492e-01,9.404073e-01,3.489859e-02,1.341804e-07,1.985083e+01,0.000000e+00,1.985083e+01,2.111455e+01,1.619893e+02
5.385652e+04,6.233394e-01,5.355412e+04,6.198394e-01,9.401492e-01,9.404085e-01,3.489993e-02,1.341636e-07,1.985083e+01,0.000000e+00,1.985083e+01,2.111455e+01,1.619725e+02
5.386653e+04,6.234552e-01,5.356413e+04,6.199552e-01,9.401492e-01,9.404098e-01,3.490128e-02,1.341468e-07,1.985083e+01,0.000000e+00,1.985083e+01,2.111455e+01,1.619558e+02
5.387653e+04,6.235709e-01,5.357413e+04,6.200709e-01,9.401492e-01,9.404111e-01,3.490262e-02,1.341301e-07,1.985083e+01,0.000000e+00,1.985083e+01,2.111455e+01,1.619390e+02
5.388653e+04,6.236867e-01,5.358413e+04,6.201867e-01,9.401492e-01,9.404123e-01,3.490396e-02,1.341133e-07,1.985083e+01,0.000000e+00,1.985083e+01,2.111455e+01,1.619222e+02
5.389653e+04,6.238024e-01,5.359413e+04,6.203024e-01,9.401492e-01,9.404136e-01,3.490530e-02,1.340966e-07,1.985083e+01,0.000000e+00,1.985083e+01,2.111455e+01,1.619054e+02
5.390653e+04,6.239182e-01,5.360413e+04,6.204182e-01,9.402032e-01,9.404148e-01,3.490664e-02,1.340798e-07,1.984866e+01,0.000000e+00,1.984866e+01,2.111104e+01,1.618887e+02
5.391653e+04,6.240339e-01,5.361413e+04,6.205339e-01,9.402831e-01,9.404161e-01,3.490798e-02,1.340631e-07,1.984546e+01,0.000000e+00,1.984546e+01,2.110583e+01,1.618719e+02
5.392653e+04,6.241497e-01,5.362413e+04,6.206497e-01,9.403631e-01,9.404174e-01,3.490932e-02,1.340464e-07,1.984225e+01,0.000000e+00,1.984225e+01,2.110063e+01,1.618551e+02
5.393653e+04,6.242654e-01,5.363413e+04,6.207654e-01,9.404431e-01,9.404186e-01,3.491066e-02,1.340297e-07,1.983905e+01,0.000000e+00,1.983905e+01,2.109543e+01,1.618383e+02
5.394653e+04,6.243812e-01,5.364413e+04,6.208812e-01,9.405231e-01,9.404199e-01,3.491200e-02,1.340130e-07,1.983585e+01,0.000000e+00,1.983585e+01,2.109023e+01,1.618216e+02
5.395653e+04,6.244969e-01,5.365413e+04,6.209969e-01,9.406031e-01,9.404211e-01,3.491334e-02,1.339963e-07,1.983264e+01,0.000000e+00,1.983264e+01,2.108503e+01,1.618048e+02
5.396653e+04,6.246127e-01,5.366413e+04,6.211127e-01,9.406358e-01,9.404224e-01,3.491468e-02,1.339796e-07,1.983325e+01,0.000000e+00,1.983325e+01,2.108494e+01,1.618000e+02
5.397653e+04,6.247284e-01,5.367413e+04,6.212284e-01,9.406496e-01,9.404237e-01,3.491602e-02,1.339629e-07,1.983539e+01,0.000000e+00,1.983539e+01,2.108691e+01,1.618000e+02
5.398653e+04,6.248442e-01,5.368413e+04,6.213442e-01,9.406634e-01,9.404249e-01,3.491736e-02,1.339462e-07,1.983753e+01,0.000000e+00,1.983753e+01,2.108888e+01,1.618000e+02
5.399654e+04,6.249599e-01,5.369414e+04,6.214599e-01,9.406772e-01,9.404262e-01,3.491870e-02,1.339295e-07,1.983967e+01,0.000000e+00,1.983967e+01,2.109084e+01,1.618000e+02
5.400654e+04,6.250757e-01,5.370414e+04,6.215757e-01,9.406910e-01,9.404274e-01,3.492004e-02,1.339128e-07,1.984181e+01,0.000000e+00,1.984181e+01,2.109281e+01,1.618000e+02
5.401654e+04,6.251914e-01,5.371414e+04,6.216914e-01,9.407048e-01,9.404287e-01,3.492138e-02,1.338961e-07,1.984395e+01,0.000000e+00,1.984395e+01,2.109477e+01,1.618000e+02
5.402654e+04,6.253072e-01,5.372414e+04,6.218072e-01,9.406334e-01,9.404300e-01,3.492272e-02,1.338795e-07,1.984607e+01,0.000000e+00,1.984607e+01,2.109863e+01,1.618623e+02
5.403654e+04,6.254229e-01,5.373414e+04,6.219229e-01,9.405340e-01,9.404312e-01,3.492406e-02,1.338628e-07,1.984818e+01,0.000000e+00,1.984818e+01,2.110310e+01,1.619449e+02
5.404654e+04,6.255387e-01,5.374414e+04,6.220387e-01,9.404347e-01,9.404325e-01,3.492540e-02,1.338462e-07,1.985029e+01,0.000000e+00,1.985029e+01,2.110757e+01,1.620276e+02
5.405654e+04,6.256544e-01,5.375414e+04,6.221544e-01,9.403353e-01,9.404337e-01,3.492674e-02,1.338295e-07,1.985240e+01,0.000000e+00,1.985240e+01,2.111204e+01,1.621103e+02
5.406654e+04,6.257702e-01,5.376414e+04,6.222702e-01,9.402359e-01,9.404350e-01,3.492807e-02,1.338129e-07,1.985451e+01,0.000000e+00,1.985451e+01,2.111652e+01,1.621930e+02
5.407654e+04,6.258859e-01,5.377414e+04,6.223859e-01,9.401366e-01,9.404363e-01,3.492941e-02,1.337963e-07,1.985662e+01,0.000000e+00,1.985662e+01,2.112099e+01,1.622756e+02
5.408654e+04,6.260017e-01,5.378414e+04,6.225017e-01,9.400519e-01,9.404375e-01,3.493075e-02,1.337797e-07,1.985649e+01,0.000000e+00,1.985649e+01,2.112276e+01,1.623467e+02
5.409654e+04,6.261174e-01,5.379414e+04,6.226174e-01,9.399733e-01,9.404388e-01,3.493209e-02,1.337630e-07,1.985543e+01,0.000000e+00,1.985543e+01,2.112340e+01,1.624128e+02
5.410654e+04,6.262331e-01,5.380414e+04,6.227331e-01,9.398948e-01,9.404400e-01,3.493343e-02,1.337464e-07,1.985437e+01,0.000000e+00,1.985437e+01,2.112404e+01,1.624789e+02
5.411654e+04,6.263489e-01,5.381414e+04,6.228489e-01,9.398162e-01,9.404413e-01,3.493476e-02,1.337298e-07,1.985331e+01,0.000000e+00,1.985331e+01,2.112467e+01,1.625451e+02
5.412655e+04,6.264646e-01,5.382415e+04,6.229646e-01,9.397377e-01,9.404426e-01,3.493610e-02,1.337132e-07,1.985225e+01,0.000000e+00,1.985225e+01,2.112531e+01,1.626112e+02
5.413655e+04,6.265804e-01,5.383415e+04,6.230804e-01,9.396591e-01,9.404438e-01,3.493744e-02,1.336966e-07,1.985119e+01,0.000000e+00,1.985119e+01,2.112595e+01,1.626774e+02
5.414655e+04,6.266961e-01,5.384415e+04,6.231961e-01,9.396068e-01,9.404451e-01,3.493877e-02,1.336801e-07,1.985014e+01,0.000000e+00,1.985014e+01,2.112600e+01,1.627218e+02
5.415655e+04,6.268119e-01,5.385415e+04,6.233119e-01,9.395682e-01,9.404463e-01,3.494011e-02,1.336635e-07,1.984909e+01,0.000000e+00,1.984909e+01,2.112576e+01,1.627548e+02
5.416655e+04,6.269276e-01,5.386415e+04,6.234276e-01,9.395296e-01,9.404476e-01,3.494145e-02,1.336469e-07,1.984804e+01,0.000000e+00,1.984804e+01,2.112551e+01,1.627879e+02
5.417655e+04,6.270434e-01,5.387415e+04,6.235434e-01,9.394910e-01,9.404488e-01,3.494278e-02,1.336303e-07,1.984699e+01,0.000000e+00,1.984699e+01,2.112526e+01,1.628210e+02
5.418655e+04,6.271591e-01,5.388415e+04,6.236591e-01,9.394523e-01,9.404501e-01,3.494412e-02,1.336138e-07,1.984594e+01,0.000000e+00,1.984594e+01,2.112501e+01,1.628540e+02
5.419655e+04,6.272749e-01,5.389415e+04,6.237749e-01,9.394137e-01,9.404513e-01,3.494546e-02,1.335972e-07,1.984489e+01,0.000000e+00,1.984489e+01,2.112476e+01,1.628871e+02
5.420655e+04,6.273906e-01,5.390415e+04,6.238906e-01,9.393900e-01,9.404526e-01,3.494679e-02,1.335807e-07,1.984581e+01,0.000000e+00,1.984581e+01,2.112627e+01,1.629000e+02
5.421655e+04,6.275064e-01,5.391415e+04,6.240064e-01,9.393759e-01,9.404539e-01,3.494813e-02,1.335642e-07,1.984798e+01,0.000000e+00,1.984798e+01,2.112890e+01,1.629000e+02
5.422655e+04,6.276221e-01,5.392415e+04,6.241221e-01,9.393618e-01,9.404551e-01,3.494946e-02,1.335476e-07,1.985015e+01,0.000000e+00,1.985015e+01,2.113153e+01,1.629000e+02
5.423655e+04,6.277379e-01,5.393415e+04,6.242379e-01,9.393476e-01,9.404564e-01,3.495080e-02,1.335311e-07,1.985232e+01,0.000000e+00,1.985232e+01,2.113416e+01,1.629000e+02
5.424655e+04,6.278536e-01,5.394415e+04,6.243536e-01,9.393335e-01,9.404576e-01,3.495214e-02,1.335146e-07,1.985450e+01,0.000000e+00,1.985450e+01,2.113679e+01,1.629000e+02
5.425656e+04,6.279694e-01,5.395416e+04,6.244694e-01,9.393193e-01,9.404589e-01,3.495347e-02,1.334981e-07,1.985667e+01,0.000000e+00,1.985667e+01,2.113942e+01,1.629000e+02
5.426656e+04,6.280851e-01,5.396416e+04,6.245851e-01,9.393047e-01,9.404601e-01,3.495481e-02,1.334816e-07,1.985724e+01,0.000000e+00,1.985724e+01,2.114036e+01,1.628877e+02
5.427656e+04,6.282009e-01,5.397416e+04,6.247009e-01,9.392900e-01,9.404614e-01,3.495614e-02,1.334651e-07,1.985724e+01,0.000000e+00,1.985724e+01,2.114069e+01,1.628709e+02
5.428656e+04,6.283166e-01,5.398416e+04,6.248166e-01,9.392753e-01,9.404627e-01,3.495748e-02,1.334486e-07,1.985724e+01,0.000000e+00,1.985724e+01,2.114102e+01,1.628541e+02
5.429656e+04,6.284324e-01,5.399416e+04,6.249324e-01,9.392606e-01,9.404639e-01,3.495881e-02,1.334321e-07,1.985724e+01,0.000000e+00,1.985724e+01,2.114136e+01,1.628373e+02
5.430656e+04,6.285481e-01,5.400416e+04,6.250481e-01,9.392458e-01,9.404652e-01,3.496014e-02,1.334156e-07,1.985724e+01,0.000000e+00,1.985724e+01,2.114169e+01,1.628206e+02
5.431656e+04,6.286639e-01,5.401416e+04,6.251639e-01,9.392311e-01,9.404664e-01,3.496148e-02,1.333991e-07,1.985724e+01,0.000000e+00,1.985724e+01,2.114202e+01,1.628038e+02
5.432656e+04,6.287796e-01,5.402416e+04,6.252796e-01,9.392550e-01,9.404677e-01,3.496281e-02,1.333827e-07,1.985479e+01,0.000000e+00,1.985479e+01,2.113888e+01,1.627744e+02
5.433656e+04,6.288954e-01,5.403416e+04,6.253954e-01,9.392900e-01,9.404689e-01,3.496415e-02,1.333662e-07,1.985164e+01,0.000000e+00,1.985164e+01,2.113472e+01,1.627413e+02
5.434656e+04,6.290111e-01,5.404416e+04,6.255111e-01,9.393251e-01,9.404702e-01,3.496548e-02,1.333497e-07,1.984848e+01,0.000000e+00,1.984848e+01,2.113057e+01,1.627082e+02
5.435656e+04,6.291269e-01,5.405416e+04,6.256269e-01,9.393602e-01,9.404714e-01,3.496681e-02,1.333333e-07,1.984532e+01,0.000000e+00,1.984532e+01,2.112642e+01,1.626752e+02
5.436656e+04,6.292426e-01,5.406416e+04,6.257426e-01,9.393953e-01,9.404727e-01,3.496815e-02,1.333168e-07,1.984216e+01,0.000000e+00,1.984216e+01,2.112227e+01,1.626421e+02
5.437656e+04,6.293584e-01,5.407416e+04,6.258584e-01,9.394304e-01,9.404739e-01,3.496948e-02,1.333004e-07,1.983900e+01,0.000000e+00,1.983900e+01,2.111812e+01,1.626090e+02
5.438657e+04,6.294741e-01,5.408417e+04,6.259741e-01,9.394973e-01,9.404752e-01,3.497081e-02,1.332840e-07,1.983736e+01,0.000000e+00,1.983736e+01,2.111486e+01,1.625756e+02
5.439657e+04,6.295899e-01,5.409417e+04,6.260899e-01,9.395763e-01,9.404764e-01,3.497215e-02,1.332676e-07,1.983628e+01,0.000000e+00,1.983628e+01,2.111194e+01,1.625421e+02
5.440657e+04,6.297056e-01,5.410417e+04,6.262056e-01,9.396552e-01,9.404777e-01,3.497348e-02,1.332511e-07,1.983520e+01,0.000000e+00,1.983520e+01,2.110902e+01,1.625085e+02
5.441657e+04,6.298214e-01,5.411417e+04,6.263214e-01,9.397342e-01,9.404790e-01,3.497481e-02,1.332347e-07,1.983413e+01,0.000000e+00,1.983413e+01,2.110611e+01,1.624750e+02
5.442657e+04,6.299371e-01,5.412417e+04,6.264371e-01,9.398131e-01,9.404802e-01,3.497614e-02,1.332183e-07,1.983305e+01,0.000000e+00,1.983305e+01,2.110319e+01,1.624414e+02
5.443657e+04,6.300529e-01,5.413417e+04,6.265529e-01,9.398920e-01,9.404815e-01,3.497748e-02,1.332019e-07,1.983198e+01,0.000000e+00,1.983198e+01,2.110027e+01,1.624079e+02
5.444657e+04,6.301686e-01,5.414417e+04,6.266686e-01,9.399345e-01,9.404827e-01,3.497881e-02,1.331855e-07,1.983332e+01,0.000000e+00,1.983332e+01,2.110074e+01,1.623750e+02
5.445657e+04,6.302844e-01,5.415417e+04,6.267844e-01,9.399658e-01,9.404840e-01,3.498014e-02,1.331691e-07,1.983540e+01,0.000000e+00,1.983540e+01,2.110225e+01,1.623424e+02
5.446657e+04,6.304001e-01,5.416417e+04,6.269001e-01,9.399971e-01,9.404852e-01,3.498147e-02,1.331528e-07,1.983748e+01,0.000000e+00,1.983748e+01,2.110376e+01,1.623098e+02
5.447657e+04,6.305159e-01,5.417417e+04,6.270159e-01,9.400284e-01,9.404865e-01,3.498280e-02,1.331364e-07,1.983956e+01,0.000000e+00,1.983956e+01,2.110527e+01,1.622772e+02
5.448657e+04,6.306316e-01,5.418417e+04,6.271316e-01,9.400597e-01,9.404877e-01,3.498413e-02,1.331200e-07,1.984164e+01,0.000000e+00,1.984164e+01,2.110678e+01,1.622446e+02
5.449657e+04,6.307474e-01,5.419417e+04,6.272474e-01,9.400910e-01,9.404890e-01,3.498547e-02,1.331037e-07,1.984372e+01,0.000000e+00,1.984372e+01,2.110829e+01,1.622120e+02
5.450657e+04,6.308631e-01,5.420417e+04,6.273631e-01,9.400851e-01,9.404902e-01,3.498680e-02,1.330873e-07,1.984448e+01,0.000000e+00,1.984448e+01,2.110924e+01,1.622106e+02
5.451658e+04,6.309789e-01,5.421418e+04,6.274789e-01,9.400573e-01,9.404915e-01,3.498813e-02,1.330710e-07,1.984448e+01,0.000000e+00,1.984448e+01,2.110986e+01,1.622274e+02
5.452658e+04,6.310946e-01,5.422418e+04,6.275946e-01,9.400296e-01,9.404927e-01,3.498946e-02,1.330546e-07,1.984448e+01,0.000000e+00,1.984448e+01,2.111049e+01,1.622442e+02
5.453658e+04,6.312104e-01,5.423418e+04,6.277104e-01,9.400019e-01,9.404940e-01,3.499079e-02,1.330383e-07,1.984448e+01,0.000000e+00,1.984448e+01,2.111111e+01,1.622609e+02
5.454658e+04,6.313261e-01,5.424418e+04,6.278261e-01,9.399742e-01,9.404952e-01,3.499212e-02,1.330220e-07,1.984448e+01,0.000000e+00,1.984448e+01,2.111173e+01,1.622777e+02
5.455658e+04,6.314419e-01,5.425418e+04,6.279419e-01,9.399464e-01,9.404965e-01,3.499345e-02,1.330056e-07,1.984448e+01,0.000000e+00,1.984448e+01,2.111235e+01,1.622945e+02
