Repository: brandonlampe/CS_Data

# Comments For Consolidation Test: 175_01
_Note:_ herein, the phrase "TEST-NUMBER" will imply the insertion of "175_01".  This format will
often be used when describing local directories.

Following the initial increase in pressure from zero to 19.8 MPa with the Isco Pump.
Schuler gauges did not function during this test; therefore, deformation during initial loading was

## Test Data
Raw test data is contained in: TEST-NUMBER.xlsx

Additionally, calculated values of fractional density have been calculated in TEST-NUMBER.xlsx and
exported to TEST-NUMBER.csv, where the .csv file format allows for easy cross-platform importing
and analysis.

File: UNM_WP_HY_175_01/CREEP_FIT/175_01_CREEP_OUT.csv (part 25 of 31)
Analysis by Brandon Lampe, performed on: 2016/07/04 16:03:07
Experimental results below begin at: 2015/06/20 13:56:33
Duration (sec),Duration (day),Elapsed Time (sec),Elapsed Time (day),Interpolated Fractional Density,Fit to Fractional Density,Fit to Volume Strain,Fit to Volume Strain Rate (1/sec),Confining Pressure (MPa),Pore Pressure (MPa),Terzaghi Pressure (MPa),Solid Pressure (MPa),Temperature (C))
5.692676e+04,6.588746e-01,5.662436e+04,6.553746e-01,9.401506e-01,9.407888e-01,3.530425e-02,1.293074e-07,1.984803e+01,0.000000e+00,1.984803e+01,2.111154e+01,1.625883e+02
5.693676e+04,6.589903e-01,5.663436e+04,6.554903e-01,9.400800e-01,9.407901e-01,3.530554e-02,1.292925e-07,1.984696e+01,0.000000e+00,1.984696e+01,2.111199e+01,1.626218e+02
5.694676e+04,6.591061e-01,5.664436e+04,6.556061e-01,9.400093e-01,9.407913e-01,3.530683e-02,1.292776e-07,1.984590e+01,0.000000e+00,1.984590e+01,2.111245e+01,1.626554e+02
5.695676e+04,6.592218e-01,5.665436e+04,6.557218e-01,9.399386e-01,9.407925e-01,3.530813e-02,1.292627e-07,1.984483e+01,0.000000e+00,1.984483e+01,2.111290e+01,1.626889e+02
5.696676e+04,6.593376e-01,5.666436e+04,6.558376e-01,9.398885e-01,9.407937e-01,3.530942e-02,1.292478e-07,1.984448e+01,0.000000e+00,1.984448e+01,2.111366e+01,1.627222e+02
5.697677e+04,6.594533e-01,5.667437e+04,6.559533e-01,9.398486e-01,9.407949e-01,3.531071e-02,1.292329e-07,1.984448e+01,0.000000e+00,1.984448e+01,2.111455e+01,1.627552e+02
5.698677e+04,6.595691e-01,5.668437e+04,6.560691e-01,9.398086e-01,9.407961e-01,3.531200e-02,1.292180e-07,1.984448e+01,0.000000e+00,1.984448e+01,2.111545e+01,1.627883e+02
5.699677e+04,6.596848e-01,5.669437e+04,6.561848e-01,9.397686e-01,9.407973e-01,3.531330e-02,1.292031e-07,1.984448e+01,0.000000e+00,1.984448e+01,2.111635e+01,1.628214e+02
5.700677e+04,6.598006e-01,5.670437e+04,6.563006e-01,9.397286e-01,9.407986e-01,3.531459e-02,1.291883e-07,1.984448e+01,0.000000e+00,1.984448e+01,2.111725e+01,1.628544e+02
5.701677e+04,6.599163e-01,5.671437e+04,6.564163e-01,9.396887e-01,9.407998e-01,3.531588e-02,1.291734e-07,1.984448e+01,0.000000e+00,1.984448e+01,2.111815e+01,1.628875e+02
5.702677e+04,6.600320e-01,5.672437e+04,6.565320e-01,9.396860e-01,9.408010e-01,3.531717e-02,1.291585e-07,1.984382e+01,0.000000e+00,1.984382e+01,2.111750e+01,1.628791e+02
5.703677e+04,6.601478e-01,5.673437e+04,6.566478e-01,9.397059e-01,9.408022e-01,3.531846e-02,1.291437e-07,1.984276e+01,0.000000e+00,1.984276e+01,2.111592e+01,1.628456e+02
5.704677e+04,6.602635e-01,5.674437e+04,6.567635e-01,9.397257e-01,9.408034e-01,3.531976e-02,1.291288e-07,1.984169e+01,0.000000e+00,1.984169e+01,2.111434e+01,1.628120e+02
5.705677e+04,6.603793e-01,5.675437e+04,6.568793e-01,9.397456e-01,9.408046e-01,3.532105e-02,1.291140e-07,1.984063e+01,0.000000e+00,1.984063e+01,2.111276e+01,1.627785e+02
5.706677e+04,6.604950e-01,5.676437e+04,6.569950e-01,9.397655e-01,9.408059e-01,3.532234e-02,1.290991e-07,1.983956e+01,0.000000e+00,1.983956e+01,2.111118e+01,1.627449e+02
5.707677e+04,6.606108e-01,5.677437e+04,6.571108e-01,9.397854e-01,9.408071e-01,3.532363e-02,1.290843e-07,1.983850e+01,0.000000e+00,1.983850e+01,2.110960e+01,1.627114e+02
5.708677e+04,6.607265e-01,5.678437e+04,6.572265e-01,9.398272e-01,9.408083e-01,3.532492e-02,1.290694e-07,1.983743e+01,0.000000e+00,1.983743e+01,2.110752e+01,1.626889e+02
5.709677e+04,6.608423e-01,5.679437e+04,6.573423e-01,9.398803e-01,9.408095e-01,3.532621e-02,1.290546e-07,1.983635e+01,0.000000e+00,1.983635e+01,2.110519e+01,1.626721e+02
5.710678e+04,6.609580e-01,5.680438e+04,6.574580e-01,9.399333e-01,9.408107e-01,3.532750e-02,1.290398e-07,1.983527e+01,0.000000e+00,1.983527e+01,2.110285e+01,1.626554e+02
5.711678e+04,6.610738e-01,5.681438e+04,6.575738e-01,9.399864e-01,9.408119e-01,3.532879e-02,1.290250e-07,1.983420e+01,0.000000e+00,1.983420e+01,2.110052e+01,1.626386e+02
5.712678e+04,6.611895e-01,5.682438e+04,6.576895e-01,9.400394e-01,9.408131e-01,3.533008e-02,1.290102e-07,1.983312e+01,0.000000e+00,1.983312e+01,2.109818e+01,1.626218e+02
5.713678e+04,6.613053e-01,5.683438e+04,6.578053e-01,9.400925e-01,9.408144e-01,3.533137e-02,1.289954e-07,1.983205e+01,0.000000e+00,1.983205e+01,2.109585e+01,1.626050e+02
5.714678e+04,6.614210e-01,5.684438e+04,6.579210e-01,9.401683e-01,9.408156e-01,3.533266e-02,1.289806e-07,1.983172e+01,0.000000e+00,1.983172e+01,2.109380e+01,1.625653e+02
5.715678e+04,6.615368e-01,5.685438e+04,6.580368e-01,9.402539e-01,9.408168e-01,3.533395e-02,1.289658e-07,1.983172e+01,0.000000e+00,1.983172e+01,2.109188e+01,1.625157e+02
5.716678e+04,6.616525e-01,5.686438e+04,6.581525e-01,9.403395e-01,9.408180e-01,3.533524e-02,1.289510e-07,1.983172e+01,0.000000e+00,1.983172e+01,2.108996e+01,1.624661e+02
5.717678e+04,6.617683e-01,5.687438e+04,6.582683e-01,9.404250e-01,9.408192e-01,3.533653e-02,1.289362e-07,1.983172e+01,0.000000e+00,1.983172e+01,2.108804e+01,1.624164e+02
5.718678e+04,6.618840e-01,5.688438e+04,6.583840e-01,9.405106e-01,9.408204e-01,3.533782e-02,1.289214e-07,1.983172e+01,0.000000e+00,1.983172e+01,2.108612e+01,1.623668e+02
5.719678e+04,6.619998e-01,5.689438e+04,6.584998e-01,9.405962e-01,9.408216e-01,3.533911e-02,1.289066e-07,1.983172e+01,0.000000e+00,1.983172e+01,2.108421e+01,1.623172e+02
5.720678e+04,6.621155e-01,5.690438e+04,6.586155e-01,9.406612e-01,9.408228e-01,3.534040e-02,1.288919e-07,1.983243e+01,0.000000e+00,1.983243e+01,2.108350e+01,1.622781e+02
5.721678e+04,6.622313e-01,5.691438e+04,6.587313e-01,9.407152e-01,9.408241e-01,3.534169e-02,1.288771e-07,1.983350e+01,0.000000e+00,1.983350e+01,2.108343e+01,1.622446e+02
5.722678e+04,6.623470e-01,5.692438e+04,6.588470e-01,9.407692e-01,9.408253e-01,3.534298e-02,1.288623e-07,1.983458e+01,0.000000e+00,1.983458e+01,2.108336e+01,1.622110e+02
5.723679e+04,6.624628e-01,5.693439e+04,6.589628e-01,9.408232e-01,9.408265e-01,3.534427e-02,1.288476e-07,1.983565e+01,0.000000e+00,1.983565e+01,2.108330e+01,1.621775e+02
5.724679e+04,6.625785e-01,5.694439e+04,6.590785e-01,9.408772e-01,9.408277e-01,3.534555e-02,1.288328e-07,1.983673e+01,0.000000e+00,1.983673e+01,2.108323e+01,1.621439e+02
5.725679e+04,6.626943e-01,5.695439e+04,6.591943e-01,9.409312e-01,9.408289e-01,3.534684e-02,1.288181e-07,1.983781e+01,0.000000e+00,1.983781e+01,2.108316e+01,1.621104e+02
5.726679e+04,6.628100e-01,5.696439e+04,6.593100e-01,9.409567e-01,9.408301e-01,3.534813e-02,1.288034e-07,1.983814e+01,0.000000e+00,1.983814e+01,2.108294e+01,1.621000e+02
5.727679e+04,6.629258e-01,5.697439e+04,6.594258e-01,9.409694e-01,9.408313e-01,3.534942e-02,1.287886e-07,1.983814e+01,0.000000e+00,1.983814e+01,2.108266e+01,1.621000e+02
5.728679e+04,6.630415e-01,5.698439e+04,6.595415e-01,9.409821e-01,9.408325e-01,3.535071e-02,1.287739e-07,1.983814e+01,0.000000e+00,1.983814e+01,2.108238e+01,1.621000e+02
5.729679e+04,6.631573e-01,5.699439e+04,6.596573e-01,9.409948e-01,9.408338e-01,3.535199e-02,1.287592e-07,1.983814e+01,0.000000e+00,1.983814e+01,2.108209e+01,1.621000e+02
5.730679e+04,6.632730e-01,5.700439e+04,6.597730e-01,9.410075e-01,9.408350e-01,3.535328e-02,1.287445e-07,1.983814e+01,0.000000e+00,1.983814e+01,2.108181e+01,1.621000e+02
5.731679e+04,6.633888e-01,5.701439e+04,6.598888e-01,9.410202e-01,9.408362e-01,3.535457e-02,1.287298e-07,1.983814e+01,0.000000e+00,1.983814e+01,2.108152e+01,1.621000e+02
5.732679e+04,6.635045e-01,5.702439e+04,6.600045e-01,9.410329e-01,9.408374e-01,3.535586e-02,1.287151e-07,1.983814e+01,0.000000e+00,1.983814e+01,2.108124e+01,1.621000e+02
5.733679e+04,6.636203e-01,5.703439e+04,6.601203e-01,9.410458e-01,9.408386e-01,3.535714e-02,1.287004e-07,1.983814e+01,0.000000e+00,1.983814e+01,2.108095e+01,1.621000e+02
5.734679e+04,6.637360e-01,5.704439e+04,6.602360e-01,9.410586e-01,9.408398e-01,3.535843e-02,1.286857e-07,1.983814e+01,0.000000e+00,1.983814e+01,2.108066e+01,1.621000e+02
5.735679e+04,6.638518e-01,5.705439e+04,6.603518e-01,9.410714e-01,9.408410e-01,3.535972e-02,1.286710e-07,1.983814e+01,0.000000e+00,1.983814e+01,2.108038e+01,1.621000e+02
5.736680e+04,6.639675e-01,5.706440e+04,6.604675e-01,9.410842e-01,9.408422e-01,3.536100e-02,1.286563e-07,1.983814e+01,0.000000e+00,1.983814e+01,2.108009e+01,1.621000e+02
5.737680e+04,6.640833e-01,5.707440e+04,6.605833e-01,9.410970e-01,9.408434e-01,3.536229e-02,1.286416e-07,1.983814e+01,0.000000e+00,1.983814e+01,2.107980e+01,1.621000e+02
5.738680e+04,6.641990e-01,5.708440e+04,6.606990e-01,9.411340e-01,9.408447e-01,3.536358e-02,1.286270e-07,1.983750e+01,0.000000e+00,1.983750e+01,2.107829e+01,1.620800e+02
5.739680e+04,6.643148e-01,5.709440e+04,6.608148e-01,9.411873e-01,9.408459e-01,3.536486e-02,1.286123e-07,1.983642e+01,0.000000e+00,1.983642e+01,2.107595e+01,1.620464e+02
5.740680e+04,6.644305e-01,5.710440e+04,6.609305e-01,9.412407e-01,9.408471e-01,3.536615e-02,1.285976e-07,1.983534e+01,0.000000e+00,1.983534e+01,2.107362e+01,1.620129e+02
5.741680e+04,6.645463e-01,5.711440e+04,6.610463e-01,9.412940e-01,9.408483e-01,3.536744e-02,1.285830e-07,1.983427e+01,0.000000e+00,1.983427e+01,2.107128e+01,1.619793e+02
5.742680e+04,6.646620e-01,5.712440e+04,6.611620e-01,9.413474e-01,9.408495e-01,3.536872e-02,1.285683e-07,1.983319e+01,0.000000e+00,1.983319e+01,2.106894e+01,1.619458e+02
5.743680e+04,6.647778e-01,5.713440e+04,6.612778e-01,9.414007e-01,9.408507e-01,3.537001e-02,1.285537e-07,1.983212e+01,0.000000e+00,1.983212e+01,2.106660e+01,1.619122e+02
5.744680e+04,6.648935e-01,5.714440e+04,6.613935e-01,9.413897e-01,9.408519e-01,3.537129e-02,1.285391e-07,1.983512e+01,0.000000e+00,1.983512e+01,2.107004e+01,1.619000e+02
5.745680e+04,6.650093e-01,5.715440e+04,6.615093e-01,9.413417e-01,9.408531e-01,3.537258e-02,1.285244e-07,1.984046e+01,0.000000e+00,1.984046e+01,2.107679e+01,1.619000e+02
5.746680e+04,6.651250e-01,5.716440e+04,6.616250e-01,9.412937e-01,9.408543e-01,3.537386e-02,1.285098e-07,1.984581e+01,0.000000e+00,1.984581e+01,2.108355e+01,1.619000e+02
5.747680e+04,6.652408e-01,5.717440e+04,6.617408e-01,9.412458e-01,9.408555e-01,3.537515e-02,1.284952e-07,1.985115e+01,0.000000e+00,1.985115e+01,2.109030e+01,1.619000e+02
5.748680e+04,6.653565e-01,5.718440e+04,6.618565e-01,9.411978e-01,9.408567e-01,3.537643e-02,1.284806e-07,1.985650e+01,0.000000e+00,1.985650e+01,2.109705e+01,1.619000e+02
5.749681e+04,6.654723e-01,5.719441e+04,6.619723e-01,9.411498e-01,9.408580e-01,3.537772e-02,1.284660e-07,1.986184e+01,0.000000e+00,1.986184e+01,2.110381e+01,1.619000e+02
5.750681e+04,6.655880e-01,5.720441e+04,6.620880e-01,9.410821e-01,9.408592e-01,3.537900e-02,1.284513e-07,1.986216e+01,0.000000e+00,1.986216e+01,2.110567e+01,1.619223e+02
5.751681e+04,6.657038e-01,5.721441e+04,6.622038e-01,9.410048e-01,9.408604e-01,3.538029e-02,1.284367e-07,1.986005e+01,0.000000e+00,1.986005e+01,2.110516e+01,1.619554e+02
5.752681e+04,6.658195e-01,5.722441e+04,6.623195e-01,9.409275e-01,9.408616e-01,3.538157e-02,1.284222e-07,1.985794e+01,0.000000e+00,1.985794e+01,2.110465e+01,1.619884e+02
5.753681e+04,6.659353e-01,5.723441e+04,6.624353e-01,9.408502e-01,9.408628e-01,3.538286e-02,1.284076e-07,1.985583e+01,0.000000e+00,1.985583e+01,2.110414e+01,1.620215e+02
5.754681e+04,6.660510e-01,5.724441e+04,6.625510e-01,9.407729e-01,9.408640e-01,3.538414e-02,1.283930e-07,1.985373e+01,0.000000e+00,1.985373e+01,2.110363e+01,1.620546e+02
5.755681e+04,6.661668e-01,5.725441e+04,6.626668e-01,9.406956e-01,9.408652e-01,3.538542e-02,1.283784e-07,1.985162e+01,0.000000e+00,1.985162e+01,2.110312e+01,1.620877e+02
5.756681e+04,6.662825e-01,5.726441e+04,6.627825e-01,9.406493e-01,9.408664e-01,3.538671e-02,1.283638e-07,1.985083e+01,0.000000e+00,1.985083e+01,2.110332e+01,1.621105e+02
5.757681e+04,6.663983e-01,5.727441e+04,6.628983e-01,9.406216e-01,9.408676e-01,3.538799e-02,1.283493e-07,1.985083e+01,0.000000e+00,1.985083e+01,2.110395e+01,1.621273e+02
5.758681e+04,6.665140e-01,5.728441e+04,6.630140e-01,9.405938e-01,9.408688e-01,3.538928e-02,1.283347e-07,1.985083e+01,0.000000e+00,1.985083e+01,2.110457e+01,1.621441e+02
5.759681e+04,6.666298e-01,5.729441e+04,6.631298e-01,9.405661e-01,9.408700e-01,3.539056e-02,1.283201e-07,1.985083e+01,0.000000e+00,1.985083e+01,2.110519e+01,1.621608e+02
5.760681e+04,6.667455e-01,5.730441e+04,6.632455e-01,9.405383e-01,9.408712e-01,3.539184e-02,1.283056e-07,1.985083e+01,0.000000e+00,1.985083e+01,2.110582e+01,1.621776e+02
5.761681e+04,6.668613e-01,5.731441e+04,6.633613e-01,9.405105e-01,9.408725e-01,3.539313e-02,1.282910e-07,1.985083e+01,0.000000e+00,1.985083e+01,2.110644e+01,1.621944e+02
5.762682e+04,6.669770e-01,5.732442e+04,6.634770e-01,9.405152e-01,9.408737e-01,3.539441e-02,1.282765e-07,1.984869e+01,0.000000e+00,1.984869e+01,2.110407e+01,1.622000e+02
5.763682e+04,6.670928e-01,5.733442e+04,6.635928e-01,9.405361e-01,9.408749e-01,3.539569e-02,1.282620e-07,1.984549e+01,0.000000e+00,1.984549e+01,2.110019e+01,1.622000e+02
5.764682e+04,6.672085e-01,5.734442e+04,6.637085e-01,9.405570e-01,9.408761e-01,3.539697e-02,1.282474e-07,1.984229e+01,0.000000e+00,1.984229e+01,2.109631e+01,1.622000e+02
5.765682e+04,6.673243e-01,5.735442e+04,6.638243e-01,9.405779e-01,9.408773e-01,3.539826e-02,1.282329e-07,1.983908e+01,0.000000e+00,1.983908e+01,2.109244e+01,1.622000e+02
5.766682e+04,6.674400e-01,5.736442e+04,6.639400e-01,9.405988e-01,9.408785e-01,3.539954e-02,1.282184e-07,1.983588e+01,0.000000e+00,1.983588e+01,2.108856e+01,1.622000e+02
5.767682e+04,6.675558e-01,5.737442e+04,6.640558e-01,9.406197e-01,9.408797e-01,3.540082e-02,1.282039e-07,1.983267e+01,0.000000e+00,1.983267e+01,2.108469e+01,1.622000e+02
5.768682e+04,6.676715e-01,5.738442e+04,6.641715e-01,9.406576e-01,9.408809e-01,3.540210e-02,1.281894e-07,1.983172e+01,0.000000e+00,1.983172e+01,2.108283e+01,1.621885e+02
5.769682e+04,6.677873e-01,5.739442e+04,6.642873e-01,9.407025e-01,9.408821e-01,3.540338e-02,1.281749e-07,1.983172e+01,0.000000e+00,1.983172e+01,2.108182e+01,1.621722e+02
5.770682e+04,6.679030e-01,5.740442e+04,6.644030e-01,9.407475e-01,9.408833e-01,3.540467e-02,1.281604e-07,1.983172e+01,0.000000e+00,1.983172e+01,2.108082e+01,1.621559e+02
5.771682e+04,6.680188e-01,5.741442e+04,6.645188e-01,9.407924e-01,9.408845e-01,3.540595e-02,1.281459e-07,1.983172e+01,0.000000e+00,1.983172e+01,2.107981e+01,1.621396e+02
5.772682e+04,6.681345e-01,5.742442e+04,6.646345e-01,9.408374e-01,9.408857e-01,3.540723e-02,1.281314e-07,1.983172e+01,0.000000e+00,1.983172e+01,2.107880e+01,1.621233e+02
5.773682e+04,6.682503e-01,5.743442e+04,6.647503e-01,9.408823e-01,9.408869e-01,3.540851e-02,1.281169e-07,1.983172e+01,0.000000e+00,1.983172e+01,2.107779e+01,1.621070e+02
5.774682e+04,6.683660e-01,5.744442e+04,6.648660e-01,9.409520e-01,9.408881e-01,3.540979e-02,1.281024e-07,1.983172e+01,0.000000e+00,1.983172e+01,2.107623e+01,1.620709e+02
5.775683e+04,6.684818e-01,5.745443e+04,6.649818e-01,9.410402e-01,9.408893e-01,3.541107e-02,1.280879e-07,1.983172e+01,0.000000e+00,1.983172e+01,2.107426e+01,1.620198e+02
5.776683e+04,6.685975e-01,5.746443e+04,6.650975e-01,9.411285e-01,9.408905e-01,3.541235e-02,1.280735e-07,1.983172e+01,0.000000e+00,1.983172e+01,2.107228e+01,1.619687e+02
5.777683e+04,6.687133e-01,5.747443e+04,6.652133e-01,9.412168e-01,9.408918e-01,3.541363e-02,1.280590e-07,1.983172e+01,0.000000e+00,1.983172e+01,2.107030e+01,1.619177e+02
5.778683e+04,6.688290e-01,5.748443e+04,6.653290e-01,9.413050e-01,9.408930e-01,3.541492e-02,1.280446e-07,1.983172e+01,0.000000e+00,1.983172e+01,2.106833e+01,1.618666e+02
5.779683e+04,6.689448e-01,5.749443e+04,6.654448e-01,9.413933e-01,9.408942e-01,3.541620e-02,1.280301e-07,1.983172e+01,0.000000e+00,1.983172e+01,2.106635e+01,1.618155e+02
5.780683e+04,6.690605e-01,5.750443e+04,6.655605e-01,9.414343e-01,9.408954e-01,3.541748e-02,1.280157e-07,1.983246e+01,0.000000e+00,1.983246e+01,2.106622e+01,1.618000e+02
5.781683e+04,6.691763e-01,5.751443e+04,6.656763e-01,9.414547e-01,9.408966e-01,3.541876e-02,1.280012e-07,1.983352e+01,0.000000e+00,1.983352e+01,2.106689e+01,1.618000e+02
5.782683e+04,6.692920e-01,5.752443e+04,6.657920e-01,9.414751e-01,9.408978e-01,3.542004e-02,1.279868e-07,1.983458e+01,0.000000e+00,1.983458e+01,2.106756e+01,1.618000e+02
5.783683e+04,6.694078e-01,5.753443e+04,6.659078e-01,9.414954e-01,9.408990e-01,3.542132e-02,1.279724e-07,1.983564e+01,0.000000e+00,1.983564e+01,2.106823e+01,1.618000e+02
5.784683e+04,6.695235e-01,5.754443e+04,6.660235e-01,9.415158e-01,9.409002e-01,3.542260e-02,1.279579e-07,1.983670e+01,0.000000e+00,1.983670e+01,2.106890e+01,1.618000e+02
5.785683e+04,6.696393e-01,5.755443e+04,6.661393e-01,9.415362e-01,9.409014e-01,3.542388e-02,1.279435e-07,1.983776e+01,0.000000e+00,1.983776e+01,2.106957e+01,1.618000e+02
5.786683e+04,6.697550e-01,5.756443e+04,6.662550e-01,9.414984e-01,9.409026e-01,3.542516e-02,1.279291e-07,1.983952e+01,0.000000e+00,1.983952e+01,2.107228e+01,1.618435e+02
5.787683e+04,6.698708e-01,5.757443e+04,6.663708e-01,9.414289e-01,9.409038e-01,3.542643e-02,1.279147e-07,1.984165e+01,0.000000e+00,1.984165e+01,2.107610e+01,1.619106e+02
5.788684e+04,6.699865e-01,5.758444e+04,6.664865e-01,9.413595e-01,9.409050e-01,3.542771e-02,1.279003e-07,1.984378e+01,0.000000e+00,1.984378e+01,2.107991e+01,1.619777e+02
5.789684e+04,6.701023e-01,5.759444e+04,6.666023e-01,9.412901e-01,9.409062e-01,3.542899e-02,1.278859e-07,1.984590e+01,0.000000e+00,1.984590e+01,2.108373e+01,1.620448e+02
5.790684e+04,6.702180e-01,5.760444e+04,6.667180e-01,9.412206e-01,9.409074e-01,3.543027e-02,1.278715e-07,1.984803e+01,0.000000e+00,1.984803e+01,2.108754e+01,1.621119e+02
5.791684e+04,6.703338e-01,5.761444e+04,6.668338e-01,9.411512e-01,9.409086e-01,3.543155e-02,1.278571e-07,1.985016e+01,0.000000e+00,1.985016e+01,2.109136e+01,1.621790e+02
5.792684e+04,6.704495e-01,5.762444e+04,6.669495e-01,9.410853e-01,9.409098e-01,3.543283e-02,1.278427e-07,1.985011e+01,0.000000e+00,1.985011e+01,2.109278e+01,1.622454e+02
5.793684e+04,6.705653e-01,5.763444e+04,6.670653e-01,9.410211e-01,9.409110e-01,3.543411e-02,1.278283e-07,1.984906e+01,0.000000e+00,1.984906e+01,2.109311e+01,1.623116e+02
5.794684e+04,6.706810e-01,5.764444e+04,6.671810e-01,9.409568e-01,9.409122e-01,3.543539e-02,1.278140e-07,1.984801e+01,0.000000e+00,1.984801e+01,2.109343e+01,1.623777e+02
5.795684e+04,6.707968e-01,5.765444e+04,6.672968e-01,9.408926e-01,9.409134e-01,3.543666e-02,1.277996e-07,1.984696e+01,0.000000e+00,1.984696e+01,2.109376e+01,1.624439e+02
5.796684e+04,6.709125e-01,5.766444e+04,6.674125e-01,9.408283e-01,9.409146e-01,3.543794e-02,1.277852e-07,1.984591e+01,0.000000e+00,1.984591e+01,2.109408e+01,1.625100e+02
5.797684e+04,6.710283e-01,5.767444e+04,6.675283e-01,9.407640e-01,9.409158e-01,3.543922e-02,1.277709e-07,1.984486e+01,0.000000e+00,1.984486e+01,2.109441e+01,1.625762e+02
5.798684e+04,6.711440e-01,5.768444e+04,6.676440e-01,9.407155e-01,9.409170e-01,3.544050e-02,1.277565e-07,1.984515e+01,0.000000e+00,1.984515e+01,2.109581e+01,1.626211e+02
5.799684e+04,6.712598e-01,5.769444e+04,6.677598e-01,9.406759e-01,9.409182e-01,3.544178e-02,1.277422e-07,1.984620e+01,0.000000e+00,1.984620e+01,2.109781e+01,1.626542e+02
5.800684e+04,6.713755e-01,5.770444e+04,6.678755e-01,9.406363e-01,9.409194e-01,3.544305e-02,1.277279e-07,1.984725e+01,0.000000e+00,1.984725e+01,2.109982e+01,1.626873e+02
5.801685e+04,6.714913e-01,5.771445e+04,6.679913e-01,9.405967e-01,9.409206e-01,3.544433e-02,1.277135e-07,1.984830e+01,0.000000e+00,1.984830e+01,2.110182e+01,1.627204e+02
5.802685e+04,6.716070e-01,5.772445e+04,6.681070e-01,9.405570e-01,9.409218e-01,3.544561e-02,1.276992e-07,1.984935e+01,0.000000e+00,1.984935e+01,2.110382e+01,1.627534e+02
5.803685e+04,6.717228e-01,5.773445e+04,6.682228e-01,9.405174e-01,9.409230e-01,3.544688e-02,1.276849e-07,1.985040e+01,0.000000e+00,1.985040e+01,2.110583e+01,1.627865e+02
5.804685e+04,6.718385e-01,5.774445e+04,6.683385e-01,9.404896e-01,9.409242e-01,3.544816e-02,1.276705e-07,1.985146e+01,0.000000e+00,1.985146e+01,2.110757e+01,1.628098e+02
5.805685e+04,6.719543e-01,5.775445e+04,6.684543e-01,9.404700e-01,9.409254e-01,3.544944e-02,1.276562e-07,1.985252e+01,0.000000e+00,1.985252e+01,2.110914e+01,1.628263e+02
5.806685e+04,6.720700e-01,5.776445e+04,6.685700e-01,9.404504e-01,9.409266e-01,3.545071e-02,1.276419e-07,1.985358e+01,0.000000e+00,1.985358e+01,2.111071e+01,1.628429e+02
5.807685e+04,6.721858e-01,5.777445e+04,6.686858e-01,9.404308e-01,9.409278e-01,3.545199e-02,1.276276e-07,1.985464e+01,0.000000e+00,1.985464e+01,2.111228e+01,1.628594e+02
5.808685e+04,6.723015e-01,5.778445e+04,6.688015e-01,9.404112e-01,9.409290e-01,3.545327e-02,1.276133e-07,1.985570e+01,0.000000e+00,1.985570e+01,2.111385e+01,1.628759e+02
5.809685e+04,6.724173e-01,5.779445e+04,6.689173e-01,9.403916e-01,9.409302e-01,3.545454e-02,1.275990e-07,1.985676e+01,0.000000e+00,1.985676e+01,2.111541e+01,1.628925e+02
5.810685e+04,6.725330e-01,5.780445e+04,6.690330e-01,9.403827e-01,9.409314e-01,3.545582e-02,1.275847e-07,1.985724e+01,0.000000e+00,1.985724e+01,2.111613e+01,1.628815e+02
5.811685e+04,6.726488e-01,5.781445e+04,6.691488e-01,9.403827e-01,9.409326e-01,3.545710e-02,1.275705e-07,1.985724e+01,0.000000e+00,1.985724e+01,2.111613e+01,1.628474e+02
5.812685e+04,6.727645e-01,5.782445e+04,6.692645e-01,9.403827e-01,9.409338e-01,3.545837e-02,1.275562e-07,1.985724e+01,0.000000e+00,1.985724e+01,2.111613e+01,1.628134e+02
5.813685e+04,6.728803e-01,5.783445e+04,6.693803e-01,9.403827e-01,9.409350e-01,3.545965e-02,1.275419e-07,1.985724e+01,0.000000e+00,1.985724e+01,2.111613e+01,1.627793e+02
5.814686e+04,6.729960e-01,5.784446e+04,6.694960e-01,9.403827e-01,9.409362e-01,3.546092e-02,1.275276e-07,1.985724e+01,0.000000e+00,1.985724e+01,2.111613e+01,1.627453e+02
5.815686e+04,6.731118e-01,5.785446e+04,6.696118e-01,9.403827e-01,9.409374e-01,3.546220e-02,1.275134e-07,1.985724e+01,0.000000e+00,1.985724e+01,2.111613e+01,1.627112e+02
5.816686e+04,6.732275e-01,5.786446e+04,6.697275e-01,9.403967e-01,9.409386e-01,3.546347e-02,1.274991e-07,1.985510e+01,0.000000e+00,1.985510e+01,2.111353e+01,1.626775e+02
5.817686e+04,6.733433e-01,5.787446e+04,6.698433e-01,9.404176e-01,9.409398e-01,3.546475e-02,1.274849e-07,1.985189e+01,0.000000e+00,1.985189e+01,2.110965e+01,1.626440e+02
5.818686e+04,6.734590e-01,5.788446e+04,6.699590e-01,9.404385e-01,9.409410e-01,3.546602e-02,1.274706e-07,1.984869e+01,0.000000e+00,1.984869e+01,2.110578e+01,1.626104e+02
5.819686e+04,6.735748e-01,5.789446e+04,6.700748e-01,9.404594e-01,9.409422e-01,3.546730e-02,1.274564e-07,1.984548e+01,0.000000e+00,1.984548e+01,2.110190e+01,1.625769e+02
5.820686e+04,6.736905e-01,5.790446e+04,6.701905e-01,9.404804e-01,9.409434e-01,3.546857e-02,1.274421e-07,1.984228e+01,0.000000e+00,1.984228e+01,2.109802e+01,1.625433e+02
5.821686e+04,6.738063e-01,5.791446e+04,6.703063e-01,9.405013e-01,9.409446e-01,3.546985e-02,1.274279e-07,1.983907e+01,0.000000e+00,1.983907e+01,2.109415e+01,1.625098e+02
5.822686e+04,6.739220e-01,5.792446e+04,6.704220e-01,9.405407e-01,9.409458e-01,3.547112e-02,1.274137e-07,1.983739e+01,0.000000e+00,1.983739e+01,2.109147e+01,1.624766e+02
5.823686e+04,6.740378e-01,5.793446e+04,6.705378e-01,9.405876e-01,9.409470e-01,3.547239e-02,1.273995e-07,1.983633e+01,0.000000e+00,1.983633e+01,2.108929e+01,1.624435e+02
5.824686e+04,6.741535e-01,5.794446e+04,6.706535e-01,9.406346e-01,9.409482e-01,3.547367e-02,1.273852e-07,1.983527e+01,0.000000e+00,1.983527e+01,2.108711e+01,1.624104e+02
5.825686e+04,6.742693e-01,5.795446e+04,6.707693e-01,9.406816e-01,9.409494e-01,3.547494e-02,1.273710e-07,1.983420e+01,0.000000e+00,1.983420e+01,2.108493e+01,1.623774e+02
5.826686e+04,6.743850e-01,5.796446e+04,6.708850e-01,9.407286e-01,9.409506e-01,3.547622e-02,1.273568e-07,1.983314e+01,0.000000e+00,1.983314e+01,2.108275e+01,1.623443e+02
5.827687e+04,6.745008e-01,5.797447e+04,6.710008e-01,9.407755e-01,9.409518e-01,3.547749e-02,1.273426e-07,1.983208e+01,0.000000e+00,1.983208e+01,2.108057e+01,1.623112e+02
5.828687e+04,6.746165e-01,5.798447e+04,6.711165e-01,9.408489e-01,9.409530e-01,3.547876e-02,1.273284e-07,1.983078e+01,0.000000e+00,1.983078e+01,2.107754e+01,1.622556e+02
5.829687e+04,6.747323e-01,5.799447e+04,6.712323e-01,9.409359e-01,9.409542e-01,3.548004e-02,1.273142e-07,1.982936e+01,0.000000e+00,1.982936e+01,2.107408e+01,1.621885e+02
5.830687e+04,6.748480e-01,5.800447e+04,6.713480e-01,9.410228e-01,9.409554e-01,3.548131e-02,1.273001e-07,1.982794e+01,0.000000e+00,1.982794e+01,2.107062e+01,1.621214e+02
5.831687e+04,6.749638e-01,5.801447e+04,6.714638e-01,9.411098e-01,9.409566e-01,3.548258e-02,1.272859e-07,1.982651e+01,0.000000e+00,1.982651e+01,2.106716e+01,1.620543e+02
5.832687e+04,6.750795e-01,5.802447e+04,6.715795e-01,9.411967e-01,9.409578e-01,3.548386e-02,1.272717e-07,1.982509e+01,0.000000e+00,1.982509e+01,2.106371e+01,1.619872e+02
5.833687e+04,6.751953e-01,5.803447e+04,6.716953e-01,9.412836e-01,9.409590e-01,3.548513e-02,1.272575e-07,1.982367e+01,0.000000e+00,1.982367e+01,2.106025e+01,1.619201e+02
5.834687e+04,6.753110e-01,5.804447e+04,6.718110e-01,9.413790e-01,9.409602e-01,3.548640e-02,1.272434e-07,1.982324e+01,0.000000e+00,1.982324e+01,2.105766e+01,1.618658e+02
5.835687e+04,6.754268e-01,5.805447e+04,6.719268e-01,9.414781e-01,9.409614e-01,3.548767e-02,1.272292e-07,1.982324e+01,0.000000e+00,1.982324e+01,2.105545e+01,1.618169e+02
5.836687e+04,6.755425e-01,5.806447e+04,6.720425e-01,9.415771e-01,9.409626e-01,3.548895e-02,1.272151e-07,1.982324e+01,0.000000e+00,1.982324e+01,2.105323e+01,1.617680e+02
5.837687e+04,6.756583e-01,5.807447e+04,6.721583e-01,9.416761e-01,9.409638e-01,3.549022e-02,1.272009e-07,1.982324e+01,0.000000e+00,1.982324e+01,2.105102e+01,1.617190e+02
5.838687e+04,6.757740e-01,5.808447e+04,6.722740e-01,9.417751e-01,9.409650e-01,3.549149e-02,1.271868e-07,1.982324e+01,0.000000e+00,1.982324e+01,2.104881e+01,1.616701e+02
5.839687e+04,6.758898e-01,5.809447e+04,6.723898e-01,9.418741e-01,9.409662e-01,3.549276e-02,1.271726e-07,1.982324e+01,0.000000e+00,1.982324e+01,2.104659e+01,1.616212e+02
5.840688e+04,6.760055e-01,5.810448e+04,6.725055e-01,9.419429e-01,9.409674e-01,3.549403e-02,1.271585e-07,1.982468e+01,0.000000e+00,1.982468e+01,2.104658e+01,1.615807e+02
5.841688e+04,6.761213e-01,5.811448e+04,6.726213e-01,9.419884e-01,9.409686e-01,3.549531e-02,1.271444e-07,1.982721e+01,0.000000e+00,1.982721e+01,2.104825e+01,1.615467e+02
5.842688e+04,6.762370e-01,5.812448e+04,6.727370e-01,9.420339e-01,9.409698e-01,3.549658e-02,1.271302e-07,1.982975e+01,0.000000e+00,1.982975e+01,2.104993e+01,1.615126e+02
5.843688e+04,6.763528e-01,5.813448e+04,6.728528e-01,9.420795e-01,9.409710e-01,3.549785e-02,1.271161e-07,1.983228e+01,0.000000e+00,1.983228e+01,2.105160e+01,1.614786e+02
5.844688e+04,6.764685e-01,5.814448e+04,6.729685e-01,9.421250e-01,9.409722e-01,3.549912e-02,1.271020e-07,1.983482e+01,0.000000e+00,1.983482e+01,2.105328e+01,1.614446e+02
5.845688e+04,6.765843e-01,5.815448e+04,6.730843e-01,9.421705e-01,9.409734e-01,3.550039e-02,1.270879e-07,1.983735e+01,0.000000e+00,1.983735e+01,2.105495e+01,1.614105e+02
5.846688e+04,6.767000e-01,5.816448e+04,6.732000e-01,9.420970e-01,9.409746e-01,3.550166e-02,1.270738e-07,1.984032e+01,0.000000e+00,1.984032e+01,2.105974e+01,1.614457e+02
5.847688e+04,6.768157e-01,5.817448e+04,6.733157e-01,9.419703e-01,9.409758e-01,3.550293e-02,1.270597e-07,1.984348e+01,0.000000e+00,1.984348e+01,2.106593e+01,1.615119e+02
5.848688e+04,6.769315e-01,5.818448e+04,6.734315e-01,9.418436e-01,9.409770e-01,3.550420e-02,1.270456e-07,1.984664e+01,0.000000e+00,1.984664e+01,2.107212e+01,1.615780e+02
5.849688e+04,6.770472e-01,5.819448e+04,6.735472e-01,9.417169e-01,9.409782e-01,3.550547e-02,1.270315e-07,1.984980e+01,0.000000e+00,1.984980e+01,2.107831e+01,1.616441e+02
5.850688e+04,6.771630e-01,5.820448e+04,6.736630e-01,9.415902e-01,9.409794e-01,3.550674e-02,1.270174e-07,1.985296e+01,0.000000e+00,1.985296e+01,2.108450e+01,1.617103e+02
5.851688e+04,6.772787e-01,5.821448e+04,6.737787e-01,9.414635e-01,9.409806e-01,3.550801e-02,1.270034e-07,1.985612e+01,0.000000e+00,1.985612e+01,2.109069e+01,1.617764e+02
5.852688e+04,6.773945e-01,5.822448e+04,6.738945e-01,9.413372e-01,9.409818e-01,3.550928e-02,1.269893e-07,1.985655e+01,0.000000e+00,1.985655e+01,2.109398e+01,1.618648e+02
5.853689e+04,6.775102e-01,5.823449e+04,6.740102e-01,9.412111e-01,9.409829e-01,3.551055e-02,1.269752e-07,1.985547e+01,0.000000e+00,1.985547e+01,2.109566e+01,1.619654e+02
5.854689e+04,6.776260e-01,5.824449e+04,6.741260e-01,9.410850e-01,9.409841e-01,3.551182e-02,1.269612e-07,1.985440e+01,0.000000e+00,1.985440e+01,2.109735e+01,1.620661e+02
5.855689e+04,6.777417e-01,5.825449e+04,6.742417e-01,9.409589e-01,9.409853e-01,3.551309e-02,1.269471e-07,1.985332e+01,0.000000e+00,1.985332e+01,2.109903e+01,1.621667e+02
5.856689e+04,6.778575e-01,5.826449e+04,6.743575e-01,9.408329e-01,9.409865e-01,3.551436e-02,1.269331e-07,1.985225e+01,0.000000e+00,1.985225e+01,2.110071e+01,1.622674e+02
5.857689e+04,6.779732e-01,5.827449e+04,6.744732e-01,9.407068e-01,9.409877e-01,3.551563e-02,1.269190e-07,1.985117e+01,0.000000e+00,1.985117e+01,2.110240e+01,1.623680e+02
5.858689e+04,6.780890e-01,5.828449e+04,6.745890e-01,9.406130e-01,9.409889e-01,3.551690e-02,1.269050e-07,1.985011e+01,0.000000e+00,1.985011e+01,2.110338e+01,1.624339e+02
5.859689e+04,6.782047e-01,5.829449e+04,6.747047e-01,9.405343e-01,9.409901e-01,3.551817e-02,1.268909e-07,1.984906e+01,0.000000e+00,1.984906e+01,2.110403e+01,1.624835e+02
5.860689e+04,6.783205e-01,5.830449e+04,6.748205e-01,9.404555e-01,9.409913e-01,3.551944e-02,1.268769e-07,1.984801e+01,0.000000e+00,1.984801e+01,2.110468e+01,1.625331e+02
5.861689e+04,6.784362e-01,5.831449e+04,6.749362e-01,9.403768e-01,9.409925e-01,3.552071e-02,1.268629e-07,1.984696e+01,0.000000e+00,1.984696e+01,2.110533e+01,1.625827e+02
5.862689e+04,6.785520e-01,5.832449e+04,6.750520e-01,9.402980e-01,9.409937e-01,3.552198e-02,1.268489e-07,1.984591e+01,0.000000e+00,1.984591e+01,2.110598e+01,1.626323e+02
5.863689e+04,6.786677e-01,5.833449e+04,6.751677e-01,9.402193e-01,9.409949e-01,3.552324e-02,1.268348e-07,1.984487e+01,0.000000e+00,1.984487e+01,2.110664e+01,1.626819e+02
5.864689e+04,6.787835e-01,5.834449e+04,6.752835e-01,9.401689e-01,9.409961e-01,3.552451e-02,1.268208e-07,1.984515e+01,0.000000e+00,1.984515e+01,2.110807e+01,1.627000e+02
5.865689e+04,6.788992e-01,5.835449e+04,6.753992e-01,9.401347e-01,9.409973e-01,3.552578e-02,1.268068e-07,1.984620e+01,0.000000e+00,1.984620e+01,2.110995e+01,1.627000e+02
5.866690e+04,6.790150e-01,5.836450e+04,6.755150e-01,9.401005e-01,9.409985e-01,3.552705e-02,1.267928e-07,1.984725e+01,0.000000e+00,1.984725e+01,2.111184e+01,1.627000e+02
5.867690e+04,6.791307e-01,5.837450e+04,6.756307e-01,9.400663e-01,9.409997e-01,3.552832e-02,1.267788e-07,1.984830e+01,0.000000e+00,1.984830e+01,2.111372e+01,1.627000e+02
5.868690e+04,6.792465e-01,5.838450e+04,6.757465e-01,9.400322e-01,9.410009e-01,3.552959e-02,1.267648e-07,1.984935e+01,0.000000e+00,1.984935e+01,2.111560e+01,1.627000e+02
5.869690e+04,6.793622e-01,5.839450e+04,6.758622e-01,9.399980e-01,9.410020e-01,3.553085e-02,1.267509e-07,1.985039e+01,0.000000e+00,1.985039e+01,2.111749e+01,1.627000e+02
5.870690e+04,6.794780e-01,5.840450e+04,6.759780e-01,9.400035e-01,9.410032e-01,3.553212e-02,1.267369e-07,1.984897e+01,0.000000e+00,1.984897e+01,2.111585e+01,1.626903e+02
5.871690e+04,6.795937e-01,5.841450e+04,6.760937e-01,9.400369e-01,9.410044e-01,3.553339e-02,1.267229e-07,1.984581e+01,0.000000e+00,1.984581e+01,2.111174e+01,1.626738e+02
5.872690e+04,6.797095e-01,5.842450e+04,6.762095e-01,9.400702e-01,9.410056e-01,3.553466e-02,1.267089e-07,1.984265e+01,0.000000e+00,1.984265e+01,2.110763e+01,1.626572e+02
5.873690e+04,6.798252e-01,5.843450e+04,6.763252e-01,9.401036e-01,9.410068e-01,3.553592e-02,1.266950e-07,1.983950e+01,0.000000e+00,1.983950e+01,2.110352e+01,1.626407e+02
5.874690e+04,6.799410e-01,5.844450e+04,6.764410e-01,9.401370e-01,9.410080e-01,3.553719e-02,1.266810e-07,1.983634e+01,0.000000e+00,1.983634e+01,2.109941e+01,1.626241e+02
5.875690e+04,6.800567e-01,5.845450e+04,6.765567e-01,9.401704e-01,9.410092e-01,3.553846e-02,1.266670e-07,1.983318e+01,0.000000e+00,1.983318e+01,2.109530e+01,1.626076e+02
5.876690e+04,6.801725e-01,5.846450e+04,6.766725e-01,9.402110e-01,9.410104e-01,3.553972e-02,1.266531e-07,1.983172e+01,0.000000e+00,1.983172e+01,2.109284e+01,1.625816e+02
5.877690e+04,6.802882e-01,5.847450e+04,6.767882e-01,9.402579e-01,9.410116e-01,3.554099e-02,1.266392e-07,1.983172e+01,0.000000e+00,1.983172e+01,2.109179e+01,1.625476e+02
5.878690e+04,6.804040e-01,5.848450e+04,6.769040e-01,9.403048e-01,9.410128e-01,3.554226e-02,1.266252e-07,1.983172e+01,0.000000e+00,1.983172e+01,2.109074e+01,1.625135e+02
5.879691e+04,6.805197e-01,5.849451e+04,6.770197e-01,9.403517e-01,9.410140e-01,3.554352e-02,1.266113e-07,1.983172e+01,0.000000e+00,1.983172e+01,2.108969e+01,1.624795e+02
5.880691e+04,6.806355e-01,5.850451e+04,6.771355e-01,9.403986e-01,9.410152e-01,3.554479e-02,1.265973e-07,1.983172e+01,0.000000e+00,1.983172e+01,2.108864e+01,1.624454e+02
5.881691e+04,6.807512e-01,5.851451e+04,6.772512e-01,9.404455e-01,9.410164e-01,3.554605e-02,1.265834e-07,1.983172e+01,0.000000e+00,1.983172e+01,2.108759e+01,1.624114e+02
5.882691e+04,6.808670e-01,5.852451e+04,6.773670e-01,9.405201e-01,9.410175e-01,3.554732e-02,1.265695e-07,1.983172e+01,0.000000e+00,1.983172e+01,2.108591e+01,1.623777e+02
5.883691e+04,6.809827e-01,5.853451e+04,6.774827e-01,9.406088e-01,9.410187e-01,3.554859e-02,1.265556e-07,1.983172e+01,0.000000e+00,1.983172e+01,2.108392e+01,1.623441e+02
5.884691e+04,6.810985e-01,5.854451e+04,6.775985e-01,9.406975e-01,9.410199e-01,3.554985e-02,1.265417e-07,1.983172e+01,0.000000e+00,1.983172e+01,2.108194e+01,1.623106e+02
5.885691e+04,6.812142e-01,5.855451e+04,6.777142e-01,9.407862e-01,9.410211e-01,3.555112e-02,1.265278e-07,1.983172e+01,0.000000e+00,1.983172e+01,2.107995e+01,1.622770e+02
5.886691e+04,6.813300e-01,5.856451e+04,6.778300e-01,9.408749e-01,9.410223e-01,3.555238e-02,1.265139e-07,1.983172e+01,0.000000e+00,1.983172e+01,2.107796e+01,1.622435e+02
5.887691e+04,6.814457e-01,5.857451e+04,6.779457e-01,9.409635e-01,9.410235e-01,3.555365e-02,1.265000e-07,1.983172e+01,0.000000e+00,1.983172e+01,2.107598e+01,1.622099e+02
5.888691e+04,6.815615e-01,5.858451e+04,6.780615e-01,9.410157e-01,9.410247e-01,3.555491e-02,1.264861e-07,1.983247e+01,0.000000e+00,1.983247e+01,2.107560e+01,1.621884e+02
5.889691e+04,6.816772e-01,5.859451e+04,6.781772e-01,9.410525e-01,9.410259e-01,3.555618e-02,1.264722e-07,1.983353e+01,0.000000e+00,1.983353e+01,2.107590e+01,1.621718e+02
5.890691e+04,6.817930e-01,5.860451e+04,6.782930e-01,9.410893e-01,9.410271e-01,3.555744e-02,1.264583e-07,1.983459e+01,0.000000e+00,1.983459e+01,2.107620e+01,1.621553e+02
5.891691e+04,6.819087e-01,5.861451e+04,6.784087e-01,9.411262e-01,9.410283e-01,3.555871e-02,1.264444e-07,1.983565e+01,0.000000e+00,1.983565e+01,2.107651e+01,1.621388e+02
5.892692e+04,6.820245e-01,5.862452e+04,6.785245e-01,9.411630e-01,9.410294e-01,3.555997e-02,1.264306e-07,1.983671e+01,0.000000e+00,1.983671e+01,2.107681e+01,1.621222e+02
5.893692e+04,6.821402e-01,5.863452e+04,6.786402e-01,9.411998e-01,9.410306e-01,3.556124e-02,1.264167e-07,1.983777e+01,0.000000e+00,1.983777e+01,2.107711e+01,1.621057e+02
5.894692e+04,6.822560e-01,5.864452e+04,6.787560e-01,9.411921e-01,9.410318e-01,3.556250e-02,1.264028e-07,1.983814e+01,0.000000e+00,1.983814e+01,2.107767e+01,1.621000e+02
5.895692e+04,6.823717e-01,5.865452e+04,6.788717e-01,9.411610e-01,9.410330e-01,3.556376e-02,1.263890e-07,1.983814e+01,0.000000e+00,1.983814e+01,2.107837e+01,1.621000e+02
5.896692e+04,6.824875e-01,5.866452e+04,6.789875e-01,9.411300e-01,9.410342e-01,3.556503e-02,1.263751e-07,1.983814e+01,0.000000e+00,1.983814e+01,2.107906e+01,1.621000e+02
5.897692e+04,6.826032e-01,5.867452e+04,6.791032e-01,9.410989e-01,9.410354e-01,3.556629e-02,1.263613e-07,1.983814e+01,0.000000e+00,1.983814e+01,2.107976e+01,1.621000e+02
5.898692e+04,6.827190e-01,5.868452e+04,6.792190e-01,9.410679e-01,9.410366e-01,3.556756e-02,1.263475e-07,1.983814e+01,0.000000e+00,1.983814e+01,2.108045e+01,1.621000e+02
5.899692e+04,6.828347e-01,5.869452e+04,6.793347e-01,9.410368e-01,9.410378e-01,3.556882e-02,1.263336e-07,1.983814e+01,0.000000e+00,1.983814e+01,2.108115e+01,1.621000e+02
5.900692e+04,6.829505e-01,5.870452e+04,6.794505e-01,9.410002e-01,9.410390e-01,3.557008e-02,1.263198e-07,1.984070e+01,0.000000e+00,1.984070e+01,2.108469e+01,1.621000e+02
5.901692e+04,6.830662e-01,5.871452e+04,6.795662e-01,9.409600e-01,9.410402e-01,3.557135e-02,1.263060e-07,1.984491e+01,0.000000e+00,1.984491e+01,2.109007e+01,1.621000e+02
5.902692e+04,6.831820e-01,5.872452e+04,6.796820e-01,9.409198e-01,9.410413e-01,3.557261e-02,1.262921e-07,1.984912e+01,0.000000e+00,1.984912e+01,2.109544e+01,1.621000e+02
5.903692e+04,6.832977e-01,5.873452e+04,6.797977e-01,9.408796e-01,9.410425e-01,3.557387e-02,1.262783e-07,1.985332e+01,0.000000e+00,1.985332e+01,2.110081e+01,1.621000e+02
5.904692e+04,6.834135e-01,5.874452e+04,6.799135e-01,9.408394e-01,9.410437e-01,3.557513e-02,1.262645e-07,1.985753e+01,0.000000e+00,1.985753e+01,2.110619e+01,1.621000e+02
5.905693e+04,6.835292e-01,5.875453e+04,6.800292e-01,9.407992e-01,9.410449e-01,3.557640e-02,1.262507e-07,1.986174e+01,0.000000e+00,1.986174e+01,2.111156e+01,1.621000e+02
5.906693e+04,6.836450e-01,5.876453e+04,6.801450e-01,9.407772e-01,9.410461e-01,3.557766e-02,1.262369e-07,1.986299e+01,0.000000e+00,1.986299e+01,2.111338e+01,1.620906e+02
5.907693e+04,6.837607e-01,5.877453e+04,6.802607e-01,9.407694e-01,9.410473e-01,3.557892e-02,1.262231e-07,1.986192e+01,0.000000e+00,1.986192e+01,2.111243e+01,1.620738e+02
5.908693e+04,6.838765e-01,5.878453e+04,6.803765e-01,9.407615e-01,9.410485e-01,3.558018e-02,1.262093e-07,1.986086e+01,0.000000e+00,1.986086e+01,2.111147e+01,1.620570e+02
5.909693e+04,6.839922e-01,5.879453e+04,6.804922e-01,9.407537e-01,9.410497e-01,3.558145e-02,1.261955e-07,1.985980e+01,0.000000e+00,1.985980e+01,2.111052e+01,1.620403e+02
5.910693e+04,6.841080e-01,5.880453e+04,6.806080e-01,9.407459e-01,9.410508e-01,3.558271e-02,1.261818e-07,1.985873e+01,0.000000e+00,1.985873e+01,2.110956e+01,1.620235e+02
5.911693e+04,6.842237e-01,5.881453e+04,6.807237e-01,9.407381e-01,9.410520e-01,3.558397e-02,1.261680e-07,1.985767e+01,0.000000e+00,1.985767e+01,2.110860e+01,1.620067e+02
5.912693e+04,6.843395e-01,5.882453e+04,6.808395e-01,9.407762e-01,9.410532e-01,3.558523e-02,1.261542e-07,1.985467e+01,0.000000e+00,1.985467e+01,2.110457e+01,1.619799e+02
5.913693e+04,6.844552e-01,5.883453e+04,6.809552e-01,9.408448e-01,9.410544e-01,3.558649e-02,1.261404e-07,1.985039e+01,0.000000e+00,1.985039e+01,2.109848e+01,1.619463e+02
5.914693e+04,6.845710e-01,5.884453e+04,6.810710e-01,9.409134e-01,9.410556e-01,3.558775e-02,1.261267e-07,1.984611e+01,0.000000e+00,1.984611e+01,2.109239e+01,1.619128e+02
5.915693e+04,6.846867e-01,5.885453e+04,6.811867e-01,9.409821e-01,9.410568e-01,3.558902e-02,1.261129e-07,1.984183e+01,0.000000e+00,1.984183e+01,2.108630e+01,1.618792e+02
5.916693e+04,6.848025e-01,5.886453e+04,6.813025e-01,9.410507e-01,9.410580e-01,3.559028e-02,1.260992e-07,1.983755e+01,0.000000e+00,1.983755e+01,2.108021e+01,1.618457e+02
5.917693e+04,6.849182e-01,5.887453e+04,6.814182e-01,9.411193e-01,9.410592e-01,3.559154e-02,1.260854e-07,1.983327e+01,0.000000e+00,1.983327e+01,2.107413e+01,1.618121e+02
5.918694e+04,6.850340e-01,5.888454e+04,6.815340e-01,9.411514e-01,9.410603e-01,3.559280e-02,1.260717e-07,1.983241e+01,0.000000e+00,1.983241e+01,2.107250e+01,1.618000e+02
5.919694e+04,6.851497e-01,5.889454e+04,6.816497e-01,9.411629e-01,9.410615e-01,3.559406e-02,1.260580e-07,1.983349e+01,0.000000e+00,1.983349e+01,2.107338e+01,1.618000e+02
5.920694e+04,6.852655e-01,5.890454e+04,6.817655e-01,9.411744e-01,9.410627e-01,3.559532e-02,1.260442e-07,1.983456e+01,0.000000e+00,1.983456e+01,2.107427e+01,1.618000e+02
5.921694e+04,6.853812e-01,5.891454e+04,6.818812e-01,9.411858e-01,9.410639e-01,3.559658e-02,1.260305e-07,1.983564e+01,0.000000e+00,1.983564e+01,2.107516e+01,1.618000e+02
5.922694e+04,6.854970e-01,5.892454e+04,6.819970e-01,9.411973e-01,9.410651e-01,3.559784e-02,1.260168e-07,1.983672e+01,0.000000e+00,1.983672e+01,2.107604e+01,1.618000e+02
5.923694e+04,6.856127e-01,5.893454e+04,6.821127e-01,9.412088e-01,9.410663e-01,3.559910e-02,1.260031e-07,1.983779e+01,0.000000e+00,1.983779e+01,2.107693e+01,1.618000e+02
5.924694e+04,6.857285e-01,5.894454e+04,6.822285e-01,9.411504e-01,9.410675e-01,3.560036e-02,1.259893e-07,1.983958e+01,0.000000e+00,1.983958e+01,2.108014e+01,1.618341e+02
5.925694e+04,6.858442e-01,5.895454e+04,6.823442e-01,9.410588e-01,9.410686e-01,3.560162e-02,1.259756e-07,1.984171e+01,0.000000e+00,1.984171e+01,2.108445e+01,1.618844e+02
5.926694e+04,6.859600e-01,5.896454e+04,6.824600e-01,9.409673e-01,9.410698e-01,3.560288e-02,1.259619e-07,1.984384e+01,0.000000e+00,1.984384e+01,2.108877e+01,1.619348e+02
5.927694e+04,6.860757e-01,5.897454e+04,6.825757e-01,9.408758e-01,9.410710e-01,3.560414e-02,1.259482e-07,1.984597e+01,0.000000e+00,1.984597e+01,2.109308e+01,1.619851e+02
