Repository: brandonlampe/CS_Data

# Comments For Consolidation Test: 175_01
_Note:_ herein, the phrase "TEST-NUMBER" will imply the insertion of "175_01".  This format will
often be used when describing local directories.

Following the initial increase in pressure from zero to 19.8 MPa with the Isco Pump.
Schuler gauges did not function during this test; therefore, deformation during initial loading was

## Test Data
Raw test data is contained in: TEST-NUMBER.xlsx

Additionally, calculated values of fractional density have been calculated in TEST-NUMBER.xlsx and
exported to TEST-NUMBER.csv, where the .csv file format allows for easy cross-platform importing
and analysis.

File: UNM_WP_HY_175_01/CREEP_FIT/175_01_CREEP_OUT.csv (part 28 of 31)
Analysis by Brandon Lampe, performed on: 2016/07/04 16:03:07
Experimental results below begin at: 2015/06/20 13:56:33
Duration (sec),Duration (day),Elapsed Time (sec),Elapsed Time (day),Interpolated Fractional Density,Fit to Fractional Density,Fit to Volume Strain,Fit to Volume Strain Rate (1/sec),Confining Pressure (MPa),Pore Pressure (MPa),Terzaghi Pressure (MPa),Solid Pressure (MPa),Temperature (C))
6.400731e+04,7.408253e-01,6.370491e+04,7.373253e-01,9.415067e-01,9.416182e-01,3.618542e-02,1.199782e-07,1.983910e+01,0.000000e+00,1.983910e+01,2.107165e+01,1.623000e+02
6.401731e+04,7.409411e-01,6.371491e+04,7.374411e-01,9.415388e-01,9.416193e-01,3.618662e-02,1.199666e-07,1.983699e+01,0.000000e+00,1.983699e+01,2.106869e+01,1.623000e+02
6.402731e+04,7.410568e-01,6.372491e+04,7.375568e-01,9.415708e-01,9.416205e-01,3.618782e-02,1.199550e-07,1.983488e+01,0.000000e+00,1.983488e+01,2.106573e+01,1.623000e+02
6.403731e+04,7.411726e-01,6.373491e+04,7.376726e-01,9.416029e-01,9.416216e-01,3.618902e-02,1.199434e-07,1.983277e+01,0.000000e+00,1.983277e+01,2.106278e+01,1.623000e+02
6.404731e+04,7.412883e-01,6.374491e+04,7.377883e-01,9.416396e-01,9.416227e-01,3.619022e-02,1.199318e-07,1.983172e+01,0.000000e+00,1.983172e+01,2.106084e+01,1.622914e+02
6.405731e+04,7.414041e-01,6.375491e+04,7.379041e-01,9.416809e-01,9.416238e-01,3.619141e-02,1.199201e-07,1.983172e+01,0.000000e+00,1.983172e+01,2.105992e+01,1.622744e+02
6.406731e+04,7.415198e-01,6.376491e+04,7.380198e-01,9.417223e-01,9.416250e-01,3.619261e-02,1.199085e-07,1.983172e+01,0.000000e+00,1.983172e+01,2.105899e+01,1.622574e+02
6.407731e+04,7.416356e-01,6.377491e+04,7.381356e-01,9.417636e-01,9.416261e-01,3.619381e-02,1.198969e-07,1.983172e+01,0.000000e+00,1.983172e+01,2.105807e+01,1.622404e+02
6.408731e+04,7.417513e-01,6.378491e+04,7.382513e-01,9.418050e-01,9.416272e-01,3.619501e-02,1.198853e-07,1.983172e+01,0.000000e+00,1.983172e+01,2.105715e+01,1.622233e+02
6.409731e+04,7.418671e-01,6.379491e+04,7.383671e-01,9.418463e-01,9.416284e-01,3.619621e-02,1.198737e-07,1.983172e+01,0.000000e+00,1.983172e+01,2.105622e+01,1.622063e+02
6.410731e+04,7.419828e-01,6.380491e+04,7.384828e-01,9.419076e-01,9.416295e-01,3.619741e-02,1.198621e-07,1.983172e+01,0.000000e+00,1.983172e+01,2.105485e+01,1.621792e+02
6.411732e+04,7.420986e-01,6.381492e+04,7.385986e-01,9.419807e-01,9.416306e-01,3.619861e-02,1.198506e-07,1.983172e+01,0.000000e+00,1.983172e+01,2.105322e+01,1.621461e+02
6.412732e+04,7.422143e-01,6.382492e+04,7.387143e-01,9.420538e-01,9.416317e-01,3.619981e-02,1.198390e-07,1.983172e+01,0.000000e+00,1.983172e+01,2.105158e+01,1.621131e+02
6.413732e+04,7.423301e-01,6.383492e+04,7.388301e-01,9.421268e-01,9.416329e-01,3.620101e-02,1.198274e-07,1.983172e+01,0.000000e+00,1.983172e+01,2.104995e+01,1.620800e+02
6.414732e+04,7.424458e-01,6.384492e+04,7.389458e-01,9.421999e-01,9.416340e-01,3.620220e-02,1.198158e-07,1.983172e+01,0.000000e+00,1.983172e+01,2.104832e+01,1.620469e+02
6.415732e+04,7.425616e-01,6.385492e+04,7.390616e-01,9.422730e-01,9.416351e-01,3.620340e-02,1.198042e-07,1.983172e+01,0.000000e+00,1.983172e+01,2.104669e+01,1.620138e+02
6.416732e+04,7.426773e-01,6.386492e+04,7.391773e-01,9.422956e-01,9.416363e-01,3.620460e-02,1.197927e-07,1.983295e+01,0.000000e+00,1.983295e+01,2.104748e+01,1.619904e+02
6.417732e+04,7.427931e-01,6.387492e+04,7.392931e-01,9.422817e-01,9.416374e-01,3.620580e-02,1.197811e-07,1.983506e+01,0.000000e+00,1.983506e+01,2.105003e+01,1.619738e+02
6.418732e+04,7.429088e-01,6.388492e+04,7.394088e-01,9.422679e-01,9.416385e-01,3.620700e-02,1.197696e-07,1.983717e+01,0.000000e+00,1.983717e+01,2.105258e+01,1.619573e+02
6.419732e+04,7.430246e-01,6.389492e+04,7.395246e-01,9.422541e-01,9.416396e-01,3.620819e-02,1.197580e-07,1.983928e+01,0.000000e+00,1.983928e+01,2.105513e+01,1.619408e+02
6.420732e+04,7.431403e-01,6.390492e+04,7.396403e-01,9.422403e-01,9.416408e-01,3.620939e-02,1.197464e-07,1.984139e+01,0.000000e+00,1.984139e+01,2.105768e+01,1.619242e+02
6.421732e+04,7.432561e-01,6.391492e+04,7.397561e-01,9.422264e-01,9.416419e-01,3.621059e-02,1.197349e-07,1.984350e+01,0.000000e+00,1.984350e+01,2.106022e+01,1.619077e+02
6.422732e+04,7.433718e-01,6.392492e+04,7.398718e-01,9.421810e-01,9.416430e-01,3.621179e-02,1.197233e-07,1.984448e+01,0.000000e+00,1.984448e+01,2.106228e+01,1.619177e+02
6.423732e+04,7.434876e-01,6.393492e+04,7.399876e-01,9.421079e-01,9.416442e-01,3.621298e-02,1.197118e-07,1.984448e+01,0.000000e+00,1.984448e+01,2.106392e+01,1.619507e+02
6.424733e+04,7.436033e-01,6.394493e+04,7.401033e-01,9.420349e-01,9.416453e-01,3.621418e-02,1.197003e-07,1.984448e+01,0.000000e+00,1.984448e+01,2.106555e+01,1.619838e+02
6.425733e+04,7.437191e-01,6.395493e+04,7.402191e-01,9.419618e-01,9.416464e-01,3.621538e-02,1.196887e-07,1.984448e+01,0.000000e+00,1.984448e+01,2.106718e+01,1.620169e+02
6.426733e+04,7.438348e-01,6.396493e+04,7.403348e-01,9.418887e-01,9.416475e-01,3.621657e-02,1.196772e-07,1.984448e+01,0.000000e+00,1.984448e+01,2.106882e+01,1.620499e+02
6.427733e+04,7.439506e-01,6.397493e+04,7.404506e-01,9.418157e-01,9.416487e-01,3.621777e-02,1.196657e-07,1.984448e+01,0.000000e+00,1.984448e+01,2.107045e+01,1.620830e+02
6.428733e+04,7.440663e-01,6.398493e+04,7.405663e-01,9.417482e-01,9.416498e-01,3.621897e-02,1.196542e-07,1.984397e+01,0.000000e+00,1.984397e+01,2.107141e+01,1.621163e+02
6.429733e+04,7.441820e-01,6.399493e+04,7.406820e-01,9.416866e-01,9.416509e-01,3.622016e-02,1.196426e-07,1.984290e+01,0.000000e+00,1.984290e+01,2.107166e+01,1.621499e+02
6.430733e+04,7.442978e-01,6.400493e+04,7.407978e-01,9.416250e-01,9.416520e-01,3.622136e-02,1.196311e-07,1.984184e+01,0.000000e+00,1.984184e+01,2.107191e+01,1.621834e+02
6.431733e+04,7.444135e-01,6.401493e+04,7.409135e-01,9.415634e-01,9.416532e-01,3.622256e-02,1.196196e-07,1.984077e+01,0.000000e+00,1.984077e+01,2.107216e+01,1.622170e+02
6.432733e+04,7.445293e-01,6.402493e+04,7.410293e-01,9.415018e-01,9.416543e-01,3.622375e-02,1.196081e-07,1.983971e+01,0.000000e+00,1.983971e+01,2.107241e+01,1.622505e+02
6.433733e+04,7.446450e-01,6.403493e+04,7.411450e-01,9.414402e-01,9.416554e-01,3.622495e-02,1.195966e-07,1.983864e+01,0.000000e+00,1.983864e+01,2.107265e+01,1.622841e+02
6.434733e+04,7.447608e-01,6.404493e+04,7.412608e-01,9.414045e-01,9.416565e-01,3.622615e-02,1.195851e-07,1.983869e+01,0.000000e+00,1.983869e+01,2.107350e+01,1.623000e+02
6.435733e+04,7.448765e-01,6.405493e+04,7.413765e-01,9.413922e-01,9.416577e-01,3.622734e-02,1.195736e-07,1.983974e+01,0.000000e+00,1.983974e+01,2.107489e+01,1.623000e+02
6.436733e+04,7.449923e-01,6.406493e+04,7.414923e-01,9.413800e-01,9.416588e-01,3.622854e-02,1.195621e-07,1.984079e+01,0.000000e+00,1.984079e+01,2.107628e+01,1.623000e+02
6.437734e+04,7.451080e-01,6.407494e+04,7.416080e-01,9.413677e-01,9.416599e-01,3.622973e-02,1.195506e-07,1.984184e+01,0.000000e+00,1.984184e+01,2.107767e+01,1.623000e+02
6.438734e+04,7.452238e-01,6.408494e+04,7.417238e-01,9.413554e-01,9.416611e-01,3.623093e-02,1.195391e-07,1.984289e+01,0.000000e+00,1.984289e+01,2.107906e+01,1.623000e+02
6.439734e+04,7.453395e-01,6.409494e+04,7.418395e-01,9.413431e-01,9.416622e-01,3.623212e-02,1.195277e-07,1.984393e+01,0.000000e+00,1.984393e+01,2.108045e+01,1.623000e+02
6.440734e+04,7.454553e-01,6.410494e+04,7.419553e-01,9.413569e-01,9.416633e-01,3.623332e-02,1.195162e-07,1.984345e+01,0.000000e+00,1.984345e+01,2.107962e+01,1.622837e+02
6.441734e+04,7.455710e-01,6.411494e+04,7.420710e-01,9.413993e-01,9.416644e-01,3.623451e-02,1.195047e-07,1.984127e+01,0.000000e+00,1.984127e+01,2.107636e+01,1.622497e+02
6.442734e+04,7.456868e-01,6.412494e+04,7.421868e-01,9.414416e-01,9.416656e-01,3.623571e-02,1.194933e-07,1.983910e+01,0.000000e+00,1.983910e+01,2.107311e+01,1.622156e+02
6.443734e+04,7.458025e-01,6.413494e+04,7.423025e-01,9.414839e-01,9.416667e-01,3.623690e-02,1.194818e-07,1.983693e+01,0.000000e+00,1.983693e+01,2.106986e+01,1.621816e+02
6.444734e+04,7.459183e-01,6.414494e+04,7.424183e-01,9.415262e-01,9.416678e-01,3.623810e-02,1.194703e-07,1.983476e+01,0.000000e+00,1.983476e+01,2.106660e+01,1.621476e+02
6.445734e+04,7.460340e-01,6.415494e+04,7.425340e-01,9.415685e-01,9.416689e-01,3.623929e-02,1.194589e-07,1.983259e+01,0.000000e+00,1.983259e+01,2.106335e+01,1.621135e+02
6.446734e+04,7.461498e-01,6.416494e+04,7.426498e-01,9.416488e-01,9.416701e-01,3.624049e-02,1.194474e-07,1.983022e+01,0.000000e+00,1.983022e+01,2.105905e+01,1.620798e+02
6.447734e+04,7.462655e-01,6.417494e+04,7.427655e-01,9.417541e-01,9.416712e-01,3.624168e-02,1.194360e-07,1.982774e+01,0.000000e+00,1.982774e+01,2.105405e+01,1.620462e+02
6.448734e+04,7.463813e-01,6.418494e+04,7.428813e-01,9.418594e-01,9.416723e-01,3.624288e-02,1.194245e-07,1.982525e+01,0.000000e+00,1.982525e+01,2.104905e+01,1.620127e+02
6.449734e+04,7.464970e-01,6.419494e+04,7.429970e-01,9.419647e-01,9.416734e-01,3.624407e-02,1.194131e-07,1.982276e+01,0.000000e+00,1.982276e+01,2.104406e+01,1.619791e+02
6.450735e+04,7.466128e-01,6.420495e+04,7.431128e-01,9.420700e-01,9.416746e-01,3.624527e-02,1.194016e-07,1.982027e+01,0.000000e+00,1.982027e+01,2.103907e+01,1.619456e+02
6.451735e+04,7.467285e-01,6.421495e+04,7.432285e-01,9.421753e-01,9.416757e-01,3.624646e-02,1.193902e-07,1.981779e+01,0.000000e+00,1.981779e+01,2.103408e+01,1.619120e+02
6.452735e+04,7.468443e-01,6.422495e+04,7.433443e-01,9.422225e-01,9.416768e-01,3.624765e-02,1.193788e-07,1.981845e+01,0.000000e+00,1.981845e+01,2.103372e+01,1.618895e+02
6.453735e+04,7.469600e-01,6.423495e+04,7.434600e-01,9.422373e-01,9.416779e-01,3.624885e-02,1.193673e-07,1.982087e+01,0.000000e+00,1.982087e+01,2.103596e+01,1.618732e+02
6.454735e+04,7.470758e-01,6.424495e+04,7.435758e-01,9.422521e-01,9.416790e-01,3.625004e-02,1.193559e-07,1.982328e+01,0.000000e+00,1.982328e+01,2.103820e+01,1.618569e+02
6.455735e+04,7.471915e-01,6.425495e+04,7.436915e-01,9.422668e-01,9.416802e-01,3.625124e-02,1.193445e-07,1.982570e+01,0.000000e+00,1.982570e+01,2.104043e+01,1.618406e+02
6.456735e+04,7.473073e-01,6.426495e+04,7.438073e-01,9.422816e-01,9.416813e-01,3.625243e-02,1.193331e-07,1.982812e+01,0.000000e+00,1.982812e+01,2.104267e+01,1.618243e+02
6.457735e+04,7.474230e-01,6.427495e+04,7.439230e-01,9.422963e-01,9.416824e-01,3.625362e-02,1.193217e-07,1.983053e+01,0.000000e+00,1.983053e+01,2.104490e+01,1.618080e+02
6.458735e+04,7.475388e-01,6.428495e+04,7.440388e-01,9.422588e-01,9.416835e-01,3.625482e-02,1.193103e-07,1.983281e+01,0.000000e+00,1.983281e+01,2.104816e+01,1.618256e+02
6.459735e+04,7.476545e-01,6.429495e+04,7.441545e-01,9.421707e-01,9.416847e-01,3.625601e-02,1.192989e-07,1.983495e+01,0.000000e+00,1.983495e+01,2.105240e+01,1.618759e+02
6.460735e+04,7.477703e-01,6.430495e+04,7.442703e-01,9.420825e-01,9.416858e-01,3.625720e-02,1.192875e-07,1.983709e+01,0.000000e+00,1.983709e+01,2.105664e+01,1.619262e+02
6.461735e+04,7.478860e-01,6.431495e+04,7.443860e-01,9.419944e-01,9.416869e-01,3.625839e-02,1.192761e-07,1.983923e+01,0.000000e+00,1.983923e+01,2.106088e+01,1.619765e+02
6.462735e+04,7.480018e-01,6.432495e+04,7.445018e-01,9.419062e-01,9.416880e-01,3.625959e-02,1.192647e-07,1.984137e+01,0.000000e+00,1.984137e+01,2.106512e+01,1.620269e+02
6.463736e+04,7.481175e-01,6.433496e+04,7.446175e-01,9.418181e-01,9.416892e-01,3.626078e-02,1.192533e-07,1.984351e+01,0.000000e+00,1.984351e+01,2.106937e+01,1.620772e+02
6.464736e+04,7.482333e-01,6.434496e+04,7.447333e-01,9.417382e-01,9.416903e-01,3.626197e-02,1.192419e-07,1.984448e+01,0.000000e+00,1.984448e+01,2.107219e+01,1.621362e+02
6.465736e+04,7.483490e-01,6.435496e+04,7.448490e-01,9.416652e-01,9.416914e-01,3.626316e-02,1.192305e-07,1.984448e+01,0.000000e+00,1.984448e+01,2.107382e+01,1.622023e+02
6.466736e+04,7.484648e-01,6.436496e+04,7.449648e-01,9.415923e-01,9.416925e-01,3.626436e-02,1.192191e-07,1.984448e+01,0.000000e+00,1.984448e+01,2.107545e+01,1.622684e+02
6.467736e+04,7.485805e-01,6.437496e+04,7.450805e-01,9.415193e-01,9.416937e-01,3.626555e-02,1.192078e-07,1.984448e+01,0.000000e+00,1.984448e+01,2.107709e+01,1.623346e+02
6.468736e+04,7.486963e-01,6.438496e+04,7.451963e-01,9.414463e-01,9.416948e-01,3.626674e-02,1.191964e-07,1.984448e+01,0.000000e+00,1.984448e+01,2.107872e+01,1.624007e+02
6.469736e+04,7.488120e-01,6.439496e+04,7.453120e-01,9.413733e-01,9.416959e-01,3.626793e-02,1.191850e-07,1.984448e+01,0.000000e+00,1.984448e+01,2.108035e+01,1.624669e+02
6.470736e+04,7.489278e-01,6.440496e+04,7.454278e-01,9.413168e-01,9.416970e-01,3.626913e-02,1.191737e-07,1.984394e+01,0.000000e+00,1.984394e+01,2.108105e+01,1.625085e+02
6.471736e+04,7.490435e-01,6.441496e+04,7.455435e-01,9.412769e-01,9.416981e-01,3.627032e-02,1.191623e-07,1.984286e+01,0.000000e+00,1.984286e+01,2.108079e+01,1.625255e+02
6.472736e+04,7.491593e-01,6.442496e+04,7.456593e-01,9.412370e-01,9.416993e-01,3.627151e-02,1.191510e-07,1.984178e+01,0.000000e+00,1.984178e+01,2.108054e+01,1.625425e+02
6.473736e+04,7.492750e-01,6.443496e+04,7.457750e-01,9.411970e-01,9.417004e-01,3.627270e-02,1.191396e-07,1.984070e+01,0.000000e+00,1.984070e+01,2.108029e+01,1.625596e+02
6.474736e+04,7.493908e-01,6.444496e+04,7.458908e-01,9.411571e-01,9.417015e-01,3.627389e-02,1.191283e-07,1.983962e+01,0.000000e+00,1.983962e+01,2.108003e+01,1.625766e+02
6.475736e+04,7.495065e-01,6.445496e+04,7.460065e-01,9.411172e-01,9.417026e-01,3.627508e-02,1.191169e-07,1.983854e+01,0.000000e+00,1.983854e+01,2.107978e+01,1.625936e+02
6.476737e+04,7.496223e-01,6.446497e+04,7.461223e-01,9.410936e-01,9.417038e-01,3.627627e-02,1.191056e-07,1.983945e+01,0.000000e+00,1.983945e+01,2.108127e+01,1.626000e+02
6.477737e+04,7.497380e-01,6.447497e+04,7.462380e-01,9.410799e-01,9.417049e-01,3.627747e-02,1.190942e-07,1.984155e+01,0.000000e+00,1.984155e+01,2.108381e+01,1.626000e+02
6.478737e+04,7.498538e-01,6.448497e+04,7.463538e-01,9.410662e-01,9.417060e-01,3.627866e-02,1.190829e-07,1.984364e+01,0.000000e+00,1.984364e+01,2.108634e+01,1.626000e+02
6.479737e+04,7.499695e-01,6.449497e+04,7.464695e-01,9.410525e-01,9.417071e-01,3.627985e-02,1.190716e-07,1.984574e+01,0.000000e+00,1.984574e+01,2.108888e+01,1.626000e+02
6.480737e+04,7.500853e-01,6.450497e+04,7.465853e-01,9.410388e-01,9.417082e-01,3.628104e-02,1.190603e-07,1.984784e+01,0.000000e+00,1.984784e+01,2.109142e+01,1.626000e+02
6.481737e+04,7.502010e-01,6.451497e+04,7.467010e-01,9.410251e-01,9.417094e-01,3.628223e-02,1.190489e-07,1.984994e+01,0.000000e+00,1.984994e+01,2.109395e+01,1.626000e+02
6.482737e+04,7.503168e-01,6.452497e+04,7.468168e-01,9.410396e-01,9.417105e-01,3.628342e-02,1.190376e-07,1.984901e+01,0.000000e+00,1.984901e+01,2.109264e+01,1.625809e+02
6.483737e+04,7.504325e-01,6.453497e+04,7.469325e-01,9.410748e-01,9.417116e-01,3.628461e-02,1.190263e-07,1.984585e+01,0.000000e+00,1.984585e+01,2.108849e+01,1.625478e+02
6.484737e+04,7.505483e-01,6.454497e+04,7.470483e-01,9.411100e-01,9.417127e-01,3.628580e-02,1.190150e-07,1.984269e+01,0.000000e+00,1.984269e+01,2.108434e+01,1.625148e+02
6.485737e+04,7.506640e-01,6.455497e+04,7.471640e-01,9.411453e-01,9.417138e-01,3.628699e-02,1.190037e-07,1.983953e+01,0.000000e+00,1.983953e+01,2.108020e+01,1.624817e+02
6.486737e+04,7.507798e-01,6.456497e+04,7.472798e-01,9.411805e-01,9.417150e-01,3.628818e-02,1.189924e-07,1.983637e+01,0.000000e+00,1.983637e+01,2.107605e+01,1.624486e+02
6.487737e+04,7.508955e-01,6.457497e+04,7.473955e-01,9.412157e-01,9.417161e-01,3.628937e-02,1.189811e-07,1.983321e+01,0.000000e+00,1.983321e+01,2.107191e+01,1.624156e+02
6.488737e+04,7.510113e-01,6.458497e+04,7.475113e-01,9.412758e-01,9.417172e-01,3.629056e-02,1.189698e-07,1.983098e+01,0.000000e+00,1.983098e+01,2.106819e+01,1.623737e+02
6.489738e+04,7.511270e-01,6.459498e+04,7.476270e-01,9.413579e-01,9.417183e-01,3.629175e-02,1.189585e-07,1.982958e+01,0.000000e+00,1.982958e+01,2.106487e+01,1.623241e+02
6.490738e+04,7.512428e-01,6.460498e+04,7.477428e-01,9.414401e-01,9.417194e-01,3.629294e-02,1.189472e-07,1.982818e+01,0.000000e+00,1.982818e+01,2.106154e+01,1.622745e+02
6.491738e+04,7.513585e-01,6.461498e+04,7.478585e-01,9.415222e-01,9.417206e-01,3.629413e-02,1.189359e-07,1.982677e+01,0.000000e+00,1.982677e+01,2.105821e+01,1.622249e+02
6.492738e+04,7.514743e-01,6.462498e+04,7.479743e-01,9.416043e-01,9.417217e-01,3.629532e-02,1.189246e-07,1.982537e+01,0.000000e+00,1.982537e+01,2.105488e+01,1.621753e+02
6.493738e+04,7.515900e-01,6.463498e+04,7.480900e-01,9.416865e-01,9.417228e-01,3.629651e-02,1.189134e-07,1.982397e+01,0.000000e+00,1.982397e+01,2.105156e+01,1.621257e+02
6.494738e+04,7.517058e-01,6.464498e+04,7.482058e-01,9.417469e-01,9.417239e-01,3.629770e-02,1.189021e-07,1.982393e+01,0.000000e+00,1.982393e+01,2.105016e+01,1.620919e+02
6.495738e+04,7.518215e-01,6.465498e+04,7.483215e-01,9.417840e-01,9.417250e-01,3.629889e-02,1.188908e-07,1.982535e+01,0.000000e+00,1.982535e+01,2.105085e+01,1.620751e+02
6.496738e+04,7.519373e-01,6.466498e+04,7.484373e-01,9.418210e-01,9.417262e-01,3.630007e-02,1.188796e-07,1.982677e+01,0.000000e+00,1.982677e+01,2.105153e+01,1.620584e+02
6.497738e+04,7.520530e-01,6.467498e+04,7.485530e-01,9.418581e-01,9.417273e-01,3.630126e-02,1.188683e-07,1.982820e+01,0.000000e+00,1.982820e+01,2.105221e+01,1.620416e+02
6.498738e+04,7.521688e-01,6.468498e+04,7.486688e-01,9.418952e-01,9.417284e-01,3.630245e-02,1.188570e-07,1.982962e+01,0.000000e+00,1.982962e+01,2.105289e+01,1.620248e+02
6.499738e+04,7.522845e-01,6.469498e+04,7.487845e-01,9.419322e-01,9.417295e-01,3.630364e-02,1.188458e-07,1.983104e+01,0.000000e+00,1.983104e+01,2.105358e+01,1.620080e+02
6.500738e+04,7.524003e-01,6.470498e+04,7.489003e-01,9.419222e-01,9.417306e-01,3.630483e-02,1.188345e-07,1.983228e+01,0.000000e+00,1.983228e+01,2.105512e+01,1.620087e+02
6.501738e+04,7.525160e-01,6.471498e+04,7.490160e-01,9.418688e-01,9.417318e-01,3.630602e-02,1.188233e-07,1.983336e+01,0.000000e+00,1.983336e+01,2.105746e+01,1.620255e+02
6.502739e+04,7.526318e-01,6.472499e+04,7.491318e-01,9.418154e-01,9.417329e-01,3.630721e-02,1.188120e-07,1.983444e+01,0.000000e+00,1.983444e+01,2.105979e+01,1.620423e+02
6.503739e+04,7.527475e-01,6.473499e+04,7.492475e-01,9.417620e-01,9.417340e-01,3.630839e-02,1.188008e-07,1.983551e+01,0.000000e+00,1.983551e+01,2.106213e+01,1.620591e+02
6.504739e+04,7.528633e-01,6.474499e+04,7.493633e-01,9.417086e-01,9.417351e-01,3.630958e-02,1.187896e-07,1.983659e+01,0.000000e+00,1.983659e+01,2.106447e+01,1.620758e+02
6.505739e+04,7.529790e-01,6.475499e+04,7.494790e-01,9.416552e-01,9.417362e-01,3.631077e-02,1.187783e-07,1.983766e+01,0.000000e+00,1.983766e+01,2.106680e+01,1.620926e+02
6.506739e+04,7.530948e-01,6.476499e+04,7.495948e-01,9.416337e-01,9.417374e-01,3.631196e-02,1.187671e-07,1.983814e+01,0.000000e+00,1.983814e+01,2.106779e+01,1.621000e+02
6.507739e+04,7.532105e-01,6.477499e+04,7.497105e-01,9.416374e-01,9.417385e-01,3.631315e-02,1.187559e-07,1.983814e+01,0.000000e+00,1.983814e+01,2.106770e+01,1.621000e+02
6.508739e+04,7.533263e-01,6.478499e+04,7.498263e-01,9.416411e-01,9.417396e-01,3.631433e-02,1.187447e-07,1.983814e+01,0.000000e+00,1.983814e+01,2.106762e+01,1.621000e+02
6.509739e+04,7.534420e-01,6.479499e+04,7.499420e-01,9.416448e-01,9.417407e-01,3.631552e-02,1.187334e-07,1.983814e+01,0.000000e+00,1.983814e+01,2.106754e+01,1.621000e+02
6.510739e+04,7.535578e-01,6.480499e+04,7.500578e-01,9.416485e-01,9.417418e-01,3.631671e-02,1.187222e-07,1.983814e+01,0.000000e+00,1.983814e+01,2.106745e+01,1.621000e+02
6.511739e+04,7.536735e-01,6.481499e+04,7.501735e-01,9.416522e-01,9.417429e-01,3.631790e-02,1.187110e-07,1.983814e+01,0.000000e+00,1.983814e+01,2.106737e+01,1.621000e+02
6.512739e+04,7.537893e-01,6.482499e+04,7.502893e-01,9.416743e-01,9.417441e-01,3.631908e-02,1.186998e-07,1.983750e+01,0.000000e+00,1.983750e+01,2.106620e+01,1.621000e+02
6.513739e+04,7.539050e-01,6.483499e+04,7.504050e-01,9.417087e-01,9.417452e-01,3.632027e-02,1.186886e-07,1.983644e+01,0.000000e+00,1.983644e+01,2.106431e+01,1.621000e+02
6.514739e+04,7.540208e-01,6.484499e+04,7.505208e-01,9.417431e-01,9.417463e-01,3.632146e-02,1.186774e-07,1.983538e+01,0.000000e+00,1.983538e+01,2.106241e+01,1.621000e+02
6.515740e+04,7.541365e-01,6.485500e+04,7.506365e-01,9.417774e-01,9.417474e-01,3.632264e-02,1.186662e-07,1.983432e+01,0.000000e+00,1.983432e+01,2.106052e+01,1.621000e+02
6.516740e+04,7.542523e-01,6.486500e+04,7.507523e-01,9.418118e-01,9.417485e-01,3.632383e-02,1.186550e-07,1.983326e+01,0.000000e+00,1.983326e+01,2.105862e+01,1.621000e+02
6.517740e+04,7.543680e-01,6.487500e+04,7.508680e-01,9.418462e-01,9.417497e-01,3.632502e-02,1.186438e-07,1.983220e+01,0.000000e+00,1.983220e+01,2.105673e+01,1.621000e+02
6.518740e+04,7.544838e-01,6.488500e+04,7.509838e-01,9.419150e-01,9.417508e-01,3.632620e-02,1.186327e-07,1.983095e+01,0.000000e+00,1.983095e+01,2.105386e+01,1.620818e+02
6.519740e+04,7.545995e-01,6.489500e+04,7.510995e-01,9.420119e-01,9.417519e-01,3.632739e-02,1.186215e-07,1.982955e+01,0.000000e+00,1.982955e+01,2.105021e+01,1.620487e+02
6.520740e+04,7.547153e-01,6.490500e+04,7.512153e-01,9.421088e-01,9.417530e-01,3.632858e-02,1.186103e-07,1.982815e+01,0.000000e+00,1.982815e+01,2.104656e+01,1.620156e+02
6.521740e+04,7.548310e-01,6.491500e+04,7.513310e-01,9.422057e-01,9.417541e-01,3.632976e-02,1.185991e-07,1.982674e+01,0.000000e+00,1.982674e+01,2.104290e+01,1.619826e+02
6.522740e+04,7.549468e-01,6.492500e+04,7.514468e-01,9.423026e-01,9.417552e-01,3.633095e-02,1.185880e-07,1.982534e+01,0.000000e+00,1.982534e+01,2.103925e+01,1.619495e+02
6.523740e+04,7.550625e-01,6.493500e+04,7.515625e-01,9.423995e-01,9.417564e-01,3.633213e-02,1.185768e-07,1.982394e+01,0.000000e+00,1.982394e+01,2.103560e+01,1.619164e+02
6.524740e+04,7.551783e-01,6.494500e+04,7.516783e-01,9.424618e-01,9.417575e-01,3.633332e-02,1.185656e-07,1.982450e+01,0.000000e+00,1.982450e+01,2.103480e+01,1.618916e+02
6.525740e+04,7.552940e-01,6.495500e+04,7.517940e-01,9.424901e-01,9.417586e-01,3.633451e-02,1.185545e-07,1.982700e+01,0.000000e+00,1.982700e+01,2.103682e+01,1.618748e+02
6.526740e+04,7.554098e-01,6.496500e+04,7.519098e-01,9.425184e-01,9.417597e-01,3.633569e-02,1.185433e-07,1.982950e+01,0.000000e+00,1.982950e+01,2.103884e+01,1.618580e+02
6.527740e+04,7.555255e-01,6.497500e+04,7.520255e-01,9.425467e-01,9.417608e-01,3.633688e-02,1.185322e-07,1.983200e+01,0.000000e+00,1.983200e+01,2.104086e+01,1.618412e+02
6.528741e+04,7.556413e-01,6.498501e+04,7.521413e-01,9.425749e-01,9.417619e-01,3.633806e-02,1.185210e-07,1.983450e+01,0.000000e+00,1.983450e+01,2.104288e+01,1.618245e+02
6.529741e+04,7.557570e-01,6.499501e+04,7.522570e-01,9.426032e-01,9.417631e-01,3.633925e-02,1.185099e-07,1.983699e+01,0.000000e+00,1.983699e+01,2.104490e+01,1.618077e+02
6.530741e+04,7.558728e-01,6.500501e+04,7.523728e-01,9.425993e-01,9.417642e-01,3.634043e-02,1.184987e-07,1.983814e+01,0.000000e+00,1.983814e+01,2.104621e+01,1.618090e+02
6.531741e+04,7.559885e-01,6.501501e+04,7.524885e-01,9.425681e-01,9.417653e-01,3.634162e-02,1.184876e-07,1.983814e+01,0.000000e+00,1.983814e+01,2.104690e+01,1.618255e+02
6.532741e+04,7.561043e-01,6.502501e+04,7.526043e-01,9.425370e-01,9.417664e-01,3.634280e-02,1.184765e-07,1.983814e+01,0.000000e+00,1.983814e+01,2.104760e+01,1.618420e+02
6.533741e+04,7.562200e-01,6.503501e+04,7.527200e-01,9.425058e-01,9.417675e-01,3.634399e-02,1.184653e-07,1.983814e+01,0.000000e+00,1.983814e+01,2.104829e+01,1.618586e+02
6.534741e+04,7.563358e-01,6.504501e+04,7.528358e-01,9.424747e-01,9.417686e-01,3.634517e-02,1.184542e-07,1.983814e+01,0.000000e+00,1.983814e+01,2.104899e+01,1.618751e+02
6.535741e+04,7.564515e-01,6.505501e+04,7.529515e-01,9.424435e-01,9.417698e-01,3.634636e-02,1.184431e-07,1.983814e+01,0.000000e+00,1.983814e+01,2.104968e+01,1.618916e+02
6.536741e+04,7.565673e-01,6.506501e+04,7.530673e-01,9.424109e-01,9.417709e-01,3.634754e-02,1.184320e-07,1.983972e+01,0.000000e+00,1.983972e+01,2.105209e+01,1.619083e+02
6.537741e+04,7.566830e-01,6.507501e+04,7.531830e-01,9.423769e-01,9.417720e-01,3.634872e-02,1.184209e-07,1.984293e+01,0.000000e+00,1.984293e+01,2.105626e+01,1.619251e+02
6.538741e+04,7.567988e-01,6.508501e+04,7.532988e-01,9.423428e-01,9.417731e-01,3.634991e-02,1.184098e-07,1.984613e+01,0.000000e+00,1.984613e+01,2.106042e+01,1.619418e+02
6.539741e+04,7.569145e-01,6.509501e+04,7.534145e-01,9.423088e-01,9.417742e-01,3.635109e-02,1.183986e-07,1.984934e+01,0.000000e+00,1.984934e+01,2.106458e+01,1.619586e+02
6.540741e+04,7.570303e-01,6.510501e+04,7.535303e-01,9.422747e-01,9.417753e-01,3.635228e-02,1.183875e-07,1.985254e+01,0.000000e+00,1.985254e+01,2.106874e+01,1.619754e+02
6.541742e+04,7.571460e-01,6.511502e+04,7.536460e-01,9.422406e-01,9.417764e-01,3.635346e-02,1.183764e-07,1.985575e+01,0.000000e+00,1.985575e+01,2.107290e+01,1.619922e+02
6.542742e+04,7.572618e-01,6.512502e+04,7.537618e-01,9.422167e-01,9.417776e-01,3.635464e-02,1.183653e-07,1.985724e+01,0.000000e+00,1.985724e+01,2.107503e+01,1.619909e+02
6.543742e+04,7.573775e-01,6.513502e+04,7.538775e-01,9.422017e-01,9.417787e-01,3.635583e-02,1.183543e-07,1.985724e+01,0.000000e+00,1.985724e+01,2.107536e+01,1.619739e+02
6.544742e+04,7.574933e-01,6.514502e+04,7.539933e-01,9.421866e-01,9.417798e-01,3.635701e-02,1.183432e-07,1.985724e+01,0.000000e+00,1.985724e+01,2.107570e+01,1.619569e+02
6.545742e+04,7.576090e-01,6.515502e+04,7.541090e-01,9.421716e-01,9.417809e-01,3.635820e-02,1.183321e-07,1.985724e+01,0.000000e+00,1.985724e+01,2.107604e+01,1.619399e+02
6.546742e+04,7.577248e-01,6.516502e+04,7.542248e-01,9.421565e-01,9.417820e-01,3.635938e-02,1.183210e-07,1.985724e+01,0.000000e+00,1.985724e+01,2.107637e+01,1.619228e+02
6.547742e+04,7.578405e-01,6.517502e+04,7.543405e-01,9.421415e-01,9.417831e-01,3.636056e-02,1.183099e-07,1.985724e+01,0.000000e+00,1.985724e+01,2.107671e+01,1.619058e+02
6.548742e+04,7.579563e-01,6.518502e+04,7.544563e-01,9.421638e-01,9.417842e-01,3.636175e-02,1.182988e-07,1.985450e+01,0.000000e+00,1.985450e+01,2.107330e+01,1.618893e+02
6.549742e+04,7.580720e-01,6.519502e+04,7.545720e-01,9.422055e-01,9.417854e-01,3.636293e-02,1.182878e-07,1.985034e+01,0.000000e+00,1.985034e+01,2.106795e+01,1.618730e+02
6.550742e+04,7.581878e-01,6.520502e+04,7.546878e-01,9.422472e-01,9.417865e-01,3.636411e-02,1.182767e-07,1.984618e+01,0.000000e+00,1.984618e+01,2.106261e+01,1.618567e+02
6.551742e+04,7.583035e-01,6.521502e+04,7.548035e-01,9.422889e-01,9.417876e-01,3.636529e-02,1.182656e-07,1.984202e+01,0.000000e+00,1.984202e+01,2.105726e+01,1.618404e+02
6.552742e+04,7.584193e-01,6.522502e+04,7.549193e-01,9.423306e-01,9.417887e-01,3.636648e-02,1.182546e-07,1.983786e+01,0.000000e+00,1.983786e+01,2.105191e+01,1.618240e+02
6.553742e+04,7.585350e-01,6.523502e+04,7.550350e-01,9.423722e-01,9.417898e-01,3.636766e-02,1.182435e-07,1.983370e+01,0.000000e+00,1.983370e+01,2.104657e+01,1.618077e+02
6.554743e+04,7.586508e-01,6.524503e+04,7.551508e-01,9.423879e-01,9.417909e-01,3.636884e-02,1.182325e-07,1.983341e+01,0.000000e+00,1.983341e+01,2.104591e+01,1.618000e+02
6.555743e+04,7.587665e-01,6.525503e+04,7.552665e-01,9.423799e-01,9.417920e-01,3.637002e-02,1.182214e-07,1.983661e+01,0.000000e+00,1.983661e+01,2.104948e+01,1.618000e+02
6.556743e+04,7.588823e-01,6.526503e+04,7.553823e-01,9.423719e-01,9.417932e-01,3.637121e-02,1.182104e-07,1.983982e+01,0.000000e+00,1.983982e+01,2.105306e+01,1.618000e+02
6.557743e+04,7.589980e-01,6.527503e+04,7.554980e-01,9.423640e-01,9.417943e-01,3.637239e-02,1.181993e-07,1.984302e+01,0.000000e+00,1.984302e+01,2.105664e+01,1.618000e+02
6.558743e+04,7.591138e-01,6.528503e+04,7.556138e-01,9.423560e-01,9.417954e-01,3.637357e-02,1.181883e-07,1.984622e+01,0.000000e+00,1.984622e+01,2.106022e+01,1.618000e+02
6.559743e+04,7.592295e-01,6.529503e+04,7.557295e-01,9.423480e-01,9.417965e-01,3.637475e-02,1.181773e-07,1.984943e+01,0.000000e+00,1.984943e+01,2.106380e+01,1.618000e+02
6.560743e+04,7.593453e-01,6.530503e+04,7.558453e-01,9.422879e-01,9.417976e-01,3.637593e-02,1.181662e-07,1.985083e+01,0.000000e+00,1.985083e+01,2.106663e+01,1.618280e+02
6.561743e+04,7.594610e-01,6.531503e+04,7.559610e-01,9.421874e-01,9.417987e-01,3.637712e-02,1.181552e-07,1.985083e+01,0.000000e+00,1.985083e+01,2.106887e+01,1.618776e+02
6.562743e+04,7.595768e-01,6.532503e+04,7.560768e-01,9.420868e-01,9.417998e-01,3.637830e-02,1.181442e-07,1.985083e+01,0.000000e+00,1.985083e+01,2.107112e+01,1.619272e+02
6.563743e+04,7.596925e-01,6.533503e+04,7.561925e-01,9.419863e-01,9.418009e-01,3.637948e-02,1.181332e-07,1.985083e+01,0.000000e+00,1.985083e+01,2.107337e+01,1.619768e+02
6.564743e+04,7.598083e-01,6.534503e+04,7.563083e-01,9.418858e-01,9.418021e-01,3.638066e-02,1.181221e-07,1.985083e+01,0.000000e+00,1.985083e+01,2.107562e+01,1.620264e+02
6.565743e+04,7.599240e-01,6.535503e+04,7.564240e-01,9.417852e-01,9.418032e-01,3.638184e-02,1.181111e-07,1.985083e+01,0.000000e+00,1.985083e+01,2.107787e+01,1.620760e+02
6.566743e+04,7.600398e-01,6.536503e+04,7.565398e-01,9.417096e-01,9.418043e-01,3.638302e-02,1.181001e-07,1.985028e+01,0.000000e+00,1.985028e+01,2.107898e+01,1.621346e+02
6.567744e+04,7.601555e-01,6.537504e+04,7.566555e-01,9.416573e-01,9.418054e-01,3.638420e-02,1.180891e-07,1.984921e+01,0.000000e+00,1.984921e+01,2.107902e+01,1.622017e+02
6.568744e+04,7.602713e-01,6.538504e+04,7.567713e-01,9.416051e-01,9.418065e-01,3.638538e-02,1.180781e-07,1.984815e+01,0.000000e+00,1.984815e+01,2.107906e+01,1.622688e+02
6.569744e+04,7.603870e-01,6.539504e+04,7.568870e-01,9.415528e-01,9.418076e-01,3.638657e-02,1.180671e-07,1.984709e+01,0.000000e+00,1.984709e+01,2.107910e+01,1.623359e+02
6.570744e+04,7.605028e-01,6.540504e+04,7.570028e-01,9.415005e-01,9.418087e-01,3.638775e-02,1.180561e-07,1.984602e+01,0.000000e+00,1.984602e+01,2.107914e+01,1.624030e+02
6.571744e+04,7.606185e-01,6.541504e+04,7.571185e-01,9.414482e-01,9.418098e-01,3.638893e-02,1.180451e-07,1.984496e+01,0.000000e+00,1.984496e+01,2.107918e+01,1.624701e+02
6.572744e+04,7.607343e-01,6.542504e+04,7.572343e-01,9.414092e-01,9.418110e-01,3.639011e-02,1.180341e-07,1.984565e+01,0.000000e+00,1.984565e+01,2.108079e+01,1.625092e+02
6.573744e+04,7.608500e-01,6.543504e+04,7.573500e-01,9.413808e-01,9.418121e-01,3.639129e-02,1.180232e-07,1.984776e+01,0.000000e+00,1.984776e+01,2.108367e+01,1.625257e+02
6.574744e+04,7.609657e-01,6.544504e+04,7.574657e-01,9.413524e-01,9.418132e-01,3.639247e-02,1.180122e-07,1.984987e+01,0.000000e+00,1.984987e+01,2.108655e+01,1.625422e+02
6.575744e+04,7.610815e-01,6.545504e+04,7.575815e-01,9.413240e-01,9.418143e-01,3.639365e-02,1.180012e-07,1.985198e+01,0.000000e+00,1.985198e+01,2.108943e+01,1.625588e+02
6.576744e+04,7.611972e-01,6.546504e+04,7.576972e-01,9.412956e-01,9.418154e-01,3.639483e-02,1.179902e-07,1.985409e+01,0.000000e+00,1.985409e+01,2.109230e+01,1.625753e+02
6.577744e+04,7.613130e-01,6.547504e+04,7.578130e-01,9.412672e-01,9.418165e-01,3.639601e-02,1.179793e-07,1.985620e+01,0.000000e+00,1.985620e+01,2.109518e+01,1.625919e+02
6.578744e+04,7.614287e-01,6.548504e+04,7.579287e-01,9.412604e-01,9.418176e-01,3.639719e-02,1.179683e-07,1.985616e+01,0.000000e+00,1.985616e+01,2.109528e+01,1.626000e+02
6.579744e+04,7.615445e-01,6.549504e+04,7.580445e-01,9.412744e-01,9.418187e-01,3.639837e-02,1.179573e-07,1.985401e+01,0.000000e+00,1.985401e+01,2.109270e+01,1.626000e+02
6.580745e+04,7.616602e-01,6.550505e+04,7.581602e-01,9.412884e-01,9.418198e-01,3.639955e-02,1.179464e-07,1.985187e+01,0.000000e+00,1.985187e+01,2.109011e+01,1.626000e+02
6.581745e+04,7.617760e-01,6.551505e+04,7.582760e-01,9.413024e-01,9.418210e-01,3.640073e-02,1.179354e-07,1.984973e+01,0.000000e+00,1.984973e+01,2.108752e+01,1.626000e+02
6.582745e+04,7.618917e-01,6.552505e+04,7.583917e-01,9.413164e-01,9.418221e-01,3.640191e-02,1.179245e-07,1.984759e+01,0.000000e+00,1.984759e+01,2.108493e+01,1.626000e+02
6.583745e+04,7.620075e-01,6.553505e+04,7.585075e-01,9.413304e-01,9.418232e-01,3.640309e-02,1.179135e-07,1.984545e+01,0.000000e+00,1.984545e+01,2.108235e+01,1.626000e+02
6.584745e+04,7.621232e-01,6.554505e+04,7.586232e-01,9.413485e-01,9.418243e-01,3.640426e-02,1.179026e-07,1.984391e+01,0.000000e+00,1.984391e+01,2.108030e+01,1.625910e+02
6.585745e+04,7.622390e-01,6.555505e+04,7.587390e-01,9.413699e-01,9.418254e-01,3.640544e-02,1.178916e-07,1.984286e+01,0.000000e+00,1.984286e+01,2.107871e+01,1.625744e+02
6.586745e+04,7.623547e-01,6.556505e+04,7.588547e-01,9.413914e-01,9.418265e-01,3.640662e-02,1.178807e-07,1.984181e+01,0.000000e+00,1.984181e+01,2.107711e+01,1.625579e+02
6.587745e+04,7.624705e-01,6.557505e+04,7.589705e-01,9.414128e-01,9.418276e-01,3.640780e-02,1.178698e-07,1.984076e+01,0.000000e+00,1.984076e+01,2.107552e+01,1.625414e+02
6.588745e+04,7.625862e-01,6.558505e+04,7.590862e-01,9.414343e-01,9.418287e-01,3.640898e-02,1.178588e-07,1.983971e+01,0.000000e+00,1.983971e+01,2.107392e+01,1.625248e+02
6.589745e+04,7.627020e-01,6.559505e+04,7.592020e-01,9.414557e-01,9.418298e-01,3.641016e-02,1.178479e-07,1.983866e+01,0.000000e+00,1.983866e+01,2.107233e+01,1.625083e+02
6.590745e+04,7.628177e-01,6.560505e+04,7.593177e-01,9.414764e-01,9.418309e-01,3.641134e-02,1.178370e-07,1.983760e+01,0.000000e+00,1.983760e+01,2.107074e+01,1.624833e+02
6.591745e+04,7.629335e-01,6.561505e+04,7.594335e-01,9.414964e-01,9.418321e-01,3.641252e-02,1.178261e-07,1.983653e+01,0.000000e+00,1.983653e+01,2.106915e+01,1.624497e+02
6.592745e+04,7.630492e-01,6.562505e+04,7.595492e-01,9.415163e-01,9.418332e-01,3.641369e-02,1.178151e-07,1.983545e+01,0.000000e+00,1.983545e+01,2.106756e+01,1.624162e+02
6.593746e+04,7.631650e-01,6.563506e+04,7.596650e-01,9.415362e-01,9.418343e-01,3.641487e-02,1.178042e-07,1.983437e+01,0.000000e+00,1.983437e+01,2.106597e+01,1.623826e+02
6.594746e+04,7.632807e-01,6.564506e+04,7.597807e-01,9.415561e-01,9.418354e-01,3.641605e-02,1.177933e-07,1.983330e+01,0.000000e+00,1.983330e+01,2.106438e+01,1.623491e+02
6.595746e+04,7.633965e-01,6.565506e+04,7.598965e-01,9.415761e-01,9.418365e-01,3.641723e-02,1.177824e-07,1.983222e+01,0.000000e+00,1.983222e+01,2.106279e+01,1.623155e+02
6.596746e+04,7.635122e-01,6.566506e+04,7.600122e-01,9.416148e-01,9.418376e-01,3.641841e-02,1.177715e-07,1.983097e+01,0.000000e+00,1.983097e+01,2.106060e+01,1.622733e+02
6.597746e+04,7.636280e-01,6.567506e+04,7.601280e-01,9.416697e-01,9.418387e-01,3.641958e-02,1.177606e-07,1.982957e+01,0.000000e+00,1.982957e+01,2.105788e+01,1.622237e+02
6.598746e+04,7.637437e-01,6.568506e+04,7.602437e-01,9.417245e-01,9.418398e-01,3.642076e-02,1.177497e-07,1.982816e+01,0.000000e+00,1.982816e+01,2.105516e+01,1.621741e+02
6.599746e+04,7.638595e-01,6.569506e+04,7.603595e-01,9.417794e-01,9.418409e-01,3.642194e-02,1.177388e-07,1.982676e+01,0.000000e+00,1.982676e+01,2.105245e+01,1.621245e+02
6.600746e+04,7.639752e-01,6.570506e+04,7.604752e-01,9.418343e-01,9.418420e-01,3.642312e-02,1.177279e-07,1.982536e+01,0.000000e+00,1.982536e+01,2.104973e+01,1.620749e+02
6.601746e+04,7.640910e-01,6.571506e+04,7.605910e-01,9.418891e-01,9.418432e-01,3.642429e-02,1.177171e-07,1.982396e+01,0.000000e+00,1.982396e+01,2.104702e+01,1.620253e+02
6.602746e+04,7.642067e-01,6.572506e+04,7.607067e-01,9.419227e-01,9.418443e-01,3.642547e-02,1.177062e-07,1.982447e+01,0.000000e+00,1.982447e+01,2.104681e+01,1.619836e+02
6.603746e+04,7.643225e-01,6.573506e+04,7.608225e-01,9.419343e-01,9.418454e-01,3.642665e-02,1.176953e-07,1.982697e+01,0.000000e+00,1.982697e+01,2.104920e+01,1.619500e+02
6.604746e+04,7.644382e-01,6.574506e+04,7.609382e-01,9.419458e-01,9.418465e-01,3.642783e-02,1.176844e-07,1.982946e+01,0.000000e+00,1.982946e+01,2.105160e+01,1.619165e+02
6.605746e+04,7.645540e-01,6.575506e+04,7.610540e-01,9.419573e-01,9.418476e-01,3.642900e-02,1.176736e-07,1.983196e+01,0.000000e+00,1.983196e+01,2.105399e+01,1.618829e+02
6.606747e+04,7.646697e-01,6.576507e+04,7.611697e-01,9.419688e-01,9.418487e-01,3.643018e-02,1.176627e-07,1.983446e+01,0.000000e+00,1.983446e+01,2.105639e+01,1.618494e+02
6.607747e+04,7.647855e-01,6.577507e+04,7.612855e-01,9.419803e-01,9.418498e-01,3.643136e-02,1.176518e-07,1.983696e+01,0.000000e+00,1.983696e+01,2.105879e+01,1.618158e+02
6.608747e+04,7.649012e-01,6.578507e+04,7.614012e-01,9.419391e-01,9.418509e-01,3.643253e-02,1.176410e-07,1.983926e+01,0.000000e+00,1.983926e+01,2.106215e+01,1.618266e+02
6.609747e+04,7.650170e-01,6.579507e+04,7.615170e-01,9.418509e-01,9.418520e-01,3.643371e-02,1.176301e-07,1.984139e+01,0.000000e+00,1.984139e+01,2.106638e+01,1.618770e+02
6.610747e+04,7.651327e-01,6.580507e+04,7.616327e-01,9.417628e-01,9.418531e-01,3.643488e-02,1.176193e-07,1.984352e+01,0.000000e+00,1.984352e+01,2.107062e+01,1.619273e+02
6.611747e+04,7.652485e-01,6.581507e+04,7.617485e-01,9.416747e-01,9.418542e-01,3.643606e-02,1.176084e-07,1.984565e+01,0.000000e+00,1.984565e+01,2.107485e+01,1.619776e+02
6.612747e+04,7.653642e-01,6.582507e+04,7.618642e-01,9.415865e-01,9.418553e-01,3.643724e-02,1.175976e-07,1.984778e+01,0.000000e+00,1.984778e+01,2.107908e+01,1.620279e+02
6.613747e+04,7.654800e-01,6.583507e+04,7.619800e-01,9.414984e-01,9.418565e-01,3.643841e-02,1.175867e-07,1.984991e+01,0.000000e+00,1.984991e+01,2.108332e+01,1.620783e+02
6.614747e+04,7.655957e-01,6.584507e+04,7.620957e-01,9.414350e-01,9.418576e-01,3.643959e-02,1.175759e-07,1.984964e+01,0.000000e+00,1.984964e+01,2.108445e+01,1.621376e+02
6.615747e+04,7.657115e-01,6.585507e+04,7.622115e-01,9.413903e-01,9.418587e-01,3.644076e-02,1.175650e-07,1.984754e+01,0.000000e+00,1.984754e+01,2.108322e+01,1.622037e+02
6.616747e+04,7.658272e-01,6.586507e+04,7.623272e-01,9.413457e-01,9.418598e-01,3.644194e-02,1.175542e-07,1.984544e+01,0.000000e+00,1.984544e+01,2.108199e+01,1.622698e+02
6.617747e+04,7.659430e-01,6.587507e+04,7.624430e-01,9.413011e-01,9.418609e-01,3.644312e-02,1.175434e-07,1.984334e+01,0.000000e+00,1.984334e+01,2.108076e+01,1.623360e+02
6.618747e+04,7.660587e-01,6.588507e+04,7.625587e-01,9.412564e-01,9.418620e-01,3.644429e-02,1.175326e-07,1.984124e+01,0.000000e+00,1.984124e+01,2.107953e+01,1.624021e+02
6.619748e+04,7.661745e-01,6.589508e+04,7.626745e-01,9.412118e-01,9.418631e-01,3.644547e-02,1.175217e-07,1.983914e+01,0.000000e+00,1.983914e+01,2.107830e+01,1.624683e+02
6.620748e+04,7.662902e-01,6.590508e+04,7.627902e-01,9.411795e-01,9.418642e-01,3.644664e-02,1.175109e-07,1.983981e+01,0.000000e+00,1.983981e+01,2.107973e+01,1.625175e+02
6.621748e+04,7.664060e-01,6.591508e+04,7.629060e-01,9.411585e-01,9.418653e-01,3.644782e-02,1.175001e-07,1.984301e+01,0.000000e+00,1.984301e+01,2.108360e+01,1.625510e+02
6.622748e+04,7.665217e-01,6.592508e+04,7.630217e-01,9.411376e-01,9.418664e-01,3.644899e-02,1.174893e-07,1.984621e+01,0.000000e+00,1.984621e+01,2.108747e+01,1.625846e+02
6.623748e+04,7.666375e-01,6.593508e+04,7.631375e-01,9.411166e-01,9.418675e-01,3.645017e-02,1.174785e-07,1.984942e+01,0.000000e+00,1.984942e+01,2.109135e+01,1.626181e+02
6.624748e+04,7.667532e-01,6.594508e+04,7.632532e-01,9.410957e-01,9.418686e-01,3.645134e-02,1.174677e-07,1.985262e+01,0.000000e+00,1.985262e+01,2.109522e+01,1.626517e+02
6.625748e+04,7.668690e-01,6.595508e+04,7.633690e-01,9.410747e-01,9.418697e-01,3.645252e-02,1.174569e-07,1.985583e+01,0.000000e+00,1.985583e+01,2.109910e+01,1.626852e+02
6.626748e+04,7.669847e-01,6.596508e+04,7.634847e-01,9.410809e-01,9.418708e-01,3.645369e-02,1.174461e-07,1.985488e+01,0.000000e+00,1.985488e+01,2.109795e+01,1.626908e+02
6.627748e+04,7.671005e-01,6.597508e+04,7.636005e-01,9.411085e-01,9.418719e-01,3.645487e-02,1.174353e-07,1.985066e+01,0.000000e+00,1.985066e+01,2.109285e+01,1.626742e+02
6.628748e+04,7.672162e-01,6.598508e+04,7.637162e-01,9.411361e-01,9.418731e-01,3.645604e-02,1.174245e-07,1.984644e+01,0.000000e+00,1.984644e+01,2.108775e+01,1.626577e+02
6.629748e+04,7.673320e-01,6.599508e+04,7.638320e-01,9.411637e-01,9.418742e-01,3.645721e-02,1.174137e-07,1.984222e+01,0.000000e+00,1.984222e+01,2.108265e+01,1.626411e+02
6.630748e+04,7.674477e-01,6.600508e+04,7.639477e-01,9.411912e-01,9.418753e-01,3.645839e-02,1.174029e-07,1.983800e+01,0.000000e+00,1.983800e+01,2.107755e+01,1.626246e+02
6.631748e+04,7.675635e-01,6.601508e+04,7.640635e-01,9.412188e-01,9.418764e-01,3.645956e-02,1.173922e-07,1.983378e+01,0.000000e+00,1.983378e+01,2.107245e+01,1.626081e+02
6.632749e+04,7.676792e-01,6.602509e+04,7.641792e-01,9.412590e-01,9.418775e-01,3.646074e-02,1.173814e-07,1.983227e+01,0.000000e+00,1.983227e+01,2.106994e+01,1.625914e+02
6.633749e+04,7.677950e-01,6.603509e+04,7.642950e-01,9.413112e-01,9.418786e-01,3.646191e-02,1.173706e-07,1.983335e+01,0.000000e+00,1.983335e+01,2.106992e+01,1.625746e+02
6.634749e+04,7.679107e-01,6.604509e+04,7.644107e-01,9.413634e-01,9.418797e-01,3.646308e-02,1.173598e-07,1.983443e+01,0.000000e+00,1.983443e+01,2.106989e+01,1.625579e+02
6.635749e+04,7.680265e-01,6.605509e+04,7.645265e-01,9.414155e-01,9.418808e-01,3.646426e-02,1.173491e-07,1.983550e+01,0.000000e+00,1.983550e+01,2.106987e+01,1.625411e+02
