Repository: brandonlampe/CS_Data

# Comments For Consolidation Test: 175_01
_Note:_ herein, the phrase "TEST-NUMBER" will imply the insertion of "175_01".  This format will
often be used when describing local directories.

Following the initial increase in pressure from zero to 19.8 MPa with the Isco Pump.
Schuler gauges did not function during this test; therefore, deformation during initial loading was

## Test Data
Raw test data is contained in: TEST-NUMBER.xlsx

Additionally, calculated values of fractional density have been calculated in TEST-NUMBER.xlsx and
exported to TEST-NUMBER.csv, where the .csv file format allows for easy cross-platform importing
and analysis.

File: UNM_WP_HY_175_01/CREEP_FIT/175_01_CREEP_OUT.csv (part 29 of 31)
Analysis by Brandon Lampe, performed on: 2016/07/04 16:03:07
Experimental results below begin at: 2015/06/20 13:56:33
Duration (sec),Duration (day),Elapsed Time (sec),Elapsed Time (day),Interpolated Fractional Density,Fit to Fractional Density,Fit to Volume Strain,Fit to Volume Strain Rate (1/sec),Confining Pressure (MPa),Pore Pressure (MPa),Terzaghi Pressure (MPa),Solid Pressure (MPa),Temperature (C))
6.636749e+04,7.681422e-01,6.606509e+04,7.646422e-01,9.414677e-01,9.418819e-01,3.646543e-02,1.173383e-07,1.983658e+01,0.000000e+00,1.983658e+01,2.106984e+01,1.625243e+02
6.637749e+04,7.682580e-01,6.607509e+04,7.647580e-01,9.415199e-01,9.418830e-01,3.646660e-02,1.173276e-07,1.983765e+01,0.000000e+00,1.983765e+01,2.106982e+01,1.625075e+02
6.638749e+04,7.683737e-01,6.608509e+04,7.648737e-01,9.415804e-01,9.418841e-01,3.646778e-02,1.173168e-07,1.983755e+01,0.000000e+00,1.983755e+01,2.106836e+01,1.624818e+02
6.639749e+04,7.684895e-01,6.609509e+04,7.649895e-01,9.416476e-01,9.418852e-01,3.646895e-02,1.173061e-07,1.983649e+01,0.000000e+00,1.983649e+01,2.106573e+01,1.624487e+02
6.640749e+04,7.686052e-01,6.610509e+04,7.651052e-01,9.417149e-01,9.418863e-01,3.647012e-02,1.172953e-07,1.983543e+01,0.000000e+00,1.983543e+01,2.106310e+01,1.624156e+02
6.641749e+04,7.687210e-01,6.611509e+04,7.652210e-01,9.417821e-01,9.418874e-01,3.647130e-02,1.172846e-07,1.983437e+01,0.000000e+00,1.983437e+01,2.106047e+01,1.623826e+02
6.642749e+04,7.688367e-01,6.612509e+04,7.653367e-01,9.418493e-01,9.418885e-01,3.647247e-02,1.172738e-07,1.983331e+01,0.000000e+00,1.983331e+01,2.105784e+01,1.623495e+02
6.643749e+04,7.689525e-01,6.613509e+04,7.654525e-01,9.419166e-01,9.418896e-01,3.647364e-02,1.172631e-07,1.983225e+01,0.000000e+00,1.983225e+01,2.105521e+01,1.623164e+02
6.644749e+04,7.690682e-01,6.614509e+04,7.655682e-01,9.419978e-01,9.418907e-01,3.647482e-02,1.172524e-07,1.983102e+01,0.000000e+00,1.983102e+01,2.105208e+01,1.622750e+02
6.645750e+04,7.691840e-01,6.615510e+04,7.656840e-01,9.420930e-01,9.418918e-01,3.647599e-02,1.172416e-07,1.982962e+01,0.000000e+00,1.982962e+01,2.104847e+01,1.622254e+02
6.646750e+04,7.692997e-01,6.616510e+04,7.657997e-01,9.421881e-01,9.418929e-01,3.647716e-02,1.172309e-07,1.982821e+01,0.000000e+00,1.982821e+01,2.104486e+01,1.621758e+02
6.647750e+04,7.694155e-01,6.617510e+04,7.659155e-01,9.422833e-01,9.418941e-01,3.647833e-02,1.172202e-07,1.982681e+01,0.000000e+00,1.982681e+01,2.104124e+01,1.621262e+02
6.648750e+04,7.695312e-01,6.618510e+04,7.660312e-01,9.423784e-01,9.418952e-01,3.647951e-02,1.172095e-07,1.982541e+01,0.000000e+00,1.982541e+01,2.103763e+01,1.620766e+02
6.649750e+04,7.696470e-01,6.619510e+04,7.661470e-01,9.424736e-01,9.418963e-01,3.648068e-02,1.171987e-07,1.982401e+01,0.000000e+00,1.982401e+01,2.103402e+01,1.620270e+02
6.650750e+04,7.697627e-01,6.620510e+04,7.662627e-01,9.425232e-01,9.418974e-01,3.648185e-02,1.171880e-07,1.982486e+01,0.000000e+00,1.982486e+01,2.103382e+01,1.619924e+02
6.651750e+04,7.698785e-01,6.621510e+04,7.663785e-01,9.425184e-01,9.418985e-01,3.648302e-02,1.171773e-07,1.982843e+01,0.000000e+00,1.982843e+01,2.103771e+01,1.619756e+02
6.652750e+04,7.699942e-01,6.622510e+04,7.664942e-01,9.425136e-01,9.418996e-01,3.648419e-02,1.171666e-07,1.983199e+01,0.000000e+00,1.983199e+01,2.104160e+01,1.619588e+02
6.653750e+04,7.701100e-01,6.623510e+04,7.666100e-01,9.425088e-01,9.419007e-01,3.648537e-02,1.171559e-07,1.983555e+01,0.000000e+00,1.983555e+01,2.104548e+01,1.619420e+02
6.654750e+04,7.702257e-01,6.624510e+04,7.667257e-01,9.425040e-01,9.419018e-01,3.648654e-02,1.171452e-07,1.983912e+01,0.000000e+00,1.983912e+01,2.104937e+01,1.619253e+02
6.655750e+04,7.703415e-01,6.625510e+04,7.668415e-01,9.424992e-01,9.419029e-01,3.648771e-02,1.171345e-07,1.984268e+01,0.000000e+00,1.984268e+01,2.105326e+01,1.619085e+02
6.656750e+04,7.704572e-01,6.626510e+04,7.669572e-01,9.424440e-01,9.419040e-01,3.648888e-02,1.171238e-07,1.984554e+01,0.000000e+00,1.984554e+01,2.105753e+01,1.619249e+02
6.657750e+04,7.705730e-01,6.627510e+04,7.670730e-01,9.423373e-01,9.419051e-01,3.649005e-02,1.171131e-07,1.984768e+01,0.000000e+00,1.984768e+01,2.106218e+01,1.619752e+02
6.658751e+04,7.706887e-01,6.628511e+04,7.671887e-01,9.422305e-01,9.419062e-01,3.649122e-02,1.171025e-07,1.984982e+01,0.000000e+00,1.984982e+01,2.106684e+01,1.620255e+02
6.659751e+04,7.708045e-01,6.629511e+04,7.673045e-01,9.421238e-01,9.419073e-01,3.649239e-02,1.170918e-07,1.985196e+01,0.000000e+00,1.985196e+01,2.107150e+01,1.620759e+02
6.660751e+04,7.709202e-01,6.630511e+04,7.674202e-01,9.420171e-01,9.419084e-01,3.649356e-02,1.170811e-07,1.985410e+01,0.000000e+00,1.985410e+01,2.107616e+01,1.621262e+02
6.661751e+04,7.710360e-01,6.631511e+04,7.675360e-01,9.419104e-01,9.419095e-01,3.649473e-02,1.170704e-07,1.985624e+01,0.000000e+00,1.985624e+01,2.108082e+01,1.621765e+02
6.662751e+04,7.711517e-01,6.632511e+04,7.676517e-01,9.418067e-01,9.419106e-01,3.649591e-02,1.170597e-07,1.985610e+01,0.000000e+00,1.985610e+01,2.108299e+01,1.622358e+02
6.663751e+04,7.712675e-01,6.633511e+04,7.677675e-01,9.417059e-01,9.419117e-01,3.649708e-02,1.170491e-07,1.985396e+01,0.000000e+00,1.985396e+01,2.108297e+01,1.623029e+02
6.664751e+04,7.713832e-01,6.634511e+04,7.678832e-01,9.416050e-01,9.419128e-01,3.649825e-02,1.170384e-07,1.985182e+01,0.000000e+00,1.985182e+01,2.108296e+01,1.623700e+02
6.665751e+04,7.714990e-01,6.635511e+04,7.679990e-01,9.415041e-01,9.419139e-01,3.649942e-02,1.170278e-07,1.984968e+01,0.000000e+00,1.984968e+01,2.108294e+01,1.624371e+02
6.666751e+04,7.716147e-01,6.636511e+04,7.681147e-01,9.414032e-01,9.419150e-01,3.650059e-02,1.170171e-07,1.984754e+01,0.000000e+00,1.984754e+01,2.108293e+01,1.625042e+02
6.667751e+04,7.717305e-01,6.637511e+04,7.682305e-01,9.413024e-01,9.419161e-01,3.650176e-02,1.170064e-07,1.984540e+01,0.000000e+00,1.984540e+01,2.108292e+01,1.625713e+02
6.668751e+04,7.718462e-01,6.638511e+04,7.683462e-01,9.412404e-01,9.419172e-01,3.650293e-02,1.169958e-07,1.984448e+01,0.000000e+00,1.984448e+01,2.108333e+01,1.626095e+02
6.669751e+04,7.719620e-01,6.639511e+04,7.684620e-01,9.412076e-01,9.419183e-01,3.650410e-02,1.169851e-07,1.984448e+01,0.000000e+00,1.984448e+01,2.108407e+01,1.626260e+02
6.670751e+04,7.720777e-01,6.640511e+04,7.685777e-01,9.411748e-01,9.419194e-01,3.650527e-02,1.169745e-07,1.984448e+01,0.000000e+00,1.984448e+01,2.108480e+01,1.626425e+02
6.671752e+04,7.721935e-01,6.641512e+04,7.686935e-01,9.411420e-01,9.419205e-01,3.650644e-02,1.169639e-07,1.984448e+01,0.000000e+00,1.984448e+01,2.108554e+01,1.626591e+02
6.672752e+04,7.723092e-01,6.642512e+04,7.688092e-01,9.411092e-01,9.419216e-01,3.650761e-02,1.169532e-07,1.984448e+01,0.000000e+00,1.984448e+01,2.108627e+01,1.626756e+02
6.673752e+04,7.724250e-01,6.643512e+04,7.689250e-01,9.410763e-01,9.419227e-01,3.650878e-02,1.169426e-07,1.984448e+01,0.000000e+00,1.984448e+01,2.108701e+01,1.626921e+02
6.674752e+04,7.725407e-01,6.644512e+04,7.690407e-01,9.410679e-01,9.419238e-01,3.650995e-02,1.169320e-07,1.984339e+01,0.000000e+00,1.984339e+01,2.108604e+01,1.627000e+02
6.675752e+04,7.726565e-01,6.645512e+04,7.691565e-01,9.410815e-01,9.419249e-01,3.651112e-02,1.169213e-07,1.984131e+01,0.000000e+00,1.984131e+01,2.108352e+01,1.627000e+02
6.676752e+04,7.727722e-01,6.646512e+04,7.692722e-01,9.410950e-01,9.419260e-01,3.651228e-02,1.169107e-07,1.983923e+01,0.000000e+00,1.983923e+01,2.108101e+01,1.627000e+02
6.677752e+04,7.728880e-01,6.647512e+04,7.693880e-01,9.411086e-01,9.419271e-01,3.651345e-02,1.169001e-07,1.983715e+01,0.000000e+00,1.983715e+01,2.107849e+01,1.627000e+02
6.678752e+04,7.730037e-01,6.648512e+04,7.695037e-01,9.411222e-01,9.419282e-01,3.651462e-02,1.168895e-07,1.983507e+01,0.000000e+00,1.983507e+01,2.107598e+01,1.627000e+02
6.679752e+04,7.731195e-01,6.649512e+04,7.696195e-01,9.411358e-01,9.419293e-01,3.651579e-02,1.168789e-07,1.983299e+01,0.000000e+00,1.983299e+01,2.107346e+01,1.627000e+02
6.680752e+04,7.732352e-01,6.650512e+04,7.697352e-01,9.411683e-01,9.419304e-01,3.651696e-02,1.168682e-07,1.983172e+01,0.000000e+00,1.983172e+01,2.107139e+01,1.626867e+02
6.681752e+04,7.733510e-01,6.651512e+04,7.698510e-01,9.412303e-01,9.419315e-01,3.651813e-02,1.168576e-07,1.983172e+01,0.000000e+00,1.983172e+01,2.107000e+01,1.626527e+02
6.682752e+04,7.734667e-01,6.652512e+04,7.699667e-01,9.412923e-01,9.419326e-01,3.651930e-02,1.168470e-07,1.983172e+01,0.000000e+00,1.983172e+01,2.106861e+01,1.626186e+02
6.683752e+04,7.735825e-01,6.653512e+04,7.700825e-01,9.413544e-01,9.419337e-01,3.652047e-02,1.168364e-07,1.983172e+01,0.000000e+00,1.983172e+01,2.106723e+01,1.625846e+02
6.684753e+04,7.736982e-01,6.654513e+04,7.701982e-01,9.414164e-01,9.419348e-01,3.652163e-02,1.168258e-07,1.983172e+01,0.000000e+00,1.983172e+01,2.106584e+01,1.625505e+02
6.685753e+04,7.738140e-01,6.655513e+04,7.703140e-01,9.414784e-01,9.419359e-01,3.652280e-02,1.168153e-07,1.983172e+01,0.000000e+00,1.983172e+01,2.106445e+01,1.625165e+02
6.686753e+04,7.739297e-01,6.656513e+04,7.704297e-01,9.415514e-01,9.419370e-01,3.652397e-02,1.168047e-07,1.983099e+01,0.000000e+00,1.983099e+01,2.106204e+01,1.624827e+02
6.687753e+04,7.740455e-01,6.657513e+04,7.705455e-01,9.416348e-01,9.419381e-01,3.652514e-02,1.167941e-07,1.982957e+01,0.000000e+00,1.982957e+01,2.105866e+01,1.624491e+02
6.688753e+04,7.741612e-01,6.658513e+04,7.706612e-01,9.417182e-01,9.419392e-01,3.652631e-02,1.167835e-07,1.982814e+01,0.000000e+00,1.982814e+01,2.105528e+01,1.624156e+02
6.689753e+04,7.742770e-01,6.659513e+04,7.707770e-01,9.418016e-01,9.419403e-01,3.652748e-02,1.167729e-07,1.982672e+01,0.000000e+00,1.982672e+01,2.105191e+01,1.623820e+02
6.690753e+04,7.743927e-01,6.660513e+04,7.708927e-01,9.418850e-01,9.419414e-01,3.652864e-02,1.167623e-07,1.982530e+01,0.000000e+00,1.982530e+01,2.104853e+01,1.623485e+02
6.691753e+04,7.745085e-01,6.661513e+04,7.710085e-01,9.419683e-01,9.419425e-01,3.652981e-02,1.167518e-07,1.982388e+01,0.000000e+00,1.982388e+01,2.104516e+01,1.623149e+02
6.692753e+04,7.746242e-01,6.662513e+04,7.711242e-01,9.420633e-01,9.419436e-01,3.653098e-02,1.167412e-07,1.982324e+01,0.000000e+00,1.982324e+01,2.104237e+01,1.622633e+02
6.693753e+04,7.747400e-01,6.663513e+04,7.712400e-01,9.421676e-01,9.419447e-01,3.653215e-02,1.167306e-07,1.982324e+01,0.000000e+00,1.982324e+01,2.104004e+01,1.621972e+02
6.694753e+04,7.748557e-01,6.664513e+04,7.713557e-01,9.422718e-01,9.419458e-01,3.653331e-02,1.167201e-07,1.982324e+01,0.000000e+00,1.982324e+01,2.103771e+01,1.621310e+02
6.695753e+04,7.749715e-01,6.665513e+04,7.714715e-01,9.423761e-01,9.419469e-01,3.653448e-02,1.167095e-07,1.982324e+01,0.000000e+00,1.982324e+01,2.103538e+01,1.620649e+02
6.696753e+04,7.750872e-01,6.666513e+04,7.715872e-01,9.424803e-01,9.419480e-01,3.653565e-02,1.166990e-07,1.982324e+01,0.000000e+00,1.982324e+01,2.103306e+01,1.619987e+02
6.697754e+04,7.752030e-01,6.667514e+04,7.717030e-01,9.425846e-01,9.419491e-01,3.653681e-02,1.166884e-07,1.982324e+01,0.000000e+00,1.982324e+01,2.103073e+01,1.619326e+02
6.698754e+04,7.753187e-01,6.668514e+04,7.718187e-01,9.426484e-01,9.419502e-01,3.653798e-02,1.166779e-07,1.982451e+01,0.000000e+00,1.982451e+01,2.103065e+01,1.618915e+02
6.699754e+04,7.754345e-01,6.669514e+04,7.719345e-01,9.426728e-01,9.419513e-01,3.653915e-02,1.166673e-07,1.982701e+01,0.000000e+00,1.982701e+01,2.103276e+01,1.618747e+02
6.700754e+04,7.755502e-01,6.670514e+04,7.720502e-01,9.426973e-01,9.419524e-01,3.654032e-02,1.166568e-07,1.982951e+01,0.000000e+00,1.982951e+01,2.103486e+01,1.618579e+02
6.701754e+04,7.756660e-01,6.671514e+04,7.721660e-01,9.427218e-01,9.419535e-01,3.654148e-02,1.166462e-07,1.983201e+01,0.000000e+00,1.983201e+01,2.103697e+01,1.618412e+02
6.702754e+04,7.757817e-01,6.672514e+04,7.722817e-01,9.427462e-01,9.419546e-01,3.654265e-02,1.166357e-07,1.983450e+01,0.000000e+00,1.983450e+01,2.103907e+01,1.618244e+02
6.703754e+04,7.758975e-01,6.673514e+04,7.723975e-01,9.427707e-01,9.419557e-01,3.654381e-02,1.166252e-07,1.983700e+01,0.000000e+00,1.983700e+01,2.104118e+01,1.618076e+02
6.704754e+04,7.760132e-01,6.674514e+04,7.725132e-01,9.427273e-01,9.419568e-01,3.654498e-02,1.166146e-07,1.983928e+01,0.000000e+00,1.983928e+01,2.104456e+01,1.618271e+02
6.705754e+04,7.761290e-01,6.675514e+04,7.726290e-01,9.426275e-01,9.419579e-01,3.654615e-02,1.166041e-07,1.984138e+01,0.000000e+00,1.984138e+01,2.104902e+01,1.618767e+02
6.706754e+04,7.762447e-01,6.676514e+04,7.727447e-01,9.425278e-01,9.419590e-01,3.654731e-02,1.165936e-07,1.984348e+01,0.000000e+00,1.984348e+01,2.105347e+01,1.619263e+02
6.707754e+04,7.763605e-01,6.677514e+04,7.728605e-01,9.424280e-01,9.419601e-01,3.654848e-02,1.165831e-07,1.984558e+01,0.000000e+00,1.984558e+01,2.105793e+01,1.619759e+02
6.708754e+04,7.764762e-01,6.678514e+04,7.729762e-01,9.423282e-01,9.419612e-01,3.654964e-02,1.165726e-07,1.984768e+01,0.000000e+00,1.984768e+01,2.106238e+01,1.620255e+02
6.709754e+04,7.765920e-01,6.679514e+04,7.730920e-01,9.422284e-01,9.419623e-01,3.655081e-02,1.165621e-07,1.984978e+01,0.000000e+00,1.984978e+01,2.106684e+01,1.620751e+02
6.710755e+04,7.767077e-01,6.680515e+04,7.732077e-01,9.421265e-01,9.419634e-01,3.655198e-02,1.165515e-07,1.985083e+01,0.000000e+00,1.985083e+01,2.107024e+01,1.621330e+02
6.711755e+04,7.768235e-01,6.681515e+04,7.733235e-01,9.420224e-01,9.419645e-01,3.655314e-02,1.165410e-07,1.985083e+01,0.000000e+00,1.985083e+01,2.107257e+01,1.621991e+02
6.712755e+04,7.769392e-01,6.682515e+04,7.734392e-01,9.419182e-01,9.419656e-01,3.655431e-02,1.165305e-07,1.985083e+01,0.000000e+00,1.985083e+01,2.107490e+01,1.622653e+02
6.713755e+04,7.770550e-01,6.683515e+04,7.735550e-01,9.418141e-01,9.419667e-01,3.655547e-02,1.165200e-07,1.985083e+01,0.000000e+00,1.985083e+01,2.107723e+01,1.623314e+02
6.714755e+04,7.771707e-01,6.684515e+04,7.736707e-01,9.417099e-01,9.419678e-01,3.655664e-02,1.165095e-07,1.985083e+01,0.000000e+00,1.985083e+01,2.107956e+01,1.623975e+02
6.715755e+04,7.772865e-01,6.685515e+04,7.737865e-01,9.416058e-01,9.419689e-01,3.655780e-02,1.164991e-07,1.985083e+01,0.000000e+00,1.985083e+01,2.108189e+01,1.624637e+02
6.716755e+04,7.774022e-01,6.686515e+04,7.739022e-01,9.415271e-01,9.419700e-01,3.655897e-02,1.164886e-07,1.984985e+01,0.000000e+00,1.984985e+01,2.108262e+01,1.625154e+02
6.717755e+04,7.775180e-01,6.687515e+04,7.740180e-01,9.414793e-01,9.419711e-01,3.656013e-02,1.164781e-07,1.984769e+01,0.000000e+00,1.984769e+01,2.108139e+01,1.625494e+02
6.718755e+04,7.776337e-01,6.688515e+04,7.741337e-01,9.414315e-01,9.419722e-01,3.656130e-02,1.164676e-07,1.984553e+01,0.000000e+00,1.984553e+01,2.108017e+01,1.625834e+02
6.719755e+04,7.777494e-01,6.689515e+04,7.742494e-01,9.413837e-01,9.419733e-01,3.656246e-02,1.164571e-07,1.984337e+01,0.000000e+00,1.984337e+01,2.107894e+01,1.626175e+02
6.720755e+04,7.778652e-01,6.690515e+04,7.743652e-01,9.413360e-01,9.419744e-01,3.656363e-02,1.164467e-07,1.984121e+01,0.000000e+00,1.984121e+01,2.107772e+01,1.626515e+02
6.721755e+04,7.779809e-01,6.691515e+04,7.744809e-01,9.412882e-01,9.419755e-01,3.656479e-02,1.164362e-07,1.983905e+01,0.000000e+00,1.983905e+01,2.107649e+01,1.626856e+02
6.722755e+04,7.780967e-01,6.692515e+04,7.745967e-01,9.412679e-01,9.419766e-01,3.656596e-02,1.164257e-07,1.983814e+01,0.000000e+00,1.983814e+01,2.107597e+01,1.626905e+02
6.723756e+04,7.782124e-01,6.693516e+04,7.747124e-01,9.412679e-01,9.419777e-01,3.656712e-02,1.164153e-07,1.983814e+01,0.000000e+00,1.983814e+01,2.107597e+01,1.626739e+02
6.724756e+04,7.783282e-01,6.694516e+04,7.748282e-01,9.412679e-01,9.419788e-01,3.656828e-02,1.164048e-07,1.983814e+01,0.000000e+00,1.983814e+01,2.107597e+01,1.626574e+02
6.725756e+04,7.784439e-01,6.695516e+04,7.749439e-01,9.412679e-01,9.419799e-01,3.656945e-02,1.163943e-07,1.983814e+01,0.000000e+00,1.983814e+01,2.107597e+01,1.626409e+02
6.726756e+04,7.785597e-01,6.696516e+04,7.750597e-01,9.412679e-01,9.419810e-01,3.657061e-02,1.163839e-07,1.983814e+01,0.000000e+00,1.983814e+01,2.107597e+01,1.626243e+02
6.727756e+04,7.786754e-01,6.697516e+04,7.751754e-01,9.412679e-01,9.419821e-01,3.657178e-02,1.163734e-07,1.983814e+01,0.000000e+00,1.983814e+01,2.107597e+01,1.626078e+02
6.728756e+04,7.787912e-01,6.698516e+04,7.752912e-01,9.412942e-01,9.419832e-01,3.657294e-02,1.163630e-07,1.983682e+01,0.000000e+00,1.983682e+01,2.107398e+01,1.625911e+02
6.729756e+04,7.789069e-01,6.699516e+04,7.754069e-01,9.413438e-01,9.419843e-01,3.657410e-02,1.163525e-07,1.983432e+01,0.000000e+00,1.983432e+01,2.107022e+01,1.625744e+02
6.730756e+04,7.790227e-01,6.700516e+04,7.755227e-01,9.413935e-01,9.419854e-01,3.657527e-02,1.163421e-07,1.983182e+01,0.000000e+00,1.983182e+01,2.106645e+01,1.625576e+02
6.731756e+04,7.791384e-01,6.701516e+04,7.756384e-01,9.414431e-01,9.419865e-01,3.657643e-02,1.163317e-07,1.982932e+01,0.000000e+00,1.982932e+01,2.106269e+01,1.625408e+02
6.732756e+04,7.792542e-01,6.702516e+04,7.757542e-01,9.414927e-01,9.419875e-01,3.657759e-02,1.163212e-07,1.982682e+01,0.000000e+00,1.982682e+01,2.105892e+01,1.625240e+02
6.733756e+04,7.793699e-01,6.703516e+04,7.758699e-01,9.415424e-01,9.419886e-01,3.657876e-02,1.163108e-07,1.982432e+01,0.000000e+00,1.982432e+01,2.105516e+01,1.625073e+02
6.734756e+04,7.794857e-01,6.704516e+04,7.759857e-01,9.415918e-01,9.419897e-01,3.657992e-02,1.163004e-07,1.982404e+01,0.000000e+00,1.982404e+01,2.105375e+01,1.624812e+02
6.735756e+04,7.796014e-01,6.705516e+04,7.761014e-01,9.416410e-01,9.419908e-01,3.658108e-02,1.162899e-07,1.982544e+01,0.000000e+00,1.982544e+01,2.105414e+01,1.624482e+02
6.736757e+04,7.797172e-01,6.706517e+04,7.762172e-01,9.416903e-01,9.419919e-01,3.658225e-02,1.162795e-07,1.982684e+01,0.000000e+00,1.982684e+01,2.105453e+01,1.624151e+02
6.737757e+04,7.798329e-01,6.707517e+04,7.763329e-01,9.417395e-01,9.419930e-01,3.658341e-02,1.162691e-07,1.982825e+01,0.000000e+00,1.982825e+01,2.105492e+01,1.623820e+02
6.738757e+04,7.799487e-01,6.708517e+04,7.764487e-01,9.417888e-01,9.419941e-01,3.658457e-02,1.162587e-07,1.982965e+01,0.000000e+00,1.982965e+01,2.105530e+01,1.623489e+02
6.739757e+04,7.800644e-01,6.709517e+04,7.765644e-01,9.418380e-01,9.419952e-01,3.658573e-02,1.162483e-07,1.983105e+01,0.000000e+00,1.983105e+01,2.105569e+01,1.623159e+02
6.740757e+04,7.801802e-01,6.710517e+04,7.766802e-01,9.419074e-01,9.419963e-01,3.658690e-02,1.162379e-07,1.983228e+01,0.000000e+00,1.983228e+01,2.105544e+01,1.622656e+02
6.741757e+04,7.802959e-01,6.711517e+04,7.767959e-01,9.419955e-01,9.419974e-01,3.658806e-02,1.162275e-07,1.983334e+01,0.000000e+00,1.983334e+01,2.105460e+01,1.621995e+02
6.742757e+04,7.804117e-01,6.712517e+04,7.769117e-01,9.420836e-01,9.419985e-01,3.658922e-02,1.162171e-07,1.983440e+01,0.000000e+00,1.983440e+01,2.105375e+01,1.621333e+02
6.743757e+04,7.805274e-01,6.713517e+04,7.770274e-01,9.421716e-01,9.419996e-01,3.659038e-02,1.162067e-07,1.983546e+01,0.000000e+00,1.983546e+01,2.105291e+01,1.620672e+02
6.744757e+04,7.806432e-01,6.714517e+04,7.771432e-01,9.422597e-01,9.420007e-01,3.659155e-02,1.161963e-07,1.983652e+01,0.000000e+00,1.983652e+01,2.105207e+01,1.620010e+02
6.745757e+04,7.807589e-01,6.715517e+04,7.772589e-01,9.423478e-01,9.420018e-01,3.659271e-02,1.161859e-07,1.983758e+01,0.000000e+00,1.983758e+01,2.105123e+01,1.619349e+02
6.746757e+04,7.808747e-01,6.716517e+04,7.773747e-01,9.424116e-01,9.420029e-01,3.659387e-02,1.161755e-07,1.983814e+01,0.000000e+00,1.983814e+01,2.105040e+01,1.618922e+02
6.747757e+04,7.809904e-01,6.717517e+04,7.774904e-01,9.424483e-01,9.420040e-01,3.659503e-02,1.161651e-07,1.983814e+01,0.000000e+00,1.983814e+01,2.104958e+01,1.618757e+02
6.748757e+04,7.811062e-01,6.718517e+04,7.776062e-01,9.424850e-01,9.420051e-01,3.659619e-02,1.161547e-07,1.983814e+01,0.000000e+00,1.983814e+01,2.104876e+01,1.618591e+02
6.749758e+04,7.812219e-01,6.719518e+04,7.777219e-01,9.425217e-01,9.420062e-01,3.659736e-02,1.161444e-07,1.983814e+01,0.000000e+00,1.983814e+01,2.104794e+01,1.618426e+02
6.750758e+04,7.813377e-01,6.720518e+04,7.778377e-01,9.425584e-01,9.420073e-01,3.659852e-02,1.161340e-07,1.983814e+01,0.000000e+00,1.983814e+01,2.104712e+01,1.618260e+02
6.751758e+04,7.814534e-01,6.721518e+04,7.779534e-01,9.425951e-01,9.420084e-01,3.659968e-02,1.161236e-07,1.983814e+01,0.000000e+00,1.983814e+01,2.104630e+01,1.618095e+02
6.752758e+04,7.815692e-01,6.722518e+04,7.780692e-01,9.425875e-01,9.420094e-01,3.660084e-02,1.161132e-07,1.983860e+01,0.000000e+00,1.983860e+01,2.104696e+01,1.618217e+02
6.753758e+04,7.816849e-01,6.723518e+04,7.781849e-01,9.425201e-01,9.420105e-01,3.660200e-02,1.161029e-07,1.983968e+01,0.000000e+00,1.983968e+01,2.104961e+01,1.618728e+02
6.754758e+04,7.818007e-01,6.724518e+04,7.783007e-01,9.424526e-01,9.420116e-01,3.660316e-02,1.160925e-07,1.984076e+01,0.000000e+00,1.984076e+01,2.105226e+01,1.619238e+02
6.755758e+04,7.819164e-01,6.725518e+04,7.784164e-01,9.423852e-01,9.420127e-01,3.660432e-02,1.160822e-07,1.984184e+01,0.000000e+00,1.984184e+01,2.105491e+01,1.619749e+02
6.756758e+04,7.820322e-01,6.726518e+04,7.785322e-01,9.423178e-01,9.420138e-01,3.660548e-02,1.160718e-07,1.984292e+01,0.000000e+00,1.984292e+01,2.105756e+01,1.620260e+02
6.757758e+04,7.821479e-01,6.727518e+04,7.786479e-01,9.422503e-01,9.420149e-01,3.660664e-02,1.160615e-07,1.984400e+01,0.000000e+00,1.984400e+01,2.106022e+01,1.620770e+02
6.758758e+04,7.822637e-01,6.728518e+04,7.787637e-01,9.422029e-01,9.420160e-01,3.660780e-02,1.160511e-07,1.984448e+01,0.000000e+00,1.984448e+01,2.106179e+01,1.621273e+02
6.759758e+04,7.823794e-01,6.729518e+04,7.788794e-01,9.421719e-01,9.420171e-01,3.660897e-02,1.160408e-07,1.984448e+01,0.000000e+00,1.984448e+01,2.106249e+01,1.621769e+02
6.760758e+04,7.824952e-01,6.730518e+04,7.789952e-01,9.421409e-01,9.420182e-01,3.661013e-02,1.160304e-07,1.984448e+01,0.000000e+00,1.984448e+01,2.106318e+01,1.622265e+02
6.761758e+04,7.826109e-01,6.731518e+04,7.791109e-01,9.421099e-01,9.420193e-01,3.661129e-02,1.160201e-07,1.984448e+01,0.000000e+00,1.984448e+01,2.106387e+01,1.622761e+02
6.762759e+04,7.827267e-01,6.732519e+04,7.792267e-01,9.420789e-01,9.420204e-01,3.661245e-02,1.160098e-07,1.984448e+01,0.000000e+00,1.984448e+01,2.106456e+01,1.623257e+02
6.763759e+04,7.828424e-01,6.733519e+04,7.793424e-01,9.420479e-01,9.420215e-01,3.661361e-02,1.159994e-07,1.984448e+01,0.000000e+00,1.984448e+01,2.106526e+01,1.623753e+02
6.764759e+04,7.829582e-01,6.734519e+04,7.794582e-01,9.420360e-01,9.420226e-01,3.661477e-02,1.159891e-07,1.984395e+01,0.000000e+00,1.984395e+01,2.106496e+01,1.624169e+02
6.765759e+04,7.830739e-01,6.735519e+04,7.795739e-01,9.420430e-01,9.420237e-01,3.661593e-02,1.159788e-07,1.984288e+01,0.000000e+00,1.984288e+01,2.106367e+01,1.624504e+02
6.766759e+04,7.831897e-01,6.736519e+04,7.796897e-01,9.420500e-01,9.420248e-01,3.661709e-02,1.159684e-07,1.984182e+01,0.000000e+00,1.984182e+01,2.106239e+01,1.624840e+02
6.767759e+04,7.833054e-01,6.737519e+04,7.798054e-01,9.420569e-01,9.420258e-01,3.661825e-02,1.159581e-07,1.984075e+01,0.000000e+00,1.984075e+01,2.106110e+01,1.625175e+02
6.768759e+04,7.834212e-01,6.738519e+04,7.799212e-01,9.420639e-01,9.420269e-01,3.661941e-02,1.159478e-07,1.983969e+01,0.000000e+00,1.983969e+01,2.105981e+01,1.625511e+02
6.769759e+04,7.835369e-01,6.739519e+04,7.800369e-01,9.420709e-01,9.420280e-01,3.662057e-02,1.159375e-07,1.983863e+01,0.000000e+00,1.983863e+01,2.105853e+01,1.625846e+02
6.770759e+04,7.836527e-01,6.740519e+04,7.801527e-01,9.420879e-01,9.420291e-01,3.662172e-02,1.159272e-07,1.983756e+01,0.000000e+00,1.983756e+01,2.105701e+01,1.626000e+02
6.771759e+04,7.837684e-01,6.741519e+04,7.802684e-01,9.421135e-01,9.420302e-01,3.662288e-02,1.159169e-07,1.983648e+01,0.000000e+00,1.983648e+01,2.105530e+01,1.626000e+02
6.772759e+04,7.838842e-01,6.742519e+04,7.803842e-01,9.421391e-01,9.420313e-01,3.662404e-02,1.159066e-07,1.983540e+01,0.000000e+00,1.983540e+01,2.105358e+01,1.626000e+02
6.773759e+04,7.839999e-01,6.743519e+04,7.804999e-01,9.421647e-01,9.420324e-01,3.662520e-02,1.158963e-07,1.983433e+01,0.000000e+00,1.983433e+01,2.105187e+01,1.626000e+02
6.774759e+04,7.841157e-01,6.744519e+04,7.806157e-01,9.421903e-01,9.420335e-01,3.662636e-02,1.158860e-07,1.983325e+01,0.000000e+00,1.983325e+01,2.105016e+01,1.626000e+02
6.775760e+04,7.842314e-01,6.745520e+04,7.807314e-01,9.422158e-01,9.420346e-01,3.662752e-02,1.158757e-07,1.983218e+01,0.000000e+00,1.983218e+01,2.104844e+01,1.626000e+02
6.776760e+04,7.843472e-01,6.746520e+04,7.808472e-01,9.422383e-01,9.420357e-01,3.662868e-02,1.158654e-07,1.983233e+01,0.000000e+00,1.983233e+01,2.104811e+01,1.625811e+02
6.777760e+04,7.844629e-01,6.747520e+04,7.809629e-01,9.422584e-01,9.420368e-01,3.662984e-02,1.158551e-07,1.983338e+01,0.000000e+00,1.983338e+01,2.104877e+01,1.625485e+02
6.778760e+04,7.845787e-01,6.748520e+04,7.810787e-01,9.422785e-01,9.420379e-01,3.663100e-02,1.158448e-07,1.983442e+01,0.000000e+00,1.983442e+01,2.104943e+01,1.625159e+02
6.779760e+04,7.846944e-01,6.749520e+04,7.811944e-01,9.422986e-01,9.420389e-01,3.663215e-02,1.158346e-07,1.983547e+01,0.000000e+00,1.983547e+01,2.105009e+01,1.624833e+02
6.780760e+04,7.848102e-01,6.750520e+04,7.813102e-01,9.423188e-01,9.420400e-01,3.663331e-02,1.158243e-07,1.983651e+01,0.000000e+00,1.983651e+01,2.105075e+01,1.624507e+02
6.781760e+04,7.849259e-01,6.751520e+04,7.814259e-01,9.423389e-01,9.420411e-01,3.663447e-02,1.158140e-07,1.983756e+01,0.000000e+00,1.983756e+01,2.105141e+01,1.624180e+02
6.782760e+04,7.850417e-01,6.752520e+04,7.815417e-01,9.423728e-01,9.420422e-01,3.663563e-02,1.158038e-07,1.983766e+01,0.000000e+00,1.983766e+01,2.105076e+01,1.623852e+02
6.783760e+04,7.851574e-01,6.753520e+04,7.816574e-01,9.424237e-01,9.420433e-01,3.663679e-02,1.157935e-07,1.983660e+01,0.000000e+00,1.983660e+01,2.104850e+01,1.623522e+02
6.784760e+04,7.852732e-01,6.754520e+04,7.817732e-01,9.424747e-01,9.420444e-01,3.663795e-02,1.157832e-07,1.983554e+01,0.000000e+00,1.983554e+01,2.104623e+01,1.623191e+02
6.785760e+04,7.853889e-01,6.755520e+04,7.818889e-01,9.425257e-01,9.420455e-01,3.663910e-02,1.157730e-07,1.983448e+01,0.000000e+00,1.983448e+01,2.104397e+01,1.622860e+02
6.786760e+04,7.855047e-01,6.756520e+04,7.820047e-01,9.425766e-01,9.420466e-01,3.664026e-02,1.157627e-07,1.983342e+01,0.000000e+00,1.983342e+01,2.104171e+01,1.622529e+02
6.787760e+04,7.856204e-01,6.757520e+04,7.821204e-01,9.426276e-01,9.420477e-01,3.664142e-02,1.157525e-07,1.983236e+01,0.000000e+00,1.983236e+01,2.103945e+01,1.622199e+02
6.788761e+04,7.857362e-01,6.758521e+04,7.822362e-01,9.426468e-01,9.420488e-01,3.664258e-02,1.157422e-07,1.983346e+01,0.000000e+00,1.983346e+01,2.104018e+01,1.621932e+02
6.789761e+04,7.858519e-01,6.759521e+04,7.823519e-01,9.426183e-01,9.420499e-01,3.664373e-02,1.157320e-07,1.983780e+01,0.000000e+00,1.983780e+01,2.104542e+01,1.621762e+02
6.790761e+04,7.859677e-01,6.760521e+04,7.824677e-01,9.425899e-01,9.420509e-01,3.664489e-02,1.157217e-07,1.984214e+01,0.000000e+00,1.984214e+01,2.105067e+01,1.621592e+02
6.791761e+04,7.860834e-01,6.761521e+04,7.825834e-01,9.425614e-01,9.420520e-01,3.664605e-02,1.157115e-07,1.984649e+01,0.000000e+00,1.984649e+01,2.105591e+01,1.621421e+02
6.792761e+04,7.861992e-01,6.762521e+04,7.826992e-01,9.425329e-01,9.420531e-01,3.664721e-02,1.157012e-07,1.985083e+01,0.000000e+00,1.985083e+01,2.106116e+01,1.621251e+02
6.793761e+04,7.863149e-01,6.763521e+04,7.828149e-01,9.425044e-01,9.420542e-01,3.664836e-02,1.156910e-07,1.985517e+01,0.000000e+00,1.985517e+01,2.106640e+01,1.621081e+02
6.794761e+04,7.864307e-01,6.764521e+04,7.829307e-01,9.424391e-01,9.420553e-01,3.664952e-02,1.156808e-07,1.985668e+01,0.000000e+00,1.985668e+01,2.106945e+01,1.621176e+02
6.795761e+04,7.865464e-01,6.765521e+04,7.830464e-01,9.423404e-01,9.420564e-01,3.665068e-02,1.156706e-07,1.985560e+01,0.000000e+00,1.985560e+01,2.107052e+01,1.621511e+02
6.796761e+04,7.866622e-01,6.766521e+04,7.831622e-01,9.422417e-01,9.420575e-01,3.665183e-02,1.156603e-07,1.985453e+01,0.000000e+00,1.985453e+01,2.107158e+01,1.621847e+02
6.797761e+04,7.867779e-01,6.767521e+04,7.832779e-01,9.421431e-01,9.420586e-01,3.665299e-02,1.156501e-07,1.985345e+01,0.000000e+00,1.985345e+01,2.107265e+01,1.622182e+02
6.798761e+04,7.868937e-01,6.768521e+04,7.833937e-01,9.420444e-01,9.420597e-01,3.665415e-02,1.156399e-07,1.985237e+01,0.000000e+00,1.985237e+01,2.107371e+01,1.622518e+02
6.799761e+04,7.870094e-01,6.769521e+04,7.835094e-01,9.419457e-01,9.420608e-01,3.665530e-02,1.156297e-07,1.985130e+01,0.000000e+00,1.985130e+01,2.107478e+01,1.622853e+02
6.800761e+04,7.871252e-01,6.770521e+04,7.836252e-01,9.418876e-01,9.420618e-01,3.665646e-02,1.156195e-07,1.984965e+01,0.000000e+00,1.984965e+01,2.107433e+01,1.623279e+02
6.801762e+04,7.872409e-01,6.771522e+04,7.837409e-01,9.418611e-01,9.420629e-01,3.665762e-02,1.156093e-07,1.984755e+01,0.000000e+00,1.984755e+01,2.107269e+01,1.623775e+02
6.802762e+04,7.873567e-01,6.772522e+04,7.838567e-01,9.418345e-01,9.420640e-01,3.665877e-02,1.155991e-07,1.984545e+01,0.000000e+00,1.984545e+01,2.107106e+01,1.624271e+02
6.803762e+04,7.874724e-01,6.773522e+04,7.839724e-01,9.418080e-01,9.420651e-01,3.665993e-02,1.155889e-07,1.984335e+01,0.000000e+00,1.984335e+01,2.106942e+01,1.624768e+02
6.804762e+04,7.875882e-01,6.774522e+04,7.840882e-01,9.417814e-01,9.420662e-01,3.666108e-02,1.155787e-07,1.984125e+01,0.000000e+00,1.984125e+01,2.106779e+01,1.625264e+02
6.805762e+04,7.877039e-01,6.775522e+04,7.842039e-01,9.417549e-01,9.420673e-01,3.666224e-02,1.155685e-07,1.983915e+01,0.000000e+00,1.983915e+01,2.106616e+01,1.625760e+02
6.806762e+04,7.878197e-01,6.776522e+04,7.843197e-01,9.417420e-01,9.420684e-01,3.666340e-02,1.155583e-07,1.983814e+01,0.000000e+00,1.983814e+01,2.106536e+01,1.626000e+02
6.807762e+04,7.879354e-01,6.777522e+04,7.844354e-01,9.417420e-01,9.420695e-01,3.666455e-02,1.155481e-07,1.983814e+01,0.000000e+00,1.983814e+01,2.106536e+01,1.626000e+02
6.808762e+04,7.880512e-01,6.778522e+04,7.845512e-01,9.417420e-01,9.420706e-01,3.666571e-02,1.155379e-07,1.983814e+01,0.000000e+00,1.983814e+01,2.106536e+01,1.626000e+02
6.809762e+04,7.881669e-01,6.779522e+04,7.846669e-01,9.417420e-01,9.420716e-01,3.666686e-02,1.155277e-07,1.983814e+01,0.000000e+00,1.983814e+01,2.106536e+01,1.626000e+02
6.810762e+04,7.882827e-01,6.780522e+04,7.847827e-01,9.417420e-01,9.420727e-01,3.666802e-02,1.155175e-07,1.983814e+01,0.000000e+00,1.983814e+01,2.106536e+01,1.626000e+02
6.811762e+04,7.883984e-01,6.781522e+04,7.848984e-01,9.417420e-01,9.420738e-01,3.666917e-02,1.155074e-07,1.983814e+01,0.000000e+00,1.983814e+01,2.106536e+01,1.626000e+02
6.812762e+04,7.885142e-01,6.782522e+04,7.850142e-01,9.417581e-01,9.420749e-01,3.667033e-02,1.154972e-07,1.983764e+01,0.000000e+00,1.983764e+01,2.106448e+01,1.626000e+02
6.813762e+04,7.886299e-01,6.783522e+04,7.851299e-01,9.417925e-01,9.420760e-01,3.667148e-02,1.154870e-07,1.983658e+01,0.000000e+00,1.983658e+01,2.106258e+01,1.626000e+02
6.814763e+04,7.887457e-01,6.784523e+04,7.852457e-01,9.418269e-01,9.420771e-01,3.667264e-02,1.154769e-07,1.983552e+01,0.000000e+00,1.983552e+01,2.106069e+01,1.626000e+02
6.815763e+04,7.888614e-01,6.785523e+04,7.853614e-01,9.418613e-01,9.420782e-01,3.667379e-02,1.154667e-07,1.983446e+01,0.000000e+00,1.983446e+01,2.105879e+01,1.626000e+02
6.816763e+04,7.889772e-01,6.786523e+04,7.854772e-01,9.418957e-01,9.420793e-01,3.667495e-02,1.154565e-07,1.983340e+01,0.000000e+00,1.983340e+01,2.105690e+01,1.626000e+02
6.817763e+04,7.890929e-01,6.787523e+04,7.855929e-01,9.419301e-01,9.420803e-01,3.667610e-02,1.154464e-07,1.983234e+01,0.000000e+00,1.983234e+01,2.105500e+01,1.626000e+02
6.818763e+04,7.892087e-01,6.788523e+04,7.857087e-01,9.419665e-01,9.420814e-01,3.667726e-02,1.154362e-07,1.983218e+01,0.000000e+00,1.983218e+01,2.105401e+01,1.625859e+02
6.819763e+04,7.893244e-01,6.789523e+04,7.858244e-01,9.420059e-01,9.420825e-01,3.667841e-02,1.154261e-07,1.983325e+01,0.000000e+00,1.983325e+01,2.105428e+01,1.625523e+02
6.820763e+04,7.894402e-01,6.790523e+04,7.859402e-01,9.420452e-01,9.420836e-01,3.667956e-02,1.154159e-07,1.983433e+01,0.000000e+00,1.983433e+01,2.105454e+01,1.625188e+02
6.821763e+04,7.895559e-01,6.791523e+04,7.860559e-01,9.420846e-01,9.420847e-01,3.668072e-02,1.154058e-07,1.983540e+01,0.000000e+00,1.983540e+01,2.105480e+01,1.624852e+02
6.822763e+04,7.896717e-01,6.792523e+04,7.861717e-01,9.421239e-01,9.420858e-01,3.668187e-02,1.153957e-07,1.983648e+01,0.000000e+00,1.983648e+01,2.105506e+01,1.624517e+02
6.823763e+04,7.897874e-01,6.793523e+04,7.862874e-01,9.421633e-01,9.420869e-01,3.668303e-02,1.153855e-07,1.983756e+01,0.000000e+00,1.983756e+01,2.105533e+01,1.624181e+02
6.824763e+04,7.899032e-01,6.794523e+04,7.864032e-01,9.422155e-01,9.420880e-01,3.668418e-02,1.153754e-07,1.983764e+01,0.000000e+00,1.983764e+01,2.105425e+01,1.623765e+02
6.825763e+04,7.900189e-01,6.795523e+04,7.865189e-01,9.422829e-01,9.420890e-01,3.668533e-02,1.153653e-07,1.983654e+01,0.000000e+00,1.983654e+01,2.105158e+01,1.623255e+02
6.826763e+04,7.901347e-01,6.796523e+04,7.866347e-01,9.423503e-01,9.420901e-01,3.668649e-02,1.153551e-07,1.983545e+01,0.000000e+00,1.983545e+01,2.104892e+01,1.622744e+02
6.827764e+04,7.902504e-01,6.797524e+04,7.867504e-01,9.424177e-01,9.420912e-01,3.668764e-02,1.153450e-07,1.983436e+01,0.000000e+00,1.983436e+01,2.104625e+01,1.622233e+02
6.828764e+04,7.903662e-01,6.798524e+04,7.868662e-01,9.424850e-01,9.420923e-01,3.668880e-02,1.153349e-07,1.983327e+01,0.000000e+00,1.983327e+01,2.104359e+01,1.621723e+02
6.829764e+04,7.904819e-01,6.799524e+04,7.869819e-01,9.425524e-01,9.420934e-01,3.668995e-02,1.153248e-07,1.983218e+01,0.000000e+00,1.983218e+01,2.104093e+01,1.621212e+02
6.830764e+04,7.905977e-01,6.800524e+04,7.870977e-01,9.425718e-01,9.420945e-01,3.669110e-02,1.153147e-07,1.983419e+01,0.000000e+00,1.983419e+01,2.104263e+01,1.620903e+02
6.831764e+04,7.907134e-01,6.801524e+04,7.872134e-01,9.425569e-01,9.420956e-01,3.669226e-02,1.153045e-07,1.983841e+01,0.000000e+00,1.983841e+01,2.104744e+01,1.620738e+02
6.832764e+04,7.908292e-01,6.802524e+04,7.873292e-01,9.425421e-01,9.420967e-01,3.669341e-02,1.152944e-07,1.984263e+01,0.000000e+00,1.984263e+01,2.105225e+01,1.620573e+02
6.833764e+04,7.909449e-01,6.803524e+04,7.874449e-01,9.425273e-01,9.420977e-01,3.669456e-02,1.152843e-07,1.984685e+01,0.000000e+00,1.984685e+01,2.105705e+01,1.620407e+02
6.834764e+04,7.910607e-01,6.804524e+04,7.875607e-01,9.425125e-01,9.420988e-01,3.669571e-02,1.152742e-07,1.985107e+01,0.000000e+00,1.985107e+01,2.106186e+01,1.620242e+02
6.835764e+04,7.911764e-01,6.805524e+04,7.876764e-01,9.424977e-01,9.420999e-01,3.669687e-02,1.152641e-07,1.985529e+01,0.000000e+00,1.985529e+01,2.106667e+01,1.620077e+02
6.836764e+04,7.912922e-01,6.806524e+04,7.877922e-01,9.424308e-01,9.421010e-01,3.669802e-02,1.152540e-07,1.985666e+01,0.000000e+00,1.985666e+01,2.106962e+01,1.620180e+02
6.837764e+04,7.914079e-01,6.807524e+04,7.879079e-01,9.423191e-01,9.421021e-01,3.669917e-02,1.152439e-07,1.985559e+01,0.000000e+00,1.985559e+01,2.107098e+01,1.620516e+02
6.838764e+04,7.915237e-01,6.808524e+04,7.880237e-01,9.422074e-01,9.421032e-01,3.670032e-02,1.152339e-07,1.985451e+01,0.000000e+00,1.985451e+01,2.107234e+01,1.620851e+02
6.839764e+04,7.916394e-01,6.809524e+04,7.881394e-01,9.420957e-01,9.421043e-01,3.670148e-02,1.152238e-07,1.985344e+01,0.000000e+00,1.985344e+01,2.107369e+01,1.621187e+02
6.840765e+04,7.917552e-01,6.810525e+04,7.882552e-01,9.419840e-01,9.421053e-01,3.670263e-02,1.152137e-07,1.985236e+01,0.000000e+00,1.985236e+01,2.107505e+01,1.621522e+02
6.841765e+04,7.918709e-01,6.811525e+04,7.883709e-01,9.418723e-01,9.421064e-01,3.670378e-02,1.152036e-07,1.985128e+01,0.000000e+00,1.985128e+01,2.107641e+01,1.621858e+02
6.842765e+04,7.919867e-01,6.812525e+04,7.884867e-01,9.418029e-01,9.421075e-01,3.670493e-02,1.151935e-07,1.985023e+01,0.000000e+00,1.985023e+01,2.107684e+01,1.622094e+02
6.843765e+04,7.921024e-01,6.813525e+04,7.886024e-01,9.417646e-01,9.421086e-01,3.670609e-02,1.151835e-07,1.984920e+01,0.000000e+00,1.984920e+01,2.107660e+01,1.622257e+02
6.844765e+04,7.922182e-01,6.814525e+04,7.887182e-01,9.417263e-01,9.421097e-01,3.670724e-02,1.151734e-07,1.984816e+01,0.000000e+00,1.984816e+01,2.107636e+01,1.622420e+02
6.845765e+04,7.923339e-01,6.815525e+04,7.888339e-01,9.416880e-01,9.421108e-01,3.670839e-02,1.151633e-07,1.984713e+01,0.000000e+00,1.984713e+01,2.107612e+01,1.622583e+02
6.846765e+04,7.924497e-01,6.816525e+04,7.889497e-01,9.416498e-01,9.421118e-01,3.670954e-02,1.151533e-07,1.984609e+01,0.000000e+00,1.984609e+01,2.107588e+01,1.622746e+02
6.847765e+04,7.925654e-01,6.817525e+04,7.890654e-01,9.416115e-01,9.421129e-01,3.671069e-02,1.151432e-07,1.984506e+01,0.000000e+00,1.984506e+01,2.107563e+01,1.622909e+02
6.848765e+04,7.926812e-01,6.818525e+04,7.891812e-01,9.416045e-01,9.421140e-01,3.671184e-02,1.151331e-07,1.984354e+01,0.000000e+00,1.984354e+01,2.107417e+01,1.623000e+02
6.849765e+04,7.927969e-01,6.819525e+04,7.892969e-01,9.416370e-01,9.421151e-01,3.671300e-02,1.151231e-07,1.984140e+01,0.000000e+00,1.984140e+01,2.107117e+01,1.623000e+02
6.850765e+04,7.929127e-01,6.820525e+04,7.894127e-01,9.416695e-01,9.421162e-01,3.671415e-02,1.151130e-07,1.983926e+01,0.000000e+00,1.983926e+01,2.106817e+01,1.623000e+02
6.851765e+04,7.930284e-01,6.821525e+04,7.895284e-01,9.417021e-01,9.421173e-01,3.671530e-02,1.151030e-07,1.983712e+01,0.000000e+00,1.983712e+01,2.106517e+01,1.623000e+02
6.852765e+04,7.931442e-01,6.822525e+04,7.896442e-01,9.417346e-01,9.421184e-01,3.671645e-02,1.150929e-07,1.983498e+01,0.000000e+00,1.983498e+01,2.106217e+01,1.623000e+02
6.853766e+04,7.932599e-01,6.823526e+04,7.897599e-01,9.417671e-01,9.421194e-01,3.671760e-02,1.150829e-07,1.983284e+01,0.000000e+00,1.983284e+01,2.105917e+01,1.623000e+02
6.854766e+04,7.933757e-01,6.824526e+04,7.898757e-01,9.418034e-01,9.421205e-01,3.671875e-02,1.150729e-07,1.983172e+01,0.000000e+00,1.983172e+01,2.105718e+01,1.622920e+02
6.855766e+04,7.934914e-01,6.825526e+04,7.899914e-01,9.418437e-01,9.421216e-01,3.671990e-02,1.150628e-07,1.983172e+01,0.000000e+00,1.983172e+01,2.105628e+01,1.622755e+02
6.856766e+04,7.936072e-01,6.826526e+04,7.901072e-01,9.418839e-01,9.421227e-01,3.672105e-02,1.150528e-07,1.983172e+01,0.000000e+00,1.983172e+01,2.105538e+01,1.622590e+02
6.857766e+04,7.937229e-01,6.827526e+04,7.902229e-01,9.419242e-01,9.421238e-01,3.672220e-02,1.150428e-07,1.983172e+01,0.000000e+00,1.983172e+01,2.105448e+01,1.622424e+02
6.858766e+04,7.938387e-01,6.828526e+04,7.903387e-01,9.419645e-01,9.421249e-01,3.672335e-02,1.150328e-07,1.983172e+01,0.000000e+00,1.983172e+01,2.105358e+01,1.622259e+02
6.859766e+04,7.939544e-01,6.829526e+04,7.904544e-01,9.420048e-01,9.421259e-01,3.672450e-02,1.150227e-07,1.983172e+01,0.000000e+00,1.983172e+01,2.105268e+01,1.622094e+02
6.860766e+04,7.940702e-01,6.830526e+04,7.905702e-01,9.420545e-01,9.421270e-01,3.672565e-02,1.150127e-07,1.983172e+01,0.000000e+00,1.983172e+01,2.105157e+01,1.621852e+02
6.861766e+04,7.941859e-01,6.831526e+04,7.906859e-01,9.421166e-01,9.421281e-01,3.672680e-02,1.150027e-07,1.983172e+01,0.000000e+00,1.983172e+01,2.105018e+01,1.621512e+02
6.862766e+04,7.943017e-01,6.832526e+04,7.908017e-01,9.421786e-01,9.421292e-01,3.672795e-02,1.149927e-07,1.983172e+01,0.000000e+00,1.983172e+01,2.104880e+01,1.621172e+02
6.863766e+04,7.944174e-01,6.833526e+04,7.909174e-01,9.422406e-01,9.421303e-01,3.672910e-02,1.149827e-07,1.983172e+01,0.000000e+00,1.983172e+01,2.104741e+01,1.620831e+02
6.864766e+04,7.945331e-01,6.834526e+04,7.910331e-01,9.423026e-01,9.421314e-01,3.673025e-02,1.149727e-07,1.983172e+01,0.000000e+00,1.983172e+01,2.104602e+01,1.620491e+02
6.865766e+04,7.946489e-01,6.835526e+04,7.911489e-01,9.423647e-01,9.421324e-01,3.673140e-02,1.149627e-07,1.983172e+01,0.000000e+00,1.983172e+01,2.104464e+01,1.620150e+02
6.866767e+04,7.947646e-01,6.836527e+04,7.912646e-01,9.424248e-01,9.421335e-01,3.673255e-02,1.149527e-07,1.983172e+01,0.000000e+00,1.983172e+01,2.104330e+01,1.619723e+02
6.867767e+04,7.948804e-01,6.837527e+04,7.913804e-01,9.424834e-01,9.421346e-01,3.673370e-02,1.149427e-07,1.983172e+01,0.000000e+00,1.983172e+01,2.104199e+01,1.619227e+02
6.868767e+04,7.949961e-01,6.838527e+04,7.914961e-01,9.425421e-01,9.421357e-01,3.673485e-02,1.149327e-07,1.983172e+01,0.000000e+00,1.983172e+01,2.104068e+01,1.618731e+02
6.869767e+04,7.951119e-01,6.839527e+04,7.916119e-01,9.426007e-01,9.421368e-01,3.673600e-02,1.149227e-07,1.983172e+01,0.000000e+00,1.983172e+01,2.103937e+01,1.618235e+02
6.870767e+04,7.952276e-01,6.840527e+04,7.917276e-01,9.426594e-01,9.421379e-01,3.673715e-02,1.149127e-07,1.983172e+01,0.000000e+00,1.983172e+01,2.103806e+01,1.617739e+02
6.871767e+04,7.953434e-01,6.841527e+04,7.918434e-01,9.427181e-01,9.421389e-01,3.673830e-02,1.149027e-07,1.983172e+01,0.000000e+00,1.983172e+01,2.103675e+01,1.617243e+02
