Repository: brandonlampe/CS_Data

# Comments For Consolidation Test: 175_01
_Note:_ herein, the phrase "TEST-NUMBER" will imply the insertion of "175_01".  This format will
often be used when describing local directories.

Following the initial increase in pressure from zero to 19.8 MPa with the Isco Pump.
Schuler gauges did not function during this test; therefore, deformation during initial loading was

## Test Data
Raw test data is contained in: TEST-NUMBER.xlsx

Additionally, calculated values of fractional density have been calculated in TEST-NUMBER.xlsx and
exported to TEST-NUMBER.csv, where the .csv file format allows for easy cross-platform importing
and analysis.

File: UNM_WP_HY_175_01/CREEP_FIT/175_01_CREEP_OUT.csv (part 31 of 31)
Analysis by Brandon Lampe, performed on: 2016/07/04 16:03:07
Experimental results below begin at: 2015/06/20 13:56:33
Duration (sec),Duration (day),Elapsed Time (sec),Elapsed Time (day),Interpolated Fractional Density,Fit to Fractional Density,Fit to Volume Strain,Fit to Volume Strain Rate (1/sec),Confining Pressure (MPa),Pore Pressure (MPa),Terzaghi Pressure (MPa),Solid Pressure (MPa),Temperature (C))
7.108785e+04,8.227761e-01,7.078545e+04,8.192761e-01,9.421234e-01,9.423930e-01,3.700790e-02,1.126220e-07,1.983938e+01,0.000000e+00,1.983938e+01,2.105815e+01,1.621000e+02
7.109785e+04,8.228918e-01,7.079545e+04,8.193918e-01,9.421523e-01,9.423940e-01,3.700903e-02,1.126127e-07,1.983724e+01,0.000000e+00,1.983724e+01,2.105524e+01,1.621000e+02
7.110785e+04,8.230076e-01,7.080545e+04,8.195076e-01,9.421811e-01,9.423951e-01,3.701016e-02,1.126034e-07,1.983510e+01,0.000000e+00,1.983510e+01,2.105232e+01,1.621000e+02
7.111785e+04,8.231233e-01,7.081545e+04,8.196233e-01,9.422100e-01,9.423962e-01,3.701128e-02,1.125942e-07,1.983296e+01,0.000000e+00,1.983296e+01,2.104940e+01,1.621000e+02
7.112786e+04,8.232391e-01,7.082546e+04,8.197391e-01,9.422454e-01,9.423972e-01,3.701241e-02,1.125849e-07,1.983172e+01,0.000000e+00,1.983172e+01,2.104730e+01,1.620929e+02
7.113786e+04,8.233548e-01,7.083546e+04,8.198548e-01,9.422900e-01,9.423983e-01,3.701353e-02,1.125756e-07,1.983172e+01,0.000000e+00,1.983172e+01,2.104631e+01,1.620761e+02
7.114786e+04,8.234706e-01,7.084546e+04,8.199706e-01,9.423345e-01,9.423993e-01,3.701466e-02,1.125664e-07,1.983172e+01,0.000000e+00,1.983172e+01,2.104531e+01,1.620593e+02
7.115786e+04,8.235863e-01,7.085546e+04,8.200863e-01,9.423790e-01,9.424004e-01,3.701579e-02,1.125571e-07,1.983172e+01,0.000000e+00,1.983172e+01,2.104432e+01,1.620426e+02
7.116786e+04,8.237021e-01,7.086546e+04,8.202021e-01,9.424235e-01,9.424015e-01,3.701691e-02,1.125479e-07,1.983172e+01,0.000000e+00,1.983172e+01,2.104333e+01,1.620258e+02
7.117786e+04,8.238178e-01,7.087546e+04,8.203178e-01,9.424680e-01,9.424025e-01,3.701804e-02,1.125386e-07,1.983172e+01,0.000000e+00,1.983172e+01,2.104233e+01,1.620090e+02
7.118786e+04,8.239336e-01,7.088546e+04,8.204336e-01,9.425144e-01,9.424036e-01,3.701916e-02,1.125293e-07,1.983222e+01,0.000000e+00,1.983222e+01,2.104182e+01,1.619845e+02
7.119786e+04,8.240493e-01,7.089546e+04,8.205493e-01,9.425630e-01,9.424047e-01,3.702029e-02,1.125201e-07,1.983330e+01,0.000000e+00,1.983330e+01,2.104188e+01,1.619509e+02
7.120786e+04,8.241651e-01,7.090546e+04,8.206651e-01,9.426117e-01,9.424057e-01,3.702141e-02,1.125109e-07,1.983437e+01,0.000000e+00,1.983437e+01,2.104194e+01,1.619174e+02
7.121786e+04,8.242808e-01,7.091546e+04,8.207808e-01,9.426603e-01,9.424068e-01,3.702254e-02,1.125016e-07,1.983545e+01,0.000000e+00,1.983545e+01,2.104199e+01,1.618838e+02
7.122786e+04,8.243966e-01,7.092546e+04,8.208966e-01,9.427089e-01,9.424078e-01,3.702366e-02,1.124924e-07,1.983653e+01,0.000000e+00,1.983653e+01,2.104205e+01,1.618503e+02
7.123786e+04,8.245123e-01,7.093546e+04,8.210123e-01,9.427575e-01,9.424089e-01,3.702479e-02,1.124831e-07,1.983760e+01,0.000000e+00,1.983760e+01,2.104210e+01,1.618167e+02
7.124786e+04,8.246281e-01,7.094546e+04,8.211281e-01,9.427983e-01,9.424100e-01,3.702591e-02,1.124739e-07,1.983814e+01,0.000000e+00,1.983814e+01,2.104176e+01,1.617834e+02
7.125787e+04,8.247438e-01,7.095547e+04,8.212438e-01,9.428313e-01,9.424110e-01,3.702704e-02,1.124647e-07,1.983814e+01,0.000000e+00,1.983814e+01,2.104103e+01,1.617503e+02
7.126787e+04,8.248596e-01,7.096547e+04,8.213596e-01,9.428642e-01,9.424121e-01,3.702816e-02,1.124555e-07,1.983814e+01,0.000000e+00,1.983814e+01,2.104029e+01,1.617173e+02
7.127787e+04,8.249753e-01,7.097547e+04,8.214753e-01,9.428972e-01,9.424131e-01,3.702929e-02,1.124462e-07,1.983814e+01,0.000000e+00,1.983814e+01,2.103956e+01,1.616842e+02
7.128787e+04,8.250911e-01,7.098547e+04,8.215911e-01,9.429301e-01,9.424142e-01,3.703041e-02,1.124370e-07,1.983814e+01,0.000000e+00,1.983814e+01,2.103882e+01,1.616511e+02
7.129787e+04,8.252068e-01,7.099547e+04,8.217068e-01,9.429631e-01,9.424153e-01,3.703154e-02,1.124278e-07,1.983814e+01,0.000000e+00,1.983814e+01,2.103809e+01,1.616181e+02
7.130787e+04,8.253226e-01,7.100547e+04,8.218226e-01,9.429655e-01,9.424163e-01,3.703266e-02,1.124186e-07,1.983861e+01,0.000000e+00,1.983861e+01,2.103854e+01,1.616000e+02
7.131787e+04,8.254383e-01,7.101547e+04,8.219383e-01,9.429312e-01,9.424174e-01,3.703379e-02,1.124094e-07,1.983966e+01,0.000000e+00,1.983966e+01,2.104041e+01,1.616000e+02
7.132787e+04,8.255541e-01,7.102547e+04,8.220541e-01,9.428969e-01,9.424184e-01,3.703491e-02,1.124002e-07,1.984071e+01,0.000000e+00,1.984071e+01,2.104229e+01,1.616000e+02
7.133787e+04,8.256698e-01,7.103547e+04,8.221698e-01,9.428626e-01,9.424195e-01,3.703603e-02,1.123909e-07,1.984176e+01,0.000000e+00,1.984176e+01,2.104417e+01,1.616000e+02
7.134787e+04,8.257856e-01,7.104547e+04,8.222856e-01,9.428283e-01,9.424206e-01,3.703716e-02,1.123817e-07,1.984281e+01,0.000000e+00,1.984281e+01,2.104605e+01,1.616000e+02
7.135787e+04,8.259013e-01,7.105547e+04,8.224013e-01,9.427941e-01,9.424216e-01,3.703828e-02,1.123725e-07,1.984386e+01,0.000000e+00,1.984386e+01,2.104793e+01,1.616000e+02
7.136787e+04,8.260171e-01,7.106547e+04,8.225171e-01,9.427573e-01,9.424227e-01,3.703940e-02,1.123633e-07,1.984492e+01,0.000000e+00,1.984492e+01,2.104987e+01,1.616000e+02
7.137787e+04,8.261328e-01,7.107547e+04,8.226328e-01,9.427169e-01,9.424237e-01,3.704053e-02,1.123541e-07,1.984598e+01,0.000000e+00,1.984598e+01,2.105190e+01,1.616000e+02
7.138788e+04,8.262486e-01,7.108548e+04,8.227486e-01,9.426765e-01,9.424248e-01,3.704165e-02,1.123450e-07,1.984704e+01,0.000000e+00,1.984704e+01,2.105393e+01,1.616000e+02
7.139788e+04,8.263643e-01,7.109548e+04,8.228643e-01,9.426361e-01,9.424258e-01,3.704278e-02,1.123358e-07,1.984811e+01,0.000000e+00,1.984811e+01,2.105596e+01,1.616000e+02
7.140788e+04,8.264801e-01,7.110548e+04,8.229801e-01,9.425957e-01,9.424269e-01,3.704390e-02,1.123266e-07,1.984917e+01,0.000000e+00,1.984917e+01,2.105799e+01,1.616000e+02
7.141788e+04,8.265958e-01,7.111548e+04,8.230958e-01,9.425553e-01,9.424280e-01,3.704502e-02,1.123174e-07,1.985024e+01,0.000000e+00,1.985024e+01,2.106002e+01,1.616000e+02
7.142788e+04,8.267116e-01,7.112548e+04,8.232116e-01,9.425489e-01,9.424290e-01,3.704615e-02,1.123082e-07,1.984940e+01,0.000000e+00,1.984940e+01,2.105928e+01,1.615925e+02
7.143788e+04,8.268273e-01,7.113548e+04,8.233273e-01,9.425848e-01,9.424301e-01,3.704727e-02,1.122990e-07,1.984620e+01,0.000000e+00,1.984620e+01,2.105508e+01,1.615758e+02
7.144788e+04,8.269431e-01,7.114548e+04,8.234431e-01,9.426206e-01,9.424311e-01,3.704839e-02,1.122899e-07,1.984299e+01,0.000000e+00,1.984299e+01,2.105088e+01,1.615590e+02
7.145788e+04,8.270588e-01,7.115548e+04,8.235588e-01,9.426565e-01,9.424322e-01,3.704951e-02,1.122807e-07,1.983979e+01,0.000000e+00,1.983979e+01,2.104668e+01,1.615422e+02
7.146788e+04,8.271746e-01,7.116548e+04,8.236746e-01,9.426924e-01,9.424333e-01,3.705064e-02,1.122715e-07,1.983658e+01,0.000000e+00,1.983658e+01,2.104248e+01,1.615254e+02
7.147788e+04,8.272903e-01,7.117548e+04,8.237903e-01,9.427282e-01,9.424343e-01,3.705176e-02,1.122623e-07,1.983338e+01,0.000000e+00,1.983338e+01,2.103828e+01,1.615087e+02
7.148788e+04,8.274061e-01,7.118548e+04,8.239061e-01,9.427751e-01,9.424354e-01,3.705288e-02,1.122532e-07,1.983172e+01,0.000000e+00,1.983172e+01,2.103548e+01,1.614840e+02
7.149788e+04,8.275218e-01,7.119548e+04,8.240218e-01,9.428337e-01,9.424364e-01,3.705401e-02,1.122440e-07,1.983172e+01,0.000000e+00,1.983172e+01,2.103417e+01,1.614509e+02
7.150788e+04,8.276376e-01,7.120548e+04,8.241376e-01,9.428923e-01,9.424375e-01,3.705513e-02,1.122349e-07,1.983172e+01,0.000000e+00,1.983172e+01,2.103286e+01,1.614178e+02
7.151789e+04,8.277533e-01,7.121549e+04,8.242533e-01,9.429508e-01,9.424385e-01,3.705625e-02,1.122257e-07,1.983172e+01,0.000000e+00,1.983172e+01,2.103156e+01,1.613848e+02
7.152789e+04,8.278691e-01,7.122549e+04,8.243691e-01,9.430094e-01,9.424396e-01,3.705737e-02,1.122165e-07,1.983172e+01,0.000000e+00,1.983172e+01,2.103025e+01,1.613517e+02
7.153789e+04,8.279848e-01,7.123549e+04,8.244848e-01,9.430680e-01,9.424407e-01,3.705849e-02,1.122074e-07,1.983172e+01,0.000000e+00,1.983172e+01,2.102894e+01,1.613186e+02
7.154789e+04,8.281006e-01,7.124549e+04,8.246006e-01,9.431319e-01,9.424417e-01,3.705962e-02,1.121982e-07,1.983172e+01,0.000000e+00,1.983172e+01,2.102752e+01,1.612780e+02
7.155789e+04,8.282163e-01,7.125549e+04,8.247163e-01,9.432025e-01,9.424428e-01,3.706074e-02,1.121891e-07,1.983172e+01,0.000000e+00,1.983172e+01,2.102595e+01,1.612277e+02
7.156789e+04,8.283320e-01,7.126549e+04,8.248320e-01,9.432731e-01,9.424438e-01,3.706186e-02,1.121800e-07,1.983172e+01,0.000000e+00,1.983172e+01,2.102437e+01,1.611774e+02
7.157789e+04,8.284478e-01,7.127549e+04,8.249478e-01,9.433438e-01,9.424449e-01,3.706298e-02,1.121708e-07,1.983172e+01,0.000000e+00,1.983172e+01,2.102280e+01,1.611270e+02
7.158789e+04,8.285635e-01,7.128549e+04,8.250635e-01,9.434144e-01,9.424459e-01,3.706410e-02,1.121617e-07,1.983172e+01,0.000000e+00,1.983172e+01,2.102122e+01,1.610767e+02
7.159789e+04,8.286793e-01,7.129549e+04,8.251793e-01,9.434851e-01,9.424470e-01,3.706523e-02,1.121525e-07,1.983172e+01,0.000000e+00,1.983172e+01,2.101965e+01,1.610264e+02
7.160789e+04,8.287950e-01,7.130549e+04,8.252950e-01,9.435719e-01,9.424481e-01,3.706635e-02,1.121434e-07,1.983106e+01,0.000000e+00,1.983106e+01,2.101701e+01,1.609764e+02
7.161789e+04,8.289108e-01,7.131549e+04,8.254108e-01,9.436765e-01,9.424491e-01,3.706747e-02,1.121343e-07,1.982965e+01,0.000000e+00,1.982965e+01,2.101319e+01,1.609268e+02
7.162789e+04,8.290265e-01,7.132549e+04,8.255265e-01,9.437811e-01,9.424502e-01,3.706859e-02,1.121251e-07,1.982825e+01,0.000000e+00,1.982825e+01,2.100938e+01,1.608772e+02
7.163789e+04,8.291423e-01,7.133549e+04,8.256423e-01,9.438857e-01,9.424512e-01,3.706971e-02,1.121160e-07,1.982685e+01,0.000000e+00,1.982685e+01,2.100556e+01,1.608276e+02
7.164790e+04,8.292580e-01,7.134550e+04,8.257580e-01,9.439903e-01,9.424523e-01,3.707083e-02,1.121069e-07,1.982545e+01,0.000000e+00,1.982545e+01,2.100175e+01,1.607780e+02
7.165790e+04,8.293738e-01,7.135550e+04,8.258738e-01,9.440950e-01,9.424533e-01,3.707195e-02,1.120978e-07,1.982404e+01,0.000000e+00,1.982404e+01,2.099793e+01,1.607284e+02
7.166790e+04,8.294895e-01,7.136550e+04,8.259895e-01,9.442036e-01,9.424544e-01,3.707308e-02,1.120887e-07,1.982324e+01,0.000000e+00,1.982324e+01,2.099467e+01,1.606788e+02
7.167790e+04,8.296053e-01,7.137550e+04,8.261053e-01,9.443177e-01,9.424555e-01,3.707420e-02,1.120796e-07,1.982324e+01,0.000000e+00,1.982324e+01,2.099213e+01,1.606292e+02
7.168790e+04,8.297210e-01,7.138550e+04,8.262210e-01,9.444317e-01,9.424565e-01,3.707532e-02,1.120704e-07,1.982324e+01,0.000000e+00,1.982324e+01,2.098960e+01,1.605796e+02
7.169790e+04,8.298368e-01,7.139550e+04,8.263368e-01,9.445458e-01,9.424576e-01,3.707644e-02,1.120613e-07,1.982324e+01,0.000000e+00,1.982324e+01,2.098706e+01,1.605299e+02
7.170790e+04,8.299525e-01,7.140550e+04,8.264525e-01,9.446598e-01,9.424586e-01,3.707756e-02,1.120522e-07,1.982324e+01,0.000000e+00,1.982324e+01,2.098453e+01,1.604803e+02
7.171790e+04,8.300683e-01,7.141550e+04,8.265683e-01,9.447739e-01,9.424597e-01,3.707868e-02,1.120431e-07,1.982324e+01,0.000000e+00,1.982324e+01,2.098200e+01,1.604307e+02
7.172790e+04,8.301840e-01,7.142550e+04,8.266840e-01,9.448720e-01,9.424607e-01,3.707980e-02,1.120340e-07,1.982421e+01,0.000000e+00,1.982421e+01,2.098084e+01,1.603870e+02
7.173790e+04,8.302998e-01,7.143550e+04,8.267998e-01,9.449444e-01,9.424618e-01,3.708092e-02,1.120249e-07,1.982674e+01,0.000000e+00,1.982674e+01,2.098191e+01,1.603530e+02
7.174790e+04,8.304155e-01,7.144550e+04,8.269155e-01,9.450168e-01,9.424629e-01,3.708204e-02,1.120158e-07,1.982928e+01,0.000000e+00,1.982928e+01,2.098299e+01,1.603190e+02
7.175790e+04,8.305313e-01,7.145550e+04,8.270313e-01,9.450892e-01,9.424639e-01,3.708316e-02,1.120068e-07,1.983181e+01,0.000000e+00,1.983181e+01,2.098407e+01,1.602849e+02
7.176790e+04,8.306470e-01,7.146550e+04,8.271470e-01,9.451615e-01,9.424650e-01,3.708428e-02,1.119977e-07,1.983435e+01,0.000000e+00,1.983435e+01,2.098514e+01,1.602509e+02
7.177791e+04,8.307628e-01,7.147551e+04,8.272628e-01,9.452339e-01,9.424660e-01,3.708540e-02,1.119886e-07,1.983688e+01,0.000000e+00,1.983688e+01,2.098622e+01,1.602168e+02
7.178791e+04,8.308785e-01,7.148551e+04,8.273785e-01,9.452357e-01,9.424671e-01,3.708652e-02,1.119795e-07,1.983920e+01,0.000000e+00,1.983920e+01,2.098863e+01,1.602418e+02
7.179791e+04,8.309943e-01,7.149551e+04,8.274943e-01,9.451684e-01,9.424681e-01,3.708764e-02,1.119704e-07,1.984130e+01,0.000000e+00,1.984130e+01,2.099234e+01,1.603245e+02
7.180791e+04,8.311100e-01,7.150551e+04,8.276100e-01,9.451011e-01,9.424692e-01,3.708876e-02,1.119613e-07,1.984340e+01,0.000000e+00,1.984340e+01,2.099606e+01,1.604072e+02
7.181791e+04,8.312258e-01,7.151551e+04,8.277258e-01,9.450339e-01,9.424702e-01,3.708988e-02,1.119523e-07,1.984549e+01,0.000000e+00,1.984549e+01,2.099977e+01,1.604899e+02
7.182791e+04,8.313415e-01,7.152551e+04,8.278415e-01,9.449666e-01,9.424713e-01,3.709100e-02,1.119432e-07,1.984759e+01,0.000000e+00,1.984759e+01,2.100349e+01,1.605725e+02
7.183791e+04,8.314573e-01,7.153551e+04,8.279573e-01,9.448993e-01,9.424723e-01,3.709212e-02,1.119341e-07,1.984969e+01,0.000000e+00,1.984969e+01,2.100720e+01,1.606552e+02
7.184791e+04,8.315730e-01,7.154551e+04,8.280730e-01,9.448165e-01,9.424734e-01,3.709324e-02,1.119251e-07,1.985034e+01,0.000000e+00,1.985034e+01,2.100973e+01,1.607384e+02
7.185791e+04,8.316888e-01,7.155551e+04,8.281888e-01,9.447154e-01,9.424745e-01,3.709436e-02,1.119160e-07,1.984928e+01,0.000000e+00,1.984928e+01,2.101085e+01,1.608223e+02
7.186791e+04,8.318045e-01,7.156551e+04,8.283045e-01,9.446143e-01,9.424755e-01,3.709548e-02,1.119069e-07,1.984821e+01,0.000000e+00,1.984821e+01,2.101197e+01,1.609062e+02
7.187791e+04,8.319203e-01,7.157551e+04,8.284203e-01,9.445132e-01,9.424766e-01,3.709660e-02,1.118979e-07,1.984715e+01,0.000000e+00,1.984715e+01,2.101310e+01,1.609901e+02
7.188791e+04,8.320360e-01,7.158551e+04,8.285360e-01,9.444120e-01,9.424776e-01,3.709771e-02,1.118888e-07,1.984608e+01,0.000000e+00,1.984608e+01,2.101422e+01,1.610739e+02
7.189791e+04,8.321518e-01,7.159551e+04,8.286518e-01,9.443109e-01,9.424787e-01,3.709883e-02,1.118798e-07,1.984502e+01,0.000000e+00,1.984502e+01,2.101534e+01,1.611578e+02
7.190792e+04,8.322675e-01,7.160552e+04,8.287675e-01,9.442326e-01,9.424797e-01,3.709995e-02,1.118707e-07,1.984448e+01,0.000000e+00,1.984448e+01,2.101652e+01,1.612247e+02
7.191792e+04,8.323833e-01,7.161552e+04,8.288833e-01,9.441774e-01,9.424808e-01,3.710107e-02,1.118617e-07,1.984448e+01,0.000000e+00,1.984448e+01,2.101775e+01,1.612743e+02
7.192792e+04,8.324990e-01,7.162552e+04,8.289990e-01,9.441222e-01,9.424818e-01,3.710219e-02,1.118526e-07,1.984448e+01,0.000000e+00,1.984448e+01,2.101898e+01,1.613239e+02
7.193792e+04,8.326148e-01,7.163552e+04,8.291148e-01,9.440671e-01,9.424829e-01,3.710331e-02,1.118436e-07,1.984448e+01,0.000000e+00,1.984448e+01,2.102020e+01,1.613735e+02
7.194792e+04,8.327305e-01,7.164552e+04,8.292305e-01,9.440119e-01,9.424839e-01,3.710443e-02,1.118346e-07,1.984448e+01,0.000000e+00,1.984448e+01,2.102143e+01,1.614231e+02
7.195792e+04,8.328463e-01,7.165552e+04,8.293463e-01,9.439567e-01,9.424850e-01,3.710555e-02,1.118255e-07,1.984448e+01,0.000000e+00,1.984448e+01,2.102266e+01,1.614727e+02
7.196792e+04,8.329620e-01,7.166552e+04,8.294620e-01,9.439149e-01,9.424861e-01,3.710666e-02,1.118165e-07,1.984495e+01,0.000000e+00,1.984495e+01,2.102409e+01,1.615074e+02
7.197792e+04,8.330778e-01,7.167552e+04,8.295778e-01,9.438897e-01,9.424871e-01,3.710778e-02,1.118075e-07,1.984600e+01,0.000000e+00,1.984600e+01,2.102577e+01,1.615240e+02
7.198792e+04,8.331935e-01,7.168552e+04,8.296935e-01,9.438644e-01,9.424882e-01,3.710890e-02,1.117984e-07,1.984705e+01,0.000000e+00,1.984705e+01,2.102744e+01,1.615405e+02
7.199792e+04,8.333093e-01,7.169552e+04,8.298093e-01,9.438392e-01,9.424892e-01,3.711002e-02,1.117894e-07,1.984810e+01,0.000000e+00,1.984810e+01,2.102911e+01,1.615570e+02
7.200792e+04,8.334250e-01,7.170552e+04,8.299250e-01,9.438139e-01,9.424903e-01,3.711114e-02,1.117804e-07,1.984915e+01,0.000000e+00,1.984915e+01,2.103079e+01,1.615736e+02
7.201792e+04,8.335408e-01,7.171552e+04,8.300408e-01,9.437887e-01,9.424913e-01,3.711225e-02,1.117714e-07,1.985020e+01,0.000000e+00,1.985020e+01,2.103246e+01,1.615901e+02
7.202792e+04,8.336565e-01,7.172552e+04,8.301565e-01,9.437740e-01,9.424924e-01,3.711337e-02,1.117623e-07,1.984998e+01,0.000000e+00,1.984998e+01,2.103256e+01,1.615934e+02
7.203793e+04,8.337723e-01,7.173553e+04,8.302723e-01,9.437750e-01,9.424934e-01,3.711449e-02,1.117533e-07,1.984789e+01,0.000000e+00,1.984789e+01,2.103032e+01,1.615768e+02
7.204793e+04,8.338880e-01,7.174553e+04,8.303880e-01,9.437760e-01,9.424945e-01,3.711561e-02,1.117443e-07,1.984579e+01,0.000000e+00,1.984579e+01,2.102807e+01,1.615603e+02
7.205793e+04,8.340038e-01,7.175553e+04,8.305038e-01,9.437770e-01,9.424955e-01,3.711672e-02,1.117353e-07,1.984369e+01,0.000000e+00,1.984369e+01,2.102582e+01,1.615437e+02
7.206793e+04,8.341195e-01,7.176553e+04,8.306195e-01,9.437781e-01,9.424966e-01,3.711784e-02,1.117263e-07,1.984159e+01,0.000000e+00,1.984159e+01,2.102358e+01,1.615272e+02
7.207793e+04,8.342353e-01,7.177553e+04,8.307353e-01,9.437791e-01,9.424976e-01,3.711896e-02,1.117173e-07,1.983949e+01,0.000000e+00,1.983949e+01,2.102133e+01,1.615107e+02
7.208793e+04,8.343510e-01,7.178553e+04,8.308510e-01,9.437696e-01,9.424987e-01,3.712008e-02,1.117083e-07,1.983967e+01,0.000000e+00,1.983967e+01,2.102173e+01,1.615000e+02
7.209793e+04,8.344668e-01,7.179553e+04,8.309668e-01,9.437411e-01,9.424998e-01,3.712119e-02,1.116993e-07,1.984401e+01,0.000000e+00,1.984401e+01,2.102696e+01,1.615000e+02
7.210793e+04,8.345825e-01,7.180553e+04,8.310825e-01,9.437126e-01,9.425008e-01,3.712231e-02,1.116903e-07,1.984834e+01,0.000000e+00,1.984834e+01,2.103218e+01,1.615000e+02
7.211793e+04,8.346983e-01,7.181553e+04,8.311983e-01,9.436841e-01,9.425019e-01,3.712343e-02,1.116813e-07,1.985267e+01,0.000000e+00,1.985267e+01,2.103741e+01,1.615000e+02
7.212793e+04,8.348140e-01,7.182553e+04,8.313140e-01,9.436556e-01,9.425029e-01,3.712454e-02,1.116723e-07,1.985700e+01,0.000000e+00,1.985700e+01,2.104263e+01,1.615000e+02
7.213793e+04,8.349298e-01,7.183553e+04,8.314298e-01,9.436271e-01,9.425040e-01,3.712566e-02,1.116633e-07,1.986133e+01,0.000000e+00,1.986133e+01,2.104786e+01,1.615000e+02
7.214793e+04,8.350455e-01,7.184553e+04,8.315455e-01,9.435721e-01,9.425050e-01,3.712678e-02,1.116544e-07,1.986207e+01,0.000000e+00,1.986207e+01,2.104987e+01,1.615238e+02
7.215793e+04,8.351613e-01,7.185553e+04,8.316613e-01,9.434884e-01,9.425061e-01,3.712789e-02,1.116454e-07,1.985891e+01,0.000000e+00,1.985891e+01,2.104839e+01,1.615734e+02
7.216794e+04,8.352770e-01,7.186554e+04,8.317770e-01,9.434046e-01,9.425071e-01,3.712901e-02,1.116364e-07,1.985575e+01,0.000000e+00,1.985575e+01,2.104691e+01,1.616230e+02
7.217794e+04,8.353928e-01,7.187554e+04,8.318928e-01,9.433209e-01,9.425082e-01,3.713013e-02,1.116274e-07,1.985259e+01,0.000000e+00,1.985259e+01,2.104543e+01,1.616726e+02
7.218794e+04,8.355085e-01,7.188554e+04,8.320085e-01,9.432372e-01,9.425092e-01,3.713124e-02,1.116184e-07,1.984944e+01,0.000000e+00,1.984944e+01,2.104395e+01,1.617222e+02
7.219794e+04,8.356243e-01,7.189554e+04,8.321243e-01,9.431534e-01,9.425103e-01,3.713236e-02,1.116095e-07,1.984628e+01,0.000000e+00,1.984628e+01,2.104247e+01,1.617718e+02
7.220794e+04,8.357400e-01,7.190554e+04,8.322400e-01,9.430994e-01,9.425113e-01,3.713348e-02,1.116005e-07,1.984448e+01,0.000000e+00,1.984448e+01,2.104177e+01,1.618145e+02
7.221794e+04,8.358558e-01,7.191554e+04,8.323558e-01,9.430846e-01,9.425124e-01,3.713459e-02,1.115915e-07,1.984448e+01,0.000000e+00,1.984448e+01,2.104210e+01,1.618481e+02
7.222794e+04,8.359715e-01,7.192554e+04,8.324715e-01,9.430697e-01,9.425134e-01,3.713571e-02,1.115826e-07,1.984448e+01,0.000000e+00,1.984448e+01,2.104243e+01,1.618816e+02
7.223794e+04,8.360873e-01,7.193554e+04,8.325873e-01,9.430548e-01,9.425145e-01,3.713682e-02,1.115736e-07,1.984448e+01,0.000000e+00,1.984448e+01,2.104277e+01,1.619152e+02
7.224794e+04,8.362030e-01,7.194554e+04,8.327030e-01,9.430400e-01,9.425155e-01,3.713794e-02,1.115647e-07,1.984448e+01,0.000000e+00,1.984448e+01,2.104310e+01,1.619487e+02
7.225794e+04,8.363188e-01,7.195554e+04,8.328188e-01,9.430251e-01,9.425166e-01,3.713905e-02,1.115557e-07,1.984448e+01,0.000000e+00,1.984448e+01,2.104343e+01,1.619823e+02
7.226794e+04,8.364345e-01,7.196554e+04,8.329345e-01,9.430206e-01,9.425176e-01,3.714017e-02,1.115468e-07,1.984398e+01,0.000000e+00,1.984398e+01,2.104300e+01,1.620000e+02
7.227794e+04,8.365503e-01,7.197554e+04,8.330503e-01,9.430275e-01,9.425187e-01,3.714129e-02,1.115378e-07,1.984292e+01,0.000000e+00,1.984292e+01,2.104172e+01,1.620000e+02
7.228794e+04,8.366660e-01,7.198554e+04,8.331660e-01,9.430345e-01,9.425197e-01,3.714240e-02,1.115289e-07,1.984185e+01,0.000000e+00,1.984185e+01,2.104043e+01,1.620000e+02
7.229795e+04,8.367818e-01,7.199555e+04,8.332818e-01,9.430415e-01,9.425208e-01,3.714352e-02,1.115199e-07,1.984079e+01,0.000000e+00,1.984079e+01,2.103915e+01,1.620000e+02
7.230795e+04,8.368975e-01,7.200555e+04,8.333975e-01,9.430485e-01,9.425218e-01,3.714463e-02,1.115110e-07,1.983972e+01,0.000000e+00,1.983972e+01,2.103786e+01,1.620000e+02
7.231795e+04,8.370133e-01,7.201555e+04,8.335133e-01,9.430555e-01,9.425229e-01,3.714575e-02,1.115020e-07,1.983866e+01,0.000000e+00,1.983866e+01,2.103658e+01,1.620000e+02
7.232795e+04,8.371290e-01,7.202555e+04,8.336290e-01,9.430790e-01,9.425239e-01,3.714686e-02,1.114931e-07,1.983760e+01,0.000000e+00,1.983760e+01,2.103493e+01,1.619917e+02
7.233795e+04,8.372448e-01,7.203555e+04,8.337448e-01,9.431184e-01,9.425250e-01,3.714798e-02,1.114842e-07,1.983656e+01,0.000000e+00,1.983656e+01,2.103295e+01,1.619754e+02
7.234795e+04,8.373605e-01,7.204555e+04,8.338605e-01,9.431577e-01,9.425260e-01,3.714909e-02,1.114752e-07,1.983551e+01,0.000000e+00,1.983551e+01,2.103096e+01,1.619591e+02
7.235795e+04,8.374763e-01,7.205555e+04,8.339763e-01,9.431971e-01,9.425271e-01,3.715021e-02,1.114663e-07,1.983447e+01,0.000000e+00,1.983447e+01,2.102897e+01,1.619428e+02
7.236795e+04,8.375920e-01,7.206555e+04,8.340920e-01,9.432365e-01,9.425281e-01,3.715132e-02,1.114574e-07,1.983342e+01,0.000000e+00,1.983342e+01,2.102699e+01,1.619265e+02
7.237795e+04,8.377078e-01,7.207555e+04,8.342078e-01,9.432759e-01,9.425292e-01,3.715244e-02,1.114485e-07,1.983238e+01,0.000000e+00,1.983238e+01,2.102500e+01,1.619102e+02
7.238795e+04,8.378235e-01,7.208555e+04,8.343235e-01,9.433201e-01,9.425302e-01,3.715355e-02,1.114395e-07,1.983213e+01,0.000000e+00,1.983213e+01,2.102375e+01,1.618874e+02
7.239795e+04,8.379393e-01,7.209555e+04,8.344393e-01,9.433726e-01,9.425313e-01,3.715467e-02,1.114306e-07,1.983320e+01,0.000000e+00,1.983320e+01,2.102372e+01,1.618538e+02
7.240795e+04,8.380550e-01,7.210555e+04,8.345550e-01,9.434250e-01,9.425323e-01,3.715578e-02,1.114217e-07,1.983428e+01,0.000000e+00,1.983428e+01,2.102370e+01,1.618203e+02
7.241795e+04,8.381708e-01,7.211555e+04,8.346708e-01,9.434775e-01,9.425334e-01,3.715689e-02,1.114128e-07,1.983536e+01,0.000000e+00,1.983536e+01,2.102367e+01,1.617867e+02
7.242796e+04,8.382865e-01,7.212556e+04,8.347865e-01,9.435299e-01,9.425344e-01,3.715801e-02,1.114039e-07,1.983643e+01,0.000000e+00,1.983643e+01,2.102364e+01,1.617532e+02
7.243796e+04,8.384023e-01,7.213556e+04,8.349023e-01,9.435823e-01,9.425355e-01,3.715912e-02,1.113950e-07,1.983751e+01,0.000000e+00,1.983751e+01,2.102361e+01,1.617196e+02
7.244796e+04,8.385180e-01,7.214556e+04,8.350180e-01,9.436057e-01,9.425365e-01,3.716024e-02,1.113861e-07,1.983902e+01,0.000000e+00,1.983902e+01,2.102469e+01,1.616930e+02
7.245796e+04,8.386338e-01,7.215556e+04,8.351338e-01,9.435880e-01,9.425376e-01,3.716135e-02,1.113772e-07,1.984115e+01,0.000000e+00,1.984115e+01,2.102735e+01,1.616763e+02
7.246796e+04,8.387495e-01,7.216556e+04,8.352495e-01,9.435702e-01,9.425386e-01,3.716246e-02,1.113683e-07,1.984328e+01,0.000000e+00,1.984328e+01,2.103000e+01,1.616595e+02
7.247796e+04,8.388653e-01,7.217556e+04,8.353653e-01,9.435525e-01,9.425397e-01,3.716358e-02,1.113594e-07,1.984541e+01,0.000000e+00,1.984541e+01,2.103265e+01,1.616427e+02
7.248796e+04,8.389810e-01,7.218556e+04,8.354810e-01,9.435348e-01,9.425407e-01,3.716469e-02,1.113505e-07,1.984754e+01,0.000000e+00,1.984754e+01,2.103530e+01,1.616259e+02
7.249796e+04,8.390968e-01,7.219556e+04,8.355968e-01,9.435171e-01,9.425418e-01,3.716580e-02,1.113416e-07,1.984966e+01,0.000000e+00,1.984966e+01,2.103795e+01,1.616092e+02
7.250796e+04,8.392125e-01,7.220556e+04,8.357125e-01,9.434768e-01,9.425428e-01,3.716692e-02,1.113327e-07,1.985034e+01,0.000000e+00,1.985034e+01,2.103957e+01,1.616076e+02
7.251796e+04,8.393283e-01,7.221556e+04,8.358283e-01,9.434095e-01,9.425439e-01,3.716803e-02,1.113238e-07,1.984928e+01,0.000000e+00,1.984928e+01,2.103994e+01,1.616244e+02
7.252796e+04,8.394440e-01,7.222556e+04,8.359440e-01,9.433421e-01,9.425449e-01,3.716914e-02,1.113150e-07,1.984822e+01,0.000000e+00,1.984822e+01,2.104032e+01,1.616412e+02
7.253796e+04,8.395598e-01,7.223556e+04,8.360598e-01,9.432748e-01,9.425460e-01,3.717026e-02,1.113061e-07,1.984715e+01,0.000000e+00,1.984715e+01,2.104069e+01,1.616579e+02
7.254796e+04,8.396755e-01,7.224556e+04,8.361755e-01,9.432074e-01,9.425470e-01,3.717137e-02,1.112972e-07,1.984609e+01,0.000000e+00,1.984609e+01,2.104106e+01,1.616747e+02
7.255797e+04,8.397913e-01,7.225557e+04,8.362913e-01,9.431400e-01,9.425481e-01,3.717248e-02,1.112883e-07,1.984502e+01,0.000000e+00,1.984502e+01,2.104144e+01,1.616915e+02
7.256797e+04,8.399070e-01,7.226557e+04,8.364070e-01,9.430851e-01,9.425491e-01,3.717360e-02,1.112795e-07,1.984448e+01,0.000000e+00,1.984448e+01,2.104209e+01,1.617081e+02
7.257797e+04,8.400228e-01,7.227557e+04,8.365228e-01,9.430429e-01,9.425502e-01,3.717471e-02,1.112706e-07,1.984448e+01,0.000000e+00,1.984448e+01,2.104303e+01,1.617247e+02
7.258797e+04,8.401385e-01,7.228557e+04,8.366385e-01,9.430007e-01,9.425512e-01,3.717582e-02,1.112617e-07,1.984448e+01,0.000000e+00,1.984448e+01,2.104397e+01,1.617412e+02
7.259797e+04,8.402543e-01,7.229557e+04,8.367543e-01,9.429586e-01,9.425523e-01,3.717694e-02,1.112529e-07,1.984448e+01,0.000000e+00,1.984448e+01,2.104491e+01,1.617578e+02
7.260797e+04,8.403700e-01,7.230557e+04,8.368700e-01,9.429164e-01,9.425533e-01,3.717805e-02,1.112440e-07,1.984448e+01,0.000000e+00,1.984448e+01,2.104586e+01,1.617743e+02
7.261797e+04,8.404858e-01,7.231557e+04,8.369858e-01,9.428742e-01,9.425544e-01,3.717916e-02,1.112351e-07,1.984448e+01,0.000000e+00,1.984448e+01,2.104680e+01,1.617908e+02
7.262797e+04,8.406015e-01,7.232557e+04,8.371015e-01,9.428604e-01,9.425554e-01,3.718027e-02,1.112263e-07,1.984402e+01,0.000000e+00,1.984402e+01,2.104661e+01,1.617926e+02
7.263797e+04,8.407173e-01,7.233557e+04,8.372173e-01,9.428819e-01,9.425565e-01,3.718138e-02,1.112174e-07,1.984297e+01,0.000000e+00,1.984297e+01,2.104502e+01,1.617761e+02
7.264797e+04,8.408330e-01,7.234557e+04,8.373330e-01,9.429035e-01,9.425575e-01,3.718250e-02,1.112086e-07,1.984192e+01,0.000000e+00,1.984192e+01,2.104342e+01,1.617596e+02
7.265797e+04,8.409488e-01,7.235557e+04,8.374488e-01,9.429250e-01,9.425586e-01,3.718361e-02,1.111997e-07,1.984087e+01,0.000000e+00,1.984087e+01,2.104183e+01,1.617430e+02
7.266797e+04,8.410645e-01,7.236557e+04,8.375645e-01,9.429465e-01,9.425596e-01,3.718472e-02,1.111909e-07,1.983982e+01,0.000000e+00,1.983982e+01,2.104024e+01,1.617265e+02
7.267797e+04,8.411803e-01,7.237557e+04,8.376803e-01,9.429681e-01,9.425607e-01,3.718583e-02,1.111820e-07,1.983877e+01,0.000000e+00,1.983877e+01,2.103864e+01,1.617100e+02
7.268798e+04,8.412960e-01,7.238558e+04,8.377960e-01,9.430043e-01,9.425617e-01,3.718695e-02,1.111732e-07,1.983814e+01,0.000000e+00,1.983814e+01,2.103716e+01,1.616934e+02
7.269798e+04,8.414118e-01,7.239558e+04,8.379118e-01,9.430630e-01,9.425628e-01,3.718806e-02,1.111644e-07,1.983814e+01,0.000000e+00,1.983814e+01,2.103586e+01,1.616769e+02
7.270798e+04,8.415275e-01,7.240558e+04,8.380275e-01,9.431216e-01,9.425638e-01,3.718917e-02,1.111555e-07,1.983814e+01,0.000000e+00,1.983814e+01,2.103455e+01,1.616604e+02
7.271798e+04,8.416433e-01,7.241558e+04,8.381433e-01,9.431802e-01,9.425649e-01,3.719028e-02,1.111467e-07,1.983814e+01,0.000000e+00,1.983814e+01,2.103324e+01,1.616438e+02
7.272798e+04,8.417590e-01,7.242558e+04,8.382590e-01,9.432388e-01,9.425659e-01,3.719139e-02,1.111379e-07,1.983814e+01,0.000000e+00,1.983814e+01,2.103194e+01,1.616273e+02
7.273798e+04,8.418748e-01,7.243558e+04,8.383748e-01,9.432974e-01,9.425670e-01,3.719250e-02,1.111290e-07,1.983814e+01,0.000000e+00,1.983814e+01,2.103063e+01,1.616107e+02
7.274798e+04,8.419905e-01,7.244558e+04,8.384905e-01,9.433530e-01,9.425680e-01,3.719361e-02,1.111202e-07,1.983776e+01,0.000000e+00,1.983776e+01,2.102899e+01,1.615883e+02
7.275798e+04,8.421063e-01,7.245558e+04,8.386063e-01,9.434029e-01,9.425691e-01,3.719473e-02,1.111114e-07,1.983669e+01,0.000000e+00,1.983669e+01,2.102674e+01,1.615547e+02
7.276798e+04,8.422220e-01,7.246558e+04,8.387220e-01,9.434528e-01,9.425701e-01,3.719584e-02,1.111026e-07,1.983561e+01,0.000000e+00,1.983561e+01,2.102449e+01,1.615212e+02
7.277798e+04,8.423378e-01,7.247558e+04,8.388378e-01,9.435027e-01,9.425712e-01,3.719695e-02,1.110938e-07,1.983453e+01,0.000000e+00,1.983453e+01,2.102223e+01,1.614876e+02
7.278798e+04,8.424535e-01,7.248558e+04,8.389535e-01,9.435526e-01,9.425722e-01,3.719806e-02,1.110850e-07,1.983346e+01,0.000000e+00,1.983346e+01,2.101998e+01,1.614541e+02
7.279798e+04,8.425693e-01,7.249558e+04,8.390693e-01,9.436025e-01,9.425732e-01,3.719917e-02,1.110761e-07,1.983238e+01,0.000000e+00,1.983238e+01,2.101773e+01,1.614205e+02
7.280798e+04,8.426850e-01,7.250558e+04,8.391850e-01,9.436191e-01,9.425743e-01,3.720028e-02,1.110673e-07,1.983383e+01,0.000000e+00,1.983383e+01,2.101890e+01,1.614000e+02
7.281799e+04,8.428008e-01,7.251559e+04,8.393008e-01,9.435835e-01,9.425753e-01,3.720139e-02,1.110585e-07,1.983926e+01,0.000000e+00,1.983926e+01,2.102544e+01,1.614000e+02
7.282799e+04,8.429165e-01,7.252559e+04,8.394165e-01,9.435478e-01,9.425764e-01,3.720250e-02,1.110497e-07,1.984468e+01,0.000000e+00,1.984468e+01,2.103198e+01,1.614000e+02
7.283799e+04,8.430323e-01,7.253559e+04,8.395323e-01,9.435121e-01,9.425774e-01,3.720361e-02,1.110409e-07,1.985010e+01,0.000000e+00,1.985010e+01,2.103853e+01,1.614000e+02
7.284799e+04,8.431480e-01,7.254559e+04,8.396480e-01,9.434764e-01,9.425785e-01,3.720472e-02,1.110321e-07,1.985553e+01,0.000000e+00,1.985553e+01,2.104507e+01,1.614000e+02
7.285799e+04,8.432638e-01,7.255559e+04,8.397638e-01,9.434408e-01,9.425795e-01,3.720583e-02,1.110233e-07,1.986095e+01,0.000000e+00,1.986095e+01,2.105161e+01,1.614000e+02
7.286799e+04,8.433795e-01,7.256559e+04,8.398795e-01,9.434195e-01,9.425806e-01,3.720694e-02,1.110145e-07,1.986305e+01,0.000000e+00,1.986305e+01,2.105431e+01,1.614085e+02
7.287799e+04,8.434953e-01,7.257559e+04,8.399953e-01,9.434117e-01,9.425816e-01,3.720805e-02,1.110058e-07,1.986200e+01,0.000000e+00,1.986200e+01,2.105337e+01,1.614250e+02
7.288799e+04,8.436110e-01,7.258559e+04,8.401110e-01,9.434039e-01,9.425827e-01,3.720916e-02,1.109970e-07,1.986095e+01,0.000000e+00,1.986095e+01,2.105243e+01,1.614416e+02
7.289799e+04,8.437268e-01,7.259559e+04,8.402268e-01,9.433962e-01,9.425837e-01,3.721027e-02,1.109882e-07,1.985990e+01,0.000000e+00,1.985990e+01,2.105149e+01,1.614581e+02
7.290799e+04,8.438425e-01,7.260559e+04,8.403425e-01,9.433884e-01,9.425848e-01,3.721138e-02,1.109794e-07,1.985885e+01,0.000000e+00,1.985885e+01,2.105056e+01,1.614746e+02
7.291799e+04,8.439583e-01,7.261559e+04,8.404583e-01,9.433807e-01,9.425858e-01,3.721249e-02,1.109706e-07,1.985780e+01,0.000000e+00,1.985780e+01,2.104962e+01,1.614912e+02
7.292799e+04,8.440740e-01,7.262559e+04,8.405740e-01,9.433798e-01,9.425869e-01,3.721360e-02,1.109618e-07,1.985675e+01,0.000000e+00,1.985675e+01,2.104852e+01,1.614846e+02
7.293799e+04,8.441898e-01,7.263559e+04,8.406898e-01,9.433868e-01,9.425879e-01,3.721471e-02,1.109531e-07,1.985569e+01,0.000000e+00,1.985569e+01,2.104724e+01,1.614515e+02
7.294800e+04,8.443055e-01,7.264560e+04,8.408055e-01,9.433937e-01,9.425889e-01,3.721582e-02,1.109443e-07,1.985463e+01,0.000000e+00,1.985463e+01,2.104596e+01,1.614184e+02
7.295800e+04,8.444213e-01,7.265560e+04,8.409213e-01,9.434007e-01,9.425900e-01,3.721693e-02,1.109355e-07,1.985356e+01,0.000000e+00,1.985356e+01,2.104468e+01,1.613854e+02
7.296800e+04,8.445370e-01,7.266560e+04,8.410370e-01,9.434077e-01,9.425910e-01,3.721804e-02,1.109268e-07,1.985250e+01,0.000000e+00,1.985250e+01,2.104340e+01,1.613523e+02
7.297800e+04,8.446528e-01,7.267560e+04,8.411528e-01,9.434147e-01,9.425921e-01,3.721915e-02,1.109180e-07,1.985144e+01,0.000000e+00,1.985144e+01,2.104212e+01,1.613192e+02
7.298800e+04,8.447685e-01,7.268560e+04,8.412685e-01,9.434216e-01,9.425931e-01,3.722026e-02,1.109092e-07,1.985039e+01,0.000000e+00,1.985039e+01,2.104084e+01,1.612931e+02
7.299800e+04,8.448843e-01,7.269560e+04,8.413843e-01,9.434285e-01,9.425942e-01,3.722137e-02,1.109005e-07,1.984934e+01,0.000000e+00,1.984934e+01,2.103958e+01,1.612765e+02
7.300800e+04,8.450000e-01,7.270560e+04,8.415000e-01,9.434354e-01,9.425952e-01,3.722248e-02,1.108961e-07,1.984829e+01,0.000000e+00,1.984829e+01,2.103831e+01,1.612600e+02
