Repository: brandonlampe/CS_Data

# Repository for Crushed Salt Data
**Grant No: 456417**

This is a work in progress!

## Repository Content

### Directory Names
A uniform namining structure still in progress, but in general directories are named according to the following:
 - Names contain no spaces, a single underscore "_" will be used as a file name seperator.
 - Files are for the Crushed Salt Project (CSP); therefore, the first three charaters of each file are "CSP".
 - Folders are organized by which frame the test was performed on i.e., A2 or A3.
 - The fifth and sixth charaters of each file name will therefore be "A" followed by the frame number.
 - Files are chronologically labeled in order of tests performed on a specific frame.That is to say numbering is frame specific (e.g., 01, 02,...,nn tests performed on a specific frame)Therefore the final two characters will be the test number.

### Crushed Salt Testing
The bulk of current repo contents are tests on crushed salt performed at Sandia National Laboratory in Albuquerque, NM.  Future contents of this repository include:
 - Photographs of crushed salt samples (pre and post testing)
 - Permeability test results
 - Thermalconductivity test results
 - Porosity test results

# Comments For Consolidation Test: 175_01
_Note:_ herein, the phrase "TEST-NUMBER" will imply the insertion of "175_01".  This format will
often be used when describing local directories.

Following the initial increase in pressure from zero to 19.8 MPa with the Isco Pump.
Schuler gauges did not function during this test; therefore, deformation during initial loading was
calculated based on an approximated fluid compressibility and metered fluid out of the Isco pump.
The initial fractional density (after completing the preconsolidation) was obtained from
"dunk tank" values.

## Test Data
Raw test data is contained in: TEST-NUMBER.xlsx

Additionally, calculated values of fractional density have been calculated in TEST-NUMBER.xlsx and
exported to TEST-NUMBER.csv, where the .csv file format allows for easy cross-platform importing
and analysis.

## Temperature Adjustment
No adjustment for temperature was made during this test

## Fit Types
To allow for the calculation of derivatives from test data, analytical expressions were fit to the
test data.  Unique analytical expressions were fit to the loading, creep, and unloading portions of
the consolidation test.

### Loading
- An analytical expression was fit to the calculated fractional density with respect to confining
pressure.
- A summary of the fit to the loading stage has been in the LOADING_FIT directory, with the file
name: TEST-NUMBER_ LOAD_FITREPORT.csv
- All data of the fit to the loading stage has been in the LOADING_FIT directory, with the file
name: TEST-NUMBER_ LOAD_OUT.csv

### Creep
- A summary of the fit to the creep stage has been in the CREEP_FIT directory, with the file
name: TEST-NUMBER_ CREEP_FITREPORT.csv
- All data of the fit to the creep (constant pressure) stage has been in the CREEP_FIT directory,
with the file name: TEST-NUMBER_ CREEP_OUT.csv

### Unloading
- No unloading data was obtained during this test

## Final Results
- The final fit results, which include the fractional density and strain rate calculations, are
contained in the directory labeled FINAL.  Test results stored in this directory have been developed
such that they may be used to make plotting the data convienent, as the files only contain a couple
thousand measurements.  __Note:__ files ending with _.npy_ are binary Numpy arrays of the data.
- These results have been seperated into the following categories:
    + LOAD
    + CREEP
    + UNLOAD
    + COMB
- The files ending with LOAD, CREEP, and UNLOAD contain the data for the respetive part of the test.
- The files ending with COMB contain the combined data of all tests parts.

File: UNM_WP_HY_175_01/FINAL/175_01_CREEP.csv (part 1 of 5)
Analysis by Brandon Lampe, performed on: 2016/07/04 16:17:5
Time (sec),Time (day),Confining Pressure (MPa),Pore Pressure (MPa),Fractional Density,Volume Strain,Volume Strain Rate (1/sec),Mean Particle Size (mm),Added Water (percent by weight),Temperature (C)
3.000000e+01,3.472222e-04,1.984852e+01,0.000000e+00,9.069638e-01,3.042385e-02,8.240909e-05,2.340000e+00,0.000000e+00,1.620605e+02
4.000000e+01,4.629630e-04,1.984852e+01,0.000000e+00,9.076508e-01,3.118112e-02,7.079072e-05,2.340000e+00,0.000000e+00,1.620605e+02
5.000000e+01,5.787037e-04,1.984852e+01,0.000000e+00,9.082488e-01,3.183966e-02,6.205901e-05,2.340000e+00,0.000000e+00,1.620605e+02
6.000000e+01,6.944444e-04,1.984852e+01,0.000000e+00,9.087781e-01,3.242230e-02,5.525329e-05,2.340000e+00,0.000000e+00,1.620605e+02
7.000000e+01,8.101852e-04,1.984852e+01,0.000000e+00,9.092530e-01,3.294473e-02,4.979779e-05,2.340000e+00,0.000000e+00,1.620605e+02
8.000000e+01,9.259259e-04,1.984852e+01,0.000000e+00,9.096837e-01,3.341825e-02,4.532598e-05,2.340000e+00,0.000000e+00,1.620605e+02
9.000000e+01,1.041667e-03,1.984852e+01,0.000000e+00,9.100776e-01,3.385125e-02,4.159327e-05,2.340000e+00,0.000000e+00,1.620605e+02
1.000000e+02,1.157407e-03,1.984852e+01,0.000000e+00,9.104407e-01,3.425012e-02,3.843008e-05,2.340000e+00,0.000000e+00,1.620605e+02
1.100000e+02,1.273148e-03,1.984852e+01,0.000000e+00,9.107774e-01,3.461985e-02,3.571511e-05,2.340000e+00,0.000000e+00,1.620605e+02
1.200000e+02,1.388889e-03,1.984852e+01,0.000000e+00,9.110913e-01,3.496442e-02,3.335927e-05,2.340000e+00,0.000000e+00,1.620605e+02
1.300000e+02,1.504630e-03,1.984852e+01,0.000000e+00,9.113852e-01,3.528704e-02,3.129563e-05,2.340000e+00,0.000000e+00,1.620605e+02
1.400000e+02,1.620370e-03,1.984852e+01,0.000000e+00,9.116617e-01,3.559033e-02,2.947295e-05,2.340000e+00,0.000000e+00,1.620605e+02
1.500000e+02,1.736111e-03,1.984852e+01,0.000000e+00,9.119226e-01,3.587650e-02,2.785131e-05,2.340000e+00,0.000000e+00,1.620605e+02
1.600000e+02,1.851852e-03,1.984852e+01,0.000000e+00,9.121697e-01,3.614736e-02,2.639916e-05,2.340000e+00,0.000000e+00,1.620605e+02
1.700000e+02,1.967593e-03,1.984852e+01,0.000000e+00,9.124042e-01,3.640448e-02,2.509122e-05,2.340000e+00,0.000000e+00,1.620605e+02
1.800000e+02,2.083333e-03,1.984852e+01,0.000000e+00,9.126275e-01,3.664918e-02,2.390703e-05,2.340000e+00,0.000000e+00,1.620605e+02
1.900000e+02,2.199074e-03,1.984852e+01,0.000000e+00,9.128406e-01,3.688262e-02,2.282978e-05,2.340000e+00,0.000000e+00,1.620605e+02
2.000000e+02,2.314815e-03,1.984852e+01,0.000000e+00,9.130443e-01,3.710578e-02,2.184563e-05,2.340000e+00,0.000000e+00,1.620605e+02
2.100000e+02,2.430556e-03,1.984852e+01,0.000000e+00,9.132395e-01,3.731953e-02,2.094298e-05,2.340000e+00,0.000000e+00,1.620605e+02
2.200000e+02,2.546296e-03,1.984852e+01,0.000000e+00,9.134268e-01,3.752464e-02,2.011212e-05,2.340000e+00,0.000000e+00,1.620605e+02
2.300000e+02,2.662037e-03,1.984852e+01,0.000000e+00,9.136069e-01,3.772177e-02,1.934481e-05,2.340000e+00,0.000000e+00,1.620605e+02
2.400000e+02,2.777778e-03,1.984852e+01,0.000000e+00,9.137803e-01,3.791153e-02,1.863401e-05,2.340000e+00,0.000000e+00,1.620605e+02
2.500000e+02,2.893519e-03,1.984852e+01,0.000000e+00,9.139475e-01,3.809445e-02,1.797370e-05,2.340000e+00,0.000000e+00,1.620605e+02
2.600000e+02,3.009259e-03,1.984852e+01,0.000000e+00,9.141089e-01,3.827101e-02,1.735870e-05,2.340000e+00,0.000000e+00,1.620605e+02
2.700000e+02,3.125000e-03,1.984852e+01,0.000000e+00,9.142648e-01,3.844163e-02,1.678448e-05,2.340000e+00,0.000000e+00,1.620605e+02
2.800000e+02,3.240741e-03,1.984852e+01,0.000000e+00,9.144158e-01,3.860670e-02,1.624712e-05,2.340000e+00,0.000000e+00,1.620605e+02
2.900000e+02,3.356481e-03,1.984852e+01,0.000000e+00,9.145620e-01,3.876657e-02,1.574317e-05,2.340000e+00,0.000000e+00,1.620605e+02
3.000000e+02,3.472222e-03,1.984852e+01,0.000000e+00,9.147037e-01,3.892156e-02,1.526963e-05,2.340000e+00,0.000000e+00,1.620605e+02
3.100000e+02,3.587963e-03,1.984852e+01,0.000000e+00,9.148413e-01,3.907196e-02,1.482381e-05,2.340000e+00,0.000000e+00,1.620605e+02
3.200000e+02,3.703704e-03,1.984852e+01,0.000000e+00,9.149750e-01,3.921804e-02,1.440334e-05,2.340000e+00,0.000000e+00,1.620605e+02
3.300000e+02,3.819444e-03,1.984852e+01,0.000000e+00,9.151049e-01,3.936003e-02,1.400614e-05,2.340000e+00,0.000000e+00,1.620605e+02
3.400000e+02,3.935185e-03,1.984852e+01,0.000000e+00,9.152313e-01,3.949816e-02,1.363030e-05,2.340000e+00,0.000000e+00,1.620605e+02
3.500000e+02,4.050926e-03,1.984852e+01,0.000000e+00,9.153544e-01,3.963264e-02,1.327417e-05,2.340000e+00,0.000000e+00,1.620605e+02
3.600000e+02,4.166667e-03,1.984852e+01,0.000000e+00,9.154743e-01,3.976364e-02,1.293622e-05,2.340000e+00,0.000000e+00,1.620605e+02
3.700000e+02,4.282407e-03,1.984852e+01,0.000000e+00,9.155912e-01,3.989136e-02,1.261510e-05,2.340000e+00,0.000000e+00,1.620605e+02
3.800000e+02,4.398148e-03,1.984852e+01,0.000000e+00,9.157053e-01,4.001595e-02,1.230958e-05,2.340000e+00,0.000000e+00,1.620605e+02
3.900000e+02,4.513889e-03,1.984852e+01,0.000000e+00,9.158167e-01,4.013755e-02,1.201855e-05,2.340000e+00,0.000000e+00,1.620605e+02
4.000000e+02,4.629630e-03,1.984852e+01,0.000000e+00,9.159254e-01,4.025632e-02,1.174101e-05,2.340000e+00,0.000000e+00,1.620605e+02
4.100000e+02,4.745370e-03,1.984852e+01,0.000000e+00,9.160317e-01,4.037237e-02,1.147603e-05,2.340000e+00,0.000000e+00,1.620605e+02
4.200000e+02,4.861111e-03,1.984852e+01,0.000000e+00,9.161357e-01,4.048584e-02,1.122278e-05,2.340000e+00,0.000000e+00,1.620605e+02
4.300000e+02,4.976852e-03,1.984852e+01,0.000000e+00,9.162374e-01,4.059683e-02,1.098051e-05,2.340000e+00,0.000000e+00,1.620605e+02
4.400000e+02,5.092593e-03,1.984852e+01,0.000000e+00,9.163369e-01,4.070545e-02,1.074851e-05,2.340000e+00,0.000000e+00,1.620605e+02
4.500000e+02,5.208333e-03,1.984852e+01,0.000000e+00,9.164344e-01,4.081180e-02,1.052614e-05,2.340000e+00,0.000000e+00,1.620605e+02
4.600000e+02,5.324074e-03,1.984852e+01,0.000000e+00,9.165298e-01,4.091597e-02,1.031282e-05,2.340000e+00,0.000000e+00,1.620605e+02
4.700000e+02,5.439815e-03,1.984852e+01,0.000000e+00,9.166234e-01,4.101805e-02,1.010800e-05,2.340000e+00,0.000000e+00,1.620605e+02
4.800000e+02,5.555556e-03,1.984852e+01,0.000000e+00,9.167151e-01,4.111813e-02,9.911187e-06,2.340000e+00,0.000000e+00,1.620605e+02
4.900000e+02,5.671296e-03,1.984852e+01,0.000000e+00,9.168051e-01,4.121628e-02,9.721919e-06,2.340000e+00,0.000000e+00,1.620605e+02
5.000000e+02,5.787037e-03,1.984852e+01,0.000000e+00,9.168934e-01,4.131257e-02,9.539769e-06,2.340000e+00,0.000000e+00,1.620605e+02
5.100000e+02,5.902778e-03,1.984852e+01,0.000000e+00,9.169801e-01,4.140707e-02,9.364345e-06,2.340000e+00,0.000000e+00,1.620605e+02
5.200000e+02,6.018519e-03,1.984852e+01,0.000000e+00,9.170651e-01,4.149986e-02,9.195279e-06,2.340000e+00,0.000000e+00,1.620605e+02
5.300000e+02,6.134259e-03,1.984852e+01,0.000000e+00,9.171487e-01,4.159098e-02,9.032234e-06,2.340000e+00,0.000000e+00,1.620605e+02
5.400000e+02,6.250000e-03,1.984852e+01,0.000000e+00,9.172308e-01,4.168050e-02,8.874892e-06,2.340000e+00,0.000000e+00,1.620605e+02
5.500000e+02,6.365741e-03,1.984852e+01,0.000000e+00,9.173115e-01,4.176848e-02,8.722959e-06,2.340000e+00,0.000000e+00,1.620605e+02
5.600000e+02,6.481481e-03,1.984852e+01,0.000000e+00,9.173909e-01,4.185496e-02,8.576161e-06,2.340000e+00,0.000000e+00,1.620605e+02
5.700000e+02,6.597222e-03,1.984852e+01,0.000000e+00,9.174689e-01,4.194000e-02,8.434243e-06,2.340000e+00,0.000000e+00,1.620605e+02
5.800000e+02,6.712963e-03,1.984852e+01,0.000000e+00,9.175456e-01,4.202364e-02,8.296965e-06,2.340000e+00,0.000000e+00,1.620605e+02
5.900000e+02,6.828704e-03,1.984852e+01,0.000000e+00,9.176211e-01,4.210594e-02,8.164102e-06,2.340000e+00,0.000000e+00,1.620605e+02
6.000000e+02,6.944444e-03,1.984852e+01,0.000000e+00,9.176954e-01,4.218693e-02,8.035446e-06,2.340000e+00,0.000000e+00,1.620605e+02
6.100000e+02,7.060185e-03,1.984852e+01,0.000000e+00,9.177686e-01,4.226665e-02,7.910799e-06,2.340000e+00,0.000000e+00,1.620605e+02
6.200000e+02,7.175926e-03,1.984852e+01,0.000000e+00,9.178407e-01,4.234514e-02,7.789977e-06,2.340000e+00,0.000000e+00,1.620605e+02
6.300000e+02,7.291667e-03,1.984852e+01,0.000000e+00,9.179116e-01,4.242245e-02,7.672807e-06,2.340000e+00,0.000000e+00,1.620605e+02
6.400000e+02,7.407407e-03,1.984852e+01,0.000000e+00,9.179815e-01,4.249860e-02,7.559126e-06,2.340000e+00,0.000000e+00,1.620605e+02
6.500000e+02,7.523148e-03,1.984852e+01,0.000000e+00,9.180504e-01,4.257363e-02,7.448779e-06,2.340000e+00,0.000000e+00,1.620605e+02
6.600000e+02,7.638889e-03,1.984852e+01,0.000000e+00,9.181183e-01,4.264757e-02,7.341623e-06,2.340000e+00,0.000000e+00,1.620605e+02
6.700000e+02,7.754630e-03,1.984852e+01,0.000000e+00,9.181852e-01,4.272046e-02,7.237520e-06,2.340000e+00,0.000000e+00,1.620605e+02
6.800000e+02,7.870370e-03,1.984852e+01,0.000000e+00,9.182512e-01,4.279232e-02,7.136343e-06,2.340000e+00,0.000000e+00,1.620605e+02
6.900000e+02,7.986111e-03,1.984852e+01,0.000000e+00,9.183163e-01,4.286319e-02,7.037970e-06,2.340000e+00,0.000000e+00,1.620605e+02
7.000000e+02,8.101852e-03,1.984852e+01,0.000000e+00,9.183804e-01,4.293308e-02,6.942285e-06,2.340000e+00,0.000000e+00,1.620605e+02
7.100000e+02,8.217593e-03,1.984852e+01,0.000000e+00,9.184438e-01,4.300204e-02,6.849180e-06,2.340000e+00,0.000000e+00,1.620605e+02
7.200000e+02,8.333333e-03,1.984852e+01,0.000000e+00,9.185063e-01,4.307007e-02,6.758552e-06,2.340000e+00,0.000000e+00,1.620605e+02
7.300000e+02,8.449074e-03,1.984852e+01,0.000000e+00,9.185679e-01,4.313721e-02,6.670303e-06,2.340000e+00,0.000000e+00,1.620605e+02
7.400000e+02,8.564815e-03,1.984852e+01,0.000000e+00,9.186288e-01,4.320347e-02,6.584342e-06,2.340000e+00,0.000000e+00,1.620605e+02
7.500000e+02,8.680556e-03,1.984852e+01,0.000000e+00,9.186889e-01,4.326889e-02,6.500579e-06,2.340000e+00,0.000000e+00,1.620605e+02
7.600000e+02,8.796296e-03,1.984852e+01,0.000000e+00,9.187482e-01,4.333349e-02,6.418933e-06,2.340000e+00,0.000000e+00,1.620605e+02
7.700000e+02,8.912037e-03,1.984852e+01,0.000000e+00,9.188068e-01,4.339727e-02,6.339323e-06,2.340000e+00,0.000000e+00,1.620605e+02
7.800000e+02,9.027778e-03,1.984852e+01,0.000000e+00,9.188647e-01,4.346027e-02,6.261674e-06,2.340000e+00,0.000000e+00,1.620605e+02
7.900000e+02,9.143519e-03,1.984852e+01,0.000000e+00,9.189219e-01,4.352251e-02,6.185916e-06,2.340000e+00,0.000000e+00,1.620605e+02
8.000000e+02,9.259259e-03,1.984852e+01,0.000000e+00,9.189784e-01,4.358399e-02,6.111978e-06,2.340000e+00,0.000000e+00,1.620605e+02
8.100000e+02,9.375000e-03,1.984852e+01,0.000000e+00,9.190343e-01,4.364474e-02,6.039798e-06,2.340000e+00,0.000000e+00,1.620605e+02
8.200000e+02,9.490741e-03,1.984852e+01,0.000000e+00,9.190894e-01,4.370479e-02,5.969312e-06,2.340000e+00,0.000000e+00,1.620605e+02
8.300000e+02,9.606481e-03,1.984852e+01,0.000000e+00,9.191440e-01,4.376413e-02,5.900462e-06,2.340000e+00,0.000000e+00,1.620605e+02
8.400000e+02,9.722222e-03,1.984852e+01,0.000000e+00,9.191979e-01,4.382280e-02,5.833192e-06,2.340000e+00,0.000000e+00,1.620605e+02
8.500000e+02,9.837963e-03,1.984852e+01,0.000000e+00,9.192512e-01,4.388079e-02,5.767447e-06,2.340000e+00,0.000000e+00,1.620605e+02
8.600000e+02,9.953704e-03,1.984852e+01,0.000000e+00,9.193039e-01,4.393814e-02,5.703177e-06,2.340000e+00,0.000000e+00,1.620605e+02
8.700000e+02,1.006944e-02,1.984852e+01,0.000000e+00,9.193561e-01,4.399486e-02,5.640333e-06,2.340000e+00,0.000000e+00,1.620605e+02
8.800000e+02,1.018519e-02,1.984852e+01,0.000000e+00,9.194076e-01,4.405095e-02,5.578867e-06,2.340000e+00,0.000000e+00,1.620605e+02
8.900000e+02,1.030093e-02,1.984852e+01,0.000000e+00,9.194587e-01,4.410644e-02,5.518734e-06,2.340000e+00,0.000000e+00,1.620605e+02
9.000000e+02,1.041667e-02,1.984852e+01,0.000000e+00,9.195091e-01,4.416133e-02,5.459892e-06,2.340000e+00,0.000000e+00,1.620605e+02
9.100000e+02,1.053241e-02,1.984852e+01,0.000000e+00,9.195591e-01,4.421563e-02,5.402300e-06,2.340000e+00,0.000000e+00,1.620605e+02
9.200000e+02,1.064815e-02,1.984852e+01,0.000000e+00,9.196085e-01,4.426937e-02,5.345918e-06,2.340000e+00,0.000000e+00,1.620605e+02
9.300000e+02,1.076389e-02,1.984852e+01,0.000000e+00,9.196574e-01,4.432255e-02,5.290708e-06,2.340000e+00,0.000000e+00,1.620605e+02
9.400000e+02,1.087963e-02,1.984852e+01,0.000000e+00,9.197058e-01,4.437519e-02,5.236635e-06,2.340000e+00,0.000000e+00,1.620605e+02
9.500000e+02,1.099537e-02,1.984852e+01,0.000000e+00,9.197537e-01,4.442728e-02,5.183663e-06,2.340000e+00,0.000000e+00,1.620605e+02
9.600000e+02,1.111111e-02,1.984852e+01,0.000000e+00,9.198012e-01,4.447886e-02,5.131759e-06,2.340000e+00,0.000000e+00,1.620605e+02
9.700000e+02,1.122685e-02,1.984852e+01,0.000000e+00,9.198481e-01,4.452992e-02,5.080892e-06,2.340000e+00,0.000000e+00,1.620605e+02
9.800000e+02,1.134259e-02,1.984852e+01,0.000000e+00,9.198946e-01,4.458048e-02,5.031030e-06,2.340000e+00,0.000000e+00,1.620605e+02
9.900000e+02,1.145833e-02,1.984852e+01,0.000000e+00,9.199407e-01,4.463054e-02,4.982144e-06,2.340000e+00,0.000000e+00,1.620605e+02
1.000000e+03,1.157407e-02,1.984852e+01,0.000000e+00,9.199863e-01,4.468012e-02,4.934206e-06,2.340000e+00,0.000000e+00,1.620605e+02
1.010000e+03,1.168981e-02,1.984852e+01,0.000000e+00,9.200315e-01,4.472922e-02,4.887188e-06,2.340000e+00,0.000000e+00,1.620605e+02
1.020000e+03,1.180556e-02,1.984852e+01,0.000000e+00,9.200762e-01,4.477786e-02,4.841064e-06,2.340000e+00,0.000000e+00,1.620605e+02
1.030000e+03,1.192130e-02,1.984852e+01,0.000000e+00,9.201206e-01,4.482605e-02,4.795808e-06,2.340000e+00,0.000000e+00,1.620605e+02
1.040000e+03,1.203704e-02,1.984852e+01,0.000000e+00,9.201645e-01,4.487378e-02,4.751398e-06,2.340000e+00,0.000000e+00,1.620605e+02
1.050000e+03,1.215278e-02,1.984852e+01,0.000000e+00,9.202080e-01,4.492107e-02,4.707808e-06,2.340000e+00,0.000000e+00,1.620605e+02
1.060000e+03,1.226852e-02,1.984852e+01,0.000000e+00,9.202511e-01,4.496794e-02,4.665017e-06,2.340000e+00,0.000000e+00,1.620605e+02
1.070000e+03,1.238426e-02,1.984852e+01,0.000000e+00,9.202939e-01,4.501437e-02,4.623002e-06,2.340000e+00,0.000000e+00,1.620605e+02
1.080000e+03,1.250000e-02,1.984852e+01,0.000000e+00,9.203362e-01,4.506040e-02,4.581744e-06,2.340000e+00,0.000000e+00,1.620605e+02
1.090000e+03,1.261574e-02,1.984852e+01,0.000000e+00,9.203782e-01,4.510601e-02,4.541221e-06,2.340000e+00,0.000000e+00,1.620605e+02
1.100000e+03,1.273148e-02,1.984852e+01,0.000000e+00,9.204198e-01,4.515122e-02,4.501414e-06,2.340000e+00,0.000000e+00,1.620605e+02
1.110000e+03,1.284722e-02,1.984852e+01,0.000000e+00,9.204611e-01,4.519604e-02,4.462304e-06,2.340000e+00,0.000000e+00,1.620605e+02
1.120000e+03,1.296296e-02,1.984852e+01,0.000000e+00,9.205019e-01,4.524047e-02,4.423874e-06,2.340000e+00,0.000000e+00,1.620605e+02
1.130000e+03,1.307870e-02,1.984852e+01,0.000000e+00,9.205425e-01,4.528451e-02,4.386105e-06,2.340000e+00,0.000000e+00,1.620605e+02
1.140000e+03,1.319444e-02,1.984852e+01,0.000000e+00,9.205827e-01,4.532819e-02,4.348980e-06,2.340000e+00,0.000000e+00,1.620605e+02
1.150000e+03,1.331019e-02,1.984852e+01,0.000000e+00,9.206226e-01,4.537149e-02,4.312484e-06,2.340000e+00,0.000000e+00,1.620605e+02
1.160000e+03,1.342593e-02,1.984852e+01,0.000000e+00,9.206621e-01,4.541444e-02,4.276600e-06,2.340000e+00,0.000000e+00,1.620605e+02
1.170000e+03,1.354167e-02,1.984852e+01,0.000000e+00,9.207013e-01,4.545703e-02,4.241314e-06,2.340000e+00,0.000000e+00,1.620605e+02
1.180000e+03,1.365741e-02,1.984852e+01,0.000000e+00,9.207402e-01,4.549926e-02,4.206610e-06,2.340000e+00,0.000000e+00,1.620605e+02
1.190000e+03,1.377315e-02,1.984852e+01,0.000000e+00,9.207788e-01,4.554116e-02,4.172474e-06,2.340000e+00,0.000000e+00,1.620605e+02
1.200000e+03,1.388889e-02,1.984852e+01,0.000000e+00,9.208170e-01,4.558271e-02,4.138892e-06,2.340000e+00,0.000000e+00,1.620605e+02
1.210000e+03,1.400463e-02,1.984852e+01,0.000000e+00,9.208550e-01,4.562394e-02,4.105851e-06,2.340000e+00,0.000000e+00,1.620605e+02
1.220000e+03,1.412037e-02,1.984852e+01,0.000000e+00,9.208927e-01,4.566483e-02,4.073338e-06,2.340000e+00,0.000000e+00,1.620605e+02
1.230000e+03,1.423611e-02,1.984852e+01,0.000000e+00,9.209300e-01,4.570540e-02,4.041341e-06,2.340000e+00,0.000000e+00,1.620605e+02
1.240000e+03,1.435185e-02,1.984852e+01,0.000000e+00,9.209671e-01,4.574566e-02,4.009846e-06,2.340000e+00,0.000000e+00,1.620605e+02
1.250000e+03,1.446759e-02,1.984852e+01,0.000000e+00,9.210039e-01,4.578560e-02,3.978843e-06,2.340000e+00,0.000000e+00,1.620605e+02
1.260000e+03,1.458333e-02,1.984852e+01,0.000000e+00,9.210404e-01,4.582523e-02,3.948320e-06,2.340000e+00,0.000000e+00,1.620605e+02
1.270000e+03,1.469907e-02,1.984852e+01,0.000000e+00,9.210766e-01,4.586457e-02,3.918266e-06,2.340000e+00,0.000000e+00,1.620605e+02
1.280000e+03,1.481481e-02,1.984852e+01,0.000000e+00,9.211126e-01,4.590360e-02,3.888670e-06,2.340000e+00,0.000000e+00,1.620605e+02
1.290000e+03,1.493056e-02,1.984852e+01,0.000000e+00,9.211483e-01,4.594234e-02,3.859522e-06,2.340000e+00,0.000000e+00,1.620605e+02
1.300000e+03,1.504630e-02,1.984852e+01,0.000000e+00,9.211837e-01,4.598079e-02,3.830812e-06,2.340000e+00,0.000000e+00,1.620605e+02
1.310000e+03,1.516204e-02,1.984852e+01,0.000000e+00,9.212188e-01,4.601896e-02,3.802529e-06,2.340000e+00,0.000000e+00,1.620605e+02
1.320000e+03,1.527778e-02,1.984852e+01,0.000000e+00,9.212537e-01,4.605684e-02,3.774665e-06,2.340000e+00,0.000000e+00,1.620605e+02
1.330000e+03,1.539352e-02,1.984852e+01,0.000000e+00,9.212884e-01,4.609445e-02,3.747210e-06,2.340000e+00,0.000000e+00,1.620605e+02
1.340000e+03,1.550926e-02,1.984852e+01,0.000000e+00,9.213228e-01,4.613179e-02,3.720156e-06,2.340000e+00,0.000000e+00,1.620605e+02
1.350000e+03,1.562500e-02,1.984852e+01,0.000000e+00,9.213569e-01,4.616885e-02,3.693493e-06,2.340000e+00,0.000000e+00,1.620605e+02
1.360000e+03,1.574074e-02,1.984852e+01,0.000000e+00,9.213908e-01,4.620566e-02,3.667213e-06,2.340000e+00,0.000000e+00,1.620605e+02
1.370000e+03,1.585648e-02,1.984852e+01,0.000000e+00,9.214245e-01,4.624220e-02,3.641308e-06,2.340000e+00,0.000000e+00,1.620605e+02
1.380000e+03,1.597222e-02,1.984852e+01,0.000000e+00,9.214579e-01,4.627848e-02,3.615771e-06,2.340000e+00,0.000000e+00,1.620605e+02
1.390000e+03,1.608796e-02,1.984852e+01,0.000000e+00,9.214911e-01,4.631451e-02,3.590592e-06,2.340000e+00,0.000000e+00,1.620605e+02
1.400000e+03,1.620370e-02,1.984852e+01,0.000000e+00,9.215241e-01,4.635029e-02,3.565765e-06,2.340000e+00,0.000000e+00,1.620605e+02
1.410000e+03,1.631944e-02,1.984852e+01,0.000000e+00,9.215569e-01,4.638583e-02,3.541283e-06,2.340000e+00,0.000000e+00,1.620605e+02
1.420000e+03,1.643519e-02,1.984852e+01,0.000000e+00,9.215894e-01,4.642112e-02,3.517138e-06,2.340000e+00,0.000000e+00,1.620605e+02
1.430000e+03,1.655093e-02,1.984852e+01,0.000000e+00,9.216217e-01,4.645617e-02,3.493323e-06,2.340000e+00,0.000000e+00,1.620605e+02
1.440000e+03,1.666667e-02,1.984852e+01,0.000000e+00,9.216538e-01,4.649099e-02,3.469831e-06,2.340000e+00,0.000000e+00,1.620605e+02
1.450000e+03,1.678241e-02,1.984852e+01,0.000000e+00,9.216856e-01,4.652557e-02,3.446657e-06,2.340000e+00,0.000000e+00,1.620605e+02
1.460000e+03,1.689815e-02,1.984852e+01,0.000000e+00,9.217173e-01,4.655992e-02,3.423794e-06,2.340000e+00,0.000000e+00,1.620605e+02
1.470000e+03,1.701389e-02,1.984852e+01,0.000000e+00,9.217488e-01,4.659404e-02,3.401235e-06,2.340000e+00,0.000000e+00,1.620605e+02
1.480000e+03,1.712963e-02,1.984852e+01,0.000000e+00,9.217800e-01,4.662794e-02,3.378974e-06,2.340000e+00,0.000000e+00,1.620605e+02
1.490000e+03,1.724537e-02,1.984852e+01,0.000000e+00,9.218111e-01,4.666162e-02,3.357006e-06,2.340000e+00,0.000000e+00,1.620605e+02
1.500000e+03,1.736111e-02,1.984852e+01,0.000000e+00,9.218419e-01,4.669508e-02,3.335325e-06,2.340000e+00,0.000000e+00,1.620605e+02
1.510000e+03,1.747685e-02,1.984852e+01,0.000000e+00,9.218725e-01,4.672833e-02,3.313925e-06,2.340000e+00,0.000000e+00,1.620605e+02
1.520000e+03,1.759259e-02,1.984852e+01,0.000000e+00,9.219030e-01,4.676136e-02,3.292801e-06,2.340000e+00,0.000000e+00,1.620605e+02
1.530000e+03,1.770833e-02,1.984852e+01,0.000000e+00,9.219333e-01,4.679418e-02,3.271947e-06,2.340000e+00,0.000000e+00,1.620605e+02
1.540000e+03,1.782407e-02,1.984852e+01,0.000000e+00,9.219633e-01,4.682680e-02,3.251359e-06,2.340000e+00,0.000000e+00,1.620605e+02
1.550000e+03,1.793981e-02,1.984852e+01,0.000000e+00,9.219932e-01,4.685921e-02,3.231031e-06,2.340000e+00,0.000000e+00,1.620605e+02
1.560000e+03,1.805556e-02,1.984852e+01,0.000000e+00,9.220229e-01,4.689142e-02,3.210959e-06,2.340000e+00,0.000000e+00,1.620605e+02
1.570000e+03,1.817130e-02,1.984852e+01,0.000000e+00,9.220524e-01,4.692343e-02,3.191137e-06,2.340000e+00,0.000000e+00,1.620605e+02
1.580000e+03,1.828704e-02,1.984852e+01,0.000000e+00,9.220818e-01,4.695524e-02,3.171561e-06,2.340000e+00,0.000000e+00,1.620605e+02
1.590000e+03,1.840278e-02,1.984852e+01,0.000000e+00,9.221109e-01,4.698686e-02,3.152226e-06,2.340000e+00,0.000000e+00,1.620605e+02
1.600000e+03,1.851852e-02,1.984852e+01,0.000000e+00,9.221399e-01,4.701829e-02,3.133129e-06,2.340000e+00,0.000000e+00,1.620605e+02
1.610000e+03,1.863426e-02,1.984852e+01,0.000000e+00,9.221687e-01,4.704952e-02,3.114264e-06,2.340000e+00,0.000000e+00,1.620605e+02
1.620000e+03,1.875000e-02,1.984852e+01,0.000000e+00,9.221973e-01,4.708057e-02,3.095627e-06,2.340000e+00,0.000000e+00,1.620605e+02
1.630000e+03,1.886574e-02,1.984852e+01,0.000000e+00,9.222258e-01,4.711144e-02,3.077215e-06,2.340000e+00,0.000000e+00,1.620605e+02
1.640000e+03,1.898148e-02,1.984852e+01,0.000000e+00,9.222541e-01,4.714212e-02,3.059023e-06,2.340000e+00,0.000000e+00,1.620605e+02
1.650000e+03,1.909722e-02,1.984852e+01,0.000000e+00,9.222822e-01,4.717262e-02,3.041048e-06,2.340000e+00,0.000000e+00,1.620605e+02
1.660000e+03,1.921296e-02,1.984852e+01,0.000000e+00,9.223102e-01,4.720294e-02,3.023285e-06,2.340000e+00,0.000000e+00,1.620605e+02
1.670000e+03,1.932870e-02,1.984852e+01,0.000000e+00,9.223380e-01,4.723308e-02,3.005730e-06,2.340000e+00,0.000000e+00,1.620605e+02
1.680000e+03,1.944444e-02,1.984852e+01,0.000000e+00,9.223656e-01,4.726305e-02,2.988381e-06,2.340000e+00,0.000000e+00,1.620605e+02
1.690000e+03,1.956019e-02,1.984852e+01,0.000000e+00,9.223931e-01,4.729285e-02,2.971234e-06,2.340000e+00,0.000000e+00,1.620605e+02
1.700000e+03,1.967593e-02,1.984852e+01,0.000000e+00,9.224204e-01,4.732248e-02,2.954284e-06,2.340000e+00,0.000000e+00,1.620605e+02
1.710000e+03,1.979167e-02,1.984852e+01,0.000000e+00,9.224476e-01,4.735194e-02,2.937529e-06,2.340000e+00,0.000000e+00,1.620605e+02
1.720000e+03,1.990741e-02,1.984852e+01,0.000000e+00,9.224746e-01,4.738123e-02,2.920965e-06,2.340000e+00,0.000000e+00,1.620605e+02
1.730000e+03,2.002315e-02,1.984852e+01,0.000000e+00,9.225015e-01,4.741036e-02,2.904590e-06,2.340000e+00,0.000000e+00,1.620605e+02
1.740000e+03,2.013889e-02,1.984852e+01,0.000000e+00,9.225282e-01,4.743932e-02,2.888399e-06,2.340000e+00,0.000000e+00,1.620605e+02
1.750000e+03,2.025463e-02,1.984852e+01,0.000000e+00,9.225548e-01,4.746812e-02,2.872390e-06,2.340000e+00,0.000000e+00,1.620605e+02
1.760000e+03,2.037037e-02,1.984852e+01,0.000000e+00,9.225812e-01,4.749677e-02,2.856559e-06,2.340000e+00,0.000000e+00,1.620605e+02
1.770000e+03,2.048611e-02,1.984852e+01,0.000000e+00,9.226075e-01,4.752526e-02,2.840905e-06,2.340000e+00,0.000000e+00,1.620605e+02
1.780000e+03,2.060185e-02,1.984852e+01,0.000000e+00,9.226336e-01,4.755359e-02,2.825423e-06,2.340000e+00,0.000000e+00,1.620605e+02
1.790000e+03,2.071759e-02,1.984852e+01,0.000000e+00,9.226596e-01,4.758176e-02,2.810111e-06,2.340000e+00,0.000000e+00,1.620605e+02
1.800000e+03,2.083333e-02,1.984852e+01,0.000000e+00,9.226855e-01,4.760979e-02,2.794966e-06,2.340000e+00,0.000000e+00,1.620605e+02
1.810000e+03,2.094907e-02,1.984852e+01,0.000000e+00,9.227112e-01,4.763766e-02,2.779986e-06,2.340000e+00,0.000000e+00,1.620605e+02
1.820000e+03,2.106481e-02,1.984852e+01,0.000000e+00,9.227368e-01,4.766539e-02,2.765168e-06,2.340000e+00,0.000000e+00,1.620605e+02
1.830000e+03,2.118056e-02,1.984852e+01,0.000000e+00,9.227622e-01,4.769297e-02,2.750508e-06,2.340000e+00,0.000000e+00,1.620605e+02
1.840000e+03,2.129630e-02,1.984852e+01,0.000000e+00,9.227876e-01,4.772040e-02,2.736006e-06,2.340000e+00,0.000000e+00,1.620605e+02
1.850000e+03,2.141204e-02,1.984852e+01,0.000000e+00,9.228127e-01,4.774769e-02,2.721657e-06,2.340000e+00,0.000000e+00,1.620605e+02
1.860000e+03,2.152778e-02,1.984852e+01,0.000000e+00,9.228378e-01,4.777483e-02,2.707460e-06,2.340000e+00,0.000000e+00,1.620605e+02
1.870000e+03,2.164352e-02,1.984852e+01,0.000000e+00,9.228627e-01,4.780184e-02,2.693413e-06,2.340000e+00,0.000000e+00,1.620605e+02
1.880000e+03,2.175926e-02,1.984852e+01,0.000000e+00,9.228875e-01,4.782870e-02,2.679512e-06,2.340000e+00,0.000000e+00,1.620605e+02
1.890000e+03,2.187500e-02,1.984852e+01,0.000000e+00,9.229122e-01,4.785543e-02,2.665757e-06,2.340000e+00,0.000000e+00,1.620605e+02
1.900000e+03,2.199074e-02,1.984852e+01,0.000000e+00,9.229367e-01,4.788202e-02,2.652143e-06,2.340000e+00,0.000000e+00,1.620605e+02
1.910000e+03,2.210648e-02,1.984852e+01,0.000000e+00,9.229611e-01,4.790847e-02,2.638670e-06,2.340000e+00,0.000000e+00,1.620605e+02
1.920000e+03,2.222222e-02,1.984852e+01,0.000000e+00,9.229854e-01,4.793479e-02,2.625335e-06,2.340000e+00,0.000000e+00,1.620605e+02
1.930000e+03,2.233796e-02,1.984852e+01,0.000000e+00,9.230096e-01,4.796098e-02,2.612136e-06,2.340000e+00,0.000000e+00,1.620605e+02
1.940000e+03,2.245370e-02,1.984852e+01,0.000000e+00,9.230336e-01,4.798703e-02,2.599070e-06,2.340000e+00,0.000000e+00,1.620605e+02
1.950000e+03,2.256944e-02,1.984852e+01,0.000000e+00,9.230576e-01,4.801296e-02,2.586137e-06,2.340000e+00,0.000000e+00,1.620605e+02
1.960000e+03,2.268519e-02,1.984852e+01,0.000000e+00,9.230814e-01,4.803875e-02,2.573333e-06,2.340000e+00,0.000000e+00,1.620605e+02
1.970000e+03,2.280093e-02,1.984852e+01,0.000000e+00,9.231051e-01,4.806442e-02,2.560658e-06,2.340000e+00,0.000000e+00,1.620605e+02
1.980000e+03,2.291667e-02,1.984852e+01,0.000000e+00,9.231287e-01,4.808997e-02,2.548108e-06,2.340000e+00,0.000000e+00,1.620605e+02
1.990000e+03,2.303241e-02,1.984852e+01,0.000000e+00,9.231521e-01,4.811539e-02,2.535682e-06,2.340000e+00,0.000000e+00,1.620605e+02
2.000000e+03,2.314815e-02,1.984852e+01,0.000000e+00,9.231755e-01,4.814068e-02,2.523379e-06,2.340000e+00,0.000000e+00,1.620605e+02
2.010000e+03,2.326389e-02,1.984852e+01,0.000000e+00,9.231987e-01,4.816585e-02,2.511197e-06,2.340000e+00,0.000000e+00,1.620605e+02
2.020000e+03,2.337963e-02,1.984852e+01,0.000000e+00,9.232218e-01,4.819090e-02,2.499133e-06,2.340000e+00,0.000000e+00,1.620605e+02
2.030000e+03,2.349537e-02,1.984852e+01,0.000000e+00,9.232449e-01,4.821584e-02,2.487186e-06,2.340000e+00,0.000000e+00,1.620605e+02
2.040000e+03,2.361111e-02,1.984852e+01,0.000000e+00,9.232678e-01,4.824065e-02,2.475354e-06,2.340000e+00,0.000000e+00,1.620605e+02
2.050000e+03,2.372685e-02,1.984852e+01,0.000000e+00,9.232906e-01,4.826534e-02,2.463636e-06,2.340000e+00,0.000000e+00,1.620605e+02
2.060000e+03,2.384259e-02,1.984852e+01,0.000000e+00,9.233133e-01,4.828992e-02,2.452031e-06,2.340000e+00,0.000000e+00,1.620605e+02
2.070000e+03,2.395833e-02,1.984852e+01,0.000000e+00,9.233358e-01,4.831438e-02,2.440535e-06,2.340000e+00,0.000000e+00,1.620605e+02
2.080000e+03,2.407407e-02,1.984852e+01,0.000000e+00,9.233583e-01,4.833873e-02,2.429149e-06,2.340000e+00,0.000000e+00,1.620605e+02
2.090000e+03,2.418981e-02,1.984852e+01,0.000000e+00,9.233807e-01,4.836297e-02,2.417869e-06,2.340000e+00,0.000000e+00,1.620605e+02
2.100000e+03,2.430556e-02,1.984852e+01,0.000000e+00,9.234030e-01,4.838709e-02,2.406696e-06,2.340000e+00,0.000000e+00,1.620605e+02
2.110000e+03,2.442130e-02,1.984852e+01,0.000000e+00,9.234252e-01,4.841110e-02,2.395627e-06,2.340000e+00,0.000000e+00,1.620605e+02
2.120000e+03,2.453704e-02,1.984852e+01,0.000000e+00,9.234472e-01,4.843500e-02,2.384661e-06,2.340000e+00,0.000000e+00,1.620605e+02
2.130000e+03,2.465278e-02,1.984852e+01,0.000000e+00,9.234692e-01,4.845879e-02,2.373796e-06,2.340000e+00,0.000000e+00,1.620605e+02
2.140000e+03,2.476852e-02,1.984852e+01,0.000000e+00,9.234911e-01,4.848248e-02,2.363032e-06,2.340000e+00,0.000000e+00,1.620605e+02
2.150000e+03,2.488426e-02,1.984852e+01,0.000000e+00,9.235128e-01,4.850605e-02,2.352366e-06,2.340000e+00,0.000000e+00,1.620605e+02
2.160000e+03,2.500000e-02,1.984852e+01,0.000000e+00,9.235345e-01,4.852953e-02,2.341797e-06,2.340000e+00,0.000000e+00,1.620605e+02
2.170000e+03,2.511574e-02,1.984852e+01,0.000000e+00,9.235561e-01,4.855289e-02,2.331324e-06,2.340000e+00,0.000000e+00,1.620605e+02
2.180000e+03,2.523148e-02,1.984852e+01,0.000000e+00,9.235776e-01,4.857615e-02,2.320947e-06,2.340000e+00,0.000000e+00,1.620605e+02
2.190000e+03,2.534722e-02,1.984852e+01,0.000000e+00,9.235990e-01,4.859931e-02,2.310662e-06,2.340000e+00,0.000000e+00,1.620605e+02
2.200000e+03,2.546296e-02,1.984852e+01,0.000000e+00,9.236203e-01,4.862236e-02,2.300470e-06,2.340000e+00,0.000000e+00,1.620605e+02
2.210000e+03,2.557870e-02,1.984852e+01,0.000000e+00,9.236415e-01,4.864532e-02,2.290368e-06,2.340000e+00,0.000000e+00,1.620605e+02
2.220000e+03,2.569444e-02,1.984852e+01,0.000000e+00,9.236626e-01,4.866817e-02,2.280357e-06,2.340000e+00,0.000000e+00,1.620605e+02
2.230000e+03,2.581019e-02,1.984852e+01,0.000000e+00,9.236836e-01,4.869093e-02,2.270434e-06,2.340000e+00,0.000000e+00,1.620605e+02
2.240000e+03,2.592593e-02,1.984852e+01,0.000000e+00,9.237045e-01,4.871358e-02,2.260598e-06,2.340000e+00,0.000000e+00,1.620605e+02
2.250000e+03,2.604167e-02,1.984852e+01,0.000000e+00,9.237254e-01,4.873614e-02,2.250848e-06,2.340000e+00,0.000000e+00,1.620605e+02
2.260000e+03,2.615741e-02,1.984852e+01,0.000000e+00,9.237461e-01,4.875860e-02,2.241184e-06,2.340000e+00,0.000000e+00,1.620605e+02
2.270000e+03,2.627315e-02,1.984852e+01,0.000000e+00,9.237668e-01,4.878096e-02,2.231603e-06,2.340000e+00,0.000000e+00,1.620605e+02
2.280000e+03,2.638889e-02,1.984852e+01,0.000000e+00,9.237873e-01,4.880323e-02,2.222106e-06,2.340000e+00,0.000000e+00,1.620605e+02
2.290000e+03,2.650463e-02,1.984852e+01,0.000000e+00,9.238078e-01,4.882540e-02,2.212690e-06,2.340000e+00,0.000000e+00,1.620605e+02
2.300000e+03,2.662037e-02,1.984852e+01,0.000000e+00,9.238282e-01,4.884748e-02,2.203355e-06,2.340000e+00,0.000000e+00,1.620605e+02
2.310000e+03,2.673611e-02,1.984852e+01,0.000000e+00,9.238485e-01,4.886947e-02,2.194100e-06,2.340000e+00,0.000000e+00,1.620605e+02
2.320000e+03,2.685185e-02,1.984852e+01,0.000000e+00,9.238687e-01,4.889137e-02,2.184923e-06,2.340000e+00,0.000000e+00,1.620605e+02
2.330000e+03,2.696759e-02,1.984852e+01,0.000000e+00,9.238889e-01,4.891317e-02,2.175824e-06,2.340000e+00,0.000000e+00,1.620605e+02
2.340000e+03,2.708333e-02,1.984852e+01,0.000000e+00,9.239090e-01,4.893488e-02,2.166802e-06,2.340000e+00,0.000000e+00,1.620605e+02
2.350000e+03,2.719907e-02,1.984852e+01,0.000000e+00,9.239289e-01,4.895651e-02,2.157856e-06,2.340000e+00,0.000000e+00,1.620605e+02
2.360000e+03,2.731481e-02,1.984852e+01,0.000000e+00,9.239488e-01,4.897804e-02,2.148984e-06,2.340000e+00,0.000000e+00,1.620605e+02
2.370000e+03,2.743056e-02,1.984852e+01,0.000000e+00,9.239686e-01,4.899948e-02,2.140187e-06,2.340000e+00,0.000000e+00,1.620605e+02
2.380000e+03,2.754630e-02,1.984852e+01,0.000000e+00,9.239884e-01,4.902084e-02,2.131462e-06,2.340000e+00,0.000000e+00,1.620605e+02
2.390000e+03,2.766204e-02,1.984852e+01,0.000000e+00,9.240080e-01,4.904211e-02,2.122809e-06,2.340000e+00,0.000000e+00,1.620605e+02
2.400000e+03,2.777778e-02,1.984852e+01,0.000000e+00,9.240276e-01,4.906330e-02,2.114228e-06,2.340000e+00,0.000000e+00,1.620605e+02
2.410000e+03,2.789352e-02,1.984852e+01,0.000000e+00,9.240471e-01,4.908440e-02,2.105717e-06,2.340000e+00,0.000000e+00,1.620605e+02
2.420000e+03,2.800926e-02,1.984852e+01,0.000000e+00,9.240665e-01,4.910541e-02,2.097275e-06,2.340000e+00,0.000000e+00,1.620605e+02
2.430000e+03,2.812500e-02,1.984852e+01,0.000000e+00,9.240859e-01,4.912634e-02,2.088902e-06,2.340000e+00,0.000000e+00,1.620605e+02
2.440000e+03,2.824074e-02,1.984852e+01,0.000000e+00,9.241051e-01,4.914719e-02,2.080596e-06,2.340000e+00,0.000000e+00,1.620605e+02
2.450000e+03,2.835648e-02,1.984852e+01,0.000000e+00,9.241243e-01,4.916796e-02,2.072358e-06,2.340000e+00,0.000000e+00,1.620605e+02
2.460000e+03,2.847222e-02,1.984852e+01,0.000000e+00,9.241434e-01,4.918864e-02,2.064186e-06,2.340000e+00,0.000000e+00,1.620605e+02
2.470000e+03,2.858796e-02,1.984852e+01,0.000000e+00,9.241625e-01,4.920924e-02,2.056079e-06,2.340000e+00,0.000000e+00,1.620605e+02
2.480000e+03,2.870370e-02,1.984852e+01,0.000000e+00,9.241814e-01,4.922976e-02,2.048036e-06,2.340000e+00,0.000000e+00,1.620605e+02
2.490000e+03,2.881944e-02,1.984852e+01,0.000000e+00,9.242003e-01,4.925020e-02,2.040058e-06,2.340000e+00,0.000000e+00,1.620605e+02
2.500000e+03,2.893519e-02,1.984852e+01,0.000000e+00,9.242191e-01,4.927056e-02,2.032142e-06,2.340000e+00,0.000000e+00,1.620605e+02
2.510000e+03,2.905093e-02,1.984852e+01,0.000000e+00,9.242379e-01,4.929084e-02,2.024289e-06,2.340000e+00,0.000000e+00,1.620605e+02
2.520000e+03,2.916667e-02,1.984852e+01,0.000000e+00,9.242566e-01,4.931105e-02,2.016497e-06,2.340000e+00,0.000000e+00,1.620605e+02
2.530000e+03,2.928241e-02,1.984852e+01,0.000000e+00,9.242752e-01,4.933117e-02,2.008766e-06,2.340000e+00,0.000000e+00,1.620605e+02
2.540000e+03,2.939815e-02,1.984852e+01,0.000000e+00,9.242937e-01,4.935122e-02,2.001095e-06,2.340000e+00,0.000000e+00,1.620605e+02
2.550000e+03,2.951389e-02,1.984852e+01,0.000000e+00,9.243122e-01,4.937120e-02,1.993484e-06,2.340000e+00,0.000000e+00,1.620605e+02
2.560000e+03,2.962963e-02,1.984852e+01,0.000000e+00,9.243305e-01,4.939109e-02,1.985931e-06,2.340000e+00,0.000000e+00,1.620605e+02
2.570000e+03,2.974537e-02,1.984852e+01,0.000000e+00,9.243489e-01,4.941091e-02,1.978436e-06,2.340000e+00,0.000000e+00,1.620605e+02
2.580000e+03,2.986111e-02,1.984852e+01,0.000000e+00,9.243671e-01,4.943066e-02,1.970999e-06,2.340000e+00,0.000000e+00,1.620605e+02
2.590000e+03,2.997685e-02,1.984852e+01,0.000000e+00,9.243853e-01,4.945033e-02,1.963619e-06,2.340000e+00,0.000000e+00,1.620605e+02
2.600000e+03,3.009259e-02,1.984852e+01,0.000000e+00,9.244034e-01,4.946993e-02,1.956294e-06,2.340000e+00,0.000000e+00,1.620605e+02
2.610000e+03,3.020833e-02,1.984852e+01,0.000000e+00,9.244215e-01,4.948946e-02,1.949025e-06,2.340000e+00,0.000000e+00,1.620605e+02
2.620000e+03,3.032407e-02,1.984852e+01,0.000000e+00,9.244395e-01,4.950891e-02,1.941811e-06,2.340000e+00,0.000000e+00,1.620605e+02
2.630000e+03,3.043981e-02,1.984852e+01,0.000000e+00,9.244574e-01,4.952830e-02,1.934651e-06,2.340000e+00,0.000000e+00,1.620605e+02
2.640000e+03,3.055556e-02,1.984852e+01,0.000000e+00,9.244752e-01,4.954761e-02,1.927545e-06,2.340000e+00,0.000000e+00,1.620605e+02
2.650000e+03,3.067130e-02,1.984852e+01,0.000000e+00,9.244930e-01,4.956685e-02,1.920492e-06,2.340000e+00,0.000000e+00,1.620605e+02
2.660000e+03,3.078704e-02,1.984852e+01,0.000000e+00,9.245107e-01,4.958602e-02,1.913491e-06,2.340000e+00,0.000000e+00,1.620605e+02
2.670000e+03,3.090278e-02,1.984852e+01,0.000000e+00,9.245284e-01,4.960512e-02,1.906542e-06,2.340000e+00,0.000000e+00,1.620605e+02
2.680000e+03,3.101852e-02,1.984852e+01,0.000000e+00,9.245460e-01,4.962415e-02,1.899644e-06,2.340000e+00,0.000000e+00,1.620605e+02
2.690000e+03,3.113426e-02,1.984852e+01,0.000000e+00,9.245635e-01,4.964311e-02,1.892797e-06,2.340000e+00,0.000000e+00,1.620605e+02
2.700000e+03,3.125000e-02,1.984852e+01,0.000000e+00,9.245810e-01,4.966200e-02,1.886000e-06,2.340000e+00,0.000000e+00,1.620605e+02
2.710000e+03,3.136574e-02,1.984852e+01,0.000000e+00,9.245984e-01,4.968083e-02,1.879253e-06,2.340000e+00,0.000000e+00,1.620605e+02
2.720000e+03,3.148148e-02,1.984852e+01,0.000000e+00,9.246157e-01,4.969959e-02,1.872554e-06,2.340000e+00,0.000000e+00,1.620605e+02
2.730000e+03,3.159722e-02,1.984852e+01,0.000000e+00,9.246330e-01,4.971828e-02,1.865905e-06,2.340000e+00,0.000000e+00,1.620605e+02
2.740000e+03,3.171296e-02,1.984852e+01,0.000000e+00,9.246502e-01,4.973691e-02,1.859303e-06,2.340000e+00,0.000000e+00,1.620605e+02
2.750000e+03,3.182870e-02,1.984852e+01,0.000000e+00,9.246674e-01,4.975547e-02,1.852748e-06,2.340000e+00,0.000000e+00,1.620605e+02
2.760000e+03,3.194444e-02,1.984852e+01,0.000000e+00,9.246845e-01,4.977396e-02,1.846241e-06,2.340000e+00,0.000000e+00,1.620605e+02
2.770000e+03,3.206019e-02,1.984852e+01,0.000000e+00,9.247016e-01,4.979239e-02,1.839780e-06,2.340000e+00,0.000000e+00,1.620605e+02
2.780000e+03,3.217593e-02,1.984852e+01,0.000000e+00,9.247185e-01,4.981076e-02,1.833365e-06,2.340000e+00,0.000000e+00,1.620605e+02
2.790000e+03,3.229167e-02,1.984852e+01,0.000000e+00,9.247355e-01,4.982906e-02,1.826996e-06,2.340000e+00,0.000000e+00,1.620605e+02
2.800000e+03,3.240741e-02,1.984852e+01,0.000000e+00,9.247523e-01,4.984730e-02,1.820671e-06,2.340000e+00,0.000000e+00,1.620605e+02
2.810000e+03,3.252315e-02,1.984852e+01,0.000000e+00,9.247691e-01,4.986547e-02,1.814391e-06,2.340000e+00,0.000000e+00,1.620605e+02
2.820000e+03,3.263889e-02,1.984852e+01,0.000000e+00,9.247859e-01,4.988358e-02,1.808155e-06,2.340000e+00,0.000000e+00,1.620605e+02
2.830000e+03,3.275463e-02,1.984852e+01,0.000000e+00,9.248026e-01,4.990164e-02,1.801963e-06,2.340000e+00,0.000000e+00,1.620605e+02
2.840000e+03,3.287037e-02,1.984852e+01,0.000000e+00,9.248192e-01,4.991962e-02,1.795813e-06,2.340000e+00,0.000000e+00,1.620605e+02
2.850000e+03,3.298611e-02,1.984852e+01,0.000000e+00,9.248358e-01,4.993755e-02,1.789707e-06,2.340000e+00,0.000000e+00,1.620605e+02
2.860000e+03,3.310185e-02,1.984852e+01,0.000000e+00,9.248523e-01,4.995542e-02,1.783643e-06,2.340000e+00,0.000000e+00,1.620605e+02
2.870000e+03,3.321759e-02,1.984852e+01,0.000000e+00,9.248688e-01,4.997322e-02,1.777620e-06,2.340000e+00,0.000000e+00,1.620605e+02
2.880000e+03,3.333333e-02,1.984852e+01,0.000000e+00,9.248852e-01,4.999097e-02,1.771639e-06,2.340000e+00,0.000000e+00,1.620605e+02
2.890000e+03,3.344907e-02,1.984852e+01,0.000000e+00,9.249016e-01,5.000866e-02,1.765699e-06,2.340000e+00,0.000000e+00,1.620605e+02
2.900000e+03,3.356481e-02,1.984852e+01,0.000000e+00,9.249179e-01,5.002628e-02,1.759799e-06,2.340000e+00,0.000000e+00,1.620605e+02
2.910000e+03,3.368056e-02,1.984852e+01,0.000000e+00,9.249341e-01,5.004385e-02,1.753939e-06,2.340000e+00,0.000000e+00,1.620605e+02
2.920000e+03,3.379630e-02,1.984852e+01,0.000000e+00,9.249503e-01,5.006136e-02,1.748120e-06,2.340000e+00,0.000000e+00,1.620605e+02
2.930000e+03,3.391204e-02,1.984852e+01,0.000000e+00,9.249664e-01,5.007882e-02,1.742339e-06,2.340000e+00,0.000000e+00,1.620605e+02
2.940000e+03,3.402778e-02,1.984852e+01,0.000000e+00,9.249825e-01,5.009621e-02,1.736597e-06,2.340000e+00,0.000000e+00,1.620605e+02
2.950000e+03,3.414352e-02,1.984852e+01,0.000000e+00,9.249986e-01,5.011355e-02,1.730894e-06,2.340000e+00,0.000000e+00,1.620605e+02
2.960000e+03,3.425926e-02,1.984852e+01,0.000000e+00,9.250146e-01,5.013083e-02,1.725229e-06,2.340000e+00,0.000000e+00,1.620605e+02
2.970000e+03,3.437500e-02,1.984852e+01,0.000000e+00,9.250305e-01,5.014805e-02,1.719602e-06,2.340000e+00,0.000000e+00,1.620605e+02
2.980000e+03,3.449074e-02,1.984852e+01,0.000000e+00,9.250464e-01,5.016522e-02,1.714012e-06,2.340000e+00,0.000000e+00,1.620605e+02
2.990000e+03,3.460648e-02,1.984852e+01,0.000000e+00,9.250622e-01,5.018233e-02,1.708459e-06,2.340000e+00,0.000000e+00,1.620605e+02
3.000000e+03,3.472222e-02,1.984852e+01,0.000000e+00,9.250780e-01,5.019939e-02,1.702943e-06,2.340000e+00,0.000000e+00,1.620605e+02
3.010000e+03,3.483796e-02,1.984852e+01,0.000000e+00,9.250937e-01,5.021639e-02,1.697463e-06,2.340000e+00,0.000000e+00,1.620605e+02
3.020000e+03,3.495370e-02,1.984852e+01,0.000000e+00,9.251094e-01,5.023334e-02,1.692019e-06,2.340000e+00,0.000000e+00,1.620605e+02
3.030000e+03,3.506944e-02,1.984852e+01,0.000000e+00,9.251250e-01,5.025023e-02,1.686611e-06,2.340000e+00,0.000000e+00,1.620605e+02
3.040000e+03,3.518519e-02,1.984852e+01,0.000000e+00,9.251406e-01,5.026707e-02,1.681237e-06,2.340000e+00,0.000000e+00,1.620605e+02
3.050000e+03,3.530093e-02,1.984852e+01,0.000000e+00,9.251561e-01,5.028386e-02,1.675899e-06,2.340000e+00,0.000000e+00,1.620605e+02
3.060000e+03,3.541667e-02,1.984852e+01,0.000000e+00,9.251716e-01,5.030059e-02,1.670595e-06,2.340000e+00,0.000000e+00,1.620605e+02
3.070000e+03,3.553241e-02,1.984852e+01,0.000000e+00,9.251870e-01,5.031727e-02,1.665325e-06,2.340000e+00,0.000000e+00,1.620605e+02
