Repository: brandonlampe/CS_Data

# Comments For Consolidation Test: 175_01
_Note:_ herein, the phrase "TEST-NUMBER" will imply the insertion of "175_01".  This format will
often be used when describing local directories.

Following the initial increase in pressure from zero to 19.8 MPa with the Isco Pump.
Schuler gauges did not function during this test; therefore, deformation during initial loading was

## Test Data
Raw test data is contained in: TEST-NUMBER.xlsx

Additionally, calculated values of fractional density have been calculated in TEST-NUMBER.xlsx and
exported to TEST-NUMBER.csv, where the .csv file format allows for easy cross-platform importing
and analysis.

File: UNM_WP_HY_175_01/FINAL/175_01_CREEP.csv (part 2 of 5)
Analysis by Brandon Lampe, performed on: 2016/07/04 16:17:5
Time (sec),Time (day),Confining Pressure (MPa),Pore Pressure (MPa),Fractional Density,Volume Strain,Volume Strain Rate (1/sec),Mean Particle Size (mm),Added Water (percent by weight),Temperature (C)
3.080000e+03,3.564815e-02,1.984852e+01,0.000000e+00,9.252024e-01,5.033390e-02,1.660090e-06,2.340000e+00,0.000000e+00,1.620605e+02
3.090000e+03,3.576389e-02,1.984852e+01,0.000000e+00,9.252178e-01,5.035047e-02,1.654887e-06,2.340000e+00,0.000000e+00,1.620605e+02
3.100000e+03,3.587963e-02,1.984852e+01,0.000000e+00,9.252330e-01,5.036699e-02,1.649718e-06,2.340000e+00,0.000000e+00,1.620605e+02
3.110000e+03,3.599537e-02,1.984852e+01,0.000000e+00,9.252483e-01,5.038346e-02,1.644582e-06,2.340000e+00,0.000000e+00,1.620605e+02
3.120000e+03,3.611111e-02,1.984852e+01,0.000000e+00,9.252635e-01,5.039988e-02,1.639479e-06,2.340000e+00,0.000000e+00,1.620605e+02
3.130000e+03,3.622685e-02,1.984852e+01,0.000000e+00,9.252786e-01,5.041625e-02,1.634408e-06,2.340000e+00,0.000000e+00,1.620605e+02
3.140000e+03,3.634259e-02,1.984852e+01,0.000000e+00,9.252937e-01,5.043257e-02,1.629368e-06,2.340000e+00,0.000000e+00,1.620605e+02
3.150000e+03,3.645833e-02,1.984852e+01,0.000000e+00,9.253088e-01,5.044884e-02,1.624361e-06,2.340000e+00,0.000000e+00,1.620605e+02
3.160000e+03,3.657407e-02,1.984852e+01,0.000000e+00,9.253238e-01,5.046506e-02,1.619385e-06,2.340000e+00,0.000000e+00,1.620605e+02
3.170000e+03,3.668981e-02,1.984852e+01,0.000000e+00,9.253387e-01,5.048123e-02,1.614440e-06,2.340000e+00,0.000000e+00,1.620605e+02
3.180000e+03,3.680556e-02,1.984852e+01,0.000000e+00,9.253537e-01,5.049735e-02,1.609525e-06,2.340000e+00,0.000000e+00,1.620605e+02
3.190000e+03,3.692130e-02,1.984852e+01,0.000000e+00,9.253685e-01,5.051342e-02,1.604641e-06,2.340000e+00,0.000000e+00,1.620605e+02
3.200000e+03,3.703704e-02,1.984852e+01,0.000000e+00,9.253834e-01,5.052944e-02,1.599788e-06,2.340000e+00,0.000000e+00,1.620605e+02
3.210000e+03,3.715278e-02,1.984852e+01,0.000000e+00,9.253981e-01,5.054542e-02,1.594964e-06,2.340000e+00,0.000000e+00,1.620605e+02
3.220000e+03,3.726852e-02,1.984852e+01,0.000000e+00,9.254129e-01,5.056134e-02,1.590170e-06,2.340000e+00,0.000000e+00,1.620605e+02
3.230000e+03,3.738426e-02,1.984852e+01,0.000000e+00,9.254276e-01,5.057722e-02,1.585406e-06,2.340000e+00,0.000000e+00,1.620605e+02
3.240000e+03,3.750000e-02,1.984852e+01,0.000000e+00,9.254422e-01,5.059305e-02,1.580670e-06,2.340000e+00,0.000000e+00,1.620605e+02
3.250000e+03,3.761574e-02,1.984852e+01,0.000000e+00,9.254568e-01,5.060883e-02,1.575964e-06,2.340000e+00,0.000000e+00,1.620605e+02
3.260000e+03,3.773148e-02,1.984852e+01,0.000000e+00,9.254714e-01,5.062457e-02,1.571286e-06,2.340000e+00,0.000000e+00,1.620605e+02
3.270000e+03,3.784722e-02,1.984852e+01,0.000000e+00,9.254859e-01,5.064026e-02,1.566636e-06,2.340000e+00,0.000000e+00,1.620605e+02
3.280000e+03,3.796296e-02,1.984852e+01,0.000000e+00,9.255004e-01,5.065590e-02,1.562015e-06,2.340000e+00,0.000000e+00,1.620605e+02
3.290000e+03,3.807870e-02,1.984852e+01,0.000000e+00,9.255148e-01,5.067150e-02,1.557421e-06,2.340000e+00,0.000000e+00,1.620605e+02
3.300000e+03,3.819444e-02,1.984852e+01,0.000000e+00,9.255292e-01,5.068705e-02,1.552855e-06,2.340000e+00,0.000000e+00,1.620605e+02
3.310000e+03,3.831019e-02,1.984852e+01,0.000000e+00,9.255436e-01,5.070256e-02,1.548316e-06,2.340000e+00,0.000000e+00,1.620605e+02
3.320000e+03,3.842593e-02,1.984852e+01,0.000000e+00,9.255579e-01,5.071802e-02,1.543805e-06,2.340000e+00,0.000000e+00,1.620605e+02
3.330000e+03,3.854167e-02,1.984852e+01,0.000000e+00,9.255721e-01,5.073343e-02,1.539320e-06,2.340000e+00,0.000000e+00,1.620605e+02
3.340000e+03,3.865741e-02,1.984852e+01,0.000000e+00,9.255864e-01,5.074880e-02,1.534862e-06,2.340000e+00,0.000000e+00,1.620605e+02
3.350000e+03,3.877315e-02,1.984852e+01,0.000000e+00,9.256006e-01,5.076413e-02,1.530430e-06,2.340000e+00,0.000000e+00,1.620605e+02
3.360000e+03,3.888889e-02,1.984852e+01,0.000000e+00,9.256147e-01,5.077941e-02,1.526024e-06,2.340000e+00,0.000000e+00,1.620605e+02
3.370000e+03,3.900463e-02,1.984852e+01,0.000000e+00,9.256288e-01,5.079465e-02,1.521644e-06,2.340000e+00,0.000000e+00,1.620605e+02
3.380000e+03,3.912037e-02,1.984852e+01,0.000000e+00,9.256429e-01,5.080984e-02,1.517290e-06,2.340000e+00,0.000000e+00,1.620605e+02
3.390000e+03,3.923611e-02,1.984852e+01,0.000000e+00,9.256569e-01,5.082499e-02,1.512961e-06,2.340000e+00,0.000000e+00,1.620605e+02
3.400000e+03,3.935185e-02,1.984852e+01,0.000000e+00,9.256709e-01,5.084010e-02,1.508658e-06,2.340000e+00,0.000000e+00,1.620605e+02
3.410000e+03,3.946759e-02,1.984852e+01,0.000000e+00,9.256848e-01,5.085517e-02,1.504379e-06,2.340000e+00,0.000000e+00,1.620605e+02
3.420000e+03,3.958333e-02,1.984852e+01,0.000000e+00,9.256987e-01,5.087019e-02,1.500126e-06,2.340000e+00,0.000000e+00,1.620605e+02
3.430000e+03,3.969907e-02,1.984852e+01,0.000000e+00,9.257126e-01,5.088517e-02,1.495897e-06,2.340000e+00,0.000000e+00,1.620605e+02
3.440000e+03,3.981481e-02,1.984852e+01,0.000000e+00,9.257264e-01,5.090011e-02,1.491692e-06,2.340000e+00,0.000000e+00,1.620605e+02
3.450000e+03,3.993056e-02,1.984852e+01,0.000000e+00,9.257402e-01,5.091500e-02,1.487512e-06,2.340000e+00,0.000000e+00,1.620605e+02
3.460000e+03,4.004630e-02,1.984852e+01,0.000000e+00,9.257540e-01,5.092986e-02,1.483355e-06,2.340000e+00,0.000000e+00,1.620605e+02
3.470000e+03,4.016204e-02,1.984852e+01,0.000000e+00,9.257677e-01,5.094467e-02,1.479222e-06,2.340000e+00,0.000000e+00,1.620605e+02
3.480000e+03,4.027778e-02,1.984852e+01,0.000000e+00,9.257814e-01,5.095944e-02,1.475113e-06,2.340000e+00,0.000000e+00,1.620605e+02
3.490000e+03,4.039352e-02,1.984852e+01,0.000000e+00,9.257950e-01,5.097417e-02,1.471027e-06,2.340000e+00,0.000000e+00,1.620605e+02
3.500000e+03,4.050926e-02,1.984852e+01,0.000000e+00,9.258086e-01,5.098886e-02,1.466964e-06,2.340000e+00,0.000000e+00,1.620605e+02
3.510000e+03,4.062500e-02,1.984852e+01,0.000000e+00,9.258222e-01,5.100351e-02,1.462924e-06,2.340000e+00,0.000000e+00,1.620605e+02
3.520000e+03,4.074074e-02,1.984852e+01,0.000000e+00,9.258357e-01,5.101812e-02,1.458907e-06,2.340000e+00,0.000000e+00,1.620605e+02
3.530000e+03,4.085648e-02,1.984852e+01,0.000000e+00,9.258492e-01,5.103269e-02,1.454912e-06,2.340000e+00,0.000000e+00,1.620605e+02
3.540000e+03,4.097222e-02,1.984852e+01,0.000000e+00,9.258626e-01,5.104722e-02,1.450940e-06,2.340000e+00,0.000000e+00,1.620605e+02
3.550000e+03,4.108796e-02,1.984852e+01,0.000000e+00,9.258760e-01,5.106171e-02,1.446990e-06,2.340000e+00,0.000000e+00,1.620605e+02
3.560000e+03,4.120370e-02,1.984852e+01,0.000000e+00,9.258894e-01,5.107616e-02,1.443062e-06,2.340000e+00,0.000000e+00,1.620605e+02
3.570000e+03,4.131944e-02,1.984852e+01,0.000000e+00,9.259028e-01,5.109057e-02,1.439156e-06,2.340000e+00,0.000000e+00,1.620605e+02
3.580000e+03,4.143519e-02,1.984852e+01,0.000000e+00,9.259161e-01,5.110494e-02,1.435271e-06,2.340000e+00,0.000000e+00,1.620605e+02
3.590000e+03,4.155093e-02,1.984852e+01,0.000000e+00,9.259293e-01,5.111928e-02,1.431408e-06,2.340000e+00,0.000000e+00,1.620605e+02
3.600000e+03,4.166667e-02,1.984852e+01,0.000000e+00,9.259426e-01,5.113357e-02,1.410636e-06,2.340000e+00,0.000000e+00,1.620605e+02
3.700000e+03,4.282407e-02,1.984852e+01,0.000000e+00,9.260730e-01,5.127445e-02,1.390602e-06,2.340000e+00,0.000000e+00,1.620605e+02
3.800000e+03,4.398148e-02,1.984852e+01,0.000000e+00,9.262001e-01,5.141169e-02,1.355238e-06,2.340000e+00,0.000000e+00,1.620605e+02
3.900000e+03,4.513889e-02,1.984852e+01,0.000000e+00,9.263241e-01,5.154549e-02,1.321675e-06,2.340000e+00,0.000000e+00,1.620605e+02
4.000000e+03,4.629630e-02,1.984852e+01,0.000000e+00,9.264450e-01,5.167603e-02,1.289778e-06,2.340000e+00,0.000000e+00,1.620605e+02
4.100000e+03,4.745370e-02,1.984852e+01,0.000000e+00,9.265631e-01,5.180345e-02,1.259426e-06,2.340000e+00,0.000000e+00,1.620605e+02
4.200000e+03,4.861111e-02,1.984852e+01,0.000000e+00,9.266784e-01,5.192791e-02,1.230511e-06,2.340000e+00,0.000000e+00,1.620605e+02
4.300000e+03,4.976852e-02,1.984852e+01,0.000000e+00,9.267911e-01,5.204955e-02,1.202931e-06,2.340000e+00,0.000000e+00,1.620605e+02
4.400000e+03,5.092593e-02,1.984852e+01,0.000000e+00,9.269014e-01,5.216850e-02,1.176596e-06,2.340000e+00,0.000000e+00,1.620605e+02
4.500000e+03,5.208333e-02,1.984852e+01,0.000000e+00,9.270092e-01,5.228487e-02,1.151425e-06,2.340000e+00,0.000000e+00,1.620605e+02
4.600000e+03,5.324074e-02,1.984852e+01,0.000000e+00,9.271148e-01,5.239878e-02,1.127342e-06,2.340000e+00,0.000000e+00,1.620605e+02
4.700000e+03,5.439815e-02,1.984852e+01,0.000000e+00,9.272183e-01,5.251034e-02,1.104277e-06,2.340000e+00,0.000000e+00,1.620605e+02
4.800000e+03,5.555556e-02,1.984852e+01,0.000000e+00,9.273196e-01,5.261964e-02,1.082168e-06,2.340000e+00,0.000000e+00,1.620605e+02
4.900000e+03,5.671296e-02,1.984852e+01,0.000000e+00,9.274190e-01,5.272677e-02,1.060956e-06,2.340000e+00,0.000000e+00,1.620605e+02
5.000000e+03,5.787037e-02,1.984852e+01,0.000000e+00,9.275164e-01,5.283183e-02,1.040588e-06,2.340000e+00,0.000000e+00,1.620605e+02
5.100000e+03,5.902778e-02,1.984852e+01,0.000000e+00,9.276120e-01,5.293489e-02,1.021014e-06,2.340000e+00,0.000000e+00,1.620605e+02
5.200000e+03,6.018519e-02,1.984852e+01,0.000000e+00,9.277058e-01,5.303603e-02,1.002189e-06,2.340000e+00,0.000000e+00,1.620605e+02
5.300000e+03,6.134259e-02,1.984852e+01,0.000000e+00,9.277979e-01,5.313533e-02,9.840713e-07,2.340000e+00,0.000000e+00,1.620605e+02
5.400000e+03,6.250000e-02,1.984852e+01,0.000000e+00,9.278884e-01,5.323285e-02,9.666207e-07,2.340000e+00,0.000000e+00,1.620605e+02
5.500000e+03,6.365741e-02,1.984852e+01,0.000000e+00,9.279773e-01,5.332865e-02,9.498016e-07,2.340000e+00,0.000000e+00,1.620605e+02
5.600000e+03,6.481481e-02,1.984852e+01,0.000000e+00,9.280647e-01,5.342281e-02,9.335802e-07,2.340000e+00,0.000000e+00,1.620605e+02
5.700000e+03,6.597222e-02,1.984852e+01,0.000000e+00,9.281506e-01,5.351537e-02,9.179253e-07,2.340000e+00,0.000000e+00,1.620605e+02
5.800000e+03,6.712963e-02,1.984852e+01,0.000000e+00,9.282351e-01,5.360639e-02,9.028077e-07,2.340000e+00,0.000000e+00,1.620605e+02
5.900000e+03,6.828704e-02,1.984852e+01,0.000000e+00,9.283182e-01,5.369593e-02,8.882002e-07,2.340000e+00,0.000000e+00,1.620605e+02
6.000000e+03,6.944444e-02,1.984852e+01,0.000000e+00,9.284000e-01,5.378403e-02,8.740775e-07,2.340000e+00,0.000000e+00,1.620605e+02
6.100000e+03,7.060185e-02,1.984852e+01,0.000000e+00,9.284805e-01,5.387075e-02,8.604158e-07,2.340000e+00,0.000000e+00,1.620605e+02
6.200000e+03,7.175926e-02,1.984852e+01,0.000000e+00,9.285598e-01,5.395612e-02,8.471930e-07,2.340000e+00,0.000000e+00,1.620605e+02
6.300000e+03,7.291667e-02,1.984852e+01,0.000000e+00,9.286378e-01,5.404018e-02,8.343882e-07,2.340000e+00,0.000000e+00,1.620605e+02
6.400000e+03,7.407407e-02,1.984852e+01,0.000000e+00,9.287148e-01,5.412299e-02,8.219819e-07,2.340000e+00,0.000000e+00,1.620605e+02
6.500000e+03,7.523148e-02,1.984852e+01,0.000000e+00,9.287905e-01,5.420458e-02,8.099558e-07,2.340000e+00,0.000000e+00,1.620605e+02
6.600000e+03,7.638889e-02,1.984852e+01,0.000000e+00,9.288652e-01,5.428498e-02,7.982927e-07,2.340000e+00,0.000000e+00,1.620605e+02
6.700000e+03,7.754630e-02,1.984852e+01,0.000000e+00,9.289388e-01,5.436424e-02,7.869764e-07,2.340000e+00,0.000000e+00,1.620605e+02
6.800000e+03,7.870370e-02,1.984852e+01,0.000000e+00,9.290114e-01,5.444238e-02,7.759917e-07,2.340000e+00,0.000000e+00,1.620605e+02
6.900000e+03,7.986111e-02,1.984852e+01,0.000000e+00,9.290830e-01,5.451944e-02,7.653243e-07,2.340000e+00,0.000000e+00,1.620605e+02
7.000000e+03,8.101852e-02,1.984852e+01,0.000000e+00,9.291536e-01,5.459544e-02,7.549606e-07,2.340000e+00,0.000000e+00,1.620605e+02
7.100000e+03,8.217593e-02,1.984852e+01,0.000000e+00,9.292233e-01,5.467043e-02,7.448878e-07,2.340000e+00,0.000000e+00,1.620605e+02
7.200000e+03,8.333333e-02,1.984852e+01,0.000000e+00,9.292921e-01,5.474442e-02,7.350938e-07,2.340000e+00,0.000000e+00,1.620605e+02
7.300000e+03,8.449074e-02,1.984852e+01,0.000000e+00,9.293599e-01,5.481745e-02,7.255673e-07,2.340000e+00,0.000000e+00,1.620605e+02
7.400000e+03,8.564815e-02,1.984852e+01,0.000000e+00,9.294269e-01,5.488954e-02,7.162974e-07,2.340000e+00,0.000000e+00,1.620605e+02
7.500000e+03,8.680556e-02,1.984852e+01,0.000000e+00,9.294931e-01,5.496071e-02,7.072739e-07,2.340000e+00,0.000000e+00,1.620605e+02
7.600000e+03,8.796296e-02,1.984852e+01,0.000000e+00,9.295584e-01,5.503099e-02,6.984872e-07,2.340000e+00,0.000000e+00,1.620605e+02
7.700000e+03,8.912037e-02,1.984852e+01,0.000000e+00,9.296229e-01,5.510041e-02,6.899279e-07,2.340000e+00,0.000000e+00,1.620605e+02
7.800000e+03,9.027778e-02,1.984852e+01,0.000000e+00,9.296867e-01,5.516898e-02,6.815876e-07,2.340000e+00,0.000000e+00,1.620605e+02
7.900000e+03,9.143519e-02,1.984852e+01,0.000000e+00,9.297497e-01,5.523672e-02,6.734577e-07,2.340000e+00,0.000000e+00,1.620605e+02
8.000000e+03,9.259259e-02,1.984852e+01,0.000000e+00,9.298119e-01,5.530367e-02,6.655305e-07,2.340000e+00,0.000000e+00,1.620605e+02
8.100000e+03,9.375000e-02,1.984852e+01,0.000000e+00,9.298734e-01,5.536983e-02,6.577986e-07,2.340000e+00,0.000000e+00,1.620605e+02
8.200000e+03,9.490741e-02,1.984852e+01,0.000000e+00,9.299342e-01,5.543523e-02,6.502547e-07,2.340000e+00,0.000000e+00,1.620605e+02
8.300000e+03,9.606481e-02,1.984852e+01,0.000000e+00,9.299944e-01,5.549988e-02,6.428921e-07,2.340000e+00,0.000000e+00,1.620605e+02
8.400000e+03,9.722222e-02,1.984852e+01,0.000000e+00,9.300538e-01,5.556381e-02,6.357044e-07,2.340000e+00,0.000000e+00,1.620605e+02
8.500000e+03,9.837963e-02,1.984852e+01,0.000000e+00,9.301126e-01,5.562702e-02,6.286854e-07,2.340000e+00,0.000000e+00,1.620605e+02
8.600000e+03,9.953704e-02,1.984852e+01,0.000000e+00,9.301708e-01,5.568954e-02,6.218292e-07,2.340000e+00,0.000000e+00,1.620605e+02
8.700000e+03,1.006944e-01,1.984852e+01,0.000000e+00,9.302283e-01,5.575139e-02,6.151303e-07,2.340000e+00,0.000000e+00,1.620605e+02
8.800000e+03,1.018519e-01,1.984852e+01,0.000000e+00,9.302852e-01,5.581257e-02,6.085833e-07,2.340000e+00,0.000000e+00,1.620605e+02
8.900000e+03,1.030093e-01,1.984852e+01,0.000000e+00,9.303415e-01,5.587310e-02,6.021831e-07,2.340000e+00,0.000000e+00,1.620605e+02
9.000000e+03,1.041667e-01,1.984852e+01,0.000000e+00,9.303973e-01,5.593301e-02,5.959248e-07,2.340000e+00,0.000000e+00,1.620605e+02
9.100000e+03,1.053241e-01,1.984852e+01,0.000000e+00,9.304524e-01,5.599229e-02,5.898038e-07,2.340000e+00,0.000000e+00,1.620605e+02
9.200000e+03,1.064815e-01,1.984852e+01,0.000000e+00,9.305070e-01,5.605097e-02,5.838156e-07,2.340000e+00,0.000000e+00,1.620605e+02
9.300000e+03,1.076389e-01,1.984852e+01,0.000000e+00,9.305611e-01,5.610905e-02,5.779559e-07,2.340000e+00,0.000000e+00,1.620605e+02
9.400000e+03,1.087963e-01,1.984852e+01,0.000000e+00,9.306146e-01,5.616656e-02,5.722206e-07,2.340000e+00,0.000000e+00,1.620605e+02
9.500000e+03,1.099537e-01,1.984852e+01,0.000000e+00,9.306676e-01,5.622350e-02,5.666059e-07,2.340000e+00,0.000000e+00,1.620605e+02
9.600000e+03,1.111111e-01,1.984852e+01,0.000000e+00,9.307200e-01,5.627988e-02,5.611079e-07,2.340000e+00,0.000000e+00,1.620605e+02
9.700000e+03,1.122685e-01,1.984852e+01,0.000000e+00,9.307720e-01,5.633572e-02,5.557232e-07,2.340000e+00,0.000000e+00,1.620605e+02
9.800000e+03,1.134259e-01,1.984852e+01,0.000000e+00,9.308235e-01,5.639102e-02,5.504481e-07,2.340000e+00,0.000000e+00,1.620605e+02
9.900000e+03,1.145833e-01,1.984852e+01,0.000000e+00,9.308745e-01,5.644581e-02,5.452794e-07,2.340000e+00,0.000000e+00,1.620605e+02
1.000000e+04,1.157407e-01,1.984852e+01,0.000000e+00,9.309250e-01,5.650008e-02,5.402140e-07,2.340000e+00,0.000000e+00,1.620605e+02
1.010000e+04,1.168981e-01,1.984852e+01,0.000000e+00,9.309751e-01,5.655385e-02,5.352487e-07,2.340000e+00,0.000000e+00,1.620605e+02
1.020000e+04,1.180556e-01,1.984852e+01,0.000000e+00,9.310247e-01,5.660713e-02,5.303807e-07,2.340000e+00,0.000000e+00,1.620605e+02
1.030000e+04,1.192130e-01,1.984852e+01,0.000000e+00,9.310738e-01,5.665993e-02,5.256070e-07,2.340000e+00,0.000000e+00,1.620605e+02
1.040000e+04,1.203704e-01,1.984852e+01,0.000000e+00,9.311225e-01,5.671225e-02,5.209251e-07,2.340000e+00,0.000000e+00,1.620605e+02
1.050000e+04,1.215278e-01,1.984852e+01,0.000000e+00,9.311708e-01,5.676411e-02,5.163322e-07,2.340000e+00,0.000000e+00,1.620605e+02
1.060000e+04,1.226852e-01,1.984852e+01,0.000000e+00,9.312187e-01,5.681552e-02,5.118259e-07,2.340000e+00,0.000000e+00,1.620605e+02
1.070000e+04,1.238426e-01,1.984852e+01,0.000000e+00,9.312662e-01,5.686648e-02,5.074037e-07,2.340000e+00,0.000000e+00,1.620605e+02
1.080000e+04,1.250000e-01,1.984852e+01,0.000000e+00,9.313132e-01,5.691700e-02,5.030633e-07,2.340000e+00,0.000000e+00,1.620605e+02
1.090000e+04,1.261574e-01,1.984852e+01,0.000000e+00,9.313599e-01,5.696709e-02,4.988025e-07,2.340000e+00,0.000000e+00,1.620605e+02
1.100000e+04,1.273148e-01,1.984852e+01,0.000000e+00,9.314061e-01,5.701676e-02,4.946191e-07,2.340000e+00,0.000000e+00,1.620605e+02
1.110000e+04,1.284722e-01,1.984852e+01,0.000000e+00,9.314520e-01,5.706601e-02,4.905110e-07,2.340000e+00,0.000000e+00,1.620605e+02
1.120000e+04,1.296296e-01,1.984852e+01,0.000000e+00,9.314975e-01,5.711486e-02,4.864762e-07,2.340000e+00,0.000000e+00,1.620605e+02
1.130000e+04,1.307870e-01,1.984852e+01,0.000000e+00,9.315426e-01,5.716331e-02,4.825128e-07,2.340000e+00,0.000000e+00,1.620605e+02
1.140000e+04,1.319444e-01,1.984852e+01,0.000000e+00,9.315874e-01,5.721136e-02,4.786189e-07,2.340000e+00,0.000000e+00,1.620605e+02
1.150000e+04,1.331019e-01,1.984852e+01,0.000000e+00,9.316318e-01,5.725903e-02,4.747926e-07,2.340000e+00,0.000000e+00,1.620605e+02
1.160000e+04,1.342593e-01,1.984852e+01,0.000000e+00,9.316759e-01,5.730632e-02,4.710323e-07,2.340000e+00,0.000000e+00,1.620605e+02
1.170000e+04,1.354167e-01,1.984852e+01,0.000000e+00,9.317196e-01,5.735324e-02,4.673363e-07,2.340000e+00,0.000000e+00,1.620605e+02
1.180000e+04,1.365741e-01,1.984852e+01,0.000000e+00,9.317630e-01,5.739979e-02,4.637028e-07,2.340000e+00,0.000000e+00,1.620605e+02
1.190000e+04,1.377315e-01,1.984852e+01,0.000000e+00,9.318060e-01,5.744598e-02,4.601304e-07,2.340000e+00,0.000000e+00,1.620605e+02
1.200000e+04,1.388889e-01,1.984852e+01,0.000000e+00,9.318487e-01,5.749181e-02,4.566176e-07,2.340000e+00,0.000000e+00,1.620605e+02
1.210000e+04,1.400463e-01,1.984852e+01,0.000000e+00,9.318911e-01,5.753730e-02,4.531627e-07,2.340000e+00,0.000000e+00,1.620605e+02
1.220000e+04,1.412037e-01,1.984852e+01,0.000000e+00,9.319332e-01,5.758245e-02,4.497645e-07,2.340000e+00,0.000000e+00,1.620605e+02
1.230000e+04,1.423611e-01,1.984852e+01,0.000000e+00,9.319749e-01,5.762726e-02,4.464216e-07,2.340000e+00,0.000000e+00,1.620605e+02
1.240000e+04,1.435185e-01,1.984852e+01,0.000000e+00,9.320164e-01,5.767173e-02,4.431326e-07,2.340000e+00,0.000000e+00,1.620605e+02
1.250000e+04,1.446759e-01,1.984852e+01,0.000000e+00,9.320575e-01,5.771588e-02,4.398962e-07,2.340000e+00,0.000000e+00,1.620605e+02
1.260000e+04,1.458333e-01,1.984852e+01,0.000000e+00,9.320984e-01,5.775971e-02,4.367112e-07,2.340000e+00,0.000000e+00,1.620605e+02
1.270000e+04,1.469907e-01,1.984852e+01,0.000000e+00,9.321389e-01,5.780322e-02,4.335763e-07,2.340000e+00,0.000000e+00,1.620605e+02
1.280000e+04,1.481481e-01,1.984852e+01,0.000000e+00,9.321792e-01,5.784643e-02,4.304904e-07,2.340000e+00,0.000000e+00,1.620605e+02
1.290000e+04,1.493056e-01,1.984852e+01,0.000000e+00,9.322192e-01,5.788932e-02,4.274524e-07,2.340000e+00,0.000000e+00,1.620605e+02
1.300000e+04,1.504630e-01,1.984852e+01,0.000000e+00,9.322589e-01,5.793192e-02,4.244612e-07,2.340000e+00,0.000000e+00,1.620605e+02
1.310000e+04,1.516204e-01,1.984852e+01,0.000000e+00,9.322983e-01,5.797421e-02,4.215156e-07,2.340000e+00,0.000000e+00,1.620605e+02
1.320000e+04,1.527778e-01,1.984852e+01,0.000000e+00,9.323375e-01,5.801622e-02,4.186147e-07,2.340000e+00,0.000000e+00,1.620605e+02
1.330000e+04,1.539352e-01,1.984852e+01,0.000000e+00,9.323764e-01,5.805794e-02,4.157574e-07,2.340000e+00,0.000000e+00,1.620605e+02
1.340000e+04,1.550926e-01,1.984852e+01,0.000000e+00,9.324150e-01,5.809937e-02,4.129428e-07,2.340000e+00,0.000000e+00,1.620605e+02
1.350000e+04,1.562500e-01,1.984852e+01,0.000000e+00,9.324534e-01,5.814053e-02,4.101699e-07,2.340000e+00,0.000000e+00,1.620605e+02
1.360000e+04,1.574074e-01,1.984852e+01,0.000000e+00,9.324915e-01,5.818141e-02,4.074379e-07,2.340000e+00,0.000000e+00,1.620605e+02
1.370000e+04,1.585648e-01,1.984852e+01,0.000000e+00,9.325294e-01,5.822201e-02,4.047457e-07,2.340000e+00,0.000000e+00,1.620605e+02
1.380000e+04,1.597222e-01,1.984852e+01,0.000000e+00,9.325670e-01,5.826235e-02,4.020926e-07,2.340000e+00,0.000000e+00,1.620605e+02
1.390000e+04,1.608796e-01,1.984852e+01,0.000000e+00,9.326044e-01,5.830243e-02,3.994777e-07,2.340000e+00,0.000000e+00,1.620605e+02
1.400000e+04,1.620370e-01,1.984852e+01,0.000000e+00,9.326415e-01,5.834225e-02,3.969002e-07,2.340000e+00,0.000000e+00,1.620605e+02
1.410000e+04,1.631944e-01,1.984852e+01,0.000000e+00,9.326784e-01,5.838181e-02,3.943593e-07,2.340000e+00,0.000000e+00,1.620605e+02
1.420000e+04,1.643519e-01,1.984852e+01,0.000000e+00,9.327151e-01,5.842112e-02,3.918542e-07,2.340000e+00,0.000000e+00,1.620605e+02
1.430000e+04,1.655093e-01,1.984852e+01,0.000000e+00,9.327515e-01,5.846018e-02,3.893842e-07,2.340000e+00,0.000000e+00,1.620605e+02
1.440000e+04,1.666667e-01,1.984852e+01,0.000000e+00,9.327877e-01,5.849900e-02,3.869485e-07,2.340000e+00,0.000000e+00,1.620605e+02
1.450000e+04,1.678241e-01,1.984852e+01,0.000000e+00,9.328237e-01,5.853757e-02,3.845465e-07,2.340000e+00,0.000000e+00,1.620605e+02
1.460000e+04,1.689815e-01,1.984852e+01,0.000000e+00,9.328595e-01,5.857591e-02,3.821774e-07,2.340000e+00,0.000000e+00,1.620605e+02
1.470000e+04,1.701389e-01,1.984852e+01,0.000000e+00,9.328950e-01,5.861401e-02,3.798406e-07,2.340000e+00,0.000000e+00,1.620605e+02
1.480000e+04,1.712963e-01,1.984852e+01,0.000000e+00,9.329303e-01,5.865188e-02,3.775354e-07,2.340000e+00,0.000000e+00,1.620605e+02
1.490000e+04,1.724537e-01,1.984852e+01,0.000000e+00,9.329654e-01,5.868951e-02,3.752612e-07,2.340000e+00,0.000000e+00,1.620605e+02
1.500000e+04,1.736111e-01,1.984852e+01,0.000000e+00,9.330004e-01,5.872693e-02,3.730174e-07,2.340000e+00,0.000000e+00,1.620605e+02
1.510000e+04,1.747685e-01,1.984852e+01,0.000000e+00,9.330351e-01,5.876412e-02,3.708033e-07,2.340000e+00,0.000000e+00,1.620605e+02
1.520000e+04,1.759259e-01,1.984852e+01,0.000000e+00,9.330695e-01,5.880109e-02,3.686184e-07,2.340000e+00,0.000000e+00,1.620605e+02
1.530000e+04,1.770833e-01,1.984852e+01,0.000000e+00,9.331038e-01,5.883784e-02,3.664622e-07,2.340000e+00,0.000000e+00,1.620605e+02
1.540000e+04,1.782407e-01,1.984852e+01,0.000000e+00,9.331379e-01,5.887438e-02,3.643339e-07,2.340000e+00,0.000000e+00,1.620605e+02
1.550000e+04,1.793981e-01,1.984852e+01,0.000000e+00,9.331718e-01,5.891071e-02,3.622332e-07,2.340000e+00,0.000000e+00,1.620605e+02
1.560000e+04,1.805556e-01,1.984852e+01,0.000000e+00,9.332055e-01,5.894683e-02,3.601595e-07,2.340000e+00,0.000000e+00,1.620605e+02
1.570000e+04,1.817130e-01,1.984852e+01,0.000000e+00,9.332391e-01,5.898274e-02,3.581123e-07,2.340000e+00,0.000000e+00,1.620605e+02
1.580000e+04,1.828704e-01,1.984852e+01,0.000000e+00,9.332724e-01,5.901845e-02,3.560910e-07,2.340000e+00,0.000000e+00,1.620605e+02
1.590000e+04,1.840278e-01,1.984852e+01,0.000000e+00,9.333055e-01,5.905396e-02,3.540952e-07,2.340000e+00,0.000000e+00,1.620605e+02
1.600000e+04,1.851852e-01,1.984852e+01,0.000000e+00,9.333385e-01,5.908927e-02,3.521244e-07,2.340000e+00,0.000000e+00,1.620605e+02
1.610000e+04,1.863426e-01,1.984852e+01,0.000000e+00,9.333713e-01,5.912438e-02,3.501781e-07,2.340000e+00,0.000000e+00,1.620605e+02
1.620000e+04,1.875000e-01,1.984852e+01,0.000000e+00,9.334038e-01,5.915930e-02,3.482560e-07,2.340000e+00,0.000000e+00,1.620605e+02
1.630000e+04,1.886574e-01,1.984852e+01,0.000000e+00,9.334363e-01,5.919403e-02,3.463574e-07,2.340000e+00,0.000000e+00,1.620605e+02
1.640000e+04,1.898148e-01,1.984852e+01,0.000000e+00,9.334685e-01,5.922858e-02,3.444821e-07,2.340000e+00,0.000000e+00,1.620605e+02
1.650000e+04,1.909722e-01,1.984852e+01,0.000000e+00,9.335006e-01,5.926293e-02,3.426295e-07,2.340000e+00,0.000000e+00,1.620605e+02
1.660000e+04,1.921296e-01,1.984852e+01,0.000000e+00,9.335325e-01,5.929710e-02,3.407994e-07,2.340000e+00,0.000000e+00,1.620605e+02
1.670000e+04,1.932870e-01,1.984852e+01,0.000000e+00,9.335642e-01,5.933109e-02,3.389912e-07,2.340000e+00,0.000000e+00,1.620605e+02
1.680000e+04,1.944444e-01,1.984852e+01,0.000000e+00,9.335958e-01,5.936490e-02,3.372046e-07,2.340000e+00,0.000000e+00,1.620605e+02
1.690000e+04,1.956019e-01,1.984852e+01,0.000000e+00,9.336272e-01,5.939853e-02,3.354392e-07,2.340000e+00,0.000000e+00,1.620605e+02
1.700000e+04,1.967593e-01,1.984852e+01,0.000000e+00,9.336584e-01,5.943199e-02,3.336946e-07,2.340000e+00,0.000000e+00,1.620605e+02
1.710000e+04,1.979167e-01,1.984852e+01,0.000000e+00,9.336895e-01,5.946527e-02,3.319705e-07,2.340000e+00,0.000000e+00,1.620605e+02
1.720000e+04,1.990741e-01,1.984852e+01,0.000000e+00,9.337204e-01,5.949838e-02,3.302665e-07,2.340000e+00,0.000000e+00,1.620605e+02
1.730000e+04,2.002315e-01,1.984852e+01,0.000000e+00,9.337512e-01,5.953132e-02,3.285823e-07,2.340000e+00,0.000000e+00,1.620605e+02
1.740000e+04,2.013889e-01,1.984852e+01,0.000000e+00,9.337818e-01,5.956410e-02,3.269174e-07,2.340000e+00,0.000000e+00,1.620605e+02
1.750000e+04,2.025463e-01,1.984852e+01,0.000000e+00,9.338122e-01,5.959671e-02,3.252717e-07,2.340000e+00,0.000000e+00,1.620605e+02
1.760000e+04,2.037037e-01,1.984852e+01,0.000000e+00,9.338425e-01,5.962915e-02,3.236447e-07,2.340000e+00,0.000000e+00,1.620605e+02
1.770000e+04,2.048611e-01,1.984852e+01,0.000000e+00,9.338727e-01,5.966144e-02,3.220362e-07,2.340000e+00,0.000000e+00,1.620605e+02
1.780000e+04,2.060185e-01,1.984852e+01,0.000000e+00,9.339027e-01,5.969356e-02,3.204458e-07,2.340000e+00,0.000000e+00,1.620605e+02
1.790000e+04,2.071759e-01,1.984852e+01,0.000000e+00,9.339325e-01,5.972553e-02,3.188732e-07,2.340000e+00,0.000000e+00,1.620605e+02
1.800000e+04,2.083333e-01,1.984852e+01,0.000000e+00,9.339622e-01,5.975734e-02,3.173182e-07,2.340000e+00,0.000000e+00,1.620605e+02
1.810000e+04,2.094907e-01,1.984852e+01,0.000000e+00,9.339918e-01,5.978899e-02,3.157804e-07,2.340000e+00,0.000000e+00,1.620605e+02
1.820000e+04,2.106481e-01,1.984852e+01,0.000000e+00,9.340212e-01,5.982049e-02,3.142596e-07,2.340000e+00,0.000000e+00,1.620605e+02
1.830000e+04,2.118056e-01,1.984852e+01,0.000000e+00,9.340505e-01,5.985184e-02,3.127554e-07,2.340000e+00,0.000000e+00,1.620605e+02
1.840000e+04,2.129630e-01,1.984852e+01,0.000000e+00,9.340796e-01,5.988304e-02,3.112677e-07,2.340000e+00,0.000000e+00,1.620605e+02
1.850000e+04,2.141204e-01,1.984852e+01,0.000000e+00,9.341086e-01,5.991410e-02,3.097961e-07,2.340000e+00,0.000000e+00,1.620605e+02
1.860000e+04,2.152778e-01,1.984852e+01,0.000000e+00,9.341375e-01,5.994500e-02,3.083404e-07,2.340000e+00,0.000000e+00,1.620605e+02
1.870000e+04,2.164352e-01,1.984852e+01,0.000000e+00,9.341662e-01,5.997576e-02,3.069004e-07,2.340000e+00,0.000000e+00,1.620605e+02
1.880000e+04,2.175926e-01,1.984852e+01,0.000000e+00,9.341948e-01,6.000638e-02,3.054757e-07,2.340000e+00,0.000000e+00,1.620605e+02
1.890000e+04,2.187500e-01,1.984852e+01,0.000000e+00,9.342233e-01,6.003686e-02,3.040661e-07,2.340000e+00,0.000000e+00,1.620605e+02
1.900000e+04,2.199074e-01,1.984852e+01,0.000000e+00,9.342517e-01,6.006719e-02,3.026715e-07,2.340000e+00,0.000000e+00,1.620605e+02
1.910000e+04,2.210648e-01,1.984852e+01,0.000000e+00,9.342799e-01,6.009739e-02,3.012915e-07,2.340000e+00,0.000000e+00,1.620605e+02
1.920000e+04,2.222222e-01,1.984852e+01,0.000000e+00,9.343080e-01,6.012745e-02,2.999259e-07,2.340000e+00,0.000000e+00,1.620605e+02
1.930000e+04,2.233796e-01,1.984852e+01,0.000000e+00,9.343359e-01,6.015738e-02,2.985746e-07,2.340000e+00,0.000000e+00,1.620605e+02
1.940000e+04,2.245370e-01,1.984852e+01,0.000000e+00,9.343638e-01,6.018717e-02,2.972372e-07,2.340000e+00,0.000000e+00,1.620605e+02
1.950000e+04,2.256944e-01,1.984852e+01,0.000000e+00,9.343915e-01,6.021683e-02,2.959137e-07,2.340000e+00,0.000000e+00,1.620605e+02
1.960000e+04,2.268519e-01,1.984852e+01,0.000000e+00,9.344191e-01,6.024635e-02,2.946037e-07,2.340000e+00,0.000000e+00,1.620605e+02
1.970000e+04,2.280093e-01,1.984852e+01,0.000000e+00,9.344465e-01,6.027575e-02,2.933071e-07,2.340000e+00,0.000000e+00,1.620605e+02
1.980000e+04,2.291667e-01,1.984852e+01,0.000000e+00,9.344739e-01,6.030501e-02,2.920236e-07,2.340000e+00,0.000000e+00,1.620605e+02
1.990000e+04,2.303241e-01,1.984852e+01,0.000000e+00,9.345011e-01,6.033415e-02,2.907531e-07,2.340000e+00,0.000000e+00,1.620605e+02
2.000000e+04,2.314815e-01,1.984852e+01,0.000000e+00,9.345282e-01,6.036316e-02,2.894953e-07,2.340000e+00,0.000000e+00,1.620605e+02
2.010000e+04,2.326389e-01,1.984852e+01,0.000000e+00,9.345552e-01,6.039205e-02,2.882502e-07,2.340000e+00,0.000000e+00,1.620605e+02
2.020000e+04,2.337963e-01,1.984852e+01,0.000000e+00,9.345821e-01,6.042081e-02,2.870174e-07,2.340000e+00,0.000000e+00,1.620605e+02
2.030000e+04,2.349537e-01,1.984852e+01,0.000000e+00,9.346089e-01,6.044945e-02,2.857968e-07,2.340000e+00,0.000000e+00,1.620605e+02
2.040000e+04,2.361111e-01,1.984852e+01,0.000000e+00,9.346355e-01,6.047797e-02,2.845883e-07,2.340000e+00,0.000000e+00,1.620605e+02
2.050000e+04,2.372685e-01,1.984852e+01,0.000000e+00,9.346621e-01,6.050637e-02,2.833916e-07,2.340000e+00,0.000000e+00,1.620605e+02
2.060000e+04,2.384259e-01,1.984852e+01,0.000000e+00,9.346885e-01,6.053465e-02,2.822066e-07,2.340000e+00,0.000000e+00,1.620605e+02
2.070000e+04,2.395833e-01,1.984852e+01,0.000000e+00,9.347148e-01,6.056281e-02,2.810331e-07,2.340000e+00,0.000000e+00,1.620605e+02
2.080000e+04,2.407407e-01,1.984852e+01,0.000000e+00,9.347410e-01,6.059086e-02,2.798709e-07,2.340000e+00,0.000000e+00,1.620605e+02
2.090000e+04,2.418981e-01,1.984852e+01,0.000000e+00,9.347671e-01,6.061879e-02,2.787200e-07,2.340000e+00,0.000000e+00,1.620605e+02
2.100000e+04,2.430556e-01,1.984852e+01,0.000000e+00,9.347931e-01,6.064660e-02,2.775800e-07,2.340000e+00,0.000000e+00,1.620605e+02
2.110000e+04,2.442130e-01,1.984852e+01,0.000000e+00,9.348190e-01,6.067430e-02,2.764510e-07,2.340000e+00,0.000000e+00,1.620605e+02
2.120000e+04,2.453704e-01,1.984852e+01,0.000000e+00,9.348448e-01,6.070189e-02,2.753326e-07,2.340000e+00,0.000000e+00,1.620605e+02
2.130000e+04,2.465278e-01,1.984852e+01,0.000000e+00,9.348705e-01,6.072937e-02,2.742248e-07,2.340000e+00,0.000000e+00,1.620605e+02
2.140000e+04,2.476852e-01,1.984852e+01,0.000000e+00,9.348961e-01,6.075674e-02,2.731274e-07,2.340000e+00,0.000000e+00,1.620605e+02
2.150000e+04,2.488426e-01,1.984852e+01,0.000000e+00,9.349216e-01,6.078399e-02,2.720403e-07,2.340000e+00,0.000000e+00,1.620605e+02
2.160000e+04,2.500000e-01,1.984852e+01,0.000000e+00,9.349470e-01,6.081114e-02,2.709633e-07,2.340000e+00,0.000000e+00,1.620605e+02
2.170000e+04,2.511574e-01,1.984852e+01,0.000000e+00,9.349722e-01,6.083819e-02,2.698963e-07,2.340000e+00,0.000000e+00,1.620605e+02
2.180000e+04,2.523148e-01,1.984852e+01,0.000000e+00,9.349974e-01,6.086512e-02,2.688392e-07,2.340000e+00,0.000000e+00,1.620605e+02
2.190000e+04,2.534722e-01,1.984852e+01,0.000000e+00,9.350225e-01,6.089195e-02,2.677917e-07,2.340000e+00,0.000000e+00,1.620605e+02
2.200000e+04,2.546296e-01,1.984852e+01,0.000000e+00,9.350475e-01,6.091868e-02,2.667539e-07,2.340000e+00,0.000000e+00,1.620605e+02
2.210000e+04,2.557870e-01,1.984852e+01,0.000000e+00,9.350724e-01,6.094531e-02,2.657255e-07,2.340000e+00,0.000000e+00,1.620605e+02
2.220000e+04,2.569444e-01,1.984852e+01,0.000000e+00,9.350972e-01,6.097183e-02,2.647064e-07,2.340000e+00,0.000000e+00,1.620605e+02
2.230000e+04,2.581019e-01,1.984852e+01,0.000000e+00,9.351219e-01,6.099825e-02,2.636965e-07,2.340000e+00,0.000000e+00,1.620605e+02
2.240000e+04,2.592593e-01,1.984852e+01,0.000000e+00,9.351465e-01,6.102457e-02,2.626958e-07,2.340000e+00,0.000000e+00,1.620605e+02
2.250000e+04,2.604167e-01,1.984852e+01,0.000000e+00,9.351710e-01,6.105079e-02,2.617039e-07,2.340000e+00,0.000000e+00,1.620605e+02
2.260000e+04,2.615741e-01,1.984852e+01,0.000000e+00,9.351955e-01,6.107691e-02,2.607209e-07,2.340000e+00,0.000000e+00,1.620605e+02
2.270000e+04,2.627315e-01,1.984852e+01,0.000000e+00,9.352198e-01,6.110293e-02,2.597466e-07,2.340000e+00,0.000000e+00,1.620605e+02
2.280000e+04,2.638889e-01,1.984852e+01,0.000000e+00,9.352440e-01,6.112886e-02,2.587810e-07,2.340000e+00,0.000000e+00,1.620605e+02
2.290000e+04,2.650463e-01,1.984852e+01,0.000000e+00,9.352682e-01,6.115469e-02,2.578238e-07,2.340000e+00,0.000000e+00,1.620605e+02
2.300000e+04,2.662037e-01,1.984852e+01,0.000000e+00,9.352923e-01,6.118042e-02,2.568750e-07,2.340000e+00,0.000000e+00,1.620605e+02
2.310000e+04,2.673611e-01,1.984852e+01,0.000000e+00,9.353163e-01,6.120606e-02,2.559345e-07,2.340000e+00,0.000000e+00,1.620605e+02
2.320000e+04,2.685185e-01,1.984852e+01,0.000000e+00,9.353401e-01,6.123161e-02,2.550021e-07,2.340000e+00,0.000000e+00,1.620605e+02
2.330000e+04,2.696759e-01,1.984852e+01,0.000000e+00,9.353640e-01,6.125706e-02,2.540778e-07,2.340000e+00,0.000000e+00,1.620605e+02
2.340000e+04,2.708333e-01,1.984852e+01,0.000000e+00,9.353877e-01,6.128242e-02,2.531615e-07,2.340000e+00,0.000000e+00,1.620605e+02
2.350000e+04,2.719907e-01,1.984852e+01,0.000000e+00,9.354113e-01,6.130769e-02,2.522530e-07,2.340000e+00,0.000000e+00,1.620605e+02
2.360000e+04,2.731481e-01,1.984852e+01,0.000000e+00,9.354349e-01,6.133287e-02,2.513523e-07,2.340000e+00,0.000000e+00,1.620605e+02
2.370000e+04,2.743056e-01,1.984852e+01,0.000000e+00,9.354583e-01,6.135796e-02,2.504593e-07,2.340000e+00,0.000000e+00,1.620605e+02
2.380000e+04,2.754630e-01,1.984852e+01,0.000000e+00,9.354817e-01,6.138297e-02,2.495738e-07,2.340000e+00,0.000000e+00,1.620605e+02
2.390000e+04,2.766204e-01,1.984852e+01,0.000000e+00,9.355050e-01,6.140788e-02,2.486958e-07,2.340000e+00,0.000000e+00,1.620605e+02
2.400000e+04,2.777778e-01,1.984852e+01,0.000000e+00,9.355283e-01,6.143271e-02,2.478251e-07,2.340000e+00,0.000000e+00,1.620605e+02
2.410000e+04,2.789352e-01,1.984852e+01,0.000000e+00,9.355514e-01,6.145744e-02,2.469617e-07,2.340000e+00,0.000000e+00,1.620605e+02
2.420000e+04,2.800926e-01,1.984852e+01,0.000000e+00,9.355745e-01,6.148210e-02,2.461056e-07,2.340000e+00,0.000000e+00,1.620605e+02
2.430000e+04,2.812500e-01,1.984852e+01,0.000000e+00,9.355975e-01,6.150667e-02,2.452565e-07,2.340000e+00,0.000000e+00,1.620605e+02
2.440000e+04,2.824074e-01,1.984852e+01,0.000000e+00,9.356204e-01,6.153115e-02,2.444145e-07,2.340000e+00,0.000000e+00,1.620605e+02
2.450000e+04,2.835648e-01,1.984852e+01,0.000000e+00,9.356432e-01,6.155555e-02,2.435794e-07,2.340000e+00,0.000000e+00,1.620605e+02
2.460000e+04,2.847222e-01,1.984852e+01,0.000000e+00,9.356659e-01,6.157986e-02,2.427511e-07,2.340000e+00,0.000000e+00,1.620605e+02
2.470000e+04,2.858796e-01,1.984852e+01,0.000000e+00,9.356886e-01,6.160410e-02,2.419296e-07,2.340000e+00,0.000000e+00,1.620605e+02
2.480000e+04,2.870370e-01,1.984852e+01,0.000000e+00,9.357112e-01,6.162825e-02,2.411148e-07,2.340000e+00,0.000000e+00,1.620605e+02
2.490000e+04,2.881944e-01,1.984852e+01,0.000000e+00,9.357337e-01,6.165232e-02,2.403066e-07,2.340000e+00,0.000000e+00,1.620605e+02
2.500000e+04,2.893519e-01,1.984852e+01,0.000000e+00,9.357562e-01,6.167631e-02,2.395049e-07,2.340000e+00,0.000000e+00,1.620605e+02
2.510000e+04,2.905093e-01,1.984852e+01,0.000000e+00,9.357786e-01,6.170022e-02,2.387096e-07,2.340000e+00,0.000000e+00,1.620605e+02
2.520000e+04,2.916667e-01,1.984852e+01,0.000000e+00,9.358009e-01,6.172405e-02,2.379207e-07,2.340000e+00,0.000000e+00,1.620605e+02
2.530000e+04,2.928241e-01,1.984852e+01,0.000000e+00,9.358231e-01,6.174781e-02,2.371382e-07,2.340000e+00,0.000000e+00,1.620605e+02
2.540000e+04,2.939815e-01,1.984852e+01,0.000000e+00,9.358453e-01,6.177148e-02,2.363618e-07,2.340000e+00,0.000000e+00,1.620605e+02
2.550000e+04,2.951389e-01,1.984852e+01,0.000000e+00,9.358673e-01,6.179508e-02,2.355916e-07,2.340000e+00,0.000000e+00,1.620605e+02
2.560000e+04,2.962963e-01,1.984852e+01,0.000000e+00,9.358893e-01,6.181860e-02,2.348274e-07,2.340000e+00,0.000000e+00,1.620605e+02
2.570000e+04,2.974537e-01,1.984852e+01,0.000000e+00,9.359113e-01,6.184204e-02,2.340693e-07,2.340000e+00,0.000000e+00,1.620605e+02
2.580000e+04,2.986111e-01,1.984852e+01,0.000000e+00,9.359332e-01,6.186541e-02,2.333171e-07,2.340000e+00,0.000000e+00,1.620605e+02
2.590000e+04,2.997685e-01,1.984852e+01,0.000000e+00,9.359550e-01,6.188871e-02,2.325707e-07,2.340000e+00,0.000000e+00,1.620605e+02
2.600000e+04,3.009259e-01,1.984852e+01,0.000000e+00,9.359767e-01,6.191193e-02,2.318302e-07,2.340000e+00,0.000000e+00,1.620605e+02
2.610000e+04,3.020833e-01,1.984852e+01,0.000000e+00,9.359984e-01,6.193507e-02,2.310954e-07,2.340000e+00,0.000000e+00,1.620605e+02
2.620000e+04,3.032407e-01,1.984852e+01,0.000000e+00,9.360200e-01,6.195815e-02,2.303662e-07,2.340000e+00,0.000000e+00,1.620605e+02
2.630000e+04,3.043981e-01,1.984852e+01,0.000000e+00,9.360415e-01,6.198115e-02,2.296427e-07,2.340000e+00,0.000000e+00,1.620605e+02
2.640000e+04,3.055556e-01,1.984852e+01,0.000000e+00,9.360629e-01,6.200408e-02,2.289246e-07,2.340000e+00,0.000000e+00,1.620605e+02
2.650000e+04,3.067130e-01,1.984852e+01,0.000000e+00,9.360843e-01,6.202693e-02,2.282121e-07,2.340000e+00,0.000000e+00,1.620605e+02
2.660000e+04,3.078704e-01,1.984852e+01,0.000000e+00,9.361057e-01,6.204972e-02,2.275050e-07,2.340000e+00,0.000000e+00,1.620605e+02
2.670000e+04,3.090278e-01,1.984852e+01,0.000000e+00,9.361269e-01,6.207243e-02,2.268032e-07,2.340000e+00,0.000000e+00,1.620605e+02
2.680000e+04,3.101852e-01,1.984852e+01,0.000000e+00,9.361481e-01,6.209508e-02,2.261067e-07,2.340000e+00,0.000000e+00,1.620605e+02
2.690000e+04,3.113426e-01,1.984852e+01,0.000000e+00,9.361693e-01,6.211765e-02,2.254155e-07,2.340000e+00,0.000000e+00,1.620605e+02
2.700000e+04,3.125000e-01,1.984852e+01,0.000000e+00,9.361903e-01,6.214016e-02,2.247294e-07,2.340000e+00,0.000000e+00,1.620605e+02
2.710000e+04,3.136574e-01,1.984852e+01,0.000000e+00,9.362113e-01,6.216260e-02,2.240484e-07,2.340000e+00,0.000000e+00,1.620605e+02
2.720000e+04,3.148148e-01,1.984852e+01,0.000000e+00,9.362323e-01,6.218497e-02,2.233725e-07,2.340000e+00,0.000000e+00,1.620605e+02
2.730000e+04,3.159722e-01,1.984852e+01,0.000000e+00,9.362532e-01,6.220727e-02,2.227016e-07,2.340000e+00,0.000000e+00,1.620605e+02
2.740000e+04,3.171296e-01,1.984852e+01,0.000000e+00,9.362740e-01,6.222951e-02,2.220357e-07,2.340000e+00,0.000000e+00,1.620605e+02
2.750000e+04,3.182870e-01,1.984852e+01,0.000000e+00,9.362948e-01,6.225168e-02,2.213747e-07,2.340000e+00,0.000000e+00,1.620605e+02
2.760000e+04,3.194444e-01,1.984852e+01,0.000000e+00,9.363154e-01,6.227379e-02,2.207185e-07,2.340000e+00,0.000000e+00,1.620605e+02
2.770000e+04,3.206019e-01,1.984852e+01,0.000000e+00,9.363361e-01,6.229583e-02,2.200671e-07,2.340000e+00,0.000000e+00,1.620605e+02
2.780000e+04,3.217593e-01,1.984852e+01,0.000000e+00,9.363567e-01,6.231780e-02,2.194204e-07,2.340000e+00,0.000000e+00,1.620605e+02
2.790000e+04,3.229167e-01,1.984852e+01,0.000000e+00,9.363772e-01,6.233971e-02,2.187784e-07,2.340000e+00,0.000000e+00,1.620605e+02
2.800000e+04,3.240741e-01,1.984852e+01,0.000000e+00,9.363976e-01,6.236156e-02,2.181411e-07,2.340000e+00,0.000000e+00,1.620605e+02
2.810000e+04,3.252315e-01,1.984852e+01,0.000000e+00,9.364180e-01,6.238334e-02,2.175083e-07,2.340000e+00,0.000000e+00,1.620605e+02
2.820000e+04,3.263889e-01,1.984852e+01,0.000000e+00,9.364384e-01,6.240506e-02,2.168801e-07,2.340000e+00,0.000000e+00,1.620605e+02
2.830000e+04,3.275463e-01,1.984852e+01,0.000000e+00,9.364586e-01,6.242671e-02,2.162564e-07,2.340000e+00,0.000000e+00,1.620605e+02
2.840000e+04,3.287037e-01,1.984852e+01,0.000000e+00,9.364789e-01,6.244831e-02,2.156371e-07,2.340000e+00,0.000000e+00,1.620605e+02
2.850000e+04,3.298611e-01,1.984852e+01,0.000000e+00,9.364990e-01,6.246984e-02,2.150222e-07,2.340000e+00,0.000000e+00,1.620605e+02
2.860000e+04,3.310185e-01,1.984852e+01,0.000000e+00,9.365191e-01,6.249131e-02,2.144117e-07,2.340000e+00,0.000000e+00,1.620605e+02
2.870000e+04,3.321759e-01,1.984852e+01,0.000000e+00,9.365392e-01,6.251272e-02,2.138055e-07,2.340000e+00,0.000000e+00,1.620605e+02
2.880000e+04,3.333333e-01,1.984852e+01,0.000000e+00,9.365592e-01,6.253407e-02,2.132036e-07,2.340000e+00,0.000000e+00,1.620605e+02
2.890000e+04,3.344907e-01,1.984852e+01,0.000000e+00,9.365791e-01,6.255536e-02,2.126058e-07,2.340000e+00,0.000000e+00,1.620605e+02
2.900000e+04,3.356481e-01,1.984852e+01,0.000000e+00,9.365990e-01,6.257660e-02,2.120123e-07,2.340000e+00,0.000000e+00,1.620605e+02
