Repository: brandonlampe/CS_Data

# Comments For Consolidation Test: 175_01
_Note:_ herein, the phrase "TEST-NUMBER" will imply the insertion of "175_01".  This format will
often be used when describing local directories.

Following the initial increase in pressure from zero to 19.8 MPa with the Isco Pump.
Schuler gauges did not function during this test; therefore, deformation during initial loading was

## Test Data
Raw test data is contained in: TEST-NUMBER.xlsx

Additionally, calculated values of fractional density have been calculated in TEST-NUMBER.xlsx and
exported to TEST-NUMBER.csv, where the .csv file format allows for easy cross-platform importing
and analysis.

File: UNM_WP_HY_175_01/FINAL/175_01_CREEP.csv (part 3 of 5)
Analysis by Brandon Lampe, performed on: 2016/07/04 16:17:5
Time (sec),Time (day),Confining Pressure (MPa),Pore Pressure (MPa),Fractional Density,Volume Strain,Volume Strain Rate (1/sec),Mean Particle Size (mm),Added Water (percent by weight),Temperature (C)
2.910000e+04,3.368056e-01,1.984852e+01,0.000000e+00,9.366188e-01,6.259777e-02,2.114228e-07,2.340000e+00,0.000000e+00,1.620605e+02
2.920000e+04,3.379630e-01,1.984852e+01,0.000000e+00,9.366386e-01,6.261888e-02,2.108375e-07,2.340000e+00,0.000000e+00,1.620605e+02
2.930000e+04,3.391204e-01,1.984852e+01,0.000000e+00,9.366583e-01,6.263993e-02,2.102562e-07,2.340000e+00,0.000000e+00,1.620605e+02
2.940000e+04,3.402778e-01,1.984852e+01,0.000000e+00,9.366780e-01,6.266093e-02,2.096789e-07,2.340000e+00,0.000000e+00,1.620605e+02
2.950000e+04,3.414352e-01,1.984852e+01,0.000000e+00,9.366976e-01,6.268187e-02,2.091056e-07,2.340000e+00,0.000000e+00,1.620605e+02
2.960000e+04,3.425926e-01,1.984852e+01,0.000000e+00,9.367172e-01,6.270275e-02,2.085362e-07,2.340000e+00,0.000000e+00,1.620605e+02
2.970000e+04,3.437500e-01,1.984852e+01,0.000000e+00,9.367367e-01,6.272358e-02,2.079707e-07,2.340000e+00,0.000000e+00,1.620605e+02
2.980000e+04,3.449074e-01,1.984852e+01,0.000000e+00,9.367561e-01,6.274435e-02,2.074090e-07,2.340000e+00,0.000000e+00,1.620605e+02
2.990000e+04,3.460648e-01,1.984852e+01,0.000000e+00,9.367755e-01,6.276506e-02,2.068511e-07,2.340000e+00,0.000000e+00,1.620605e+02
3.000000e+04,3.472222e-01,1.984852e+01,0.000000e+00,9.367949e-01,6.278572e-02,2.062970e-07,2.340000e+00,0.000000e+00,1.620605e+02
3.010000e+04,3.483796e-01,1.984852e+01,0.000000e+00,9.368142e-01,6.280632e-02,2.057467e-07,2.340000e+00,0.000000e+00,1.620605e+02
3.020000e+04,3.495370e-01,1.984852e+01,0.000000e+00,9.368334e-01,6.282687e-02,2.052000e-07,2.340000e+00,0.000000e+00,1.620605e+02
3.030000e+04,3.506944e-01,1.984852e+01,0.000000e+00,9.368526e-01,6.284736e-02,2.046570e-07,2.340000e+00,0.000000e+00,1.620605e+02
3.040000e+04,3.518519e-01,1.984852e+01,0.000000e+00,9.368718e-01,6.286780e-02,2.041176e-07,2.340000e+00,0.000000e+00,1.620605e+02
3.050000e+04,3.530093e-01,1.984852e+01,0.000000e+00,9.368909e-01,6.288818e-02,2.035818e-07,2.340000e+00,0.000000e+00,1.620605e+02
3.060000e+04,3.541667e-01,1.984852e+01,0.000000e+00,9.369099e-01,6.290851e-02,2.030496e-07,2.340000e+00,0.000000e+00,1.620605e+02
3.070000e+04,3.553241e-01,1.984852e+01,0.000000e+00,9.369289e-01,6.292879e-02,2.025209e-07,2.340000e+00,0.000000e+00,1.620605e+02
3.080000e+04,3.564815e-01,1.984852e+01,0.000000e+00,9.369479e-01,6.294902e-02,2.019956e-07,2.340000e+00,0.000000e+00,1.620605e+02
3.090000e+04,3.576389e-01,1.984852e+01,0.000000e+00,9.369668e-01,6.296919e-02,2.014738e-07,2.340000e+00,0.000000e+00,1.620605e+02
3.100000e+04,3.587963e-01,1.984852e+01,0.000000e+00,9.369856e-01,6.298931e-02,2.009554e-07,2.340000e+00,0.000000e+00,1.620605e+02
3.110000e+04,3.599537e-01,1.984852e+01,0.000000e+00,9.370045e-01,6.300938e-02,2.004404e-07,2.340000e+00,0.000000e+00,1.620605e+02
3.120000e+04,3.611111e-01,1.984852e+01,0.000000e+00,9.370232e-01,6.302940e-02,1.999288e-07,2.340000e+00,0.000000e+00,1.620605e+02
3.130000e+04,3.622685e-01,1.984852e+01,0.000000e+00,9.370419e-01,6.304937e-02,1.994205e-07,2.340000e+00,0.000000e+00,1.620605e+02
3.140000e+04,3.634259e-01,1.984852e+01,0.000000e+00,9.370606e-01,6.306928e-02,1.989154e-07,2.340000e+00,0.000000e+00,1.620605e+02
3.150000e+04,3.645833e-01,1.984852e+01,0.000000e+00,9.370792e-01,6.308915e-02,1.984136e-07,2.340000e+00,0.000000e+00,1.620605e+02
3.160000e+04,3.657407e-01,1.984852e+01,0.000000e+00,9.370978e-01,6.310897e-02,1.979151e-07,2.340000e+00,0.000000e+00,1.620605e+02
3.170000e+04,3.668981e-01,1.984852e+01,0.000000e+00,9.371163e-01,6.312873e-02,1.974197e-07,2.340000e+00,0.000000e+00,1.620605e+02
3.180000e+04,3.680556e-01,1.984852e+01,0.000000e+00,9.371348e-01,6.314845e-02,1.969275e-07,2.340000e+00,0.000000e+00,1.620605e+02
3.190000e+04,3.692130e-01,1.984852e+01,0.000000e+00,9.371532e-01,6.316812e-02,1.964384e-07,2.340000e+00,0.000000e+00,1.620605e+02
3.200000e+04,3.703704e-01,1.984852e+01,0.000000e+00,9.371716e-01,6.318774e-02,1.959524e-07,2.340000e+00,0.000000e+00,1.620605e+02
3.210000e+04,3.715278e-01,1.984852e+01,0.000000e+00,9.371899e-01,6.320731e-02,1.954696e-07,2.340000e+00,0.000000e+00,1.620605e+02
3.220000e+04,3.726852e-01,1.984852e+01,0.000000e+00,9.372082e-01,6.322683e-02,1.949897e-07,2.340000e+00,0.000000e+00,1.620605e+02
3.230000e+04,3.738426e-01,1.984852e+01,0.000000e+00,9.372265e-01,6.324631e-02,1.945129e-07,2.340000e+00,0.000000e+00,1.620605e+02
3.240000e+04,3.750000e-01,1.984852e+01,0.000000e+00,9.372447e-01,6.326574e-02,1.940390e-07,2.340000e+00,0.000000e+00,1.620605e+02
3.250000e+04,3.761574e-01,1.984852e+01,0.000000e+00,9.372629e-01,6.328512e-02,1.935682e-07,2.340000e+00,0.000000e+00,1.620605e+02
3.260000e+04,3.773148e-01,1.984852e+01,0.000000e+00,9.372810e-01,6.330445e-02,1.931002e-07,2.340000e+00,0.000000e+00,1.620605e+02
3.270000e+04,3.784722e-01,1.984852e+01,0.000000e+00,9.372990e-01,6.332374e-02,1.926352e-07,2.340000e+00,0.000000e+00,1.620605e+02
3.280000e+04,3.796296e-01,1.984852e+01,0.000000e+00,9.373171e-01,6.334298e-02,1.921731e-07,2.340000e+00,0.000000e+00,1.620605e+02
3.290000e+04,3.807870e-01,1.984852e+01,0.000000e+00,9.373351e-01,6.336217e-02,1.917138e-07,2.340000e+00,0.000000e+00,1.620605e+02
3.300000e+04,3.819444e-01,1.984852e+01,0.000000e+00,9.373530e-01,6.338132e-02,1.912573e-07,2.340000e+00,0.000000e+00,1.620605e+02
3.310000e+04,3.831019e-01,1.984852e+01,0.000000e+00,9.373709e-01,6.340042e-02,1.908037e-07,2.340000e+00,0.000000e+00,1.620605e+02
3.320000e+04,3.842593e-01,1.984852e+01,0.000000e+00,9.373888e-01,6.341948e-02,1.903528e-07,2.340000e+00,0.000000e+00,1.620605e+02
3.330000e+04,3.854167e-01,1.984852e+01,0.000000e+00,9.374066e-01,6.343849e-02,1.899047e-07,2.340000e+00,0.000000e+00,1.620605e+02
3.340000e+04,3.865741e-01,1.984852e+01,0.000000e+00,9.374244e-01,6.345746e-02,1.894593e-07,2.340000e+00,0.000000e+00,1.620605e+02
3.350000e+04,3.877315e-01,1.984852e+01,0.000000e+00,9.374421e-01,6.347638e-02,1.890166e-07,2.340000e+00,0.000000e+00,1.620605e+02
3.360000e+04,3.888889e-01,1.984852e+01,0.000000e+00,9.374598e-01,6.349526e-02,1.885766e-07,2.340000e+00,0.000000e+00,1.620605e+02
3.370000e+04,3.900463e-01,1.984852e+01,0.000000e+00,9.374775e-01,6.351410e-02,1.881392e-07,2.340000e+00,0.000000e+00,1.620605e+02
3.380000e+04,3.912037e-01,1.984852e+01,0.000000e+00,9.374951e-01,6.353289e-02,1.877045e-07,2.340000e+00,0.000000e+00,1.620605e+02
3.390000e+04,3.923611e-01,1.984852e+01,0.000000e+00,9.375127e-01,6.355164e-02,1.872724e-07,2.340000e+00,0.000000e+00,1.620605e+02
3.400000e+04,3.935185e-01,1.984852e+01,0.000000e+00,9.375302e-01,6.357035e-02,1.868429e-07,2.340000e+00,0.000000e+00,1.620605e+02
3.410000e+04,3.946759e-01,1.984852e+01,0.000000e+00,9.375477e-01,6.358901e-02,1.864159e-07,2.340000e+00,0.000000e+00,1.620605e+02
3.420000e+04,3.958333e-01,1.984852e+01,0.000000e+00,9.375652e-01,6.360763e-02,1.859915e-07,2.340000e+00,0.000000e+00,1.620605e+02
3.430000e+04,3.969907e-01,1.984852e+01,0.000000e+00,9.375826e-01,6.362621e-02,1.855696e-07,2.340000e+00,0.000000e+00,1.620605e+02
3.440000e+04,3.981481e-01,1.984852e+01,0.000000e+00,9.376000e-01,6.364474e-02,1.851502e-07,2.340000e+00,0.000000e+00,1.620605e+02
3.450000e+04,3.993056e-01,1.984852e+01,0.000000e+00,9.376173e-01,6.366324e-02,1.847333e-07,2.340000e+00,0.000000e+00,1.620605e+02
3.460000e+04,4.004630e-01,1.984852e+01,0.000000e+00,9.376346e-01,6.368169e-02,1.843188e-07,2.340000e+00,0.000000e+00,1.620605e+02
3.470000e+04,4.016204e-01,1.984852e+01,0.000000e+00,9.376519e-01,6.370010e-02,1.839068e-07,2.340000e+00,0.000000e+00,1.620605e+02
3.480000e+04,4.027778e-01,1.984852e+01,0.000000e+00,9.376691e-01,6.371847e-02,1.834972e-07,2.340000e+00,0.000000e+00,1.620605e+02
3.490000e+04,4.039352e-01,1.984852e+01,0.000000e+00,9.376863e-01,6.373680e-02,1.830900e-07,2.340000e+00,0.000000e+00,1.620605e+02
3.500000e+04,4.050926e-01,1.984852e+01,0.000000e+00,9.377034e-01,6.375509e-02,1.826851e-07,2.340000e+00,0.000000e+00,1.620605e+02
3.510000e+04,4.062500e-01,1.984852e+01,0.000000e+00,9.377206e-01,6.377334e-02,1.822826e-07,2.340000e+00,0.000000e+00,1.620605e+02
3.520000e+04,4.074074e-01,1.984852e+01,0.000000e+00,9.377376e-01,6.379155e-02,1.818824e-07,2.340000e+00,0.000000e+00,1.620605e+02
3.530000e+04,4.085648e-01,1.984852e+01,0.000000e+00,9.377547e-01,6.380971e-02,1.814846e-07,2.340000e+00,0.000000e+00,1.620605e+02
3.540000e+04,4.097222e-01,1.984852e+01,0.000000e+00,9.377717e-01,6.382784e-02,1.810890e-07,2.340000e+00,0.000000e+00,1.620605e+02
3.550000e+04,4.108796e-01,1.984852e+01,0.000000e+00,9.377886e-01,6.384593e-02,1.806957e-07,2.340000e+00,0.000000e+00,1.620605e+02
3.560000e+04,4.120370e-01,1.984852e+01,0.000000e+00,9.378056e-01,6.386398e-02,1.803047e-07,2.340000e+00,0.000000e+00,1.620605e+02
3.570000e+04,4.131944e-01,1.984852e+01,0.000000e+00,9.378224e-01,6.388199e-02,1.799158e-07,2.340000e+00,0.000000e+00,1.620605e+02
3.580000e+04,4.143519e-01,1.984852e+01,0.000000e+00,9.378393e-01,6.389997e-02,1.795292e-07,2.340000e+00,0.000000e+00,1.620605e+02
3.590000e+04,4.155093e-01,1.984852e+01,0.000000e+00,9.378561e-01,6.391790e-02,1.791448e-07,2.340000e+00,0.000000e+00,1.620605e+02
3.600000e+04,4.166667e-01,1.984852e+01,0.000000e+00,9.378729e-01,6.393579e-02,1.787626e-07,2.340000e+00,0.000000e+00,1.620605e+02
3.610000e+04,4.178241e-01,1.984852e+01,0.000000e+00,9.378897e-01,6.395365e-02,1.783826e-07,2.340000e+00,0.000000e+00,1.620605e+02
3.620000e+04,4.189815e-01,1.984852e+01,0.000000e+00,9.379064e-01,6.397147e-02,1.780046e-07,2.340000e+00,0.000000e+00,1.620605e+02
3.630000e+04,4.201389e-01,1.984852e+01,0.000000e+00,9.379230e-01,6.398925e-02,1.776289e-07,2.340000e+00,0.000000e+00,1.620605e+02
3.640000e+04,4.212963e-01,1.984852e+01,0.000000e+00,9.379397e-01,6.400700e-02,1.772552e-07,2.340000e+00,0.000000e+00,1.620605e+02
3.650000e+04,4.224537e-01,1.984852e+01,0.000000e+00,9.379563e-01,6.402470e-02,1.768836e-07,2.340000e+00,0.000000e+00,1.620605e+02
3.660000e+04,4.236111e-01,1.984852e+01,0.000000e+00,9.379729e-01,6.404237e-02,1.765141e-07,2.340000e+00,0.000000e+00,1.620605e+02
3.670000e+04,4.247685e-01,1.984852e+01,0.000000e+00,9.379894e-01,6.406001e-02,1.761466e-07,2.340000e+00,0.000000e+00,1.620605e+02
3.680000e+04,4.259259e-01,1.984852e+01,0.000000e+00,9.380059e-01,6.407760e-02,1.757812e-07,2.340000e+00,0.000000e+00,1.620605e+02
3.690000e+04,4.270833e-01,1.984852e+01,0.000000e+00,9.380224e-01,6.409516e-02,1.754178e-07,2.340000e+00,0.000000e+00,1.620605e+02
3.700000e+04,4.282407e-01,1.984852e+01,0.000000e+00,9.380388e-01,6.411269e-02,1.750564e-07,2.340000e+00,0.000000e+00,1.620605e+02
3.710000e+04,4.293981e-01,1.984852e+01,0.000000e+00,9.380552e-01,6.413017e-02,1.746970e-07,2.340000e+00,0.000000e+00,1.620605e+02
3.720000e+04,4.305556e-01,1.984852e+01,0.000000e+00,9.380716e-01,6.414763e-02,1.743395e-07,2.340000e+00,0.000000e+00,1.620605e+02
3.730000e+04,4.317130e-01,1.984852e+01,0.000000e+00,9.380879e-01,6.416504e-02,1.739840e-07,2.340000e+00,0.000000e+00,1.620605e+02
3.740000e+04,4.328704e-01,1.984852e+01,0.000000e+00,9.381042e-01,6.418242e-02,1.736305e-07,2.340000e+00,0.000000e+00,1.620605e+02
3.750000e+04,4.340278e-01,1.984852e+01,0.000000e+00,9.381205e-01,6.419977e-02,1.732789e-07,2.340000e+00,0.000000e+00,1.620605e+02
3.760000e+04,4.351852e-01,1.984852e+01,0.000000e+00,9.381368e-01,6.421708e-02,1.729292e-07,2.340000e+00,0.000000e+00,1.620605e+02
3.770000e+04,4.363426e-01,1.984852e+01,0.000000e+00,9.381530e-01,6.423435e-02,1.725814e-07,2.340000e+00,0.000000e+00,1.620605e+02
3.780000e+04,4.375000e-01,1.984852e+01,0.000000e+00,9.381691e-01,6.425159e-02,1.722355e-07,2.340000e+00,0.000000e+00,1.620605e+02
3.790000e+04,4.386574e-01,1.984852e+01,0.000000e+00,9.381853e-01,6.426880e-02,1.718914e-07,2.340000e+00,0.000000e+00,1.620605e+02
3.800000e+04,4.398148e-01,1.984852e+01,0.000000e+00,9.382014e-01,6.428597e-02,1.715493e-07,2.340000e+00,0.000000e+00,1.620605e+02
3.810000e+04,4.409722e-01,1.984852e+01,0.000000e+00,9.382175e-01,6.430311e-02,1.712089e-07,2.340000e+00,0.000000e+00,1.620605e+02
3.820000e+04,4.421296e-01,1.984852e+01,0.000000e+00,9.382335e-01,6.432021e-02,1.708704e-07,2.340000e+00,0.000000e+00,1.620605e+02
3.830000e+04,4.432870e-01,1.984852e+01,0.000000e+00,9.382495e-01,6.433728e-02,1.705336e-07,2.340000e+00,0.000000e+00,1.620605e+02
3.840000e+04,4.444444e-01,1.984852e+01,0.000000e+00,9.382655e-01,6.435432e-02,1.701987e-07,2.340000e+00,0.000000e+00,1.620605e+02
3.850000e+04,4.456019e-01,1.984852e+01,0.000000e+00,9.382815e-01,6.437132e-02,1.698655e-07,2.340000e+00,0.000000e+00,1.620605e+02
3.860000e+04,4.467593e-01,1.984852e+01,0.000000e+00,9.382974e-01,6.438829e-02,1.695341e-07,2.340000e+00,0.000000e+00,1.620605e+02
3.870000e+04,4.479167e-01,1.984852e+01,0.000000e+00,9.383133e-01,6.440523e-02,1.692045e-07,2.340000e+00,0.000000e+00,1.620605e+02
3.880000e+04,4.490741e-01,1.984852e+01,0.000000e+00,9.383291e-01,6.442214e-02,1.688766e-07,2.340000e+00,0.000000e+00,1.620605e+02
3.890000e+04,4.502315e-01,1.984852e+01,0.000000e+00,9.383450e-01,6.443901e-02,1.685504e-07,2.340000e+00,0.000000e+00,1.620605e+02
3.900000e+04,4.513889e-01,1.984852e+01,0.000000e+00,9.383608e-01,6.445585e-02,1.682260e-07,2.340000e+00,0.000000e+00,1.620605e+02
3.910000e+04,4.525463e-01,1.984852e+01,0.000000e+00,9.383765e-01,6.447265e-02,1.679032e-07,2.340000e+00,0.000000e+00,1.620605e+02
3.920000e+04,4.537037e-01,1.984852e+01,0.000000e+00,9.383923e-01,6.448943e-02,1.675822e-07,2.340000e+00,0.000000e+00,1.620605e+02
3.930000e+04,4.548611e-01,1.984852e+01,0.000000e+00,9.384080e-01,6.450617e-02,1.672628e-07,2.340000e+00,0.000000e+00,1.620605e+02
3.940000e+04,4.560185e-01,1.984852e+01,0.000000e+00,9.384237e-01,6.452288e-02,1.669450e-07,2.340000e+00,0.000000e+00,1.620605e+02
3.950000e+04,4.571759e-01,1.984852e+01,0.000000e+00,9.384393e-01,6.453956e-02,1.666289e-07,2.340000e+00,0.000000e+00,1.620605e+02
3.960000e+04,4.583333e-01,1.984852e+01,0.000000e+00,9.384550e-01,6.455620e-02,1.663145e-07,2.340000e+00,0.000000e+00,1.620605e+02
3.970000e+04,4.594907e-01,1.984852e+01,0.000000e+00,9.384705e-01,6.457282e-02,1.660017e-07,2.340000e+00,0.000000e+00,1.620605e+02
3.980000e+04,4.606481e-01,1.984852e+01,0.000000e+00,9.384861e-01,6.458940e-02,1.656904e-07,2.340000e+00,0.000000e+00,1.620605e+02
3.990000e+04,4.618056e-01,1.984852e+01,0.000000e+00,9.385016e-01,6.460596e-02,1.653808e-07,2.340000e+00,0.000000e+00,1.620605e+02
4.000000e+04,4.629630e-01,1.984852e+01,0.000000e+00,9.385172e-01,6.462248e-02,1.650728e-07,2.340000e+00,0.000000e+00,1.620605e+02
4.010000e+04,4.641204e-01,1.984852e+01,0.000000e+00,9.385326e-01,6.463897e-02,1.647663e-07,2.340000e+00,0.000000e+00,1.620605e+02
4.020000e+04,4.652778e-01,1.984852e+01,0.000000e+00,9.385481e-01,6.465543e-02,1.644614e-07,2.340000e+00,0.000000e+00,1.620605e+02
4.030000e+04,4.664352e-01,1.984852e+01,0.000000e+00,9.385635e-01,6.467186e-02,1.641581e-07,2.340000e+00,0.000000e+00,1.620605e+02
4.040000e+04,4.675926e-01,1.984852e+01,0.000000e+00,9.385789e-01,6.468827e-02,1.638563e-07,2.340000e+00,0.000000e+00,1.620605e+02
4.050000e+04,4.687500e-01,1.984852e+01,0.000000e+00,9.385943e-01,6.470464e-02,1.635560e-07,2.340000e+00,0.000000e+00,1.620605e+02
4.060000e+04,4.699074e-01,1.984852e+01,0.000000e+00,9.386096e-01,6.472098e-02,1.632573e-07,2.340000e+00,0.000000e+00,1.620605e+02
4.070000e+04,4.710648e-01,1.984852e+01,0.000000e+00,9.386249e-01,6.473729e-02,1.629600e-07,2.340000e+00,0.000000e+00,1.620605e+02
4.080000e+04,4.722222e-01,1.984852e+01,0.000000e+00,9.386402e-01,6.475357e-02,1.626643e-07,2.340000e+00,0.000000e+00,1.620605e+02
4.090000e+04,4.733796e-01,1.984852e+01,0.000000e+00,9.386554e-01,6.476982e-02,1.623700e-07,2.340000e+00,0.000000e+00,1.620605e+02
4.100000e+04,4.745370e-01,1.984852e+01,0.000000e+00,9.386707e-01,6.478604e-02,1.620772e-07,2.340000e+00,0.000000e+00,1.620605e+02
4.110000e+04,4.756944e-01,1.984852e+01,0.000000e+00,9.386859e-01,6.480224e-02,1.617859e-07,2.340000e+00,0.000000e+00,1.620605e+02
4.120000e+04,4.768519e-01,1.984852e+01,0.000000e+00,9.387010e-01,6.481840e-02,1.614960e-07,2.340000e+00,0.000000e+00,1.620605e+02
4.130000e+04,4.780093e-01,1.984852e+01,0.000000e+00,9.387162e-01,6.483454e-02,1.612075e-07,2.340000e+00,0.000000e+00,1.620605e+02
4.140000e+04,4.791667e-01,1.984852e+01,0.000000e+00,9.387313e-01,6.485064e-02,1.609205e-07,2.340000e+00,0.000000e+00,1.620605e+02
4.150000e+04,4.803241e-01,1.984852e+01,0.000000e+00,9.387464e-01,6.486672e-02,1.606350e-07,2.340000e+00,0.000000e+00,1.620605e+02
4.160000e+04,4.814815e-01,1.984852e+01,0.000000e+00,9.387615e-01,6.488277e-02,1.603508e-07,2.340000e+00,0.000000e+00,1.620605e+02
4.170000e+04,4.826389e-01,1.984852e+01,0.000000e+00,9.387765e-01,6.489879e-02,1.600680e-07,2.340000e+00,0.000000e+00,1.620605e+02
4.180000e+04,4.837963e-01,1.984852e+01,0.000000e+00,9.387915e-01,6.491478e-02,1.597866e-07,2.340000e+00,0.000000e+00,1.620605e+02
4.190000e+04,4.849537e-01,1.984852e+01,0.000000e+00,9.388065e-01,6.493075e-02,1.595066e-07,2.340000e+00,0.000000e+00,1.620605e+02
4.200000e+04,4.861111e-01,1.984852e+01,0.000000e+00,9.388215e-01,6.494668e-02,1.592280e-07,2.340000e+00,0.000000e+00,1.620605e+02
4.210000e+04,4.872685e-01,1.984852e+01,0.000000e+00,9.388364e-01,6.496259e-02,1.589507e-07,2.340000e+00,0.000000e+00,1.620605e+02
4.220000e+04,4.884259e-01,1.984852e+01,0.000000e+00,9.388513e-01,6.497847e-02,1.586748e-07,2.340000e+00,0.000000e+00,1.620605e+02
4.230000e+04,4.895833e-01,1.984852e+01,0.000000e+00,9.388662e-01,6.499433e-02,1.584002e-07,2.340000e+00,0.000000e+00,1.620605e+02
4.240000e+04,4.907407e-01,1.984852e+01,0.000000e+00,9.388811e-01,6.501015e-02,1.581270e-07,2.340000e+00,0.000000e+00,1.620605e+02
4.250000e+04,4.918981e-01,1.984852e+01,0.000000e+00,9.388959e-01,6.502595e-02,1.578550e-07,2.340000e+00,0.000000e+00,1.620605e+02
4.260000e+04,4.930556e-01,1.984852e+01,0.000000e+00,9.389107e-01,6.504172e-02,1.575844e-07,2.340000e+00,0.000000e+00,1.620605e+02
4.270000e+04,4.942130e-01,1.984852e+01,0.000000e+00,9.389255e-01,6.505747e-02,1.573151e-07,2.340000e+00,0.000000e+00,1.620605e+02
4.280000e+04,4.953704e-01,1.984852e+01,0.000000e+00,9.389402e-01,6.507319e-02,1.570471e-07,2.340000e+00,0.000000e+00,1.620605e+02
4.290000e+04,4.965278e-01,1.984852e+01,0.000000e+00,9.389550e-01,6.508888e-02,1.567804e-07,2.340000e+00,0.000000e+00,1.620605e+02
4.300000e+04,4.976852e-01,1.984852e+01,0.000000e+00,9.389697e-01,6.510454e-02,1.565149e-07,2.340000e+00,0.000000e+00,1.620605e+02
4.310000e+04,4.988426e-01,1.984852e+01,0.000000e+00,9.389844e-01,6.512018e-02,1.562507e-07,2.340000e+00,0.000000e+00,1.620605e+02
4.320000e+04,5.000000e-01,1.984852e+01,0.000000e+00,9.389990e-01,6.513579e-02,1.559878e-07,2.340000e+00,0.000000e+00,1.620605e+02
4.330000e+04,5.011574e-01,1.984852e+01,0.000000e+00,9.390137e-01,6.515138e-02,1.557261e-07,2.340000e+00,0.000000e+00,1.620605e+02
4.340000e+04,5.023148e-01,1.984852e+01,0.000000e+00,9.390283e-01,6.516694e-02,1.554657e-07,2.340000e+00,0.000000e+00,1.620605e+02
4.350000e+04,5.034722e-01,1.984852e+01,0.000000e+00,9.390429e-01,6.518247e-02,1.552065e-07,2.340000e+00,0.000000e+00,1.620605e+02
4.360000e+04,5.046296e-01,1.984852e+01,0.000000e+00,9.390574e-01,6.519798e-02,1.549485e-07,2.340000e+00,0.000000e+00,1.620605e+02
4.370000e+04,5.057870e-01,1.984852e+01,0.000000e+00,9.390720e-01,6.521346e-02,1.546918e-07,2.340000e+00,0.000000e+00,1.620605e+02
4.380000e+04,5.069444e-01,1.984852e+01,0.000000e+00,9.390865e-01,6.522892e-02,1.544362e-07,2.340000e+00,0.000000e+00,1.620605e+02
4.390000e+04,5.081019e-01,1.984852e+01,0.000000e+00,9.391010e-01,6.524435e-02,1.541819e-07,2.340000e+00,0.000000e+00,1.620605e+02
4.400000e+04,5.092593e-01,1.984852e+01,0.000000e+00,9.391154e-01,6.525976e-02,1.539287e-07,2.340000e+00,0.000000e+00,1.620605e+02
4.410000e+04,5.104167e-01,1.984852e+01,0.000000e+00,9.391299e-01,6.527514e-02,1.536767e-07,2.340000e+00,0.000000e+00,1.620605e+02
4.420000e+04,5.115741e-01,1.984852e+01,0.000000e+00,9.391443e-01,6.529049e-02,1.534259e-07,2.340000e+00,0.000000e+00,1.620605e+02
4.430000e+04,5.127315e-01,1.984852e+01,0.000000e+00,9.391587e-01,6.530582e-02,1.531763e-07,2.340000e+00,0.000000e+00,1.620605e+02
4.440000e+04,5.138889e-01,1.984852e+01,0.000000e+00,9.391731e-01,6.532113e-02,1.529278e-07,2.340000e+00,0.000000e+00,1.620605e+02
4.450000e+04,5.150463e-01,1.984852e+01,0.000000e+00,9.391874e-01,6.533641e-02,1.526805e-07,2.340000e+00,0.000000e+00,1.620605e+02
4.460000e+04,5.162037e-01,1.984852e+01,0.000000e+00,9.392017e-01,6.535166e-02,1.524344e-07,2.340000e+00,0.000000e+00,1.620605e+02
4.470000e+04,5.173611e-01,1.984852e+01,0.000000e+00,9.392161e-01,6.536689e-02,1.521893e-07,2.340000e+00,0.000000e+00,1.620605e+02
4.480000e+04,5.185185e-01,1.984852e+01,0.000000e+00,9.392303e-01,6.538210e-02,1.519454e-07,2.340000e+00,0.000000e+00,1.620605e+02
4.490000e+04,5.196759e-01,1.984852e+01,0.000000e+00,9.392446e-01,6.539728e-02,1.517026e-07,2.340000e+00,0.000000e+00,1.620605e+02
4.500000e+04,5.208333e-01,1.984852e+01,0.000000e+00,9.392588e-01,6.541244e-02,1.514609e-07,2.340000e+00,0.000000e+00,1.620605e+02
4.510000e+04,5.219907e-01,1.984852e+01,0.000000e+00,9.392730e-01,6.542757e-02,1.512204e-07,2.340000e+00,0.000000e+00,1.620605e+02
4.520000e+04,5.231481e-01,1.984852e+01,0.000000e+00,9.392872e-01,6.544268e-02,1.509809e-07,2.340000e+00,0.000000e+00,1.620605e+02
4.530000e+04,5.243056e-01,1.984852e+01,0.000000e+00,9.393014e-01,6.545777e-02,1.507425e-07,2.340000e+00,0.000000e+00,1.620605e+02
4.540000e+04,5.254630e-01,1.984852e+01,0.000000e+00,9.393156e-01,6.547283e-02,1.505052e-07,2.340000e+00,0.000000e+00,1.620605e+02
4.550000e+04,5.266204e-01,1.984852e+01,0.000000e+00,9.393297e-01,6.548787e-02,1.502690e-07,2.340000e+00,0.000000e+00,1.620605e+02
4.560000e+04,5.277778e-01,1.984852e+01,0.000000e+00,9.393438e-01,6.550289e-02,1.500339e-07,2.340000e+00,0.000000e+00,1.620605e+02
4.570000e+04,5.289352e-01,1.984852e+01,0.000000e+00,9.393579e-01,6.551788e-02,1.497998e-07,2.340000e+00,0.000000e+00,1.620605e+02
4.580000e+04,5.300926e-01,1.984852e+01,0.000000e+00,9.393719e-01,6.553285e-02,1.495668e-07,2.340000e+00,0.000000e+00,1.620605e+02
4.590000e+04,5.312500e-01,1.984852e+01,0.000000e+00,9.393860e-01,6.554779e-02,1.493348e-07,2.340000e+00,0.000000e+00,1.620605e+02
4.600000e+04,5.324074e-01,1.984852e+01,0.000000e+00,9.394000e-01,6.556271e-02,1.491039e-07,2.340000e+00,0.000000e+00,1.620605e+02
4.610000e+04,5.335648e-01,1.984852e+01,0.000000e+00,9.394140e-01,6.557761e-02,1.488740e-07,2.340000e+00,0.000000e+00,1.620605e+02
4.620000e+04,5.347222e-01,1.984852e+01,0.000000e+00,9.394280e-01,6.559249e-02,1.486451e-07,2.340000e+00,0.000000e+00,1.620605e+02
4.630000e+04,5.358796e-01,1.984852e+01,0.000000e+00,9.394419e-01,6.560734e-02,1.484172e-07,2.340000e+00,0.000000e+00,1.620605e+02
4.640000e+04,5.370370e-01,1.984852e+01,0.000000e+00,9.394558e-01,6.562217e-02,1.481904e-07,2.340000e+00,0.000000e+00,1.620605e+02
4.650000e+04,5.381944e-01,1.984852e+01,0.000000e+00,9.394698e-01,6.563698e-02,1.479646e-07,2.340000e+00,0.000000e+00,1.620605e+02
4.660000e+04,5.393519e-01,1.984852e+01,0.000000e+00,9.394836e-01,6.565176e-02,1.477398e-07,2.340000e+00,0.000000e+00,1.620605e+02
4.670000e+04,5.405093e-01,1.984852e+01,0.000000e+00,9.394975e-01,6.566653e-02,1.475159e-07,2.340000e+00,0.000000e+00,1.620605e+02
4.680000e+04,5.416667e-01,1.984852e+01,0.000000e+00,9.395114e-01,6.568127e-02,1.472931e-07,2.340000e+00,0.000000e+00,1.620605e+02
4.690000e+04,5.428241e-01,1.984852e+01,0.000000e+00,9.395252e-01,6.569599e-02,1.470713e-07,2.340000e+00,0.000000e+00,1.620605e+02
4.700000e+04,5.439815e-01,1.984852e+01,0.000000e+00,9.395390e-01,6.571068e-02,1.468504e-07,2.340000e+00,0.000000e+00,1.620605e+02
4.710000e+04,5.451389e-01,1.984852e+01,0.000000e+00,9.395528e-01,6.572536e-02,1.466305e-07,2.340000e+00,0.000000e+00,1.620605e+02
4.720000e+04,5.462963e-01,1.984852e+01,0.000000e+00,9.395666e-01,6.574001e-02,1.464115e-07,2.340000e+00,0.000000e+00,1.620605e+02
4.730000e+04,5.474537e-01,1.984852e+01,0.000000e+00,9.395803e-01,6.575464e-02,1.461936e-07,2.340000e+00,0.000000e+00,1.620605e+02
4.740000e+04,5.486111e-01,1.984852e+01,0.000000e+00,9.395940e-01,6.576925e-02,1.459765e-07,2.340000e+00,0.000000e+00,1.620605e+02
4.750000e+04,5.497685e-01,1.984852e+01,0.000000e+00,9.396077e-01,6.578383e-02,1.457605e-07,2.340000e+00,0.000000e+00,1.620605e+02
4.760000e+04,5.509259e-01,1.984852e+01,0.000000e+00,9.396214e-01,6.579840e-02,1.455453e-07,2.340000e+00,0.000000e+00,1.620605e+02
4.770000e+04,5.520833e-01,1.984852e+01,0.000000e+00,9.396351e-01,6.581294e-02,1.453311e-07,2.340000e+00,0.000000e+00,1.620605e+02
4.780000e+04,5.532407e-01,1.984852e+01,0.000000e+00,9.396487e-01,6.582747e-02,1.451178e-07,2.340000e+00,0.000000e+00,1.620605e+02
4.790000e+04,5.543981e-01,1.984852e+01,0.000000e+00,9.396624e-01,6.584197e-02,1.449055e-07,2.340000e+00,0.000000e+00,1.620605e+02
4.800000e+04,5.555556e-01,1.984852e+01,0.000000e+00,9.396760e-01,6.585645e-02,1.446941e-07,2.340000e+00,0.000000e+00,1.620605e+02
4.810000e+04,5.567130e-01,1.984852e+01,0.000000e+00,9.396896e-01,6.587091e-02,1.444835e-07,2.340000e+00,0.000000e+00,1.620605e+02
4.820000e+04,5.578704e-01,1.984852e+01,0.000000e+00,9.397031e-01,6.588534e-02,1.442739e-07,2.340000e+00,0.000000e+00,1.620605e+02
4.830000e+04,5.590278e-01,1.984852e+01,0.000000e+00,9.397167e-01,6.589976e-02,1.440652e-07,2.340000e+00,0.000000e+00,1.620605e+02
4.840000e+04,5.601852e-01,1.984852e+01,0.000000e+00,9.397302e-01,6.591416e-02,1.438574e-07,2.340000e+00,0.000000e+00,1.620605e+02
4.850000e+04,5.613426e-01,1.984852e+01,0.000000e+00,9.397437e-01,6.592853e-02,1.436505e-07,2.340000e+00,0.000000e+00,1.620605e+02
4.860000e+04,5.625000e-01,1.984852e+01,0.000000e+00,9.397572e-01,6.594289e-02,1.434444e-07,2.340000e+00,0.000000e+00,1.620605e+02
4.870000e+04,5.636574e-01,1.984852e+01,0.000000e+00,9.397707e-01,6.595722e-02,1.432392e-07,2.340000e+00,0.000000e+00,1.620605e+02
4.880000e+04,5.648148e-01,1.984852e+01,0.000000e+00,9.397841e-01,6.597153e-02,1.430349e-07,2.340000e+00,0.000000e+00,1.620605e+02
4.890000e+04,5.659722e-01,1.984852e+01,0.000000e+00,9.397975e-01,6.598583e-02,1.428315e-07,2.340000e+00,0.000000e+00,1.620605e+02
4.900000e+04,5.671296e-01,1.984852e+01,0.000000e+00,9.398110e-01,6.600010e-02,1.426289e-07,2.340000e+00,0.000000e+00,1.620605e+02
4.910000e+04,5.682870e-01,1.984852e+01,0.000000e+00,9.398244e-01,6.601435e-02,1.424272e-07,2.340000e+00,0.000000e+00,1.620605e+02
4.920000e+04,5.694444e-01,1.984852e+01,0.000000e+00,9.398377e-01,6.602859e-02,1.422264e-07,2.340000e+00,0.000000e+00,1.620605e+02
4.930000e+04,5.706019e-01,1.984852e+01,0.000000e+00,9.398511e-01,6.604280e-02,1.420263e-07,2.340000e+00,0.000000e+00,1.620605e+02
4.940000e+04,5.717593e-01,1.984852e+01,0.000000e+00,9.398644e-01,6.605699e-02,1.418272e-07,2.340000e+00,0.000000e+00,1.620605e+02
4.950000e+04,5.729167e-01,1.984852e+01,0.000000e+00,9.398778e-01,6.607116e-02,1.416288e-07,2.340000e+00,0.000000e+00,1.620605e+02
4.960000e+04,5.740741e-01,1.984852e+01,0.000000e+00,9.398911e-01,6.608532e-02,1.414313e-07,2.340000e+00,0.000000e+00,1.620605e+02
4.970000e+04,5.752315e-01,1.984852e+01,0.000000e+00,9.399043e-01,6.609945e-02,1.412347e-07,2.340000e+00,0.000000e+00,1.620605e+02
4.980000e+04,5.763889e-01,1.984852e+01,0.000000e+00,9.399176e-01,6.611356e-02,1.410388e-07,2.340000e+00,0.000000e+00,1.620605e+02
4.990000e+04,5.775463e-01,1.984852e+01,0.000000e+00,9.399308e-01,6.612766e-02,1.408438e-07,2.340000e+00,0.000000e+00,1.620605e+02
5.000000e+04,5.787037e-01,1.984852e+01,0.000000e+00,9.399441e-01,6.614173e-02,1.406495e-07,2.340000e+00,0.000000e+00,1.620605e+02
5.010000e+04,5.798611e-01,1.984852e+01,0.000000e+00,9.399573e-01,6.615579e-02,1.404561e-07,2.340000e+00,0.000000e+00,1.620605e+02
5.020000e+04,5.810185e-01,1.984852e+01,0.000000e+00,9.399705e-01,6.616982e-02,1.402635e-07,2.340000e+00,0.000000e+00,1.620605e+02
5.030000e+04,5.821759e-01,1.984852e+01,0.000000e+00,9.399837e-01,6.618384e-02,1.400717e-07,2.340000e+00,0.000000e+00,1.620605e+02
5.040000e+04,5.833333e-01,1.984852e+01,0.000000e+00,9.399968e-01,6.619784e-02,1.398806e-07,2.340000e+00,0.000000e+00,1.620605e+02
5.050000e+04,5.844907e-01,1.984852e+01,0.000000e+00,9.400100e-01,6.621182e-02,1.396904e-07,2.340000e+00,0.000000e+00,1.620605e+02
5.060000e+04,5.856481e-01,1.984852e+01,0.000000e+00,9.400231e-01,6.622578e-02,1.395009e-07,2.340000e+00,0.000000e+00,1.620605e+02
5.070000e+04,5.868056e-01,1.984852e+01,0.000000e+00,9.400362e-01,6.623972e-02,1.393122e-07,2.340000e+00,0.000000e+00,1.620605e+02
5.080000e+04,5.879630e-01,1.984852e+01,0.000000e+00,9.400493e-01,6.625364e-02,1.391243e-07,2.340000e+00,0.000000e+00,1.620605e+02
5.090000e+04,5.891204e-01,1.984852e+01,0.000000e+00,9.400623e-01,6.626754e-02,1.389372e-07,2.340000e+00,0.000000e+00,1.620605e+02
5.100000e+04,5.902778e-01,1.984852e+01,0.000000e+00,9.400754e-01,6.628143e-02,1.387508e-07,2.340000e+00,0.000000e+00,1.620605e+02
5.110000e+04,5.914352e-01,1.984852e+01,0.000000e+00,9.400884e-01,6.629529e-02,1.385652e-07,2.340000e+00,0.000000e+00,1.620605e+02
5.120000e+04,5.925926e-01,1.984852e+01,0.000000e+00,9.401014e-01,6.630914e-02,1.383803e-07,2.340000e+00,0.000000e+00,1.620605e+02
5.130000e+04,5.937500e-01,1.984852e+01,0.000000e+00,9.401144e-01,6.632297e-02,1.381962e-07,2.340000e+00,0.000000e+00,1.620605e+02
5.140000e+04,5.949074e-01,1.984852e+01,0.000000e+00,9.401274e-01,6.633678e-02,1.380128e-07,2.340000e+00,0.000000e+00,1.620605e+02
5.150000e+04,5.960648e-01,1.984852e+01,0.000000e+00,9.401404e-01,6.635057e-02,1.378302e-07,2.340000e+00,0.000000e+00,1.620605e+02
5.160000e+04,5.972222e-01,1.984852e+01,0.000000e+00,9.401533e-01,6.636434e-02,1.376483e-07,2.340000e+00,0.000000e+00,1.620605e+02
5.170000e+04,5.983796e-01,1.984852e+01,0.000000e+00,9.401663e-01,6.637810e-02,1.374672e-07,2.340000e+00,0.000000e+00,1.620605e+02
5.180000e+04,5.995370e-01,1.984852e+01,0.000000e+00,9.401792e-01,6.639184e-02,1.372868e-07,2.340000e+00,0.000000e+00,1.620605e+02
5.190000e+04,6.006944e-01,1.984852e+01,0.000000e+00,9.401921e-01,6.640556e-02,1.371071e-07,2.340000e+00,0.000000e+00,1.620605e+02
5.200000e+04,6.018519e-01,1.984852e+01,0.000000e+00,9.402050e-01,6.641926e-02,1.369281e-07,2.340000e+00,0.000000e+00,1.620605e+02
5.210000e+04,6.030093e-01,1.984852e+01,0.000000e+00,9.402178e-01,6.643294e-02,1.367498e-07,2.340000e+00,0.000000e+00,1.620605e+02
5.220000e+04,6.041667e-01,1.984852e+01,0.000000e+00,9.402307e-01,6.644661e-02,1.365723e-07,2.340000e+00,0.000000e+00,1.620605e+02
5.230000e+04,6.053241e-01,1.984852e+01,0.000000e+00,9.402435e-01,6.646026e-02,1.363954e-07,2.340000e+00,0.000000e+00,1.620605e+02
5.240000e+04,6.064815e-01,1.984852e+01,0.000000e+00,9.402563e-01,6.647389e-02,1.362193e-07,2.340000e+00,0.000000e+00,1.620605e+02
5.250000e+04,6.076389e-01,1.984852e+01,0.000000e+00,9.402691e-01,6.648750e-02,1.360439e-07,2.340000e+00,0.000000e+00,1.620605e+02
5.260000e+04,6.087963e-01,1.984852e+01,0.000000e+00,9.402819e-01,6.650110e-02,1.358691e-07,2.340000e+00,0.000000e+00,1.620605e+02
5.270000e+04,6.099537e-01,1.984852e+01,0.000000e+00,9.402947e-01,6.651468e-02,1.356951e-07,2.340000e+00,0.000000e+00,1.620605e+02
5.280000e+04,6.111111e-01,1.984852e+01,0.000000e+00,9.403074e-01,6.652824e-02,1.355217e-07,2.340000e+00,0.000000e+00,1.620605e+02
5.290000e+04,6.122685e-01,1.984852e+01,0.000000e+00,9.403202e-01,6.654178e-02,1.353491e-07,2.340000e+00,0.000000e+00,1.620605e+02
5.300000e+04,6.134259e-01,1.984852e+01,0.000000e+00,9.403329e-01,6.655531e-02,1.351771e-07,2.340000e+00,0.000000e+00,1.620605e+02
5.310000e+04,6.145833e-01,1.984852e+01,0.000000e+00,9.403456e-01,6.656881e-02,1.350058e-07,2.340000e+00,0.000000e+00,1.620605e+02
5.320000e+04,6.157407e-01,1.984852e+01,0.000000e+00,9.403583e-01,6.658231e-02,1.348351e-07,2.340000e+00,0.000000e+00,1.620605e+02
5.330000e+04,6.168981e-01,1.984852e+01,0.000000e+00,9.403710e-01,6.659578e-02,1.346652e-07,2.340000e+00,0.000000e+00,1.620605e+02
5.340000e+04,6.180556e-01,1.984852e+01,0.000000e+00,9.403836e-01,6.660924e-02,1.344959e-07,2.340000e+00,0.000000e+00,1.620605e+02
5.350000e+04,6.192130e-01,1.984852e+01,0.000000e+00,9.403963e-01,6.662268e-02,1.343272e-07,2.340000e+00,0.000000e+00,1.620605e+02
5.360000e+04,6.203704e-01,1.984852e+01,0.000000e+00,9.404089e-01,6.663611e-02,1.341592e-07,2.340000e+00,0.000000e+00,1.620605e+02
5.370000e+04,6.215278e-01,1.984852e+01,0.000000e+00,9.404215e-01,6.664951e-02,1.339919e-07,2.340000e+00,0.000000e+00,1.620605e+02
5.380000e+04,6.226852e-01,1.984852e+01,0.000000e+00,9.404341e-01,6.666290e-02,1.338252e-07,2.340000e+00,0.000000e+00,1.620605e+02
5.390000e+04,6.238426e-01,1.984852e+01,0.000000e+00,9.404467e-01,6.667628e-02,1.336592e-07,2.340000e+00,0.000000e+00,1.620605e+02
5.400000e+04,6.250000e-01,1.984852e+01,0.000000e+00,9.404592e-01,6.668964e-02,1.334938e-07,2.340000e+00,0.000000e+00,1.620605e+02
5.410000e+04,6.261574e-01,1.984852e+01,0.000000e+00,9.404718e-01,6.670298e-02,1.333291e-07,2.340000e+00,0.000000e+00,1.620605e+02
5.420000e+04,6.273148e-01,1.984852e+01,0.000000e+00,9.404843e-01,6.671630e-02,1.331649e-07,2.340000e+00,0.000000e+00,1.620605e+02
5.430000e+04,6.284722e-01,1.984852e+01,0.000000e+00,9.404968e-01,6.672961e-02,1.330015e-07,2.340000e+00,0.000000e+00,1.620605e+02
5.440000e+04,6.296296e-01,1.984852e+01,0.000000e+00,9.405093e-01,6.674290e-02,1.328386e-07,2.340000e+00,0.000000e+00,1.620605e+02
5.450000e+04,6.307870e-01,1.984852e+01,0.000000e+00,9.405218e-01,6.675618e-02,1.326764e-07,2.340000e+00,0.000000e+00,1.620605e+02
5.460000e+04,6.319444e-01,1.984852e+01,0.000000e+00,9.405343e-01,6.676944e-02,1.325148e-07,2.340000e+00,0.000000e+00,1.620605e+02
5.470000e+04,6.331019e-01,1.984852e+01,0.000000e+00,9.405467e-01,6.678268e-02,1.323538e-07,2.340000e+00,0.000000e+00,1.620605e+02
5.480000e+04,6.342593e-01,1.984852e+01,0.000000e+00,9.405592e-01,6.679591e-02,1.321935e-07,2.340000e+00,0.000000e+00,1.620605e+02
5.490000e+04,6.354167e-01,1.984852e+01,0.000000e+00,9.405716e-01,6.680912e-02,1.320337e-07,2.340000e+00,0.000000e+00,1.620605e+02
5.500000e+04,6.365741e-01,1.984852e+01,0.000000e+00,9.405840e-01,6.682231e-02,1.318746e-07,2.340000e+00,0.000000e+00,1.620605e+02
5.510000e+04,6.377315e-01,1.984852e+01,0.000000e+00,9.405964e-01,6.683549e-02,1.317160e-07,2.340000e+00,0.000000e+00,1.620605e+02
5.520000e+04,6.388889e-01,1.984852e+01,0.000000e+00,9.406088e-01,6.684866e-02,1.315581e-07,2.340000e+00,0.000000e+00,1.620605e+02
5.530000e+04,6.400463e-01,1.984852e+01,0.000000e+00,9.406212e-01,6.686181e-02,1.314007e-07,2.340000e+00,0.000000e+00,1.620605e+02
5.540000e+04,6.412037e-01,1.984852e+01,0.000000e+00,9.406335e-01,6.687494e-02,1.312440e-07,2.340000e+00,0.000000e+00,1.620605e+02
5.550000e+04,6.423611e-01,1.984852e+01,0.000000e+00,9.406458e-01,6.688805e-02,1.310879e-07,2.340000e+00,0.000000e+00,1.620605e+02
5.560000e+04,6.435185e-01,1.984852e+01,0.000000e+00,9.406582e-01,6.690116e-02,1.309323e-07,2.340000e+00,0.000000e+00,1.620605e+02
5.570000e+04,6.446759e-01,1.984852e+01,0.000000e+00,9.406705e-01,6.691424e-02,1.307773e-07,2.340000e+00,0.000000e+00,1.620605e+02
5.580000e+04,6.458333e-01,1.984852e+01,0.000000e+00,9.406828e-01,6.692731e-02,1.306229e-07,2.340000e+00,0.000000e+00,1.620605e+02
5.590000e+04,6.469907e-01,1.984852e+01,0.000000e+00,9.406950e-01,6.694037e-02,1.304691e-07,2.340000e+00,0.000000e+00,1.620605e+02
5.600000e+04,6.481481e-01,1.984852e+01,0.000000e+00,9.407073e-01,6.695340e-02,1.303159e-07,2.340000e+00,0.000000e+00,1.620605e+02
5.610000e+04,6.493056e-01,1.984852e+01,0.000000e+00,9.407196e-01,6.696643e-02,1.301632e-07,2.340000e+00,0.000000e+00,1.620605e+02
5.620000e+04,6.504630e-01,1.984852e+01,0.000000e+00,9.407318e-01,6.697944e-02,1.300112e-07,2.340000e+00,0.000000e+00,1.620605e+02
5.630000e+04,6.516204e-01,1.984852e+01,0.000000e+00,9.407440e-01,6.699243e-02,1.298596e-07,2.340000e+00,0.000000e+00,1.620605e+02
5.640000e+04,6.527778e-01,1.984852e+01,0.000000e+00,9.407562e-01,6.700541e-02,1.297087e-07,2.340000e+00,0.000000e+00,1.620605e+02
5.650000e+04,6.539352e-01,1.984852e+01,0.000000e+00,9.407684e-01,6.701837e-02,1.295583e-07,2.340000e+00,0.000000e+00,1.620605e+02
5.660000e+04,6.550926e-01,1.984852e+01,0.000000e+00,9.407806e-01,6.703132e-02,1.294084e-07,2.340000e+00,0.000000e+00,1.620605e+02
5.670000e+04,6.562500e-01,1.984852e+01,0.000000e+00,9.407928e-01,6.704425e-02,1.292592e-07,2.340000e+00,0.000000e+00,1.620605e+02
5.680000e+04,6.574074e-01,1.984852e+01,0.000000e+00,9.408049e-01,6.705717e-02,1.291104e-07,2.340000e+00,0.000000e+00,1.620605e+02
5.690000e+04,6.585648e-01,1.984852e+01,0.000000e+00,9.408171e-01,6.707008e-02,1.289623e-07,2.340000e+00,0.000000e+00,1.620605e+02
5.700000e+04,6.597222e-01,1.984852e+01,0.000000e+00,9.408292e-01,6.708297e-02,1.288146e-07,2.340000e+00,0.000000e+00,1.620605e+02
5.710000e+04,6.608796e-01,1.984852e+01,0.000000e+00,9.408413e-01,6.709584e-02,1.286676e-07,2.340000e+00,0.000000e+00,1.620605e+02
5.720000e+04,6.620370e-01,1.984852e+01,0.000000e+00,9.408534e-01,6.710870e-02,1.285210e-07,2.340000e+00,0.000000e+00,1.620605e+02
5.730000e+04,6.631944e-01,1.984852e+01,0.000000e+00,9.408655e-01,6.712154e-02,1.283750e-07,2.340000e+00,0.000000e+00,1.620605e+02
5.740000e+04,6.643519e-01,1.984852e+01,0.000000e+00,9.408776e-01,6.713437e-02,1.282295e-07,2.340000e+00,0.000000e+00,1.620605e+02
5.750000e+04,6.655093e-01,1.984852e+01,0.000000e+00,9.408896e-01,6.714719e-02,1.280846e-07,2.340000e+00,0.000000e+00,1.620605e+02
5.760000e+04,6.666667e-01,1.984852e+01,0.000000e+00,9.409017e-01,6.715999e-02,1.279402e-07,2.340000e+00,0.000000e+00,1.620605e+02
5.770000e+04,6.678241e-01,1.984852e+01,0.000000e+00,9.409137e-01,6.717278e-02,1.277963e-07,2.340000e+00,0.000000e+00,1.620605e+02
5.780000e+04,6.689815e-01,1.984852e+01,0.000000e+00,9.409257e-01,6.718555e-02,1.276530e-07,2.340000e+00,0.000000e+00,1.620605e+02
5.790000e+04,6.701389e-01,1.984852e+01,0.000000e+00,9.409377e-01,6.719831e-02,1.275101e-07,2.340000e+00,0.000000e+00,1.620605e+02
5.800000e+04,6.712963e-01,1.984852e+01,0.000000e+00,9.409497e-01,6.721105e-02,1.273678e-07,2.340000e+00,0.000000e+00,1.620605e+02
5.810000e+04,6.724537e-01,1.984852e+01,0.000000e+00,9.409617e-01,6.722378e-02,1.272260e-07,2.340000e+00,0.000000e+00,1.620605e+02
5.820000e+04,6.736111e-01,1.984852e+01,0.000000e+00,9.409737e-01,6.723650e-02,1.270847e-07,2.340000e+00,0.000000e+00,1.620605e+02
5.830000e+04,6.747685e-01,1.984852e+01,0.000000e+00,9.409856e-01,6.724920e-02,1.269439e-07,2.340000e+00,0.000000e+00,1.620605e+02
5.840000e+04,6.759259e-01,1.984852e+01,0.000000e+00,9.409976e-01,6.726189e-02,1.268037e-07,2.340000e+00,0.000000e+00,1.620605e+02
5.850000e+04,6.770833e-01,1.984852e+01,0.000000e+00,9.410095e-01,6.727456e-02,1.266639e-07,2.340000e+00,0.000000e+00,1.620605e+02
5.860000e+04,6.782407e-01,1.984852e+01,0.000000e+00,9.410214e-01,6.728722e-02,1.265247e-07,2.340000e+00,0.000000e+00,1.620605e+02
5.870000e+04,6.793981e-01,1.984852e+01,0.000000e+00,9.410333e-01,6.729986e-02,1.263859e-07,2.340000e+00,0.000000e+00,1.620605e+02
5.880000e+04,6.805556e-01,1.984852e+01,0.000000e+00,9.410452e-01,6.731250e-02,1.262477e-07,2.340000e+00,0.000000e+00,1.620605e+02
5.890000e+04,6.817130e-01,1.984852e+01,0.000000e+00,9.410570e-01,6.732511e-02,1.261099e-07,2.340000e+00,0.000000e+00,1.620605e+02
5.900000e+04,6.828704e-01,1.984852e+01,0.000000e+00,9.410689e-01,6.733772e-02,1.259726e-07,2.340000e+00,0.000000e+00,1.620605e+02
5.910000e+04,6.840278e-01,1.984852e+01,0.000000e+00,9.410808e-01,6.735031e-02,1.258358e-07,2.340000e+00,0.000000e+00,1.620605e+02
5.920000e+04,6.851852e-01,1.984852e+01,0.000000e+00,9.410926e-01,6.736289e-02,1.256996e-07,2.340000e+00,0.000000e+00,1.620605e+02
5.930000e+04,6.863426e-01,1.984852e+01,0.000000e+00,9.411044e-01,6.737545e-02,1.255638e-07,2.340000e+00,0.000000e+00,1.620605e+02
5.940000e+04,6.875000e-01,1.984852e+01,0.000000e+00,9.411162e-01,6.738800e-02,1.254284e-07,2.340000e+00,0.000000e+00,1.620605e+02
5.950000e+04,6.886574e-01,1.984852e+01,0.000000e+00,9.411280e-01,6.740053e-02,1.252936e-07,2.340000e+00,0.000000e+00,1.620605e+02
5.960000e+04,6.898148e-01,1.984852e+01,0.000000e+00,9.411398e-01,6.741306e-02,1.251592e-07,2.340000e+00,0.000000e+00,1.620605e+02
5.970000e+04,6.909722e-01,1.984852e+01,0.000000e+00,9.411516e-01,6.742557e-02,1.250253e-07,2.340000e+00,0.000000e+00,1.620605e+02
