Repository: brandonlampe/CS_Data

# Comments For Consolidation Test: 175_01
_Note:_ herein, the phrase "TEST-NUMBER" will imply the insertion of "175_01".  This format will
often be used when describing local directories.

Following the initial increase in pressure from zero to 19.8 MPa with the Isco Pump.
Schuler gauges did not function during this test; therefore, deformation during initial loading was

## Test Data
Raw test data is contained in: TEST-NUMBER.xlsx

Additionally, calculated values of fractional density have been calculated in TEST-NUMBER.xlsx and
exported to TEST-NUMBER.csv, where the .csv file format allows for easy cross-platform importing
and analysis.

File: UNM_WP_HY_175_01/FINAL/175_01_CREEP.csv (part 4 of 5)
Analysis by Brandon Lampe, performed on: 2016/07/04 16:17:5
Time (sec),Time (day),Confining Pressure (MPa),Pore Pressure (MPa),Fractional Density,Volume Strain,Volume Strain Rate (1/sec),Mean Particle Size (mm),Added Water (percent by weight),Temperature (C)
5.980000e+04,6.921296e-01,1.984852e+01,0.000000e+00,9.411633e-01,6.743806e-02,1.248919e-07,2.340000e+00,0.000000e+00,1.620605e+02
5.990000e+04,6.932870e-01,1.984852e+01,0.000000e+00,9.411751e-01,6.745054e-02,1.247590e-07,2.340000e+00,0.000000e+00,1.620605e+02
6.000000e+04,6.944444e-01,1.984852e+01,0.000000e+00,9.411868e-01,6.746301e-02,1.246265e-07,2.340000e+00,0.000000e+00,1.620605e+02
6.010000e+04,6.956019e-01,1.984852e+01,0.000000e+00,9.411986e-01,6.747547e-02,1.244945e-07,2.340000e+00,0.000000e+00,1.620605e+02
6.020000e+04,6.967593e-01,1.984852e+01,0.000000e+00,9.412103e-01,6.748791e-02,1.243630e-07,2.340000e+00,0.000000e+00,1.620605e+02
6.030000e+04,6.979167e-01,1.984852e+01,0.000000e+00,9.412220e-01,6.750034e-02,1.242319e-07,2.340000e+00,0.000000e+00,1.620605e+02
6.040000e+04,6.990741e-01,1.984852e+01,0.000000e+00,9.412337e-01,6.751276e-02,1.241013e-07,2.340000e+00,0.000000e+00,1.620605e+02
6.050000e+04,7.002315e-01,1.984852e+01,0.000000e+00,9.412453e-01,6.752516e-02,1.239711e-07,2.340000e+00,0.000000e+00,1.620605e+02
6.060000e+04,7.013889e-01,1.984852e+01,0.000000e+00,9.412570e-01,6.753755e-02,1.238414e-07,2.340000e+00,0.000000e+00,1.620605e+02
6.070000e+04,7.025463e-01,1.984852e+01,0.000000e+00,9.412686e-01,6.754993e-02,1.237121e-07,2.340000e+00,0.000000e+00,1.620605e+02
6.080000e+04,7.037037e-01,1.984852e+01,0.000000e+00,9.412803e-01,6.756230e-02,1.235833e-07,2.340000e+00,0.000000e+00,1.620605e+02
6.090000e+04,7.048611e-01,1.984852e+01,0.000000e+00,9.412919e-01,6.757465e-02,1.234550e-07,2.340000e+00,0.000000e+00,1.620605e+02
6.100000e+04,7.060185e-01,1.984852e+01,0.000000e+00,9.413035e-01,6.758699e-02,1.233270e-07,2.340000e+00,0.000000e+00,1.620605e+02
6.110000e+04,7.071759e-01,1.984852e+01,0.000000e+00,9.413151e-01,6.759931e-02,1.231996e-07,2.340000e+00,0.000000e+00,1.620605e+02
6.120000e+04,7.083333e-01,1.984852e+01,0.000000e+00,9.413267e-01,6.761163e-02,1.230726e-07,2.340000e+00,0.000000e+00,1.620605e+02
6.130000e+04,7.094907e-01,1.984852e+01,0.000000e+00,9.413383e-01,6.762393e-02,1.229460e-07,2.340000e+00,0.000000e+00,1.620605e+02
6.140000e+04,7.106481e-01,1.984852e+01,0.000000e+00,9.413499e-01,6.763622e-02,1.228198e-07,2.340000e+00,0.000000e+00,1.620605e+02
6.150000e+04,7.118056e-01,1.984852e+01,0.000000e+00,9.413614e-01,6.764849e-02,1.226941e-07,2.340000e+00,0.000000e+00,1.620605e+02
6.160000e+04,7.129630e-01,1.984852e+01,0.000000e+00,9.413730e-01,6.766075e-02,1.225688e-07,2.340000e+00,0.000000e+00,1.620605e+02
6.170000e+04,7.141204e-01,1.984852e+01,0.000000e+00,9.413845e-01,6.767300e-02,1.224440e-07,2.340000e+00,0.000000e+00,1.620605e+02
6.180000e+04,7.152778e-01,1.984852e+01,0.000000e+00,9.413960e-01,6.768524e-02,1.223195e-07,2.340000e+00,0.000000e+00,1.620605e+02
6.190000e+04,7.164352e-01,1.984852e+01,0.000000e+00,9.414075e-01,6.769747e-02,1.221955e-07,2.340000e+00,0.000000e+00,1.620605e+02
6.200000e+04,7.175926e-01,1.984852e+01,0.000000e+00,9.414190e-01,6.770968e-02,1.220720e-07,2.340000e+00,0.000000e+00,1.620605e+02
6.210000e+04,7.187500e-01,1.984852e+01,0.000000e+00,9.414305e-01,6.772188e-02,1.219488e-07,2.340000e+00,0.000000e+00,1.620605e+02
6.220000e+04,7.199074e-01,1.984852e+01,0.000000e+00,9.414420e-01,6.773407e-02,1.218261e-07,2.340000e+00,0.000000e+00,1.620605e+02
6.230000e+04,7.210648e-01,1.984852e+01,0.000000e+00,9.414534e-01,6.774625e-02,1.217038e-07,2.340000e+00,0.000000e+00,1.620605e+02
6.240000e+04,7.222222e-01,1.984852e+01,0.000000e+00,9.414649e-01,6.775841e-02,1.215819e-07,2.340000e+00,0.000000e+00,1.620605e+02
6.250000e+04,7.233796e-01,1.984852e+01,0.000000e+00,9.414763e-01,6.777056e-02,1.214604e-07,2.340000e+00,0.000000e+00,1.620605e+02
6.260000e+04,7.245370e-01,1.984852e+01,0.000000e+00,9.414878e-01,6.778270e-02,1.213393e-07,2.340000e+00,0.000000e+00,1.620605e+02
6.270000e+04,7.256944e-01,1.984852e+01,0.000000e+00,9.414992e-01,6.779483e-02,1.212187e-07,2.340000e+00,0.000000e+00,1.620605e+02
6.280000e+04,7.268519e-01,1.984852e+01,0.000000e+00,9.415106e-01,6.780695e-02,1.210984e-07,2.340000e+00,0.000000e+00,1.620605e+02
6.290000e+04,7.280093e-01,1.984852e+01,0.000000e+00,9.415220e-01,6.781905e-02,1.209786e-07,2.340000e+00,0.000000e+00,1.620605e+02
6.300000e+04,7.291667e-01,1.984852e+01,0.000000e+00,9.415334e-01,6.783114e-02,1.208592e-07,2.340000e+00,0.000000e+00,1.620605e+02
6.310000e+04,7.303241e-01,1.984852e+01,0.000000e+00,9.415447e-01,6.784322e-02,1.207401e-07,2.340000e+00,0.000000e+00,1.620605e+02
6.320000e+04,7.314815e-01,1.984852e+01,0.000000e+00,9.415561e-01,6.785529e-02,1.206215e-07,2.340000e+00,0.000000e+00,1.620605e+02
6.330000e+04,7.326389e-01,1.984852e+01,0.000000e+00,9.415675e-01,6.786735e-02,1.205033e-07,2.340000e+00,0.000000e+00,1.620605e+02
6.340000e+04,7.337963e-01,1.984852e+01,0.000000e+00,9.415788e-01,6.787939e-02,1.203854e-07,2.340000e+00,0.000000e+00,1.620605e+02
6.350000e+04,7.349537e-01,1.984852e+01,0.000000e+00,9.415901e-01,6.789143e-02,1.202680e-07,2.340000e+00,0.000000e+00,1.620605e+02
6.360000e+04,7.361111e-01,1.984852e+01,0.000000e+00,9.416015e-01,6.790345e-02,1.201509e-07,2.340000e+00,0.000000e+00,1.620605e+02
6.370000e+04,7.372685e-01,1.984852e+01,0.000000e+00,9.416128e-01,6.791546e-02,1.200343e-07,2.340000e+00,0.000000e+00,1.620605e+02
6.380000e+04,7.384259e-01,1.984852e+01,0.000000e+00,9.416241e-01,6.792745e-02,1.199180e-07,2.340000e+00,0.000000e+00,1.620605e+02
6.390000e+04,7.395833e-01,1.984852e+01,0.000000e+00,9.416353e-01,6.793944e-02,1.198021e-07,2.340000e+00,0.000000e+00,1.620605e+02
6.400000e+04,7.407407e-01,1.984852e+01,0.000000e+00,9.416466e-01,6.795141e-02,1.196866e-07,2.340000e+00,0.000000e+00,1.620605e+02
6.410000e+04,7.418981e-01,1.984852e+01,0.000000e+00,9.416579e-01,6.796338e-02,1.195715e-07,2.340000e+00,0.000000e+00,1.620605e+02
6.420000e+04,7.430556e-01,1.984852e+01,0.000000e+00,9.416691e-01,6.797533e-02,1.194568e-07,2.340000e+00,0.000000e+00,1.620605e+02
6.430000e+04,7.442130e-01,1.984852e+01,0.000000e+00,9.416804e-01,6.798727e-02,1.193425e-07,2.340000e+00,0.000000e+00,1.620605e+02
6.440000e+04,7.453704e-01,1.984852e+01,0.000000e+00,9.416916e-01,6.799920e-02,1.192285e-07,2.340000e+00,0.000000e+00,1.620605e+02
6.450000e+04,7.465278e-01,1.984852e+01,0.000000e+00,9.417028e-01,6.801111e-02,1.191149e-07,2.340000e+00,0.000000e+00,1.620605e+02
6.460000e+04,7.476852e-01,1.984852e+01,0.000000e+00,9.417140e-01,6.802302e-02,1.190017e-07,2.340000e+00,0.000000e+00,1.620605e+02
6.470000e+04,7.488426e-01,1.984852e+01,0.000000e+00,9.417252e-01,6.803491e-02,1.188888e-07,2.340000e+00,0.000000e+00,1.620605e+02
6.480000e+04,7.500000e-01,1.984852e+01,0.000000e+00,9.417364e-01,6.804680e-02,1.187764e-07,2.340000e+00,0.000000e+00,1.620605e+02
6.490000e+04,7.511574e-01,1.984852e+01,0.000000e+00,9.417476e-01,6.805867e-02,1.186643e-07,2.340000e+00,0.000000e+00,1.620605e+02
6.500000e+04,7.523148e-01,1.984852e+01,0.000000e+00,9.417588e-01,6.807053e-02,1.185525e-07,2.340000e+00,0.000000e+00,1.620605e+02
6.510000e+04,7.534722e-01,1.984852e+01,0.000000e+00,9.417699e-01,6.808238e-02,1.184412e-07,2.340000e+00,0.000000e+00,1.620605e+02
6.520000e+04,7.546296e-01,1.984852e+01,0.000000e+00,9.417811e-01,6.809422e-02,1.183302e-07,2.340000e+00,0.000000e+00,1.620605e+02
6.530000e+04,7.557870e-01,1.984852e+01,0.000000e+00,9.417922e-01,6.810605e-02,1.182195e-07,2.340000e+00,0.000000e+00,1.620605e+02
6.540000e+04,7.569444e-01,1.984852e+01,0.000000e+00,9.418034e-01,6.811786e-02,1.181092e-07,2.340000e+00,0.000000e+00,1.620605e+02
6.550000e+04,7.581019e-01,1.984852e+01,0.000000e+00,9.418145e-01,6.812967e-02,1.179993e-07,2.340000e+00,0.000000e+00,1.620605e+02
6.560000e+04,7.592593e-01,1.984852e+01,0.000000e+00,9.418256e-01,6.814146e-02,1.178898e-07,2.340000e+00,0.000000e+00,1.620605e+02
6.570000e+04,7.604167e-01,1.984852e+01,0.000000e+00,9.418367e-01,6.815325e-02,1.177806e-07,2.340000e+00,0.000000e+00,1.620605e+02
6.580000e+04,7.615741e-01,1.984852e+01,0.000000e+00,9.418478e-01,6.816502e-02,1.176717e-07,2.340000e+00,0.000000e+00,1.620605e+02
6.590000e+04,7.627315e-01,1.984852e+01,0.000000e+00,9.418589e-01,6.817678e-02,1.175632e-07,2.340000e+00,0.000000e+00,1.620605e+02
6.600000e+04,7.638889e-01,1.984852e+01,0.000000e+00,9.418699e-01,6.818853e-02,1.174551e-07,2.340000e+00,0.000000e+00,1.620605e+02
6.610000e+04,7.650463e-01,1.984852e+01,0.000000e+00,9.418810e-01,6.820027e-02,1.173473e-07,2.340000e+00,0.000000e+00,1.620605e+02
6.620000e+04,7.662037e-01,1.984852e+01,0.000000e+00,9.418920e-01,6.821200e-02,1.172399e-07,2.340000e+00,0.000000e+00,1.620605e+02
6.630000e+04,7.673611e-01,1.984852e+01,0.000000e+00,9.419031e-01,6.822372e-02,1.171328e-07,2.340000e+00,0.000000e+00,1.620605e+02
6.640000e+04,7.685185e-01,1.984852e+01,0.000000e+00,9.419141e-01,6.823543e-02,1.170260e-07,2.340000e+00,0.000000e+00,1.620605e+02
6.650000e+04,7.696759e-01,1.984852e+01,0.000000e+00,9.419251e-01,6.824712e-02,1.169196e-07,2.340000e+00,0.000000e+00,1.620605e+02
6.660000e+04,7.708333e-01,1.984852e+01,0.000000e+00,9.419361e-01,6.825881e-02,1.168135e-07,2.340000e+00,0.000000e+00,1.620605e+02
6.670000e+04,7.719907e-01,1.984852e+01,0.000000e+00,9.419471e-01,6.827049e-02,1.167078e-07,2.340000e+00,0.000000e+00,1.620605e+02
6.680000e+04,7.731481e-01,1.984852e+01,0.000000e+00,9.419581e-01,6.828215e-02,1.166024e-07,2.340000e+00,0.000000e+00,1.620605e+02
6.690000e+04,7.743056e-01,1.984852e+01,0.000000e+00,9.419691e-01,6.829381e-02,1.164974e-07,2.340000e+00,0.000000e+00,1.620605e+02
6.700000e+04,7.754630e-01,1.984852e+01,0.000000e+00,9.419801e-01,6.830545e-02,1.163927e-07,2.340000e+00,0.000000e+00,1.620605e+02
6.710000e+04,7.766204e-01,1.984852e+01,0.000000e+00,9.419910e-01,6.831709e-02,1.162883e-07,2.340000e+00,0.000000e+00,1.620605e+02
6.720000e+04,7.777778e-01,1.984852e+01,0.000000e+00,9.420020e-01,6.832871e-02,1.161843e-07,2.340000e+00,0.000000e+00,1.620605e+02
6.730000e+04,7.789352e-01,1.984852e+01,0.000000e+00,9.420129e-01,6.834032e-02,1.160805e-07,2.340000e+00,0.000000e+00,1.620605e+02
6.740000e+04,7.800926e-01,1.984852e+01,0.000000e+00,9.420238e-01,6.835193e-02,1.159772e-07,2.340000e+00,0.000000e+00,1.620605e+02
6.750000e+04,7.812500e-01,1.984852e+01,0.000000e+00,9.420348e-01,6.836352e-02,1.158741e-07,2.340000e+00,0.000000e+00,1.620605e+02
6.760000e+04,7.824074e-01,1.984852e+01,0.000000e+00,9.420457e-01,6.837510e-02,1.157714e-07,2.340000e+00,0.000000e+00,1.620605e+02
6.770000e+04,7.835648e-01,1.984852e+01,0.000000e+00,9.420566e-01,6.838667e-02,1.156690e-07,2.340000e+00,0.000000e+00,1.620605e+02
6.780000e+04,7.847222e-01,1.984852e+01,0.000000e+00,9.420675e-01,6.839823e-02,1.155669e-07,2.340000e+00,0.000000e+00,1.620605e+02
6.790000e+04,7.858796e-01,1.984852e+01,0.000000e+00,9.420783e-01,6.840979e-02,1.154652e-07,2.340000e+00,0.000000e+00,1.620605e+02
6.800000e+04,7.870370e-01,1.984852e+01,0.000000e+00,9.420892e-01,6.842133e-02,1.153637e-07,2.340000e+00,0.000000e+00,1.620605e+02
6.810000e+04,7.881944e-01,1.984852e+01,0.000000e+00,9.421001e-01,6.843286e-02,1.152626e-07,2.340000e+00,0.000000e+00,1.620605e+02
6.820000e+04,7.893519e-01,1.984852e+01,0.000000e+00,9.421109e-01,6.844438e-02,1.151618e-07,2.340000e+00,0.000000e+00,1.620605e+02
6.830000e+04,7.905093e-01,1.984852e+01,0.000000e+00,9.421218e-01,6.845589e-02,1.150613e-07,2.340000e+00,0.000000e+00,1.620605e+02
6.840000e+04,7.916667e-01,1.984852e+01,0.000000e+00,9.421326e-01,6.846739e-02,1.149612e-07,2.340000e+00,0.000000e+00,1.620605e+02
6.850000e+04,7.928241e-01,1.984852e+01,0.000000e+00,9.421434e-01,6.847888e-02,1.148613e-07,2.340000e+00,0.000000e+00,1.620605e+02
6.860000e+04,7.939815e-01,1.984852e+01,0.000000e+00,9.421543e-01,6.849036e-02,1.147618e-07,2.340000e+00,0.000000e+00,1.620605e+02
6.870000e+04,7.951389e-01,1.984852e+01,0.000000e+00,9.421651e-01,6.850184e-02,1.146626e-07,2.340000e+00,0.000000e+00,1.620605e+02
6.880000e+04,7.962963e-01,1.984852e+01,0.000000e+00,9.421759e-01,6.851330e-02,1.145637e-07,2.340000e+00,0.000000e+00,1.620605e+02
6.890000e+04,7.974537e-01,1.984852e+01,0.000000e+00,9.421867e-01,6.852475e-02,1.144651e-07,2.340000e+00,0.000000e+00,1.620605e+02
6.900000e+04,7.986111e-01,1.984852e+01,0.000000e+00,9.421974e-01,6.853619e-02,1.143668e-07,2.340000e+00,0.000000e+00,1.620605e+02
6.910000e+04,7.997685e-01,1.984852e+01,0.000000e+00,9.422082e-01,6.854762e-02,1.142688e-07,2.340000e+00,0.000000e+00,1.620605e+02
6.920000e+04,8.009259e-01,1.984852e+01,0.000000e+00,9.422190e-01,6.855904e-02,1.141711e-07,2.340000e+00,0.000000e+00,1.620605e+02
6.930000e+04,8.020833e-01,1.984852e+01,0.000000e+00,9.422297e-01,6.857046e-02,1.140737e-07,2.340000e+00,0.000000e+00,1.620605e+02
6.940000e+04,8.032407e-01,1.984852e+01,0.000000e+00,9.422405e-01,6.858186e-02,1.139767e-07,2.340000e+00,0.000000e+00,1.620605e+02
6.950000e+04,8.043981e-01,1.984852e+01,0.000000e+00,9.422512e-01,6.859325e-02,1.138799e-07,2.340000e+00,0.000000e+00,1.620605e+02
6.960000e+04,8.055556e-01,1.984852e+01,0.000000e+00,9.422619e-01,6.860463e-02,1.137834e-07,2.340000e+00,0.000000e+00,1.620605e+02
6.970000e+04,8.067130e-01,1.984852e+01,0.000000e+00,9.422726e-01,6.861601e-02,1.136872e-07,2.340000e+00,0.000000e+00,1.620605e+02
6.980000e+04,8.078704e-01,1.984852e+01,0.000000e+00,9.422833e-01,6.862737e-02,1.135913e-07,2.340000e+00,0.000000e+00,1.620605e+02
6.990000e+04,8.090278e-01,1.984852e+01,0.000000e+00,9.422940e-01,6.863873e-02,1.134958e-07,2.340000e+00,0.000000e+00,1.620605e+02
7.000000e+04,8.101852e-01,1.984852e+01,0.000000e+00,9.423047e-01,6.865007e-02,1.134005e-07,2.340000e+00,0.000000e+00,1.620605e+02
7.010000e+04,8.113426e-01,1.984852e+01,0.000000e+00,9.423154e-01,6.866141e-02,1.133055e-07,2.340000e+00,0.000000e+00,1.620605e+02
7.020000e+04,8.125000e-01,1.984852e+01,0.000000e+00,9.423261e-01,6.867273e-02,1.132108e-07,2.340000e+00,0.000000e+00,1.620605e+02
7.030000e+04,8.136574e-01,1.984852e+01,0.000000e+00,9.423368e-01,6.868405e-02,1.131164e-07,2.340000e+00,0.000000e+00,1.620605e+02
7.040000e+04,8.148148e-01,1.984852e+01,0.000000e+00,9.423474e-01,6.869536e-02,1.130222e-07,2.340000e+00,0.000000e+00,1.620605e+02
7.050000e+04,8.159722e-01,1.984852e+01,0.000000e+00,9.423581e-01,6.870665e-02,1.129284e-07,2.340000e+00,0.000000e+00,1.620605e+02
7.060000e+04,8.171296e-01,1.984852e+01,0.000000e+00,9.423687e-01,6.871794e-02,1.128348e-07,2.340000e+00,0.000000e+00,1.620605e+02
7.070000e+04,8.182870e-01,1.984852e+01,0.000000e+00,9.423793e-01,6.872922e-02,1.127416e-07,2.340000e+00,0.000000e+00,1.620605e+02
7.080000e+04,8.194444e-01,1.984852e+01,0.000000e+00,9.423899e-01,6.874049e-02,1.126486e-07,2.340000e+00,0.000000e+00,1.620605e+02
7.090000e+04,8.206019e-01,1.984852e+01,0.000000e+00,9.424006e-01,6.875175e-02,1.125559e-07,2.340000e+00,0.000000e+00,1.620605e+02
7.100000e+04,8.217593e-01,1.984852e+01,0.000000e+00,9.424112e-01,6.876300e-02,1.124635e-07,2.340000e+00,0.000000e+00,1.620605e+02
7.110000e+04,8.229167e-01,1.984852e+01,0.000000e+00,9.424218e-01,6.877424e-02,1.123714e-07,2.340000e+00,0.000000e+00,1.620605e+02
7.120000e+04,8.240741e-01,1.984852e+01,0.000000e+00,9.424323e-01,6.878547e-02,1.122795e-07,2.340000e+00,0.000000e+00,1.620605e+02
7.130000e+04,8.252315e-01,1.984852e+01,0.000000e+00,9.424429e-01,6.879670e-02,1.121879e-07,2.340000e+00,0.000000e+00,1.620605e+02
7.140000e+04,8.263889e-01,1.984852e+01,0.000000e+00,9.424535e-01,6.880791e-02,1.120966e-07,2.340000e+00,0.000000e+00,1.620605e+02
7.150000e+04,8.275463e-01,1.984852e+01,0.000000e+00,9.424640e-01,6.881912e-02,1.120056e-07,2.340000e+00,0.000000e+00,1.620605e+02
7.160000e+04,8.287037e-01,1.984852e+01,0.000000e+00,9.424746e-01,6.883031e-02,1.119149e-07,2.340000e+00,0.000000e+00,1.620605e+02
7.170000e+04,8.298611e-01,1.984852e+01,0.000000e+00,9.424851e-01,6.884150e-02,1.118244e-07,2.340000e+00,0.000000e+00,1.620605e+02
7.180000e+04,8.310185e-01,1.984852e+01,0.000000e+00,9.424957e-01,6.885268e-02,1.117342e-07,2.340000e+00,0.000000e+00,1.620605e+02
7.190000e+04,8.321759e-01,1.984852e+01,0.000000e+00,9.425062e-01,6.886385e-02,1.116443e-07,2.340000e+00,0.000000e+00,1.620605e+02
7.200000e+04,8.333333e-01,1.984852e+01,0.000000e+00,9.425167e-01,6.887501e-02,1.115985e-07,2.340000e+00,0.000000e+00,1.620605e+02
7.200188e+04,8.333551e-01,1.984852e+01,0.000000e+00,9.425169e-01,6.887522e-02,1.115529e-07,2.340000e+00,0.000000e+00,1.620605e+02
7.200375e+04,8.333768e-01,1.984852e+01,0.000000e+00,9.425171e-01,6.887543e-02,1.115512e-07,2.340000e+00,0.000000e+00,1.620605e+02
7.200563e+04,8.333985e-01,1.984852e+01,0.000000e+00,9.425173e-01,6.887564e-02,1.115495e-07,2.340000e+00,0.000000e+00,1.620605e+02
7.200751e+04,8.334202e-01,1.984852e+01,0.000000e+00,9.425175e-01,6.887584e-02,1.115479e-07,2.340000e+00,0.000000e+00,1.620605e+02
7.200938e+04,8.334419e-01,1.984852e+01,0.000000e+00,9.425177e-01,6.887605e-02,1.115462e-07,2.340000e+00,0.000000e+00,1.620605e+02
7.201126e+04,8.334637e-01,1.984852e+01,0.000000e+00,9.425179e-01,6.887626e-02,1.115445e-07,2.340000e+00,0.000000e+00,1.620605e+02
7.201314e+04,8.334854e-01,1.984852e+01,0.000000e+00,9.425181e-01,6.887647e-02,1.115428e-07,2.340000e+00,0.000000e+00,1.620605e+02
7.201501e+04,8.335071e-01,1.984852e+01,0.000000e+00,9.425183e-01,6.887668e-02,1.115411e-07,2.340000e+00,0.000000e+00,1.620605e+02
7.201689e+04,8.335288e-01,1.984852e+01,0.000000e+00,9.425185e-01,6.887689e-02,1.115395e-07,2.340000e+00,0.000000e+00,1.620605e+02
7.201877e+04,8.335505e-01,1.984852e+01,0.000000e+00,9.425187e-01,6.887710e-02,1.115378e-07,2.340000e+00,0.000000e+00,1.620605e+02
7.202064e+04,8.335723e-01,1.984852e+01,0.000000e+00,9.425189e-01,6.887731e-02,1.115361e-07,2.340000e+00,0.000000e+00,1.620605e+02
7.202252e+04,8.335940e-01,1.984852e+01,0.000000e+00,9.425191e-01,6.887752e-02,1.115344e-07,2.340000e+00,0.000000e+00,1.620605e+02
7.202440e+04,8.336157e-01,1.984852e+01,0.000000e+00,9.425193e-01,6.887773e-02,1.115328e-07,2.340000e+00,0.000000e+00,1.620605e+02
7.202627e+04,8.336374e-01,1.984852e+01,0.000000e+00,9.425195e-01,6.887794e-02,1.115311e-07,2.340000e+00,0.000000e+00,1.620605e+02
7.202815e+04,8.336591e-01,1.984852e+01,0.000000e+00,9.425197e-01,6.887815e-02,1.115294e-07,2.340000e+00,0.000000e+00,1.620605e+02
7.203003e+04,8.336809e-01,1.984852e+01,0.000000e+00,9.425199e-01,6.887836e-02,1.115277e-07,2.340000e+00,0.000000e+00,1.620605e+02
7.203190e+04,8.337026e-01,1.984852e+01,0.000000e+00,9.425201e-01,6.887857e-02,1.115260e-07,2.340000e+00,0.000000e+00,1.620605e+02
7.203378e+04,8.337243e-01,1.984852e+01,0.000000e+00,9.425203e-01,6.887878e-02,1.115244e-07,2.340000e+00,0.000000e+00,1.620605e+02
7.203566e+04,8.337460e-01,1.984852e+01,0.000000e+00,9.425205e-01,6.887898e-02,1.115227e-07,2.340000e+00,0.000000e+00,1.620605e+02
7.203753e+04,8.337678e-01,1.984852e+01,0.000000e+00,9.425207e-01,6.887919e-02,1.115210e-07,2.340000e+00,0.000000e+00,1.620605e+02
7.203941e+04,8.337895e-01,1.984852e+01,0.000000e+00,9.425209e-01,6.887940e-02,1.115193e-07,2.340000e+00,0.000000e+00,1.620605e+02
7.204129e+04,8.338112e-01,1.984852e+01,0.000000e+00,9.425211e-01,6.887961e-02,1.115176e-07,2.340000e+00,0.000000e+00,1.620605e+02
7.204316e+04,8.338329e-01,1.984852e+01,0.000000e+00,9.425213e-01,6.887982e-02,1.115160e-07,2.340000e+00,0.000000e+00,1.620605e+02
7.204504e+04,8.338546e-01,1.984852e+01,0.000000e+00,9.425215e-01,6.888003e-02,1.115143e-07,2.340000e+00,0.000000e+00,1.620605e+02
7.204692e+04,8.338764e-01,1.984852e+01,0.000000e+00,9.425217e-01,6.888024e-02,1.115126e-07,2.340000e+00,0.000000e+00,1.620605e+02
7.204879e+04,8.338981e-01,1.984852e+01,0.000000e+00,9.425218e-01,6.888045e-02,1.115109e-07,2.340000e+00,0.000000e+00,1.620605e+02
7.205067e+04,8.339198e-01,1.984852e+01,0.000000e+00,9.425220e-01,6.888066e-02,1.115093e-07,2.340000e+00,0.000000e+00,1.620605e+02
7.205255e+04,8.339415e-01,1.984852e+01,0.000000e+00,9.425222e-01,6.888087e-02,1.115076e-07,2.340000e+00,0.000000e+00,1.620605e+02
7.205442e+04,8.339632e-01,1.984852e+01,0.000000e+00,9.425224e-01,6.888108e-02,1.115059e-07,2.340000e+00,0.000000e+00,1.620605e+02
7.205630e+04,8.339850e-01,1.984852e+01,0.000000e+00,9.425226e-01,6.888129e-02,1.115042e-07,2.340000e+00,0.000000e+00,1.620605e+02
7.205818e+04,8.340067e-01,1.984852e+01,0.000000e+00,9.425228e-01,6.888150e-02,1.115025e-07,2.340000e+00,0.000000e+00,1.620605e+02
7.206005e+04,8.340284e-01,1.984852e+01,0.000000e+00,9.425230e-01,6.888171e-02,1.115009e-07,2.340000e+00,0.000000e+00,1.620605e+02
7.206193e+04,8.340501e-01,1.984852e+01,0.000000e+00,9.425232e-01,6.888191e-02,1.114992e-07,2.340000e+00,0.000000e+00,1.620605e+02
7.206381e+04,8.340718e-01,1.984852e+01,0.000000e+00,9.425234e-01,6.888212e-02,1.114975e-07,2.340000e+00,0.000000e+00,1.620605e+02
7.206568e+04,8.340936e-01,1.984852e+01,0.000000e+00,9.425236e-01,6.888233e-02,1.114958e-07,2.340000e+00,0.000000e+00,1.620605e+02
7.206756e+04,8.341153e-01,1.984852e+01,0.000000e+00,9.425238e-01,6.888254e-02,1.114942e-07,2.340000e+00,0.000000e+00,1.620605e+02
7.206944e+04,8.341370e-01,1.984852e+01,0.000000e+00,9.425240e-01,6.888275e-02,1.114925e-07,2.340000e+00,0.000000e+00,1.620605e+02
7.207131e+04,8.341587e-01,1.984852e+01,0.000000e+00,9.425242e-01,6.888296e-02,1.114908e-07,2.340000e+00,0.000000e+00,1.620605e+02
7.207319e+04,8.341805e-01,1.984852e+01,0.000000e+00,9.425244e-01,6.888317e-02,1.114891e-07,2.340000e+00,0.000000e+00,1.620605e+02
7.207507e+04,8.342022e-01,1.984852e+01,0.000000e+00,9.425246e-01,6.888338e-02,1.114875e-07,2.340000e+00,0.000000e+00,1.620605e+02
7.207694e+04,8.342239e-01,1.984852e+01,0.000000e+00,9.425248e-01,6.888359e-02,1.114858e-07,2.340000e+00,0.000000e+00,1.620605e+02
7.207882e+04,8.342456e-01,1.984852e+01,0.000000e+00,9.425250e-01,6.888380e-02,1.114841e-07,2.340000e+00,0.000000e+00,1.620605e+02
7.208070e+04,8.342673e-01,1.984852e+01,0.000000e+00,9.425252e-01,6.888401e-02,1.114824e-07,2.340000e+00,0.000000e+00,1.620605e+02
7.208257e+04,8.342891e-01,1.984852e+01,0.000000e+00,9.425254e-01,6.888422e-02,1.114808e-07,2.340000e+00,0.000000e+00,1.620605e+02
7.208445e+04,8.343108e-01,1.984852e+01,0.000000e+00,9.425256e-01,6.888443e-02,1.114791e-07,2.340000e+00,0.000000e+00,1.620605e+02
7.208633e+04,8.343325e-01,1.984852e+01,0.000000e+00,9.425258e-01,6.888463e-02,1.114774e-07,2.340000e+00,0.000000e+00,1.620605e+02
7.208820e+04,8.343542e-01,1.984852e+01,0.000000e+00,9.425260e-01,6.888484e-02,1.114757e-07,2.340000e+00,0.000000e+00,1.620605e+02
7.209008e+04,8.343759e-01,1.984852e+01,0.000000e+00,9.425262e-01,6.888505e-02,1.114741e-07,2.340000e+00,0.000000e+00,1.620605e+02
7.209196e+04,8.343977e-01,1.984852e+01,0.000000e+00,9.425264e-01,6.888526e-02,1.114724e-07,2.340000e+00,0.000000e+00,1.620605e+02
7.209383e+04,8.344194e-01,1.984852e+01,0.000000e+00,9.425266e-01,6.888547e-02,1.114707e-07,2.340000e+00,0.000000e+00,1.620605e+02
7.209571e+04,8.344411e-01,1.984852e+01,0.000000e+00,9.425268e-01,6.888568e-02,1.114690e-07,2.340000e+00,0.000000e+00,1.620605e+02
7.209759e+04,8.344628e-01,1.984852e+01,0.000000e+00,9.425270e-01,6.888589e-02,1.114674e-07,2.340000e+00,0.000000e+00,1.620605e+02
7.209946e+04,8.344845e-01,1.984852e+01,0.000000e+00,9.425272e-01,6.888610e-02,1.114657e-07,2.340000e+00,0.000000e+00,1.620605e+02
7.210134e+04,8.345063e-01,1.984852e+01,0.000000e+00,9.425274e-01,6.888631e-02,1.114640e-07,2.340000e+00,0.000000e+00,1.620605e+02
7.210322e+04,8.345280e-01,1.984852e+01,0.000000e+00,9.425276e-01,6.888652e-02,1.114623e-07,2.340000e+00,0.000000e+00,1.620605e+02
7.210509e+04,8.345497e-01,1.984852e+01,0.000000e+00,9.425278e-01,6.888673e-02,1.114607e-07,2.340000e+00,0.000000e+00,1.620605e+02
7.210697e+04,8.345714e-01,1.984852e+01,0.000000e+00,9.425280e-01,6.888694e-02,1.114590e-07,2.340000e+00,0.000000e+00,1.620605e+02
7.210885e+04,8.345931e-01,1.984852e+01,0.000000e+00,9.425282e-01,6.888714e-02,1.114573e-07,2.340000e+00,0.000000e+00,1.620605e+02
7.211072e+04,8.346149e-01,1.984852e+01,0.000000e+00,9.425284e-01,6.888735e-02,1.114556e-07,2.340000e+00,0.000000e+00,1.620605e+02
7.211260e+04,8.346366e-01,1.984852e+01,0.000000e+00,9.425286e-01,6.888756e-02,1.114540e-07,2.340000e+00,0.000000e+00,1.620605e+02
7.211448e+04,8.346583e-01,1.984852e+01,0.000000e+00,9.425287e-01,6.888777e-02,1.114523e-07,2.340000e+00,0.000000e+00,1.620605e+02
7.211635e+04,8.346800e-01,1.984852e+01,0.000000e+00,9.425289e-01,6.888798e-02,1.114506e-07,2.340000e+00,0.000000e+00,1.620605e+02
7.211823e+04,8.347018e-01,1.984852e+01,0.000000e+00,9.425291e-01,6.888819e-02,1.114489e-07,2.340000e+00,0.000000e+00,1.620605e+02
7.212011e+04,8.347235e-01,1.984852e+01,0.000000e+00,9.425293e-01,6.888840e-02,1.114473e-07,2.340000e+00,0.000000e+00,1.620605e+02
7.212198e+04,8.347452e-01,1.984852e+01,0.000000e+00,9.425295e-01,6.888861e-02,1.114456e-07,2.340000e+00,0.000000e+00,1.620605e+02
7.212386e+04,8.347669e-01,1.984852e+01,0.000000e+00,9.425297e-01,6.888882e-02,1.114439e-07,2.340000e+00,0.000000e+00,1.620605e+02
7.212574e+04,8.347886e-01,1.984852e+01,0.000000e+00,9.425299e-01,6.888903e-02,1.114422e-07,2.340000e+00,0.000000e+00,1.620605e+02
7.212762e+04,8.348104e-01,1.984852e+01,0.000000e+00,9.425301e-01,6.888924e-02,1.114406e-07,2.340000e+00,0.000000e+00,1.620605e+02
7.212949e+04,8.348321e-01,1.984852e+01,0.000000e+00,9.425303e-01,6.888945e-02,1.114389e-07,2.340000e+00,0.000000e+00,1.620605e+02
7.213137e+04,8.348538e-01,1.984852e+01,0.000000e+00,9.425305e-01,6.888965e-02,1.114372e-07,2.340000e+00,0.000000e+00,1.620605e+02
7.213325e+04,8.348755e-01,1.984852e+01,0.000000e+00,9.425307e-01,6.888986e-02,1.114355e-07,2.340000e+00,0.000000e+00,1.620605e+02
7.213512e+04,8.348972e-01,1.984852e+01,0.000000e+00,9.425309e-01,6.889007e-02,1.114339e-07,2.340000e+00,0.000000e+00,1.620605e+02
7.213700e+04,8.349190e-01,1.984852e+01,0.000000e+00,9.425311e-01,6.889028e-02,1.114322e-07,2.340000e+00,0.000000e+00,1.620605e+02
7.213888e+04,8.349407e-01,1.984852e+01,0.000000e+00,9.425313e-01,6.889049e-02,1.114305e-07,2.340000e+00,0.000000e+00,1.620605e+02
7.214075e+04,8.349624e-01,1.984852e+01,0.000000e+00,9.425315e-01,6.889070e-02,1.114288e-07,2.340000e+00,0.000000e+00,1.620605e+02
7.214263e+04,8.349841e-01,1.984852e+01,0.000000e+00,9.425317e-01,6.889091e-02,1.114272e-07,2.340000e+00,0.000000e+00,1.620605e+02
7.214451e+04,8.350058e-01,1.984852e+01,0.000000e+00,9.425319e-01,6.889112e-02,1.114255e-07,2.340000e+00,0.000000e+00,1.620605e+02
7.214638e+04,8.350276e-01,1.984852e+01,0.000000e+00,9.425321e-01,6.889133e-02,1.114238e-07,2.340000e+00,0.000000e+00,1.620605e+02
7.214826e+04,8.350493e-01,1.984852e+01,0.000000e+00,9.425323e-01,6.889154e-02,1.114222e-07,2.340000e+00,0.000000e+00,1.620605e+02
7.215014e+04,8.350710e-01,1.984852e+01,0.000000e+00,9.425325e-01,6.889175e-02,1.114205e-07,2.340000e+00,0.000000e+00,1.620605e+02
7.215201e+04,8.350927e-01,1.984852e+01,0.000000e+00,9.425327e-01,6.889195e-02,1.114188e-07,2.340000e+00,0.000000e+00,1.620605e+02
7.215389e+04,8.351145e-01,1.984852e+01,0.000000e+00,9.425329e-01,6.889216e-02,1.114171e-07,2.340000e+00,0.000000e+00,1.620605e+02
7.215577e+04,8.351362e-01,1.984852e+01,0.000000e+00,9.425331e-01,6.889237e-02,1.114155e-07,2.340000e+00,0.000000e+00,1.620605e+02
7.215764e+04,8.351579e-01,1.984852e+01,0.000000e+00,9.425333e-01,6.889258e-02,1.114138e-07,2.340000e+00,0.000000e+00,1.620605e+02
7.215952e+04,8.351796e-01,1.984852e+01,0.000000e+00,9.425335e-01,6.889279e-02,1.114121e-07,2.340000e+00,0.000000e+00,1.620605e+02
7.216140e+04,8.352013e-01,1.984852e+01,0.000000e+00,9.425337e-01,6.889300e-02,1.114105e-07,2.340000e+00,0.000000e+00,1.620605e+02
7.216327e+04,8.352231e-01,1.984852e+01,0.000000e+00,9.425339e-01,6.889321e-02,1.114088e-07,2.340000e+00,0.000000e+00,1.620605e+02
7.216515e+04,8.352448e-01,1.984852e+01,0.000000e+00,9.425341e-01,6.889342e-02,1.114071e-07,2.340000e+00,0.000000e+00,1.620605e+02
7.216703e+04,8.352665e-01,1.984852e+01,0.000000e+00,9.425343e-01,6.889363e-02,1.114054e-07,2.340000e+00,0.000000e+00,1.620605e+02
7.216890e+04,8.352882e-01,1.984852e+01,0.000000e+00,9.425345e-01,6.889384e-02,1.114038e-07,2.340000e+00,0.000000e+00,1.620605e+02
7.217078e+04,8.353099e-01,1.984852e+01,0.000000e+00,9.425347e-01,6.889405e-02,1.114021e-07,2.340000e+00,0.000000e+00,1.620605e+02
7.217266e+04,8.353317e-01,1.984852e+01,0.000000e+00,9.425349e-01,6.889425e-02,1.114004e-07,2.340000e+00,0.000000e+00,1.620605e+02
7.217453e+04,8.353534e-01,1.984852e+01,0.000000e+00,9.425351e-01,6.889446e-02,1.113988e-07,2.340000e+00,0.000000e+00,1.620605e+02
7.217641e+04,8.353751e-01,1.984852e+01,0.000000e+00,9.425353e-01,6.889467e-02,1.113971e-07,2.340000e+00,0.000000e+00,1.620605e+02
7.217829e+04,8.353968e-01,1.984852e+01,0.000000e+00,9.425355e-01,6.889488e-02,1.113954e-07,2.340000e+00,0.000000e+00,1.620605e+02
7.218016e+04,8.354185e-01,1.984852e+01,0.000000e+00,9.425356e-01,6.889509e-02,1.113937e-07,2.340000e+00,0.000000e+00,1.620605e+02
7.218204e+04,8.354403e-01,1.984852e+01,0.000000e+00,9.425358e-01,6.889530e-02,1.113921e-07,2.340000e+00,0.000000e+00,1.620605e+02
7.218392e+04,8.354620e-01,1.984852e+01,0.000000e+00,9.425360e-01,6.889551e-02,1.113904e-07,2.340000e+00,0.000000e+00,1.620605e+02
7.218579e+04,8.354837e-01,1.984852e+01,0.000000e+00,9.425362e-01,6.889572e-02,1.113887e-07,2.340000e+00,0.000000e+00,1.620605e+02
7.218767e+04,8.355054e-01,1.984852e+01,0.000000e+00,9.425364e-01,6.889593e-02,1.113871e-07,2.340000e+00,0.000000e+00,1.620605e+02
7.218955e+04,8.355272e-01,1.984852e+01,0.000000e+00,9.425366e-01,6.889614e-02,1.113854e-07,2.340000e+00,0.000000e+00,1.620605e+02
7.219142e+04,8.355489e-01,1.984852e+01,0.000000e+00,9.425368e-01,6.889635e-02,1.113837e-07,2.340000e+00,0.000000e+00,1.620605e+02
7.219330e+04,8.355706e-01,1.984852e+01,0.000000e+00,9.425370e-01,6.889655e-02,1.113820e-07,2.340000e+00,0.000000e+00,1.620605e+02
7.219518e+04,8.355923e-01,1.984852e+01,0.000000e+00,9.425372e-01,6.889676e-02,1.113804e-07,2.340000e+00,0.000000e+00,1.620605e+02
7.219705e+04,8.356140e-01,1.984852e+01,0.000000e+00,9.425374e-01,6.889697e-02,1.113787e-07,2.340000e+00,0.000000e+00,1.620605e+02
7.219893e+04,8.356358e-01,1.984852e+01,0.000000e+00,9.425376e-01,6.889718e-02,1.113770e-07,2.340000e+00,0.000000e+00,1.620605e+02
7.220081e+04,8.356575e-01,1.984852e+01,0.000000e+00,9.425378e-01,6.889739e-02,1.113754e-07,2.340000e+00,0.000000e+00,1.620605e+02
7.220268e+04,8.356792e-01,1.984852e+01,0.000000e+00,9.425380e-01,6.889760e-02,1.113737e-07,2.340000e+00,0.000000e+00,1.620605e+02
7.220456e+04,8.357009e-01,1.984852e+01,0.000000e+00,9.425382e-01,6.889781e-02,1.113720e-07,2.340000e+00,0.000000e+00,1.620605e+02
7.220644e+04,8.357226e-01,1.984852e+01,0.000000e+00,9.425384e-01,6.889802e-02,1.113704e-07,2.340000e+00,0.000000e+00,1.620605e+02
7.220831e+04,8.357444e-01,1.984852e+01,0.000000e+00,9.425386e-01,6.889823e-02,1.113687e-07,2.340000e+00,0.000000e+00,1.620605e+02
7.221019e+04,8.357661e-01,1.984852e+01,0.000000e+00,9.425388e-01,6.889844e-02,1.113670e-07,2.340000e+00,0.000000e+00,1.620605e+02
7.221207e+04,8.357878e-01,1.984852e+01,0.000000e+00,9.425390e-01,6.889864e-02,1.113653e-07,2.340000e+00,0.000000e+00,1.620605e+02
7.221394e+04,8.358095e-01,1.984852e+01,0.000000e+00,9.425392e-01,6.889885e-02,1.113637e-07,2.340000e+00,0.000000e+00,1.620605e+02
7.221582e+04,8.358312e-01,1.984852e+01,0.000000e+00,9.425394e-01,6.889906e-02,1.113620e-07,2.340000e+00,0.000000e+00,1.620605e+02
7.221770e+04,8.358530e-01,1.984852e+01,0.000000e+00,9.425396e-01,6.889927e-02,1.113603e-07,2.340000e+00,0.000000e+00,1.620605e+02
7.221957e+04,8.358747e-01,1.984852e+01,0.000000e+00,9.425398e-01,6.889948e-02,1.113587e-07,2.340000e+00,0.000000e+00,1.620605e+02
7.222145e+04,8.358964e-01,1.984852e+01,0.000000e+00,9.425400e-01,6.889969e-02,1.113570e-07,2.340000e+00,0.000000e+00,1.620605e+02
7.222333e+04,8.359181e-01,1.984852e+01,0.000000e+00,9.425402e-01,6.889990e-02,1.113553e-07,2.340000e+00,0.000000e+00,1.620605e+02
7.222520e+04,8.359398e-01,1.984852e+01,0.000000e+00,9.425404e-01,6.890011e-02,1.113537e-07,2.340000e+00,0.000000e+00,1.620605e+02
7.222708e+04,8.359616e-01,1.984852e+01,0.000000e+00,9.425406e-01,6.890032e-02,1.113520e-07,2.340000e+00,0.000000e+00,1.620605e+02
7.222896e+04,8.359833e-01,1.984852e+01,0.000000e+00,9.425408e-01,6.890053e-02,1.113503e-07,2.340000e+00,0.000000e+00,1.620605e+02
7.223083e+04,8.360050e-01,1.984852e+01,0.000000e+00,9.425410e-01,6.890073e-02,1.113487e-07,2.340000e+00,0.000000e+00,1.620605e+02
7.223271e+04,8.360267e-01,1.984852e+01,0.000000e+00,9.425412e-01,6.890094e-02,1.113470e-07,2.340000e+00,0.000000e+00,1.620605e+02
7.223459e+04,8.360485e-01,1.984852e+01,0.000000e+00,9.425414e-01,6.890115e-02,1.113453e-07,2.340000e+00,0.000000e+00,1.620605e+02
7.223646e+04,8.360702e-01,1.984852e+01,0.000000e+00,9.425416e-01,6.890136e-02,1.113437e-07,2.340000e+00,0.000000e+00,1.620605e+02
7.223834e+04,8.360919e-01,1.984852e+01,0.000000e+00,9.425418e-01,6.890157e-02,1.113420e-07,2.340000e+00,0.000000e+00,1.620605e+02
7.224022e+04,8.361136e-01,1.984852e+01,0.000000e+00,9.425420e-01,6.890178e-02,1.113403e-07,2.340000e+00,0.000000e+00,1.620605e+02
7.224209e+04,8.361353e-01,1.984852e+01,0.000000e+00,9.425421e-01,6.890199e-02,1.113386e-07,2.340000e+00,0.000000e+00,1.620605e+02
7.224397e+04,8.361571e-01,1.984852e+01,0.000000e+00,9.425423e-01,6.890220e-02,1.113370e-07,2.340000e+00,0.000000e+00,1.620605e+02
7.224585e+04,8.361788e-01,1.984852e+01,0.000000e+00,9.425425e-01,6.890241e-02,1.113353e-07,2.340000e+00,0.000000e+00,1.620605e+02
7.224772e+04,8.362005e-01,1.984852e+01,0.000000e+00,9.425427e-01,6.890261e-02,1.113336e-07,2.340000e+00,0.000000e+00,1.620605e+02
7.224960e+04,8.362222e-01,1.984852e+01,0.000000e+00,9.425429e-01,6.890282e-02,1.113320e-07,2.340000e+00,0.000000e+00,1.620605e+02
7.225148e+04,8.362439e-01,1.984852e+01,0.000000e+00,9.425431e-01,6.890303e-02,1.113303e-07,2.340000e+00,0.000000e+00,1.620605e+02
7.225335e+04,8.362657e-01,1.984852e+01,0.000000e+00,9.425433e-01,6.890324e-02,1.113286e-07,2.340000e+00,0.000000e+00,1.620605e+02
7.225523e+04,8.362874e-01,1.984852e+01,0.000000e+00,9.425435e-01,6.890345e-02,1.113270e-07,2.340000e+00,0.000000e+00,1.620605e+02
7.225711e+04,8.363091e-01,1.984852e+01,0.000000e+00,9.425437e-01,6.890366e-02,1.113253e-07,2.340000e+00,0.000000e+00,1.620605e+02
7.225898e+04,8.363308e-01,1.984852e+01,0.000000e+00,9.425439e-01,6.890387e-02,1.113236e-07,2.340000e+00,0.000000e+00,1.620605e+02
7.226086e+04,8.363525e-01,1.984852e+01,0.000000e+00,9.425441e-01,6.890408e-02,1.113220e-07,2.340000e+00,0.000000e+00,1.620605e+02
7.226274e+04,8.363743e-01,1.984852e+01,0.000000e+00,9.425443e-01,6.890429e-02,1.113203e-07,2.340000e+00,0.000000e+00,1.620605e+02
7.226461e+04,8.363960e-01,1.984852e+01,0.000000e+00,9.425445e-01,6.890449e-02,1.113186e-07,2.340000e+00,0.000000e+00,1.620605e+02
7.226649e+04,8.364177e-01,1.984852e+01,0.000000e+00,9.425447e-01,6.890470e-02,1.113170e-07,2.340000e+00,0.000000e+00,1.620605e+02
7.226837e+04,8.364394e-01,1.984852e+01,0.000000e+00,9.425449e-01,6.890491e-02,1.113153e-07,2.340000e+00,0.000000e+00,1.620605e+02
7.227024e+04,8.364612e-01,1.984852e+01,0.000000e+00,9.425451e-01,6.890512e-02,1.113136e-07,2.340000e+00,0.000000e+00,1.620605e+02
7.227212e+04,8.364829e-01,1.984852e+01,0.000000e+00,9.425453e-01,6.890533e-02,1.113120e-07,2.340000e+00,0.000000e+00,1.620605e+02
7.227400e+04,8.365046e-01,1.984852e+01,0.000000e+00,9.425455e-01,6.890554e-02,1.113103e-07,2.340000e+00,0.000000e+00,1.620605e+02
7.227587e+04,8.365263e-01,1.984852e+01,0.000000e+00,9.425457e-01,6.890575e-02,1.113086e-07,2.340000e+00,0.000000e+00,1.620605e+02
7.227775e+04,8.365480e-01,1.984852e+01,0.000000e+00,9.425459e-01,6.890596e-02,1.113070e-07,2.340000e+00,0.000000e+00,1.620605e+02
7.227963e+04,8.365698e-01,1.984852e+01,0.000000e+00,9.425461e-01,6.890617e-02,1.113053e-07,2.340000e+00,0.000000e+00,1.620605e+02
7.228150e+04,8.365915e-01,1.984852e+01,0.000000e+00,9.425463e-01,6.890638e-02,1.113036e-07,2.340000e+00,0.000000e+00,1.620605e+02
7.228338e+04,8.366132e-01,1.984852e+01,0.000000e+00,9.425465e-01,6.890658e-02,1.113020e-07,2.340000e+00,0.000000e+00,1.620605e+02
7.228526e+04,8.366349e-01,1.984852e+01,0.000000e+00,9.425467e-01,6.890679e-02,1.113003e-07,2.340000e+00,0.000000e+00,1.620605e+02
7.228713e+04,8.366566e-01,1.984852e+01,0.000000e+00,9.425469e-01,6.890700e-02,1.112986e-07,2.340000e+00,0.000000e+00,1.620605e+02
7.228901e+04,8.366784e-01,1.984852e+01,0.000000e+00,9.425471e-01,6.890721e-02,1.112970e-07,2.340000e+00,0.000000e+00,1.620605e+02
7.229089e+04,8.367001e-01,1.984852e+01,0.000000e+00,9.425473e-01,6.890742e-02,1.112953e-07,2.340000e+00,0.000000e+00,1.620605e+02
7.229276e+04,8.367218e-01,1.984852e+01,0.000000e+00,9.425475e-01,6.890763e-02,1.112936e-07,2.340000e+00,0.000000e+00,1.620605e+02
7.229464e+04,8.367435e-01,1.984852e+01,0.000000e+00,9.425477e-01,6.890784e-02,1.112920e-07,2.340000e+00,0.000000e+00,1.620605e+02
7.229652e+04,8.367652e-01,1.984852e+01,0.000000e+00,9.425479e-01,6.890805e-02,1.112903e-07,2.340000e+00,0.000000e+00,1.620605e+02
7.229839e+04,8.367870e-01,1.984852e+01,0.000000e+00,9.425481e-01,6.890825e-02,1.112887e-07,2.340000e+00,0.000000e+00,1.620605e+02
7.230027e+04,8.368087e-01,1.984852e+01,0.000000e+00,9.425483e-01,6.890846e-02,1.112870e-07,2.340000e+00,0.000000e+00,1.620605e+02
7.230215e+04,8.368304e-01,1.984852e+01,0.000000e+00,9.425484e-01,6.890867e-02,1.112853e-07,2.340000e+00,0.000000e+00,1.620605e+02
7.230402e+04,8.368521e-01,1.984852e+01,0.000000e+00,9.425486e-01,6.890888e-02,1.112837e-07,2.340000e+00,0.000000e+00,1.620605e+02
7.230590e+04,8.368739e-01,1.984852e+01,0.000000e+00,9.425488e-01,6.890909e-02,1.112820e-07,2.340000e+00,0.000000e+00,1.620605e+02
7.230778e+04,8.368956e-01,1.984852e+01,0.000000e+00,9.425490e-01,6.890930e-02,1.112803e-07,2.340000e+00,0.000000e+00,1.620605e+02
7.230965e+04,8.369173e-01,1.984852e+01,0.000000e+00,9.425492e-01,6.890951e-02,1.112787e-07,2.340000e+00,0.000000e+00,1.620605e+02
7.231153e+04,8.369390e-01,1.984852e+01,0.000000e+00,9.425494e-01,6.890972e-02,1.112770e-07,2.340000e+00,0.000000e+00,1.620605e+02
7.231341e+04,8.369607e-01,1.984852e+01,0.000000e+00,9.425496e-01,6.890993e-02,1.112753e-07,2.340000e+00,0.000000e+00,1.620605e+02
7.231528e+04,8.369825e-01,1.984852e+01,0.000000e+00,9.425498e-01,6.891013e-02,1.112737e-07,2.340000e+00,0.000000e+00,1.620605e+02
7.231716e+04,8.370042e-01,1.984852e+01,0.000000e+00,9.425500e-01,6.891034e-02,1.112720e-07,2.340000e+00,0.000000e+00,1.620605e+02
7.231904e+04,8.370259e-01,1.984852e+01,0.000000e+00,9.425502e-01,6.891055e-02,1.112703e-07,2.340000e+00,0.000000e+00,1.620605e+02
7.232091e+04,8.370476e-01,1.984852e+01,0.000000e+00,9.425504e-01,6.891076e-02,1.112687e-07,2.340000e+00,0.000000e+00,1.620605e+02
7.232279e+04,8.370693e-01,1.984852e+01,0.000000e+00,9.425506e-01,6.891097e-02,1.112670e-07,2.340000e+00,0.000000e+00,1.620605e+02
7.232467e+04,8.370911e-01,1.984852e+01,0.000000e+00,9.425508e-01,6.891118e-02,1.112654e-07,2.340000e+00,0.000000e+00,1.620605e+02
7.232654e+04,8.371128e-01,1.984852e+01,0.000000e+00,9.425510e-01,6.891139e-02,1.112637e-07,2.340000e+00,0.000000e+00,1.620605e+02
7.232842e+04,8.371345e-01,1.984852e+01,0.000000e+00,9.425512e-01,6.891160e-02,1.112620e-07,2.340000e+00,0.000000e+00,1.620605e+02
7.233030e+04,8.371562e-01,1.984852e+01,0.000000e+00,9.425514e-01,6.891180e-02,1.112604e-07,2.340000e+00,0.000000e+00,1.620605e+02
7.233217e+04,8.371779e-01,1.984852e+01,0.000000e+00,9.425516e-01,6.891201e-02,1.112587e-07,2.340000e+00,0.000000e+00,1.620605e+02
7.233405e+04,8.371997e-01,1.984852e+01,0.000000e+00,9.425518e-01,6.891222e-02,1.112570e-07,2.340000e+00,0.000000e+00,1.620605e+02
7.233593e+04,8.372214e-01,1.984852e+01,0.000000e+00,9.425520e-01,6.891243e-02,1.112554e-07,2.340000e+00,0.000000e+00,1.620605e+02
7.233780e+04,8.372431e-01,1.984852e+01,0.000000e+00,9.425522e-01,6.891264e-02,1.112537e-07,2.340000e+00,0.000000e+00,1.620605e+02
7.233968e+04,8.372648e-01,1.984852e+01,0.000000e+00,9.425524e-01,6.891285e-02,1.112520e-07,2.340000e+00,0.000000e+00,1.620605e+02
7.234156e+04,8.372865e-01,1.984852e+01,0.000000e+00,9.425526e-01,6.891306e-02,1.112504e-07,2.340000e+00,0.000000e+00,1.620605e+02
7.234343e+04,8.373083e-01,1.984852e+01,0.000000e+00,9.425528e-01,6.891327e-02,1.112487e-07,2.340000e+00,0.000000e+00,1.620605e+02
7.234531e+04,8.373300e-01,1.984852e+01,0.000000e+00,9.425530e-01,6.891348e-02,1.112471e-07,2.340000e+00,0.000000e+00,1.620605e+02
