Repository: brandonlampe/CS_Data

# Comments For Consolidation Test: 175_03
_Note:_ herein, the phrase "TEST-NUMBER" will imply the insertion of "175_03".  This format will
often be used when describing local directories.

Following the initial increase in pressure from zero to 19.192 MPa (dilatometer was initially used,
which resulted in somewhat variable confining pressure).  Schuler gauges were used during the

## Test Data
Raw test data is contained in: TEST-NUMBER.xlsx

Additionally, calculated values of fractional density have been calculated in TEST-NUMBER.xlsx and
exported to TEST-NUMBER.csv, where the .csv file format allows for easy cross-platform importing
and analysis.

File: UNM_WP_HY_175_03/CREEP_FIT_v1/175_03_CREEP_OUT.csv (part 2 of 66)
Analysis by Brandon Lampe, performed on: 2016/07/04 12:27:14
Experimental results below begin at: 2015/07/17 16:07:44
Duration (sec),Duration (day),Elapsed Time (sec),Elapsed Time (day),Interpolated Fractional Density,Fit to Fractional Density,Fit to Volume Strain,Fit to Volume Strain Rate (1/sec),Confining Pressure (MPa),Pore Pressure (MPa),Terzaghi Pressure (MPa),Solid Pressure (MPa),Temperature (C))
2.642424e+03,3.058361e-02,2.340024e+03,2.708361e-02,9.039039e-01,9.058889e-01,3.743483e-02,3.107097e-06,1.995005e+01,0.000000e+00,1.995005e+01,2.207098e+01,1.725000e+02
2.652424e+03,3.069935e-02,2.350024e+03,2.719935e-02,9.039948e-01,9.059170e-01,3.746583e-02,3.094140e-06,1.993650e+01,0.000000e+00,1.993650e+01,2.205378e+01,1.725000e+02
2.662424e+03,3.081509e-02,2.360024e+03,2.731509e-02,9.040000e-01,9.059450e-01,3.749671e-02,3.081292e-06,1.992377e+01,0.000000e+00,1.992377e+01,2.203956e+01,1.725000e+02
2.672424e+03,3.093084e-02,2.370024e+03,2.743084e-02,9.040942e-01,9.059728e-01,3.752746e-02,3.068552e-06,1.991101e+01,0.000000e+00,1.991101e+01,2.202316e+01,1.725000e+02
2.682424e+03,3.104658e-02,2.380024e+03,2.754658e-02,9.041000e-01,9.060006e-01,3.755808e-02,3.055919e-06,1.989825e+01,0.000000e+00,1.989825e+01,2.200891e+01,1.725000e+02
2.692425e+03,3.116232e-02,2.390025e+03,2.766232e-02,9.041942e-01,9.060282e-01,3.758858e-02,3.043391e-06,1.990356e+01,0.000000e+00,1.990356e+01,2.201248e+01,1.725000e+02
2.702425e+03,3.127806e-02,2.400025e+03,2.777806e-02,9.042628e-01,9.060557e-01,3.761895e-02,3.030968e-06,1.991026e+01,0.000000e+00,1.991026e+01,2.201822e+01,1.725471e+02
2.712425e+03,3.139380e-02,2.410025e+03,2.789380e-02,9.043295e-01,9.060831e-01,3.764920e-02,3.018647e-06,1.991697e+01,0.000000e+00,1.991697e+01,2.202402e+01,1.725971e+02
2.722425e+03,3.150955e-02,2.420025e+03,2.800955e-02,9.043962e-01,9.061104e-01,3.767932e-02,3.006429e-06,1.992368e+01,0.000000e+00,1.992368e+01,2.202982e+01,1.726471e+02
2.732425e+03,3.162529e-02,2.430025e+03,2.812529e-02,9.044628e-01,9.061376e-01,3.770933e-02,2.994310e-06,1.993040e+01,0.000000e+00,1.993040e+01,2.203562e+01,1.726971e+02
2.742425e+03,3.174103e-02,2.440025e+03,2.824103e-02,9.045295e-01,9.061647e-01,3.773921e-02,2.982291e-06,1.993711e+01,0.000000e+00,1.993711e+01,2.204141e+01,1.727471e+02
2.752425e+03,3.185677e-02,2.450025e+03,2.835677e-02,9.045962e-01,9.061917e-01,3.776897e-02,2.970370e-06,1.994382e+01,0.000000e+00,1.994382e+01,2.204721e+01,1.727971e+02
2.762425e+03,3.197251e-02,2.460025e+03,2.847251e-02,9.046155e-01,9.062185e-01,3.779862e-02,2.958545e-06,1.994815e+01,0.000000e+00,1.994815e+01,2.205152e+01,1.728309e+02
2.772425e+03,3.208826e-02,2.470025e+03,2.858826e-02,9.046318e-01,9.062453e-01,3.782815e-02,2.946816e-06,1.995233e+01,0.000000e+00,1.995233e+01,2.205575e+01,1.728637e+02
2.782425e+03,3.220400e-02,2.480025e+03,2.870400e-02,9.046482e-01,9.062719e-01,3.785756e-02,2.935182e-06,1.995652e+01,0.000000e+00,1.995652e+01,2.205997e+01,1.728965e+02
2.792426e+03,3.231974e-02,2.490026e+03,2.881974e-02,9.046646e-01,9.062985e-01,3.788685e-02,2.923640e-06,1.996070e+01,0.000000e+00,1.996070e+01,2.206420e+01,1.729293e+02
2.802426e+03,3.243548e-02,2.500026e+03,2.893548e-02,9.046810e-01,9.063249e-01,3.791603e-02,2.912191e-06,1.996488e+01,0.000000e+00,1.996488e+01,2.206842e+01,1.729621e+02
2.812426e+03,3.255122e-02,2.510026e+03,2.905122e-02,9.046974e-01,9.063513e-01,3.794509e-02,2.900833e-06,1.996907e+01,0.000000e+00,1.996907e+01,2.207265e+01,1.729948e+02
2.822426e+03,3.266697e-02,2.520026e+03,2.916697e-02,9.047281e-01,9.063775e-01,3.797405e-02,2.889565e-06,1.997538e+01,0.000000e+00,1.997538e+01,2.207888e+01,1.730281e+02
2.832426e+03,3.278271e-02,2.530026e+03,2.928271e-02,9.047614e-01,9.064036e-01,3.800289e-02,2.878386e-06,1.998209e+01,0.000000e+00,1.998209e+01,2.208548e+01,1.730614e+02
2.842426e+03,3.289845e-02,2.540026e+03,2.939845e-02,9.047948e-01,9.064297e-01,3.803161e-02,2.867295e-06,1.998881e+01,0.000000e+00,1.998881e+01,2.209209e+01,1.730948e+02
2.852426e+03,3.301419e-02,2.550026e+03,2.951419e-02,9.048281e-01,9.064556e-01,3.806023e-02,2.856291e-06,1.999552e+01,0.000000e+00,1.999552e+01,2.209869e+01,1.731281e+02
2.862426e+03,3.312993e-02,2.560026e+03,2.962993e-02,9.048614e-01,9.064815e-01,3.808874e-02,2.845372e-06,2.000223e+01,0.000000e+00,2.000223e+01,2.210530e+01,1.731614e+02
2.872426e+03,3.324568e-02,2.570026e+03,2.974568e-02,9.048948e-01,9.065072e-01,3.811714e-02,2.834538e-06,2.000894e+01,0.000000e+00,2.000894e+01,2.211190e+01,1.731948e+02
2.882426e+03,3.336142e-02,2.580026e+03,2.986142e-02,9.049562e-01,9.065329e-01,3.814543e-02,2.823789e-06,2.000792e+01,0.000000e+00,2.000792e+01,2.210927e+01,1.732140e+02
2.892427e+03,3.347716e-02,2.590027e+03,2.997716e-02,9.050228e-01,9.065584e-01,3.817362e-02,2.813122e-06,2.000545e+01,0.000000e+00,2.000545e+01,2.210491e+01,1.732307e+02
2.902427e+03,3.359290e-02,2.600027e+03,3.009290e-02,9.050895e-01,9.065839e-01,3.820170e-02,2.802536e-06,2.000298e+01,0.000000e+00,2.000298e+01,2.210055e+01,1.732474e+02
2.912427e+03,3.370864e-02,2.610027e+03,3.020864e-02,9.051562e-01,9.066092e-01,3.822967e-02,2.792032e-06,2.000050e+01,0.000000e+00,2.000050e+01,2.209619e+01,1.732640e+02
2.922427e+03,3.382438e-02,2.620027e+03,3.032438e-02,9.052228e-01,9.066345e-01,3.825754e-02,2.781608e-06,1.999803e+01,0.000000e+00,1.999803e+01,2.209183e+01,1.732807e+02
2.932427e+03,3.394013e-02,2.630027e+03,3.044013e-02,9.052895e-01,9.066597e-01,3.828530e-02,2.771263e-06,1.999556e+01,0.000000e+00,1.999556e+01,2.208748e+01,1.732974e+02
2.942427e+03,3.405587e-02,2.640027e+03,3.055587e-02,9.053143e-01,9.066847e-01,3.831296e-02,2.760997e-06,2.000760e+01,0.000000e+00,2.000760e+01,2.210017e+01,1.733428e+02
2.952427e+03,3.417161e-02,2.650027e+03,3.067161e-02,9.053312e-01,9.067097e-01,3.834052e-02,2.750807e-06,2.002236e+01,0.000000e+00,2.002236e+01,2.211606e+01,1.733937e+02
2.962427e+03,3.428735e-02,2.660027e+03,3.078735e-02,9.053482e-01,9.067346e-01,3.836798e-02,2.740695e-06,2.003711e+01,0.000000e+00,2.003711e+01,2.213194e+01,1.734445e+02
2.972427e+03,3.440309e-02,2.670027e+03,3.090309e-02,9.053651e-01,9.067594e-01,3.839534e-02,2.730657e-06,2.005186e+01,0.000000e+00,2.005186e+01,2.214781e+01,1.734954e+02
2.982427e+03,3.451884e-02,2.680027e+03,3.101884e-02,9.053821e-01,9.067842e-01,3.842259e-02,2.720695e-06,2.006661e+01,0.000000e+00,2.006661e+01,2.216369e+01,1.735462e+02
2.992428e+03,3.463458e-02,2.690028e+03,3.113458e-02,9.053990e-01,9.068088e-01,3.844975e-02,2.710807e-06,2.008136e+01,0.000000e+00,2.008136e+01,2.217957e+01,1.735971e+02
3.002428e+03,3.475032e-02,2.700028e+03,3.125032e-02,9.054471e-01,9.068333e-01,3.847681e-02,2.700991e-06,2.008754e+01,0.000000e+00,2.008754e+01,2.218521e+01,1.736471e+02
3.012428e+03,3.486606e-02,2.710028e+03,3.136606e-02,9.054971e-01,9.068578e-01,3.850377e-02,2.691248e-06,2.009319e+01,0.000000e+00,2.009319e+01,2.219023e+01,1.736971e+02
3.022428e+03,3.498180e-02,2.720028e+03,3.148180e-02,9.055471e-01,9.068821e-01,3.853064e-02,2.681577e-06,2.009885e+01,0.000000e+00,2.009885e+01,2.219525e+01,1.737471e+02
3.032428e+03,3.509755e-02,2.730028e+03,3.159755e-02,9.055971e-01,9.069064e-01,3.855740e-02,2.671976e-06,2.010450e+01,0.000000e+00,2.010450e+01,2.220027e+01,1.737971e+02
3.042428e+03,3.521329e-02,2.740028e+03,3.171329e-02,9.056471e-01,9.069306e-01,3.858408e-02,2.662445e-06,2.011016e+01,0.000000e+00,2.011016e+01,2.220529e+01,1.738471e+02
3.052428e+03,3.532903e-02,2.750028e+03,3.182903e-02,9.056971e-01,9.069547e-01,3.861065e-02,2.652984e-06,2.011581e+01,0.000000e+00,2.011581e+01,2.221031e+01,1.738971e+02
3.062428e+03,3.544477e-02,2.760028e+03,3.194477e-02,9.057155e-01,9.069787e-01,3.863714e-02,2.643591e-06,2.012204e+01,0.000000e+00,2.012204e+01,2.221674e+01,1.739309e+02
3.072428e+03,3.556051e-02,2.770028e+03,3.206051e-02,9.057318e-01,9.070027e-01,3.866352e-02,2.634265e-06,2.012831e+01,0.000000e+00,2.012831e+01,2.222325e+01,1.739637e+02
3.082428e+03,3.567626e-02,2.780028e+03,3.217626e-02,9.057482e-01,9.070265e-01,3.868982e-02,2.625007e-06,2.013457e+01,0.000000e+00,2.013457e+01,2.222976e+01,1.739965e+02
3.092429e+03,3.579200e-02,2.790029e+03,3.229200e-02,9.057646e-01,9.070503e-01,3.871603e-02,2.615815e-06,2.014083e+01,0.000000e+00,2.014083e+01,2.223628e+01,1.740293e+02
3.102429e+03,3.590774e-02,2.800029e+03,3.240774e-02,9.057810e-01,9.070740e-01,3.874214e-02,2.606688e-06,2.014710e+01,0.000000e+00,2.014710e+01,2.224279e+01,1.740621e+02
3.112429e+03,3.602348e-02,2.810029e+03,3.252348e-02,9.057974e-01,9.070976e-01,3.876816e-02,2.597627e-06,2.015336e+01,0.000000e+00,2.015336e+01,2.224930e+01,1.740948e+02
3.122429e+03,3.613922e-02,2.820029e+03,3.263922e-02,9.058281e-01,9.071211e-01,3.879409e-02,2.588629e-06,2.014599e+01,0.000000e+00,2.014599e+01,2.224042e+01,1.741000e+02
3.132429e+03,3.625497e-02,2.830029e+03,3.275497e-02,9.058614e-01,9.071445e-01,3.881993e-02,2.579695e-06,2.013609e+01,0.000000e+00,2.013609e+01,2.222866e+01,1.741000e+02
3.142429e+03,3.637071e-02,2.840029e+03,3.287071e-02,9.058948e-01,9.071679e-01,3.884569e-02,2.570824e-06,2.012618e+01,0.000000e+00,2.012618e+01,2.221690e+01,1.741000e+02
3.152429e+03,3.648645e-02,2.850029e+03,3.298645e-02,9.059281e-01,9.071912e-01,3.887135e-02,2.562015e-06,2.011627e+01,0.000000e+00,2.011627e+01,2.220515e+01,1.741000e+02
3.162429e+03,3.660219e-02,2.860029e+03,3.310219e-02,9.059614e-01,9.072144e-01,3.889693e-02,2.553267e-06,2.010636e+01,0.000000e+00,2.010636e+01,2.219340e+01,1.741000e+02
3.172429e+03,3.671793e-02,2.870029e+03,3.321793e-02,9.059948e-01,9.072375e-01,3.892242e-02,2.544581e-06,2.009645e+01,0.000000e+00,2.009645e+01,2.218164e+01,1.741000e+02
3.182430e+03,3.683368e-02,2.880030e+03,3.333368e-02,9.060421e-01,9.072605e-01,3.894782e-02,2.535954e-06,2.007731e+01,0.000000e+00,2.007731e+01,2.215936e+01,1.741000e+02
3.192430e+03,3.694942e-02,2.890030e+03,3.344942e-02,9.060921e-01,9.072835e-01,3.897314e-02,2.527387e-06,2.005645e+01,0.000000e+00,2.005645e+01,2.213511e+01,1.741000e+02
3.202430e+03,3.706516e-02,2.900030e+03,3.356516e-02,9.061421e-01,9.073064e-01,3.899837e-02,2.518880e-06,2.003559e+01,0.000000e+00,2.003559e+01,2.211086e+01,1.741000e+02
3.212430e+03,3.718090e-02,2.910030e+03,3.368090e-02,9.061921e-01,9.073292e-01,3.902351e-02,2.510430e-06,2.001472e+01,0.000000e+00,2.001472e+01,2.208662e+01,1.741000e+02
3.222430e+03,3.729664e-02,2.920030e+03,3.379664e-02,9.062421e-01,9.073520e-01,3.904858e-02,2.502038e-06,1.999386e+01,0.000000e+00,1.999386e+01,2.206238e+01,1.741000e+02
3.232430e+03,3.741238e-02,2.930030e+03,3.391238e-02,9.062922e-01,9.073746e-01,3.907355e-02,2.493704e-06,1.997300e+01,0.000000e+00,1.997300e+01,2.203815e+01,1.741000e+02
3.242430e+03,3.752813e-02,2.940030e+03,3.402813e-02,9.063429e-01,9.073972e-01,3.909845e-02,2.485426e-06,1.996972e+01,0.000000e+00,1.996972e+01,2.203330e+01,1.741000e+02
3.252430e+03,3.764387e-02,2.950030e+03,3.414387e-02,9.063937e-01,9.074197e-01,3.912326e-02,2.477204e-06,1.996972e+01,0.000000e+00,1.996972e+01,2.203206e+01,1.741000e+02
3.262430e+03,3.775961e-02,2.960030e+03,3.425961e-02,9.064446e-01,9.074422e-01,3.914800e-02,2.469038e-06,1.996972e+01,0.000000e+00,1.996972e+01,2.203083e+01,1.741000e+02
3.272430e+03,3.787535e-02,2.970030e+03,3.437535e-02,9.064954e-01,9.074645e-01,3.917264e-02,2.460927e-06,1.996972e+01,0.000000e+00,1.996972e+01,2.202959e+01,1.741000e+02
3.282431e+03,3.799109e-02,2.980031e+03,3.449109e-02,9.065463e-01,9.074868e-01,3.919721e-02,2.452870e-06,1.996972e+01,0.000000e+00,1.996972e+01,2.202836e+01,1.741000e+02
3.292431e+03,3.810684e-02,2.990031e+03,3.460684e-02,9.065971e-01,9.075091e-01,3.922170e-02,2.444867e-06,1.996972e+01,0.000000e+00,1.996972e+01,2.202712e+01,1.741000e+02
3.302431e+03,3.822258e-02,3.000031e+03,3.472258e-02,9.066157e-01,9.075312e-01,3.924611e-02,2.436917e-06,1.996872e+01,0.000000e+00,1.996872e+01,2.202556e+01,1.741314e+02
3.312431e+03,3.833832e-02,3.010031e+03,3.483832e-02,9.066324e-01,9.075533e-01,3.927044e-02,2.429019e-06,1.996765e+01,0.000000e+00,1.996765e+01,2.202397e+01,1.741648e+02
3.322431e+03,3.845406e-02,3.020031e+03,3.495406e-02,9.066491e-01,9.075753e-01,3.929469e-02,2.421174e-06,1.996658e+01,0.000000e+00,1.996658e+01,2.202239e+01,1.741981e+02
3.332431e+03,3.856980e-02,3.030031e+03,3.506980e-02,9.066657e-01,9.075972e-01,3.931887e-02,2.413381e-06,1.996551e+01,0.000000e+00,1.996551e+01,2.202081e+01,1.742314e+02
3.342431e+03,3.868555e-02,3.040031e+03,3.518555e-02,9.066824e-01,9.076191e-01,3.934296e-02,2.405639e-06,1.996444e+01,0.000000e+00,1.996444e+01,2.201922e+01,1.742648e+02
3.352431e+03,3.880129e-02,3.050031e+03,3.530129e-02,9.066991e-01,9.076409e-01,3.936698e-02,2.397948e-06,1.996337e+01,0.000000e+00,1.996337e+01,2.201764e+01,1.742981e+02
3.362431e+03,3.891703e-02,3.060031e+03,3.541703e-02,9.067314e-01,9.076626e-01,3.939092e-02,2.390307e-06,1.996832e+01,0.000000e+00,1.996832e+01,2.202231e+01,1.743157e+02
3.372431e+03,3.903277e-02,3.070031e+03,3.553277e-02,9.067648e-01,9.076843e-01,3.941479e-02,2.382715e-06,1.997363e+01,0.000000e+00,1.997363e+01,2.202735e+01,1.743324e+02
3.382432e+03,3.914851e-02,3.080032e+03,3.564851e-02,9.067981e-01,9.077059e-01,3.943858e-02,2.375173e-06,1.997894e+01,0.000000e+00,1.997894e+01,2.203240e+01,1.743491e+02
3.392432e+03,3.926426e-02,3.090032e+03,3.576426e-02,9.068314e-01,9.077274e-01,3.946229e-02,2.367680e-06,1.998425e+01,0.000000e+00,1.998425e+01,2.203745e+01,1.743657e+02
3.402432e+03,3.938000e-02,3.100032e+03,3.588000e-02,9.068648e-01,9.077489e-01,3.948593e-02,2.360235e-06,1.998956e+01,0.000000e+00,1.998956e+01,2.204249e+01,1.743824e+02
3.412432e+03,3.949574e-02,3.110032e+03,3.599574e-02,9.068981e-01,9.077703e-01,3.950949e-02,2.352837e-06,1.999487e+01,0.000000e+00,1.999487e+01,2.204754e+01,1.743991e+02
3.422432e+03,3.961148e-02,3.120032e+03,3.611148e-02,9.069309e-01,9.077916e-01,3.953299e-02,2.345487e-06,1.999517e+01,0.000000e+00,1.999517e+01,2.204707e+01,1.744309e+02
3.432432e+03,3.972722e-02,3.130032e+03,3.622722e-02,9.069637e-01,9.078129e-01,3.955640e-02,2.338184e-06,1.999517e+01,0.000000e+00,1.999517e+01,2.204628e+01,1.744637e+02
3.442432e+03,3.984297e-02,3.140032e+03,3.634297e-02,9.069965e-01,9.078341e-01,3.957975e-02,2.330928e-06,1.999517e+01,0.000000e+00,1.999517e+01,2.204548e+01,1.744965e+02
3.452432e+03,3.995871e-02,3.150032e+03,3.645871e-02,9.070293e-01,9.078552e-01,3.960302e-02,2.323717e-06,1.999517e+01,0.000000e+00,1.999517e+01,2.204468e+01,1.745293e+02
3.462432e+03,4.007445e-02,3.160032e+03,3.657445e-02,9.070621e-01,9.078762e-01,3.962623e-02,2.316552e-06,1.999517e+01,0.000000e+00,1.999517e+01,2.204389e+01,1.745621e+02
3.472432e+03,4.019019e-02,3.170032e+03,3.669019e-02,9.070949e-01,9.078972e-01,3.964936e-02,2.309432e-06,1.999517e+01,0.000000e+00,1.999517e+01,2.204309e+01,1.745949e+02
3.482433e+03,4.030593e-02,3.180033e+03,3.680593e-02,9.071281e-01,9.079182e-01,3.967241e-02,2.302357e-06,2.000740e+01,0.000000e+00,2.000740e+01,2.205577e+01,1.746281e+02
3.492433e+03,4.042167e-02,3.190033e+03,3.692167e-02,9.071614e-01,9.079391e-01,3.969540e-02,2.295326e-06,2.002191e+01,0.000000e+00,2.002191e+01,2.207095e+01,1.746614e+02
3.502433e+03,4.053742e-02,3.200033e+03,3.703742e-02,9.071948e-01,9.079599e-01,3.971832e-02,2.288339e-06,2.003642e+01,0.000000e+00,2.003642e+01,2.208612e+01,1.746948e+02
3.512433e+03,4.065316e-02,3.210033e+03,3.715316e-02,9.072281e-01,9.079806e-01,3.974117e-02,2.281396e-06,2.005092e+01,0.000000e+00,2.005092e+01,2.210130e+01,1.747281e+02
3.522433e+03,4.076890e-02,3.220033e+03,3.726890e-02,9.072614e-01,9.080013e-01,3.976395e-02,2.274495e-06,2.006543e+01,0.000000e+00,2.006543e+01,2.211648e+01,1.747614e+02
3.532433e+03,4.088464e-02,3.230033e+03,3.738464e-02,9.072948e-01,9.080219e-01,3.978666e-02,2.267637e-06,2.007993e+01,0.000000e+00,2.007993e+01,2.213165e+01,1.747948e+02
3.542433e+03,4.100038e-02,3.240033e+03,3.750038e-02,9.073141e-01,9.080425e-01,3.980930e-02,2.260822e-06,2.008698e+01,0.000000e+00,2.008698e+01,2.213895e+01,1.748281e+02
3.552433e+03,4.111613e-02,3.250033e+03,3.761613e-02,9.073307e-01,9.080630e-01,3.983188e-02,2.254048e-06,2.009263e+01,0.000000e+00,2.009263e+01,2.214477e+01,1.748614e+02
3.562433e+03,4.123187e-02,3.260033e+03,3.773187e-02,9.073474e-01,9.080834e-01,3.985438e-02,2.247316e-06,2.009829e+01,0.000000e+00,2.009829e+01,2.215060e+01,1.748948e+02
3.572434e+03,4.134761e-02,3.270034e+03,3.784761e-02,9.073641e-01,9.081038e-01,3.987682e-02,2.240625e-06,2.010394e+01,0.000000e+00,2.010394e+01,2.215642e+01,1.749281e+02
3.582434e+03,4.146335e-02,3.280034e+03,3.796335e-02,9.073807e-01,9.081241e-01,3.989920e-02,2.233975e-06,2.010960e+01,0.000000e+00,2.010960e+01,2.216225e+01,1.749614e+02
3.592434e+03,4.157909e-02,3.290034e+03,3.807909e-02,9.073974e-01,9.081444e-01,3.992150e-02,2.227365e-06,2.011525e+01,0.000000e+00,2.011525e+01,2.216807e+01,1.749948e+02
3.602434e+03,4.169484e-02,3.300034e+03,3.819484e-02,9.074000e-01,9.081646e-01,3.994375e-02,2.220796e-06,2.010856e+01,0.000000e+00,2.010856e+01,2.216063e+01,1.749857e+02
3.612434e+03,4.181058e-02,3.310034e+03,3.831058e-02,9.074000e-01,9.081847e-01,3.996592e-02,2.214266e-06,2.009957e+01,0.000000e+00,2.009957e+01,2.215072e+01,1.749688e+02
3.622434e+03,4.192632e-02,3.320034e+03,3.842632e-02,9.074000e-01,9.082048e-01,3.998803e-02,2.207775e-06,2.009058e+01,0.000000e+00,2.009058e+01,2.214082e+01,1.749518e+02
3.632434e+03,4.204206e-02,3.330034e+03,3.854206e-02,9.074000e-01,9.082248e-01,4.001008e-02,2.201323e-06,2.008159e+01,0.000000e+00,2.008159e+01,2.213091e+01,1.749349e+02
3.642434e+03,4.215780e-02,3.340034e+03,3.865780e-02,9.074000e-01,9.082448e-01,4.003206e-02,2.194909e-06,2.007260e+01,0.000000e+00,2.007260e+01,2.212101e+01,1.749179e+02
3.652434e+03,4.227355e-02,3.350034e+03,3.877355e-02,9.074000e-01,9.082647e-01,4.005398e-02,2.188534e-06,2.006361e+01,0.000000e+00,2.006361e+01,2.211110e+01,1.749010e+02
3.662434e+03,4.238929e-02,3.360034e+03,3.888929e-02,9.074472e-01,9.082845e-01,4.007583e-02,2.182197e-06,2.004942e+01,0.000000e+00,2.004942e+01,2.209431e+01,1.749000e+02
3.672435e+03,4.250503e-02,3.370035e+03,3.900503e-02,9.074972e-01,9.083043e-01,4.009762e-02,2.175898e-06,2.003491e+01,0.000000e+00,2.003491e+01,2.207711e+01,1.749000e+02
3.682435e+03,4.262077e-02,3.380035e+03,3.912077e-02,9.075472e-01,9.083240e-01,4.011935e-02,2.169635e-06,2.002041e+01,0.000000e+00,2.002041e+01,2.205991e+01,1.749000e+02
3.692435e+03,4.273651e-02,3.390035e+03,3.923651e-02,9.075972e-01,9.083437e-01,4.014101e-02,2.163410e-06,2.000590e+01,0.000000e+00,2.000590e+01,2.204271e+01,1.749000e+02
3.702435e+03,4.285226e-02,3.400035e+03,3.935226e-02,9.076472e-01,9.083634e-01,4.016262e-02,2.157221e-06,1.999139e+01,0.000000e+00,1.999139e+01,2.202551e+01,1.749000e+02
3.712435e+03,4.296800e-02,3.410035e+03,3.946800e-02,9.076972e-01,9.083829e-01,4.018416e-02,2.151068e-06,1.997689e+01,0.000000e+00,1.997689e+01,2.200832e+01,1.749000e+02
3.722435e+03,4.308374e-02,3.420035e+03,3.958374e-02,9.077619e-01,9.084024e-01,4.020564e-02,2.144951e-06,1.998625e+01,0.000000e+00,1.998625e+01,2.201706e+01,1.749000e+02
3.732435e+03,4.319948e-02,3.430035e+03,3.969948e-02,9.078274e-01,9.084219e-01,4.022706e-02,2.138870e-06,1.999703e+01,0.000000e+00,1.999703e+01,2.202735e+01,1.749000e+02
3.742435e+03,4.331522e-02,3.440035e+03,3.981522e-02,9.078930e-01,9.084413e-01,4.024842e-02,2.132825e-06,2.000782e+01,0.000000e+00,2.000782e+01,2.203764e+01,1.749000e+02
3.752435e+03,4.343096e-02,3.450035e+03,3.993096e-02,9.079586e-01,9.084606e-01,4.026971e-02,2.126814e-06,2.001860e+01,0.000000e+00,2.001860e+01,2.204793e+01,1.749000e+02
3.762435e+03,4.354671e-02,3.460035e+03,4.004671e-02,9.080242e-01,9.084799e-01,4.029095e-02,2.120838e-06,2.002939e+01,0.000000e+00,2.002939e+01,2.205821e+01,1.749000e+02
3.772436e+03,4.366245e-02,3.470036e+03,4.016245e-02,9.080897e-01,9.084992e-01,4.031213e-02,2.114896e-06,2.004017e+01,0.000000e+00,2.004017e+01,2.206850e+01,1.749000e+02
3.782436e+03,4.377819e-02,3.480036e+03,4.027819e-02,9.080859e-01,9.085184e-01,4.033325e-02,2.108989e-06,2.004574e+01,0.000000e+00,2.004574e+01,2.207472e+01,1.749141e+02
3.792436e+03,4.389393e-02,3.490036e+03,4.039393e-02,9.080693e-01,9.085375e-01,4.035431e-02,2.103115e-06,2.005034e+01,0.000000e+00,2.005034e+01,2.208019e+01,1.749307e+02
3.802436e+03,4.400967e-02,3.500036e+03,4.050967e-02,9.080526e-01,9.085566e-01,4.037531e-02,2.097275e-06,2.005494e+01,0.000000e+00,2.005494e+01,2.208565e+01,1.749474e+02
3.812436e+03,4.412542e-02,3.510036e+03,4.062542e-02,9.080359e-01,9.085756e-01,4.039626e-02,2.091468e-06,2.005953e+01,0.000000e+00,2.005953e+01,2.209112e+01,1.749641e+02
3.822436e+03,4.424116e-02,3.520036e+03,4.074116e-02,9.080193e-01,9.085946e-01,4.041714e-02,2.085694e-06,2.006413e+01,0.000000e+00,2.006413e+01,2.209659e+01,1.749807e+02
3.832436e+03,4.435690e-02,3.530036e+03,4.085690e-02,9.080026e-01,9.086135e-01,4.043797e-02,2.079953e-06,2.006873e+01,0.000000e+00,2.006873e+01,2.210206e+01,1.749974e+02
3.842436e+03,4.447264e-02,3.540036e+03,4.097264e-02,9.080141e-01,9.086324e-01,4.045874e-02,2.074244e-06,2.007303e+01,0.000000e+00,2.007303e+01,2.210651e+01,1.750281e+02
3.852436e+03,4.458838e-02,3.550036e+03,4.108838e-02,9.080307e-01,9.086512e-01,4.047946e-02,2.068567e-06,2.007727e+01,0.000000e+00,2.007727e+01,2.211078e+01,1.750615e+02
3.862436e+03,4.470413e-02,3.560036e+03,4.120413e-02,9.080474e-01,9.086700e-01,4.050011e-02,2.062922e-06,2.008151e+01,0.000000e+00,2.008151e+01,2.211505e+01,1.750948e+02
3.872437e+03,4.481987e-02,3.570037e+03,4.131987e-02,9.080641e-01,9.086887e-01,4.052072e-02,2.057309e-06,2.008575e+01,0.000000e+00,2.008575e+01,2.211931e+01,1.751281e+02
3.882437e+03,4.493561e-02,3.580037e+03,4.143561e-02,9.080807e-01,9.087074e-01,4.054126e-02,2.051727e-06,2.008999e+01,0.000000e+00,2.008999e+01,2.212358e+01,1.751615e+02
3.892437e+03,4.505135e-02,3.590037e+03,4.155135e-02,9.080974e-01,9.087260e-01,4.056175e-02,2.046176e-06,2.009423e+01,0.000000e+00,2.009423e+01,2.212784e+01,1.751948e+02
3.902437e+03,4.516709e-02,3.600037e+03,4.166709e-02,9.081281e-01,9.087446e-01,4.058219e-02,2.040656e-06,2.009043e+01,0.000000e+00,2.009043e+01,2.212290e+01,1.752000e+02
3.912437e+03,4.528284e-02,3.610037e+03,4.178284e-02,9.081615e-01,9.087631e-01,4.060256e-02,2.035166e-06,2.008513e+01,0.000000e+00,2.008513e+01,2.211625e+01,1.752000e+02
3.922437e+03,4.539858e-02,3.620037e+03,4.189858e-02,9.081948e-01,9.087815e-01,4.062289e-02,2.029707e-06,2.007983e+01,0.000000e+00,2.007983e+01,2.210961e+01,1.752000e+02
3.932437e+03,4.551432e-02,3.630037e+03,4.201432e-02,9.082281e-01,9.088000e-01,4.064316e-02,2.024277e-06,2.007453e+01,0.000000e+00,2.007453e+01,2.210296e+01,1.752000e+02
3.942437e+03,4.563006e-02,3.640037e+03,4.213006e-02,9.082615e-01,9.088183e-01,4.066337e-02,2.018878e-06,2.006923e+01,0.000000e+00,2.006923e+01,2.209631e+01,1.752000e+02
3.952437e+03,4.574580e-02,3.650037e+03,4.224580e-02,9.082948e-01,9.088367e-01,4.068354e-02,2.013508e-06,2.006393e+01,0.000000e+00,2.006393e+01,2.208967e+01,1.752000e+02
3.962438e+03,4.586155e-02,3.660038e+03,4.236155e-02,9.083429e-01,9.088549e-01,4.070365e-02,2.008168e-06,2.007069e+01,0.000000e+00,2.007069e+01,2.209594e+01,1.752286e+02
3.972438e+03,4.597729e-02,3.670038e+03,4.247729e-02,9.083938e-01,9.088732e-01,4.072370e-02,2.002856e-06,2.007968e+01,0.000000e+00,2.007968e+01,2.210460e+01,1.752625e+02
3.982438e+03,4.609303e-02,3.680038e+03,4.259303e-02,9.084446e-01,9.088913e-01,4.074370e-02,1.997573e-06,2.008867e+01,0.000000e+00,2.008867e+01,2.211325e+01,1.752964e+02
3.992438e+03,4.620877e-02,3.690038e+03,4.270877e-02,9.084954e-01,9.089095e-01,4.076365e-02,1.992319e-06,2.009765e+01,0.000000e+00,2.009765e+01,2.212191e+01,1.753303e+02
4.002438e+03,4.632451e-02,3.700038e+03,4.282451e-02,9.085463e-01,9.089276e-01,4.078355e-02,1.987094e-06,2.010664e+01,0.000000e+00,2.010664e+01,2.213057e+01,1.753642e+02
4.012438e+03,4.644025e-02,3.710038e+03,4.294025e-02,9.085971e-01,9.089456e-01,4.080339e-02,1.981896e-06,2.011563e+01,0.000000e+00,2.011563e+01,2.213922e+01,1.753981e+02
4.022438e+03,4.655600e-02,3.720038e+03,4.305600e-02,9.086157e-01,9.089636e-01,4.082319e-02,1.976727e-06,2.011614e+01,0.000000e+00,2.011614e+01,2.213932e+01,1.754157e+02
4.032438e+03,4.667174e-02,3.730038e+03,4.317174e-02,9.086324e-01,9.089815e-01,4.084293e-02,1.971585e-06,2.011614e+01,0.000000e+00,2.011614e+01,2.213892e+01,1.754324e+02
4.042438e+03,4.678748e-02,3.740038e+03,4.328748e-02,9.086491e-01,9.089994e-01,4.086262e-02,1.966470e-06,2.011614e+01,0.000000e+00,2.011614e+01,2.213851e+01,1.754491e+02
4.052438e+03,4.690322e-02,3.750038e+03,4.340322e-02,9.086657e-01,9.090173e-01,4.088226e-02,1.961383e-06,2.011614e+01,0.000000e+00,2.011614e+01,2.213811e+01,1.754657e+02
4.062439e+03,4.701896e-02,3.760039e+03,4.351896e-02,9.086824e-01,9.090351e-01,4.090185e-02,1.956323e-06,2.011614e+01,0.000000e+00,2.011614e+01,2.213770e+01,1.754824e+02
4.072439e+03,4.713471e-02,3.770039e+03,4.363471e-02,9.086991e-01,9.090529e-01,4.092139e-02,1.951290e-06,2.011614e+01,0.000000e+00,2.011614e+01,2.213729e+01,1.754991e+02
4.082439e+03,4.725045e-02,3.780039e+03,4.375045e-02,9.087155e-01,9.090706e-01,4.094087e-02,1.946283e-06,2.010267e+01,0.000000e+00,2.010267e+01,2.212207e+01,1.755155e+02
4.092439e+03,4.736619e-02,3.790039e+03,4.386619e-02,9.087319e-01,9.090882e-01,4.096031e-02,1.941302e-06,2.008840e+01,0.000000e+00,2.008840e+01,2.210597e+01,1.755319e+02
4.102439e+03,4.748193e-02,3.800039e+03,4.398193e-02,9.087483e-01,9.091059e-01,4.097970e-02,1.936348e-06,2.007413e+01,0.000000e+00,2.007413e+01,2.208987e+01,1.755483e+02
4.112439e+03,4.759767e-02,3.810039e+03,4.409767e-02,9.087647e-01,9.091234e-01,4.099904e-02,1.931420e-06,2.005987e+01,0.000000e+00,2.005987e+01,2.207377e+01,1.755647e+02
4.122439e+03,4.771342e-02,3.820039e+03,4.421342e-02,9.087810e-01,9.091410e-01,4.101833e-02,1.926518e-06,2.004560e+01,0.000000e+00,2.004560e+01,2.205768e+01,1.755810e+02
4.132439e+03,4.782916e-02,3.830039e+03,4.432916e-02,9.087974e-01,9.091585e-01,4.103757e-02,1.921641e-06,2.003133e+01,0.000000e+00,2.003133e+01,2.204158e+01,1.755974e+02
4.142439e+03,4.794490e-02,3.840039e+03,4.444490e-02,9.088422e-01,9.091759e-01,4.105676e-02,1.916789e-06,2.003747e+01,0.000000e+00,2.003747e+01,2.204724e+01,1.756281e+02
4.152439e+03,4.806064e-02,3.850039e+03,4.456064e-02,9.088922e-01,9.091933e-01,4.107591e-02,1.911963e-06,2.004737e+01,0.000000e+00,2.004737e+01,2.205693e+01,1.756615e+02
4.162440e+03,4.817638e-02,3.860040e+03,4.467638e-02,9.089422e-01,9.092107e-01,4.109500e-02,1.907162e-06,2.005728e+01,0.000000e+00,2.005728e+01,2.206662e+01,1.756948e+02
4.172440e+03,4.829213e-02,3.870040e+03,4.479213e-02,9.089922e-01,9.092280e-01,4.111405e-02,1.902385e-06,2.006719e+01,0.000000e+00,2.006719e+01,2.207631e+01,1.757281e+02
4.182440e+03,4.840787e-02,3.880040e+03,4.490787e-02,9.090422e-01,9.092453e-01,4.113305e-02,1.897634e-06,2.007710e+01,0.000000e+00,2.007710e+01,2.208599e+01,1.757615e+02
4.192440e+03,4.852361e-02,3.890040e+03,4.502361e-02,9.090922e-01,9.092625e-01,4.115200e-02,1.892906e-06,2.008701e+01,0.000000e+00,2.008701e+01,2.209568e+01,1.757948e+02
4.202440e+03,4.863935e-02,3.900040e+03,4.513935e-02,9.091563e-01,9.092797e-01,4.117091e-02,1.888203e-06,2.009601e+01,0.000000e+00,2.009601e+01,2.210402e+01,1.758281e+02
4.212440e+03,4.875509e-02,3.910040e+03,4.525509e-02,9.092229e-01,9.092969e-01,4.118977e-02,1.883524e-06,2.010485e+01,0.000000e+00,2.010485e+01,2.211212e+01,1.758615e+02
4.222440e+03,4.887084e-02,3.920040e+03,4.537084e-02,9.092896e-01,9.093140e-01,4.120858e-02,1.878868e-06,2.011369e+01,0.000000e+00,2.011369e+01,2.212022e+01,1.758948e+02
4.232440e+03,4.898658e-02,3.930040e+03,4.548658e-02,9.093563e-01,9.093310e-01,4.122735e-02,1.874237e-06,2.012253e+01,0.000000e+00,2.012253e+01,2.212832e+01,1.759281e+02
4.242440e+03,4.910232e-02,3.940040e+03,4.560232e-02,9.094229e-01,9.093480e-01,4.124607e-02,1.869628e-06,2.013137e+01,0.000000e+00,2.013137e+01,2.213642e+01,1.759615e+02
4.252440e+03,4.921806e-02,3.950040e+03,4.571806e-02,9.094896e-01,9.093650e-01,4.126474e-02,1.865043e-06,2.014021e+01,0.000000e+00,2.014021e+01,2.214452e+01,1.759948e+02
4.262441e+03,4.933380e-02,3.960041e+03,4.583380e-02,9.095141e-01,9.093820e-01,4.128337e-02,1.860482e-06,2.014906e+01,0.000000e+00,2.014906e+01,2.215365e+01,1.760281e+02
4.272441e+03,4.944955e-02,3.970041e+03,4.594955e-02,9.095307e-01,9.093989e-01,4.130195e-02,1.855943e-06,2.015791e+01,0.000000e+00,2.015791e+01,2.216298e+01,1.760615e+02
4.282441e+03,4.956529e-02,3.980041e+03,4.606529e-02,9.095474e-01,9.094157e-01,4.132049e-02,1.851427e-06,2.016676e+01,0.000000e+00,2.016676e+01,2.217230e+01,1.760948e+02
4.292441e+03,4.968103e-02,3.990041e+03,4.618103e-02,9.095641e-01,9.094325e-01,4.133898e-02,1.846933e-06,2.017561e+01,0.000000e+00,2.017561e+01,2.218162e+01,1.761281e+02
4.302441e+03,4.979677e-02,4.000041e+03,4.629677e-02,9.095807e-01,9.094493e-01,4.135742e-02,1.842462e-06,2.018446e+01,0.000000e+00,2.018446e+01,2.219095e+01,1.761615e+02
4.312441e+03,4.991251e-02,4.010041e+03,4.641251e-02,9.095974e-01,9.094661e-01,4.137583e-02,1.838014e-06,2.019331e+01,0.000000e+00,2.019331e+01,2.220027e+01,1.761948e+02
4.322441e+03,5.002825e-02,4.020041e+03,4.652825e-02,9.095857e-01,9.094828e-01,4.139419e-02,1.833587e-06,2.018892e+01,0.000000e+00,2.018892e+01,2.219573e+01,1.762000e+02
4.332441e+03,5.014400e-02,4.030041e+03,4.664400e-02,9.095687e-01,9.094994e-01,4.141250e-02,1.829183e-06,2.018208e+01,0.000000e+00,2.018208e+01,2.218862e+01,1.762000e+02
4.342441e+03,5.025974e-02,4.040041e+03,4.675974e-02,9.095518e-01,9.095160e-01,4.143077e-02,1.824800e-06,2.017524e+01,0.000000e+00,2.017524e+01,2.218152e+01,1.762000e+02
4.352442e+03,5.037548e-02,4.050042e+03,4.687548e-02,9.095348e-01,9.095326e-01,4.144900e-02,1.820439e-06,2.016840e+01,0.000000e+00,2.016840e+01,2.217441e+01,1.762000e+02
4.362442e+03,5.049122e-02,4.060042e+03,4.699122e-02,9.095179e-01,9.095491e-01,4.146718e-02,1.816099e-06,2.016156e+01,0.000000e+00,2.016156e+01,2.216731e+01,1.762000e+02
4.372442e+03,5.060696e-02,4.070042e+03,4.710696e-02,9.095009e-01,9.095656e-01,4.148532e-02,1.811781e-06,2.015473e+01,0.000000e+00,2.015473e+01,2.216020e+01,1.762000e+02
4.382442e+03,5.072271e-02,4.080042e+03,4.722271e-02,9.095464e-01,9.095821e-01,4.150341e-02,1.807483e-06,2.013792e+01,0.000000e+00,2.013792e+01,2.214061e+01,1.761690e+02
4.392442e+03,5.083845e-02,4.090042e+03,4.733845e-02,9.095956e-01,9.095985e-01,4.152147e-02,1.803207e-06,2.012052e+01,0.000000e+00,2.012052e+01,2.212029e+01,1.761363e+02
4.402442e+03,5.095419e-02,4.100042e+03,4.745419e-02,9.096448e-01,9.096149e-01,4.153948e-02,1.798952e-06,2.010312e+01,0.000000e+00,2.010312e+01,2.209996e+01,1.761035e+02
4.412442e+03,5.106993e-02,4.110042e+03,4.756993e-02,9.096940e-01,9.096312e-01,4.155745e-02,1.794717e-06,2.008572e+01,0.000000e+00,2.008572e+01,2.207964e+01,1.760707e+02
4.422442e+03,5.118567e-02,4.120042e+03,4.768567e-02,9.097432e-01,9.096476e-01,4.157537e-02,1.790503e-06,2.006832e+01,0.000000e+00,2.006832e+01,2.205932e+01,1.760379e+02
4.432442e+03,5.130142e-02,4.130042e+03,4.780142e-02,9.097923e-01,9.096638e-01,4.159326e-02,1.786309e-06,2.005092e+01,0.000000e+00,2.005092e+01,2.203900e+01,1.760051e+02
4.442442e+03,5.141716e-02,4.140042e+03,4.791716e-02,9.097859e-01,9.096801e-01,4.161110e-02,1.782135e-06,2.005388e+01,0.000000e+00,2.005388e+01,2.204242e+01,1.760141e+02
4.452443e+03,5.153290e-02,4.150043e+03,4.803290e-02,9.097693e-01,9.096962e-01,4.162890e-02,1.777982e-06,2.006061e+01,0.000000e+00,2.006061e+01,2.205022e+01,1.760307e+02
4.462443e+03,5.164864e-02,4.160043e+03,4.814864e-02,9.097526e-01,9.097124e-01,4.164666e-02,1.773848e-06,2.006733e+01,0.000000e+00,2.006733e+01,2.205801e+01,1.760474e+02
4.472443e+03,5.176438e-02,4.170043e+03,4.826438e-02,9.097359e-01,9.097285e-01,4.166438e-02,1.769735e-06,2.007406e+01,0.000000e+00,2.007406e+01,2.206581e+01,1.760641e+02
4.482443e+03,5.188013e-02,4.180043e+03,4.838013e-02,9.097193e-01,9.097446e-01,4.168206e-02,1.765641e-06,2.008078e+01,0.000000e+00,2.008078e+01,2.207360e+01,1.760807e+02
4.492443e+03,5.199587e-02,4.190043e+03,4.849587e-02,9.097026e-01,9.097606e-01,4.169969e-02,1.761566e-06,2.008750e+01,0.000000e+00,2.008750e+01,2.208140e+01,1.760974e+02
4.502443e+03,5.211161e-02,4.200043e+03,4.861161e-02,9.097422e-01,9.097767e-01,4.171729e-02,1.757511e-06,2.009124e+01,0.000000e+00,2.009124e+01,2.208454e+01,1.761141e+02
4.512443e+03,5.222735e-02,4.210043e+03,4.872735e-02,9.097922e-01,9.097926e-01,4.173484e-02,1.753475e-06,2.009442e+01,0.000000e+00,2.009442e+01,2.208683e+01,1.761307e+02
4.522443e+03,5.234309e-02,4.220043e+03,4.884309e-02,9.098422e-01,9.098086e-01,4.175236e-02,1.749458e-06,2.009761e+01,0.000000e+00,2.009761e+01,2.208911e+01,1.761474e+02
4.532443e+03,5.245884e-02,4.230043e+03,4.895884e-02,9.098922e-01,9.098245e-01,4.176983e-02,1.745461e-06,2.010079e+01,0.000000e+00,2.010079e+01,2.209140e+01,1.761641e+02
4.542443e+03,5.257458e-02,4.240043e+03,4.907458e-02,9.099422e-01,9.098403e-01,4.178727e-02,1.741482e-06,2.010398e+01,0.000000e+00,2.010398e+01,2.209368e+01,1.761807e+02
4.552444e+03,5.269032e-02,4.250044e+03,4.919032e-02,9.099922e-01,9.098561e-01,4.180466e-02,1.737521e-06,2.010716e+01,0.000000e+00,2.010716e+01,2.209597e+01,1.761974e+02
4.562444e+03,5.280606e-02,4.260044e+03,4.930606e-02,9.100000e-01,9.098719e-01,4.182202e-02,1.733580e-06,2.011333e+01,0.000000e+00,2.011333e+01,2.210256e+01,1.762141e+02
4.572444e+03,5.292180e-02,4.270044e+03,4.942180e-02,9.100000e-01,9.098877e-01,4.183933e-02,1.729657e-06,2.012006e+01,0.000000e+00,2.012006e+01,2.210995e+01,1.762307e+02
4.582444e+03,5.303754e-02,4.280044e+03,4.953754e-02,9.100000e-01,9.099034e-01,4.185661e-02,1.725752e-06,2.012678e+01,0.000000e+00,2.012678e+01,2.211734e+01,1.762474e+02
4.592444e+03,5.315329e-02,4.290044e+03,4.965329e-02,9.100000e-01,9.099191e-01,4.187385e-02,1.721865e-06,2.013351e+01,0.000000e+00,2.013351e+01,2.212473e+01,1.762641e+02
4.602444e+03,5.326903e-02,4.300044e+03,4.976903e-02,9.100000e-01,9.099348e-01,4.189105e-02,1.717996e-06,2.014023e+01,0.000000e+00,2.014023e+01,2.213212e+01,1.762807e+02
4.612444e+03,5.338477e-02,4.310044e+03,4.988477e-02,9.100000e-01,9.099504e-01,4.190821e-02,1.714146e-06,2.014695e+01,0.000000e+00,2.014695e+01,2.213951e+01,1.762974e+02
4.622444e+03,5.350051e-02,4.320044e+03,5.000051e-02,9.100141e-01,9.099659e-01,4.192533e-02,1.710313e-06,2.014232e+01,0.000000e+00,2.014232e+01,2.213408e+01,1.763000e+02
4.632444e+03,5.361625e-02,4.330044e+03,5.011625e-02,9.100307e-01,9.099815e-01,4.194242e-02,1.706498e-06,2.013560e+01,0.000000e+00,2.013560e+01,2.212628e+01,1.763000e+02
4.642444e+03,5.373200e-02,4.340044e+03,5.023200e-02,9.100474e-01,9.099970e-01,4.195946e-02,1.702700e-06,2.012887e+01,0.000000e+00,2.012887e+01,2.211849e+01,1.763000e+02
4.652445e+03,5.384774e-02,4.350045e+03,5.034774e-02,9.100641e-01,9.100125e-01,4.197647e-02,1.698920e-06,2.012215e+01,0.000000e+00,2.012215e+01,2.211070e+01,1.763000e+02
4.662445e+03,5.396348e-02,4.360045e+03,5.046348e-02,9.100807e-01,9.100279e-01,4.199344e-02,1.695157e-06,2.011543e+01,0.000000e+00,2.011543e+01,2.210290e+01,1.763000e+02
4.672445e+03,5.407922e-02,4.370045e+03,5.057922e-02,9.100974e-01,9.100433e-01,4.201037e-02,1.691412e-06,2.010870e+01,0.000000e+00,2.010870e+01,2.209511e+01,1.763000e+02
4.682445e+03,5.419496e-02,4.380045e+03,5.069496e-02,9.101281e-01,9.100587e-01,4.202727e-02,1.687683e-06,2.011601e+01,0.000000e+00,2.011601e+01,2.210240e+01,1.763281e+02
4.692445e+03,5.431071e-02,4.390045e+03,5.081071e-02,9.101615e-01,9.100741e-01,4.204413e-02,1.683971e-06,2.012591e+01,0.000000e+00,2.012591e+01,2.211246e+01,1.763615e+02
4.702445e+03,5.442645e-02,4.400045e+03,5.092645e-02,9.101948e-01,9.100894e-01,4.206095e-02,1.680277e-06,2.013581e+01,0.000000e+00,2.013581e+01,2.212252e+01,1.763948e+02
4.712445e+03,5.454219e-02,4.410045e+03,5.104219e-02,9.102282e-01,9.101046e-01,4.207773e-02,1.676599e-06,2.014570e+01,0.000000e+00,2.014570e+01,2.213259e+01,1.764282e+02
4.722445e+03,5.465793e-02,4.420045e+03,5.115793e-02,9.102615e-01,9.101199e-01,4.209448e-02,1.672938e-06,2.015560e+01,0.000000e+00,2.015560e+01,2.214265e+01,1.764615e+02
4.732445e+03,5.477367e-02,4.430045e+03,5.127367e-02,9.102948e-01,9.101351e-01,4.211119e-02,1.669293e-06,2.016550e+01,0.000000e+00,2.016550e+01,2.215271e+01,1.764948e+02
4.742446e+03,5.488942e-02,4.440046e+03,5.138942e-02,9.103141e-01,9.101503e-01,4.212787e-02,1.665664e-06,2.017182e+01,0.000000e+00,2.017182e+01,2.215919e+01,1.765141e+02
4.752446e+03,5.500516e-02,4.450046e+03,5.150516e-02,9.103307e-01,9.101654e-01,4.214451e-02,1.662052e-06,2.017749e+01,0.000000e+00,2.017749e+01,2.216501e+01,1.765307e+02
4.762446e+03,5.512090e-02,4.460046e+03,5.162090e-02,9.103474e-01,9.101805e-01,4.216111e-02,1.658456e-06,2.018315e+01,0.000000e+00,2.018315e+01,2.217083e+01,1.765474e+02
4.772446e+03,5.523664e-02,4.470046e+03,5.173664e-02,9.103641e-01,9.101956e-01,4.217768e-02,1.654876e-06,2.018882e+01,0.000000e+00,2.018882e+01,2.217664e+01,1.765641e+02
4.782446e+03,5.535238e-02,4.480046e+03,5.185238e-02,9.103807e-01,9.102106e-01,4.219421e-02,1.651313e-06,2.019449e+01,0.000000e+00,2.019449e+01,2.218246e+01,1.765807e+02
4.792446e+03,5.546813e-02,4.490046e+03,5.196813e-02,9.103974e-01,9.102257e-01,4.221070e-02,1.647765e-06,2.020015e+01,0.000000e+00,2.020015e+01,2.218828e+01,1.765974e+02
4.802446e+03,5.558387e-02,4.500046e+03,5.208387e-02,9.104141e-01,9.102406e-01,4.222716e-02,1.644232e-06,2.020014e+01,0.000000e+00,2.020014e+01,2.218786e+01,1.766000e+02
4.812446e+03,5.569961e-02,4.510046e+03,5.219961e-02,9.104307e-01,9.102556e-01,4.224359e-02,1.640716e-06,2.019908e+01,0.000000e+00,2.019908e+01,2.218629e+01,1.766000e+02
4.822446e+03,5.581535e-02,4.520046e+03,5.231535e-02,9.104474e-01,9.102705e-01,4.225998e-02,1.637215e-06,2.019803e+01,0.000000e+00,2.019803e+01,2.218473e+01,1.766000e+02
4.832446e+03,5.593109e-02,4.530046e+03,5.243109e-02,9.104641e-01,9.102854e-01,4.227633e-02,1.633729e-06,2.019697e+01,0.000000e+00,2.019697e+01,2.218316e+01,1.766000e+02
4.842447e+03,5.604683e-02,4.540047e+03,5.254683e-02,9.104807e-01,9.103003e-01,4.229265e-02,1.630259e-06,2.019591e+01,0.000000e+00,2.019591e+01,2.218159e+01,1.766000e+02
4.852447e+03,5.616258e-02,4.550047e+03,5.266258e-02,9.104974e-01,9.103151e-01,4.230894e-02,1.626804e-06,2.019485e+01,0.000000e+00,2.019485e+01,2.218002e+01,1.766000e+02
4.862447e+03,5.627832e-02,4.560047e+03,5.277832e-02,9.105000e-01,9.103299e-01,4.232519e-02,1.623364e-06,2.020485e+01,0.000000e+00,2.020485e+01,2.219093e+01,1.766282e+02
4.872447e+03,5.639406e-02,4.570047e+03,5.289406e-02,9.105000e-01,9.103446e-01,4.234141e-02,1.619939e-06,2.021687e+01,0.000000e+00,2.021687e+01,2.220414e+01,1.766615e+02
4.882447e+03,5.650980e-02,4.580047e+03,5.300980e-02,9.105000e-01,9.103594e-01,4.235759e-02,1.616530e-06,2.022889e+01,0.000000e+00,2.022889e+01,2.221734e+01,1.766948e+02
4.892447e+03,5.662554e-02,4.590047e+03,5.312554e-02,9.105000e-01,9.103741e-01,4.237374e-02,1.613135e-06,2.024091e+01,0.000000e+00,2.024091e+01,2.223055e+01,1.767282e+02
4.902447e+03,5.674129e-02,4.600047e+03,5.324129e-02,9.105000e-01,9.103887e-01,4.238985e-02,1.609754e-06,2.025294e+01,0.000000e+00,2.025294e+01,2.224375e+01,1.767615e+02
4.912447e+03,5.685703e-02,4.610047e+03,5.335703e-02,9.105000e-01,9.104034e-01,4.240593e-02,1.606389e-06,2.026496e+01,0.000000e+00,2.026496e+01,2.225696e+01,1.767948e+02
4.922447e+03,5.697277e-02,4.620047e+03,5.347277e-02,9.105422e-01,9.104180e-01,4.242198e-02,1.603038e-06,2.026982e+01,0.000000e+00,2.026982e+01,2.226126e+01,1.768282e+02
4.932447e+03,5.708851e-02,4.630047e+03,5.358851e-02,9.105922e-01,9.104326e-01,4.243799e-02,1.599701e-06,2.027336e+01,0.000000e+00,2.027336e+01,2.226393e+01,1.768615e+02
4.942448e+03,5.720425e-02,4.640048e+03,5.370425e-02,9.106422e-01,9.104471e-01,4.245397e-02,1.596379e-06,2.027690e+01,0.000000e+00,2.027690e+01,2.226659e+01,1.768948e+02
4.952448e+03,5.732000e-02,4.650048e+03,5.382000e-02,9.106922e-01,9.104616e-01,4.246992e-02,1.593071e-06,2.028044e+01,0.000000e+00,2.028044e+01,2.226926e+01,1.769282e+02
4.962448e+03,5.743574e-02,4.660048e+03,5.393574e-02,9.107422e-01,9.104761e-01,4.248583e-02,1.589777e-06,2.028398e+01,0.000000e+00,2.028398e+01,2.227192e+01,1.769615e+02
4.972448e+03,5.755148e-02,4.670048e+03,5.405148e-02,9.107922e-01,9.104906e-01,4.250172e-02,1.586498e-06,2.028752e+01,0.000000e+00,2.028752e+01,2.227459e+01,1.769948e+02
4.982448e+03,5.766722e-02,4.680048e+03,5.416722e-02,9.108563e-01,9.105050e-01,4.251756e-02,1.583232e-06,2.028418e+01,0.000000e+00,2.028418e+01,2.226935e+01,1.770141e+02
4.992448e+03,5.778296e-02,4.690048e+03,5.428296e-02,9.109230e-01,9.105194e-01,4.253338e-02,1.579980e-06,2.027957e+01,0.000000e+00,2.027957e+01,2.226266e+01,1.770307e+02
