Repository: brandonlampe/CS_Data

# Comments For Consolidation Test: 175_03
_Note:_ herein, the phrase "TEST-NUMBER" will imply the insertion of "175_03".  This format will
often be used when describing local directories.

Following the initial increase in pressure from zero to 19.192 MPa (dilatometer was initially used,
which resulted in somewhat variable confining pressure).  Schuler gauges were used during the

## Test Data
Raw test data is contained in: TEST-NUMBER.xlsx

Additionally, calculated values of fractional density have been calculated in TEST-NUMBER.xlsx and
exported to TEST-NUMBER.csv, where the .csv file format allows for easy cross-platform importing
and analysis.

File: UNM_WP_HY_175_03/CREEP_FIT_v1/175_03_CREEP_OUT.csv (part 3 of 66)
Analysis by Brandon Lampe, performed on: 2016/07/04 12:27:14
Experimental results below begin at: 2015/07/17 16:07:44
Duration (sec),Duration (day),Elapsed Time (sec),Elapsed Time (day),Interpolated Fractional Density,Fit to Fractional Density,Fit to Volume Strain,Fit to Volume Strain Rate (1/sec),Confining Pressure (MPa),Pore Pressure (MPa),Terzaghi Pressure (MPa),Solid Pressure (MPa),Temperature (C))
5.002448e+03,5.789871e-02,4.700048e+03,5.439871e-02,9.109897e-01,9.105338e-01,4.254916e-02,1.576742e-06,2.027496e+01,0.000000e+00,2.027496e+01,2.225597e+01,1.770474e+02
5.012448e+03,5.801445e-02,4.710048e+03,5.451445e-02,9.110563e-01,9.105481e-01,4.256492e-02,1.573518e-06,2.027035e+01,0.000000e+00,2.027035e+01,2.224928e+01,1.770641e+02
5.022448e+03,5.813019e-02,4.720048e+03,5.463019e-02,9.111230e-01,9.105624e-01,4.258064e-02,1.570308e-06,2.026574e+01,0.000000e+00,2.026574e+01,2.224259e+01,1.770807e+02
5.032448e+03,5.824593e-02,4.730048e+03,5.474593e-02,9.111897e-01,9.105767e-01,4.259632e-02,1.567111e-06,2.026113e+01,0.000000e+00,2.026113e+01,2.223591e+01,1.770974e+02
5.042449e+03,5.836167e-02,4.740049e+03,5.486167e-02,9.112000e-01,9.105910e-01,4.261198e-02,1.563927e-06,2.026878e+01,0.000000e+00,2.026878e+01,2.224406e+01,1.771282e+02
5.052449e+03,5.847742e-02,4.750049e+03,5.497742e-02,9.112000e-01,9.106052e-01,4.262760e-02,1.560757e-06,2.027869e+01,0.000000e+00,2.027869e+01,2.225493e+01,1.771615e+02
5.062449e+03,5.859316e-02,4.760049e+03,5.509316e-02,9.112000e-01,9.106194e-01,4.264319e-02,1.557601e-06,2.028860e+01,0.000000e+00,2.028860e+01,2.226580e+01,1.771948e+02
5.072449e+03,5.870890e-02,4.770049e+03,5.520890e-02,9.112000e-01,9.106336e-01,4.265875e-02,1.554457e-06,2.029851e+01,0.000000e+00,2.029851e+01,2.227668e+01,1.772282e+02
5.082449e+03,5.882464e-02,4.780049e+03,5.532464e-02,9.112000e-01,9.106477e-01,4.267428e-02,1.551327e-06,2.030842e+01,0.000000e+00,2.030842e+01,2.228755e+01,1.772615e+02
5.092449e+03,5.894038e-02,4.790049e+03,5.544038e-02,9.112000e-01,9.106618e-01,4.268978e-02,1.548210e-06,2.031833e+01,0.000000e+00,2.031833e+01,2.229843e+01,1.772948e+02
5.102449e+03,5.905613e-02,4.800049e+03,5.555613e-02,9.112141e-01,9.106759e-01,4.270525e-02,1.545105e-06,2.031897e+01,0.000000e+00,2.031897e+01,2.229879e+01,1.773141e+02
5.112449e+03,5.917187e-02,4.810049e+03,5.567187e-02,9.112307e-01,9.106900e-01,4.272068e-02,1.542014e-06,2.031791e+01,0.000000e+00,2.031791e+01,2.229722e+01,1.773307e+02
5.122449e+03,5.928761e-02,4.820049e+03,5.578761e-02,9.112474e-01,9.107040e-01,4.273609e-02,1.538935e-06,2.031685e+01,0.000000e+00,2.031685e+01,2.229565e+01,1.773474e+02
5.132450e+03,5.940335e-02,4.830050e+03,5.590335e-02,9.112641e-01,9.107180e-01,4.275146e-02,1.535869e-06,2.031580e+01,0.000000e+00,2.031580e+01,2.229408e+01,1.773641e+02
5.142450e+03,5.951909e-02,4.840050e+03,5.601909e-02,9.112807e-01,9.107320e-01,4.276681e-02,1.532816e-06,2.031474e+01,0.000000e+00,2.031474e+01,2.229251e+01,1.773807e+02
5.152450e+03,5.963483e-02,4.850050e+03,5.613483e-02,9.112974e-01,9.107459e-01,4.278212e-02,1.529776e-06,2.031368e+01,0.000000e+00,2.031368e+01,2.229095e+01,1.773974e+02
5.162450e+03,5.975058e-02,4.860050e+03,5.625058e-02,9.113563e-01,9.107598e-01,4.279740e-02,1.526748e-06,2.030515e+01,0.000000e+00,2.030515e+01,2.228014e+01,1.774141e+02
5.172450e+03,5.986632e-02,4.870050e+03,5.636632e-02,9.114230e-01,9.107737e-01,4.281265e-02,1.523732e-06,2.029524e+01,0.000000e+00,2.029524e+01,2.226764e+01,1.774307e+02
5.182450e+03,5.998206e-02,4.880050e+03,5.648206e-02,9.114897e-01,9.107876e-01,4.282788e-02,1.520729e-06,2.028533e+01,0.000000e+00,2.028533e+01,2.225514e+01,1.774474e+02
5.192450e+03,6.009780e-02,4.890050e+03,5.659780e-02,9.115563e-01,9.108014e-01,4.284307e-02,1.517738e-06,2.027542e+01,0.000000e+00,2.027542e+01,2.224264e+01,1.774641e+02
5.202450e+03,6.021354e-02,4.900050e+03,5.671354e-02,9.116230e-01,9.108153e-01,4.285823e-02,1.514759e-06,2.026551e+01,0.000000e+00,2.026551e+01,2.223015e+01,1.774808e+02
5.212450e+03,6.032929e-02,4.910050e+03,5.682929e-02,9.116897e-01,9.108290e-01,4.287336e-02,1.511792e-06,2.025560e+01,0.000000e+00,2.025560e+01,2.221765e+01,1.774974e+02
5.222450e+03,6.044503e-02,4.920050e+03,5.694503e-02,9.117141e-01,9.108428e-01,4.288847e-02,1.508838e-06,2.026513e+01,0.000000e+00,2.026513e+01,2.222751e+01,1.775282e+02
5.232451e+03,6.056077e-02,4.930051e+03,5.706077e-02,9.117308e-01,9.108565e-01,4.290354e-02,1.505895e-06,2.027822e+01,0.000000e+00,2.027822e+01,2.224146e+01,1.775615e+02
5.242451e+03,6.067651e-02,4.940051e+03,5.717651e-02,9.117474e-01,9.108702e-01,4.291859e-02,1.502964e-06,2.029132e+01,0.000000e+00,2.029132e+01,2.225541e+01,1.775948e+02
5.252451e+03,6.079225e-02,4.950051e+03,5.729225e-02,9.117641e-01,9.108839e-01,4.293360e-02,1.500045e-06,2.030441e+01,0.000000e+00,2.030441e+01,2.226937e+01,1.776282e+02
5.262451e+03,6.090800e-02,4.960051e+03,5.740800e-02,9.117808e-01,9.108976e-01,4.294859e-02,1.497138e-06,2.031750e+01,0.000000e+00,2.031750e+01,2.228332e+01,1.776615e+02
5.272451e+03,6.102374e-02,4.970051e+03,5.752374e-02,9.117974e-01,9.109112e-01,4.296354e-02,1.494243e-06,2.033059e+01,0.000000e+00,2.033059e+01,2.229727e+01,1.776948e+02
5.282451e+03,6.113948e-02,4.980051e+03,5.763948e-02,9.118141e-01,9.109248e-01,4.297847e-02,1.491359e-06,2.034009e+01,0.000000e+00,2.034009e+01,2.230728e+01,1.777282e+02
5.292451e+03,6.125522e-02,4.990051e+03,5.775522e-02,9.118308e-01,9.109383e-01,4.299337e-02,1.488486e-06,2.034893e+01,0.000000e+00,2.034893e+01,2.231656e+01,1.777615e+02
5.302451e+03,6.137096e-02,5.000051e+03,5.787096e-02,9.118474e-01,9.109519e-01,4.300824e-02,1.485626e-06,2.035777e+01,0.000000e+00,2.035777e+01,2.232585e+01,1.777948e+02
5.312451e+03,6.148671e-02,5.010051e+03,5.798671e-02,9.118641e-01,9.109654e-01,4.302308e-02,1.482776e-06,2.036661e+01,0.000000e+00,2.036661e+01,2.233514e+01,1.778282e+02
5.322451e+03,6.160245e-02,5.020051e+03,5.810245e-02,9.118808e-01,9.109789e-01,4.303790e-02,1.479938e-06,2.037545e+01,0.000000e+00,2.037545e+01,2.234442e+01,1.778615e+02
5.332452e+03,6.171819e-02,5.030052e+03,5.821819e-02,9.118974e-01,9.109924e-01,4.305268e-02,1.477112e-06,2.038429e+01,0.000000e+00,2.038429e+01,2.235371e+01,1.778948e+02
5.342452e+03,6.183393e-02,5.040052e+03,5.833393e-02,9.119000e-01,9.110058e-01,4.306744e-02,1.474296e-06,2.038865e+01,0.000000e+00,2.038865e+01,2.235842e+01,1.779141e+02
5.352452e+03,6.194967e-02,5.050052e+03,5.844967e-02,9.119000e-01,9.110192e-01,4.308217e-02,1.471492e-06,2.039219e+01,0.000000e+00,2.039219e+01,2.236231e+01,1.779308e+02
5.362452e+03,6.206542e-02,5.060052e+03,5.856542e-02,9.119000e-01,9.110326e-01,4.309687e-02,1.468698e-06,2.039573e+01,0.000000e+00,2.039573e+01,2.236619e+01,1.779474e+02
5.372452e+03,6.218116e-02,5.070052e+03,5.868116e-02,9.119000e-01,9.110460e-01,4.311154e-02,1.465916e-06,2.039927e+01,0.000000e+00,2.039927e+01,2.237007e+01,1.779641e+02
5.382452e+03,6.229690e-02,5.080052e+03,5.879690e-02,9.119000e-01,9.110593e-01,4.312619e-02,1.463145e-06,2.040281e+01,0.000000e+00,2.040281e+01,2.237395e+01,1.779808e+02
5.392452e+03,6.241264e-02,5.090052e+03,5.891264e-02,9.119000e-01,9.110727e-01,4.314081e-02,1.460384e-06,2.040635e+01,0.000000e+00,2.040635e+01,2.237784e+01,1.779974e+02
5.402452e+03,6.252838e-02,5.100052e+03,5.902838e-02,9.119000e-01,9.110860e-01,4.315540e-02,1.457635e-06,2.040599e+01,0.000000e+00,2.040599e+01,2.237745e+01,1.780141e+02
5.412452e+03,6.264412e-02,5.110052e+03,5.914412e-02,9.119000e-01,9.110992e-01,4.316996e-02,1.454896e-06,2.040492e+01,0.000000e+00,2.040492e+01,2.237627e+01,1.780308e+02
5.422452e+03,6.275987e-02,5.120052e+03,5.925987e-02,9.119000e-01,9.111125e-01,4.318450e-02,1.452167e-06,2.040386e+01,0.000000e+00,2.040386e+01,2.237510e+01,1.780474e+02
5.432453e+03,6.287561e-02,5.130053e+03,5.937561e-02,9.119000e-01,9.111257e-01,4.319900e-02,1.449450e-06,2.040279e+01,0.000000e+00,2.040279e+01,2.237393e+01,1.780641e+02
5.442453e+03,6.299135e-02,5.140053e+03,5.949135e-02,9.119000e-01,9.111389e-01,4.321349e-02,1.446743e-06,2.040172e+01,0.000000e+00,2.040172e+01,2.237276e+01,1.780808e+02
5.452453e+03,6.310709e-02,5.150053e+03,5.960709e-02,9.119000e-01,9.111520e-01,4.322794e-02,1.444046e-06,2.040065e+01,0.000000e+00,2.040065e+01,2.237158e+01,1.780974e+02
5.462453e+03,6.322283e-02,5.160053e+03,5.972283e-02,9.119282e-01,9.111652e-01,4.324237e-02,1.441360e-06,2.040139e+01,0.000000e+00,2.040139e+01,2.237170e+01,1.781141e+02
5.472453e+03,6.333858e-02,5.170053e+03,5.983858e-02,9.119615e-01,9.111783e-01,4.325677e-02,1.438685e-06,2.040246e+01,0.000000e+00,2.040246e+01,2.237206e+01,1.781308e+02
5.482453e+03,6.345432e-02,5.180053e+03,5.995432e-02,9.119948e-01,9.111914e-01,4.327114e-02,1.436019e-06,2.040352e+01,0.000000e+00,2.040352e+01,2.237241e+01,1.781474e+02
5.492453e+03,6.357006e-02,5.190053e+03,6.007006e-02,9.120282e-01,9.112045e-01,4.328549e-02,1.433364e-06,2.040459e+01,0.000000e+00,2.040459e+01,2.237277e+01,1.781641e+02
5.502453e+03,6.368580e-02,5.200053e+03,6.018580e-02,9.120615e-01,9.112175e-01,4.329981e-02,1.430720e-06,2.040566e+01,0.000000e+00,2.040566e+01,2.237312e+01,1.781808e+02
5.512453e+03,6.380154e-02,5.210053e+03,6.030154e-02,9.120948e-01,9.112306e-01,4.331410e-02,1.428085e-06,2.040673e+01,0.000000e+00,2.040673e+01,2.237348e+01,1.781974e+02
5.522454e+03,6.391729e-02,5.220054e+03,6.041729e-02,9.121282e-01,9.112436e-01,4.332837e-02,1.425460e-06,2.041048e+01,0.000000e+00,2.041048e+01,2.237677e+01,1.782000e+02
5.532454e+03,6.403303e-02,5.230054e+03,6.053303e-02,9.121615e-01,9.112565e-01,4.334261e-02,1.422846e-06,2.041472e+01,0.000000e+00,2.041472e+01,2.238060e+01,1.782000e+02
5.542454e+03,6.414877e-02,5.240054e+03,6.064877e-02,9.121948e-01,9.112695e-01,4.335683e-02,1.420241e-06,2.041896e+01,0.000000e+00,2.041896e+01,2.238443e+01,1.782000e+02
5.552454e+03,6.426451e-02,5.250054e+03,6.076451e-02,9.122282e-01,9.112824e-01,4.337102e-02,1.417646e-06,2.042321e+01,0.000000e+00,2.042321e+01,2.238827e+01,1.782000e+02
5.562454e+03,6.438025e-02,5.260054e+03,6.088025e-02,9.122615e-01,9.112953e-01,4.338518e-02,1.415062e-06,2.042745e+01,0.000000e+00,2.042745e+01,2.239210e+01,1.782000e+02
5.572454e+03,6.449600e-02,5.270054e+03,6.099600e-02,9.122948e-01,9.113082e-01,4.339932e-02,1.412487e-06,2.043169e+01,0.000000e+00,2.043169e+01,2.239593e+01,1.782000e+02
5.582454e+03,6.461174e-02,5.280054e+03,6.111174e-02,9.123000e-01,9.113211e-01,4.341343e-02,1.409921e-06,2.043145e+01,0.000000e+00,2.043145e+01,2.239554e+01,1.782000e+02
5.592454e+03,6.472748e-02,5.290054e+03,6.122748e-02,9.123000e-01,9.113339e-01,4.342752e-02,1.407366e-06,2.043039e+01,0.000000e+00,2.043039e+01,2.239438e+01,1.782000e+02
5.602454e+03,6.484322e-02,5.300054e+03,6.134322e-02,9.123000e-01,9.113467e-01,4.344158e-02,1.404820e-06,2.042934e+01,0.000000e+00,2.042934e+01,2.239322e+01,1.782000e+02
5.612454e+03,6.495896e-02,5.310054e+03,6.145896e-02,9.123000e-01,9.113595e-01,4.345561e-02,1.402284e-06,2.042828e+01,0.000000e+00,2.042828e+01,2.239206e+01,1.782000e+02
5.622455e+03,6.507471e-02,5.320055e+03,6.157471e-02,9.123000e-01,9.113723e-01,4.346962e-02,1.399757e-06,2.042722e+01,0.000000e+00,2.042722e+01,2.239090e+01,1.782000e+02
5.632455e+03,6.519045e-02,5.330055e+03,6.169045e-02,9.123000e-01,9.113850e-01,4.348361e-02,1.397239e-06,2.042616e+01,0.000000e+00,2.042616e+01,2.238974e+01,1.782000e+02
5.642455e+03,6.530619e-02,5.340055e+03,6.180619e-02,9.123141e-01,9.113978e-01,4.349757e-02,1.394731e-06,2.041404e+01,0.000000e+00,2.041404e+01,2.237611e+01,1.781859e+02
5.652455e+03,6.542193e-02,5.350055e+03,6.192193e-02,9.123308e-01,9.114105e-01,4.351150e-02,1.392233e-06,2.039989e+01,0.000000e+00,2.039989e+01,2.236019e+01,1.781692e+02
5.662455e+03,6.553767e-02,5.360055e+03,6.203767e-02,9.123474e-01,9.114231e-01,4.352541e-02,1.389744e-06,2.038574e+01,0.000000e+00,2.038574e+01,2.234427e+01,1.781526e+02
5.672455e+03,6.565341e-02,5.370055e+03,6.215341e-02,9.123641e-01,9.114358e-01,4.353930e-02,1.387264e-06,2.037159e+01,0.000000e+00,2.037159e+01,2.232835e+01,1.781359e+02
5.682455e+03,6.576916e-02,5.380055e+03,6.226916e-02,9.123808e-01,9.114484e-01,4.355316e-02,1.384793e-06,2.035744e+01,0.000000e+00,2.035744e+01,2.231244e+01,1.781192e+02
5.692455e+03,6.588490e-02,5.390055e+03,6.238490e-02,9.123974e-01,9.114610e-01,4.356700e-02,1.382332e-06,2.034329e+01,0.000000e+00,2.034329e+01,2.229652e+01,1.781026e+02
5.702455e+03,6.600064e-02,5.400055e+03,6.250064e-02,9.124141e-01,9.114736e-01,4.358081e-02,1.379879e-06,2.032226e+01,0.000000e+00,2.032226e+01,2.227307e+01,1.780577e+02
5.712455e+03,6.611638e-02,5.410055e+03,6.261638e-02,9.124308e-01,9.114862e-01,4.359459e-02,1.377436e-06,2.029997e+01,0.000000e+00,2.029997e+01,2.224823e+01,1.780077e+02
5.722456e+03,6.623212e-02,5.420056e+03,6.273212e-02,9.124474e-01,9.114987e-01,4.360836e-02,1.375001e-06,2.027768e+01,0.000000e+00,2.027768e+01,2.222340e+01,1.779577e+02
5.732456e+03,6.634787e-02,5.430056e+03,6.284787e-02,9.124641e-01,9.115113e-01,4.362209e-02,1.372576e-06,2.025540e+01,0.000000e+00,2.025540e+01,2.219857e+01,1.779077e+02
5.742456e+03,6.646361e-02,5.440056e+03,6.296361e-02,9.124808e-01,9.115238e-01,4.363581e-02,1.370159e-06,2.023311e+01,0.000000e+00,2.023311e+01,2.217374e+01,1.778577e+02
5.752456e+03,6.657935e-02,5.450056e+03,6.307935e-02,9.124974e-01,9.115362e-01,4.364950e-02,1.367752e-06,2.021082e+01,0.000000e+00,2.021082e+01,2.214891e+01,1.778077e+02
5.762456e+03,6.669509e-02,5.460056e+03,6.319509e-02,9.125141e-01,9.115487e-01,4.366316e-02,1.365353e-06,2.018705e+01,0.000000e+00,2.018705e+01,2.212245e+01,1.777436e+02
5.772456e+03,6.681083e-02,5.470056e+03,6.331083e-02,9.125308e-01,9.115611e-01,4.367680e-02,1.362963e-06,2.016300e+01,0.000000e+00,2.016300e+01,2.209569e+01,1.776770e+02
5.782456e+03,6.692658e-02,5.480056e+03,6.342658e-02,9.125474e-01,9.115735e-01,4.369042e-02,1.360582e-06,2.013895e+01,0.000000e+00,2.013895e+01,2.206894e+01,1.776103e+02
5.792456e+03,6.704232e-02,5.490056e+03,6.354232e-02,9.125641e-01,9.115859e-01,4.370402e-02,1.358209e-06,2.011491e+01,0.000000e+00,2.011491e+01,2.204219e+01,1.775436e+02
5.802456e+03,6.715806e-02,5.500056e+03,6.365806e-02,9.125808e-01,9.115983e-01,4.371759e-02,1.355845e-06,2.009086e+01,0.000000e+00,2.009086e+01,2.201543e+01,1.774770e+02
5.812456e+03,6.727380e-02,5.510056e+03,6.377380e-02,9.125974e-01,9.116107e-01,4.373113e-02,1.353490e-06,2.006681e+01,0.000000e+00,2.006681e+01,2.198868e+01,1.774103e+02
5.822457e+03,6.738954e-02,5.520057e+03,6.388954e-02,9.126282e-01,9.116230e-01,4.374466e-02,1.351143e-06,2.004067e+01,0.000000e+00,2.004067e+01,2.195929e+01,1.773295e+02
5.832457e+03,6.750529e-02,5.530057e+03,6.400529e-02,9.126615e-01,9.116353e-01,4.375816e-02,1.348804e-06,2.001414e+01,0.000000e+00,2.001414e+01,2.192942e+01,1.772462e+02
5.842457e+03,6.762103e-02,5.540057e+03,6.412103e-02,9.126949e-01,9.116476e-01,4.377163e-02,1.346474e-06,1.998761e+01,0.000000e+00,1.998761e+01,2.189955e+01,1.771629e+02
5.852457e+03,6.773677e-02,5.550057e+03,6.423677e-02,9.127282e-01,9.116598e-01,4.378509e-02,1.344153e-06,1.996108e+01,0.000000e+00,1.996108e+01,2.186969e+01,1.770795e+02
5.862457e+03,6.785251e-02,5.560057e+03,6.435251e-02,9.127615e-01,9.116721e-01,4.379852e-02,1.341839e-06,1.993455e+01,0.000000e+00,1.993455e+01,2.183983e+01,1.769962e+02
5.872457e+03,6.796825e-02,5.570057e+03,6.446825e-02,9.127949e-01,9.116843e-01,4.381192e-02,1.339535e-06,1.990802e+01,0.000000e+00,1.990802e+01,2.180997e+01,1.769129e+02
5.882457e+03,6.808400e-02,5.580057e+03,6.458400e-02,9.128141e-01,9.116965e-01,4.382531e-02,1.337238e-06,1.990572e+01,0.000000e+00,1.990572e+01,2.180698e+01,1.768859e+02
5.892457e+03,6.819974e-02,5.590057e+03,6.469974e-02,9.128308e-01,9.117087e-01,4.383867e-02,1.334949e-06,1.990783e+01,0.000000e+00,1.990783e+01,2.180890e+01,1.768692e+02
5.902457e+03,6.831548e-02,5.600057e+03,6.481548e-02,9.128474e-01,9.117208e-01,4.385201e-02,1.332669e-06,1.990995e+01,0.000000e+00,1.990995e+01,2.181082e+01,1.768526e+02
5.912458e+03,6.843122e-02,5.610058e+03,6.493122e-02,9.128641e-01,9.117330e-01,4.386532e-02,1.330397e-06,1.991206e+01,0.000000e+00,1.991206e+01,2.181274e+01,1.768359e+02
5.922458e+03,6.854696e-02,5.620058e+03,6.504696e-02,9.128808e-01,9.117451e-01,4.387861e-02,1.328133e-06,1.991418e+01,0.000000e+00,1.991418e+01,2.181466e+01,1.768192e+02
5.932458e+03,6.866271e-02,5.630058e+03,6.516271e-02,9.128974e-01,9.117572e-01,4.389188e-02,1.325877e-06,1.991629e+01,0.000000e+00,1.991629e+01,2.181657e+01,1.768026e+02
5.942458e+03,6.877845e-02,5.640058e+03,6.527845e-02,9.129141e-01,9.117693e-01,4.390513e-02,1.323629e-06,1.991393e+01,0.000000e+00,1.991393e+01,2.181358e+01,1.767859e+02
5.952458e+03,6.889419e-02,5.650058e+03,6.539419e-02,9.129308e-01,9.117813e-01,4.391836e-02,1.321389e-06,1.991074e+01,0.000000e+00,1.991074e+01,2.180970e+01,1.767692e+02
5.962458e+03,6.900993e-02,5.660058e+03,6.550993e-02,9.129474e-01,9.117934e-01,4.393156e-02,1.319157e-06,1.990756e+01,0.000000e+00,1.990756e+01,2.180581e+01,1.767526e+02
5.972458e+03,6.912567e-02,5.670058e+03,6.562567e-02,9.129641e-01,9.118054e-01,4.394474e-02,1.316932e-06,1.990438e+01,0.000000e+00,1.990438e+01,2.180193e+01,1.767359e+02
5.982458e+03,6.924141e-02,5.680058e+03,6.574141e-02,9.129808e-01,9.118174e-01,4.395790e-02,1.314716e-06,1.990119e+01,0.000000e+00,1.990119e+01,2.179804e+01,1.767192e+02
5.992458e+03,6.935716e-02,5.690058e+03,6.585716e-02,9.129974e-01,9.118294e-01,4.397104e-02,1.312507e-06,1.989801e+01,0.000000e+00,1.989801e+01,2.179416e+01,1.767026e+02
6.002458e+03,6.947290e-02,5.700058e+03,6.597290e-02,9.130000e-01,9.118413e-01,4.398415e-02,1.310306e-06,1.989546e+01,0.000000e+00,1.989546e+01,2.179130e+01,1.766861e+02
6.012459e+03,6.958864e-02,5.710059e+03,6.608864e-02,9.130000e-01,9.118533e-01,4.399724e-02,1.308113e-06,1.989303e+01,0.000000e+00,1.989303e+01,2.178864e+01,1.766697e+02
6.022459e+03,6.970438e-02,5.720059e+03,6.620438e-02,9.130000e-01,9.118652e-01,4.401031e-02,1.305927e-06,1.989060e+01,0.000000e+00,1.989060e+01,2.178598e+01,1.766533e+02
6.032459e+03,6.982012e-02,5.730059e+03,6.632012e-02,9.130000e-01,9.118771e-01,4.402336e-02,1.303750e-06,1.988817e+01,0.000000e+00,1.988817e+01,2.178332e+01,1.766370e+02
6.042459e+03,6.993587e-02,5.740059e+03,6.643587e-02,9.130000e-01,9.118890e-01,4.403639e-02,1.301579e-06,1.988574e+01,0.000000e+00,1.988574e+01,2.178066e+01,1.766206e+02
6.052459e+03,7.005161e-02,5.750059e+03,6.655161e-02,9.130000e-01,9.119008e-01,4.404939e-02,1.299416e-06,1.988331e+01,0.000000e+00,1.988331e+01,2.177799e+01,1.766042e+02
6.062459e+03,7.016735e-02,5.760059e+03,6.666735e-02,9.130379e-01,9.119127e-01,4.406238e-02,1.297261e-06,1.987276e+01,0.000000e+00,1.987276e+01,2.176553e+01,1.766000e+02
6.072459e+03,7.028309e-02,5.770059e+03,6.678309e-02,9.130888e-01,9.119245e-01,4.407534e-02,1.295113e-06,1.985944e+01,0.000000e+00,1.985944e+01,2.174974e+01,1.766000e+02
6.082459e+03,7.039883e-02,5.780059e+03,6.689883e-02,9.131396e-01,9.119363e-01,4.408828e-02,1.292973e-06,1.984613e+01,0.000000e+00,1.984613e+01,2.173395e+01,1.766000e+02
6.092459e+03,7.051458e-02,5.790059e+03,6.701458e-02,9.131905e-01,9.119481e-01,4.410120e-02,1.290840e-06,1.983282e+01,0.000000e+00,1.983282e+01,2.171816e+01,1.766000e+02
6.102459e+03,7.063032e-02,5.800059e+03,6.713032e-02,9.132413e-01,9.119598e-01,4.411410e-02,1.288714e-06,1.981950e+01,0.000000e+00,1.981950e+01,2.170237e+01,1.766000e+02
6.112460e+03,7.074606e-02,5.810060e+03,6.724606e-02,9.132922e-01,9.119716e-01,4.412697e-02,1.286596e-06,1.980619e+01,0.000000e+00,1.980619e+01,2.168659e+01,1.766000e+02
6.122460e+03,7.086180e-02,5.820060e+03,6.736180e-02,9.133141e-01,9.119833e-01,4.413983e-02,1.284485e-06,1.980683e+01,0.000000e+00,1.980683e+01,2.168677e+01,1.766141e+02
6.132460e+03,7.097754e-02,5.830060e+03,6.747754e-02,9.133308e-01,9.119950e-01,4.415266e-02,1.282381e-06,1.981002e+01,0.000000e+00,1.981002e+01,2.168986e+01,1.766308e+02
6.142460e+03,7.109329e-02,5.840060e+03,6.759329e-02,9.133474e-01,9.120067e-01,4.416548e-02,1.280285e-06,1.981320e+01,0.000000e+00,1.981320e+01,2.169295e+01,1.766474e+02
6.152460e+03,7.120903e-02,5.850060e+03,6.770903e-02,9.133641e-01,9.120184e-01,4.417827e-02,1.278195e-06,1.981638e+01,0.000000e+00,1.981638e+01,2.169604e+01,1.766641e+02
6.162460e+03,7.132477e-02,5.860060e+03,6.782477e-02,9.133808e-01,9.120300e-01,4.419104e-02,1.276113e-06,1.981957e+01,0.000000e+00,1.981957e+01,2.169913e+01,1.766808e+02
6.172460e+03,7.144051e-02,5.870060e+03,6.794051e-02,9.133974e-01,9.120416e-01,4.420379e-02,1.274038e-06,1.982275e+01,0.000000e+00,1.982275e+01,2.170222e+01,1.766974e+02
6.182460e+03,7.155625e-02,5.880060e+03,6.805625e-02,9.134141e-01,9.120532e-01,4.421652e-02,1.271970e-06,1.982444e+01,0.000000e+00,1.982444e+01,2.170367e+01,1.767141e+02
6.192460e+03,7.167200e-02,5.890060e+03,6.817200e-02,9.134308e-01,9.120648e-01,4.422923e-02,1.269908e-06,1.982585e+01,0.000000e+00,1.982585e+01,2.170482e+01,1.767308e+02
6.202460e+03,7.178774e-02,5.900060e+03,6.828774e-02,9.134474e-01,9.120764e-01,4.424192e-02,1.267854e-06,1.982727e+01,0.000000e+00,1.982727e+01,2.170597e+01,1.767474e+02
6.212461e+03,7.190348e-02,5.910061e+03,6.840348e-02,9.134641e-01,9.120880e-01,4.425459e-02,1.265807e-06,1.982868e+01,0.000000e+00,1.982868e+01,2.170712e+01,1.767641e+02
6.222461e+03,7.201922e-02,5.920061e+03,6.851922e-02,9.134808e-01,9.120995e-01,4.426724e-02,1.263767e-06,1.983009e+01,0.000000e+00,1.983009e+01,2.170828e+01,1.767808e+02
6.232461e+03,7.213496e-02,5.930061e+03,6.863496e-02,9.134974e-01,9.121110e-01,4.427986e-02,1.261734e-06,1.983151e+01,0.000000e+00,1.983151e+01,2.170943e+01,1.767974e+02
6.242461e+03,7.225070e-02,5.940061e+03,6.875070e-02,9.135000e-01,9.121225e-01,4.429247e-02,1.259707e-06,1.982604e+01,0.000000e+00,1.982604e+01,2.170339e+01,1.768000e+02
6.252461e+03,7.236645e-02,5.950061e+03,6.886645e-02,9.135000e-01,9.121340e-01,4.430506e-02,1.257687e-06,1.981933e+01,0.000000e+00,1.981933e+01,2.169604e+01,1.768000e+02
6.262461e+03,7.248219e-02,5.960061e+03,6.898219e-02,9.135000e-01,9.121455e-01,4.431762e-02,1.255674e-06,1.981262e+01,0.000000e+00,1.981262e+01,2.168869e+01,1.768000e+02
6.272461e+03,7.259793e-02,5.970061e+03,6.909793e-02,9.135000e-01,9.121569e-01,4.433017e-02,1.253668e-06,1.980591e+01,0.000000e+00,1.980591e+01,2.168134e+01,1.768000e+02
6.282461e+03,7.271367e-02,5.980061e+03,6.921367e-02,9.135000e-01,9.121683e-01,4.434270e-02,1.251669e-06,1.979919e+01,0.000000e+00,1.979919e+01,2.167399e+01,1.768000e+02
6.292461e+03,7.282941e-02,5.990061e+03,6.932941e-02,9.135000e-01,9.121797e-01,4.435521e-02,1.249676e-06,1.979248e+01,0.000000e+00,1.979248e+01,2.166665e+01,1.768000e+02
6.302462e+03,7.294516e-02,6.000062e+03,6.944516e-02,9.135416e-01,9.121911e-01,4.436769e-02,1.247690e-06,1.980410e+01,0.000000e+00,1.980410e+01,2.167838e+01,1.768277e+02
6.312462e+03,7.306090e-02,6.010062e+03,6.956090e-02,9.135908e-01,9.122025e-01,4.438016e-02,1.245710e-06,1.981906e+01,0.000000e+00,1.981906e+01,2.169359e+01,1.768605e+02
6.322462e+03,7.317664e-02,6.020062e+03,6.967664e-02,9.136400e-01,9.122139e-01,4.439261e-02,1.243737e-06,1.983402e+01,0.000000e+00,1.983402e+01,2.170879e+01,1.768933e+02
6.332462e+03,7.329238e-02,6.030062e+03,6.979238e-02,9.136892e-01,9.122252e-01,4.440503e-02,1.241771e-06,1.984898e+01,0.000000e+00,1.984898e+01,2.172399e+01,1.769261e+02
6.342462e+03,7.340812e-02,6.040062e+03,6.990812e-02,9.137383e-01,9.122365e-01,4.441744e-02,1.239811e-06,1.986394e+01,0.000000e+00,1.986394e+01,2.173919e+01,1.769589e+02
6.352462e+03,7.352387e-02,6.050062e+03,7.002387e-02,9.137875e-01,9.122478e-01,4.442983e-02,1.237857e-06,1.987889e+01,0.000000e+00,1.987889e+01,2.175439e+01,1.769917e+02
6.362462e+03,7.363961e-02,6.060062e+03,7.013961e-02,9.138000e-01,9.122591e-01,4.444220e-02,1.235910e-06,1.988850e+01,0.000000e+00,1.988850e+01,2.176461e+01,1.770249e+02
6.372462e+03,7.375535e-02,6.070062e+03,7.025535e-02,9.138000e-01,9.122704e-01,4.445455e-02,1.233970e-06,1.989628e+01,0.000000e+00,1.989628e+01,2.177312e+01,1.770582e+02
6.382462e+03,7.387109e-02,6.080062e+03,7.037109e-02,9.138000e-01,9.122816e-01,4.446688e-02,1.232035e-06,1.990406e+01,0.000000e+00,1.990406e+01,2.178164e+01,1.770915e+02
6.392462e+03,7.398683e-02,6.090062e+03,7.048683e-02,9.138000e-01,9.122928e-01,4.447919e-02,1.230107e-06,1.991184e+01,0.000000e+00,1.991184e+01,2.179015e+01,1.771249e+02
6.402463e+03,7.410258e-02,6.100063e+03,7.060258e-02,9.138000e-01,9.123041e-01,4.449148e-02,1.228186e-06,1.991962e+01,0.000000e+00,1.991962e+01,2.179867e+01,1.771582e+02
6.412463e+03,7.421832e-02,6.110063e+03,7.071832e-02,9.138000e-01,9.123153e-01,4.450375e-02,1.226271e-06,1.992740e+01,0.000000e+00,1.992740e+01,2.180718e+01,1.771915e+02
6.422463e+03,7.433406e-02,6.120063e+03,7.083406e-02,9.137874e-01,9.123264e-01,4.451601e-02,1.224362e-06,1.993018e+01,0.000000e+00,1.993018e+01,2.181052e+01,1.772126e+02
6.432463e+03,7.444980e-02,6.130063e+03,7.094980e-02,9.137704e-01,9.123376e-01,4.452824e-02,1.222459e-06,1.993126e+01,0.000000e+00,1.993126e+01,2.181211e+01,1.772296e+02
6.442463e+03,7.456554e-02,6.140063e+03,7.106554e-02,9.137535e-01,9.123487e-01,4.454046e-02,1.220562e-06,1.993233e+01,0.000000e+00,1.993233e+01,2.181369e+01,1.772465e+02
6.452463e+03,7.468129e-02,6.150063e+03,7.118129e-02,9.137365e-01,9.123599e-01,4.455265e-02,1.218672e-06,1.993341e+01,0.000000e+00,1.993341e+01,2.181527e+01,1.772635e+02
6.462463e+03,7.479703e-02,6.160063e+03,7.129703e-02,9.137196e-01,9.123710e-01,4.456483e-02,1.216788e-06,1.993448e+01,0.000000e+00,1.993448e+01,2.181685e+01,1.772804e+02
6.472463e+03,7.491277e-02,6.170063e+03,7.141277e-02,9.137026e-01,9.123821e-01,4.457699e-02,1.214909e-06,1.993556e+01,0.000000e+00,1.993556e+01,2.181843e+01,1.772974e+02
6.482463e+03,7.502851e-02,6.180063e+03,7.152851e-02,9.137423e-01,9.123931e-01,4.458913e-02,1.213037e-06,1.992555e+01,0.000000e+00,1.992555e+01,2.180653e+01,1.772859e+02
6.492463e+03,7.514425e-02,6.190063e+03,7.164425e-02,9.137923e-01,9.124042e-01,4.460125e-02,1.211171e-06,1.991353e+01,0.000000e+00,1.991353e+01,2.179218e+01,1.772692e+02
6.502464e+03,7.525999e-02,6.200064e+03,7.175999e-02,9.138423e-01,9.124152e-01,4.461335e-02,1.209311e-06,1.990150e+01,0.000000e+00,1.990150e+01,2.177783e+01,1.772526e+02
6.512464e+03,7.537574e-02,6.210064e+03,7.187574e-02,9.138923e-01,9.124263e-01,4.462544e-02,1.207457e-06,1.988948e+01,0.000000e+00,1.988948e+01,2.176348e+01,1.772359e+02
6.522464e+03,7.549148e-02,6.220064e+03,7.199148e-02,9.139423e-01,9.124373e-01,4.463750e-02,1.205609e-06,1.987746e+01,0.000000e+00,1.987746e+01,2.174914e+01,1.772192e+02
6.532464e+03,7.560722e-02,6.230064e+03,7.210722e-02,9.139923e-01,9.124483e-01,4.464955e-02,1.203767e-06,1.986543e+01,0.000000e+00,1.986543e+01,2.173479e+01,1.772026e+02
6.542464e+03,7.572296e-02,6.240064e+03,7.222296e-02,9.139859e-01,9.124592e-01,4.466158e-02,1.201931e-06,1.984592e+01,0.000000e+00,1.984592e+01,2.171359e+01,1.771718e+02
6.552464e+03,7.583870e-02,6.250064e+03,7.233870e-02,9.139692e-01,9.124702e-01,4.467359e-02,1.200101e-06,1.982505e+01,0.000000e+00,1.982505e+01,2.169115e+01,1.771385e+02
6.562464e+03,7.595445e-02,6.260064e+03,7.245445e-02,9.139526e-01,9.124812e-01,4.468558e-02,1.198276e-06,1.980417e+01,0.000000e+00,1.980417e+01,2.166871e+01,1.771051e+02
6.572464e+03,7.607019e-02,6.270064e+03,7.257019e-02,9.139359e-01,9.124921e-01,4.469755e-02,1.196457e-06,1.978330e+01,0.000000e+00,1.978330e+01,2.164626e+01,1.770718e+02
6.582464e+03,7.618593e-02,6.280064e+03,7.268593e-02,9.139192e-01,9.125030e-01,4.470951e-02,1.194645e-06,1.976242e+01,0.000000e+00,1.976242e+01,2.162382e+01,1.770385e+02
6.592464e+03,7.630167e-02,6.290064e+03,7.280167e-02,9.139026e-01,9.125139e-01,4.472145e-02,1.192837e-06,1.974155e+01,0.000000e+00,1.974155e+01,2.160137e+01,1.770051e+02
6.602465e+03,7.641741e-02,6.300065e+03,7.291741e-02,9.139705e-01,9.125248e-01,4.473337e-02,1.191036e-06,1.971410e+01,0.000000e+00,1.971410e+01,2.156973e+01,1.769436e+02
6.612465e+03,7.653316e-02,6.310065e+03,7.303316e-02,9.140539e-01,9.125356e-01,4.474527e-02,1.189240e-06,1.968546e+01,0.000000e+00,1.968546e+01,2.153643e+01,1.768769e+02
6.622465e+03,7.664890e-02,6.320065e+03,7.314890e-02,9.141372e-01,9.125465e-01,4.475715e-02,1.187450e-06,1.965681e+01,0.000000e+00,1.965681e+01,2.150313e+01,1.768102e+02
6.632465e+03,7.676464e-02,6.330065e+03,7.326464e-02,9.142205e-01,9.125573e-01,4.476902e-02,1.185666e-06,1.962817e+01,0.000000e+00,1.962817e+01,2.146984e+01,1.767436e+02
6.642465e+03,7.688038e-02,6.340065e+03,7.338038e-02,9.143039e-01,9.125681e-01,4.478086e-02,1.183887e-06,1.959952e+01,0.000000e+00,1.959952e+01,2.143655e+01,1.766769e+02
6.652465e+03,7.699612e-02,6.350065e+03,7.349612e-02,9.143872e-01,9.125789e-01,4.479270e-02,1.182114e-06,1.957088e+01,0.000000e+00,1.957088e+01,2.140327e+01,1.766102e+02
6.662465e+03,7.711187e-02,6.360065e+03,7.361187e-02,9.144000e-01,9.125897e-01,4.480451e-02,1.180347e-06,1.954351e+01,0.000000e+00,1.954351e+01,2.137305e+01,1.765584e+02
6.672465e+03,7.722761e-02,6.370065e+03,7.372761e-02,9.144000e-01,9.126004e-01,4.481630e-02,1.178585e-06,1.951638e+01,0.000000e+00,1.951638e+01,2.134337e+01,1.765092e+02
6.682465e+03,7.734335e-02,6.380065e+03,7.384335e-02,9.144000e-01,9.126112e-01,4.482808e-02,1.176828e-06,1.948924e+01,0.000000e+00,1.948924e+01,2.131370e+01,1.764600e+02
6.692466e+03,7.745909e-02,6.390066e+03,7.395909e-02,9.144000e-01,9.126219e-01,4.483984e-02,1.175077e-06,1.946211e+01,0.000000e+00,1.946211e+01,2.128402e+01,1.764108e+02
6.702466e+03,7.757483e-02,6.400066e+03,7.407483e-02,9.144000e-01,9.126326e-01,4.485158e-02,1.173332e-06,1.943498e+01,0.000000e+00,1.943498e+01,2.125435e+01,1.763616e+02
6.712466e+03,7.769058e-02,6.410066e+03,7.419058e-02,9.144000e-01,9.126433e-01,4.486331e-02,1.171592e-06,1.940784e+01,0.000000e+00,1.940784e+01,2.122467e+01,1.763125e+02
6.722466e+03,7.780632e-02,6.420066e+03,7.430632e-02,9.143751e-01,9.126540e-01,4.487501e-02,1.169857e-06,1.940097e+01,0.000000e+00,1.940097e+01,2.121773e+01,1.762876e+02
6.732466e+03,7.792206e-02,6.430066e+03,7.442206e-02,9.143418e-01,9.126647e-01,4.488670e-02,1.168128e-06,1.940097e+01,0.000000e+00,1.940097e+01,2.121850e+01,1.762709e+02
6.742466e+03,7.803780e-02,6.440066e+03,7.453780e-02,9.143084e-01,9.126753e-01,4.489838e-02,1.166404e-06,1.940097e+01,0.000000e+00,1.940097e+01,2.121928e+01,1.762542e+02
6.752466e+03,7.815354e-02,6.450066e+03,7.465354e-02,9.142751e-01,9.126860e-01,4.491003e-02,1.164686e-06,1.940097e+01,0.000000e+00,1.940097e+01,2.122005e+01,1.762376e+02
6.762466e+03,7.826928e-02,6.460066e+03,7.476928e-02,9.142418e-01,9.126966e-01,4.492167e-02,1.162972e-06,1.940097e+01,0.000000e+00,1.940097e+01,2.122083e+01,1.762209e+02
6.772466e+03,7.838503e-02,6.470066e+03,7.488503e-02,9.142084e-01,9.127072e-01,4.493329e-02,1.161265e-06,1.940097e+01,0.000000e+00,1.940097e+01,2.122160e+01,1.762042e+02
6.782466e+03,7.850077e-02,6.480066e+03,7.500077e-02,9.142253e-01,9.127178e-01,4.494490e-02,1.159562e-06,1.940177e+01,0.000000e+00,1.940177e+01,2.122209e+01,1.761873e+02
6.792467e+03,7.861651e-02,6.490067e+03,7.511651e-02,9.142592e-01,9.127284e-01,4.495648e-02,1.157865e-06,1.940284e+01,0.000000e+00,1.940284e+01,2.122248e+01,1.761704e+02
6.802467e+03,7.873225e-02,6.500067e+03,7.523225e-02,9.142931e-01,9.127389e-01,4.496805e-02,1.156172e-06,1.940392e+01,0.000000e+00,1.940392e+01,2.122287e+01,1.761534e+02
6.812467e+03,7.884799e-02,6.510067e+03,7.534799e-02,9.143270e-01,9.127495e-01,4.497961e-02,1.154485e-06,1.940499e+01,0.000000e+00,1.940499e+01,2.122325e+01,1.761365e+02
6.822467e+03,7.896374e-02,6.520067e+03,7.546374e-02,9.143609e-01,9.127600e-01,4.499114e-02,1.152804e-06,1.940607e+01,0.000000e+00,1.940607e+01,2.122364e+01,1.761195e+02
6.832467e+03,7.907948e-02,6.530067e+03,7.557948e-02,9.143948e-01,9.127705e-01,4.500266e-02,1.151127e-06,1.940715e+01,0.000000e+00,1.940715e+01,2.122403e+01,1.761026e+02
6.842467e+03,7.919522e-02,6.540067e+03,7.569522e-02,9.144000e-01,9.127810e-01,4.501417e-02,1.149456e-06,1.941001e+01,0.000000e+00,1.941001e+01,2.122704e+01,1.760859e+02
6.852467e+03,7.931096e-02,6.550067e+03,7.581096e-02,9.144000e-01,9.127915e-01,4.502565e-02,1.147789e-06,1.941319e+01,0.000000e+00,1.941319e+01,2.123052e+01,1.760692e+02
6.862467e+03,7.942670e-02,6.560067e+03,7.592670e-02,9.144000e-01,9.128020e-01,4.503712e-02,1.146128e-06,1.941637e+01,0.000000e+00,1.941637e+01,2.123400e+01,1.760526e+02
6.872467e+03,7.954245e-02,6.570067e+03,7.604245e-02,9.144000e-01,9.128124e-01,4.504857e-02,1.144472e-06,1.941956e+01,0.000000e+00,1.941956e+01,2.123749e+01,1.760359e+02
6.882467e+03,7.965819e-02,6.580067e+03,7.615819e-02,9.144000e-01,9.128229e-01,4.506001e-02,1.142820e-06,1.942274e+01,0.000000e+00,1.942274e+01,2.124097e+01,1.760192e+02
6.892468e+03,7.977393e-02,6.590068e+03,7.627393e-02,9.144000e-01,9.128333e-01,4.507143e-02,1.141174e-06,1.942593e+01,0.000000e+00,1.942593e+01,2.124445e+01,1.760026e+02
6.902468e+03,7.988967e-02,6.600068e+03,7.638967e-02,9.144141e-01,9.128437e-01,4.508284e-02,1.139533e-06,1.941802e+01,0.000000e+00,1.941802e+01,2.123548e+01,1.760000e+02
6.912468e+03,8.000541e-02,6.610068e+03,7.650541e-02,9.144308e-01,9.128541e-01,4.509422e-02,1.137897e-06,1.940812e+01,0.000000e+00,1.940812e+01,2.122426e+01,1.760000e+02
6.922468e+03,8.012116e-02,6.620068e+03,7.662116e-02,9.144474e-01,9.128645e-01,4.510559e-02,1.136266e-06,1.939821e+01,0.000000e+00,1.939821e+01,2.121304e+01,1.760000e+02
6.932468e+03,8.023690e-02,6.630068e+03,7.673690e-02,9.144641e-01,9.128749e-01,4.511695e-02,1.134639e-06,1.938830e+01,0.000000e+00,1.938830e+01,2.120182e+01,1.760000e+02
6.942468e+03,8.035264e-02,6.640068e+03,7.685264e-02,9.144808e-01,9.128852e-01,4.512829e-02,1.133018e-06,1.937839e+01,0.000000e+00,1.937839e+01,2.119059e+01,1.760000e+02
6.952468e+03,8.046838e-02,6.650068e+03,7.696838e-02,9.144974e-01,9.128955e-01,4.513961e-02,1.131401e-06,1.936848e+01,0.000000e+00,1.936848e+01,2.117937e+01,1.760000e+02
6.962468e+03,8.058412e-02,6.660068e+03,7.708412e-02,9.145000e-01,9.129059e-01,4.515091e-02,1.129789e-06,1.937640e+01,0.000000e+00,1.937640e+01,2.118797e+01,1.760139e+02
6.972468e+03,8.069987e-02,6.670068e+03,7.719987e-02,9.145000e-01,9.129162e-01,4.516220e-02,1.128182e-06,1.938753e+01,0.000000e+00,1.938753e+01,2.120014e+01,1.760303e+02
6.982468e+03,8.081561e-02,6.680068e+03,7.731561e-02,9.145000e-01,9.129265e-01,4.517348e-02,1.126580e-06,1.939867e+01,0.000000e+00,1.939867e+01,2.121232e+01,1.760467e+02
6.992469e+03,8.093135e-02,6.690069e+03,7.743135e-02,9.145000e-01,9.129367e-01,4.518474e-02,1.124983e-06,1.940981e+01,0.000000e+00,1.940981e+01,2.122450e+01,1.760631e+02
7.002469e+03,8.104709e-02,6.700069e+03,7.754709e-02,9.145000e-01,9.129470e-01,4.519598e-02,1.123390e-06,1.942094e+01,0.000000e+00,1.942094e+01,2.123668e+01,1.760795e+02
7.012469e+03,8.116283e-02,6.710069e+03,7.766283e-02,9.145000e-01,9.129572e-01,4.520720e-02,1.121803e-06,1.943208e+01,0.000000e+00,1.943208e+01,2.124885e+01,1.760959e+02
7.022469e+03,8.127858e-02,6.720069e+03,7.777858e-02,9.145000e-01,9.129675e-01,4.521841e-02,1.120220e-06,1.943965e+01,0.000000e+00,1.943965e+01,2.125714e+01,1.761124e+02
7.032469e+03,8.139432e-02,6.730069e+03,7.789432e-02,9.145000e-01,9.129777e-01,4.522961e-02,1.118641e-06,1.944602e+01,0.000000e+00,1.944602e+01,2.126410e+01,1.761291e+02
7.042469e+03,8.151006e-02,6.740069e+03,7.801006e-02,9.145000e-01,9.129879e-01,4.524079e-02,1.117068e-06,1.945239e+01,0.000000e+00,1.945239e+01,2.127106e+01,1.761458e+02
7.052469e+03,8.162580e-02,6.750069e+03,7.812580e-02,9.145000e-01,9.129981e-01,4.525195e-02,1.115499e-06,1.945876e+01,0.000000e+00,1.945876e+01,2.127803e+01,1.761624e+02
7.062469e+03,8.174154e-02,6.760069e+03,7.824154e-02,9.145000e-01,9.130083e-01,4.526310e-02,1.113934e-06,1.946512e+01,0.000000e+00,1.946512e+01,2.128499e+01,1.761791e+02
7.072469e+03,8.185728e-02,6.770069e+03,7.835728e-02,9.145000e-01,9.130184e-01,4.527423e-02,1.112374e-06,1.947149e+01,0.000000e+00,1.947149e+01,2.129195e+01,1.761958e+02
7.082470e+03,8.197303e-02,6.780070e+03,7.847303e-02,9.145124e-01,9.130286e-01,4.528535e-02,1.110819e-06,1.948050e+01,0.000000e+00,1.948050e+01,2.130151e+01,1.762124e+02
7.092470e+03,8.208877e-02,6.790070e+03,7.858877e-02,9.145291e-01,9.130387e-01,4.529645e-02,1.109269e-06,1.949039e+01,0.000000e+00,1.949039e+01,2.131194e+01,1.762291e+02
7.102470e+03,8.220451e-02,6.800070e+03,7.870451e-02,9.145458e-01,9.130488e-01,4.530753e-02,1.107723e-06,1.950029e+01,0.000000e+00,1.950029e+01,2.132238e+01,1.762458e+02
7.112470e+03,8.232025e-02,6.810070e+03,7.882025e-02,9.145624e-01,9.130590e-01,4.531860e-02,1.106181e-06,1.951019e+01,0.000000e+00,1.951019e+01,2.133281e+01,1.762624e+02
7.122470e+03,8.243599e-02,6.820070e+03,7.893599e-02,9.145791e-01,9.130690e-01,4.532966e-02,1.104644e-06,1.952008e+01,0.000000e+00,1.952008e+01,2.134324e+01,1.762791e+02
7.132470e+03,8.255174e-02,6.830070e+03,7.905174e-02,9.145958e-01,9.130791e-01,4.534069e-02,1.103112e-06,1.952998e+01,0.000000e+00,1.952998e+01,2.135367e+01,1.762958e+02
7.142470e+03,8.266748e-02,6.840070e+03,7.916748e-02,9.146000e-01,9.130892e-01,4.535172e-02,1.101584e-06,1.953007e+01,0.000000e+00,1.953007e+01,2.135368e+01,1.763000e+02
7.152470e+03,8.278322e-02,6.850070e+03,7.928322e-02,9.146000e-01,9.130992e-01,4.536273e-02,1.100060e-06,1.952685e+01,0.000000e+00,1.952685e+01,2.135015e+01,1.763000e+02
7.162470e+03,8.289896e-02,6.860070e+03,7.939896e-02,9.146000e-01,9.131093e-01,4.537372e-02,1.098541e-06,1.952362e+01,0.000000e+00,1.952362e+01,2.134662e+01,1.763000e+02
7.172470e+03,8.301470e-02,6.870070e+03,7.951470e-02,9.146000e-01,9.131193e-01,4.538470e-02,1.097027e-06,1.952039e+01,0.000000e+00,1.952039e+01,2.134309e+01,1.763000e+02
7.182471e+03,8.313045e-02,6.880071e+03,7.963045e-02,9.146000e-01,9.131293e-01,4.539566e-02,1.095517e-06,1.951717e+01,0.000000e+00,1.951717e+01,2.133957e+01,1.763000e+02
7.192471e+03,8.324619e-02,6.890071e+03,7.974619e-02,9.146000e-01,9.131393e-01,4.540661e-02,1.094011e-06,1.951394e+01,0.000000e+00,1.951394e+01,2.133604e+01,1.763000e+02
7.202471e+03,8.336193e-02,6.900071e+03,7.986193e-02,9.146141e-01,9.131493e-01,4.541754e-02,1.092509e-06,1.952542e+01,0.000000e+00,1.952542e+01,2.134826e+01,1.763424e+02
7.212471e+03,8.347767e-02,6.910071e+03,7.997767e-02,9.146308e-01,9.131593e-01,4.542846e-02,1.091012e-06,1.953956e+01,0.000000e+00,1.953956e+01,2.136333e+01,1.763924e+02
7.222471e+03,8.359341e-02,6.920071e+03,8.009341e-02,9.146475e-01,9.131692e-01,4.543936e-02,1.089519e-06,1.955370e+01,0.000000e+00,1.955370e+01,2.137840e+01,1.764424e+02
7.232471e+03,8.370916e-02,6.930071e+03,8.020916e-02,9.146641e-01,9.131792e-01,4.545025e-02,1.088031e-06,1.956784e+01,0.000000e+00,1.956784e+01,2.139347e+01,1.764924e+02
7.242471e+03,8.382490e-02,6.940071e+03,8.032490e-02,9.146808e-01,9.131891e-01,4.546112e-02,1.086547e-06,1.958198e+01,0.000000e+00,1.958198e+01,2.140854e+01,1.765424e+02
7.252471e+03,8.394064e-02,6.950071e+03,8.044064e-02,9.146975e-01,9.131990e-01,4.547198e-02,1.085067e-06,1.959611e+01,0.000000e+00,1.959611e+01,2.142360e+01,1.765924e+02
7.262471e+03,8.405638e-02,6.960071e+03,8.055638e-02,9.147141e-01,9.132089e-01,4.548282e-02,1.083591e-06,1.960667e+01,0.000000e+00,1.960667e+01,2.143475e+01,1.766282e+02
7.272471e+03,8.417212e-02,6.970071e+03,8.067212e-02,9.147308e-01,9.132188e-01,4.549365e-02,1.082120e-06,1.961658e+01,0.000000e+00,1.961658e+01,2.144519e+01,1.766616e+02
7.282472e+03,8.428787e-02,6.980072e+03,8.078787e-02,9.147475e-01,9.132287e-01,4.550447e-02,1.080652e-06,1.962649e+01,0.000000e+00,1.962649e+01,2.145563e+01,1.766949e+02
7.292472e+03,8.440361e-02,6.990072e+03,8.090361e-02,9.147641e-01,9.132385e-01,4.551527e-02,1.079189e-06,1.963639e+01,0.000000e+00,1.963639e+01,2.146607e+01,1.767282e+02
7.302472e+03,8.451935e-02,7.000072e+03,8.101935e-02,9.147808e-01,9.132484e-01,4.552605e-02,1.077731e-06,1.964630e+01,0.000000e+00,1.964630e+01,2.147651e+01,1.767616e+02
7.312472e+03,8.463509e-02,7.010072e+03,8.113509e-02,9.147975e-01,9.132582e-01,4.553682e-02,1.076276e-06,1.965621e+01,0.000000e+00,1.965621e+01,2.148695e+01,1.767949e+02
7.322472e+03,8.475083e-02,7.020072e+03,8.125083e-02,9.148000e-01,9.132680e-01,4.554758e-02,1.074825e-06,1.966333e+01,0.000000e+00,1.966333e+01,2.149467e+01,1.768139e+02
7.332472e+03,8.486657e-02,7.030072e+03,8.136657e-02,9.148000e-01,9.132779e-01,4.555832e-02,1.073379e-06,1.966994e+01,0.000000e+00,1.966994e+01,2.150190e+01,1.768303e+02
7.342472e+03,8.498232e-02,7.040072e+03,8.148232e-02,9.148000e-01,9.132877e-01,4.556904e-02,1.071937e-06,1.967656e+01,0.000000e+00,1.967656e+01,2.150913e+01,1.768467e+02
7.352472e+03,8.509806e-02,7.050072e+03,8.159806e-02,9.148000e-01,9.132974e-01,4.557976e-02,1.070499e-06,1.968317e+01,0.000000e+00,1.968317e+01,2.151636e+01,1.768631e+02
