Repository: brandonlampe/CS_Data

# Comments For Consolidation Test: 175_03
_Note:_ herein, the phrase "TEST-NUMBER" will imply the insertion of "175_03".  This format will
often be used when describing local directories.

Following the initial increase in pressure from zero to 19.192 MPa (dilatometer was initially used,
which resulted in somewhat variable confining pressure).  Schuler gauges were used during the

## Test Data
Raw test data is contained in: TEST-NUMBER.xlsx

Additionally, calculated values of fractional density have been calculated in TEST-NUMBER.xlsx and
exported to TEST-NUMBER.csv, where the .csv file format allows for easy cross-platform importing
and analysis.

File: UNM_WP_HY_175_03/CREEP_FIT_v1/175_03_CREEP_OUT.csv (part 4 of 66)
Analysis by Brandon Lampe, performed on: 2016/07/04 12:27:14
Experimental results below begin at: 2015/07/17 16:07:44
Duration (sec),Duration (day),Elapsed Time (sec),Elapsed Time (day),Interpolated Fractional Density,Fit to Fractional Density,Fit to Volume Strain,Fit to Volume Strain Rate (1/sec),Confining Pressure (MPa),Pore Pressure (MPa),Terzaghi Pressure (MPa),Solid Pressure (MPa),Temperature (C))
7.362472e+03,8.521380e-02,7.060072e+03,8.171380e-02,9.148000e-01,9.133072e-01,4.559045e-02,1.069064e-06,1.968978e+01,0.000000e+00,1.968978e+01,2.152359e+01,1.768795e+02
7.372472e+03,8.532954e-02,7.070072e+03,8.182954e-02,9.148000e-01,9.133170e-01,4.560114e-02,1.067634e-06,1.969640e+01,0.000000e+00,1.969640e+01,2.153082e+01,1.768959e+02
7.382473e+03,8.544528e-02,7.080073e+03,8.194528e-02,9.148249e-01,9.133267e-01,4.561181e-02,1.066208e-06,1.969727e+01,0.000000e+00,1.969727e+01,2.153119e+01,1.768875e+02
7.392473e+03,8.556103e-02,7.090073e+03,8.206103e-02,9.148582e-01,9.133364e-01,4.562246e-02,1.064786e-06,1.969620e+01,0.000000e+00,1.969620e+01,2.152924e+01,1.768709e+02
7.402473e+03,8.567677e-02,7.100073e+03,8.217677e-02,9.148916e-01,9.133462e-01,4.563310e-02,1.063368e-06,1.969513e+01,0.000000e+00,1.969513e+01,2.152729e+01,1.768542e+02
7.412473e+03,8.579251e-02,7.110073e+03,8.229251e-02,9.149249e-01,9.133559e-01,4.564373e-02,1.061954e-06,1.969406e+01,0.000000e+00,1.969406e+01,2.152533e+01,1.768375e+02
7.422473e+03,8.590825e-02,7.120073e+03,8.240825e-02,9.149582e-01,9.133656e-01,4.565434e-02,1.060544e-06,1.969299e+01,0.000000e+00,1.969299e+01,2.152338e+01,1.768209e+02
7.432473e+03,8.602399e-02,7.130073e+03,8.252399e-02,9.149916e-01,9.133752e-01,4.566494e-02,1.059138e-06,1.969193e+01,0.000000e+00,1.969193e+01,2.152143e+01,1.768042e+02
7.442473e+03,8.613974e-02,7.140073e+03,8.263974e-02,9.149620e-01,9.133849e-01,4.567552e-02,1.057736e-06,1.968252e+01,0.000000e+00,1.968252e+01,2.151184e+01,1.767747e+02
7.452473e+03,8.625548e-02,7.150073e+03,8.275548e-02,9.149112e-01,9.133946e-01,4.568610e-02,1.056338e-06,1.967029e+01,0.000000e+00,1.967029e+01,2.149967e+01,1.767408e+02
7.462473e+03,8.637122e-02,7.160073e+03,8.287122e-02,9.148603e-01,9.134042e-01,4.569665e-02,1.054944e-06,1.965806e+01,0.000000e+00,1.965806e+01,2.148750e+01,1.767069e+02
7.472474e+03,8.648696e-02,7.170074e+03,8.298696e-02,9.148095e-01,9.134138e-01,4.570719e-02,1.053553e-06,1.964584e+01,0.000000e+00,1.964584e+01,2.147533e+01,1.766730e+02
7.482474e+03,8.660270e-02,7.180074e+03,8.310270e-02,9.147586e-01,9.134234e-01,4.571772e-02,1.052167e-06,1.963361e+01,0.000000e+00,1.963361e+01,2.146316e+01,1.766391e+02
7.492474e+03,8.671845e-02,7.190074e+03,8.321845e-02,9.147078e-01,9.134331e-01,4.572824e-02,1.050784e-06,1.962138e+01,0.000000e+00,1.962138e+01,2.145099e+01,1.766052e+02
7.502474e+03,8.683419e-02,7.200074e+03,8.333419e-02,9.147000e-01,9.134426e-01,4.573874e-02,1.049405e-06,1.960274e+01,0.000000e+00,1.960274e+01,2.143078e+01,1.765576e+02
7.512474e+03,8.694993e-02,7.210074e+03,8.344993e-02,9.147000e-01,9.134522e-01,4.574923e-02,1.048030e-06,1.958293e+01,0.000000e+00,1.958293e+01,2.140913e+01,1.765076e+02
7.522474e+03,8.706567e-02,7.220074e+03,8.356567e-02,9.147000e-01,9.134618e-01,4.575970e-02,1.046659e-06,1.956313e+01,0.000000e+00,1.956313e+01,2.138748e+01,1.764576e+02
7.532474e+03,8.718141e-02,7.230074e+03,8.368141e-02,9.147000e-01,9.134713e-01,4.577016e-02,1.045292e-06,1.954332e+01,0.000000e+00,1.954332e+01,2.136583e+01,1.764076e+02
7.542474e+03,8.729716e-02,7.240074e+03,8.379716e-02,9.147000e-01,9.134809e-01,4.578061e-02,1.043928e-06,1.952352e+01,0.000000e+00,1.952352e+01,2.134417e+01,1.763576e+02
7.552474e+03,8.741290e-02,7.250074e+03,8.391290e-02,9.147000e-01,9.134904e-01,4.579104e-02,1.042568e-06,1.950371e+01,0.000000e+00,1.950371e+01,2.132252e+01,1.763076e+02
7.562474e+03,8.752864e-02,7.260074e+03,8.402864e-02,9.147141e-01,9.134999e-01,4.580146e-02,1.041212e-06,1.948001e+01,0.000000e+00,1.948001e+01,2.129628e+01,1.762576e+02
7.572475e+03,8.764438e-02,7.270075e+03,8.414438e-02,9.147308e-01,9.135094e-01,4.581186e-02,1.039860e-06,1.945561e+01,0.000000e+00,1.945561e+01,2.126922e+01,1.762076e+02
7.582475e+03,8.776012e-02,7.280075e+03,8.426012e-02,9.147475e-01,9.135189e-01,4.582225e-02,1.038511e-06,1.943120e+01,0.000000e+00,1.943120e+01,2.124215e+01,1.761576e+02
7.592475e+03,8.787586e-02,7.290075e+03,8.437586e-02,9.147641e-01,9.135284e-01,4.583263e-02,1.037166e-06,1.940680e+01,0.000000e+00,1.940680e+01,2.121509e+01,1.761076e+02
7.602475e+03,8.799161e-02,7.300075e+03,8.449161e-02,9.147808e-01,9.135379e-01,4.584300e-02,1.035825e-06,1.938240e+01,0.000000e+00,1.938240e+01,2.118803e+01,1.760576e+02
7.612475e+03,8.810735e-02,7.310075e+03,8.460735e-02,9.147975e-01,9.135473e-01,4.585335e-02,1.034487e-06,1.935800e+01,0.000000e+00,1.935800e+01,2.116097e+01,1.760076e+02
7.622475e+03,8.822309e-02,7.320075e+03,8.472309e-02,9.148139e-01,9.135568e-01,4.586369e-02,1.033153e-06,1.935338e+01,0.000000e+00,1.935338e+01,2.115554e+01,1.759722e+02
7.632475e+03,8.833883e-02,7.330075e+03,8.483883e-02,9.148303e-01,9.135662e-01,4.587401e-02,1.031823e-06,1.935233e+01,0.000000e+00,1.935233e+01,2.115401e+01,1.759394e+02
7.642475e+03,8.845457e-02,7.340075e+03,8.495457e-02,9.148467e-01,9.135756e-01,4.588432e-02,1.030496e-06,1.935128e+01,0.000000e+00,1.935128e+01,2.115249e+01,1.759066e+02
7.652475e+03,8.857032e-02,7.350075e+03,8.507032e-02,9.148631e-01,9.135850e-01,4.589462e-02,1.029173e-06,1.935023e+01,0.000000e+00,1.935023e+01,2.115096e+01,1.758739e+02
7.662475e+03,8.868606e-02,7.360075e+03,8.518606e-02,9.148795e-01,9.135944e-01,4.590491e-02,1.027854e-06,1.934918e+01,0.000000e+00,1.934918e+01,2.114943e+01,1.758411e+02
7.672476e+03,8.880180e-02,7.370076e+03,8.530180e-02,9.148959e-01,9.136038e-01,4.591518e-02,1.026538e-06,1.934813e+01,0.000000e+00,1.934813e+01,2.114790e+01,1.758083e+02
7.682476e+03,8.891754e-02,7.380076e+03,8.541754e-02,9.149374e-01,9.136132e-01,4.592544e-02,1.025225e-06,1.934363e+01,0.000000e+00,1.934363e+01,2.114203e+01,1.758000e+02
7.692476e+03,8.903328e-02,7.390076e+03,8.553328e-02,9.149874e-01,9.136226e-01,4.593569e-02,1.023917e-06,1.933798e+01,0.000000e+00,1.933798e+01,2.113470e+01,1.758000e+02
7.702476e+03,8.914903e-02,7.400076e+03,8.564903e-02,9.150374e-01,9.136319e-01,4.594592e-02,1.022611e-06,1.933232e+01,0.000000e+00,1.933232e+01,2.112736e+01,1.758000e+02
7.712476e+03,8.926477e-02,7.410076e+03,8.576477e-02,9.150874e-01,9.136412e-01,4.595614e-02,1.021310e-06,1.932667e+01,0.000000e+00,1.932667e+01,2.112003e+01,1.758000e+02
7.722476e+03,8.938051e-02,7.420076e+03,8.588051e-02,9.151374e-01,9.136506e-01,4.596634e-02,1.020012e-06,1.932101e+01,0.000000e+00,1.932101e+01,2.111269e+01,1.758000e+02
7.732476e+03,8.949625e-02,7.430076e+03,8.599625e-02,9.151874e-01,9.136599e-01,4.597654e-02,1.018717e-06,1.931536e+01,0.000000e+00,1.931536e+01,2.110536e+01,1.758000e+02
7.742476e+03,8.961199e-02,7.440076e+03,8.611199e-02,9.151875e-01,9.136692e-01,4.598672e-02,1.017426e-06,1.931393e+01,0.000000e+00,1.931393e+01,2.110380e+01,1.758000e+02
7.752476e+03,8.972774e-02,7.450076e+03,8.622774e-02,9.151709e-01,9.136785e-01,4.599689e-02,1.016138e-06,1.931393e+01,0.000000e+00,1.931393e+01,2.110418e+01,1.758000e+02
7.762476e+03,8.984348e-02,7.460076e+03,8.634348e-02,9.151542e-01,9.136878e-01,4.600704e-02,1.014854e-06,1.931393e+01,0.000000e+00,1.931393e+01,2.110456e+01,1.758000e+02
7.772477e+03,8.995922e-02,7.470077e+03,8.645922e-02,9.151375e-01,9.136970e-01,4.601718e-02,1.013573e-06,1.931393e+01,0.000000e+00,1.931393e+01,2.110495e+01,1.758000e+02
7.782477e+03,9.007496e-02,7.480077e+03,8.657496e-02,9.151209e-01,9.137063e-01,4.602731e-02,1.012295e-06,1.931393e+01,0.000000e+00,1.931393e+01,2.110533e+01,1.758000e+02
7.792477e+03,9.019070e-02,7.490077e+03,8.669070e-02,9.151042e-01,9.137155e-01,4.603743e-02,1.011021e-06,1.931393e+01,0.000000e+00,1.931393e+01,2.110572e+01,1.758000e+02
7.802477e+03,9.030645e-02,7.500077e+03,8.680645e-02,9.151253e-01,9.137248e-01,4.604753e-02,1.009751e-06,1.930989e+01,0.000000e+00,1.930989e+01,2.110082e+01,1.758000e+02
7.812477e+03,9.042219e-02,7.510077e+03,8.692219e-02,9.151592e-01,9.137340e-01,4.605763e-02,1.008483e-06,1.930449e+01,0.000000e+00,1.930449e+01,2.109414e+01,1.758000e+02
7.822477e+03,9.053793e-02,7.520077e+03,8.703793e-02,9.151931e-01,9.137432e-01,4.606770e-02,1.007220e-06,1.929909e+01,0.000000e+00,1.929909e+01,2.108745e+01,1.758000e+02
7.832477e+03,9.065367e-02,7.530077e+03,8.715367e-02,9.152270e-01,9.137524e-01,4.607777e-02,1.005959e-06,1.929369e+01,0.000000e+00,1.929369e+01,2.108077e+01,1.758000e+02
7.842477e+03,9.076941e-02,7.540077e+03,8.726941e-02,9.152609e-01,9.137616e-01,4.608782e-02,1.004702e-06,1.928829e+01,0.000000e+00,1.928829e+01,2.107409e+01,1.758000e+02
7.852477e+03,9.088516e-02,7.550077e+03,8.738516e-02,9.152948e-01,9.137707e-01,4.609786e-02,1.003448e-06,1.928289e+01,0.000000e+00,1.928289e+01,2.106741e+01,1.758000e+02
7.862477e+03,9.100090e-02,7.560077e+03,8.750090e-02,9.153141e-01,9.137799e-01,4.610789e-02,1.002198e-06,1.929497e+01,0.000000e+00,1.929497e+01,2.108016e+01,1.758141e+02
7.872478e+03,9.111664e-02,7.570078e+03,8.761664e-02,9.153308e-01,9.137891e-01,4.611791e-02,1.000950e-06,1.931019e+01,0.000000e+00,1.931019e+01,2.109640e+01,1.758308e+02
7.882478e+03,9.123238e-02,7.580078e+03,8.773238e-02,9.153475e-01,9.137982e-01,4.612791e-02,9.997065e-07,1.932541e+01,0.000000e+00,1.932541e+01,2.111265e+01,1.758475e+02
7.892478e+03,9.134812e-02,7.590078e+03,8.784812e-02,9.153641e-01,9.138073e-01,4.613790e-02,9.984659e-07,1.934063e+01,0.000000e+00,1.934063e+01,2.112889e+01,1.758641e+02
7.902478e+03,9.146386e-02,7.600078e+03,8.796386e-02,9.153808e-01,9.138164e-01,4.614788e-02,9.972285e-07,1.935584e+01,0.000000e+00,1.935584e+01,2.114513e+01,1.758808e+02
7.912478e+03,9.157961e-02,7.610078e+03,8.807961e-02,9.153975e-01,9.138256e-01,4.615785e-02,9.959944e-07,1.937106e+01,0.000000e+00,1.937106e+01,2.116137e+01,1.758975e+02
7.922478e+03,9.169535e-02,7.620078e+03,8.819535e-02,9.153576e-01,9.138347e-01,4.616780e-02,9.947635e-07,1.937998e+01,0.000000e+00,1.937998e+01,2.117203e+01,1.759283e+02
7.932478e+03,9.181109e-02,7.630078e+03,8.831109e-02,9.153076e-01,9.138437e-01,4.617774e-02,9.935359e-07,1.938776e+01,0.000000e+00,1.938776e+01,2.118169e+01,1.759616e+02
7.942478e+03,9.192683e-02,7.640078e+03,8.842683e-02,9.152576e-01,9.138528e-01,4.618767e-02,9.923115e-07,1.939554e+01,0.000000e+00,1.939554e+01,2.119135e+01,1.759949e+02
7.952478e+03,9.204257e-02,7.650078e+03,8.854257e-02,9.152076e-01,9.138619e-01,4.619759e-02,9.910903e-07,1.940332e+01,0.000000e+00,1.940332e+01,2.120101e+01,1.760283e+02
7.962479e+03,9.215832e-02,7.660079e+03,8.865832e-02,9.151576e-01,9.138709e-01,4.620749e-02,9.898722e-07,1.941110e+01,0.000000e+00,1.941110e+01,2.121067e+01,1.760616e+02
7.972479e+03,9.227406e-02,7.670079e+03,8.877406e-02,9.151076e-01,9.138800e-01,4.621739e-02,9.886574e-07,1.941889e+01,0.000000e+00,1.941889e+01,2.122033e+01,1.760949e+02
7.982479e+03,9.238980e-02,7.680079e+03,8.888980e-02,9.151278e-01,9.138890e-01,4.622727e-02,9.874457e-07,1.941741e+01,0.000000e+00,1.941741e+01,2.121825e+01,1.761139e+02
7.992479e+03,9.250554e-02,7.690079e+03,8.900554e-02,9.151606e-01,9.138980e-01,4.623714e-02,9.862372e-07,1.941428e+01,0.000000e+00,1.941428e+01,2.121407e+01,1.761303e+02
8.002479e+03,9.262128e-02,7.700079e+03,8.912128e-02,9.151934e-01,9.139070e-01,4.624699e-02,9.850318e-07,1.941115e+01,0.000000e+00,1.941115e+01,2.120989e+01,1.761467e+02
8.012479e+03,9.273703e-02,7.710079e+03,8.923703e-02,9.152262e-01,9.139160e-01,4.625684e-02,9.838295e-07,1.940802e+01,0.000000e+00,1.940802e+01,2.120571e+01,1.761631e+02
8.022479e+03,9.285277e-02,7.720079e+03,8.935277e-02,9.152589e-01,9.139250e-01,4.626667e-02,9.826304e-07,1.940489e+01,0.000000e+00,1.940489e+01,2.120153e+01,1.761795e+02
8.032479e+03,9.296851e-02,7.730079e+03,8.946851e-02,9.152917e-01,9.139340e-01,4.627649e-02,9.814343e-07,1.940175e+01,0.000000e+00,1.940175e+01,2.119735e+01,1.761959e+02
8.042479e+03,9.308425e-02,7.740079e+03,8.958425e-02,9.153125e-01,9.139429e-01,4.628630e-02,9.802414e-07,1.941340e+01,0.000000e+00,1.941340e+01,2.120958e+01,1.762249e+02
8.052479e+03,9.319999e-02,7.750079e+03,8.969999e-02,9.153291e-01,9.139519e-01,4.629609e-02,9.790515e-07,1.943002e+01,0.000000e+00,1.943002e+01,2.122736e+01,1.762583e+02
8.062480e+03,9.331574e-02,7.760080e+03,8.981574e-02,9.153458e-01,9.139608e-01,4.630588e-02,9.778647e-07,1.944664e+01,0.000000e+00,1.944664e+01,2.124513e+01,1.762916e+02
8.072480e+03,9.343148e-02,7.770080e+03,8.993148e-02,9.153625e-01,9.139698e-01,4.631565e-02,9.766810e-07,1.946326e+01,0.000000e+00,1.946326e+01,2.126290e+01,1.763249e+02
8.082480e+03,9.354722e-02,7.780080e+03,9.004722e-02,9.153791e-01,9.139787e-01,4.632541e-02,9.755003e-07,1.947988e+01,0.000000e+00,1.947988e+01,2.128067e+01,1.763583e+02
8.092480e+03,9.366296e-02,7.790080e+03,9.016296e-02,9.153958e-01,9.139876e-01,4.633516e-02,9.743226e-07,1.949650e+01,0.000000e+00,1.949650e+01,2.129844e+01,1.763916e+02
8.102480e+03,9.377870e-02,7.800080e+03,9.027870e-02,9.154249e-01,9.139965e-01,4.634490e-02,9.731480e-07,1.950968e+01,0.000000e+00,1.950968e+01,2.131216e+01,1.764249e+02
8.112480e+03,9.389445e-02,7.810080e+03,9.039445e-02,9.154583e-01,9.140054e-01,4.635463e-02,9.719763e-07,1.952171e+01,0.000000e+00,1.952171e+01,2.132452e+01,1.764583e+02
8.122480e+03,9.401019e-02,7.820080e+03,9.051019e-02,9.154916e-01,9.140143e-01,4.636434e-02,9.708077e-07,1.953373e+01,0.000000e+00,1.953373e+01,2.133687e+01,1.764916e+02
8.132480e+03,9.412593e-02,7.830080e+03,9.062593e-02,9.155249e-01,9.140231e-01,4.637404e-02,9.696421e-07,1.954575e+01,0.000000e+00,1.954575e+01,2.134923e+01,1.765249e+02
8.142480e+03,9.424167e-02,7.840080e+03,9.074167e-02,9.155583e-01,9.140320e-01,4.638373e-02,9.684794e-07,1.955778e+01,0.000000e+00,1.955778e+01,2.136158e+01,1.765583e+02
8.152480e+03,9.435741e-02,7.850080e+03,9.085741e-02,9.155916e-01,9.140408e-01,4.639341e-02,9.673197e-07,1.956980e+01,0.000000e+00,1.956980e+01,2.137394e+01,1.765916e+02
8.162481e+03,9.447315e-02,7.860081e+03,9.097315e-02,9.155746e-01,9.140497e-01,4.640308e-02,9.661629e-07,1.957202e+01,0.000000e+00,1.957202e+01,2.137676e+01,1.766127e+02
8.172481e+03,9.458890e-02,7.870081e+03,9.108890e-02,9.155407e-01,9.140585e-01,4.641274e-02,9.650091e-07,1.957095e+01,0.000000e+00,1.957095e+01,2.137638e+01,1.766296e+02
8.182481e+03,9.470464e-02,7.880081e+03,9.120464e-02,9.155068e-01,9.140673e-01,4.642238e-02,9.638582e-07,1.956987e+01,0.000000e+00,1.956987e+01,2.137600e+01,1.766466e+02
8.192481e+03,9.482038e-02,7.890081e+03,9.132038e-02,9.154729e-01,9.140761e-01,4.643201e-02,9.627103e-07,1.956880e+01,0.000000e+00,1.956880e+01,2.137561e+01,1.766635e+02
8.202481e+03,9.493612e-02,7.900081e+03,9.143612e-02,9.154390e-01,9.140849e-01,4.644163e-02,9.615652e-07,1.956772e+01,0.000000e+00,1.956772e+01,2.137523e+01,1.766805e+02
8.212481e+03,9.505186e-02,7.910081e+03,9.155186e-02,9.154051e-01,9.140937e-01,4.645124e-02,9.604230e-07,1.956665e+01,0.000000e+00,1.956665e+01,2.137485e+01,1.766974e+02
8.222481e+03,9.516761e-02,7.920081e+03,9.166761e-02,9.154000e-01,9.141025e-01,4.646084e-02,9.592838e-07,1.957758e+01,0.000000e+00,1.957758e+01,2.138691e+01,1.767283e+02
8.232481e+03,9.528335e-02,7.930081e+03,9.178335e-02,9.154000e-01,9.141112e-01,4.647043e-02,9.581474e-07,1.959066e+01,0.000000e+00,1.959066e+01,2.140120e+01,1.767616e+02
8.242481e+03,9.539909e-02,7.940081e+03,9.189909e-02,9.154000e-01,9.141200e-01,4.648001e-02,9.570138e-07,1.960374e+01,0.000000e+00,1.960374e+01,2.141549e+01,1.767949e+02
8.252481e+03,9.551483e-02,7.950081e+03,9.201483e-02,9.154000e-01,9.141287e-01,4.648957e-02,9.558831e-07,1.961682e+01,0.000000e+00,1.961682e+01,2.142978e+01,1.768283e+02
8.262482e+03,9.563057e-02,7.960082e+03,9.213057e-02,9.154000e-01,9.141375e-01,4.649912e-02,9.547553e-07,1.962990e+01,0.000000e+00,1.962990e+01,2.144407e+01,1.768616e+02
8.272482e+03,9.574632e-02,7.970082e+03,9.224632e-02,9.154000e-01,9.141462e-01,4.650867e-02,9.536303e-07,1.964298e+01,0.000000e+00,1.964298e+01,2.145836e+01,1.768949e+02
8.282482e+03,9.586206e-02,7.980082e+03,9.236206e-02,9.154278e-01,9.141549e-01,4.651820e-02,9.525081e-07,1.965235e+01,0.000000e+00,1.965235e+01,2.146794e+01,1.769278e+02
8.292482e+03,9.597780e-02,7.990082e+03,9.247780e-02,9.154606e-01,9.141636e-01,4.652772e-02,9.513887e-07,1.966105e+01,0.000000e+00,1.966105e+01,2.147668e+01,1.769606e+02
8.302482e+03,9.609354e-02,8.000082e+03,9.259354e-02,9.154934e-01,9.141723e-01,4.653722e-02,9.502722e-07,1.966976e+01,0.000000e+00,1.966976e+01,2.148542e+01,1.769934e+02
8.312482e+03,9.620928e-02,8.010082e+03,9.270928e-02,9.155262e-01,9.141810e-01,4.654672e-02,9.491584e-07,1.967847e+01,0.000000e+00,1.967847e+01,2.149416e+01,1.770262e+02
8.322482e+03,9.632503e-02,8.020082e+03,9.282503e-02,9.155590e-01,9.141897e-01,4.655621e-02,9.480474e-07,1.968717e+01,0.000000e+00,1.968717e+01,2.150290e+01,1.770590e+02
8.332482e+03,9.644077e-02,8.030082e+03,9.294077e-02,9.155917e-01,9.141983e-01,4.656568e-02,9.469392e-07,1.969588e+01,0.000000e+00,1.969588e+01,2.151164e+01,1.770917e+02
8.342482e+03,9.655651e-02,8.040082e+03,9.305651e-02,9.156000e-01,9.142070e-01,4.657515e-02,9.458337e-07,1.969569e+01,0.000000e+00,1.969569e+01,2.151123e+01,1.771125e+02
8.352483e+03,9.667225e-02,8.050083e+03,9.317225e-02,9.156000e-01,9.142156e-01,4.658460e-02,9.447310e-07,1.969250e+01,0.000000e+00,1.969250e+01,2.150776e+01,1.771291e+02
8.362483e+03,9.678799e-02,8.060083e+03,9.328799e-02,9.156000e-01,9.142242e-01,4.659404e-02,9.436310e-07,1.968932e+01,0.000000e+00,1.968932e+01,2.150428e+01,1.771458e+02
8.372483e+03,9.690374e-02,8.070083e+03,9.340374e-02,9.156000e-01,9.142329e-01,4.660347e-02,9.425337e-07,1.968613e+01,0.000000e+00,1.968613e+01,2.150080e+01,1.771625e+02
8.382483e+03,9.701948e-02,8.080083e+03,9.351948e-02,9.156000e-01,9.142415e-01,4.661289e-02,9.414392e-07,1.968295e+01,0.000000e+00,1.968295e+01,2.149733e+01,1.771791e+02
8.392483e+03,9.713522e-02,8.090083e+03,9.363522e-02,9.156000e-01,9.142501e-01,4.662230e-02,9.403473e-07,1.967977e+01,0.000000e+00,1.967977e+01,2.149385e+01,1.771958e+02
8.402483e+03,9.725096e-02,8.100083e+03,9.375096e-02,9.156125e-01,9.142587e-01,4.663170e-02,9.392582e-07,1.968558e+01,0.000000e+00,1.968558e+01,2.149990e+01,1.772374e+02
8.412483e+03,9.736670e-02,8.110083e+03,9.386670e-02,9.156291e-01,9.142673e-01,4.664109e-02,9.381717e-07,1.969442e+01,0.000000e+00,1.969442e+01,2.150917e+01,1.772874e+02
8.422483e+03,9.748244e-02,8.120083e+03,9.398244e-02,9.156458e-01,9.142758e-01,4.665046e-02,9.370880e-07,1.970326e+01,0.000000e+00,1.970326e+01,2.151843e+01,1.773374e+02
8.432483e+03,9.759819e-02,8.130083e+03,9.409819e-02,9.156625e-01,9.142844e-01,4.665983e-02,9.360069e-07,1.971210e+01,0.000000e+00,1.971210e+01,2.152769e+01,1.773874e+02
8.442483e+03,9.771393e-02,8.140083e+03,9.421393e-02,9.156791e-01,9.142929e-01,4.666918e-02,9.349284e-07,1.972094e+01,0.000000e+00,1.972094e+01,2.153695e+01,1.774374e+02
8.452484e+03,9.782967e-02,8.150084e+03,9.432967e-02,9.156958e-01,9.143015e-01,4.667853e-02,9.338526e-07,1.972978e+01,0.000000e+00,1.972978e+01,2.154621e+01,1.774874e+02
8.462484e+03,9.794541e-02,8.160084e+03,9.444541e-02,9.157249e-01,9.143100e-01,4.668786e-02,9.327795e-07,1.973517e+01,0.000000e+00,1.973517e+01,2.155142e+01,1.775249e+02
8.472484e+03,9.806115e-02,8.170084e+03,9.456115e-02,9.157583e-01,9.143185e-01,4.669718e-02,9.317089e-07,1.973942e+01,0.000000e+00,1.973942e+01,2.155527e+01,1.775583e+02
8.482484e+03,9.817690e-02,8.180084e+03,9.467690e-02,9.157916e-01,9.143271e-01,4.670650e-02,9.306410e-07,1.974366e+01,0.000000e+00,1.974366e+01,2.155912e+01,1.775916e+02
8.492484e+03,9.829264e-02,8.190084e+03,9.479264e-02,9.158249e-01,9.143356e-01,4.671580e-02,9.295757e-07,1.974790e+01,0.000000e+00,1.974790e+01,2.156296e+01,1.776249e+02
8.502484e+03,9.840838e-02,8.200084e+03,9.490838e-02,9.158583e-01,9.143441e-01,4.672509e-02,9.285130e-07,1.975214e+01,0.000000e+00,1.975214e+01,2.156681e+01,1.776583e+02
8.512484e+03,9.852412e-02,8.210084e+03,9.502412e-02,9.158916e-01,9.143525e-01,4.673437e-02,9.274529e-07,1.975638e+01,0.000000e+00,1.975638e+01,2.157065e+01,1.776916e+02
8.522484e+03,9.863986e-02,8.220084e+03,9.513986e-02,9.159000e-01,9.143610e-01,4.674364e-02,9.263954e-07,1.975502e+01,0.000000e+00,1.975502e+01,2.156898e+01,1.777000e+02
8.532484e+03,9.875561e-02,8.230084e+03,9.525561e-02,9.159000e-01,9.143695e-01,4.675290e-02,9.253404e-07,1.975179e+01,0.000000e+00,1.975179e+01,2.156544e+01,1.777000e+02
8.542484e+03,9.887135e-02,8.240084e+03,9.537135e-02,9.159000e-01,9.143779e-01,4.676214e-02,9.242880e-07,1.974855e+01,0.000000e+00,1.974855e+01,2.156191e+01,1.777000e+02
8.552485e+03,9.898709e-02,8.250085e+03,9.548709e-02,9.159000e-01,9.143864e-01,4.677138e-02,9.232382e-07,1.974531e+01,0.000000e+00,1.974531e+01,2.155837e+01,1.777000e+02
8.562485e+03,9.910283e-02,8.260085e+03,9.560283e-02,9.159000e-01,9.143948e-01,4.678061e-02,9.221909e-07,1.974207e+01,0.000000e+00,1.974207e+01,2.155483e+01,1.777000e+02
8.572485e+03,9.921857e-02,8.270085e+03,9.571857e-02,9.159000e-01,9.144033e-01,4.678982e-02,9.211461e-07,1.973884e+01,0.000000e+00,1.973884e+01,2.155130e+01,1.777000e+02
8.582485e+03,9.933432e-02,8.280085e+03,9.583432e-02,9.158861e-01,9.144117e-01,4.679903e-02,9.201039e-07,1.975577e+01,0.000000e+00,1.975577e+01,2.157011e+01,1.777417e+02
8.592485e+03,9.945006e-02,8.290085e+03,9.595006e-02,9.158697e-01,9.144201e-01,4.680823e-02,9.190642e-07,1.977630e+01,0.000000e+00,1.977630e+01,2.159292e+01,1.777909e+02
8.602485e+03,9.956580e-02,8.300085e+03,9.606580e-02,9.158533e-01,9.144285e-01,4.681741e-02,9.180270e-07,1.979683e+01,0.000000e+00,1.979683e+01,2.161572e+01,1.778401e+02
8.612485e+03,9.968154e-02,8.310085e+03,9.618154e-02,9.158369e-01,9.144369e-01,4.682659e-02,9.169923e-07,1.981736e+01,0.000000e+00,1.981736e+01,2.163853e+01,1.778893e+02
8.622485e+03,9.979728e-02,8.320085e+03,9.629728e-02,9.158205e-01,9.144453e-01,4.683575e-02,9.159600e-07,1.983789e+01,0.000000e+00,1.983789e+01,2.166133e+01,1.779385e+02
8.632485e+03,9.991303e-02,8.330085e+03,9.641303e-02,9.158041e-01,9.144536e-01,4.684491e-02,9.149303e-07,1.985842e+01,0.000000e+00,1.985842e+01,2.168414e+01,1.779876e+02
8.642485e+03,1.000288e-01,8.340085e+03,9.652877e-02,9.157750e-01,9.144620e-01,4.685405e-02,9.139030e-07,1.986862e+01,0.000000e+00,1.986862e+01,2.169596e+01,1.780250e+02
8.652486e+03,1.001445e-01,8.350086e+03,9.664451e-02,9.157417e-01,9.144703e-01,4.686319e-02,9.128782e-07,1.987534e+01,0.000000e+00,1.987534e+01,2.170409e+01,1.780583e+02
8.662486e+03,1.002603e-01,8.360086e+03,9.676025e-02,9.157084e-01,9.144787e-01,4.687231e-02,9.118559e-07,1.988207e+01,0.000000e+00,1.988207e+01,2.171223e+01,1.780916e+02
8.672486e+03,1.003760e-01,8.370086e+03,9.687599e-02,9.156750e-01,9.144870e-01,4.688142e-02,9.108360e-07,1.988879e+01,0.000000e+00,1.988879e+01,2.172036e+01,1.781250e+02
8.682486e+03,1.004917e-01,8.380086e+03,9.699174e-02,9.156417e-01,9.144953e-01,4.689053e-02,9.098185e-07,1.989552e+01,0.000000e+00,1.989552e+01,2.172849e+01,1.781583e+02
8.692486e+03,1.006075e-01,8.390086e+03,9.710748e-02,9.156084e-01,9.145037e-01,4.689962e-02,9.088034e-07,1.990224e+01,0.000000e+00,1.990224e+01,2.173663e+01,1.781916e+02
8.702486e+03,1.007232e-01,8.400086e+03,9.722322e-02,9.156250e-01,9.145120e-01,4.690870e-02,9.077908e-07,1.989811e+01,0.000000e+00,1.989811e+01,2.173172e+01,1.782000e+02
8.712486e+03,1.008390e-01,8.410086e+03,9.733896e-02,9.156583e-01,9.145203e-01,4.691778e-02,9.067806e-07,1.989032e+01,0.000000e+00,1.989032e+01,2.172243e+01,1.782000e+02
8.722486e+03,1.009547e-01,8.420086e+03,9.745470e-02,9.156916e-01,9.145285e-01,4.692684e-02,9.057728e-07,1.988254e+01,0.000000e+00,1.988254e+01,2.171314e+01,1.782000e+02
8.732486e+03,1.010704e-01,8.430086e+03,9.757044e-02,9.157250e-01,9.145368e-01,4.693589e-02,9.047673e-07,1.987476e+01,0.000000e+00,1.987476e+01,2.170385e+01,1.782000e+02
8.742487e+03,1.011862e-01,8.440087e+03,9.768619e-02,9.157583e-01,9.145451e-01,4.694493e-02,9.037643e-07,1.986698e+01,0.000000e+00,1.986698e+01,2.169457e+01,1.782000e+02
8.752487e+03,1.013019e-01,8.450087e+03,9.780193e-02,9.157916e-01,9.145534e-01,4.695397e-02,9.027636e-07,1.985920e+01,0.000000e+00,1.985920e+01,2.168528e+01,1.782000e+02
8.762487e+03,1.014177e-01,8.460087e+03,9.791767e-02,9.158125e-01,9.145616e-01,4.696299e-02,9.017653e-07,1.984479e+01,0.000000e+00,1.984479e+01,2.166905e+01,1.781750e+02
8.772487e+03,1.015334e-01,8.470087e+03,9.803341e-02,9.158291e-01,9.145699e-01,4.697200e-02,9.007694e-07,1.982816e+01,0.000000e+00,1.982816e+01,2.165050e+01,1.781417e+02
8.782487e+03,1.016492e-01,8.480087e+03,9.814915e-02,9.158458e-01,9.145781e-01,4.698100e-02,8.997758e-07,1.981152e+01,0.000000e+00,1.981152e+01,2.163194e+01,1.781084e+02
8.792487e+03,1.017649e-01,8.490087e+03,9.826490e-02,9.158625e-01,9.145863e-01,4.699000e-02,8.987846e-07,1.979489e+01,0.000000e+00,1.979489e+01,2.161339e+01,1.780750e+02
8.802487e+03,1.018806e-01,8.500087e+03,9.838064e-02,9.158791e-01,9.145945e-01,4.699898e-02,8.977957e-07,1.977826e+01,0.000000e+00,1.977826e+01,2.159484e+01,1.780417e+02
8.812487e+03,1.019964e-01,8.510087e+03,9.849638e-02,9.158958e-01,9.146027e-01,4.700795e-02,8.968091e-07,1.976163e+01,0.000000e+00,1.976163e+01,2.157628e+01,1.780084e+02
8.822487e+03,1.021121e-01,8.520087e+03,9.861212e-02,9.159000e-01,9.146109e-01,4.701692e-02,8.958248e-07,1.973759e+01,0.000000e+00,1.973759e+01,2.154993e+01,1.779626e+02
8.832487e+03,1.022279e-01,8.530087e+03,9.872786e-02,9.159000e-01,9.146191e-01,4.702587e-02,8.948429e-07,1.971106e+01,0.000000e+00,1.971106e+01,2.152097e+01,1.779126e+02
8.842488e+03,1.023436e-01,8.540088e+03,9.884361e-02,9.159000e-01,9.146273e-01,4.703481e-02,8.938632e-07,1.968453e+01,0.000000e+00,1.968453e+01,2.149200e+01,1.778626e+02
8.852488e+03,1.024593e-01,8.550088e+03,9.895935e-02,9.159000e-01,9.146355e-01,4.704375e-02,8.928859e-07,1.965800e+01,0.000000e+00,1.965800e+01,2.146304e+01,1.778126e+02
8.862488e+03,1.025751e-01,8.560088e+03,9.907509e-02,9.159000e-01,9.146436e-01,4.705267e-02,8.919108e-07,1.963147e+01,0.000000e+00,1.963147e+01,2.143407e+01,1.777626e+02
8.872488e+03,1.026908e-01,8.570088e+03,9.919083e-02,9.159000e-01,9.146518e-01,4.706159e-02,8.909380e-07,1.960494e+01,0.000000e+00,1.960494e+01,2.140511e+01,1.777126e+02
8.882488e+03,1.028066e-01,8.580088e+03,9.930657e-02,9.159635e-01,9.146599e-01,4.707049e-02,8.899675e-07,1.957484e+01,0.000000e+00,1.957484e+01,2.137077e+01,1.776492e+02
8.892488e+03,1.029223e-01,8.590088e+03,9.942232e-02,9.160482e-01,9.146681e-01,4.707939e-02,8.889992e-07,1.954355e+01,0.000000e+00,1.954355e+01,2.133463e+01,1.775814e+02
8.902488e+03,1.030381e-01,8.600088e+03,9.953806e-02,9.161330e-01,9.146762e-01,4.708827e-02,8.880332e-07,1.951226e+01,0.000000e+00,1.951226e+01,2.129850e+01,1.775136e+02
8.912488e+03,1.031538e-01,8.610088e+03,9.965380e-02,9.162177e-01,9.146843e-01,4.709715e-02,8.870694e-07,1.948097e+01,0.000000e+00,1.948097e+01,2.126238e+01,1.774458e+02
8.922488e+03,1.032695e-01,8.620088e+03,9.976954e-02,9.163024e-01,9.146924e-01,4.710601e-02,8.861079e-07,1.944968e+01,0.000000e+00,1.944968e+01,2.122626e+01,1.773780e+02
8.932488e+03,1.033853e-01,8.630088e+03,9.988528e-02,9.163872e-01,9.147005e-01,4.711487e-02,8.851486e-07,1.941838e+01,0.000000e+00,1.941838e+01,2.119015e+01,1.773102e+02
8.942489e+03,1.035010e-01,8.640089e+03,1.000010e-01,9.164278e-01,9.147086e-01,4.712372e-02,8.841915e-07,1.941189e+01,0.000000e+00,1.941189e+01,2.118213e+01,1.772861e+02
8.952489e+03,1.036168e-01,8.650089e+03,1.001168e-01,9.164606e-01,9.147167e-01,4.713255e-02,8.832367e-07,1.940981e+01,0.000000e+00,1.940981e+01,2.117910e+01,1.772697e+02
8.962489e+03,1.037325e-01,8.660089e+03,1.002325e-01,9.164934e-01,9.147248e-01,4.714138e-02,8.822840e-07,1.940773e+01,0.000000e+00,1.940773e+01,2.117607e+01,1.772533e+02
8.972489e+03,1.038483e-01,8.670089e+03,1.003483e-01,9.165262e-01,9.147328e-01,4.715020e-02,8.813336e-07,1.940565e+01,0.000000e+00,1.940565e+01,2.117304e+01,1.772369e+02
8.982489e+03,1.039640e-01,8.680089e+03,1.004640e-01,9.165590e-01,9.147409e-01,4.715901e-02,8.803853e-07,1.940357e+01,0.000000e+00,1.940357e+01,2.117002e+01,1.772205e+02
8.992489e+03,1.040797e-01,8.690089e+03,1.005797e-01,9.165918e-01,9.147489e-01,4.716781e-02,8.794393e-07,1.940149e+01,0.000000e+00,1.940149e+01,2.116699e+01,1.772041e+02
9.002489e+03,1.041955e-01,8.700089e+03,1.006955e-01,9.166125e-01,9.147570e-01,4.717660e-02,8.784954e-07,1.940016e+01,0.000000e+00,1.940016e+01,2.116507e+01,1.772000e+02
9.012489e+03,1.043112e-01,8.710089e+03,1.008112e-01,9.166291e-01,9.147650e-01,4.718538e-02,8.775536e-07,1.939910e+01,0.000000e+00,1.939910e+01,2.116352e+01,1.772000e+02
9.022489e+03,1.044270e-01,8.720089e+03,1.009270e-01,9.166458e-01,9.147730e-01,4.719415e-02,8.766141e-07,1.939803e+01,0.000000e+00,1.939803e+01,2.116197e+01,1.772000e+02
9.032489e+03,1.045427e-01,8.730089e+03,1.010427e-01,9.166625e-01,9.147811e-01,4.720291e-02,8.756767e-07,1.939696e+01,0.000000e+00,1.939696e+01,2.116041e+01,1.772000e+02
9.042490e+03,1.046584e-01,8.740090e+03,1.011584e-01,9.166791e-01,9.147891e-01,4.721166e-02,8.747414e-07,1.939589e+01,0.000000e+00,1.939589e+01,2.115886e+01,1.772000e+02
9.052490e+03,1.047742e-01,8.750090e+03,1.012742e-01,9.166958e-01,9.147971e-01,4.722040e-02,8.738083e-07,1.939482e+01,0.000000e+00,1.939482e+01,2.115731e+01,1.772000e+02
9.062490e+03,1.048899e-01,8.760090e+03,1.013899e-01,9.166501e-01,9.148051e-01,4.722914e-02,8.728773e-07,1.939694e+01,0.000000e+00,1.939694e+01,2.116068e+01,1.772000e+02
9.072490e+03,1.050057e-01,8.770090e+03,1.015057e-01,9.165834e-01,9.148130e-01,4.723786e-02,8.719484e-07,1.940012e+01,0.000000e+00,1.940012e+01,2.116569e+01,1.772000e+02
9.082490e+03,1.051214e-01,8.780090e+03,1.016214e-01,9.165167e-01,9.148210e-01,4.724658e-02,8.710217e-07,1.940330e+01,0.000000e+00,1.940330e+01,2.117070e+01,1.772000e+02
9.092490e+03,1.052372e-01,8.790090e+03,1.017372e-01,9.164501e-01,9.148290e-01,4.725528e-02,8.700970e-07,1.940649e+01,0.000000e+00,1.940649e+01,2.117572e+01,1.772000e+02
9.102490e+03,1.053529e-01,8.800090e+03,1.018529e-01,9.163834e-01,9.148369e-01,4.726398e-02,8.691745e-07,1.940967e+01,0.000000e+00,1.940967e+01,2.118073e+01,1.772000e+02
9.112490e+03,1.054686e-01,8.810090e+03,1.019686e-01,9.163167e-01,9.148449e-01,4.727267e-02,8.682541e-07,1.941286e+01,0.000000e+00,1.941286e+01,2.118575e+01,1.772000e+02
9.122490e+03,1.055844e-01,8.820090e+03,1.020844e-01,9.163375e-01,9.148528e-01,4.728134e-02,8.673357e-07,1.940863e+01,0.000000e+00,1.940863e+01,2.118065e+01,1.771875e+02
9.132491e+03,1.057001e-01,8.830091e+03,1.022001e-01,9.163875e-01,9.148607e-01,4.729001e-02,8.664194e-07,1.940191e+01,0.000000e+00,1.940191e+01,2.117217e+01,1.771708e+02
9.142491e+03,1.058159e-01,8.840091e+03,1.023159e-01,9.164375e-01,9.148687e-01,4.729867e-02,8.655053e-07,1.939520e+01,0.000000e+00,1.939520e+01,2.116369e+01,1.771542e+02
9.152491e+03,1.059316e-01,8.850091e+03,1.024316e-01,9.164875e-01,9.148766e-01,4.730732e-02,8.645931e-07,1.938849e+01,0.000000e+00,1.938849e+01,2.115521e+01,1.771375e+02
9.162491e+03,1.060473e-01,8.860091e+03,1.025473e-01,9.165375e-01,9.148845e-01,4.731597e-02,8.636831e-07,1.938178e+01,0.000000e+00,1.938178e+01,2.114674e+01,1.771208e+02
9.172491e+03,1.061631e-01,8.870091e+03,1.026631e-01,9.165875e-01,9.148924e-01,4.732460e-02,8.627751e-07,1.937506e+01,0.000000e+00,1.937506e+01,2.113826e+01,1.771042e+02
9.182491e+03,1.062788e-01,8.880091e+03,1.027788e-01,9.166000e-01,9.149003e-01,4.733322e-02,8.618691e-07,1.938185e+01,0.000000e+00,1.938185e+01,2.114538e+01,1.771125e+02
9.192491e+03,1.063946e-01,8.890091e+03,1.028946e-01,9.166000e-01,9.149082e-01,4.734184e-02,8.609652e-07,1.939316e+01,0.000000e+00,1.939316e+01,2.115772e+01,1.771292e+02
9.202491e+03,1.065103e-01,8.900091e+03,1.030103e-01,9.166000e-01,9.149160e-01,4.735044e-02,8.600633e-07,1.940447e+01,0.000000e+00,1.940447e+01,2.117006e+01,1.771458e+02
9.212491e+03,1.066261e-01,8.910091e+03,1.031261e-01,9.166000e-01,9.149239e-01,4.735904e-02,8.591634e-07,1.941578e+01,0.000000e+00,1.941578e+01,2.118240e+01,1.771625e+02
9.222491e+03,1.067418e-01,8.920091e+03,1.032418e-01,9.166000e-01,9.149317e-01,4.736762e-02,8.582656e-07,1.942709e+01,0.000000e+00,1.942709e+01,2.119473e+01,1.771792e+02
9.232492e+03,1.068575e-01,8.930092e+03,1.033575e-01,9.166000e-01,9.149396e-01,4.737620e-02,8.573698e-07,1.943840e+01,0.000000e+00,1.943840e+01,2.120707e+01,1.771958e+02
9.242492e+03,1.069733e-01,8.940092e+03,1.034733e-01,9.166000e-01,9.149474e-01,4.738477e-02,8.564759e-07,1.944601e+01,0.000000e+00,1.944601e+01,2.121537e+01,1.772250e+02
9.252492e+03,1.070890e-01,8.950092e+03,1.035890e-01,9.166000e-01,9.149553e-01,4.739333e-02,8.555841e-07,1.945238e+01,0.000000e+00,1.945238e+01,2.122232e+01,1.772583e+02
9.262492e+03,1.072048e-01,8.960092e+03,1.037048e-01,9.166000e-01,9.149631e-01,4.740188e-02,8.546943e-07,1.945875e+01,0.000000e+00,1.945875e+01,2.122927e+01,1.772916e+02
9.272492e+03,1.073205e-01,8.970092e+03,1.038205e-01,9.166000e-01,9.149709e-01,4.741043e-02,8.538065e-07,1.946512e+01,0.000000e+00,1.946512e+01,2.123622e+01,1.773250e+02
9.282492e+03,1.074363e-01,8.980092e+03,1.039363e-01,9.166000e-01,9.149787e-01,4.741896e-02,8.529206e-07,1.947148e+01,0.000000e+00,1.947148e+01,2.124316e+01,1.773583e+02
9.292492e+03,1.075520e-01,8.990092e+03,1.040520e-01,9.166000e-01,9.149865e-01,4.742748e-02,8.520367e-07,1.947785e+01,0.000000e+00,1.947785e+01,2.125011e+01,1.773916e+02
9.302492e+03,1.076677e-01,9.000092e+03,1.041677e-01,9.166000e-01,9.149943e-01,4.743600e-02,8.511548e-07,1.948369e+01,0.000000e+00,1.948369e+01,2.125648e+01,1.774125e+02
9.312492e+03,1.077835e-01,9.010092e+03,1.042835e-01,9.166000e-01,9.150021e-01,4.744451e-02,8.502748e-07,1.948936e+01,0.000000e+00,1.948936e+01,2.126267e+01,1.774292e+02
9.322492e+03,1.078992e-01,9.020092e+03,1.043992e-01,9.166000e-01,9.150099e-01,4.745301e-02,8.493968e-07,1.949503e+01,0.000000e+00,1.949503e+01,2.126885e+01,1.774458e+02
9.332493e+03,1.080150e-01,9.030093e+03,1.045150e-01,9.166000e-01,9.150176e-01,4.746150e-02,8.485207e-07,1.950069e+01,0.000000e+00,1.950069e+01,2.127503e+01,1.774625e+02
9.342493e+03,1.081307e-01,9.040093e+03,1.046307e-01,9.166000e-01,9.150254e-01,4.746998e-02,8.476466e-07,1.950636e+01,0.000000e+00,1.950636e+01,2.128121e+01,1.774792e+02
9.352493e+03,1.082464e-01,9.050093e+03,1.047464e-01,9.166000e-01,9.150332e-01,4.747845e-02,8.467744e-07,1.951203e+01,0.000000e+00,1.951203e+01,2.128740e+01,1.774958e+02
9.362493e+03,1.083622e-01,9.060093e+03,1.048622e-01,9.166000e-01,9.150409e-01,4.748691e-02,8.459042e-07,1.951928e+01,0.000000e+00,1.951928e+01,2.129531e+01,1.775125e+02
9.372493e+03,1.084779e-01,9.070093e+03,1.049779e-01,9.166000e-01,9.150486e-01,4.749537e-02,8.450358e-07,1.952706e+01,0.000000e+00,1.952706e+01,2.130380e+01,1.775292e+02
9.382493e+03,1.085937e-01,9.080093e+03,1.050937e-01,9.166000e-01,9.150564e-01,4.750381e-02,8.441694e-07,1.953484e+01,0.000000e+00,1.953484e+01,2.131229e+01,1.775458e+02
9.392493e+03,1.087094e-01,9.090093e+03,1.052094e-01,9.166000e-01,9.150641e-01,4.751225e-02,8.433049e-07,1.954262e+01,0.000000e+00,1.954262e+01,2.132078e+01,1.775625e+02
9.402493e+03,1.088252e-01,9.100093e+03,1.053252e-01,9.166000e-01,9.150718e-01,4.752068e-02,8.424423e-07,1.955041e+01,0.000000e+00,1.955041e+01,2.132927e+01,1.775792e+02
9.412493e+03,1.089409e-01,9.110093e+03,1.054409e-01,9.166000e-01,9.150795e-01,4.752910e-02,8.415815e-07,1.955819e+01,0.000000e+00,1.955819e+01,2.133776e+01,1.775958e+02
9.422493e+03,1.090566e-01,9.120093e+03,1.055566e-01,9.166375e-01,9.150872e-01,4.753751e-02,8.407227e-07,1.956172e+01,0.000000e+00,1.956172e+01,2.134074e+01,1.776000e+02
9.432494e+03,1.091724e-01,9.130094e+03,1.056724e-01,9.166875e-01,9.150949e-01,4.754591e-02,8.398658e-07,1.956384e+01,0.000000e+00,1.956384e+01,2.134188e+01,1.776000e+02
9.442494e+03,1.092881e-01,9.140094e+03,1.057881e-01,9.167375e-01,9.151026e-01,4.755431e-02,8.390107e-07,1.956595e+01,0.000000e+00,1.956595e+01,2.134303e+01,1.776000e+02
9.452494e+03,1.094039e-01,9.150094e+03,1.059039e-01,9.167875e-01,9.151102e-01,4.756269e-02,8.381575e-07,1.956807e+01,0.000000e+00,1.956807e+01,2.134417e+01,1.776000e+02
9.462494e+03,1.095196e-01,9.160094e+03,1.060196e-01,9.168375e-01,9.151179e-01,4.757107e-02,8.373062e-07,1.957018e+01,0.000000e+00,1.957018e+01,2.134531e+01,1.776000e+02
9.472494e+03,1.096353e-01,9.170094e+03,1.061353e-01,9.168875e-01,9.151256e-01,4.757944e-02,8.364567e-07,1.957230e+01,0.000000e+00,1.957230e+01,2.134646e+01,1.776000e+02
9.482494e+03,1.097511e-01,9.180094e+03,1.062511e-01,9.168875e-01,9.151332e-01,4.758780e-02,8.356091e-07,1.956541e+01,0.000000e+00,1.956541e+01,2.133894e+01,1.775875e+02
9.492494e+03,1.098668e-01,9.190094e+03,1.063668e-01,9.168708e-01,9.151409e-01,4.759615e-02,8.347633e-07,1.955551e+01,0.000000e+00,1.955551e+01,2.132854e+01,1.775708e+02
9.502494e+03,1.099826e-01,9.200094e+03,1.064826e-01,9.168542e-01,9.151485e-01,4.760450e-02,8.339194e-07,1.954562e+01,0.000000e+00,1.954562e+01,2.131813e+01,1.775542e+02
9.512494e+03,1.100983e-01,9.210094e+03,1.065983e-01,9.168375e-01,9.151561e-01,4.761283e-02,8.330773e-07,1.953572e+01,0.000000e+00,1.953572e+01,2.130772e+01,1.775375e+02
9.522495e+03,1.102141e-01,9.220095e+03,1.067141e-01,9.168208e-01,9.151637e-01,4.762116e-02,8.322370e-07,1.952582e+01,0.000000e+00,1.952582e+01,2.129732e+01,1.775208e+02
9.532495e+03,1.103298e-01,9.230095e+03,1.068298e-01,9.168042e-01,9.151714e-01,4.762948e-02,8.313986e-07,1.951593e+01,0.000000e+00,1.951593e+01,2.128691e+01,1.775042e+02
9.542495e+03,1.104455e-01,9.240095e+03,1.069455e-01,9.168000e-01,9.151790e-01,4.763779e-02,8.305619e-07,1.949754e+01,0.000000e+00,1.949754e+01,2.126695e+01,1.774746e+02
9.552495e+03,1.105613e-01,9.250095e+03,1.070613e-01,9.168000e-01,9.151866e-01,4.764609e-02,8.297271e-07,1.947631e+01,0.000000e+00,1.947631e+01,2.124380e+01,1.774407e+02
9.562495e+03,1.106770e-01,9.260095e+03,1.071770e-01,9.168000e-01,9.151942e-01,4.765438e-02,8.288941e-07,1.945508e+01,0.000000e+00,1.945508e+01,2.122064e+01,1.774068e+02
9.572495e+03,1.107928e-01,9.270095e+03,1.072928e-01,9.168000e-01,9.152017e-01,4.766267e-02,8.280629e-07,1.943386e+01,0.000000e+00,1.943386e+01,2.119749e+01,1.773729e+02
9.582495e+03,1.109085e-01,9.280095e+03,1.074085e-01,9.168000e-01,9.152093e-01,4.767094e-02,8.272335e-07,1.941263e+01,0.000000e+00,1.941263e+01,2.117433e+01,1.773390e+02
9.592495e+03,1.110243e-01,9.290095e+03,1.075243e-01,9.168000e-01,9.152169e-01,4.767921e-02,8.264058e-07,1.939140e+01,0.000000e+00,1.939140e+01,2.115118e+01,1.773051e+02
9.602495e+03,1.111400e-01,9.300095e+03,1.076400e-01,9.168139e-01,9.152244e-01,4.768747e-02,8.255800e-07,1.938998e+01,0.000000e+00,1.938998e+01,2.114931e+01,1.773139e+02
9.612495e+03,1.112557e-01,9.310095e+03,1.077557e-01,9.168303e-01,9.152320e-01,4.769572e-02,8.247559e-07,1.939208e+01,0.000000e+00,1.939208e+01,2.115122e+01,1.773303e+02
9.622496e+03,1.113715e-01,9.320096e+03,1.078715e-01,9.168467e-01,9.152395e-01,4.770397e-02,8.239336e-07,1.939417e+01,0.000000e+00,1.939417e+01,2.115312e+01,1.773467e+02
9.632496e+03,1.114872e-01,9.330096e+03,1.079872e-01,9.168631e-01,9.152471e-01,4.771220e-02,8.231131e-07,1.939626e+01,0.000000e+00,1.939626e+01,2.115502e+01,1.773631e+02
9.642496e+03,1.116030e-01,9.340096e+03,1.081030e-01,9.168795e-01,9.152546e-01,4.772043e-02,8.222943e-07,1.939835e+01,0.000000e+00,1.939835e+01,2.115692e+01,1.773795e+02
9.652496e+03,1.117187e-01,9.350096e+03,1.082187e-01,9.168959e-01,9.152621e-01,4.772865e-02,8.214773e-07,1.940044e+01,0.000000e+00,1.940044e+01,2.115883e+01,1.773959e+02
9.662496e+03,1.118344e-01,9.360096e+03,1.083344e-01,9.169250e-01,9.152696e-01,4.773686e-02,8.206620e-07,1.939752e+01,0.000000e+00,1.939752e+01,2.115497e+01,1.774000e+02
9.672496e+03,1.119502e-01,9.370096e+03,1.084502e-01,9.169583e-01,9.152771e-01,4.774506e-02,8.198484e-07,1.939292e+01,0.000000e+00,1.939292e+01,2.114919e+01,1.774000e+02
9.682496e+03,1.120659e-01,9.380096e+03,1.085659e-01,9.169917e-01,9.152846e-01,4.775326e-02,8.190366e-07,1.938832e+01,0.000000e+00,1.938832e+01,2.114340e+01,1.774000e+02
9.692496e+03,1.121817e-01,9.390096e+03,1.086817e-01,9.170250e-01,9.152921e-01,4.776144e-02,8.182266e-07,1.938373e+01,0.000000e+00,1.938373e+01,2.113762e+01,1.774000e+02
9.702496e+03,1.122974e-01,9.400096e+03,1.087974e-01,9.170583e-01,9.152996e-01,4.776962e-02,8.174182e-07,1.937913e+01,0.000000e+00,1.937913e+01,2.113184e+01,1.774000e+02
9.712496e+03,1.124132e-01,9.410096e+03,1.089132e-01,9.170917e-01,9.153071e-01,4.777779e-02,8.166116e-07,1.937453e+01,0.000000e+00,1.937453e+01,2.112606e+01,1.774000e+02
