Repository: brandonlampe/CS_Data

# Comments For Consolidation Test: 175_03
_Note:_ herein, the phrase "TEST-NUMBER" will imply the insertion of "175_03".  This format will
often be used when describing local directories.

Following the initial increase in pressure from zero to 19.192 MPa (dilatometer was initially used,
which resulted in somewhat variable confining pressure).  Schuler gauges were used during the

## Test Data
Raw test data is contained in: TEST-NUMBER.xlsx

Additionally, calculated values of fractional density have been calculated in TEST-NUMBER.xlsx and
exported to TEST-NUMBER.csv, where the .csv file format allows for easy cross-platform importing
and analysis.

File: UNM_WP_HY_175_03/CREEP_FIT_v1/175_03_CREEP_OUT.csv (part 6 of 66)
Analysis by Brandon Lampe, performed on: 2016/07/04 12:27:14
Experimental results below begin at: 2015/07/17 16:07:44
Duration (sec),Duration (day),Elapsed Time (sec),Elapsed Time (day),Interpolated Fractional Density,Fit to Fractional Density,Fit to Volume Strain,Fit to Volume Strain Rate (1/sec),Confining Pressure (MPa),Pore Pressure (MPa),Terzaghi Pressure (MPa),Solid Pressure (MPa),Temperature (C))
1.208252e+04,1.398440e-01,1.178012e+04,1.363440e-01,9.182541e-01,9.169022e-01,4.951894e-02,6.641184e-07,1.903467e+01,0.000000e+00,1.903467e+01,2.072920e+01,1.760541e+02
1.209252e+04,1.399597e-01,1.179012e+04,1.364597e-01,9.182375e-01,9.169083e-01,4.952558e-02,6.636050e-07,1.903113e+01,0.000000e+00,1.903113e+01,2.072572e+01,1.760375e+02
1.210252e+04,1.400755e-01,1.180012e+04,1.365755e-01,9.182208e-01,9.169143e-01,4.953221e-02,6.630926e-07,1.902759e+01,0.000000e+00,1.902759e+01,2.072224e+01,1.760208e+02
1.211252e+04,1.401912e-01,1.181012e+04,1.366912e-01,9.182041e-01,9.169204e-01,4.953884e-02,6.625810e-07,1.902405e+01,0.000000e+00,1.902405e+01,2.071876e+01,1.760041e+02
1.212252e+04,1.403070e-01,1.182012e+04,1.368070e-01,9.182251e-01,9.169265e-01,4.954547e-02,6.620703e-07,1.901253e+01,0.000000e+00,1.901253e+01,2.070574e+01,1.759749e+02
1.213252e+04,1.404227e-01,1.183012e+04,1.369227e-01,9.182584e-01,9.169326e-01,4.955208e-02,6.615605e-07,1.899838e+01,0.000000e+00,1.899838e+01,2.068958e+01,1.759416e+02
1.214252e+04,1.405384e-01,1.184012e+04,1.370384e-01,9.182917e-01,9.169386e-01,4.955870e-02,6.610515e-07,1.898423e+01,0.000000e+00,1.898423e+01,2.067342e+01,1.759083e+02
1.215252e+04,1.406542e-01,1.185012e+04,1.371542e-01,9.183251e-01,9.169447e-01,4.956530e-02,6.605434e-07,1.897008e+01,0.000000e+00,1.897008e+01,2.065726e+01,1.758749e+02
1.216252e+04,1.407699e-01,1.186012e+04,1.372699e-01,9.183584e-01,9.169507e-01,4.957191e-02,6.600362e-07,1.895593e+01,0.000000e+00,1.895593e+01,2.064110e+01,1.758416e+02
1.217252e+04,1.408857e-01,1.187012e+04,1.373857e-01,9.183917e-01,9.169568e-01,4.957851e-02,6.595298e-07,1.894178e+01,0.000000e+00,1.894178e+01,2.062495e+01,1.758083e+02
1.218252e+04,1.410014e-01,1.188012e+04,1.375014e-01,9.183753e-01,9.169628e-01,4.958510e-02,6.590242e-07,1.892179e+01,0.000000e+00,1.892179e+01,2.060354e+01,1.757630e+02
1.219252e+04,1.411172e-01,1.189012e+04,1.376172e-01,9.183426e-01,9.169689e-01,4.959169e-02,6.585196e-07,1.889986e+01,0.000000e+00,1.889986e+01,2.058041e+01,1.757138e+02
1.220252e+04,1.412329e-01,1.190012e+04,1.377329e-01,9.183098e-01,9.169749e-01,4.959827e-02,6.580157e-07,1.887794e+01,0.000000e+00,1.887794e+01,2.055727e+01,1.756646e+02
1.221252e+04,1.413486e-01,1.191012e+04,1.378486e-01,9.182770e-01,9.169809e-01,4.960485e-02,6.575127e-07,1.885602e+01,0.000000e+00,1.885602e+01,2.053413e+01,1.756155e+02
1.222252e+04,1.414644e-01,1.192012e+04,1.379644e-01,9.182442e-01,9.169870e-01,4.961142e-02,6.570106e-07,1.883410e+01,0.000000e+00,1.883410e+01,2.051099e+01,1.755663e+02
1.223252e+04,1.415801e-01,1.193012e+04,1.380801e-01,9.182114e-01,9.169930e-01,4.961799e-02,6.565093e-07,1.881218e+01,0.000000e+00,1.881218e+01,2.048785e+01,1.755171e+02
1.224252e+04,1.416959e-01,1.194012e+04,1.381959e-01,9.182326e-01,9.169990e-01,4.962455e-02,6.560088e-07,1.880455e+01,0.000000e+00,1.880455e+01,2.047907e+01,1.755000e+02
1.225252e+04,1.418116e-01,1.195012e+04,1.383116e-01,9.182826e-01,9.170050e-01,4.963111e-02,6.555092e-07,1.880455e+01,0.000000e+00,1.880455e+01,2.047796e+01,1.755000e+02
1.226252e+04,1.419273e-01,1.196012e+04,1.384273e-01,9.183326e-01,9.170110e-01,4.963766e-02,6.550104e-07,1.880455e+01,0.000000e+00,1.880455e+01,2.047684e+01,1.755000e+02
1.227252e+04,1.420431e-01,1.197012e+04,1.385431e-01,9.183826e-01,9.170170e-01,4.964421e-02,6.545125e-07,1.880455e+01,0.000000e+00,1.880455e+01,2.047573e+01,1.755000e+02
1.228252e+04,1.421588e-01,1.198012e+04,1.386588e-01,9.184326e-01,9.170230e-01,4.965075e-02,6.540154e-07,1.880455e+01,0.000000e+00,1.880455e+01,2.047461e+01,1.755000e+02
1.229252e+04,1.422746e-01,1.199012e+04,1.387746e-01,9.184826e-01,9.170290e-01,4.965729e-02,6.535191e-07,1.880455e+01,0.000000e+00,1.880455e+01,2.047350e+01,1.755000e+02
1.230252e+04,1.423903e-01,1.200012e+04,1.388903e-01,9.185326e-01,9.170350e-01,4.966382e-02,6.530236e-07,1.880247e+01,0.000000e+00,1.880247e+01,2.047012e+01,1.755000e+02
1.231252e+04,1.425061e-01,1.201012e+04,1.390061e-01,9.185826e-01,9.170410e-01,4.967035e-02,6.525290e-07,1.879929e+01,0.000000e+00,1.879929e+01,2.046554e+01,1.755000e+02
1.232252e+04,1.426218e-01,1.202012e+04,1.391218e-01,9.186326e-01,9.170470e-01,4.967687e-02,6.520352e-07,1.879611e+01,0.000000e+00,1.879611e+01,2.046096e+01,1.755000e+02
1.233252e+04,1.427375e-01,1.203012e+04,1.392375e-01,9.186826e-01,9.170530e-01,4.968339e-02,6.515422e-07,1.879292e+01,0.000000e+00,1.879292e+01,2.045638e+01,1.755000e+02
1.234252e+04,1.428533e-01,1.204012e+04,1.393533e-01,9.187326e-01,9.170589e-01,4.968990e-02,6.510501e-07,1.878974e+01,0.000000e+00,1.878974e+01,2.045180e+01,1.755000e+02
1.235252e+04,1.429690e-01,1.205012e+04,1.394690e-01,9.187826e-01,9.170649e-01,4.969641e-02,6.505588e-07,1.878656e+01,0.000000e+00,1.878656e+01,2.044723e+01,1.755000e+02
1.236252e+04,1.430848e-01,1.206012e+04,1.395848e-01,9.188111e-01,9.170709e-01,4.970291e-02,6.500682e-07,1.878263e+01,0.000000e+00,1.878263e+01,2.044233e+01,1.755111e+02
1.237252e+04,1.432005e-01,1.207012e+04,1.397005e-01,9.188280e-01,9.170768e-01,4.970941e-02,6.495785e-07,1.877832e+01,0.000000e+00,1.877832e+01,2.043725e+01,1.755280e+02
1.238252e+04,1.433162e-01,1.208012e+04,1.398162e-01,9.188450e-01,9.170828e-01,4.971591e-02,6.490896e-07,1.877401e+01,0.000000e+00,1.877401e+01,2.043218e+01,1.755450e+02
1.239252e+04,1.434320e-01,1.209012e+04,1.399320e-01,9.188619e-01,9.170887e-01,4.972239e-02,6.486016e-07,1.876969e+01,0.000000e+00,1.876969e+01,2.042711e+01,1.755619e+02
1.240252e+04,1.435477e-01,1.210012e+04,1.400477e-01,9.188789e-01,9.170947e-01,4.972888e-02,6.481143e-07,1.876538e+01,0.000000e+00,1.876538e+01,2.042204e+01,1.755789e+02
1.241252e+04,1.436635e-01,1.211012e+04,1.401635e-01,9.188958e-01,9.171006e-01,4.973536e-02,6.476278e-07,1.876107e+01,0.000000e+00,1.876107e+01,2.041697e+01,1.755958e+02
1.242252e+04,1.437792e-01,1.212012e+04,1.402792e-01,9.188875e-01,9.171066e-01,4.974183e-02,6.471422e-07,1.875495e+01,0.000000e+00,1.875495e+01,2.041050e+01,1.756000e+02
1.243252e+04,1.438950e-01,1.213012e+04,1.403950e-01,9.188708e-01,9.171125e-01,4.974830e-02,6.466573e-07,1.874824e+01,0.000000e+00,1.874824e+01,2.040356e+01,1.756000e+02
1.244252e+04,1.440107e-01,1.214012e+04,1.405107e-01,9.188541e-01,9.171184e-01,4.975476e-02,6.461733e-07,1.874152e+01,0.000000e+00,1.874152e+01,2.039663e+01,1.756000e+02
1.245252e+04,1.441264e-01,1.215012e+04,1.406264e-01,9.188375e-01,9.171244e-01,4.976122e-02,6.456900e-07,1.873481e+01,0.000000e+00,1.873481e+01,2.038969e+01,1.756000e+02
1.246252e+04,1.442422e-01,1.216012e+04,1.407422e-01,9.188208e-01,9.171303e-01,4.976768e-02,6.452075e-07,1.872810e+01,0.000000e+00,1.872810e+01,2.038275e+01,1.756000e+02
1.247252e+04,1.443579e-01,1.217012e+04,1.408579e-01,9.188041e-01,9.171362e-01,4.977413e-02,6.447259e-07,1.872139e+01,0.000000e+00,1.872139e+01,2.037582e+01,1.756000e+02
1.248252e+04,1.444737e-01,1.218012e+04,1.409737e-01,9.187877e-01,9.171421e-01,4.978057e-02,6.442450e-07,1.872862e+01,0.000000e+00,1.872862e+01,2.038406e+01,1.756247e+02
1.249252e+04,1.445894e-01,1.219012e+04,1.410894e-01,9.187713e-01,9.171480e-01,4.978701e-02,6.437649e-07,1.874045e+01,0.000000e+00,1.874045e+01,2.039730e+01,1.756575e+02
1.250253e+04,1.447052e-01,1.220013e+04,1.412052e-01,9.187549e-01,9.171539e-01,4.979345e-02,6.432856e-07,1.875228e+01,0.000000e+00,1.875228e+01,2.041053e+01,1.756902e+02
1.251253e+04,1.448209e-01,1.221013e+04,1.413209e-01,9.187385e-01,9.171598e-01,4.979988e-02,6.428071e-07,1.876410e+01,0.000000e+00,1.876410e+01,2.042377e+01,1.757230e+02
1.252253e+04,1.449366e-01,1.222013e+04,1.414366e-01,9.187221e-01,9.171657e-01,4.980630e-02,6.423294e-07,1.877593e+01,0.000000e+00,1.877593e+01,2.043700e+01,1.757558e+02
1.253253e+04,1.450524e-01,1.223013e+04,1.415524e-01,9.187057e-01,9.171716e-01,4.981272e-02,6.418525e-07,1.878775e+01,0.000000e+00,1.878775e+01,2.045024e+01,1.757886e+02
1.254253e+04,1.451681e-01,1.224013e+04,1.416681e-01,9.187109e-01,9.171775e-01,4.981914e-02,6.413763e-07,1.880063e+01,0.000000e+00,1.880063e+01,2.046414e+01,1.758218e+02
1.255253e+04,1.452839e-01,1.225013e+04,1.417839e-01,9.187275e-01,9.171834e-01,4.982555e-02,6.409009e-07,1.881407e+01,0.000000e+00,1.881407e+01,2.047840e+01,1.758551e+02
1.256253e+04,1.453996e-01,1.226013e+04,1.418996e-01,9.187442e-01,9.171892e-01,4.983196e-02,6.404263e-07,1.882750e+01,0.000000e+00,1.882750e+01,2.049265e+01,1.758884e+02
1.257253e+04,1.455153e-01,1.227013e+04,1.420153e-01,9.187609e-01,9.171951e-01,4.983836e-02,6.399525e-07,1.884094e+01,0.000000e+00,1.884094e+01,2.050690e+01,1.759218e+02
1.258253e+04,1.456311e-01,1.228013e+04,1.421311e-01,9.187775e-01,9.172010e-01,4.984476e-02,6.394795e-07,1.885438e+01,0.000000e+00,1.885438e+01,2.052116e+01,1.759551e+02
1.259253e+04,1.457468e-01,1.229013e+04,1.422468e-01,9.187942e-01,9.172068e-01,4.985115e-02,6.390072e-07,1.886781e+01,0.000000e+00,1.886781e+01,2.053541e+01,1.759884e+02
1.260253e+04,1.458626e-01,1.230013e+04,1.423626e-01,9.188000e-01,9.172127e-01,4.985754e-02,6.385357e-07,1.887317e+01,0.000000e+00,1.887317e+01,2.054111e+01,1.760218e+02
1.261253e+04,1.459783e-01,1.231013e+04,1.424783e-01,9.188000e-01,9.172185e-01,4.986392e-02,6.380649e-07,1.887423e+01,0.000000e+00,1.887423e+01,2.054226e+01,1.760551e+02
1.262253e+04,1.460941e-01,1.232013e+04,1.425941e-01,9.188000e-01,9.172244e-01,4.987030e-02,6.375950e-07,1.887529e+01,0.000000e+00,1.887529e+01,2.054341e+01,1.760884e+02
1.263253e+04,1.462098e-01,1.233013e+04,1.427098e-01,9.188000e-01,9.172302e-01,4.987667e-02,6.371257e-07,1.887635e+01,0.000000e+00,1.887635e+01,2.054456e+01,1.761218e+02
1.264253e+04,1.463255e-01,1.234013e+04,1.428255e-01,9.188000e-01,9.172361e-01,4.988304e-02,6.366573e-07,1.887740e+01,0.000000e+00,1.887740e+01,2.054571e+01,1.761551e+02
1.265253e+04,1.464413e-01,1.235013e+04,1.429413e-01,9.188000e-01,9.172419e-01,4.988941e-02,6.361896e-07,1.887846e+01,0.000000e+00,1.887846e+01,2.054687e+01,1.761884e+02
1.266253e+04,1.465570e-01,1.236013e+04,1.430570e-01,9.187782e-01,9.172478e-01,4.989577e-02,6.357227e-07,1.888876e+01,0.000000e+00,1.888876e+01,2.055856e+01,1.762218e+02
1.267253e+04,1.466728e-01,1.237013e+04,1.431728e-01,9.187449e-01,9.172536e-01,4.990212e-02,6.352565e-07,1.890398e+01,0.000000e+00,1.890398e+01,2.057587e+01,1.762551e+02
1.268253e+04,1.467885e-01,1.238013e+04,1.432885e-01,9.187116e-01,9.172594e-01,4.990847e-02,6.347911e-07,1.891920e+01,0.000000e+00,1.891920e+01,2.059318e+01,1.762884e+02
1.269253e+04,1.469042e-01,1.239013e+04,1.434042e-01,9.186782e-01,9.172652e-01,4.991482e-02,6.343264e-07,1.893442e+01,0.000000e+00,1.893442e+01,2.061050e+01,1.763218e+02
1.270253e+04,1.470200e-01,1.240013e+04,1.435200e-01,9.186449e-01,9.172710e-01,4.992116e-02,6.338625e-07,1.894963e+01,0.000000e+00,1.894963e+01,2.062781e+01,1.763551e+02
1.271253e+04,1.471357e-01,1.241013e+04,1.436357e-01,9.186116e-01,9.172769e-01,4.992749e-02,6.333994e-07,1.896485e+01,0.000000e+00,1.896485e+01,2.064513e+01,1.763884e+02
1.272253e+04,1.472515e-01,1.242013e+04,1.437515e-01,9.186332e-01,9.172827e-01,4.993383e-02,6.329369e-07,1.897530e+01,0.000000e+00,1.897530e+01,2.065602e+01,1.764221e+02
1.273253e+04,1.473672e-01,1.243013e+04,1.438672e-01,9.186840e-01,9.172885e-01,4.994015e-02,6.324753e-07,1.898322e+01,0.000000e+00,1.898322e+01,2.066349e+01,1.764560e+02
1.274253e+04,1.474830e-01,1.244013e+04,1.439830e-01,9.187349e-01,9.172943e-01,4.994648e-02,6.320144e-07,1.899113e+01,0.000000e+00,1.899113e+01,2.067096e+01,1.764899e+02
1.275253e+04,1.475987e-01,1.245013e+04,1.440987e-01,9.187857e-01,9.173001e-01,4.995279e-02,6.315542e-07,1.899904e+01,0.000000e+00,1.899904e+01,2.067843e+01,1.765238e+02
1.276253e+04,1.477144e-01,1.246013e+04,1.442144e-01,9.188366e-01,9.173059e-01,4.995911e-02,6.310947e-07,1.900696e+01,0.000000e+00,1.900696e+01,2.068590e+01,1.765577e+02
1.277253e+04,1.478302e-01,1.247013e+04,1.443302e-01,9.188874e-01,9.173116e-01,4.996542e-02,6.306360e-07,1.901487e+01,0.000000e+00,1.901487e+01,2.069336e+01,1.765916e+02
1.278253e+04,1.479459e-01,1.248013e+04,1.444459e-01,9.188875e-01,9.173174e-01,4.997172e-02,6.301781e-07,1.901602e+01,0.000000e+00,1.901602e+01,2.069462e+01,1.766125e+02
1.279253e+04,1.480617e-01,1.249013e+04,1.445617e-01,9.188708e-01,9.173232e-01,4.997802e-02,6.297208e-07,1.901495e+01,0.000000e+00,1.901495e+01,2.069383e+01,1.766292e+02
1.280253e+04,1.481774e-01,1.250013e+04,1.446774e-01,9.188541e-01,9.173290e-01,4.998431e-02,6.292644e-07,1.901388e+01,0.000000e+00,1.901388e+01,2.069304e+01,1.766459e+02
1.281253e+04,1.482932e-01,1.251013e+04,1.447932e-01,9.188375e-01,9.173347e-01,4.999061e-02,6.288086e-07,1.901282e+01,0.000000e+00,1.901282e+01,2.069225e+01,1.766625e+02
1.282253e+04,1.484089e-01,1.252013e+04,1.449089e-01,9.188208e-01,9.173405e-01,4.999689e-02,6.283536e-07,1.901175e+01,0.000000e+00,1.901175e+01,2.069146e+01,1.766792e+02
1.283253e+04,1.485246e-01,1.253013e+04,1.450246e-01,9.188041e-01,9.173463e-01,5.000317e-02,6.278993e-07,1.901068e+01,0.000000e+00,1.901068e+01,2.069068e+01,1.766959e+02
1.284253e+04,1.486404e-01,1.254013e+04,1.451404e-01,9.188000e-01,9.173520e-01,5.000945e-02,6.274457e-07,1.902665e+01,0.000000e+00,1.902665e+01,2.070816e+01,1.767494e+02
1.285253e+04,1.487561e-01,1.255013e+04,1.452561e-01,9.188000e-01,9.173578e-01,5.001572e-02,6.269928e-07,1.904823e+01,0.000000e+00,1.904823e+01,2.073163e+01,1.768149e+02
1.286253e+04,1.488719e-01,1.256013e+04,1.453719e-01,9.188000e-01,9.173635e-01,5.002199e-02,6.265407e-07,1.906980e+01,0.000000e+00,1.906980e+01,2.075511e+01,1.768805e+02
1.287253e+04,1.489876e-01,1.257013e+04,1.454876e-01,9.188000e-01,9.173693e-01,5.002825e-02,6.260893e-07,1.909137e+01,0.000000e+00,1.909137e+01,2.077859e+01,1.769461e+02
1.288253e+04,1.491033e-01,1.258013e+04,1.456033e-01,9.188000e-01,9.173750e-01,5.003451e-02,6.256386e-07,1.911294e+01,0.000000e+00,1.911294e+01,2.080207e+01,1.770117e+02
1.289253e+04,1.492191e-01,1.259013e+04,1.457191e-01,9.188000e-01,9.173808e-01,5.004077e-02,6.251886e-07,1.913451e+01,0.000000e+00,1.913451e+01,2.082555e+01,1.770772e+02
1.290253e+04,1.493348e-01,1.260013e+04,1.458348e-01,9.188326e-01,9.173865e-01,5.004702e-02,6.247394e-07,1.914939e+01,0.000000e+00,1.914939e+01,2.084100e+01,1.771109e+02
1.291253e+04,1.494506e-01,1.261013e+04,1.459506e-01,9.188826e-01,9.173922e-01,5.005326e-02,6.242908e-07,1.916071e+01,0.000000e+00,1.916071e+01,2.085219e+01,1.771275e+02
1.292253e+04,1.495663e-01,1.262013e+04,1.460663e-01,9.189326e-01,9.173980e-01,5.005950e-02,6.238430e-07,1.917204e+01,0.000000e+00,1.917204e+01,2.086337e+01,1.771442e+02
1.293253e+04,1.496821e-01,1.263013e+04,1.461821e-01,9.189826e-01,9.174037e-01,5.006574e-02,6.233959e-07,1.918336e+01,0.000000e+00,1.918336e+01,2.087456e+01,1.771609e+02
1.294253e+04,1.497978e-01,1.264013e+04,1.462978e-01,9.190326e-01,9.174094e-01,5.007197e-02,6.229495e-07,1.919468e+01,0.000000e+00,1.919468e+01,2.088574e+01,1.771775e+02
1.295253e+04,1.499135e-01,1.265013e+04,1.464135e-01,9.190826e-01,9.174151e-01,5.007820e-02,6.225038e-07,1.920600e+01,0.000000e+00,1.920600e+01,2.089693e+01,1.771942e+02
1.296253e+04,1.500293e-01,1.266013e+04,1.465293e-01,9.190782e-01,9.174208e-01,5.008442e-02,6.220588e-07,1.921270e+01,0.000000e+00,1.921270e+01,2.090431e+01,1.772218e+02
1.297253e+04,1.501450e-01,1.267013e+04,1.466450e-01,9.190449e-01,9.174265e-01,5.009064e-02,6.216145e-07,1.921694e+01,0.000000e+00,1.921694e+01,2.090969e+01,1.772551e+02
1.298253e+04,1.502608e-01,1.268013e+04,1.467608e-01,9.190116e-01,9.174322e-01,5.009685e-02,6.211709e-07,1.922118e+01,0.000000e+00,1.922118e+01,2.091506e+01,1.772884e+02
1.299253e+04,1.503765e-01,1.269013e+04,1.468765e-01,9.189782e-01,9.174379e-01,5.010306e-02,6.207280e-07,1.922542e+01,0.000000e+00,1.922542e+01,2.092044e+01,1.773218e+02
1.300253e+04,1.504922e-01,1.270013e+04,1.469922e-01,9.189449e-01,9.174436e-01,5.010927e-02,6.202858e-07,1.922967e+01,0.000000e+00,1.922967e+01,2.092581e+01,1.773551e+02
1.301253e+04,1.506080e-01,1.271013e+04,1.471080e-01,9.189116e-01,9.174493e-01,5.011547e-02,6.198443e-07,1.923391e+01,0.000000e+00,1.923391e+01,2.093118e+01,1.773884e+02
1.302253e+04,1.507237e-01,1.272013e+04,1.472237e-01,9.189000e-01,9.174550e-01,5.012166e-02,6.194036e-07,1.923977e+01,0.000000e+00,1.923977e+01,2.093783e+01,1.774109e+02
1.303253e+04,1.508395e-01,1.273013e+04,1.473395e-01,9.189000e-01,9.174607e-01,5.012786e-02,6.189635e-07,1.924649e+01,0.000000e+00,1.924649e+01,2.094515e+01,1.774276e+02
1.304253e+04,1.509552e-01,1.274013e+04,1.474552e-01,9.189000e-01,9.174663e-01,5.013404e-02,6.185241e-07,1.925322e+01,0.000000e+00,1.925322e+01,2.095246e+01,1.774442e+02
1.305253e+04,1.510710e-01,1.275013e+04,1.475710e-01,9.189000e-01,9.174720e-01,5.014023e-02,6.180853e-07,1.925994e+01,0.000000e+00,1.925994e+01,2.095978e+01,1.774609e+02
1.306253e+04,1.511867e-01,1.276013e+04,1.476867e-01,9.189000e-01,9.174777e-01,5.014640e-02,6.176473e-07,1.926667e+01,0.000000e+00,1.926667e+01,2.096710e+01,1.774776e+02
1.307253e+04,1.513024e-01,1.277013e+04,1.478024e-01,9.189000e-01,9.174833e-01,5.015258e-02,6.172100e-07,1.927339e+01,0.000000e+00,1.927339e+01,2.097442e+01,1.774942e+02
1.308253e+04,1.514182e-01,1.278013e+04,1.479182e-01,9.189000e-01,9.174890e-01,5.015875e-02,6.167733e-07,1.927572e+01,0.000000e+00,1.927572e+01,2.097696e+01,1.775111e+02
1.309253e+04,1.515339e-01,1.279013e+04,1.480339e-01,9.189000e-01,9.174947e-01,5.016491e-02,6.163374e-07,1.927572e+01,0.000000e+00,1.927572e+01,2.097696e+01,1.775280e+02
1.310253e+04,1.516497e-01,1.280013e+04,1.481497e-01,9.189000e-01,9.175003e-01,5.017108e-02,6.159021e-07,1.927572e+01,0.000000e+00,1.927572e+01,2.097696e+01,1.775450e+02
1.311253e+04,1.517654e-01,1.281013e+04,1.482654e-01,9.189000e-01,9.175060e-01,5.017723e-02,6.154675e-07,1.927572e+01,0.000000e+00,1.927572e+01,2.097696e+01,1.775619e+02
1.312253e+04,1.518812e-01,1.282013e+04,1.483812e-01,9.189000e-01,9.175116e-01,5.018339e-02,6.150336e-07,1.927572e+01,0.000000e+00,1.927572e+01,2.097696e+01,1.775789e+02
1.313253e+04,1.519969e-01,1.283013e+04,1.484969e-01,9.189000e-01,9.175173e-01,5.018953e-02,6.146003e-07,1.927572e+01,0.000000e+00,1.927572e+01,2.097696e+01,1.775958e+02
1.314253e+04,1.521126e-01,1.284013e+04,1.486126e-01,9.188877e-01,9.175229e-01,5.019568e-02,6.141678e-07,1.926655e+01,0.000000e+00,1.926655e+01,2.096726e+01,1.776000e+02
1.315253e+04,1.522284e-01,1.285013e+04,1.487284e-01,9.188713e-01,9.175285e-01,5.020182e-02,6.137359e-07,1.925438e+01,0.000000e+00,1.925438e+01,2.095438e+01,1.776000e+02
1.316253e+04,1.523441e-01,1.286013e+04,1.488441e-01,9.188549e-01,9.175342e-01,5.020795e-02,6.133047e-07,1.924220e+01,0.000000e+00,1.924220e+01,2.094150e+01,1.776000e+02
1.317253e+04,1.524599e-01,1.287013e+04,1.489599e-01,9.188385e-01,9.175398e-01,5.021408e-02,6.128741e-07,1.923002e+01,0.000000e+00,1.923002e+01,2.092862e+01,1.776000e+02
1.318253e+04,1.525756e-01,1.288013e+04,1.490756e-01,9.188221e-01,9.175454e-01,5.022021e-02,6.124442e-07,1.921785e+01,0.000000e+00,1.921785e+01,2.091574e+01,1.776000e+02
1.319253e+04,1.526913e-01,1.289013e+04,1.491913e-01,9.188057e-01,9.175510e-01,5.022633e-02,6.120150e-07,1.920567e+01,0.000000e+00,1.920567e+01,2.090286e+01,1.776000e+02
1.320253e+04,1.528071e-01,1.290013e+04,1.493071e-01,9.188327e-01,9.175566e-01,5.023245e-02,6.115865e-07,1.919221e+01,0.000000e+00,1.919221e+01,2.088760e+01,1.775782e+02
1.321253e+04,1.529228e-01,1.291013e+04,1.494228e-01,9.188827e-01,9.175622e-01,5.023856e-02,6.111586e-07,1.917806e+01,0.000000e+00,1.917806e+01,2.087106e+01,1.775449e+02
1.322253e+04,1.530386e-01,1.292013e+04,1.495386e-01,9.189327e-01,9.175678e-01,5.024467e-02,6.107314e-07,1.916391e+01,0.000000e+00,1.916391e+01,2.085453e+01,1.775116e+02
1.323253e+04,1.531543e-01,1.293013e+04,1.496543e-01,9.189827e-01,9.175734e-01,5.025078e-02,6.103049e-07,1.914976e+01,0.000000e+00,1.914976e+01,2.083800e+01,1.774782e+02
1.324253e+04,1.532701e-01,1.294013e+04,1.497701e-01,9.190327e-01,9.175790e-01,5.025688e-02,6.098790e-07,1.913561e+01,0.000000e+00,1.913561e+01,2.082147e+01,1.774449e+02
1.325253e+04,1.533858e-01,1.295013e+04,1.498858e-01,9.190827e-01,9.175846e-01,5.026298e-02,6.094538e-07,1.912146e+01,0.000000e+00,1.912146e+01,2.080494e+01,1.774116e+02
1.326253e+04,1.535015e-01,1.296013e+04,1.500015e-01,9.190782e-01,9.175902e-01,5.026907e-02,6.090292e-07,1.910500e+01,0.000000e+00,1.910500e+01,2.078713e+01,1.773673e+02
1.327253e+04,1.536173e-01,1.297013e+04,1.501173e-01,9.190449e-01,9.175958e-01,5.027516e-02,6.086053e-07,1.908731e+01,0.000000e+00,1.908731e+01,2.076863e+01,1.773173e+02
1.328253e+04,1.537330e-01,1.298013e+04,1.502330e-01,9.190116e-01,9.176014e-01,5.028124e-02,6.081820e-07,1.906962e+01,0.000000e+00,1.906962e+01,2.075014e+01,1.772673e+02
1.329253e+04,1.538488e-01,1.299013e+04,1.503488e-01,9.189782e-01,9.176070e-01,5.028732e-02,6.077594e-07,1.905193e+01,0.000000e+00,1.905193e+01,2.073164e+01,1.772173e+02
1.330253e+04,1.539645e-01,1.300013e+04,1.504645e-01,9.189449e-01,9.176126e-01,5.029340e-02,6.073375e-07,1.903424e+01,0.000000e+00,1.903424e+01,2.071314e+01,1.771673e+02
1.331253e+04,1.540802e-01,1.301013e+04,1.505802e-01,9.189116e-01,9.176181e-01,5.029947e-02,6.069162e-07,1.901655e+01,0.000000e+00,1.901655e+01,2.069464e+01,1.771173e+02
1.332253e+04,1.541960e-01,1.302013e+04,1.506960e-01,9.189109e-01,9.176237e-01,5.030554e-02,6.064956e-07,1.899817e+01,0.000000e+00,1.899817e+01,2.067465e+01,1.770673e+02
1.333253e+04,1.543117e-01,1.303013e+04,1.508117e-01,9.189276e-01,9.176293e-01,5.031160e-02,6.060756e-07,1.897942e+01,0.000000e+00,1.897942e+01,2.065388e+01,1.770173e+02
1.334253e+04,1.544275e-01,1.304013e+04,1.509275e-01,9.189442e-01,9.176348e-01,5.031766e-02,6.056562e-07,1.896067e+01,0.000000e+00,1.896067e+01,2.063310e+01,1.769673e+02
1.335253e+04,1.545432e-01,1.305013e+04,1.510432e-01,9.189609e-01,9.176404e-01,5.032371e-02,6.052375e-07,1.894192e+01,0.000000e+00,1.894192e+01,2.061233e+01,1.769173e+02
1.336253e+04,1.546590e-01,1.306013e+04,1.511590e-01,9.189776e-01,9.176459e-01,5.032976e-02,6.048194e-07,1.892318e+01,0.000000e+00,1.892318e+01,2.059155e+01,1.768673e+02
1.337253e+04,1.547747e-01,1.307013e+04,1.512747e-01,9.189942e-01,9.176515e-01,5.033581e-02,6.044020e-07,1.890443e+01,0.000000e+00,1.890443e+01,2.057078e+01,1.768173e+02
1.338253e+04,1.548904e-01,1.308013e+04,1.513904e-01,9.189782e-01,9.176570e-01,5.034185e-02,6.039852e-07,1.890001e+01,0.000000e+00,1.890001e+01,2.056633e+01,1.767782e+02
1.339253e+04,1.550062e-01,1.309013e+04,1.515062e-01,9.189449e-01,9.176626e-01,5.034789e-02,6.035691e-07,1.890320e+01,0.000000e+00,1.890320e+01,2.057054e+01,1.767449e+02
1.340253e+04,1.551219e-01,1.310013e+04,1.516219e-01,9.189116e-01,9.176681e-01,5.035392e-02,6.031536e-07,1.890638e+01,0.000000e+00,1.890638e+01,2.057475e+01,1.767116e+02
1.341253e+04,1.552377e-01,1.311013e+04,1.517377e-01,9.188782e-01,9.176736e-01,5.035995e-02,6.027387e-07,1.890956e+01,0.000000e+00,1.890956e+01,2.057897e+01,1.766782e+02
1.342253e+04,1.553534e-01,1.312013e+04,1.518534e-01,9.188449e-01,9.176792e-01,5.036598e-02,6.023245e-07,1.891275e+01,0.000000e+00,1.891275e+01,2.058318e+01,1.766449e+02
1.343253e+04,1.554692e-01,1.313013e+04,1.519692e-01,9.188116e-01,9.176847e-01,5.037200e-02,6.019109e-07,1.891593e+01,0.000000e+00,1.891593e+01,2.058739e+01,1.766116e+02
1.344253e+04,1.555849e-01,1.314013e+04,1.520849e-01,9.188111e-01,9.176902e-01,5.037801e-02,6.014979e-07,1.891633e+01,0.000000e+00,1.891633e+01,2.058784e+01,1.766000e+02
1.345253e+04,1.557006e-01,1.315013e+04,1.522006e-01,9.188280e-01,9.176957e-01,5.038403e-02,6.010855e-07,1.891526e+01,0.000000e+00,1.891526e+01,2.058629e+01,1.766000e+02
1.346253e+04,1.558164e-01,1.316013e+04,1.523164e-01,9.188450e-01,9.177012e-01,5.039004e-02,6.006738e-07,1.891418e+01,0.000000e+00,1.891418e+01,2.058474e+01,1.766000e+02
1.347254e+04,1.559321e-01,1.317014e+04,1.524321e-01,9.188619e-01,9.177067e-01,5.039604e-02,6.002627e-07,1.891311e+01,0.000000e+00,1.891311e+01,2.058319e+01,1.766000e+02
1.348254e+04,1.560479e-01,1.318014e+04,1.525479e-01,9.188789e-01,9.177123e-01,5.040204e-02,5.998523e-07,1.891203e+01,0.000000e+00,1.891203e+01,2.058164e+01,1.766000e+02
1.349254e+04,1.561636e-01,1.319014e+04,1.526636e-01,9.188958e-01,9.177178e-01,5.040804e-02,5.994424e-07,1.891095e+01,0.000000e+00,1.891095e+01,2.058009e+01,1.766000e+02
1.350254e+04,1.562793e-01,1.320014e+04,1.527793e-01,9.189124e-01,9.177233e-01,5.041403e-02,5.990332e-07,1.890911e+01,0.000000e+00,1.890911e+01,2.057771e+01,1.766000e+02
1.351254e+04,1.563951e-01,1.321014e+04,1.528951e-01,9.189287e-01,9.177287e-01,5.042002e-02,5.986246e-07,1.890702e+01,0.000000e+00,1.890702e+01,2.057507e+01,1.766000e+02
1.352254e+04,1.565108e-01,1.322014e+04,1.530108e-01,9.189451e-01,9.177342e-01,5.042600e-02,5.982167e-07,1.890493e+01,0.000000e+00,1.890493e+01,2.057243e+01,1.766000e+02
1.353254e+04,1.566266e-01,1.323014e+04,1.531266e-01,9.189615e-01,9.177397e-01,5.043198e-02,5.978093e-07,1.890284e+01,0.000000e+00,1.890284e+01,2.056978e+01,1.766000e+02
1.354254e+04,1.567423e-01,1.324014e+04,1.532423e-01,9.189779e-01,9.177452e-01,5.043796e-02,5.974026e-07,1.890075e+01,0.000000e+00,1.890075e+01,2.056714e+01,1.766000e+02
1.355254e+04,1.568581e-01,1.325014e+04,1.533581e-01,9.189943e-01,9.177507e-01,5.044393e-02,5.969964e-07,1.889866e+01,0.000000e+00,1.889866e+01,2.056450e+01,1.766000e+02
1.356254e+04,1.569738e-01,1.326014e+04,1.534738e-01,9.190000e-01,9.177562e-01,5.044990e-02,5.965909e-07,1.889076e+01,0.000000e+00,1.889076e+01,2.055578e+01,1.765891e+02
1.357254e+04,1.570895e-01,1.327014e+04,1.535895e-01,9.190000e-01,9.177616e-01,5.045586e-02,5.961860e-07,1.887980e+01,0.000000e+00,1.887980e+01,2.054385e+01,1.765724e+02
1.358254e+04,1.572053e-01,1.328014e+04,1.537053e-01,9.190000e-01,9.177671e-01,5.046182e-02,5.957818e-07,1.886883e+01,0.000000e+00,1.886883e+01,2.053192e+01,1.765558e+02
1.359254e+04,1.573210e-01,1.329014e+04,1.538210e-01,9.190000e-01,9.177726e-01,5.046778e-02,5.953781e-07,1.885787e+01,0.000000e+00,1.885787e+01,2.051999e+01,1.765391e+02
1.360254e+04,1.574368e-01,1.330014e+04,1.539368e-01,9.190000e-01,9.177780e-01,5.047373e-02,5.949750e-07,1.884690e+01,0.000000e+00,1.884690e+01,2.050805e+01,1.765224e+02
1.361254e+04,1.575525e-01,1.331014e+04,1.540525e-01,9.190000e-01,9.177835e-01,5.047968e-02,5.945726e-07,1.883594e+01,0.000000e+00,1.883594e+01,2.049612e+01,1.765058e+02
1.362254e+04,1.576682e-01,1.332014e+04,1.541682e-01,9.190109e-01,9.177890e-01,5.048562e-02,5.941707e-07,1.884139e+01,0.000000e+00,1.884139e+01,2.050181e+01,1.765218e+02
1.363254e+04,1.577840e-01,1.333014e+04,1.542840e-01,9.190276e-01,9.177944e-01,5.049156e-02,5.937695e-07,1.885554e+01,0.000000e+00,1.885554e+01,2.051683e+01,1.765551e+02
1.364254e+04,1.578997e-01,1.334014e+04,1.543997e-01,9.190442e-01,9.177999e-01,5.049750e-02,5.933688e-07,1.886969e+01,0.000000e+00,1.886969e+01,2.053186e+01,1.765885e+02
1.365254e+04,1.580155e-01,1.335014e+04,1.545155e-01,9.190609e-01,9.178053e-01,5.050343e-02,5.929688e-07,1.888384e+01,0.000000e+00,1.888384e+01,2.054688e+01,1.766218e+02
1.366254e+04,1.581312e-01,1.336014e+04,1.546312e-01,9.190776e-01,9.178107e-01,5.050936e-02,5.925694e-07,1.889799e+01,0.000000e+00,1.889799e+01,2.056190e+01,1.766551e+02
1.367254e+04,1.582470e-01,1.337014e+04,1.547470e-01,9.190942e-01,9.178162e-01,5.051528e-02,5.921705e-07,1.891213e+01,0.000000e+00,1.891213e+01,2.057693e+01,1.766885e+02
1.368254e+04,1.583627e-01,1.338014e+04,1.548627e-01,9.191000e-01,9.178216e-01,5.052120e-02,5.917723e-07,1.892513e+01,0.000000e+00,1.892513e+01,2.059093e+01,1.767109e+02
1.369254e+04,1.584784e-01,1.339014e+04,1.549784e-01,9.191000e-01,9.178270e-01,5.052712e-02,5.913746e-07,1.893751e+01,0.000000e+00,1.893751e+01,2.060440e+01,1.767276e+02
1.370254e+04,1.585942e-01,1.340014e+04,1.550942e-01,9.191000e-01,9.178325e-01,5.053303e-02,5.909776e-07,1.894989e+01,0.000000e+00,1.894989e+01,2.061787e+01,1.767442e+02
1.371254e+04,1.587099e-01,1.341014e+04,1.552099e-01,9.191000e-01,9.178379e-01,5.053894e-02,5.905811e-07,1.896227e+01,0.000000e+00,1.896227e+01,2.063134e+01,1.767609e+02
1.372254e+04,1.588257e-01,1.342014e+04,1.553257e-01,9.191000e-01,9.178433e-01,5.054484e-02,5.901853e-07,1.897464e+01,0.000000e+00,1.897464e+01,2.064481e+01,1.767776e+02
1.373254e+04,1.589414e-01,1.343014e+04,1.554414e-01,9.191000e-01,9.178487e-01,5.055074e-02,5.897900e-07,1.898702e+01,0.000000e+00,1.898702e+01,2.065828e+01,1.767942e+02
1.374254e+04,1.590572e-01,1.344014e+04,1.555572e-01,9.191111e-01,9.178541e-01,5.055664e-02,5.893953e-07,1.899484e+01,0.000000e+00,1.899484e+01,2.066653e+01,1.768111e+02
1.375254e+04,1.591729e-01,1.345014e+04,1.556729e-01,9.191280e-01,9.178595e-01,5.056253e-02,5.890012e-07,1.900024e+01,0.000000e+00,1.900024e+01,2.067203e+01,1.768280e+02
1.376254e+04,1.592886e-01,1.346014e+04,1.557886e-01,9.191450e-01,9.178649e-01,5.056842e-02,5.886077e-07,1.900564e+01,0.000000e+00,1.900564e+01,2.067752e+01,1.768450e+02
1.377254e+04,1.594044e-01,1.347014e+04,1.559044e-01,9.191619e-01,9.178703e-01,5.057430e-02,5.882148e-07,1.901104e+01,0.000000e+00,1.901104e+01,2.068302e+01,1.768619e+02
1.378254e+04,1.595201e-01,1.348014e+04,1.560201e-01,9.191789e-01,9.178757e-01,5.058018e-02,5.878225e-07,1.901644e+01,0.000000e+00,1.901644e+01,2.068851e+01,1.768789e+02
1.379254e+04,1.596359e-01,1.349014e+04,1.561359e-01,9.191958e-01,9.178811e-01,5.058606e-02,5.874307e-07,1.902184e+01,0.000000e+00,1.902184e+01,2.069400e+01,1.768958e+02
1.380254e+04,1.597516e-01,1.350014e+04,1.562516e-01,9.192124e-01,9.178865e-01,5.059193e-02,5.870396e-07,1.901923e+01,0.000000e+00,1.901923e+01,2.069080e+01,1.769000e+02
1.381254e+04,1.598673e-01,1.351014e+04,1.563673e-01,9.192288e-01,9.178919e-01,5.059780e-02,5.866490e-07,1.901401e+01,0.000000e+00,1.901401e+01,2.068474e+01,1.769000e+02
1.382254e+04,1.599831e-01,1.352014e+04,1.564831e-01,9.192451e-01,9.178973e-01,5.060366e-02,5.862590e-07,1.900879e+01,0.000000e+00,1.900879e+01,2.067869e+01,1.769000e+02
1.383254e+04,1.600988e-01,1.353014e+04,1.565988e-01,9.192615e-01,9.179027e-01,5.060952e-02,5.858695e-07,1.900356e+01,0.000000e+00,1.900356e+01,2.067264e+01,1.769000e+02
1.384254e+04,1.602146e-01,1.354014e+04,1.567146e-01,9.192779e-01,9.179081e-01,5.061538e-02,5.854807e-07,1.899834e+01,0.000000e+00,1.899834e+01,2.066659e+01,1.769000e+02
1.385254e+04,1.603303e-01,1.355014e+04,1.568303e-01,9.192943e-01,9.179134e-01,5.062123e-02,5.850924e-07,1.899312e+01,0.000000e+00,1.899312e+01,2.066054e+01,1.769000e+02
1.386254e+04,1.604461e-01,1.356014e+04,1.569461e-01,9.193109e-01,9.179188e-01,5.062708e-02,5.847047e-07,1.898322e+01,0.000000e+00,1.898322e+01,2.064940e+01,1.768891e+02
1.387254e+04,1.605618e-01,1.357014e+04,1.570618e-01,9.193276e-01,9.179242e-01,5.063293e-02,5.843176e-07,1.897084e+01,0.000000e+00,1.897084e+01,2.063556e+01,1.768724e+02
1.388254e+04,1.606775e-01,1.358014e+04,1.571775e-01,9.193442e-01,9.179295e-01,5.063877e-02,5.839310e-07,1.895846e+01,0.000000e+00,1.895846e+01,2.062172e+01,1.768558e+02
1.389254e+04,1.607933e-01,1.359014e+04,1.572933e-01,9.193609e-01,9.179349e-01,5.064461e-02,5.835450e-07,1.894608e+01,0.000000e+00,1.894608e+01,2.060788e+01,1.768391e+02
1.390254e+04,1.609090e-01,1.360014e+04,1.574090e-01,9.193776e-01,9.179402e-01,5.065044e-02,5.831596e-07,1.893370e+01,0.000000e+00,1.893370e+01,2.059404e+01,1.768224e+02
1.391254e+04,1.610248e-01,1.361014e+04,1.575248e-01,9.193942e-01,9.179456e-01,5.065627e-02,5.827748e-07,1.892132e+01,0.000000e+00,1.892132e+01,2.058020e+01,1.768058e+02
1.392254e+04,1.611405e-01,1.362014e+04,1.576405e-01,9.193891e-01,9.179509e-01,5.066210e-02,5.823905e-07,1.892652e+01,0.000000e+00,1.892652e+01,2.058597e+01,1.768109e+02
1.393254e+04,1.612562e-01,1.363014e+04,1.577562e-01,9.193724e-01,9.179563e-01,5.066792e-02,5.820068e-07,1.894103e+01,0.000000e+00,1.894103e+01,2.060213e+01,1.768276e+02
1.394254e+04,1.613720e-01,1.364014e+04,1.578720e-01,9.193558e-01,9.179616e-01,5.067374e-02,5.816236e-07,1.895553e+01,0.000000e+00,1.895553e+01,2.061828e+01,1.768442e+02
1.395254e+04,1.614877e-01,1.365014e+04,1.579877e-01,9.193391e-01,9.179670e-01,5.067955e-02,5.812411e-07,1.897004e+01,0.000000e+00,1.897004e+01,2.063443e+01,1.768609e+02
1.396254e+04,1.616035e-01,1.366014e+04,1.581035e-01,9.193224e-01,9.179723e-01,5.068536e-02,5.808590e-07,1.898454e+01,0.000000e+00,1.898454e+01,2.065058e+01,1.768776e+02
1.397254e+04,1.617192e-01,1.367014e+04,1.582192e-01,9.193058e-01,9.179776e-01,5.069117e-02,5.804776e-07,1.899905e+01,0.000000e+00,1.899905e+01,2.066674e+01,1.768942e+02
1.398254e+04,1.618350e-01,1.368014e+04,1.583350e-01,9.192782e-01,9.179830e-01,5.069697e-02,5.800967e-07,1.900916e+01,0.000000e+00,1.900916e+01,2.067835e+01,1.769109e+02
1.399254e+04,1.619507e-01,1.369014e+04,1.584507e-01,9.192449e-01,9.179883e-01,5.070277e-02,5.797163e-07,1.901694e+01,0.000000e+00,1.901694e+01,2.068757e+01,1.769276e+02
1.400254e+04,1.620664e-01,1.370014e+04,1.585664e-01,9.192115e-01,9.179936e-01,5.070856e-02,5.793365e-07,1.902472e+01,0.000000e+00,1.902472e+01,2.069678e+01,1.769442e+02
1.401254e+04,1.621822e-01,1.371014e+04,1.586822e-01,9.191782e-01,9.179989e-01,5.071436e-02,5.789573e-07,1.903250e+01,0.000000e+00,1.903250e+01,2.070600e+01,1.769609e+02
1.402254e+04,1.622979e-01,1.372014e+04,1.587979e-01,9.191449e-01,9.180042e-01,5.072014e-02,5.785786e-07,1.904029e+01,0.000000e+00,1.904029e+01,2.071522e+01,1.769776e+02
1.403254e+04,1.624137e-01,1.373014e+04,1.589137e-01,9.191115e-01,9.180095e-01,5.072593e-02,5.782005e-07,1.904807e+01,0.000000e+00,1.904807e+01,2.072443e+01,1.769942e+02
1.404254e+04,1.625294e-01,1.374014e+04,1.590294e-01,9.191000e-01,9.180148e-01,5.073171e-02,5.778229e-07,1.905215e+01,0.000000e+00,1.905215e+01,2.072914e+01,1.770109e+02
1.405254e+04,1.626451e-01,1.375014e+04,1.591451e-01,9.191000e-01,9.180201e-01,5.073748e-02,5.774459e-07,1.905428e+01,0.000000e+00,1.905428e+01,2.073145e+01,1.770276e+02
1.406254e+04,1.627609e-01,1.376014e+04,1.592609e-01,9.191000e-01,9.180254e-01,5.074326e-02,5.770694e-07,1.905640e+01,0.000000e+00,1.905640e+01,2.073376e+01,1.770442e+02
1.407254e+04,1.628766e-01,1.377014e+04,1.593766e-01,9.191000e-01,9.180307e-01,5.074903e-02,5.766935e-07,1.905853e+01,0.000000e+00,1.905853e+01,2.073608e+01,1.770609e+02
1.408254e+04,1.629924e-01,1.378014e+04,1.594924e-01,9.191000e-01,9.180360e-01,5.075479e-02,5.763181e-07,1.906066e+01,0.000000e+00,1.906066e+01,2.073839e+01,1.770776e+02
1.409254e+04,1.631081e-01,1.379014e+04,1.596081e-01,9.191000e-01,9.180413e-01,5.076055e-02,5.759433e-07,1.906278e+01,0.000000e+00,1.906278e+01,2.074070e+01,1.770942e+02
1.410254e+04,1.632239e-01,1.380014e+04,1.597239e-01,9.191109e-01,9.180466e-01,5.076631e-02,5.755690e-07,1.905912e+01,0.000000e+00,1.905912e+01,2.073647e+01,1.771000e+02
1.411254e+04,1.633396e-01,1.381014e+04,1.598396e-01,9.191276e-01,9.180519e-01,5.077206e-02,5.751953e-07,1.905239e+01,0.000000e+00,1.905239e+01,2.072878e+01,1.771000e+02
1.412254e+04,1.634553e-01,1.382014e+04,1.599553e-01,9.191442e-01,9.180572e-01,5.077781e-02,5.748221e-07,1.904567e+01,0.000000e+00,1.904567e+01,2.072109e+01,1.771000e+02
1.413254e+04,1.635711e-01,1.383014e+04,1.600711e-01,9.191609e-01,9.180624e-01,5.078356e-02,5.744494e-07,1.903895e+01,0.000000e+00,1.903895e+01,2.071340e+01,1.771000e+02
1.414254e+04,1.636868e-01,1.384014e+04,1.601868e-01,9.191776e-01,9.180677e-01,5.078930e-02,5.740773e-07,1.903222e+01,0.000000e+00,1.903222e+01,2.070571e+01,1.771000e+02
1.415254e+04,1.638026e-01,1.385014e+04,1.603026e-01,9.191942e-01,9.180730e-01,5.079504e-02,5.737058e-07,1.902550e+01,0.000000e+00,1.902550e+01,2.069802e+01,1.771000e+02
1.416254e+04,1.639183e-01,1.386014e+04,1.604183e-01,9.192109e-01,9.180782e-01,5.080078e-02,5.733347e-07,1.903127e+01,0.000000e+00,1.903127e+01,2.070392e+01,1.771109e+02
1.417254e+04,1.640341e-01,1.387014e+04,1.605341e-01,9.192276e-01,9.180835e-01,5.080651e-02,5.729642e-07,1.904365e+01,0.000000e+00,1.904365e+01,2.071701e+01,1.771276e+02
1.418254e+04,1.641498e-01,1.388014e+04,1.606498e-01,9.192442e-01,9.180888e-01,5.081224e-02,5.725943e-07,1.905603e+01,0.000000e+00,1.905603e+01,2.073011e+01,1.771442e+02
1.419254e+04,1.642655e-01,1.389014e+04,1.607655e-01,9.192609e-01,9.180940e-01,5.081796e-02,5.722248e-07,1.906841e+01,0.000000e+00,1.906841e+01,2.074320e+01,1.771609e+02
1.420254e+04,1.643813e-01,1.390014e+04,1.608813e-01,9.192776e-01,9.180993e-01,5.082368e-02,5.718559e-07,1.908079e+01,0.000000e+00,1.908079e+01,2.075629e+01,1.771776e+02
1.421254e+04,1.644970e-01,1.391014e+04,1.609970e-01,9.192942e-01,9.181045e-01,5.082940e-02,5.714876e-07,1.909317e+01,0.000000e+00,1.909317e+01,2.076938e+01,1.771942e+02
1.422254e+04,1.646128e-01,1.392014e+04,1.611128e-01,9.193000e-01,9.181098e-01,5.083511e-02,5.711197e-07,1.910393e+01,0.000000e+00,1.910393e+01,2.078095e+01,1.772218e+02
1.423254e+04,1.647285e-01,1.393014e+04,1.612285e-01,9.193000e-01,9.181150e-01,5.084082e-02,5.707524e-07,1.911384e+01,0.000000e+00,1.911384e+01,2.079173e+01,1.772551e+02
1.424254e+04,1.648442e-01,1.394014e+04,1.613442e-01,9.193000e-01,9.181203e-01,5.084653e-02,5.703857e-07,1.912375e+01,0.000000e+00,1.912375e+01,2.080251e+01,1.772885e+02
1.425254e+04,1.649600e-01,1.395014e+04,1.614600e-01,9.193000e-01,9.181255e-01,5.085223e-02,5.700194e-07,1.913366e+01,0.000000e+00,1.913366e+01,2.081329e+01,1.773218e+02
1.426254e+04,1.650757e-01,1.396014e+04,1.615757e-01,9.193000e-01,9.181307e-01,5.085793e-02,5.696537e-07,1.914356e+01,0.000000e+00,1.914356e+01,2.082407e+01,1.773551e+02
1.427254e+04,1.651915e-01,1.397014e+04,1.616915e-01,9.193000e-01,9.181359e-01,5.086362e-02,5.692885e-07,1.915347e+01,0.000000e+00,1.915347e+01,2.083484e+01,1.773885e+02
1.428254e+04,1.653072e-01,1.398014e+04,1.618072e-01,9.193000e-01,9.181412e-01,5.086931e-02,5.689238e-07,1.916268e+01,0.000000e+00,1.916268e+01,2.084486e+01,1.774218e+02
1.429254e+04,1.654230e-01,1.399014e+04,1.619230e-01,9.193000e-01,9.181464e-01,5.087500e-02,5.685597e-07,1.917152e+01,0.000000e+00,1.917152e+01,2.085448e+01,1.774551e+02
1.430254e+04,1.655387e-01,1.400014e+04,1.620387e-01,9.193000e-01,9.181516e-01,5.088068e-02,5.681961e-07,1.918036e+01,0.000000e+00,1.918036e+01,2.086409e+01,1.774885e+02
1.431254e+04,1.656544e-01,1.401014e+04,1.621544e-01,9.193000e-01,9.181568e-01,5.088636e-02,5.678330e-07,1.918920e+01,0.000000e+00,1.918920e+01,2.087371e+01,1.775218e+02
1.432254e+04,1.657702e-01,1.402014e+04,1.622702e-01,9.193000e-01,9.181620e-01,5.089204e-02,5.674704e-07,1.919804e+01,0.000000e+00,1.919804e+01,2.088332e+01,1.775551e+02
1.433254e+04,1.658859e-01,1.403014e+04,1.623859e-01,9.193000e-01,9.181672e-01,5.089771e-02,5.671083e-07,1.920688e+01,0.000000e+00,1.920688e+01,2.089294e+01,1.775885e+02
1.434254e+04,1.660017e-01,1.404014e+04,1.625017e-01,9.193218e-01,9.181725e-01,5.090338e-02,5.667468e-07,1.920901e+01,0.000000e+00,1.920901e+01,2.089476e+01,1.776000e+02
1.435254e+04,1.661174e-01,1.405014e+04,1.626174e-01,9.193551e-01,9.181777e-01,5.090905e-02,5.663857e-07,1.920759e+01,0.000000e+00,1.920759e+01,2.089246e+01,1.776000e+02
1.436254e+04,1.662331e-01,1.406014e+04,1.627331e-01,9.193885e-01,9.181829e-01,5.091471e-02,5.660252e-07,1.920618e+01,0.000000e+00,1.920618e+01,2.089017e+01,1.776000e+02
1.437254e+04,1.663489e-01,1.407014e+04,1.628489e-01,9.194218e-01,9.181881e-01,5.092037e-02,5.656652e-07,1.920476e+01,0.000000e+00,1.920476e+01,2.088787e+01,1.776000e+02
1.438254e+04,1.664646e-01,1.408014e+04,1.629646e-01,9.194551e-01,9.181932e-01,5.092602e-02,5.653057e-07,1.920335e+01,0.000000e+00,1.920335e+01,2.088558e+01,1.776000e+02
1.439254e+04,1.665804e-01,1.409014e+04,1.630804e-01,9.194885e-01,9.181984e-01,5.093168e-02,5.649467e-07,1.920194e+01,0.000000e+00,1.920194e+01,2.088328e+01,1.776000e+02
1.440254e+04,1.666961e-01,1.410014e+04,1.631961e-01,9.194782e-01,9.182036e-01,5.093732e-02,5.645883e-07,1.919358e+01,0.000000e+00,1.919358e+01,2.087443e+01,1.775782e+02
1.441254e+04,1.668119e-01,1.411014e+04,1.633119e-01,9.194449e-01,9.182088e-01,5.094297e-02,5.642303e-07,1.918156e+01,0.000000e+00,1.918156e+01,2.086211e+01,1.775449e+02
1.442254e+04,1.669276e-01,1.412014e+04,1.634276e-01,9.194115e-01,9.182140e-01,5.094861e-02,5.638729e-07,1.916953e+01,0.000000e+00,1.916953e+01,2.084979e+01,1.775115e+02
1.443254e+04,1.670433e-01,1.413014e+04,1.635433e-01,9.193782e-01,9.182192e-01,5.095425e-02,5.635159e-07,1.915751e+01,0.000000e+00,1.915751e+01,2.083746e+01,1.774782e+02
