Repository: brandonlampe/CS_Data

# Comments For Consolidation Test: 175_03
_Note:_ herein, the phrase "TEST-NUMBER" will imply the insertion of "175_03".  This format will
often be used when describing local directories.

Following the initial increase in pressure from zero to 19.192 MPa (dilatometer was initially used,
which resulted in somewhat variable confining pressure).  Schuler gauges were used during the

## Test Data
Raw test data is contained in: TEST-NUMBER.xlsx

Additionally, calculated values of fractional density have been calculated in TEST-NUMBER.xlsx and
exported to TEST-NUMBER.csv, where the .csv file format allows for easy cross-platform importing
and analysis.

File: UNM_WP_HY_175_03/CREEP_FIT_v1/175_03_CREEP_OUT.csv (part 9 of 66)
Analysis by Brandon Lampe, performed on: 2016/07/04 12:27:14
Experimental results below begin at: 2015/07/17 16:07:44
Duration (sec),Duration (day),Elapsed Time (sec),Elapsed Time (day),Interpolated Fractional Density,Fit to Fractional Density,Fit to Volume Strain,Fit to Volume Strain Rate (1/sec),Confining Pressure (MPa),Pore Pressure (MPa),Terzaghi Pressure (MPa),Solid Pressure (MPa),Temperature (C))
1.916259e+04,2.217893e-01,1.886019e+04,2.182893e-01,9.211427e-01,9.203685e-01,5.329234e-02,4.372737e-07,1.867892e+01,0.000000e+00,1.867892e+01,2.027799e+01,1.768147e+02
1.917259e+04,2.219050e-01,1.887019e+04,2.184050e-01,9.211593e-01,9.203726e-01,5.329671e-02,4.370742e-07,1.866548e+01,0.000000e+00,1.866548e+01,2.026304e+01,1.767814e+02
1.918259e+04,2.220208e-01,1.888019e+04,2.185208e-01,9.211760e-01,9.203766e-01,5.330108e-02,4.368749e-07,1.865205e+01,0.000000e+00,1.865205e+01,2.024808e+01,1.767480e+02
1.919259e+04,2.221365e-01,1.889019e+04,2.186365e-01,9.211927e-01,9.203806e-01,5.330545e-02,4.366758e-07,1.863861e+01,0.000000e+00,1.863861e+01,2.023313e+01,1.767147e+02
1.920259e+04,2.222522e-01,1.890019e+04,2.187522e-01,9.211814e-01,9.203846e-01,5.330981e-02,4.364769e-07,1.862101e+01,0.000000e+00,1.862101e+01,2.021428e+01,1.766720e+02
1.921259e+04,2.223680e-01,1.891019e+04,2.188680e-01,9.211480e-01,9.203886e-01,5.331418e-02,4.362783e-07,1.860014e+01,0.000000e+00,1.860014e+01,2.019235e+01,1.766220e+02
1.922259e+04,2.224837e-01,1.892019e+04,2.189837e-01,9.211147e-01,9.203927e-01,5.331854e-02,4.360798e-07,1.857927e+01,0.000000e+00,1.857927e+01,2.017042e+01,1.765720e+02
1.923259e+04,2.225995e-01,1.893019e+04,2.190995e-01,9.210814e-01,9.203967e-01,5.332290e-02,4.358816e-07,1.855839e+01,0.000000e+00,1.855839e+01,2.014848e+01,1.765220e+02
1.924259e+04,2.227152e-01,1.894019e+04,2.192152e-01,9.210480e-01,9.204007e-01,5.332726e-02,4.356835e-07,1.853752e+01,0.000000e+00,1.853752e+01,2.012655e+01,1.764720e+02
1.925259e+04,2.228310e-01,1.895019e+04,2.193310e-01,9.210147e-01,9.204047e-01,5.333161e-02,4.354857e-07,1.851664e+01,0.000000e+00,1.851664e+01,2.010461e+01,1.764220e+02
1.926259e+04,2.229467e-01,1.896019e+04,2.194467e-01,9.210373e-01,9.204087e-01,5.333596e-02,4.352881e-07,1.851121e+01,0.000000e+00,1.851121e+01,2.009822e+01,1.764000e+02
1.927259e+04,2.230624e-01,1.897019e+04,2.195624e-01,9.211040e-01,9.204127e-01,5.334032e-02,4.350907e-07,1.851793e+01,0.000000e+00,1.851793e+01,2.010407e+01,1.764000e+02
1.928259e+04,2.231782e-01,1.898019e+04,2.196782e-01,9.211706e-01,9.204167e-01,5.334467e-02,4.348935e-07,1.852466e+01,0.000000e+00,1.852466e+01,2.010991e+01,1.764000e+02
1.929259e+04,2.232939e-01,1.899019e+04,2.197939e-01,9.212373e-01,9.204207e-01,5.334901e-02,4.346965e-07,1.853138e+01,0.000000e+00,1.853138e+01,2.011575e+01,1.764000e+02
1.930259e+04,2.234097e-01,1.900019e+04,2.199097e-01,9.213040e-01,9.204247e-01,5.335336e-02,4.344998e-07,1.853811e+01,0.000000e+00,1.853811e+01,2.012160e+01,1.764000e+02
1.931259e+04,2.235254e-01,1.901019e+04,2.200254e-01,9.213706e-01,9.204287e-01,5.335770e-02,4.343032e-07,1.854483e+01,0.000000e+00,1.854483e+01,2.012744e+01,1.764000e+02
1.932259e+04,2.236411e-01,1.902019e+04,2.201411e-01,9.214000e-01,9.204327e-01,5.336205e-02,4.341068e-07,1.854838e+01,0.000000e+00,1.854838e+01,2.013064e+01,1.764092e+02
1.933260e+04,2.237569e-01,1.903020e+04,2.202569e-01,9.214000e-01,9.204367e-01,5.336639e-02,4.339107e-07,1.854942e+01,0.000000e+00,1.854942e+01,2.013177e+01,1.764256e+02
1.934260e+04,2.238726e-01,1.904020e+04,2.203726e-01,9.214000e-01,9.204407e-01,5.337073e-02,4.337147e-07,1.855046e+01,0.000000e+00,1.855046e+01,2.013290e+01,1.764420e+02
1.935260e+04,2.239884e-01,1.905020e+04,2.204884e-01,9.214000e-01,9.204447e-01,5.337506e-02,4.335190e-07,1.855150e+01,0.000000e+00,1.855150e+01,2.013403e+01,1.764584e+02
1.936260e+04,2.241041e-01,1.906020e+04,2.206041e-01,9.214000e-01,9.204487e-01,5.337940e-02,4.333235e-07,1.855254e+01,0.000000e+00,1.855254e+01,2.013516e+01,1.764747e+02
1.937260e+04,2.242199e-01,1.907020e+04,2.207199e-01,9.214000e-01,9.204527e-01,5.338373e-02,4.331282e-07,1.855358e+01,0.000000e+00,1.855358e+01,2.013629e+01,1.764911e+02
1.938260e+04,2.243356e-01,1.908020e+04,2.208356e-01,9.214000e-01,9.204567e-01,5.338806e-02,4.329330e-07,1.855364e+01,0.000000e+00,1.855364e+01,2.013636e+01,1.765000e+02
1.939260e+04,2.244513e-01,1.909020e+04,2.209513e-01,9.214000e-01,9.204606e-01,5.339239e-02,4.327381e-07,1.855257e+01,0.000000e+00,1.855257e+01,2.013519e+01,1.765000e+02
1.940260e+04,2.245671e-01,1.910020e+04,2.210671e-01,9.214000e-01,9.204646e-01,5.339671e-02,4.325434e-07,1.855149e+01,0.000000e+00,1.855149e+01,2.013403e+01,1.765000e+02
1.941260e+04,2.246828e-01,1.911020e+04,2.211828e-01,9.214000e-01,9.204686e-01,5.340104e-02,4.323489e-07,1.855042e+01,0.000000e+00,1.855042e+01,2.013286e+01,1.765000e+02
1.942260e+04,2.247986e-01,1.912020e+04,2.212986e-01,9.214000e-01,9.204726e-01,5.340536e-02,4.321546e-07,1.854934e+01,0.000000e+00,1.854934e+01,2.013169e+01,1.765000e+02
1.943260e+04,2.249143e-01,1.913020e+04,2.214143e-01,9.214000e-01,9.204766e-01,5.340968e-02,4.319605e-07,1.854827e+01,0.000000e+00,1.854827e+01,2.013053e+01,1.765000e+02
1.944260e+04,2.250300e-01,1.914020e+04,2.215300e-01,9.214093e-01,9.204805e-01,5.341400e-02,4.317666e-07,1.854225e+01,0.000000e+00,1.854225e+01,2.012379e+01,1.765000e+02
1.945260e+04,2.251458e-01,1.915020e+04,2.216458e-01,9.214260e-01,9.204845e-01,5.341832e-02,4.315730e-07,1.853234e+01,0.000000e+00,1.853234e+01,2.011267e+01,1.765000e+02
1.946260e+04,2.252615e-01,1.916020e+04,2.217615e-01,9.214427e-01,9.204885e-01,5.342263e-02,4.313795e-07,1.852243e+01,0.000000e+00,1.852243e+01,2.010156e+01,1.765000e+02
1.947260e+04,2.253773e-01,1.917020e+04,2.218773e-01,9.214593e-01,9.204924e-01,5.342694e-02,4.311862e-07,1.851252e+01,0.000000e+00,1.851252e+01,2.009044e+01,1.765000e+02
1.948260e+04,2.254930e-01,1.918020e+04,2.219930e-01,9.214760e-01,9.204964e-01,5.343125e-02,4.309931e-07,1.850262e+01,0.000000e+00,1.850262e+01,2.007932e+01,1.765000e+02
1.949260e+04,2.256088e-01,1.919020e+04,2.221088e-01,9.214927e-01,9.205004e-01,5.343556e-02,4.308003e-07,1.849271e+01,0.000000e+00,1.849271e+01,2.006821e+01,1.765000e+02
1.950260e+04,2.257245e-01,1.920020e+04,2.222245e-01,9.215093e-01,9.205043e-01,5.343987e-02,4.306076e-07,1.849765e+01,0.000000e+00,1.849765e+01,2.007321e+01,1.765187e+02
1.951260e+04,2.258402e-01,1.921020e+04,2.223402e-01,9.215260e-01,9.205083e-01,5.344418e-02,4.304151e-07,1.851429e+01,0.000000e+00,1.851429e+01,2.009090e+01,1.765520e+02
1.952260e+04,2.259560e-01,1.922020e+04,2.224560e-01,9.215427e-01,9.205123e-01,5.344848e-02,4.302229e-07,1.853092e+01,0.000000e+00,1.853092e+01,2.010858e+01,1.765853e+02
1.953260e+04,2.260717e-01,1.923020e+04,2.225717e-01,9.215593e-01,9.205162e-01,5.345278e-02,4.300308e-07,1.854755e+01,0.000000e+00,1.854755e+01,2.012627e+01,1.766187e+02
1.954260e+04,2.261875e-01,1.924020e+04,2.226875e-01,9.215760e-01,9.205202e-01,5.345708e-02,4.298389e-07,1.856418e+01,0.000000e+00,1.856418e+01,2.014395e+01,1.766520e+02
1.955260e+04,2.263032e-01,1.925020e+04,2.228032e-01,9.215927e-01,9.205241e-01,5.346138e-02,4.296473e-07,1.858082e+01,0.000000e+00,1.858082e+01,2.016164e+01,1.766853e+02
1.956260e+04,2.264190e-01,1.926020e+04,2.229190e-01,9.216093e-01,9.205281e-01,5.346567e-02,4.294558e-07,1.859606e+01,0.000000e+00,1.859606e+01,2.017781e+01,1.767187e+02
1.957260e+04,2.265347e-01,1.927020e+04,2.230347e-01,9.216260e-01,9.205320e-01,5.346997e-02,4.292646e-07,1.861021e+01,0.000000e+00,1.861021e+01,2.019280e+01,1.767520e+02
1.958260e+04,2.266504e-01,1.928020e+04,2.231504e-01,9.216427e-01,9.205360e-01,5.347426e-02,4.290735e-07,1.862436e+01,0.000000e+00,1.862436e+01,2.020779e+01,1.767853e+02
1.959260e+04,2.267662e-01,1.929020e+04,2.232662e-01,9.216593e-01,9.205399e-01,5.347855e-02,4.288826e-07,1.863851e+01,0.000000e+00,1.863851e+01,2.022277e+01,1.768187e+02
1.960260e+04,2.268819e-01,1.930020e+04,2.233819e-01,9.216760e-01,9.205439e-01,5.348284e-02,4.286920e-07,1.865266e+01,0.000000e+00,1.865266e+01,2.023776e+01,1.768520e+02
1.961260e+04,2.269977e-01,1.931020e+04,2.234977e-01,9.216927e-01,9.205478e-01,5.348712e-02,4.285015e-07,1.866681e+01,0.000000e+00,1.866681e+01,2.025274e+01,1.768853e+02
1.962260e+04,2.271134e-01,1.932020e+04,2.236134e-01,9.217000e-01,9.205518e-01,5.349141e-02,4.283113e-07,1.867679e+01,0.000000e+00,1.867679e+01,2.026342e+01,1.769187e+02
1.963260e+04,2.272291e-01,1.933020e+04,2.237291e-01,9.217000e-01,9.205557e-01,5.349569e-02,4.281212e-07,1.868350e+01,0.000000e+00,1.868350e+01,2.027070e+01,1.769520e+02
1.964260e+04,2.273449e-01,1.934020e+04,2.238449e-01,9.217000e-01,9.205597e-01,5.349997e-02,4.279313e-07,1.869022e+01,0.000000e+00,1.869022e+01,2.027798e+01,1.769853e+02
1.965260e+04,2.274606e-01,1.935020e+04,2.239606e-01,9.217000e-01,9.205636e-01,5.350425e-02,4.277417e-07,1.869693e+01,0.000000e+00,1.869693e+01,2.028527e+01,1.770187e+02
1.966260e+04,2.275764e-01,1.936020e+04,2.240764e-01,9.217000e-01,9.205675e-01,5.350852e-02,4.275522e-07,1.870364e+01,0.000000e+00,1.870364e+01,2.029255e+01,1.770520e+02
1.967260e+04,2.276921e-01,1.937020e+04,2.241921e-01,9.217000e-01,9.205715e-01,5.351280e-02,4.273629e-07,1.871036e+01,0.000000e+00,1.871036e+01,2.029983e+01,1.770853e+02
1.968260e+04,2.278079e-01,1.938020e+04,2.243079e-01,9.216816e-01,9.205754e-01,5.351707e-02,4.271738e-07,1.871020e+01,0.000000e+00,1.871020e+01,2.030006e+01,1.770816e+02
1.969260e+04,2.279236e-01,1.939020e+04,2.244236e-01,9.216489e-01,9.205793e-01,5.352134e-02,4.269849e-07,1.870463e+01,0.000000e+00,1.870463e+01,2.029475e+01,1.770489e+02
1.970260e+04,2.280393e-01,1.940020e+04,2.245393e-01,9.216161e-01,9.205833e-01,5.352561e-02,4.267963e-07,1.869907e+01,0.000000e+00,1.869907e+01,2.028944e+01,1.770161e+02
1.971260e+04,2.281551e-01,1.941020e+04,2.246551e-01,9.215833e-01,9.205872e-01,5.352988e-02,4.266078e-07,1.869351e+01,0.000000e+00,1.869351e+01,2.028412e+01,1.769833e+02
1.972260e+04,2.282708e-01,1.942020e+04,2.247708e-01,9.215505e-01,9.205911e-01,5.353414e-02,4.264195e-07,1.868795e+01,0.000000e+00,1.868795e+01,2.027881e+01,1.769505e+02
1.973260e+04,2.283866e-01,1.943020e+04,2.248866e-01,9.215177e-01,9.205951e-01,5.353841e-02,4.262314e-07,1.868238e+01,0.000000e+00,1.868238e+01,2.027349e+01,1.769177e+02
1.974260e+04,2.285023e-01,1.944020e+04,2.250023e-01,9.215078e-01,9.205990e-01,5.354267e-02,4.260435e-07,1.867376e+01,0.000000e+00,1.867376e+01,2.026435e+01,1.769000e+02
1.975260e+04,2.286180e-01,1.945020e+04,2.251180e-01,9.215247e-01,9.206029e-01,5.354693e-02,4.258558e-07,1.866153e+01,0.000000e+00,1.866153e+01,2.025071e+01,1.769000e+02
1.976260e+04,2.287338e-01,1.946020e+04,2.252338e-01,9.215417e-01,9.206068e-01,5.355119e-02,4.256682e-07,1.864930e+01,0.000000e+00,1.864930e+01,2.023707e+01,1.769000e+02
1.977260e+04,2.288495e-01,1.947020e+04,2.253495e-01,9.215586e-01,9.206107e-01,5.355544e-02,4.254809e-07,1.863708e+01,0.000000e+00,1.863708e+01,2.022343e+01,1.769000e+02
1.978260e+04,2.289653e-01,1.948020e+04,2.254653e-01,9.215756e-01,9.206146e-01,5.355969e-02,4.252938e-07,1.862485e+01,0.000000e+00,1.862485e+01,2.020979e+01,1.769000e+02
1.979260e+04,2.290810e-01,1.949020e+04,2.255810e-01,9.215925e-01,9.206186e-01,5.356395e-02,4.251068e-07,1.861262e+01,0.000000e+00,1.861262e+01,2.019615e+01,1.769000e+02
1.980260e+04,2.291968e-01,1.950020e+04,2.256968e-01,9.215907e-01,9.206225e-01,5.356820e-02,4.249201e-07,1.859991e+01,0.000000e+00,1.859991e+01,2.018240e+01,1.768720e+02
1.981260e+04,2.293125e-01,1.951020e+04,2.258125e-01,9.215740e-01,9.206264e-01,5.357245e-02,4.247336e-07,1.858682e+01,0.000000e+00,1.858682e+01,2.016856e+01,1.768220e+02
1.982260e+04,2.294282e-01,1.952020e+04,2.259282e-01,9.215573e-01,9.206303e-01,5.357669e-02,4.245472e-07,1.857373e+01,0.000000e+00,1.857373e+01,2.015472e+01,1.767720e+02
1.983260e+04,2.295440e-01,1.953020e+04,2.260440e-01,9.215407e-01,9.206342e-01,5.358094e-02,4.243610e-07,1.856063e+01,0.000000e+00,1.856063e+01,2.014087e+01,1.767220e+02
1.984260e+04,2.296597e-01,1.954020e+04,2.261597e-01,9.215240e-01,9.206381e-01,5.358518e-02,4.241751e-07,1.854754e+01,0.000000e+00,1.854754e+01,2.012703e+01,1.766720e+02
1.985260e+04,2.297755e-01,1.955020e+04,2.262755e-01,9.215073e-01,9.206420e-01,5.358942e-02,4.239893e-07,1.853445e+01,0.000000e+00,1.853445e+01,2.011319e+01,1.766220e+02
1.986260e+04,2.298912e-01,1.956020e+04,2.263912e-01,9.215000e-01,9.206459e-01,5.359366e-02,4.238037e-07,1.853424e+01,0.000000e+00,1.853424e+01,2.011312e+01,1.766000e+02
1.987260e+04,2.300070e-01,1.957020e+04,2.265070e-01,9.215000e-01,9.206498e-01,5.359790e-02,4.236183e-07,1.854415e+01,0.000000e+00,1.854415e+01,2.012387e+01,1.766000e+02
1.988260e+04,2.301227e-01,1.958020e+04,2.266227e-01,9.215000e-01,9.206537e-01,5.360213e-02,4.234331e-07,1.855405e+01,0.000000e+00,1.855405e+01,2.013462e+01,1.766000e+02
1.989260e+04,2.302384e-01,1.959020e+04,2.267384e-01,9.215000e-01,9.206576e-01,5.360636e-02,4.232481e-07,1.856396e+01,0.000000e+00,1.856396e+01,2.014538e+01,1.766000e+02
1.990260e+04,2.303542e-01,1.960020e+04,2.268542e-01,9.215000e-01,9.206615e-01,5.361060e-02,4.230632e-07,1.857387e+01,0.000000e+00,1.857387e+01,2.015613e+01,1.766000e+02
1.991260e+04,2.304699e-01,1.961020e+04,2.269699e-01,9.215000e-01,9.206654e-01,5.361483e-02,4.228786e-07,1.858378e+01,0.000000e+00,1.858378e+01,2.016688e+01,1.766000e+02
1.992260e+04,2.305857e-01,1.962020e+04,2.270857e-01,9.214813e-01,9.206693e-01,5.361905e-02,4.226942e-07,1.859051e+01,0.000000e+00,1.859051e+01,2.017460e+01,1.766000e+02
1.993260e+04,2.307014e-01,1.963020e+04,2.272014e-01,9.214480e-01,9.206732e-01,5.362328e-02,4.225099e-07,1.859476e+01,0.000000e+00,1.859476e+01,2.017993e+01,1.766000e+02
1.994260e+04,2.308171e-01,1.964020e+04,2.273171e-01,9.214147e-01,9.206771e-01,5.362750e-02,4.223258e-07,1.859900e+01,0.000000e+00,1.859900e+01,2.018526e+01,1.766000e+02
1.995260e+04,2.309329e-01,1.965020e+04,2.274329e-01,9.213813e-01,9.206810e-01,5.363173e-02,4.221420e-07,1.860324e+01,0.000000e+00,1.860324e+01,2.019060e+01,1.766000e+02
1.996260e+04,2.310486e-01,1.966020e+04,2.275486e-01,9.213480e-01,9.206849e-01,5.363595e-02,4.219583e-07,1.860748e+01,0.000000e+00,1.860748e+01,2.019593e+01,1.766000e+02
1.997260e+04,2.311644e-01,1.967020e+04,2.276644e-01,9.213147e-01,9.206887e-01,5.364017e-02,4.217748e-07,1.861172e+01,0.000000e+00,1.861172e+01,2.020126e+01,1.766000e+02
1.998260e+04,2.312801e-01,1.968020e+04,2.277801e-01,9.213092e-01,9.206926e-01,5.364438e-02,4.215914e-07,1.861476e+01,0.000000e+00,1.861476e+01,2.020468e+01,1.766092e+02
1.999260e+04,2.313959e-01,1.969020e+04,2.278959e-01,9.213256e-01,9.206965e-01,5.364860e-02,4.214083e-07,1.861685e+01,0.000000e+00,1.861685e+01,2.020659e+01,1.766256e+02
2.000260e+04,2.315116e-01,1.970020e+04,2.280116e-01,9.213420e-01,9.207004e-01,5.365281e-02,4.212254e-07,1.861894e+01,0.000000e+00,1.861894e+01,2.020850e+01,1.766420e+02
2.001260e+04,2.316273e-01,1.971020e+04,2.281273e-01,9.213584e-01,9.207043e-01,5.365702e-02,4.210426e-07,1.862103e+01,0.000000e+00,1.862103e+01,2.021041e+01,1.766584e+02
2.002260e+04,2.317431e-01,1.972020e+04,2.282431e-01,9.213748e-01,9.207081e-01,5.366123e-02,4.208601e-07,1.862312e+01,0.000000e+00,1.862312e+01,2.021232e+01,1.766748e+02
2.003260e+04,2.318588e-01,1.973020e+04,2.283588e-01,9.213912e-01,9.207120e-01,5.366544e-02,4.206777e-07,1.862522e+01,0.000000e+00,1.862522e+01,2.021423e+01,1.766912e+02
2.004260e+04,2.319746e-01,1.974020e+04,2.284746e-01,9.214000e-01,9.207159e-01,5.366965e-02,4.204955e-07,1.862341e+01,0.000000e+00,1.862341e+01,2.021208e+01,1.767000e+02
2.005260e+04,2.320903e-01,1.975020e+04,2.285903e-01,9.214000e-01,9.207197e-01,5.367385e-02,4.203135e-07,1.861705e+01,0.000000e+00,1.861705e+01,2.020517e+01,1.767000e+02
2.006260e+04,2.322060e-01,1.976020e+04,2.287060e-01,9.214000e-01,9.207236e-01,5.367805e-02,4.201316e-07,1.861068e+01,0.000000e+00,1.861068e+01,2.019826e+01,1.767000e+02
2.007260e+04,2.323218e-01,1.977020e+04,2.288218e-01,9.214000e-01,9.207275e-01,5.368225e-02,4.199500e-07,1.860431e+01,0.000000e+00,1.860431e+01,2.019135e+01,1.767000e+02
2.008260e+04,2.324375e-01,1.978020e+04,2.289375e-01,9.214000e-01,9.207313e-01,5.368645e-02,4.197686e-07,1.859794e+01,0.000000e+00,1.859794e+01,2.018444e+01,1.767000e+02
2.009260e+04,2.325533e-01,1.979020e+04,2.290533e-01,9.214000e-01,9.207352e-01,5.369065e-02,4.195873e-07,1.859157e+01,0.000000e+00,1.859157e+01,2.017753e+01,1.767000e+02
2.010260e+04,2.326690e-01,1.980020e+04,2.291690e-01,9.214234e-01,9.207391e-01,5.369484e-02,4.194062e-07,1.859741e+01,0.000000e+00,1.859741e+01,2.018335e+01,1.767156e+02
2.011260e+04,2.327848e-01,1.981020e+04,2.292848e-01,9.214743e-01,9.207429e-01,5.369904e-02,4.192253e-07,1.861755e+01,0.000000e+00,1.861755e+01,2.020409e+01,1.767495e+02
2.012260e+04,2.329005e-01,1.982020e+04,2.294005e-01,9.215251e-01,9.207468e-01,5.370323e-02,4.190446e-07,1.863769e+01,0.000000e+00,1.863769e+01,2.022483e+01,1.767834e+02
2.013260e+04,2.330162e-01,1.983020e+04,2.295162e-01,9.215759e-01,9.207507e-01,5.370742e-02,4.188641e-07,1.865783e+01,0.000000e+00,1.865783e+01,2.024557e+01,1.768173e+02
2.014260e+04,2.331320e-01,1.984020e+04,2.296320e-01,9.216268e-01,9.207545e-01,5.371161e-02,4.186837e-07,1.867797e+01,0.000000e+00,1.867797e+01,2.026631e+01,1.768512e+02
2.015260e+04,2.332477e-01,1.985020e+04,2.297477e-01,9.216776e-01,9.207584e-01,5.371579e-02,4.185035e-07,1.869811e+01,0.000000e+00,1.869811e+01,2.028704e+01,1.768851e+02
2.016260e+04,2.333635e-01,1.986020e+04,2.298635e-01,9.216907e-01,9.207622e-01,5.371998e-02,4.183236e-07,1.871489e+01,0.000000e+00,1.871489e+01,2.030496e+01,1.769187e+02
2.017260e+04,2.334792e-01,1.987020e+04,2.299792e-01,9.216740e-01,9.207661e-01,5.372416e-02,4.181438e-07,1.872904e+01,0.000000e+00,1.872904e+01,2.032068e+01,1.769520e+02
2.018260e+04,2.335950e-01,1.988020e+04,2.300950e-01,9.216573e-01,9.207699e-01,5.372834e-02,4.179642e-07,1.874319e+01,0.000000e+00,1.874319e+01,2.033640e+01,1.769853e+02
2.019260e+04,2.337107e-01,1.989020e+04,2.302107e-01,9.216407e-01,9.207738e-01,5.373252e-02,4.177847e-07,1.875734e+01,0.000000e+00,1.875734e+01,2.035212e+01,1.770187e+02
2.020260e+04,2.338264e-01,1.990020e+04,2.303264e-01,9.216240e-01,9.207776e-01,5.373669e-02,4.176055e-07,1.877149e+01,0.000000e+00,1.877149e+01,2.036784e+01,1.770520e+02
2.021260e+04,2.339422e-01,1.991020e+04,2.304422e-01,9.216073e-01,9.207815e-01,5.374087e-02,4.174264e-07,1.878564e+01,0.000000e+00,1.878564e+01,2.038356e+01,1.770853e+02
2.022260e+04,2.340579e-01,1.992020e+04,2.305579e-01,9.216000e-01,9.207853e-01,5.374504e-02,4.172475e-07,1.879444e+01,0.000000e+00,1.879444e+01,2.039327e+01,1.771093e+02
2.023260e+04,2.341737e-01,1.993020e+04,2.306737e-01,9.216000e-01,9.207891e-01,5.374921e-02,4.170688e-07,1.879904e+01,0.000000e+00,1.879904e+01,2.039826e+01,1.771260e+02
2.024260e+04,2.342894e-01,1.994020e+04,2.307894e-01,9.216000e-01,9.207930e-01,5.375338e-02,4.168903e-07,1.880363e+01,0.000000e+00,1.880363e+01,2.040325e+01,1.771427e+02
2.025260e+04,2.344051e-01,1.995020e+04,2.309051e-01,9.216000e-01,9.207968e-01,5.375755e-02,4.167119e-07,1.880823e+01,0.000000e+00,1.880823e+01,2.040824e+01,1.771593e+02
2.026260e+04,2.345209e-01,1.996020e+04,2.310209e-01,9.216000e-01,9.208007e-01,5.376172e-02,4.165337e-07,1.881283e+01,0.000000e+00,1.881283e+01,2.041323e+01,1.771760e+02
2.027260e+04,2.346366e-01,1.997020e+04,2.311366e-01,9.216000e-01,9.208045e-01,5.376588e-02,4.163558e-07,1.881743e+01,0.000000e+00,1.881743e+01,2.041822e+01,1.771927e+02
2.028260e+04,2.347524e-01,1.998020e+04,2.312524e-01,9.215908e-01,9.208083e-01,5.377005e-02,4.161779e-07,1.881691e+01,0.000000e+00,1.881691e+01,2.041786e+01,1.771908e+02
2.029260e+04,2.348681e-01,1.999020e+04,2.313681e-01,9.215744e-01,9.208122e-01,5.377421e-02,4.160003e-07,1.881239e+01,0.000000e+00,1.881239e+01,2.041332e+01,1.771744e+02
2.030261e+04,2.349839e-01,2.000021e+04,2.314839e-01,9.215580e-01,9.208160e-01,5.377837e-02,4.158229e-07,1.880787e+01,0.000000e+00,1.880787e+01,2.040877e+01,1.771580e+02
2.031261e+04,2.350996e-01,2.001021e+04,2.315996e-01,9.215416e-01,9.208198e-01,5.378252e-02,4.156456e-07,1.880335e+01,0.000000e+00,1.880335e+01,2.040423e+01,1.771416e+02
2.032261e+04,2.352153e-01,2.002021e+04,2.317153e-01,9.215252e-01,9.208236e-01,5.378668e-02,4.154685e-07,1.879882e+01,0.000000e+00,1.879882e+01,2.039968e+01,1.771252e+02
2.033261e+04,2.353311e-01,2.003021e+04,2.318311e-01,9.215088e-01,9.208275e-01,5.379083e-02,4.152916e-07,1.879430e+01,0.000000e+00,1.879430e+01,2.039514e+01,1.771088e+02
2.034261e+04,2.354468e-01,2.004021e+04,2.319468e-01,9.214923e-01,9.208313e-01,5.379498e-02,4.151148e-07,1.878779e+01,0.000000e+00,1.878779e+01,2.038843e+01,1.770923e+02
2.035261e+04,2.355626e-01,2.005021e+04,2.320626e-01,9.214757e-01,9.208351e-01,5.379913e-02,4.149383e-07,1.877894e+01,0.000000e+00,1.877894e+01,2.037920e+01,1.770757e+02
2.036261e+04,2.356783e-01,2.006021e+04,2.321783e-01,9.214590e-01,9.208389e-01,5.380328e-02,4.147619e-07,1.877008e+01,0.000000e+00,1.877008e+01,2.036996e+01,1.770590e+02
2.037261e+04,2.357940e-01,2.007021e+04,2.322940e-01,9.214423e-01,9.208427e-01,5.380743e-02,4.145857e-07,1.876123e+01,0.000000e+00,1.876123e+01,2.036073e+01,1.770423e+02
2.038261e+04,2.359098e-01,2.008021e+04,2.324098e-01,9.214257e-01,9.208466e-01,5.381158e-02,4.144097e-07,1.875238e+01,0.000000e+00,1.875238e+01,2.035149e+01,1.770257e+02
2.039261e+04,2.360255e-01,2.009021e+04,2.325255e-01,9.214090e-01,9.208504e-01,5.381572e-02,4.142338e-07,1.874353e+01,0.000000e+00,1.874353e+01,2.034225e+01,1.770090e+02
2.040261e+04,2.361413e-01,2.010021e+04,2.326413e-01,9.214078e-01,9.208542e-01,5.381986e-02,4.140581e-07,1.873263e+01,0.000000e+00,1.873263e+01,2.033045e+01,1.769844e+02
2.041261e+04,2.362570e-01,2.011021e+04,2.327570e-01,9.214248e-01,9.208580e-01,5.382400e-02,4.138826e-07,1.871933e+01,0.000000e+00,1.871933e+01,2.031564e+01,1.769505e+02
2.042261e+04,2.363728e-01,2.012021e+04,2.328728e-01,9.214417e-01,9.208618e-01,5.382814e-02,4.137073e-07,1.870603e+01,0.000000e+00,1.870603e+01,2.030083e+01,1.769166e+02
2.043261e+04,2.364885e-01,2.013021e+04,2.329885e-01,9.214587e-01,9.208656e-01,5.383227e-02,4.135322e-07,1.869272e+01,0.000000e+00,1.869272e+01,2.028602e+01,1.768827e+02
2.044261e+04,2.366042e-01,2.014021e+04,2.331042e-01,9.214756e-01,9.208694e-01,5.383641e-02,4.133572e-07,1.867942e+01,0.000000e+00,1.867942e+01,2.027121e+01,1.768488e+02
2.045261e+04,2.367200e-01,2.015021e+04,2.332200e-01,9.214926e-01,9.208732e-01,5.384054e-02,4.131824e-07,1.866612e+01,0.000000e+00,1.866612e+01,2.025640e+01,1.768149e+02
2.046261e+04,2.368357e-01,2.016021e+04,2.333357e-01,9.215000e-01,9.208770e-01,5.384467e-02,4.130078e-07,1.864857e+01,0.000000e+00,1.864857e+01,2.023719e+01,1.767720e+02
2.047261e+04,2.369515e-01,2.017021e+04,2.334515e-01,9.215000e-01,9.208808e-01,5.384880e-02,4.128333e-07,1.862770e+01,0.000000e+00,1.862770e+01,2.021454e+01,1.767220e+02
2.048261e+04,2.370672e-01,2.018021e+04,2.335672e-01,9.215000e-01,9.208846e-01,5.385293e-02,4.126590e-07,1.860683e+01,0.000000e+00,1.860683e+01,2.019189e+01,1.766720e+02
2.049261e+04,2.371830e-01,2.019021e+04,2.336830e-01,9.215000e-01,9.208884e-01,5.385705e-02,4.124849e-07,1.858595e+01,0.000000e+00,1.858595e+01,2.016924e+01,1.766220e+02
2.050261e+04,2.372987e-01,2.020021e+04,2.337987e-01,9.215000e-01,9.208922e-01,5.386118e-02,4.123110e-07,1.856508e+01,0.000000e+00,1.856508e+01,2.014658e+01,1.765720e+02
2.051261e+04,2.374144e-01,2.021021e+04,2.339144e-01,9.215000e-01,9.208960e-01,5.386530e-02,4.121373e-07,1.854420e+01,0.000000e+00,1.854420e+01,2.012393e+01,1.765220e+02
2.052261e+04,2.375302e-01,2.022021e+04,2.340302e-01,9.215093e-01,9.208998e-01,5.386942e-02,4.119637e-07,1.853682e+01,0.000000e+00,1.853682e+01,2.011572e+01,1.764813e+02
2.053261e+04,2.376459e-01,2.023021e+04,2.341459e-01,9.215260e-01,9.209036e-01,5.387354e-02,4.117903e-07,1.854000e+01,0.000000e+00,1.854000e+01,2.011881e+01,1.764480e+02
2.054261e+04,2.377617e-01,2.024021e+04,2.342617e-01,9.215427e-01,9.209074e-01,5.387766e-02,4.116170e-07,1.854319e+01,0.000000e+00,1.854319e+01,2.012190e+01,1.764146e+02
2.055261e+04,2.378774e-01,2.025021e+04,2.343774e-01,9.215593e-01,9.209112e-01,5.388177e-02,4.114440e-07,1.854637e+01,0.000000e+00,1.854637e+01,2.012499e+01,1.763813e+02
2.056261e+04,2.379931e-01,2.026021e+04,2.344931e-01,9.215760e-01,9.209150e-01,5.388589e-02,4.112711e-07,1.854956e+01,0.000000e+00,1.854956e+01,2.012808e+01,1.763480e+02
2.057261e+04,2.381089e-01,2.027021e+04,2.346089e-01,9.215927e-01,9.209188e-01,5.389000e-02,4.110984e-07,1.855274e+01,0.000000e+00,1.855274e+01,2.013117e+01,1.763146e+02
2.058261e+04,2.382246e-01,2.028021e+04,2.347246e-01,9.216093e-01,9.209226e-01,5.389411e-02,4.109258e-07,1.855652e+01,0.000000e+00,1.855652e+01,2.013491e+01,1.763187e+02
2.059261e+04,2.383404e-01,2.029021e+04,2.348404e-01,9.216260e-01,9.209263e-01,5.389822e-02,4.107534e-07,1.856078e+01,0.000000e+00,1.856078e+01,2.013916e+01,1.763520e+02
2.060261e+04,2.384561e-01,2.030021e+04,2.349561e-01,9.216427e-01,9.209301e-01,5.390232e-02,4.105812e-07,1.856503e+01,0.000000e+00,1.856503e+01,2.014341e+01,1.763854e+02
2.061261e+04,2.385719e-01,2.031021e+04,2.350719e-01,9.216593e-01,9.209339e-01,5.390643e-02,4.104092e-07,1.856928e+01,0.000000e+00,1.856928e+01,2.014766e+01,1.764187e+02
2.062261e+04,2.386876e-01,2.032021e+04,2.351876e-01,9.216760e-01,9.209377e-01,5.391053e-02,4.102373e-07,1.857353e+01,0.000000e+00,1.857353e+01,2.015191e+01,1.764520e+02
2.063261e+04,2.388033e-01,2.033021e+04,2.353033e-01,9.216927e-01,9.209415e-01,5.391463e-02,4.100656e-07,1.857779e+01,0.000000e+00,1.857779e+01,2.015616e+01,1.764854e+02
2.064261e+04,2.389191e-01,2.034021e+04,2.354191e-01,9.216816e-01,9.209452e-01,5.391873e-02,4.098941e-07,1.858395e+01,0.000000e+00,1.858395e+01,2.016309e+01,1.765000e+02
2.065261e+04,2.390348e-01,2.035021e+04,2.355348e-01,9.216488e-01,9.209490e-01,5.392283e-02,4.097228e-07,1.859160e+01,0.000000e+00,1.859160e+01,2.017211e+01,1.765000e+02
2.066261e+04,2.391506e-01,2.036021e+04,2.356506e-01,9.216160e-01,9.209528e-01,5.392693e-02,4.095516e-07,1.859926e+01,0.000000e+00,1.859926e+01,2.018113e+01,1.765000e+02
2.067261e+04,2.392663e-01,2.037021e+04,2.357663e-01,9.215832e-01,9.209566e-01,5.393102e-02,4.093806e-07,1.860691e+01,0.000000e+00,1.860691e+01,2.019016e+01,1.765000e+02
2.068261e+04,2.393820e-01,2.038021e+04,2.358820e-01,9.215505e-01,9.209603e-01,5.393512e-02,4.092097e-07,1.861456e+01,0.000000e+00,1.861456e+01,2.019918e+01,1.765000e+02
2.069261e+04,2.394978e-01,2.039021e+04,2.359978e-01,9.215177e-01,9.209641e-01,5.393921e-02,4.090391e-07,1.862222e+01,0.000000e+00,1.862222e+01,2.020821e+01,1.765000e+02
2.070261e+04,2.396135e-01,2.040021e+04,2.361135e-01,9.215077e-01,9.209679e-01,5.394330e-02,4.088686e-07,1.862341e+01,0.000000e+00,1.862341e+01,2.020972e+01,1.764923e+02
2.071261e+04,2.397293e-01,2.041021e+04,2.362293e-01,9.215243e-01,9.209716e-01,5.394738e-02,4.086982e-07,1.861704e+01,0.000000e+00,1.861704e+01,2.020244e+01,1.764757e+02
2.072261e+04,2.398450e-01,2.042021e+04,2.363450e-01,9.215410e-01,9.209754e-01,5.395147e-02,4.085281e-07,1.861067e+01,0.000000e+00,1.861067e+01,2.019517e+01,1.764590e+02
2.073261e+04,2.399608e-01,2.043021e+04,2.364608e-01,9.215577e-01,9.209792e-01,5.395555e-02,4.083580e-07,1.860431e+01,0.000000e+00,1.860431e+01,2.018789e+01,1.764423e+02
2.074261e+04,2.400765e-01,2.044021e+04,2.365765e-01,9.215743e-01,9.209829e-01,5.395964e-02,4.081882e-07,1.859794e+01,0.000000e+00,1.859794e+01,2.018062e+01,1.764257e+02
2.075261e+04,2.401922e-01,2.045021e+04,2.366922e-01,9.215910e-01,9.209867e-01,5.396372e-02,4.080185e-07,1.859157e+01,0.000000e+00,1.859157e+01,2.017334e+01,1.764090e+02
2.076261e+04,2.403080e-01,2.046021e+04,2.368080e-01,9.216156e-01,9.209904e-01,5.396780e-02,4.078491e-07,1.859477e+01,0.000000e+00,1.859477e+01,2.017628e+01,1.764156e+02
2.077261e+04,2.404237e-01,2.047021e+04,2.369237e-01,9.216495e-01,9.209942e-01,5.397188e-02,4.076797e-07,1.860916e+01,0.000000e+00,1.860916e+01,2.019115e+01,1.764495e+02
2.078261e+04,2.405395e-01,2.048021e+04,2.370395e-01,9.216834e-01,9.209979e-01,5.397595e-02,4.075106e-07,1.862355e+01,0.000000e+00,1.862355e+01,2.020602e+01,1.764834e+02
2.079261e+04,2.406552e-01,2.049021e+04,2.371552e-01,9.217173e-01,9.210017e-01,5.398003e-02,4.073416e-07,1.863794e+01,0.000000e+00,1.863794e+01,2.022088e+01,1.765173e+02
2.080261e+04,2.407710e-01,2.050021e+04,2.372710e-01,9.217512e-01,9.210054e-01,5.398410e-02,4.071727e-07,1.865233e+01,0.000000e+00,1.865233e+01,2.023575e+01,1.765512e+02
2.081261e+04,2.408867e-01,2.051021e+04,2.373867e-01,9.217851e-01,9.210092e-01,5.398817e-02,4.070041e-07,1.866672e+01,0.000000e+00,1.866672e+01,2.025062e+01,1.765851e+02
2.082261e+04,2.410024e-01,2.052021e+04,2.375024e-01,9.218094e-01,9.210129e-01,5.399224e-02,4.068356e-07,1.867918e+01,0.000000e+00,1.867918e+01,2.026360e+01,1.766187e+02
2.083261e+04,2.411182e-01,2.053021e+04,2.376182e-01,9.218260e-01,9.210167e-01,5.399631e-02,4.066672e-07,1.869013e+01,0.000000e+00,1.869013e+01,2.027512e+01,1.766520e+02
2.084261e+04,2.412339e-01,2.054021e+04,2.377339e-01,9.218427e-01,9.210204e-01,5.400037e-02,4.064990e-07,1.870109e+01,0.000000e+00,1.870109e+01,2.028664e+01,1.766854e+02
2.085261e+04,2.413497e-01,2.055021e+04,2.378497e-01,9.218594e-01,9.210242e-01,5.400444e-02,4.063310e-07,1.871204e+01,0.000000e+00,1.871204e+01,2.029815e+01,1.767187e+02
2.086261e+04,2.414654e-01,2.056021e+04,2.379654e-01,9.218760e-01,9.210279e-01,5.400850e-02,4.061632e-07,1.872300e+01,0.000000e+00,1.872300e+01,2.030967e+01,1.767520e+02
2.087261e+04,2.415811e-01,2.057021e+04,2.380811e-01,9.218927e-01,9.210317e-01,5.401256e-02,4.059955e-07,1.873395e+01,0.000000e+00,1.873395e+01,2.032118e+01,1.767854e+02
2.088261e+04,2.416969e-01,2.058021e+04,2.381969e-01,9.218719e-01,9.210354e-01,5.401662e-02,4.058280e-07,1.874372e+01,0.000000e+00,1.874372e+01,2.033224e+01,1.768187e+02
2.089261e+04,2.418126e-01,2.059021e+04,2.383126e-01,9.218219e-01,9.210391e-01,5.402068e-02,4.056607e-07,1.875258e+01,0.000000e+00,1.875258e+01,2.034295e+01,1.768520e+02
2.090261e+04,2.419284e-01,2.060021e+04,2.384284e-01,9.217719e-01,9.210429e-01,5.402473e-02,4.054935e-07,1.876143e+01,0.000000e+00,1.876143e+01,2.035365e+01,1.768854e+02
2.091261e+04,2.420441e-01,2.061021e+04,2.385441e-01,9.217219e-01,9.210466e-01,5.402879e-02,4.053265e-07,1.877028e+01,0.000000e+00,1.877028e+01,2.036436e+01,1.769187e+02
2.092261e+04,2.421599e-01,2.062021e+04,2.386599e-01,9.216719e-01,9.210503e-01,5.403284e-02,4.051596e-07,1.877913e+01,0.000000e+00,1.877913e+01,2.037507e+01,1.769520e+02
2.093261e+04,2.422756e-01,2.063021e+04,2.387756e-01,9.216219e-01,9.210541e-01,5.403689e-02,4.049929e-07,1.878798e+01,0.000000e+00,1.878798e+01,2.038578e+01,1.769854e+02
2.094261e+04,2.423913e-01,2.064021e+04,2.388913e-01,9.216092e-01,9.210578e-01,5.404094e-02,4.048264e-07,1.879498e+01,0.000000e+00,1.879498e+01,2.039366e+01,1.770092e+02
2.095261e+04,2.425071e-01,2.065021e+04,2.390071e-01,9.216256e-01,9.210615e-01,5.404499e-02,4.046600e-07,1.880055e+01,0.000000e+00,1.880055e+01,2.039933e+01,1.770256e+02
2.096261e+04,2.426228e-01,2.066021e+04,2.391228e-01,9.216420e-01,9.210652e-01,5.404903e-02,4.044938e-07,1.880611e+01,0.000000e+00,1.880611e+01,2.040500e+01,1.770420e+02
2.097261e+04,2.427386e-01,2.067021e+04,2.392386e-01,9.216584e-01,9.210690e-01,5.405308e-02,4.043278e-07,1.881167e+01,0.000000e+00,1.881167e+01,2.041068e+01,1.770584e+02
2.098261e+04,2.428543e-01,2.068021e+04,2.393543e-01,9.216748e-01,9.210727e-01,5.405712e-02,4.041619e-07,1.881723e+01,0.000000e+00,1.881723e+01,2.041635e+01,1.770748e+02
2.099261e+04,2.429700e-01,2.069021e+04,2.394700e-01,9.216912e-01,9.210764e-01,5.406116e-02,4.039962e-07,1.882280e+01,0.000000e+00,1.882280e+01,2.042202e+01,1.770912e+02
2.100261e+04,2.430858e-01,2.070021e+04,2.395858e-01,9.216846e-01,9.210801e-01,5.406520e-02,4.038306e-07,1.882726e+01,0.000000e+00,1.882726e+01,2.042701e+01,1.771077e+02
2.101261e+04,2.432015e-01,2.071021e+04,2.397015e-01,9.216513e-01,9.210839e-01,5.406924e-02,4.036652e-07,1.883045e+01,0.000000e+00,1.883045e+01,2.043120e+01,1.771244e+02
2.102261e+04,2.433173e-01,2.072021e+04,2.398173e-01,9.216180e-01,9.210876e-01,5.407327e-02,4.035000e-07,1.883363e+01,0.000000e+00,1.883363e+01,2.043540e+01,1.771410e+02
2.103261e+04,2.434330e-01,2.073021e+04,2.399330e-01,9.215846e-01,9.210913e-01,5.407731e-02,4.033349e-07,1.883681e+01,0.000000e+00,1.883681e+01,2.043959e+01,1.771577e+02
2.104261e+04,2.435488e-01,2.074021e+04,2.400488e-01,9.215513e-01,9.210950e-01,5.408134e-02,4.031700e-07,1.884000e+01,0.000000e+00,1.884000e+01,2.044379e+01,1.771744e+02
2.105261e+04,2.436645e-01,2.075021e+04,2.401645e-01,9.215180e-01,9.210987e-01,5.408537e-02,4.030052e-07,1.884318e+01,0.000000e+00,1.884318e+01,2.044798e+01,1.771910e+02
2.106261e+04,2.437802e-01,2.076021e+04,2.402802e-01,9.215308e-01,9.211024e-01,5.408940e-02,4.028406e-07,1.884751e+01,0.000000e+00,1.884751e+01,2.045239e+01,1.772000e+02
2.107261e+04,2.438960e-01,2.077021e+04,2.403960e-01,9.215974e-01,9.211061e-01,5.409343e-02,4.026762e-07,1.885316e+01,0.000000e+00,1.885316e+01,2.045705e+01,1.772000e+02
2.108261e+04,2.440117e-01,2.078021e+04,2.405117e-01,9.216641e-01,9.211098e-01,5.409745e-02,4.025119e-07,1.885882e+01,0.000000e+00,1.885882e+01,2.046170e+01,1.772000e+02
2.109261e+04,2.441275e-01,2.079021e+04,2.406275e-01,9.217308e-01,9.211136e-01,5.410148e-02,4.023478e-07,1.886447e+01,0.000000e+00,1.886447e+01,2.046636e+01,1.772000e+02
2.110261e+04,2.442432e-01,2.080021e+04,2.407432e-01,9.217974e-01,9.211173e-01,5.410550e-02,4.021838e-07,1.887013e+01,0.000000e+00,1.887013e+01,2.047101e+01,1.772000e+02
2.111261e+04,2.443590e-01,2.081021e+04,2.408590e-01,9.218641e-01,9.211210e-01,5.410952e-02,4.020200e-07,1.887578e+01,0.000000e+00,1.887578e+01,2.047567e+01,1.772000e+02
2.112261e+04,2.444747e-01,2.082021e+04,2.409747e-01,9.218922e-01,9.211247e-01,5.411354e-02,4.018564e-07,1.888182e+01,0.000000e+00,1.888182e+01,2.048159e+01,1.772156e+02
2.113261e+04,2.445904e-01,2.083021e+04,2.410904e-01,9.218752e-01,9.211284e-01,5.411756e-02,4.016929e-07,1.888829e+01,0.000000e+00,1.888829e+01,2.048899e+01,1.772495e+02
2.114261e+04,2.447062e-01,2.084021e+04,2.412062e-01,9.218583e-01,9.211321e-01,5.412157e-02,4.015296e-07,1.889477e+01,0.000000e+00,1.889477e+01,2.049639e+01,1.772834e+02
2.115261e+04,2.448219e-01,2.085021e+04,2.413219e-01,9.218413e-01,9.211358e-01,5.412559e-02,4.013664e-07,1.890124e+01,0.000000e+00,1.890124e+01,2.050379e+01,1.773173e+02
2.116261e+04,2.449377e-01,2.086021e+04,2.414377e-01,9.218244e-01,9.211395e-01,5.412960e-02,4.012034e-07,1.890772e+01,0.000000e+00,1.890772e+01,2.051119e+01,1.773512e+02
2.117261e+04,2.450534e-01,2.087021e+04,2.415534e-01,9.218074e-01,9.211432e-01,5.413361e-02,4.010406e-07,1.891419e+01,0.000000e+00,1.891419e+01,2.051860e+01,1.773851e+02
2.118261e+04,2.451691e-01,2.088021e+04,2.416691e-01,9.217626e-01,9.211469e-01,5.413762e-02,4.008779e-07,1.891406e+01,0.000000e+00,1.891406e+01,2.051945e+01,1.774000e+02
2.119261e+04,2.452849e-01,2.089021e+04,2.417849e-01,9.216959e-01,9.211505e-01,5.414163e-02,4.007153e-07,1.890876e+01,0.000000e+00,1.890876e+01,2.051518e+01,1.774000e+02
2.120261e+04,2.454006e-01,2.090021e+04,2.419006e-01,9.216292e-01,9.211542e-01,5.414564e-02,4.005530e-07,1.890346e+01,0.000000e+00,1.890346e+01,2.051092e+01,1.774000e+02
2.121261e+04,2.455164e-01,2.091021e+04,2.420164e-01,9.215626e-01,9.211579e-01,5.414964e-02,4.003907e-07,1.889816e+01,0.000000e+00,1.889816e+01,2.050665e+01,1.774000e+02
2.122261e+04,2.456321e-01,2.092021e+04,2.421321e-01,9.214959e-01,9.211616e-01,5.415364e-02,4.002287e-07,1.889286e+01,0.000000e+00,1.889286e+01,2.050239e+01,1.774000e+02
2.123261e+04,2.457479e-01,2.093021e+04,2.422479e-01,9.214292e-01,9.211653e-01,5.415765e-02,4.000668e-07,1.888757e+01,0.000000e+00,1.888757e+01,2.049812e+01,1.774000e+02
2.124261e+04,2.458636e-01,2.094021e+04,2.423636e-01,9.214281e-01,9.211690e-01,5.416165e-02,3.999050e-07,1.887769e+01,0.000000e+00,1.887769e+01,2.048743e+01,1.773719e+02
2.125261e+04,2.459793e-01,2.095021e+04,2.424793e-01,9.214781e-01,9.211727e-01,5.416564e-02,3.997434e-07,1.886424e+01,0.000000e+00,1.886424e+01,2.047172e+01,1.773219e+02
2.126261e+04,2.460951e-01,2.096021e+04,2.425951e-01,9.215281e-01,9.211763e-01,5.416964e-02,3.995820e-07,1.885079e+01,0.000000e+00,1.885079e+01,2.045602e+01,1.772719e+02
2.127261e+04,2.462108e-01,2.097021e+04,2.427108e-01,9.215781e-01,9.211800e-01,5.417364e-02,3.994207e-07,1.883735e+01,0.000000e+00,1.883735e+01,2.044031e+01,1.772219e+02
2.128262e+04,2.463266e-01,2.098022e+04,2.428266e-01,9.216281e-01,9.211837e-01,5.417763e-02,3.992596e-07,1.882390e+01,0.000000e+00,1.882390e+01,2.042461e+01,1.771719e+02
2.129262e+04,2.464423e-01,2.099022e+04,2.429423e-01,9.216781e-01,9.211874e-01,5.418162e-02,3.990986e-07,1.881045e+01,0.000000e+00,1.881045e+01,2.040891e+01,1.771219e+02
2.130262e+04,2.465580e-01,2.100022e+04,2.430580e-01,9.216816e-01,9.211911e-01,5.418561e-02,3.989378e-07,1.879615e+01,0.000000e+00,1.879615e+01,2.039333e+01,1.770816e+02
2.131262e+04,2.466738e-01,2.101022e+04,2.431738e-01,9.216488e-01,9.211947e-01,5.418960e-02,3.987771e-07,1.878119e+01,0.000000e+00,1.878119e+01,2.037782e+01,1.770488e+02
2.132262e+04,2.467895e-01,2.102022e+04,2.432895e-01,9.216160e-01,9.211984e-01,5.419359e-02,3.986166e-07,1.876624e+01,0.000000e+00,1.876624e+01,2.036232e+01,1.770160e+02
2.133262e+04,2.469053e-01,2.103022e+04,2.434053e-01,9.215832e-01,9.212021e-01,5.419757e-02,3.984562e-07,1.875128e+01,0.000000e+00,1.875128e+01,2.034681e+01,1.769832e+02
2.134262e+04,2.470210e-01,2.104022e+04,2.435210e-01,9.215504e-01,9.212057e-01,5.420156e-02,3.982960e-07,1.873632e+01,0.000000e+00,1.873632e+01,2.033130e+01,1.769504e+02
2.135262e+04,2.471368e-01,2.105022e+04,2.436368e-01,9.215177e-01,9.212094e-01,5.420554e-02,3.981360e-07,1.872136e+01,0.000000e+00,1.872136e+01,2.031580e+01,1.769177e+02
2.136262e+04,2.472525e-01,2.106022e+04,2.437525e-01,9.215154e-01,9.212131e-01,5.420952e-02,3.979761e-07,1.870417e+01,0.000000e+00,1.870417e+01,2.029719e+01,1.768692e+02
2.137262e+04,2.473682e-01,2.107022e+04,2.438682e-01,9.215487e-01,9.212167e-01,5.421350e-02,3.978163e-07,1.868436e+01,0.000000e+00,1.868436e+01,2.027496e+01,1.768026e+02
2.138262e+04,2.474840e-01,2.108022e+04,2.439840e-01,9.215821e-01,9.212204e-01,5.421748e-02,3.976567e-07,1.866456e+01,0.000000e+00,1.866456e+01,2.025274e+01,1.767359e+02
2.139262e+04,2.475997e-01,2.109022e+04,2.440997e-01,9.216154e-01,9.212241e-01,5.422145e-02,3.974973e-07,1.864475e+01,0.000000e+00,1.864475e+01,2.023052e+01,1.766692e+02
2.140262e+04,2.477155e-01,2.110022e+04,2.442155e-01,9.216487e-01,9.212277e-01,5.422543e-02,3.973380e-07,1.862495e+01,0.000000e+00,1.862495e+01,2.020830e+01,1.766026e+02
2.141262e+04,2.478312e-01,2.111022e+04,2.443312e-01,9.216821e-01,9.212314e-01,5.422940e-02,3.971789e-07,1.860514e+01,0.000000e+00,1.860514e+01,2.018608e+01,1.765359e+02
2.142262e+04,2.479470e-01,2.112022e+04,2.444470e-01,9.217154e-01,9.212351e-01,5.423337e-02,3.970199e-07,1.859693e+01,0.000000e+00,1.859693e+01,2.017644e+01,1.764923e+02
2.143262e+04,2.480627e-01,2.113022e+04,2.445627e-01,9.217487e-01,9.212387e-01,5.423734e-02,3.968610e-07,1.860224e+01,0.000000e+00,1.860224e+01,2.018147e+01,1.764756e+02
2.144262e+04,2.481784e-01,2.114022e+04,2.446784e-01,9.217821e-01,9.212424e-01,5.424131e-02,3.967024e-07,1.860756e+01,0.000000e+00,1.860756e+01,2.018650e+01,1.764590e+02
2.145262e+04,2.482942e-01,2.115022e+04,2.447942e-01,9.218154e-01,9.212460e-01,5.424527e-02,3.965438e-07,1.861287e+01,0.000000e+00,1.861287e+01,2.019153e+01,1.764423e+02
2.146262e+04,2.484099e-01,2.116022e+04,2.449099e-01,9.218487e-01,9.212497e-01,5.424924e-02,3.963855e-07,1.861818e+01,0.000000e+00,1.861818e+01,2.019656e+01,1.764256e+02
2.147262e+04,2.485257e-01,2.117022e+04,2.450257e-01,9.218821e-01,9.212533e-01,5.425320e-02,3.962272e-07,1.862349e+01,0.000000e+00,1.862349e+01,2.020159e+01,1.764090e+02
2.148262e+04,2.486414e-01,2.118022e+04,2.451414e-01,9.218843e-01,9.212570e-01,5.425716e-02,3.960692e-07,1.862751e+01,0.000000e+00,1.862751e+01,2.020590e+01,1.764078e+02
2.149262e+04,2.487571e-01,2.119022e+04,2.452571e-01,9.218505e-01,9.212606e-01,5.426112e-02,3.959112e-07,1.863002e+01,0.000000e+00,1.863002e+01,2.020937e+01,1.764248e+02
2.150262e+04,2.488729e-01,2.120022e+04,2.453729e-01,9.218166e-01,9.212643e-01,5.426508e-02,3.957535e-07,1.863253e+01,0.000000e+00,1.863253e+01,2.021284e+01,1.764417e+02
2.151262e+04,2.489886e-01,2.121022e+04,2.454886e-01,9.217827e-01,9.212679e-01,5.426904e-02,3.955958e-07,1.863504e+01,0.000000e+00,1.863504e+01,2.021631e+01,1.764587e+02
