Repository: brandonlampe/CS_Data

# Comments For Consolidation Test: 175_03
_Note:_ herein, the phrase "TEST-NUMBER" will imply the insertion of "175_03".  This format will
often be used when describing local directories.

Following the initial increase in pressure from zero to 19.192 MPa (dilatometer was initially used,
which resulted in somewhat variable confining pressure).  Schuler gauges were used during the

## Test Data
Raw test data is contained in: TEST-NUMBER.xlsx

Additionally, calculated values of fractional density have been calculated in TEST-NUMBER.xlsx and
exported to TEST-NUMBER.csv, where the .csv file format allows for easy cross-platform importing
and analysis.

File: UNM_WP_HY_175_03/CREEP_FIT_v1/175_03_CREEP_OUT.csv (part 10 of 66)
Analysis by Brandon Lampe, performed on: 2016/07/04 12:27:14
Experimental results below begin at: 2015/07/17 16:07:44
Duration (sec),Duration (day),Elapsed Time (sec),Elapsed Time (day),Interpolated Fractional Density,Fit to Fractional Density,Fit to Volume Strain,Fit to Volume Strain Rate (1/sec),Confining Pressure (MPa),Pore Pressure (MPa),Terzaghi Pressure (MPa),Solid Pressure (MPa),Temperature (C))
2.152262e+04,2.491044e-01,2.122022e+04,2.456044e-01,9.217488e-01,9.212716e-01,5.427299e-02,3.954384e-07,1.863756e+01,0.000000e+00,1.863756e+01,2.021978e+01,1.764756e+02
2.153262e+04,2.492201e-01,2.123022e+04,2.457201e-01,9.217149e-01,9.212752e-01,5.427695e-02,3.952810e-07,1.864007e+01,0.000000e+00,1.864007e+01,2.022325e+01,1.764926e+02
2.154262e+04,2.493359e-01,2.124022e+04,2.458359e-01,9.217094e-01,9.212788e-01,5.428090e-02,3.951238e-07,1.864296e+01,0.000000e+00,1.864296e+01,2.022651e+01,1.765000e+02
2.155262e+04,2.494516e-01,2.125022e+04,2.459516e-01,9.217260e-01,9.212825e-01,5.428485e-02,3.949668e-07,1.864615e+01,0.000000e+00,1.864615e+01,2.022960e+01,1.765000e+02
2.156262e+04,2.495673e-01,2.126022e+04,2.460673e-01,9.217427e-01,9.212861e-01,5.428880e-02,3.948099e-07,1.864933e+01,0.000000e+00,1.864933e+01,2.023268e+01,1.765000e+02
2.157262e+04,2.496831e-01,2.127022e+04,2.461831e-01,9.217594e-01,9.212898e-01,5.429275e-02,3.946532e-07,1.865251e+01,0.000000e+00,1.865251e+01,2.023577e+01,1.765000e+02
2.158262e+04,2.497988e-01,2.128022e+04,2.462988e-01,9.217760e-01,9.212934e-01,5.429669e-02,3.944966e-07,1.865570e+01,0.000000e+00,1.865570e+01,2.023886e+01,1.765000e+02
2.159262e+04,2.499146e-01,2.129022e+04,2.464146e-01,9.217927e-01,9.212970e-01,5.430064e-02,3.943402e-07,1.865888e+01,0.000000e+00,1.865888e+01,2.024195e+01,1.765000e+02
2.160262e+04,2.500303e-01,2.130022e+04,2.465303e-01,9.218276e-01,9.213007e-01,5.430458e-02,3.941839e-07,1.865852e+01,0.000000e+00,1.865852e+01,2.024079e+01,1.765000e+02
2.161262e+04,2.501460e-01,2.131022e+04,2.466460e-01,9.218768e-01,9.213043e-01,5.430852e-02,3.940278e-07,1.865538e+01,0.000000e+00,1.865538e+01,2.023631e+01,1.765000e+02
2.162262e+04,2.502618e-01,2.132022e+04,2.467618e-01,9.219260e-01,9.213079e-01,5.431246e-02,3.938718e-07,1.865225e+01,0.000000e+00,1.865225e+01,2.023183e+01,1.765000e+02
2.163262e+04,2.503775e-01,2.133022e+04,2.468775e-01,9.219752e-01,9.213115e-01,5.431640e-02,3.937159e-07,1.864912e+01,0.000000e+00,1.864912e+01,2.022736e+01,1.765000e+02
2.164262e+04,2.504933e-01,2.134022e+04,2.469933e-01,9.220244e-01,9.213152e-01,5.432033e-02,3.935603e-07,1.864599e+01,0.000000e+00,1.864599e+01,2.022288e+01,1.765000e+02
2.165262e+04,2.506090e-01,2.135022e+04,2.471090e-01,9.220735e-01,9.213188e-01,5.432427e-02,3.934047e-07,1.864286e+01,0.000000e+00,1.864286e+01,2.021841e+01,1.765000e+02
2.166262e+04,2.507248e-01,2.136022e+04,2.472248e-01,9.220923e-01,9.213224e-01,5.432820e-02,3.932493e-07,1.864820e+01,0.000000e+00,1.864820e+01,2.022379e+01,1.765154e+02
2.167262e+04,2.508405e-01,2.137022e+04,2.473405e-01,9.220756e-01,9.213260e-01,5.433213e-02,3.930941e-07,1.866340e+01,0.000000e+00,1.866340e+01,2.024064e+01,1.765487e+02
2.168262e+04,2.509562e-01,2.138022e+04,2.474562e-01,9.220590e-01,9.213297e-01,5.433606e-02,3.929389e-07,1.867861e+01,0.000000e+00,1.867861e+01,2.025750e+01,1.765821e+02
2.169262e+04,2.510720e-01,2.139022e+04,2.475720e-01,9.220423e-01,9.213333e-01,5.433999e-02,3.927840e-07,1.869382e+01,0.000000e+00,1.869382e+01,2.027436e+01,1.766154e+02
2.170262e+04,2.511877e-01,2.140022e+04,2.476877e-01,9.220256e-01,9.213369e-01,5.434392e-02,3.926292e-07,1.870902e+01,0.000000e+00,1.870902e+01,2.029122e+01,1.766487e+02
2.171262e+04,2.513035e-01,2.141022e+04,2.478035e-01,9.220090e-01,9.213405e-01,5.434784e-02,3.924745e-07,1.872423e+01,0.000000e+00,1.872423e+01,2.030808e+01,1.766821e+02
2.172262e+04,2.514192e-01,2.142022e+04,2.479192e-01,9.220154e-01,9.213441e-01,5.435177e-02,3.923200e-07,1.873650e+01,0.000000e+00,1.873650e+01,2.032124e+01,1.767077e+02
2.173262e+04,2.515350e-01,2.143022e+04,2.480350e-01,9.220487e-01,9.213477e-01,5.435569e-02,3.921656e-07,1.874534e+01,0.000000e+00,1.874534e+01,2.033009e+01,1.767244e+02
2.174262e+04,2.516507e-01,2.144022e+04,2.481507e-01,9.220821e-01,9.213514e-01,5.435961e-02,3.920114e-07,1.875418e+01,0.000000e+00,1.875418e+01,2.033894e+01,1.767410e+02
2.175262e+04,2.517664e-01,2.145022e+04,2.482664e-01,9.221154e-01,9.213550e-01,5.436353e-02,3.918573e-07,1.876301e+01,0.000000e+00,1.876301e+01,2.034779e+01,1.767577e+02
2.176262e+04,2.518822e-01,2.146022e+04,2.483822e-01,9.221487e-01,9.213586e-01,5.436745e-02,3.917033e-07,1.877185e+01,0.000000e+00,1.877185e+01,2.035664e+01,1.767744e+02
2.177262e+04,2.519979e-01,2.147022e+04,2.484979e-01,9.221821e-01,9.213622e-01,5.437137e-02,3.915496e-07,1.878069e+01,0.000000e+00,1.878069e+01,2.036549e+01,1.767910e+02
2.178262e+04,2.521137e-01,2.148022e+04,2.486137e-01,9.222000e-01,9.213658e-01,5.437528e-02,3.913959e-07,1.878904e+01,0.000000e+00,1.878904e+01,2.037415e+01,1.768231e+02
2.179262e+04,2.522294e-01,2.149022e+04,2.487294e-01,9.222000e-01,9.213694e-01,5.437919e-02,3.912424e-07,1.879683e+01,0.000000e+00,1.879683e+01,2.038259e+01,1.768731e+02
2.180262e+04,2.523451e-01,2.150022e+04,2.488451e-01,9.222000e-01,9.213730e-01,5.438310e-02,3.910890e-07,1.880461e+01,0.000000e+00,1.880461e+01,2.039103e+01,1.769231e+02
2.181262e+04,2.524609e-01,2.151022e+04,2.489609e-01,9.222000e-01,9.213766e-01,5.438701e-02,3.909358e-07,1.881239e+01,0.000000e+00,1.881239e+01,2.039947e+01,1.769731e+02
2.182262e+04,2.525766e-01,2.152022e+04,2.490766e-01,9.222000e-01,9.213802e-01,5.439092e-02,3.907827e-07,1.882017e+01,0.000000e+00,1.882017e+01,2.040791e+01,1.770231e+02
2.183262e+04,2.526924e-01,2.153022e+04,2.491924e-01,9.222000e-01,9.213838e-01,5.439483e-02,3.906298e-07,1.882795e+01,0.000000e+00,1.882795e+01,2.041634e+01,1.770731e+02
2.184262e+04,2.528081e-01,2.154022e+04,2.493081e-01,9.221843e-01,9.213874e-01,5.439874e-02,3.904770e-07,1.883214e+01,0.000000e+00,1.883214e+01,2.042123e+01,1.771000e+02
2.185262e+04,2.529239e-01,2.155022e+04,2.494239e-01,9.221504e-01,9.213910e-01,5.440264e-02,3.903244e-07,1.883214e+01,0.000000e+00,1.883214e+01,2.042198e+01,1.771000e+02
2.186262e+04,2.530396e-01,2.156022e+04,2.495396e-01,9.221165e-01,9.213946e-01,5.440654e-02,3.901719e-07,1.883214e+01,0.000000e+00,1.883214e+01,2.042273e+01,1.771000e+02
2.187262e+04,2.531553e-01,2.157022e+04,2.496553e-01,9.220826e-01,9.213982e-01,5.441044e-02,3.900195e-07,1.883214e+01,0.000000e+00,1.883214e+01,2.042348e+01,1.771000e+02
2.188262e+04,2.532711e-01,2.158022e+04,2.497711e-01,9.220487e-01,9.214018e-01,5.441434e-02,3.898673e-07,1.883214e+01,0.000000e+00,1.883214e+01,2.042423e+01,1.771000e+02
2.189262e+04,2.533868e-01,2.159022e+04,2.498868e-01,9.220148e-01,9.214054e-01,5.441824e-02,3.897152e-07,1.883214e+01,0.000000e+00,1.883214e+01,2.042498e+01,1.771000e+02
2.190262e+04,2.535026e-01,2.160022e+04,2.500026e-01,9.219816e-01,9.214090e-01,5.442214e-02,3.895633e-07,1.882549e+01,0.000000e+00,1.882549e+01,2.041851e+01,1.770816e+02
2.191262e+04,2.536183e-01,2.161022e+04,2.501183e-01,9.219488e-01,9.214126e-01,5.442603e-02,3.894115e-07,1.881366e+01,0.000000e+00,1.881366e+01,2.040641e+01,1.770488e+02
2.192262e+04,2.537340e-01,2.162022e+04,2.502340e-01,9.219160e-01,9.214161e-01,5.442993e-02,3.892598e-07,1.880184e+01,0.000000e+00,1.880184e+01,2.039431e+01,1.770160e+02
2.193262e+04,2.538498e-01,2.163022e+04,2.503498e-01,9.218832e-01,9.214197e-01,5.443382e-02,3.891083e-07,1.879001e+01,0.000000e+00,1.879001e+01,2.038220e+01,1.769832e+02
2.194262e+04,2.539655e-01,2.164022e+04,2.504655e-01,9.218504e-01,9.214233e-01,5.443771e-02,3.889569e-07,1.877819e+01,0.000000e+00,1.877819e+01,2.037010e+01,1.769504e+02
2.195262e+04,2.540813e-01,2.165022e+04,2.505813e-01,9.218176e-01,9.214269e-01,5.444160e-02,3.888057e-07,1.876636e+01,0.000000e+00,1.876636e+01,2.035800e+01,1.769176e+02
2.196262e+04,2.541970e-01,2.166022e+04,2.506970e-01,9.218077e-01,9.214305e-01,5.444548e-02,3.886546e-07,1.875133e+01,0.000000e+00,1.875133e+01,2.034192e+01,1.768846e+02
2.197262e+04,2.543128e-01,2.167022e+04,2.508128e-01,9.218244e-01,9.214341e-01,5.444937e-02,3.885037e-07,1.873259e+01,0.000000e+00,1.873259e+01,2.032121e+01,1.768513e+02
2.198262e+04,2.544285e-01,2.168022e+04,2.509285e-01,9.218410e-01,9.214376e-01,5.445325e-02,3.883529e-07,1.871384e+01,0.000000e+00,1.871384e+01,2.030051e+01,1.768179e+02
2.199262e+04,2.545442e-01,2.169022e+04,2.510442e-01,9.218577e-01,9.214412e-01,5.445714e-02,3.882022e-07,1.869509e+01,0.000000e+00,1.869509e+01,2.027980e+01,1.767846e+02
2.200262e+04,2.546600e-01,2.170022e+04,2.511600e-01,9.218744e-01,9.214448e-01,5.446102e-02,3.880517e-07,1.867635e+01,0.000000e+00,1.867635e+01,2.025910e+01,1.767513e+02
2.201262e+04,2.547757e-01,2.171022e+04,2.512757e-01,9.218910e-01,9.214484e-01,5.446490e-02,3.879013e-07,1.865760e+01,0.000000e+00,1.865760e+01,2.023840e+01,1.767179e+02
2.202262e+04,2.548915e-01,2.172022e+04,2.513915e-01,9.219000e-01,9.214519e-01,5.446878e-02,3.877511e-07,1.865161e+01,0.000000e+00,1.865161e+01,2.023170e+01,1.766923e+02
2.203262e+04,2.550072e-01,2.173022e+04,2.515072e-01,9.219000e-01,9.214555e-01,5.447265e-02,3.876010e-07,1.866046e+01,0.000000e+00,1.866046e+01,2.024131e+01,1.766756e+02
2.204262e+04,2.551229e-01,2.174022e+04,2.516229e-01,9.219000e-01,9.214591e-01,5.447653e-02,3.874510e-07,1.866931e+01,0.000000e+00,1.866931e+01,2.025091e+01,1.766590e+02
2.205262e+04,2.552387e-01,2.175022e+04,2.517387e-01,9.219000e-01,9.214627e-01,5.448040e-02,3.873012e-07,1.867816e+01,0.000000e+00,1.867816e+01,2.026051e+01,1.766423e+02
2.206262e+04,2.553544e-01,2.176022e+04,2.518544e-01,9.219000e-01,9.214662e-01,5.448428e-02,3.871515e-07,1.868701e+01,0.000000e+00,1.868701e+01,2.027011e+01,1.766256e+02
2.207262e+04,2.554702e-01,2.177022e+04,2.519702e-01,9.219000e-01,9.214698e-01,5.448815e-02,3.870019e-07,1.869586e+01,0.000000e+00,1.869586e+01,2.027971e+01,1.766090e+02
2.208262e+04,2.555859e-01,2.178022e+04,2.520859e-01,9.219000e-01,9.214734e-01,5.449202e-02,3.868525e-07,1.870454e+01,0.000000e+00,1.870454e+01,2.028912e+01,1.766154e+02
2.209262e+04,2.557017e-01,2.179022e+04,2.522017e-01,9.219000e-01,9.214769e-01,5.449588e-02,3.867032e-07,1.871303e+01,0.000000e+00,1.871303e+01,2.029832e+01,1.766487e+02
2.210262e+04,2.558174e-01,2.180022e+04,2.523174e-01,9.219000e-01,9.214805e-01,5.449975e-02,3.865541e-07,1.872151e+01,0.000000e+00,1.872151e+01,2.030753e+01,1.766821e+02
2.211262e+04,2.559331e-01,2.181022e+04,2.524331e-01,9.219000e-01,9.214840e-01,5.450361e-02,3.864051e-07,1.872999e+01,0.000000e+00,1.872999e+01,2.031673e+01,1.767154e+02
2.212262e+04,2.560489e-01,2.182022e+04,2.525489e-01,9.219000e-01,9.214876e-01,5.450748e-02,3.862563e-07,1.873847e+01,0.000000e+00,1.873847e+01,2.032593e+01,1.767487e+02
2.213262e+04,2.561646e-01,2.183022e+04,2.526646e-01,9.219000e-01,9.214912e-01,5.451134e-02,3.861075e-07,1.874696e+01,0.000000e+00,1.874696e+01,2.033513e+01,1.767821e+02
2.214262e+04,2.562804e-01,2.184022e+04,2.527804e-01,9.219000e-01,9.214947e-01,5.451520e-02,3.859590e-07,1.875315e+01,0.000000e+00,1.875315e+01,2.034185e+01,1.768000e+02
2.215262e+04,2.563961e-01,2.185022e+04,2.528961e-01,9.219000e-01,9.214983e-01,5.451906e-02,3.858105e-07,1.875669e+01,0.000000e+00,1.875669e+01,2.034569e+01,1.768000e+02
2.216262e+04,2.565119e-01,2.186022e+04,2.530119e-01,9.219000e-01,9.215018e-01,5.452292e-02,3.856622e-07,1.876023e+01,0.000000e+00,1.876023e+01,2.034953e+01,1.768000e+02
2.217262e+04,2.566276e-01,2.187022e+04,2.531276e-01,9.219000e-01,9.215054e-01,5.452677e-02,3.855140e-07,1.876378e+01,0.000000e+00,1.876378e+01,2.035337e+01,1.768000e+02
2.218262e+04,2.567433e-01,2.188022e+04,2.532433e-01,9.219000e-01,9.215089e-01,5.453063e-02,3.853660e-07,1.876732e+01,0.000000e+00,1.876732e+01,2.035721e+01,1.768000e+02
2.219262e+04,2.568591e-01,2.189022e+04,2.533591e-01,9.219000e-01,9.215125e-01,5.453448e-02,3.852181e-07,1.877086e+01,0.000000e+00,1.877086e+01,2.036105e+01,1.768000e+02
2.220262e+04,2.569748e-01,2.190022e+04,2.534748e-01,9.219314e-01,9.215160e-01,5.453833e-02,3.850703e-07,1.876810e+01,0.000000e+00,1.876810e+01,2.035737e+01,1.768078e+02
2.221262e+04,2.570906e-01,2.191022e+04,2.535906e-01,9.219992e-01,9.215196e-01,5.454218e-02,3.849227e-07,1.875802e+01,0.000000e+00,1.875802e+01,2.034495e+01,1.768248e+02
2.222262e+04,2.572063e-01,2.192022e+04,2.537063e-01,9.220669e-01,9.215231e-01,5.454603e-02,3.847752e-07,1.874795e+01,0.000000e+00,1.874795e+01,2.033252e+01,1.768417e+02
2.223262e+04,2.573220e-01,2.193022e+04,2.538220e-01,9.221347e-01,9.215267e-01,5.454988e-02,3.846279e-07,1.873787e+01,0.000000e+00,1.873787e+01,2.032010e+01,1.768587e+02
2.224262e+04,2.574378e-01,2.194022e+04,2.539378e-01,9.222025e-01,9.215302e-01,5.455372e-02,3.844807e-07,1.872779e+01,0.000000e+00,1.872779e+01,2.030768e+01,1.768756e+02
2.225263e+04,2.575535e-01,2.195023e+04,2.540535e-01,9.222703e-01,9.215338e-01,5.455757e-02,3.843336e-07,1.871772e+01,0.000000e+00,1.871772e+01,2.029526e+01,1.768926e+02
2.226263e+04,2.576693e-01,2.196023e+04,2.541693e-01,9.222908e-01,9.215373e-01,5.456141e-02,3.841866e-07,1.871996e+01,0.000000e+00,1.871996e+01,2.029725e+01,1.769184e+02
2.227263e+04,2.577850e-01,2.197023e+04,2.542850e-01,9.222744e-01,9.215408e-01,5.456525e-02,3.840398e-07,1.873179e+01,0.000000e+00,1.873179e+01,2.031043e+01,1.769512e+02
2.228263e+04,2.579008e-01,2.198023e+04,2.544008e-01,9.222580e-01,9.215444e-01,5.456909e-02,3.838931e-07,1.874361e+01,0.000000e+00,1.874361e+01,2.032361e+01,1.769840e+02
2.229263e+04,2.580165e-01,2.199023e+04,2.545165e-01,9.222416e-01,9.215479e-01,5.457293e-02,3.837466e-07,1.875544e+01,0.000000e+00,1.875544e+01,2.033680e+01,1.770168e+02
2.230263e+04,2.581322e-01,2.200023e+04,2.546322e-01,9.222252e-01,9.215515e-01,5.457676e-02,3.836002e-07,1.876727e+01,0.000000e+00,1.876727e+01,2.034998e+01,1.770496e+02
2.231263e+04,2.582480e-01,2.201023e+04,2.547480e-01,9.222088e-01,9.215550e-01,5.458060e-02,3.834539e-07,1.877909e+01,0.000000e+00,1.877909e+01,2.036317e+01,1.770824e+02
2.232263e+04,2.583637e-01,2.202023e+04,2.548637e-01,9.222154e-01,9.215585e-01,5.458443e-02,3.833078e-07,1.878692e+01,0.000000e+00,1.878692e+01,2.037151e+01,1.771231e+02
2.233263e+04,2.584795e-01,2.203023e+04,2.549795e-01,9.222488e-01,9.215621e-01,5.458827e-02,3.831618e-07,1.879011e+01,0.000000e+00,1.879011e+01,2.037423e+01,1.771731e+02
2.234263e+04,2.585952e-01,2.204023e+04,2.550952e-01,9.222821e-01,9.215656e-01,5.459210e-02,3.830159e-07,1.879329e+01,0.000000e+00,1.879329e+01,2.037694e+01,1.772231e+02
2.235263e+04,2.587109e-01,2.205023e+04,2.552109e-01,9.223154e-01,9.215691e-01,5.459593e-02,3.828701e-07,1.879647e+01,0.000000e+00,1.879647e+01,2.037966e+01,1.772731e+02
2.236263e+04,2.588267e-01,2.206023e+04,2.553267e-01,9.223488e-01,9.215726e-01,5.459975e-02,3.827245e-07,1.879966e+01,0.000000e+00,1.879966e+01,2.038237e+01,1.773231e+02
2.237263e+04,2.589424e-01,2.207023e+04,2.554424e-01,9.223821e-01,9.215762e-01,5.460358e-02,3.825791e-07,1.880284e+01,0.000000e+00,1.880284e+01,2.038509e+01,1.773731e+02
2.238263e+04,2.590582e-01,2.208023e+04,2.555582e-01,9.224000e-01,9.215797e-01,5.460741e-02,3.824337e-07,1.880406e+01,0.000000e+00,1.880406e+01,2.038602e+01,1.774000e+02
2.239263e+04,2.591739e-01,2.209023e+04,2.556739e-01,9.224000e-01,9.215832e-01,5.461123e-02,3.822885e-07,1.880301e+01,0.000000e+00,1.880301e+01,2.038487e+01,1.774000e+02
2.240263e+04,2.592897e-01,2.210023e+04,2.557897e-01,9.224000e-01,9.215867e-01,5.461505e-02,3.821434e-07,1.880195e+01,0.000000e+00,1.880195e+01,2.038372e+01,1.774000e+02
2.241263e+04,2.594054e-01,2.211023e+04,2.559054e-01,9.224000e-01,9.215903e-01,5.461887e-02,3.819985e-07,1.880089e+01,0.000000e+00,1.880089e+01,2.038258e+01,1.774000e+02
2.242263e+04,2.595211e-01,2.212023e+04,2.560211e-01,9.224000e-01,9.215938e-01,5.462269e-02,3.818537e-07,1.879983e+01,0.000000e+00,1.879983e+01,2.038143e+01,1.774000e+02
2.243263e+04,2.596369e-01,2.213023e+04,2.561369e-01,9.224000e-01,9.215973e-01,5.462651e-02,3.817090e-07,1.879878e+01,0.000000e+00,1.879878e+01,2.038029e+01,1.774000e+02
2.244263e+04,2.597526e-01,2.214023e+04,2.562526e-01,9.224154e-01,9.216008e-01,5.463033e-02,3.815645e-07,1.879821e+01,0.000000e+00,1.879821e+01,2.037933e+01,1.774154e+02
2.245263e+04,2.598684e-01,2.215023e+04,2.563684e-01,9.224488e-01,9.216043e-01,5.463414e-02,3.814201e-07,1.879821e+01,0.000000e+00,1.879821e+01,2.037859e+01,1.774488e+02
2.246263e+04,2.599841e-01,2.216023e+04,2.564841e-01,9.224821e-01,9.216078e-01,5.463795e-02,3.812758e-07,1.879821e+01,0.000000e+00,1.879821e+01,2.037786e+01,1.774821e+02
2.247263e+04,2.600999e-01,2.217023e+04,2.565999e-01,9.225154e-01,9.216114e-01,5.464177e-02,3.811316e-07,1.879821e+01,0.000000e+00,1.879821e+01,2.037712e+01,1.775154e+02
2.248263e+04,2.602156e-01,2.218023e+04,2.567156e-01,9.225488e-01,9.216149e-01,5.464558e-02,3.809876e-07,1.879821e+01,0.000000e+00,1.879821e+01,2.037638e+01,1.775488e+02
2.249263e+04,2.603313e-01,2.219023e+04,2.568313e-01,9.225821e-01,9.216184e-01,5.464939e-02,3.808437e-07,1.879821e+01,0.000000e+00,1.879821e+01,2.037565e+01,1.775821e+02
2.250263e+04,2.604471e-01,2.220023e+04,2.569471e-01,9.225843e-01,9.216219e-01,5.465319e-02,3.807000e-07,1.879571e+01,0.000000e+00,1.879571e+01,2.037289e+01,1.776000e+02
2.251263e+04,2.605628e-01,2.221023e+04,2.570628e-01,9.225504e-01,9.216254e-01,5.465700e-02,3.805563e-07,1.879032e+01,0.000000e+00,1.879032e+01,2.036780e+01,1.776000e+02
2.252263e+04,2.606786e-01,2.222023e+04,2.571786e-01,9.225165e-01,9.216289e-01,5.466081e-02,3.804128e-07,1.878494e+01,0.000000e+00,1.878494e+01,2.036271e+01,1.776000e+02
2.253263e+04,2.607943e-01,2.223023e+04,2.572943e-01,9.224826e-01,9.216324e-01,5.466461e-02,3.802695e-07,1.877955e+01,0.000000e+00,1.877955e+01,2.035762e+01,1.776000e+02
2.254263e+04,2.609100e-01,2.224023e+04,2.574100e-01,9.224487e-01,9.216359e-01,5.466841e-02,3.801262e-07,1.877416e+01,0.000000e+00,1.877416e+01,2.035252e+01,1.776000e+02
2.255263e+04,2.610258e-01,2.225023e+04,2.575258e-01,9.224148e-01,9.216394e-01,5.467221e-02,3.799831e-07,1.876877e+01,0.000000e+00,1.876877e+01,2.034743e+01,1.776000e+02
2.256263e+04,2.611415e-01,2.226023e+04,2.576415e-01,9.224185e-01,9.216429e-01,5.467601e-02,3.798402e-07,1.876151e+01,0.000000e+00,1.876151e+01,2.033948e+01,1.775815e+02
2.257263e+04,2.612573e-01,2.227023e+04,2.577573e-01,9.224512e-01,9.216464e-01,5.467981e-02,3.796973e-07,1.875281e+01,0.000000e+00,1.875281e+01,2.032932e+01,1.775488e+02
2.258263e+04,2.613730e-01,2.228023e+04,2.578730e-01,9.224840e-01,9.216499e-01,5.468360e-02,3.795546e-07,1.874410e+01,0.000000e+00,1.874410e+01,2.031916e+01,1.775160e+02
2.259263e+04,2.614888e-01,2.229023e+04,2.579888e-01,9.225168e-01,9.216534e-01,5.468740e-02,3.794120e-07,1.873540e+01,0.000000e+00,1.873540e+01,2.030900e+01,1.774832e+02
2.260263e+04,2.616045e-01,2.230023e+04,2.581045e-01,9.225496e-01,9.216569e-01,5.469119e-02,3.792695e-07,1.872669e+01,0.000000e+00,1.872669e+01,2.029885e+01,1.774504e+02
2.261263e+04,2.617202e-01,2.231023e+04,2.582202e-01,9.225824e-01,9.216604e-01,5.469499e-02,3.791272e-07,1.871799e+01,0.000000e+00,1.871799e+01,2.028869e+01,1.774176e+02
2.262263e+04,2.618360e-01,2.232023e+04,2.583360e-01,9.225846e-01,9.216639e-01,5.469878e-02,3.789850e-07,1.870562e+01,0.000000e+00,1.870562e+01,2.027523e+01,1.773769e+02
2.263263e+04,2.619517e-01,2.233023e+04,2.584517e-01,9.225512e-01,9.216674e-01,5.470257e-02,3.788429e-07,1.868900e+01,0.000000e+00,1.868900e+01,2.025795e+01,1.773269e+02
2.264263e+04,2.620675e-01,2.234023e+04,2.585675e-01,9.225179e-01,9.216709e-01,5.470635e-02,3.787010e-07,1.867238e+01,0.000000e+00,1.867238e+01,2.024066e+01,1.772769e+02
2.265263e+04,2.621832e-01,2.235023e+04,2.586832e-01,9.224846e-01,9.216744e-01,5.471014e-02,3.785592e-07,1.865575e+01,0.000000e+00,1.865575e+01,2.022338e+01,1.772269e+02
2.266263e+04,2.622989e-01,2.236023e+04,2.587989e-01,9.224512e-01,9.216779e-01,5.471392e-02,3.784175e-07,1.863913e+01,0.000000e+00,1.863913e+01,2.020609e+01,1.771769e+02
2.267263e+04,2.624147e-01,2.237023e+04,2.589147e-01,9.224179e-01,9.216813e-01,5.471771e-02,3.782759e-07,1.862251e+01,0.000000e+00,1.862251e+01,2.018880e+01,1.771269e+02
2.268263e+04,2.625304e-01,2.238023e+04,2.590304e-01,9.223846e-01,9.216848e-01,5.472149e-02,3.781345e-07,1.860179e+01,0.000000e+00,1.860179e+01,2.016707e+01,1.770769e+02
2.269263e+04,2.626462e-01,2.239023e+04,2.591462e-01,9.223512e-01,9.216883e-01,5.472527e-02,3.779932e-07,1.857632e+01,0.000000e+00,1.857632e+01,2.014018e+01,1.770269e+02
2.270263e+04,2.627619e-01,2.240023e+04,2.592619e-01,9.223179e-01,9.216918e-01,5.472905e-02,3.778520e-07,1.855085e+01,0.000000e+00,1.855085e+01,2.011329e+01,1.769769e+02
2.271263e+04,2.628777e-01,2.241023e+04,2.593777e-01,9.222846e-01,9.216953e-01,5.473283e-02,3.777110e-07,1.852538e+01,0.000000e+00,1.852538e+01,2.008640e+01,1.769269e+02
2.272263e+04,2.629934e-01,2.242023e+04,2.594934e-01,9.222512e-01,9.216988e-01,5.473660e-02,3.775701e-07,1.849991e+01,0.000000e+00,1.849991e+01,2.005951e+01,1.768769e+02
2.273263e+04,2.631091e-01,2.243023e+04,2.596091e-01,9.222179e-01,9.217022e-01,5.474038e-02,3.774293e-07,1.847444e+01,0.000000e+00,1.847444e+01,2.003262e+01,1.768269e+02
2.274263e+04,2.632249e-01,2.244023e+04,2.597249e-01,9.222077e-01,9.217057e-01,5.474415e-02,3.772886e-07,1.846240e+01,0.000000e+00,1.846240e+01,2.001978e+01,1.767846e+02
2.275263e+04,2.633406e-01,2.245023e+04,2.598406e-01,9.222244e-01,9.217092e-01,5.474792e-02,3.771480e-07,1.846594e+01,0.000000e+00,1.846594e+01,2.002326e+01,1.767512e+02
2.276263e+04,2.634564e-01,2.246023e+04,2.599564e-01,9.222411e-01,9.217127e-01,5.475170e-02,3.770076e-07,1.846948e+01,0.000000e+00,1.846948e+01,2.002674e+01,1.767179e+02
2.277263e+04,2.635721e-01,2.247023e+04,2.600721e-01,9.222577e-01,9.217162e-01,5.475547e-02,3.768673e-07,1.847302e+01,0.000000e+00,1.847302e+01,2.003021e+01,1.766846e+02
2.278263e+04,2.636879e-01,2.248023e+04,2.601879e-01,9.222744e-01,9.217196e-01,5.475923e-02,3.767272e-07,1.847656e+01,0.000000e+00,1.847656e+01,2.003369e+01,1.766512e+02
2.279263e+04,2.638036e-01,2.249023e+04,2.603036e-01,9.222911e-01,9.217231e-01,5.476300e-02,3.765871e-07,1.848010e+01,0.000000e+00,1.848010e+01,2.003717e+01,1.766179e+02
2.280263e+04,2.639193e-01,2.250023e+04,2.604193e-01,9.223386e-01,9.217266e-01,5.476676e-02,3.764472e-07,1.848151e+01,0.000000e+00,1.848151e+01,2.003766e+01,1.766000e+02
2.281263e+04,2.640351e-01,2.251023e+04,2.605351e-01,9.224219e-01,9.217300e-01,5.477053e-02,3.763074e-07,1.848045e+01,0.000000e+00,1.848045e+01,2.003471e+01,1.766000e+02
2.282263e+04,2.641508e-01,2.252023e+04,2.606508e-01,9.225053e-01,9.217335e-01,5.477429e-02,3.761678e-07,1.847940e+01,0.000000e+00,1.847940e+01,2.003175e+01,1.766000e+02
2.283263e+04,2.642666e-01,2.253023e+04,2.607666e-01,9.225886e-01,9.217370e-01,5.477805e-02,3.760282e-07,1.847834e+01,0.000000e+00,1.847834e+01,2.002880e+01,1.766000e+02
2.284263e+04,2.643823e-01,2.254023e+04,2.608823e-01,9.226719e-01,9.217404e-01,5.478181e-02,3.758888e-07,1.847728e+01,0.000000e+00,1.847728e+01,2.002584e+01,1.766000e+02
2.285263e+04,2.644980e-01,2.255023e+04,2.609980e-01,9.227553e-01,9.217439e-01,5.478557e-02,3.757496e-07,1.847622e+01,0.000000e+00,1.847622e+01,2.002289e+01,1.766000e+02
2.286263e+04,2.646138e-01,2.256023e+04,2.611138e-01,9.228000e-01,9.217474e-01,5.478933e-02,3.756104e-07,1.847399e+01,0.000000e+00,1.847399e+01,2.001949e+01,1.766000e+02
2.287263e+04,2.647295e-01,2.257023e+04,2.612295e-01,9.228000e-01,9.217508e-01,5.479308e-02,3.754714e-07,1.847039e+01,0.000000e+00,1.847039e+01,2.001559e+01,1.766000e+02
2.288263e+04,2.648453e-01,2.258023e+04,2.613453e-01,9.228000e-01,9.217543e-01,5.479684e-02,3.753324e-07,1.846679e+01,0.000000e+00,1.846679e+01,2.001169e+01,1.766000e+02
2.289263e+04,2.649610e-01,2.259023e+04,2.614610e-01,9.228000e-01,9.217577e-01,5.480059e-02,3.751937e-07,1.846319e+01,0.000000e+00,1.846319e+01,2.000779e+01,1.766000e+02
2.290263e+04,2.650768e-01,2.260023e+04,2.615768e-01,9.228000e-01,9.217612e-01,5.480434e-02,3.750550e-07,1.845959e+01,0.000000e+00,1.845959e+01,2.000389e+01,1.766000e+02
2.291263e+04,2.651925e-01,2.261023e+04,2.616925e-01,9.228000e-01,9.217647e-01,5.480809e-02,3.749164e-07,1.845599e+01,0.000000e+00,1.845599e+01,1.999999e+01,1.766000e+02
2.292263e+04,2.653082e-01,2.262023e+04,2.618082e-01,9.228092e-01,9.217681e-01,5.481184e-02,3.747780e-07,1.844658e+01,0.000000e+00,1.844658e+01,1.998959e+01,1.766000e+02
2.293263e+04,2.654240e-01,2.263023e+04,2.619240e-01,9.228256e-01,9.217716e-01,5.481559e-02,3.746397e-07,1.843266e+01,0.000000e+00,1.843266e+01,1.997415e+01,1.766000e+02
2.294263e+04,2.655397e-01,2.264023e+04,2.620397e-01,9.228420e-01,9.217750e-01,5.481933e-02,3.745016e-07,1.841874e+01,0.000000e+00,1.841874e+01,1.995871e+01,1.766000e+02
2.295263e+04,2.656555e-01,2.265023e+04,2.621555e-01,9.228584e-01,9.217785e-01,5.482308e-02,3.743635e-07,1.840482e+01,0.000000e+00,1.840482e+01,1.994328e+01,1.766000e+02
2.296263e+04,2.657712e-01,2.266023e+04,2.622712e-01,9.228748e-01,9.217819e-01,5.482682e-02,3.742256e-07,1.839091e+01,0.000000e+00,1.839091e+01,1.992784e+01,1.766000e+02
2.297263e+04,2.658869e-01,2.267023e+04,2.623869e-01,9.228912e-01,9.217854e-01,5.483056e-02,3.740878e-07,1.837699e+01,0.000000e+00,1.837699e+01,1.991241e+01,1.766000e+02
2.298263e+04,2.660027e-01,2.268023e+04,2.625027e-01,9.228768e-01,9.217888e-01,5.483430e-02,3.739501e-07,1.836132e+01,0.000000e+00,1.836132e+01,1.989575e+01,1.765846e+02
2.299263e+04,2.661184e-01,2.269023e+04,2.626184e-01,9.228268e-01,9.217923e-01,5.483804e-02,3.738126e-07,1.834363e+01,0.000000e+00,1.834363e+01,1.987765e+01,1.765512e+02
2.300263e+04,2.662342e-01,2.270023e+04,2.627342e-01,9.227768e-01,9.217957e-01,5.484178e-02,3.736751e-07,1.832594e+01,0.000000e+00,1.832594e+01,1.985956e+01,1.765179e+02
2.301263e+04,2.663499e-01,2.271023e+04,2.628499e-01,9.227268e-01,9.217992e-01,5.484551e-02,3.735378e-07,1.830825e+01,0.000000e+00,1.830825e+01,1.984147e+01,1.764846e+02
2.302263e+04,2.664657e-01,2.272023e+04,2.629657e-01,9.226768e-01,9.218026e-01,5.484925e-02,3.734006e-07,1.829056e+01,0.000000e+00,1.829056e+01,1.982337e+01,1.764512e+02
2.303263e+04,2.665814e-01,2.273023e+04,2.630814e-01,9.226268e-01,9.218060e-01,5.485298e-02,3.732636e-07,1.827287e+01,0.000000e+00,1.827287e+01,1.980527e+01,1.764179e+02
2.304263e+04,2.666971e-01,2.274023e+04,2.631971e-01,9.226077e-01,9.218095e-01,5.485671e-02,3.731266e-07,1.826797e+01,0.000000e+00,1.826797e+01,1.980037e+01,1.764077e+02
2.305263e+04,2.668129e-01,2.275023e+04,2.633129e-01,9.226244e-01,9.218129e-01,5.486044e-02,3.729898e-07,1.827788e+01,0.000000e+00,1.827788e+01,1.981075e+01,1.764244e+02
2.306263e+04,2.669286e-01,2.276023e+04,2.634286e-01,9.226411e-01,9.218164e-01,5.486417e-02,3.728531e-07,1.828779e+01,0.000000e+00,1.828779e+01,1.982113e+01,1.764411e+02
2.307263e+04,2.670444e-01,2.277023e+04,2.635444e-01,9.226577e-01,9.218198e-01,5.486790e-02,3.727165e-07,1.829769e+01,0.000000e+00,1.829769e+01,1.983151e+01,1.764577e+02
2.308263e+04,2.671601e-01,2.278023e+04,2.636601e-01,9.226744e-01,9.218232e-01,5.487163e-02,3.725801e-07,1.830760e+01,0.000000e+00,1.830760e+01,1.984189e+01,1.764744e+02
2.309263e+04,2.672759e-01,2.279023e+04,2.637759e-01,9.226911e-01,9.218267e-01,5.487535e-02,3.724437e-07,1.831751e+01,0.000000e+00,1.831751e+01,1.985227e+01,1.764911e+02
2.310263e+04,2.673916e-01,2.280023e+04,2.638916e-01,9.227077e-01,9.218301e-01,5.487908e-02,3.723075e-07,1.832692e+01,0.000000e+00,1.832692e+01,1.986211e+01,1.765077e+02
2.311263e+04,2.675073e-01,2.281023e+04,2.640073e-01,9.227244e-01,9.218335e-01,5.488280e-02,3.721714e-07,1.833576e+01,0.000000e+00,1.833576e+01,1.987133e+01,1.765244e+02
2.312263e+04,2.676231e-01,2.282023e+04,2.641231e-01,9.227411e-01,9.218370e-01,5.488652e-02,3.720354e-07,1.834460e+01,0.000000e+00,1.834460e+01,1.988055e+01,1.765411e+02
2.313263e+04,2.677388e-01,2.283023e+04,2.642388e-01,9.227577e-01,9.218404e-01,5.489024e-02,3.718996e-07,1.835344e+01,0.000000e+00,1.835344e+01,1.988977e+01,1.765577e+02
2.314263e+04,2.678546e-01,2.284023e+04,2.643546e-01,9.227744e-01,9.218438e-01,5.489396e-02,3.717638e-07,1.836228e+01,0.000000e+00,1.836228e+01,1.989899e+01,1.765744e+02
2.315263e+04,2.679703e-01,2.285023e+04,2.644703e-01,9.227911e-01,9.218472e-01,5.489768e-02,3.716282e-07,1.837112e+01,0.000000e+00,1.837112e+01,1.990821e+01,1.765911e+02
2.316263e+04,2.680860e-01,2.286023e+04,2.645860e-01,9.227923e-01,9.218507e-01,5.490139e-02,3.714927e-07,1.837734e+01,0.000000e+00,1.837734e+01,1.991492e+01,1.766000e+02
2.317263e+04,2.682018e-01,2.287023e+04,2.647018e-01,9.227756e-01,9.218541e-01,5.490510e-02,3.713574e-07,1.838052e+01,0.000000e+00,1.838052e+01,1.991873e+01,1.766000e+02
2.318263e+04,2.683175e-01,2.288023e+04,2.648175e-01,9.227589e-01,9.218575e-01,5.490882e-02,3.712221e-07,1.838371e+01,0.000000e+00,1.838371e+01,1.992254e+01,1.766000e+02
2.319263e+04,2.684333e-01,2.289023e+04,2.649333e-01,9.227423e-01,9.218609e-01,5.491253e-02,3.710870e-07,1.838689e+01,0.000000e+00,1.838689e+01,1.992635e+01,1.766000e+02
2.320263e+04,2.685490e-01,2.290023e+04,2.650490e-01,9.227256e-01,9.218644e-01,5.491624e-02,3.709519e-07,1.839007e+01,0.000000e+00,1.839007e+01,1.993016e+01,1.766000e+02
2.321263e+04,2.686648e-01,2.291023e+04,2.651648e-01,9.227089e-01,9.218678e-01,5.491995e-02,3.708170e-07,1.839326e+01,0.000000e+00,1.839326e+01,1.993398e+01,1.766000e+02
2.322263e+04,2.687805e-01,2.292023e+04,2.652805e-01,9.227077e-01,9.218712e-01,5.492366e-02,3.706823e-07,1.839185e+01,0.000000e+00,1.839185e+01,1.993248e+01,1.765923e+02
2.323264e+04,2.688962e-01,2.293024e+04,2.653962e-01,9.227244e-01,9.218746e-01,5.492736e-02,3.705476e-07,1.838514e+01,0.000000e+00,1.838514e+01,1.992485e+01,1.765756e+02
2.324264e+04,2.690120e-01,2.294024e+04,2.655120e-01,9.227411e-01,9.218780e-01,5.493107e-02,3.704131e-07,1.837843e+01,0.000000e+00,1.837843e+01,1.991721e+01,1.765589e+02
2.325264e+04,2.691277e-01,2.295024e+04,2.656277e-01,9.227577e-01,9.218814e-01,5.493477e-02,3.702786e-07,1.837172e+01,0.000000e+00,1.837172e+01,1.990958e+01,1.765423e+02
2.326264e+04,2.692435e-01,2.296024e+04,2.657435e-01,9.227744e-01,9.218848e-01,5.493847e-02,3.701443e-07,1.836500e+01,0.000000e+00,1.836500e+01,1.990194e+01,1.765256e+02
2.327264e+04,2.693592e-01,2.297024e+04,2.658592e-01,9.227911e-01,9.218883e-01,5.494217e-02,3.700101e-07,1.835829e+01,0.000000e+00,1.835829e+01,1.989431e+01,1.765089e+02
2.328264e+04,2.694749e-01,2.298024e+04,2.659749e-01,9.227923e-01,9.218917e-01,5.494587e-02,3.698761e-07,1.834961e+01,0.000000e+00,1.834961e+01,1.988487e+01,1.764845e+02
2.329264e+04,2.695907e-01,2.299024e+04,2.660907e-01,9.227756e-01,9.218951e-01,5.494957e-02,3.697421e-07,1.833864e+01,0.000000e+00,1.833864e+01,1.987335e+01,1.764512e+02
2.330264e+04,2.697064e-01,2.300024e+04,2.662064e-01,9.227589e-01,9.218985e-01,5.495327e-02,3.696083e-07,1.832768e+01,0.000000e+00,1.832768e+01,1.986182e+01,1.764179e+02
2.331264e+04,2.698222e-01,2.301024e+04,2.663222e-01,9.227423e-01,9.219019e-01,5.495696e-02,3.694746e-07,1.831671e+01,0.000000e+00,1.831671e+01,1.985030e+01,1.763845e+02
2.332264e+04,2.699379e-01,2.302024e+04,2.664379e-01,9.227256e-01,9.219053e-01,5.496066e-02,3.693410e-07,1.830574e+01,0.000000e+00,1.830574e+01,1.983877e+01,1.763512e+02
2.333264e+04,2.700537e-01,2.303024e+04,2.665537e-01,9.227089e-01,9.219087e-01,5.496435e-02,3.692075e-07,1.829478e+01,0.000000e+00,1.829478e+01,1.982725e+01,1.763179e+02
2.334264e+04,2.701694e-01,2.304024e+04,2.666694e-01,9.227077e-01,9.219121e-01,5.496804e-02,3.690741e-07,1.828283e+01,0.000000e+00,1.828283e+01,1.981432e+01,1.762768e+02
2.335264e+04,2.702851e-01,2.305024e+04,2.667851e-01,9.227244e-01,9.219155e-01,5.497173e-02,3.689409e-07,1.826973e+01,0.000000e+00,1.826973e+01,1.979977e+01,1.762268e+02
2.336264e+04,2.704009e-01,2.306024e+04,2.669009e-01,9.227411e-01,9.219189e-01,5.497542e-02,3.688077e-07,1.825664e+01,0.000000e+00,1.825664e+01,1.978523e+01,1.761768e+02
2.337264e+04,2.705166e-01,2.307024e+04,2.670166e-01,9.227577e-01,9.219223e-01,5.497911e-02,3.686747e-07,1.824355e+01,0.000000e+00,1.824355e+01,1.977068e+01,1.761268e+02
2.338264e+04,2.706324e-01,2.308024e+04,2.671324e-01,9.227744e-01,9.219257e-01,5.498279e-02,3.685418e-07,1.823046e+01,0.000000e+00,1.823046e+01,1.975614e+01,1.760768e+02
2.339264e+04,2.707481e-01,2.309024e+04,2.672481e-01,9.227911e-01,9.219291e-01,5.498648e-02,3.684090e-07,1.821737e+01,0.000000e+00,1.821737e+01,1.974159e+01,1.760268e+02
2.340264e+04,2.708639e-01,2.310024e+04,2.673639e-01,9.227845e-01,9.219325e-01,5.499016e-02,3.682764e-07,1.820165e+01,0.000000e+00,1.820165e+01,1.972470e+01,1.759768e+02
2.341264e+04,2.709796e-01,2.311024e+04,2.674796e-01,9.227512e-01,9.219359e-01,5.499384e-02,3.681438e-07,1.818290e+01,0.000000e+00,1.818290e+01,1.970510e+01,1.759268e+02
2.342264e+04,2.710953e-01,2.312024e+04,2.675953e-01,9.227179e-01,9.219393e-01,5.499753e-02,3.680114e-07,1.816416e+01,0.000000e+00,1.816416e+01,1.968549e+01,1.758768e+02
2.343264e+04,2.712111e-01,2.313024e+04,2.677111e-01,9.226845e-01,9.219427e-01,5.500120e-02,3.678791e-07,1.814541e+01,0.000000e+00,1.814541e+01,1.966589e+01,1.758268e+02
2.344264e+04,2.713268e-01,2.314024e+04,2.678268e-01,9.226512e-01,9.219461e-01,5.500488e-02,3.677469e-07,1.812666e+01,0.000000e+00,1.812666e+01,1.964628e+01,1.757768e+02
2.345264e+04,2.714426e-01,2.315024e+04,2.679426e-01,9.226179e-01,9.219495e-01,5.500856e-02,3.676148e-07,1.810792e+01,0.000000e+00,1.810792e+01,1.962667e+01,1.757268e+02
2.346264e+04,2.715583e-01,2.316024e+04,2.680583e-01,9.225923e-01,9.219529e-01,5.501224e-02,3.674828e-07,1.809983e+01,0.000000e+00,1.809983e+01,1.961845e+01,1.756923e+02
2.347264e+04,2.716740e-01,2.317024e+04,2.681740e-01,9.225756e-01,9.219562e-01,5.501591e-02,3.673510e-07,1.810407e+01,0.000000e+00,1.810407e+01,1.962340e+01,1.756756e+02
2.348264e+04,2.717898e-01,2.318024e+04,2.682898e-01,9.225589e-01,9.219596e-01,5.501958e-02,3.672192e-07,1.810831e+01,0.000000e+00,1.810831e+01,1.962835e+01,1.756589e+02
2.349264e+04,2.719055e-01,2.319024e+04,2.684055e-01,9.225423e-01,9.219630e-01,5.502325e-02,3.670876e-07,1.811255e+01,0.000000e+00,1.811255e+01,1.963330e+01,1.756423e+02
2.350264e+04,2.720213e-01,2.320024e+04,2.685213e-01,9.225256e-01,9.219664e-01,5.502692e-02,3.669561e-07,1.811679e+01,0.000000e+00,1.811679e+01,1.963826e+01,1.756256e+02
2.351264e+04,2.721370e-01,2.321024e+04,2.686370e-01,9.225089e-01,9.219698e-01,5.503059e-02,3.668247e-07,1.812104e+01,0.000000e+00,1.812104e+01,1.964321e+01,1.756089e+02
2.352264e+04,2.722528e-01,2.322024e+04,2.687528e-01,9.225155e-01,9.219732e-01,5.503426e-02,3.666934e-07,1.812446e+01,0.000000e+00,1.812446e+01,1.964678e+01,1.756000e+02
2.353264e+04,2.723685e-01,2.323024e+04,2.688685e-01,9.225488e-01,9.219765e-01,5.503793e-02,3.665622e-07,1.812694e+01,0.000000e+00,1.812694e+01,1.964877e+01,1.756000e+02
2.354264e+04,2.724842e-01,2.324024e+04,2.689842e-01,9.225821e-01,9.219799e-01,5.504159e-02,3.664312e-07,1.812943e+01,0.000000e+00,1.812943e+01,1.965075e+01,1.756000e+02
2.355264e+04,2.726000e-01,2.325024e+04,2.691000e-01,9.226155e-01,9.219833e-01,5.504526e-02,3.663002e-07,1.813191e+01,0.000000e+00,1.813191e+01,1.965273e+01,1.756000e+02
2.356264e+04,2.727157e-01,2.326024e+04,2.692157e-01,9.226488e-01,9.219867e-01,5.504892e-02,3.661694e-07,1.813439e+01,0.000000e+00,1.813439e+01,1.965471e+01,1.756000e+02
2.357264e+04,2.728315e-01,2.327024e+04,2.693315e-01,9.226821e-01,9.219900e-01,5.505258e-02,3.660387e-07,1.813688e+01,0.000000e+00,1.813688e+01,1.965669e+01,1.756000e+02
2.358264e+04,2.729472e-01,2.328024e+04,2.694472e-01,9.226923e-01,9.219934e-01,5.505624e-02,3.659081e-07,1.814066e+01,0.000000e+00,1.814066e+01,1.966058e+01,1.756077e+02
2.359264e+04,2.730629e-01,2.329024e+04,2.695629e-01,9.226756e-01,9.219968e-01,5.505990e-02,3.657776e-07,1.814596e+01,0.000000e+00,1.814596e+01,1.966668e+01,1.756244e+02
2.360264e+04,2.731787e-01,2.330024e+04,2.696787e-01,9.226589e-01,9.220002e-01,5.506355e-02,3.656472e-07,1.815126e+01,0.000000e+00,1.815126e+01,1.967278e+01,1.756411e+02
2.361264e+04,2.732944e-01,2.331024e+04,2.697944e-01,9.226423e-01,9.220035e-01,5.506721e-02,3.655170e-07,1.815656e+01,0.000000e+00,1.815656e+01,1.967887e+01,1.756577e+02
2.362264e+04,2.734102e-01,2.332024e+04,2.699102e-01,9.226256e-01,9.220069e-01,5.507087e-02,3.653868e-07,1.816186e+01,0.000000e+00,1.816186e+01,1.968497e+01,1.756744e+02
2.363264e+04,2.735259e-01,2.333024e+04,2.700259e-01,9.226089e-01,9.220103e-01,5.507452e-02,3.652568e-07,1.816716e+01,0.000000e+00,1.816716e+01,1.969107e+01,1.756911e+02
2.364264e+04,2.736417e-01,2.334024e+04,2.701417e-01,9.226155e-01,9.220136e-01,5.507817e-02,3.651269e-07,1.816951e+01,0.000000e+00,1.816951e+01,1.969348e+01,1.756845e+02
2.365264e+04,2.737574e-01,2.335024e+04,2.702574e-01,9.226488e-01,9.220170e-01,5.508182e-02,3.649970e-07,1.816845e+01,0.000000e+00,1.816845e+01,1.969162e+01,1.756512e+02
2.366264e+04,2.738731e-01,2.336024e+04,2.703731e-01,9.226821e-01,9.220204e-01,5.508547e-02,3.648673e-07,1.816739e+01,0.000000e+00,1.816739e+01,1.968977e+01,1.756179e+02
2.367264e+04,2.739889e-01,2.337024e+04,2.704889e-01,9.227155e-01,9.220237e-01,5.508912e-02,3.647378e-07,1.816634e+01,0.000000e+00,1.816634e+01,1.968791e+01,1.755845e+02
2.368264e+04,2.741046e-01,2.338024e+04,2.706046e-01,9.227488e-01,9.220271e-01,5.509277e-02,3.646083e-07,1.816528e+01,0.000000e+00,1.816528e+01,1.968605e+01,1.755512e+02
2.369264e+04,2.742204e-01,2.339024e+04,2.707204e-01,9.227821e-01,9.220305e-01,5.509641e-02,3.644789e-07,1.816422e+01,0.000000e+00,1.816422e+01,1.968419e+01,1.755179e+02
2.370264e+04,2.743361e-01,2.340024e+04,2.708361e-01,9.228000e-01,9.220338e-01,5.510005e-02,3.643497e-07,1.815808e+01,0.000000e+00,1.815808e+01,1.967715e+01,1.754923e+02
2.371264e+04,2.744519e-01,2.341024e+04,2.709519e-01,9.228000e-01,9.220372e-01,5.510370e-02,3.642205e-07,1.814605e+01,0.000000e+00,1.814605e+01,1.966412e+01,1.754756e+02
2.372264e+04,2.745676e-01,2.342024e+04,2.710676e-01,9.228000e-01,9.220405e-01,5.510734e-02,3.640915e-07,1.813403e+01,0.000000e+00,1.813403e+01,1.965109e+01,1.754589e+02
2.373264e+04,2.746833e-01,2.343024e+04,2.711833e-01,9.228000e-01,9.220439e-01,5.511098e-02,3.639626e-07,1.812201e+01,0.000000e+00,1.812201e+01,1.963807e+01,1.754423e+02
2.374264e+04,2.747991e-01,2.344024e+04,2.712991e-01,9.228000e-01,9.220472e-01,5.511462e-02,3.638338e-07,1.810998e+01,0.000000e+00,1.810998e+01,1.962504e+01,1.754256e+02
2.375264e+04,2.749148e-01,2.345024e+04,2.714148e-01,9.228000e-01,9.220506e-01,5.511826e-02,3.637051e-07,1.809796e+01,0.000000e+00,1.809796e+01,1.961201e+01,1.754089e+02
2.376264e+04,2.750306e-01,2.346024e+04,2.715306e-01,9.227845e-01,9.220540e-01,5.512189e-02,3.635765e-07,1.809513e+01,0.000000e+00,1.809513e+01,1.960927e+01,1.754077e+02
2.377264e+04,2.751463e-01,2.347024e+04,2.716463e-01,9.227512e-01,9.220573e-01,5.512553e-02,3.634480e-07,1.810291e+01,0.000000e+00,1.810291e+01,1.961841e+01,1.754244e+02
2.378264e+04,2.752620e-01,2.348024e+04,2.717620e-01,9.227179e-01,9.220607e-01,5.512916e-02,3.633197e-07,1.811069e+01,0.000000e+00,1.811069e+01,1.962755e+01,1.754411e+02
2.379264e+04,2.753778e-01,2.349024e+04,2.718778e-01,9.226845e-01,9.220640e-01,5.513279e-02,3.631914e-07,1.811847e+01,0.000000e+00,1.811847e+01,1.963669e+01,1.754577e+02
2.380264e+04,2.754935e-01,2.350024e+04,2.719935e-01,9.226512e-01,9.220674e-01,5.513643e-02,3.630633e-07,1.812626e+01,0.000000e+00,1.812626e+01,1.964584e+01,1.754744e+02
2.381264e+04,2.756093e-01,2.351024e+04,2.721093e-01,9.226179e-01,9.220707e-01,5.514006e-02,3.629353e-07,1.813404e+01,0.000000e+00,1.813404e+01,1.965498e+01,1.754911e+02
2.382264e+04,2.757250e-01,2.352024e+04,2.722250e-01,9.226155e-01,9.220740e-01,5.514368e-02,3.628073e-07,1.814165e+01,0.000000e+00,1.814165e+01,1.966329e+01,1.755000e+02
2.383264e+04,2.758408e-01,2.353024e+04,2.723408e-01,9.226488e-01,9.220774e-01,5.514731e-02,3.626795e-07,1.814908e+01,0.000000e+00,1.814908e+01,1.967062e+01,1.755000e+02
2.384264e+04,2.759565e-01,2.354024e+04,2.724565e-01,9.226821e-01,9.220807e-01,5.515094e-02,3.625518e-07,1.815650e+01,0.000000e+00,1.815650e+01,1.967796e+01,1.755000e+02
2.385264e+04,2.760722e-01,2.355024e+04,2.725722e-01,9.227155e-01,9.220841e-01,5.515456e-02,3.624242e-07,1.816393e+01,0.000000e+00,1.816393e+01,1.968530e+01,1.755000e+02
2.386264e+04,2.761880e-01,2.356024e+04,2.726880e-01,9.227488e-01,9.220874e-01,5.515819e-02,3.622968e-07,1.817135e+01,0.000000e+00,1.817135e+01,1.969263e+01,1.755000e+02
2.387264e+04,2.763037e-01,2.357024e+04,2.728037e-01,9.227821e-01,9.220908e-01,5.516181e-02,3.621694e-07,1.817878e+01,0.000000e+00,1.817878e+01,1.969997e+01,1.755000e+02
