Repository: brandonlampe/CS_Data

# Comments For Consolidation Test: 175_03
_Note:_ herein, the phrase "TEST-NUMBER" will imply the insertion of "175_03".  This format will
often be used when describing local directories.

Following the initial increase in pressure from zero to 19.192 MPa (dilatometer was initially used,
which resulted in somewhat variable confining pressure).  Schuler gauges were used during the

## Test Data
Raw test data is contained in: TEST-NUMBER.xlsx

Additionally, calculated values of fractional density have been calculated in TEST-NUMBER.xlsx and
exported to TEST-NUMBER.csv, where the .csv file format allows for easy cross-platform importing
and analysis.

File: UNM_WP_HY_175_03/CREEP_FIT_v1/175_03_CREEP_OUT.csv (part 11 of 66)
Analysis by Brandon Lampe, performed on: 2016/07/04 12:27:14
Experimental results below begin at: 2015/07/17 16:07:44
Duration (sec),Duration (day),Elapsed Time (sec),Elapsed Time (day),Interpolated Fractional Density,Fit to Fractional Density,Fit to Volume Strain,Fit to Volume Strain Rate (1/sec),Confining Pressure (MPa),Pore Pressure (MPa),Terzaghi Pressure (MPa),Solid Pressure (MPa),Temperature (C))
2.388264e+04,2.764195e-01,2.358024e+04,2.729195e-01,9.228000e-01,9.220941e-01,5.516543e-02,3.620421e-07,1.818437e+01,0.000000e+00,1.818437e+01,1.970565e+01,1.755152e+02
2.389264e+04,2.765352e-01,2.359024e+04,2.730352e-01,9.228000e-01,9.220974e-01,5.516905e-02,3.619150e-07,1.818786e+01,0.000000e+00,1.818786e+01,1.970942e+01,1.755480e+02
2.390264e+04,2.766509e-01,2.360024e+04,2.731509e-01,9.228000e-01,9.221008e-01,5.517267e-02,3.617879e-07,1.819134e+01,0.000000e+00,1.819134e+01,1.971320e+01,1.755808e+02
2.391264e+04,2.767667e-01,2.361024e+04,2.732667e-01,9.228000e-01,9.221041e-01,5.517629e-02,3.616610e-07,1.819482e+01,0.000000e+00,1.819482e+01,1.971697e+01,1.756136e+02
2.392264e+04,2.768824e-01,2.362024e+04,2.733824e-01,9.228000e-01,9.221074e-01,5.517990e-02,3.615342e-07,1.819830e+01,0.000000e+00,1.819830e+01,1.972075e+01,1.756464e+02
2.393264e+04,2.769982e-01,2.363024e+04,2.734982e-01,9.228000e-01,9.221108e-01,5.518352e-02,3.614074e-07,1.820179e+01,0.000000e+00,1.820179e+01,1.972452e+01,1.756792e+02
2.394264e+04,2.771139e-01,2.364024e+04,2.736139e-01,9.228000e-01,9.221141e-01,5.518713e-02,3.612808e-07,1.820033e+01,0.000000e+00,1.820033e+01,1.972294e+01,1.757000e+02
2.395264e+04,2.772297e-01,2.365024e+04,2.737297e-01,9.228000e-01,9.221174e-01,5.519074e-02,3.611543e-07,1.819025e+01,0.000000e+00,1.819025e+01,1.971202e+01,1.757000e+02
2.396264e+04,2.773454e-01,2.366024e+04,2.738454e-01,9.228000e-01,9.221208e-01,5.519435e-02,3.610279e-07,1.818018e+01,0.000000e+00,1.818018e+01,1.970110e+01,1.757000e+02
2.397264e+04,2.774611e-01,2.367024e+04,2.739611e-01,9.228000e-01,9.221241e-01,5.519796e-02,3.609016e-07,1.817010e+01,0.000000e+00,1.817010e+01,1.969018e+01,1.757000e+02
2.398264e+04,2.775769e-01,2.368024e+04,2.740769e-01,9.228000e-01,9.221274e-01,5.520157e-02,3.607755e-07,1.816003e+01,0.000000e+00,1.816003e+01,1.967926e+01,1.757000e+02
2.399264e+04,2.776926e-01,2.369024e+04,2.741926e-01,9.228000e-01,9.221308e-01,5.520518e-02,3.606494e-07,1.814995e+01,0.000000e+00,1.814995e+01,1.966835e+01,1.757000e+02
2.400264e+04,2.778084e-01,2.370024e+04,2.743084e-01,9.228000e-01,9.221341e-01,5.520878e-02,3.605234e-07,1.815112e+01,0.000000e+00,1.815112e+01,1.966962e+01,1.757155e+02
2.401264e+04,2.779241e-01,2.371024e+04,2.744241e-01,9.228000e-01,9.221374e-01,5.521239e-02,3.603976e-07,1.816527e+01,0.000000e+00,1.816527e+01,1.968495e+01,1.757488e+02
2.402264e+04,2.780399e-01,2.372024e+04,2.745399e-01,9.228000e-01,9.221407e-01,5.521599e-02,3.602718e-07,1.817942e+01,0.000000e+00,1.817942e+01,1.970028e+01,1.757821e+02
2.403264e+04,2.781556e-01,2.373024e+04,2.746556e-01,9.228000e-01,9.221440e-01,5.521959e-02,3.601462e-07,1.819357e+01,0.000000e+00,1.819357e+01,1.971562e+01,1.758155e+02
2.404264e+04,2.782713e-01,2.374024e+04,2.747713e-01,9.228000e-01,9.221474e-01,5.522320e-02,3.600207e-07,1.820772e+01,0.000000e+00,1.820772e+01,1.973095e+01,1.758488e+02
2.405264e+04,2.783871e-01,2.375024e+04,2.748871e-01,9.228000e-01,9.221507e-01,5.522680e-02,3.598952e-07,1.822187e+01,0.000000e+00,1.822187e+01,1.974628e+01,1.758821e+02
2.406264e+04,2.785028e-01,2.376024e+04,2.750028e-01,9.228232e-01,9.221540e-01,5.523039e-02,3.597699e-07,1.823520e+01,0.000000e+00,1.823520e+01,1.976023e+01,1.759232e+02
2.407264e+04,2.786186e-01,2.377024e+04,2.751186e-01,9.228732e-01,9.221573e-01,5.523399e-02,3.596447e-07,1.824758e+01,0.000000e+00,1.824758e+01,1.977257e+01,1.759732e+02
2.408264e+04,2.787343e-01,2.378024e+04,2.752343e-01,9.229232e-01,9.221606e-01,5.523759e-02,3.595196e-07,1.825996e+01,0.000000e+00,1.825996e+01,1.978491e+01,1.760232e+02
2.409264e+04,2.788500e-01,2.379024e+04,2.753500e-01,9.229732e-01,9.221640e-01,5.524118e-02,3.593946e-07,1.827234e+01,0.000000e+00,1.827234e+01,1.979725e+01,1.760732e+02
2.410264e+04,2.789658e-01,2.380024e+04,2.754658e-01,9.230232e-01,9.221673e-01,5.524477e-02,3.592697e-07,1.828471e+01,0.000000e+00,1.828471e+01,1.980959e+01,1.761232e+02
2.411264e+04,2.790815e-01,2.381024e+04,2.755815e-01,9.230732e-01,9.221706e-01,5.524837e-02,3.591449e-07,1.829709e+01,0.000000e+00,1.829709e+01,1.982193e+01,1.761732e+02
2.412264e+04,2.791973e-01,2.382024e+04,2.756973e-01,9.230613e-01,9.221739e-01,5.525196e-02,3.590202e-07,1.830882e+01,0.000000e+00,1.830882e+01,1.983489e+01,1.762077e+02
2.413264e+04,2.793130e-01,2.383024e+04,2.758130e-01,9.229780e-01,9.221772e-01,5.525555e-02,3.588956e-07,1.831978e+01,0.000000e+00,1.831978e+01,1.984856e+01,1.762244e+02
2.414264e+04,2.794288e-01,2.384024e+04,2.759288e-01,9.228946e-01,9.221805e-01,5.525914e-02,3.587712e-07,1.833075e+01,0.000000e+00,1.833075e+01,1.986223e+01,1.762411e+02
2.415264e+04,2.795445e-01,2.385024e+04,2.760445e-01,9.228113e-01,9.221838e-01,5.526272e-02,3.586468e-07,1.834171e+01,0.000000e+00,1.834171e+01,1.987591e+01,1.762577e+02
2.416264e+04,2.796602e-01,2.386024e+04,2.761602e-01,9.227280e-01,9.221871e-01,5.526631e-02,3.585225e-07,1.835268e+01,0.000000e+00,1.835268e+01,1.988959e+01,1.762744e+02
2.417264e+04,2.797760e-01,2.387024e+04,2.762760e-01,9.226446e-01,9.221904e-01,5.526989e-02,3.583984e-07,1.836364e+01,0.000000e+00,1.836364e+01,1.990327e+01,1.762911e+02
2.418264e+04,2.798917e-01,2.388024e+04,2.763917e-01,9.226076e-01,9.221937e-01,5.527348e-02,3.582743e-07,1.836839e+01,0.000000e+00,1.836839e+01,1.990921e+01,1.763000e+02
2.419264e+04,2.800075e-01,2.389024e+04,2.765075e-01,9.226240e-01,9.221970e-01,5.527706e-02,3.581504e-07,1.836596e+01,0.000000e+00,1.836596e+01,1.990622e+01,1.763000e+02
2.420265e+04,2.801232e-01,2.390025e+04,2.766232e-01,9.226404e-01,9.222003e-01,5.528064e-02,3.580265e-07,1.836353e+01,0.000000e+00,1.836353e+01,1.990323e+01,1.763000e+02
2.421265e+04,2.802389e-01,2.391025e+04,2.767389e-01,9.226568e-01,9.222036e-01,5.528422e-02,3.579028e-07,1.836110e+01,0.000000e+00,1.836110e+01,1.990024e+01,1.763000e+02
2.422265e+04,2.803547e-01,2.392025e+04,2.768547e-01,9.226732e-01,9.222069e-01,5.528780e-02,3.577792e-07,1.835867e+01,0.000000e+00,1.835867e+01,1.989726e+01,1.763000e+02
2.423265e+04,2.804704e-01,2.393025e+04,2.769704e-01,9.226896e-01,9.222102e-01,5.529137e-02,3.576557e-07,1.835623e+01,0.000000e+00,1.835623e+01,1.989427e+01,1.763000e+02
2.424265e+04,2.805862e-01,2.394025e+04,2.770862e-01,9.227000e-01,9.222135e-01,5.529495e-02,3.575322e-07,1.835069e+01,0.000000e+00,1.835069e+01,1.988804e+01,1.762939e+02
2.425265e+04,2.807019e-01,2.395025e+04,2.772019e-01,9.227000e-01,9.222168e-01,5.529853e-02,3.574089e-07,1.833973e+01,0.000000e+00,1.833973e+01,1.987615e+01,1.762773e+02
2.426265e+04,2.808177e-01,2.396025e+04,2.773177e-01,9.227000e-01,9.222201e-01,5.530210e-02,3.572857e-07,1.832876e+01,0.000000e+00,1.832876e+01,1.986427e+01,1.762606e+02
2.427265e+04,2.809334e-01,2.397025e+04,2.774334e-01,9.227000e-01,9.222234e-01,5.530567e-02,3.571626e-07,1.831780e+01,0.000000e+00,1.831780e+01,1.985238e+01,1.762439e+02
2.428265e+04,2.810491e-01,2.398025e+04,2.775491e-01,9.227000e-01,9.222267e-01,5.530924e-02,3.570396e-07,1.830683e+01,0.000000e+00,1.830683e+01,1.984050e+01,1.762273e+02
2.429265e+04,2.811649e-01,2.399025e+04,2.776649e-01,9.227000e-01,9.222300e-01,5.531281e-02,3.569167e-07,1.829586e+01,0.000000e+00,1.829586e+01,1.982862e+01,1.762106e+02
2.430265e+04,2.812806e-01,2.400025e+04,2.777806e-01,9.227000e-01,9.222333e-01,5.531638e-02,3.567939e-07,1.828325e+01,0.000000e+00,1.828325e+01,1.981495e+01,1.761876e+02
2.431265e+04,2.813964e-01,2.401025e+04,2.778964e-01,9.227000e-01,9.222366e-01,5.531995e-02,3.566712e-07,1.826778e+01,0.000000e+00,1.826778e+01,1.979818e+01,1.761537e+02
2.432265e+04,2.815121e-01,2.402025e+04,2.780121e-01,9.227000e-01,9.222399e-01,5.532351e-02,3.565486e-07,1.825230e+01,0.000000e+00,1.825230e+01,1.978140e+01,1.761198e+02
2.433265e+04,2.816279e-01,2.403025e+04,2.781279e-01,9.227000e-01,9.222432e-01,5.532708e-02,3.564261e-07,1.823682e+01,0.000000e+00,1.823682e+01,1.976463e+01,1.760859e+02
2.434265e+04,2.817436e-01,2.404025e+04,2.782436e-01,9.227000e-01,9.222465e-01,5.533064e-02,3.563037e-07,1.822135e+01,0.000000e+00,1.822135e+01,1.974786e+01,1.760520e+02
2.435265e+04,2.818593e-01,2.405025e+04,2.783593e-01,9.227000e-01,9.222497e-01,5.533421e-02,3.561814e-07,1.820587e+01,0.000000e+00,1.820587e+01,1.973108e+01,1.760181e+02
2.436265e+04,2.819751e-01,2.406025e+04,2.784751e-01,9.226845e-01,9.222530e-01,5.533777e-02,3.560593e-07,1.818986e+01,0.000000e+00,1.818986e+01,1.971407e+01,1.759768e+02
2.437265e+04,2.820908e-01,2.407025e+04,2.785908e-01,9.226512e-01,9.222563e-01,5.534133e-02,3.559372e-07,1.817324e+01,0.000000e+00,1.817324e+01,1.969676e+01,1.759268e+02
2.438265e+04,2.822066e-01,2.408025e+04,2.787066e-01,9.226178e-01,9.222596e-01,5.534489e-02,3.558152e-07,1.815662e+01,0.000000e+00,1.815662e+01,1.967946e+01,1.758768e+02
2.439265e+04,2.823223e-01,2.409025e+04,2.788223e-01,9.225845e-01,9.222629e-01,5.534844e-02,3.556933e-07,1.814000e+01,0.000000e+00,1.814000e+01,1.966216e+01,1.758268e+02
2.440265e+04,2.824380e-01,2.410025e+04,2.789380e-01,9.225512e-01,9.222661e-01,5.535200e-02,3.555716e-07,1.812338e+01,0.000000e+00,1.812338e+01,1.964485e+01,1.757768e+02
2.441265e+04,2.825538e-01,2.411025e+04,2.790538e-01,9.225178e-01,9.222694e-01,5.535555e-02,3.554499e-07,1.810676e+01,0.000000e+00,1.810676e+01,1.962754e+01,1.757268e+02
2.442265e+04,2.826695e-01,2.412025e+04,2.791695e-01,9.225077e-01,9.222727e-01,5.535911e-02,3.553283e-07,1.810197e+01,0.000000e+00,1.810197e+01,1.962257e+01,1.757000e+02
2.443265e+04,2.827853e-01,2.413025e+04,2.792853e-01,9.225244e-01,9.222760e-01,5.536266e-02,3.552069e-07,1.811081e+01,0.000000e+00,1.811081e+01,1.963179e+01,1.757000e+02
2.444265e+04,2.829010e-01,2.414025e+04,2.794010e-01,9.225411e-01,9.222793e-01,5.536621e-02,3.550855e-07,1.811965e+01,0.000000e+00,1.811965e+01,1.964102e+01,1.757000e+02
2.445265e+04,2.830168e-01,2.415025e+04,2.795168e-01,9.225577e-01,9.222825e-01,5.536976e-02,3.549642e-07,1.812849e+01,0.000000e+00,1.812849e+01,1.965025e+01,1.757000e+02
2.446265e+04,2.831325e-01,2.416025e+04,2.796325e-01,9.225744e-01,9.222858e-01,5.537331e-02,3.548431e-07,1.813733e+01,0.000000e+00,1.813733e+01,1.965947e+01,1.757000e+02
2.447265e+04,2.832482e-01,2.417025e+04,2.797482e-01,9.225911e-01,9.222891e-01,5.537686e-02,3.547220e-07,1.814617e+01,0.000000e+00,1.814617e+01,1.966870e+01,1.757000e+02
2.448265e+04,2.833640e-01,2.418025e+04,2.798640e-01,9.226077e-01,9.222923e-01,5.538041e-02,3.546011e-07,1.815238e+01,0.000000e+00,1.815238e+01,1.967507e+01,1.757000e+02
2.449265e+04,2.834797e-01,2.419025e+04,2.799797e-01,9.226244e-01,9.222956e-01,5.538395e-02,3.544802e-07,1.815556e+01,0.000000e+00,1.815556e+01,1.967817e+01,1.757000e+02
2.450265e+04,2.835955e-01,2.420025e+04,2.800955e-01,9.226411e-01,9.222989e-01,5.538750e-02,3.543595e-07,1.815874e+01,0.000000e+00,1.815874e+01,1.968127e+01,1.757000e+02
2.451265e+04,2.837112e-01,2.421025e+04,2.802112e-01,9.226577e-01,9.223022e-01,5.539104e-02,3.542388e-07,1.816193e+01,0.000000e+00,1.816193e+01,1.968436e+01,1.757000e+02
2.452265e+04,2.838269e-01,2.422025e+04,2.803269e-01,9.226744e-01,9.223054e-01,5.539458e-02,3.541182e-07,1.816511e+01,0.000000e+00,1.816511e+01,1.968746e+01,1.757000e+02
2.453265e+04,2.839427e-01,2.423025e+04,2.804427e-01,9.226911e-01,9.223087e-01,5.539812e-02,3.539978e-07,1.816830e+01,0.000000e+00,1.816830e+01,1.969055e+01,1.757000e+02
2.454265e+04,2.840584e-01,2.424025e+04,2.805584e-01,9.227000e-01,9.223120e-01,5.540166e-02,3.538774e-07,1.817210e+01,0.000000e+00,1.817210e+01,1.969449e+01,1.757076e+02
2.455265e+04,2.841742e-01,2.425025e+04,2.806742e-01,9.227000e-01,9.223152e-01,5.540520e-02,3.537572e-07,1.817662e+01,0.000000e+00,1.817662e+01,1.969939e+01,1.757240e+02
2.456265e+04,2.842899e-01,2.426025e+04,2.807899e-01,9.227000e-01,9.223185e-01,5.540874e-02,3.536370e-07,1.818115e+01,0.000000e+00,1.818115e+01,1.970429e+01,1.757404e+02
2.457265e+04,2.844057e-01,2.427025e+04,2.809057e-01,9.227000e-01,9.223217e-01,5.541227e-02,3.535170e-07,1.818567e+01,0.000000e+00,1.818567e+01,1.970919e+01,1.757568e+02
2.458265e+04,2.845214e-01,2.428025e+04,2.810214e-01,9.227000e-01,9.223250e-01,5.541581e-02,3.533970e-07,1.819019e+01,0.000000e+00,1.819019e+01,1.971409e+01,1.757732e+02
2.459265e+04,2.846371e-01,2.429025e+04,2.811371e-01,9.227000e-01,9.223283e-01,5.541934e-02,3.532772e-07,1.819471e+01,0.000000e+00,1.819471e+01,1.971899e+01,1.757896e+02
2.460265e+04,2.847529e-01,2.430025e+04,2.812529e-01,9.227124e-01,9.223315e-01,5.542287e-02,3.531574e-07,1.819628e+01,0.000000e+00,1.819628e+01,1.972042e+01,1.757938e+02
2.461265e+04,2.848686e-01,2.431025e+04,2.813686e-01,9.227463e-01,9.223348e-01,5.542640e-02,3.530378e-07,1.819269e+01,0.000000e+00,1.819269e+01,1.971581e+01,1.757769e+02
2.462265e+04,2.849844e-01,2.432025e+04,2.814844e-01,9.227802e-01,9.223380e-01,5.542993e-02,3.529182e-07,1.818910e+01,0.000000e+00,1.818910e+01,1.971119e+01,1.757599e+02
2.463265e+04,2.851001e-01,2.433025e+04,2.816001e-01,9.228141e-01,9.223413e-01,5.543346e-02,3.527988e-07,1.818551e+01,0.000000e+00,1.818551e+01,1.970658e+01,1.757430e+02
2.464265e+04,2.852159e-01,2.434025e+04,2.817159e-01,9.228480e-01,9.223445e-01,5.543699e-02,3.526794e-07,1.818192e+01,0.000000e+00,1.818192e+01,1.970197e+01,1.757260e+02
2.465265e+04,2.853316e-01,2.435025e+04,2.818316e-01,9.228819e-01,9.223478e-01,5.544052e-02,3.525602e-07,1.817833e+01,0.000000e+00,1.817833e+01,1.969736e+01,1.757091e+02
2.466265e+04,2.854473e-01,2.436025e+04,2.819473e-01,9.229000e-01,9.223510e-01,5.544404e-02,3.524410e-07,1.817181e+01,0.000000e+00,1.817181e+01,1.968990e+01,1.756923e+02
2.467265e+04,2.855631e-01,2.437025e+04,2.820631e-01,9.229000e-01,9.223543e-01,5.544756e-02,3.523220e-07,1.816190e+01,0.000000e+00,1.816190e+01,1.967916e+01,1.756756e+02
2.468265e+04,2.856788e-01,2.438025e+04,2.821788e-01,9.229000e-01,9.223575e-01,5.545109e-02,3.522030e-07,1.815199e+01,0.000000e+00,1.815199e+01,1.966843e+01,1.756589e+02
2.469265e+04,2.857946e-01,2.439025e+04,2.822946e-01,9.229000e-01,9.223608e-01,5.545461e-02,3.520842e-07,1.814208e+01,0.000000e+00,1.814208e+01,1.965769e+01,1.756422e+02
2.470265e+04,2.859103e-01,2.440025e+04,2.824103e-01,9.229000e-01,9.223640e-01,5.545813e-02,3.519654e-07,1.813217e+01,0.000000e+00,1.813217e+01,1.964695e+01,1.756256e+02
2.471265e+04,2.860260e-01,2.441025e+04,2.825260e-01,9.229000e-01,9.223673e-01,5.546165e-02,3.518467e-07,1.812227e+01,0.000000e+00,1.812227e+01,1.963622e+01,1.756089e+02
2.472265e+04,2.861418e-01,2.442025e+04,2.826418e-01,9.229078e-01,9.223705e-01,5.546517e-02,3.517282e-07,1.812321e+01,0.000000e+00,1.812321e+01,1.963708e+01,1.756078e+02
2.473265e+04,2.862575e-01,2.443025e+04,2.827575e-01,9.229244e-01,9.223738e-01,5.546868e-02,3.516097e-07,1.813665e+01,0.000000e+00,1.813665e+01,1.965129e+01,1.756244e+02
2.474265e+04,2.863733e-01,2.444025e+04,2.828733e-01,9.229411e-01,9.223770e-01,5.547220e-02,3.514913e-07,1.815009e+01,0.000000e+00,1.815009e+01,1.966549e+01,1.756411e+02
2.475265e+04,2.864890e-01,2.445025e+04,2.829890e-01,9.229578e-01,9.223803e-01,5.547571e-02,3.513731e-07,1.816352e+01,0.000000e+00,1.816352e+01,1.967969e+01,1.756578e+02
2.476265e+04,2.866048e-01,2.446025e+04,2.831048e-01,9.229744e-01,9.223835e-01,5.547923e-02,3.512549e-07,1.817696e+01,0.000000e+00,1.817696e+01,1.969390e+01,1.756744e+02
2.477265e+04,2.867205e-01,2.447025e+04,2.832205e-01,9.229911e-01,9.223867e-01,5.548274e-02,3.511368e-07,1.819040e+01,0.000000e+00,1.819040e+01,1.970810e+01,1.756911e+02
2.478265e+04,2.868362e-01,2.448025e+04,2.833362e-01,9.229690e-01,9.223900e-01,5.548625e-02,3.510188e-07,1.820055e+01,0.000000e+00,1.820055e+01,1.971957e+01,1.757000e+02
2.479265e+04,2.869520e-01,2.449025e+04,2.834520e-01,9.229023e-01,9.223932e-01,5.548976e-02,3.509010e-07,1.820692e+01,0.000000e+00,1.820692e+01,1.972789e+01,1.757000e+02
2.480265e+04,2.870677e-01,2.450025e+04,2.835677e-01,9.228357e-01,9.223964e-01,5.549327e-02,3.507832e-07,1.821328e+01,0.000000e+00,1.821328e+01,1.973622e+01,1.757000e+02
2.481265e+04,2.871835e-01,2.451025e+04,2.836835e-01,9.227690e-01,9.223997e-01,5.549677e-02,3.506655e-07,1.821965e+01,0.000000e+00,1.821965e+01,1.974454e+01,1.757000e+02
2.482265e+04,2.872992e-01,2.452025e+04,2.837992e-01,9.227023e-01,9.224029e-01,5.550028e-02,3.505479e-07,1.822602e+01,0.000000e+00,1.822602e+01,1.975287e+01,1.757000e+02
2.483265e+04,2.874149e-01,2.453025e+04,2.839149e-01,9.226357e-01,9.224061e-01,5.550378e-02,3.504304e-07,1.823239e+01,0.000000e+00,1.823239e+01,1.976120e+01,1.757000e+02
2.484265e+04,2.875307e-01,2.454025e+04,2.840307e-01,9.226305e-01,9.224094e-01,5.550729e-02,3.503130e-07,1.823935e+01,0.000000e+00,1.823935e+01,1.976886e+01,1.757076e+02
2.485265e+04,2.876464e-01,2.455025e+04,2.841464e-01,9.226961e-01,9.224126e-01,5.551079e-02,3.501957e-07,1.824701e+01,0.000000e+00,1.824701e+01,1.977575e+01,1.757240e+02
2.486265e+04,2.877622e-01,2.456025e+04,2.842622e-01,9.227617e-01,9.224158e-01,5.551429e-02,3.500785e-07,1.825466e+01,0.000000e+00,1.825466e+01,1.978264e+01,1.757404e+02
2.487265e+04,2.878779e-01,2.457025e+04,2.843779e-01,9.228272e-01,9.224191e-01,5.551779e-02,3.499614e-07,1.826232e+01,0.000000e+00,1.826232e+01,1.978953e+01,1.757568e+02
2.488265e+04,2.879937e-01,2.458025e+04,2.844937e-01,9.228928e-01,9.224223e-01,5.552129e-02,3.498444e-07,1.826997e+01,0.000000e+00,1.826997e+01,1.979642e+01,1.757732e+02
2.489265e+04,2.881094e-01,2.459025e+04,2.846094e-01,9.229584e-01,9.224255e-01,5.552479e-02,3.497275e-07,1.827762e+01,0.000000e+00,1.827762e+01,1.980330e+01,1.757896e+02
2.490265e+04,2.882251e-01,2.460025e+04,2.847251e-01,9.229817e-01,9.224287e-01,5.552829e-02,3.496107e-07,1.828248e+01,0.000000e+00,1.828248e+01,1.980807e+01,1.758061e+02
2.491265e+04,2.883409e-01,2.461025e+04,2.848409e-01,9.229317e-01,9.224320e-01,5.553178e-02,3.494940e-07,1.828248e+01,0.000000e+00,1.828248e+01,1.980914e+01,1.758228e+02
2.492265e+04,2.884566e-01,2.462025e+04,2.849566e-01,9.228817e-01,9.224352e-01,5.553528e-02,3.493774e-07,1.828248e+01,0.000000e+00,1.828248e+01,1.981021e+01,1.758394e+02
2.493265e+04,2.885724e-01,2.463025e+04,2.850724e-01,9.228317e-01,9.224384e-01,5.553877e-02,3.492608e-07,1.828248e+01,0.000000e+00,1.828248e+01,1.981129e+01,1.758561e+02
2.494265e+04,2.886881e-01,2.464025e+04,2.851881e-01,9.227817e-01,9.224416e-01,5.554226e-02,3.491444e-07,1.828248e+01,0.000000e+00,1.828248e+01,1.981236e+01,1.758728e+02
2.495265e+04,2.888039e-01,2.465025e+04,2.853039e-01,9.227317e-01,9.224449e-01,5.554575e-02,3.490281e-07,1.828248e+01,0.000000e+00,1.828248e+01,1.981343e+01,1.758894e+02
2.496265e+04,2.889196e-01,2.466025e+04,2.854196e-01,9.226876e-01,9.224481e-01,5.554924e-02,3.489118e-07,1.827841e+01,0.000000e+00,1.827841e+01,1.980996e+01,1.758876e+02
2.497265e+04,2.890353e-01,2.467025e+04,2.855353e-01,9.226537e-01,9.224513e-01,5.555273e-02,3.487957e-07,1.826726e+01,0.000000e+00,1.826726e+01,1.979861e+01,1.758537e+02
2.498265e+04,2.891511e-01,2.468025e+04,2.856511e-01,9.226198e-01,9.224545e-01,5.555622e-02,3.486796e-07,1.825611e+01,0.000000e+00,1.825611e+01,1.978725e+01,1.758198e+02
2.499265e+04,2.892668e-01,2.469025e+04,2.857668e-01,9.225859e-01,9.224577e-01,5.555970e-02,3.485637e-07,1.824495e+01,0.000000e+00,1.824495e+01,1.977589e+01,1.757859e+02
2.500265e+04,2.893826e-01,2.470025e+04,2.858826e-01,9.225520e-01,9.224609e-01,5.556319e-02,3.484478e-07,1.823380e+01,0.000000e+00,1.823380e+01,1.976453e+01,1.757520e+02
2.501265e+04,2.894983e-01,2.471025e+04,2.859983e-01,9.225181e-01,9.224642e-01,5.556667e-02,3.483321e-07,1.822265e+01,0.000000e+00,1.822265e+01,1.975316e+01,1.757181e+02
2.502265e+04,2.896140e-01,2.472025e+04,2.861140e-01,9.225078e-01,9.224674e-01,5.557016e-02,3.482164e-07,1.820747e+01,0.000000e+00,1.820747e+01,1.973693e+01,1.756845e+02
2.503265e+04,2.897298e-01,2.473025e+04,2.862298e-01,9.225244e-01,9.224706e-01,5.557364e-02,3.481008e-07,1.818767e+01,0.000000e+00,1.818767e+01,1.971511e+01,1.756512e+02
2.504265e+04,2.898455e-01,2.474025e+04,2.863455e-01,9.225411e-01,9.224738e-01,5.557712e-02,3.479853e-07,1.816786e+01,0.000000e+00,1.816786e+01,1.969328e+01,1.756178e+02
2.505265e+04,2.899613e-01,2.475025e+04,2.864613e-01,9.225578e-01,9.224770e-01,5.558060e-02,3.478700e-07,1.814806e+01,0.000000e+00,1.814806e+01,1.967146e+01,1.755845e+02
2.506265e+04,2.900770e-01,2.476025e+04,2.865770e-01,9.225744e-01,9.224802e-01,5.558408e-02,3.477547e-07,1.812825e+01,0.000000e+00,1.812825e+01,1.964964e+01,1.755512e+02
2.507265e+04,2.901928e-01,2.477025e+04,2.866928e-01,9.225911e-01,9.224834e-01,5.558755e-02,3.476395e-07,1.810845e+01,0.000000e+00,1.810845e+01,1.962782e+01,1.755178e+02
2.508265e+04,2.903085e-01,2.478025e+04,2.868085e-01,9.225690e-01,9.224866e-01,5.559103e-02,3.475244e-07,1.810297e+01,0.000000e+00,1.810297e+01,1.962234e+01,1.755000e+02
2.509265e+04,2.904242e-01,2.479025e+04,2.869242e-01,9.225023e-01,9.224898e-01,5.559450e-02,3.474094e-07,1.811393e+01,0.000000e+00,1.811393e+01,1.963565e+01,1.755000e+02
2.510265e+04,2.905400e-01,2.480025e+04,2.870400e-01,9.224356e-01,9.224930e-01,5.559798e-02,3.472944e-07,1.812490e+01,0.000000e+00,1.812490e+01,1.964896e+01,1.755000e+02
2.511265e+04,2.906557e-01,2.481025e+04,2.871557e-01,9.223690e-01,9.224962e-01,5.560145e-02,3.471796e-07,1.813586e+01,0.000000e+00,1.813586e+01,1.966226e+01,1.755000e+02
2.512265e+04,2.907715e-01,2.482025e+04,2.872715e-01,9.223023e-01,9.224994e-01,5.560492e-02,3.470649e-07,1.814683e+01,0.000000e+00,1.814683e+01,1.967557e+01,1.755000e+02
2.513265e+04,2.908872e-01,2.483025e+04,2.873872e-01,9.222356e-01,9.225026e-01,5.560839e-02,3.469503e-07,1.815779e+01,0.000000e+00,1.815779e+01,1.968889e+01,1.755000e+02
2.514265e+04,2.910029e-01,2.484025e+04,2.875029e-01,9.222388e-01,9.225058e-01,5.561186e-02,3.468357e-07,1.816975e+01,0.000000e+00,1.816975e+01,1.970178e+01,1.755155e+02
2.515265e+04,2.911187e-01,2.485025e+04,2.876187e-01,9.223221e-01,9.225090e-01,5.561533e-02,3.467213e-07,1.818284e+01,0.000000e+00,1.818284e+01,1.971420e+01,1.755488e+02
2.516265e+04,2.912344e-01,2.486025e+04,2.877344e-01,9.224055e-01,9.225122e-01,5.561879e-02,3.466069e-07,1.819593e+01,0.000000e+00,1.819593e+01,1.972661e+01,1.755822e+02
2.517265e+04,2.913502e-01,2.487025e+04,2.878502e-01,9.224888e-01,9.225154e-01,5.562226e-02,3.464927e-07,1.820903e+01,0.000000e+00,1.820903e+01,1.973902e+01,1.756155e+02
2.518266e+04,2.914659e-01,2.488026e+04,2.879659e-01,9.225721e-01,9.225186e-01,5.562572e-02,3.463785e-07,1.822212e+01,0.000000e+00,1.822212e+01,1.975143e+01,1.756489e+02
2.519266e+04,2.915817e-01,2.489026e+04,2.880817e-01,9.226555e-01,9.225218e-01,5.562919e-02,3.462644e-07,1.823521e+01,0.000000e+00,1.823521e+01,1.976383e+01,1.756822e+02
2.520266e+04,2.916974e-01,2.490026e+04,2.881974e-01,9.227000e-01,9.225250e-01,5.563265e-02,3.461504e-07,1.824221e+01,0.000000e+00,1.824221e+01,1.977046e+01,1.757000e+02
2.521266e+04,2.918131e-01,2.491026e+04,2.883131e-01,9.227000e-01,9.225282e-01,5.563611e-02,3.460365e-07,1.824221e+01,0.000000e+00,1.824221e+01,1.977046e+01,1.757000e+02
2.522266e+04,2.919289e-01,2.492026e+04,2.884289e-01,9.227000e-01,9.225314e-01,5.563957e-02,3.459228e-07,1.824221e+01,0.000000e+00,1.824221e+01,1.977046e+01,1.757000e+02
2.523266e+04,2.920446e-01,2.493026e+04,2.885446e-01,9.227000e-01,9.225346e-01,5.564303e-02,3.458090e-07,1.824221e+01,0.000000e+00,1.824221e+01,1.977046e+01,1.757000e+02
2.524266e+04,2.921604e-01,2.494026e+04,2.886604e-01,9.227000e-01,9.225378e-01,5.564649e-02,3.456954e-07,1.824221e+01,0.000000e+00,1.824221e+01,1.977046e+01,1.757000e+02
2.525266e+04,2.922761e-01,2.495026e+04,2.887761e-01,9.227000e-01,9.225410e-01,5.564994e-02,3.455819e-07,1.824221e+01,0.000000e+00,1.824221e+01,1.977046e+01,1.757000e+02
2.526266e+04,2.923919e-01,2.496026e+04,2.888919e-01,9.226939e-01,9.225442e-01,5.565340e-02,3.454685e-07,1.824596e+01,0.000000e+00,1.824596e+01,1.977466e+01,1.757122e+02
2.527266e+04,2.925076e-01,2.497026e+04,2.890076e-01,9.226772e-01,9.225473e-01,5.565685e-02,3.453551e-07,1.825621e+01,0.000000e+00,1.825621e+01,1.978613e+01,1.757455e+02
2.528266e+04,2.926233e-01,2.498026e+04,2.891233e-01,9.226606e-01,9.225505e-01,5.566031e-02,3.452419e-07,1.826646e+01,0.000000e+00,1.826646e+01,1.979760e+01,1.757789e+02
2.529266e+04,2.927391e-01,2.499026e+04,2.892391e-01,9.226439e-01,9.225537e-01,5.566376e-02,3.451288e-07,1.827671e+01,0.000000e+00,1.827671e+01,1.980907e+01,1.758122e+02
2.530266e+04,2.928548e-01,2.500026e+04,2.893548e-01,9.226272e-01,9.225569e-01,5.566721e-02,3.450157e-07,1.828697e+01,0.000000e+00,1.828697e+01,1.982054e+01,1.758455e+02
2.531266e+04,2.929706e-01,2.501026e+04,2.894706e-01,9.226106e-01,9.225601e-01,5.567066e-02,3.449027e-07,1.829722e+01,0.000000e+00,1.829722e+01,1.983201e+01,1.758789e+02
2.532266e+04,2.930863e-01,2.502026e+04,2.895863e-01,9.226124e-01,9.225633e-01,5.567411e-02,3.447898e-07,1.830491e+01,0.000000e+00,1.830491e+01,1.984030e+01,1.759062e+02
2.533266e+04,2.932020e-01,2.503026e+04,2.897020e-01,9.226463e-01,9.225664e-01,5.567755e-02,3.446771e-07,1.830815e+01,0.000000e+00,1.830815e+01,1.984308e+01,1.759231e+02
2.534266e+04,2.933178e-01,2.504026e+04,2.898178e-01,9.226802e-01,9.225696e-01,5.568100e-02,3.445644e-07,1.831138e+01,0.000000e+00,1.831138e+01,1.984586e+01,1.759401e+02
2.535266e+04,2.934335e-01,2.505026e+04,2.899335e-01,9.227141e-01,9.225728e-01,5.568445e-02,3.444518e-07,1.831462e+01,0.000000e+00,1.831462e+01,1.984864e+01,1.759570e+02
2.536266e+04,2.935493e-01,2.506026e+04,2.900493e-01,9.227480e-01,9.225760e-01,5.568789e-02,3.443392e-07,1.831786e+01,0.000000e+00,1.831786e+01,1.985142e+01,1.759740e+02
2.537266e+04,2.936650e-01,2.507026e+04,2.901650e-01,9.227819e-01,9.225792e-01,5.569133e-02,3.442268e-07,1.832110e+01,0.000000e+00,1.832110e+01,1.985420e+01,1.759909e+02
2.538266e+04,2.937808e-01,2.508026e+04,2.902808e-01,9.227922e-01,9.225823e-01,5.569477e-02,3.441145e-07,1.833156e+01,0.000000e+00,1.833156e+01,1.986531e+01,1.760233e+02
2.539266e+04,2.938965e-01,2.509026e+04,2.903965e-01,9.227756e-01,9.225855e-01,5.569821e-02,3.440022e-07,1.835031e+01,0.000000e+00,1.835031e+01,1.988599e+01,1.760733e+02
2.540266e+04,2.940122e-01,2.510026e+04,2.905122e-01,9.227589e-01,9.225887e-01,5.570165e-02,3.438901e-07,1.836905e+01,0.000000e+00,1.836905e+01,1.990667e+01,1.761233e+02
2.541266e+04,2.941280e-01,2.511026e+04,2.906280e-01,9.227422e-01,9.225919e-01,5.570509e-02,3.437780e-07,1.838780e+01,0.000000e+00,1.838780e+01,1.992734e+01,1.761733e+02
2.542266e+04,2.942437e-01,2.512026e+04,2.907437e-01,9.227256e-01,9.225950e-01,5.570853e-02,3.436661e-07,1.840655e+01,0.000000e+00,1.840655e+01,1.994802e+01,1.762233e+02
2.543266e+04,2.943595e-01,2.513026e+04,2.908595e-01,9.227089e-01,9.225982e-01,5.571197e-02,3.435542e-07,1.842529e+01,0.000000e+00,1.842529e+01,1.996870e+01,1.762733e+02
2.544266e+04,2.944752e-01,2.514026e+04,2.909752e-01,9.227000e-01,9.226014e-01,5.571540e-02,3.434424e-07,1.843943e+01,0.000000e+00,1.843943e+01,1.998421e+01,1.763155e+02
2.545266e+04,2.945909e-01,2.515026e+04,2.910909e-01,9.227000e-01,9.226045e-01,5.571883e-02,3.433307e-07,1.844827e+01,0.000000e+00,1.844827e+01,1.999379e+01,1.763489e+02
2.546266e+04,2.947067e-01,2.516026e+04,2.912067e-01,9.227000e-01,9.226077e-01,5.572227e-02,3.432191e-07,1.845711e+01,0.000000e+00,1.845711e+01,2.000337e+01,1.763822e+02
2.547266e+04,2.948224e-01,2.517026e+04,2.913224e-01,9.227000e-01,9.226109e-01,5.572570e-02,3.431076e-07,1.846594e+01,0.000000e+00,1.846594e+01,2.001295e+01,1.764155e+02
2.548266e+04,2.949382e-01,2.518026e+04,2.914382e-01,9.227000e-01,9.226140e-01,5.572913e-02,3.429961e-07,1.847478e+01,0.000000e+00,1.847478e+01,2.002253e+01,1.764489e+02
2.549266e+04,2.950539e-01,2.519026e+04,2.915539e-01,9.227000e-01,9.226172e-01,5.573256e-02,3.428848e-07,1.848362e+01,0.000000e+00,1.848362e+01,2.003210e+01,1.764822e+02
2.550266e+04,2.951697e-01,2.520026e+04,2.916697e-01,9.226924e-01,9.226204e-01,5.573599e-02,3.427735e-07,1.849337e+01,0.000000e+00,1.849337e+01,2.004283e+01,1.765229e+02
2.551266e+04,2.952854e-01,2.521026e+04,2.917854e-01,9.226760e-01,9.226235e-01,5.573941e-02,3.426624e-07,1.850416e+01,0.000000e+00,1.850416e+01,2.005488e+01,1.765721e+02
2.552266e+04,2.954011e-01,2.522026e+04,2.919011e-01,9.226596e-01,9.226267e-01,5.574284e-02,3.425513e-07,1.851494e+01,0.000000e+00,1.851494e+01,2.006693e+01,1.766213e+02
2.553266e+04,2.955169e-01,2.523026e+04,2.920169e-01,9.226432e-01,9.226298e-01,5.574627e-02,3.424403e-07,1.852573e+01,0.000000e+00,1.852573e+01,2.007897e+01,1.766705e+02
2.554266e+04,2.956326e-01,2.524026e+04,2.921326e-01,9.226268e-01,9.226330e-01,5.574969e-02,3.423294e-07,1.853651e+01,0.000000e+00,1.853651e+01,2.009102e+01,1.767196e+02
2.555266e+04,2.957484e-01,2.525026e+04,2.922484e-01,9.226104e-01,9.226362e-01,5.575311e-02,3.422186e-07,1.854730e+01,0.000000e+00,1.854730e+01,2.010307e+01,1.767688e+02
2.556266e+04,2.958641e-01,2.526026e+04,2.923641e-01,9.226000e-01,9.226393e-01,5.575653e-02,3.421079e-07,1.855414e+01,0.000000e+00,1.855414e+01,2.011071e+01,1.768061e+02
2.557266e+04,2.959799e-01,2.527026e+04,2.924799e-01,9.226000e-01,9.226425e-01,5.575995e-02,3.419973e-07,1.855414e+01,0.000000e+00,1.855414e+01,2.011071e+01,1.768228e+02
2.558266e+04,2.960956e-01,2.528026e+04,2.925956e-01,9.226000e-01,9.226456e-01,5.576337e-02,3.418867e-07,1.855414e+01,0.000000e+00,1.855414e+01,2.011071e+01,1.768394e+02
2.559266e+04,2.962113e-01,2.529026e+04,2.927113e-01,9.226000e-01,9.226488e-01,5.576679e-02,3.417763e-07,1.855414e+01,0.000000e+00,1.855414e+01,2.011071e+01,1.768561e+02
2.560266e+04,2.963271e-01,2.530026e+04,2.928271e-01,9.226000e-01,9.226519e-01,5.577021e-02,3.416659e-07,1.855414e+01,0.000000e+00,1.855414e+01,2.011071e+01,1.768728e+02
2.561266e+04,2.964428e-01,2.531026e+04,2.929428e-01,9.226000e-01,9.226551e-01,5.577363e-02,3.415557e-07,1.855414e+01,0.000000e+00,1.855414e+01,2.011071e+01,1.768894e+02
2.562266e+04,2.965586e-01,2.532026e+04,2.930586e-01,9.226061e-01,9.226582e-01,5.577704e-02,3.414455e-07,1.856061e+01,0.000000e+00,1.856061e+01,2.011759e+01,1.769183e+02
2.563266e+04,2.966743e-01,2.533026e+04,2.931743e-01,9.226228e-01,9.226614e-01,5.578045e-02,3.413354e-07,1.857830e+01,0.000000e+00,1.857830e+01,2.013640e+01,1.769683e+02
2.564266e+04,2.967900e-01,2.534026e+04,2.932900e-01,9.226394e-01,9.226645e-01,5.578387e-02,3.412254e-07,1.859599e+01,0.000000e+00,1.859599e+01,2.015521e+01,1.770183e+02
2.565266e+04,2.969058e-01,2.535026e+04,2.934058e-01,9.226561e-01,9.226677e-01,5.578728e-02,3.411154e-07,1.861368e+01,0.000000e+00,1.861368e+01,2.017402e+01,1.770683e+02
2.566266e+04,2.970215e-01,2.536026e+04,2.935215e-01,9.226728e-01,9.226708e-01,5.579069e-02,3.410056e-07,1.863137e+01,0.000000e+00,1.863137e+01,2.019283e+01,1.771183e+02
2.567266e+04,2.971373e-01,2.537026e+04,2.936373e-01,9.226894e-01,9.226740e-01,5.579410e-02,3.408959e-07,1.864906e+01,0.000000e+00,1.864906e+01,2.021163e+01,1.771683e+02
2.568266e+04,2.972530e-01,2.538026e+04,2.937530e-01,9.226876e-01,9.226771e-01,5.579751e-02,3.407862e-07,1.866357e+01,0.000000e+00,1.866357e+01,2.022739e+01,1.772124e+02
2.569266e+04,2.973688e-01,2.539026e+04,2.938688e-01,9.226537e-01,9.226803e-01,5.580092e-02,3.406766e-07,1.867255e+01,0.000000e+00,1.867255e+01,2.023788e+01,1.772463e+02
2.570266e+04,2.974845e-01,2.540026e+04,2.939845e-01,9.226198e-01,9.226834e-01,5.580432e-02,3.405671e-07,1.868154e+01,0.000000e+00,1.868154e+01,2.024837e+01,1.772802e+02
2.571266e+04,2.976002e-01,2.541026e+04,2.941002e-01,9.225859e-01,9.226865e-01,5.580773e-02,3.404577e-07,1.869053e+01,0.000000e+00,1.869053e+01,2.025885e+01,1.773141e+02
2.572266e+04,2.977160e-01,2.542026e+04,2.942160e-01,9.225520e-01,9.226897e-01,5.581113e-02,3.403484e-07,1.869952e+01,0.000000e+00,1.869952e+01,2.026934e+01,1.773480e+02
2.573266e+04,2.978317e-01,2.543026e+04,2.943317e-01,9.225181e-01,9.226928e-01,5.581453e-02,3.402392e-07,1.870851e+01,0.000000e+00,1.870851e+01,2.027983e+01,1.773819e+02
2.574266e+04,2.979475e-01,2.544026e+04,2.944475e-01,9.225155e-01,9.226960e-01,5.581794e-02,3.401301e-07,1.871842e+01,0.000000e+00,1.871842e+01,2.029063e+01,1.774155e+02
2.575266e+04,2.980632e-01,2.545026e+04,2.945632e-01,9.225489e-01,9.226991e-01,5.582134e-02,3.400210e-07,1.872939e+01,0.000000e+00,1.872939e+01,2.030178e+01,1.774489e+02
2.576266e+04,2.981789e-01,2.546026e+04,2.946789e-01,9.225822e-01,9.227022e-01,5.582474e-02,3.399121e-07,1.874035e+01,0.000000e+00,1.874035e+01,2.031294e+01,1.774822e+02
2.577266e+04,2.982947e-01,2.547026e+04,2.947947e-01,9.226155e-01,9.227054e-01,5.582813e-02,3.398032e-07,1.875132e+01,0.000000e+00,1.875132e+01,2.032409e+01,1.775155e+02
2.578266e+04,2.984104e-01,2.548026e+04,2.949104e-01,9.226489e-01,9.227085e-01,5.583153e-02,3.396944e-07,1.876228e+01,0.000000e+00,1.876228e+01,2.033524e+01,1.775489e+02
2.579266e+04,2.985262e-01,2.549026e+04,2.950262e-01,9.226822e-01,9.227116e-01,5.583493e-02,3.395857e-07,1.877325e+01,0.000000e+00,1.877325e+01,2.034639e+01,1.775822e+02
2.580266e+04,2.986419e-01,2.550026e+04,2.951419e-01,9.226924e-01,9.227148e-01,5.583832e-02,3.394771e-07,1.877813e+01,0.000000e+00,1.877813e+01,2.035146e+01,1.776076e+02
2.581266e+04,2.987577e-01,2.551026e+04,2.952577e-01,9.226760e-01,9.227179e-01,5.584172e-02,3.393686e-07,1.877605e+01,0.000000e+00,1.877605e+01,2.034956e+01,1.776240e+02
2.582266e+04,2.988734e-01,2.552026e+04,2.953734e-01,9.226596e-01,9.227210e-01,5.584511e-02,3.392601e-07,1.877397e+01,0.000000e+00,1.877397e+01,2.034767e+01,1.776404e+02
2.583266e+04,2.989891e-01,2.553026e+04,2.954891e-01,9.226432e-01,9.227242e-01,5.584850e-02,3.391518e-07,1.877189e+01,0.000000e+00,1.877189e+01,2.034578e+01,1.776568e+02
2.584266e+04,2.991049e-01,2.554026e+04,2.956049e-01,9.226268e-01,9.227273e-01,5.585189e-02,3.390435e-07,1.876981e+01,0.000000e+00,1.876981e+01,2.034388e+01,1.776732e+02
2.585266e+04,2.992206e-01,2.555026e+04,2.957206e-01,9.226104e-01,9.227304e-01,5.585528e-02,3.389353e-07,1.876773e+01,0.000000e+00,1.876773e+01,2.034199e+01,1.776896e+02
2.586266e+04,2.993364e-01,2.556026e+04,2.958364e-01,9.226183e-01,9.227336e-01,5.585867e-02,3.388272e-07,1.876965e+01,0.000000e+00,1.876965e+01,2.034390e+01,1.777183e+02
2.587266e+04,2.994521e-01,2.557026e+04,2.959521e-01,9.226683e-01,9.227367e-01,5.586206e-02,3.387192e-07,1.877849e+01,0.000000e+00,1.877849e+01,2.035237e+01,1.777683e+02
2.588266e+04,2.995678e-01,2.558026e+04,2.960678e-01,9.227183e-01,9.227398e-01,5.586545e-02,3.386113e-07,1.878733e+01,0.000000e+00,1.878733e+01,2.036085e+01,1.778183e+02
2.589266e+04,2.996836e-01,2.559026e+04,2.961836e-01,9.227683e-01,9.227429e-01,5.586883e-02,3.385034e-07,1.879617e+01,0.000000e+00,1.879617e+01,2.036933e+01,1.778683e+02
2.590266e+04,2.997993e-01,2.560026e+04,2.962993e-01,9.228183e-01,9.227461e-01,5.587222e-02,3.383956e-07,1.880501e+01,0.000000e+00,1.880501e+01,2.037780e+01,1.779183e+02
2.591266e+04,2.999151e-01,2.561026e+04,2.964151e-01,9.228683e-01,9.227492e-01,5.587560e-02,3.382880e-07,1.881385e+01,0.000000e+00,1.881385e+01,2.038627e+01,1.779683e+02
2.592266e+04,3.000308e-01,2.562026e+04,2.965308e-01,9.229061e-01,9.227523e-01,5.587898e-02,3.381804e-07,1.881854e+01,0.000000e+00,1.881854e+01,2.039052e+01,1.780061e+02
2.593266e+04,3.001466e-01,2.563026e+04,2.966466e-01,9.229228e-01,9.227554e-01,5.588236e-02,3.380729e-07,1.881606e+01,0.000000e+00,1.881606e+01,2.038747e+01,1.780228e+02
2.594266e+04,3.002623e-01,2.564026e+04,2.967623e-01,9.229394e-01,9.227585e-01,5.588575e-02,3.379655e-07,1.881357e+01,0.000000e+00,1.881357e+01,2.038441e+01,1.780394e+02
2.595266e+04,3.003780e-01,2.565026e+04,2.968780e-01,9.229561e-01,9.227617e-01,5.588912e-02,3.378581e-07,1.881109e+01,0.000000e+00,1.881109e+01,2.038135e+01,1.780561e+02
2.596266e+04,3.004938e-01,2.566026e+04,2.969938e-01,9.229728e-01,9.227648e-01,5.589250e-02,3.377509e-07,1.880861e+01,0.000000e+00,1.880861e+01,2.037829e+01,1.780728e+02
2.597266e+04,3.006095e-01,2.567026e+04,2.971095e-01,9.229894e-01,9.227679e-01,5.589588e-02,3.376437e-07,1.880613e+01,0.000000e+00,1.880613e+01,2.037523e+01,1.780894e+02
2.598266e+04,3.007253e-01,2.568026e+04,2.972253e-01,9.230061e-01,9.227710e-01,5.589926e-02,3.375366e-07,1.880585e+01,0.000000e+00,1.880585e+01,2.037457e+01,1.781183e+02
2.599266e+04,3.008410e-01,2.569026e+04,2.973410e-01,9.230228e-01,9.227741e-01,5.590263e-02,3.374296e-07,1.880939e+01,0.000000e+00,1.880939e+01,2.037803e+01,1.781683e+02
2.600266e+04,3.009568e-01,2.570026e+04,2.974568e-01,9.230394e-01,9.227772e-01,5.590600e-02,3.373227e-07,1.881293e+01,0.000000e+00,1.881293e+01,2.038150e+01,1.782183e+02
2.601266e+04,3.010725e-01,2.571026e+04,2.975725e-01,9.230561e-01,9.227803e-01,5.590938e-02,3.372159e-07,1.881647e+01,0.000000e+00,1.881647e+01,2.038497e+01,1.782683e+02
2.602266e+04,3.011882e-01,2.572026e+04,2.976882e-01,9.230728e-01,9.227835e-01,5.591275e-02,3.371092e-07,1.882001e+01,0.000000e+00,1.882001e+01,2.038844e+01,1.783183e+02
2.603266e+04,3.013040e-01,2.573026e+04,2.978040e-01,9.230894e-01,9.227866e-01,5.591612e-02,3.370025e-07,1.882355e+01,0.000000e+00,1.882355e+01,2.039190e+01,1.783683e+02
2.604266e+04,3.014197e-01,2.574026e+04,2.979197e-01,9.230938e-01,9.227897e-01,5.591949e-02,3.368959e-07,1.882540e+01,0.000000e+00,1.882540e+01,2.039381e+01,1.784062e+02
2.605266e+04,3.015355e-01,2.575026e+04,2.980355e-01,9.230768e-01,9.227928e-01,5.592286e-02,3.367894e-07,1.882432e+01,0.000000e+00,1.882432e+01,2.039302e+01,1.784232e+02
2.606266e+04,3.016512e-01,2.576026e+04,2.981512e-01,9.230599e-01,9.227959e-01,5.592622e-02,3.366830e-07,1.882325e+01,0.000000e+00,1.882325e+01,2.039223e+01,1.784401e+02
2.607266e+04,3.017669e-01,2.577026e+04,2.982669e-01,9.230429e-01,9.227990e-01,5.592959e-02,3.365767e-07,1.882217e+01,0.000000e+00,1.882217e+01,2.039144e+01,1.784571e+02
2.608266e+04,3.018827e-01,2.578026e+04,2.983827e-01,9.230260e-01,9.228021e-01,5.593296e-02,3.364705e-07,1.882110e+01,0.000000e+00,1.882110e+01,2.039065e+01,1.784740e+02
2.609266e+04,3.019984e-01,2.579026e+04,2.984984e-01,9.230090e-01,9.228052e-01,5.593632e-02,3.363643e-07,1.882002e+01,0.000000e+00,1.882002e+01,2.038986e+01,1.784910e+02
2.610266e+04,3.021142e-01,2.580026e+04,2.986142e-01,9.230000e-01,9.228083e-01,5.593968e-02,3.362583e-07,1.882456e+01,0.000000e+00,1.882456e+01,2.039498e+01,1.785155e+02
2.611266e+04,3.022299e-01,2.581026e+04,2.987299e-01,9.230000e-01,9.228114e-01,5.594305e-02,3.361523e-07,1.883553e+01,0.000000e+00,1.883553e+01,2.040686e+01,1.785489e+02
2.612266e+04,3.023457e-01,2.582026e+04,2.988457e-01,9.230000e-01,9.228145e-01,5.594641e-02,3.360464e-07,1.884649e+01,0.000000e+00,1.884649e+01,2.041874e+01,1.785822e+02
2.613266e+04,3.024614e-01,2.583026e+04,2.989614e-01,9.230000e-01,9.228176e-01,5.594977e-02,3.359405e-07,1.885746e+01,0.000000e+00,1.885746e+01,2.043062e+01,1.786155e+02
2.614266e+04,3.025771e-01,2.584026e+04,2.990771e-01,9.230000e-01,9.228207e-01,5.595313e-02,3.358348e-07,1.886843e+01,0.000000e+00,1.886843e+01,2.044250e+01,1.786489e+02
2.615266e+04,3.026929e-01,2.585026e+04,2.991929e-01,9.230000e-01,9.228238e-01,5.595648e-02,3.357291e-07,1.887939e+01,0.000000e+00,1.887939e+01,2.045438e+01,1.786822e+02
2.616267e+04,3.028086e-01,2.586027e+04,2.993086e-01,9.230000e-01,9.228269e-01,5.595984e-02,3.356236e-07,1.888719e+01,0.000000e+00,1.888719e+01,2.046283e+01,1.787153e+02
2.617267e+04,3.029244e-01,2.587027e+04,2.994244e-01,9.230000e-01,9.228300e-01,5.596320e-02,3.355181e-07,1.889136e+01,0.000000e+00,1.889136e+01,2.046735e+01,1.787481e+02
2.618267e+04,3.030401e-01,2.588027e+04,2.995401e-01,9.230000e-01,9.228331e-01,5.596655e-02,3.354127e-07,1.889553e+01,0.000000e+00,1.889553e+01,2.047186e+01,1.787809e+02
2.619267e+04,3.031558e-01,2.589027e+04,2.996558e-01,9.230000e-01,9.228362e-01,5.596990e-02,3.353073e-07,1.889970e+01,0.000000e+00,1.889970e+01,2.047638e+01,1.788137e+02
2.620267e+04,3.032716e-01,2.590027e+04,2.997716e-01,9.230000e-01,9.228393e-01,5.597326e-02,3.352021e-07,1.890388e+01,0.000000e+00,1.890388e+01,2.048090e+01,1.788464e+02
2.621267e+04,3.033873e-01,2.591027e+04,2.998873e-01,9.230000e-01,9.228424e-01,5.597661e-02,3.350969e-07,1.890805e+01,0.000000e+00,1.890805e+01,2.048542e+01,1.788792e+02
2.622267e+04,3.035031e-01,2.592027e+04,3.000031e-01,9.230122e-01,9.228455e-01,5.597996e-02,3.349918e-07,1.891471e+01,0.000000e+00,1.891471e+01,2.049237e+01,1.789122e+02
2.623267e+04,3.036188e-01,2.593027e+04,3.001188e-01,9.230456e-01,9.228486e-01,5.598331e-02,3.348869e-07,1.892567e+01,0.000000e+00,1.892567e+01,2.050351e+01,1.789456e+02
