Repository: brandonlampe/CS_Data

# Comments For Consolidation Test: 175_03
_Note:_ herein, the phrase "TEST-NUMBER" will imply the insertion of "175_03".  This format will
often be used when describing local directories.

Following the initial increase in pressure from zero to 19.192 MPa (dilatometer was initially used,
which resulted in somewhat variable confining pressure).  Schuler gauges were used during the

## Test Data
Raw test data is contained in: TEST-NUMBER.xlsx

Additionally, calculated values of fractional density have been calculated in TEST-NUMBER.xlsx and
exported to TEST-NUMBER.csv, where the .csv file format allows for easy cross-platform importing
and analysis.

File: UNM_WP_HY_175_03/CREEP_FIT_v1/175_03_CREEP_OUT.csv (part 13 of 66)
Analysis by Brandon Lampe, performed on: 2016/07/04 12:27:14
Experimental results below begin at: 2015/07/17 16:07:44
Duration (sec),Duration (day),Elapsed Time (sec),Elapsed Time (day),Interpolated Fractional Density,Fit to Fractional Density,Fit to Volume Strain,Fit to Volume Strain Rate (1/sec),Confining Pressure (MPa),Pore Pressure (MPa),Terzaghi Pressure (MPa),Solid Pressure (MPa),Temperature (C))
2.860269e+04,3.310497e-01,2.830029e+04,3.275497e-01,9.239728e-01,9.235557e-01,5.674922e-02,3.121228e-07,1.941430e+01,0.000000e+00,1.941430e+01,2.101177e+01,1.815000e+02
2.861269e+04,3.311654e-01,2.831029e+04,3.276654e-01,9.239895e-01,9.235585e-01,5.675235e-02,3.120349e-07,1.942173e+01,0.000000e+00,1.942173e+01,2.101943e+01,1.815000e+02
2.862269e+04,3.312811e-01,2.832029e+04,3.277811e-01,9.239938e-01,9.235614e-01,5.675547e-02,3.119472e-07,1.942811e+01,0.000000e+00,1.942811e+01,2.102623e+01,1.815000e+02
2.863269e+04,3.313969e-01,2.833029e+04,3.278969e-01,9.239772e-01,9.235643e-01,5.675858e-02,3.118594e-07,1.943271e+01,0.000000e+00,1.943271e+01,2.103159e+01,1.815000e+02
2.864269e+04,3.315126e-01,2.834029e+04,3.280126e-01,9.239605e-01,9.235672e-01,5.676170e-02,3.117717e-07,1.943731e+01,0.000000e+00,1.943731e+01,2.103694e+01,1.815000e+02
2.865269e+04,3.316284e-01,2.835029e+04,3.281284e-01,9.239438e-01,9.235701e-01,5.676482e-02,3.116841e-07,1.944190e+01,0.000000e+00,1.944190e+01,2.104230e+01,1.815000e+02
2.866269e+04,3.317441e-01,2.836029e+04,3.282441e-01,9.239272e-01,9.235729e-01,5.676794e-02,3.115966e-07,1.944650e+01,0.000000e+00,1.944650e+01,2.104766e+01,1.815000e+02
2.867269e+04,3.318598e-01,2.837029e+04,3.283598e-01,9.239105e-01,9.235758e-01,5.677105e-02,3.115091e-07,1.945110e+01,0.000000e+00,1.945110e+01,2.105301e+01,1.815000e+02
2.868269e+04,3.319756e-01,2.838029e+04,3.284756e-01,9.239185e-01,9.235787e-01,5.677417e-02,3.114217e-07,1.945518e+01,0.000000e+00,1.945518e+01,2.105724e+01,1.815062e+02
2.869269e+04,3.320913e-01,2.839029e+04,3.285913e-01,9.239685e-01,9.235816e-01,5.677728e-02,3.113343e-07,1.945836e+01,0.000000e+00,1.945836e+01,2.105955e+01,1.815228e+02
2.870269e+04,3.322071e-01,2.840029e+04,3.287071e-01,9.240185e-01,9.235845e-01,5.678039e-02,3.112470e-07,1.946154e+01,0.000000e+00,1.946154e+01,2.106186e+01,1.815395e+02
2.871269e+04,3.323228e-01,2.841029e+04,3.288228e-01,9.240685e-01,9.235873e-01,5.678351e-02,3.111598e-07,1.946473e+01,0.000000e+00,1.946473e+01,2.106416e+01,1.815562e+02
2.872269e+04,3.324386e-01,2.842029e+04,3.289386e-01,9.241185e-01,9.235902e-01,5.678662e-02,3.110726e-07,1.946791e+01,0.000000e+00,1.946791e+01,2.106647e+01,1.815728e+02
2.873269e+04,3.325543e-01,2.843029e+04,3.290543e-01,9.241685e-01,9.235931e-01,5.678973e-02,3.109855e-07,1.947109e+01,0.000000e+00,1.947109e+01,2.106877e+01,1.815895e+02
2.874269e+04,3.326700e-01,2.844029e+04,3.291700e-01,9.241879e-01,9.235959e-01,5.679284e-02,3.108985e-07,1.946951e+01,0.000000e+00,1.946951e+01,2.106661e+01,1.815939e+02
2.875269e+04,3.327858e-01,2.845029e+04,3.292858e-01,9.241551e-01,9.235988e-01,5.679595e-02,3.108115e-07,1.945976e+01,0.000000e+00,1.945976e+01,2.105681e+01,1.815776e+02
2.876269e+04,3.329015e-01,2.846029e+04,3.294015e-01,9.241223e-01,9.236017e-01,5.679905e-02,3.107246e-07,1.945001e+01,0.000000e+00,1.945001e+01,2.104701e+01,1.815612e+02
2.877269e+04,3.330173e-01,2.847029e+04,3.295173e-01,9.240895e-01,9.236046e-01,5.680216e-02,3.106377e-07,1.944027e+01,0.000000e+00,1.944027e+01,2.103721e+01,1.815448e+02
2.878269e+04,3.331330e-01,2.848029e+04,3.296330e-01,9.240567e-01,9.236074e-01,5.680527e-02,3.105509e-07,1.943052e+01,0.000000e+00,1.943052e+01,2.102741e+01,1.815284e+02
2.879269e+04,3.332488e-01,2.849029e+04,3.297488e-01,9.240240e-01,9.236103e-01,5.680837e-02,3.104642e-07,1.942078e+01,0.000000e+00,1.942078e+01,2.101761e+01,1.815120e+02
2.880269e+04,3.333645e-01,2.850029e+04,3.298645e-01,9.240179e-01,9.236132e-01,5.681148e-02,3.103775e-07,1.941423e+01,0.000000e+00,1.941423e+01,2.101066e+01,1.815045e+02
2.881269e+04,3.334802e-01,2.851029e+04,3.299802e-01,9.240846e-01,9.236160e-01,5.681458e-02,3.102909e-07,1.941635e+01,0.000000e+00,1.941635e+01,2.101145e+01,1.815212e+02
2.882269e+04,3.335960e-01,2.852029e+04,3.300960e-01,9.241513e-01,9.236189e-01,5.681768e-02,3.102044e-07,1.941848e+01,0.000000e+00,1.941848e+01,2.101223e+01,1.815378e+02
2.883269e+04,3.337117e-01,2.853029e+04,3.302117e-01,9.242180e-01,9.236218e-01,5.682078e-02,3.101179e-07,1.942061e+01,0.000000e+00,1.942061e+01,2.101302e+01,1.815545e+02
2.884269e+04,3.338275e-01,2.854029e+04,3.303275e-01,9.242846e-01,9.236246e-01,5.682388e-02,3.100314e-07,1.942273e+01,0.000000e+00,1.942273e+01,2.101380e+01,1.815712e+02
2.885269e+04,3.339432e-01,2.855029e+04,3.304432e-01,9.243513e-01,9.236275e-01,5.682698e-02,3.099451e-07,1.942486e+01,0.000000e+00,1.942486e+01,2.101459e+01,1.815878e+02
2.886269e+04,3.340589e-01,2.856029e+04,3.305589e-01,9.244000e-01,9.236303e-01,5.683008e-02,3.098588e-07,1.942496e+01,0.000000e+00,1.942496e+01,2.101359e+01,1.816046e+02
2.887269e+04,3.341747e-01,2.857029e+04,3.306747e-01,9.244000e-01,9.236332e-01,5.683318e-02,3.097725e-07,1.941956e+01,0.000000e+00,1.941956e+01,2.100774e+01,1.816215e+02
2.888269e+04,3.342904e-01,2.858029e+04,3.307904e-01,9.244000e-01,9.236361e-01,5.683628e-02,3.096863e-07,1.941416e+01,0.000000e+00,1.941416e+01,2.100190e+01,1.816385e+02
2.889269e+04,3.344062e-01,2.859029e+04,3.309062e-01,9.244000e-01,9.236389e-01,5.683937e-02,3.096002e-07,1.940876e+01,0.000000e+00,1.940876e+01,2.099606e+01,1.816554e+02
2.890269e+04,3.345219e-01,2.860029e+04,3.310219e-01,9.244000e-01,9.236418e-01,5.684247e-02,3.095142e-07,1.940336e+01,0.000000e+00,1.940336e+01,2.099022e+01,1.816724e+02
2.891269e+04,3.346377e-01,2.861029e+04,3.311377e-01,9.244000e-01,9.236446e-01,5.684556e-02,3.094282e-07,1.939796e+01,0.000000e+00,1.939796e+01,2.098438e+01,1.816893e+02
2.892269e+04,3.347534e-01,2.862029e+04,3.312534e-01,9.243877e-01,9.236475e-01,5.684866e-02,3.093422e-07,1.939325e+01,0.000000e+00,1.939325e+01,2.097956e+01,1.817000e+02
2.893269e+04,3.348691e-01,2.863029e+04,3.313691e-01,9.243544e-01,9.236504e-01,5.685175e-02,3.092564e-07,1.938972e+01,0.000000e+00,1.938972e+01,2.097650e+01,1.817000e+02
2.894269e+04,3.349849e-01,2.864029e+04,3.314849e-01,9.243210e-01,9.236532e-01,5.685484e-02,3.091705e-07,1.938619e+01,0.000000e+00,1.938619e+01,2.097344e+01,1.817000e+02
2.895269e+04,3.351006e-01,2.865029e+04,3.316006e-01,9.242877e-01,9.236561e-01,5.685793e-02,3.090848e-07,1.938266e+01,0.000000e+00,1.938266e+01,2.097038e+01,1.817000e+02
2.896269e+04,3.352164e-01,2.866029e+04,3.317164e-01,9.242544e-01,9.236589e-01,5.686103e-02,3.089991e-07,1.937913e+01,0.000000e+00,1.937913e+01,2.096732e+01,1.817000e+02
2.897269e+04,3.353321e-01,2.867029e+04,3.318321e-01,9.242210e-01,9.236618e-01,5.686412e-02,3.089135e-07,1.937560e+01,0.000000e+00,1.937560e+01,2.096425e+01,1.817000e+02
2.898269e+04,3.354478e-01,2.868029e+04,3.319478e-01,9.242000e-01,9.236646e-01,5.686720e-02,3.088279e-07,1.937063e+01,0.000000e+00,1.937063e+01,2.095935e+01,1.816938e+02
2.899269e+04,3.355636e-01,2.869029e+04,3.320636e-01,9.242000e-01,9.236675e-01,5.687029e-02,3.087424e-07,1.936320e+01,0.000000e+00,1.936320e+01,2.095130e+01,1.816772e+02
2.900269e+04,3.356793e-01,2.870029e+04,3.321793e-01,9.242000e-01,9.236703e-01,5.687338e-02,3.086569e-07,1.935576e+01,0.000000e+00,1.935576e+01,2.094326e+01,1.816605e+02
2.901269e+04,3.357951e-01,2.871029e+04,3.322951e-01,9.242000e-01,9.236732e-01,5.687646e-02,3.085715e-07,1.934832e+01,0.000000e+00,1.934832e+01,2.093521e+01,1.816438e+02
2.902269e+04,3.359108e-01,2.872029e+04,3.324108e-01,9.242000e-01,9.236760e-01,5.687955e-02,3.084862e-07,1.934088e+01,0.000000e+00,1.934088e+01,2.092716e+01,1.816272e+02
2.903269e+04,3.360266e-01,2.873029e+04,3.325266e-01,9.242000e-01,9.236789e-01,5.688263e-02,3.084009e-07,1.933345e+01,0.000000e+00,1.933345e+01,2.091912e+01,1.816105e+02
2.904269e+04,3.361423e-01,2.874029e+04,3.326423e-01,9.242062e-01,9.236817e-01,5.688572e-02,3.083157e-07,1.933281e+01,0.000000e+00,1.933281e+01,2.091829e+01,1.816062e+02
2.905269e+04,3.362580e-01,2.875029e+04,3.327580e-01,9.242228e-01,9.236846e-01,5.688880e-02,3.082306e-07,1.934378e+01,0.000000e+00,1.934378e+01,2.092977e+01,1.816228e+02
2.906269e+04,3.363738e-01,2.876029e+04,3.328738e-01,9.242395e-01,9.236874e-01,5.689188e-02,3.081455e-07,1.935474e+01,0.000000e+00,1.935474e+01,2.094126e+01,1.816395e+02
2.907269e+04,3.364895e-01,2.877029e+04,3.329895e-01,9.242562e-01,9.236903e-01,5.689496e-02,3.080605e-07,1.936571e+01,0.000000e+00,1.936571e+01,2.095275e+01,1.816562e+02
2.908270e+04,3.366053e-01,2.878030e+04,3.331053e-01,9.242728e-01,9.236931e-01,5.689804e-02,3.079755e-07,1.937667e+01,0.000000e+00,1.937667e+01,2.096423e+01,1.816728e+02
2.909270e+04,3.367210e-01,2.879030e+04,3.332210e-01,9.242895e-01,9.236960e-01,5.690112e-02,3.078906e-07,1.938764e+01,0.000000e+00,1.938764e+01,2.097572e+01,1.816895e+02
2.910270e+04,3.368368e-01,2.880030e+04,3.333368e-01,9.243000e-01,9.236988e-01,5.690420e-02,3.078058e-07,1.939610e+01,0.000000e+00,1.939610e+01,2.098463e+01,1.817061e+02
2.911270e+04,3.369525e-01,2.881030e+04,3.334525e-01,9.243000e-01,9.237016e-01,5.690728e-02,3.077210e-07,1.940028e+01,0.000000e+00,1.940028e+01,2.098916e+01,1.817225e+02
2.912270e+04,3.370682e-01,2.882030e+04,3.335682e-01,9.243000e-01,9.237045e-01,5.691036e-02,3.076362e-07,1.940446e+01,0.000000e+00,1.940446e+01,2.099369e+01,1.817388e+02
2.913270e+04,3.371840e-01,2.883030e+04,3.336840e-01,9.243000e-01,9.237073e-01,5.691343e-02,3.075516e-07,1.940865e+01,0.000000e+00,1.940865e+01,2.099821e+01,1.817552e+02
2.914270e+04,3.372997e-01,2.884030e+04,3.337997e-01,9.243000e-01,9.237102e-01,5.691651e-02,3.074670e-07,1.941283e+01,0.000000e+00,1.941283e+01,2.100274e+01,1.817716e+02
2.915270e+04,3.374155e-01,2.885030e+04,3.339155e-01,9.243000e-01,9.237130e-01,5.691958e-02,3.073824e-07,1.941701e+01,0.000000e+00,1.941701e+01,2.100726e+01,1.817880e+02
2.916270e+04,3.375312e-01,2.886030e+04,3.340312e-01,9.243046e-01,9.237159e-01,5.692266e-02,3.072979e-07,1.941794e+01,0.000000e+00,1.941794e+01,2.100816e+01,1.817954e+02
2.917270e+04,3.376469e-01,2.887030e+04,3.341469e-01,9.243215e-01,9.237187e-01,5.692573e-02,3.072135e-07,1.941002e+01,0.000000e+00,1.941002e+01,2.099921e+01,1.817785e+02
2.918270e+04,3.377627e-01,2.888030e+04,3.342627e-01,9.243385e-01,9.237215e-01,5.692880e-02,3.071291e-07,1.940211e+01,0.000000e+00,1.940211e+01,2.099026e+01,1.817615e+02
2.919270e+04,3.378784e-01,2.889030e+04,3.343784e-01,9.243554e-01,9.237244e-01,5.693187e-02,3.070448e-07,1.939419e+01,0.000000e+00,1.939419e+01,2.098132e+01,1.817446e+02
2.920270e+04,3.379942e-01,2.890030e+04,3.344942e-01,9.243724e-01,9.237272e-01,5.693494e-02,3.069606e-07,1.938628e+01,0.000000e+00,1.938628e+01,2.097237e+01,1.817276e+02
2.921270e+04,3.381099e-01,2.891030e+04,3.346099e-01,9.243893e-01,9.237300e-01,5.693801e-02,3.068764e-07,1.937837e+01,0.000000e+00,1.937837e+01,2.096343e+01,1.817107e+02
2.922270e+04,3.382257e-01,2.892030e+04,3.347257e-01,9.243815e-01,9.237329e-01,5.694108e-02,3.067922e-07,1.937665e+01,0.000000e+00,1.937665e+01,2.096174e+01,1.817062e+02
2.923270e+04,3.383414e-01,2.893030e+04,3.348414e-01,9.243315e-01,9.237357e-01,5.694415e-02,3.067082e-07,1.938549e+01,0.000000e+00,1.938549e+01,2.097244e+01,1.817228e+02
2.924270e+04,3.384571e-01,2.894030e+04,3.349571e-01,9.242815e-01,9.237385e-01,5.694721e-02,3.066241e-07,1.939432e+01,0.000000e+00,1.939432e+01,2.098314e+01,1.817395e+02
2.925270e+04,3.385729e-01,2.895030e+04,3.350729e-01,9.242315e-01,9.237414e-01,5.695028e-02,3.065402e-07,1.940316e+01,0.000000e+00,1.940316e+01,2.099384e+01,1.817562e+02
2.926270e+04,3.386886e-01,2.896030e+04,3.351886e-01,9.241815e-01,9.237442e-01,5.695334e-02,3.064563e-07,1.941200e+01,0.000000e+00,1.941200e+01,2.100454e+01,1.817728e+02
2.927270e+04,3.388044e-01,2.897030e+04,3.353044e-01,9.241315e-01,9.237470e-01,5.695641e-02,3.063724e-07,1.942084e+01,0.000000e+00,1.942084e+01,2.101524e+01,1.817895e+02
2.928270e+04,3.389201e-01,2.898030e+04,3.354201e-01,9.241062e-01,9.237499e-01,5.695947e-02,3.062887e-07,1.942811e+01,0.000000e+00,1.942811e+01,2.102368e+01,1.818000e+02
2.929270e+04,3.390358e-01,2.899030e+04,3.355358e-01,9.241228e-01,9.237527e-01,5.696253e-02,3.062049e-07,1.943271e+01,0.000000e+00,1.943271e+01,2.102828e+01,1.818000e+02
2.930270e+04,3.391516e-01,2.900030e+04,3.356516e-01,9.241395e-01,9.237555e-01,5.696560e-02,3.061213e-07,1.943731e+01,0.000000e+00,1.943731e+01,2.103287e+01,1.818000e+02
2.931270e+04,3.392673e-01,2.901030e+04,3.357673e-01,9.241562e-01,9.237583e-01,5.696866e-02,3.060377e-07,1.944191e+01,0.000000e+00,1.944191e+01,2.103747e+01,1.818000e+02
2.932270e+04,3.393831e-01,2.902030e+04,3.358831e-01,9.241728e-01,9.237612e-01,5.697172e-02,3.059541e-07,1.944650e+01,0.000000e+00,1.944650e+01,2.104206e+01,1.818000e+02
2.933270e+04,3.394988e-01,2.903030e+04,3.359988e-01,9.241895e-01,9.237640e-01,5.697477e-02,3.058706e-07,1.945110e+01,0.000000e+00,1.945110e+01,2.104666e+01,1.818000e+02
2.934270e+04,3.396146e-01,2.904030e+04,3.361146e-01,9.242000e-01,9.237668e-01,5.697783e-02,3.057872e-07,1.945479e+01,0.000000e+00,1.945479e+01,2.105041e+01,1.818000e+02
2.935270e+04,3.397303e-01,2.905030e+04,3.362303e-01,9.242000e-01,9.237696e-01,5.698089e-02,3.057038e-07,1.945691e+01,0.000000e+00,1.945691e+01,2.105271e+01,1.818000e+02
2.936270e+04,3.398460e-01,2.906030e+04,3.363460e-01,9.242000e-01,9.237725e-01,5.698395e-02,3.056205e-07,1.945904e+01,0.000000e+00,1.945904e+01,2.105501e+01,1.818000e+02
2.937270e+04,3.399618e-01,2.907030e+04,3.364618e-01,9.242000e-01,9.237753e-01,5.698700e-02,3.055373e-07,1.946117e+01,0.000000e+00,1.946117e+01,2.105731e+01,1.818000e+02
2.938270e+04,3.400775e-01,2.908030e+04,3.365775e-01,9.242000e-01,9.237781e-01,5.699006e-02,3.054541e-07,1.946329e+01,0.000000e+00,1.946329e+01,2.105961e+01,1.818000e+02
2.939270e+04,3.401933e-01,2.909030e+04,3.366933e-01,9.242000e-01,9.237809e-01,5.699311e-02,3.053709e-07,1.946542e+01,0.000000e+00,1.946542e+01,2.106191e+01,1.818000e+02
2.940270e+04,3.403090e-01,2.910030e+04,3.368090e-01,9.241939e-01,9.237838e-01,5.699617e-02,3.052879e-07,1.946277e+01,0.000000e+00,1.946277e+01,2.105918e+01,1.818000e+02
2.941270e+04,3.404248e-01,2.911030e+04,3.369248e-01,9.241775e-01,9.237866e-01,5.699922e-02,3.052048e-07,1.945198e+01,0.000000e+00,1.945198e+01,2.104789e+01,1.818000e+02
2.942270e+04,3.405405e-01,2.912030e+04,3.370405e-01,9.241611e-01,9.237894e-01,5.700227e-02,3.051219e-07,1.944120e+01,0.000000e+00,1.944120e+01,2.103659e+01,1.818000e+02
2.943270e+04,3.406562e-01,2.913030e+04,3.371562e-01,9.241448e-01,9.237922e-01,5.700532e-02,3.050390e-07,1.943041e+01,0.000000e+00,1.943041e+01,2.102529e+01,1.818000e+02
2.944270e+04,3.407720e-01,2.914030e+04,3.372720e-01,9.241284e-01,9.237950e-01,5.700837e-02,3.049561e-07,1.941963e+01,0.000000e+00,1.941963e+01,2.101399e+01,1.818000e+02
2.945270e+04,3.408877e-01,2.915030e+04,3.373877e-01,9.241120e-01,9.237978e-01,5.701142e-02,3.048733e-07,1.940884e+01,0.000000e+00,1.940884e+01,2.100269e+01,1.818000e+02
2.946270e+04,3.410035e-01,2.916030e+04,3.375035e-01,9.241090e-01,9.238007e-01,5.701447e-02,3.047906e-07,1.940335e+01,0.000000e+00,1.940335e+01,2.099682e+01,1.818000e+02
2.947270e+04,3.411192e-01,2.917030e+04,3.376192e-01,9.241423e-01,9.238035e-01,5.701752e-02,3.047079e-07,1.941219e+01,0.000000e+00,1.941219e+01,2.100563e+01,1.818000e+02
2.948270e+04,3.412349e-01,2.918030e+04,3.377349e-01,9.241757e-01,9.238063e-01,5.702056e-02,3.046253e-07,1.942103e+01,0.000000e+00,1.942103e+01,2.101444e+01,1.818000e+02
2.949270e+04,3.413507e-01,2.919030e+04,3.378507e-01,9.242090e-01,9.238091e-01,5.702361e-02,3.045428e-07,1.942987e+01,0.000000e+00,1.942987e+01,2.102324e+01,1.818000e+02
2.950270e+04,3.414664e-01,2.920030e+04,3.379664e-01,9.242423e-01,9.238119e-01,5.702665e-02,3.044603e-07,1.943871e+01,0.000000e+00,1.943871e+01,2.103205e+01,1.818000e+02
2.951270e+04,3.415822e-01,2.921030e+04,3.380822e-01,9.242757e-01,9.238147e-01,5.702970e-02,3.043778e-07,1.944755e+01,0.000000e+00,1.944755e+01,2.104085e+01,1.818000e+02
2.952270e+04,3.416979e-01,2.922030e+04,3.381979e-01,9.243046e-01,9.238175e-01,5.703274e-02,3.042954e-07,1.945585e+01,0.000000e+00,1.945585e+01,2.104917e+01,1.818046e+02
2.953270e+04,3.418137e-01,2.923030e+04,3.383137e-01,9.243215e-01,9.238204e-01,5.703578e-02,3.042131e-07,1.946268e+01,0.000000e+00,1.946268e+01,2.105618e+01,1.818215e+02
2.954270e+04,3.419294e-01,2.924030e+04,3.384294e-01,9.243385e-01,9.238232e-01,5.703883e-02,3.041308e-07,1.946952e+01,0.000000e+00,1.946952e+01,2.106320e+01,1.818385e+02
2.955270e+04,3.420451e-01,2.925030e+04,3.385451e-01,9.243554e-01,9.238260e-01,5.704187e-02,3.040486e-07,1.947636e+01,0.000000e+00,1.947636e+01,2.107021e+01,1.818554e+02
2.956270e+04,3.421609e-01,2.926030e+04,3.386609e-01,9.243724e-01,9.238288e-01,5.704491e-02,3.039665e-07,1.948320e+01,0.000000e+00,1.948320e+01,2.107722e+01,1.818724e+02
2.957270e+04,3.422766e-01,2.927030e+04,3.387766e-01,9.243893e-01,9.238316e-01,5.704795e-02,3.038844e-07,1.949004e+01,0.000000e+00,1.949004e+01,2.108423e+01,1.818893e+02
2.958270e+04,3.423924e-01,2.928030e+04,3.388924e-01,9.243815e-01,9.238344e-01,5.705098e-02,3.038023e-07,1.949303e+01,0.000000e+00,1.949303e+01,2.108765e+01,1.819000e+02
2.959270e+04,3.425081e-01,2.929030e+04,3.390081e-01,9.243315e-01,9.238372e-01,5.705402e-02,3.037203e-07,1.948949e+01,0.000000e+00,1.948949e+01,2.108496e+01,1.819000e+02
2.960270e+04,3.426238e-01,2.930030e+04,3.391238e-01,9.242815e-01,9.238400e-01,5.705706e-02,3.036384e-07,1.948595e+01,0.000000e+00,1.948595e+01,2.108227e+01,1.819000e+02
2.961270e+04,3.427396e-01,2.931030e+04,3.392396e-01,9.242315e-01,9.238428e-01,5.706009e-02,3.035565e-07,1.948241e+01,0.000000e+00,1.948241e+01,2.107958e+01,1.819000e+02
2.962270e+04,3.428553e-01,2.932030e+04,3.393553e-01,9.241815e-01,9.238456e-01,5.706313e-02,3.034747e-07,1.947887e+01,0.000000e+00,1.947887e+01,2.107689e+01,1.819000e+02
2.963270e+04,3.429711e-01,2.933030e+04,3.394711e-01,9.241315e-01,9.238484e-01,5.706616e-02,3.033929e-07,1.947533e+01,0.000000e+00,1.947533e+01,2.107420e+01,1.819000e+02
2.964270e+04,3.430868e-01,2.934030e+04,3.395868e-01,9.241062e-01,9.238512e-01,5.706920e-02,3.033112e-07,1.947598e+01,0.000000e+00,1.947598e+01,2.107548e+01,1.819062e+02
2.965270e+04,3.432026e-01,2.935030e+04,3.397026e-01,9.241228e-01,9.238540e-01,5.707223e-02,3.032296e-07,1.948376e+01,0.000000e+00,1.948376e+01,2.108352e+01,1.819228e+02
2.966270e+04,3.433183e-01,2.936030e+04,3.398183e-01,9.241395e-01,9.238568e-01,5.707526e-02,3.031480e-07,1.949155e+01,0.000000e+00,1.949155e+01,2.109156e+01,1.819395e+02
2.967270e+04,3.434340e-01,2.937030e+04,3.399340e-01,9.241562e-01,9.238596e-01,5.707829e-02,3.030665e-07,1.949933e+01,0.000000e+00,1.949933e+01,2.109960e+01,1.819562e+02
2.968270e+04,3.435498e-01,2.938030e+04,3.400498e-01,9.241728e-01,9.238624e-01,5.708132e-02,3.029850e-07,1.950711e+01,0.000000e+00,1.950711e+01,2.110764e+01,1.819728e+02
2.969270e+04,3.436655e-01,2.939030e+04,3.401655e-01,9.241895e-01,9.238652e-01,5.708435e-02,3.029036e-07,1.951489e+01,0.000000e+00,1.951489e+01,2.111568e+01,1.819895e+02
2.970270e+04,3.437813e-01,2.940030e+04,3.402813e-01,9.242061e-01,9.238680e-01,5.708738e-02,3.028222e-07,1.952018e+01,0.000000e+00,1.952018e+01,2.112102e+01,1.820000e+02
2.971270e+04,3.438970e-01,2.941030e+04,3.403970e-01,9.242225e-01,9.238708e-01,5.709041e-02,3.027409e-07,1.952122e+01,0.000000e+00,1.952122e+01,2.112177e+01,1.820000e+02
2.972270e+04,3.440127e-01,2.942030e+04,3.405127e-01,9.242389e-01,9.238736e-01,5.709344e-02,3.026597e-07,1.952226e+01,0.000000e+00,1.952226e+01,2.112253e+01,1.820000e+02
2.973270e+04,3.441285e-01,2.943030e+04,3.406285e-01,9.242552e-01,9.238764e-01,5.709646e-02,3.025785e-07,1.952330e+01,0.000000e+00,1.952330e+01,2.112328e+01,1.820000e+02
2.974270e+04,3.442442e-01,2.944030e+04,3.407442e-01,9.242716e-01,9.238792e-01,5.709949e-02,3.024973e-07,1.952434e+01,0.000000e+00,1.952434e+01,2.112403e+01,1.820000e+02
2.975270e+04,3.443600e-01,2.945030e+04,3.408600e-01,9.242880e-01,9.238820e-01,5.710251e-02,3.024162e-07,1.952538e+01,0.000000e+00,1.952538e+01,2.112478e+01,1.820000e+02
2.976270e+04,3.444757e-01,2.946030e+04,3.409757e-01,9.242955e-01,9.238848e-01,5.710554e-02,3.023352e-07,1.952709e+01,0.000000e+00,1.952709e+01,2.112646e+01,1.820045e+02
2.977270e+04,3.445915e-01,2.947030e+04,3.410915e-01,9.242788e-01,9.238876e-01,5.710856e-02,3.022542e-07,1.953063e+01,0.000000e+00,1.953063e+01,2.113067e+01,1.820212e+02
2.978270e+04,3.447072e-01,2.948030e+04,3.412072e-01,9.242622e-01,9.238904e-01,5.711158e-02,3.021733e-07,1.953418e+01,0.000000e+00,1.953418e+01,2.113489e+01,1.820378e+02
2.979270e+04,3.448229e-01,2.949030e+04,3.413229e-01,9.242455e-01,9.238932e-01,5.711460e-02,3.020925e-07,1.953772e+01,0.000000e+00,1.953772e+01,2.113910e+01,1.820545e+02
2.980270e+04,3.449387e-01,2.950030e+04,3.414387e-01,9.242288e-01,9.238960e-01,5.711762e-02,3.020117e-07,1.954126e+01,0.000000e+00,1.954126e+01,2.114331e+01,1.820712e+02
2.981270e+04,3.450544e-01,2.951030e+04,3.415544e-01,9.242122e-01,9.238988e-01,5.712064e-02,3.019309e-07,1.954480e+01,0.000000e+00,1.954480e+01,2.114752e+01,1.820878e+02
2.982270e+04,3.451702e-01,2.952030e+04,3.416702e-01,9.242135e-01,9.239015e-01,5.712366e-02,3.018502e-07,1.954642e+01,0.000000e+00,1.954642e+01,2.114925e+01,1.820955e+02
2.983270e+04,3.452859e-01,2.953030e+04,3.417859e-01,9.242635e-01,9.239043e-01,5.712668e-02,3.017696e-07,1.954288e+01,0.000000e+00,1.954288e+01,2.114428e+01,1.820788e+02
2.984270e+04,3.454017e-01,2.954030e+04,3.419017e-01,9.243135e-01,9.239071e-01,5.712970e-02,3.016890e-07,1.953934e+01,0.000000e+00,1.953934e+01,2.113930e+01,1.820622e+02
2.985270e+04,3.455174e-01,2.955030e+04,3.420174e-01,9.243635e-01,9.239099e-01,5.713271e-02,3.016085e-07,1.953580e+01,0.000000e+00,1.953580e+01,2.113433e+01,1.820455e+02
2.986270e+04,3.456331e-01,2.956030e+04,3.421331e-01,9.244135e-01,9.239127e-01,5.713573e-02,3.015280e-07,1.953226e+01,0.000000e+00,1.953226e+01,2.112936e+01,1.820288e+02
2.987270e+04,3.457489e-01,2.957030e+04,3.422489e-01,9.244635e-01,9.239155e-01,5.713875e-02,3.014476e-07,1.952872e+01,0.000000e+00,1.952872e+01,2.112438e+01,1.820122e+02
2.988270e+04,3.458646e-01,2.958030e+04,3.423646e-01,9.245000e-01,9.239183e-01,5.714176e-02,3.013672e-07,1.952828e+01,0.000000e+00,1.952828e+01,2.112307e+01,1.820046e+02
2.989270e+04,3.459804e-01,2.959030e+04,3.424804e-01,9.245000e-01,9.239210e-01,5.714477e-02,3.012869e-07,1.953619e+01,0.000000e+00,1.953619e+01,2.113163e+01,1.820215e+02
2.990270e+04,3.460961e-01,2.960030e+04,3.425961e-01,9.245000e-01,9.239238e-01,5.714779e-02,3.012067e-07,1.954410e+01,0.000000e+00,1.954410e+01,2.114019e+01,1.820385e+02
2.991270e+04,3.462118e-01,2.961030e+04,3.427118e-01,9.245000e-01,9.239266e-01,5.715080e-02,3.011265e-07,1.955202e+01,0.000000e+00,1.955202e+01,2.114875e+01,1.820554e+02
2.992270e+04,3.463276e-01,2.962030e+04,3.428276e-01,9.245000e-01,9.239294e-01,5.715381e-02,3.010464e-07,1.955993e+01,0.000000e+00,1.955993e+01,2.115731e+01,1.820724e+02
2.993270e+04,3.464433e-01,2.963030e+04,3.429433e-01,9.245000e-01,9.239322e-01,5.715682e-02,3.009663e-07,1.956785e+01,0.000000e+00,1.956785e+01,2.116587e+01,1.820893e+02
2.994270e+04,3.465591e-01,2.964030e+04,3.430591e-01,9.244815e-01,9.239350e-01,5.715983e-02,3.008862e-07,1.957204e+01,0.000000e+00,1.957204e+01,2.117083e+01,1.821000e+02
2.995270e+04,3.466748e-01,2.965030e+04,3.431748e-01,9.244315e-01,9.239377e-01,5.716284e-02,3.008063e-07,1.956993e+01,0.000000e+00,1.956993e+01,2.116969e+01,1.821000e+02
2.996270e+04,3.467906e-01,2.966030e+04,3.432906e-01,9.243815e-01,9.239405e-01,5.716584e-02,3.007263e-07,1.956781e+01,0.000000e+00,1.956781e+01,2.116855e+01,1.821000e+02
2.997270e+04,3.469063e-01,2.967030e+04,3.434063e-01,9.243315e-01,9.239433e-01,5.716885e-02,3.006465e-07,1.956570e+01,0.000000e+00,1.956570e+01,2.116741e+01,1.821000e+02
2.998270e+04,3.470220e-01,2.968030e+04,3.435220e-01,9.242815e-01,9.239461e-01,5.717186e-02,3.005667e-07,1.956358e+01,0.000000e+00,1.956358e+01,2.116626e+01,1.821000e+02
2.999270e+04,3.471378e-01,2.969030e+04,3.436378e-01,9.242315e-01,9.239488e-01,5.717486e-02,3.004869e-07,1.956147e+01,0.000000e+00,1.956147e+01,2.116512e+01,1.821000e+02
3.000270e+04,3.472535e-01,2.970030e+04,3.437535e-01,9.242247e-01,9.239516e-01,5.717787e-02,3.004072e-07,1.955883e+01,0.000000e+00,1.955883e+01,2.116241e+01,1.821000e+02
3.001270e+04,3.473693e-01,2.971030e+04,3.438693e-01,9.242914e-01,9.239544e-01,5.718087e-02,3.003276e-07,1.955529e+01,0.000000e+00,1.955529e+01,2.115706e+01,1.821000e+02
3.002270e+04,3.474850e-01,2.972030e+04,3.439850e-01,9.243580e-01,9.239572e-01,5.718387e-02,3.002480e-07,1.955175e+01,0.000000e+00,1.955175e+01,2.115170e+01,1.821000e+02
3.003270e+04,3.476007e-01,2.973030e+04,3.441007e-01,9.244247e-01,9.239599e-01,5.718687e-02,3.001684e-07,1.954821e+01,0.000000e+00,1.954821e+01,2.114635e+01,1.821000e+02
3.004270e+04,3.477165e-01,2.974030e+04,3.442165e-01,9.244914e-01,9.239627e-01,5.718988e-02,3.000890e-07,1.954467e+01,0.000000e+00,1.954467e+01,2.114099e+01,1.821000e+02
3.005270e+04,3.478322e-01,2.975030e+04,3.443322e-01,9.245580e-01,9.239655e-01,5.719288e-02,3.000095e-07,1.954113e+01,0.000000e+00,1.954113e+01,2.113564e+01,1.821000e+02
3.006271e+04,3.479480e-01,2.976031e+04,3.444480e-01,9.246000e-01,9.239683e-01,5.719588e-02,2.999302e-07,1.953374e+01,0.000000e+00,1.953374e+01,2.112669e+01,1.820939e+02
3.007271e+04,3.480637e-01,2.977031e+04,3.445637e-01,9.246000e-01,9.239710e-01,5.719888e-02,2.998508e-07,1.951982e+01,0.000000e+00,1.951982e+01,2.111164e+01,1.820775e+02
3.008271e+04,3.481795e-01,2.978031e+04,3.446795e-01,9.246000e-01,9.239738e-01,5.720187e-02,2.997716e-07,1.950590e+01,0.000000e+00,1.950590e+01,2.109659e+01,1.820611e+02
3.009271e+04,3.482952e-01,2.979031e+04,3.447952e-01,9.246000e-01,9.239766e-01,5.720487e-02,2.996924e-07,1.949199e+01,0.000000e+00,1.949199e+01,2.108153e+01,1.820447e+02
3.010271e+04,3.484109e-01,2.980031e+04,3.449109e-01,9.246000e-01,9.239793e-01,5.720787e-02,2.996132e-07,1.947807e+01,0.000000e+00,1.947807e+01,2.106648e+01,1.820284e+02
3.011271e+04,3.485267e-01,2.981031e+04,3.450267e-01,9.246000e-01,9.239821e-01,5.721086e-02,2.995341e-07,1.946415e+01,0.000000e+00,1.946415e+01,2.105143e+01,1.820120e+02
3.012271e+04,3.486424e-01,2.982031e+04,3.451424e-01,9.246090e-01,9.239849e-01,5.721386e-02,2.994551e-07,1.945515e+01,0.000000e+00,1.945515e+01,2.104149e+01,1.820000e+02
3.013271e+04,3.487582e-01,2.983031e+04,3.452582e-01,9.246424e-01,9.239876e-01,5.721685e-02,2.993761e-07,1.945939e+01,0.000000e+00,1.945939e+01,2.104531e+01,1.820000e+02
3.014271e+04,3.488739e-01,2.984031e+04,3.453739e-01,9.246757e-01,9.239904e-01,5.721985e-02,2.992971e-07,1.946363e+01,0.000000e+00,1.946363e+01,2.104914e+01,1.820000e+02
3.015271e+04,3.489897e-01,2.985031e+04,3.454897e-01,9.247090e-01,9.239932e-01,5.722284e-02,2.992182e-07,1.946787e+01,0.000000e+00,1.946787e+01,2.105297e+01,1.820000e+02
3.016271e+04,3.491054e-01,2.986031e+04,3.456054e-01,9.247424e-01,9.239959e-01,5.722583e-02,2.991394e-07,1.947211e+01,0.000000e+00,1.947211e+01,2.105680e+01,1.820000e+02
3.017271e+04,3.492211e-01,2.987031e+04,3.457211e-01,9.247757e-01,9.239987e-01,5.722882e-02,2.990606e-07,1.947635e+01,0.000000e+00,1.947635e+01,2.106063e+01,1.820000e+02
3.018271e+04,3.493369e-01,2.988031e+04,3.458369e-01,9.247910e-01,9.240015e-01,5.723181e-02,2.989819e-07,1.947945e+01,0.000000e+00,1.947945e+01,2.106362e+01,1.820045e+02
3.019271e+04,3.494526e-01,2.989031e+04,3.459526e-01,9.247576e-01,9.240042e-01,5.723480e-02,2.989032e-07,1.947945e+01,0.000000e+00,1.947945e+01,2.106438e+01,1.820212e+02
3.020271e+04,3.495684e-01,2.990031e+04,3.460684e-01,9.247243e-01,9.240070e-01,5.723779e-02,2.988246e-07,1.947945e+01,0.000000e+00,1.947945e+01,2.106514e+01,1.820378e+02
3.021271e+04,3.496841e-01,2.991031e+04,3.461841e-01,9.246910e-01,9.240098e-01,5.724078e-02,2.987460e-07,1.947945e+01,0.000000e+00,1.947945e+01,2.106590e+01,1.820545e+02
3.022271e+04,3.497998e-01,2.992031e+04,3.462998e-01,9.246576e-01,9.240125e-01,5.724376e-02,2.986675e-07,1.947945e+01,0.000000e+00,1.947945e+01,2.106666e+01,1.820712e+02
3.023271e+04,3.499156e-01,2.993031e+04,3.464156e-01,9.246243e-01,9.240153e-01,5.724675e-02,2.985891e-07,1.947945e+01,0.000000e+00,1.947945e+01,2.106742e+01,1.820878e+02
3.024271e+04,3.500313e-01,2.994031e+04,3.465313e-01,9.246046e-01,9.240180e-01,5.724974e-02,2.985107e-07,1.948071e+01,0.000000e+00,1.948071e+01,2.106924e+01,1.821000e+02
3.025271e+04,3.501471e-01,2.995031e+04,3.466471e-01,9.246215e-01,9.240208e-01,5.725272e-02,2.984323e-07,1.948539e+01,0.000000e+00,1.948539e+01,2.107391e+01,1.821000e+02
3.026271e+04,3.502628e-01,2.996031e+04,3.467628e-01,9.246385e-01,9.240235e-01,5.725570e-02,2.983540e-07,1.949007e+01,0.000000e+00,1.949007e+01,2.107858e+01,1.821000e+02
3.027271e+04,3.503786e-01,2.997031e+04,3.468786e-01,9.246554e-01,9.240263e-01,5.725869e-02,2.982758e-07,1.949474e+01,0.000000e+00,1.949474e+01,2.108325e+01,1.821000e+02
3.028271e+04,3.504943e-01,2.998031e+04,3.469943e-01,9.246724e-01,9.240291e-01,5.726167e-02,2.981976e-07,1.949942e+01,0.000000e+00,1.949942e+01,2.108792e+01,1.821000e+02
3.029271e+04,3.506100e-01,2.999031e+04,3.471100e-01,9.246893e-01,9.240318e-01,5.726465e-02,2.981194e-07,1.950409e+01,0.000000e+00,1.950409e+01,2.109259e+01,1.821000e+02
3.030271e+04,3.507258e-01,3.000031e+04,3.472258e-01,9.246938e-01,9.240346e-01,5.726763e-02,2.980413e-07,1.950455e+01,0.000000e+00,1.950455e+01,2.109298e+01,1.820938e+02
3.031271e+04,3.508415e-01,3.001031e+04,3.473415e-01,9.246772e-01,9.240373e-01,5.727061e-02,2.979633e-07,1.949783e+01,0.000000e+00,1.949783e+01,2.108610e+01,1.820772e+02
3.032271e+04,3.509573e-01,3.002031e+04,3.474573e-01,9.246605e-01,9.240401e-01,5.727359e-02,2.978853e-07,1.949112e+01,0.000000e+00,1.949112e+01,2.107922e+01,1.820605e+02
3.033271e+04,3.510730e-01,3.003031e+04,3.475730e-01,9.246438e-01,9.240428e-01,5.727657e-02,2.978074e-07,1.948441e+01,0.000000e+00,1.948441e+01,2.107234e+01,1.820438e+02
3.034271e+04,3.511887e-01,3.004031e+04,3.476887e-01,9.246272e-01,9.240456e-01,5.727955e-02,2.977295e-07,1.947769e+01,0.000000e+00,1.947769e+01,2.106546e+01,1.820272e+02
3.035271e+04,3.513045e-01,3.005031e+04,3.478045e-01,9.246105e-01,9.240483e-01,5.728253e-02,2.976517e-07,1.947098e+01,0.000000e+00,1.947098e+01,2.105858e+01,1.820105e+02
3.036271e+04,3.514202e-01,3.006031e+04,3.479202e-01,9.246000e-01,9.240511e-01,5.728550e-02,2.975739e-07,1.946792e+01,0.000000e+00,1.946792e+01,2.105550e+01,1.820061e+02
3.037271e+04,3.515360e-01,3.007031e+04,3.480360e-01,9.246000e-01,9.240538e-01,5.728848e-02,2.974962e-07,1.947104e+01,0.000000e+00,1.947104e+01,2.105888e+01,1.820225e+02
3.038271e+04,3.516517e-01,3.008031e+04,3.481517e-01,9.246000e-01,9.240566e-01,5.729145e-02,2.974186e-07,1.947416e+01,0.000000e+00,1.947416e+01,2.106225e+01,1.820389e+02
3.039271e+04,3.517675e-01,3.009031e+04,3.482675e-01,9.246000e-01,9.240593e-01,5.729443e-02,2.973409e-07,1.947728e+01,0.000000e+00,1.947728e+01,2.106563e+01,1.820553e+02
3.040271e+04,3.518832e-01,3.010031e+04,3.483832e-01,9.246000e-01,9.240621e-01,5.729740e-02,2.972634e-07,1.948040e+01,0.000000e+00,1.948040e+01,2.106900e+01,1.820717e+02
3.041271e+04,3.519989e-01,3.011031e+04,3.484989e-01,9.246000e-01,9.240648e-01,5.730037e-02,2.971859e-07,1.948352e+01,0.000000e+00,1.948352e+01,2.107237e+01,1.820880e+02
3.042271e+04,3.521147e-01,3.012031e+04,3.486147e-01,9.246045e-01,9.240676e-01,5.730334e-02,2.971084e-07,1.948493e+01,0.000000e+00,1.948493e+01,2.107380e+01,1.821000e+02
3.043271e+04,3.522304e-01,3.013031e+04,3.487304e-01,9.246212e-01,9.240703e-01,5.730631e-02,2.970310e-07,1.948176e+01,0.000000e+00,1.948176e+01,2.106999e+01,1.821000e+02
3.044271e+04,3.523462e-01,3.014031e+04,3.488462e-01,9.246378e-01,9.240731e-01,5.730928e-02,2.969537e-07,1.947859e+01,0.000000e+00,1.947859e+01,2.106618e+01,1.821000e+02
3.045271e+04,3.524619e-01,3.015031e+04,3.489619e-01,9.246545e-01,9.240758e-01,5.731225e-02,2.968764e-07,1.947542e+01,0.000000e+00,1.947542e+01,2.106237e+01,1.821000e+02
3.046271e+04,3.525777e-01,3.016031e+04,3.490777e-01,9.246712e-01,9.240785e-01,5.731522e-02,2.967991e-07,1.947224e+01,0.000000e+00,1.947224e+01,2.105856e+01,1.821000e+02
3.047271e+04,3.526934e-01,3.017031e+04,3.491934e-01,9.246878e-01,9.240813e-01,5.731819e-02,2.967219e-07,1.946907e+01,0.000000e+00,1.946907e+01,2.105475e+01,1.821000e+02
3.048271e+04,3.528091e-01,3.018031e+04,3.493091e-01,9.247135e-01,9.240840e-01,5.732116e-02,2.966448e-07,1.946407e+01,0.000000e+00,1.946407e+01,2.104876e+01,1.821000e+02
3.049271e+04,3.529249e-01,3.019031e+04,3.494249e-01,9.247635e-01,9.240868e-01,5.732412e-02,2.965677e-07,1.945417e+01,0.000000e+00,1.945417e+01,2.103691e+01,1.821000e+02
3.050271e+04,3.530406e-01,3.020031e+04,3.495406e-01,9.248135e-01,9.240895e-01,5.732709e-02,2.964907e-07,1.944426e+01,0.000000e+00,1.944426e+01,2.102506e+01,1.821000e+02
3.051271e+04,3.531564e-01,3.021031e+04,3.496564e-01,9.248635e-01,9.240922e-01,5.733005e-02,2.964137e-07,1.943435e+01,0.000000e+00,1.943435e+01,2.101321e+01,1.821000e+02
3.052271e+04,3.532721e-01,3.022031e+04,3.497721e-01,9.249135e-01,9.240950e-01,5.733301e-02,2.963368e-07,1.942444e+01,0.000000e+00,1.942444e+01,2.100136e+01,1.821000e+02
3.053271e+04,3.533878e-01,3.023031e+04,3.498878e-01,9.249635e-01,9.240977e-01,5.733598e-02,2.962599e-07,1.941453e+01,0.000000e+00,1.941453e+01,2.098951e+01,1.821000e+02
3.054271e+04,3.535036e-01,3.024031e+04,3.500036e-01,9.249864e-01,9.241005e-01,5.733894e-02,2.961830e-07,1.940309e+01,0.000000e+00,1.940309e+01,2.097662e+01,1.820910e+02
3.055271e+04,3.536193e-01,3.025031e+04,3.501193e-01,9.249364e-01,9.241032e-01,5.734190e-02,2.961063e-07,1.938753e+01,0.000000e+00,1.938753e+01,2.096093e+01,1.820576e+02
3.056271e+04,3.537351e-01,3.026031e+04,3.502351e-01,9.248864e-01,9.241059e-01,5.734486e-02,2.960295e-07,1.937197e+01,0.000000e+00,1.937197e+01,2.094524e+01,1.820243e+02
3.057271e+04,3.538508e-01,3.027031e+04,3.503508e-01,9.248364e-01,9.241087e-01,5.734782e-02,2.959529e-07,1.935640e+01,0.000000e+00,1.935640e+01,2.092954e+01,1.819910e+02
3.058271e+04,3.539666e-01,3.028031e+04,3.504666e-01,9.247864e-01,9.241114e-01,5.735078e-02,2.958762e-07,1.934084e+01,0.000000e+00,1.934084e+01,2.091384e+01,1.819576e+02
3.059271e+04,3.540823e-01,3.029031e+04,3.505823e-01,9.247364e-01,9.241141e-01,5.735374e-02,2.957997e-07,1.932528e+01,0.000000e+00,1.932528e+01,2.089814e+01,1.819243e+02
3.060271e+04,3.541980e-01,3.030031e+04,3.506980e-01,9.247092e-01,9.241169e-01,5.735670e-02,2.957231e-07,1.931734e+01,0.000000e+00,1.931734e+01,2.089018e+01,1.819046e+02
3.061271e+04,3.543138e-01,3.031031e+04,3.508138e-01,9.247431e-01,9.241196e-01,5.735965e-02,2.956467e-07,1.932993e+01,0.000000e+00,1.932993e+01,2.090303e+01,1.819215e+02
3.062271e+04,3.544295e-01,3.032031e+04,3.509295e-01,9.247770e-01,9.241223e-01,5.736261e-02,2.955703e-07,1.934252e+01,0.000000e+00,1.934252e+01,2.091588e+01,1.819385e+02
3.063271e+04,3.545453e-01,3.033031e+04,3.510453e-01,9.248109e-01,9.241251e-01,5.736557e-02,2.954939e-07,1.935511e+01,0.000000e+00,1.935511e+01,2.092872e+01,1.819554e+02
3.064271e+04,3.546610e-01,3.034031e+04,3.511610e-01,9.248448e-01,9.241278e-01,5.736852e-02,2.954176e-07,1.936770e+01,0.000000e+00,1.936770e+01,2.094157e+01,1.819724e+02
3.065271e+04,3.547767e-01,3.035031e+04,3.512767e-01,9.248787e-01,9.241305e-01,5.737147e-02,2.953413e-07,1.938029e+01,0.000000e+00,1.938029e+01,2.095441e+01,1.819893e+02
3.066271e+04,3.548925e-01,3.036031e+04,3.513925e-01,9.249000e-01,9.241333e-01,5.737443e-02,2.952651e-07,1.938978e+01,0.000000e+00,1.938978e+01,2.096419e+01,1.820062e+02
3.067271e+04,3.550082e-01,3.037031e+04,3.515082e-01,9.249000e-01,9.241360e-01,5.737738e-02,2.951889e-07,1.939402e+01,0.000000e+00,1.939402e+01,2.096878e+01,1.820229e+02
3.068271e+04,3.551240e-01,3.038031e+04,3.516240e-01,9.249000e-01,9.241387e-01,5.738033e-02,2.951128e-07,1.939826e+01,0.000000e+00,1.939826e+01,2.097336e+01,1.820395e+02
3.069271e+04,3.552397e-01,3.039031e+04,3.517397e-01,9.249000e-01,9.241414e-01,5.738328e-02,2.950368e-07,1.940251e+01,0.000000e+00,1.940251e+01,2.097795e+01,1.820562e+02
3.070271e+04,3.553555e-01,3.040031e+04,3.518555e-01,9.249000e-01,9.241442e-01,5.738623e-02,2.949608e-07,1.940675e+01,0.000000e+00,1.940675e+01,2.098254e+01,1.820729e+02
3.071271e+04,3.554712e-01,3.041031e+04,3.519712e-01,9.249000e-01,9.241469e-01,5.738918e-02,2.948848e-07,1.941099e+01,0.000000e+00,1.941099e+01,2.098712e+01,1.820895e+02
3.072271e+04,3.555869e-01,3.042031e+04,3.520869e-01,9.248939e-01,9.241496e-01,5.739213e-02,2.948089e-07,1.941004e+01,0.000000e+00,1.941004e+01,2.098624e+01,1.820939e+02
3.073271e+04,3.557027e-01,3.043031e+04,3.522027e-01,9.248775e-01,9.241523e-01,5.739508e-02,2.947330e-07,1.940031e+01,0.000000e+00,1.940031e+01,2.097608e+01,1.820775e+02
3.074271e+04,3.558184e-01,3.044031e+04,3.523184e-01,9.248611e-01,9.241551e-01,5.739802e-02,2.946572e-07,1.939057e+01,0.000000e+00,1.939057e+01,2.096593e+01,1.820611e+02
3.075271e+04,3.559342e-01,3.045031e+04,3.524342e-01,9.248447e-01,9.241578e-01,5.740097e-02,2.945815e-07,1.938084e+01,0.000000e+00,1.938084e+01,2.095578e+01,1.820447e+02
3.076271e+04,3.560499e-01,3.046031e+04,3.525499e-01,9.248283e-01,9.241605e-01,5.740392e-02,2.945058e-07,1.937110e+01,0.000000e+00,1.937110e+01,2.094562e+01,1.820283e+02
3.077271e+04,3.561657e-01,3.047031e+04,3.526657e-01,9.248119e-01,9.241632e-01,5.740686e-02,2.944301e-07,1.936137e+01,0.000000e+00,1.936137e+01,2.093547e+01,1.820119e+02
3.078271e+04,3.562814e-01,3.048031e+04,3.527814e-01,9.248000e-01,9.241659e-01,5.740980e-02,2.943545e-07,1.935754e+01,0.000000e+00,1.935754e+01,2.093159e+01,1.820045e+02
3.079271e+04,3.563971e-01,3.049031e+04,3.528971e-01,9.248000e-01,9.241687e-01,5.741275e-02,2.942790e-07,1.936956e+01,0.000000e+00,1.936956e+01,2.094459e+01,1.820212e+02
3.080271e+04,3.565129e-01,3.050031e+04,3.530129e-01,9.248000e-01,9.241714e-01,5.741569e-02,2.942035e-07,1.938158e+01,0.000000e+00,1.938158e+01,2.095759e+01,1.820379e+02
3.081271e+04,3.566286e-01,3.051031e+04,3.531286e-01,9.248000e-01,9.241741e-01,5.741863e-02,2.941280e-07,1.939361e+01,0.000000e+00,1.939361e+01,2.097060e+01,1.820545e+02
3.082271e+04,3.567444e-01,3.052031e+04,3.532444e-01,9.248000e-01,9.241768e-01,5.742157e-02,2.940526e-07,1.940563e+01,0.000000e+00,1.940563e+01,2.098360e+01,1.820712e+02
3.083271e+04,3.568601e-01,3.053031e+04,3.533601e-01,9.248000e-01,9.241795e-01,5.742451e-02,2.939773e-07,1.941765e+01,0.000000e+00,1.941765e+01,2.099660e+01,1.820879e+02
3.084271e+04,3.569758e-01,3.054031e+04,3.534758e-01,9.248045e-01,9.241823e-01,5.742745e-02,2.939020e-07,1.942766e+01,0.000000e+00,1.942766e+01,2.100732e+01,1.821045e+02
3.085271e+04,3.570916e-01,3.055031e+04,3.535916e-01,9.248212e-01,9.241850e-01,5.743039e-02,2.938267e-07,1.943226e+01,0.000000e+00,1.943226e+01,2.101191e+01,1.821212e+02
3.086271e+04,3.572073e-01,3.056031e+04,3.537073e-01,9.248379e-01,9.241877e-01,5.743333e-02,2.937515e-07,1.943686e+01,0.000000e+00,1.943686e+01,2.101650e+01,1.821379e+02
3.087271e+04,3.573231e-01,3.057031e+04,3.538231e-01,9.248545e-01,9.241904e-01,5.743627e-02,2.936764e-07,1.944145e+01,0.000000e+00,1.944145e+01,2.102109e+01,1.821545e+02
3.088271e+04,3.574388e-01,3.058031e+04,3.539388e-01,9.248712e-01,9.241931e-01,5.743920e-02,2.936013e-07,1.944605e+01,0.000000e+00,1.944605e+01,2.102569e+01,1.821712e+02
3.089271e+04,3.575546e-01,3.059031e+04,3.540546e-01,9.248879e-01,9.241958e-01,5.744214e-02,2.935262e-07,1.945065e+01,0.000000e+00,1.945065e+01,2.103028e+01,1.821879e+02
3.090271e+04,3.576703e-01,3.060031e+04,3.541703e-01,9.249090e-01,9.241985e-01,5.744507e-02,2.934512e-07,1.945314e+01,0.000000e+00,1.945314e+01,2.103249e+01,1.821955e+02
3.091271e+04,3.577860e-01,3.061031e+04,3.542860e-01,9.249424e-01,9.242013e-01,5.744801e-02,2.933763e-07,1.944995e+01,0.000000e+00,1.944995e+01,2.102829e+01,1.821788e+02
3.092271e+04,3.579018e-01,3.062031e+04,3.544018e-01,9.249757e-01,9.242040e-01,5.745094e-02,2.933014e-07,1.944677e+01,0.000000e+00,1.944677e+01,2.102409e+01,1.821621e+02
3.093271e+04,3.580175e-01,3.063031e+04,3.545175e-01,9.250090e-01,9.242067e-01,5.745387e-02,2.932265e-07,1.944358e+01,0.000000e+00,1.944358e+01,2.101989e+01,1.821455e+02
3.094271e+04,3.581333e-01,3.064031e+04,3.546333e-01,9.250424e-01,9.242094e-01,5.745681e-02,2.931517e-07,1.944040e+01,0.000000e+00,1.944040e+01,2.101569e+01,1.821288e+02
3.095271e+04,3.582490e-01,3.065031e+04,3.547490e-01,9.250757e-01,9.242121e-01,5.745974e-02,2.930770e-07,1.943722e+01,0.000000e+00,1.943722e+01,2.101149e+01,1.821121e+02
