Repository: brandonlampe/CS_Data

# Comments For Consolidation Test: 175_03
_Note:_ herein, the phrase "TEST-NUMBER" will imply the insertion of "175_03".  This format will
often be used when describing local directories.

Following the initial increase in pressure from zero to 19.192 MPa (dilatometer was initially used,
which resulted in somewhat variable confining pressure).  Schuler gauges were used during the

## Test Data
Raw test data is contained in: TEST-NUMBER.xlsx

Additionally, calculated values of fractional density have been calculated in TEST-NUMBER.xlsx and
exported to TEST-NUMBER.csv, where the .csv file format allows for easy cross-platform importing
and analysis.

File: UNM_WP_HY_175_03/CREEP_FIT_v1/175_03_CREEP_OUT.csv (part 15 of 66)
Analysis by Brandon Lampe, performed on: 2016/07/04 12:27:14
Experimental results below begin at: 2015/07/17 16:07:44
Duration (sec),Duration (day),Elapsed Time (sec),Elapsed Time (day),Interpolated Fractional Density,Fit to Fractional Density,Fit to Volume Strain,Fit to Volume Strain Rate (1/sec),Confining Pressure (MPa),Pore Pressure (MPa),Terzaghi Pressure (MPa),Solid Pressure (MPa),Temperature (C))
3.332274e+04,3.856798e-01,3.302034e+04,3.821798e-01,9.260000e-01,9.248358e-01,5.813439e-02,2.766615e-07,1.946979e+01,0.000000e+00,1.946979e+01,2.102569e+01,1.826373e+02
3.333274e+04,3.857956e-01,3.303034e+04,3.822956e-01,9.260000e-01,9.248384e-01,5.813716e-02,2.765974e-07,1.947952e+01,0.000000e+00,1.947952e+01,2.103620e+01,1.826537e+02
3.334274e+04,3.859113e-01,3.304034e+04,3.824113e-01,9.260000e-01,9.248409e-01,5.813992e-02,2.765332e-07,1.948926e+01,0.000000e+00,1.948926e+01,2.104672e+01,1.826701e+02
3.335274e+04,3.860271e-01,3.305034e+04,3.825271e-01,9.260000e-01,9.248435e-01,5.814269e-02,2.764691e-07,1.949899e+01,0.000000e+00,1.949899e+01,2.105723e+01,1.826865e+02
3.336274e+04,3.861428e-01,3.306034e+04,3.826428e-01,9.259941e-01,9.248461e-01,5.814545e-02,2.764051e-07,1.950760e+01,0.000000e+00,1.950760e+01,2.106665e+01,1.827029e+02
3.337274e+04,3.862586e-01,3.307034e+04,3.827586e-01,9.259602e-01,9.248486e-01,5.814822e-02,2.763411e-07,1.951084e+01,0.000000e+00,1.951084e+01,2.107092e+01,1.827199e+02
3.338274e+04,3.863743e-01,3.308034e+04,3.828743e-01,9.259263e-01,9.248512e-01,5.815098e-02,2.762771e-07,1.951407e+01,0.000000e+00,1.951407e+01,2.107519e+01,1.827368e+02
3.339274e+04,3.864900e-01,3.309034e+04,3.829900e-01,9.258924e-01,9.248537e-01,5.815374e-02,2.762132e-07,1.951731e+01,0.000000e+00,1.951731e+01,2.107946e+01,1.827538e+02
3.340274e+04,3.866058e-01,3.310034e+04,3.831058e-01,9.258585e-01,9.248563e-01,5.815650e-02,2.761493e-07,1.952055e+01,0.000000e+00,1.952055e+01,2.108373e+01,1.827707e+02
3.341274e+04,3.867215e-01,3.311034e+04,3.832215e-01,9.258246e-01,9.248588e-01,5.815927e-02,2.760854e-07,1.952379e+01,0.000000e+00,1.952379e+01,2.108800e+01,1.827877e+02
3.342274e+04,3.868373e-01,3.312034e+04,3.833373e-01,9.258091e-01,9.248614e-01,5.816203e-02,2.760216e-07,1.952469e+01,0.000000e+00,1.952469e+01,2.108932e+01,1.827954e+02
3.343274e+04,3.869530e-01,3.313034e+04,3.834530e-01,9.258425e-01,9.248639e-01,5.816479e-02,2.759578e-07,1.951939e+01,0.000000e+00,1.951939e+01,2.108284e+01,1.827788e+02
3.344274e+04,3.870687e-01,3.314034e+04,3.835687e-01,9.258758e-01,9.248665e-01,5.816754e-02,2.758941e-07,1.951409e+01,0.000000e+00,1.951409e+01,2.107636e+01,1.827621e+02
3.345274e+04,3.871845e-01,3.315034e+04,3.836845e-01,9.259091e-01,9.248690e-01,5.817030e-02,2.758304e-07,1.950879e+01,0.000000e+00,1.950879e+01,2.106987e+01,1.827454e+02
3.346274e+04,3.873002e-01,3.316034e+04,3.838002e-01,9.259425e-01,9.248716e-01,5.817306e-02,2.757667e-07,1.950349e+01,0.000000e+00,1.950349e+01,2.106339e+01,1.827288e+02
3.347274e+04,3.874160e-01,3.317034e+04,3.839160e-01,9.259758e-01,9.248741e-01,5.817582e-02,2.757031e-07,1.949819e+01,0.000000e+00,1.949819e+01,2.105691e+01,1.827121e+02
3.348274e+04,3.875317e-01,3.318034e+04,3.840317e-01,9.259954e-01,9.248767e-01,5.817858e-02,2.756395e-07,1.949706e+01,0.000000e+00,1.949706e+01,2.105524e+01,1.827091e+02
3.349274e+04,3.876475e-01,3.319034e+04,3.841475e-01,9.259788e-01,9.248792e-01,5.818133e-02,2.755760e-07,1.950695e+01,0.000000e+00,1.950695e+01,2.106631e+01,1.827425e+02
3.350274e+04,3.877632e-01,3.320034e+04,3.842632e-01,9.259621e-01,9.248818e-01,5.818409e-02,2.755125e-07,1.951685e+01,0.000000e+00,1.951685e+01,2.107737e+01,1.827758e+02
3.351274e+04,3.878789e-01,3.321034e+04,3.843789e-01,9.259454e-01,9.248843e-01,5.818684e-02,2.754490e-07,1.952675e+01,0.000000e+00,1.952675e+01,2.108844e+01,1.828091e+02
3.352274e+04,3.879947e-01,3.322034e+04,3.844947e-01,9.259288e-01,9.248869e-01,5.818960e-02,2.753856e-07,1.953664e+01,0.000000e+00,1.953664e+01,2.109951e+01,1.828425e+02
3.353274e+04,3.881104e-01,3.323034e+04,3.846104e-01,9.259121e-01,9.248894e-01,5.819235e-02,2.753222e-07,1.954654e+01,0.000000e+00,1.954654e+01,2.111058e+01,1.828758e+02
3.354274e+04,3.882262e-01,3.324034e+04,3.847262e-01,9.259046e-01,9.248920e-01,5.819510e-02,2.752588e-07,1.955460e+01,0.000000e+00,1.955460e+01,2.111945e+01,1.829046e+02
3.355274e+04,3.883419e-01,3.325034e+04,3.848419e-01,9.259212e-01,9.248945e-01,5.819786e-02,2.751955e-07,1.955778e+01,0.000000e+00,1.955778e+01,2.112251e+01,1.829212e+02
3.356274e+04,3.884576e-01,3.326034e+04,3.849576e-01,9.259379e-01,9.248971e-01,5.820061e-02,2.751323e-07,1.956096e+01,0.000000e+00,1.956096e+01,2.112557e+01,1.829379e+02
3.357274e+04,3.885734e-01,3.327034e+04,3.850734e-01,9.259546e-01,9.248996e-01,5.820336e-02,2.750690e-07,1.956415e+01,0.000000e+00,1.956415e+01,2.112863e+01,1.829546e+02
3.358274e+04,3.886891e-01,3.328034e+04,3.851891e-01,9.259712e-01,9.249022e-01,5.820611e-02,2.750058e-07,1.956733e+01,0.000000e+00,1.956733e+01,2.113169e+01,1.829712e+02
3.359274e+04,3.888049e-01,3.329034e+04,3.853049e-01,9.259879e-01,9.249047e-01,5.820886e-02,2.749427e-07,1.957052e+01,0.000000e+00,1.957052e+01,2.113474e+01,1.829879e+02
3.360274e+04,3.889206e-01,3.330034e+04,3.854206e-01,9.259910e-01,9.249072e-01,5.821161e-02,2.748796e-07,1.957254e+01,0.000000e+00,1.957254e+01,2.113686e+01,1.829955e+02
3.361274e+04,3.890364e-01,3.331034e+04,3.855364e-01,9.259582e-01,9.249098e-01,5.821436e-02,2.748165e-07,1.957150e+01,0.000000e+00,1.957150e+01,2.113649e+01,1.829791e+02
3.362274e+04,3.891521e-01,3.332034e+04,3.856521e-01,9.259254e-01,9.249123e-01,5.821710e-02,2.747535e-07,1.957046e+01,0.000000e+00,1.957046e+01,2.113611e+01,1.829627e+02
3.363274e+04,3.892678e-01,3.333034e+04,3.857678e-01,9.258927e-01,9.249149e-01,5.821985e-02,2.746905e-07,1.956942e+01,0.000000e+00,1.956942e+01,2.113574e+01,1.829463e+02
3.364274e+04,3.893836e-01,3.334034e+04,3.858836e-01,9.258599e-01,9.249174e-01,5.822260e-02,2.746275e-07,1.956838e+01,0.000000e+00,1.956838e+01,2.113536e+01,1.829299e+02
3.365274e+04,3.894993e-01,3.335034e+04,3.859993e-01,9.258271e-01,9.249199e-01,5.822534e-02,2.745646e-07,1.956734e+01,0.000000e+00,1.956734e+01,2.113499e+01,1.829135e+02
3.366274e+04,3.896151e-01,3.336034e+04,3.861151e-01,9.257971e-01,9.249225e-01,5.822809e-02,2.745017e-07,1.956765e+01,0.000000e+00,1.956765e+01,2.113601e+01,1.829058e+02
3.367274e+04,3.897308e-01,3.337034e+04,3.862308e-01,9.257804e-01,9.249250e-01,5.823083e-02,2.744389e-07,1.957438e+01,0.000000e+00,1.957438e+01,2.114365e+01,1.829391e+02
3.368274e+04,3.898466e-01,3.338034e+04,3.863466e-01,9.257638e-01,9.249276e-01,5.823358e-02,2.743760e-07,1.958110e+01,0.000000e+00,1.958110e+01,2.115130e+01,1.829725e+02
3.369274e+04,3.899623e-01,3.339034e+04,3.864623e-01,9.257471e-01,9.249301e-01,5.823632e-02,2.743133e-07,1.958783e+01,0.000000e+00,1.958783e+01,2.115894e+01,1.830058e+02
3.370274e+04,3.900780e-01,3.340034e+04,3.865780e-01,9.257304e-01,9.249326e-01,5.823906e-02,2.742505e-07,1.959455e+01,0.000000e+00,1.959455e+01,2.116658e+01,1.830391e+02
3.371274e+04,3.901938e-01,3.341034e+04,3.866938e-01,9.257138e-01,9.249352e-01,5.824181e-02,2.741879e-07,1.960128e+01,0.000000e+00,1.960128e+01,2.117423e+01,1.830725e+02
3.372274e+04,3.903095e-01,3.342034e+04,3.868095e-01,9.257089e-01,9.249377e-01,5.824455e-02,2.741252e-07,1.960658e+01,0.000000e+00,1.960658e+01,2.118007e+01,1.831000e+02
3.373274e+04,3.904253e-01,3.343034e+04,3.869253e-01,9.257597e-01,9.249402e-01,5.824729e-02,2.740626e-07,1.960513e+01,0.000000e+00,1.960513e+01,2.117734e+01,1.831000e+02
3.374274e+04,3.905410e-01,3.344034e+04,3.870410e-01,9.258106e-01,9.249428e-01,5.825003e-02,2.740000e-07,1.960368e+01,0.000000e+00,1.960368e+01,2.117461e+01,1.831000e+02
3.375274e+04,3.906567e-01,3.345034e+04,3.871567e-01,9.258614e-01,9.249453e-01,5.825277e-02,2.739375e-07,1.960223e+01,0.000000e+00,1.960223e+01,2.117188e+01,1.831000e+02
3.376274e+04,3.907725e-01,3.346034e+04,3.872725e-01,9.259123e-01,9.249478e-01,5.825551e-02,2.738750e-07,1.960078e+01,0.000000e+00,1.960078e+01,2.116915e+01,1.831000e+02
3.377274e+04,3.908882e-01,3.347034e+04,3.873882e-01,9.259631e-01,9.249504e-01,5.825825e-02,2.738125e-07,1.959933e+01,0.000000e+00,1.959933e+01,2.116642e+01,1.831000e+02
3.378274e+04,3.910040e-01,3.348034e+04,3.875040e-01,9.259817e-01,9.249529e-01,5.826098e-02,2.737501e-07,1.959867e+01,0.000000e+00,1.959867e+01,2.116529e+01,1.831000e+02
3.379274e+04,3.911197e-01,3.349034e+04,3.876197e-01,9.259150e-01,9.249554e-01,5.826372e-02,2.736877e-07,1.960009e+01,0.000000e+00,1.960009e+01,2.116835e+01,1.831000e+02
3.380274e+04,3.912355e-01,3.350034e+04,3.877355e-01,9.258484e-01,9.249580e-01,5.826646e-02,2.736254e-07,1.960152e+01,0.000000e+00,1.960152e+01,2.117141e+01,1.831000e+02
3.381274e+04,3.913512e-01,3.351034e+04,3.878512e-01,9.257817e-01,9.249605e-01,5.826919e-02,2.735631e-07,1.960294e+01,0.000000e+00,1.960294e+01,2.117448e+01,1.831000e+02
3.382274e+04,3.914669e-01,3.352034e+04,3.879669e-01,9.257150e-01,9.249630e-01,5.827193e-02,2.735008e-07,1.960437e+01,0.000000e+00,1.960437e+01,2.117754e+01,1.831000e+02
3.383274e+04,3.915827e-01,3.353034e+04,3.880827e-01,9.256484e-01,9.249656e-01,5.827466e-02,2.734386e-07,1.960579e+01,0.000000e+00,1.960579e+01,2.118061e+01,1.831000e+02
3.384274e+04,3.916984e-01,3.354034e+04,3.881984e-01,9.256183e-01,9.249681e-01,5.827740e-02,2.733764e-07,1.960527e+01,0.000000e+00,1.960527e+01,2.118073e+01,1.830954e+02
3.385274e+04,3.918142e-01,3.355034e+04,3.883142e-01,9.256850e-01,9.249706e-01,5.828013e-02,2.733142e-07,1.959961e+01,0.000000e+00,1.959961e+01,2.117308e+01,1.830788e+02
3.386274e+04,3.919299e-01,3.356034e+04,3.884299e-01,9.257516e-01,9.249732e-01,5.828286e-02,2.732521e-07,1.959394e+01,0.000000e+00,1.959394e+01,2.116544e+01,1.830621e+02
3.387274e+04,3.920456e-01,3.357034e+04,3.885456e-01,9.258183e-01,9.249757e-01,5.828560e-02,2.731900e-07,1.958827e+01,0.000000e+00,1.958827e+01,2.115779e+01,1.830454e+02
3.388274e+04,3.921614e-01,3.358034e+04,3.886614e-01,9.258850e-01,9.249782e-01,5.828833e-02,2.731280e-07,1.958261e+01,0.000000e+00,1.958261e+01,2.115015e+01,1.830288e+02
3.389274e+04,3.922771e-01,3.359034e+04,3.887771e-01,9.259516e-01,9.249807e-01,5.829106e-02,2.730660e-07,1.957694e+01,0.000000e+00,1.957694e+01,2.114251e+01,1.830121e+02
3.390274e+04,3.923929e-01,3.360034e+04,3.888929e-01,9.259863e-01,9.249833e-01,5.829379e-02,2.730040e-07,1.957438e+01,0.000000e+00,1.957438e+01,2.113896e+01,1.830046e+02
3.391274e+04,3.925086e-01,3.361034e+04,3.890086e-01,9.259363e-01,9.249858e-01,5.829652e-02,2.729421e-07,1.958005e+01,0.000000e+00,1.958005e+01,2.114622e+01,1.830212e+02
3.392274e+04,3.926244e-01,3.362034e+04,3.891244e-01,9.258863e-01,9.249883e-01,5.829925e-02,2.728802e-07,1.958572e+01,0.000000e+00,1.958572e+01,2.115348e+01,1.830379e+02
3.393274e+04,3.927401e-01,3.363034e+04,3.892401e-01,9.258363e-01,9.249908e-01,5.830198e-02,2.728183e-07,1.959138e+01,0.000000e+00,1.959138e+01,2.116074e+01,1.830546e+02
3.394274e+04,3.928558e-01,3.364034e+04,3.893558e-01,9.257863e-01,9.249934e-01,5.830470e-02,2.727565e-07,1.959705e+01,0.000000e+00,1.959705e+01,2.116801e+01,1.830712e+02
3.395274e+04,3.929716e-01,3.365034e+04,3.894716e-01,9.257363e-01,9.249959e-01,5.830743e-02,2.726947e-07,1.960272e+01,0.000000e+00,1.960272e+01,2.117527e+01,1.830879e+02
3.396275e+04,3.930873e-01,3.366035e+04,3.895873e-01,9.257000e-01,9.249984e-01,5.831016e-02,2.726330e-07,1.960644e+01,0.000000e+00,1.960644e+01,2.118013e+01,1.830955e+02
3.397275e+04,3.932031e-01,3.367035e+04,3.897031e-01,9.257000e-01,9.250009e-01,5.831288e-02,2.725713e-07,1.960504e+01,0.000000e+00,1.960504e+01,2.117861e+01,1.830791e+02
3.398275e+04,3.933188e-01,3.368035e+04,3.898188e-01,9.257000e-01,9.250034e-01,5.831561e-02,2.725096e-07,1.960364e+01,0.000000e+00,1.960364e+01,2.117710e+01,1.830627e+02
3.399275e+04,3.934346e-01,3.369035e+04,3.899346e-01,9.257000e-01,9.250060e-01,5.831834e-02,2.724480e-07,1.960224e+01,0.000000e+00,1.960224e+01,2.117558e+01,1.830463e+02
3.400275e+04,3.935503e-01,3.370035e+04,3.900503e-01,9.257000e-01,9.250085e-01,5.832106e-02,2.723864e-07,1.960084e+01,0.000000e+00,1.960084e+01,2.117407e+01,1.830299e+02
3.401275e+04,3.936660e-01,3.371035e+04,3.901660e-01,9.257000e-01,9.250110e-01,5.832378e-02,2.723248e-07,1.959943e+01,0.000000e+00,1.959943e+01,2.117255e+01,1.830135e+02
3.402275e+04,3.937818e-01,3.372035e+04,3.902818e-01,9.257029e-01,9.250135e-01,5.832651e-02,2.722633e-07,1.959871e+01,0.000000e+00,1.959871e+01,2.117171e+01,1.830000e+02
3.403275e+04,3.938975e-01,3.373035e+04,3.903975e-01,9.257196e-01,9.250160e-01,5.832923e-02,2.722018e-07,1.960119e+01,0.000000e+00,1.960119e+01,2.117401e+01,1.830000e+02
3.404275e+04,3.940133e-01,3.374035e+04,3.905133e-01,9.257362e-01,9.250186e-01,5.833195e-02,2.721404e-07,1.960367e+01,0.000000e+00,1.960367e+01,2.117631e+01,1.830000e+02
3.405275e+04,3.941290e-01,3.375035e+04,3.906290e-01,9.257529e-01,9.250211e-01,5.833467e-02,2.720790e-07,1.960616e+01,0.000000e+00,1.960616e+01,2.117861e+01,1.830000e+02
3.406275e+04,3.942447e-01,3.376035e+04,3.907447e-01,9.257696e-01,9.250236e-01,5.833739e-02,2.720176e-07,1.960864e+01,0.000000e+00,1.960864e+01,2.118091e+01,1.830000e+02
3.407275e+04,3.943605e-01,3.377035e+04,3.908605e-01,9.257862e-01,9.250261e-01,5.834011e-02,2.719563e-07,1.961112e+01,0.000000e+00,1.961112e+01,2.118321e+01,1.830000e+02
3.408275e+04,3.944762e-01,3.378035e+04,3.909762e-01,9.258030e-01,9.250286e-01,5.834283e-02,2.718950e-07,1.961198e+01,0.000000e+00,1.961198e+01,2.118375e+01,1.829970e+02
3.409275e+04,3.945920e-01,3.379035e+04,3.910920e-01,9.258199e-01,9.250311e-01,5.834555e-02,2.718337e-07,1.960514e+01,0.000000e+00,1.960514e+01,2.117598e+01,1.829801e+02
3.410275e+04,3.947077e-01,3.380035e+04,3.912077e-01,9.258369e-01,9.250337e-01,5.834827e-02,2.717725e-07,1.959830e+01,0.000000e+00,1.959830e+01,2.116820e+01,1.829631e+02
3.411275e+04,3.948235e-01,3.381035e+04,3.913235e-01,9.258538e-01,9.250362e-01,5.835098e-02,2.717113e-07,1.959146e+01,0.000000e+00,1.959146e+01,2.116043e+01,1.829462e+02
3.412275e+04,3.949392e-01,3.382035e+04,3.914392e-01,9.258708e-01,9.250387e-01,5.835370e-02,2.716502e-07,1.958463e+01,0.000000e+00,1.958463e+01,2.115266e+01,1.829292e+02
3.413275e+04,3.950549e-01,3.383035e+04,3.915549e-01,9.258877e-01,9.250412e-01,5.835642e-02,2.715891e-07,1.957779e+01,0.000000e+00,1.957779e+01,2.114488e+01,1.829123e+02
3.414275e+04,3.951707e-01,3.384035e+04,3.916707e-01,9.259000e-01,9.250437e-01,5.835913e-02,2.715280e-07,1.957370e+01,0.000000e+00,1.957370e+01,2.114019e+01,1.829000e+02
3.415275e+04,3.952864e-01,3.385035e+04,3.917864e-01,9.259000e-01,9.250462e-01,5.836185e-02,2.714670e-07,1.957689e+01,0.000000e+00,1.957689e+01,2.114363e+01,1.829000e+02
3.416275e+04,3.954022e-01,3.386035e+04,3.919022e-01,9.259000e-01,9.250487e-01,5.836456e-02,2.714060e-07,1.958007e+01,0.000000e+00,1.958007e+01,2.114707e+01,1.829000e+02
3.417275e+04,3.955179e-01,3.387035e+04,3.920179e-01,9.259000e-01,9.250512e-01,5.836728e-02,2.713450e-07,1.958325e+01,0.000000e+00,1.958325e+01,2.115051e+01,1.829000e+02
3.418275e+04,3.956336e-01,3.388035e+04,3.921336e-01,9.259000e-01,9.250537e-01,5.836999e-02,2.712841e-07,1.958644e+01,0.000000e+00,1.958644e+01,2.115395e+01,1.829000e+02
3.419275e+04,3.957494e-01,3.389035e+04,3.922494e-01,9.259000e-01,9.250563e-01,5.837270e-02,2.712232e-07,1.958962e+01,0.000000e+00,1.958962e+01,2.115738e+01,1.829000e+02
3.420275e+04,3.958651e-01,3.390035e+04,3.923651e-01,9.259092e-01,9.250588e-01,5.837541e-02,2.711623e-07,1.959164e+01,0.000000e+00,1.959164e+01,2.115935e+01,1.828954e+02
3.421275e+04,3.959809e-01,3.391035e+04,3.924809e-01,9.259425e-01,9.250613e-01,5.837813e-02,2.711015e-07,1.959058e+01,0.000000e+00,1.959058e+01,2.115745e+01,1.828788e+02
3.422275e+04,3.960966e-01,3.392035e+04,3.925966e-01,9.259758e-01,9.250638e-01,5.838084e-02,2.710408e-07,1.958953e+01,0.000000e+00,1.958953e+01,2.115555e+01,1.828621e+02
3.423275e+04,3.962124e-01,3.393035e+04,3.927124e-01,9.260092e-01,9.250663e-01,5.838355e-02,2.709800e-07,1.958847e+01,0.000000e+00,1.958847e+01,2.115364e+01,1.828454e+02
3.424275e+04,3.963281e-01,3.394035e+04,3.928281e-01,9.260425e-01,9.250688e-01,5.838626e-02,2.709193e-07,1.958741e+01,0.000000e+00,1.958741e+01,2.115174e+01,1.828288e+02
3.425275e+04,3.964438e-01,3.395035e+04,3.929438e-01,9.260758e-01,9.250713e-01,5.838897e-02,2.708586e-07,1.958635e+01,0.000000e+00,1.958635e+01,2.114984e+01,1.828121e+02
3.426275e+04,3.965596e-01,3.396035e+04,3.930596e-01,9.261000e-01,9.250738e-01,5.839167e-02,2.707980e-07,1.958616e+01,0.000000e+00,1.958616e+01,2.114907e+01,1.828045e+02
3.427275e+04,3.966753e-01,3.397035e+04,3.931753e-01,9.261000e-01,9.250763e-01,5.839438e-02,2.707374e-07,1.958824e+01,0.000000e+00,1.958824e+01,2.115132e+01,1.828209e+02
3.428275e+04,3.967911e-01,3.398035e+04,3.932911e-01,9.261000e-01,9.250788e-01,5.839709e-02,2.706769e-07,1.959032e+01,0.000000e+00,1.959032e+01,2.115357e+01,1.828373e+02
3.429275e+04,3.969068e-01,3.399035e+04,3.934068e-01,9.261000e-01,9.250813e-01,5.839979e-02,2.706163e-07,1.959240e+01,0.000000e+00,1.959240e+01,2.115581e+01,1.828537e+02
3.430275e+04,3.970226e-01,3.400035e+04,3.935226e-01,9.261000e-01,9.250838e-01,5.840250e-02,2.705558e-07,1.959448e+01,0.000000e+00,1.959448e+01,2.115806e+01,1.828701e+02
3.431275e+04,3.971383e-01,3.401035e+04,3.936383e-01,9.261000e-01,9.250863e-01,5.840521e-02,2.704954e-07,1.959656e+01,0.000000e+00,1.959656e+01,2.116031e+01,1.828865e+02
3.432275e+04,3.972540e-01,3.402035e+04,3.937540e-01,9.260913e-01,9.250888e-01,5.840791e-02,2.704350e-07,1.959679e+01,0.000000e+00,1.959679e+01,2.116076e+01,1.829000e+02
3.433275e+04,3.973698e-01,3.403035e+04,3.938698e-01,9.260413e-01,9.250913e-01,5.841061e-02,2.703746e-07,1.958831e+01,0.000000e+00,1.958831e+01,2.115274e+01,1.829000e+02
3.434275e+04,3.974855e-01,3.404035e+04,3.939855e-01,9.259913e-01,9.250938e-01,5.841332e-02,2.703143e-07,1.957983e+01,0.000000e+00,1.957983e+01,2.114472e+01,1.829000e+02
3.435275e+04,3.976013e-01,3.405035e+04,3.941013e-01,9.259413e-01,9.250963e-01,5.841602e-02,2.702540e-07,1.957134e+01,0.000000e+00,1.957134e+01,2.113670e+01,1.829000e+02
3.436275e+04,3.977170e-01,3.406035e+04,3.942170e-01,9.258913e-01,9.250988e-01,5.841872e-02,2.701937e-07,1.956286e+01,0.000000e+00,1.956286e+01,2.112868e+01,1.829000e+02
3.437275e+04,3.978327e-01,3.407035e+04,3.943327e-01,9.258413e-01,9.251013e-01,5.842142e-02,2.701335e-07,1.955438e+01,0.000000e+00,1.955438e+01,2.112066e+01,1.829000e+02
3.438275e+04,3.979485e-01,3.408035e+04,3.944485e-01,9.258058e-01,9.251038e-01,5.842413e-02,2.700733e-07,1.954713e+01,0.000000e+00,1.954713e+01,2.111364e+01,1.829000e+02
3.439275e+04,3.980642e-01,3.409035e+04,3.945642e-01,9.258392e-01,9.251063e-01,5.842683e-02,2.700131e-07,1.954572e+01,0.000000e+00,1.954572e+01,2.111135e+01,1.829000e+02
3.440275e+04,3.981800e-01,3.410035e+04,3.946800e-01,9.258725e-01,9.251088e-01,5.842953e-02,2.699530e-07,1.954430e+01,0.000000e+00,1.954430e+01,2.110907e+01,1.829000e+02
3.441275e+04,3.982957e-01,3.411035e+04,3.947957e-01,9.259058e-01,9.251113e-01,5.843223e-02,2.698929e-07,1.954289e+01,0.000000e+00,1.954289e+01,2.110678e+01,1.829000e+02
3.442275e+04,3.984115e-01,3.412035e+04,3.949115e-01,9.259392e-01,9.251138e-01,5.843492e-02,2.698328e-07,1.954148e+01,0.000000e+00,1.954148e+01,2.110449e+01,1.829000e+02
3.443275e+04,3.985272e-01,3.413035e+04,3.950272e-01,9.259725e-01,9.251163e-01,5.843762e-02,2.697728e-07,1.954006e+01,0.000000e+00,1.954006e+01,2.110221e+01,1.829000e+02
3.444275e+04,3.986429e-01,3.414035e+04,3.951429e-01,9.260089e-01,9.251188e-01,5.844032e-02,2.697129e-07,1.953695e+01,0.000000e+00,1.953695e+01,2.109801e+01,1.828970e+02
3.445275e+04,3.987587e-01,3.415035e+04,3.952587e-01,9.260597e-01,9.251213e-01,5.844302e-02,2.696529e-07,1.952579e+01,0.000000e+00,1.952579e+01,2.108481e+01,1.828801e+02
3.446275e+04,3.988744e-01,3.416035e+04,3.953744e-01,9.261106e-01,9.251238e-01,5.844571e-02,2.695930e-07,1.951464e+01,0.000000e+00,1.951464e+01,2.107161e+01,1.828631e+02
3.447275e+04,3.989902e-01,3.417035e+04,3.954902e-01,9.261614e-01,9.251263e-01,5.844841e-02,2.695331e-07,1.950349e+01,0.000000e+00,1.950349e+01,2.105841e+01,1.828462e+02
3.448275e+04,3.991059e-01,3.418035e+04,3.956059e-01,9.262123e-01,9.251288e-01,5.845110e-02,2.694733e-07,1.949234e+01,0.000000e+00,1.949234e+01,2.104522e+01,1.828292e+02
3.449275e+04,3.992216e-01,3.419035e+04,3.957216e-01,9.262631e-01,9.251313e-01,5.845380e-02,2.694135e-07,1.948119e+01,0.000000e+00,1.948119e+01,2.103202e+01,1.828123e+02
3.450275e+04,3.993374e-01,3.420035e+04,3.958374e-01,9.263092e-01,9.251338e-01,5.845649e-02,2.693537e-07,1.947164e+01,0.000000e+00,1.947164e+01,2.102067e+01,1.828000e+02
3.451275e+04,3.994531e-01,3.421035e+04,3.959531e-01,9.263425e-01,9.251363e-01,5.845919e-02,2.692940e-07,1.946633e+01,0.000000e+00,1.946633e+01,2.101418e+01,1.828000e+02
3.452275e+04,3.995689e-01,3.422035e+04,3.960689e-01,9.263758e-01,9.251387e-01,5.846188e-02,2.692343e-07,1.946102e+01,0.000000e+00,1.946102e+01,2.100770e+01,1.828000e+02
3.453275e+04,3.996846e-01,3.423035e+04,3.961846e-01,9.264092e-01,9.251412e-01,5.846457e-02,2.691747e-07,1.945571e+01,0.000000e+00,1.945571e+01,2.100121e+01,1.828000e+02
3.454275e+04,3.998004e-01,3.424035e+04,3.963004e-01,9.264425e-01,9.251437e-01,5.846726e-02,2.691150e-07,1.945040e+01,0.000000e+00,1.945040e+01,2.099472e+01,1.828000e+02
3.455275e+04,3.999161e-01,3.425035e+04,3.964161e-01,9.264758e-01,9.251462e-01,5.846995e-02,2.690554e-07,1.944509e+01,0.000000e+00,1.944509e+01,2.098823e+01,1.828000e+02
3.456275e+04,4.000318e-01,3.426035e+04,3.965318e-01,9.264771e-01,9.251487e-01,5.847264e-02,2.689959e-07,1.943852e+01,0.000000e+00,1.943852e+01,2.098111e+01,1.828000e+02
3.457275e+04,4.001476e-01,3.427035e+04,3.966476e-01,9.263937e-01,9.251512e-01,5.847533e-02,2.689364e-07,1.942862e+01,0.000000e+00,1.942862e+01,2.097232e+01,1.828000e+02
3.458275e+04,4.002633e-01,3.428035e+04,3.967633e-01,9.263104e-01,9.251537e-01,5.847802e-02,2.688769e-07,1.941873e+01,0.000000e+00,1.941873e+01,2.096352e+01,1.828000e+02
3.459275e+04,4.003791e-01,3.429035e+04,3.968791e-01,9.262271e-01,9.251562e-01,5.848071e-02,2.688175e-07,1.940883e+01,0.000000e+00,1.940883e+01,2.095472e+01,1.828000e+02
3.460275e+04,4.004948e-01,3.430035e+04,3.969948e-01,9.261437e-01,9.251587e-01,5.848340e-02,2.687581e-07,1.939893e+01,0.000000e+00,1.939893e+01,2.094592e+01,1.828000e+02
3.461275e+04,4.006106e-01,3.431035e+04,3.971106e-01,9.260604e-01,9.251611e-01,5.848609e-02,2.686987e-07,1.938904e+01,0.000000e+00,1.938904e+01,2.093712e+01,1.828000e+02
3.462275e+04,4.007263e-01,3.432035e+04,3.972263e-01,9.260045e-01,9.251636e-01,5.848877e-02,2.686393e-07,1.938243e+01,0.000000e+00,1.938243e+01,2.093125e+01,1.828000e+02
3.463275e+04,4.008420e-01,3.433035e+04,3.973420e-01,9.260209e-01,9.251661e-01,5.849146e-02,2.685800e-07,1.938451e+01,0.000000e+00,1.938451e+01,2.093313e+01,1.828000e+02
3.464275e+04,4.009578e-01,3.434035e+04,3.974578e-01,9.260373e-01,9.251686e-01,5.849414e-02,2.685208e-07,1.938660e+01,0.000000e+00,1.938660e+01,2.093500e+01,1.828000e+02
3.465275e+04,4.010735e-01,3.435035e+04,3.975735e-01,9.260537e-01,9.251711e-01,5.849683e-02,2.684615e-07,1.938868e+01,0.000000e+00,1.938868e+01,2.093688e+01,1.828000e+02
3.466275e+04,4.011893e-01,3.436035e+04,3.976893e-01,9.260701e-01,9.251736e-01,5.849951e-02,2.684024e-07,1.939076e+01,0.000000e+00,1.939076e+01,2.093876e+01,1.828000e+02
3.467275e+04,4.013050e-01,3.437035e+04,3.978050e-01,9.260865e-01,9.251761e-01,5.850220e-02,2.683432e-07,1.939284e+01,0.000000e+00,1.939284e+01,2.094063e+01,1.828000e+02
3.468275e+04,4.014207e-01,3.438035e+04,3.979207e-01,9.261029e-01,9.251785e-01,5.850488e-02,2.682841e-07,1.939437e+01,0.000000e+00,1.939437e+01,2.094191e+01,1.827971e+02
3.469275e+04,4.015365e-01,3.439035e+04,3.980365e-01,9.261196e-01,9.251810e-01,5.850756e-02,2.682250e-07,1.939331e+01,0.000000e+00,1.939331e+01,2.094039e+01,1.827804e+02
3.470275e+04,4.016522e-01,3.440035e+04,3.981522e-01,9.261363e-01,9.251835e-01,5.851024e-02,2.681659e-07,1.939225e+01,0.000000e+00,1.939225e+01,2.093888e+01,1.827637e+02
3.471275e+04,4.017680e-01,3.441035e+04,3.982680e-01,9.261529e-01,9.251860e-01,5.851293e-02,2.681069e-07,1.939119e+01,0.000000e+00,1.939119e+01,2.093736e+01,1.827471e+02
3.472275e+04,4.018837e-01,3.442035e+04,3.983837e-01,9.261696e-01,9.251885e-01,5.851561e-02,2.680479e-07,1.939014e+01,0.000000e+00,1.939014e+01,2.093584e+01,1.827304e+02
3.473275e+04,4.019995e-01,3.443035e+04,3.984995e-01,9.261863e-01,9.251909e-01,5.851829e-02,2.679890e-07,1.938908e+01,0.000000e+00,1.938908e+01,2.093432e+01,1.827137e+02
3.474275e+04,4.021152e-01,3.444035e+04,3.986152e-01,9.262000e-01,9.251934e-01,5.852097e-02,2.679301e-07,1.938858e+01,0.000000e+00,1.938858e+01,2.093347e+01,1.827029e+02
3.475275e+04,4.022309e-01,3.445035e+04,3.987309e-01,9.262000e-01,9.251959e-01,5.852365e-02,2.678712e-07,1.939071e+01,0.000000e+00,1.939071e+01,2.093577e+01,1.827196e+02
3.476275e+04,4.023467e-01,3.446035e+04,3.988467e-01,9.262000e-01,9.251984e-01,5.852632e-02,2.678123e-07,1.939283e+01,0.000000e+00,1.939283e+01,2.093806e+01,1.827363e+02
3.477275e+04,4.024624e-01,3.447035e+04,3.989624e-01,9.262000e-01,9.252009e-01,5.852900e-02,2.677535e-07,1.939496e+01,0.000000e+00,1.939496e+01,2.094036e+01,1.827529e+02
3.478275e+04,4.025782e-01,3.448035e+04,3.990782e-01,9.262000e-01,9.252033e-01,5.853168e-02,2.676947e-07,1.939709e+01,0.000000e+00,1.939709e+01,2.094265e+01,1.827696e+02
3.479275e+04,4.026939e-01,3.449035e+04,3.991939e-01,9.262000e-01,9.252058e-01,5.853436e-02,2.676360e-07,1.939921e+01,0.000000e+00,1.939921e+01,2.094495e+01,1.827863e+02
3.480275e+04,4.028096e-01,3.450035e+04,3.993096e-01,9.262000e-01,9.252083e-01,5.853703e-02,2.675773e-07,1.939977e+01,0.000000e+00,1.939977e+01,2.094555e+01,1.827970e+02
3.481275e+04,4.029254e-01,3.451035e+04,3.994254e-01,9.262000e-01,9.252108e-01,5.853971e-02,2.675186e-07,1.939293e+01,0.000000e+00,1.939293e+01,2.093816e+01,1.827801e+02
3.482275e+04,4.030411e-01,3.452035e+04,3.995411e-01,9.262000e-01,9.252132e-01,5.854238e-02,2.674600e-07,1.938609e+01,0.000000e+00,1.938609e+01,2.093078e+01,1.827631e+02
3.483275e+04,4.031569e-01,3.453035e+04,3.996569e-01,9.262000e-01,9.252157e-01,5.854506e-02,2.674014e-07,1.937925e+01,0.000000e+00,1.937925e+01,2.092340e+01,1.827462e+02
3.484275e+04,4.032726e-01,3.454035e+04,3.997726e-01,9.262000e-01,9.252182e-01,5.854773e-02,2.673428e-07,1.937241e+01,0.000000e+00,1.937241e+01,2.091602e+01,1.827292e+02
3.485275e+04,4.033884e-01,3.455035e+04,3.998884e-01,9.262000e-01,9.252207e-01,5.855040e-02,2.672843e-07,1.936558e+01,0.000000e+00,1.936558e+01,2.090863e+01,1.827123e+02
3.486275e+04,4.035041e-01,3.456035e+04,4.000041e-01,9.262092e-01,9.252231e-01,5.855308e-02,2.672258e-07,1.936004e+01,0.000000e+00,1.936004e+01,2.090244e+01,1.827000e+02
3.487275e+04,4.036198e-01,3.457035e+04,4.001198e-01,9.262425e-01,9.252256e-01,5.855575e-02,2.671673e-07,1.935791e+01,0.000000e+00,1.935791e+01,2.089940e+01,1.827000e+02
3.488275e+04,4.037356e-01,3.458035e+04,4.002356e-01,9.262758e-01,9.252281e-01,5.855842e-02,2.671089e-07,1.935578e+01,0.000000e+00,1.935578e+01,2.089635e+01,1.827000e+02
3.489275e+04,4.038513e-01,3.459035e+04,4.003513e-01,9.263092e-01,9.252305e-01,5.856109e-02,2.670505e-07,1.935366e+01,0.000000e+00,1.935366e+01,2.089330e+01,1.827000e+02
3.490275e+04,4.039671e-01,3.460035e+04,4.004671e-01,9.263425e-01,9.252330e-01,5.856376e-02,2.669922e-07,1.935153e+01,0.000000e+00,1.935153e+01,2.089025e+01,1.827000e+02
3.491275e+04,4.040828e-01,3.461035e+04,4.005828e-01,9.263758e-01,9.252355e-01,5.856643e-02,2.669338e-07,1.934940e+01,0.000000e+00,1.934940e+01,2.088721e+01,1.827000e+02
3.492275e+04,4.041986e-01,3.462035e+04,4.006986e-01,9.264135e-01,9.252379e-01,5.856910e-02,2.668755e-07,1.934460e+01,0.000000e+00,1.934460e+01,2.088118e+01,1.826955e+02
3.493275e+04,4.043143e-01,3.463035e+04,4.008143e-01,9.264627e-01,9.252404e-01,5.857177e-02,2.668173e-07,1.933278e+01,0.000000e+00,1.933278e+01,2.086730e+01,1.826791e+02
3.494276e+04,4.044300e-01,3.464036e+04,4.009300e-01,9.265119e-01,9.252429e-01,5.857444e-02,2.667591e-07,1.932095e+01,0.000000e+00,1.932095e+01,2.085343e+01,1.826627e+02
3.495276e+04,4.045458e-01,3.465036e+04,4.010458e-01,9.265611e-01,9.252454e-01,5.857710e-02,2.667009e-07,1.930913e+01,0.000000e+00,1.930913e+01,2.083956e+01,1.826463e+02
3.496276e+04,4.046615e-01,3.466036e+04,4.011615e-01,9.266103e-01,9.252478e-01,5.857977e-02,2.666427e-07,1.929730e+01,0.000000e+00,1.929730e+01,2.082569e+01,1.826299e+02
3.497276e+04,4.047773e-01,3.467036e+04,4.012773e-01,9.266595e-01,9.252503e-01,5.858244e-02,2.665846e-07,1.928547e+01,0.000000e+00,1.928547e+01,2.081182e+01,1.826135e+02
3.498276e+04,4.048930e-01,3.468036e+04,4.013930e-01,9.266912e-01,9.252528e-01,5.858510e-02,2.665265e-07,1.927554e+01,0.000000e+00,1.927554e+01,2.080039e+01,1.826000e+02
3.499276e+04,4.050087e-01,3.469036e+04,4.015087e-01,9.266412e-01,9.252552e-01,5.858777e-02,2.664685e-07,1.927448e+01,0.000000e+00,1.927448e+01,2.080037e+01,1.826000e+02
3.500276e+04,4.051245e-01,3.470036e+04,4.016245e-01,9.265912e-01,9.252577e-01,5.859043e-02,2.664105e-07,1.927342e+01,0.000000e+00,1.927342e+01,2.080035e+01,1.826000e+02
3.501276e+04,4.052402e-01,3.471036e+04,4.017402e-01,9.265412e-01,9.252602e-01,5.859309e-02,2.663525e-07,1.927237e+01,0.000000e+00,1.927237e+01,2.080033e+01,1.826000e+02
3.502276e+04,4.053560e-01,3.472036e+04,4.018560e-01,9.264912e-01,9.252626e-01,5.859576e-02,2.662945e-07,1.927131e+01,0.000000e+00,1.927131e+01,2.080031e+01,1.826000e+02
3.503276e+04,4.054717e-01,3.473036e+04,4.019717e-01,9.264412e-01,9.252651e-01,5.859842e-02,2.662366e-07,1.927025e+01,0.000000e+00,1.927025e+01,2.080030e+01,1.826000e+02
3.504276e+04,4.055875e-01,3.474036e+04,4.020875e-01,9.264059e-01,9.252675e-01,5.860108e-02,2.661788e-07,1.926820e+01,0.000000e+00,1.926820e+01,2.079887e+01,1.825971e+02
3.505276e+04,4.057032e-01,3.475036e+04,4.022032e-01,9.264392e-01,9.252700e-01,5.860374e-02,2.661209e-07,1.926147e+01,0.000000e+00,1.926147e+01,2.079087e+01,1.825804e+02
3.506276e+04,4.058189e-01,3.476036e+04,4.023189e-01,9.264725e-01,9.252725e-01,5.860641e-02,2.660631e-07,1.925475e+01,0.000000e+00,1.925475e+01,2.078286e+01,1.825637e+02
3.507276e+04,4.059347e-01,3.477036e+04,4.024347e-01,9.265059e-01,9.252749e-01,5.860907e-02,2.660053e-07,1.924803e+01,0.000000e+00,1.924803e+01,2.077486e+01,1.825471e+02
3.508276e+04,4.060504e-01,3.478036e+04,4.025504e-01,9.265392e-01,9.252774e-01,5.861173e-02,2.659476e-07,1.924130e+01,0.000000e+00,1.924130e+01,2.076685e+01,1.825304e+02
3.509276e+04,4.061662e-01,3.479036e+04,4.026662e-01,9.265725e-01,9.252799e-01,5.861438e-02,2.658899e-07,1.923458e+01,0.000000e+00,1.923458e+01,2.075885e+01,1.825137e+02
3.510276e+04,4.062819e-01,3.480036e+04,4.027819e-01,9.266000e-01,9.252823e-01,5.861704e-02,2.658322e-07,1.923040e+01,0.000000e+00,1.923040e+01,2.075372e+01,1.825029e+02
3.511276e+04,4.063976e-01,3.481036e+04,4.028976e-01,9.266000e-01,9.252848e-01,5.861970e-02,2.657746e-07,1.923818e+01,0.000000e+00,1.923818e+01,2.076212e+01,1.825196e+02
3.512276e+04,4.065134e-01,3.482036e+04,4.030134e-01,9.266000e-01,9.252872e-01,5.862236e-02,2.657170e-07,1.924596e+01,0.000000e+00,1.924596e+01,2.077052e+01,1.825363e+02
3.513276e+04,4.066291e-01,3.483036e+04,4.031291e-01,9.266000e-01,9.252897e-01,5.862502e-02,2.656594e-07,1.925375e+01,0.000000e+00,1.925375e+01,2.077892e+01,1.825529e+02
3.514276e+04,4.067449e-01,3.484036e+04,4.032449e-01,9.266000e-01,9.252921e-01,5.862767e-02,2.656018e-07,1.926153e+01,0.000000e+00,1.926153e+01,2.078732e+01,1.825696e+02
3.515276e+04,4.068606e-01,3.485036e+04,4.033606e-01,9.266000e-01,9.252946e-01,5.863033e-02,2.655443e-07,1.926931e+01,0.000000e+00,1.926931e+01,2.079572e+01,1.825863e+02
3.516276e+04,4.069764e-01,3.486036e+04,4.034764e-01,9.265881e-01,9.252971e-01,5.863298e-02,2.654869e-07,1.927528e+01,0.000000e+00,1.927528e+01,2.080243e+01,1.825970e+02
3.517276e+04,4.070921e-01,3.487036e+04,4.035921e-01,9.265203e-01,9.252995e-01,5.863564e-02,2.654294e-07,1.927277e+01,0.000000e+00,1.927277e+01,2.080124e+01,1.825801e+02
3.518276e+04,4.072078e-01,3.488036e+04,4.037078e-01,9.264525e-01,9.253020e-01,5.863829e-02,2.653720e-07,1.927026e+01,0.000000e+00,1.927026e+01,2.080005e+01,1.825631e+02
3.519276e+04,4.073236e-01,3.489036e+04,4.038236e-01,9.263847e-01,9.253044e-01,5.864094e-02,2.653147e-07,1.926774e+01,0.000000e+00,1.926774e+01,2.079886e+01,1.825462e+02
3.520276e+04,4.074393e-01,3.490036e+04,4.039393e-01,9.263169e-01,9.253069e-01,5.864360e-02,2.652573e-07,1.926523e+01,0.000000e+00,1.926523e+01,2.079767e+01,1.825292e+02
3.521276e+04,4.075551e-01,3.491036e+04,4.040551e-01,9.262491e-01,9.253093e-01,5.864625e-02,2.652000e-07,1.926272e+01,0.000000e+00,1.926272e+01,2.079648e+01,1.825123e+02
3.522276e+04,4.076708e-01,3.492036e+04,4.041708e-01,9.262184e-01,9.253118e-01,5.864890e-02,2.651428e-07,1.926060e+01,0.000000e+00,1.926060e+01,2.079488e+01,1.825000e+02
3.523276e+04,4.077866e-01,3.493036e+04,4.042866e-01,9.262851e-01,9.253142e-01,5.865155e-02,2.650855e-07,1.925953e+01,0.000000e+00,1.925953e+01,2.079223e+01,1.825000e+02
3.524276e+04,4.079023e-01,3.494036e+04,4.044023e-01,9.263517e-01,9.253167e-01,5.865420e-02,2.650283e-07,1.925846e+01,0.000000e+00,1.925846e+01,2.078958e+01,1.825000e+02
3.525276e+04,4.080180e-01,3.495036e+04,4.045180e-01,9.264184e-01,9.253191e-01,5.865685e-02,2.649712e-07,1.925739e+01,0.000000e+00,1.925739e+01,2.078693e+01,1.825000e+02
3.526276e+04,4.081338e-01,3.496036e+04,4.046338e-01,9.264851e-01,9.253216e-01,5.865950e-02,2.649140e-07,1.925633e+01,0.000000e+00,1.925633e+01,2.078428e+01,1.825000e+02
3.527276e+04,4.082495e-01,3.497036e+04,4.047495e-01,9.265517e-01,9.253240e-01,5.866215e-02,2.648569e-07,1.925526e+01,0.000000e+00,1.925526e+01,2.078163e+01,1.825000e+02
3.528276e+04,4.083653e-01,3.498036e+04,4.048653e-01,9.266045e-01,9.253265e-01,5.866480e-02,2.647998e-07,1.925208e+01,0.000000e+00,1.925208e+01,2.077702e+01,1.824955e+02
3.529276e+04,4.084810e-01,3.499036e+04,4.049810e-01,9.266209e-01,9.253290e-01,5.866745e-02,2.647428e-07,1.924339e+01,0.000000e+00,1.924339e+01,2.076727e+01,1.824791e+02
3.530276e+04,4.085967e-01,3.500036e+04,4.050967e-01,9.266373e-01,9.253314e-01,5.867010e-02,2.646858e-07,1.923470e+01,0.000000e+00,1.923470e+01,2.075752e+01,1.824627e+02
3.531276e+04,4.087125e-01,3.501036e+04,4.052125e-01,9.266537e-01,9.253338e-01,5.867274e-02,2.646288e-07,1.922600e+01,0.000000e+00,1.922600e+01,2.074777e+01,1.824463e+02
3.532276e+04,4.088282e-01,3.502036e+04,4.053282e-01,9.266701e-01,9.253363e-01,5.867539e-02,2.645719e-07,1.921731e+01,0.000000e+00,1.921731e+01,2.073802e+01,1.824299e+02
3.533276e+04,4.089440e-01,3.503036e+04,4.054440e-01,9.266865e-01,9.253387e-01,5.867803e-02,2.645150e-07,1.920861e+01,0.000000e+00,1.920861e+01,2.072828e+01,1.824135e+02
3.534276e+04,4.090597e-01,3.504036e+04,4.055597e-01,9.266912e-01,9.253412e-01,5.868068e-02,2.644581e-07,1.920363e+01,0.000000e+00,1.920363e+01,2.072279e+01,1.824029e+02
3.535276e+04,4.091755e-01,3.505036e+04,4.056755e-01,9.266412e-01,9.253436e-01,5.868332e-02,2.644013e-07,1.921601e+01,0.000000e+00,1.921601e+01,2.073727e+01,1.824196e+02
3.536276e+04,4.092912e-01,3.506036e+04,4.057912e-01,9.265912e-01,9.253461e-01,5.868597e-02,2.643445e-07,1.922838e+01,0.000000e+00,1.922838e+01,2.075175e+01,1.824363e+02
3.537276e+04,4.094069e-01,3.507036e+04,4.059069e-01,9.265412e-01,9.253485e-01,5.868861e-02,2.642877e-07,1.924076e+01,0.000000e+00,1.924076e+01,2.076623e+01,1.824529e+02
3.538276e+04,4.095227e-01,3.508036e+04,4.060227e-01,9.264912e-01,9.253510e-01,5.869125e-02,2.642310e-07,1.925314e+01,0.000000e+00,1.925314e+01,2.078071e+01,1.824696e+02
3.539276e+04,4.096384e-01,3.509036e+04,4.061384e-01,9.264412e-01,9.253534e-01,5.869389e-02,2.641743e-07,1.926552e+01,0.000000e+00,1.926552e+01,2.079519e+01,1.824863e+02
3.540276e+04,4.097542e-01,3.510036e+04,4.062542e-01,9.264029e-01,9.253559e-01,5.869654e-02,2.641176e-07,1.927610e+01,0.000000e+00,1.927610e+01,2.080747e+01,1.825000e+02
3.541276e+04,4.098699e-01,3.511036e+04,4.063699e-01,9.264196e-01,9.253583e-01,5.869918e-02,2.640610e-07,1.927822e+01,0.000000e+00,1.927822e+01,2.080939e+01,1.825000e+02
3.542276e+04,4.099856e-01,3.512036e+04,4.064856e-01,9.264363e-01,9.253608e-01,5.870182e-02,2.640044e-07,1.928035e+01,0.000000e+00,1.928035e+01,2.081131e+01,1.825000e+02
3.543276e+04,4.101014e-01,3.513036e+04,4.066014e-01,9.264529e-01,9.253632e-01,5.870446e-02,2.639478e-07,1.928248e+01,0.000000e+00,1.928248e+01,2.081323e+01,1.825000e+02
3.544276e+04,4.102171e-01,3.514036e+04,4.067171e-01,9.264696e-01,9.253656e-01,5.870710e-02,2.638913e-07,1.928460e+01,0.000000e+00,1.928460e+01,2.081515e+01,1.825000e+02
3.545276e+04,4.103329e-01,3.515036e+04,4.068329e-01,9.264863e-01,9.253681e-01,5.870973e-02,2.638348e-07,1.928673e+01,0.000000e+00,1.928673e+01,2.081707e+01,1.825000e+02
3.546276e+04,4.104486e-01,3.516036e+04,4.069486e-01,9.265030e-01,9.253705e-01,5.871237e-02,2.637783e-07,1.928766e+01,0.000000e+00,1.928766e+01,2.081770e+01,1.824970e+02
3.547276e+04,4.105644e-01,3.517036e+04,4.070644e-01,9.265199e-01,9.253730e-01,5.871501e-02,2.637219e-07,1.928298e+01,0.000000e+00,1.928298e+01,2.081227e+01,1.824801e+02
3.548276e+04,4.106801e-01,3.518036e+04,4.071801e-01,9.265369e-01,9.253754e-01,5.871765e-02,2.636655e-07,1.927831e+01,0.000000e+00,1.927831e+01,2.080684e+01,1.824631e+02
3.549276e+04,4.107958e-01,3.519036e+04,4.072958e-01,9.265538e-01,9.253778e-01,5.872028e-02,2.636091e-07,1.927363e+01,0.000000e+00,1.927363e+01,2.080142e+01,1.824462e+02
3.550276e+04,4.109116e-01,3.520036e+04,4.074116e-01,9.265708e-01,9.253803e-01,5.872292e-02,2.635528e-07,1.926896e+01,0.000000e+00,1.926896e+01,2.079599e+01,1.824292e+02
3.551276e+04,4.110273e-01,3.521036e+04,4.075273e-01,9.265877e-01,9.253827e-01,5.872555e-02,2.634965e-07,1.926428e+01,0.000000e+00,1.926428e+01,2.079056e+01,1.824123e+02
3.552276e+04,4.111431e-01,3.522036e+04,4.076431e-01,9.265908e-01,9.253852e-01,5.872819e-02,2.634402e-07,1.925816e+01,0.000000e+00,1.925816e+01,2.078389e+01,1.823908e+02
3.553276e+04,4.112588e-01,3.523036e+04,4.077588e-01,9.265575e-01,9.253876e-01,5.873082e-02,2.633840e-07,1.924825e+01,0.000000e+00,1.924825e+01,2.077394e+01,1.823575e+02
3.554276e+04,4.113746e-01,3.524036e+04,4.078746e-01,9.265241e-01,9.253900e-01,5.873346e-02,2.633277e-07,1.923834e+01,0.000000e+00,1.923834e+01,2.076400e+01,1.823241e+02
3.555276e+04,4.114903e-01,3.525036e+04,4.079903e-01,9.264908e-01,9.253925e-01,5.873609e-02,2.632716e-07,1.922844e+01,0.000000e+00,1.922844e+01,2.075405e+01,1.822908e+02
3.556276e+04,4.116060e-01,3.526036e+04,4.081060e-01,9.264575e-01,9.253949e-01,5.873872e-02,2.632154e-07,1.921853e+01,0.000000e+00,1.921853e+01,2.074410e+01,1.822575e+02
3.557276e+04,4.117218e-01,3.527036e+04,4.082218e-01,9.264241e-01,9.253973e-01,5.874135e-02,2.631593e-07,1.920862e+01,0.000000e+00,1.920862e+01,2.073415e+01,1.822241e+02
3.558276e+04,4.118375e-01,3.528036e+04,4.083375e-01,9.263909e-01,9.253998e-01,5.874399e-02,2.631032e-07,1.919760e+01,0.000000e+00,1.919760e+01,2.072301e+01,1.821864e+02
3.559276e+04,4.119533e-01,3.529036e+04,4.084533e-01,9.263582e-01,9.254022e-01,5.874662e-02,2.630472e-07,1.918369e+01,0.000000e+00,1.918369e+01,2.070871e+01,1.821372e+02
3.560276e+04,4.120690e-01,3.530036e+04,4.085690e-01,9.263254e-01,9.254046e-01,5.874925e-02,2.629912e-07,1.916977e+01,0.000000e+00,1.916977e+01,2.069442e+01,1.820881e+02
3.561276e+04,4.121847e-01,3.531036e+04,4.086847e-01,9.262926e-01,9.254071e-01,5.875188e-02,2.629352e-07,1.915585e+01,0.000000e+00,1.915585e+01,2.068013e+01,1.820389e+02
3.562276e+04,4.123005e-01,3.532036e+04,4.088005e-01,9.262598e-01,9.254095e-01,5.875451e-02,2.628793e-07,1.914193e+01,0.000000e+00,1.914193e+01,2.066584e+01,1.819897e+02
3.563276e+04,4.124162e-01,3.533036e+04,4.089162e-01,9.262270e-01,9.254119e-01,5.875713e-02,2.628233e-07,1.912802e+01,0.000000e+00,1.912802e+01,2.065154e+01,1.819405e+02
3.564276e+04,4.125320e-01,3.534036e+04,4.090320e-01,9.262059e-01,9.254144e-01,5.875976e-02,2.627675e-07,1.911325e+01,0.000000e+00,1.911325e+01,2.063607e+01,1.818883e+02
3.565276e+04,4.126477e-01,3.535036e+04,4.091477e-01,9.262392e-01,9.254168e-01,5.876239e-02,2.627116e-07,1.909450e+01,0.000000e+00,1.909450e+01,2.061509e+01,1.818216e+02
3.566276e+04,4.127635e-01,3.536036e+04,4.092635e-01,9.262725e-01,9.254192e-01,5.876502e-02,2.626558e-07,1.907575e+01,0.000000e+00,1.907575e+01,2.059410e+01,1.817549e+02
3.567276e+04,4.128792e-01,3.537036e+04,4.093792e-01,9.263059e-01,9.254217e-01,5.876764e-02,2.626000e-07,1.905701e+01,0.000000e+00,1.905701e+01,2.057312e+01,1.816882e+02
