Repository: brandonlampe/CS_Data

# Comments For Consolidation Test: 175_03
_Note:_ herein, the phrase "TEST-NUMBER" will imply the insertion of "175_03".  This format will
often be used when describing local directories.

Following the initial increase in pressure from zero to 19.192 MPa (dilatometer was initially used,
which resulted in somewhat variable confining pressure).  Schuler gauges were used during the

## Test Data
Raw test data is contained in: TEST-NUMBER.xlsx

Additionally, calculated values of fractional density have been calculated in TEST-NUMBER.xlsx and
exported to TEST-NUMBER.csv, where the .csv file format allows for easy cross-platform importing
and analysis.

File: UNM_WP_HY_175_03/CREEP_FIT_v1/175_03_CREEP_OUT.csv (part 17 of 66)
Analysis by Brandon Lampe, performed on: 2016/07/04 12:27:14
Experimental results below begin at: 2015/07/17 16:07:44
Duration (sec),Duration (day),Elapsed Time (sec),Elapsed Time (day),Interpolated Fractional Density,Fit to Fractional Density,Fit to Volume Strain,Fit to Volume Strain Rate (1/sec),Confining Pressure (MPa),Pore Pressure (MPa),Terzaghi Pressure (MPa),Solid Pressure (MPa),Temperature (C))
3.804279e+04,4.403100e-01,3.774039e+04,4.368100e-01,9.270970e-01,9.259839e-01,5.937503e-02,2.502332e-07,1.748380e+01,0.000000e+00,1.748380e+01,1.885866e+01,1.762000e+02
3.805279e+04,4.404258e-01,3.775039e+04,4.369258e-01,9.270804e-01,9.259862e-01,5.937753e-02,2.501844e-07,1.749159e+01,0.000000e+00,1.749159e+01,1.886739e+01,1.762000e+02
3.806279e+04,4.405415e-01,3.776039e+04,4.370415e-01,9.270637e-01,9.259886e-01,5.938003e-02,2.501356e-07,1.749937e+01,0.000000e+00,1.749937e+01,1.887612e+01,1.762000e+02
3.807279e+04,4.406573e-01,3.777039e+04,4.371573e-01,9.270470e-01,9.259909e-01,5.938254e-02,2.500869e-07,1.750715e+01,0.000000e+00,1.750715e+01,1.888486e+01,1.762000e+02
3.808279e+04,4.407730e-01,3.778039e+04,4.372730e-01,9.270304e-01,9.259932e-01,5.938504e-02,2.500381e-07,1.751493e+01,0.000000e+00,1.751493e+01,1.889359e+01,1.762000e+02
3.809279e+04,4.408887e-01,3.779039e+04,4.373887e-01,9.270137e-01,9.259955e-01,5.938754e-02,2.499894e-07,1.752271e+01,0.000000e+00,1.752271e+01,1.890232e+01,1.762000e+02
3.810279e+04,4.410045e-01,3.780039e+04,4.375045e-01,9.270030e-01,9.259978e-01,5.939004e-02,2.499408e-07,1.753068e+01,0.000000e+00,1.753068e+01,1.891114e+01,1.762000e+02
3.811279e+04,4.411202e-01,3.781039e+04,4.376202e-01,9.270196e-01,9.260001e-01,5.939254e-02,2.498921e-07,1.753952e+01,0.000000e+00,1.753952e+01,1.892034e+01,1.762000e+02
3.812279e+04,4.412360e-01,3.782039e+04,4.377360e-01,9.270363e-01,9.260025e-01,5.939503e-02,2.498435e-07,1.754836e+01,0.000000e+00,1.754836e+01,1.892953e+01,1.762000e+02
3.813279e+04,4.413517e-01,3.783039e+04,4.378517e-01,9.270530e-01,9.260048e-01,5.939753e-02,2.497949e-07,1.755720e+01,0.000000e+00,1.755720e+01,1.893872e+01,1.762000e+02
3.814279e+04,4.414675e-01,3.784039e+04,4.379675e-01,9.270696e-01,9.260071e-01,5.940003e-02,2.497463e-07,1.756604e+01,0.000000e+00,1.756604e+01,1.894792e+01,1.762000e+02
3.815279e+04,4.415832e-01,3.785039e+04,4.380832e-01,9.270863e-01,9.260094e-01,5.940253e-02,2.496978e-07,1.757488e+01,0.000000e+00,1.757488e+01,1.895711e+01,1.762000e+02
3.816279e+04,4.416989e-01,3.786039e+04,4.381989e-01,9.270883e-01,9.260117e-01,5.940502e-02,2.496493e-07,1.758152e+01,0.000000e+00,1.758152e+01,1.896423e+01,1.762000e+02
3.817279e+04,4.418147e-01,3.787039e+04,4.383147e-01,9.270227e-01,9.260140e-01,5.940752e-02,2.496008e-07,1.757805e+01,0.000000e+00,1.757805e+01,1.896183e+01,1.762000e+02
3.818279e+04,4.419304e-01,3.788039e+04,4.384304e-01,9.269571e-01,9.260163e-01,5.941002e-02,2.495523e-07,1.757458e+01,0.000000e+00,1.757458e+01,1.895943e+01,1.762000e+02
3.819279e+04,4.420462e-01,3.789039e+04,4.385462e-01,9.268916e-01,9.260186e-01,5.941251e-02,2.495039e-07,1.757110e+01,0.000000e+00,1.757110e+01,1.895702e+01,1.762000e+02
3.820279e+04,4.421619e-01,3.790039e+04,4.386619e-01,9.268260e-01,9.260209e-01,5.941501e-02,2.494555e-07,1.756763e+01,0.000000e+00,1.756763e+01,1.895462e+01,1.762000e+02
3.821279e+04,4.422776e-01,3.791039e+04,4.387776e-01,9.267604e-01,9.260233e-01,5.941750e-02,2.494071e-07,1.756416e+01,0.000000e+00,1.756416e+01,1.895222e+01,1.762000e+02
3.822279e+04,4.423934e-01,3.792039e+04,4.388934e-01,9.266987e-01,9.260256e-01,5.941999e-02,2.493588e-07,1.756002e+01,0.000000e+00,1.756002e+01,1.894900e+01,1.761987e+02
3.823279e+04,4.425091e-01,3.793039e+04,4.390091e-01,9.266820e-01,9.260279e-01,5.942249e-02,2.493104e-07,1.754798e+01,0.000000e+00,1.754798e+01,1.893636e+01,1.761820e+02
3.824279e+04,4.426249e-01,3.794039e+04,4.391249e-01,9.266654e-01,9.260302e-01,5.942498e-02,2.492621e-07,1.753595e+01,0.000000e+00,1.753595e+01,1.892371e+01,1.761654e+02
3.825279e+04,4.427406e-01,3.795039e+04,4.392406e-01,9.266487e-01,9.260325e-01,5.942747e-02,2.492139e-07,1.752391e+01,0.000000e+00,1.752391e+01,1.891106e+01,1.761487e+02
3.826279e+04,4.428564e-01,3.796039e+04,4.393564e-01,9.266320e-01,9.260348e-01,5.942997e-02,2.491656e-07,1.751188e+01,0.000000e+00,1.751188e+01,1.889842e+01,1.761320e+02
3.827279e+04,4.429721e-01,3.797039e+04,4.394721e-01,9.266154e-01,9.260371e-01,5.943246e-02,2.491174e-07,1.749984e+01,0.000000e+00,1.749984e+01,1.888577e+01,1.761154e+02
3.828279e+04,4.430878e-01,3.798039e+04,4.395878e-01,9.266040e-01,9.260394e-01,5.943495e-02,2.490692e-07,1.748742e+01,0.000000e+00,1.748742e+01,1.887260e+01,1.760960e+02
3.829279e+04,4.432036e-01,3.799039e+04,4.397036e-01,9.266549e-01,9.260417e-01,5.943744e-02,2.490210e-07,1.747052e+01,0.000000e+00,1.747052e+01,1.885332e+01,1.760451e+02
3.830279e+04,4.433193e-01,3.800039e+04,4.398193e-01,9.267057e-01,9.260440e-01,5.943993e-02,2.489729e-07,1.745362e+01,0.000000e+00,1.745362e+01,1.883405e+01,1.759943e+02
3.831279e+04,4.434351e-01,3.801039e+04,4.399351e-01,9.267566e-01,9.260463e-01,5.944242e-02,2.489247e-07,1.743672e+01,0.000000e+00,1.743672e+01,1.881478e+01,1.759434e+02
3.832279e+04,4.435508e-01,3.802039e+04,4.400508e-01,9.268074e-01,9.260486e-01,5.944491e-02,2.488767e-07,1.741981e+01,0.000000e+00,1.741981e+01,1.879551e+01,1.758926e+02
3.833279e+04,4.436665e-01,3.803039e+04,4.401665e-01,9.268583e-01,9.260509e-01,5.944740e-02,2.488286e-07,1.740291e+01,0.000000e+00,1.740291e+01,1.877624e+01,1.758417e+02
3.834279e+04,4.437823e-01,3.804039e+04,4.402823e-01,9.269089e-01,9.260532e-01,5.944988e-02,2.487805e-07,1.739163e+01,0.000000e+00,1.739163e+01,1.876304e+01,1.758000e+02
3.835279e+04,4.438980e-01,3.805039e+04,4.403980e-01,9.269590e-01,9.260555e-01,5.945237e-02,2.487325e-07,1.740614e+01,0.000000e+00,1.740614e+01,1.877768e+01,1.758000e+02
3.836279e+04,4.440138e-01,3.806039e+04,4.405138e-01,9.270090e-01,9.260579e-01,5.945486e-02,2.486845e-07,1.742064e+01,0.000000e+00,1.742064e+01,1.879231e+01,1.758000e+02
3.837279e+04,4.441295e-01,3.807039e+04,4.406295e-01,9.270590e-01,9.260602e-01,5.945734e-02,2.486366e-07,1.743515e+01,0.000000e+00,1.743515e+01,1.880695e+01,1.758000e+02
3.838279e+04,4.442453e-01,3.808039e+04,4.407453e-01,9.271090e-01,9.260625e-01,5.945983e-02,2.485886e-07,1.744965e+01,0.000000e+00,1.744965e+01,1.882158e+01,1.758000e+02
3.839279e+04,4.443610e-01,3.809039e+04,4.408610e-01,9.271590e-01,9.260648e-01,5.946232e-02,2.485407e-07,1.746416e+01,0.000000e+00,1.746416e+01,1.883621e+01,1.758000e+02
3.840279e+04,4.444767e-01,3.810039e+04,4.409767e-01,9.271851e-01,9.260671e-01,5.946480e-02,2.484928e-07,1.747746e+01,0.000000e+00,1.747746e+01,1.885003e+01,1.758060e+02
3.841279e+04,4.445925e-01,3.811039e+04,4.410925e-01,9.271017e-01,9.260694e-01,5.946729e-02,2.484450e-07,1.748524e+01,0.000000e+00,1.748524e+01,1.886011e+01,1.758393e+02
3.842279e+04,4.447082e-01,3.812039e+04,4.412082e-01,9.270184e-01,9.260717e-01,5.946977e-02,2.483971e-07,1.749303e+01,0.000000e+00,1.749303e+01,1.887020e+01,1.758726e+02
3.843279e+04,4.448240e-01,3.813039e+04,4.413240e-01,9.269351e-01,9.260740e-01,5.947225e-02,2.483493e-07,1.750081e+01,0.000000e+00,1.750081e+01,1.888029e+01,1.759060e+02
3.844279e+04,4.449397e-01,3.814039e+04,4.414397e-01,9.268517e-01,9.260763e-01,5.947474e-02,2.483015e-07,1.750859e+01,0.000000e+00,1.750859e+01,1.889039e+01,1.759393e+02
3.845279e+04,4.450555e-01,3.815039e+04,4.415555e-01,9.267684e-01,9.260786e-01,5.947722e-02,2.482538e-07,1.751637e+01,0.000000e+00,1.751637e+01,1.890048e+01,1.759726e+02
3.846279e+04,4.451712e-01,3.816039e+04,4.416712e-01,9.267090e-01,9.260809e-01,5.947970e-02,2.482061e-07,1.752314e+01,0.000000e+00,1.752314e+01,1.890900e+01,1.760000e+02
3.847279e+04,4.452869e-01,3.817039e+04,4.417869e-01,9.267590e-01,9.260832e-01,5.948218e-02,2.481584e-07,1.752525e+01,0.000000e+00,1.752525e+01,1.891026e+01,1.760000e+02
3.848279e+04,4.454027e-01,3.818039e+04,4.419027e-01,9.268090e-01,9.260855e-01,5.948467e-02,2.481107e-07,1.752737e+01,0.000000e+00,1.752737e+01,1.891152e+01,1.760000e+02
3.849279e+04,4.455184e-01,3.819039e+04,4.420184e-01,9.268590e-01,9.260878e-01,5.948715e-02,2.480630e-07,1.752948e+01,0.000000e+00,1.752948e+01,1.891278e+01,1.760000e+02
3.850279e+04,4.456342e-01,3.820039e+04,4.421342e-01,9.269090e-01,9.260900e-01,5.948963e-02,2.480154e-07,1.753160e+01,0.000000e+00,1.753160e+01,1.891404e+01,1.760000e+02
3.851279e+04,4.457499e-01,3.821039e+04,4.422499e-01,9.269590e-01,9.260923e-01,5.949211e-02,2.479678e-07,1.753371e+01,0.000000e+00,1.753371e+01,1.891531e+01,1.760000e+02
3.852279e+04,4.458656e-01,3.822039e+04,4.423656e-01,9.269971e-01,9.260946e-01,5.949459e-02,2.479202e-07,1.753389e+01,0.000000e+00,1.753389e+01,1.891472e+01,1.760000e+02
3.853279e+04,4.459814e-01,3.823039e+04,4.424814e-01,9.269807e-01,9.260969e-01,5.949707e-02,2.478727e-07,1.752520e+01,0.000000e+00,1.752520e+01,1.890568e+01,1.760000e+02
3.854279e+04,4.460971e-01,3.824039e+04,4.425971e-01,9.269643e-01,9.260992e-01,5.949954e-02,2.478251e-07,1.751650e+01,0.000000e+00,1.751650e+01,1.889663e+01,1.760000e+02
3.855279e+04,4.462129e-01,3.825039e+04,4.427129e-01,9.269479e-01,9.261015e-01,5.950202e-02,2.477776e-07,1.750781e+01,0.000000e+00,1.750781e+01,1.888759e+01,1.760000e+02
3.856279e+04,4.463286e-01,3.826039e+04,4.428286e-01,9.269315e-01,9.261038e-01,5.950450e-02,2.477302e-07,1.749911e+01,0.000000e+00,1.749911e+01,1.887854e+01,1.760000e+02
3.857279e+04,4.464444e-01,3.827039e+04,4.429444e-01,9.269151e-01,9.261061e-01,5.950698e-02,2.476827e-07,1.749042e+01,0.000000e+00,1.749042e+01,1.886949e+01,1.760000e+02
3.858279e+04,4.465601e-01,3.828039e+04,4.430601e-01,9.268960e-01,9.261084e-01,5.950945e-02,2.476353e-07,1.748110e+01,0.000000e+00,1.748110e+01,1.885982e+01,1.759960e+02
3.859279e+04,4.466758e-01,3.829039e+04,4.431758e-01,9.268460e-01,9.261107e-01,5.951193e-02,2.475879e-07,1.746448e+01,0.000000e+00,1.746448e+01,1.884291e+01,1.759460e+02
3.860279e+04,4.467916e-01,3.830039e+04,4.432916e-01,9.267960e-01,9.261130e-01,5.951441e-02,2.475405e-07,1.744786e+01,0.000000e+00,1.744786e+01,1.882599e+01,1.758960e+02
3.861279e+04,4.469073e-01,3.831039e+04,4.434073e-01,9.267460e-01,9.261153e-01,5.951688e-02,2.474932e-07,1.743123e+01,0.000000e+00,1.743123e+01,1.880907e+01,1.758460e+02
3.862279e+04,4.470231e-01,3.832039e+04,4.435231e-01,9.266960e-01,9.261176e-01,5.951936e-02,2.474458e-07,1.741461e+01,0.000000e+00,1.741461e+01,1.879215e+01,1.757960e+02
3.863279e+04,4.471388e-01,3.833039e+04,4.436388e-01,9.266460e-01,9.261199e-01,5.952183e-02,2.473985e-07,1.739799e+01,0.000000e+00,1.739799e+01,1.877523e+01,1.757460e+02
3.864279e+04,4.472545e-01,3.834039e+04,4.437545e-01,9.266027e-01,9.261222e-01,5.952430e-02,2.473513e-07,1.738118e+01,0.000000e+00,1.738118e+01,1.875796e+01,1.756973e+02
3.865279e+04,4.473703e-01,3.835039e+04,4.438703e-01,9.266366e-01,9.261245e-01,5.952678e-02,2.473040e-07,1.736211e+01,0.000000e+00,1.736211e+01,1.873670e+01,1.756634e+02
3.866279e+04,4.474860e-01,3.836039e+04,4.439860e-01,9.266705e-01,9.261267e-01,5.952925e-02,2.472568e-07,1.734305e+01,0.000000e+00,1.734305e+01,1.871544e+01,1.756295e+02
3.867279e+04,4.476018e-01,3.837039e+04,4.441018e-01,9.267044e-01,9.261290e-01,5.953172e-02,2.472096e-07,1.732398e+01,0.000000e+00,1.732398e+01,1.869418e+01,1.755956e+02
3.868279e+04,4.477175e-01,3.838039e+04,4.442175e-01,9.267383e-01,9.261313e-01,5.953419e-02,2.471624e-07,1.730492e+01,0.000000e+00,1.730492e+01,1.867293e+01,1.755617e+02
3.869279e+04,4.478333e-01,3.839039e+04,4.443333e-01,9.267722e-01,9.261336e-01,5.953667e-02,2.471153e-07,1.728585e+01,0.000000e+00,1.728585e+01,1.865167e+01,1.755278e+02
3.870279e+04,4.479490e-01,3.840039e+04,4.444490e-01,9.268060e-01,9.261359e-01,5.953914e-02,2.470682e-07,1.726684e+01,0.000000e+00,1.726684e+01,1.863048e+01,1.754940e+02
3.871279e+04,4.480647e-01,3.841039e+04,4.445647e-01,9.268393e-01,9.261382e-01,5.954161e-02,2.470211e-07,1.724810e+01,0.000000e+00,1.724810e+01,1.860959e+01,1.754607e+02
3.872279e+04,4.481805e-01,3.842039e+04,4.446805e-01,9.268726e-01,9.261405e-01,5.954408e-02,2.469740e-07,1.722935e+01,0.000000e+00,1.722935e+01,1.858869e+01,1.754274e+02
3.873279e+04,4.482962e-01,3.843039e+04,4.447962e-01,9.269060e-01,9.261428e-01,5.954655e-02,2.469270e-07,1.721060e+01,0.000000e+00,1.721060e+01,1.856780e+01,1.753940e+02
3.874279e+04,4.484120e-01,3.844039e+04,4.449120e-01,9.269393e-01,9.261450e-01,5.954902e-02,2.468799e-07,1.719185e+01,0.000000e+00,1.719185e+01,1.854690e+01,1.753607e+02
3.875279e+04,4.485277e-01,3.845039e+04,4.450277e-01,9.269726e-01,9.261473e-01,5.955148e-02,2.468330e-07,1.717311e+01,0.000000e+00,1.717311e+01,1.852601e+01,1.753274e+02
3.876279e+04,4.486435e-01,3.846039e+04,4.451435e-01,9.270000e-01,9.261496e-01,5.955395e-02,2.467860e-07,1.715950e+01,0.000000e+00,1.715950e+01,1.851079e+01,1.752970e+02
3.877279e+04,4.487592e-01,3.847039e+04,4.452592e-01,9.270000e-01,9.261519e-01,5.955642e-02,2.467390e-07,1.716940e+01,0.000000e+00,1.716940e+01,1.852146e+01,1.752803e+02
3.878279e+04,4.488749e-01,3.848039e+04,4.453749e-01,9.270000e-01,9.261542e-01,5.955889e-02,2.466921e-07,1.717929e+01,0.000000e+00,1.717929e+01,1.853214e+01,1.752637e+02
3.879279e+04,4.489907e-01,3.849039e+04,4.454907e-01,9.270000e-01,9.261565e-01,5.956135e-02,2.466452e-07,1.718919e+01,0.000000e+00,1.718919e+01,1.854282e+01,1.752470e+02
3.880279e+04,4.491064e-01,3.850039e+04,4.456064e-01,9.270000e-01,9.261588e-01,5.956382e-02,2.465984e-07,1.719909e+01,0.000000e+00,1.719909e+01,1.855349e+01,1.752303e+02
3.881279e+04,4.492222e-01,3.851039e+04,4.457222e-01,9.270000e-01,9.261610e-01,5.956629e-02,2.465515e-07,1.720898e+01,0.000000e+00,1.720898e+01,1.856417e+01,1.752137e+02
3.882279e+04,4.493379e-01,3.852039e+04,4.458379e-01,9.270000e-01,9.261633e-01,5.956875e-02,2.465047e-07,1.721792e+01,0.000000e+00,1.721792e+01,1.857380e+01,1.752000e+02
3.883279e+04,4.494536e-01,3.853039e+04,4.459536e-01,9.270000e-01,9.261656e-01,5.957122e-02,2.464579e-07,1.722245e+01,0.000000e+00,1.722245e+01,1.857870e+01,1.752000e+02
3.884280e+04,4.495694e-01,3.854040e+04,4.460694e-01,9.270000e-01,9.261679e-01,5.957368e-02,2.464111e-07,1.722698e+01,0.000000e+00,1.722698e+01,1.858359e+01,1.752000e+02
3.885280e+04,4.496851e-01,3.855040e+04,4.461851e-01,9.270000e-01,9.261702e-01,5.957614e-02,2.463644e-07,1.723152e+01,0.000000e+00,1.723152e+01,1.858848e+01,1.752000e+02
3.886280e+04,4.498009e-01,3.856040e+04,4.463009e-01,9.270000e-01,9.261725e-01,5.957861e-02,2.463177e-07,1.723605e+01,0.000000e+00,1.723605e+01,1.859337e+01,1.752000e+02
3.887280e+04,4.499166e-01,3.857040e+04,4.464166e-01,9.270000e-01,9.261747e-01,5.958107e-02,2.462710e-07,1.724059e+01,0.000000e+00,1.724059e+01,1.859826e+01,1.752000e+02
3.888280e+04,4.500324e-01,3.858040e+04,4.465324e-01,9.270000e-01,9.261770e-01,5.958353e-02,2.462243e-07,1.724493e+01,0.000000e+00,1.724493e+01,1.860294e+01,1.752027e+02
3.889280e+04,4.501481e-01,3.859040e+04,4.466481e-01,9.270000e-01,9.261793e-01,5.958599e-02,2.461777e-07,1.724704e+01,0.000000e+00,1.724704e+01,1.860522e+01,1.752360e+02
3.890280e+04,4.502638e-01,3.860040e+04,4.467638e-01,9.270000e-01,9.261816e-01,5.958846e-02,2.461311e-07,1.724916e+01,0.000000e+00,1.724916e+01,1.860750e+01,1.752693e+02
3.891280e+04,4.503796e-01,3.861040e+04,4.468796e-01,9.270000e-01,9.261839e-01,5.959092e-02,2.460845e-07,1.725127e+01,0.000000e+00,1.725127e+01,1.860979e+01,1.753027e+02
3.892280e+04,4.504953e-01,3.862040e+04,4.469953e-01,9.270000e-01,9.261861e-01,5.959338e-02,2.460379e-07,1.725339e+01,0.000000e+00,1.725339e+01,1.861207e+01,1.753360e+02
3.893280e+04,4.506111e-01,3.863040e+04,4.471111e-01,9.270000e-01,9.261884e-01,5.959584e-02,2.459913e-07,1.725550e+01,0.000000e+00,1.725550e+01,1.861435e+01,1.753693e+02
3.894280e+04,4.507268e-01,3.864040e+04,4.472268e-01,9.269987e-01,9.261907e-01,5.959830e-02,2.459448e-07,1.725674e+01,0.000000e+00,1.725674e+01,1.861572e+01,1.753987e+02
3.895280e+04,4.508425e-01,3.865040e+04,4.473425e-01,9.269820e-01,9.261930e-01,5.960076e-02,2.458983e-07,1.724791e+01,0.000000e+00,1.724791e+01,1.860652e+01,1.753820e+02
3.896280e+04,4.509583e-01,3.866040e+04,4.474583e-01,9.269653e-01,9.261952e-01,5.960322e-02,2.458519e-07,1.723907e+01,0.000000e+00,1.723907e+01,1.859731e+01,1.753653e+02
3.897280e+04,4.510740e-01,3.867040e+04,4.475740e-01,9.269487e-01,9.261975e-01,5.960567e-02,2.458054e-07,1.723023e+01,0.000000e+00,1.723023e+01,1.858811e+01,1.753487e+02
3.898280e+04,4.511898e-01,3.868040e+04,4.476898e-01,9.269320e-01,9.261998e-01,5.960813e-02,2.457590e-07,1.722139e+01,0.000000e+00,1.722139e+01,1.857891e+01,1.753320e+02
3.899280e+04,4.513055e-01,3.869040e+04,4.478055e-01,9.269153e-01,9.262021e-01,5.961059e-02,2.457126e-07,1.721255e+01,0.000000e+00,1.721255e+01,1.856971e+01,1.753153e+02
3.900280e+04,4.514213e-01,3.870040e+04,4.479213e-01,9.269081e-01,9.262044e-01,5.961305e-02,2.456662e-07,1.720281e+01,0.000000e+00,1.720281e+01,1.855935e+01,1.752973e+02
3.901280e+04,4.515370e-01,3.871040e+04,4.480370e-01,9.270098e-01,9.262066e-01,5.961550e-02,2.456199e-07,1.718267e+01,0.000000e+00,1.718267e+01,1.853558e+01,1.752634e+02
3.902280e+04,4.516527e-01,3.872040e+04,4.481527e-01,9.271115e-01,9.262089e-01,5.961796e-02,2.455736e-07,1.716253e+01,0.000000e+00,1.716253e+01,1.851183e+01,1.752295e+02
3.903280e+04,4.517685e-01,3.873040e+04,4.482685e-01,9.272132e-01,9.262112e-01,5.962041e-02,2.455273e-07,1.714239e+01,0.000000e+00,1.714239e+01,1.848808e+01,1.751956e+02
3.904280e+04,4.518842e-01,3.874040e+04,4.483842e-01,9.273149e-01,9.262135e-01,5.962287e-02,2.454810e-07,1.712225e+01,0.000000e+00,1.712225e+01,1.846433e+01,1.751617e+02
3.905280e+04,4.520000e-01,3.875040e+04,4.485000e-01,9.274166e-01,9.262157e-01,5.962532e-02,2.454347e-07,1.710211e+01,0.000000e+00,1.710211e+01,1.844059e+01,1.751278e+02
3.906280e+04,4.521157e-01,3.876040e+04,4.486157e-01,9.274910e-01,9.262180e-01,5.962778e-02,2.453885e-07,1.708698e+01,0.000000e+00,1.708698e+01,1.842280e+01,1.751030e+02
3.907280e+04,4.522315e-01,3.877040e+04,4.487315e-01,9.274410e-01,9.262203e-01,5.963023e-02,2.453423e-07,1.709477e+01,0.000000e+00,1.709477e+01,1.843219e+01,1.751197e+02
3.908280e+04,4.523472e-01,3.878040e+04,4.488472e-01,9.273910e-01,9.262225e-01,5.963269e-02,2.452962e-07,1.710255e+01,0.000000e+00,1.710255e+01,1.844157e+01,1.751363e+02
3.909280e+04,4.524629e-01,3.879040e+04,4.489629e-01,9.273410e-01,9.262248e-01,5.963514e-02,2.452500e-07,1.711033e+01,0.000000e+00,1.711033e+01,1.845096e+01,1.751530e+02
3.910280e+04,4.525787e-01,3.880040e+04,4.490787e-01,9.272910e-01,9.262271e-01,5.963759e-02,2.452039e-07,1.711811e+01,0.000000e+00,1.711811e+01,1.846034e+01,1.751697e+02
3.911280e+04,4.526944e-01,3.881040e+04,4.491944e-01,9.272410e-01,9.262294e-01,5.964004e-02,2.451578e-07,1.712589e+01,0.000000e+00,1.712589e+01,1.846973e+01,1.751863e+02
3.912280e+04,4.528102e-01,3.882040e+04,4.493102e-01,9.271970e-01,9.262316e-01,5.964249e-02,2.451117e-07,1.713367e+01,0.000000e+00,1.713367e+01,1.847900e+01,1.752060e+02
3.913280e+04,4.529259e-01,3.883040e+04,4.494259e-01,9.271803e-01,9.262339e-01,5.964494e-02,2.450657e-07,1.714146e+01,0.000000e+00,1.714146e+01,1.848773e+01,1.752393e+02
3.914280e+04,4.530416e-01,3.884040e+04,4.495416e-01,9.271637e-01,9.262362e-01,5.964739e-02,2.450196e-07,1.714924e+01,0.000000e+00,1.714924e+01,1.849645e+01,1.752727e+02
3.915280e+04,4.531574e-01,3.885040e+04,4.496574e-01,9.271470e-01,9.262384e-01,5.964984e-02,2.449736e-07,1.715702e+01,0.000000e+00,1.715702e+01,1.850518e+01,1.753060e+02
3.916280e+04,4.532731e-01,3.886040e+04,4.497731e-01,9.271303e-01,9.262407e-01,5.965229e-02,2.449276e-07,1.716480e+01,0.000000e+00,1.716480e+01,1.851390e+01,1.753393e+02
3.917280e+04,4.533889e-01,3.887040e+04,4.498889e-01,9.271137e-01,9.262430e-01,5.965474e-02,2.448817e-07,1.717258e+01,0.000000e+00,1.717258e+01,1.852263e+01,1.753727e+02
3.918280e+04,4.535046e-01,3.888040e+04,4.500046e-01,9.271118e-01,9.262452e-01,5.965719e-02,2.448358e-07,1.718109e+01,0.000000e+00,1.718109e+01,1.853185e+01,1.754029e+02
3.919280e+04,4.536204e-01,3.889040e+04,4.501204e-01,9.271774e-01,9.262475e-01,5.965964e-02,2.447899e-07,1.719292e+01,0.000000e+00,1.719292e+01,1.854329e+01,1.754193e+02
3.920280e+04,4.537361e-01,3.890040e+04,4.502361e-01,9.272429e-01,9.262498e-01,5.966209e-02,2.447440e-07,1.720474e+01,0.000000e+00,1.720474e+01,1.855473e+01,1.754357e+02
3.921280e+04,4.538518e-01,3.891040e+04,4.503518e-01,9.273085e-01,9.262520e-01,5.966453e-02,2.446981e-07,1.721657e+01,0.000000e+00,1.721657e+01,1.856617e+01,1.754521e+02
3.922280e+04,4.539676e-01,3.892040e+04,4.504676e-01,9.273741e-01,9.262543e-01,5.966698e-02,2.446523e-07,1.722840e+01,0.000000e+00,1.722840e+01,1.857761e+01,1.754685e+02
3.923280e+04,4.540833e-01,3.893040e+04,4.505833e-01,9.274397e-01,9.262566e-01,5.966943e-02,2.446065e-07,1.724022e+01,0.000000e+00,1.724022e+01,1.858905e+01,1.754849e+02
3.924280e+04,4.541991e-01,3.894040e+04,4.506991e-01,9.274947e-01,9.262588e-01,5.967187e-02,2.445607e-07,1.725093e+01,0.000000e+00,1.725093e+01,1.859950e+01,1.755000e+02
3.925280e+04,4.543148e-01,3.895040e+04,4.508148e-01,9.274280e-01,9.262611e-01,5.967432e-02,2.445149e-07,1.724881e+01,0.000000e+00,1.724881e+01,1.859854e+01,1.755000e+02
3.926280e+04,4.544305e-01,3.896040e+04,4.509305e-01,9.273613e-01,9.262634e-01,5.967676e-02,2.444692e-07,1.724668e+01,0.000000e+00,1.724668e+01,1.859758e+01,1.755000e+02
3.927280e+04,4.545463e-01,3.897040e+04,4.510463e-01,9.272947e-01,9.262656e-01,5.967921e-02,2.444235e-07,1.724455e+01,0.000000e+00,1.724455e+01,1.859663e+01,1.755000e+02
3.928280e+04,4.546620e-01,3.898040e+04,4.511620e-01,9.272280e-01,9.262679e-01,5.968165e-02,2.443778e-07,1.724243e+01,0.000000e+00,1.724243e+01,1.859567e+01,1.755000e+02
3.929280e+04,4.547778e-01,3.899040e+04,4.512778e-01,9.271613e-01,9.262702e-01,5.968410e-02,2.443321e-07,1.724030e+01,0.000000e+00,1.724030e+01,1.859472e+01,1.755000e+02
3.930280e+04,4.548935e-01,3.900040e+04,4.513935e-01,9.271013e-01,9.262724e-01,5.968654e-02,2.442865e-07,1.723735e+01,0.000000e+00,1.723735e+01,1.859274e+01,1.755000e+02
3.931280e+04,4.550093e-01,3.901040e+04,4.515093e-01,9.271180e-01,9.262747e-01,5.968898e-02,2.442409e-07,1.722498e+01,0.000000e+00,1.722498e+01,1.857905e+01,1.755000e+02
3.932280e+04,4.551250e-01,3.902040e+04,4.516250e-01,9.271347e-01,9.262770e-01,5.969142e-02,2.441953e-07,1.721260e+01,0.000000e+00,1.721260e+01,1.856537e+01,1.755000e+02
3.933280e+04,4.552407e-01,3.903040e+04,4.517407e-01,9.271513e-01,9.262792e-01,5.969387e-02,2.441497e-07,1.720022e+01,0.000000e+00,1.720022e+01,1.855168e+01,1.755000e+02
3.934280e+04,4.553565e-01,3.904040e+04,4.518565e-01,9.271680e-01,9.262815e-01,5.969631e-02,2.441042e-07,1.718784e+01,0.000000e+00,1.718784e+01,1.853800e+01,1.755000e+02
3.935280e+04,4.554722e-01,3.905040e+04,4.519722e-01,9.271847e-01,9.262837e-01,5.969875e-02,2.440587e-07,1.717546e+01,0.000000e+00,1.717546e+01,1.852431e+01,1.755000e+02
3.936280e+04,4.555880e-01,3.906040e+04,4.520880e-01,9.272014e-01,9.262860e-01,5.970119e-02,2.440132e-07,1.716525e+01,0.000000e+00,1.716525e+01,1.851297e+01,1.755014e+02
3.937280e+04,4.557037e-01,3.907040e+04,4.522037e-01,9.272183e-01,9.262883e-01,5.970363e-02,2.439677e-07,1.718000e+01,0.000000e+00,1.718000e+01,1.852854e+01,1.755183e+02
3.938280e+04,4.558195e-01,3.908040e+04,4.523195e-01,9.272353e-01,9.262905e-01,5.970607e-02,2.439222e-07,1.719475e+01,0.000000e+00,1.719475e+01,1.854411e+01,1.755353e+02
3.939280e+04,4.559352e-01,3.909040e+04,4.524352e-01,9.272522e-01,9.262928e-01,5.970851e-02,2.438768e-07,1.720951e+01,0.000000e+00,1.720951e+01,1.855968e+01,1.755522e+02
3.940280e+04,4.560509e-01,3.910040e+04,4.525509e-01,9.272692e-01,9.262950e-01,5.971095e-02,2.438314e-07,1.722426e+01,0.000000e+00,1.722426e+01,1.857525e+01,1.755692e+02
3.941280e+04,4.561667e-01,3.911040e+04,4.526667e-01,9.272861e-01,9.262973e-01,5.971338e-02,2.437861e-07,1.723901e+01,0.000000e+00,1.723901e+01,1.859082e+01,1.755861e+02
3.942280e+04,4.562824e-01,3.912040e+04,4.527824e-01,9.272940e-01,9.262995e-01,5.971582e-02,2.437407e-07,1.725365e+01,0.000000e+00,1.725365e+01,1.860645e+01,1.756060e+02
3.943280e+04,4.563982e-01,3.913040e+04,4.528982e-01,9.272607e-01,9.263018e-01,5.971826e-02,2.436954e-07,1.726780e+01,0.000000e+00,1.726780e+01,1.862238e+01,1.756393e+02
3.944280e+04,4.565139e-01,3.914040e+04,4.530139e-01,9.272273e-01,9.263041e-01,5.972070e-02,2.436501e-07,1.728195e+01,0.000000e+00,1.728195e+01,1.863831e+01,1.756727e+02
3.945280e+04,4.566296e-01,3.915040e+04,4.531296e-01,9.271940e-01,9.263063e-01,5.972313e-02,2.436048e-07,1.729610e+01,0.000000e+00,1.729610e+01,1.865424e+01,1.757060e+02
3.946280e+04,4.567454e-01,3.916040e+04,4.532454e-01,9.271607e-01,9.263086e-01,5.972557e-02,2.435595e-07,1.731025e+01,0.000000e+00,1.731025e+01,1.867017e+01,1.757393e+02
3.947280e+04,4.568611e-01,3.917040e+04,4.533611e-01,9.271273e-01,9.263108e-01,5.972800e-02,2.435143e-07,1.732440e+01,0.000000e+00,1.732440e+01,1.868611e+01,1.757727e+02
3.948280e+04,4.569769e-01,3.918040e+04,4.534769e-01,9.271030e-01,9.263131e-01,5.973044e-02,2.434691e-07,1.733782e+01,0.000000e+00,1.733782e+01,1.870107e+01,1.758030e+02
3.949280e+04,4.570926e-01,3.919040e+04,4.535926e-01,9.271193e-01,9.263153e-01,5.973287e-02,2.434239e-07,1.734790e+01,0.000000e+00,1.734790e+01,1.871162e+01,1.758193e+02
3.950280e+04,4.572084e-01,3.920040e+04,4.537084e-01,9.271357e-01,9.263176e-01,5.973531e-02,2.433788e-07,1.735799e+01,0.000000e+00,1.735799e+01,1.872216e+01,1.758357e+02
3.951280e+04,4.573241e-01,3.921040e+04,4.538241e-01,9.271521e-01,9.263199e-01,5.973774e-02,2.433336e-07,1.736807e+01,0.000000e+00,1.736807e+01,1.873271e+01,1.758521e+02
3.952280e+04,4.574398e-01,3.922040e+04,4.539398e-01,9.271685e-01,9.263221e-01,5.974017e-02,2.432885e-07,1.737816e+01,0.000000e+00,1.737816e+01,1.874326e+01,1.758685e+02
3.953280e+04,4.575556e-01,3.923040e+04,4.540556e-01,9.271849e-01,9.263244e-01,5.974261e-02,2.432434e-07,1.738824e+01,0.000000e+00,1.738824e+01,1.875380e+01,1.758849e+02
3.954280e+04,4.576713e-01,3.924040e+04,4.541713e-01,9.272000e-01,9.263266e-01,5.974504e-02,2.431983e-07,1.739715e+01,0.000000e+00,1.739715e+01,1.876310e+01,1.759000e+02
3.955280e+04,4.577871e-01,3.925040e+04,4.542871e-01,9.272000e-01,9.263289e-01,5.974747e-02,2.431533e-07,1.739255e+01,0.000000e+00,1.739255e+01,1.875814e+01,1.759000e+02
3.956280e+04,4.579028e-01,3.926040e+04,4.544028e-01,9.272000e-01,9.263311e-01,5.974990e-02,2.431083e-07,1.738795e+01,0.000000e+00,1.738795e+01,1.875318e+01,1.759000e+02
3.957280e+04,4.580185e-01,3.927040e+04,4.545185e-01,9.272000e-01,9.263334e-01,5.975233e-02,2.430633e-07,1.738336e+01,0.000000e+00,1.738336e+01,1.874823e+01,1.759000e+02
3.958280e+04,4.581343e-01,3.928040e+04,4.546343e-01,9.272000e-01,9.263356e-01,5.975476e-02,2.430183e-07,1.737876e+01,0.000000e+00,1.737876e+01,1.874327e+01,1.759000e+02
3.959280e+04,4.582500e-01,3.929040e+04,4.547500e-01,9.272000e-01,9.263379e-01,5.975719e-02,2.429734e-07,1.737416e+01,0.000000e+00,1.737416e+01,1.873831e+01,1.759000e+02
3.960280e+04,4.583658e-01,3.930040e+04,4.548658e-01,9.272000e-01,9.263401e-01,5.975962e-02,2.429284e-07,1.736922e+01,0.000000e+00,1.736922e+01,1.873298e+01,1.758987e+02
3.961280e+04,4.584815e-01,3.931040e+04,4.549815e-01,9.272000e-01,9.263424e-01,5.976205e-02,2.428835e-07,1.736038e+01,0.000000e+00,1.736038e+01,1.872345e+01,1.758820e+02
3.962280e+04,4.585973e-01,3.932040e+04,4.550973e-01,9.272000e-01,9.263446e-01,5.976448e-02,2.428387e-07,1.735154e+01,0.000000e+00,1.735154e+01,1.871392e+01,1.758653e+02
3.963280e+04,4.587130e-01,3.933040e+04,4.552130e-01,9.272000e-01,9.263469e-01,5.976691e-02,2.427938e-07,1.734270e+01,0.000000e+00,1.734270e+01,1.870438e+01,1.758487e+02
3.964280e+04,4.588287e-01,3.934040e+04,4.553287e-01,9.272000e-01,9.263491e-01,5.976934e-02,2.427490e-07,1.733386e+01,0.000000e+00,1.733386e+01,1.869485e+01,1.758320e+02
3.965280e+04,4.589445e-01,3.935040e+04,4.554445e-01,9.272000e-01,9.263514e-01,5.977176e-02,2.427042e-07,1.732503e+01,0.000000e+00,1.732503e+01,1.868532e+01,1.758153e+02
3.966280e+04,4.590602e-01,3.936040e+04,4.555602e-01,9.271973e-01,9.263536e-01,5.977419e-02,2.426594e-07,1.731591e+01,0.000000e+00,1.731591e+01,1.867554e+01,1.757973e+02
3.967280e+04,4.591760e-01,3.937040e+04,4.556760e-01,9.271634e-01,9.263559e-01,5.977662e-02,2.426146e-07,1.730369e+01,0.000000e+00,1.730369e+01,1.866304e+01,1.757634e+02
3.968280e+04,4.592917e-01,3.938040e+04,4.557917e-01,9.271295e-01,9.263581e-01,5.977904e-02,2.425699e-07,1.729146e+01,0.000000e+00,1.729146e+01,1.865053e+01,1.757295e+02
3.969280e+04,4.594075e-01,3.939040e+04,4.559075e-01,9.270956e-01,9.263604e-01,5.978147e-02,2.425252e-07,1.727923e+01,0.000000e+00,1.727923e+01,1.863803e+01,1.756956e+02
3.970280e+04,4.595232e-01,3.940040e+04,4.560232e-01,9.270617e-01,9.263626e-01,5.978389e-02,2.424805e-07,1.726701e+01,0.000000e+00,1.726701e+01,1.862552e+01,1.756617e+02
3.971280e+04,4.596389e-01,3.941040e+04,4.561389e-01,9.270278e-01,9.263649e-01,5.978632e-02,2.424358e-07,1.725478e+01,0.000000e+00,1.725478e+01,1.861301e+01,1.756278e+02
3.972280e+04,4.597547e-01,3.942040e+04,4.562547e-01,9.269970e-01,9.263671e-01,5.978874e-02,2.423912e-07,1.724195e+01,0.000000e+00,1.724195e+01,1.859979e+01,1.755910e+02
3.973280e+04,4.598704e-01,3.943040e+04,4.563704e-01,9.269803e-01,9.263693e-01,5.979117e-02,2.423466e-07,1.722639e+01,0.000000e+00,1.722639e+01,1.858334e+01,1.755410e+02
3.974280e+04,4.599862e-01,3.944040e+04,4.564862e-01,9.269637e-01,9.263716e-01,5.979359e-02,2.423020e-07,1.721082e+01,0.000000e+00,1.721082e+01,1.856688e+01,1.754910e+02
3.975280e+04,4.601019e-01,3.945040e+04,4.566019e-01,9.269470e-01,9.263738e-01,5.979601e-02,2.422574e-07,1.719526e+01,0.000000e+00,1.719526e+01,1.855042e+01,1.754410e+02
3.976280e+04,4.602176e-01,3.946040e+04,4.567176e-01,9.269303e-01,9.263761e-01,5.979843e-02,2.422129e-07,1.717970e+01,0.000000e+00,1.717970e+01,1.853397e+01,1.753910e+02
3.977280e+04,4.603334e-01,3.947040e+04,4.568334e-01,9.269137e-01,9.263783e-01,5.980086e-02,2.421683e-07,1.716413e+01,0.000000e+00,1.716413e+01,1.851751e+01,1.753410e+02
3.978280e+04,4.604491e-01,3.948040e+04,4.569491e-01,9.268941e-01,9.263806e-01,5.980328e-02,2.421238e-07,1.715314e+01,0.000000e+00,1.715314e+01,1.850604e+01,1.753000e+02
3.979280e+04,4.605649e-01,3.949040e+04,4.570649e-01,9.268613e-01,9.263828e-01,5.980570e-02,2.420793e-07,1.716287e+01,0.000000e+00,1.716287e+01,1.851719e+01,1.753000e+02
3.980280e+04,4.606806e-01,3.950040e+04,4.571806e-01,9.268285e-01,9.263850e-01,5.980812e-02,2.420349e-07,1.717260e+01,0.000000e+00,1.717260e+01,1.852835e+01,1.753000e+02
3.981281e+04,4.607964e-01,3.951041e+04,4.572964e-01,9.267957e-01,9.263873e-01,5.981054e-02,2.419905e-07,1.718234e+01,0.000000e+00,1.718234e+01,1.853951e+01,1.753000e+02
3.982281e+04,4.609121e-01,3.952041e+04,4.574121e-01,9.267629e-01,9.263895e-01,5.981296e-02,2.419461e-07,1.719207e+01,0.000000e+00,1.719207e+01,1.855067e+01,1.753000e+02
3.983281e+04,4.610278e-01,3.953041e+04,4.575278e-01,9.267301e-01,9.263918e-01,5.981538e-02,2.419017e-07,1.720181e+01,0.000000e+00,1.720181e+01,1.856183e+01,1.753000e+02
3.984281e+04,4.611436e-01,3.954041e+04,4.576436e-01,9.267027e-01,9.263940e-01,5.981780e-02,2.418573e-07,1.721121e+01,0.000000e+00,1.721121e+01,1.857253e+01,1.753013e+02
3.985281e+04,4.612593e-01,3.955041e+04,4.577593e-01,9.267360e-01,9.263963e-01,5.982021e-02,2.418130e-07,1.721688e+01,0.000000e+00,1.721688e+01,1.857798e+01,1.753180e+02
3.986281e+04,4.613751e-01,3.956041e+04,4.578751e-01,9.267694e-01,9.263985e-01,5.982263e-02,2.417686e-07,1.722255e+01,0.000000e+00,1.722255e+01,1.858342e+01,1.753347e+02
3.987281e+04,4.614908e-01,3.957041e+04,4.579908e-01,9.268027e-01,9.264007e-01,5.982505e-02,2.417243e-07,1.722822e+01,0.000000e+00,1.722822e+01,1.858887e+01,1.753513e+02
3.988281e+04,4.616065e-01,3.958041e+04,4.581065e-01,9.268360e-01,9.264030e-01,5.982747e-02,2.416801e-07,1.723388e+01,0.000000e+00,1.723388e+01,1.859432e+01,1.753680e+02
3.989281e+04,4.617223e-01,3.959041e+04,4.582223e-01,9.268694e-01,9.264052e-01,5.982988e-02,2.416358e-07,1.723955e+01,0.000000e+00,1.723955e+01,1.859976e+01,1.753847e+02
3.990281e+04,4.618380e-01,3.960041e+04,4.583380e-01,9.269027e-01,9.264074e-01,5.983230e-02,2.415916e-07,1.724510e+01,0.000000e+00,1.724510e+01,1.860508e+01,1.754000e+02
3.991281e+04,4.619538e-01,3.961041e+04,4.584538e-01,9.269360e-01,9.264097e-01,5.983472e-02,2.415474e-07,1.724934e+01,0.000000e+00,1.724934e+01,1.860899e+01,1.754000e+02
3.992281e+04,4.620695e-01,3.962041e+04,4.585695e-01,9.269694e-01,9.264119e-01,5.983713e-02,2.415032e-07,1.725358e+01,0.000000e+00,1.725358e+01,1.861290e+01,1.754000e+02
3.993281e+04,4.621853e-01,3.963041e+04,4.586853e-01,9.270027e-01,9.264142e-01,5.983955e-02,2.414591e-07,1.725782e+01,0.000000e+00,1.725782e+01,1.861680e+01,1.754000e+02
3.994281e+04,4.623010e-01,3.964041e+04,4.588010e-01,9.270360e-01,9.264164e-01,5.984196e-02,2.414149e-07,1.726207e+01,0.000000e+00,1.726207e+01,1.862071e+01,1.754000e+02
3.995281e+04,4.624167e-01,3.965041e+04,4.589167e-01,9.270694e-01,9.264186e-01,5.984437e-02,2.413708e-07,1.726631e+01,0.000000e+00,1.726631e+01,1.862461e+01,1.754000e+02
3.996281e+04,4.625325e-01,3.966041e+04,4.590325e-01,9.271000e-01,9.264209e-01,5.984679e-02,2.413267e-07,1.726961e+01,0.000000e+00,1.726961e+01,1.862756e+01,1.754000e+02
3.997281e+04,4.626482e-01,3.967041e+04,4.591482e-01,9.271000e-01,9.264231e-01,5.984920e-02,2.412827e-07,1.726218e+01,0.000000e+00,1.726218e+01,1.861955e+01,1.754000e+02
3.998281e+04,4.627640e-01,3.968041e+04,4.592640e-01,9.271000e-01,9.264253e-01,5.985161e-02,2.412386e-07,1.725476e+01,0.000000e+00,1.725476e+01,1.861154e+01,1.754000e+02
3.999281e+04,4.628797e-01,3.969041e+04,4.593797e-01,9.271000e-01,9.264276e-01,5.985403e-02,2.411946e-07,1.724733e+01,0.000000e+00,1.724733e+01,1.860353e+01,1.754000e+02
4.000281e+04,4.629955e-01,3.970041e+04,4.594955e-01,9.271000e-01,9.264298e-01,5.985644e-02,2.411506e-07,1.723991e+01,0.000000e+00,1.723991e+01,1.859552e+01,1.754000e+02
4.001281e+04,4.631112e-01,3.971041e+04,4.596112e-01,9.271000e-01,9.264320e-01,5.985885e-02,2.411066e-07,1.723248e+01,0.000000e+00,1.723248e+01,1.858751e+01,1.754000e+02
4.002281e+04,4.632269e-01,3.972041e+04,4.597269e-01,9.270973e-01,9.264343e-01,5.986126e-02,2.410627e-07,1.722481e+01,0.000000e+00,1.722481e+01,1.857929e+01,1.753973e+02
4.003281e+04,4.633427e-01,3.973041e+04,4.598427e-01,9.270634e-01,9.264365e-01,5.986367e-02,2.410188e-07,1.721437e+01,0.000000e+00,1.721437e+01,1.856871e+01,1.753634e+02
4.004281e+04,4.634584e-01,3.974041e+04,4.599584e-01,9.270295e-01,9.264387e-01,5.986608e-02,2.409749e-07,1.720394e+01,0.000000e+00,1.720394e+01,1.855813e+01,1.753295e+02
4.005281e+04,4.635742e-01,3.975041e+04,4.600742e-01,9.269956e-01,9.264410e-01,5.986849e-02,2.409310e-07,1.719350e+01,0.000000e+00,1.719350e+01,1.854755e+01,1.752956e+02
4.006281e+04,4.636899e-01,3.976041e+04,4.601899e-01,9.269617e-01,9.264432e-01,5.987090e-02,2.408871e-07,1.718306e+01,0.000000e+00,1.718306e+01,1.853697e+01,1.752617e+02
4.007281e+04,4.638056e-01,3.977041e+04,4.603056e-01,9.269278e-01,9.264454e-01,5.987331e-02,2.408433e-07,1.717262e+01,0.000000e+00,1.717262e+01,1.852638e+01,1.752278e+02
4.008281e+04,4.639214e-01,3.978041e+04,4.604214e-01,9.269000e-01,9.264477e-01,5.987572e-02,2.407995e-07,1.716209e+01,0.000000e+00,1.716209e+01,1.851558e+01,1.751910e+02
4.009281e+04,4.640371e-01,3.979041e+04,4.605371e-01,9.269000e-01,9.264499e-01,5.987812e-02,2.407557e-07,1.715112e+01,0.000000e+00,1.715112e+01,1.850374e+01,1.751410e+02
4.010281e+04,4.641529e-01,3.980041e+04,4.606529e-01,9.269000e-01,9.264521e-01,5.988053e-02,2.407119e-07,1.714016e+01,0.000000e+00,1.714016e+01,1.849191e+01,1.750910e+02
4.011281e+04,4.642686e-01,3.981041e+04,4.607686e-01,9.269000e-01,9.264544e-01,5.988294e-02,2.406682e-07,1.712919e+01,0.000000e+00,1.712919e+01,1.848008e+01,1.750410e+02
4.012281e+04,4.643844e-01,3.982041e+04,4.608844e-01,9.269000e-01,9.264566e-01,5.988534e-02,2.406244e-07,1.711822e+01,0.000000e+00,1.711822e+01,1.846825e+01,1.749910e+02
4.013281e+04,4.645001e-01,3.983041e+04,4.610001e-01,9.269000e-01,9.264588e-01,5.988775e-02,2.405807e-07,1.710726e+01,0.000000e+00,1.710726e+01,1.845642e+01,1.749410e+02
4.014281e+04,4.646158e-01,3.984041e+04,4.611158e-01,9.268941e-01,9.264610e-01,5.989016e-02,2.405371e-07,1.709557e+01,0.000000e+00,1.709557e+01,1.844393e+01,1.748911e+02
4.015281e+04,4.647316e-01,3.985041e+04,4.612316e-01,9.268613e-01,9.264633e-01,5.989256e-02,2.404934e-07,1.708061e+01,0.000000e+00,1.708061e+01,1.842845e+01,1.748419e+02
4.016281e+04,4.648473e-01,3.986041e+04,4.613473e-01,9.268285e-01,9.264655e-01,5.989497e-02,2.404498e-07,1.706566e+01,0.000000e+00,1.706566e+01,1.841296e+01,1.747927e+02
4.017281e+04,4.649631e-01,3.987041e+04,4.614631e-01,9.267957e-01,9.264677e-01,5.989737e-02,2.404062e-07,1.705070e+01,0.000000e+00,1.705070e+01,1.839747e+01,1.747436e+02
4.018281e+04,4.650788e-01,3.988041e+04,4.615788e-01,9.267629e-01,9.264700e-01,5.989977e-02,2.403626e-07,1.703574e+01,0.000000e+00,1.703574e+01,1.838198e+01,1.746944e+02
4.019281e+04,4.651945e-01,3.989041e+04,4.616945e-01,9.267301e-01,9.264722e-01,5.990218e-02,2.403190e-07,1.702078e+01,0.000000e+00,1.702078e+01,1.836649e+01,1.746452e+02
4.020281e+04,4.653103e-01,3.990041e+04,4.618103e-01,9.267013e-01,9.264744e-01,5.990458e-02,2.402755e-07,1.700764e+01,0.000000e+00,1.700764e+01,1.835288e+01,1.746000e+02
4.021281e+04,4.654260e-01,3.991041e+04,4.619260e-01,9.267180e-01,9.264766e-01,5.990698e-02,2.402320e-07,1.701506e+01,0.000000e+00,1.701506e+01,1.836056e+01,1.746000e+02
4.022281e+04,4.655418e-01,3.992041e+04,4.620418e-01,9.267347e-01,9.264789e-01,5.990939e-02,2.401885e-07,1.702249e+01,0.000000e+00,1.702249e+01,1.836824e+01,1.746000e+02
4.023281e+04,4.656575e-01,3.993041e+04,4.621575e-01,9.267513e-01,9.264811e-01,5.991179e-02,2.401450e-07,1.702991e+01,0.000000e+00,1.702991e+01,1.837592e+01,1.746000e+02
4.024281e+04,4.657733e-01,3.994041e+04,4.622733e-01,9.267680e-01,9.264833e-01,5.991419e-02,2.401015e-07,1.703734e+01,0.000000e+00,1.703734e+01,1.838360e+01,1.746000e+02
4.025281e+04,4.658890e-01,3.995041e+04,4.623890e-01,9.267847e-01,9.264855e-01,5.991659e-02,2.400581e-07,1.704476e+01,0.000000e+00,1.704476e+01,1.839129e+01,1.746000e+02
4.026281e+04,4.660047e-01,3.996041e+04,4.625047e-01,9.268000e-01,9.264878e-01,5.991899e-02,2.400147e-07,1.705196e+01,0.000000e+00,1.705196e+01,1.839875e+01,1.746013e+02
4.027281e+04,4.661205e-01,3.997041e+04,4.626205e-01,9.268000e-01,9.264900e-01,5.992139e-02,2.399713e-07,1.705656e+01,0.000000e+00,1.705656e+01,1.840371e+01,1.746180e+02
4.028281e+04,4.662362e-01,3.998041e+04,4.627362e-01,9.268000e-01,9.264922e-01,5.992379e-02,2.399279e-07,1.706115e+01,0.000000e+00,1.706115e+01,1.840867e+01,1.746347e+02
4.029281e+04,4.663520e-01,3.999041e+04,4.628520e-01,9.268000e-01,9.264944e-01,5.992619e-02,2.398846e-07,1.706575e+01,0.000000e+00,1.706575e+01,1.841363e+01,1.746513e+02
4.030281e+04,4.664677e-01,4.000041e+04,4.629677e-01,9.268000e-01,9.264967e-01,5.992859e-02,2.398413e-07,1.707035e+01,0.000000e+00,1.707035e+01,1.841859e+01,1.746680e+02
4.031281e+04,4.665835e-01,4.001041e+04,4.630835e-01,9.268000e-01,9.264989e-01,5.993098e-02,2.397980e-07,1.707495e+01,0.000000e+00,1.707495e+01,1.842355e+01,1.746847e+02
4.032281e+04,4.666992e-01,4.002041e+04,4.631992e-01,9.268027e-01,9.265011e-01,5.993338e-02,2.397547e-07,1.707972e+01,0.000000e+00,1.707972e+01,1.842864e+01,1.747014e+02
4.033281e+04,4.668149e-01,4.003041e+04,4.633149e-01,9.268360e-01,9.265033e-01,5.993578e-02,2.397115e-07,1.708644e+01,0.000000e+00,1.708644e+01,1.843524e+01,1.747180e+02
4.034281e+04,4.669307e-01,4.004041e+04,4.634307e-01,9.268694e-01,9.265055e-01,5.993818e-02,2.396682e-07,1.709317e+01,0.000000e+00,1.709317e+01,1.844183e+01,1.747347e+02
4.035281e+04,4.670464e-01,4.005041e+04,4.635464e-01,9.269027e-01,9.265078e-01,5.994057e-02,2.396250e-07,1.709989e+01,0.000000e+00,1.709989e+01,1.844842e+01,1.747514e+02
4.036281e+04,4.671622e-01,4.006041e+04,4.636622e-01,9.269360e-01,9.265100e-01,5.994297e-02,2.395819e-07,1.710661e+01,0.000000e+00,1.710661e+01,1.845501e+01,1.747680e+02
4.037281e+04,4.672779e-01,4.007041e+04,4.637779e-01,9.269694e-01,9.265122e-01,5.994537e-02,2.395387e-07,1.711334e+01,0.000000e+00,1.711334e+01,1.846160e+01,1.747847e+02
4.038281e+04,4.673936e-01,4.008041e+04,4.638936e-01,9.269986e-01,9.265144e-01,5.994776e-02,2.394956e-07,1.711960e+01,0.000000e+00,1.711960e+01,1.846778e+01,1.747986e+02
4.039281e+04,4.675094e-01,4.009041e+04,4.640094e-01,9.269817e-01,9.265166e-01,5.995015e-02,2.394524e-07,1.712068e+01,0.000000e+00,1.712068e+01,1.846928e+01,1.747817e+02
