Repository: brandonlampe/CS_Data

# Comments For Consolidation Test: 175_03
_Note:_ herein, the phrase "TEST-NUMBER" will imply the insertion of "175_03".  This format will
often be used when describing local directories.

Following the initial increase in pressure from zero to 19.192 MPa (dilatometer was initially used,
which resulted in somewhat variable confining pressure).  Schuler gauges were used during the

## Test Data
Raw test data is contained in: TEST-NUMBER.xlsx

Additionally, calculated values of fractional density have been calculated in TEST-NUMBER.xlsx and
exported to TEST-NUMBER.csv, where the .csv file format allows for easy cross-platform importing
and analysis.

File: UNM_WP_HY_175_03/CREEP_FIT_v1/175_03_CREEP_OUT.csv (part 18 of 66)
Analysis by Brandon Lampe, performed on: 2016/07/04 12:27:14
Experimental results below begin at: 2015/07/17 16:07:44
Duration (sec),Duration (day),Elapsed Time (sec),Elapsed Time (day),Interpolated Fractional Density,Fit to Fractional Density,Fit to Volume Strain,Fit to Volume Strain Rate (1/sec),Confining Pressure (MPa),Pore Pressure (MPa),Terzaghi Pressure (MPa),Solid Pressure (MPa),Temperature (C))
4.040281e+04,4.676251e-01,4.010041e+04,4.641251e-01,9.269647e-01,9.265189e-01,5.995255e-02,2.394093e-07,1.712176e+01,0.000000e+00,1.712176e+01,1.847077e+01,1.747647e+02
4.041281e+04,4.677409e-01,4.011041e+04,4.642409e-01,9.269478e-01,9.265211e-01,5.995494e-02,2.393663e-07,1.712283e+01,0.000000e+00,1.712283e+01,1.847227e+01,1.747478e+02
4.042281e+04,4.678566e-01,4.012041e+04,4.643566e-01,9.269308e-01,9.265233e-01,5.995734e-02,2.393232e-07,1.712391e+01,0.000000e+00,1.712391e+01,1.847377e+01,1.747308e+02
4.043281e+04,4.679724e-01,4.013041e+04,4.644724e-01,9.269139e-01,9.265255e-01,5.995973e-02,2.392802e-07,1.712498e+01,0.000000e+00,1.712498e+01,1.847527e+01,1.747139e+02
4.044281e+04,4.680881e-01,4.014041e+04,4.645881e-01,9.268970e-01,9.265277e-01,5.996212e-02,2.392372e-07,1.712429e+01,0.000000e+00,1.712429e+01,1.847485e+01,1.746970e+02
4.045281e+04,4.682038e-01,4.015041e+04,4.647038e-01,9.268806e-01,9.265299e-01,5.996451e-02,2.391942e-07,1.711559e+01,0.000000e+00,1.711559e+01,1.846580e+01,1.746806e+02
4.046281e+04,4.683196e-01,4.016041e+04,4.648196e-01,9.268642e-01,9.265322e-01,5.996691e-02,2.391512e-07,1.710690e+01,0.000000e+00,1.710690e+01,1.845675e+01,1.746642e+02
4.047281e+04,4.684353e-01,4.017041e+04,4.649353e-01,9.268478e-01,9.265344e-01,5.996930e-02,2.391083e-07,1.709820e+01,0.000000e+00,1.709820e+01,1.844769e+01,1.746478e+02
4.048281e+04,4.685511e-01,4.018041e+04,4.650511e-01,9.268315e-01,9.265366e-01,5.997169e-02,2.390654e-07,1.708951e+01,0.000000e+00,1.708951e+01,1.843864e+01,1.746315e+02
4.049281e+04,4.686668e-01,4.019041e+04,4.651668e-01,9.268151e-01,9.265388e-01,5.997408e-02,2.390225e-07,1.708082e+01,0.000000e+00,1.708082e+01,1.842958e+01,1.746151e+02
4.050281e+04,4.687825e-01,4.020041e+04,4.652825e-01,9.267986e-01,9.265410e-01,5.997647e-02,2.389796e-07,1.707131e+01,0.000000e+00,1.707131e+01,1.841965e+01,1.745973e+02
4.051281e+04,4.688983e-01,4.021041e+04,4.653983e-01,9.267820e-01,9.265432e-01,5.997886e-02,2.389368e-07,1.705256e+01,0.000000e+00,1.705256e+01,1.839975e+01,1.745640e+02
4.052281e+04,4.690140e-01,4.022041e+04,4.655140e-01,9.267653e-01,9.265454e-01,5.998125e-02,2.388939e-07,1.703381e+01,0.000000e+00,1.703381e+01,1.837985e+01,1.745306e+02
4.053281e+04,4.691298e-01,4.023041e+04,4.656298e-01,9.267486e-01,9.265477e-01,5.998364e-02,2.388511e-07,1.701506e+01,0.000000e+00,1.701506e+01,1.835995e+01,1.744973e+02
4.054281e+04,4.692455e-01,4.024041e+04,4.657455e-01,9.267320e-01,9.265499e-01,5.998602e-02,2.388083e-07,1.699632e+01,0.000000e+00,1.699632e+01,1.834006e+01,1.744640e+02
4.055281e+04,4.693613e-01,4.025041e+04,4.658613e-01,9.267153e-01,9.265521e-01,5.998841e-02,2.387656e-07,1.697757e+01,0.000000e+00,1.697757e+01,1.832016e+01,1.744306e+02
4.056281e+04,4.694770e-01,4.026041e+04,4.659770e-01,9.267041e-01,9.265543e-01,5.999080e-02,2.387228e-07,1.696078e+01,0.000000e+00,1.696078e+01,1.830226e+01,1.744014e+02
4.057281e+04,4.695927e-01,4.027041e+04,4.660927e-01,9.267541e-01,9.265565e-01,5.999319e-02,2.386801e-07,1.696609e+01,0.000000e+00,1.696609e+01,1.830700e+01,1.744180e+02
4.058281e+04,4.697085e-01,4.028041e+04,4.662085e-01,9.268041e-01,9.265587e-01,5.999557e-02,2.386374e-07,1.697140e+01,0.000000e+00,1.697140e+01,1.831174e+01,1.744347e+02
4.059281e+04,4.698242e-01,4.029041e+04,4.663242e-01,9.268541e-01,9.265609e-01,5.999796e-02,2.385947e-07,1.697671e+01,0.000000e+00,1.697671e+01,1.831648e+01,1.744514e+02
4.060281e+04,4.699400e-01,4.030041e+04,4.664400e-01,9.269041e-01,9.265631e-01,6.000035e-02,2.385521e-07,1.698202e+01,0.000000e+00,1.698202e+01,1.832123e+01,1.744680e+02
4.061281e+04,4.700557e-01,4.031041e+04,4.665557e-01,9.269541e-01,9.265654e-01,6.000273e-02,2.385094e-07,1.698733e+01,0.000000e+00,1.698733e+01,1.832597e+01,1.744847e+02
4.062281e+04,4.701715e-01,4.032041e+04,4.666715e-01,9.270027e-01,9.265676e-01,6.000512e-02,2.384668e-07,1.699267e+01,0.000000e+00,1.699267e+01,1.833076e+01,1.745014e+02
4.063281e+04,4.702872e-01,4.033041e+04,4.667872e-01,9.270360e-01,9.265698e-01,6.000750e-02,2.384242e-07,1.699832e+01,0.000000e+00,1.699832e+01,1.833620e+01,1.745180e+02
4.064281e+04,4.704029e-01,4.034041e+04,4.669029e-01,9.270694e-01,9.265720e-01,6.000988e-02,2.383817e-07,1.700398e+01,0.000000e+00,1.700398e+01,1.834164e+01,1.745347e+02
4.065281e+04,4.705187e-01,4.035041e+04,4.670187e-01,9.271027e-01,9.265742e-01,6.001227e-02,2.383391e-07,1.700963e+01,0.000000e+00,1.700963e+01,1.834709e+01,1.745514e+02
4.066281e+04,4.706344e-01,4.036041e+04,4.671344e-01,9.271360e-01,9.265764e-01,6.001465e-02,2.382966e-07,1.701529e+01,0.000000e+00,1.701529e+01,1.835253e+01,1.745680e+02
4.067281e+04,4.707502e-01,4.037041e+04,4.672502e-01,9.271694e-01,9.265786e-01,6.001703e-02,2.382541e-07,1.702094e+01,0.000000e+00,1.702094e+01,1.835796e+01,1.745847e+02
4.068281e+04,4.708659e-01,4.038041e+04,4.673659e-01,9.271946e-01,9.265808e-01,6.001942e-02,2.382116e-07,1.702694e+01,0.000000e+00,1.702694e+01,1.836394e+01,1.746014e+02
4.069281e+04,4.709816e-01,4.039041e+04,4.674816e-01,9.271279e-01,9.265830e-01,6.002180e-02,2.381692e-07,1.703685e+01,0.000000e+00,1.703685e+01,1.837595e+01,1.746180e+02
4.070281e+04,4.710974e-01,4.040041e+04,4.675974e-01,9.270612e-01,9.265852e-01,6.002418e-02,2.381267e-07,1.704676e+01,0.000000e+00,1.704676e+01,1.838796e+01,1.746347e+02
4.071281e+04,4.712131e-01,4.041041e+04,4.677131e-01,9.269946e-01,9.265874e-01,6.002656e-02,2.380843e-07,1.705667e+01,0.000000e+00,1.705667e+01,1.839997e+01,1.746514e+02
4.072281e+04,4.713289e-01,4.042041e+04,4.678289e-01,9.269279e-01,9.265896e-01,6.002894e-02,2.380419e-07,1.706658e+01,0.000000e+00,1.706658e+01,1.841198e+01,1.746680e+02
4.073281e+04,4.714446e-01,4.043041e+04,4.679446e-01,9.268612e-01,9.265918e-01,6.003132e-02,2.379995e-07,1.707649e+01,0.000000e+00,1.707649e+01,1.842399e+01,1.746847e+02
4.074281e+04,4.715604e-01,4.044041e+04,4.680604e-01,9.268000e-01,9.265940e-01,6.003370e-02,2.379572e-07,1.708576e+01,0.000000e+00,1.708576e+01,1.843522e+01,1.747000e+02
4.075281e+04,4.716761e-01,4.045041e+04,4.681761e-01,9.268000e-01,9.265963e-01,6.003608e-02,2.379149e-07,1.708791e+01,0.000000e+00,1.708791e+01,1.843754e+01,1.747000e+02
4.076281e+04,4.717918e-01,4.046041e+04,4.682918e-01,9.268000e-01,9.265985e-01,6.003846e-02,2.378726e-07,1.709006e+01,0.000000e+00,1.709006e+01,1.843986e+01,1.747000e+02
4.077281e+04,4.719076e-01,4.047041e+04,4.684076e-01,9.268000e-01,9.266007e-01,6.004084e-02,2.378303e-07,1.709221e+01,0.000000e+00,1.709221e+01,1.844218e+01,1.747000e+02
4.078281e+04,4.720233e-01,4.048041e+04,4.685233e-01,9.268000e-01,9.266029e-01,6.004322e-02,2.377880e-07,1.709436e+01,0.000000e+00,1.709436e+01,1.844450e+01,1.747000e+02
4.079282e+04,4.721391e-01,4.049042e+04,4.686391e-01,9.268000e-01,9.266051e-01,6.004559e-02,2.377458e-07,1.709652e+01,0.000000e+00,1.709652e+01,1.844682e+01,1.747000e+02
4.080282e+04,4.722548e-01,4.050042e+04,4.687548e-01,9.268060e-01,9.266073e-01,6.004797e-02,2.377035e-07,1.709632e+01,0.000000e+00,1.709632e+01,1.844649e+01,1.747000e+02
4.081282e+04,4.723705e-01,4.051042e+04,4.688705e-01,9.268387e-01,9.266095e-01,6.005035e-02,2.376613e-07,1.708553e+01,0.000000e+00,1.708553e+01,1.843420e+01,1.747000e+02
4.082282e+04,4.724863e-01,4.052042e+04,4.689863e-01,9.268715e-01,9.266117e-01,6.005272e-02,2.376192e-07,1.707475e+01,0.000000e+00,1.707475e+01,1.842191e+01,1.747000e+02
4.083282e+04,4.726020e-01,4.053042e+04,4.691020e-01,9.269043e-01,9.266139e-01,6.005510e-02,2.375770e-07,1.706396e+01,0.000000e+00,1.706396e+01,1.840962e+01,1.747000e+02
4.084282e+04,4.727178e-01,4.054042e+04,4.692178e-01,9.269371e-01,9.266161e-01,6.005748e-02,2.375349e-07,1.705317e+01,0.000000e+00,1.705317e+01,1.839734e+01,1.747000e+02
4.085282e+04,4.728335e-01,4.055042e+04,4.693335e-01,9.269699e-01,9.266183e-01,6.005985e-02,2.374928e-07,1.704239e+01,0.000000e+00,1.704239e+01,1.838505e+01,1.747000e+02
4.086282e+04,4.729493e-01,4.056042e+04,4.694493e-01,9.270014e-01,9.266205e-01,6.006223e-02,2.374507e-07,1.703338e+01,0.000000e+00,1.703338e+01,1.837471e+01,1.747014e+02
4.087282e+04,4.730650e-01,4.057042e+04,4.695650e-01,9.270180e-01,9.266227e-01,6.006460e-02,2.374086e-07,1.704434e+01,0.000000e+00,1.704434e+01,1.838620e+01,1.747180e+02
4.088282e+04,4.731807e-01,4.058042e+04,4.696807e-01,9.270347e-01,9.266249e-01,6.006697e-02,2.373665e-07,1.705531e+01,0.000000e+00,1.705531e+01,1.839770e+01,1.747347e+02
4.089282e+04,4.732965e-01,4.059042e+04,4.697965e-01,9.270514e-01,9.266271e-01,6.006935e-02,2.373245e-07,1.706627e+01,0.000000e+00,1.706627e+01,1.840920e+01,1.747514e+02
4.090282e+04,4.734122e-01,4.060042e+04,4.699122e-01,9.270680e-01,9.266293e-01,6.007172e-02,2.372825e-07,1.707724e+01,0.000000e+00,1.707724e+01,1.842070e+01,1.747680e+02
4.091282e+04,4.735280e-01,4.061042e+04,4.700280e-01,9.270847e-01,9.266315e-01,6.007409e-02,2.372405e-07,1.708821e+01,0.000000e+00,1.708821e+01,1.843219e+01,1.747847e+02
4.092282e+04,4.736437e-01,4.062042e+04,4.701437e-01,9.271027e-01,9.266337e-01,6.007647e-02,2.371986e-07,1.709856e+01,0.000000e+00,1.709856e+01,1.844301e+01,1.748014e+02
4.093282e+04,4.737595e-01,4.063042e+04,4.702595e-01,9.271361e-01,9.266359e-01,6.007884e-02,2.371566e-07,1.710211e+01,0.000000e+00,1.710211e+01,1.844617e+01,1.748180e+02
4.094282e+04,4.738752e-01,4.064042e+04,4.703752e-01,9.271694e-01,9.266381e-01,6.008121e-02,2.371147e-07,1.710565e+01,0.000000e+00,1.710565e+01,1.844932e+01,1.748347e+02
4.095282e+04,4.739909e-01,4.065042e+04,4.704909e-01,9.272027e-01,9.266403e-01,6.008358e-02,2.370728e-07,1.710919e+01,0.000000e+00,1.710919e+01,1.845248e+01,1.748514e+02
4.096282e+04,4.741067e-01,4.066042e+04,4.706067e-01,9.272361e-01,9.266425e-01,6.008595e-02,2.370309e-07,1.711273e+01,0.000000e+00,1.711273e+01,1.845563e+01,1.748680e+02
4.097282e+04,4.742224e-01,4.067042e+04,4.707224e-01,9.272694e-01,9.266447e-01,6.008832e-02,2.369891e-07,1.711627e+01,0.000000e+00,1.711627e+01,1.845878e+01,1.748847e+02
4.098282e+04,4.743382e-01,4.068042e+04,4.708382e-01,9.272986e-01,9.266469e-01,6.009069e-02,2.369472e-07,1.711960e+01,0.000000e+00,1.711960e+01,1.846180e+01,1.749027e+02
4.099282e+04,4.744539e-01,4.069042e+04,4.709539e-01,9.272820e-01,9.266491e-01,6.009306e-02,2.369054e-07,1.712066e+01,0.000000e+00,1.712066e+01,1.846327e+01,1.749361e+02
4.100282e+04,4.745696e-01,4.070042e+04,4.710696e-01,9.272653e-01,9.266512e-01,6.009543e-02,2.368636e-07,1.712172e+01,0.000000e+00,1.712172e+01,1.846475e+01,1.749694e+02
4.101282e+04,4.746854e-01,4.071042e+04,4.711854e-01,9.272486e-01,9.266534e-01,6.009780e-02,2.368218e-07,1.712278e+01,0.000000e+00,1.712278e+01,1.846622e+01,1.750027e+02
4.102282e+04,4.748011e-01,4.072042e+04,4.713011e-01,9.272320e-01,9.266556e-01,6.010017e-02,2.367801e-07,1.712383e+01,0.000000e+00,1.712383e+01,1.846769e+01,1.750361e+02
4.103282e+04,4.749169e-01,4.073042e+04,4.714169e-01,9.272153e-01,9.266578e-01,6.010253e-02,2.367384e-07,1.712489e+01,0.000000e+00,1.712489e+01,1.846916e+01,1.750694e+02
4.104282e+04,4.750326e-01,4.074042e+04,4.715326e-01,9.272014e-01,9.266600e-01,6.010490e-02,2.366967e-07,1.712497e+01,0.000000e+00,1.712497e+01,1.846952e+01,1.751014e+02
4.105282e+04,4.751484e-01,4.075042e+04,4.716484e-01,9.272180e-01,9.266622e-01,6.010727e-02,2.366550e-07,1.711400e+01,0.000000e+00,1.711400e+01,1.845736e+01,1.751180e+02
4.106282e+04,4.752641e-01,4.076042e+04,4.717641e-01,9.272347e-01,9.266644e-01,6.010963e-02,2.366133e-07,1.710303e+01,0.000000e+00,1.710303e+01,1.844521e+01,1.751347e+02
4.107282e+04,4.753798e-01,4.077042e+04,4.718798e-01,9.272514e-01,9.266666e-01,6.011200e-02,2.365717e-07,1.709207e+01,0.000000e+00,1.709207e+01,1.843305e+01,1.751514e+02
4.108282e+04,4.754956e-01,4.078042e+04,4.719956e-01,9.272680e-01,9.266688e-01,6.011436e-02,2.365300e-07,1.708110e+01,0.000000e+00,1.708110e+01,1.842089e+01,1.751680e+02
4.109282e+04,4.756113e-01,4.079042e+04,4.721113e-01,9.272847e-01,9.266710e-01,6.011673e-02,2.364884e-07,1.707014e+01,0.000000e+00,1.707014e+01,1.840873e+01,1.751847e+02
4.110282e+04,4.757271e-01,4.080042e+04,4.722271e-01,9.273014e-01,9.266732e-01,6.011909e-02,2.364468e-07,1.705906e+01,0.000000e+00,1.705906e+01,1.839645e+01,1.751973e+02
4.111282e+04,4.758428e-01,4.081042e+04,4.723428e-01,9.273180e-01,9.266754e-01,6.012146e-02,2.364053e-07,1.704668e+01,0.000000e+00,1.704668e+01,1.838277e+01,1.751639e+02
4.112282e+04,4.759585e-01,4.082042e+04,4.724585e-01,9.273347e-01,9.266776e-01,6.012382e-02,2.363637e-07,1.703430e+01,0.000000e+00,1.703430e+01,1.836909e+01,1.751306e+02
4.113282e+04,4.760743e-01,4.083042e+04,4.725743e-01,9.273514e-01,9.266797e-01,6.012619e-02,2.363222e-07,1.702192e+01,0.000000e+00,1.702192e+01,1.835541e+01,1.750973e+02
4.114282e+04,4.761900e-01,4.084042e+04,4.726900e-01,9.273680e-01,9.266819e-01,6.012855e-02,2.362807e-07,1.700954e+01,0.000000e+00,1.700954e+01,1.834173e+01,1.750639e+02
4.115282e+04,4.763058e-01,4.085042e+04,4.728058e-01,9.273847e-01,9.266841e-01,6.013091e-02,2.362392e-07,1.699716e+01,0.000000e+00,1.699716e+01,1.832806e+01,1.750306e+02
4.116282e+04,4.764215e-01,4.086042e+04,4.729215e-01,9.273973e-01,9.266863e-01,6.013327e-02,2.361978e-07,1.698472e+01,0.000000e+00,1.698472e+01,1.831440e+01,1.749959e+02
4.117282e+04,4.765373e-01,4.087042e+04,4.730373e-01,9.273639e-01,9.266885e-01,6.013564e-02,2.361564e-07,1.697164e+01,0.000000e+00,1.697164e+01,1.830095e+01,1.749459e+02
4.118282e+04,4.766530e-01,4.088042e+04,4.731530e-01,9.273306e-01,9.266907e-01,6.013800e-02,2.361149e-07,1.695856e+01,0.000000e+00,1.695856e+01,1.828750e+01,1.748959e+02
4.119282e+04,4.767687e-01,4.089042e+04,4.732687e-01,9.272973e-01,9.266929e-01,6.014036e-02,2.360735e-07,1.694548e+01,0.000000e+00,1.694548e+01,1.827405e+01,1.748459e+02
4.120282e+04,4.768845e-01,4.090042e+04,4.733845e-01,9.272639e-01,9.266951e-01,6.014272e-02,2.360322e-07,1.693240e+01,0.000000e+00,1.693240e+01,1.826060e+01,1.747959e+02
4.121282e+04,4.770002e-01,4.091042e+04,4.735002e-01,9.272306e-01,9.266973e-01,6.014508e-02,2.359908e-07,1.691932e+01,0.000000e+00,1.691932e+01,1.824715e+01,1.747459e+02
4.122282e+04,4.771160e-01,4.092042e+04,4.736160e-01,9.271986e-01,9.266994e-01,6.014744e-02,2.359495e-07,1.690595e+01,0.000000e+00,1.690595e+01,1.823336e+01,1.746973e+02
4.123282e+04,4.772317e-01,4.093042e+04,4.737317e-01,9.271820e-01,9.267016e-01,6.014980e-02,2.359082e-07,1.688931e+01,0.000000e+00,1.688931e+01,1.821575e+01,1.746639e+02
4.124282e+04,4.773475e-01,4.094042e+04,4.738475e-01,9.271653e-01,9.267038e-01,6.015216e-02,2.358669e-07,1.687268e+01,0.000000e+00,1.687268e+01,1.819814e+01,1.746306e+02
4.125282e+04,4.774632e-01,4.095042e+04,4.739632e-01,9.271486e-01,9.267060e-01,6.015452e-02,2.358256e-07,1.685605e+01,0.000000e+00,1.685605e+01,1.818053e+01,1.745973e+02
4.126282e+04,4.775789e-01,4.096042e+04,4.740789e-01,9.271320e-01,9.267082e-01,6.015687e-02,2.357844e-07,1.683942e+01,0.000000e+00,1.683942e+01,1.816291e+01,1.745639e+02
4.127282e+04,4.776947e-01,4.097042e+04,4.741947e-01,9.271153e-01,9.267104e-01,6.015923e-02,2.357432e-07,1.682279e+01,0.000000e+00,1.682279e+01,1.814530e+01,1.745306e+02
4.128282e+04,4.778104e-01,4.098042e+04,4.743104e-01,9.270986e-01,9.267126e-01,6.016159e-02,2.357019e-07,1.680824e+01,0.000000e+00,1.680824e+01,1.812994e+01,1.745014e+02
4.129282e+04,4.779262e-01,4.099042e+04,4.744262e-01,9.270820e-01,9.267147e-01,6.016395e-02,2.356608e-07,1.681709e+01,0.000000e+00,1.681709e+01,1.813981e+01,1.745180e+02
4.130282e+04,4.780419e-01,4.100042e+04,4.745419e-01,9.270653e-01,9.267169e-01,6.016630e-02,2.356196e-07,1.682594e+01,0.000000e+00,1.682594e+01,1.814969e+01,1.745347e+02
4.131282e+04,4.781576e-01,4.101042e+04,4.746576e-01,9.270486e-01,9.267191e-01,6.016866e-02,2.355785e-07,1.683480e+01,0.000000e+00,1.683480e+01,1.815956e+01,1.745514e+02
4.132282e+04,4.782734e-01,4.102042e+04,4.747734e-01,9.270320e-01,9.267213e-01,6.017101e-02,2.355373e-07,1.684365e+01,0.000000e+00,1.684365e+01,1.816943e+01,1.745680e+02
4.133282e+04,4.783891e-01,4.103042e+04,4.748891e-01,9.270153e-01,9.267235e-01,6.017337e-02,2.354962e-07,1.685250e+01,0.000000e+00,1.685250e+01,1.817931e+01,1.745847e+02
4.134282e+04,4.785049e-01,4.104042e+04,4.750049e-01,9.270014e-01,9.267257e-01,6.017572e-02,2.354551e-07,1.686088e+01,0.000000e+00,1.686088e+01,1.818863e+01,1.746000e+02
4.135282e+04,4.786206e-01,4.105042e+04,4.751206e-01,9.270180e-01,9.267278e-01,6.017808e-02,2.354141e-07,1.686407e+01,0.000000e+00,1.686407e+01,1.819173e+01,1.746000e+02
4.136282e+04,4.787364e-01,4.106042e+04,4.752364e-01,9.270347e-01,9.267300e-01,6.018043e-02,2.353730e-07,1.686725e+01,0.000000e+00,1.686725e+01,1.819484e+01,1.746000e+02
4.137282e+04,4.788521e-01,4.107042e+04,4.753521e-01,9.270514e-01,9.267322e-01,6.018278e-02,2.353320e-07,1.687043e+01,0.000000e+00,1.687043e+01,1.819795e+01,1.746000e+02
4.138282e+04,4.789678e-01,4.108042e+04,4.754678e-01,9.270680e-01,9.267344e-01,6.018514e-02,2.352910e-07,1.687362e+01,0.000000e+00,1.687362e+01,1.820106e+01,1.746000e+02
4.139282e+04,4.790836e-01,4.109042e+04,4.755836e-01,9.270847e-01,9.267366e-01,6.018749e-02,2.352501e-07,1.687680e+01,0.000000e+00,1.687680e+01,1.820416e+01,1.746000e+02
4.140282e+04,4.791993e-01,4.110042e+04,4.756993e-01,9.271013e-01,9.267387e-01,6.018984e-02,2.352091e-07,1.688018e+01,0.000000e+00,1.688018e+01,1.820748e+01,1.746000e+02
4.141282e+04,4.793151e-01,4.111042e+04,4.758151e-01,9.271177e-01,9.267409e-01,6.019220e-02,2.351682e-07,1.688574e+01,0.000000e+00,1.688574e+01,1.821316e+01,1.746000e+02
4.142282e+04,4.794308e-01,4.112042e+04,4.759308e-01,9.271341e-01,9.267431e-01,6.019455e-02,2.351272e-07,1.689131e+01,0.000000e+00,1.689131e+01,1.821884e+01,1.746000e+02
4.143282e+04,4.795465e-01,4.113042e+04,4.760465e-01,9.271505e-01,9.267453e-01,6.019690e-02,2.350863e-07,1.689687e+01,0.000000e+00,1.689687e+01,1.822451e+01,1.746000e+02
4.144282e+04,4.796623e-01,4.114042e+04,4.761623e-01,9.271669e-01,9.267475e-01,6.019925e-02,2.350455e-07,1.690243e+01,0.000000e+00,1.690243e+01,1.823019e+01,1.746000e+02
4.145282e+04,4.797780e-01,4.115042e+04,4.762780e-01,9.271833e-01,9.267496e-01,6.020160e-02,2.350046e-07,1.690799e+01,0.000000e+00,1.690799e+01,1.823587e+01,1.746000e+02
4.146282e+04,4.798938e-01,4.116042e+04,4.763938e-01,9.271997e-01,9.267518e-01,6.020395e-02,2.349638e-07,1.691356e+01,0.000000e+00,1.691356e+01,1.824155e+01,1.746000e+02
4.147282e+04,4.800095e-01,4.117042e+04,4.765095e-01,9.272333e-01,9.267540e-01,6.020630e-02,2.349230e-07,1.691047e+01,0.000000e+00,1.691047e+01,1.823756e+01,1.746166e+02
4.148282e+04,4.801253e-01,4.118042e+04,4.766253e-01,9.272672e-01,9.267562e-01,6.020865e-02,2.348822e-07,1.690724e+01,0.000000e+00,1.690724e+01,1.823340e+01,1.746336e+02
4.149282e+04,4.802410e-01,4.119042e+04,4.767410e-01,9.273011e-01,9.267583e-01,6.021100e-02,2.348414e-07,1.690400e+01,0.000000e+00,1.690400e+01,1.822925e+01,1.746505e+02
4.150282e+04,4.803567e-01,4.120042e+04,4.768567e-01,9.273350e-01,9.267605e-01,6.021334e-02,2.348006e-07,1.690076e+01,0.000000e+00,1.690076e+01,1.822509e+01,1.746675e+02
4.151282e+04,4.804725e-01,4.121042e+04,4.769725e-01,9.273689e-01,9.267627e-01,6.021569e-02,2.347599e-07,1.689752e+01,0.000000e+00,1.689752e+01,1.822093e+01,1.746844e+02
4.152282e+04,4.805882e-01,4.122042e+04,4.770882e-01,9.273973e-01,9.267649e-01,6.021804e-02,2.347192e-07,1.689644e+01,0.000000e+00,1.689644e+01,1.821921e+01,1.747027e+02
4.153282e+04,4.807040e-01,4.123042e+04,4.772040e-01,9.273639e-01,9.267670e-01,6.022039e-02,2.346785e-07,1.691943e+01,0.000000e+00,1.691943e+01,1.824465e+01,1.747361e+02
4.154282e+04,4.808197e-01,4.124042e+04,4.773197e-01,9.273306e-01,9.267692e-01,6.022273e-02,2.346378e-07,1.694242e+01,0.000000e+00,1.694242e+01,1.827010e+01,1.747694e+02
4.155282e+04,4.809354e-01,4.125042e+04,4.774354e-01,9.272973e-01,9.267714e-01,6.022508e-02,2.345972e-07,1.696541e+01,0.000000e+00,1.696541e+01,1.829555e+01,1.748027e+02
4.156282e+04,4.810512e-01,4.126042e+04,4.775512e-01,9.272639e-01,9.267736e-01,6.022742e-02,2.345566e-07,1.698840e+01,0.000000e+00,1.698840e+01,1.832099e+01,1.748361e+02
4.157282e+04,4.811669e-01,4.127042e+04,4.776669e-01,9.272306e-01,9.267757e-01,6.022977e-02,2.345160e-07,1.701139e+01,0.000000e+00,1.701139e+01,1.834645e+01,1.748694e+02
4.158282e+04,4.812827e-01,4.128042e+04,4.777827e-01,9.271973e-01,9.267779e-01,6.023212e-02,2.344754e-07,1.703368e+01,0.000000e+00,1.703368e+01,1.837115e+01,1.749041e+02
4.159282e+04,4.813984e-01,4.129042e+04,4.778984e-01,9.271639e-01,9.267801e-01,6.023446e-02,2.344348e-07,1.704818e+01,0.000000e+00,1.704818e+01,1.838745e+01,1.749541e+02
4.160282e+04,4.815142e-01,4.130042e+04,4.780142e-01,9.271306e-01,9.267823e-01,6.023680e-02,2.343942e-07,1.706269e+01,0.000000e+00,1.706269e+01,1.840376e+01,1.750041e+02
4.161282e+04,4.816299e-01,4.131042e+04,4.781299e-01,9.270973e-01,9.267844e-01,6.023915e-02,2.343537e-07,1.707719e+01,0.000000e+00,1.707719e+01,1.842007e+01,1.750541e+02
4.162282e+04,4.817456e-01,4.132042e+04,4.782456e-01,9.270639e-01,9.267866e-01,6.024149e-02,2.343132e-07,1.709170e+01,0.000000e+00,1.709170e+01,1.843638e+01,1.751041e+02
4.163282e+04,4.818614e-01,4.133042e+04,4.783614e-01,9.270306e-01,9.267888e-01,6.024383e-02,2.342727e-07,1.710621e+01,0.000000e+00,1.710621e+01,1.845269e+01,1.751541e+02
4.164282e+04,4.819771e-01,4.134042e+04,4.784771e-01,9.270027e-01,9.267909e-01,6.024618e-02,2.342323e-07,1.712025e+01,0.000000e+00,1.712025e+01,1.846839e+01,1.752027e+02
4.165282e+04,4.820929e-01,4.135042e+04,4.785929e-01,9.270361e-01,9.267931e-01,6.024852e-02,2.341918e-07,1.712908e+01,0.000000e+00,1.712908e+01,1.847726e+01,1.752361e+02
4.166282e+04,4.822086e-01,4.136042e+04,4.787086e-01,9.270694e-01,9.267953e-01,6.025086e-02,2.341514e-07,1.713792e+01,0.000000e+00,1.713792e+01,1.848613e+01,1.752694e+02
4.167282e+04,4.823244e-01,4.137042e+04,4.788244e-01,9.271027e-01,9.267975e-01,6.025320e-02,2.341110e-07,1.714676e+01,0.000000e+00,1.714676e+01,1.849500e+01,1.753027e+02
4.168282e+04,4.824401e-01,4.138042e+04,4.789401e-01,9.271361e-01,9.267996e-01,6.025554e-02,2.340706e-07,1.715560e+01,0.000000e+00,1.715560e+01,1.850387e+01,1.753361e+02
4.169282e+04,4.825558e-01,4.139042e+04,4.790558e-01,9.271694e-01,9.268018e-01,6.025788e-02,2.340302e-07,1.716444e+01,0.000000e+00,1.716444e+01,1.851273e+01,1.753694e+02
4.170282e+04,4.826716e-01,4.140042e+04,4.791716e-01,9.271945e-01,9.268040e-01,6.026022e-02,2.339899e-07,1.717255e+01,0.000000e+00,1.717255e+01,1.852098e+01,1.754014e+02
4.171282e+04,4.827873e-01,4.141042e+04,4.792873e-01,9.271278e-01,9.268061e-01,6.026256e-02,2.339495e-07,1.717255e+01,0.000000e+00,1.717255e+01,1.852231e+01,1.754180e+02
4.172282e+04,4.829031e-01,4.142042e+04,4.794031e-01,9.270612e-01,9.268083e-01,6.026490e-02,2.339092e-07,1.717255e+01,0.000000e+00,1.717255e+01,1.852364e+01,1.754347e+02
4.173282e+04,4.830188e-01,4.143042e+04,4.795188e-01,9.269945e-01,9.268105e-01,6.026724e-02,2.338690e-07,1.717255e+01,0.000000e+00,1.717255e+01,1.852498e+01,1.754514e+02
4.174282e+04,4.831345e-01,4.144042e+04,4.796345e-01,9.269278e-01,9.268126e-01,6.026958e-02,2.338287e-07,1.717255e+01,0.000000e+00,1.717255e+01,1.852631e+01,1.754680e+02
4.175282e+04,4.832503e-01,4.145042e+04,4.797503e-01,9.268612e-01,9.268148e-01,6.027192e-02,2.337884e-07,1.717255e+01,0.000000e+00,1.717255e+01,1.852764e+01,1.754847e+02
4.176283e+04,4.833660e-01,4.146043e+04,4.798660e-01,9.268014e-01,9.268170e-01,6.027426e-02,2.337482e-07,1.717227e+01,0.000000e+00,1.717227e+01,1.852853e+01,1.754973e+02
4.177283e+04,4.834818e-01,4.147043e+04,4.799818e-01,9.268177e-01,9.268191e-01,6.027659e-02,2.337080e-07,1.716879e+01,0.000000e+00,1.716879e+01,1.852446e+01,1.754645e+02
4.178283e+04,4.835975e-01,4.148043e+04,4.800975e-01,9.268341e-01,9.268213e-01,6.027893e-02,2.336678e-07,1.716532e+01,0.000000e+00,1.716532e+01,1.852038e+01,1.754317e+02
4.179283e+04,4.837133e-01,4.149043e+04,4.802133e-01,9.268505e-01,9.268235e-01,6.028127e-02,2.336277e-07,1.716185e+01,0.000000e+00,1.716185e+01,1.851631e+01,1.753989e+02
4.180283e+04,4.838290e-01,4.150043e+04,4.803290e-01,9.268669e-01,9.268256e-01,6.028360e-02,2.335875e-07,1.715838e+01,0.000000e+00,1.715838e+01,1.851224e+01,1.753661e+02
4.181283e+04,4.839447e-01,4.151043e+04,4.804447e-01,9.268833e-01,9.268278e-01,6.028594e-02,2.335474e-07,1.715491e+01,0.000000e+00,1.715491e+01,1.850817e+01,1.753334e+02
4.182283e+04,4.840605e-01,4.152043e+04,4.805605e-01,9.268997e-01,9.268300e-01,6.028827e-02,2.335073e-07,1.715144e+01,0.000000e+00,1.715144e+01,1.850409e+01,1.753006e+02
4.183283e+04,4.841762e-01,4.153043e+04,4.806762e-01,9.269500e-01,9.268321e-01,6.029061e-02,2.334672e-07,1.713830e+01,0.000000e+00,1.713830e+01,1.848891e+01,1.752667e+02
4.184283e+04,4.842920e-01,4.154043e+04,4.807920e-01,9.270008e-01,9.268343e-01,6.029294e-02,2.334271e-07,1.712498e+01,0.000000e+00,1.712498e+01,1.847354e+01,1.752328e+02
4.185283e+04,4.844077e-01,4.155043e+04,4.809077e-01,9.270517e-01,9.268365e-01,6.029528e-02,2.333871e-07,1.711167e+01,0.000000e+00,1.711167e+01,1.845816e+01,1.751989e+02
4.186283e+04,4.845234e-01,4.156043e+04,4.810234e-01,9.271025e-01,9.268386e-01,6.029761e-02,2.333471e-07,1.709836e+01,0.000000e+00,1.709836e+01,1.844279e+01,1.751650e+02
4.187283e+04,4.846392e-01,4.157043e+04,4.811392e-01,9.271534e-01,9.268408e-01,6.029994e-02,2.333071e-07,1.708504e+01,0.000000e+00,1.708504e+01,1.842742e+01,1.751311e+02
4.188283e+04,4.847549e-01,4.158043e+04,4.812549e-01,9.272014e-01,9.268429e-01,6.030228e-02,2.332671e-07,1.707365e+01,0.000000e+00,1.707365e+01,1.841417e+01,1.751014e+02
4.189283e+04,4.848707e-01,4.159043e+04,4.813707e-01,9.272180e-01,9.268451e-01,6.030461e-02,2.332271e-07,1.708355e+01,0.000000e+00,1.708355e+01,1.842453e+01,1.751180e+02
4.190283e+04,4.849864e-01,4.160043e+04,4.814864e-01,9.272347e-01,9.268473e-01,6.030694e-02,2.331872e-07,1.709346e+01,0.000000e+00,1.709346e+01,1.843488e+01,1.751347e+02
4.191283e+04,4.851022e-01,4.161043e+04,4.816022e-01,9.272514e-01,9.268494e-01,6.030927e-02,2.331472e-07,1.710337e+01,0.000000e+00,1.710337e+01,1.844524e+01,1.751514e+02
4.192283e+04,4.852179e-01,4.162043e+04,4.817179e-01,9.272680e-01,9.268516e-01,6.031160e-02,2.331073e-07,1.711328e+01,0.000000e+00,1.711328e+01,1.845559e+01,1.751680e+02
4.193283e+04,4.853336e-01,4.163043e+04,4.818336e-01,9.272847e-01,9.268537e-01,6.031394e-02,2.330674e-07,1.712319e+01,0.000000e+00,1.712319e+01,1.846594e+01,1.751847e+02
4.194283e+04,4.854494e-01,4.164043e+04,4.819494e-01,9.272972e-01,9.268559e-01,6.031627e-02,2.330276e-07,1.713292e+01,0.000000e+00,1.713292e+01,1.847619e+01,1.752028e+02
4.195283e+04,4.855651e-01,4.165043e+04,4.820651e-01,9.272639e-01,9.268581e-01,6.031860e-02,2.329877e-07,1.714070e+01,0.000000e+00,1.714070e+01,1.848525e+01,1.752361e+02
4.196283e+04,4.856809e-01,4.166043e+04,4.821809e-01,9.272306e-01,9.268602e-01,6.032093e-02,2.329479e-07,1.714848e+01,0.000000e+00,1.714848e+01,1.849430e+01,1.752694e+02
4.197283e+04,4.857966e-01,4.167043e+04,4.822966e-01,9.271972e-01,9.268624e-01,6.032325e-02,2.329081e-07,1.715626e+01,0.000000e+00,1.715626e+01,1.850336e+01,1.753028e+02
4.198283e+04,4.859124e-01,4.168043e+04,4.824124e-01,9.271639e-01,9.268645e-01,6.032558e-02,2.328683e-07,1.716405e+01,0.000000e+00,1.716405e+01,1.851242e+01,1.753361e+02
4.199283e+04,4.860281e-01,4.169043e+04,4.825281e-01,9.271306e-01,9.268667e-01,6.032791e-02,2.328285e-07,1.717183e+01,0.000000e+00,1.717183e+01,1.852148e+01,1.753694e+02
4.200283e+04,4.861438e-01,4.170043e+04,4.826438e-01,9.271000e-01,9.268689e-01,6.033024e-02,2.327888e-07,1.717978e+01,0.000000e+00,1.717978e+01,1.853067e+01,1.754014e+02
4.201283e+04,4.862596e-01,4.171043e+04,4.827596e-01,9.271000e-01,9.268710e-01,6.033257e-02,2.327491e-07,1.718968e+01,0.000000e+00,1.718968e+01,1.854135e+01,1.754180e+02
4.202283e+04,4.863753e-01,4.172043e+04,4.828753e-01,9.271000e-01,9.268732e-01,6.033490e-02,2.327093e-07,1.719958e+01,0.000000e+00,1.719958e+01,1.855202e+01,1.754347e+02
4.203283e+04,4.864911e-01,4.173043e+04,4.829911e-01,9.271000e-01,9.268753e-01,6.033722e-02,2.326697e-07,1.720947e+01,0.000000e+00,1.720947e+01,1.856269e+01,1.754514e+02
4.204283e+04,4.866068e-01,4.174043e+04,4.831068e-01,9.271000e-01,9.268775e-01,6.033955e-02,2.326300e-07,1.721937e+01,0.000000e+00,1.721937e+01,1.857337e+01,1.754680e+02
4.205283e+04,4.867225e-01,4.175043e+04,4.832225e-01,9.271000e-01,9.268796e-01,6.034187e-02,2.325903e-07,1.722927e+01,0.000000e+00,1.722927e+01,1.858404e+01,1.754847e+02
4.206283e+04,4.868383e-01,4.176043e+04,4.833383e-01,9.270973e-01,9.268818e-01,6.034420e-02,2.325507e-07,1.723860e+01,0.000000e+00,1.723860e+01,1.859417e+01,1.755000e+02
4.207283e+04,4.869540e-01,4.177043e+04,4.834540e-01,9.270645e-01,9.268840e-01,6.034653e-02,2.325111e-07,1.724174e+01,0.000000e+00,1.724174e+01,1.859821e+01,1.755000e+02
4.208283e+04,4.870698e-01,4.178043e+04,4.835698e-01,9.270317e-01,9.268861e-01,6.034885e-02,2.324715e-07,1.724487e+01,0.000000e+00,1.724487e+01,1.860224e+01,1.755000e+02
4.209283e+04,4.871855e-01,4.179043e+04,4.836855e-01,9.269989e-01,9.268883e-01,6.035118e-02,2.324319e-07,1.724800e+01,0.000000e+00,1.724800e+01,1.860628e+01,1.755000e+02
4.210283e+04,4.873013e-01,4.180043e+04,4.838013e-01,9.269661e-01,9.268904e-01,6.035350e-02,2.323924e-07,1.725113e+01,0.000000e+00,1.725113e+01,1.861031e+01,1.755000e+02
4.211283e+04,4.874170e-01,4.181043e+04,4.839170e-01,9.269333e-01,9.268926e-01,6.035582e-02,2.323529e-07,1.725426e+01,0.000000e+00,1.725426e+01,1.861435e+01,1.755000e+02
4.212283e+04,4.875327e-01,4.182043e+04,4.840327e-01,9.269006e-01,9.268947e-01,6.035815e-02,2.323133e-07,1.725739e+01,0.000000e+00,1.725739e+01,1.861839e+01,1.755000e+02
4.213283e+04,4.876485e-01,4.183043e+04,4.841485e-01,9.268833e-01,9.268969e-01,6.036047e-02,2.322738e-07,1.724756e+01,0.000000e+00,1.724756e+01,1.860812e+01,1.754833e+02
4.214283e+04,4.877642e-01,4.184043e+04,4.842642e-01,9.268664e-01,9.268990e-01,6.036279e-02,2.322344e-07,1.723749e+01,0.000000e+00,1.723749e+01,1.859760e+01,1.754664e+02
4.215283e+04,4.878800e-01,4.185043e+04,4.843800e-01,9.268494e-01,9.269012e-01,6.036511e-02,2.321949e-07,1.722743e+01,0.000000e+00,1.722743e+01,1.858708e+01,1.754494e+02
4.216283e+04,4.879957e-01,4.186043e+04,4.844957e-01,9.268325e-01,9.269033e-01,6.036744e-02,2.321555e-07,1.721736e+01,0.000000e+00,1.721736e+01,1.857656e+01,1.754325e+02
4.217283e+04,4.881114e-01,4.187043e+04,4.846114e-01,9.268155e-01,9.269055e-01,6.036976e-02,2.321161e-07,1.720730e+01,0.000000e+00,1.720730e+01,1.856604e+01,1.754155e+02
4.218283e+04,4.882272e-01,4.188043e+04,4.847272e-01,9.268028e-01,9.269076e-01,6.037208e-02,2.320767e-07,1.719660e+01,0.000000e+00,1.719660e+01,1.855476e+01,1.753972e+02
4.219283e+04,4.883429e-01,4.189043e+04,4.848429e-01,9.268361e-01,9.269098e-01,6.037440e-02,2.320373e-07,1.717891e+01,0.000000e+00,1.717891e+01,1.853501e+01,1.753639e+02
4.220283e+04,4.884587e-01,4.190043e+04,4.849587e-01,9.268694e-01,9.269119e-01,6.037672e-02,2.319979e-07,1.716122e+01,0.000000e+00,1.716122e+01,1.851525e+01,1.753306e+02
4.221283e+04,4.885744e-01,4.191043e+04,4.850744e-01,9.269028e-01,9.269141e-01,6.037904e-02,2.319586e-07,1.714353e+01,0.000000e+00,1.714353e+01,1.849550e+01,1.752972e+02
4.222283e+04,4.886902e-01,4.192043e+04,4.851902e-01,9.269361e-01,9.269162e-01,6.038136e-02,2.319193e-07,1.712584e+01,0.000000e+00,1.712584e+01,1.847575e+01,1.752639e+02
4.223283e+04,4.888059e-01,4.193043e+04,4.853059e-01,9.269694e-01,9.269184e-01,6.038368e-02,2.318800e-07,1.710815e+01,0.000000e+00,1.710815e+01,1.845601e+01,1.752306e+02
4.224283e+04,4.889216e-01,4.194043e+04,4.854216e-01,9.270014e-01,9.269205e-01,6.038600e-02,2.318407e-07,1.709284e+01,0.000000e+00,1.709284e+01,1.843885e+01,1.752000e+02
4.225283e+04,4.890374e-01,4.195043e+04,4.855374e-01,9.270181e-01,9.269227e-01,6.038831e-02,2.318014e-07,1.710381e+01,0.000000e+00,1.710381e+01,1.845035e+01,1.752000e+02
4.226283e+04,4.891531e-01,4.196043e+04,4.856531e-01,9.270347e-01,9.269248e-01,6.039063e-02,2.317622e-07,1.711477e+01,0.000000e+00,1.711477e+01,1.846185e+01,1.752000e+02
4.227283e+04,4.892689e-01,4.197043e+04,4.857689e-01,9.270514e-01,9.269270e-01,6.039295e-02,2.317230e-07,1.712574e+01,0.000000e+00,1.712574e+01,1.847334e+01,1.752000e+02
4.228283e+04,4.893846e-01,4.198043e+04,4.858846e-01,9.270681e-01,9.269291e-01,6.039527e-02,2.316838e-07,1.713670e+01,0.000000e+00,1.713670e+01,1.848484e+01,1.752000e+02
4.229283e+04,4.895004e-01,4.199043e+04,4.860004e-01,9.270847e-01,9.269313e-01,6.039758e-02,2.316446e-07,1.714767e+01,0.000000e+00,1.714767e+01,1.849633e+01,1.752000e+02
4.230283e+04,4.896161e-01,4.200043e+04,4.861161e-01,9.270972e-01,9.269334e-01,6.039990e-02,2.316054e-07,1.715875e+01,0.000000e+00,1.715875e+01,1.850804e+01,1.752028e+02
4.231283e+04,4.897318e-01,4.201043e+04,4.862318e-01,9.270639e-01,9.269356e-01,6.040222e-02,2.315663e-07,1.717113e+01,0.000000e+00,1.717113e+01,1.852206e+01,1.752361e+02
4.232283e+04,4.898476e-01,4.202043e+04,4.863476e-01,9.270306e-01,9.269377e-01,6.040453e-02,2.315272e-07,1.718351e+01,0.000000e+00,1.718351e+01,1.853608e+01,1.752694e+02
4.233283e+04,4.899633e-01,4.203043e+04,4.864633e-01,9.269972e-01,9.269399e-01,6.040685e-02,2.314881e-07,1.719589e+01,0.000000e+00,1.719589e+01,1.855010e+01,1.753028e+02
4.234283e+04,4.900791e-01,4.204043e+04,4.865791e-01,9.269639e-01,9.269420e-01,6.040916e-02,2.314490e-07,1.720827e+01,0.000000e+00,1.720827e+01,1.856412e+01,1.753361e+02
4.235283e+04,4.901948e-01,4.205043e+04,4.866948e-01,9.269306e-01,9.269442e-01,6.041148e-02,2.314099e-07,1.722065e+01,0.000000e+00,1.722065e+01,1.857814e+01,1.753694e+02
4.236283e+04,4.903105e-01,4.206043e+04,4.868105e-01,9.269042e-01,9.269463e-01,6.041379e-02,2.313709e-07,1.723262e+01,0.000000e+00,1.723262e+01,1.859158e+01,1.754014e+02
4.237283e+04,4.904263e-01,4.207043e+04,4.869263e-01,9.269542e-01,9.269484e-01,6.041610e-02,2.313318e-07,1.724004e+01,0.000000e+00,1.724004e+01,1.859859e+01,1.754181e+02
4.238283e+04,4.905420e-01,4.208043e+04,4.870420e-01,9.270042e-01,9.269506e-01,6.041842e-02,2.312928e-07,1.724747e+01,0.000000e+00,1.724747e+01,1.860560e+01,1.754347e+02
4.239283e+04,4.906578e-01,4.209043e+04,4.871578e-01,9.270542e-01,9.269527e-01,6.042073e-02,2.312538e-07,1.725489e+01,0.000000e+00,1.725489e+01,1.861261e+01,1.754514e+02
4.240283e+04,4.907735e-01,4.210043e+04,4.872735e-01,9.271042e-01,9.269549e-01,6.042304e-02,2.312149e-07,1.726232e+01,0.000000e+00,1.726232e+01,1.861961e+01,1.754681e+02
4.241283e+04,4.908893e-01,4.211043e+04,4.873893e-01,9.271542e-01,9.269570e-01,6.042535e-02,2.311759e-07,1.726974e+01,0.000000e+00,1.726974e+01,1.862662e+01,1.754847e+02
4.242283e+04,4.910050e-01,4.212043e+04,4.875050e-01,9.271945e-01,9.269592e-01,6.042766e-02,2.311370e-07,1.727612e+01,0.000000e+00,1.727612e+01,1.863268e+01,1.755000e+02
4.243283e+04,4.911207e-01,4.213043e+04,4.876207e-01,9.271290e-01,9.269613e-01,6.042998e-02,2.310981e-07,1.727091e+01,0.000000e+00,1.727091e+01,1.862838e+01,1.755000e+02
4.244283e+04,4.912365e-01,4.214043e+04,4.877365e-01,9.270634e-01,9.269634e-01,6.043229e-02,2.310592e-07,1.726569e+01,0.000000e+00,1.726569e+01,1.862407e+01,1.755000e+02
4.245283e+04,4.913522e-01,4.215043e+04,4.878522e-01,9.269978e-01,9.269656e-01,6.043460e-02,2.310203e-07,1.726048e+01,0.000000e+00,1.726048e+01,1.861977e+01,1.755000e+02
4.246283e+04,4.914680e-01,4.216043e+04,4.879680e-01,9.269322e-01,9.269677e-01,6.043691e-02,2.309814e-07,1.725527e+01,0.000000e+00,1.725527e+01,1.861546e+01,1.755000e+02
4.247283e+04,4.915837e-01,4.217043e+04,4.880837e-01,9.268667e-01,9.269699e-01,6.043922e-02,2.309426e-07,1.725006e+01,0.000000e+00,1.725006e+01,1.861115e+01,1.755000e+02
4.248283e+04,4.916994e-01,4.218043e+04,4.881994e-01,9.268011e-01,9.269720e-01,6.044153e-02,2.309038e-07,1.724485e+01,0.000000e+00,1.724485e+01,1.860685e+01,1.755000e+02
4.249283e+04,4.918152e-01,4.219043e+04,4.883152e-01,9.268333e-01,9.269742e-01,6.044383e-02,2.308650e-07,1.722920e+01,0.000000e+00,1.722920e+01,1.858932e+01,1.754667e+02
4.250283e+04,4.919309e-01,4.220043e+04,4.884309e-01,9.268672e-01,9.269763e-01,6.044614e-02,2.308262e-07,1.721337e+01,0.000000e+00,1.721337e+01,1.857156e+01,1.754328e+02
4.251283e+04,4.920467e-01,4.221043e+04,4.885467e-01,9.269011e-01,9.269784e-01,6.044845e-02,2.307875e-07,1.719754e+01,0.000000e+00,1.719754e+01,1.855380e+01,1.753989e+02
4.252283e+04,4.921624e-01,4.222043e+04,4.886624e-01,9.269350e-01,9.269806e-01,6.045076e-02,2.307487e-07,1.718172e+01,0.000000e+00,1.718172e+01,1.853605e+01,1.753650e+02
4.253283e+04,4.922782e-01,4.223043e+04,4.887782e-01,9.269689e-01,9.269827e-01,6.045307e-02,2.307100e-07,1.716589e+01,0.000000e+00,1.716589e+01,1.851830e+01,1.753311e+02
4.254283e+04,4.923939e-01,4.224043e+04,4.888939e-01,9.270014e-01,9.269848e-01,6.045537e-02,2.306713e-07,1.714946e+01,0.000000e+00,1.714946e+01,1.849993e+01,1.752972e+02
4.255283e+04,4.925096e-01,4.225043e+04,4.890096e-01,9.270181e-01,9.269870e-01,6.045768e-02,2.306326e-07,1.712646e+01,0.000000e+00,1.712646e+01,1.847479e+01,1.752639e+02
4.256283e+04,4.926254e-01,4.226043e+04,4.891254e-01,9.270347e-01,9.269891e-01,6.045999e-02,2.305939e-07,1.710346e+01,0.000000e+00,1.710346e+01,1.844965e+01,1.752306e+02
4.257283e+04,4.927411e-01,4.227043e+04,4.892411e-01,9.270514e-01,9.269913e-01,6.046229e-02,2.305553e-07,1.708046e+01,0.000000e+00,1.708046e+01,1.842450e+01,1.751972e+02
4.258283e+04,4.928569e-01,4.228043e+04,4.893569e-01,9.270681e-01,9.269934e-01,6.046460e-02,2.305167e-07,1.705746e+01,0.000000e+00,1.705746e+01,1.839936e+01,1.751639e+02
4.259283e+04,4.929726e-01,4.229043e+04,4.894726e-01,9.270847e-01,9.269955e-01,6.046690e-02,2.304780e-07,1.703446e+01,0.000000e+00,1.703446e+01,1.837422e+01,1.751306e+02
4.260283e+04,4.930884e-01,4.230043e+04,4.895884e-01,9.271042e-01,9.269977e-01,6.046921e-02,2.304395e-07,1.701356e+01,0.000000e+00,1.701356e+01,1.835129e+01,1.751014e+02
4.261283e+04,4.932041e-01,4.231043e+04,4.897041e-01,9.271542e-01,9.269998e-01,6.047151e-02,2.304009e-07,1.701568e+01,0.000000e+00,1.701568e+01,1.835259e+01,1.751181e+02
4.262283e+04,4.933198e-01,4.232043e+04,4.898198e-01,9.272042e-01,9.270019e-01,6.047381e-02,2.303623e-07,1.701781e+01,0.000000e+00,1.701781e+01,1.835390e+01,1.751347e+02
4.263283e+04,4.934356e-01,4.233043e+04,4.899356e-01,9.272542e-01,9.270041e-01,6.047612e-02,2.303238e-07,1.701994e+01,0.000000e+00,1.701994e+01,1.835520e+01,1.751514e+02
4.264283e+04,4.935513e-01,4.234043e+04,4.900513e-01,9.273042e-01,9.270062e-01,6.047842e-02,2.302853e-07,1.702206e+01,0.000000e+00,1.702206e+01,1.835650e+01,1.751681e+02
4.265283e+04,4.936671e-01,4.235043e+04,4.901671e-01,9.273542e-01,9.270083e-01,6.048072e-02,2.302468e-07,1.702419e+01,0.000000e+00,1.702419e+01,1.835781e+01,1.751847e+02
4.266283e+04,4.937828e-01,4.236043e+04,4.902828e-01,9.273986e-01,9.270105e-01,6.048303e-02,2.302083e-07,1.702640e+01,0.000000e+00,1.702640e+01,1.835932e+01,1.752014e+02
4.267283e+04,4.938985e-01,4.237043e+04,4.903985e-01,9.273819e-01,9.270126e-01,6.048533e-02,2.301699e-07,1.702959e+01,0.000000e+00,1.702959e+01,1.836308e+01,1.752181e+02
4.268283e+04,4.940143e-01,4.238043e+04,4.905143e-01,9.273653e-01,9.270148e-01,6.048763e-02,2.301314e-07,1.703277e+01,0.000000e+00,1.703277e+01,1.836684e+01,1.752347e+02
4.269283e+04,4.941300e-01,4.239043e+04,4.906300e-01,9.273486e-01,9.270169e-01,6.048993e-02,2.300930e-07,1.703596e+01,0.000000e+00,1.703596e+01,1.837061e+01,1.752514e+02
4.270283e+04,4.942458e-01,4.240043e+04,4.907458e-01,9.273319e-01,9.270190e-01,6.049223e-02,2.300546e-07,1.703914e+01,0.000000e+00,1.703914e+01,1.837437e+01,1.752681e+02
4.271283e+04,4.943615e-01,4.241043e+04,4.908615e-01,9.273153e-01,9.270211e-01,6.049453e-02,2.300162e-07,1.704232e+01,0.000000e+00,1.704232e+01,1.837813e+01,1.752847e+02
4.272283e+04,4.944773e-01,4.242043e+04,4.909773e-01,9.273014e-01,9.270233e-01,6.049683e-02,2.299778e-07,1.704571e+01,0.000000e+00,1.704571e+01,1.838206e+01,1.753014e+02
4.273283e+04,4.945930e-01,4.243043e+04,4.910930e-01,9.273178e-01,9.270254e-01,6.049913e-02,2.299395e-07,1.705127e+01,0.000000e+00,1.705127e+01,1.838773e+01,1.753178e+02
4.274284e+04,4.947087e-01,4.244044e+04,4.912087e-01,9.273342e-01,9.270275e-01,6.050143e-02,2.299012e-07,1.705683e+01,0.000000e+00,1.705683e+01,1.839340e+01,1.753342e+02
4.275284e+04,4.948245e-01,4.245044e+04,4.913245e-01,9.273505e-01,9.270297e-01,6.050373e-02,2.298629e-07,1.706239e+01,0.000000e+00,1.706239e+01,1.839908e+01,1.753505e+02
