Repository: brandonlampe/CS_Data

# Comments For Consolidation Test: 175_03
_Note:_ herein, the phrase "TEST-NUMBER" will imply the insertion of "175_03".  This format will
often be used when describing local directories.

Following the initial increase in pressure from zero to 19.192 MPa (dilatometer was initially used,
which resulted in somewhat variable confining pressure).  Schuler gauges were used during the

## Test Data
Raw test data is contained in: TEST-NUMBER.xlsx

Additionally, calculated values of fractional density have been calculated in TEST-NUMBER.xlsx and
exported to TEST-NUMBER.csv, where the .csv file format allows for easy cross-platform importing
and analysis.

File: UNM_WP_HY_175_03/CREEP_FIT_v1/175_03_CREEP_OUT.csv (part 20 of 66)
Analysis by Brandon Lampe, performed on: 2016/07/04 12:27:14
Experimental results below begin at: 2015/07/17 16:07:44
Duration (sec),Duration (day),Elapsed Time (sec),Elapsed Time (day),Interpolated Fractional Density,Fit to Fractional Density,Fit to Volume Strain,Fit to Volume Strain Rate (1/sec),Confining Pressure (MPa),Pore Pressure (MPa),Terzaghi Pressure (MPa),Solid Pressure (MPa),Temperature (C))
4.512286e+04,5.222553e-01,4.482046e+04,5.187553e-01,9.270993e-01,9.275252e-01,6.103815e-02,2.212830e-07,1.734440e+01,0.000000e+00,1.734440e+01,1.870825e+01,1.757000e+02
4.513286e+04,5.223711e-01,4.483046e+04,5.188711e-01,9.270671e-01,9.275273e-01,6.104036e-02,2.212488e-07,1.733995e+01,0.000000e+00,1.733995e+01,1.870409e+01,1.757000e+02
4.514286e+04,5.224868e-01,4.484046e+04,5.189868e-01,9.270338e-01,9.275293e-01,6.104258e-02,2.212146e-07,1.733535e+01,0.000000e+00,1.733535e+01,1.869981e+01,1.757000e+02
4.515286e+04,5.226025e-01,4.485046e+04,5.191025e-01,9.270005e-01,9.275314e-01,6.104479e-02,2.211805e-07,1.733075e+01,0.000000e+00,1.733075e+01,1.869552e+01,1.757000e+02
4.516286e+04,5.227183e-01,4.486046e+04,5.192183e-01,9.269671e-01,9.275334e-01,6.104700e-02,2.211463e-07,1.732616e+01,0.000000e+00,1.732616e+01,1.869123e+01,1.757000e+02
4.517286e+04,5.228340e-01,4.487046e+04,5.193340e-01,9.269338e-01,9.275355e-01,6.104921e-02,2.211121e-07,1.732156e+01,0.000000e+00,1.732156e+01,1.868694e+01,1.757000e+02
4.518286e+04,5.229498e-01,4.488046e+04,5.194498e-01,9.269005e-01,9.275375e-01,6.105142e-02,2.210780e-07,1.731696e+01,0.000000e+00,1.731696e+01,1.868265e+01,1.757000e+02
4.519286e+04,5.230655e-01,4.489046e+04,5.195655e-01,9.268836e-01,9.275396e-01,6.105363e-02,2.210439e-07,1.730504e+01,0.000000e+00,1.730504e+01,1.867014e+01,1.756671e+02
4.520286e+04,5.231813e-01,4.490046e+04,5.196813e-01,9.268669e-01,9.275416e-01,6.105584e-02,2.210098e-07,1.729302e+01,0.000000e+00,1.729302e+01,1.865750e+01,1.756338e+02
4.521286e+04,5.232970e-01,4.491046e+04,5.197970e-01,9.268502e-01,9.275437e-01,6.105805e-02,2.209757e-07,1.728100e+01,0.000000e+00,1.728100e+01,1.864486e+01,1.756005e+02
4.522286e+04,5.234127e-01,4.492046e+04,5.199127e-01,9.268336e-01,9.275457e-01,6.106026e-02,2.209417e-07,1.726897e+01,0.000000e+00,1.726897e+01,1.863223e+01,1.755671e+02
4.523286e+04,5.235285e-01,4.493046e+04,5.200285e-01,9.268169e-01,9.275478e-01,6.106247e-02,2.209076e-07,1.725695e+01,0.000000e+00,1.725695e+01,1.861959e+01,1.755338e+02
4.524286e+04,5.236442e-01,4.494046e+04,5.201442e-01,9.268002e-01,9.275498e-01,6.106468e-02,2.208736e-07,1.724493e+01,0.000000e+00,1.724493e+01,1.860695e+01,1.755005e+02
4.525286e+04,5.237600e-01,4.495046e+04,5.202600e-01,9.268329e-01,9.275519e-01,6.106689e-02,2.208396e-07,1.722941e+01,0.000000e+00,1.722941e+01,1.858956e+01,1.754671e+02
4.526286e+04,5.238757e-01,4.496046e+04,5.203757e-01,9.268662e-01,9.275539e-01,6.106910e-02,2.208056e-07,1.721385e+01,0.000000e+00,1.721385e+01,1.857210e+01,1.754338e+02
4.527286e+04,5.239914e-01,4.497046e+04,5.204914e-01,9.268995e-01,9.275560e-01,6.107131e-02,2.207716e-07,1.719829e+01,0.000000e+00,1.719829e+01,1.855464e+01,1.754005e+02
4.528286e+04,5.241072e-01,4.498046e+04,5.206072e-01,9.269329e-01,9.275580e-01,6.107351e-02,2.207376e-07,1.718272e+01,0.000000e+00,1.718272e+01,1.853718e+01,1.753671e+02
4.529286e+04,5.242229e-01,4.499046e+04,5.207229e-01,9.269662e-01,9.275601e-01,6.107572e-02,2.207036e-07,1.716716e+01,0.000000e+00,1.716716e+01,1.851972e+01,1.753338e+02
4.530286e+04,5.243387e-01,4.500046e+04,5.208387e-01,9.269995e-01,9.275621e-01,6.107793e-02,2.206697e-07,1.715160e+01,0.000000e+00,1.715160e+01,1.850227e+01,1.753005e+02
4.531286e+04,5.244544e-01,4.501046e+04,5.209544e-01,9.269836e-01,9.275642e-01,6.108013e-02,2.206358e-07,1.716463e+01,0.000000e+00,1.716463e+01,1.851665e+01,1.753164e+02
4.532286e+04,5.245702e-01,4.502046e+04,5.210702e-01,9.269669e-01,9.275662e-01,6.108234e-02,2.206019e-07,1.717807e+01,0.000000e+00,1.717807e+01,1.853148e+01,1.753331e+02
4.533286e+04,5.246859e-01,4.503046e+04,5.211859e-01,9.269502e-01,9.275683e-01,6.108455e-02,2.205680e-07,1.719150e+01,0.000000e+00,1.719150e+01,1.854631e+01,1.753498e+02
4.534286e+04,5.248016e-01,4.504046e+04,5.213016e-01,9.269336e-01,9.275703e-01,6.108675e-02,2.205341e-07,1.720494e+01,0.000000e+00,1.720494e+01,1.856114e+01,1.753664e+02
4.535286e+04,5.249174e-01,4.505046e+04,5.214174e-01,9.269169e-01,9.275724e-01,6.108896e-02,2.205002e-07,1.721838e+01,0.000000e+00,1.721838e+01,1.857597e+01,1.753831e+02
4.536286e+04,5.250331e-01,4.506046e+04,5.215331e-01,9.269002e-01,9.275744e-01,6.109116e-02,2.204664e-07,1.723181e+01,0.000000e+00,1.723181e+01,1.859080e+01,1.753998e+02
4.537286e+04,5.251489e-01,4.507046e+04,5.216489e-01,9.269657e-01,9.275764e-01,6.109337e-02,2.204326e-07,1.723932e+01,0.000000e+00,1.723932e+01,1.859758e+01,1.754000e+02
4.538286e+04,5.252646e-01,4.508046e+04,5.217646e-01,9.270324e-01,9.275785e-01,6.109557e-02,2.203988e-07,1.724675e+01,0.000000e+00,1.724675e+01,1.860426e+01,1.754000e+02
4.539286e+04,5.253803e-01,4.509046e+04,5.218803e-01,9.270991e-01,9.275805e-01,6.109777e-02,2.203650e-07,1.725417e+01,0.000000e+00,1.725417e+01,1.861093e+01,1.754000e+02
4.540286e+04,5.254961e-01,4.510046e+04,5.219961e-01,9.271657e-01,9.275826e-01,6.109998e-02,2.203312e-07,1.726160e+01,0.000000e+00,1.726160e+01,1.861760e+01,1.754000e+02
4.541286e+04,5.256118e-01,4.511046e+04,5.221118e-01,9.272324e-01,9.275846e-01,6.110218e-02,2.202974e-07,1.726902e+01,0.000000e+00,1.726902e+01,1.862427e+01,1.754000e+02
4.542286e+04,5.257276e-01,4.512046e+04,5.222276e-01,9.272991e-01,9.275867e-01,6.110438e-02,2.202636e-07,1.727645e+01,0.000000e+00,1.727645e+01,1.863094e+01,1.754000e+02
4.543286e+04,5.258433e-01,4.513046e+04,5.223433e-01,9.272342e-01,9.275887e-01,6.110659e-02,2.202299e-07,1.728004e+01,0.000000e+00,1.728004e+01,1.863611e+01,1.754164e+02
4.544286e+04,5.259591e-01,4.514046e+04,5.224591e-01,9.271676e-01,9.275908e-01,6.110879e-02,2.201962e-07,1.728358e+01,0.000000e+00,1.728358e+01,1.864127e+01,1.754331e+02
4.545286e+04,5.260748e-01,4.515046e+04,5.225748e-01,9.271009e-01,9.275928e-01,6.111099e-02,2.201625e-07,1.728712e+01,0.000000e+00,1.728712e+01,1.864643e+01,1.754498e+02
4.546286e+04,5.261905e-01,4.516046e+04,5.226905e-01,9.270342e-01,9.275948e-01,6.111319e-02,2.201288e-07,1.729066e+01,0.000000e+00,1.729066e+01,1.865159e+01,1.754664e+02
4.547286e+04,5.263063e-01,4.517046e+04,5.228063e-01,9.269676e-01,9.275969e-01,6.111539e-02,2.200951e-07,1.729420e+01,0.000000e+00,1.729420e+01,1.865675e+01,1.754831e+02
4.548286e+04,5.264220e-01,4.518046e+04,5.229220e-01,9.269009e-01,9.275989e-01,6.111759e-02,2.200615e-07,1.729774e+01,0.000000e+00,1.729774e+01,1.866191e+01,1.754998e+02
4.549286e+04,5.265378e-01,4.519046e+04,5.230378e-01,9.269164e-01,9.276010e-01,6.111979e-02,2.200278e-07,1.728907e+01,0.000000e+00,1.728907e+01,1.865225e+01,1.755000e+02
4.550286e+04,5.266535e-01,4.520046e+04,5.231535e-01,9.269331e-01,9.276030e-01,6.112199e-02,2.199942e-07,1.728024e+01,0.000000e+00,1.728024e+01,1.864238e+01,1.755000e+02
4.551286e+04,5.267693e-01,4.521046e+04,5.232693e-01,9.269498e-01,9.276050e-01,6.112419e-02,2.199606e-07,1.727140e+01,0.000000e+00,1.727140e+01,1.863251e+01,1.755000e+02
4.552286e+04,5.268850e-01,4.522046e+04,5.233850e-01,9.269664e-01,9.276071e-01,6.112639e-02,2.199270e-07,1.726256e+01,0.000000e+00,1.726256e+01,1.862263e+01,1.755000e+02
4.553286e+04,5.270007e-01,4.523046e+04,5.235007e-01,9.269831e-01,9.276091e-01,6.112859e-02,2.198934e-07,1.725372e+01,0.000000e+00,1.725372e+01,1.861276e+01,1.755000e+02
4.554286e+04,5.271165e-01,4.524046e+04,5.236165e-01,9.269998e-01,9.276112e-01,6.113079e-02,2.198598e-07,1.724488e+01,0.000000e+00,1.724488e+01,1.860289e+01,1.755000e+02
4.555286e+04,5.272322e-01,4.525046e+04,5.237322e-01,9.270164e-01,9.276132e-01,6.113299e-02,2.198263e-07,1.722521e+01,0.000000e+00,1.722521e+01,1.858134e+01,1.754836e+02
4.556286e+04,5.273480e-01,4.526046e+04,5.238480e-01,9.270331e-01,9.276152e-01,6.113519e-02,2.197927e-07,1.720540e+01,0.000000e+00,1.720540e+01,1.855963e+01,1.754669e+02
4.557286e+04,5.274637e-01,4.527046e+04,5.239637e-01,9.270498e-01,9.276173e-01,6.113739e-02,2.197592e-07,1.718558e+01,0.000000e+00,1.718558e+01,1.853793e+01,1.754502e+02
4.558286e+04,5.275794e-01,4.528046e+04,5.240794e-01,9.270664e-01,9.276193e-01,6.113958e-02,2.197257e-07,1.716576e+01,0.000000e+00,1.716576e+01,1.851622e+01,1.754336e+02
4.559286e+04,5.276952e-01,4.529046e+04,5.241952e-01,9.270831e-01,9.276214e-01,6.114178e-02,2.196922e-07,1.714595e+01,0.000000e+00,1.714595e+01,1.849451e+01,1.754169e+02
4.560286e+04,5.278109e-01,4.530046e+04,5.243109e-01,9.270998e-01,9.276234e-01,6.114398e-02,2.196588e-07,1.712613e+01,0.000000e+00,1.712613e+01,1.847280e+01,1.754002e+02
4.561286e+04,5.279267e-01,4.531046e+04,5.244267e-01,9.271000e-01,9.276254e-01,6.114617e-02,2.196253e-07,1.713564e+01,0.000000e+00,1.713564e+01,1.848305e+01,1.754164e+02
4.562286e+04,5.280424e-01,4.532046e+04,5.245424e-01,9.271000e-01,9.276275e-01,6.114837e-02,2.195919e-07,1.714554e+01,0.000000e+00,1.714554e+01,1.849374e+01,1.754331e+02
4.563286e+04,5.281582e-01,4.533046e+04,5.246582e-01,9.271000e-01,9.276295e-01,6.115057e-02,2.195584e-07,1.715545e+01,0.000000e+00,1.715545e+01,1.850442e+01,1.754498e+02
4.564286e+04,5.282739e-01,4.534046e+04,5.247739e-01,9.271000e-01,9.276315e-01,6.115276e-02,2.195250e-07,1.716536e+01,0.000000e+00,1.716536e+01,1.851511e+01,1.754664e+02
4.565286e+04,5.283896e-01,4.535046e+04,5.248896e-01,9.271000e-01,9.276336e-01,6.115496e-02,2.194916e-07,1.717527e+01,0.000000e+00,1.717527e+01,1.852580e+01,1.754831e+02
4.566286e+04,5.285054e-01,4.536046e+04,5.250054e-01,9.271000e-01,9.276356e-01,6.115715e-02,2.194582e-07,1.718518e+01,0.000000e+00,1.718518e+01,1.853649e+01,1.754998e+02
4.567287e+04,5.286211e-01,4.537047e+04,5.251211e-01,9.271164e-01,9.276377e-01,6.115935e-02,2.194249e-07,1.719403e+01,0.000000e+00,1.719403e+01,1.854571e+01,1.755329e+02
4.568287e+04,5.287369e-01,4.538047e+04,5.252369e-01,9.271331e-01,9.276397e-01,6.116154e-02,2.193915e-07,1.720287e+01,0.000000e+00,1.720287e+01,1.855491e+01,1.755662e+02
4.569287e+04,5.288526e-01,4.539047e+04,5.253526e-01,9.271498e-01,9.276417e-01,6.116373e-02,2.193582e-07,1.721171e+01,0.000000e+00,1.721171e+01,1.856411e+01,1.755996e+02
4.570287e+04,5.289683e-01,4.540047e+04,5.254683e-01,9.271664e-01,9.276438e-01,6.116593e-02,2.193249e-07,1.722055e+01,0.000000e+00,1.722055e+01,1.857331e+01,1.756329e+02
4.571287e+04,5.290841e-01,4.541047e+04,5.255841e-01,9.271831e-01,9.276458e-01,6.116812e-02,2.192916e-07,1.722939e+01,0.000000e+00,1.722939e+01,1.858251e+01,1.756662e+02
4.572287e+04,5.291998e-01,4.542047e+04,5.256998e-01,9.271998e-01,9.276478e-01,6.117031e-02,2.192583e-07,1.723823e+01,0.000000e+00,1.723823e+01,1.859171e+01,1.756996e+02
4.573287e+04,5.293156e-01,4.543047e+04,5.258156e-01,9.272000e-01,9.276499e-01,6.117251e-02,2.192250e-07,1.724916e+01,0.000000e+00,1.724916e+01,1.860350e+01,1.757329e+02
4.574287e+04,5.294313e-01,4.544047e+04,5.259313e-01,9.272000e-01,9.276519e-01,6.117470e-02,2.191917e-07,1.726013e+01,0.000000e+00,1.726013e+01,1.861532e+01,1.757662e+02
4.575287e+04,5.295471e-01,4.545047e+04,5.260471e-01,9.272000e-01,9.276539e-01,6.117689e-02,2.191585e-07,1.727109e+01,0.000000e+00,1.727109e+01,1.862715e+01,1.757996e+02
4.576287e+04,5.296628e-01,4.546047e+04,5.261628e-01,9.272000e-01,9.276560e-01,6.117908e-02,2.191253e-07,1.728206e+01,0.000000e+00,1.728206e+01,1.863898e+01,1.758329e+02
4.577287e+04,5.297785e-01,4.547047e+04,5.262785e-01,9.272000e-01,9.276580e-01,6.118127e-02,2.190921e-07,1.729303e+01,0.000000e+00,1.729303e+01,1.865080e+01,1.758662e+02
4.578287e+04,5.298943e-01,4.548047e+04,5.263943e-01,9.272000e-01,9.276600e-01,6.118346e-02,2.190589e-07,1.730399e+01,0.000000e+00,1.730399e+01,1.866263e+01,1.758996e+02
4.579287e+04,5.300100e-01,4.549047e+04,5.265100e-01,9.272164e-01,9.276621e-01,6.118565e-02,2.190257e-07,1.730832e+01,0.000000e+00,1.730832e+01,1.866697e+01,1.759164e+02
4.580287e+04,5.301258e-01,4.550047e+04,5.266258e-01,9.272331e-01,9.276641e-01,6.118784e-02,2.189925e-07,1.731256e+01,0.000000e+00,1.731256e+01,1.867121e+01,1.759331e+02
4.581287e+04,5.302415e-01,4.551047e+04,5.267415e-01,9.272498e-01,9.276661e-01,6.119003e-02,2.189594e-07,1.731681e+01,0.000000e+00,1.731681e+01,1.867545e+01,1.759498e+02
4.582287e+04,5.303573e-01,4.552047e+04,5.268573e-01,9.272664e-01,9.276681e-01,6.119222e-02,2.189262e-07,1.732105e+01,0.000000e+00,1.732105e+01,1.867969e+01,1.759664e+02
4.583287e+04,5.304730e-01,4.553047e+04,5.269730e-01,9.272831e-01,9.276702e-01,6.119441e-02,2.188931e-07,1.732529e+01,0.000000e+00,1.732529e+01,1.868393e+01,1.759831e+02
4.584287e+04,5.305887e-01,4.554047e+04,5.270887e-01,9.272998e-01,9.276722e-01,6.119660e-02,2.188600e-07,1.732953e+01,0.000000e+00,1.732953e+01,1.868816e+01,1.759998e+02
4.585287e+04,5.307045e-01,4.555047e+04,5.272045e-01,9.272671e-01,9.276742e-01,6.119879e-02,2.188269e-07,1.732540e+01,0.000000e+00,1.732540e+01,1.868437e+01,1.760000e+02
4.586287e+04,5.308202e-01,4.556047e+04,5.273202e-01,9.272338e-01,9.276763e-01,6.120098e-02,2.187938e-07,1.732116e+01,0.000000e+00,1.732116e+01,1.868047e+01,1.760000e+02
4.587287e+04,5.309360e-01,4.557047e+04,5.274360e-01,9.272004e-01,9.276783e-01,6.120316e-02,2.187608e-07,1.731692e+01,0.000000e+00,1.731692e+01,1.867656e+01,1.760000e+02
4.588287e+04,5.310517e-01,4.558047e+04,5.275517e-01,9.271671e-01,9.276803e-01,6.120535e-02,2.187277e-07,1.731268e+01,0.000000e+00,1.731268e+01,1.867266e+01,1.760000e+02
4.589287e+04,5.311674e-01,4.559047e+04,5.276674e-01,9.271338e-01,9.276824e-01,6.120754e-02,2.186947e-07,1.730844e+01,0.000000e+00,1.730844e+01,1.866876e+01,1.760000e+02
4.590287e+04,5.312832e-01,4.560047e+04,5.277832e-01,9.271004e-01,9.276844e-01,6.120973e-02,2.186617e-07,1.730419e+01,0.000000e+00,1.730419e+01,1.866485e+01,1.760000e+02
4.591287e+04,5.313989e-01,4.561047e+04,5.278989e-01,9.271493e-01,9.276864e-01,6.121191e-02,2.186287e-07,1.729542e+01,0.000000e+00,1.729542e+01,1.865440e+01,1.759671e+02
4.592287e+04,5.315147e-01,4.562047e+04,5.280147e-01,9.271993e-01,9.276884e-01,6.121410e-02,2.185957e-07,1.728658e+01,0.000000e+00,1.728658e+01,1.864386e+01,1.759338e+02
4.593287e+04,5.316304e-01,4.563047e+04,5.281304e-01,9.272493e-01,9.276905e-01,6.121628e-02,2.185627e-07,1.727774e+01,0.000000e+00,1.727774e+01,1.863332e+01,1.759004e+02
4.594287e+04,5.317462e-01,4.564047e+04,5.282462e-01,9.272993e-01,9.276925e-01,6.121847e-02,2.185297e-07,1.726890e+01,0.000000e+00,1.726890e+01,1.862279e+01,1.758671e+02
4.595287e+04,5.318619e-01,4.565047e+04,5.283619e-01,9.273493e-01,9.276945e-01,6.122066e-02,2.184968e-07,1.726006e+01,0.000000e+00,1.726006e+01,1.861225e+01,1.758338e+02
4.596287e+04,5.319776e-01,4.566047e+04,5.284776e-01,9.273993e-01,9.276966e-01,6.122284e-02,2.184639e-07,1.725122e+01,0.000000e+00,1.725122e+01,1.860172e+01,1.758004e+02
4.597287e+04,5.320934e-01,4.567047e+04,5.285934e-01,9.273353e-01,9.276986e-01,6.122502e-02,2.184310e-07,1.724046e+01,0.000000e+00,1.724046e+01,1.859140e+01,1.757676e+02
4.598287e+04,5.322091e-01,4.568047e+04,5.287091e-01,9.272697e-01,9.277006e-01,6.122721e-02,2.183981e-07,1.722967e+01,0.000000e+00,1.722967e+01,1.858108e+01,1.757349e+02
4.599287e+04,5.323249e-01,4.569047e+04,5.288249e-01,9.272041e-01,9.277026e-01,6.122939e-02,2.183652e-07,1.721889e+01,0.000000e+00,1.721889e+01,1.857076e+01,1.757021e+02
4.600287e+04,5.324406e-01,4.570047e+04,5.289406e-01,9.271386e-01,9.277047e-01,6.123158e-02,2.183323e-07,1.720810e+01,0.000000e+00,1.720810e+01,1.856044e+01,1.756693e+02
4.601287e+04,5.325563e-01,4.571047e+04,5.290563e-01,9.270730e-01,9.277067e-01,6.123376e-02,2.182995e-07,1.719732e+01,0.000000e+00,1.719732e+01,1.855012e+01,1.756365e+02
4.602287e+04,5.326721e-01,4.572047e+04,5.291721e-01,9.270074e-01,9.277087e-01,6.123594e-02,2.182666e-07,1.718653e+01,0.000000e+00,1.718653e+01,1.853980e+01,1.756037e+02
4.603287e+04,5.327878e-01,4.573047e+04,5.292878e-01,9.270000e-01,9.277107e-01,6.123812e-02,2.182338e-07,1.716745e+01,0.000000e+00,1.716745e+01,1.851936e+01,1.755699e+02
4.604287e+04,5.329036e-01,4.574047e+04,5.294036e-01,9.270000e-01,9.277128e-01,6.124031e-02,2.182010e-07,1.714731e+01,0.000000e+00,1.714731e+01,1.849764e+01,1.755360e+02
4.605287e+04,5.330193e-01,4.575047e+04,5.295193e-01,9.270000e-01,9.277148e-01,6.124249e-02,2.181682e-07,1.712717e+01,0.000000e+00,1.712717e+01,1.847591e+01,1.755021e+02
4.606287e+04,5.331351e-01,4.576047e+04,5.296351e-01,9.270000e-01,9.277168e-01,6.124467e-02,2.181354e-07,1.710703e+01,0.000000e+00,1.710703e+01,1.845418e+01,1.754682e+02
4.607287e+04,5.332508e-01,4.577047e+04,5.297508e-01,9.270000e-01,9.277188e-01,6.124685e-02,2.181027e-07,1.708689e+01,0.000000e+00,1.708689e+01,1.843246e+01,1.754343e+02
4.608287e+04,5.333665e-01,4.578047e+04,5.298665e-01,9.270000e-01,9.277209e-01,6.124903e-02,2.180699e-07,1.706675e+01,0.000000e+00,1.706675e+01,1.841073e+01,1.754004e+02
4.609287e+04,5.334823e-01,4.579047e+04,5.299823e-01,9.270658e-01,9.277229e-01,6.125121e-02,2.180372e-07,1.707277e+01,0.000000e+00,1.707277e+01,1.841592e+01,1.753836e+02
4.610287e+04,5.335980e-01,4.580047e+04,5.300980e-01,9.271325e-01,9.277249e-01,6.125339e-02,2.180045e-07,1.707914e+01,0.000000e+00,1.707914e+01,1.842146e+01,1.753669e+02
4.611287e+04,5.337138e-01,4.581047e+04,5.302138e-01,9.271991e-01,9.277269e-01,6.125557e-02,2.179718e-07,1.708550e+01,0.000000e+00,1.708550e+01,1.842701e+01,1.753502e+02
4.612287e+04,5.338295e-01,4.582047e+04,5.303295e-01,9.272658e-01,9.277289e-01,6.125775e-02,2.179391e-07,1.709187e+01,0.000000e+00,1.709187e+01,1.843255e+01,1.753336e+02
4.613287e+04,5.339453e-01,4.583047e+04,5.304453e-01,9.273325e-01,9.277310e-01,6.125993e-02,2.179064e-07,1.709824e+01,0.000000e+00,1.709824e+01,1.843809e+01,1.753169e+02
4.614287e+04,5.340610e-01,4.584047e+04,5.305610e-01,9.273991e-01,9.277330e-01,6.126211e-02,2.178738e-07,1.710461e+01,0.000000e+00,1.710461e+01,1.844363e+01,1.753002e+02
4.615287e+04,5.341767e-01,4.585047e+04,5.306767e-01,9.273835e-01,9.277350e-01,6.126429e-02,2.178411e-07,1.711027e+01,0.000000e+00,1.711027e+01,1.845005e+01,1.753165e+02
4.616287e+04,5.342925e-01,4.586047e+04,5.307925e-01,9.273669e-01,9.277370e-01,6.126647e-02,2.178085e-07,1.711593e+01,0.000000e+00,1.711593e+01,1.845648e+01,1.753331e+02
4.617287e+04,5.344082e-01,4.587047e+04,5.309082e-01,9.273502e-01,9.277390e-01,6.126865e-02,2.177759e-07,1.712158e+01,0.000000e+00,1.712158e+01,1.846291e+01,1.753498e+02
4.618287e+04,5.345240e-01,4.588047e+04,5.310240e-01,9.273335e-01,9.277411e-01,6.127082e-02,2.177433e-07,1.712724e+01,0.000000e+00,1.712724e+01,1.846934e+01,1.753665e+02
4.619287e+04,5.346397e-01,4.589047e+04,5.311397e-01,9.273169e-01,9.277431e-01,6.127300e-02,2.177107e-07,1.713289e+01,0.000000e+00,1.713289e+01,1.847577e+01,1.753831e+02
4.620287e+04,5.347554e-01,4.590047e+04,5.312554e-01,9.273002e-01,9.277451e-01,6.127518e-02,2.176781e-07,1.713855e+01,0.000000e+00,1.713855e+01,1.848220e+01,1.753998e+02
4.621287e+04,5.348712e-01,4.591047e+04,5.313712e-01,9.272671e-01,9.277471e-01,6.127735e-02,2.176456e-07,1.714072e+01,0.000000e+00,1.714072e+01,1.848520e+01,1.754000e+02
4.622287e+04,5.349869e-01,4.592047e+04,5.314869e-01,9.272338e-01,9.277491e-01,6.127953e-02,2.176130e-07,1.714285e+01,0.000000e+00,1.714285e+01,1.848816e+01,1.754000e+02
4.623287e+04,5.351027e-01,4.593047e+04,5.316027e-01,9.272004e-01,9.277512e-01,6.128171e-02,2.175805e-07,1.714497e+01,0.000000e+00,1.714497e+01,1.849112e+01,1.754000e+02
4.624287e+04,5.352184e-01,4.594047e+04,5.317184e-01,9.271671e-01,9.277532e-01,6.128388e-02,2.175480e-07,1.714710e+01,0.000000e+00,1.714710e+01,1.849408e+01,1.754000e+02
4.625287e+04,5.353342e-01,4.595047e+04,5.318342e-01,9.271338e-01,9.277552e-01,6.128606e-02,2.175155e-07,1.714923e+01,0.000000e+00,1.714923e+01,1.849703e+01,1.754000e+02
4.626287e+04,5.354499e-01,4.596047e+04,5.319499e-01,9.271004e-01,9.277572e-01,6.128823e-02,2.174830e-07,1.715135e+01,0.000000e+00,1.715135e+01,1.849999e+01,1.754000e+02
4.627287e+04,5.355656e-01,4.597047e+04,5.320656e-01,9.271000e-01,9.277592e-01,6.129041e-02,2.174505e-07,1.714370e+01,0.000000e+00,1.714370e+01,1.849175e+01,1.754000e+02
4.628287e+04,5.356814e-01,4.598047e+04,5.321814e-01,9.271000e-01,9.277613e-01,6.129258e-02,2.174181e-07,1.713592e+01,0.000000e+00,1.713592e+01,1.848335e+01,1.754000e+02
4.629287e+04,5.357971e-01,4.599047e+04,5.322971e-01,9.271000e-01,9.277633e-01,6.129476e-02,2.173857e-07,1.712813e+01,0.000000e+00,1.712813e+01,1.847496e+01,1.754000e+02
4.630287e+04,5.359129e-01,4.600047e+04,5.324129e-01,9.271000e-01,9.277653e-01,6.129693e-02,2.173532e-07,1.712035e+01,0.000000e+00,1.712035e+01,1.846657e+01,1.754000e+02
4.631287e+04,5.360286e-01,4.601047e+04,5.325286e-01,9.271000e-01,9.277673e-01,6.129910e-02,2.173208e-07,1.711257e+01,0.000000e+00,1.711257e+01,1.845817e+01,1.754000e+02
4.632287e+04,5.361443e-01,4.602047e+04,5.326443e-01,9.271000e-01,9.277693e-01,6.130128e-02,2.172884e-07,1.710479e+01,0.000000e+00,1.710479e+01,1.844978e+01,1.754000e+02
4.633287e+04,5.362601e-01,4.603047e+04,5.327601e-01,9.271329e-01,9.277713e-01,6.130345e-02,2.172561e-07,1.708758e+01,0.000000e+00,1.708758e+01,1.843056e+01,1.753671e+02
4.634287e+04,5.363758e-01,4.604047e+04,5.328758e-01,9.271662e-01,9.277734e-01,6.130562e-02,2.172237e-07,1.707024e+01,0.000000e+00,1.707024e+01,1.841120e+01,1.753338e+02
4.635287e+04,5.364916e-01,4.605047e+04,5.329916e-01,9.271996e-01,9.277754e-01,6.130779e-02,2.171914e-07,1.705291e+01,0.000000e+00,1.705291e+01,1.839185e+01,1.753004e+02
4.636287e+04,5.366073e-01,4.606047e+04,5.331073e-01,9.272329e-01,9.277774e-01,6.130996e-02,2.171590e-07,1.703558e+01,0.000000e+00,1.703558e+01,1.837249e+01,1.752671e+02
4.637287e+04,5.367231e-01,4.607047e+04,5.332231e-01,9.272662e-01,9.277794e-01,6.131214e-02,2.171267e-07,1.701824e+01,0.000000e+00,1.701824e+01,1.835314e+01,1.752338e+02
4.638287e+04,5.368388e-01,4.608047e+04,5.333388e-01,9.272996e-01,9.277814e-01,6.131431e-02,2.170944e-07,1.700091e+01,0.000000e+00,1.700091e+01,1.833378e+01,1.752004e+02
4.639287e+04,5.369545e-01,4.609047e+04,5.334545e-01,9.272671e-01,9.277834e-01,6.131648e-02,2.170621e-07,1.697973e+01,0.000000e+00,1.697973e+01,1.831159e+01,1.751671e+02
4.640287e+04,5.370703e-01,4.610047e+04,5.335703e-01,9.272338e-01,9.277854e-01,6.131865e-02,2.170298e-07,1.695850e+01,0.000000e+00,1.695850e+01,1.828935e+01,1.751338e+02
4.641287e+04,5.371860e-01,4.611047e+04,5.336860e-01,9.272004e-01,9.277875e-01,6.132082e-02,2.169976e-07,1.693727e+01,0.000000e+00,1.693727e+01,1.826711e+01,1.751004e+02
4.642287e+04,5.373018e-01,4.612047e+04,5.338018e-01,9.271671e-01,9.277895e-01,6.132299e-02,2.169653e-07,1.691604e+01,0.000000e+00,1.691604e+01,1.824487e+01,1.750671e+02
4.643287e+04,5.374175e-01,4.613047e+04,5.339175e-01,9.271338e-01,9.277915e-01,6.132516e-02,2.169331e-07,1.689481e+01,0.000000e+00,1.689481e+01,1.822262e+01,1.750338e+02
4.644287e+04,5.375333e-01,4.614047e+04,5.340333e-01,9.271004e-01,9.277935e-01,6.132733e-02,2.169009e-07,1.687358e+01,0.000000e+00,1.687358e+01,1.820038e+01,1.750004e+02
4.645287e+04,5.376490e-01,4.615047e+04,5.341490e-01,9.271987e-01,9.277955e-01,6.132950e-02,2.168687e-07,1.688309e+01,0.000000e+00,1.688309e+01,1.820871e+01,1.750000e+02
4.646287e+04,5.377647e-01,4.616047e+04,5.342647e-01,9.272987e-01,9.277975e-01,6.133166e-02,2.168365e-07,1.689300e+01,0.000000e+00,1.689300e+01,1.821743e+01,1.750000e+02
4.647287e+04,5.378805e-01,4.617047e+04,5.343805e-01,9.273987e-01,9.277995e-01,6.133383e-02,2.168043e-07,1.690291e+01,0.000000e+00,1.690291e+01,1.822615e+01,1.750000e+02
4.648287e+04,5.379962e-01,4.618047e+04,5.344962e-01,9.274987e-01,9.278015e-01,6.133600e-02,2.167722e-07,1.691282e+01,0.000000e+00,1.691282e+01,1.823487e+01,1.750000e+02
4.649287e+04,5.381120e-01,4.619047e+04,5.346120e-01,9.275987e-01,9.278035e-01,6.133817e-02,2.167400e-07,1.692273e+01,0.000000e+00,1.692273e+01,1.824358e+01,1.750000e+02
4.650287e+04,5.382277e-01,4.620047e+04,5.347277e-01,9.276987e-01,9.278056e-01,6.134034e-02,2.167079e-07,1.693263e+01,0.000000e+00,1.693263e+01,1.825230e+01,1.750000e+02
4.651287e+04,5.383434e-01,4.621047e+04,5.348434e-01,9.276506e-01,9.278076e-01,6.134250e-02,2.166758e-07,1.694149e+01,0.000000e+00,1.694149e+01,1.826279e+01,1.750000e+02
4.652287e+04,5.384592e-01,4.622047e+04,5.349592e-01,9.276006e-01,9.278096e-01,6.134467e-02,2.166437e-07,1.695033e+01,0.000000e+00,1.695033e+01,1.827330e+01,1.750000e+02
4.653287e+04,5.385749e-01,4.623047e+04,5.350749e-01,9.275506e-01,9.278116e-01,6.134684e-02,2.166116e-07,1.695916e+01,0.000000e+00,1.695916e+01,1.828382e+01,1.750000e+02
4.654287e+04,5.386907e-01,4.624047e+04,5.351907e-01,9.275006e-01,9.278136e-01,6.134900e-02,2.165795e-07,1.696800e+01,0.000000e+00,1.696800e+01,1.829433e+01,1.750000e+02
4.655287e+04,5.388064e-01,4.625047e+04,5.353064e-01,9.274506e-01,9.278156e-01,6.135117e-02,2.165474e-07,1.697684e+01,0.000000e+00,1.697684e+01,1.830485e+01,1.750000e+02
4.656287e+04,5.389222e-01,4.626047e+04,5.354222e-01,9.274006e-01,9.278176e-01,6.135333e-02,2.165154e-07,1.698568e+01,0.000000e+00,1.698568e+01,1.831537e+01,1.750000e+02
4.657287e+04,5.390379e-01,4.627047e+04,5.355379e-01,9.273835e-01,9.278196e-01,6.135550e-02,2.164834e-07,1.699139e+01,0.000000e+00,1.699139e+01,1.832186e+01,1.750329e+02
4.658287e+04,5.391536e-01,4.628047e+04,5.356536e-01,9.273669e-01,9.278216e-01,6.135766e-02,2.164514e-07,1.699706e+01,0.000000e+00,1.699706e+01,1.832830e+01,1.750662e+02
4.659287e+04,5.392694e-01,4.629047e+04,5.357694e-01,9.273502e-01,9.278236e-01,6.135983e-02,2.164194e-07,1.700272e+01,0.000000e+00,1.700272e+01,1.833474e+01,1.750996e+02
4.660287e+04,5.393851e-01,4.630047e+04,5.358851e-01,9.273335e-01,9.278257e-01,6.136199e-02,2.163874e-07,1.700839e+01,0.000000e+00,1.700839e+01,1.834118e+01,1.751329e+02
4.661287e+04,5.395009e-01,4.631047e+04,5.360009e-01,9.273169e-01,9.278277e-01,6.136415e-02,2.163554e-07,1.701406e+01,0.000000e+00,1.701406e+01,1.834762e+01,1.751662e+02
4.662287e+04,5.396166e-01,4.632047e+04,5.361166e-01,9.273002e-01,9.278297e-01,6.136632e-02,2.163234e-07,1.701972e+01,0.000000e+00,1.701972e+01,1.835406e+01,1.751996e+02
4.663287e+04,5.397323e-01,4.633047e+04,5.362323e-01,9.272838e-01,9.278317e-01,6.136848e-02,2.162915e-07,1.701670e+01,0.000000e+00,1.701670e+01,1.835112e+01,1.752000e+02
4.664288e+04,5.398481e-01,4.634048e+04,5.363481e-01,9.272674e-01,9.278337e-01,6.137064e-02,2.162596e-07,1.701357e+01,0.000000e+00,1.701357e+01,1.834807e+01,1.752000e+02
4.665288e+04,5.399638e-01,4.635048e+04,5.364638e-01,9.272510e-01,9.278357e-01,6.137281e-02,2.162277e-07,1.701044e+01,0.000000e+00,1.701044e+01,1.834502e+01,1.752000e+02
4.666288e+04,5.400796e-01,4.636048e+04,5.365796e-01,9.272346e-01,9.278377e-01,6.137497e-02,2.161958e-07,1.700731e+01,0.000000e+00,1.700731e+01,1.834197e+01,1.752000e+02
4.667288e+04,5.401953e-01,4.637048e+04,5.366953e-01,9.272182e-01,9.278397e-01,6.137713e-02,2.161639e-07,1.700417e+01,0.000000e+00,1.700417e+01,1.833891e+01,1.752000e+02
4.668288e+04,5.403111e-01,4.638048e+04,5.368111e-01,9.272018e-01,9.278417e-01,6.137929e-02,2.161320e-07,1.700104e+01,0.000000e+00,1.700104e+01,1.833586e+01,1.752000e+02
4.669288e+04,5.404268e-01,4.639048e+04,5.369268e-01,9.272301e-01,9.278437e-01,6.138145e-02,2.161002e-07,1.699367e+01,0.000000e+00,1.699367e+01,1.832735e+01,1.751699e+02
4.670288e+04,5.405425e-01,4.640048e+04,5.370425e-01,9.272640e-01,9.278457e-01,6.138361e-02,2.160683e-07,1.698575e+01,0.000000e+00,1.698575e+01,1.831814e+01,1.751360e+02
4.671288e+04,5.406583e-01,4.641048e+04,5.371583e-01,9.272979e-01,9.278477e-01,6.138577e-02,2.160365e-07,1.697784e+01,0.000000e+00,1.697784e+01,1.830894e+01,1.751021e+02
4.672288e+04,5.407740e-01,4.642048e+04,5.372740e-01,9.273318e-01,9.278497e-01,6.138793e-02,2.160047e-07,1.696993e+01,0.000000e+00,1.696993e+01,1.829973e+01,1.750682e+02
4.673288e+04,5.408898e-01,4.643048e+04,5.373898e-01,9.273657e-01,9.278517e-01,6.139009e-02,2.159729e-07,1.696201e+01,0.000000e+00,1.696201e+01,1.829053e+01,1.750343e+02
4.674288e+04,5.410055e-01,4.644048e+04,5.375055e-01,9.273996e-01,9.278537e-01,6.139225e-02,2.159411e-07,1.695410e+01,0.000000e+00,1.695410e+01,1.828133e+01,1.750004e+02
4.675288e+04,5.411213e-01,4.645048e+04,5.376213e-01,9.274165e-01,9.278557e-01,6.139441e-02,2.159093e-07,1.694072e+01,0.000000e+00,1.694072e+01,1.826657e+01,1.749671e+02
4.676288e+04,5.412370e-01,4.646048e+04,5.377370e-01,9.274331e-01,9.278577e-01,6.139657e-02,2.158776e-07,1.692727e+01,0.000000e+00,1.692727e+01,1.825174e+01,1.749337e+02
4.677288e+04,5.413527e-01,4.647048e+04,5.378527e-01,9.274498e-01,9.278597e-01,6.139873e-02,2.158458e-07,1.691382e+01,0.000000e+00,1.691382e+01,1.823691e+01,1.749004e+02
4.678288e+04,5.414685e-01,4.648048e+04,5.379685e-01,9.274665e-01,9.278617e-01,6.140089e-02,2.158141e-07,1.690037e+01,0.000000e+00,1.690037e+01,1.822209e+01,1.748671e+02
4.679288e+04,5.415842e-01,4.649048e+04,5.380842e-01,9.274831e-01,9.278637e-01,6.140305e-02,2.157824e-07,1.688692e+01,0.000000e+00,1.688692e+01,1.820726e+01,1.748337e+02
4.680288e+04,5.417000e-01,4.650048e+04,5.382000e-01,9.274998e-01,9.278657e-01,6.140520e-02,2.157507e-07,1.687348e+01,0.000000e+00,1.687348e+01,1.819243e+01,1.748004e+02
4.681288e+04,5.418157e-01,4.651048e+04,5.383157e-01,9.275165e-01,9.278677e-01,6.140736e-02,2.157190e-07,1.688414e+01,0.000000e+00,1.688414e+01,1.820360e+01,1.748165e+02
4.682288e+04,5.419314e-01,4.652048e+04,5.384314e-01,9.275331e-01,9.278697e-01,6.140952e-02,2.156873e-07,1.689511e+01,0.000000e+00,1.689511e+01,1.821510e+01,1.748331e+02
4.683288e+04,5.420472e-01,4.653048e+04,5.385472e-01,9.275498e-01,9.278718e-01,6.141168e-02,2.156557e-07,1.690607e+01,0.000000e+00,1.690607e+01,1.822659e+01,1.748498e+02
4.684288e+04,5.421629e-01,4.654048e+04,5.386629e-01,9.275665e-01,9.278738e-01,6.141383e-02,2.156240e-07,1.691704e+01,0.000000e+00,1.691704e+01,1.823809e+01,1.748665e+02
4.685288e+04,5.422787e-01,4.655048e+04,5.387787e-01,9.275831e-01,9.278758e-01,6.141599e-02,2.155924e-07,1.692800e+01,0.000000e+00,1.692800e+01,1.824958e+01,1.748831e+02
4.686288e+04,5.423944e-01,4.656048e+04,5.388944e-01,9.275998e-01,9.278778e-01,6.141814e-02,2.155608e-07,1.693897e+01,0.000000e+00,1.693897e+01,1.826107e+01,1.748998e+02
4.687288e+04,5.425102e-01,4.657048e+04,5.390102e-01,9.275671e-01,9.278798e-01,6.142030e-02,2.155292e-07,1.694575e+01,0.000000e+00,1.694575e+01,1.826902e+01,1.749165e+02
4.688288e+04,5.426259e-01,4.658048e+04,5.391259e-01,9.275337e-01,9.278818e-01,6.142245e-02,2.154976e-07,1.695247e+01,0.000000e+00,1.695247e+01,1.827693e+01,1.749331e+02
4.689288e+04,5.427416e-01,4.659048e+04,5.392416e-01,9.275004e-01,9.278838e-01,6.142461e-02,2.154660e-07,1.695919e+01,0.000000e+00,1.695919e+01,1.828484e+01,1.749498e+02
4.690288e+04,5.428574e-01,4.660048e+04,5.393574e-01,9.274671e-01,9.278858e-01,6.142676e-02,2.154345e-07,1.696592e+01,0.000000e+00,1.696592e+01,1.829274e+01,1.749665e+02
4.691288e+04,5.429731e-01,4.661048e+04,5.394731e-01,9.274337e-01,9.278878e-01,6.142892e-02,2.154029e-07,1.697264e+01,0.000000e+00,1.697264e+01,1.830065e+01,1.749831e+02
4.692288e+04,5.430889e-01,4.662048e+04,5.395889e-01,9.274004e-01,9.278897e-01,6.143107e-02,2.153714e-07,1.697937e+01,0.000000e+00,1.697937e+01,1.830856e+01,1.749998e+02
4.693288e+04,5.432046e-01,4.663048e+04,5.397046e-01,9.273835e-01,9.278917e-01,6.143323e-02,2.153399e-07,1.698503e+01,0.000000e+00,1.698503e+01,1.831501e+01,1.750000e+02
4.694288e+04,5.433203e-01,4.664048e+04,5.398203e-01,9.273669e-01,9.278937e-01,6.143538e-02,2.153084e-07,1.699069e+01,0.000000e+00,1.699069e+01,1.832143e+01,1.750000e+02
4.695288e+04,5.434361e-01,4.665048e+04,5.399361e-01,9.273502e-01,9.278957e-01,6.143753e-02,2.152769e-07,1.699634e+01,0.000000e+00,1.699634e+01,1.832786e+01,1.750000e+02
4.696288e+04,5.435518e-01,4.666048e+04,5.400518e-01,9.273335e-01,9.278977e-01,6.143968e-02,2.152454e-07,1.700200e+01,0.000000e+00,1.700200e+01,1.833429e+01,1.750000e+02
4.697288e+04,5.436676e-01,4.667048e+04,5.401676e-01,9.273169e-01,9.278997e-01,6.144184e-02,2.152140e-07,1.700766e+01,0.000000e+00,1.700766e+01,1.834072e+01,1.750000e+02
4.698288e+04,5.437833e-01,4.668048e+04,5.402833e-01,9.273002e-01,9.279017e-01,6.144399e-02,2.151825e-07,1.701331e+01,0.000000e+00,1.701331e+01,1.834714e+01,1.750000e+02
4.699288e+04,5.438991e-01,4.669048e+04,5.403991e-01,9.273000e-01,9.279037e-01,6.144614e-02,2.151511e-07,1.700788e+01,0.000000e+00,1.700788e+01,1.834130e+01,1.750000e+02
4.700288e+04,5.440148e-01,4.670048e+04,5.405148e-01,9.273000e-01,9.279057e-01,6.144829e-02,2.151197e-07,1.700232e+01,0.000000e+00,1.700232e+01,1.833530e+01,1.750000e+02
4.701288e+04,5.441305e-01,4.671048e+04,5.406305e-01,9.273000e-01,9.279077e-01,6.145044e-02,2.150883e-07,1.699676e+01,0.000000e+00,1.699676e+01,1.832930e+01,1.750000e+02
4.702288e+04,5.442463e-01,4.672048e+04,5.407463e-01,9.273000e-01,9.279097e-01,6.145259e-02,2.150569e-07,1.699120e+01,0.000000e+00,1.699120e+01,1.832330e+01,1.750000e+02
4.703288e+04,5.443620e-01,4.673048e+04,5.408620e-01,9.273000e-01,9.279117e-01,6.145474e-02,2.150255e-07,1.698563e+01,0.000000e+00,1.698563e+01,1.831730e+01,1.750000e+02
4.704288e+04,5.444778e-01,4.674048e+04,5.409778e-01,9.273000e-01,9.279137e-01,6.145689e-02,2.149941e-07,1.698007e+01,0.000000e+00,1.698007e+01,1.831130e+01,1.750000e+02
4.705288e+04,5.445935e-01,4.675048e+04,5.410935e-01,9.273301e-01,9.279157e-01,6.145904e-02,2.149628e-07,1.697050e+01,0.000000e+00,1.697050e+01,1.830039e+01,1.749850e+02
4.706288e+04,5.447093e-01,4.676048e+04,5.412093e-01,9.273640e-01,9.279177e-01,6.146119e-02,2.149315e-07,1.696043e+01,0.000000e+00,1.696043e+01,1.828885e+01,1.749680e+02
4.707288e+04,5.448250e-01,4.677048e+04,5.413250e-01,9.273979e-01,9.279197e-01,6.146334e-02,2.149001e-07,1.695035e+01,0.000000e+00,1.695035e+01,1.827732e+01,1.749511e+02
4.708288e+04,5.449407e-01,4.678048e+04,5.414407e-01,9.274318e-01,9.279217e-01,6.146549e-02,2.148688e-07,1.694027e+01,0.000000e+00,1.694027e+01,1.826579e+01,1.749341e+02
4.709288e+04,5.450565e-01,4.679048e+04,5.415565e-01,9.274657e-01,9.279237e-01,6.146764e-02,2.148375e-07,1.693020e+01,0.000000e+00,1.693020e+01,1.825426e+01,1.749172e+02
4.710288e+04,5.451722e-01,4.680048e+04,5.416722e-01,9.274996e-01,9.279257e-01,6.146979e-02,2.148063e-07,1.692012e+01,0.000000e+00,1.692012e+01,1.824273e+01,1.749002e+02
4.711288e+04,5.452880e-01,4.681048e+04,5.417880e-01,9.274506e-01,9.279277e-01,6.147194e-02,2.147750e-07,1.690462e+01,0.000000e+00,1.690462e+01,1.822698e+01,1.748671e+02
4.712288e+04,5.454037e-01,4.682048e+04,5.419037e-01,9.274006e-01,9.279297e-01,6.147408e-02,2.147438e-07,1.688906e+01,0.000000e+00,1.688906e+01,1.821118e+01,1.748337e+02
4.713288e+04,5.455194e-01,4.683048e+04,5.420194e-01,9.273506e-01,9.279317e-01,6.147623e-02,2.147125e-07,1.687350e+01,0.000000e+00,1.687350e+01,1.819538e+01,1.748004e+02
4.714288e+04,5.456352e-01,4.684048e+04,5.421352e-01,9.273006e-01,9.279336e-01,6.147838e-02,2.146813e-07,1.685793e+01,0.000000e+00,1.685793e+01,1.817958e+01,1.747671e+02
4.715288e+04,5.457509e-01,4.685048e+04,5.422509e-01,9.272506e-01,9.279356e-01,6.148053e-02,2.146501e-07,1.684237e+01,0.000000e+00,1.684237e+01,1.816377e+01,1.747337e+02
4.716288e+04,5.458667e-01,4.686048e+04,5.423667e-01,9.272006e-01,9.279376e-01,6.148267e-02,2.146189e-07,1.682681e+01,0.000000e+00,1.682681e+01,1.814797e+01,1.747004e+02
4.717288e+04,5.459824e-01,4.687048e+04,5.424824e-01,9.272165e-01,9.279396e-01,6.148482e-02,2.145877e-07,1.683991e+01,0.000000e+00,1.683991e+01,1.816179e+01,1.747000e+02
4.718288e+04,5.460982e-01,4.688048e+04,5.425982e-01,9.272331e-01,9.279416e-01,6.148696e-02,2.145566e-07,1.685336e+01,0.000000e+00,1.685336e+01,1.817596e+01,1.747000e+02
4.719288e+04,5.462139e-01,4.689048e+04,5.427139e-01,9.272498e-01,9.279436e-01,6.148911e-02,2.145254e-07,1.686681e+01,0.000000e+00,1.686681e+01,1.819014e+01,1.747000e+02
4.720288e+04,5.463296e-01,4.690048e+04,5.428296e-01,9.272665e-01,9.279456e-01,6.149125e-02,2.144943e-07,1.688025e+01,0.000000e+00,1.688025e+01,1.820432e+01,1.747000e+02
4.721288e+04,5.464454e-01,4.691048e+04,5.429454e-01,9.272831e-01,9.279476e-01,6.149340e-02,2.144631e-07,1.689370e+01,0.000000e+00,1.689370e+01,1.821849e+01,1.747000e+02
4.722288e+04,5.465611e-01,4.692048e+04,5.430611e-01,9.272998e-01,9.279496e-01,6.149554e-02,2.144320e-07,1.690715e+01,0.000000e+00,1.690715e+01,1.823267e+01,1.747000e+02
4.723288e+04,5.466769e-01,4.693048e+04,5.431769e-01,9.273165e-01,9.279516e-01,6.149769e-02,2.144009e-07,1.691255e+01,0.000000e+00,1.691255e+01,1.823816e+01,1.747165e+02
4.724288e+04,5.467926e-01,4.694048e+04,5.432926e-01,9.273331e-01,9.279536e-01,6.149983e-02,2.143699e-07,1.691785e+01,0.000000e+00,1.691785e+01,1.824355e+01,1.747331e+02
4.725288e+04,5.469083e-01,4.695048e+04,5.434083e-01,9.273498e-01,9.279555e-01,6.150197e-02,2.143388e-07,1.692314e+01,0.000000e+00,1.692314e+01,1.824893e+01,1.747498e+02
4.726288e+04,5.470241e-01,4.696048e+04,5.435241e-01,9.273665e-01,9.279575e-01,6.150412e-02,2.143077e-07,1.692844e+01,0.000000e+00,1.692844e+01,1.825432e+01,1.747665e+02
4.727288e+04,5.471398e-01,4.697048e+04,5.436398e-01,9.273831e-01,9.279595e-01,6.150626e-02,2.142767e-07,1.693374e+01,0.000000e+00,1.693374e+01,1.825970e+01,1.747831e+02
4.728288e+04,5.472556e-01,4.698048e+04,5.437556e-01,9.273998e-01,9.279615e-01,6.150840e-02,2.142457e-07,1.693904e+01,0.000000e+00,1.693904e+01,1.826509e+01,1.747998e+02
4.729288e+04,5.473713e-01,4.699048e+04,5.438713e-01,9.274162e-01,9.279635e-01,6.151055e-02,2.142147e-07,1.694564e+01,0.000000e+00,1.694564e+01,1.827188e+01,1.748324e+02
4.730288e+04,5.474871e-01,4.700048e+04,5.439871e-01,9.274326e-01,9.279655e-01,6.151269e-02,2.141837e-07,1.695225e+01,0.000000e+00,1.695225e+01,1.827869e+01,1.748652e+02
4.731288e+04,5.476028e-01,4.701048e+04,5.441028e-01,9.274490e-01,9.279675e-01,6.151483e-02,2.141527e-07,1.695887e+01,0.000000e+00,1.695887e+01,1.828550e+01,1.748980e+02
4.732288e+04,5.477185e-01,4.702048e+04,5.442185e-01,9.274654e-01,9.279695e-01,6.151697e-02,2.141217e-07,1.696548e+01,0.000000e+00,1.696548e+01,1.829231e+01,1.749308e+02
4.733288e+04,5.478343e-01,4.703048e+04,5.443343e-01,9.274818e-01,9.279714e-01,6.151911e-02,2.140907e-07,1.697210e+01,0.000000e+00,1.697210e+01,1.829911e+01,1.749635e+02
4.734288e+04,5.479500e-01,4.704048e+04,5.444500e-01,9.274982e-01,9.279734e-01,6.152125e-02,2.140598e-07,1.697871e+01,0.000000e+00,1.697871e+01,1.830592e+01,1.749963e+02
4.735288e+04,5.480658e-01,4.705048e+04,5.445658e-01,9.275148e-01,9.279754e-01,6.152339e-02,2.140289e-07,1.697851e+01,0.000000e+00,1.697851e+01,1.830538e+01,1.750000e+02
4.736288e+04,5.481815e-01,4.706048e+04,5.446815e-01,9.275315e-01,9.279774e-01,6.152553e-02,2.139979e-07,1.697745e+01,0.000000e+00,1.697745e+01,1.830391e+01,1.750000e+02
4.737288e+04,5.482973e-01,4.707048e+04,5.447973e-01,9.275481e-01,9.279794e-01,6.152767e-02,2.139670e-07,1.697639e+01,0.000000e+00,1.697639e+01,1.830244e+01,1.750000e+02
4.738288e+04,5.484130e-01,4.708048e+04,5.449130e-01,9.275648e-01,9.279814e-01,6.152981e-02,2.139362e-07,1.697534e+01,0.000000e+00,1.697534e+01,1.830097e+01,1.750000e+02
4.739288e+04,5.485287e-01,4.709048e+04,5.450287e-01,9.275815e-01,9.279834e-01,6.153195e-02,2.139053e-07,1.697428e+01,0.000000e+00,1.697428e+01,1.829950e+01,1.750000e+02
4.740288e+04,5.486445e-01,4.710048e+04,5.451445e-01,9.275981e-01,9.279853e-01,6.153409e-02,2.138744e-07,1.697322e+01,0.000000e+00,1.697322e+01,1.829803e+01,1.750000e+02
4.741288e+04,5.487602e-01,4.711048e+04,5.452602e-01,9.275699e-01,9.279873e-01,6.153623e-02,2.138436e-07,1.699195e+01,0.000000e+00,1.699195e+01,1.831878e+01,1.750452e+02
4.742288e+04,5.488760e-01,4.712048e+04,5.453760e-01,9.275360e-01,9.279893e-01,6.153837e-02,2.138127e-07,1.701317e+01,0.000000e+00,1.701317e+01,1.834232e+01,1.750960e+02
4.743288e+04,5.489917e-01,4.713048e+04,5.454917e-01,9.275021e-01,9.279913e-01,6.154051e-02,2.137819e-07,1.703438e+01,0.000000e+00,1.703438e+01,1.836587e+01,1.751469e+02
4.744288e+04,5.491074e-01,4.714048e+04,5.456074e-01,9.274682e-01,9.279933e-01,6.154264e-02,2.137511e-07,1.705560e+01,0.000000e+00,1.705560e+01,1.838941e+01,1.751977e+02
4.745288e+04,5.492232e-01,4.715048e+04,5.457232e-01,9.274343e-01,9.279953e-01,6.154478e-02,2.137203e-07,1.707681e+01,0.000000e+00,1.707681e+01,1.841296e+01,1.752486e+02
4.746288e+04,5.493389e-01,4.716048e+04,5.458389e-01,9.274004e-01,9.279972e-01,6.154692e-02,2.136895e-07,1.709803e+01,0.000000e+00,1.709803e+01,1.843651e+01,1.752994e+02
4.747288e+04,5.494547e-01,4.717048e+04,5.459547e-01,9.274000e-01,9.279992e-01,6.154905e-02,2.136588e-07,1.711261e+01,0.000000e+00,1.711261e+01,1.845225e+01,1.753329e+02
