Repository: brandonlampe/CS_Data

# Comments For Consolidation Test: 175_03
_Note:_ herein, the phrase "TEST-NUMBER" will imply the insertion of "175_03".  This format will
often be used when describing local directories.

Following the initial increase in pressure from zero to 19.192 MPa (dilatometer was initially used,
which resulted in somewhat variable confining pressure).  Schuler gauges were used during the

## Test Data
Raw test data is contained in: TEST-NUMBER.xlsx

Additionally, calculated values of fractional density have been calculated in TEST-NUMBER.xlsx and
exported to TEST-NUMBER.csv, where the .csv file format allows for easy cross-platform importing
and analysis.

File: UNM_WP_HY_175_03/CREEP_FIT_v1/175_03_CREEP_OUT.csv (part 24 of 66)
Analysis by Brandon Lampe, performed on: 2016/07/04 12:27:14
Experimental results below begin at: 2015/07/17 16:07:44
Duration (sec),Duration (day),Elapsed Time (sec),Elapsed Time (day),Interpolated Fractional Density,Fit to Fractional Density,Fit to Volume Strain,Fit to Volume Strain Rate (1/sec),Confining Pressure (MPa),Pore Pressure (MPa),Terzaghi Pressure (MPa),Solid Pressure (MPa),Temperature (C))
5.456296e+04,6.315157e-01,5.426056e+04,6.280157e-01,9.278898e-01,9.293410e-01,6.299387e-02,1.948240e-07,1.691964e+01,0.000000e+00,1.691964e+01,1.823454e+01,1.756102e+02
5.457296e+04,6.316314e-01,5.427056e+04,6.281314e-01,9.279398e-01,9.293428e-01,6.299582e-02,1.948011e-07,1.690408e+01,0.000000e+00,1.690408e+01,1.821678e+01,1.755602e+02
5.458296e+04,6.317472e-01,5.428056e+04,6.282472e-01,9.279898e-01,9.293446e-01,6.299777e-02,1.947782e-07,1.688851e+01,0.000000e+00,1.688851e+01,1.819903e+01,1.755102e+02
5.459296e+04,6.318629e-01,5.429056e+04,6.283629e-01,9.280398e-01,9.293464e-01,6.299971e-02,1.947553e-07,1.687295e+01,0.000000e+00,1.687295e+01,1.818128e+01,1.754602e+02
5.460296e+04,6.319787e-01,5.430056e+04,6.284787e-01,9.280898e-01,9.293482e-01,6.300166e-02,1.947324e-07,1.685739e+01,0.000000e+00,1.685739e+01,1.816353e+01,1.754102e+02
5.461296e+04,6.320944e-01,5.431056e+04,6.285944e-01,9.280602e-01,9.293500e-01,6.300361e-02,1.947095e-07,1.686125e+01,0.000000e+00,1.686125e+01,1.816827e+01,1.754133e+02
5.462296e+04,6.322101e-01,5.432056e+04,6.287101e-01,9.280102e-01,9.293518e-01,6.300555e-02,1.946866e-07,1.687010e+01,0.000000e+00,1.687010e+01,1.817879e+01,1.754299e+02
5.463296e+04,6.323259e-01,5.433056e+04,6.288259e-01,9.279602e-01,9.293537e-01,6.300750e-02,1.946638e-07,1.687895e+01,0.000000e+00,1.687895e+01,1.818930e+01,1.754466e+02
5.464296e+04,6.324416e-01,5.434056e+04,6.289416e-01,9.279102e-01,9.293555e-01,6.300945e-02,1.946409e-07,1.688780e+01,0.000000e+00,1.688780e+01,1.819982e+01,1.754633e+02
5.465296e+04,6.325574e-01,5.435056e+04,6.290574e-01,9.278602e-01,9.293573e-01,6.301139e-02,1.946181e-07,1.689665e+01,0.000000e+00,1.689665e+01,1.821034e+01,1.754799e+02
5.466296e+04,6.326731e-01,5.436056e+04,6.291731e-01,9.278102e-01,9.293591e-01,6.301334e-02,1.945952e-07,1.690550e+01,0.000000e+00,1.690550e+01,1.822086e+01,1.754966e+02
5.467296e+04,6.327889e-01,5.437056e+04,6.292889e-01,9.278265e-01,9.293609e-01,6.301529e-02,1.945724e-07,1.690984e+01,0.000000e+00,1.690984e+01,1.822522e+01,1.755000e+02
5.468296e+04,6.329046e-01,5.438056e+04,6.294046e-01,9.278599e-01,9.293627e-01,6.301723e-02,1.945496e-07,1.691303e+01,0.000000e+00,1.691303e+01,1.822800e+01,1.755000e+02
5.469296e+04,6.330203e-01,5.439056e+04,6.295203e-01,9.278932e-01,9.293645e-01,6.301918e-02,1.945268e-07,1.691621e+01,0.000000e+00,1.691621e+01,1.823077e+01,1.755000e+02
5.470296e+04,6.331361e-01,5.440056e+04,6.296361e-01,9.279265e-01,9.293663e-01,6.302112e-02,1.945040e-07,1.691940e+01,0.000000e+00,1.691940e+01,1.823355e+01,1.755000e+02
5.471296e+04,6.332518e-01,5.441056e+04,6.297518e-01,9.279599e-01,9.293681e-01,6.302307e-02,1.944812e-07,1.692258e+01,0.000000e+00,1.692258e+01,1.823633e+01,1.755000e+02
5.472296e+04,6.333676e-01,5.442056e+04,6.298676e-01,9.279932e-01,9.293699e-01,6.302501e-02,1.944584e-07,1.692576e+01,0.000000e+00,1.692576e+01,1.823910e+01,1.755000e+02
5.473296e+04,6.334833e-01,5.443056e+04,6.299833e-01,9.280000e-01,9.293717e-01,6.302696e-02,1.944356e-07,1.693271e+01,0.000000e+00,1.693271e+01,1.824646e+01,1.755270e+02
5.474296e+04,6.335991e-01,5.444056e+04,6.300991e-01,9.280000e-01,9.293735e-01,6.302890e-02,1.944129e-07,1.694062e+01,0.000000e+00,1.694062e+01,1.825498e+01,1.755609e+02
5.475296e+04,6.337148e-01,5.445056e+04,6.302148e-01,9.280000e-01,9.293753e-01,6.303085e-02,1.943901e-07,1.694854e+01,0.000000e+00,1.694854e+01,1.826351e+01,1.755948e+02
5.476296e+04,6.338305e-01,5.446056e+04,6.303305e-01,9.280000e-01,9.293772e-01,6.303279e-02,1.943674e-07,1.695645e+01,0.000000e+00,1.695645e+01,1.827204e+01,1.756287e+02
5.477296e+04,6.339463e-01,5.447056e+04,6.304463e-01,9.280000e-01,9.293790e-01,6.303473e-02,1.943446e-07,1.696437e+01,0.000000e+00,1.696437e+01,1.828057e+01,1.756626e+02
5.478296e+04,6.340620e-01,5.448056e+04,6.305620e-01,9.280000e-01,9.293808e-01,6.303668e-02,1.943219e-07,1.697228e+01,0.000000e+00,1.697228e+01,1.828909e+01,1.756965e+02
5.479296e+04,6.341778e-01,5.449056e+04,6.306778e-01,9.279559e-01,9.293826e-01,6.303862e-02,1.942992e-07,1.697310e+01,0.000000e+00,1.697310e+01,1.829085e+01,1.757000e+02
5.480296e+04,6.342935e-01,5.450056e+04,6.307935e-01,9.279068e-01,9.293844e-01,6.304056e-02,1.942765e-07,1.697310e+01,0.000000e+00,1.697310e+01,1.829182e+01,1.757000e+02
5.481296e+04,6.344092e-01,5.451056e+04,6.309092e-01,9.278576e-01,9.293862e-01,6.304250e-02,1.942538e-07,1.697310e+01,0.000000e+00,1.697310e+01,1.829279e+01,1.757000e+02
5.482296e+04,6.345250e-01,5.452056e+04,6.310250e-01,9.278084e-01,9.293880e-01,6.304445e-02,1.942311e-07,1.697310e+01,0.000000e+00,1.697310e+01,1.829376e+01,1.757000e+02
5.483296e+04,6.346407e-01,5.453056e+04,6.311407e-01,9.277592e-01,9.293898e-01,6.304639e-02,1.942084e-07,1.697310e+01,0.000000e+00,1.697310e+01,1.829473e+01,1.757000e+02
5.484296e+04,6.347565e-01,5.454056e+04,6.312565e-01,9.277100e-01,9.293916e-01,6.304833e-02,1.941857e-07,1.697310e+01,0.000000e+00,1.697310e+01,1.829570e+01,1.757000e+02
5.485296e+04,6.348722e-01,5.455056e+04,6.313722e-01,9.277265e-01,9.293934e-01,6.305027e-02,1.941631e-07,1.696352e+01,0.000000e+00,1.696352e+01,1.828505e+01,1.756735e+02
5.486296e+04,6.349880e-01,5.456056e+04,6.314880e-01,9.277599e-01,9.293952e-01,6.305221e-02,1.941404e-07,1.695149e+01,0.000000e+00,1.695149e+01,1.827142e+01,1.756401e+02
5.487296e+04,6.351037e-01,5.457056e+04,6.316037e-01,9.277932e-01,9.293970e-01,6.305416e-02,1.941177e-07,1.693946e+01,0.000000e+00,1.693946e+01,1.825779e+01,1.756068e+02
5.488296e+04,6.352194e-01,5.458056e+04,6.317194e-01,9.278265e-01,9.293988e-01,6.305610e-02,1.940951e-07,1.692742e+01,0.000000e+00,1.692742e+01,1.824417e+01,1.755735e+02
5.489296e+04,6.353352e-01,5.459056e+04,6.318352e-01,9.278599e-01,9.294006e-01,6.305804e-02,1.940725e-07,1.691539e+01,0.000000e+00,1.691539e+01,1.823054e+01,1.755401e+02
5.490296e+04,6.354509e-01,5.460056e+04,6.319509e-01,9.278932e-01,9.294024e-01,6.305998e-02,1.940498e-07,1.690335e+01,0.000000e+00,1.690335e+01,1.821692e+01,1.755068e+02
5.491296e+04,6.355667e-01,5.461056e+04,6.320667e-01,9.279000e-01,9.294042e-01,6.306192e-02,1.940272e-07,1.691048e+01,0.000000e+00,1.691048e+01,1.822446e+01,1.755265e+02
5.492296e+04,6.356824e-01,5.462056e+04,6.321824e-01,9.279000e-01,9.294060e-01,6.306386e-02,1.940046e-07,1.692251e+01,0.000000e+00,1.692251e+01,1.823743e+01,1.755599e+02
5.493296e+04,6.357981e-01,5.463056e+04,6.322981e-01,9.279000e-01,9.294078e-01,6.306580e-02,1.939820e-07,1.693455e+01,0.000000e+00,1.693455e+01,1.825040e+01,1.755932e+02
5.494296e+04,6.359139e-01,5.464056e+04,6.324139e-01,9.279000e-01,9.294096e-01,6.306774e-02,1.939594e-07,1.694658e+01,0.000000e+00,1.694658e+01,1.826337e+01,1.756265e+02
5.495296e+04,6.360296e-01,5.465056e+04,6.325296e-01,9.279000e-01,9.294114e-01,6.306968e-02,1.939369e-07,1.695861e+01,0.000000e+00,1.695861e+01,1.827634e+01,1.756599e+02
5.496296e+04,6.361454e-01,5.466056e+04,6.326454e-01,9.279000e-01,9.294132e-01,6.307162e-02,1.939143e-07,1.697065e+01,0.000000e+00,1.697065e+01,1.828931e+01,1.756932e+02
5.497296e+04,6.362611e-01,5.467056e+04,6.327611e-01,9.278867e-01,9.294150e-01,6.307356e-02,1.938917e-07,1.698014e+01,0.000000e+00,1.698014e+01,1.829980e+01,1.757133e+02
5.498296e+04,6.363769e-01,5.468056e+04,6.328769e-01,9.278701e-01,9.294168e-01,6.307550e-02,1.938692e-07,1.698898e+01,0.000000e+00,1.698898e+01,1.830965e+01,1.757299e+02
5.499296e+04,6.364926e-01,5.469056e+04,6.329926e-01,9.278534e-01,9.294186e-01,6.307743e-02,1.938466e-07,1.699782e+01,0.000000e+00,1.699782e+01,1.831951e+01,1.757466e+02
5.500296e+04,6.366083e-01,5.470056e+04,6.331083e-01,9.278367e-01,9.294205e-01,6.307937e-02,1.938241e-07,1.700666e+01,0.000000e+00,1.700666e+01,1.832936e+01,1.757633e+02
5.501296e+04,6.367241e-01,5.471056e+04,6.332241e-01,9.278201e-01,9.294223e-01,6.308131e-02,1.938016e-07,1.701550e+01,0.000000e+00,1.701550e+01,1.833922e+01,1.757799e+02
5.502296e+04,6.368398e-01,5.472056e+04,6.333398e-01,9.278034e-01,9.294241e-01,6.308325e-02,1.937791e-07,1.702434e+01,0.000000e+00,1.702434e+01,1.834908e+01,1.757966e+02
5.503296e+04,6.369556e-01,5.473056e+04,6.334556e-01,9.278133e-01,9.294259e-01,6.308519e-02,1.937565e-07,1.703571e+01,0.000000e+00,1.703571e+01,1.836114e+01,1.758133e+02
5.504296e+04,6.370713e-01,5.474056e+04,6.335713e-01,9.278299e-01,9.294277e-01,6.308712e-02,1.937340e-07,1.704773e+01,0.000000e+00,1.704773e+01,1.837377e+01,1.758299e+02
5.505296e+04,6.371871e-01,5.475056e+04,6.336871e-01,9.278466e-01,9.294295e-01,6.308906e-02,1.937116e-07,1.705976e+01,0.000000e+00,1.705976e+01,1.838640e+01,1.758466e+02
5.506296e+04,6.373028e-01,5.476056e+04,6.338028e-01,9.278633e-01,9.294313e-01,6.309100e-02,1.936891e-07,1.707178e+01,0.000000e+00,1.707178e+01,1.839902e+01,1.758633e+02
5.507296e+04,6.374185e-01,5.477056e+04,6.339185e-01,9.278799e-01,9.294331e-01,6.309293e-02,1.936666e-07,1.708380e+01,0.000000e+00,1.708380e+01,1.841165e+01,1.758799e+02
5.508296e+04,6.375343e-01,5.478056e+04,6.340343e-01,9.278966e-01,9.294349e-01,6.309487e-02,1.936441e-07,1.709583e+01,0.000000e+00,1.709583e+01,1.842428e+01,1.758966e+02
5.509296e+04,6.376500e-01,5.479056e+04,6.341500e-01,9.279000e-01,9.294367e-01,6.309681e-02,1.936217e-07,1.709659e+01,0.000000e+00,1.709659e+01,1.842504e+01,1.759133e+02
5.510296e+04,6.377658e-01,5.480056e+04,6.342658e-01,9.279000e-01,9.294385e-01,6.309874e-02,1.935992e-07,1.709448e+01,0.000000e+00,1.709448e+01,1.842276e+01,1.759299e+02
5.511296e+04,6.378815e-01,5.481056e+04,6.343815e-01,9.279000e-01,9.294403e-01,6.310068e-02,1.935768e-07,1.709236e+01,0.000000e+00,1.709236e+01,1.842048e+01,1.759466e+02
5.512296e+04,6.379972e-01,5.482056e+04,6.344972e-01,9.279000e-01,9.294421e-01,6.310262e-02,1.935544e-07,1.709025e+01,0.000000e+00,1.709025e+01,1.841820e+01,1.759633e+02
5.513296e+04,6.381130e-01,5.483056e+04,6.346130e-01,9.279000e-01,9.294439e-01,6.310455e-02,1.935319e-07,1.708813e+01,0.000000e+00,1.708813e+01,1.841592e+01,1.759799e+02
5.514296e+04,6.382287e-01,5.484056e+04,6.347287e-01,9.279000e-01,9.294457e-01,6.310649e-02,1.935095e-07,1.708602e+01,0.000000e+00,1.708602e+01,1.841364e+01,1.759966e+02
5.515296e+04,6.383445e-01,5.485056e+04,6.348445e-01,9.278867e-01,9.294474e-01,6.310842e-02,1.934871e-07,1.707600e+01,0.000000e+00,1.707600e+01,1.840311e+01,1.759735e+02
5.516296e+04,6.384602e-01,5.486056e+04,6.349602e-01,9.278701e-01,9.294492e-01,6.311036e-02,1.934647e-07,1.706397e+01,0.000000e+00,1.706397e+01,1.839047e+01,1.759401e+02
5.517296e+04,6.385760e-01,5.487056e+04,6.350760e-01,9.278534e-01,9.294510e-01,6.311229e-02,1.934423e-07,1.705193e+01,0.000000e+00,1.705193e+01,1.837783e+01,1.759068e+02
5.518296e+04,6.386917e-01,5.488056e+04,6.351917e-01,9.278367e-01,9.294528e-01,6.311422e-02,1.934199e-07,1.703990e+01,0.000000e+00,1.703990e+01,1.836519e+01,1.758735e+02
5.519296e+04,6.388074e-01,5.489056e+04,6.353074e-01,9.278201e-01,9.294546e-01,6.311616e-02,1.933976e-07,1.702787e+01,0.000000e+00,1.702787e+01,1.835255e+01,1.758401e+02
5.520296e+04,6.389232e-01,5.490056e+04,6.354232e-01,9.278034e-01,9.294564e-01,6.311809e-02,1.933752e-07,1.701583e+01,0.000000e+00,1.701583e+01,1.833991e+01,1.758068e+02
5.521296e+04,6.390389e-01,5.491056e+04,6.355389e-01,9.277867e-01,9.294582e-01,6.312003e-02,1.933529e-07,1.699564e+01,0.000000e+00,1.699564e+01,1.831848e+01,1.757735e+02
5.522296e+04,6.391547e-01,5.492056e+04,6.356547e-01,9.277701e-01,9.294600e-01,6.312196e-02,1.933305e-07,1.697337e+01,0.000000e+00,1.697337e+01,1.829480e+01,1.757401e+02
5.523296e+04,6.392704e-01,5.493056e+04,6.357704e-01,9.277534e-01,9.294618e-01,6.312389e-02,1.933082e-07,1.695109e+01,0.000000e+00,1.695109e+01,1.827112e+01,1.757068e+02
5.524296e+04,6.393861e-01,5.494056e+04,6.358861e-01,9.277367e-01,9.294636e-01,6.312583e-02,1.932859e-07,1.692881e+01,0.000000e+00,1.692881e+01,1.824743e+01,1.756735e+02
5.525296e+04,6.395019e-01,5.495056e+04,6.360019e-01,9.277201e-01,9.294654e-01,6.312776e-02,1.932635e-07,1.690654e+01,0.000000e+00,1.690654e+01,1.822375e+01,1.756401e+02
5.526296e+04,6.396176e-01,5.496056e+04,6.361176e-01,9.277034e-01,9.294672e-01,6.312969e-02,1.932412e-07,1.688426e+01,0.000000e+00,1.688426e+01,1.820006e+01,1.756068e+02
5.527296e+04,6.397334e-01,5.497056e+04,6.362334e-01,9.277531e-01,9.294690e-01,6.313162e-02,1.932189e-07,1.688253e+01,0.000000e+00,1.688253e+01,1.819723e+01,1.756133e+02
5.528296e+04,6.398491e-01,5.498056e+04,6.363491e-01,9.278198e-01,9.294708e-01,6.313356e-02,1.931966e-07,1.688606e+01,0.000000e+00,1.688606e+01,1.819972e+01,1.756299e+02
5.529296e+04,6.399649e-01,5.499056e+04,6.364649e-01,9.278864e-01,9.294726e-01,6.313549e-02,1.931743e-07,1.688959e+01,0.000000e+00,1.688959e+01,1.820222e+01,1.756466e+02
5.530296e+04,6.400806e-01,5.500056e+04,6.365806e-01,9.279531e-01,9.294744e-01,6.313742e-02,1.931521e-07,1.689312e+01,0.000000e+00,1.689312e+01,1.820471e+01,1.756633e+02
5.531296e+04,6.401963e-01,5.501056e+04,6.366963e-01,9.280198e-01,9.294762e-01,6.313935e-02,1.931298e-07,1.689665e+01,0.000000e+00,1.689665e+01,1.820721e+01,1.756799e+02
5.532296e+04,6.403121e-01,5.502056e+04,6.368121e-01,9.280864e-01,9.294780e-01,6.314128e-02,1.931075e-07,1.690018e+01,0.000000e+00,1.690018e+01,1.820970e+01,1.756966e+02
5.533296e+04,6.404278e-01,5.503056e+04,6.369278e-01,9.281265e-01,9.294798e-01,6.314321e-02,1.930853e-07,1.690259e+01,0.000000e+00,1.690259e+01,1.821151e+01,1.757133e+02
5.534296e+04,6.405436e-01,5.504056e+04,6.370436e-01,9.281599e-01,9.294816e-01,6.314514e-02,1.930631e-07,1.690472e+01,0.000000e+00,1.690472e+01,1.821315e+01,1.757299e+02
5.535296e+04,6.406593e-01,5.505056e+04,6.371593e-01,9.281932e-01,9.294834e-01,6.314707e-02,1.930408e-07,1.690684e+01,0.000000e+00,1.690684e+01,1.821479e+01,1.757466e+02
5.536296e+04,6.407751e-01,5.506056e+04,6.372751e-01,9.282265e-01,9.294852e-01,6.314900e-02,1.930186e-07,1.690897e+01,0.000000e+00,1.690897e+01,1.821643e+01,1.757633e+02
5.537296e+04,6.408908e-01,5.507056e+04,6.373908e-01,9.282599e-01,9.294870e-01,6.315093e-02,1.929964e-07,1.691110e+01,0.000000e+00,1.691110e+01,1.821806e+01,1.757799e+02
5.538296e+04,6.410065e-01,5.508056e+04,6.375065e-01,9.282932e-01,9.294888e-01,6.315286e-02,1.929742e-07,1.691322e+01,0.000000e+00,1.691322e+01,1.821970e+01,1.757966e+02
5.539296e+04,6.411223e-01,5.509056e+04,6.376223e-01,9.282608e-01,9.294906e-01,6.315479e-02,1.929520e-07,1.691809e+01,0.000000e+00,1.691809e+01,1.822557e+01,1.758131e+02
5.540296e+04,6.412380e-01,5.510056e+04,6.377380e-01,9.282116e-01,9.294923e-01,6.315672e-02,1.929298e-07,1.692365e+01,0.000000e+00,1.692365e+01,1.823253e+01,1.758295e+02
5.541296e+04,6.413538e-01,5.511056e+04,6.378538e-01,9.281625e-01,9.294941e-01,6.315865e-02,1.929076e-07,1.692921e+01,0.000000e+00,1.692921e+01,1.823949e+01,1.758458e+02
5.542297e+04,6.414695e-01,5.512057e+04,6.379695e-01,9.281133e-01,9.294959e-01,6.316058e-02,1.928854e-07,1.693477e+01,0.000000e+00,1.693477e+01,1.824645e+01,1.758622e+02
5.543297e+04,6.415852e-01,5.513057e+04,6.380852e-01,9.280641e-01,9.294977e-01,6.316251e-02,1.928633e-07,1.694034e+01,0.000000e+00,1.694034e+01,1.825341e+01,1.758786e+02
5.544297e+04,6.417010e-01,5.514057e+04,6.382010e-01,9.280149e-01,9.294995e-01,6.316444e-02,1.928411e-07,1.694590e+01,0.000000e+00,1.694590e+01,1.826037e+01,1.758950e+02
5.545297e+04,6.418167e-01,5.515057e+04,6.383167e-01,9.280000e-01,9.295013e-01,6.316637e-02,1.928190e-07,1.694658e+01,0.000000e+00,1.694658e+01,1.826141e+01,1.758882e+02
5.546297e+04,6.419325e-01,5.516057e+04,6.384325e-01,9.280000e-01,9.295031e-01,6.316830e-02,1.927968e-07,1.694515e+01,0.000000e+00,1.694515e+01,1.825986e+01,1.758712e+02
5.547297e+04,6.420482e-01,5.517057e+04,6.385482e-01,9.280000e-01,9.295049e-01,6.317022e-02,1.927747e-07,1.694371e+01,0.000000e+00,1.694371e+01,1.825831e+01,1.758543e+02
5.548297e+04,6.421640e-01,5.518057e+04,6.386640e-01,9.280000e-01,9.295067e-01,6.317215e-02,1.927526e-07,1.694227e+01,0.000000e+00,1.694227e+01,1.825676e+01,1.758373e+02
5.549297e+04,6.422797e-01,5.519057e+04,6.387797e-01,9.280000e-01,9.295085e-01,6.317408e-02,1.927305e-07,1.694083e+01,0.000000e+00,1.694083e+01,1.825521e+01,1.758204e+02
5.550297e+04,6.423954e-01,5.520057e+04,6.388954e-01,9.280000e-01,9.295103e-01,6.317601e-02,1.927084e-07,1.693940e+01,0.000000e+00,1.693940e+01,1.825366e+01,1.758034e+02
5.551297e+04,6.425112e-01,5.521057e+04,6.390112e-01,9.280266e-01,9.295121e-01,6.317793e-02,1.926863e-07,1.693122e+01,0.000000e+00,1.693122e+01,1.824433e+01,1.757867e+02
5.552297e+04,6.426269e-01,5.522057e+04,6.391269e-01,9.280599e-01,9.295138e-01,6.317986e-02,1.926642e-07,1.692132e+01,0.000000e+00,1.692132e+01,1.823301e+01,1.757701e+02
5.553297e+04,6.427427e-01,5.523057e+04,6.392427e-01,9.280932e-01,9.295156e-01,6.318179e-02,1.926421e-07,1.691143e+01,0.000000e+00,1.691143e+01,1.822169e+01,1.757534e+02
5.554297e+04,6.428584e-01,5.524057e+04,6.393584e-01,9.281266e-01,9.295174e-01,6.318371e-02,1.926200e-07,1.690153e+01,0.000000e+00,1.690153e+01,1.821037e+01,1.757367e+02
5.555297e+04,6.429741e-01,5.525057e+04,6.394741e-01,9.281599e-01,9.295192e-01,6.318564e-02,1.925980e-07,1.689163e+01,0.000000e+00,1.689163e+01,1.819906e+01,1.757201e+02
5.556297e+04,6.430899e-01,5.526057e+04,6.395899e-01,9.281932e-01,9.295210e-01,6.318756e-02,1.925759e-07,1.688174e+01,0.000000e+00,1.688174e+01,1.818774e+01,1.757034e+02
5.557297e+04,6.432056e-01,5.527057e+04,6.397056e-01,9.281734e-01,9.295228e-01,6.318949e-02,1.925539e-07,1.686676e+01,0.000000e+00,1.686676e+01,1.817199e+01,1.756602e+02
5.558297e+04,6.433214e-01,5.528057e+04,6.398214e-01,9.281401e-01,9.295246e-01,6.319142e-02,1.925318e-07,1.685048e+01,0.000000e+00,1.685048e+01,1.815511e+01,1.756102e+02
5.559297e+04,6.434371e-01,5.529057e+04,6.399371e-01,9.281068e-01,9.295264e-01,6.319334e-02,1.925098e-07,1.683421e+01,0.000000e+00,1.683421e+01,1.813822e+01,1.755602e+02
5.560297e+04,6.435529e-01,5.530057e+04,6.400529e-01,9.280734e-01,9.295282e-01,6.319527e-02,1.924878e-07,1.681793e+01,0.000000e+00,1.681793e+01,1.812133e+01,1.755102e+02
5.561297e+04,6.436686e-01,5.531057e+04,6.401686e-01,9.280401e-01,9.295300e-01,6.319719e-02,1.924658e-07,1.680165e+01,0.000000e+00,1.680165e+01,1.810445e+01,1.754602e+02
5.562297e+04,6.437843e-01,5.532057e+04,6.402843e-01,9.280068e-01,9.295317e-01,6.319911e-02,1.924438e-07,1.678538e+01,0.000000e+00,1.678538e+01,1.808756e+01,1.754102e+02
5.563297e+04,6.439001e-01,5.533057e+04,6.404001e-01,9.280133e-01,9.295335e-01,6.320104e-02,1.924218e-07,1.676629e+01,0.000000e+00,1.676629e+01,1.806686e+01,1.753469e+02
5.564297e+04,6.440158e-01,5.534057e+04,6.405158e-01,9.280299e-01,9.295353e-01,6.320296e-02,1.923998e-07,1.674649e+01,0.000000e+00,1.674649e+01,1.804520e+01,1.752802e+02
5.565297e+04,6.441316e-01,5.535057e+04,6.406316e-01,9.280466e-01,9.295371e-01,6.320489e-02,1.923778e-07,1.672668e+01,0.000000e+00,1.672668e+01,1.802354e+01,1.752136e+02
5.566297e+04,6.442473e-01,5.536057e+04,6.407473e-01,9.280633e-01,9.295389e-01,6.320681e-02,1.923558e-07,1.670688e+01,0.000000e+00,1.670688e+01,1.800187e+01,1.751469e+02
5.567297e+04,6.443631e-01,5.537057e+04,6.408631e-01,9.280799e-01,9.295407e-01,6.320873e-02,1.923339e-07,1.668707e+01,0.000000e+00,1.668707e+01,1.798021e+01,1.750802e+02
5.568297e+04,6.444788e-01,5.538057e+04,6.409788e-01,9.280966e-01,9.295425e-01,6.321066e-02,1.923119e-07,1.666727e+01,0.000000e+00,1.666727e+01,1.795855e+01,1.750135e+02
5.569297e+04,6.445945e-01,5.539057e+04,6.410945e-01,9.281000e-01,9.295443e-01,6.321258e-02,1.922900e-07,1.667198e+01,0.000000e+00,1.667198e+01,1.796356e+01,1.750000e+02
5.570297e+04,6.447103e-01,5.540057e+04,6.412103e-01,9.281000e-01,9.295461e-01,6.321450e-02,1.922680e-07,1.668294e+01,0.000000e+00,1.668294e+01,1.797537e+01,1.750000e+02
5.571297e+04,6.448260e-01,5.541057e+04,6.413260e-01,9.281000e-01,9.295478e-01,6.321643e-02,1.922461e-07,1.669391e+01,0.000000e+00,1.669391e+01,1.798719e+01,1.750000e+02
5.572297e+04,6.449418e-01,5.542057e+04,6.414418e-01,9.281000e-01,9.295496e-01,6.321835e-02,1.922242e-07,1.670488e+01,0.000000e+00,1.670488e+01,1.799900e+01,1.750000e+02
5.573297e+04,6.450575e-01,5.543057e+04,6.415575e-01,9.281000e-01,9.295514e-01,6.322027e-02,1.922023e-07,1.671584e+01,0.000000e+00,1.671584e+01,1.801082e+01,1.750000e+02
5.574297e+04,6.451732e-01,5.544057e+04,6.416732e-01,9.281000e-01,9.295532e-01,6.322219e-02,1.921804e-07,1.672681e+01,0.000000e+00,1.672681e+01,1.802263e+01,1.750000e+02
5.575297e+04,6.452890e-01,5.545057e+04,6.417890e-01,9.281000e-01,9.295550e-01,6.322411e-02,1.921585e-07,1.673236e+01,0.000000e+00,1.673236e+01,1.802862e+01,1.750000e+02
5.576297e+04,6.454047e-01,5.546057e+04,6.419047e-01,9.281000e-01,9.295568e-01,6.322604e-02,1.921366e-07,1.673653e+01,0.000000e+00,1.673653e+01,1.803311e+01,1.750000e+02
5.577297e+04,6.455205e-01,5.547057e+04,6.420205e-01,9.281000e-01,9.295586e-01,6.322796e-02,1.921147e-07,1.674070e+01,0.000000e+00,1.674070e+01,1.803761e+01,1.750000e+02
5.578297e+04,6.456362e-01,5.548057e+04,6.421362e-01,9.281000e-01,9.295603e-01,6.322988e-02,1.920928e-07,1.674487e+01,0.000000e+00,1.674487e+01,1.804210e+01,1.750000e+02
5.579297e+04,6.457520e-01,5.549057e+04,6.422520e-01,9.281000e-01,9.295621e-01,6.323180e-02,1.920710e-07,1.674905e+01,0.000000e+00,1.674905e+01,1.804660e+01,1.750000e+02
5.580297e+04,6.458677e-01,5.550057e+04,6.423677e-01,9.281000e-01,9.295639e-01,6.323372e-02,1.920491e-07,1.675322e+01,0.000000e+00,1.675322e+01,1.805109e+01,1.750000e+02
5.581297e+04,6.459834e-01,5.551057e+04,6.424834e-01,9.280764e-01,9.295657e-01,6.323564e-02,1.920273e-07,1.675599e+01,0.000000e+00,1.675599e+01,1.805454e+01,1.750236e+02
5.582297e+04,6.460992e-01,5.552057e+04,6.425992e-01,9.280425e-01,9.295675e-01,6.323756e-02,1.920054e-07,1.675815e+01,0.000000e+00,1.675815e+01,1.805753e+01,1.750575e+02
5.583297e+04,6.462149e-01,5.553057e+04,6.427149e-01,9.280086e-01,9.295693e-01,6.323948e-02,1.919836e-07,1.676031e+01,0.000000e+00,1.676031e+01,1.806052e+01,1.750914e+02
5.584297e+04,6.463307e-01,5.554057e+04,6.428307e-01,9.279747e-01,9.295711e-01,6.324140e-02,1.919618e-07,1.676248e+01,0.000000e+00,1.676248e+01,1.806351e+01,1.751253e+02
5.585297e+04,6.464464e-01,5.555057e+04,6.429464e-01,9.279408e-01,9.295728e-01,6.324332e-02,1.919400e-07,1.676464e+01,0.000000e+00,1.676464e+01,1.806650e+01,1.751592e+02
5.586297e+04,6.465621e-01,5.556057e+04,6.430621e-01,9.279069e-01,9.295746e-01,6.324524e-02,1.919182e-07,1.676680e+01,0.000000e+00,1.676680e+01,1.806949e+01,1.751931e+02
5.587297e+04,6.466779e-01,5.557057e+04,6.431779e-01,9.279664e-01,9.295764e-01,6.324716e-02,1.918964e-07,1.675934e+01,0.000000e+00,1.675934e+01,1.806029e+01,1.752000e+02
5.588297e+04,6.467936e-01,5.558057e+04,6.432936e-01,9.280497e-01,9.295782e-01,6.324908e-02,1.918746e-07,1.674944e+01,0.000000e+00,1.674944e+01,1.804799e+01,1.752000e+02
5.589297e+04,6.469094e-01,5.559057e+04,6.434094e-01,9.281331e-01,9.295800e-01,6.325100e-02,1.918528e-07,1.673953e+01,0.000000e+00,1.673953e+01,1.803570e+01,1.752000e+02
5.590297e+04,6.470251e-01,5.560057e+04,6.435251e-01,9.282164e-01,9.295818e-01,6.325291e-02,1.918311e-07,1.672962e+01,0.000000e+00,1.672962e+01,1.802341e+01,1.752000e+02
5.591297e+04,6.471409e-01,5.561057e+04,6.436409e-01,9.282998e-01,9.295835e-01,6.325483e-02,1.918093e-07,1.671971e+01,0.000000e+00,1.671971e+01,1.801111e+01,1.752000e+02
5.592297e+04,6.472566e-01,5.562057e+04,6.437566e-01,9.283831e-01,9.295853e-01,6.325675e-02,1.917875e-07,1.670980e+01,0.000000e+00,1.670980e+01,1.799882e+01,1.752000e+02
5.593297e+04,6.473723e-01,5.563057e+04,6.438723e-01,9.284133e-01,9.295871e-01,6.325867e-02,1.917658e-07,1.671682e+01,0.000000e+00,1.671682e+01,1.800579e+01,1.752266e+02
5.594297e+04,6.474881e-01,5.564057e+04,6.439881e-01,9.284300e-01,9.295889e-01,6.326059e-02,1.917441e-07,1.672814e+01,0.000000e+00,1.672814e+01,1.801766e+01,1.752599e+02
5.595297e+04,6.476038e-01,5.565057e+04,6.441038e-01,9.284466e-01,9.295907e-01,6.326250e-02,1.917223e-07,1.673946e+01,0.000000e+00,1.673946e+01,1.802954e+01,1.752932e+02
5.596297e+04,6.477196e-01,5.566057e+04,6.442196e-01,9.284633e-01,9.295925e-01,6.326442e-02,1.917006e-07,1.675078e+01,0.000000e+00,1.675078e+01,1.804141e+01,1.753266e+02
5.597297e+04,6.478353e-01,5.567057e+04,6.443353e-01,9.284800e-01,9.295942e-01,6.326634e-02,1.916789e-07,1.676210e+01,0.000000e+00,1.676210e+01,1.805328e+01,1.753599e+02
5.598297e+04,6.479511e-01,5.568057e+04,6.444511e-01,9.284966e-01,9.295960e-01,6.326825e-02,1.916572e-07,1.677343e+01,0.000000e+00,1.677343e+01,1.806515e+01,1.753932e+02
5.599297e+04,6.480668e-01,5.569057e+04,6.445668e-01,9.284601e-01,9.295978e-01,6.327017e-02,1.916355e-07,1.678164e+01,0.000000e+00,1.678164e+01,1.807470e+01,1.754266e+02
5.600297e+04,6.481825e-01,5.570057e+04,6.446825e-01,9.284101e-01,9.295996e-01,6.327209e-02,1.916138e-07,1.678907e+01,0.000000e+00,1.678907e+01,1.808368e+01,1.754599e+02
5.601297e+04,6.482983e-01,5.571057e+04,6.447983e-01,9.283601e-01,9.296014e-01,6.327400e-02,1.915921e-07,1.679649e+01,0.000000e+00,1.679649e+01,1.809265e+01,1.754932e+02
5.602297e+04,6.484140e-01,5.572057e+04,6.449140e-01,9.283101e-01,9.296031e-01,6.327592e-02,1.915705e-07,1.680392e+01,0.000000e+00,1.680392e+01,1.810162e+01,1.755266e+02
5.603297e+04,6.485298e-01,5.573057e+04,6.450298e-01,9.282601e-01,9.296049e-01,6.327783e-02,1.915488e-07,1.681134e+01,0.000000e+00,1.681134e+01,1.811060e+01,1.755599e+02
5.604297e+04,6.486455e-01,5.574057e+04,6.451455e-01,9.282101e-01,9.296067e-01,6.327975e-02,1.915272e-07,1.681877e+01,0.000000e+00,1.681877e+01,1.811957e+01,1.755932e+02
5.605297e+04,6.487612e-01,5.575057e+04,6.452612e-01,9.281739e-01,9.296085e-01,6.328166e-02,1.915055e-07,1.682028e+01,0.000000e+00,1.682028e+01,1.812190e+01,1.756131e+02
5.606297e+04,6.488770e-01,5.576057e+04,6.453770e-01,9.281411e-01,9.296103e-01,6.328358e-02,1.914839e-07,1.682028e+01,0.000000e+00,1.682028e+01,1.812254e+01,1.756295e+02
5.607297e+04,6.489927e-01,5.577057e+04,6.454927e-01,9.281083e-01,9.296120e-01,6.328549e-02,1.914622e-07,1.682028e+01,0.000000e+00,1.682028e+01,1.812318e+01,1.756459e+02
5.608297e+04,6.491085e-01,5.578057e+04,6.456085e-01,9.280755e-01,9.296138e-01,6.328741e-02,1.914406e-07,1.682028e+01,0.000000e+00,1.682028e+01,1.812382e+01,1.756622e+02
5.609297e+04,6.492242e-01,5.579057e+04,6.457242e-01,9.280427e-01,9.296156e-01,6.328932e-02,1.914190e-07,1.682028e+01,0.000000e+00,1.682028e+01,1.812446e+01,1.756786e+02
5.610297e+04,6.493400e-01,5.580057e+04,6.458400e-01,9.280099e-01,9.296174e-01,6.329124e-02,1.913974e-07,1.682028e+01,0.000000e+00,1.682028e+01,1.812510e+01,1.756950e+02
5.611297e+04,6.494557e-01,5.581057e+04,6.459557e-01,9.280232e-01,9.296192e-01,6.329315e-02,1.913758e-07,1.681879e+01,0.000000e+00,1.681879e+01,1.812325e+01,1.756768e+02
5.612297e+04,6.495714e-01,5.582057e+04,6.460714e-01,9.280566e-01,9.296209e-01,6.329506e-02,1.913542e-07,1.681667e+01,0.000000e+00,1.681667e+01,1.812030e+01,1.756434e+02
5.613297e+04,6.496872e-01,5.583057e+04,6.461872e-01,9.280899e-01,9.296227e-01,6.329698e-02,1.913326e-07,1.681454e+01,0.000000e+00,1.681454e+01,1.811736e+01,1.756101e+02
5.614297e+04,6.498029e-01,5.584057e+04,6.463029e-01,9.281232e-01,9.296245e-01,6.329889e-02,1.913111e-07,1.681241e+01,0.000000e+00,1.681241e+01,1.811442e+01,1.755768e+02
5.615297e+04,6.499187e-01,5.585057e+04,6.464187e-01,9.281566e-01,9.296263e-01,6.330080e-02,1.912895e-07,1.681029e+01,0.000000e+00,1.681029e+01,1.811148e+01,1.755434e+02
5.616297e+04,6.500344e-01,5.586057e+04,6.465344e-01,9.281899e-01,9.296281e-01,6.330272e-02,1.912680e-07,1.680816e+01,0.000000e+00,1.680816e+01,1.810854e+01,1.755101e+02
5.617297e+04,6.501501e-01,5.587057e+04,6.466501e-01,9.281764e-01,9.296298e-01,6.330463e-02,1.912464e-07,1.679824e+01,0.000000e+00,1.679824e+01,1.809811e+01,1.754882e+02
5.618297e+04,6.502659e-01,5.588057e+04,6.467659e-01,9.281425e-01,9.296316e-01,6.330654e-02,1.912249e-07,1.678494e+01,0.000000e+00,1.678494e+01,1.808444e+01,1.754712e+02
5.619297e+04,6.503816e-01,5.589057e+04,6.468816e-01,9.281086e-01,9.296334e-01,6.330845e-02,1.912033e-07,1.677164e+01,0.000000e+00,1.677164e+01,1.807077e+01,1.754543e+02
5.620297e+04,6.504974e-01,5.590057e+04,6.469974e-01,9.280747e-01,9.296352e-01,6.331037e-02,1.911818e-07,1.675834e+01,0.000000e+00,1.675834e+01,1.805710e+01,1.754373e+02
5.621297e+04,6.506131e-01,5.591057e+04,6.471131e-01,9.280408e-01,9.296369e-01,6.331228e-02,1.911603e-07,1.674503e+01,0.000000e+00,1.674503e+01,1.804342e+01,1.754204e+02
5.622297e+04,6.507289e-01,5.592057e+04,6.472289e-01,9.280069e-01,9.296387e-01,6.331419e-02,1.911388e-07,1.673173e+01,0.000000e+00,1.673173e+01,1.802975e+01,1.754034e+02
5.623297e+04,6.508446e-01,5.593057e+04,6.473446e-01,9.280000e-01,9.296405e-01,6.331610e-02,1.911173e-07,1.671126e+01,0.000000e+00,1.671126e+01,1.800783e+01,1.753468e+02
5.624297e+04,6.509603e-01,5.594057e+04,6.474603e-01,9.280000e-01,9.296423e-01,6.331801e-02,1.910958e-07,1.668898e+01,0.000000e+00,1.668898e+01,1.798381e+01,1.752802e+02
5.625297e+04,6.510761e-01,5.595057e+04,6.475761e-01,9.280000e-01,9.296440e-01,6.331992e-02,1.910743e-07,1.666669e+01,0.000000e+00,1.666669e+01,1.795979e+01,1.752135e+02
5.626297e+04,6.511918e-01,5.596057e+04,6.476918e-01,9.280000e-01,9.296458e-01,6.332183e-02,1.910529e-07,1.664440e+01,0.000000e+00,1.664440e+01,1.793578e+01,1.751468e+02
5.627297e+04,6.513076e-01,5.597057e+04,6.478076e-01,9.280000e-01,9.296476e-01,6.332374e-02,1.910314e-07,1.662211e+01,0.000000e+00,1.662211e+01,1.791176e+01,1.750802e+02
5.628297e+04,6.514233e-01,5.598057e+04,6.479233e-01,9.280000e-01,9.296494e-01,6.332565e-02,1.910099e-07,1.659983e+01,0.000000e+00,1.659983e+01,1.788774e+01,1.750135e+02
5.629297e+04,6.515391e-01,5.599057e+04,6.480391e-01,9.280266e-01,9.296512e-01,6.332756e-02,1.909885e-07,1.660152e+01,0.000000e+00,1.660152e+01,1.788905e+01,1.750000e+02
5.630297e+04,6.516548e-01,5.600057e+04,6.481548e-01,9.280599e-01,9.296529e-01,6.332947e-02,1.909671e-07,1.660930e+01,0.000000e+00,1.660930e+01,1.789679e+01,1.750000e+02
5.631297e+04,6.517705e-01,5.601057e+04,6.482705e-01,9.280932e-01,9.296547e-01,6.333138e-02,1.909456e-07,1.661708e+01,0.000000e+00,1.661708e+01,1.790454e+01,1.750000e+02
5.632297e+04,6.518863e-01,5.602057e+04,6.483863e-01,9.281266e-01,9.296565e-01,6.333329e-02,1.909242e-07,1.662486e+01,0.000000e+00,1.662486e+01,1.791228e+01,1.750000e+02
5.633297e+04,6.520020e-01,5.603057e+04,6.485020e-01,9.281599e-01,9.296583e-01,6.333520e-02,1.909028e-07,1.663264e+01,0.000000e+00,1.663264e+01,1.792002e+01,1.750000e+02
5.634297e+04,6.521178e-01,5.604057e+04,6.486178e-01,9.281932e-01,9.296600e-01,6.333711e-02,1.908814e-07,1.664042e+01,0.000000e+00,1.664042e+01,1.792776e+01,1.750000e+02
5.635297e+04,6.522335e-01,5.605057e+04,6.487335e-01,9.281867e-01,9.296618e-01,6.333902e-02,1.908600e-07,1.664736e+01,0.000000e+00,1.664736e+01,1.793536e+01,1.750133e+02
5.636297e+04,6.523492e-01,5.606057e+04,6.488492e-01,9.281700e-01,9.296636e-01,6.334093e-02,1.908386e-07,1.665409e+01,0.000000e+00,1.665409e+01,1.794293e+01,1.750300e+02
5.637297e+04,6.524650e-01,5.607057e+04,6.489650e-01,9.281534e-01,9.296654e-01,6.334284e-02,1.908172e-07,1.666081e+01,0.000000e+00,1.666081e+01,1.795049e+01,1.750466e+02
5.638297e+04,6.525807e-01,5.608057e+04,6.490807e-01,9.281367e-01,9.296671e-01,6.334474e-02,1.907958e-07,1.666753e+01,0.000000e+00,1.666753e+01,1.795806e+01,1.750633e+02
5.639297e+04,6.526965e-01,5.609057e+04,6.491965e-01,9.281200e-01,9.296689e-01,6.334665e-02,1.907745e-07,1.667426e+01,0.000000e+00,1.667426e+01,1.796563e+01,1.750800e+02
5.640298e+04,6.528122e-01,5.610058e+04,6.493122e-01,9.281034e-01,9.296707e-01,6.334856e-02,1.907531e-07,1.668098e+01,0.000000e+00,1.668098e+01,1.797320e+01,1.750966e+02
5.641298e+04,6.529280e-01,5.611058e+04,6.494280e-01,9.281131e-01,9.296724e-01,6.335047e-02,1.907317e-07,1.669011e+01,0.000000e+00,1.669011e+01,1.798284e+01,1.751261e+02
5.642298e+04,6.530437e-01,5.612058e+04,6.495437e-01,9.281295e-01,9.296742e-01,6.335237e-02,1.907104e-07,1.669984e+01,0.000000e+00,1.669984e+01,1.799301e+01,1.751589e+02
5.643298e+04,6.531594e-01,5.613058e+04,6.496594e-01,9.281459e-01,9.296760e-01,6.335428e-02,1.906891e-07,1.670958e+01,0.000000e+00,1.670958e+01,1.800318e+01,1.751917e+02
5.644298e+04,6.532752e-01,5.614058e+04,6.497752e-01,9.281623e-01,9.296778e-01,6.335619e-02,1.906677e-07,1.671931e+01,0.000000e+00,1.671931e+01,1.801335e+01,1.752245e+02
5.645298e+04,6.533909e-01,5.615058e+04,6.498909e-01,9.281786e-01,9.296795e-01,6.335810e-02,1.906464e-07,1.672905e+01,0.000000e+00,1.672905e+01,1.802352e+01,1.752573e+02
5.646298e+04,6.535067e-01,5.616058e+04,6.500067e-01,9.281950e-01,9.296813e-01,6.336000e-02,1.906251e-07,1.673878e+01,0.000000e+00,1.673878e+01,1.803369e+01,1.752901e+02
5.647298e+04,6.536224e-01,5.617058e+04,6.501224e-01,9.281651e-01,9.296831e-01,6.336191e-02,1.906038e-07,1.673877e+01,0.000000e+00,1.673877e+01,1.803425e+01,1.752884e+02
5.648298e+04,6.537381e-01,5.618058e+04,6.502381e-01,9.281151e-01,9.296849e-01,6.336381e-02,1.905825e-07,1.673452e+01,0.000000e+00,1.673452e+01,1.803066e+01,1.752717e+02
5.649298e+04,6.538539e-01,5.619058e+04,6.503539e-01,9.280651e-01,9.296866e-01,6.336572e-02,1.905612e-07,1.673028e+01,0.000000e+00,1.673028e+01,1.802706e+01,1.752550e+02
5.650298e+04,6.539696e-01,5.620058e+04,6.504696e-01,9.280151e-01,9.296884e-01,6.336762e-02,1.905399e-07,1.672604e+01,0.000000e+00,1.672604e+01,1.802346e+01,1.752384e+02
5.651298e+04,6.540854e-01,5.621058e+04,6.505854e-01,9.279651e-01,9.296902e-01,6.336953e-02,1.905187e-07,1.672180e+01,0.000000e+00,1.672180e+01,1.801986e+01,1.752217e+02
5.652298e+04,6.542011e-01,5.622058e+04,6.507011e-01,9.279151e-01,9.296919e-01,6.337144e-02,1.904974e-07,1.671756e+01,0.000000e+00,1.671756e+01,1.801626e+01,1.752050e+02
5.653298e+04,6.543169e-01,5.623058e+04,6.508169e-01,9.279118e-01,9.296937e-01,6.337334e-02,1.904762e-07,1.670598e+01,0.000000e+00,1.670598e+01,1.800385e+01,1.751764e+02
5.654298e+04,6.544326e-01,5.624058e+04,6.509326e-01,9.279288e-01,9.296955e-01,6.337524e-02,1.904549e-07,1.669123e+01,0.000000e+00,1.669123e+01,1.798762e+01,1.751425e+02
5.655298e+04,6.545483e-01,5.625058e+04,6.510483e-01,9.279457e-01,9.296973e-01,6.337715e-02,1.904337e-07,1.667648e+01,0.000000e+00,1.667648e+01,1.797140e+01,1.751086e+02
5.656298e+04,6.546641e-01,5.626058e+04,6.511641e-01,9.279627e-01,9.296990e-01,6.337905e-02,1.904124e-07,1.666173e+01,0.000000e+00,1.666173e+01,1.795517e+01,1.750747e+02
5.657298e+04,6.547798e-01,5.627058e+04,6.512798e-01,9.279796e-01,9.297008e-01,6.338096e-02,1.903912e-07,1.664698e+01,0.000000e+00,1.664698e+01,1.793895e+01,1.750408e+02
5.658298e+04,6.548956e-01,5.628058e+04,6.513956e-01,9.279966e-01,9.297026e-01,6.338286e-02,1.903700e-07,1.663223e+01,0.000000e+00,1.663223e+01,1.792272e+01,1.750069e+02
5.659298e+04,6.550113e-01,5.629058e+04,6.515113e-01,9.280133e-01,9.297043e-01,6.338476e-02,1.903488e-07,1.663968e+01,0.000000e+00,1.663968e+01,1.793044e+01,1.750266e+02
5.660298e+04,6.551271e-01,5.630058e+04,6.516271e-01,9.280300e-01,9.297061e-01,6.338667e-02,1.903276e-07,1.665278e+01,0.000000e+00,1.665278e+01,1.794422e+01,1.750599e+02
5.661298e+04,6.552428e-01,5.631058e+04,6.517428e-01,9.280466e-01,9.297079e-01,6.338857e-02,1.903064e-07,1.666587e+01,0.000000e+00,1.666587e+01,1.795801e+01,1.750933e+02
5.662298e+04,6.553585e-01,5.632058e+04,6.518585e-01,9.280633e-01,9.297096e-01,6.339047e-02,1.902852e-07,1.667896e+01,0.000000e+00,1.667896e+01,1.797179e+01,1.751266e+02
5.663298e+04,6.554743e-01,5.633058e+04,6.519743e-01,9.280800e-01,9.297114e-01,6.339238e-02,1.902641e-07,1.669205e+01,0.000000e+00,1.669205e+01,1.798558e+01,1.751599e+02
5.664298e+04,6.555900e-01,5.634058e+04,6.520900e-01,9.280966e-01,9.297132e-01,6.339428e-02,1.902429e-07,1.670515e+01,0.000000e+00,1.670515e+01,1.799936e+01,1.751933e+02
5.665298e+04,6.557058e-01,5.635058e+04,6.522058e-01,9.280867e-01,9.297149e-01,6.339618e-02,1.902217e-07,1.671851e+01,0.000000e+00,1.671851e+01,1.801396e+01,1.752266e+02
5.666298e+04,6.558215e-01,5.636058e+04,6.523215e-01,9.280700e-01,9.297167e-01,6.339808e-02,1.902006e-07,1.673195e+01,0.000000e+00,1.673195e+01,1.802876e+01,1.752599e+02
5.667298e+04,6.559372e-01,5.637058e+04,6.524372e-01,9.280534e-01,9.297185e-01,6.339999e-02,1.901794e-07,1.674539e+01,0.000000e+00,1.674539e+01,1.804356e+01,1.752933e+02
5.668298e+04,6.560530e-01,5.638058e+04,6.525530e-01,9.280367e-01,9.297203e-01,6.340189e-02,1.901583e-07,1.675882e+01,0.000000e+00,1.675882e+01,1.805836e+01,1.753266e+02
5.669298e+04,6.561687e-01,5.639058e+04,6.526687e-01,9.280200e-01,9.297220e-01,6.340379e-02,1.901372e-07,1.677226e+01,0.000000e+00,1.677226e+01,1.807317e+01,1.753599e+02
5.670298e+04,6.562845e-01,5.640058e+04,6.527845e-01,9.280034e-01,9.297238e-01,6.340569e-02,1.901161e-07,1.678570e+01,0.000000e+00,1.678570e+01,1.808797e+01,1.753933e+02
5.671298e+04,6.564002e-01,5.641058e+04,6.529002e-01,9.280262e-01,9.297256e-01,6.340759e-02,1.900949e-07,1.679452e+01,0.000000e+00,1.679452e+01,1.809703e+01,1.754131e+02
5.672298e+04,6.565160e-01,5.642058e+04,6.530160e-01,9.280589e-01,9.297273e-01,6.340949e-02,1.900738e-07,1.680217e+01,0.000000e+00,1.680217e+01,1.810464e+01,1.754295e+02
5.673298e+04,6.566317e-01,5.643058e+04,6.531317e-01,9.280917e-01,9.297291e-01,6.341139e-02,1.900527e-07,1.680983e+01,0.000000e+00,1.680983e+01,1.811225e+01,1.754459e+02
5.674298e+04,6.567474e-01,5.644058e+04,6.532474e-01,9.281245e-01,9.297309e-01,6.341329e-02,1.900317e-07,1.681748e+01,0.000000e+00,1.681748e+01,1.811986e+01,1.754623e+02
5.675298e+04,6.568632e-01,5.645058e+04,6.533632e-01,9.281573e-01,9.297326e-01,6.341519e-02,1.900106e-07,1.682514e+01,0.000000e+00,1.682514e+01,1.812746e+01,1.754787e+02
5.676298e+04,6.569789e-01,5.646058e+04,6.534789e-01,9.281901e-01,9.297344e-01,6.341709e-02,1.899895e-07,1.683279e+01,0.000000e+00,1.683279e+01,1.813507e+01,1.754950e+02
5.677298e+04,6.570947e-01,5.647058e+04,6.535947e-01,9.281884e-01,9.297362e-01,6.341899e-02,1.899684e-07,1.683189e+01,0.000000e+00,1.683189e+01,1.813414e+01,1.755000e+02
5.678298e+04,6.572104e-01,5.648058e+04,6.537104e-01,9.281717e-01,9.297379e-01,6.342089e-02,1.899474e-07,1.682730e+01,0.000000e+00,1.682730e+01,1.812951e+01,1.755000e+02
5.679298e+04,6.573261e-01,5.649058e+04,6.538261e-01,9.281550e-01,9.297397e-01,6.342279e-02,1.899263e-07,1.682270e+01,0.000000e+00,1.682270e+01,1.812488e+01,1.755000e+02
5.680298e+04,6.574419e-01,5.650058e+04,6.539419e-01,9.281384e-01,9.297415e-01,6.342469e-02,1.899053e-07,1.681810e+01,0.000000e+00,1.681810e+01,1.812025e+01,1.755000e+02
5.681298e+04,6.575576e-01,5.651058e+04,6.540576e-01,9.281217e-01,9.297432e-01,6.342659e-02,1.898843e-07,1.681350e+01,0.000000e+00,1.681350e+01,1.811562e+01,1.755000e+02
5.682298e+04,6.576734e-01,5.652058e+04,6.541734e-01,9.281050e-01,9.297450e-01,6.342849e-02,1.898632e-07,1.680891e+01,0.000000e+00,1.680891e+01,1.811100e+01,1.755000e+02
5.683298e+04,6.577891e-01,5.653058e+04,6.542891e-01,9.281000e-01,9.297467e-01,6.343039e-02,1.898422e-07,1.679747e+01,0.000000e+00,1.679747e+01,1.809878e+01,1.754763e+02
5.684298e+04,6.579049e-01,5.654058e+04,6.544049e-01,9.281000e-01,9.297485e-01,6.343229e-02,1.898212e-07,1.678308e+01,0.000000e+00,1.678308e+01,1.808327e+01,1.754424e+02
5.685298e+04,6.580206e-01,5.655058e+04,6.545206e-01,9.281000e-01,9.297503e-01,6.343418e-02,1.898002e-07,1.676870e+01,0.000000e+00,1.676870e+01,1.806777e+01,1.754085e+02
5.686298e+04,6.581363e-01,5.656058e+04,6.546363e-01,9.281000e-01,9.297520e-01,6.343608e-02,1.897792e-07,1.675431e+01,0.000000e+00,1.675431e+01,1.805226e+01,1.753746e+02
5.687298e+04,6.582521e-01,5.657058e+04,6.547521e-01,9.281000e-01,9.297538e-01,6.343798e-02,1.897582e-07,1.673992e+01,0.000000e+00,1.673992e+01,1.803676e+01,1.753407e+02
5.688298e+04,6.583678e-01,5.658058e+04,6.548678e-01,9.281000e-01,9.297556e-01,6.343988e-02,1.897373e-07,1.672553e+01,0.000000e+00,1.672553e+01,1.802126e+01,1.753068e+02
5.689298e+04,6.584836e-01,5.659058e+04,6.549836e-01,9.281133e-01,9.297573e-01,6.344178e-02,1.897163e-07,1.670315e+01,0.000000e+00,1.670315e+01,1.799688e+01,1.752734e+02
5.690298e+04,6.585993e-01,5.660058e+04,6.550993e-01,9.281300e-01,9.297591e-01,6.344367e-02,1.896953e-07,1.667874e+01,0.000000e+00,1.667874e+01,1.797027e+01,1.752401e+02
5.691298e+04,6.587150e-01,5.661058e+04,6.552150e-01,9.281466e-01,9.297609e-01,6.344557e-02,1.896744e-07,1.665434e+01,0.000000e+00,1.665434e+01,1.794365e+01,1.752067e+02
