Repository: brandonlampe/CS_Data

# Comments For Consolidation Test: 175_03
_Note:_ herein, the phrase "TEST-NUMBER" will imply the insertion of "175_03".  This format will
often be used when describing local directories.

Following the initial increase in pressure from zero to 19.192 MPa (dilatometer was initially used,
which resulted in somewhat variable confining pressure).  Schuler gauges were used during the

## Test Data
Raw test data is contained in: TEST-NUMBER.xlsx

Additionally, calculated values of fractional density have been calculated in TEST-NUMBER.xlsx and
exported to TEST-NUMBER.csv, where the .csv file format allows for easy cross-platform importing
and analysis.

File: UNM_WP_HY_175_03/CREEP_FIT_v1/175_03_CREEP_OUT.csv (part 26 of 66)
Analysis by Brandon Lampe, performed on: 2016/07/04 12:27:14
Experimental results below begin at: 2015/07/17 16:07:44
Duration (sec),Duration (day),Elapsed Time (sec),Elapsed Time (day),Interpolated Fractional Density,Fit to Fractional Density,Fit to Volume Strain,Fit to Volume Strain Rate (1/sec),Confining Pressure (MPa),Pore Pressure (MPa),Terzaghi Pressure (MPa),Solid Pressure (MPa),Temperature (C))
5.928300e+04,6.861459e-01,5.898060e+04,6.826459e-01,9.283100e-01,9.301736e-01,6.388939e-02,1.849216e-07,1.704968e+01,0.000000e+00,1.704968e+01,1.836636e+01,1.766950e+02
5.929300e+04,6.862616e-01,5.899060e+04,6.827616e-01,9.283000e-01,9.301753e-01,6.389124e-02,1.849024e-07,1.705159e+01,0.000000e+00,1.705159e+01,1.836862e+01,1.766883e+02
5.930300e+04,6.863774e-01,5.900060e+04,6.828774e-01,9.283000e-01,9.301770e-01,6.389309e-02,1.848832e-07,1.705159e+01,0.000000e+00,1.705159e+01,1.836862e+01,1.766717e+02
5.931300e+04,6.864931e-01,5.901060e+04,6.829931e-01,9.283000e-01,9.301788e-01,6.389493e-02,1.848641e-07,1.705159e+01,0.000000e+00,1.705159e+01,1.836862e+01,1.766550e+02
5.932301e+04,6.866089e-01,5.902061e+04,6.831089e-01,9.283000e-01,9.301805e-01,6.389678e-02,1.848449e-07,1.705159e+01,0.000000e+00,1.705159e+01,1.836862e+01,1.766383e+02
5.933301e+04,6.867246e-01,5.903061e+04,6.832246e-01,9.283000e-01,9.301822e-01,6.389863e-02,1.848257e-07,1.705159e+01,0.000000e+00,1.705159e+01,1.836862e+01,1.766217e+02
5.934301e+04,6.868403e-01,5.904061e+04,6.833403e-01,9.283000e-01,9.301839e-01,6.390048e-02,1.848066e-07,1.705159e+01,0.000000e+00,1.705159e+01,1.836862e+01,1.766050e+02
5.935301e+04,6.869561e-01,5.905061e+04,6.834561e-01,9.283234e-01,9.301856e-01,6.390233e-02,1.847874e-07,1.704465e+01,0.000000e+00,1.704465e+01,1.836069e+01,1.765883e+02
5.936301e+04,6.870718e-01,5.906061e+04,6.835718e-01,9.283567e-01,9.301874e-01,6.390418e-02,1.847683e-07,1.703476e+01,0.000000e+00,1.703476e+01,1.834937e+01,1.765717e+02
5.937301e+04,6.871876e-01,5.907061e+04,6.836876e-01,9.283900e-01,9.301891e-01,6.390602e-02,1.847491e-07,1.702486e+01,0.000000e+00,1.702486e+01,1.833805e+01,1.765550e+02
5.938301e+04,6.873033e-01,5.908061e+04,6.838033e-01,9.284234e-01,9.301908e-01,6.390787e-02,1.847300e-07,1.701496e+01,0.000000e+00,1.701496e+01,1.832673e+01,1.765383e+02
5.939301e+04,6.874190e-01,5.909061e+04,6.839190e-01,9.284567e-01,9.301925e-01,6.390972e-02,1.847109e-07,1.700507e+01,0.000000e+00,1.700507e+01,1.831541e+01,1.765217e+02
5.940301e+04,6.875348e-01,5.910061e+04,6.840348e-01,9.284900e-01,9.301942e-01,6.391156e-02,1.846918e-07,1.699517e+01,0.000000e+00,1.699517e+01,1.830410e+01,1.765050e+02
5.941301e+04,6.876505e-01,5.911061e+04,6.841505e-01,9.284650e-01,9.301959e-01,6.391341e-02,1.846727e-07,1.697758e+01,0.000000e+00,1.697758e+01,1.828565e+01,1.764766e+02
5.942301e+04,6.877663e-01,5.912061e+04,6.842663e-01,9.284150e-01,9.301977e-01,6.391526e-02,1.846536e-07,1.695671e+01,0.000000e+00,1.695671e+01,1.826415e+01,1.764433e+02
5.943301e+04,6.878820e-01,5.913061e+04,6.843820e-01,9.283650e-01,9.301994e-01,6.391710e-02,1.846345e-07,1.693584e+01,0.000000e+00,1.693584e+01,1.824265e+01,1.764100e+02
5.944301e+04,6.879978e-01,5.914061e+04,6.844978e-01,9.283150e-01,9.302011e-01,6.391895e-02,1.846154e-07,1.691496e+01,0.000000e+00,1.691496e+01,1.822114e+01,1.763766e+02
5.945301e+04,6.881135e-01,5.915061e+04,6.846135e-01,9.282650e-01,9.302028e-01,6.392080e-02,1.845963e-07,1.689409e+01,0.000000e+00,1.689409e+01,1.819964e+01,1.763433e+02
5.946301e+04,6.882292e-01,5.916061e+04,6.847292e-01,9.282150e-01,9.302045e-01,6.392264e-02,1.845772e-07,1.687321e+01,0.000000e+00,1.687321e+01,1.817813e+01,1.763100e+02
5.947301e+04,6.883450e-01,5.917061e+04,6.848450e-01,9.282117e-01,9.302063e-01,6.392449e-02,1.845582e-07,1.686945e+01,0.000000e+00,1.686945e+01,1.817414e+01,1.762883e+02
5.948301e+04,6.884607e-01,5.918061e+04,6.849607e-01,9.282283e-01,9.302080e-01,6.392633e-02,1.845391e-07,1.687299e+01,0.000000e+00,1.687299e+01,1.817762e+01,1.762717e+02
5.949301e+04,6.885765e-01,5.919061e+04,6.850765e-01,9.282450e-01,9.302097e-01,6.392818e-02,1.845200e-07,1.687653e+01,0.000000e+00,1.687653e+01,1.818111e+01,1.762550e+02
5.950301e+04,6.886922e-01,5.920061e+04,6.851922e-01,9.282617e-01,9.302114e-01,6.393002e-02,1.845010e-07,1.688007e+01,0.000000e+00,1.688007e+01,1.818460e+01,1.762383e+02
5.951301e+04,6.888080e-01,5.921061e+04,6.853080e-01,9.282783e-01,9.302131e-01,6.393187e-02,1.844820e-07,1.688361e+01,0.000000e+00,1.688361e+01,1.818809e+01,1.762217e+02
5.952301e+04,6.889237e-01,5.922061e+04,6.854237e-01,9.282950e-01,9.302148e-01,6.393371e-02,1.844629e-07,1.688715e+01,0.000000e+00,1.688715e+01,1.819157e+01,1.762050e+02
5.953301e+04,6.890394e-01,5.923061e+04,6.855394e-01,9.283234e-01,9.302165e-01,6.393556e-02,1.844439e-07,1.688647e+01,0.000000e+00,1.688647e+01,1.819029e+01,1.762117e+02
5.954301e+04,6.891552e-01,5.924061e+04,6.856552e-01,9.283567e-01,9.302183e-01,6.393740e-02,1.844249e-07,1.688398e+01,0.000000e+00,1.688398e+01,1.818696e+01,1.762283e+02
5.955301e+04,6.892709e-01,5.925061e+04,6.857709e-01,9.283900e-01,9.302200e-01,6.393925e-02,1.844059e-07,1.688150e+01,0.000000e+00,1.688150e+01,1.818363e+01,1.762450e+02
5.956301e+04,6.893867e-01,5.926061e+04,6.858867e-01,9.284234e-01,9.302217e-01,6.394109e-02,1.843869e-07,1.687902e+01,0.000000e+00,1.687902e+01,1.818030e+01,1.762617e+02
5.957301e+04,6.895024e-01,5.927061e+04,6.860024e-01,9.284567e-01,9.302234e-01,6.394294e-02,1.843679e-07,1.687654e+01,0.000000e+00,1.687654e+01,1.817698e+01,1.762783e+02
5.958301e+04,6.896181e-01,5.928061e+04,6.861181e-01,9.284900e-01,9.302251e-01,6.394478e-02,1.843489e-07,1.687405e+01,0.000000e+00,1.687405e+01,1.817365e+01,1.762950e+02
5.959301e+04,6.897339e-01,5.929061e+04,6.862339e-01,9.284650e-01,9.302268e-01,6.394662e-02,1.843299e-07,1.687579e+01,0.000000e+00,1.687579e+01,1.817601e+01,1.763117e+02
5.960301e+04,6.898496e-01,5.930061e+04,6.863496e-01,9.284150e-01,9.302286e-01,6.394847e-02,1.843109e-07,1.687933e+01,0.000000e+00,1.687933e+01,1.818081e+01,1.763283e+02
5.961301e+04,6.899654e-01,5.931061e+04,6.864654e-01,9.283650e-01,9.302303e-01,6.395031e-02,1.842919e-07,1.688287e+01,0.000000e+00,1.688287e+01,1.818560e+01,1.763450e+02
5.962301e+04,6.900811e-01,5.932061e+04,6.865811e-01,9.283150e-01,9.302320e-01,6.395215e-02,1.842730e-07,1.688641e+01,0.000000e+00,1.688641e+01,1.819039e+01,1.763617e+02
5.963301e+04,6.901969e-01,5.933061e+04,6.866969e-01,9.282650e-01,9.302337e-01,6.395399e-02,1.842540e-07,1.688995e+01,0.000000e+00,1.688995e+01,1.819518e+01,1.763783e+02
5.964301e+04,6.903126e-01,5.934061e+04,6.868126e-01,9.282150e-01,9.302354e-01,6.395584e-02,1.842351e-07,1.689349e+01,0.000000e+00,1.689349e+01,1.819998e+01,1.763950e+02
5.965301e+04,6.904283e-01,5.935061e+04,6.869283e-01,9.282000e-01,9.302371e-01,6.395768e-02,1.842161e-07,1.688984e+01,0.000000e+00,1.688984e+01,1.819634e+01,1.764117e+02
5.966301e+04,6.905441e-01,5.936061e+04,6.870441e-01,9.282000e-01,9.302388e-01,6.395952e-02,1.841972e-07,1.688311e+01,0.000000e+00,1.688311e+01,1.818909e+01,1.764283e+02
5.967301e+04,6.906598e-01,5.937061e+04,6.871598e-01,9.282000e-01,9.302406e-01,6.396136e-02,1.841783e-07,1.687639e+01,0.000000e+00,1.687639e+01,1.818185e+01,1.764450e+02
5.968301e+04,6.907756e-01,5.938061e+04,6.872756e-01,9.282000e-01,9.302423e-01,6.396320e-02,1.841593e-07,1.686967e+01,0.000000e+00,1.686967e+01,1.817460e+01,1.764617e+02
5.969301e+04,6.908913e-01,5.939061e+04,6.873913e-01,9.282000e-01,9.302440e-01,6.396505e-02,1.841404e-07,1.686294e+01,0.000000e+00,1.686294e+01,1.816736e+01,1.764783e+02
5.970301e+04,6.910070e-01,5.940061e+04,6.875070e-01,9.282000e-01,9.302457e-01,6.396689e-02,1.841215e-07,1.685622e+01,0.000000e+00,1.685622e+01,1.816011e+01,1.764950e+02
5.971301e+04,6.911228e-01,5.941061e+04,6.876228e-01,9.282117e-01,9.302474e-01,6.396873e-02,1.841026e-07,1.686810e+01,0.000000e+00,1.686810e+01,1.817268e+01,1.765117e+02
5.972301e+04,6.912385e-01,5.942061e+04,6.877385e-01,9.282283e-01,9.302491e-01,6.397057e-02,1.840837e-07,1.688791e+01,0.000000e+00,1.688791e+01,1.819370e+01,1.765283e+02
5.973301e+04,6.913543e-01,5.943061e+04,6.878543e-01,9.282450e-01,9.302508e-01,6.397241e-02,1.840648e-07,1.690773e+01,0.000000e+00,1.690773e+01,1.821473e+01,1.765450e+02
5.974301e+04,6.914700e-01,5.944061e+04,6.879700e-01,9.282617e-01,9.302525e-01,6.397425e-02,1.840459e-07,1.692754e+01,0.000000e+00,1.692754e+01,1.823575e+01,1.765617e+02
5.975301e+04,6.915858e-01,5.945061e+04,6.880858e-01,9.282783e-01,9.302543e-01,6.397609e-02,1.840271e-07,1.694736e+01,0.000000e+00,1.694736e+01,1.825677e+01,1.765783e+02
5.976301e+04,6.917015e-01,5.946061e+04,6.882015e-01,9.282950e-01,9.302560e-01,6.397793e-02,1.840082e-07,1.696718e+01,0.000000e+00,1.696718e+01,1.827779e+01,1.765950e+02
5.977301e+04,6.918172e-01,5.947061e+04,6.883172e-01,9.282883e-01,9.302577e-01,6.397977e-02,1.839893e-07,1.698079e+01,0.000000e+00,1.698079e+01,1.829258e+01,1.766234e+02
5.978301e+04,6.919330e-01,5.948061e+04,6.884330e-01,9.282717e-01,9.302594e-01,6.398161e-02,1.839705e-07,1.699176e+01,0.000000e+00,1.699176e+01,1.830472e+01,1.766567e+02
5.979301e+04,6.920487e-01,5.949061e+04,6.885487e-01,9.282550e-01,9.302611e-01,6.398345e-02,1.839516e-07,1.700272e+01,0.000000e+00,1.700272e+01,1.831686e+01,1.766900e+02
5.980301e+04,6.921645e-01,5.950061e+04,6.886645e-01,9.282383e-01,9.302628e-01,6.398529e-02,1.839328e-07,1.701369e+01,0.000000e+00,1.701369e+01,1.832901e+01,1.767234e+02
5.981301e+04,6.922802e-01,5.951061e+04,6.887802e-01,9.282216e-01,9.302645e-01,6.398713e-02,1.839140e-07,1.702465e+01,0.000000e+00,1.702465e+01,1.834115e+01,1.767567e+02
5.982301e+04,6.923960e-01,5.952061e+04,6.888960e-01,9.282050e-01,9.302662e-01,6.398897e-02,1.838951e-07,1.703562e+01,0.000000e+00,1.703562e+01,1.835329e+01,1.767900e+02
5.983301e+04,6.925117e-01,5.953061e+04,6.890117e-01,9.282584e-01,9.302679e-01,6.399081e-02,1.838763e-07,1.704435e+01,0.000000e+00,1.704435e+01,1.836165e+01,1.768234e+02
5.984301e+04,6.926274e-01,5.954061e+04,6.891274e-01,9.283418e-01,9.302697e-01,6.399265e-02,1.838575e-07,1.705213e+01,0.000000e+00,1.705213e+01,1.836838e+01,1.768567e+02
5.985301e+04,6.927432e-01,5.955061e+04,6.892432e-01,9.284251e-01,9.302714e-01,6.399448e-02,1.838387e-07,1.705992e+01,0.000000e+00,1.705992e+01,1.837511e+01,1.768900e+02
5.986301e+04,6.928589e-01,5.956061e+04,6.893589e-01,9.285084e-01,9.302731e-01,6.399632e-02,1.838199e-07,1.706770e+01,0.000000e+00,1.706770e+01,1.838184e+01,1.769234e+02
5.987301e+04,6.929747e-01,5.957061e+04,6.894747e-01,9.285918e-01,9.302748e-01,6.399816e-02,1.838011e-07,1.707548e+01,0.000000e+00,1.707548e+01,1.838857e+01,1.769567e+02
5.988301e+04,6.930904e-01,5.958061e+04,6.895904e-01,9.286751e-01,9.302765e-01,6.400000e-02,1.837823e-07,1.708326e+01,0.000000e+00,1.708326e+01,1.839530e+01,1.769900e+02
5.989301e+04,6.932061e-01,5.959061e+04,6.897061e-01,9.286766e-01,9.302782e-01,6.400184e-02,1.837635e-07,1.707864e+01,0.000000e+00,1.707864e+01,1.839030e+01,1.770000e+02
5.990301e+04,6.933219e-01,5.960061e+04,6.898219e-01,9.286433e-01,9.302799e-01,6.400367e-02,1.837447e-07,1.706873e+01,0.000000e+00,1.706873e+01,1.838029e+01,1.770000e+02
5.991301e+04,6.934376e-01,5.961061e+04,6.899376e-01,9.286100e-01,9.302816e-01,6.400551e-02,1.837260e-07,1.705882e+01,0.000000e+00,1.705882e+01,1.837028e+01,1.770000e+02
5.992301e+04,6.935534e-01,5.962061e+04,6.900534e-01,9.285766e-01,9.302833e-01,6.400735e-02,1.837072e-07,1.704892e+01,0.000000e+00,1.704892e+01,1.836027e+01,1.770000e+02
5.993301e+04,6.936691e-01,5.963061e+04,6.901691e-01,9.285433e-01,9.302850e-01,6.400919e-02,1.836885e-07,1.703901e+01,0.000000e+00,1.703901e+01,1.835026e+01,1.770000e+02
5.994301e+04,6.937849e-01,5.964061e+04,6.902849e-01,9.285100e-01,9.302867e-01,6.401102e-02,1.836697e-07,1.702910e+01,0.000000e+00,1.702910e+01,1.834024e+01,1.770000e+02
5.995301e+04,6.939006e-01,5.965061e+04,6.904006e-01,9.284770e-01,9.302885e-01,6.401286e-02,1.836510e-07,1.701613e+01,0.000000e+00,1.701613e+01,1.832693e+01,1.770000e+02
5.996301e+04,6.940163e-01,5.966061e+04,6.905163e-01,9.284442e-01,9.302902e-01,6.401470e-02,1.836322e-07,1.700187e+01,0.000000e+00,1.700187e+01,1.831221e+01,1.770000e+02
5.997301e+04,6.941321e-01,5.967061e+04,6.906321e-01,9.284114e-01,9.302919e-01,6.401653e-02,1.836135e-07,1.698760e+01,0.000000e+00,1.698760e+01,1.829749e+01,1.770000e+02
5.998301e+04,6.942478e-01,5.968061e+04,6.907478e-01,9.283786e-01,9.302936e-01,6.401837e-02,1.835948e-07,1.697333e+01,0.000000e+00,1.697333e+01,1.828277e+01,1.770000e+02
5.999301e+04,6.943636e-01,5.969061e+04,6.908636e-01,9.283459e-01,9.302953e-01,6.402020e-02,1.835761e-07,1.695906e+01,0.000000e+00,1.695906e+01,1.826804e+01,1.770000e+02
6.000301e+04,6.944793e-01,5.970061e+04,6.909793e-01,9.283131e-01,9.302970e-01,6.402204e-02,1.835574e-07,1.694479e+01,0.000000e+00,1.694479e+01,1.825332e+01,1.770000e+02
6.001301e+04,6.945950e-01,5.971061e+04,6.910950e-01,9.283408e-01,9.302987e-01,6.402388e-02,1.835387e-07,1.694667e+01,0.000000e+00,1.694667e+01,1.825480e+01,1.770000e+02
6.002301e+04,6.947108e-01,5.972061e+04,6.912108e-01,9.284086e-01,9.303004e-01,6.402571e-02,1.835200e-07,1.695926e+01,0.000000e+00,1.695926e+01,1.826702e+01,1.770000e+02
6.003301e+04,6.948265e-01,5.973061e+04,6.913265e-01,9.284764e-01,9.303021e-01,6.402755e-02,1.835013e-07,1.697185e+01,0.000000e+00,1.697185e+01,1.827925e+01,1.770000e+02
6.004301e+04,6.949423e-01,5.974061e+04,6.914423e-01,9.285442e-01,9.303038e-01,6.402938e-02,1.834826e-07,1.698444e+01,0.000000e+00,1.698444e+01,1.829147e+01,1.770000e+02
6.005301e+04,6.950580e-01,5.975061e+04,6.915580e-01,9.286119e-01,9.303055e-01,6.403122e-02,1.834639e-07,1.699703e+01,0.000000e+00,1.699703e+01,1.830369e+01,1.770000e+02
6.006301e+04,6.951738e-01,5.976061e+04,6.916738e-01,9.286797e-01,9.303072e-01,6.403305e-02,1.834453e-07,1.700962e+01,0.000000e+00,1.700962e+01,1.831591e+01,1.770000e+02
6.007301e+04,6.952895e-01,5.977061e+04,6.917895e-01,9.287351e-01,9.303089e-01,6.403488e-02,1.834266e-07,1.702107e+01,0.000000e+00,1.702107e+01,1.832715e+01,1.770117e+02
6.008301e+04,6.954052e-01,5.978061e+04,6.919052e-01,9.287851e-01,9.303107e-01,6.403672e-02,1.834080e-07,1.703203e+01,0.000000e+00,1.703203e+01,1.833797e+01,1.770284e+02
6.009301e+04,6.955210e-01,5.979061e+04,6.920210e-01,9.288351e-01,9.303124e-01,6.403855e-02,1.833893e-07,1.704300e+01,0.000000e+00,1.704300e+01,1.834879e+01,1.770450e+02
6.010301e+04,6.956367e-01,5.980061e+04,6.921367e-01,9.288851e-01,9.303141e-01,6.404039e-02,1.833707e-07,1.705397e+01,0.000000e+00,1.705397e+01,1.835961e+01,1.770617e+02
6.011301e+04,6.957525e-01,5.981061e+04,6.922525e-01,9.289351e-01,9.303158e-01,6.404222e-02,1.833520e-07,1.706493e+01,0.000000e+00,1.706493e+01,1.837042e+01,1.770784e+02
6.012301e+04,6.958682e-01,5.982061e+04,6.923682e-01,9.289851e-01,9.303175e-01,6.404405e-02,1.833334e-07,1.707590e+01,0.000000e+00,1.707590e+01,1.838124e+01,1.770950e+02
6.013301e+04,6.959840e-01,5.983061e+04,6.924840e-01,9.290117e-01,9.303192e-01,6.404589e-02,1.833148e-07,1.708315e+01,0.000000e+00,1.708315e+01,1.838852e+01,1.771117e+02
6.014301e+04,6.960997e-01,5.984061e+04,6.925997e-01,9.290284e-01,9.303209e-01,6.404772e-02,1.832962e-07,1.708881e+01,0.000000e+00,1.708881e+01,1.839429e+01,1.771284e+02
6.015301e+04,6.962154e-01,5.985061e+04,6.927154e-01,9.290450e-01,9.303226e-01,6.404955e-02,1.832776e-07,1.709448e+01,0.000000e+00,1.709448e+01,1.840006e+01,1.771450e+02
6.016301e+04,6.963312e-01,5.986061e+04,6.928312e-01,9.290617e-01,9.303243e-01,6.405139e-02,1.832590e-07,1.710015e+01,0.000000e+00,1.710015e+01,1.840582e+01,1.771617e+02
6.017301e+04,6.964469e-01,5.987061e+04,6.929469e-01,9.290784e-01,9.303260e-01,6.405322e-02,1.832404e-07,1.710581e+01,0.000000e+00,1.710581e+01,1.841159e+01,1.771784e+02
6.018301e+04,6.965627e-01,5.988061e+04,6.930627e-01,9.290950e-01,9.303277e-01,6.405505e-02,1.832218e-07,1.711148e+01,0.000000e+00,1.711148e+01,1.841736e+01,1.771950e+02
6.019301e+04,6.966784e-01,5.989061e+04,6.931784e-01,9.290649e-01,9.303294e-01,6.405688e-02,1.832032e-07,1.711069e+01,0.000000e+00,1.711069e+01,1.841711e+01,1.772000e+02
6.020301e+04,6.967941e-01,5.990061e+04,6.932941e-01,9.290149e-01,9.303311e-01,6.405871e-02,1.831846e-07,1.710715e+01,0.000000e+00,1.710715e+01,1.841429e+01,1.772000e+02
6.021301e+04,6.969099e-01,5.991061e+04,6.934099e-01,9.289649e-01,9.303328e-01,6.406055e-02,1.831661e-07,1.710361e+01,0.000000e+00,1.710361e+01,1.841147e+01,1.772000e+02
6.022301e+04,6.970256e-01,5.992061e+04,6.935256e-01,9.289149e-01,9.303345e-01,6.406238e-02,1.831475e-07,1.710007e+01,0.000000e+00,1.710007e+01,1.840865e+01,1.772000e+02
6.023301e+04,6.971414e-01,5.993061e+04,6.936414e-01,9.288649e-01,9.303362e-01,6.406421e-02,1.831290e-07,1.709653e+01,0.000000e+00,1.709653e+01,1.840583e+01,1.772000e+02
6.024301e+04,6.972571e-01,5.994061e+04,6.937571e-01,9.288149e-01,9.303379e-01,6.406604e-02,1.831104e-07,1.709299e+01,0.000000e+00,1.709299e+01,1.840301e+01,1.772000e+02
6.025301e+04,6.973729e-01,5.995061e+04,6.938729e-01,9.287883e-01,9.303396e-01,6.406787e-02,1.830919e-07,1.708275e+01,0.000000e+00,1.708275e+01,1.839251e+01,1.771883e+02
6.026301e+04,6.974886e-01,5.996061e+04,6.939886e-01,9.287716e-01,9.303413e-01,6.406970e-02,1.830733e-07,1.706966e+01,0.000000e+00,1.706966e+01,1.837874e+01,1.771716e+02
6.027301e+04,6.976043e-01,5.997061e+04,6.941043e-01,9.287550e-01,9.303430e-01,6.407153e-02,1.830548e-07,1.705656e+01,0.000000e+00,1.705656e+01,1.836498e+01,1.771550e+02
6.028301e+04,6.977201e-01,5.998061e+04,6.942201e-01,9.287383e-01,9.303447e-01,6.407336e-02,1.830363e-07,1.704347e+01,0.000000e+00,1.704347e+01,1.835121e+01,1.771383e+02
6.029301e+04,6.978358e-01,5.999061e+04,6.943358e-01,9.287216e-01,9.303464e-01,6.407519e-02,1.830178e-07,1.703038e+01,0.000000e+00,1.703038e+01,1.833744e+01,1.771216e+02
6.030302e+04,6.979516e-01,6.000062e+04,6.944516e-01,9.287050e-01,9.303482e-01,6.407702e-02,1.829993e-07,1.701729e+01,0.000000e+00,1.701729e+01,1.832367e+01,1.771050e+02
6.031302e+04,6.980673e-01,6.001062e+04,6.945673e-01,9.287000e-01,9.303499e-01,6.407885e-02,1.829808e-07,1.702486e+01,0.000000e+00,1.702486e+01,1.833192e+01,1.771230e+02
6.032302e+04,6.981830e-01,6.002062e+04,6.946830e-01,9.287000e-01,9.303516e-01,6.408068e-02,1.829623e-07,1.704122e+01,0.000000e+00,1.704122e+01,1.834954e+01,1.771558e+02
6.033302e+04,6.982988e-01,6.003062e+04,6.947988e-01,9.287000e-01,9.303533e-01,6.408251e-02,1.829438e-07,1.705758e+01,0.000000e+00,1.705758e+01,1.836715e+01,1.771886e+02
6.034302e+04,6.984145e-01,6.004062e+04,6.949145e-01,9.287000e-01,9.303550e-01,6.408434e-02,1.829253e-07,1.707393e+01,0.000000e+00,1.707393e+01,1.838477e+01,1.772214e+02
6.035302e+04,6.985303e-01,6.005062e+04,6.950303e-01,9.287000e-01,9.303567e-01,6.408617e-02,1.829068e-07,1.709029e+01,0.000000e+00,1.709029e+01,1.840238e+01,1.772541e+02
6.036302e+04,6.986460e-01,6.006062e+04,6.951460e-01,9.287000e-01,9.303584e-01,6.408800e-02,1.828884e-07,1.710665e+01,0.000000e+00,1.710665e+01,1.842000e+01,1.772869e+02
6.037302e+04,6.987618e-01,6.007062e+04,6.952618e-01,9.287102e-01,9.303601e-01,6.408983e-02,1.828699e-07,1.711836e+01,0.000000e+00,1.711836e+01,1.843240e+01,1.773000e+02
6.038302e+04,6.988775e-01,6.008062e+04,6.953775e-01,9.287271e-01,9.303618e-01,6.409166e-02,1.828514e-07,1.712699e+01,0.000000e+00,1.712699e+01,1.844136e+01,1.773000e+02
6.039302e+04,6.989932e-01,6.009062e+04,6.954932e-01,9.287441e-01,9.303635e-01,6.409349e-02,1.828330e-07,1.713562e+01,0.000000e+00,1.713562e+01,1.845031e+01,1.773000e+02
6.040302e+04,6.991090e-01,6.010062e+04,6.956090e-01,9.287610e-01,9.303652e-01,6.409531e-02,1.828146e-07,1.714424e+01,0.000000e+00,1.714424e+01,1.845926e+01,1.773000e+02
6.041302e+04,6.992247e-01,6.011062e+04,6.957247e-01,9.287780e-01,9.303669e-01,6.409714e-02,1.827961e-07,1.715287e+01,0.000000e+00,1.715287e+01,1.846821e+01,1.773000e+02
6.042302e+04,6.993405e-01,6.012062e+04,6.958405e-01,9.287949e-01,9.303686e-01,6.409897e-02,1.827777e-07,1.716150e+01,0.000000e+00,1.716150e+01,1.847716e+01,1.773000e+02
6.043302e+04,6.994562e-01,6.013062e+04,6.959562e-01,9.288000e-01,9.303703e-01,6.410080e-02,1.827593e-07,1.741647e+01,0.000000e+00,1.741647e+01,1.875158e+01,1.773351e+02
6.044302e+04,6.995720e-01,6.014062e+04,6.960720e-01,9.288000e-01,9.303720e-01,6.410263e-02,1.827409e-07,1.777619e+01,0.000000e+00,1.777619e+01,1.913888e+01,1.773851e+02
6.045302e+04,6.996877e-01,6.015062e+04,6.961877e-01,9.288000e-01,9.303737e-01,6.410445e-02,1.827224e-07,1.813592e+01,0.000000e+00,1.813592e+01,1.952619e+01,1.774351e+02
6.046302e+04,6.998034e-01,6.016062e+04,6.963034e-01,9.288000e-01,9.303754e-01,6.410628e-02,1.827040e-07,1.849565e+01,0.000000e+00,1.849565e+01,1.991349e+01,1.774851e+02
6.047302e+04,6.999192e-01,6.017062e+04,6.964192e-01,9.288000e-01,9.303771e-01,6.410811e-02,1.826856e-07,1.885538e+01,0.000000e+00,1.885538e+01,2.030079e+01,1.775351e+02
6.048302e+04,7.000349e-01,6.018062e+04,6.965349e-01,9.288000e-01,9.303788e-01,6.410993e-02,1.826673e-07,1.921511e+01,0.000000e+00,1.921511e+01,2.068810e+01,1.775851e+02
6.049302e+04,7.001507e-01,6.019062e+04,6.966507e-01,9.288234e-01,9.303805e-01,6.411176e-02,1.826489e-07,1.938720e+01,0.000000e+00,1.938720e+01,2.087286e+01,1.776234e+02
6.050302e+04,7.002664e-01,6.020062e+04,6.967664e-01,9.288567e-01,9.303822e-01,6.411359e-02,1.826305e-07,1.947952e+01,0.000000e+00,1.947952e+01,2.097150e+01,1.776567e+02
6.051302e+04,7.003821e-01,6.021062e+04,6.968821e-01,9.288901e-01,9.303839e-01,6.411541e-02,1.826121e-07,1.957184e+01,0.000000e+00,1.957184e+01,2.107014e+01,1.776901e+02
6.052302e+04,7.004979e-01,6.022062e+04,6.969979e-01,9.289234e-01,9.303856e-01,6.411724e-02,1.825938e-07,1.966416e+01,0.000000e+00,1.966416e+01,2.116877e+01,1.777234e+02
6.053302e+04,7.006136e-01,6.023062e+04,6.971136e-01,9.289567e-01,9.303873e-01,6.411906e-02,1.825754e-07,1.975649e+01,0.000000e+00,1.975649e+01,2.126739e+01,1.777567e+02
6.054302e+04,7.007294e-01,6.024062e+04,6.972294e-01,9.289901e-01,9.303890e-01,6.412089e-02,1.825571e-07,1.984881e+01,0.000000e+00,1.984881e+01,2.136601e+01,1.777901e+02
6.055302e+04,7.008451e-01,6.025062e+04,6.973451e-01,9.289883e-01,9.303907e-01,6.412272e-02,1.825387e-07,1.987634e+01,0.000000e+00,1.987634e+01,2.139569e+01,1.777649e+02
6.056302e+04,7.009609e-01,6.026062e+04,6.974609e-01,9.289716e-01,9.303924e-01,6.412454e-02,1.825204e-07,1.987634e+01,0.000000e+00,1.987634e+01,2.139607e+01,1.777149e+02
6.057302e+04,7.010766e-01,6.027062e+04,6.975766e-01,9.289550e-01,9.303941e-01,6.412637e-02,1.825021e-07,1.987634e+01,0.000000e+00,1.987634e+01,2.139646e+01,1.776649e+02
6.058302e+04,7.011923e-01,6.028062e+04,6.976923e-01,9.289383e-01,9.303958e-01,6.412819e-02,1.824837e-07,1.987634e+01,0.000000e+00,1.987634e+01,2.139684e+01,1.776149e+02
6.059302e+04,7.013081e-01,6.029062e+04,6.978081e-01,9.289216e-01,9.303975e-01,6.413002e-02,1.824654e-07,1.987634e+01,0.000000e+00,1.987634e+01,2.139722e+01,1.775649e+02
6.060302e+04,7.014238e-01,6.030062e+04,6.979238e-01,9.289050e-01,9.303992e-01,6.413184e-02,1.824471e-07,1.987634e+01,0.000000e+00,1.987634e+01,2.139761e+01,1.775149e+02
6.061302e+04,7.015396e-01,6.031062e+04,6.980396e-01,9.289000e-01,9.304008e-01,6.413367e-02,1.824288e-07,1.987707e+01,0.000000e+00,1.987707e+01,2.139851e+01,1.774655e+02
6.062302e+04,7.016553e-01,6.032062e+04,6.981553e-01,9.289000e-01,9.304025e-01,6.413549e-02,1.824105e-07,1.987811e+01,0.000000e+00,1.987811e+01,2.139963e+01,1.774163e+02
6.063302e+04,7.017710e-01,6.033062e+04,6.982710e-01,9.289000e-01,9.304042e-01,6.413731e-02,1.823922e-07,1.987916e+01,0.000000e+00,1.987916e+01,2.140075e+01,1.773671e+02
6.064302e+04,7.018868e-01,6.034062e+04,6.983868e-01,9.289000e-01,9.304059e-01,6.413914e-02,1.823739e-07,1.988020e+01,0.000000e+00,1.988020e+01,2.140187e+01,1.773179e+02
6.065302e+04,7.020025e-01,6.035062e+04,6.985025e-01,9.289000e-01,9.304076e-01,6.414096e-02,1.823556e-07,1.988124e+01,0.000000e+00,1.988124e+01,2.140299e+01,1.772688e+02
6.066302e+04,7.021183e-01,6.036062e+04,6.986183e-01,9.289000e-01,9.304093e-01,6.414278e-02,1.823374e-07,1.988228e+01,0.000000e+00,1.988228e+01,2.140411e+01,1.772196e+02
6.067302e+04,7.022340e-01,6.037062e+04,6.987340e-01,9.288799e-01,9.304110e-01,6.414461e-02,1.823191e-07,1.988269e+01,0.000000e+00,1.988269e+01,2.140502e+01,1.772100e+02
6.068302e+04,7.023498e-01,6.038062e+04,6.988498e-01,9.288466e-01,9.304127e-01,6.414643e-02,1.823008e-07,1.988269e+01,0.000000e+00,1.988269e+01,2.140578e+01,1.772267e+02
6.069302e+04,7.024655e-01,6.039062e+04,6.989655e-01,9.288133e-01,9.304144e-01,6.414825e-02,1.822826e-07,1.988269e+01,0.000000e+00,1.988269e+01,2.140655e+01,1.772434e+02
6.070302e+04,7.025812e-01,6.040062e+04,6.990812e-01,9.287799e-01,9.304161e-01,6.415008e-02,1.822644e-07,1.988269e+01,0.000000e+00,1.988269e+01,2.140732e+01,1.772600e+02
6.071302e+04,7.026970e-01,6.041062e+04,6.991970e-01,9.287466e-01,9.304178e-01,6.415190e-02,1.822461e-07,1.988269e+01,0.000000e+00,1.988269e+01,2.140809e+01,1.772767e+02
6.072302e+04,7.028127e-01,6.042062e+04,6.993127e-01,9.287133e-01,9.304195e-01,6.415372e-02,1.822279e-07,1.988269e+01,0.000000e+00,1.988269e+01,2.140886e+01,1.772934e+02
6.073302e+04,7.029285e-01,6.043062e+04,6.994285e-01,9.287408e-01,9.304212e-01,6.415554e-02,1.822097e-07,1.988486e+01,0.000000e+00,1.988486e+01,2.141056e+01,1.772898e+02
6.074302e+04,7.030442e-01,6.044062e+04,6.995442e-01,9.288086e-01,9.304229e-01,6.415737e-02,1.821914e-07,1.988846e+01,0.000000e+00,1.988846e+01,2.141287e+01,1.772728e+02
6.075302e+04,7.031600e-01,6.045062e+04,6.996600e-01,9.288764e-01,9.304246e-01,6.415919e-02,1.821732e-07,1.989206e+01,0.000000e+00,1.989206e+01,2.141518e+01,1.772559e+02
6.076302e+04,7.032757e-01,6.046062e+04,6.997757e-01,9.289442e-01,9.304263e-01,6.416101e-02,1.821550e-07,1.989566e+01,0.000000e+00,1.989566e+01,2.141749e+01,1.772389e+02
6.077302e+04,7.033914e-01,6.047062e+04,6.998914e-01,9.290120e-01,9.304280e-01,6.416283e-02,1.821368e-07,1.989926e+01,0.000000e+00,1.989926e+01,2.141981e+01,1.772220e+02
6.078302e+04,7.035072e-01,6.048062e+04,7.000072e-01,9.290798e-01,9.304297e-01,6.416465e-02,1.821186e-07,1.990286e+01,0.000000e+00,1.990286e+01,2.142212e+01,1.772051e+02
6.079302e+04,7.036229e-01,6.049062e+04,7.001229e-01,9.290883e-01,9.304314e-01,6.416647e-02,1.821004e-07,1.990244e+01,0.000000e+00,1.990244e+01,2.142147e+01,1.772000e+02
6.080302e+04,7.037387e-01,6.050062e+04,7.002387e-01,9.290716e-01,9.304331e-01,6.416829e-02,1.820823e-07,1.990031e+01,0.000000e+00,1.990031e+01,2.141957e+01,1.772000e+02
6.081302e+04,7.038544e-01,6.051062e+04,7.003544e-01,9.290550e-01,9.304348e-01,6.417011e-02,1.820641e-07,1.989819e+01,0.000000e+00,1.989819e+01,2.141766e+01,1.772000e+02
6.082302e+04,7.039701e-01,6.052062e+04,7.004701e-01,9.290383e-01,9.304365e-01,6.417194e-02,1.820459e-07,1.989606e+01,0.000000e+00,1.989606e+01,2.141576e+01,1.772000e+02
6.083302e+04,7.040859e-01,6.053062e+04,7.005859e-01,9.290216e-01,9.304381e-01,6.417376e-02,1.820277e-07,1.989393e+01,0.000000e+00,1.989393e+01,2.141385e+01,1.772000e+02
6.084302e+04,7.042016e-01,6.054062e+04,7.007016e-01,9.290050e-01,9.304398e-01,6.417558e-02,1.820096e-07,1.989181e+01,0.000000e+00,1.989181e+01,2.141195e+01,1.772000e+02
6.085302e+04,7.043174e-01,6.055062e+04,7.008174e-01,9.290234e-01,9.304415e-01,6.417740e-02,1.819914e-07,1.989018e+01,0.000000e+00,1.989018e+01,2.140977e+01,1.771883e+02
6.086302e+04,7.044331e-01,6.056062e+04,7.009331e-01,9.290567e-01,9.304432e-01,6.417922e-02,1.819733e-07,1.988877e+01,0.000000e+00,1.988877e+01,2.140748e+01,1.771716e+02
6.087302e+04,7.045489e-01,6.057062e+04,7.010489e-01,9.290901e-01,9.304449e-01,6.418104e-02,1.819552e-07,1.988735e+01,0.000000e+00,1.988735e+01,2.140519e+01,1.771550e+02
6.088302e+04,7.046646e-01,6.058062e+04,7.011646e-01,9.291234e-01,9.304466e-01,6.418286e-02,1.819370e-07,1.988594e+01,0.000000e+00,1.988594e+01,2.140290e+01,1.771383e+02
6.089302e+04,7.047803e-01,6.059062e+04,7.012803e-01,9.291567e-01,9.304483e-01,6.418467e-02,1.819189e-07,1.988452e+01,0.000000e+00,1.988452e+01,2.140061e+01,1.771216e+02
6.090302e+04,7.048961e-01,6.060062e+04,7.013961e-01,9.291901e-01,9.304500e-01,6.418649e-02,1.819008e-07,1.988311e+01,0.000000e+00,1.988311e+01,2.139832e+01,1.771050e+02
6.091302e+04,7.050118e-01,6.061062e+04,7.015118e-01,9.292460e-01,9.304517e-01,6.418831e-02,1.818827e-07,1.988269e+01,0.000000e+00,1.988269e+01,2.139658e+01,1.770770e+02
6.092302e+04,7.051276e-01,6.062062e+04,7.016276e-01,9.293116e-01,9.304534e-01,6.419013e-02,1.818646e-07,1.988269e+01,0.000000e+00,1.988269e+01,2.139507e+01,1.770442e+02
6.093302e+04,7.052433e-01,6.063062e+04,7.017433e-01,9.293772e-01,9.304551e-01,6.419195e-02,1.818465e-07,1.988269e+01,0.000000e+00,1.988269e+01,2.139356e+01,1.770114e+02
6.094302e+04,7.053590e-01,6.064062e+04,7.018590e-01,9.294428e-01,9.304568e-01,6.419377e-02,1.818284e-07,1.988269e+01,0.000000e+00,1.988269e+01,2.139205e+01,1.769786e+02
6.095302e+04,7.054748e-01,6.065062e+04,7.019748e-01,9.295083e-01,9.304585e-01,6.419559e-02,1.818103e-07,1.988269e+01,0.000000e+00,1.988269e+01,2.139054e+01,1.769458e+02
6.096302e+04,7.055905e-01,6.066062e+04,7.020905e-01,9.295739e-01,9.304602e-01,6.419740e-02,1.817922e-07,1.988269e+01,0.000000e+00,1.988269e+01,2.138904e+01,1.769130e+02
6.097302e+04,7.057063e-01,6.067062e+04,7.022063e-01,9.296100e-01,9.304618e-01,6.419922e-02,1.817742e-07,1.988269e+01,0.000000e+00,1.988269e+01,2.138820e+01,1.769100e+02
6.098302e+04,7.058220e-01,6.068062e+04,7.023220e-01,9.296267e-01,9.304635e-01,6.420104e-02,1.817561e-07,1.988269e+01,0.000000e+00,1.988269e+01,2.138782e+01,1.769267e+02
6.099302e+04,7.059378e-01,6.069062e+04,7.024378e-01,9.296434e-01,9.304652e-01,6.420286e-02,1.817380e-07,1.988269e+01,0.000000e+00,1.988269e+01,2.138744e+01,1.769434e+02
6.100302e+04,7.060535e-01,6.070062e+04,7.025535e-01,9.296600e-01,9.304669e-01,6.420467e-02,1.817200e-07,1.988269e+01,0.000000e+00,1.988269e+01,2.138705e+01,1.769600e+02
6.101302e+04,7.061692e-01,6.071062e+04,7.026692e-01,9.296767e-01,9.304686e-01,6.420649e-02,1.817019e-07,1.988269e+01,0.000000e+00,1.988269e+01,2.138667e+01,1.769767e+02
6.102302e+04,7.062850e-01,6.072062e+04,7.027850e-01,9.296934e-01,9.304703e-01,6.420831e-02,1.816839e-07,1.988269e+01,0.000000e+00,1.988269e+01,2.138629e+01,1.769934e+02
6.103302e+04,7.064007e-01,6.073062e+04,7.029007e-01,9.296699e-01,9.304720e-01,6.421013e-02,1.816659e-07,1.988269e+01,0.000000e+00,1.988269e+01,2.138683e+01,1.770100e+02
6.104302e+04,7.065165e-01,6.074062e+04,7.030165e-01,9.296199e-01,9.304737e-01,6.421194e-02,1.816478e-07,1.988269e+01,0.000000e+00,1.988269e+01,2.138798e+01,1.770267e+02
6.105302e+04,7.066322e-01,6.075062e+04,7.031322e-01,9.295699e-01,9.304754e-01,6.421376e-02,1.816298e-07,1.988269e+01,0.000000e+00,1.988269e+01,2.138913e+01,1.770434e+02
6.106302e+04,7.067479e-01,6.076062e+04,7.032479e-01,9.295199e-01,9.304771e-01,6.421557e-02,1.816118e-07,1.988269e+01,0.000000e+00,1.988269e+01,2.139028e+01,1.770600e+02
6.107302e+04,7.068637e-01,6.077062e+04,7.033637e-01,9.294699e-01,9.304788e-01,6.421739e-02,1.815938e-07,1.988269e+01,0.000000e+00,1.988269e+01,2.139143e+01,1.770767e+02
6.108302e+04,7.069794e-01,6.078062e+04,7.034794e-01,9.294199e-01,9.304804e-01,6.421921e-02,1.815758e-07,1.988269e+01,0.000000e+00,1.988269e+01,2.139258e+01,1.770934e+02
6.109302e+04,7.070952e-01,6.079062e+04,7.035952e-01,9.294408e-01,9.304821e-01,6.422102e-02,1.815578e-07,1.988356e+01,0.000000e+00,1.988356e+01,2.139303e+01,1.771102e+02
6.110302e+04,7.072109e-01,6.080062e+04,7.037109e-01,9.295086e-01,9.304838e-01,6.422284e-02,1.815398e-07,1.988499e+01,0.000000e+00,1.988499e+01,2.139302e+01,1.771272e+02
6.111302e+04,7.073267e-01,6.081062e+04,7.038267e-01,9.295764e-01,9.304855e-01,6.422465e-02,1.815218e-07,1.988643e+01,0.000000e+00,1.988643e+01,2.139300e+01,1.771441e+02
6.112302e+04,7.074424e-01,6.082062e+04,7.039424e-01,9.296442e-01,9.304872e-01,6.422647e-02,1.815038e-07,1.988787e+01,0.000000e+00,1.988787e+01,2.139299e+01,1.771611e+02
6.113302e+04,7.075581e-01,6.083062e+04,7.040581e-01,9.297120e-01,9.304889e-01,6.422828e-02,1.814859e-07,1.988931e+01,0.000000e+00,1.988931e+01,2.139298e+01,1.771780e+02
6.114302e+04,7.076739e-01,6.084062e+04,7.041739e-01,9.297798e-01,9.304906e-01,6.423010e-02,1.814679e-07,1.989074e+01,0.000000e+00,1.989074e+01,2.139296e+01,1.771950e+02
6.115302e+04,7.077896e-01,6.085062e+04,7.042896e-01,9.297649e-01,9.304923e-01,6.423191e-02,1.814499e-07,1.989018e+01,0.000000e+00,1.989018e+01,2.139270e+01,1.772000e+02
6.116302e+04,7.079054e-01,6.086062e+04,7.044054e-01,9.297149e-01,9.304940e-01,6.423373e-02,1.814320e-07,1.988877e+01,0.000000e+00,1.988877e+01,2.139233e+01,1.772000e+02
6.117302e+04,7.080211e-01,6.087062e+04,7.045211e-01,9.296649e-01,9.304956e-01,6.423554e-02,1.814141e-07,1.988735e+01,0.000000e+00,1.988735e+01,2.139196e+01,1.772000e+02
6.118302e+04,7.081369e-01,6.088062e+04,7.046369e-01,9.296149e-01,9.304973e-01,6.423736e-02,1.813961e-07,1.988594e+01,0.000000e+00,1.988594e+01,2.139159e+01,1.772000e+02
6.119302e+04,7.082526e-01,6.089062e+04,7.047526e-01,9.295649e-01,9.304990e-01,6.423917e-02,1.813782e-07,1.988452e+01,0.000000e+00,1.988452e+01,2.139122e+01,1.772000e+02
6.120302e+04,7.083683e-01,6.090062e+04,7.048683e-01,9.295149e-01,9.305007e-01,6.424098e-02,1.813603e-07,1.988311e+01,0.000000e+00,1.988311e+01,2.139085e+01,1.772000e+02
6.121302e+04,7.084841e-01,6.091062e+04,7.049841e-01,9.294883e-01,9.305024e-01,6.424280e-02,1.813423e-07,1.988269e+01,0.000000e+00,1.988269e+01,2.139101e+01,1.771883e+02
6.122302e+04,7.085998e-01,6.092062e+04,7.050998e-01,9.294716e-01,9.305041e-01,6.424461e-02,1.813244e-07,1.988269e+01,0.000000e+00,1.988269e+01,2.139139e+01,1.771716e+02
6.123302e+04,7.087156e-01,6.093062e+04,7.052156e-01,9.294550e-01,9.305058e-01,6.424642e-02,1.813065e-07,1.988269e+01,0.000000e+00,1.988269e+01,2.139177e+01,1.771550e+02
6.124302e+04,7.088313e-01,6.094062e+04,7.053313e-01,9.294383e-01,9.305075e-01,6.424824e-02,1.812886e-07,1.988269e+01,0.000000e+00,1.988269e+01,2.139216e+01,1.771383e+02
6.125302e+04,7.089470e-01,6.095062e+04,7.054470e-01,9.294216e-01,9.305091e-01,6.425005e-02,1.812707e-07,1.988269e+01,0.000000e+00,1.988269e+01,2.139254e+01,1.771216e+02
6.126302e+04,7.090628e-01,6.096062e+04,7.055628e-01,9.294050e-01,9.305108e-01,6.425186e-02,1.812528e-07,1.988269e+01,0.000000e+00,1.988269e+01,2.139292e+01,1.771050e+02
6.127303e+04,7.091785e-01,6.097063e+04,7.056785e-01,9.294230e-01,9.305125e-01,6.425367e-02,1.812349e-07,1.988269e+01,0.000000e+00,1.988269e+01,2.139251e+01,1.771000e+02
6.128303e+04,7.092943e-01,6.098063e+04,7.057943e-01,9.294558e-01,9.305142e-01,6.425549e-02,1.812171e-07,1.988269e+01,0.000000e+00,1.988269e+01,2.139175e+01,1.771000e+02
6.129303e+04,7.094100e-01,6.099063e+04,7.059100e-01,9.294886e-01,9.305159e-01,6.425730e-02,1.811992e-07,1.988269e+01,0.000000e+00,1.988269e+01,2.139100e+01,1.771000e+02
6.130303e+04,7.095258e-01,6.100063e+04,7.060258e-01,9.295214e-01,9.305176e-01,6.425911e-02,1.811813e-07,1.988269e+01,0.000000e+00,1.988269e+01,2.139024e+01,1.771000e+02
6.131303e+04,7.096415e-01,6.101063e+04,7.061415e-01,9.295542e-01,9.305193e-01,6.426092e-02,1.811635e-07,1.988269e+01,0.000000e+00,1.988269e+01,2.138949e+01,1.771000e+02
6.132303e+04,7.097572e-01,6.102063e+04,7.062572e-01,9.295870e-01,9.305209e-01,6.426273e-02,1.811456e-07,1.988269e+01,0.000000e+00,1.988269e+01,2.138874e+01,1.771000e+02
6.133303e+04,7.098730e-01,6.103063e+04,7.063730e-01,9.296100e-01,9.305226e-01,6.426454e-02,1.811278e-07,1.988418e+01,0.000000e+00,1.988418e+01,2.138981e+01,1.771100e+02
6.134303e+04,7.099887e-01,6.104063e+04,7.064887e-01,9.296267e-01,9.305243e-01,6.426636e-02,1.811100e-07,1.988665e+01,0.000000e+00,1.988665e+01,2.139208e+01,1.771267e+02
6.135303e+04,7.101045e-01,6.105063e+04,7.066045e-01,9.296434e-01,9.305260e-01,6.426817e-02,1.810921e-07,1.988912e+01,0.000000e+00,1.988912e+01,2.139436e+01,1.771434e+02
6.136303e+04,7.102202e-01,6.106063e+04,7.067202e-01,9.296600e-01,9.305277e-01,6.426998e-02,1.810743e-07,1.989159e+01,0.000000e+00,1.989159e+01,2.139663e+01,1.771600e+02
6.137303e+04,7.103359e-01,6.107063e+04,7.068359e-01,9.296767e-01,9.305294e-01,6.427179e-02,1.810565e-07,1.989406e+01,0.000000e+00,1.989406e+01,2.139891e+01,1.771767e+02
6.138303e+04,7.104517e-01,6.108063e+04,7.069517e-01,9.296934e-01,9.305311e-01,6.427360e-02,1.810387e-07,1.989654e+01,0.000000e+00,1.989654e+01,2.140118e+01,1.771934e+02
6.139303e+04,7.105674e-01,6.109063e+04,7.070674e-01,9.296898e-01,9.305327e-01,6.427541e-02,1.810209e-07,1.989752e+01,0.000000e+00,1.989752e+01,2.140232e+01,1.772000e+02
6.140303e+04,7.106832e-01,6.110063e+04,7.071832e-01,9.296728e-01,9.305344e-01,6.427722e-02,1.810031e-07,1.989752e+01,0.000000e+00,1.989752e+01,2.140271e+01,1.772000e+02
6.141303e+04,7.107989e-01,6.111063e+04,7.072989e-01,9.296559e-01,9.305361e-01,6.427903e-02,1.809853e-07,1.989752e+01,0.000000e+00,1.989752e+01,2.140310e+01,1.772000e+02
6.142303e+04,7.109147e-01,6.112063e+04,7.074147e-01,9.296389e-01,9.305378e-01,6.428084e-02,1.809675e-07,1.989752e+01,0.000000e+00,1.989752e+01,2.140349e+01,1.772000e+02
6.143303e+04,7.110304e-01,6.113063e+04,7.075304e-01,9.296220e-01,9.305395e-01,6.428265e-02,1.809497e-07,1.989752e+01,0.000000e+00,1.989752e+01,2.140388e+01,1.772000e+02
6.144303e+04,7.111461e-01,6.114063e+04,7.076461e-01,9.296050e-01,9.305412e-01,6.428446e-02,1.809319e-07,1.989752e+01,0.000000e+00,1.989752e+01,2.140427e+01,1.772000e+02
6.145303e+04,7.112619e-01,6.115063e+04,7.077619e-01,9.296000e-01,9.305428e-01,6.428627e-02,1.809141e-07,1.989578e+01,0.000000e+00,1.989578e+01,2.140252e+01,1.772000e+02
6.146303e+04,7.113776e-01,6.116063e+04,7.078776e-01,9.296000e-01,9.305445e-01,6.428808e-02,1.808964e-07,1.989331e+01,0.000000e+00,1.989331e+01,2.139986e+01,1.772000e+02
6.147303e+04,7.114934e-01,6.117063e+04,7.079934e-01,9.296000e-01,9.305462e-01,6.428989e-02,1.808786e-07,1.989084e+01,0.000000e+00,1.989084e+01,2.139720e+01,1.772000e+02
6.148303e+04,7.116091e-01,6.118063e+04,7.081091e-01,9.296000e-01,9.305479e-01,6.429169e-02,1.808609e-07,1.988837e+01,0.000000e+00,1.988837e+01,2.139454e+01,1.772000e+02
6.149303e+04,7.117249e-01,6.119063e+04,7.082249e-01,9.296000e-01,9.305496e-01,6.429350e-02,1.808431e-07,1.988590e+01,0.000000e+00,1.988590e+01,2.139188e+01,1.772000e+02
6.150303e+04,7.118406e-01,6.120063e+04,7.083406e-01,9.296000e-01,9.305513e-01,6.429531e-02,1.808254e-07,1.988342e+01,0.000000e+00,1.988342e+01,2.138923e+01,1.772000e+02
6.151303e+04,7.119563e-01,6.121063e+04,7.084563e-01,9.295883e-01,9.305529e-01,6.429712e-02,1.808077e-07,1.988269e+01,0.000000e+00,1.988269e+01,2.138871e+01,1.771766e+02
6.152303e+04,7.120721e-01,6.122063e+04,7.085721e-01,9.295716e-01,9.305546e-01,6.429893e-02,1.807899e-07,1.988269e+01,0.000000e+00,1.988269e+01,2.138909e+01,1.771432e+02
6.153303e+04,7.121878e-01,6.123063e+04,7.086878e-01,9.295550e-01,9.305563e-01,6.430074e-02,1.807722e-07,1.988269e+01,0.000000e+00,1.988269e+01,2.138947e+01,1.771099e+02
6.154303e+04,7.123036e-01,6.124063e+04,7.088036e-01,9.295383e-01,9.305580e-01,6.430254e-02,1.807545e-07,1.988269e+01,0.000000e+00,1.988269e+01,2.138986e+01,1.770766e+02
6.155303e+04,7.124193e-01,6.125063e+04,7.089193e-01,9.295216e-01,9.305597e-01,6.430435e-02,1.807368e-07,1.988269e+01,0.000000e+00,1.988269e+01,2.139024e+01,1.770432e+02
6.156303e+04,7.125350e-01,6.126063e+04,7.090350e-01,9.295050e-01,9.305613e-01,6.430616e-02,1.807191e-07,1.988269e+01,0.000000e+00,1.988269e+01,2.139062e+01,1.770099e+02
6.157303e+04,7.126508e-01,6.127063e+04,7.091508e-01,9.295230e-01,9.305630e-01,6.430796e-02,1.807014e-07,1.988269e+01,0.000000e+00,1.988269e+01,2.139021e+01,1.769770e+02
6.158303e+04,7.127665e-01,6.128063e+04,7.092665e-01,9.295558e-01,9.305647e-01,6.430977e-02,1.806837e-07,1.988269e+01,0.000000e+00,1.988269e+01,2.138945e+01,1.769442e+02
6.159303e+04,7.128823e-01,6.129063e+04,7.093823e-01,9.295886e-01,9.305664e-01,6.431158e-02,1.806660e-07,1.988269e+01,0.000000e+00,1.988269e+01,2.138870e+01,1.769114e+02
6.160303e+04,7.129980e-01,6.130063e+04,7.094980e-01,9.296214e-01,9.305681e-01,6.431339e-02,1.806484e-07,1.988269e+01,0.000000e+00,1.988269e+01,2.138794e+01,1.768786e+02
6.161303e+04,7.131138e-01,6.131063e+04,7.096138e-01,9.296542e-01,9.305698e-01,6.431519e-02,1.806307e-07,1.988269e+01,0.000000e+00,1.988269e+01,2.138719e+01,1.768458e+02
6.162303e+04,7.132295e-01,6.132063e+04,7.097295e-01,9.296870e-01,9.305714e-01,6.431700e-02,1.806130e-07,1.988269e+01,0.000000e+00,1.988269e+01,2.138643e+01,1.768130e+02
6.163303e+04,7.133452e-01,6.133063e+04,7.098452e-01,9.297000e-01,9.305731e-01,6.431880e-02,1.805954e-07,1.988205e+01,0.000000e+00,1.988205e+01,2.138545e+01,1.767900e+02
