Repository: brandonlampe/CS_Data

# Comments For Consolidation Test: 175_03
_Note:_ herein, the phrase "TEST-NUMBER" will imply the insertion of "175_03".  This format will
often be used when describing local directories.

Following the initial increase in pressure from zero to 19.192 MPa (dilatometer was initially used,
which resulted in somewhat variable confining pressure).  Schuler gauges were used during the

## Test Data
Raw test data is contained in: TEST-NUMBER.xlsx

Additionally, calculated values of fractional density have been calculated in TEST-NUMBER.xlsx and
exported to TEST-NUMBER.csv, where the .csv file format allows for easy cross-platform importing
and analysis.

File: UNM_WP_HY_175_03/CREEP_FIT_v1/175_03_CREEP_OUT.csv (part 27 of 66)
Analysis by Brandon Lampe, performed on: 2016/07/04 12:27:14
Experimental results below begin at: 2015/07/17 16:07:44
Duration (sec),Duration (day),Elapsed Time (sec),Elapsed Time (day),Interpolated Fractional Density,Fit to Fractional Density,Fit to Volume Strain,Fit to Volume Strain Rate (1/sec),Confining Pressure (MPa),Pore Pressure (MPa),Terzaghi Pressure (MPa),Solid Pressure (MPa),Temperature (C))
6.164303e+04,7.134610e-01,6.134063e+04,7.099610e-01,9.297000e-01,9.305748e-01,6.432061e-02,1.805777e-07,1.988099e+01,0.000000e+00,1.988099e+01,2.138431e+01,1.767733e+02
6.165303e+04,7.135767e-01,6.135063e+04,7.100767e-01,9.297000e-01,9.305765e-01,6.432242e-02,1.805601e-07,1.987994e+01,0.000000e+00,1.987994e+01,2.138317e+01,1.767566e+02
6.166303e+04,7.136925e-01,6.136063e+04,7.101925e-01,9.297000e-01,9.305782e-01,6.432422e-02,1.805424e-07,1.987888e+01,0.000000e+00,1.987888e+01,2.138204e+01,1.767400e+02
6.167303e+04,7.138082e-01,6.137063e+04,7.103082e-01,9.297000e-01,9.305798e-01,6.432603e-02,1.805248e-07,1.987782e+01,0.000000e+00,1.987782e+01,2.138090e+01,1.767233e+02
6.168303e+04,7.139239e-01,6.138063e+04,7.104239e-01,9.297000e-01,9.305815e-01,6.432783e-02,1.805072e-07,1.987676e+01,0.000000e+00,1.987676e+01,2.137976e+01,1.767066e+02
6.169303e+04,7.140397e-01,6.139063e+04,7.105397e-01,9.297100e-01,9.305832e-01,6.432964e-02,1.804896e-07,1.987634e+01,0.000000e+00,1.987634e+01,2.137908e+01,1.767100e+02
6.170303e+04,7.141554e-01,6.140063e+04,7.106554e-01,9.297267e-01,9.305849e-01,6.433144e-02,1.804719e-07,1.987634e+01,0.000000e+00,1.987634e+01,2.137870e+01,1.767267e+02
6.171303e+04,7.142712e-01,6.141063e+04,7.107712e-01,9.297434e-01,9.305866e-01,6.433325e-02,1.804543e-07,1.987634e+01,0.000000e+00,1.987634e+01,2.137831e+01,1.767434e+02
6.172303e+04,7.143869e-01,6.142063e+04,7.108869e-01,9.297600e-01,9.305882e-01,6.433505e-02,1.804367e-07,1.987634e+01,0.000000e+00,1.987634e+01,2.137793e+01,1.767600e+02
6.173303e+04,7.145027e-01,6.143063e+04,7.110027e-01,9.297767e-01,9.305899e-01,6.433685e-02,1.804191e-07,1.987634e+01,0.000000e+00,1.987634e+01,2.137755e+01,1.767767e+02
6.174303e+04,7.146184e-01,6.144063e+04,7.111184e-01,9.297934e-01,9.305916e-01,6.433866e-02,1.804015e-07,1.987634e+01,0.000000e+00,1.987634e+01,2.137716e+01,1.767934e+02
6.175303e+04,7.147341e-01,6.145063e+04,7.112341e-01,9.297898e-01,9.305933e-01,6.434046e-02,1.803840e-07,1.987851e+01,0.000000e+00,1.987851e+01,2.137957e+01,1.768000e+02
6.176303e+04,7.148499e-01,6.146063e+04,7.113499e-01,9.297728e-01,9.305950e-01,6.434227e-02,1.803664e-07,1.988210e+01,0.000000e+00,1.988210e+01,2.138382e+01,1.768000e+02
6.177303e+04,7.149656e-01,6.147063e+04,7.114656e-01,9.297559e-01,9.305966e-01,6.434407e-02,1.803488e-07,1.988569e+01,0.000000e+00,1.988569e+01,2.138807e+01,1.768000e+02
6.178303e+04,7.150814e-01,6.148063e+04,7.115814e-01,9.297389e-01,9.305983e-01,6.434587e-02,1.803313e-07,1.988927e+01,0.000000e+00,1.988927e+01,2.139232e+01,1.768000e+02
6.179303e+04,7.151971e-01,6.149063e+04,7.116971e-01,9.297220e-01,9.306000e-01,6.434768e-02,1.803137e-07,1.989286e+01,0.000000e+00,1.989286e+01,2.139657e+01,1.768000e+02
6.180303e+04,7.153129e-01,6.150063e+04,7.118129e-01,9.297050e-01,9.306017e-01,6.434948e-02,1.802961e-07,1.989645e+01,0.000000e+00,1.989645e+01,2.140082e+01,1.768000e+02
6.181303e+04,7.154286e-01,6.151063e+04,7.119286e-01,9.296648e-01,9.306033e-01,6.435128e-02,1.802786e-07,1.989578e+01,0.000000e+00,1.989578e+01,2.140102e+01,1.768000e+02
6.182303e+04,7.155443e-01,6.152063e+04,7.120443e-01,9.296148e-01,9.306050e-01,6.435309e-02,1.802611e-07,1.989331e+01,0.000000e+00,1.989331e+01,2.139952e+01,1.768000e+02
6.183303e+04,7.156601e-01,6.153063e+04,7.121601e-01,9.295648e-01,9.306067e-01,6.435489e-02,1.802435e-07,1.989084e+01,0.000000e+00,1.989084e+01,2.139801e+01,1.768000e+02
6.184303e+04,7.157758e-01,6.154063e+04,7.122758e-01,9.295148e-01,9.306084e-01,6.435669e-02,1.802260e-07,1.988837e+01,0.000000e+00,1.988837e+01,2.139650e+01,1.768000e+02
6.185303e+04,7.158916e-01,6.155063e+04,7.123916e-01,9.294648e-01,9.306101e-01,6.435849e-02,1.802085e-07,1.988589e+01,0.000000e+00,1.988589e+01,2.139499e+01,1.768000e+02
6.186303e+04,7.160073e-01,6.156063e+04,7.125073e-01,9.294148e-01,9.306117e-01,6.436029e-02,1.801910e-07,1.988342e+01,0.000000e+00,1.988342e+01,2.139349e+01,1.768000e+02
6.187303e+04,7.161230e-01,6.157063e+04,7.126230e-01,9.294000e-01,9.306134e-01,6.436210e-02,1.801734e-07,1.988269e+01,0.000000e+00,1.988269e+01,2.139304e+01,1.767766e+02
6.188303e+04,7.162388e-01,6.158063e+04,7.127388e-01,9.294000e-01,9.306151e-01,6.436390e-02,1.801559e-07,1.988269e+01,0.000000e+00,1.988269e+01,2.139304e+01,1.767432e+02
6.189303e+04,7.163545e-01,6.159063e+04,7.128545e-01,9.294000e-01,9.306168e-01,6.436570e-02,1.801384e-07,1.988269e+01,0.000000e+00,1.988269e+01,2.139304e+01,1.767099e+02
6.190303e+04,7.164703e-01,6.160063e+04,7.129703e-01,9.294000e-01,9.306184e-01,6.436750e-02,1.801210e-07,1.988269e+01,0.000000e+00,1.988269e+01,2.139304e+01,1.766766e+02
6.191303e+04,7.165860e-01,6.161063e+04,7.130860e-01,9.294000e-01,9.306201e-01,6.436930e-02,1.801035e-07,1.988269e+01,0.000000e+00,1.988269e+01,2.139304e+01,1.766432e+02
6.192303e+04,7.167018e-01,6.162063e+04,7.132018e-01,9.294000e-01,9.306218e-01,6.437110e-02,1.800860e-07,1.988269e+01,0.000000e+00,1.988269e+01,2.139304e+01,1.766099e+02
6.193303e+04,7.168175e-01,6.163063e+04,7.133175e-01,9.294346e-01,9.306235e-01,6.437290e-02,1.800685e-07,1.988514e+01,0.000000e+00,1.988514e+01,2.139488e+01,1.766000e+02
6.194303e+04,7.169332e-01,6.164063e+04,7.134332e-01,9.294838e-01,9.306251e-01,6.437470e-02,1.800510e-07,1.988862e+01,0.000000e+00,1.988862e+01,2.139749e+01,1.766000e+02
6.195303e+04,7.170490e-01,6.165063e+04,7.135490e-01,9.295329e-01,9.306268e-01,6.437650e-02,1.800336e-07,1.989210e+01,0.000000e+00,1.989210e+01,2.140011e+01,1.766000e+02
6.196303e+04,7.171647e-01,6.166063e+04,7.136647e-01,9.295821e-01,9.306285e-01,6.437831e-02,1.800161e-07,1.989558e+01,0.000000e+00,1.989558e+01,2.140272e+01,1.766000e+02
6.197303e+04,7.172805e-01,6.167063e+04,7.137805e-01,9.296313e-01,9.306302e-01,6.438011e-02,1.799987e-07,1.989907e+01,0.000000e+00,1.989907e+01,2.140533e+01,1.766000e+02
6.198303e+04,7.173962e-01,6.168063e+04,7.138962e-01,9.296805e-01,9.306318e-01,6.438191e-02,1.799812e-07,1.990255e+01,0.000000e+00,1.990255e+01,2.140795e+01,1.766000e+02
6.199303e+04,7.175119e-01,6.169063e+04,7.140119e-01,9.296799e-01,9.306335e-01,6.438370e-02,1.799638e-07,1.990329e+01,0.000000e+00,1.990329e+01,2.140875e+01,1.766201e+02
6.200303e+04,7.176277e-01,6.170063e+04,7.141277e-01,9.296466e-01,9.306352e-01,6.438550e-02,1.799464e-07,1.990222e+01,0.000000e+00,1.990222e+01,2.140837e+01,1.766534e+02
6.201303e+04,7.177434e-01,6.171063e+04,7.142434e-01,9.296132e-01,9.306369e-01,6.438730e-02,1.799289e-07,1.990115e+01,0.000000e+00,1.990115e+01,2.140799e+01,1.766868e+02
6.202303e+04,7.178592e-01,6.172063e+04,7.143592e-01,9.295799e-01,9.306385e-01,6.438910e-02,1.799115e-07,1.990008e+01,0.000000e+00,1.990008e+01,2.140761e+01,1.767201e+02
6.203303e+04,7.179749e-01,6.173063e+04,7.144749e-01,9.295466e-01,9.306402e-01,6.439090e-02,1.798941e-07,1.989901e+01,0.000000e+00,1.989901e+01,2.140722e+01,1.767534e+02
6.204303e+04,7.180907e-01,6.174063e+04,7.145907e-01,9.295132e-01,9.306419e-01,6.439270e-02,1.798767e-07,1.989794e+01,0.000000e+00,1.989794e+01,2.140684e+01,1.767868e+02
6.205303e+04,7.182064e-01,6.175063e+04,7.147064e-01,9.295101e-01,9.306436e-01,6.439450e-02,1.798593e-07,1.989816e+01,0.000000e+00,1.989816e+01,2.140715e+01,1.768101e+02
6.206303e+04,7.183221e-01,6.176063e+04,7.148221e-01,9.295267e-01,9.306452e-01,6.439630e-02,1.798419e-07,1.989923e+01,0.000000e+00,1.989923e+01,2.140792e+01,1.768267e+02
6.207303e+04,7.184379e-01,6.177063e+04,7.149379e-01,9.295434e-01,9.306469e-01,6.439810e-02,1.798245e-07,1.990030e+01,0.000000e+00,1.990030e+01,2.140868e+01,1.768434e+02
6.208303e+04,7.185536e-01,6.178063e+04,7.150536e-01,9.295601e-01,9.306486e-01,6.439989e-02,1.798071e-07,1.990137e+01,0.000000e+00,1.990137e+01,2.140945e+01,1.768601e+02
6.209303e+04,7.186694e-01,6.179063e+04,7.151694e-01,9.295767e-01,9.306503e-01,6.440169e-02,1.797898e-07,1.990244e+01,0.000000e+00,1.990244e+01,2.141022e+01,1.768767e+02
6.210303e+04,7.187851e-01,6.180063e+04,7.152851e-01,9.295934e-01,9.306519e-01,6.440349e-02,1.797724e-07,1.990351e+01,0.000000e+00,1.990351e+01,2.141098e+01,1.768934e+02
6.211303e+04,7.189009e-01,6.181063e+04,7.154009e-01,9.295898e-01,9.306536e-01,6.440529e-02,1.797550e-07,1.990111e+01,0.000000e+00,1.990111e+01,2.140849e+01,1.768898e+02
6.212303e+04,7.190166e-01,6.182063e+04,7.155166e-01,9.295728e-01,9.306553e-01,6.440709e-02,1.797377e-07,1.989643e+01,0.000000e+00,1.989643e+01,2.140385e+01,1.768728e+02
6.213303e+04,7.191323e-01,6.183063e+04,7.156323e-01,9.295559e-01,9.306569e-01,6.440888e-02,1.797203e-07,1.989176e+01,0.000000e+00,1.989176e+01,2.139921e+01,1.768559e+02
6.214303e+04,7.192481e-01,6.184063e+04,7.157481e-01,9.295389e-01,9.306586e-01,6.441068e-02,1.797030e-07,1.988708e+01,0.000000e+00,1.988708e+01,2.139457e+01,1.768389e+02
6.215303e+04,7.193638e-01,6.185063e+04,7.158638e-01,9.295220e-01,9.306603e-01,6.441248e-02,1.796856e-07,1.988241e+01,0.000000e+00,1.988241e+01,2.138993e+01,1.768220e+02
6.216303e+04,7.194796e-01,6.186063e+04,7.159796e-01,9.295050e-01,9.306620e-01,6.441427e-02,1.796683e-07,1.987773e+01,0.000000e+00,1.987773e+01,2.138529e+01,1.768050e+02
6.217303e+04,7.195953e-01,6.187063e+04,7.160953e-01,9.295234e-01,9.306636e-01,6.441607e-02,1.796510e-07,1.987709e+01,0.000000e+00,1.987709e+01,2.138417e+01,1.767883e+02
6.218303e+04,7.197110e-01,6.188063e+04,7.162110e-01,9.295568e-01,9.306653e-01,6.441787e-02,1.796337e-07,1.987815e+01,0.000000e+00,1.987815e+01,2.138454e+01,1.767716e+02
6.219303e+04,7.198268e-01,6.189063e+04,7.163268e-01,9.295901e-01,9.306670e-01,6.441966e-02,1.796163e-07,1.987920e+01,0.000000e+00,1.987920e+01,2.138491e+01,1.767549e+02
6.220303e+04,7.199425e-01,6.190063e+04,7.164425e-01,9.296234e-01,9.306687e-01,6.442146e-02,1.795990e-07,1.988026e+01,0.000000e+00,1.988026e+01,2.138528e+01,1.767383e+02
6.221303e+04,7.200583e-01,6.191063e+04,7.165583e-01,9.296568e-01,9.306703e-01,6.442326e-02,1.795817e-07,1.988132e+01,0.000000e+00,1.988132e+01,2.138565e+01,1.767216e+02
6.222303e+04,7.201740e-01,6.192063e+04,7.166740e-01,9.296901e-01,9.306720e-01,6.442505e-02,1.795644e-07,1.988238e+01,0.000000e+00,1.988238e+01,2.138603e+01,1.767049e+02
6.223303e+04,7.202898e-01,6.193063e+04,7.167898e-01,9.296885e-01,9.306737e-01,6.442685e-02,1.795471e-07,1.988587e+01,0.000000e+00,1.988587e+01,2.138982e+01,1.767115e+02
6.224303e+04,7.204055e-01,6.194063e+04,7.169055e-01,9.296721e-01,9.306753e-01,6.442864e-02,1.795299e-07,1.989039e+01,0.000000e+00,1.989039e+01,2.139506e+01,1.767279e+02
6.225304e+04,7.205212e-01,6.195064e+04,7.170212e-01,9.296557e-01,9.306770e-01,6.443044e-02,1.795126e-07,1.989492e+01,0.000000e+00,1.989492e+01,2.140031e+01,1.767443e+02
6.226304e+04,7.206370e-01,6.196064e+04,7.171370e-01,9.296393e-01,9.306787e-01,6.443223e-02,1.794953e-07,1.989944e+01,0.000000e+00,1.989944e+01,2.140555e+01,1.767607e+02
6.227304e+04,7.207527e-01,6.197064e+04,7.172527e-01,9.296229e-01,9.306803e-01,6.443403e-02,1.794780e-07,1.990396e+01,0.000000e+00,1.990396e+01,2.141079e+01,1.767771e+02
6.228304e+04,7.208685e-01,6.198064e+04,7.173685e-01,9.296065e-01,9.306820e-01,6.443582e-02,1.794608e-07,1.990848e+01,0.000000e+00,1.990848e+01,2.141603e+01,1.767935e+02
6.229304e+04,7.209842e-01,6.199064e+04,7.174842e-01,9.296101e-01,9.306837e-01,6.443762e-02,1.794435e-07,1.990964e+01,0.000000e+00,1.990964e+01,2.141719e+01,1.768101e+02
6.230304e+04,7.210999e-01,6.200064e+04,7.175999e-01,9.296267e-01,9.306854e-01,6.443941e-02,1.794263e-07,1.990858e+01,0.000000e+00,1.990858e+01,2.141567e+01,1.768267e+02
6.231304e+04,7.212157e-01,6.201064e+04,7.177157e-01,9.296434e-01,9.306870e-01,6.444120e-02,1.794090e-07,1.990752e+01,0.000000e+00,1.990752e+01,2.141415e+01,1.768434e+02
6.232304e+04,7.213314e-01,6.202064e+04,7.178314e-01,9.296601e-01,9.306887e-01,6.444300e-02,1.793918e-07,1.990647e+01,0.000000e+00,1.990647e+01,2.141263e+01,1.768601e+02
6.233304e+04,7.214472e-01,6.203064e+04,7.179472e-01,9.296767e-01,9.306904e-01,6.444479e-02,1.793746e-07,1.990541e+01,0.000000e+00,1.990541e+01,2.141111e+01,1.768767e+02
6.234304e+04,7.215629e-01,6.204064e+04,7.180629e-01,9.296934e-01,9.306920e-01,6.444659e-02,1.793573e-07,1.990435e+01,0.000000e+00,1.990435e+01,2.140959e+01,1.768934e+02
6.235304e+04,7.216787e-01,6.205064e+04,7.181787e-01,9.296698e-01,9.306937e-01,6.444838e-02,1.793401e-07,1.990393e+01,0.000000e+00,1.990393e+01,2.140968e+01,1.769101e+02
6.236304e+04,7.217944e-01,6.206064e+04,7.182944e-01,9.296198e-01,9.306954e-01,6.445017e-02,1.793229e-07,1.990393e+01,0.000000e+00,1.990393e+01,2.141083e+01,1.769267e+02
6.237304e+04,7.219101e-01,6.207064e+04,7.184101e-01,9.295698e-01,9.306970e-01,6.445197e-02,1.793057e-07,1.990393e+01,0.000000e+00,1.990393e+01,2.141198e+01,1.769434e+02
6.238304e+04,7.220259e-01,6.208064e+04,7.185259e-01,9.295198e-01,9.306987e-01,6.445376e-02,1.792885e-07,1.990393e+01,0.000000e+00,1.990393e+01,2.141313e+01,1.769601e+02
6.239304e+04,7.221416e-01,6.209064e+04,7.186416e-01,9.294698e-01,9.307004e-01,6.445555e-02,1.792713e-07,1.990393e+01,0.000000e+00,1.990393e+01,2.141428e+01,1.769767e+02
6.240304e+04,7.222574e-01,6.210064e+04,7.187574e-01,9.294198e-01,9.307020e-01,6.445734e-02,1.792541e-07,1.990393e+01,0.000000e+00,1.990393e+01,2.141544e+01,1.769934e+02
6.241304e+04,7.223731e-01,6.211064e+04,7.188731e-01,9.294205e-01,9.307037e-01,6.445914e-02,1.792369e-07,1.990176e+01,0.000000e+00,1.990176e+01,2.141308e+01,1.769898e+02
6.242304e+04,7.224889e-01,6.212064e+04,7.189889e-01,9.294544e-01,9.307054e-01,6.446093e-02,1.792197e-07,1.989816e+01,0.000000e+00,1.989816e+01,2.140843e+01,1.769728e+02
6.243304e+04,7.226046e-01,6.213064e+04,7.191046e-01,9.294883e-01,9.307071e-01,6.446272e-02,1.792026e-07,1.989456e+01,0.000000e+00,1.989456e+01,2.140377e+01,1.769559e+02
6.244304e+04,7.227203e-01,6.214064e+04,7.192203e-01,9.295222e-01,9.307087e-01,6.446451e-02,1.791854e-07,1.989096e+01,0.000000e+00,1.989096e+01,2.139912e+01,1.769389e+02
6.245304e+04,7.228361e-01,6.215064e+04,7.193361e-01,9.295561e-01,9.307104e-01,6.446631e-02,1.791682e-07,1.988736e+01,0.000000e+00,1.988736e+01,2.139447e+01,1.769220e+02
6.246304e+04,7.229518e-01,6.216064e+04,7.194518e-01,9.295900e-01,9.307121e-01,6.446810e-02,1.791511e-07,1.988376e+01,0.000000e+00,1.988376e+01,2.138981e+01,1.769050e+02
6.247304e+04,7.230676e-01,6.217064e+04,7.195676e-01,9.296000e-01,9.307137e-01,6.446989e-02,1.791339e-07,1.988269e+01,0.000000e+00,1.988269e+01,2.138844e+01,1.769000e+02
6.248304e+04,7.231833e-01,6.218064e+04,7.196833e-01,9.296000e-01,9.307154e-01,6.447168e-02,1.791168e-07,1.988269e+01,0.000000e+00,1.988269e+01,2.138844e+01,1.769000e+02
6.249304e+04,7.232990e-01,6.219064e+04,7.197990e-01,9.296000e-01,9.307171e-01,6.447347e-02,1.790997e-07,1.988269e+01,0.000000e+00,1.988269e+01,2.138844e+01,1.769000e+02
6.250304e+04,7.234148e-01,6.220064e+04,7.199148e-01,9.296000e-01,9.307187e-01,6.447526e-02,1.790825e-07,1.988269e+01,0.000000e+00,1.988269e+01,2.138844e+01,1.769000e+02
6.251304e+04,7.235305e-01,6.221064e+04,7.200305e-01,9.296000e-01,9.307204e-01,6.447705e-02,1.790654e-07,1.988269e+01,0.000000e+00,1.988269e+01,2.138844e+01,1.769000e+02
6.252304e+04,7.236463e-01,6.222064e+04,7.201463e-01,9.296000e-01,9.307221e-01,6.447884e-02,1.790483e-07,1.988269e+01,0.000000e+00,1.988269e+01,2.138844e+01,1.769000e+02
6.253304e+04,7.237620e-01,6.223064e+04,7.202620e-01,9.296115e-01,9.307237e-01,6.448063e-02,1.790312e-07,1.988269e+01,0.000000e+00,1.988269e+01,2.138817e+01,1.769000e+02
6.254304e+04,7.238778e-01,6.224064e+04,7.203778e-01,9.296279e-01,9.307254e-01,6.448242e-02,1.790141e-07,1.988269e+01,0.000000e+00,1.988269e+01,2.138779e+01,1.769000e+02
6.255304e+04,7.239935e-01,6.225064e+04,7.204935e-01,9.296443e-01,9.307271e-01,6.448421e-02,1.789970e-07,1.988269e+01,0.000000e+00,1.988269e+01,2.138742e+01,1.769000e+02
6.256304e+04,7.241092e-01,6.226064e+04,7.206092e-01,9.296607e-01,9.307287e-01,6.448600e-02,1.789799e-07,1.988269e+01,0.000000e+00,1.988269e+01,2.138704e+01,1.769000e+02
6.257304e+04,7.242250e-01,6.227064e+04,7.207250e-01,9.296771e-01,9.307304e-01,6.448779e-02,1.789628e-07,1.988269e+01,0.000000e+00,1.988269e+01,2.138666e+01,1.769000e+02
6.258304e+04,7.243407e-01,6.228064e+04,7.208407e-01,9.296935e-01,9.307321e-01,6.448958e-02,1.789457e-07,1.988269e+01,0.000000e+00,1.988269e+01,2.138628e+01,1.769000e+02
6.259304e+04,7.244565e-01,6.229064e+04,7.209565e-01,9.297101e-01,9.307337e-01,6.449137e-02,1.789286e-07,1.988354e+01,0.000000e+00,1.988354e+01,2.138682e+01,1.769201e+02
6.260304e+04,7.245722e-01,6.230064e+04,7.210722e-01,9.297267e-01,9.307354e-01,6.449316e-02,1.789115e-07,1.988496e+01,0.000000e+00,1.988496e+01,2.138796e+01,1.769535e+02
6.261304e+04,7.246879e-01,6.231064e+04,7.211879e-01,9.297434e-01,9.307370e-01,6.449495e-02,1.788945e-07,1.988637e+01,0.000000e+00,1.988637e+01,2.138910e+01,1.769868e+02
6.262304e+04,7.248037e-01,6.232064e+04,7.213037e-01,9.297601e-01,9.307387e-01,6.449674e-02,1.788774e-07,1.988778e+01,0.000000e+00,1.988778e+01,2.139023e+01,1.770201e+02
6.263304e+04,7.249194e-01,6.233064e+04,7.214194e-01,9.297767e-01,9.307404e-01,6.449853e-02,1.788604e-07,1.988920e+01,0.000000e+00,1.988920e+01,2.139137e+01,1.770535e+02
6.264304e+04,7.250352e-01,6.234064e+04,7.215352e-01,9.297934e-01,9.307420e-01,6.450032e-02,1.788433e-07,1.989061e+01,0.000000e+00,1.989061e+01,2.139251e+01,1.770868e+02
6.265304e+04,7.251509e-01,6.235064e+04,7.216509e-01,9.298000e-01,9.307437e-01,6.450211e-02,1.788263e-07,1.989246e+01,0.000000e+00,1.989246e+01,2.139434e+01,1.771101e+02
6.266304e+04,7.252667e-01,6.236064e+04,7.217667e-01,9.298000e-01,9.307454e-01,6.450389e-02,1.788092e-07,1.989458e+01,0.000000e+00,1.989458e+01,2.139663e+01,1.771267e+02
6.267304e+04,7.253824e-01,6.237064e+04,7.218824e-01,9.298000e-01,9.307470e-01,6.450568e-02,1.787922e-07,1.989671e+01,0.000000e+00,1.989671e+01,2.139891e+01,1.771434e+02
6.268304e+04,7.254981e-01,6.238064e+04,7.219981e-01,9.298000e-01,9.307487e-01,6.450747e-02,1.787752e-07,1.989884e+01,0.000000e+00,1.989884e+01,2.140120e+01,1.771601e+02
6.269304e+04,7.256139e-01,6.239064e+04,7.221139e-01,9.298000e-01,9.307504e-01,6.450926e-02,1.787582e-07,1.990096e+01,0.000000e+00,1.990096e+01,2.140349e+01,1.771767e+02
6.270304e+04,7.257296e-01,6.240064e+04,7.222296e-01,9.298000e-01,9.307520e-01,6.451104e-02,1.787412e-07,1.990309e+01,0.000000e+00,1.990309e+01,2.140577e+01,1.771934e+02
6.271304e+04,7.258454e-01,6.241064e+04,7.223454e-01,9.297597e-01,9.307537e-01,6.451283e-02,1.787241e-07,1.990179e+01,0.000000e+00,1.990179e+01,2.140531e+01,1.772000e+02
6.272304e+04,7.259611e-01,6.242064e+04,7.224611e-01,9.296931e-01,9.307554e-01,6.451462e-02,1.787071e-07,1.989825e+01,0.000000e+00,1.989825e+01,2.140303e+01,1.772000e+02
6.273304e+04,7.260769e-01,6.243064e+04,7.225769e-01,9.296264e-01,9.307570e-01,6.451641e-02,1.786902e-07,1.989471e+01,0.000000e+00,1.989471e+01,2.140076e+01,1.772000e+02
6.274304e+04,7.261926e-01,6.244064e+04,7.226926e-01,9.295597e-01,9.307587e-01,6.451819e-02,1.786732e-07,1.989117e+01,0.000000e+00,1.989117e+01,2.139849e+01,1.772000e+02
6.275304e+04,7.263083e-01,6.245064e+04,7.228083e-01,9.294931e-01,9.307603e-01,6.451998e-02,1.786562e-07,1.988763e+01,0.000000e+00,1.988763e+01,2.139621e+01,1.772000e+02
6.276304e+04,7.264241e-01,6.246064e+04,7.229241e-01,9.294264e-01,9.307620e-01,6.452177e-02,1.786392e-07,1.988409e+01,0.000000e+00,1.988409e+01,2.139394e+01,1.772000e+02
6.277304e+04,7.265398e-01,6.247064e+04,7.230398e-01,9.294102e-01,9.307637e-01,6.452355e-02,1.786222e-07,1.988269e+01,0.000000e+00,1.988269e+01,2.139280e+01,1.771795e+02
6.278304e+04,7.266556e-01,6.248064e+04,7.231556e-01,9.294272e-01,9.307653e-01,6.452534e-02,1.786053e-07,1.988269e+01,0.000000e+00,1.988269e+01,2.139241e+01,1.771456e+02
6.279304e+04,7.267713e-01,6.249064e+04,7.232713e-01,9.294441e-01,9.307670e-01,6.452712e-02,1.785883e-07,1.988269e+01,0.000000e+00,1.988269e+01,2.139202e+01,1.771117e+02
6.280304e+04,7.268870e-01,6.250064e+04,7.233870e-01,9.294611e-01,9.307687e-01,6.452891e-02,1.785714e-07,1.988269e+01,0.000000e+00,1.988269e+01,2.139163e+01,1.770778e+02
6.281304e+04,7.270028e-01,6.251064e+04,7.235028e-01,9.294780e-01,9.307703e-01,6.453070e-02,1.785544e-07,1.988269e+01,0.000000e+00,1.988269e+01,2.139124e+01,1.770439e+02
6.282304e+04,7.271185e-01,6.252064e+04,7.236185e-01,9.294950e-01,9.307720e-01,6.453248e-02,1.785375e-07,1.988269e+01,0.000000e+00,1.988269e+01,2.139085e+01,1.770100e+02
6.283304e+04,7.272343e-01,6.253064e+04,7.237343e-01,9.295469e-01,9.307736e-01,6.453427e-02,1.785205e-07,1.988369e+01,0.000000e+00,1.988369e+01,2.139073e+01,1.769765e+02
6.284304e+04,7.273500e-01,6.254064e+04,7.238500e-01,9.296136e-01,9.307753e-01,6.453605e-02,1.785036e-07,1.988510e+01,0.000000e+00,1.988510e+01,2.139071e+01,1.769432e+02
6.285304e+04,7.274658e-01,6.255064e+04,7.239658e-01,9.296803e-01,9.307770e-01,6.453784e-02,1.784867e-07,1.988651e+01,0.000000e+00,1.988651e+01,2.139070e+01,1.769099e+02
6.286304e+04,7.275815e-01,6.256064e+04,7.240815e-01,9.297469e-01,9.307786e-01,6.453962e-02,1.784698e-07,1.988793e+01,0.000000e+00,1.988793e+01,2.139069e+01,1.768765e+02
6.287304e+04,7.276972e-01,6.257064e+04,7.241972e-01,9.298136e-01,9.307803e-01,6.454141e-02,1.784528e-07,1.988934e+01,0.000000e+00,1.988934e+01,2.139067e+01,1.768432e+02
6.288304e+04,7.278130e-01,6.258064e+04,7.243130e-01,9.298803e-01,9.307819e-01,6.454319e-02,1.784359e-07,1.989075e+01,0.000000e+00,1.989075e+01,2.139066e+01,1.768099e+02
6.289304e+04,7.279287e-01,6.259064e+04,7.244287e-01,9.299115e-01,9.307836e-01,6.454498e-02,1.784190e-07,1.989265e+01,0.000000e+00,1.989265e+01,2.139198e+01,1.768000e+02
6.290304e+04,7.280445e-01,6.260064e+04,7.245445e-01,9.299279e-01,9.307853e-01,6.454676e-02,1.784021e-07,1.989474e+01,0.000000e+00,1.989474e+01,2.139385e+01,1.768000e+02
6.291304e+04,7.281602e-01,6.261064e+04,7.246602e-01,9.299443e-01,9.307869e-01,6.454854e-02,1.783852e-07,1.989683e+01,0.000000e+00,1.989683e+01,2.139572e+01,1.768000e+02
6.292304e+04,7.282759e-01,6.262064e+04,7.247759e-01,9.299607e-01,9.307886e-01,6.455033e-02,1.783684e-07,1.989892e+01,0.000000e+00,1.989892e+01,2.139759e+01,1.768000e+02
6.293304e+04,7.283917e-01,6.263064e+04,7.248917e-01,9.299771e-01,9.307903e-01,6.455211e-02,1.783515e-07,1.990101e+01,0.000000e+00,1.990101e+01,2.139946e+01,1.768000e+02
6.294304e+04,7.285074e-01,6.264064e+04,7.250074e-01,9.299935e-01,9.307919e-01,6.455389e-02,1.783346e-07,1.990310e+01,0.000000e+00,1.990310e+01,2.140134e+01,1.768000e+02
6.295304e+04,7.286232e-01,6.265064e+04,7.251232e-01,9.299496e-01,9.307936e-01,6.455568e-02,1.783177e-07,1.990265e+01,0.000000e+00,1.990265e+01,2.140185e+01,1.768000e+02
6.296304e+04,7.287389e-01,6.266064e+04,7.252389e-01,9.298663e-01,9.307952e-01,6.455746e-02,1.783009e-07,1.990052e+01,0.000000e+00,1.990052e+01,2.140148e+01,1.768000e+02
6.297304e+04,7.288547e-01,6.267064e+04,7.253547e-01,9.297830e-01,9.307969e-01,6.455924e-02,1.782840e-07,1.989839e+01,0.000000e+00,1.989839e+01,2.140112e+01,1.768000e+02
6.298304e+04,7.289704e-01,6.268064e+04,7.254704e-01,9.296996e-01,9.307986e-01,6.456103e-02,1.782672e-07,1.989627e+01,0.000000e+00,1.989627e+01,2.140075e+01,1.768000e+02
6.299304e+04,7.290861e-01,6.269064e+04,7.255861e-01,9.296163e-01,9.308002e-01,6.456281e-02,1.782503e-07,1.989414e+01,0.000000e+00,1.989414e+01,2.140038e+01,1.768000e+02
6.300304e+04,7.292019e-01,6.270064e+04,7.257019e-01,9.295330e-01,9.308019e-01,6.456459e-02,1.782335e-07,1.989201e+01,0.000000e+00,1.989201e+01,2.140001e+01,1.768000e+02
6.301304e+04,7.293176e-01,6.271064e+04,7.258176e-01,9.295000e-01,9.308035e-01,6.456637e-02,1.782167e-07,1.989246e+01,0.000000e+00,1.989246e+01,2.140125e+01,1.768000e+02
6.302304e+04,7.294334e-01,6.272064e+04,7.259334e-01,9.295000e-01,9.308052e-01,6.456816e-02,1.781998e-07,1.989458e+01,0.000000e+00,1.989458e+01,2.140353e+01,1.768000e+02
6.303304e+04,7.295491e-01,6.273064e+04,7.260491e-01,9.295000e-01,9.308068e-01,6.456994e-02,1.781830e-07,1.989671e+01,0.000000e+00,1.989671e+01,2.140582e+01,1.768000e+02
6.304304e+04,7.296649e-01,6.274064e+04,7.261649e-01,9.295000e-01,9.308085e-01,6.457172e-02,1.781662e-07,1.989884e+01,0.000000e+00,1.989884e+01,2.140811e+01,1.768000e+02
6.305304e+04,7.297806e-01,6.275064e+04,7.262806e-01,9.295000e-01,9.308102e-01,6.457350e-02,1.781494e-07,1.990096e+01,0.000000e+00,1.990096e+01,2.141040e+01,1.768000e+02
6.306304e+04,7.298963e-01,6.276064e+04,7.263963e-01,9.295000e-01,9.308118e-01,6.457528e-02,1.781326e-07,1.990309e+01,0.000000e+00,1.990309e+01,2.141268e+01,1.768000e+02
6.307304e+04,7.300121e-01,6.277064e+04,7.265121e-01,9.295101e-01,9.308135e-01,6.457706e-02,1.781158e-07,1.990265e+01,0.000000e+00,1.990265e+01,2.141197e+01,1.768000e+02
6.308304e+04,7.301278e-01,6.278064e+04,7.266278e-01,9.295267e-01,9.308151e-01,6.457884e-02,1.780990e-07,1.990052e+01,0.000000e+00,1.990052e+01,2.140930e+01,1.768000e+02
6.309304e+04,7.302436e-01,6.279064e+04,7.267436e-01,9.295434e-01,9.308168e-01,6.458063e-02,1.780822e-07,1.989839e+01,0.000000e+00,1.989839e+01,2.140663e+01,1.768000e+02
6.310304e+04,7.303593e-01,6.280064e+04,7.268593e-01,9.295601e-01,9.308185e-01,6.458241e-02,1.780654e-07,1.989627e+01,0.000000e+00,1.989627e+01,2.140396e+01,1.768000e+02
6.311304e+04,7.304750e-01,6.281064e+04,7.269750e-01,9.295767e-01,9.308201e-01,6.458419e-02,1.780487e-07,1.989414e+01,0.000000e+00,1.989414e+01,2.140129e+01,1.768000e+02
6.312304e+04,7.305908e-01,6.282064e+04,7.270908e-01,9.295934e-01,9.308218e-01,6.458597e-02,1.780319e-07,1.989201e+01,0.000000e+00,1.989201e+01,2.139862e+01,1.768000e+02
6.313304e+04,7.307065e-01,6.283064e+04,7.272065e-01,9.296000e-01,9.308234e-01,6.458775e-02,1.780151e-07,1.989117e+01,0.000000e+00,1.989117e+01,2.139756e+01,1.768102e+02
6.314304e+04,7.308223e-01,6.284064e+04,7.273223e-01,9.296000e-01,9.308251e-01,6.458953e-02,1.779984e-07,1.989117e+01,0.000000e+00,1.989117e+01,2.139756e+01,1.768272e+02
6.315304e+04,7.309380e-01,6.285064e+04,7.274380e-01,9.296000e-01,9.308267e-01,6.459131e-02,1.779816e-07,1.989117e+01,0.000000e+00,1.989117e+01,2.139756e+01,1.768441e+02
6.316304e+04,7.310538e-01,6.286064e+04,7.275538e-01,9.296000e-01,9.308284e-01,6.459309e-02,1.779649e-07,1.989117e+01,0.000000e+00,1.989117e+01,2.139756e+01,1.768611e+02
6.317304e+04,7.311695e-01,6.287064e+04,7.276695e-01,9.296000e-01,9.308301e-01,6.459487e-02,1.779481e-07,1.989117e+01,0.000000e+00,1.989117e+01,2.139756e+01,1.768780e+02
6.318304e+04,7.312852e-01,6.288064e+04,7.277852e-01,9.296000e-01,9.308317e-01,6.459665e-02,1.779314e-07,1.989117e+01,0.000000e+00,1.989117e+01,2.139756e+01,1.768950e+02
6.319304e+04,7.314010e-01,6.289064e+04,7.279010e-01,9.296231e-01,9.308334e-01,6.459843e-02,1.779147e-07,1.989117e+01,0.000000e+00,1.989117e+01,2.139703e+01,1.769346e+02
6.320304e+04,7.315167e-01,6.290064e+04,7.280167e-01,9.296559e-01,9.308350e-01,6.460020e-02,1.778979e-07,1.989117e+01,0.000000e+00,1.989117e+01,2.139627e+01,1.769838e+02
6.321304e+04,7.316325e-01,6.291064e+04,7.281325e-01,9.296887e-01,9.308367e-01,6.460198e-02,1.778812e-07,1.989117e+01,0.000000e+00,1.989117e+01,2.139552e+01,1.770330e+02
6.322305e+04,7.317482e-01,6.292065e+04,7.282482e-01,9.297215e-01,9.308383e-01,6.460376e-02,1.778645e-07,1.989117e+01,0.000000e+00,1.989117e+01,2.139477e+01,1.770822e+02
6.323305e+04,7.318639e-01,6.293065e+04,7.283639e-01,9.297542e-01,9.308400e-01,6.460554e-02,1.778478e-07,1.989117e+01,0.000000e+00,1.989117e+01,2.139401e+01,1.771314e+02
6.324305e+04,7.319797e-01,6.294065e+04,7.284797e-01,9.297870e-01,9.308416e-01,6.460732e-02,1.778311e-07,1.989117e+01,0.000000e+00,1.989117e+01,2.139326e+01,1.771806e+02
6.325305e+04,7.320954e-01,6.295065e+04,7.285954e-01,9.298101e-01,9.308433e-01,6.460910e-02,1.778144e-07,1.989117e+01,0.000000e+00,1.989117e+01,2.139273e+01,1.772101e+02
6.326305e+04,7.322112e-01,6.296065e+04,7.287112e-01,9.298267e-01,9.308450e-01,6.461088e-02,1.777977e-07,1.989117e+01,0.000000e+00,1.989117e+01,2.139234e+01,1.772267e+02
6.327305e+04,7.323269e-01,6.297065e+04,7.288269e-01,9.298434e-01,9.308466e-01,6.461265e-02,1.777811e-07,1.989117e+01,0.000000e+00,1.989117e+01,2.139196e+01,1.772434e+02
6.328305e+04,7.324427e-01,6.298065e+04,7.289427e-01,9.298601e-01,9.308483e-01,6.461443e-02,1.777644e-07,1.989117e+01,0.000000e+00,1.989117e+01,2.139158e+01,1.772601e+02
6.329305e+04,7.325584e-01,6.299065e+04,7.290584e-01,9.298767e-01,9.308499e-01,6.461621e-02,1.777477e-07,1.989117e+01,0.000000e+00,1.989117e+01,2.139119e+01,1.772767e+02
6.330305e+04,7.326741e-01,6.300065e+04,7.291741e-01,9.298934e-01,9.308516e-01,6.461799e-02,1.777310e-07,1.989117e+01,0.000000e+00,1.989117e+01,2.139081e+01,1.772934e+02
6.331305e+04,7.327899e-01,6.301065e+04,7.292899e-01,9.299101e-01,9.308532e-01,6.461976e-02,1.777144e-07,1.989032e+01,0.000000e+00,1.989032e+01,2.138951e+01,1.773202e+02
6.332305e+04,7.329056e-01,6.302065e+04,7.294056e-01,9.299267e-01,9.308549e-01,6.462154e-02,1.776977e-07,1.988890e+01,0.000000e+00,1.988890e+01,2.138760e+01,1.773535e+02
6.333305e+04,7.330214e-01,6.303065e+04,7.295214e-01,9.299434e-01,9.308565e-01,6.462332e-02,1.776811e-07,1.988749e+01,0.000000e+00,1.988749e+01,2.138570e+01,1.773868e+02
6.334305e+04,7.331371e-01,6.304065e+04,7.296371e-01,9.299601e-01,9.308582e-01,6.462509e-02,1.776644e-07,1.988608e+01,0.000000e+00,1.988608e+01,2.138380e+01,1.774202e+02
6.335305e+04,7.332529e-01,6.305065e+04,7.297529e-01,9.299767e-01,9.308598e-01,6.462687e-02,1.776478e-07,1.988466e+01,0.000000e+00,1.988466e+01,2.138189e+01,1.774535e+02
6.336305e+04,7.333686e-01,6.306065e+04,7.298686e-01,9.299934e-01,9.308615e-01,6.462865e-02,1.776312e-07,1.988325e+01,0.000000e+00,1.988325e+01,2.137999e+01,1.774868e+02
6.337305e+04,7.334843e-01,6.307065e+04,7.299843e-01,9.299698e-01,9.308631e-01,6.463042e-02,1.776145e-07,1.988354e+01,0.000000e+00,1.988354e+01,2.138085e+01,1.774698e+02
6.338305e+04,7.336001e-01,6.308065e+04,7.301001e-01,9.299198e-01,9.308648e-01,6.463220e-02,1.775979e-07,1.988496e+01,0.000000e+00,1.988496e+01,2.138352e+01,1.774198e+02
6.339305e+04,7.337158e-01,6.309065e+04,7.302158e-01,9.298698e-01,9.308665e-01,6.463398e-02,1.775813e-07,1.988637e+01,0.000000e+00,1.988637e+01,2.138619e+01,1.773698e+02
6.340305e+04,7.338316e-01,6.310065e+04,7.303316e-01,9.298198e-01,9.308681e-01,6.463575e-02,1.775647e-07,1.988779e+01,0.000000e+00,1.988779e+01,2.138886e+01,1.773198e+02
6.341305e+04,7.339473e-01,6.311065e+04,7.304473e-01,9.297698e-01,9.308698e-01,6.463753e-02,1.775481e-07,1.988920e+01,0.000000e+00,1.988920e+01,2.139153e+01,1.772698e+02
6.342305e+04,7.340630e-01,6.312065e+04,7.305630e-01,9.297198e-01,9.308714e-01,6.463930e-02,1.775315e-07,1.989061e+01,0.000000e+00,1.989061e+01,2.139420e+01,1.772198e+02
6.343305e+04,7.341788e-01,6.313065e+04,7.306788e-01,9.297000e-01,9.308731e-01,6.464108e-02,1.775149e-07,1.989032e+01,0.000000e+00,1.989032e+01,2.139434e+01,1.772202e+02
6.344305e+04,7.342945e-01,6.314065e+04,7.307945e-01,9.297000e-01,9.308747e-01,6.464285e-02,1.774983e-07,1.988890e+01,0.000000e+00,1.988890e+01,2.139282e+01,1.772535e+02
6.345305e+04,7.344103e-01,6.315065e+04,7.309103e-01,9.297000e-01,9.308764e-01,6.464463e-02,1.774817e-07,1.988749e+01,0.000000e+00,1.988749e+01,2.139130e+01,1.772868e+02
6.346305e+04,7.345260e-01,6.316065e+04,7.310260e-01,9.297000e-01,9.308780e-01,6.464640e-02,1.774652e-07,1.988608e+01,0.000000e+00,1.988608e+01,2.138978e+01,1.773202e+02
6.347305e+04,7.346418e-01,6.317065e+04,7.311418e-01,9.297000e-01,9.308797e-01,6.464818e-02,1.774486e-07,1.988466e+01,0.000000e+00,1.988466e+01,2.138826e+01,1.773535e+02
6.348305e+04,7.347575e-01,6.318065e+04,7.312575e-01,9.297000e-01,9.308813e-01,6.464995e-02,1.774320e-07,1.988325e+01,0.000000e+00,1.988325e+01,2.138674e+01,1.773868e+02
6.349305e+04,7.348732e-01,6.319065e+04,7.313732e-01,9.296798e-01,9.308830e-01,6.465173e-02,1.774155e-07,1.988354e+01,0.000000e+00,1.988354e+01,2.138752e+01,1.774202e+02
6.350305e+04,7.349890e-01,6.320065e+04,7.314890e-01,9.296465e-01,9.308846e-01,6.465350e-02,1.773989e-07,1.988496e+01,0.000000e+00,1.988496e+01,2.138981e+01,1.774535e+02
6.351305e+04,7.351047e-01,6.321065e+04,7.316047e-01,9.296132e-01,9.308863e-01,6.465527e-02,1.773824e-07,1.988637e+01,0.000000e+00,1.988637e+01,2.139209e+01,1.774868e+02
6.352305e+04,7.352205e-01,6.322065e+04,7.317205e-01,9.295798e-01,9.308879e-01,6.465705e-02,1.773658e-07,1.988779e+01,0.000000e+00,1.988779e+01,2.139438e+01,1.775202e+02
6.353305e+04,7.353362e-01,6.323065e+04,7.318362e-01,9.295465e-01,9.308896e-01,6.465882e-02,1.773493e-07,1.988920e+01,0.000000e+00,1.988920e+01,2.139667e+01,1.775535e+02
6.354305e+04,7.354519e-01,6.324065e+04,7.319519e-01,9.295132e-01,9.308912e-01,6.466059e-02,1.773328e-07,1.989061e+01,0.000000e+00,1.989061e+01,2.139896e+01,1.775868e+02
6.355305e+04,7.355677e-01,6.325065e+04,7.320677e-01,9.295101e-01,9.308929e-01,6.466237e-02,1.773162e-07,1.989246e+01,0.000000e+00,1.989246e+01,2.140101e+01,1.776000e+02
6.356305e+04,7.356834e-01,6.326065e+04,7.321834e-01,9.295267e-01,9.308945e-01,6.466414e-02,1.772997e-07,1.989459e+01,0.000000e+00,1.989459e+01,2.140292e+01,1.776000e+02
6.357305e+04,7.357992e-01,6.327065e+04,7.322992e-01,9.295434e-01,9.308962e-01,6.466591e-02,1.772832e-07,1.989671e+01,0.000000e+00,1.989671e+01,2.140482e+01,1.776000e+02
6.358305e+04,7.359149e-01,6.328065e+04,7.324149e-01,9.295601e-01,9.308978e-01,6.466769e-02,1.772667e-07,1.989884e+01,0.000000e+00,1.989884e+01,2.140673e+01,1.776000e+02
6.359305e+04,7.360307e-01,6.329065e+04,7.325307e-01,9.295767e-01,9.308995e-01,6.466946e-02,1.772502e-07,1.990096e+01,0.000000e+00,1.990096e+01,2.140863e+01,1.776000e+02
6.360305e+04,7.361464e-01,6.330065e+04,7.326464e-01,9.295934e-01,9.309011e-01,6.467123e-02,1.772337e-07,1.990309e+01,0.000000e+00,1.990309e+01,2.141053e+01,1.776000e+02
6.361305e+04,7.362621e-01,6.331065e+04,7.327621e-01,9.296000e-01,9.309028e-01,6.467300e-02,1.772172e-07,1.990182e+01,0.000000e+00,1.990182e+01,2.140902e+01,1.776000e+02
6.362305e+04,7.363779e-01,6.332065e+04,7.328779e-01,9.296000e-01,9.309044e-01,6.467478e-02,1.772007e-07,1.989834e+01,0.000000e+00,1.989834e+01,2.140527e+01,1.776000e+02
6.363305e+04,7.364936e-01,6.333065e+04,7.329936e-01,9.296000e-01,9.309061e-01,6.467655e-02,1.771843e-07,1.989486e+01,0.000000e+00,1.989486e+01,2.140153e+01,1.776000e+02
6.364305e+04,7.366094e-01,6.334065e+04,7.331094e-01,9.296000e-01,9.309077e-01,6.467832e-02,1.771678e-07,1.989138e+01,0.000000e+00,1.989138e+01,2.139778e+01,1.776000e+02
6.365305e+04,7.367251e-01,6.335065e+04,7.332251e-01,9.296000e-01,9.309094e-01,6.468009e-02,1.771513e-07,1.988790e+01,0.000000e+00,1.988790e+01,2.139404e+01,1.776000e+02
6.366305e+04,7.368409e-01,6.336065e+04,7.333409e-01,9.296000e-01,9.309110e-01,6.468186e-02,1.771349e-07,1.988441e+01,0.000000e+00,1.988441e+01,2.139029e+01,1.776000e+02
6.367305e+04,7.369566e-01,6.337065e+04,7.334566e-01,9.295914e-01,9.309127e-01,6.468363e-02,1.771184e-07,1.988269e+01,0.000000e+00,1.988269e+01,2.138863e+01,1.775829e+02
6.368305e+04,7.370723e-01,6.338065e+04,7.335723e-01,9.295745e-01,9.309143e-01,6.468541e-02,1.771020e-07,1.988269e+01,0.000000e+00,1.988269e+01,2.138902e+01,1.775490e+02
6.369305e+04,7.371881e-01,6.339065e+04,7.336881e-01,9.295575e-01,9.309160e-01,6.468718e-02,1.770855e-07,1.988269e+01,0.000000e+00,1.988269e+01,2.138941e+01,1.775151e+02
6.370305e+04,7.373038e-01,6.340065e+04,7.338038e-01,9.295406e-01,9.309176e-01,6.468895e-02,1.770691e-07,1.988269e+01,0.000000e+00,1.988269e+01,2.138980e+01,1.774812e+02
6.371305e+04,7.374196e-01,6.341065e+04,7.339196e-01,9.295236e-01,9.309193e-01,6.469072e-02,1.770526e-07,1.988269e+01,0.000000e+00,1.988269e+01,2.139019e+01,1.774473e+02
6.372305e+04,7.375353e-01,6.342065e+04,7.340353e-01,9.295067e-01,9.309209e-01,6.469249e-02,1.770362e-07,1.988269e+01,0.000000e+00,1.988269e+01,2.139058e+01,1.774134e+02
6.373305e+04,7.376510e-01,6.343065e+04,7.341510e-01,9.295101e-01,9.309226e-01,6.469426e-02,1.770198e-07,1.988355e+01,0.000000e+00,1.988355e+01,2.139142e+01,1.773798e+02
6.374305e+04,7.377668e-01,6.344065e+04,7.342668e-01,9.295268e-01,9.309242e-01,6.469603e-02,1.770034e-07,1.988496e+01,0.000000e+00,1.988496e+01,2.139256e+01,1.773465e+02
6.375305e+04,7.378825e-01,6.345065e+04,7.343825e-01,9.295434e-01,9.309259e-01,6.469780e-02,1.769870e-07,1.988637e+01,0.000000e+00,1.988637e+01,2.139370e+01,1.773132e+02
6.376305e+04,7.379983e-01,6.346065e+04,7.344983e-01,9.295601e-01,9.309275e-01,6.469957e-02,1.769705e-07,1.988779e+01,0.000000e+00,1.988779e+01,2.139484e+01,1.772798e+02
6.377305e+04,7.381140e-01,6.347065e+04,7.346140e-01,9.295768e-01,9.309292e-01,6.470134e-02,1.769541e-07,1.988920e+01,0.000000e+00,1.988920e+01,2.139597e+01,1.772465e+02
6.378305e+04,7.382298e-01,6.348065e+04,7.347298e-01,9.295934e-01,9.309308e-01,6.470311e-02,1.769378e-07,1.989061e+01,0.000000e+00,1.989061e+01,2.139711e+01,1.772132e+02
6.379305e+04,7.383455e-01,6.349065e+04,7.348455e-01,9.296202e-01,9.309325e-01,6.470488e-02,1.769214e-07,1.989117e+01,0.000000e+00,1.989117e+01,2.139710e+01,1.772000e+02
6.380305e+04,7.384612e-01,6.350065e+04,7.349612e-01,9.296535e-01,9.309341e-01,6.470665e-02,1.769050e-07,1.989117e+01,0.000000e+00,1.989117e+01,2.139633e+01,1.772000e+02
6.381305e+04,7.385770e-01,6.351065e+04,7.350770e-01,9.296868e-01,9.309357e-01,6.470841e-02,1.768886e-07,1.989117e+01,0.000000e+00,1.989117e+01,2.139556e+01,1.772000e+02
6.382305e+04,7.386927e-01,6.352065e+04,7.351927e-01,9.297202e-01,9.309374e-01,6.471018e-02,1.768722e-07,1.989117e+01,0.000000e+00,1.989117e+01,2.139479e+01,1.772000e+02
6.383305e+04,7.388085e-01,6.353065e+04,7.353085e-01,9.297535e-01,9.309390e-01,6.471195e-02,1.768559e-07,1.989117e+01,0.000000e+00,1.989117e+01,2.139403e+01,1.772000e+02
6.384305e+04,7.389242e-01,6.354065e+04,7.354242e-01,9.297868e-01,9.309407e-01,6.471372e-02,1.768395e-07,1.989117e+01,0.000000e+00,1.989117e+01,2.139326e+01,1.772000e+02
6.385305e+04,7.390399e-01,6.355065e+04,7.355399e-01,9.297899e-01,9.309423e-01,6.471549e-02,1.768231e-07,1.989310e+01,0.000000e+00,1.989310e+01,2.139526e+01,1.772000e+02
6.386305e+04,7.391557e-01,6.356065e+04,7.356557e-01,9.297732e-01,9.309440e-01,6.471726e-02,1.768068e-07,1.989628e+01,0.000000e+00,1.989628e+01,2.139907e+01,1.772000e+02
6.387305e+04,7.392714e-01,6.357065e+04,7.357714e-01,9.297566e-01,9.309456e-01,6.471903e-02,1.767904e-07,1.989947e+01,0.000000e+00,1.989947e+01,2.140288e+01,1.772000e+02
6.388305e+04,7.393872e-01,6.358065e+04,7.358872e-01,9.297399e-01,9.309473e-01,6.472079e-02,1.767741e-07,1.990265e+01,0.000000e+00,1.990265e+01,2.140669e+01,1.772000e+02
6.389305e+04,7.395029e-01,6.359065e+04,7.360029e-01,9.297232e-01,9.309489e-01,6.472256e-02,1.767578e-07,1.990583e+01,0.000000e+00,1.990583e+01,2.141049e+01,1.772000e+02
6.390305e+04,7.396187e-01,6.360065e+04,7.361187e-01,9.297066e-01,9.309506e-01,6.472433e-02,1.767414e-07,1.990902e+01,0.000000e+00,1.990902e+01,2.141430e+01,1.772000e+02
6.391305e+04,7.397344e-01,6.361065e+04,7.362344e-01,9.296899e-01,9.309522e-01,6.472610e-02,1.767251e-07,1.990964e+01,0.000000e+00,1.990964e+01,2.141535e+01,1.772202e+02
6.392305e+04,7.398501e-01,6.362065e+04,7.363501e-01,9.296732e-01,9.309539e-01,6.472786e-02,1.767088e-07,1.990858e+01,0.000000e+00,1.990858e+01,2.141460e+01,1.772535e+02
6.393305e+04,7.399659e-01,6.363065e+04,7.364659e-01,9.296566e-01,9.309555e-01,6.472963e-02,1.766925e-07,1.990752e+01,0.000000e+00,1.990752e+01,2.141384e+01,1.772868e+02
6.394305e+04,7.400816e-01,6.364065e+04,7.365816e-01,9.296399e-01,9.309571e-01,6.473140e-02,1.766762e-07,1.990646e+01,0.000000e+00,1.990646e+01,2.141309e+01,1.773202e+02
6.395305e+04,7.401974e-01,6.365065e+04,7.366974e-01,9.296232e-01,9.309588e-01,6.473316e-02,1.766599e-07,1.990541e+01,0.000000e+00,1.990541e+01,2.141234e+01,1.773535e+02
6.396305e+04,7.403131e-01,6.366065e+04,7.368131e-01,9.296066e-01,9.309604e-01,6.473493e-02,1.766436e-07,1.990435e+01,0.000000e+00,1.990435e+01,2.141158e+01,1.773868e+02
6.397305e+04,7.404289e-01,6.367065e+04,7.369289e-01,9.296303e-01,9.309621e-01,6.473670e-02,1.766273e-07,1.990264e+01,0.000000e+00,1.990264e+01,2.140920e+01,1.773899e+02
6.398305e+04,7.405446e-01,6.368065e+04,7.370446e-01,9.296803e-01,9.309637e-01,6.473846e-02,1.766110e-07,1.990052e+01,0.000000e+00,1.990052e+01,2.140577e+01,1.773732e+02
6.399305e+04,7.406603e-01,6.369065e+04,7.371603e-01,9.297303e-01,9.309654e-01,6.474023e-02,1.765947e-07,1.989839e+01,0.000000e+00,1.989839e+01,2.140233e+01,1.773566e+02
