Repository: brandonlampe/CS_Data

# Comments For Consolidation Test: 175_03
_Note:_ herein, the phrase "TEST-NUMBER" will imply the insertion of "175_03".  This format will
often be used when describing local directories.

Following the initial increase in pressure from zero to 19.192 MPa (dilatometer was initially used,
which resulted in somewhat variable confining pressure).  Schuler gauges were used during the

## Test Data
Raw test data is contained in: TEST-NUMBER.xlsx

Additionally, calculated values of fractional density have been calculated in TEST-NUMBER.xlsx and
exported to TEST-NUMBER.csv, where the .csv file format allows for easy cross-platform importing
and analysis.

File: UNM_WP_HY_175_03/CREEP_FIT_v1/175_03_CREEP_OUT.csv (part 28 of 66)
Analysis by Brandon Lampe, performed on: 2016/07/04 12:27:14
Experimental results below begin at: 2015/07/17 16:07:44
Duration (sec),Duration (day),Elapsed Time (sec),Elapsed Time (day),Interpolated Fractional Density,Fit to Fractional Density,Fit to Volume Strain,Fit to Volume Strain Rate (1/sec),Confining Pressure (MPa),Pore Pressure (MPa),Terzaghi Pressure (MPa),Solid Pressure (MPa),Temperature (C))
6.400305e+04,7.407761e-01,6.370065e+04,7.372761e-01,9.297803e-01,9.309670e-01,6.474199e-02,1.765785e-07,1.989626e+01,0.000000e+00,1.989626e+01,2.139889e+01,1.773399e+02
6.401305e+04,7.408918e-01,6.371065e+04,7.373918e-01,9.298303e-01,9.309687e-01,6.474376e-02,1.765622e-07,1.989414e+01,0.000000e+00,1.989414e+01,2.139545e+01,1.773232e+02
6.402305e+04,7.410076e-01,6.372065e+04,7.375076e-01,9.298803e-01,9.309703e-01,6.474553e-02,1.765459e-07,1.989201e+01,0.000000e+00,1.989201e+01,2.139201e+01,1.773066e+02
6.403305e+04,7.411233e-01,6.373065e+04,7.376233e-01,9.299000e-01,9.309719e-01,6.474729e-02,1.765297e-07,1.989117e+01,0.000000e+00,1.989117e+01,2.139066e+01,1.773202e+02
6.404305e+04,7.412390e-01,6.374065e+04,7.377390e-01,9.299000e-01,9.309736e-01,6.474906e-02,1.765134e-07,1.989117e+01,0.000000e+00,1.989117e+01,2.139066e+01,1.773535e+02
6.405305e+04,7.413548e-01,6.375065e+04,7.378548e-01,9.299000e-01,9.309752e-01,6.475082e-02,1.764972e-07,1.989117e+01,0.000000e+00,1.989117e+01,2.139066e+01,1.773868e+02
6.406305e+04,7.414705e-01,6.376065e+04,7.379705e-01,9.299000e-01,9.309769e-01,6.475259e-02,1.764809e-07,1.989117e+01,0.000000e+00,1.989117e+01,2.139066e+01,1.774202e+02
6.407305e+04,7.415863e-01,6.377065e+04,7.380863e-01,9.299000e-01,9.309785e-01,6.475435e-02,1.764647e-07,1.989117e+01,0.000000e+00,1.989117e+01,2.139066e+01,1.774535e+02
6.408305e+04,7.417020e-01,6.378065e+04,7.382020e-01,9.299000e-01,9.309802e-01,6.475612e-02,1.764485e-07,1.989117e+01,0.000000e+00,1.989117e+01,2.139066e+01,1.774868e+02
6.409305e+04,7.418178e-01,6.379065e+04,7.383178e-01,9.298798e-01,9.309818e-01,6.475788e-02,1.764323e-07,1.989117e+01,0.000000e+00,1.989117e+01,2.139112e+01,1.775202e+02
6.410305e+04,7.419335e-01,6.380065e+04,7.384335e-01,9.298465e-01,9.309834e-01,6.475964e-02,1.764160e-07,1.989117e+01,0.000000e+00,1.989117e+01,2.139189e+01,1.775535e+02
6.411305e+04,7.420492e-01,6.381065e+04,7.385492e-01,9.298132e-01,9.309851e-01,6.476141e-02,1.763998e-07,1.989117e+01,0.000000e+00,1.989117e+01,2.139266e+01,1.775868e+02
6.412305e+04,7.421650e-01,6.382065e+04,7.386650e-01,9.297798e-01,9.309867e-01,6.476317e-02,1.763836e-07,1.989117e+01,0.000000e+00,1.989117e+01,2.139342e+01,1.776202e+02
6.413305e+04,7.422807e-01,6.383065e+04,7.387807e-01,9.297465e-01,9.309884e-01,6.476494e-02,1.763674e-07,1.989117e+01,0.000000e+00,1.989117e+01,2.139419e+01,1.776535e+02
6.414305e+04,7.423965e-01,6.384065e+04,7.388965e-01,9.297132e-01,9.309900e-01,6.476670e-02,1.763512e-07,1.989117e+01,0.000000e+00,1.989117e+01,2.139496e+01,1.776868e+02
6.415305e+04,7.425122e-01,6.385065e+04,7.390122e-01,9.297202e-01,9.309917e-01,6.476846e-02,1.763350e-07,1.989181e+01,0.000000e+00,1.989181e+01,2.139548e+01,1.777101e+02
6.416305e+04,7.426279e-01,6.386065e+04,7.391279e-01,9.297535e-01,9.309933e-01,6.477023e-02,1.763189e-07,1.989287e+01,0.000000e+00,1.989287e+01,2.139585e+01,1.777268e+02
6.417305e+04,7.427437e-01,6.387065e+04,7.392437e-01,9.297868e-01,9.309949e-01,6.477199e-02,1.763027e-07,1.989393e+01,0.000000e+00,1.989393e+01,2.139622e+01,1.777434e+02
6.418305e+04,7.428594e-01,6.388065e+04,7.393594e-01,9.298202e-01,9.309966e-01,6.477375e-02,1.762865e-07,1.989499e+01,0.000000e+00,1.989499e+01,2.139659e+01,1.777601e+02
6.419305e+04,7.429752e-01,6.389065e+04,7.394752e-01,9.298535e-01,9.309982e-01,6.477552e-02,1.762703e-07,1.989604e+01,0.000000e+00,1.989604e+01,2.139696e+01,1.777768e+02
6.420306e+04,7.430909e-01,6.390066e+04,7.395909e-01,9.298869e-01,9.309999e-01,6.477728e-02,1.762542e-07,1.989710e+01,0.000000e+00,1.989710e+01,2.139733e+01,1.777934e+02
6.421306e+04,7.432067e-01,6.391066e+04,7.397067e-01,9.298899e-01,9.310015e-01,6.477904e-02,1.762380e-07,1.989602e+01,0.000000e+00,1.989602e+01,2.139610e+01,1.778000e+02
6.422306e+04,7.433224e-01,6.392066e+04,7.398224e-01,9.298732e-01,9.310031e-01,6.478080e-02,1.762219e-07,1.989355e+01,0.000000e+00,1.989355e+01,2.139383e+01,1.778000e+02
6.423306e+04,7.434381e-01,6.393066e+04,7.399381e-01,9.298566e-01,9.310048e-01,6.478256e-02,1.762057e-07,1.989108e+01,0.000000e+00,1.989108e+01,2.139156e+01,1.778000e+02
6.424306e+04,7.435539e-01,6.394066e+04,7.400539e-01,9.298399e-01,9.310064e-01,6.478433e-02,1.761896e-07,1.988861e+01,0.000000e+00,1.988861e+01,2.138928e+01,1.778000e+02
6.425306e+04,7.436696e-01,6.395066e+04,7.401696e-01,9.298232e-01,9.310081e-01,6.478609e-02,1.761734e-07,1.988614e+01,0.000000e+00,1.988614e+01,2.138701e+01,1.778000e+02
6.426306e+04,7.437854e-01,6.396066e+04,7.402854e-01,9.298066e-01,9.310097e-01,6.478785e-02,1.761573e-07,1.988366e+01,0.000000e+00,1.988366e+01,2.138473e+01,1.778000e+02
6.427306e+04,7.439011e-01,6.397066e+04,7.404011e-01,9.298099e-01,9.310113e-01,6.478961e-02,1.761412e-07,1.988269e+01,0.000000e+00,1.988269e+01,2.138361e+01,1.777901e+02
6.428306e+04,7.440169e-01,6.398066e+04,7.405169e-01,9.298263e-01,9.310130e-01,6.479137e-02,1.761251e-07,1.988269e+01,0.000000e+00,1.988269e+01,2.138323e+01,1.777737e+02
6.429306e+04,7.441326e-01,6.399066e+04,7.406326e-01,9.298427e-01,9.310146e-01,6.479313e-02,1.761089e-07,1.988269e+01,0.000000e+00,1.988269e+01,2.138285e+01,1.777573e+02
6.430306e+04,7.442483e-01,6.400066e+04,7.407483e-01,9.298591e-01,9.310163e-01,6.479490e-02,1.760928e-07,1.988269e+01,0.000000e+00,1.988269e+01,2.138248e+01,1.777409e+02
6.431306e+04,7.443641e-01,6.401066e+04,7.408641e-01,9.298755e-01,9.310179e-01,6.479666e-02,1.760767e-07,1.988269e+01,0.000000e+00,1.988269e+01,2.138210e+01,1.777245e+02
6.432306e+04,7.444798e-01,6.402066e+04,7.409798e-01,9.298919e-01,9.310195e-01,6.479842e-02,1.760606e-07,1.988269e+01,0.000000e+00,1.988269e+01,2.138172e+01,1.777081e+02
6.433306e+04,7.445956e-01,6.403066e+04,7.410956e-01,9.298743e-01,9.310212e-01,6.480018e-02,1.760445e-07,1.988342e+01,0.000000e+00,1.988342e+01,2.138291e+01,1.776829e+02
6.434306e+04,7.447113e-01,6.404066e+04,7.412113e-01,9.298234e-01,9.310228e-01,6.480194e-02,1.760285e-07,1.988485e+01,0.000000e+00,1.988485e+01,2.138562e+01,1.776490e+02
6.435306e+04,7.448270e-01,6.405066e+04,7.413270e-01,9.297726e-01,9.310245e-01,6.480370e-02,1.760124e-07,1.988629e+01,0.000000e+00,1.988629e+01,2.138834e+01,1.776151e+02
6.436306e+04,7.449428e-01,6.406066e+04,7.414428e-01,9.297217e-01,9.310261e-01,6.480546e-02,1.759963e-07,1.988773e+01,0.000000e+00,1.988773e+01,2.139106e+01,1.775812e+02
6.437306e+04,7.450585e-01,6.407066e+04,7.415585e-01,9.296709e-01,9.310277e-01,6.480722e-02,1.759802e-07,1.988917e+01,0.000000e+00,1.988917e+01,2.139377e+01,1.775473e+02
6.438306e+04,7.451743e-01,6.408066e+04,7.416743e-01,9.296200e-01,9.310294e-01,6.480898e-02,1.759642e-07,1.989061e+01,0.000000e+00,1.989061e+01,2.139649e+01,1.775134e+02
6.439306e+04,7.452900e-01,6.409066e+04,7.417900e-01,9.296101e-01,9.310310e-01,6.481074e-02,1.759481e-07,1.989246e+01,0.000000e+00,1.989246e+01,2.139871e+01,1.775000e+02
6.440306e+04,7.454058e-01,6.410066e+04,7.419058e-01,9.296268e-01,9.310326e-01,6.481250e-02,1.759321e-07,1.989459e+01,0.000000e+00,1.989459e+01,2.140062e+01,1.775000e+02
6.441306e+04,7.455215e-01,6.411066e+04,7.420215e-01,9.296434e-01,9.310343e-01,6.481426e-02,1.759160e-07,1.989671e+01,0.000000e+00,1.989671e+01,2.140252e+01,1.775000e+02
6.442306e+04,7.456372e-01,6.412066e+04,7.421372e-01,9.296601e-01,9.310359e-01,6.481602e-02,1.759000e-07,1.989884e+01,0.000000e+00,1.989884e+01,2.140442e+01,1.775000e+02
6.443306e+04,7.457530e-01,6.413066e+04,7.422530e-01,9.296768e-01,9.310376e-01,6.481777e-02,1.758839e-07,1.990097e+01,0.000000e+00,1.990097e+01,2.140633e+01,1.775000e+02
6.444306e+04,7.458687e-01,6.414066e+04,7.423687e-01,9.296934e-01,9.310392e-01,6.481953e-02,1.758679e-07,1.990309e+01,0.000000e+00,1.990309e+01,2.140823e+01,1.775000e+02
6.445306e+04,7.459845e-01,6.415066e+04,7.424845e-01,9.297303e-01,9.310408e-01,6.482129e-02,1.758519e-07,1.990264e+01,0.000000e+00,1.990264e+01,2.140690e+01,1.775101e+02
6.446306e+04,7.461002e-01,6.416066e+04,7.426002e-01,9.297803e-01,9.310425e-01,6.482305e-02,1.758358e-07,1.990052e+01,0.000000e+00,1.990052e+01,2.140346e+01,1.775268e+02
6.447306e+04,7.462159e-01,6.417066e+04,7.427159e-01,9.298303e-01,9.310441e-01,6.482481e-02,1.758198e-07,1.989839e+01,0.000000e+00,1.989839e+01,2.140002e+01,1.775434e+02
6.448306e+04,7.463317e-01,6.418066e+04,7.428317e-01,9.298803e-01,9.310457e-01,6.482657e-02,1.758038e-07,1.989626e+01,0.000000e+00,1.989626e+01,2.139659e+01,1.775601e+02
6.449306e+04,7.464474e-01,6.419066e+04,7.429474e-01,9.299303e-01,9.310474e-01,6.482832e-02,1.757878e-07,1.989414e+01,0.000000e+00,1.989414e+01,2.139315e+01,1.775768e+02
6.450306e+04,7.465632e-01,6.420066e+04,7.430632e-01,9.299803e-01,9.310490e-01,6.483008e-02,1.757718e-07,1.989201e+01,0.000000e+00,1.989201e+01,2.138971e+01,1.775934e+02
6.451306e+04,7.466789e-01,6.421066e+04,7.431789e-01,9.299899e-01,9.310507e-01,6.483184e-02,1.757558e-07,1.989181e+01,0.000000e+00,1.989181e+01,2.138928e+01,1.776000e+02
6.452306e+04,7.467947e-01,6.422066e+04,7.432947e-01,9.299732e-01,9.310523e-01,6.483360e-02,1.757398e-07,1.989287e+01,0.000000e+00,1.989287e+01,2.139080e+01,1.776000e+02
6.453306e+04,7.469104e-01,6.423066e+04,7.434104e-01,9.299566e-01,9.310539e-01,6.483535e-02,1.757238e-07,1.989393e+01,0.000000e+00,1.989393e+01,2.139232e+01,1.776000e+02
6.454306e+04,7.470261e-01,6.424066e+04,7.435261e-01,9.299399e-01,9.310556e-01,6.483711e-02,1.757079e-07,1.989499e+01,0.000000e+00,1.989499e+01,2.139384e+01,1.776000e+02
6.455306e+04,7.471419e-01,6.425066e+04,7.436419e-01,9.299232e-01,9.310572e-01,6.483887e-02,1.756919e-07,1.989604e+01,0.000000e+00,1.989604e+01,2.139536e+01,1.776000e+02
6.456306e+04,7.472576e-01,6.426066e+04,7.437576e-01,9.299066e-01,9.310588e-01,6.484063e-02,1.756759e-07,1.989710e+01,0.000000e+00,1.989710e+01,2.139688e+01,1.776000e+02
6.457306e+04,7.473734e-01,6.427066e+04,7.438734e-01,9.299101e-01,9.310605e-01,6.484238e-02,1.756600e-07,1.989602e+01,0.000000e+00,1.989602e+01,2.139564e+01,1.776000e+02
6.458306e+04,7.474891e-01,6.428066e+04,7.439891e-01,9.299268e-01,9.310621e-01,6.484414e-02,1.756440e-07,1.989355e+01,0.000000e+00,1.989355e+01,2.139260e+01,1.776000e+02
6.459306e+04,7.476049e-01,6.429066e+04,7.441049e-01,9.299434e-01,9.310637e-01,6.484590e-02,1.756280e-07,1.989108e+01,0.000000e+00,1.989108e+01,2.138956e+01,1.776000e+02
6.460306e+04,7.477206e-01,6.430066e+04,7.442206e-01,9.299601e-01,9.310654e-01,6.484765e-02,1.756121e-07,1.988861e+01,0.000000e+00,1.988861e+01,2.138652e+01,1.776000e+02
6.461306e+04,7.478363e-01,6.431066e+04,7.443363e-01,9.299768e-01,9.310670e-01,6.484941e-02,1.755962e-07,1.988613e+01,0.000000e+00,1.988613e+01,2.138347e+01,1.776000e+02
6.462306e+04,7.479521e-01,6.432066e+04,7.444521e-01,9.299934e-01,9.310686e-01,6.485116e-02,1.755802e-07,1.988366e+01,0.000000e+00,1.988366e+01,2.138043e+01,1.776000e+02
6.463306e+04,7.480678e-01,6.433066e+04,7.445678e-01,9.299798e-01,9.310703e-01,6.485292e-02,1.755643e-07,1.988355e+01,0.000000e+00,1.988355e+01,2.138062e+01,1.775798e+02
6.464306e+04,7.481836e-01,6.434066e+04,7.446836e-01,9.299465e-01,9.310719e-01,6.485467e-02,1.755484e-07,1.988496e+01,0.000000e+00,1.988496e+01,2.138291e+01,1.775465e+02
6.465306e+04,7.482993e-01,6.435066e+04,7.447993e-01,9.299131e-01,9.310736e-01,6.485643e-02,1.755324e-07,1.988637e+01,0.000000e+00,1.988637e+01,2.138520e+01,1.775131e+02
6.466306e+04,7.484150e-01,6.436066e+04,7.449150e-01,9.298798e-01,9.310752e-01,6.485819e-02,1.755165e-07,1.988779e+01,0.000000e+00,1.988779e+01,2.138748e+01,1.774798e+02
6.467306e+04,7.485308e-01,6.437066e+04,7.450308e-01,9.298465e-01,9.310768e-01,6.485994e-02,1.755006e-07,1.988920e+01,0.000000e+00,1.988920e+01,2.138977e+01,1.774465e+02
6.468306e+04,7.486465e-01,6.438066e+04,7.451465e-01,9.298131e-01,9.310785e-01,6.486170e-02,1.754847e-07,1.989062e+01,0.000000e+00,1.989062e+01,2.139206e+01,1.774131e+02
6.469306e+04,7.487623e-01,6.439066e+04,7.452623e-01,9.298303e-01,9.310801e-01,6.486345e-02,1.754688e-07,1.989246e+01,0.000000e+00,1.989246e+01,2.139365e+01,1.774000e+02
6.470306e+04,7.488780e-01,6.440066e+04,7.453780e-01,9.298803e-01,9.310817e-01,6.486521e-02,1.754529e-07,1.989459e+01,0.000000e+00,1.989459e+01,2.139478e+01,1.774000e+02
6.471306e+04,7.489938e-01,6.441066e+04,7.454938e-01,9.299303e-01,9.310834e-01,6.486696e-02,1.754370e-07,1.989671e+01,0.000000e+00,1.989671e+01,2.139592e+01,1.774000e+02
6.472306e+04,7.491095e-01,6.442066e+04,7.456095e-01,9.299803e-01,9.310850e-01,6.486871e-02,1.754212e-07,1.989884e+01,0.000000e+00,1.989884e+01,2.139706e+01,1.774000e+02
6.473306e+04,7.492252e-01,6.443066e+04,7.457252e-01,9.300303e-01,9.310866e-01,6.487047e-02,1.754053e-07,1.990097e+01,0.000000e+00,1.990097e+01,2.139819e+01,1.774000e+02
6.474306e+04,7.493410e-01,6.444066e+04,7.458410e-01,9.300803e-01,9.310883e-01,6.487222e-02,1.753894e-07,1.990309e+01,0.000000e+00,1.990309e+01,2.139933e+01,1.774000e+02
6.475306e+04,7.494567e-01,6.445066e+04,7.459567e-01,9.300899e-01,9.310899e-01,6.487398e-02,1.753735e-07,1.990179e+01,0.000000e+00,1.990179e+01,2.139770e+01,1.774202e+02
6.476306e+04,7.495725e-01,6.446066e+04,7.460725e-01,9.300732e-01,9.310915e-01,6.487573e-02,1.753577e-07,1.989825e+01,0.000000e+00,1.989825e+01,2.139428e+01,1.774535e+02
6.477306e+04,7.496882e-01,6.447066e+04,7.461882e-01,9.300566e-01,9.310932e-01,6.487748e-02,1.753418e-07,1.989470e+01,0.000000e+00,1.989470e+01,2.139085e+01,1.774869e+02
6.478306e+04,7.498039e-01,6.448066e+04,7.463039e-01,9.300399e-01,9.310948e-01,6.487924e-02,1.753260e-07,1.989116e+01,0.000000e+00,1.989116e+01,2.138743e+01,1.775202e+02
6.479306e+04,7.499197e-01,6.449066e+04,7.464197e-01,9.300232e-01,9.310964e-01,6.488099e-02,1.753101e-07,1.988762e+01,0.000000e+00,1.988762e+01,2.138401e+01,1.775535e+02
6.480306e+04,7.500354e-01,6.450066e+04,7.465354e-01,9.300066e-01,9.310981e-01,6.488274e-02,1.752943e-07,1.988408e+01,0.000000e+00,1.988408e+01,2.138058e+01,1.775869e+02
6.481306e+04,7.501512e-01,6.451066e+04,7.466512e-01,9.299899e-01,9.310997e-01,6.488450e-02,1.752785e-07,1.988484e+01,0.000000e+00,1.988484e+01,2.138178e+01,1.776000e+02
6.482306e+04,7.502669e-01,6.452066e+04,7.467669e-01,9.299732e-01,9.311013e-01,6.488625e-02,1.752626e-07,1.988838e+01,0.000000e+00,1.988838e+01,2.138597e+01,1.776000e+02
6.483306e+04,7.503827e-01,6.453066e+04,7.468827e-01,9.299566e-01,9.311029e-01,6.488800e-02,1.752468e-07,1.989192e+01,0.000000e+00,1.989192e+01,2.139016e+01,1.776000e+02
6.484306e+04,7.504984e-01,6.454066e+04,7.469984e-01,9.299399e-01,9.311046e-01,6.488975e-02,1.752310e-07,1.989546e+01,0.000000e+00,1.989546e+01,2.139435e+01,1.776000e+02
6.485306e+04,7.506141e-01,6.455066e+04,7.471141e-01,9.299232e-01,9.311062e-01,6.489151e-02,1.752152e-07,1.989900e+01,0.000000e+00,1.989900e+01,2.139854e+01,1.776000e+02
6.486306e+04,7.507299e-01,6.456066e+04,7.472299e-01,9.299066e-01,9.311078e-01,6.489326e-02,1.751994e-07,1.990254e+01,0.000000e+00,1.990254e+01,2.140273e+01,1.776000e+02
6.487306e+04,7.508456e-01,6.457066e+04,7.473456e-01,9.299202e-01,9.311095e-01,6.489501e-02,1.751836e-07,1.990264e+01,0.000000e+00,1.990264e+01,2.140253e+01,1.776101e+02
6.488306e+04,7.509614e-01,6.458066e+04,7.474614e-01,9.299535e-01,9.311111e-01,6.489676e-02,1.751678e-07,1.990052e+01,0.000000e+00,1.990052e+01,2.139947e+01,1.776268e+02
6.489306e+04,7.510771e-01,6.459066e+04,7.475771e-01,9.299869e-01,9.311127e-01,6.489851e-02,1.751520e-07,1.989839e+01,0.000000e+00,1.989839e+01,2.139642e+01,1.776434e+02
6.490306e+04,7.511928e-01,6.460066e+04,7.476928e-01,9.300202e-01,9.311144e-01,6.490026e-02,1.751362e-07,1.989626e+01,0.000000e+00,1.989626e+01,2.139337e+01,1.776601e+02
6.491306e+04,7.513086e-01,6.461066e+04,7.478086e-01,9.300535e-01,9.311160e-01,6.490202e-02,1.751204e-07,1.989414e+01,0.000000e+00,1.989414e+01,2.139031e+01,1.776768e+02
6.492306e+04,7.514243e-01,6.462066e+04,7.479243e-01,9.300869e-01,9.311176e-01,6.490377e-02,1.751046e-07,1.989201e+01,0.000000e+00,1.989201e+01,2.138726e+01,1.776934e+02
6.493306e+04,7.515401e-01,6.463066e+04,7.480401e-01,9.301000e-01,9.311193e-01,6.490552e-02,1.750889e-07,1.989117e+01,0.000000e+00,1.989117e+01,2.138606e+01,1.777099e+02
6.494306e+04,7.516558e-01,6.464066e+04,7.481558e-01,9.301000e-01,9.311209e-01,6.490727e-02,1.750731e-07,1.989117e+01,0.000000e+00,1.989117e+01,2.138606e+01,1.777263e+02
6.495306e+04,7.517716e-01,6.465066e+04,7.482716e-01,9.301000e-01,9.311225e-01,6.490902e-02,1.750573e-07,1.989117e+01,0.000000e+00,1.989117e+01,2.138606e+01,1.777427e+02
6.496306e+04,7.518873e-01,6.466066e+04,7.483873e-01,9.301000e-01,9.311241e-01,6.491077e-02,1.750416e-07,1.989117e+01,0.000000e+00,1.989117e+01,2.138606e+01,1.777591e+02
6.497306e+04,7.520030e-01,6.467066e+04,7.485030e-01,9.301000e-01,9.311258e-01,6.491252e-02,1.750258e-07,1.989117e+01,0.000000e+00,1.989117e+01,2.138606e+01,1.777755e+02
6.498306e+04,7.521188e-01,6.468066e+04,7.486188e-01,9.301000e-01,9.311274e-01,6.491427e-02,1.750101e-07,1.989117e+01,0.000000e+00,1.989117e+01,2.138606e+01,1.777919e+02
6.499306e+04,7.522345e-01,6.469066e+04,7.487345e-01,9.300914e-01,9.311290e-01,6.491602e-02,1.749943e-07,1.989172e+01,0.000000e+00,1.989172e+01,2.138684e+01,1.778172e+02
6.500306e+04,7.523503e-01,6.470066e+04,7.488503e-01,9.300745e-01,9.311307e-01,6.491777e-02,1.749786e-07,1.989279e+01,0.000000e+00,1.989279e+01,2.138839e+01,1.778511e+02
6.501306e+04,7.524660e-01,6.471066e+04,7.489660e-01,9.300575e-01,9.311323e-01,6.491952e-02,1.749629e-07,1.989387e+01,0.000000e+00,1.989387e+01,2.138993e+01,1.778850e+02
6.502306e+04,7.525818e-01,6.472066e+04,7.490818e-01,9.300406e-01,9.311339e-01,6.492127e-02,1.749472e-07,1.989494e+01,0.000000e+00,1.989494e+01,2.139148e+01,1.779189e+02
6.503306e+04,7.526975e-01,6.473066e+04,7.491975e-01,9.300236e-01,9.311356e-01,6.492302e-02,1.749314e-07,1.989602e+01,0.000000e+00,1.989602e+01,2.139302e+01,1.779528e+02
6.504306e+04,7.528132e-01,6.474066e+04,7.493132e-01,9.300067e-01,9.311372e-01,6.492477e-02,1.749157e-07,1.989709e+01,0.000000e+00,1.989709e+01,2.139457e+01,1.779867e+02
6.505306e+04,7.529290e-01,6.475066e+04,7.494290e-01,9.299798e-01,9.311388e-01,6.492652e-02,1.749000e-07,1.989688e+01,0.000000e+00,1.989688e+01,2.139496e+01,1.780000e+02
6.506306e+04,7.530447e-01,6.476066e+04,7.495447e-01,9.299465e-01,9.311404e-01,6.492827e-02,1.748843e-07,1.989582e+01,0.000000e+00,1.989582e+01,2.139459e+01,1.780000e+02
6.507306e+04,7.531605e-01,6.477066e+04,7.496605e-01,9.299131e-01,9.311421e-01,6.493002e-02,1.748686e-07,1.989476e+01,0.000000e+00,1.989476e+01,2.139421e+01,1.780000e+02
6.508306e+04,7.532762e-01,6.478066e+04,7.497762e-01,9.298798e-01,9.311437e-01,6.493176e-02,1.748529e-07,1.989370e+01,0.000000e+00,1.989370e+01,2.139384e+01,1.780000e+02
6.509306e+04,7.533919e-01,6.479066e+04,7.498919e-01,9.298465e-01,9.311453e-01,6.493351e-02,1.748372e-07,1.989265e+01,0.000000e+00,1.989265e+01,2.139347e+01,1.780000e+02
6.510306e+04,7.535077e-01,6.480066e+04,7.500077e-01,9.298131e-01,9.311470e-01,6.493526e-02,1.748216e-07,1.989159e+01,0.000000e+00,1.989159e+01,2.139310e+01,1.780000e+02
6.511306e+04,7.536234e-01,6.481066e+04,7.501234e-01,9.298000e-01,9.311486e-01,6.493701e-02,1.748059e-07,1.989117e+01,0.000000e+00,1.989117e+01,2.139296e+01,1.779899e+02
6.512306e+04,7.537392e-01,6.482066e+04,7.502392e-01,9.298000e-01,9.311502e-01,6.493876e-02,1.747902e-07,1.989117e+01,0.000000e+00,1.989117e+01,2.139296e+01,1.779732e+02
6.513306e+04,7.538549e-01,6.483066e+04,7.503549e-01,9.298000e-01,9.311518e-01,6.494050e-02,1.747745e-07,1.989117e+01,0.000000e+00,1.989117e+01,2.139296e+01,1.779566e+02
6.514306e+04,7.539707e-01,6.484066e+04,7.504707e-01,9.298000e-01,9.311535e-01,6.494225e-02,1.747589e-07,1.989117e+01,0.000000e+00,1.989117e+01,2.139296e+01,1.779399e+02
6.515306e+04,7.540864e-01,6.485066e+04,7.505864e-01,9.298000e-01,9.311551e-01,6.494400e-02,1.747432e-07,1.989117e+01,0.000000e+00,1.989117e+01,2.139296e+01,1.779232e+02
6.516306e+04,7.542021e-01,6.486066e+04,7.507021e-01,9.298000e-01,9.311567e-01,6.494575e-02,1.747276e-07,1.989117e+01,0.000000e+00,1.989117e+01,2.139296e+01,1.779066e+02
6.517306e+04,7.543179e-01,6.487066e+04,7.508179e-01,9.297899e-01,9.311583e-01,6.494749e-02,1.747119e-07,1.989181e+01,0.000000e+00,1.989181e+01,2.139388e+01,1.778798e+02
6.518307e+04,7.544336e-01,6.488067e+04,7.509336e-01,9.297732e-01,9.311600e-01,6.494924e-02,1.746963e-07,1.989287e+01,0.000000e+00,1.989287e+01,2.139540e+01,1.778464e+02
6.519307e+04,7.545494e-01,6.489067e+04,7.510494e-01,9.297566e-01,9.311616e-01,6.495099e-02,1.746807e-07,1.989393e+01,0.000000e+00,1.989393e+01,2.139692e+01,1.778131e+02
6.520307e+04,7.546651e-01,6.490067e+04,7.511651e-01,9.297399e-01,9.311632e-01,6.495273e-02,1.746650e-07,1.989499e+01,0.000000e+00,1.989499e+01,2.139844e+01,1.777798e+02
6.521307e+04,7.547808e-01,6.491067e+04,7.512808e-01,9.297232e-01,9.311649e-01,6.495448e-02,1.746494e-07,1.989604e+01,0.000000e+00,1.989604e+01,2.139996e+01,1.777464e+02
6.522307e+04,7.548966e-01,6.492067e+04,7.513966e-01,9.297066e-01,9.311665e-01,6.495623e-02,1.746338e-07,1.989710e+01,0.000000e+00,1.989710e+01,2.140149e+01,1.777131e+02
6.523307e+04,7.550123e-01,6.493067e+04,7.515123e-01,9.297000e-01,9.311681e-01,6.495797e-02,1.746182e-07,1.989602e+01,0.000000e+00,1.989602e+01,2.140047e+01,1.776697e+02
6.524307e+04,7.551281e-01,6.494067e+04,7.516281e-01,9.297000e-01,9.311697e-01,6.495972e-02,1.746026e-07,1.989355e+01,0.000000e+00,1.989355e+01,2.139781e+01,1.776197e+02
6.525307e+04,7.552438e-01,6.495067e+04,7.517438e-01,9.297000e-01,9.311714e-01,6.496147e-02,1.745870e-07,1.989108e+01,0.000000e+00,1.989108e+01,2.139516e+01,1.775697e+02
6.526307e+04,7.553596e-01,6.496067e+04,7.518596e-01,9.297000e-01,9.311730e-01,6.496321e-02,1.745714e-07,1.988860e+01,0.000000e+00,1.988860e+01,2.139250e+01,1.775197e+02
6.527307e+04,7.554753e-01,6.497067e+04,7.519753e-01,9.297000e-01,9.311746e-01,6.496496e-02,1.745558e-07,1.988613e+01,0.000000e+00,1.988613e+01,2.138984e+01,1.774697e+02
6.528307e+04,7.555910e-01,6.498067e+04,7.520910e-01,9.297000e-01,9.311762e-01,6.496670e-02,1.745402e-07,1.988366e+01,0.000000e+00,1.988366e+01,2.138718e+01,1.774197e+02
6.529307e+04,7.557068e-01,6.499067e+04,7.522068e-01,9.297298e-01,9.311779e-01,6.496845e-02,1.745246e-07,1.988206e+01,0.000000e+00,1.988206e+01,2.138477e+01,1.773901e+02
6.530307e+04,7.558225e-01,6.500067e+04,7.523225e-01,9.297790e-01,9.311795e-01,6.497019e-02,1.745090e-07,1.988102e+01,0.000000e+00,1.988102e+01,2.138252e+01,1.773737e+02
6.531307e+04,7.559383e-01,6.501067e+04,7.524383e-01,9.298282e-01,9.311811e-01,6.497194e-02,1.744935e-07,1.987998e+01,0.000000e+00,1.987998e+01,2.138027e+01,1.773573e+02
6.532307e+04,7.560540e-01,6.502067e+04,7.525540e-01,9.298774e-01,9.311827e-01,6.497368e-02,1.744779e-07,1.987894e+01,0.000000e+00,1.987894e+01,2.137802e+01,1.773409e+02
6.533307e+04,7.561698e-01,6.503067e+04,7.526698e-01,9.299266e-01,9.311844e-01,6.497543e-02,1.744623e-07,1.987790e+01,0.000000e+00,1.987790e+01,2.137577e+01,1.773245e+02
6.534307e+04,7.562855e-01,6.504067e+04,7.527855e-01,9.299757e-01,9.311860e-01,6.497717e-02,1.744468e-07,1.987686e+01,0.000000e+00,1.987686e+01,2.137352e+01,1.773081e+02
6.535307e+04,7.564012e-01,6.505067e+04,7.529012e-01,9.300172e-01,9.311876e-01,6.497892e-02,1.744312e-07,1.987525e+01,0.000000e+00,1.987525e+01,2.137084e+01,1.773000e+02
6.536307e+04,7.565170e-01,6.506067e+04,7.530170e-01,9.300511e-01,9.311892e-01,6.498066e-02,1.744157e-07,1.987309e+01,0.000000e+00,1.987309e+01,2.136774e+01,1.773000e+02
6.537307e+04,7.566327e-01,6.507067e+04,7.531327e-01,9.300850e-01,9.311909e-01,6.498241e-02,1.744001e-07,1.987092e+01,0.000000e+00,1.987092e+01,2.136463e+01,1.773000e+02
6.538307e+04,7.567485e-01,6.508067e+04,7.532485e-01,9.301189e-01,9.311925e-01,6.498415e-02,1.743846e-07,1.986876e+01,0.000000e+00,1.986876e+01,2.136153e+01,1.773000e+02
6.539307e+04,7.568642e-01,6.509067e+04,7.533642e-01,9.301528e-01,9.311941e-01,6.498589e-02,1.743691e-07,1.986660e+01,0.000000e+00,1.986660e+01,2.135843e+01,1.773000e+02
6.540307e+04,7.569799e-01,6.510067e+04,7.534799e-01,9.301867e-01,9.311957e-01,6.498764e-02,1.743535e-07,1.986444e+01,0.000000e+00,1.986444e+01,2.135532e+01,1.773000e+02
6.541307e+04,7.570957e-01,6.511067e+04,7.535957e-01,9.301798e-01,9.311973e-01,6.498938e-02,1.743380e-07,1.986294e+01,0.000000e+00,1.986294e+01,2.135388e+01,1.773101e+02
6.542307e+04,7.572114e-01,6.512067e+04,7.537114e-01,9.301464e-01,9.311990e-01,6.499112e-02,1.743225e-07,1.986189e+01,0.000000e+00,1.986189e+01,2.135351e+01,1.773268e+02
6.543307e+04,7.573272e-01,6.513067e+04,7.538272e-01,9.301131e-01,9.312006e-01,6.499287e-02,1.743070e-07,1.986083e+01,0.000000e+00,1.986083e+01,2.135313e+01,1.773434e+02
6.544307e+04,7.574429e-01,6.514067e+04,7.539429e-01,9.300798e-01,9.312022e-01,6.499461e-02,1.742915e-07,1.985977e+01,0.000000e+00,1.985977e+01,2.135276e+01,1.773601e+02
6.545307e+04,7.575587e-01,6.515067e+04,7.540587e-01,9.300464e-01,9.312038e-01,6.499635e-02,1.742760e-07,1.985871e+01,0.000000e+00,1.985871e+01,2.135239e+01,1.773768e+02
6.546307e+04,7.576744e-01,6.516067e+04,7.541744e-01,9.300131e-01,9.312055e-01,6.499810e-02,1.742605e-07,1.985766e+01,0.000000e+00,1.985766e+01,2.135202e+01,1.773934e+02
6.547307e+04,7.577901e-01,6.517067e+04,7.542901e-01,9.300000e-01,9.312071e-01,6.499984e-02,1.742450e-07,1.985659e+01,0.000000e+00,1.985659e+01,2.135117e+01,1.773899e+02
6.548307e+04,7.579059e-01,6.518067e+04,7.544059e-01,9.300000e-01,9.312087e-01,6.500158e-02,1.742295e-07,1.985552e+01,0.000000e+00,1.985552e+01,2.135003e+01,1.773732e+02
6.549307e+04,7.580216e-01,6.519067e+04,7.545216e-01,9.300000e-01,9.312103e-01,6.500332e-02,1.742140e-07,1.985445e+01,0.000000e+00,1.985445e+01,2.134888e+01,1.773566e+02
6.550307e+04,7.581374e-01,6.520067e+04,7.546374e-01,9.300000e-01,9.312120e-01,6.500506e-02,1.741986e-07,1.985339e+01,0.000000e+00,1.985339e+01,2.134773e+01,1.773399e+02
6.551307e+04,7.582531e-01,6.521067e+04,7.547531e-01,9.300000e-01,9.312136e-01,6.500681e-02,1.741831e-07,1.985232e+01,0.000000e+00,1.985232e+01,2.134658e+01,1.773232e+02
6.552307e+04,7.583688e-01,6.522067e+04,7.548688e-01,9.300000e-01,9.312152e-01,6.500855e-02,1.741676e-07,1.985125e+01,0.000000e+00,1.985125e+01,2.134543e+01,1.773066e+02
6.553307e+04,7.584846e-01,6.523067e+04,7.549846e-01,9.300000e-01,9.312168e-01,6.501029e-02,1.741522e-07,1.984954e+01,0.000000e+00,1.984954e+01,2.134360e+01,1.772899e+02
6.554307e+04,7.586003e-01,6.524067e+04,7.551003e-01,9.300000e-01,9.312184e-01,6.501203e-02,1.741367e-07,1.984743e+01,0.000000e+00,1.984743e+01,2.134132e+01,1.772732e+02
6.555307e+04,7.587161e-01,6.525067e+04,7.552161e-01,9.300000e-01,9.312201e-01,6.501377e-02,1.741213e-07,1.984531e+01,0.000000e+00,1.984531e+01,2.133905e+01,1.772566e+02
6.556307e+04,7.588318e-01,6.526067e+04,7.553318e-01,9.300000e-01,9.312217e-01,6.501551e-02,1.741058e-07,1.984320e+01,0.000000e+00,1.984320e+01,2.133677e+01,1.772399e+02
6.557307e+04,7.589476e-01,6.527067e+04,7.554476e-01,9.300000e-01,9.312233e-01,6.501726e-02,1.740904e-07,1.984108e+01,0.000000e+00,1.984108e+01,2.133450e+01,1.772232e+02
6.558307e+04,7.590633e-01,6.528067e+04,7.555633e-01,9.300000e-01,9.312249e-01,6.501900e-02,1.740750e-07,1.983897e+01,0.000000e+00,1.983897e+01,2.133223e+01,1.772066e+02
6.559307e+04,7.591790e-01,6.529067e+04,7.556790e-01,9.300199e-01,9.312265e-01,6.502074e-02,1.740595e-07,1.983750e+01,0.000000e+00,1.983750e+01,2.133019e+01,1.772199e+02
6.560307e+04,7.592948e-01,6.530067e+04,7.557948e-01,9.300527e-01,9.312282e-01,6.502248e-02,1.740441e-07,1.983645e+01,0.000000e+00,1.983645e+01,2.132831e+01,1.772527e+02
6.561307e+04,7.594105e-01,6.531067e+04,7.559105e-01,9.300855e-01,9.312298e-01,6.502422e-02,1.740287e-07,1.983540e+01,0.000000e+00,1.983540e+01,2.132642e+01,1.772855e+02
6.562307e+04,7.595263e-01,6.532067e+04,7.560263e-01,9.301183e-01,9.312314e-01,6.502596e-02,1.740133e-07,1.983435e+01,0.000000e+00,1.983435e+01,2.132454e+01,1.773183e+02
6.563307e+04,7.596420e-01,6.533067e+04,7.561420e-01,9.301510e-01,9.312330e-01,6.502770e-02,1.739979e-07,1.983329e+01,0.000000e+00,1.983329e+01,2.132266e+01,1.773510e+02
6.564307e+04,7.597578e-01,6.534067e+04,7.562578e-01,9.301838e-01,9.312346e-01,6.502944e-02,1.739825e-07,1.983224e+01,0.000000e+00,1.983224e+01,2.132078e+01,1.773838e+02
6.565307e+04,7.598735e-01,6.535067e+04,7.563735e-01,9.301747e-01,9.312363e-01,6.503118e-02,1.739671e-07,1.983172e+01,0.000000e+00,1.983172e+01,2.132043e+01,1.773916e+02
6.566307e+04,7.599892e-01,6.536067e+04,7.564892e-01,9.301246e-01,9.312379e-01,6.503292e-02,1.739517e-07,1.983172e+01,0.000000e+00,1.983172e+01,2.132158e+01,1.773749e+02
6.567307e+04,7.601050e-01,6.537067e+04,7.566050e-01,9.300746e-01,9.312395e-01,6.503466e-02,1.739363e-07,1.983172e+01,0.000000e+00,1.983172e+01,2.132272e+01,1.773582e+02
6.568307e+04,7.602207e-01,6.538067e+04,7.567207e-01,9.300246e-01,9.312411e-01,6.503640e-02,1.739209e-07,1.983172e+01,0.000000e+00,1.983172e+01,2.132387e+01,1.773415e+02
6.569307e+04,7.603365e-01,6.539067e+04,7.568365e-01,9.299746e-01,9.312427e-01,6.503814e-02,1.739055e-07,1.983172e+01,0.000000e+00,1.983172e+01,2.132502e+01,1.773249e+02
6.570307e+04,7.604522e-01,6.540067e+04,7.569522e-01,9.299246e-01,9.312444e-01,6.503987e-02,1.738902e-07,1.983172e+01,0.000000e+00,1.983172e+01,2.132616e+01,1.773082e+02
6.571307e+04,7.605679e-01,6.541067e+04,7.570679e-01,9.299344e-01,9.312460e-01,6.504161e-02,1.738748e-07,1.953425e+01,0.000000e+00,1.953425e+01,2.100605e+01,1.773172e+02
6.572307e+04,7.606837e-01,6.542067e+04,7.571837e-01,9.300022e-01,9.312476e-01,6.504335e-02,1.738594e-07,1.894757e+01,0.000000e+00,1.894757e+01,2.037368e+01,1.773511e+02
6.573307e+04,7.607994e-01,6.543067e+04,7.572994e-01,9.300700e-01,9.312492e-01,6.504509e-02,1.738441e-07,1.836089e+01,0.000000e+00,1.836089e+01,1.974140e+01,1.773850e+02
6.574307e+04,7.609152e-01,6.544067e+04,7.574152e-01,9.301378e-01,9.312508e-01,6.504683e-02,1.738287e-07,1.777421e+01,0.000000e+00,1.777421e+01,1.910922e+01,1.774189e+02
6.575307e+04,7.610309e-01,6.545067e+04,7.575309e-01,9.302056e-01,9.312525e-01,6.504857e-02,1.738134e-07,1.718752e+01,0.000000e+00,1.718752e+01,1.847713e+01,1.774528e+02
6.576307e+04,7.611467e-01,6.546067e+04,7.576467e-01,9.302734e-01,9.312541e-01,6.505030e-02,1.737980e-07,1.660084e+01,0.000000e+00,1.660084e+01,1.784512e+01,1.774867e+02
6.577307e+04,7.612624e-01,6.547067e+04,7.577624e-01,9.302798e-01,9.312557e-01,6.505204e-02,1.737827e-07,1.476213e+01,0.000000e+00,1.476213e+01,1.586848e+01,1.774899e+02
6.578307e+04,7.613781e-01,6.548067e+04,7.578781e-01,9.302464e-01,9.312573e-01,6.505378e-02,1.737674e-07,1.211318e+01,0.000000e+00,1.211318e+01,1.302147e+01,1.774732e+02
6.579307e+04,7.614939e-01,6.549067e+04,7.579939e-01,9.302131e-01,9.312589e-01,6.505552e-02,1.737520e-07,9.464226e+00,0.000000e+00,9.464226e+00,1.017426e+01,1.774565e+02
6.580307e+04,7.616096e-01,6.550067e+04,7.581096e-01,9.301798e-01,9.312606e-01,6.505726e-02,1.737367e-07,6.815274e+00,0.000000e+00,6.815274e+00,7.326836e+00,1.774399e+02
6.581307e+04,7.617254e-01,6.551067e+04,7.582254e-01,9.301464e-01,9.312622e-01,6.505899e-02,1.737214e-07,4.166322e+00,0.000000e+00,4.166322e+00,4.479211e+00,1.774232e+02
6.582307e+04,7.618411e-01,6.552067e+04,7.583411e-01,9.301131e-01,9.312638e-01,6.506073e-02,1.737061e-07,1.517370e+00,0.000000e+00,1.517370e+00,1.631382e+00,1.774065e+02
6.583307e+04,7.619568e-01,6.553067e+04,7.584568e-01,9.301202e-01,9.312654e-01,6.506247e-02,1.736908e-07,4.359777e-01,0.000000e+00,4.359777e-01,4.687326e-01,1.773798e+02
6.584307e+04,7.620726e-01,6.554067e+04,7.585726e-01,9.301536e-01,9.312670e-01,6.506420e-02,1.736755e-07,3.687724e-01,0.000000e+00,3.687724e-01,3.964639e-01,1.773464e+02
6.585307e+04,7.621883e-01,6.555067e+04,7.586883e-01,9.301869e-01,9.312686e-01,6.506594e-02,1.736602e-07,3.015670e-01,0.000000e+00,3.015670e-01,3.242005e-01,1.773131e+02
6.586307e+04,7.623041e-01,6.556067e+04,7.588041e-01,9.302202e-01,9.312703e-01,6.506768e-02,1.736449e-07,2.343617e-01,0.000000e+00,2.343617e-01,2.519422e-01,1.772798e+02
6.587307e+04,7.624198e-01,6.557067e+04,7.589198e-01,9.302536e-01,9.312719e-01,6.506941e-02,1.736296e-07,1.671564e-01,0.000000e+00,1.671564e-01,1.796890e-01,1.772464e+02
6.588307e+04,7.625356e-01,6.558067e+04,7.590356e-01,9.302869e-01,9.312735e-01,6.507115e-02,1.736143e-07,9.995103e-02,0.000000e+00,9.995103e-02,1.074411e-01,1.772131e+02
6.589307e+04,7.626513e-01,6.559067e+04,7.591513e-01,9.302502e-01,9.312751e-01,6.507289e-02,1.735991e-07,6.763968e-02,0.000000e+00,6.763968e-02,7.271127e-02,1.771900e+02
6.590307e+04,7.627670e-01,6.560067e+04,7.592670e-01,9.301683e-01,9.312767e-01,6.507462e-02,1.735838e-07,5.789800e-02,0.000000e+00,5.789800e-02,6.224466e-02,1.771737e+02
6.591307e+04,7.628828e-01,6.561067e+04,7.593828e-01,9.300863e-01,9.312783e-01,6.507636e-02,1.735685e-07,4.815633e-02,0.000000e+00,4.815633e-02,5.177619e-02,1.771573e+02
6.592307e+04,7.629985e-01,6.562067e+04,7.594985e-01,9.300043e-01,9.312800e-01,6.507809e-02,1.735533e-07,3.841465e-02,0.000000e+00,3.841465e-02,4.130589e-02,1.771409e+02
6.593307e+04,7.631143e-01,6.563067e+04,7.596143e-01,9.299224e-01,9.312816e-01,6.507983e-02,1.735380e-07,2.867298e-02,0.000000e+00,2.867298e-02,3.083373e-02,1.771245e+02
6.594307e+04,7.632300e-01,6.564067e+04,7.597300e-01,9.298404e-01,9.312832e-01,6.508156e-02,1.735228e-07,1.893130e-02,0.000000e+00,1.893130e-02,2.035973e-02,1.771081e+02
6.595307e+04,7.633458e-01,6.565067e+04,7.598458e-01,9.298423e-01,9.312848e-01,6.508330e-02,1.735075e-07,1.413152e-02,0.000000e+00,1.413152e-02,1.519776e-02,1.770577e+02
6.596307e+04,7.634615e-01,6.566067e+04,7.599615e-01,9.299256e-01,9.312864e-01,6.508503e-02,1.734923e-07,1.413152e-02,0.000000e+00,1.413152e-02,1.519640e-02,1.769744e+02
6.597307e+04,7.635772e-01,6.567067e+04,7.600772e-01,9.300089e-01,9.312880e-01,6.508677e-02,1.734770e-07,1.413152e-02,0.000000e+00,1.413152e-02,1.519503e-02,1.768911e+02
6.598307e+04,7.636930e-01,6.568067e+04,7.601930e-01,9.300923e-01,9.312897e-01,6.508850e-02,1.734618e-07,1.413152e-02,0.000000e+00,1.413152e-02,1.519367e-02,1.768077e+02
6.599307e+04,7.638087e-01,6.569067e+04,7.603087e-01,9.301756e-01,9.312913e-01,6.509024e-02,1.734466e-07,1.413152e-02,0.000000e+00,1.413152e-02,1.519231e-02,1.767244e+02
6.600307e+04,7.639245e-01,6.570067e+04,7.604245e-01,9.302589e-01,9.312929e-01,6.509197e-02,1.734314e-07,1.413152e-02,0.000000e+00,1.413152e-02,1.519095e-02,1.766411e+02
6.601307e+04,7.640402e-01,6.571067e+04,7.605402e-01,9.303085e-01,9.312945e-01,6.509371e-02,1.734162e-07,1.413152e-02,0.000000e+00,1.413152e-02,1.519014e-02,1.766000e+02
6.602307e+04,7.641559e-01,6.572067e+04,7.606559e-01,9.303251e-01,9.312961e-01,6.509544e-02,1.734009e-07,1.413152e-02,0.000000e+00,1.413152e-02,1.518987e-02,1.766000e+02
6.603307e+04,7.642717e-01,6.573067e+04,7.607717e-01,9.303418e-01,9.312977e-01,6.509718e-02,1.733857e-07,1.413152e-02,0.000000e+00,1.413152e-02,1.518960e-02,1.766000e+02
6.604307e+04,7.643874e-01,6.574067e+04,7.608874e-01,9.303585e-01,9.312993e-01,6.509891e-02,1.733705e-07,1.413152e-02,0.000000e+00,1.413152e-02,1.518933e-02,1.766000e+02
6.605307e+04,7.645032e-01,6.575067e+04,7.610032e-01,9.303751e-01,9.313010e-01,6.510064e-02,1.733554e-07,1.413152e-02,0.000000e+00,1.413152e-02,1.518905e-02,1.766000e+02
6.606307e+04,7.646189e-01,6.576067e+04,7.611189e-01,9.303918e-01,9.313026e-01,6.510238e-02,1.733402e-07,1.413152e-02,0.000000e+00,1.413152e-02,1.518878e-02,1.766000e+02
6.607307e+04,7.647347e-01,6.577067e+04,7.612347e-01,9.304000e-01,9.313042e-01,6.510411e-02,1.733250e-07,1.340140e-02,0.000000e+00,1.340140e-02,1.440392e-02,1.766000e+02
6.608307e+04,7.648504e-01,6.578067e+04,7.613504e-01,9.304000e-01,9.313058e-01,6.510584e-02,1.733098e-07,1.196252e-02,0.000000e+00,1.196252e-02,1.285739e-02,1.766000e+02
6.609307e+04,7.649661e-01,6.579067e+04,7.614661e-01,9.304000e-01,9.313074e-01,6.510758e-02,1.732946e-07,1.052363e-02,0.000000e+00,1.052363e-02,1.131086e-02,1.766000e+02
6.610307e+04,7.650819e-01,6.580067e+04,7.615819e-01,9.304000e-01,9.313090e-01,6.510931e-02,1.732795e-07,9.084740e-03,0.000000e+00,9.084740e-03,9.764338e-03,1.766000e+02
6.611307e+04,7.651976e-01,6.581067e+04,7.616976e-01,9.304000e-01,9.313106e-01,6.511104e-02,1.732643e-07,7.645853e-03,0.000000e+00,7.645853e-03,8.217812e-03,1.766000e+02
6.612307e+04,7.653134e-01,6.582067e+04,7.618134e-01,9.304000e-01,9.313123e-01,6.511277e-02,1.732491e-07,6.206965e-03,0.000000e+00,6.206965e-03,6.671287e-03,1.766000e+02
6.613307e+04,7.654291e-01,6.583067e+04,7.619291e-01,9.303798e-01,9.313139e-01,6.511451e-02,1.732340e-07,7.790995e-03,0.000000e+00,7.790995e-03,8.373994e-03,1.766000e+02
6.614307e+04,7.655448e-01,6.584067e+04,7.620448e-01,9.303464e-01,9.313155e-01,6.511624e-02,1.732188e-07,1.132827e-02,0.000000e+00,1.132827e-02,1.217640e-02,1.766000e+02
6.615308e+04,7.656606e-01,6.585068e+04,7.621606e-01,9.303131e-01,9.313171e-01,6.511797e-02,1.732037e-07,1.486554e-02,0.000000e+00,1.486554e-02,1.597908e-02,1.766000e+02
6.616308e+04,7.657763e-01,6.586068e+04,7.622763e-01,9.302797e-01,9.313187e-01,6.511970e-02,1.731885e-07,1.840282e-02,0.000000e+00,1.840282e-02,1.978202e-02,1.766000e+02
6.617308e+04,7.658921e-01,6.587068e+04,7.623921e-01,9.302464e-01,9.313203e-01,6.512143e-02,1.731734e-07,2.194009e-02,0.000000e+00,2.194009e-02,2.358525e-02,1.766000e+02
6.618308e+04,7.660078e-01,6.588068e+04,7.625078e-01,9.302131e-01,9.313219e-01,6.512317e-02,1.731583e-07,2.547737e-02,0.000000e+00,2.547737e-02,2.738874e-02,1.766000e+02
6.619308e+04,7.661236e-01,6.589068e+04,7.626236e-01,9.302304e-01,9.313235e-01,6.512490e-02,1.731432e-07,2.751021e-02,0.000000e+00,2.751021e-02,2.957355e-02,1.766000e+02
6.620308e+04,7.662393e-01,6.590068e+04,7.627393e-01,9.302804e-01,9.313252e-01,6.512663e-02,1.731280e-07,2.857124e-02,0.000000e+00,2.857124e-02,3.071251e-02,1.766000e+02
6.621308e+04,7.663550e-01,6.591068e+04,7.628550e-01,9.303304e-01,9.313268e-01,6.512836e-02,1.731129e-07,2.963228e-02,0.000000e+00,2.963228e-02,3.185135e-02,1.766000e+02
6.622308e+04,7.664708e-01,6.592068e+04,7.629708e-01,9.303804e-01,9.313284e-01,6.513009e-02,1.730978e-07,3.069331e-02,0.000000e+00,3.069331e-02,3.299007e-02,1.766000e+02
6.623308e+04,7.665865e-01,6.593068e+04,7.630865e-01,9.304304e-01,9.313300e-01,6.513182e-02,1.730827e-07,3.175434e-02,0.000000e+00,3.175434e-02,3.412866e-02,1.766000e+02
6.624308e+04,7.667023e-01,6.594068e+04,7.632023e-01,9.304804e-01,9.313316e-01,6.513355e-02,1.730676e-07,3.281538e-02,0.000000e+00,3.281538e-02,3.526713e-02,1.766000e+02
6.625308e+04,7.668180e-01,6.595068e+04,7.633180e-01,9.305398e-01,9.313332e-01,6.513528e-02,1.730525e-07,3.450014e-02,0.000000e+00,3.450014e-02,3.707540e-02,1.766199e+02
6.626308e+04,7.669338e-01,6.596068e+04,7.634338e-01,9.306054e-01,9.313348e-01,6.513701e-02,1.730374e-07,3.658771e-02,0.000000e+00,3.658771e-02,3.931603e-02,1.766527e+02
6.627308e+04,7.670495e-01,6.597068e+04,7.635495e-01,9.306710e-01,9.313364e-01,6.513874e-02,1.730223e-07,3.867529e-02,0.000000e+00,3.867529e-02,4.155635e-02,1.766855e+02
6.628308e+04,7.671652e-01,6.598068e+04,7.636652e-01,9.307366e-01,9.313381e-01,6.514047e-02,1.730073e-07,4.076286e-02,0.000000e+00,4.076286e-02,4.379635e-02,1.767183e+02
6.629308e+04,7.672810e-01,6.599068e+04,7.637810e-01,9.308021e-01,9.313397e-01,6.514220e-02,1.729922e-07,4.285044e-02,0.000000e+00,4.285044e-02,4.603603e-02,1.767511e+02
6.630308e+04,7.673967e-01,6.600068e+04,7.638967e-01,9.308677e-01,9.313413e-01,6.514393e-02,1.729771e-07,4.493801e-02,0.000000e+00,4.493801e-02,4.827540e-02,1.767839e+02
6.631308e+04,7.675125e-01,6.601068e+04,7.640125e-01,9.309085e-01,9.313429e-01,6.514566e-02,1.729620e-07,4.201526e-02,0.000000e+00,4.201526e-02,4.513362e-02,1.768169e+02
6.632308e+04,7.676282e-01,6.602068e+04,7.641282e-01,9.309251e-01,9.313445e-01,6.514739e-02,1.729470e-07,3.423356e-02,0.000000e+00,3.423356e-02,3.677370e-02,1.768503e+02
6.633308e+04,7.677439e-01,6.603068e+04,7.642439e-01,9.309418e-01,9.313461e-01,6.514912e-02,1.729319e-07,2.645185e-02,0.000000e+00,2.645185e-02,2.841408e-02,1.768836e+02
6.634308e+04,7.678597e-01,6.604068e+04,7.643597e-01,9.309585e-01,9.313477e-01,6.515085e-02,1.729169e-07,1.867015e-02,0.000000e+00,1.867015e-02,2.005476e-02,1.769169e+02
6.635308e+04,7.679754e-01,6.605068e+04,7.644754e-01,9.309751e-01,9.313493e-01,6.515258e-02,1.729018e-07,1.088844e-02,0.000000e+00,1.088844e-02,1.169574e-02,1.769503e+02
