Repository: brandonlampe/CS_Data

# Comments For Consolidation Test: 175_03
_Note:_ herein, the phrase "TEST-NUMBER" will imply the insertion of "175_03".  This format will
often be used when describing local directories.

Following the initial increase in pressure from zero to 19.192 MPa (dilatometer was initially used,
which resulted in somewhat variable confining pressure).  Schuler gauges were used during the

## Test Data
Raw test data is contained in: TEST-NUMBER.xlsx

Additionally, calculated values of fractional density have been calculated in TEST-NUMBER.xlsx and
exported to TEST-NUMBER.csv, where the .csv file format allows for easy cross-platform importing
and analysis.

File: UNM_WP_HY_175_03/CREEP_FIT_v1/175_03_CREEP_OUT.csv (part 30 of 66)
Analysis by Brandon Lampe, performed on: 2016/07/04 12:27:14
Experimental results below begin at: 2015/07/17 16:07:44
Duration (sec),Duration (day),Elapsed Time (sec),Elapsed Time (day),Interpolated Fractional Density,Fit to Fractional Density,Fit to Volume Strain,Fit to Volume Strain Rate (1/sec),Confining Pressure (MPa),Pore Pressure (MPa),Terzaghi Pressure (MPa),Solid Pressure (MPa),Temperature (C))
6.872310e+04,7.954063e-01,6.842070e+04,7.919063e-01,9.307000e-01,9.317272e-01,6.555825e-02,1.694707e-07,1.989913e+01,0.000000e+00,1.989913e+01,2.138082e+01,1.812252e+02
6.873310e+04,7.955220e-01,6.843070e+04,7.920220e-01,9.307000e-01,9.317288e-01,6.555994e-02,1.694568e-07,1.990020e+01,0.000000e+00,1.990020e+01,2.138197e+01,1.812418e+02
6.874310e+04,7.956377e-01,6.844070e+04,7.921377e-01,9.307000e-01,9.317304e-01,6.556163e-02,1.694429e-07,1.990127e+01,0.000000e+00,1.990127e+01,2.138312e+01,1.812585e+02
6.875310e+04,7.957535e-01,6.845070e+04,7.922535e-01,9.307000e-01,9.317320e-01,6.556333e-02,1.694289e-07,1.990234e+01,0.000000e+00,1.990234e+01,2.138427e+01,1.812752e+02
6.876310e+04,7.958692e-01,6.846070e+04,7.923692e-01,9.307000e-01,9.317335e-01,6.556502e-02,1.694150e-07,1.990341e+01,0.000000e+00,1.990341e+01,2.138542e+01,1.812918e+02
6.877310e+04,7.959850e-01,6.847070e+04,7.924850e-01,9.307000e-01,9.317351e-01,6.556672e-02,1.694011e-07,1.990501e+01,0.000000e+00,1.990501e+01,2.138714e+01,1.813085e+02
6.878310e+04,7.961007e-01,6.848070e+04,7.926007e-01,9.307000e-01,9.317367e-01,6.556841e-02,1.693872e-07,1.990713e+01,0.000000e+00,1.990713e+01,2.138941e+01,1.813252e+02
6.879310e+04,7.962165e-01,6.849070e+04,7.927165e-01,9.307000e-01,9.317383e-01,6.557010e-02,1.693733e-07,1.990924e+01,0.000000e+00,1.990924e+01,2.139168e+01,1.813418e+02
6.880310e+04,7.963322e-01,6.850070e+04,7.928322e-01,9.307000e-01,9.317399e-01,6.557180e-02,1.693594e-07,1.991135e+01,0.000000e+00,1.991135e+01,2.139396e+01,1.813585e+02
6.881310e+04,7.964479e-01,6.851070e+04,7.929479e-01,9.307000e-01,9.317414e-01,6.557349e-02,1.693455e-07,1.991347e+01,0.000000e+00,1.991347e+01,2.139623e+01,1.813752e+02
6.882310e+04,7.965637e-01,6.852070e+04,7.930637e-01,9.307000e-01,9.317430e-01,6.557519e-02,1.693316e-07,1.991558e+01,0.000000e+00,1.991558e+01,2.139850e+01,1.813918e+02
6.883310e+04,7.966794e-01,6.853070e+04,7.931794e-01,9.306915e-01,9.317446e-01,6.557688e-02,1.693177e-07,1.991049e+01,0.000000e+00,1.991049e+01,2.139322e+01,1.813915e+02
6.884310e+04,7.967952e-01,6.854070e+04,7.932952e-01,9.306748e-01,9.317462e-01,6.557857e-02,1.693038e-07,1.989846e+01,0.000000e+00,1.989846e+01,2.138068e+01,1.813748e+02
6.885310e+04,7.969109e-01,6.855070e+04,7.934109e-01,9.306582e-01,9.317477e-01,6.558026e-02,1.692900e-07,1.988644e+01,0.000000e+00,1.988644e+01,2.136815e+01,1.813582e+02
6.886310e+04,7.970267e-01,6.856070e+04,7.935267e-01,9.306415e-01,9.317493e-01,6.558196e-02,1.692761e-07,1.987442e+01,0.000000e+00,1.987442e+01,2.135561e+01,1.813415e+02
6.887310e+04,7.971424e-01,6.857070e+04,7.936424e-01,9.306248e-01,9.317509e-01,6.558365e-02,1.692622e-07,1.986239e+01,0.000000e+00,1.986239e+01,2.134307e+01,1.813248e+02
6.888310e+04,7.972581e-01,6.858070e+04,7.937581e-01,9.306082e-01,9.317525e-01,6.558534e-02,1.692484e-07,1.985037e+01,0.000000e+00,1.985037e+01,2.133054e+01,1.813082e+02
6.889310e+04,7.973739e-01,6.859070e+04,7.938739e-01,9.306170e-01,9.317540e-01,6.558704e-02,1.692345e-07,1.984557e+01,0.000000e+00,1.984557e+01,2.132517e+01,1.813085e+02
6.890310e+04,7.974896e-01,6.860070e+04,7.939896e-01,9.306503e-01,9.317556e-01,6.558873e-02,1.692207e-07,1.984769e+01,0.000000e+00,1.984769e+01,2.132669e+01,1.813252e+02
6.891310e+04,7.976054e-01,6.861070e+04,7.941054e-01,9.306837e-01,9.317572e-01,6.559042e-02,1.692068e-07,1.984982e+01,0.000000e+00,1.984982e+01,2.132821e+01,1.813418e+02
6.892310e+04,7.977211e-01,6.862070e+04,7.942211e-01,9.307170e-01,9.317588e-01,6.559211e-02,1.691930e-07,1.985195e+01,0.000000e+00,1.985195e+01,2.132974e+01,1.813585e+02
6.893310e+04,7.978368e-01,6.863070e+04,7.943368e-01,9.307503e-01,9.317604e-01,6.559380e-02,1.691791e-07,1.985407e+01,0.000000e+00,1.985407e+01,2.133126e+01,1.813752e+02
6.894310e+04,7.979526e-01,6.864070e+04,7.944526e-01,9.307837e-01,9.317619e-01,6.559550e-02,1.691653e-07,1.985620e+01,0.000000e+00,1.985620e+01,2.133278e+01,1.813918e+02
6.895310e+04,7.980683e-01,6.865070e+04,7.945683e-01,9.308000e-01,9.317635e-01,6.559719e-02,1.691515e-07,1.985562e+01,0.000000e+00,1.985562e+01,2.133178e+01,1.814000e+02
6.896310e+04,7.981841e-01,6.866070e+04,7.946841e-01,9.308000e-01,9.317651e-01,6.559888e-02,1.691376e-07,1.985243e+01,0.000000e+00,1.985243e+01,2.132835e+01,1.814000e+02
6.897310e+04,7.982998e-01,6.867070e+04,7.947998e-01,9.308000e-01,9.317667e-01,6.560057e-02,1.691238e-07,1.984925e+01,0.000000e+00,1.984925e+01,2.132493e+01,1.814000e+02
6.898310e+04,7.984156e-01,6.868070e+04,7.949156e-01,9.308000e-01,9.317682e-01,6.560226e-02,1.691100e-07,1.984606e+01,0.000000e+00,1.984606e+01,2.132151e+01,1.814000e+02
6.899310e+04,7.985313e-01,6.869070e+04,7.950313e-01,9.308000e-01,9.317698e-01,6.560395e-02,1.690962e-07,1.984288e+01,0.000000e+00,1.984288e+01,2.131809e+01,1.814000e+02
6.900310e+04,7.986470e-01,6.870070e+04,7.951470e-01,9.308000e-01,9.317714e-01,6.560564e-02,1.690824e-07,1.983970e+01,0.000000e+00,1.983970e+01,2.131467e+01,1.814000e+02
6.901310e+04,7.987628e-01,6.871070e+04,7.952628e-01,9.308085e-01,9.317730e-01,6.560733e-02,1.690686e-07,1.983922e+01,0.000000e+00,1.983922e+01,2.131396e+01,1.814085e+02
6.902310e+04,7.988785e-01,6.872070e+04,7.953785e-01,9.308252e-01,9.317745e-01,6.560902e-02,1.690547e-07,1.984133e+01,0.000000e+00,1.984133e+01,2.131585e+01,1.814252e+02
6.903310e+04,7.989943e-01,6.873070e+04,7.954943e-01,9.308418e-01,9.317761e-01,6.561071e-02,1.690410e-07,1.984345e+01,0.000000e+00,1.984345e+01,2.131774e+01,1.814418e+02
6.904310e+04,7.991100e-01,6.874070e+04,7.956100e-01,9.308585e-01,9.317777e-01,6.561241e-02,1.690272e-07,1.984556e+01,0.000000e+00,1.984556e+01,2.131963e+01,1.814585e+02
6.905310e+04,7.992257e-01,6.875070e+04,7.957257e-01,9.308752e-01,9.317793e-01,6.561410e-02,1.690134e-07,1.984768e+01,0.000000e+00,1.984768e+01,2.132152e+01,1.814752e+02
6.906310e+04,7.993415e-01,6.876070e+04,7.958415e-01,9.308918e-01,9.317808e-01,6.561579e-02,1.689996e-07,1.984979e+01,0.000000e+00,1.984979e+01,2.132341e+01,1.814918e+02
6.907310e+04,7.994572e-01,6.877070e+04,7.959572e-01,9.309085e-01,9.317824e-01,6.561748e-02,1.689858e-07,1.985083e+01,0.000000e+00,1.985083e+01,2.132414e+01,1.815000e+02
6.908311e+04,7.995730e-01,6.878071e+04,7.960730e-01,9.309252e-01,9.317840e-01,6.561917e-02,1.689720e-07,1.985083e+01,0.000000e+00,1.985083e+01,2.132376e+01,1.815000e+02
6.909311e+04,7.996887e-01,6.879071e+04,7.961887e-01,9.309418e-01,9.317856e-01,6.562085e-02,1.689583e-07,1.985083e+01,0.000000e+00,1.985083e+01,2.132338e+01,1.815000e+02
6.910311e+04,7.998045e-01,6.880071e+04,7.963045e-01,9.309585e-01,9.317871e-01,6.562254e-02,1.689445e-07,1.985083e+01,0.000000e+00,1.985083e+01,2.132300e+01,1.815000e+02
6.911311e+04,7.999202e-01,6.881071e+04,7.964202e-01,9.309752e-01,9.317887e-01,6.562423e-02,1.689307e-07,1.985083e+01,0.000000e+00,1.985083e+01,2.132262e+01,1.815000e+02
6.912311e+04,8.000359e-01,6.882071e+04,7.965359e-01,9.309918e-01,9.317903e-01,6.562592e-02,1.689170e-07,1.985083e+01,0.000000e+00,1.985083e+01,2.132224e+01,1.815000e+02
6.913311e+04,8.001517e-01,6.883071e+04,7.966517e-01,9.310084e-01,9.317919e-01,6.562761e-02,1.689032e-07,1.985687e+01,0.000000e+00,1.985687e+01,2.132835e+01,1.815084e+02
6.914311e+04,8.002674e-01,6.884071e+04,7.967674e-01,9.310248e-01,9.317934e-01,6.562930e-02,1.688895e-07,1.986871e+01,0.000000e+00,1.986871e+01,2.134069e+01,1.815248e+02
6.915311e+04,8.003832e-01,6.885071e+04,7.968832e-01,9.310412e-01,9.317950e-01,6.563099e-02,1.688757e-07,1.988055e+01,0.000000e+00,1.988055e+01,2.135303e+01,1.815412e+02
6.916311e+04,8.004989e-01,6.886071e+04,7.969989e-01,9.310576e-01,9.317966e-01,6.563268e-02,1.688620e-07,1.989238e+01,0.000000e+00,1.989238e+01,2.136536e+01,1.815576e+02
6.917311e+04,8.006147e-01,6.887071e+04,7.971147e-01,9.310739e-01,9.317982e-01,6.563437e-02,1.688483e-07,1.990422e+01,0.000000e+00,1.990422e+01,2.137770e+01,1.815739e+02
6.918311e+04,8.007304e-01,6.888071e+04,7.972304e-01,9.310903e-01,9.317997e-01,6.563606e-02,1.688345e-07,1.991606e+01,0.000000e+00,1.991606e+01,2.139004e+01,1.815903e+02
6.919311e+04,8.008461e-01,6.889071e+04,7.973461e-01,9.310791e-01,9.318013e-01,6.563774e-02,1.688208e-07,1.992259e+01,0.000000e+00,1.992259e+01,2.139731e+01,1.816000e+02
6.920311e+04,8.009619e-01,6.890071e+04,7.974619e-01,9.310283e-01,9.318029e-01,6.563943e-02,1.688071e-07,1.992150e+01,0.000000e+00,1.992150e+01,2.139731e+01,1.816000e+02
6.921311e+04,8.010776e-01,6.891071e+04,7.975776e-01,9.309774e-01,9.318044e-01,6.564112e-02,1.687934e-07,1.992041e+01,0.000000e+00,1.992041e+01,2.139731e+01,1.816000e+02
6.922311e+04,8.011934e-01,6.892071e+04,7.976934e-01,9.309266e-01,9.318060e-01,6.564281e-02,1.687796e-07,1.991933e+01,0.000000e+00,1.991933e+01,2.139731e+01,1.816000e+02
6.923311e+04,8.013091e-01,6.893071e+04,7.978091e-01,9.308757e-01,9.318076e-01,6.564450e-02,1.687659e-07,1.991824e+01,0.000000e+00,1.991824e+01,2.139731e+01,1.816000e+02
6.924311e+04,8.014248e-01,6.894071e+04,7.979248e-01,9.308249e-01,9.318092e-01,6.564618e-02,1.687522e-07,1.991715e+01,0.000000e+00,1.991715e+01,2.139731e+01,1.816000e+02
6.925311e+04,8.015406e-01,6.895071e+04,7.980406e-01,9.308085e-01,9.318107e-01,6.564787e-02,1.687385e-07,1.991717e+01,0.000000e+00,1.991717e+01,2.139771e+01,1.816085e+02
6.926311e+04,8.016563e-01,6.896071e+04,7.981563e-01,9.308252e-01,9.318123e-01,6.564956e-02,1.687248e-07,1.991824e+01,0.000000e+00,1.991824e+01,2.139847e+01,1.816252e+02
6.927311e+04,8.017721e-01,6.897071e+04,7.982721e-01,9.308418e-01,9.318139e-01,6.565125e-02,1.687111e-07,1.991930e+01,0.000000e+00,1.991930e+01,2.139924e+01,1.816418e+02
6.928311e+04,8.018878e-01,6.898071e+04,7.983878e-01,9.308585e-01,9.318155e-01,6.565293e-02,1.686975e-07,1.992037e+01,0.000000e+00,1.992037e+01,2.140000e+01,1.816585e+02
6.929311e+04,8.020036e-01,6.899071e+04,7.985036e-01,9.308752e-01,9.318170e-01,6.565462e-02,1.686838e-07,1.992144e+01,0.000000e+00,1.992144e+01,2.140077e+01,1.816752e+02
6.930311e+04,8.021193e-01,6.900071e+04,7.986193e-01,9.308918e-01,9.318186e-01,6.565631e-02,1.686701e-07,1.992251e+01,0.000000e+00,1.992251e+01,2.140153e+01,1.816918e+02
6.931311e+04,8.022350e-01,6.901071e+04,7.987350e-01,9.308745e-01,9.318202e-01,6.565799e-02,1.686564e-07,1.991960e+01,0.000000e+00,1.991960e+01,2.139880e+01,1.816915e+02
6.932311e+04,8.023508e-01,6.902071e+04,7.988508e-01,9.308245e-01,9.318217e-01,6.565968e-02,1.686427e-07,1.991288e+01,0.000000e+00,1.991288e+01,2.139273e+01,1.816748e+02
6.933311e+04,8.024665e-01,6.903071e+04,7.989665e-01,9.307745e-01,9.318233e-01,6.566137e-02,1.686291e-07,1.990615e+01,0.000000e+00,1.990615e+01,2.138665e+01,1.816582e+02
6.934311e+04,8.025823e-01,6.904071e+04,7.990823e-01,9.307245e-01,9.318249e-01,6.566305e-02,1.686154e-07,1.989943e+01,0.000000e+00,1.989943e+01,2.138058e+01,1.816415e+02
6.935311e+04,8.026980e-01,6.905071e+04,7.991980e-01,9.306745e-01,9.318265e-01,6.566474e-02,1.686018e-07,1.989270e+01,0.000000e+00,1.989270e+01,2.137450e+01,1.816248e+02
6.936311e+04,8.028137e-01,6.906071e+04,7.993137e-01,9.306245e-01,9.318280e-01,6.566642e-02,1.685881e-07,1.988598e+01,0.000000e+00,1.988598e+01,2.136843e+01,1.816082e+02
6.937311e+04,8.029295e-01,6.907071e+04,7.994295e-01,9.306255e-01,9.318296e-01,6.566811e-02,1.685745e-07,1.988847e+01,0.000000e+00,1.988847e+01,2.137108e+01,1.816085e+02
6.938311e+04,8.030452e-01,6.908071e+04,7.995452e-01,9.306755e-01,9.318312e-01,6.566980e-02,1.685608e-07,1.989979e+01,0.000000e+00,1.989979e+01,2.138210e+01,1.816252e+02
6.939311e+04,8.031610e-01,6.909071e+04,7.996610e-01,9.307255e-01,9.318327e-01,6.567148e-02,1.685472e-07,1.991112e+01,0.000000e+00,1.991112e+01,2.139311e+01,1.816418e+02
6.940311e+04,8.032767e-01,6.910071e+04,7.997767e-01,9.307755e-01,9.318343e-01,6.567317e-02,1.685335e-07,1.992244e+01,0.000000e+00,1.992244e+01,2.140413e+01,1.816585e+02
6.941311e+04,8.033925e-01,6.911071e+04,7.998925e-01,9.308255e-01,9.318359e-01,6.567485e-02,1.685199e-07,1.993376e+01,0.000000e+00,1.993376e+01,2.141514e+01,1.816752e+02
6.942311e+04,8.035082e-01,6.912071e+04,8.000082e-01,9.308755e-01,9.318374e-01,6.567654e-02,1.685063e-07,1.994508e+01,0.000000e+00,1.994508e+01,2.142615e+01,1.816918e+02
6.943311e+04,8.036239e-01,6.913071e+04,8.001239e-01,9.309170e-01,9.318390e-01,6.567822e-02,1.684927e-07,1.995007e+01,0.000000e+00,1.995007e+01,2.143056e+01,1.817000e+02
6.944311e+04,8.037397e-01,6.914071e+04,8.002397e-01,9.309504e-01,9.318406e-01,6.567991e-02,1.684790e-07,1.994901e+01,0.000000e+00,1.994901e+01,2.142865e+01,1.817000e+02
6.945311e+04,8.038554e-01,6.915071e+04,8.003554e-01,9.309837e-01,9.318422e-01,6.568159e-02,1.684654e-07,1.994794e+01,0.000000e+00,1.994794e+01,2.142673e+01,1.817000e+02
6.946311e+04,8.039712e-01,6.916071e+04,8.004712e-01,9.310170e-01,9.318437e-01,6.568328e-02,1.684518e-07,1.994687e+01,0.000000e+00,1.994687e+01,2.142482e+01,1.817000e+02
6.947311e+04,8.040869e-01,6.917071e+04,8.005869e-01,9.310504e-01,9.318453e-01,6.568496e-02,1.684382e-07,1.994580e+01,0.000000e+00,1.994580e+01,2.142290e+01,1.817000e+02
6.948311e+04,8.042027e-01,6.918071e+04,8.007027e-01,9.310837e-01,9.318469e-01,6.568665e-02,1.684246e-07,1.994473e+01,0.000000e+00,1.994473e+01,2.142098e+01,1.817000e+02
6.949311e+04,8.043184e-01,6.919071e+04,8.008184e-01,9.310916e-01,9.318484e-01,6.568833e-02,1.684110e-07,1.994634e+01,0.000000e+00,1.994634e+01,2.142254e+01,1.817084e+02
6.950311e+04,8.044341e-01,6.920071e+04,8.009341e-01,9.310752e-01,9.318500e-01,6.569001e-02,1.683974e-07,1.995053e+01,0.000000e+00,1.995053e+01,2.142741e+01,1.817248e+02
6.951311e+04,8.045499e-01,6.921071e+04,8.010499e-01,9.310588e-01,9.318516e-01,6.569170e-02,1.683838e-07,1.995471e+01,0.000000e+00,1.995471e+01,2.143228e+01,1.817412e+02
6.952311e+04,8.046656e-01,6.922071e+04,8.011656e-01,9.310424e-01,9.318531e-01,6.569338e-02,1.683702e-07,1.995889e+01,0.000000e+00,1.995889e+01,2.143715e+01,1.817576e+02
6.953311e+04,8.047814e-01,6.923071e+04,8.012814e-01,9.310260e-01,9.318547e-01,6.569506e-02,1.683567e-07,1.996308e+01,0.000000e+00,1.996308e+01,2.144202e+01,1.817740e+02
6.954311e+04,8.048971e-01,6.924071e+04,8.013971e-01,9.310097e-01,9.318563e-01,6.569675e-02,1.683431e-07,1.996726e+01,0.000000e+00,1.996726e+01,2.144689e+01,1.817903e+02
6.955311e+04,8.050128e-01,6.925071e+04,8.015128e-01,9.309861e-01,9.318578e-01,6.569843e-02,1.683295e-07,1.996602e+01,0.000000e+00,1.996602e+01,2.144610e+01,1.817930e+02
6.956311e+04,8.051286e-01,6.926071e+04,8.016286e-01,9.309522e-01,9.318594e-01,6.570011e-02,1.683159e-07,1.995702e+01,0.000000e+00,1.995702e+01,2.143722e+01,1.817761e+02
6.957311e+04,8.052443e-01,6.927071e+04,8.017443e-01,9.309183e-01,9.318610e-01,6.570180e-02,1.683024e-07,1.994802e+01,0.000000e+00,1.994802e+01,2.142833e+01,1.817591e+02
6.958311e+04,8.053601e-01,6.928071e+04,8.018601e-01,9.308844e-01,9.318626e-01,6.570348e-02,1.682888e-07,1.993902e+01,0.000000e+00,1.993902e+01,2.141944e+01,1.817422e+02
6.959311e+04,8.054758e-01,6.929071e+04,8.019758e-01,9.308505e-01,9.318641e-01,6.570516e-02,1.682753e-07,1.993002e+01,0.000000e+00,1.993002e+01,2.141055e+01,1.817252e+02
6.960311e+04,8.055916e-01,6.930071e+04,8.020916e-01,9.308166e-01,9.318657e-01,6.570685e-02,1.682617e-07,1.992102e+01,0.000000e+00,1.992102e+01,2.140166e+01,1.817083e+02
6.961311e+04,8.057073e-01,6.931071e+04,8.022073e-01,9.308426e-01,9.318673e-01,6.570853e-02,1.682482e-07,1.991952e+01,0.000000e+00,1.991952e+01,2.139945e+01,1.817085e+02
6.962311e+04,8.058230e-01,6.932071e+04,8.023230e-01,9.309259e-01,9.318688e-01,6.571021e-02,1.682346e-07,1.992518e+01,0.000000e+00,1.992518e+01,2.140362e+01,1.817252e+02
6.963311e+04,8.059388e-01,6.933071e+04,8.024388e-01,9.310093e-01,9.318704e-01,6.571189e-02,1.682211e-07,1.993085e+01,0.000000e+00,1.993085e+01,2.140779e+01,1.817419e+02
6.964311e+04,8.060545e-01,6.934071e+04,8.025545e-01,9.310926e-01,9.318720e-01,6.571358e-02,1.682076e-07,1.993652e+01,0.000000e+00,1.993652e+01,2.141196e+01,1.817585e+02
6.965311e+04,8.061703e-01,6.935071e+04,8.026703e-01,9.311759e-01,9.318735e-01,6.571526e-02,1.681940e-07,1.994218e+01,0.000000e+00,1.994218e+01,2.141613e+01,1.817752e+02
6.966311e+04,8.062860e-01,6.936071e+04,8.027860e-01,9.312593e-01,9.318751e-01,6.571694e-02,1.681805e-07,1.994785e+01,0.000000e+00,1.994785e+01,2.142030e+01,1.817919e+02
6.967311e+04,8.064017e-01,6.937071e+04,8.029017e-01,9.312659e-01,9.318767e-01,6.571862e-02,1.681670e-07,1.995116e+01,0.000000e+00,1.995116e+01,2.142370e+01,1.818000e+02
6.968311e+04,8.065175e-01,6.938071e+04,8.030175e-01,9.311993e-01,9.318782e-01,6.572030e-02,1.681535e-07,1.995222e+01,0.000000e+00,1.995222e+01,2.142637e+01,1.818000e+02
6.969311e+04,8.066332e-01,6.939071e+04,8.031332e-01,9.311326e-01,9.318798e-01,6.572198e-02,1.681400e-07,1.995328e+01,0.000000e+00,1.995328e+01,2.142904e+01,1.818000e+02
6.970311e+04,8.067490e-01,6.940071e+04,8.032490e-01,9.310659e-01,9.318814e-01,6.572367e-02,1.681265e-07,1.995433e+01,0.000000e+00,1.995433e+01,2.143171e+01,1.818000e+02
6.971311e+04,8.068647e-01,6.941071e+04,8.033647e-01,9.309993e-01,9.318829e-01,6.572535e-02,1.681130e-07,1.995539e+01,0.000000e+00,1.995539e+01,2.143438e+01,1.818000e+02
6.972311e+04,8.069805e-01,6.942071e+04,8.034805e-01,9.309326e-01,9.318845e-01,6.572703e-02,1.680995e-07,1.995645e+01,0.000000e+00,1.995645e+01,2.143705e+01,1.818000e+02
6.973311e+04,8.070962e-01,6.943071e+04,8.035962e-01,9.309256e-01,9.318861e-01,6.572871e-02,1.680860e-07,1.996022e+01,0.000000e+00,1.996022e+01,2.144126e+01,1.818000e+02
6.974311e+04,8.072119e-01,6.944071e+04,8.037119e-01,9.309756e-01,9.318876e-01,6.573039e-02,1.680725e-07,1.996659e+01,0.000000e+00,1.996659e+01,2.144695e+01,1.818000e+02
6.975311e+04,8.073277e-01,6.945071e+04,8.038277e-01,9.310256e-01,9.318892e-01,6.573207e-02,1.680590e-07,1.997296e+01,0.000000e+00,1.997296e+01,2.145264e+01,1.818000e+02
6.976311e+04,8.074434e-01,6.946071e+04,8.039434e-01,9.310756e-01,9.318908e-01,6.573375e-02,1.680455e-07,1.997932e+01,0.000000e+00,1.997932e+01,2.145833e+01,1.818000e+02
6.977311e+04,8.075592e-01,6.947071e+04,8.040592e-01,9.311256e-01,9.318923e-01,6.573543e-02,1.680320e-07,1.998569e+01,0.000000e+00,1.998569e+01,2.146401e+01,1.818000e+02
6.978311e+04,8.076749e-01,6.948071e+04,8.041749e-01,9.311756e-01,9.318939e-01,6.573711e-02,1.680185e-07,1.999206e+01,0.000000e+00,1.999206e+01,2.146970e+01,1.818000e+02
6.979311e+04,8.077907e-01,6.949071e+04,8.042907e-01,9.312000e-01,9.318955e-01,6.573879e-02,1.680051e-07,1.999144e+01,0.000000e+00,1.999144e+01,2.146847e+01,1.818000e+02
6.980311e+04,8.079064e-01,6.950071e+04,8.044064e-01,9.312000e-01,9.318970e-01,6.574047e-02,1.679916e-07,1.998413e+01,0.000000e+00,1.998413e+01,2.146063e+01,1.818000e+02
6.981311e+04,8.080221e-01,6.951071e+04,8.045221e-01,9.312000e-01,9.318986e-01,6.574215e-02,1.679782e-07,1.997683e+01,0.000000e+00,1.997683e+01,2.145278e+01,1.818000e+02
6.982311e+04,8.081379e-01,6.952071e+04,8.046379e-01,9.312000e-01,9.319002e-01,6.574383e-02,1.679647e-07,1.996953e+01,0.000000e+00,1.996953e+01,2.144494e+01,1.818000e+02
6.983311e+04,8.082536e-01,6.953071e+04,8.047536e-01,9.312000e-01,9.319017e-01,6.574551e-02,1.679512e-07,1.996222e+01,0.000000e+00,1.996222e+01,2.143710e+01,1.818000e+02
6.984311e+04,8.083694e-01,6.954071e+04,8.048694e-01,9.312000e-01,9.319033e-01,6.574719e-02,1.679378e-07,1.995492e+01,0.000000e+00,1.995492e+01,2.142925e+01,1.818000e+02
6.985311e+04,8.084851e-01,6.955071e+04,8.049851e-01,9.311726e-01,9.319049e-01,6.574887e-02,1.679244e-07,1.995324e+01,0.000000e+00,1.995324e+01,2.142808e+01,1.818069e+02
6.986311e+04,8.086008e-01,6.956071e+04,8.051008e-01,9.311059e-01,9.319064e-01,6.575055e-02,1.679109e-07,1.995961e+01,0.000000e+00,1.995961e+01,2.143645e+01,1.818235e+02
6.987311e+04,8.087166e-01,6.957071e+04,8.052166e-01,9.310392e-01,9.319080e-01,6.575223e-02,1.678975e-07,1.996598e+01,0.000000e+00,1.996598e+01,2.144483e+01,1.818402e+02
6.988311e+04,8.088323e-01,6.958071e+04,8.053323e-01,9.309726e-01,9.319095e-01,6.575391e-02,1.678840e-07,1.997234e+01,0.000000e+00,1.997234e+01,2.145320e+01,1.818569e+02
6.989311e+04,8.089481e-01,6.959071e+04,8.054481e-01,9.309059e-01,9.319111e-01,6.575559e-02,1.678706e-07,1.997871e+01,0.000000e+00,1.997871e+01,2.146158e+01,1.818735e+02
6.990311e+04,8.090638e-01,6.960071e+04,8.055638e-01,9.308392e-01,9.319127e-01,6.575726e-02,1.678572e-07,1.998508e+01,0.000000e+00,1.998508e+01,2.146996e+01,1.818902e+02
6.991311e+04,8.091796e-01,6.961071e+04,8.056796e-01,9.308349e-01,9.319142e-01,6.575894e-02,1.678438e-07,1.998883e+01,0.000000e+00,1.998883e+01,2.147409e+01,1.819000e+02
6.992311e+04,8.092953e-01,6.962071e+04,8.057953e-01,9.309196e-01,9.319158e-01,6.576062e-02,1.678304e-07,1.998883e+01,0.000000e+00,1.998883e+01,2.147213e+01,1.819000e+02
6.993311e+04,8.094110e-01,6.963071e+04,8.059110e-01,9.310044e-01,9.319174e-01,6.576230e-02,1.678170e-07,1.998883e+01,0.000000e+00,1.998883e+01,2.147018e+01,1.819000e+02
6.994311e+04,8.095268e-01,6.964071e+04,8.060268e-01,9.310891e-01,9.319189e-01,6.576398e-02,1.678036e-07,1.998883e+01,0.000000e+00,1.998883e+01,2.146822e+01,1.819000e+02
6.995311e+04,8.096425e-01,6.965071e+04,8.061425e-01,9.311738e-01,9.319205e-01,6.576566e-02,1.677902e-07,1.998883e+01,0.000000e+00,1.998883e+01,2.146627e+01,1.819000e+02
6.996311e+04,8.097583e-01,6.966071e+04,8.062583e-01,9.312586e-01,9.319221e-01,6.576733e-02,1.677768e-07,1.998883e+01,0.000000e+00,1.998883e+01,2.146431e+01,1.819000e+02
6.997311e+04,8.098740e-01,6.967071e+04,8.063740e-01,9.312744e-01,9.319236e-01,6.576901e-02,1.677634e-07,1.999118e+01,0.000000e+00,1.999118e+01,2.146647e+01,1.819085e+02
6.998311e+04,8.099897e-01,6.968071e+04,8.064897e-01,9.312244e-01,9.319252e-01,6.577069e-02,1.677500e-07,1.999578e+01,0.000000e+00,1.999578e+01,2.147256e+01,1.819252e+02
6.999311e+04,8.101055e-01,6.969071e+04,8.066055e-01,9.311744e-01,9.319267e-01,6.577237e-02,1.677366e-07,2.000037e+01,0.000000e+00,2.000037e+01,2.147866e+01,1.819419e+02
7.000311e+04,8.102212e-01,6.970071e+04,8.067212e-01,9.311244e-01,9.319283e-01,6.577404e-02,1.677232e-07,2.000497e+01,0.000000e+00,2.000497e+01,2.148475e+01,1.819585e+02
7.001311e+04,8.103370e-01,6.971071e+04,8.068370e-01,9.310744e-01,9.319299e-01,6.577572e-02,1.677098e-07,2.000957e+01,0.000000e+00,2.000957e+01,2.149084e+01,1.819752e+02
7.002311e+04,8.104527e-01,6.972071e+04,8.069527e-01,9.310244e-01,9.319314e-01,6.577740e-02,1.676965e-07,2.001417e+01,0.000000e+00,2.001417e+01,2.149693e+01,1.819919e+02
7.003311e+04,8.105685e-01,6.973071e+04,8.070685e-01,9.310000e-01,9.319330e-01,6.577908e-02,1.676831e-07,2.001297e+01,0.000000e+00,2.001297e+01,2.149621e+01,1.819915e+02
7.004311e+04,8.106842e-01,6.974071e+04,8.071842e-01,9.310000e-01,9.319346e-01,6.578075e-02,1.676697e-07,2.000625e+01,0.000000e+00,2.000625e+01,2.148899e+01,1.819748e+02
7.005312e+04,8.107999e-01,6.975072e+04,8.072999e-01,9.310000e-01,9.319361e-01,6.578243e-02,1.676564e-07,1.999953e+01,0.000000e+00,1.999953e+01,2.148177e+01,1.819581e+02
7.006312e+04,8.109157e-01,6.976072e+04,8.074157e-01,9.310000e-01,9.319377e-01,6.578410e-02,1.676430e-07,1.999280e+01,0.000000e+00,1.999280e+01,2.147455e+01,1.819415e+02
7.007312e+04,8.110314e-01,6.977072e+04,8.075314e-01,9.310000e-01,9.319392e-01,6.578578e-02,1.676297e-07,1.998608e+01,0.000000e+00,1.998608e+01,2.146732e+01,1.819248e+02
7.008312e+04,8.111472e-01,6.978072e+04,8.076472e-01,9.310000e-01,9.319408e-01,6.578746e-02,1.676163e-07,1.997935e+01,0.000000e+00,1.997935e+01,2.146010e+01,1.819081e+02
7.009312e+04,8.112629e-01,6.979072e+04,8.077629e-01,9.310000e-01,9.319424e-01,6.578913e-02,1.676030e-07,1.998059e+01,0.000000e+00,1.998059e+01,2.146143e+01,1.819085e+02
7.010312e+04,8.113787e-01,6.980072e+04,8.078787e-01,9.310000e-01,9.319439e-01,6.579081e-02,1.675896e-07,1.998943e+01,0.000000e+00,1.998943e+01,2.147092e+01,1.819252e+02
7.011312e+04,8.114944e-01,6.981072e+04,8.079944e-01,9.310000e-01,9.319455e-01,6.579249e-02,1.675763e-07,1.999827e+01,0.000000e+00,1.999827e+01,2.148042e+01,1.819419e+02
7.012312e+04,8.116101e-01,6.982072e+04,8.081101e-01,9.310000e-01,9.319471e-01,6.579416e-02,1.675630e-07,2.000711e+01,0.000000e+00,2.000711e+01,2.148991e+01,1.819585e+02
7.013312e+04,8.117259e-01,6.983072e+04,8.082259e-01,9.310000e-01,9.319486e-01,6.579584e-02,1.675496e-07,2.001595e+01,0.000000e+00,2.001595e+01,2.149941e+01,1.819752e+02
7.014312e+04,8.118416e-01,6.984072e+04,8.083416e-01,9.310000e-01,9.319502e-01,6.579751e-02,1.675363e-07,2.002479e+01,0.000000e+00,2.002479e+01,2.150890e+01,1.819919e+02
7.015312e+04,8.119574e-01,6.985072e+04,8.084574e-01,9.310084e-01,9.319517e-01,6.579919e-02,1.675230e-07,2.002910e+01,0.000000e+00,2.002910e+01,2.151334e+01,1.820000e+02
7.016312e+04,8.120731e-01,6.986072e+04,8.085731e-01,9.310248e-01,9.319533e-01,6.580086e-02,1.675097e-07,2.002910e+01,0.000000e+00,2.002910e+01,2.151296e+01,1.820000e+02
7.017312e+04,8.121888e-01,6.987072e+04,8.086888e-01,9.310412e-01,9.319549e-01,6.580254e-02,1.674964e-07,2.002910e+01,0.000000e+00,2.002910e+01,2.151259e+01,1.820000e+02
7.018312e+04,8.123046e-01,6.988072e+04,8.088046e-01,9.310576e-01,9.319564e-01,6.580421e-02,1.674831e-07,2.002910e+01,0.000000e+00,2.002910e+01,2.151221e+01,1.820000e+02
7.019312e+04,8.124203e-01,6.989072e+04,8.089203e-01,9.310740e-01,9.319580e-01,6.580589e-02,1.674698e-07,2.002910e+01,0.000000e+00,2.002910e+01,2.151183e+01,1.820000e+02
7.020312e+04,8.125361e-01,6.990072e+04,8.090361e-01,9.310904e-01,9.319595e-01,6.580756e-02,1.674565e-07,2.002910e+01,0.000000e+00,2.002910e+01,2.151145e+01,1.820000e+02
7.021312e+04,8.126518e-01,6.991072e+04,8.091518e-01,9.310930e-01,9.319611e-01,6.580924e-02,1.674432e-07,2.002866e+01,0.000000e+00,2.002866e+01,2.151091e+01,1.820000e+02
7.022312e+04,8.127676e-01,6.992072e+04,8.092676e-01,9.310761e-01,9.319627e-01,6.581091e-02,1.674299e-07,2.002759e+01,0.000000e+00,2.002759e+01,2.151015e+01,1.820000e+02
7.023312e+04,8.128833e-01,6.993072e+04,8.093833e-01,9.310591e-01,9.319642e-01,6.581259e-02,1.674166e-07,2.002651e+01,0.000000e+00,2.002651e+01,2.150939e+01,1.820000e+02
7.024312e+04,8.129990e-01,6.994072e+04,8.094990e-01,9.310422e-01,9.319658e-01,6.581426e-02,1.674033e-07,2.002543e+01,0.000000e+00,2.002543e+01,2.150862e+01,1.820000e+02
7.025312e+04,8.131148e-01,6.995072e+04,8.096148e-01,9.310252e-01,9.319673e-01,6.581593e-02,1.673901e-07,2.002436e+01,0.000000e+00,2.002436e+01,2.150786e+01,1.820000e+02
7.026312e+04,8.132305e-01,6.996072e+04,8.097305e-01,9.310083e-01,9.319689e-01,6.581761e-02,1.673768e-07,2.002328e+01,0.000000e+00,2.002328e+01,2.150710e+01,1.820000e+02
7.027312e+04,8.133463e-01,6.997072e+04,8.098463e-01,9.309915e-01,9.319705e-01,6.581928e-02,1.673635e-07,2.002041e+01,0.000000e+00,2.002041e+01,2.150439e+01,1.820000e+02
7.028312e+04,8.134620e-01,6.998072e+04,8.099620e-01,9.309748e-01,9.319720e-01,6.582095e-02,1.673503e-07,2.001581e+01,0.000000e+00,2.001581e+01,2.149984e+01,1.820000e+02
7.029312e+04,8.135777e-01,6.999072e+04,8.100777e-01,9.309581e-01,9.319736e-01,6.582263e-02,1.673370e-07,2.001121e+01,0.000000e+00,2.001121e+01,2.149528e+01,1.820000e+02
7.030312e+04,8.136935e-01,7.000072e+04,8.101935e-01,9.309415e-01,9.319751e-01,6.582430e-02,1.673237e-07,2.000661e+01,0.000000e+00,2.000661e+01,2.149073e+01,1.820000e+02
7.031312e+04,8.138092e-01,7.001072e+04,8.103092e-01,9.309248e-01,9.319767e-01,6.582597e-02,1.673105e-07,2.000201e+01,0.000000e+00,2.000201e+01,2.148618e+01,1.820000e+02
7.032312e+04,8.139250e-01,7.002072e+04,8.104250e-01,9.309081e-01,9.319783e-01,6.582765e-02,1.672972e-07,1.999742e+01,0.000000e+00,1.999742e+01,2.148162e+01,1.820000e+02
7.033312e+04,8.140407e-01,7.003072e+04,8.105407e-01,9.309000e-01,9.319798e-01,6.582932e-02,1.672840e-07,1.999753e+01,0.000000e+00,1.999753e+01,2.148193e+01,1.819915e+02
7.034312e+04,8.141565e-01,7.004072e+04,8.106565e-01,9.309000e-01,9.319814e-01,6.583099e-02,1.672708e-07,2.000212e+01,0.000000e+00,2.000212e+01,2.148687e+01,1.819748e+02
7.035312e+04,8.142722e-01,7.005072e+04,8.107722e-01,9.309000e-01,9.319829e-01,6.583267e-02,1.672575e-07,2.000672e+01,0.000000e+00,2.000672e+01,2.149180e+01,1.819581e+02
7.036312e+04,8.143879e-01,7.006072e+04,8.108879e-01,9.309000e-01,9.319845e-01,6.583434e-02,1.672443e-07,2.001132e+01,0.000000e+00,2.001132e+01,2.149674e+01,1.819415e+02
7.037312e+04,8.145037e-01,7.007072e+04,8.110037e-01,9.309000e-01,9.319861e-01,6.583601e-02,1.672311e-07,2.001592e+01,0.000000e+00,2.001592e+01,2.150168e+01,1.819248e+02
7.038312e+04,8.146194e-01,7.008072e+04,8.111194e-01,9.309000e-01,9.319876e-01,6.583768e-02,1.672179e-07,2.002051e+01,0.000000e+00,2.002051e+01,2.150662e+01,1.819081e+02
7.039312e+04,8.147352e-01,7.009072e+04,8.112352e-01,9.309256e-01,9.319892e-01,6.583936e-02,1.672046e-07,2.002041e+01,0.000000e+00,2.002041e+01,2.150591e+01,1.819085e+02
7.040312e+04,8.148509e-01,7.010072e+04,8.113509e-01,9.309756e-01,9.319907e-01,6.584103e-02,1.671914e-07,2.001581e+01,0.000000e+00,2.001581e+01,2.149982e+01,1.819252e+02
7.041312e+04,8.149667e-01,7.011072e+04,8.114667e-01,9.310256e-01,9.319923e-01,6.584270e-02,1.671782e-07,2.001121e+01,0.000000e+00,2.001121e+01,2.149373e+01,1.819419e+02
7.042312e+04,8.150824e-01,7.012072e+04,8.115824e-01,9.310756e-01,9.319939e-01,6.584437e-02,1.671650e-07,2.000661e+01,0.000000e+00,2.000661e+01,2.148763e+01,1.819585e+02
7.043312e+04,8.151981e-01,7.013072e+04,8.116981e-01,9.311256e-01,9.319954e-01,6.584604e-02,1.671518e-07,2.000201e+01,0.000000e+00,2.000201e+01,2.148154e+01,1.819752e+02
7.044312e+04,8.153139e-01,7.014072e+04,8.118139e-01,9.311756e-01,9.319970e-01,6.584771e-02,1.671386e-07,1.999742e+01,0.000000e+00,1.999742e+01,2.147545e+01,1.819919e+02
7.045312e+04,8.154296e-01,7.015072e+04,8.119296e-01,9.311916e-01,9.319985e-01,6.584939e-02,1.671254e-07,1.999464e+01,0.000000e+00,1.999464e+01,2.147210e+01,1.820000e+02
7.046312e+04,8.155454e-01,7.016072e+04,8.120454e-01,9.311752e-01,9.320001e-01,6.585106e-02,1.671122e-07,1.999360e+01,0.000000e+00,1.999360e+01,2.147136e+01,1.820000e+02
7.047312e+04,8.156611e-01,7.017072e+04,8.121611e-01,9.311588e-01,9.320016e-01,6.585273e-02,1.670990e-07,1.999256e+01,0.000000e+00,1.999256e+01,2.147062e+01,1.820000e+02
7.048312e+04,8.157768e-01,7.018072e+04,8.122768e-01,9.311424e-01,9.320032e-01,6.585440e-02,1.670859e-07,1.999152e+01,0.000000e+00,1.999152e+01,2.146988e+01,1.820000e+02
7.049312e+04,8.158926e-01,7.019072e+04,8.123926e-01,9.311260e-01,9.320048e-01,6.585607e-02,1.670727e-07,1.999048e+01,0.000000e+00,1.999048e+01,2.146914e+01,1.820000e+02
7.050312e+04,8.160083e-01,7.020072e+04,8.125083e-01,9.311096e-01,9.320063e-01,6.585774e-02,1.670595e-07,1.998944e+01,0.000000e+00,1.998944e+01,2.146841e+01,1.820000e+02
7.051312e+04,8.161241e-01,7.021072e+04,8.126241e-01,9.311137e-01,9.320079e-01,6.585941e-02,1.670463e-07,1.998518e+01,0.000000e+00,1.998518e+01,2.146374e+01,1.820000e+02
7.052312e+04,8.162398e-01,7.022072e+04,8.127398e-01,9.311471e-01,9.320094e-01,6.586108e-02,1.670332e-07,1.997633e+01,0.000000e+00,1.997633e+01,2.145346e+01,1.820000e+02
7.053312e+04,8.163556e-01,7.023072e+04,8.128556e-01,9.311804e-01,9.320110e-01,6.586275e-02,1.670200e-07,1.996748e+01,0.000000e+00,1.996748e+01,2.144319e+01,1.820000e+02
7.054312e+04,8.164713e-01,7.024072e+04,8.129713e-01,9.312137e-01,9.320125e-01,6.586442e-02,1.670069e-07,1.995863e+01,0.000000e+00,1.995863e+01,2.143292e+01,1.820000e+02
7.055312e+04,8.165870e-01,7.025072e+04,8.130870e-01,9.312471e-01,9.320141e-01,6.586609e-02,1.669937e-07,1.994978e+01,0.000000e+00,1.994978e+01,2.142265e+01,1.820000e+02
7.056312e+04,8.167028e-01,7.026072e+04,8.132028e-01,9.312804e-01,9.320157e-01,6.586776e-02,1.669806e-07,1.994093e+01,0.000000e+00,1.994093e+01,2.141238e+01,1.820000e+02
7.057312e+04,8.168185e-01,7.027072e+04,8.133185e-01,9.313070e-01,9.320172e-01,6.586943e-02,1.669674e-07,1.993988e+01,0.000000e+00,1.993988e+01,2.141064e+01,1.820070e+02
7.058312e+04,8.169343e-01,7.028072e+04,8.134343e-01,9.313239e-01,9.320188e-01,6.587110e-02,1.669543e-07,1.994995e+01,0.000000e+00,1.994995e+01,2.142107e+01,1.820239e+02
7.059312e+04,8.170500e-01,7.029072e+04,8.135500e-01,9.313409e-01,9.320203e-01,6.587277e-02,1.669411e-07,1.996003e+01,0.000000e+00,1.996003e+01,2.143150e+01,1.820409e+02
7.060312e+04,8.171657e-01,7.030072e+04,8.136657e-01,9.313578e-01,9.320219e-01,6.587444e-02,1.669280e-07,1.997010e+01,0.000000e+00,1.997010e+01,2.144192e+01,1.820578e+02
7.061312e+04,8.172815e-01,7.031072e+04,8.137815e-01,9.313748e-01,9.320234e-01,6.587611e-02,1.669149e-07,1.998018e+01,0.000000e+00,1.998018e+01,2.145235e+01,1.820748e+02
7.062312e+04,8.173972e-01,7.032072e+04,8.138972e-01,9.313917e-01,9.320250e-01,6.587778e-02,1.669018e-07,1.999026e+01,0.000000e+00,1.999026e+01,2.146278e+01,1.820917e+02
7.063312e+04,8.175130e-01,7.033072e+04,8.140130e-01,9.313744e-01,9.320265e-01,6.587945e-02,1.668886e-07,1.999644e+01,0.000000e+00,1.999644e+01,2.146982e+01,1.821000e+02
7.064312e+04,8.176287e-01,7.034072e+04,8.141287e-01,9.313244e-01,9.320281e-01,6.588112e-02,1.668755e-07,1.999891e+01,0.000000e+00,1.999891e+01,2.147362e+01,1.821000e+02
7.065312e+04,8.177445e-01,7.035072e+04,8.142445e-01,9.312744e-01,9.320297e-01,6.588278e-02,1.668624e-07,2.000138e+01,0.000000e+00,2.000138e+01,2.147743e+01,1.821000e+02
7.066312e+04,8.178602e-01,7.036072e+04,8.143602e-01,9.312244e-01,9.320312e-01,6.588445e-02,1.668493e-07,2.000385e+01,0.000000e+00,2.000385e+01,2.148124e+01,1.821000e+02
7.067312e+04,8.179759e-01,7.037072e+04,8.144759e-01,9.311744e-01,9.320328e-01,6.588612e-02,1.668362e-07,2.000632e+01,0.000000e+00,2.000632e+01,2.148504e+01,1.821000e+02
7.068312e+04,8.180917e-01,7.038072e+04,8.145917e-01,9.311244e-01,9.320343e-01,6.588779e-02,1.668231e-07,2.000879e+01,0.000000e+00,2.000879e+01,2.148885e+01,1.821000e+02
7.069312e+04,8.182074e-01,7.039072e+04,8.147074e-01,9.311085e-01,9.320359e-01,6.588946e-02,1.668100e-07,2.001000e+01,0.000000e+00,2.001000e+01,2.149051e+01,1.820915e+02
7.070312e+04,8.183232e-01,7.040072e+04,8.148232e-01,9.311252e-01,9.320374e-01,6.589113e-02,1.667969e-07,2.001000e+01,0.000000e+00,2.001000e+01,2.149013e+01,1.820748e+02
7.071312e+04,8.184389e-01,7.041072e+04,8.149389e-01,9.311419e-01,9.320390e-01,6.589279e-02,1.667838e-07,2.001000e+01,0.000000e+00,2.001000e+01,2.148974e+01,1.820581e+02
7.072312e+04,8.185547e-01,7.042072e+04,8.150547e-01,9.311585e-01,9.320405e-01,6.589446e-02,1.667708e-07,2.001000e+01,0.000000e+00,2.001000e+01,2.148936e+01,1.820415e+02
7.073312e+04,8.186704e-01,7.043072e+04,8.151704e-01,9.311752e-01,9.320421e-01,6.589613e-02,1.667577e-07,2.001000e+01,0.000000e+00,2.001000e+01,2.148897e+01,1.820248e+02
7.074312e+04,8.187861e-01,7.044072e+04,8.152861e-01,9.311919e-01,9.320436e-01,6.589780e-02,1.667446e-07,2.001000e+01,0.000000e+00,2.001000e+01,2.148859e+01,1.820081e+02
7.075312e+04,8.189019e-01,7.045072e+04,8.154019e-01,9.312000e-01,9.320452e-01,6.589946e-02,1.667315e-07,2.000163e+01,0.000000e+00,2.000163e+01,2.147941e+01,1.820000e+02
7.076312e+04,8.190176e-01,7.046072e+04,8.155176e-01,9.312000e-01,9.320468e-01,6.590113e-02,1.667185e-07,1.998528e+01,0.000000e+00,1.998528e+01,2.146185e+01,1.820000e+02
7.077312e+04,8.191334e-01,7.047072e+04,8.156334e-01,9.312000e-01,9.320483e-01,6.590280e-02,1.667054e-07,1.996893e+01,0.000000e+00,1.996893e+01,2.144430e+01,1.820000e+02
7.078312e+04,8.192491e-01,7.048072e+04,8.157491e-01,9.312000e-01,9.320499e-01,6.590447e-02,1.666923e-07,1.995258e+01,0.000000e+00,1.995258e+01,2.142674e+01,1.820000e+02
7.079312e+04,8.193648e-01,7.049072e+04,8.158648e-01,9.312000e-01,9.320514e-01,6.590613e-02,1.666793e-07,1.993623e+01,0.000000e+00,1.993623e+01,2.140918e+01,1.820000e+02
7.080312e+04,8.194806e-01,7.050072e+04,8.159806e-01,9.312000e-01,9.320530e-01,6.590780e-02,1.666662e-07,1.991988e+01,0.000000e+00,1.991988e+01,2.139163e+01,1.820000e+02
7.081312e+04,8.195963e-01,7.051072e+04,8.160963e-01,9.311931e-01,9.320545e-01,6.590947e-02,1.666532e-07,1.991305e+01,0.000000e+00,1.991305e+01,2.138444e+01,1.820000e+02
7.082312e+04,8.197121e-01,7.052072e+04,8.162121e-01,9.311765e-01,9.320561e-01,6.591113e-02,1.666402e-07,1.991977e+01,0.000000e+00,1.991977e+01,2.139205e+01,1.820000e+02
7.083312e+04,8.198278e-01,7.053072e+04,8.163278e-01,9.311598e-01,9.320576e-01,6.591280e-02,1.666271e-07,1.992650e+01,0.000000e+00,1.992650e+01,2.139965e+01,1.820000e+02
7.084312e+04,8.199436e-01,7.054072e+04,8.164436e-01,9.311431e-01,9.320592e-01,6.591446e-02,1.666141e-07,1.993322e+01,0.000000e+00,1.993322e+01,2.140726e+01,1.820000e+02
7.085312e+04,8.200593e-01,7.055072e+04,8.165593e-01,9.311265e-01,9.320607e-01,6.591613e-02,1.666011e-07,1.993994e+01,0.000000e+00,1.993994e+01,2.141486e+01,1.820000e+02
7.086312e+04,8.201750e-01,7.056072e+04,8.166750e-01,9.311098e-01,9.320623e-01,6.591780e-02,1.665880e-07,1.994667e+01,0.000000e+00,1.994667e+01,2.142247e+01,1.820000e+02
7.087312e+04,8.202908e-01,7.057072e+04,8.167908e-01,9.311000e-01,9.320638e-01,6.591946e-02,1.665750e-07,1.994872e+01,0.000000e+00,1.994872e+01,2.142490e+01,1.820000e+02
7.088312e+04,8.204065e-01,7.058072e+04,8.169065e-01,9.311000e-01,9.320654e-01,6.592113e-02,1.665620e-07,1.994413e+01,0.000000e+00,1.994413e+01,2.141996e+01,1.820000e+02
7.089312e+04,8.205223e-01,7.059072e+04,8.170223e-01,9.311000e-01,9.320669e-01,6.592279e-02,1.665490e-07,1.993953e+01,0.000000e+00,1.993953e+01,2.141502e+01,1.820000e+02
7.090312e+04,8.206380e-01,7.060072e+04,8.171380e-01,9.311000e-01,9.320685e-01,6.592446e-02,1.665360e-07,1.993493e+01,0.000000e+00,1.993493e+01,2.141009e+01,1.820000e+02
7.091312e+04,8.207537e-01,7.061072e+04,8.172537e-01,9.311000e-01,9.320701e-01,6.592612e-02,1.665230e-07,1.993033e+01,0.000000e+00,1.993033e+01,2.140515e+01,1.820000e+02
7.092312e+04,8.208695e-01,7.062072e+04,8.173695e-01,9.311000e-01,9.320716e-01,6.592779e-02,1.665100e-07,1.992574e+01,0.000000e+00,1.992574e+01,2.140021e+01,1.820000e+02
7.093312e+04,8.209852e-01,7.063072e+04,8.174852e-01,9.311210e-01,9.320732e-01,6.592946e-02,1.664970e-07,1.991665e+01,0.000000e+00,1.991665e+01,2.138997e+01,1.820000e+02
7.094312e+04,8.211010e-01,7.064072e+04,8.176010e-01,9.311718e-01,9.320747e-01,6.593112e-02,1.664840e-07,1.990118e+01,0.000000e+00,1.990118e+01,2.137218e+01,1.820000e+02
7.095312e+04,8.212167e-01,7.065072e+04,8.177167e-01,9.312227e-01,9.320763e-01,6.593278e-02,1.664710e-07,1.988570e+01,0.000000e+00,1.988570e+01,2.135440e+01,1.820000e+02
7.096312e+04,8.213325e-01,7.066072e+04,8.178325e-01,9.312735e-01,9.320778e-01,6.593445e-02,1.664580e-07,1.987022e+01,0.000000e+00,1.987022e+01,2.133661e+01,1.820000e+02
7.097312e+04,8.214482e-01,7.067072e+04,8.179482e-01,9.313244e-01,9.320794e-01,6.593611e-02,1.664450e-07,1.985475e+01,0.000000e+00,1.985475e+01,2.131883e+01,1.820000e+02
7.098312e+04,8.215639e-01,7.068072e+04,8.180639e-01,9.313752e-01,9.320809e-01,6.593778e-02,1.664320e-07,1.983927e+01,0.000000e+00,1.983927e+01,2.130105e+01,1.820000e+02
7.099312e+04,8.216797e-01,7.069072e+04,8.181797e-01,9.313915e-01,9.320825e-01,6.593944e-02,1.664191e-07,1.983680e+01,0.000000e+00,1.983680e+01,2.129803e+01,1.820085e+02
7.100312e+04,8.217954e-01,7.070072e+04,8.182954e-01,9.313748e-01,9.320840e-01,6.594111e-02,1.664061e-07,1.984671e+01,0.000000e+00,1.984671e+01,2.130905e+01,1.820252e+02
7.101312e+04,8.219112e-01,7.071072e+04,8.184112e-01,9.313581e-01,9.320856e-01,6.594277e-02,1.663931e-07,1.985662e+01,0.000000e+00,1.985662e+01,2.132007e+01,1.820419e+02
7.102312e+04,8.220269e-01,7.072072e+04,8.185269e-01,9.313415e-01,9.320871e-01,6.594443e-02,1.663802e-07,1.986653e+01,0.000000e+00,1.986653e+01,2.133109e+01,1.820585e+02
7.103313e+04,8.221427e-01,7.073073e+04,8.186427e-01,9.313248e-01,9.320887e-01,6.594610e-02,1.663672e-07,1.987643e+01,0.000000e+00,1.987643e+01,2.134211e+01,1.820752e+02
7.104313e+04,8.222584e-01,7.074073e+04,8.187584e-01,9.313081e-01,9.320902e-01,6.594776e-02,1.663543e-07,1.988634e+01,0.000000e+00,1.988634e+01,2.135313e+01,1.820919e+02
7.105313e+04,8.223741e-01,7.075073e+04,8.188741e-01,9.313256e-01,9.320918e-01,6.594943e-02,1.663413e-07,1.989335e+01,0.000000e+00,1.989335e+01,2.136025e+01,1.821085e+02
7.106313e+04,8.224899e-01,7.076073e+04,8.189899e-01,9.313756e-01,9.320933e-01,6.595109e-02,1.663284e-07,1.989759e+01,0.000000e+00,1.989759e+01,2.136366e+01,1.821252e+02
7.107313e+04,8.226056e-01,7.077073e+04,8.191056e-01,9.314256e-01,9.320949e-01,6.595275e-02,1.663154e-07,1.990183e+01,0.000000e+00,1.990183e+01,2.136706e+01,1.821419e+02
