Repository: brandonlampe/CS_Data

# Comments For Consolidation Test: 175_03
_Note:_ herein, the phrase "TEST-NUMBER" will imply the insertion of "175_03".  This format will
often be used when describing local directories.

Following the initial increase in pressure from zero to 19.192 MPa (dilatometer was initially used,
which resulted in somewhat variable confining pressure).  Schuler gauges were used during the

## Test Data
Raw test data is contained in: TEST-NUMBER.xlsx

Additionally, calculated values of fractional density have been calculated in TEST-NUMBER.xlsx and
exported to TEST-NUMBER.csv, where the .csv file format allows for easy cross-platform importing
and analysis.

File: UNM_WP_HY_175_03/CREEP_FIT_v1/175_03_CREEP_OUT.csv (part 32 of 66)
Analysis by Brandon Lampe, performed on: 2016/07/04 12:27:14
Experimental results below begin at: 2015/07/17 16:07:44
Duration (sec),Duration (day),Elapsed Time (sec),Elapsed Time (day),Interpolated Fractional Density,Fit to Fractional Density,Fit to Volume Strain,Fit to Volume Strain Rate (1/sec),Confining Pressure (MPa),Pore Pressure (MPa),Terzaghi Pressure (MPa),Solid Pressure (MPa),Temperature (C))
7.344315e+04,8.500365e-01,7.314075e+04,8.465365e-01,9.316902e-01,9.324590e-01,6.634338e-02,1.633580e-07,1.992814e+01,0.000000e+00,1.992814e+01,2.138923e+01,1.826000e+02
7.345315e+04,8.501522e-01,7.315075e+04,8.466522e-01,9.317346e-01,9.324606e-01,6.634501e-02,1.633460e-07,1.992615e+01,0.000000e+00,1.992615e+01,2.138608e+01,1.826000e+02
7.346315e+04,8.502679e-01,7.316075e+04,8.467679e-01,9.318179e-01,9.324621e-01,6.634664e-02,1.633340e-07,1.991837e+01,0.000000e+00,1.991837e+01,2.137582e+01,1.826000e+02
7.347315e+04,8.503837e-01,7.317075e+04,8.468837e-01,9.319013e-01,9.324636e-01,6.634828e-02,1.633219e-07,1.991059e+01,0.000000e+00,1.991059e+01,2.136555e+01,1.826000e+02
7.348315e+04,8.504994e-01,7.318075e+04,8.469994e-01,9.319846e-01,9.324651e-01,6.634991e-02,1.633099e-07,1.990280e+01,0.000000e+00,1.990280e+01,2.135529e+01,1.826000e+02
7.349315e+04,8.506152e-01,7.319075e+04,8.471152e-01,9.320679e-01,9.324667e-01,6.635154e-02,1.632979e-07,1.989502e+01,0.000000e+00,1.989502e+01,2.134504e+01,1.826000e+02
7.350315e+04,8.507309e-01,7.320075e+04,8.472309e-01,9.321513e-01,9.324682e-01,6.635318e-02,1.632859e-07,1.988724e+01,0.000000e+00,1.988724e+01,2.133478e+01,1.826000e+02
7.351315e+04,8.508466e-01,7.321075e+04,8.473466e-01,9.322000e-01,9.324697e-01,6.635481e-02,1.632739e-07,1.987961e+01,0.000000e+00,1.987961e+01,2.132547e+01,1.826000e+02
7.352315e+04,8.509624e-01,7.322075e+04,8.474624e-01,9.322000e-01,9.324712e-01,6.635644e-02,1.632619e-07,1.987218e+01,0.000000e+00,1.987218e+01,2.131751e+01,1.826000e+02
7.353315e+04,8.510781e-01,7.323075e+04,8.475781e-01,9.322000e-01,9.324727e-01,6.635807e-02,1.632499e-07,1.986476e+01,0.000000e+00,1.986476e+01,2.130954e+01,1.826000e+02
7.354315e+04,8.511939e-01,7.324075e+04,8.476939e-01,9.322000e-01,9.324743e-01,6.635971e-02,1.632379e-07,1.985733e+01,0.000000e+00,1.985733e+01,2.130158e+01,1.826000e+02
7.355315e+04,8.513096e-01,7.325075e+04,8.478096e-01,9.322000e-01,9.324758e-01,6.636134e-02,1.632259e-07,1.984991e+01,0.000000e+00,1.984991e+01,2.129361e+01,1.826000e+02
7.356315e+04,8.514254e-01,7.326075e+04,8.479254e-01,9.322000e-01,9.324773e-01,6.636297e-02,1.632139e-07,1.984248e+01,0.000000e+00,1.984248e+01,2.128565e+01,1.826000e+02
7.357315e+04,8.515411e-01,7.327075e+04,8.480411e-01,9.321862e-01,9.324788e-01,6.636460e-02,1.632019e-07,1.983858e+01,0.000000e+00,1.983858e+01,2.128178e+01,1.825931e+02
7.358315e+04,8.516568e-01,7.328075e+04,8.481568e-01,9.321528e-01,9.324804e-01,6.636624e-02,1.631899e-07,1.983963e+01,0.000000e+00,1.983963e+01,2.128367e+01,1.825764e+02
7.359315e+04,8.517726e-01,7.329075e+04,8.482726e-01,9.321195e-01,9.324819e-01,6.636787e-02,1.631779e-07,1.984069e+01,0.000000e+00,1.984069e+01,2.128557e+01,1.825597e+02
7.360315e+04,8.518883e-01,7.330075e+04,8.483883e-01,9.320862e-01,9.324834e-01,6.636950e-02,1.631660e-07,1.984175e+01,0.000000e+00,1.984175e+01,2.128746e+01,1.825431e+02
7.361315e+04,8.520041e-01,7.331075e+04,8.485041e-01,9.320528e-01,9.324849e-01,6.637113e-02,1.631540e-07,1.984281e+01,0.000000e+00,1.984281e+01,2.128936e+01,1.825264e+02
7.362315e+04,8.521198e-01,7.332075e+04,8.486198e-01,9.320195e-01,9.324864e-01,6.637276e-02,1.631420e-07,1.984386e+01,0.000000e+00,1.984386e+01,2.129125e+01,1.825097e+02
7.363315e+04,8.522356e-01,7.333075e+04,8.487356e-01,9.320000e-01,9.324880e-01,6.637439e-02,1.631300e-07,1.984713e+01,0.000000e+00,1.984713e+01,2.129520e+01,1.825069e+02
7.364315e+04,8.523513e-01,7.334075e+04,8.488513e-01,9.320000e-01,9.324895e-01,6.637602e-02,1.631181e-07,1.985349e+01,0.000000e+00,1.985349e+01,2.130203e+01,1.825236e+02
7.365315e+04,8.524670e-01,7.335075e+04,8.489670e-01,9.320000e-01,9.324910e-01,6.637766e-02,1.631061e-07,1.985986e+01,0.000000e+00,1.985986e+01,2.130887e+01,1.825403e+02
7.366315e+04,8.525828e-01,7.336075e+04,8.490828e-01,9.320000e-01,9.324925e-01,6.637929e-02,1.630942e-07,1.986623e+01,0.000000e+00,1.986623e+01,2.131570e+01,1.825569e+02
7.367315e+04,8.526985e-01,7.337075e+04,8.491985e-01,9.320000e-01,9.324940e-01,6.638092e-02,1.630822e-07,1.987260e+01,0.000000e+00,1.987260e+01,2.132253e+01,1.825736e+02
7.368315e+04,8.528143e-01,7.338075e+04,8.493143e-01,9.320000e-01,9.324956e-01,6.638255e-02,1.630703e-07,1.987897e+01,0.000000e+00,1.987897e+01,2.132936e+01,1.825903e+02
7.369315e+04,8.529300e-01,7.339075e+04,8.494300e-01,9.319932e-01,9.324971e-01,6.638418e-02,1.630583e-07,1.988327e+01,0.000000e+00,1.988327e+01,2.133413e+01,1.826000e+02
7.370315e+04,8.530457e-01,7.340075e+04,8.495457e-01,9.319768e-01,9.324986e-01,6.638581e-02,1.630464e-07,1.988466e+01,0.000000e+00,1.988466e+01,2.133600e+01,1.826000e+02
7.371315e+04,8.531615e-01,7.341075e+04,8.496615e-01,9.319604e-01,9.325001e-01,6.638744e-02,1.630344e-07,1.988605e+01,0.000000e+00,1.988605e+01,2.133787e+01,1.826000e+02
7.372315e+04,8.532772e-01,7.342075e+04,8.497772e-01,9.319440e-01,9.325016e-01,6.638907e-02,1.630225e-07,1.988744e+01,0.000000e+00,1.988744e+01,2.133974e+01,1.826000e+02
7.373315e+04,8.533930e-01,7.343075e+04,8.498930e-01,9.319276e-01,9.325032e-01,6.639070e-02,1.630106e-07,1.988883e+01,0.000000e+00,1.988883e+01,2.134160e+01,1.826000e+02
7.374315e+04,8.535087e-01,7.344075e+04,8.500087e-01,9.319112e-01,9.325047e-01,6.639233e-02,1.629986e-07,1.989022e+01,0.000000e+00,1.989022e+01,2.134347e+01,1.826000e+02
7.375315e+04,8.536245e-01,7.345075e+04,8.501245e-01,9.319267e-01,9.325062e-01,6.639396e-02,1.629867e-07,1.989117e+01,0.000000e+00,1.989117e+01,2.134414e+01,1.825947e+02
7.376315e+04,8.537402e-01,7.346075e+04,8.502402e-01,9.320115e-01,9.325077e-01,6.639559e-02,1.629748e-07,1.989117e+01,0.000000e+00,1.989117e+01,2.134220e+01,1.825777e+02
7.377315e+04,8.538559e-01,7.347075e+04,8.503559e-01,9.320962e-01,9.325092e-01,6.639722e-02,1.629629e-07,1.989117e+01,0.000000e+00,1.989117e+01,2.134026e+01,1.825608e+02
7.378315e+04,8.539717e-01,7.348075e+04,8.504717e-01,9.321810e-01,9.325108e-01,6.639885e-02,1.629510e-07,1.989117e+01,0.000000e+00,1.989117e+01,2.133832e+01,1.825438e+02
7.379315e+04,8.540874e-01,7.349075e+04,8.505874e-01,9.322657e-01,9.325123e-01,6.640048e-02,1.629391e-07,1.989117e+01,0.000000e+00,1.989117e+01,2.133638e+01,1.825269e+02
7.380315e+04,8.542032e-01,7.350075e+04,8.507032e-01,9.323505e-01,9.325138e-01,6.640211e-02,1.629272e-07,1.989117e+01,0.000000e+00,1.989117e+01,2.133444e+01,1.825099e+02
7.381315e+04,8.543189e-01,7.351075e+04,8.508189e-01,9.323723e-01,9.325153e-01,6.640374e-02,1.629153e-07,1.988750e+01,0.000000e+00,1.988750e+01,2.133000e+01,1.825000e+02
7.382315e+04,8.544346e-01,7.352075e+04,8.509346e-01,9.323056e-01,9.325168e-01,6.640537e-02,1.629034e-07,1.987866e+01,0.000000e+00,1.987866e+01,2.132204e+01,1.825000e+02
7.383315e+04,8.545504e-01,7.353075e+04,8.510504e-01,9.322390e-01,9.325184e-01,6.640700e-02,1.628915e-07,1.986982e+01,0.000000e+00,1.986982e+01,2.131409e+01,1.825000e+02
7.384315e+04,8.546661e-01,7.354075e+04,8.511661e-01,9.321723e-01,9.325199e-01,6.640862e-02,1.628796e-07,1.986098e+01,0.000000e+00,1.986098e+01,2.130613e+01,1.825000e+02
7.385315e+04,8.547819e-01,7.355075e+04,8.512819e-01,9.321056e-01,9.325214e-01,6.641025e-02,1.628677e-07,1.985214e+01,0.000000e+00,1.985214e+01,2.129817e+01,1.825000e+02
7.386315e+04,8.548976e-01,7.356075e+04,8.513976e-01,9.320390e-01,9.325229e-01,6.641188e-02,1.628558e-07,1.984331e+01,0.000000e+00,1.984331e+01,2.129021e+01,1.825000e+02
7.387315e+04,8.550134e-01,7.357075e+04,8.515134e-01,9.320138e-01,9.325244e-01,6.641351e-02,1.628439e-07,1.983902e+01,0.000000e+00,1.983902e+01,2.128618e+01,1.825000e+02
7.388315e+04,8.551291e-01,7.358075e+04,8.516291e-01,9.320472e-01,9.325260e-01,6.641514e-02,1.628320e-07,1.984113e+01,0.000000e+00,1.984113e+01,2.128769e+01,1.825000e+02
7.389315e+04,8.552448e-01,7.359075e+04,8.517448e-01,9.320805e-01,9.325275e-01,6.641677e-02,1.628202e-07,1.984325e+01,0.000000e+00,1.984325e+01,2.128920e+01,1.825000e+02
7.390315e+04,8.553606e-01,7.360075e+04,8.518606e-01,9.321138e-01,9.325290e-01,6.641840e-02,1.628083e-07,1.984536e+01,0.000000e+00,1.984536e+01,2.129071e+01,1.825000e+02
7.391315e+04,8.554763e-01,7.361075e+04,8.519763e-01,9.321472e-01,9.325305e-01,6.642002e-02,1.627964e-07,1.984748e+01,0.000000e+00,1.984748e+01,2.129221e+01,1.825000e+02
7.392315e+04,8.555921e-01,7.362075e+04,8.520921e-01,9.321805e-01,9.325320e-01,6.642165e-02,1.627846e-07,1.984959e+01,0.000000e+00,1.984959e+01,2.129372e+01,1.825000e+02
7.393315e+04,8.557078e-01,7.363075e+04,8.522078e-01,9.322138e-01,9.325335e-01,6.642328e-02,1.627727e-07,1.984950e+01,0.000000e+00,1.984950e+01,2.129287e+01,1.825000e+02
7.394315e+04,8.558236e-01,7.364075e+04,8.523236e-01,9.322472e-01,9.325351e-01,6.642491e-02,1.627609e-07,1.984632e+01,0.000000e+00,1.984632e+01,2.128869e+01,1.825000e+02
7.395315e+04,8.559393e-01,7.365075e+04,8.524393e-01,9.322805e-01,9.325366e-01,6.642653e-02,1.627490e-07,1.984314e+01,0.000000e+00,1.984314e+01,2.128451e+01,1.825000e+02
7.396316e+04,8.560550e-01,7.366076e+04,8.525550e-01,9.323139e-01,9.325381e-01,6.642816e-02,1.627372e-07,1.983995e+01,0.000000e+00,1.983995e+01,2.128034e+01,1.825000e+02
7.397316e+04,8.561708e-01,7.367076e+04,8.526708e-01,9.323472e-01,9.325396e-01,6.642979e-02,1.627253e-07,1.983677e+01,0.000000e+00,1.983677e+01,2.127616e+01,1.825000e+02
7.398316e+04,8.562865e-01,7.368076e+04,8.527865e-01,9.323805e-01,9.325411e-01,6.643142e-02,1.627135e-07,1.983359e+01,0.000000e+00,1.983359e+01,2.127199e+01,1.825000e+02
7.399316e+04,8.564023e-01,7.369076e+04,8.529023e-01,9.324000e-01,9.325427e-01,6.643304e-02,1.627016e-07,1.983172e+01,0.000000e+00,1.983172e+01,2.126955e+01,1.825000e+02
7.400316e+04,8.565180e-01,7.370076e+04,8.530180e-01,9.324000e-01,9.325442e-01,6.643467e-02,1.626898e-07,1.983172e+01,0.000000e+00,1.983172e+01,2.126955e+01,1.825000e+02
7.401316e+04,8.566337e-01,7.371076e+04,8.531337e-01,9.324000e-01,9.325457e-01,6.643630e-02,1.626780e-07,1.983172e+01,0.000000e+00,1.983172e+01,2.126955e+01,1.825000e+02
7.402316e+04,8.567495e-01,7.372076e+04,8.532495e-01,9.324000e-01,9.325472e-01,6.643792e-02,1.626661e-07,1.983172e+01,0.000000e+00,1.983172e+01,2.126955e+01,1.825000e+02
7.403316e+04,8.568652e-01,7.373076e+04,8.533652e-01,9.324000e-01,9.325487e-01,6.643955e-02,1.626543e-07,1.983172e+01,0.000000e+00,1.983172e+01,2.126955e+01,1.825000e+02
7.404316e+04,8.569810e-01,7.374076e+04,8.534810e-01,9.324000e-01,9.325502e-01,6.644118e-02,1.626425e-07,1.983172e+01,0.000000e+00,1.983172e+01,2.126955e+01,1.825000e+02
7.405316e+04,8.570967e-01,7.375076e+04,8.535967e-01,9.324068e-01,9.325518e-01,6.644280e-02,1.626307e-07,1.983216e+01,0.000000e+00,1.983216e+01,2.126986e+01,1.824932e+02
7.406316e+04,8.572125e-01,7.376076e+04,8.537125e-01,9.324232e-01,9.325533e-01,6.644443e-02,1.626189e-07,1.983321e+01,0.000000e+00,1.983321e+01,2.127061e+01,1.824768e+02
7.407316e+04,8.573282e-01,7.377076e+04,8.538282e-01,9.324396e-01,9.325548e-01,6.644606e-02,1.626071e-07,1.983426e+01,0.000000e+00,1.983426e+01,2.127137e+01,1.824604e+02
7.408316e+04,8.574439e-01,7.378076e+04,8.539439e-01,9.324560e-01,9.325563e-01,6.644768e-02,1.625953e-07,1.983532e+01,0.000000e+00,1.983532e+01,2.127212e+01,1.824440e+02
7.409316e+04,8.575597e-01,7.379076e+04,8.540597e-01,9.324724e-01,9.325578e-01,6.644931e-02,1.625835e-07,1.983637e+01,0.000000e+00,1.983637e+01,2.127287e+01,1.824276e+02
7.410316e+04,8.576754e-01,7.380076e+04,8.541754e-01,9.324888e-01,9.325593e-01,6.645093e-02,1.625717e-07,1.983742e+01,0.000000e+00,1.983742e+01,2.127363e+01,1.824112e+02
7.411316e+04,8.577912e-01,7.381076e+04,8.542912e-01,9.324839e-01,9.325609e-01,6.645256e-02,1.625599e-07,1.983984e+01,0.000000e+00,1.983984e+01,2.127633e+01,1.824000e+02
7.412316e+04,8.579069e-01,7.382076e+04,8.544069e-01,9.324331e-01,9.325624e-01,6.645419e-02,1.625481e-07,1.984523e+01,0.000000e+00,1.984523e+01,2.128327e+01,1.824000e+02
7.413316e+04,8.580226e-01,7.383076e+04,8.545226e-01,9.323823e-01,9.325639e-01,6.645581e-02,1.625363e-07,1.985062e+01,0.000000e+00,1.985062e+01,2.129021e+01,1.824000e+02
7.414316e+04,8.581384e-01,7.384076e+04,8.546384e-01,9.323314e-01,9.325654e-01,6.645744e-02,1.625245e-07,1.985601e+01,0.000000e+00,1.985601e+01,2.129715e+01,1.824000e+02
7.415316e+04,8.582541e-01,7.385076e+04,8.547541e-01,9.322806e-01,9.325669e-01,6.645906e-02,1.625127e-07,1.986139e+01,0.000000e+00,1.986139e+01,2.130410e+01,1.824000e+02
7.416316e+04,8.583699e-01,7.386076e+04,8.548699e-01,9.322297e-01,9.325684e-01,6.646069e-02,1.625009e-07,1.986678e+01,0.000000e+00,1.986678e+01,2.131104e+01,1.824000e+02
7.417316e+04,8.584856e-01,7.387076e+04,8.549856e-01,9.322277e-01,9.325699e-01,6.646231e-02,1.624892e-07,1.986949e+01,0.000000e+00,1.986949e+01,2.131399e+01,1.824000e+02
7.418316e+04,8.586014e-01,7.388076e+04,8.551014e-01,9.322944e-01,9.325715e-01,6.646394e-02,1.624774e-07,1.986843e+01,0.000000e+00,1.986843e+01,2.131133e+01,1.824000e+02
7.419316e+04,8.587171e-01,7.389076e+04,8.552171e-01,9.323610e-01,9.325730e-01,6.646556e-02,1.624656e-07,1.986738e+01,0.000000e+00,1.986738e+01,2.130867e+01,1.824000e+02
7.420316e+04,8.588328e-01,7.390076e+04,8.553328e-01,9.324277e-01,9.325745e-01,6.646719e-02,1.624539e-07,1.986632e+01,0.000000e+00,1.986632e+01,2.130602e+01,1.824000e+02
7.421316e+04,8.589486e-01,7.391076e+04,8.554486e-01,9.324944e-01,9.325760e-01,6.646881e-02,1.624421e-07,1.986526e+01,0.000000e+00,1.986526e+01,2.130336e+01,1.824000e+02
7.422316e+04,8.590643e-01,7.392076e+04,8.555643e-01,9.325611e-01,9.325775e-01,6.647043e-02,1.624304e-07,1.986420e+01,0.000000e+00,1.986420e+01,2.130070e+01,1.824000e+02
7.423316e+04,8.591801e-01,7.393076e+04,8.556801e-01,9.325792e-01,9.325790e-01,6.647206e-02,1.624186e-07,1.986447e+01,0.000000e+00,1.986447e+01,2.130057e+01,1.823931e+02
7.424316e+04,8.592958e-01,7.394076e+04,8.557958e-01,9.325292e-01,9.325806e-01,6.647368e-02,1.624069e-07,1.986660e+01,0.000000e+00,1.986660e+01,2.130399e+01,1.823764e+02
7.425316e+04,8.594116e-01,7.395076e+04,8.559116e-01,9.324792e-01,9.325821e-01,6.647531e-02,1.623951e-07,1.986872e+01,0.000000e+00,1.986872e+01,2.130742e+01,1.823597e+02
7.426316e+04,8.595273e-01,7.396076e+04,8.560273e-01,9.324292e-01,9.325836e-01,6.647693e-02,1.623834e-07,1.987085e+01,0.000000e+00,1.987085e+01,2.131084e+01,1.823431e+02
7.427316e+04,8.596430e-01,7.397076e+04,8.561430e-01,9.323792e-01,9.325851e-01,6.647855e-02,1.623716e-07,1.987298e+01,0.000000e+00,1.987298e+01,2.131426e+01,1.823264e+02
7.428316e+04,8.597588e-01,7.398076e+04,8.562588e-01,9.323292e-01,9.325866e-01,6.648018e-02,1.623599e-07,1.987510e+01,0.000000e+00,1.987510e+01,2.131769e+01,1.823097e+02
7.429316e+04,8.598745e-01,7.399076e+04,8.563745e-01,9.323139e-01,9.325881e-01,6.648180e-02,1.623482e-07,1.987414e+01,0.000000e+00,1.987414e+01,2.131700e+01,1.823000e+02
7.430316e+04,8.599903e-01,7.400076e+04,8.564903e-01,9.323472e-01,9.325896e-01,6.648343e-02,1.623364e-07,1.986883e+01,0.000000e+00,1.986883e+01,2.131054e+01,1.823000e+02
7.431316e+04,8.601060e-01,7.401076e+04,8.566060e-01,9.323805e-01,9.325912e-01,6.648505e-02,1.623247e-07,1.986352e+01,0.000000e+00,1.986352e+01,2.130409e+01,1.823000e+02
7.432316e+04,8.602217e-01,7.402076e+04,8.567217e-01,9.324139e-01,9.325927e-01,6.648667e-02,1.623130e-07,1.985821e+01,0.000000e+00,1.985821e+01,2.129763e+01,1.823000e+02
7.433316e+04,8.603375e-01,7.403076e+04,8.568375e-01,9.324472e-01,9.325942e-01,6.648829e-02,1.623013e-07,1.985289e+01,0.000000e+00,1.985289e+01,2.129117e+01,1.823000e+02
7.434316e+04,8.604532e-01,7.404076e+04,8.569532e-01,9.324805e-01,9.325957e-01,6.648992e-02,1.622896e-07,1.984758e+01,0.000000e+00,1.984758e+01,2.128472e+01,1.823000e+02
7.435316e+04,8.605690e-01,7.405076e+04,8.570690e-01,9.325136e-01,9.325972e-01,6.649154e-02,1.622778e-07,1.984535e+01,0.000000e+00,1.984535e+01,2.128157e+01,1.823000e+02
7.436316e+04,8.606847e-01,7.406076e+04,8.571847e-01,9.325464e-01,9.325987e-01,6.649316e-02,1.622661e-07,1.984744e+01,0.000000e+00,1.984744e+01,2.128306e+01,1.823000e+02
7.437316e+04,8.608005e-01,7.407076e+04,8.573005e-01,9.325792e-01,9.326002e-01,6.649479e-02,1.622544e-07,1.984954e+01,0.000000e+00,1.984954e+01,2.128456e+01,1.823000e+02
7.438316e+04,8.609162e-01,7.408076e+04,8.574162e-01,9.326120e-01,9.326017e-01,6.649641e-02,1.622427e-07,1.985163e+01,0.000000e+00,1.985163e+01,2.128605e+01,1.823000e+02
7.439316e+04,8.610319e-01,7.409076e+04,8.575319e-01,9.326448e-01,9.326033e-01,6.649803e-02,1.622310e-07,1.985372e+01,0.000000e+00,1.985372e+01,2.128755e+01,1.823000e+02
7.440316e+04,8.611477e-01,7.410076e+04,8.576477e-01,9.326776e-01,9.326048e-01,6.649965e-02,1.622193e-07,1.985581e+01,0.000000e+00,1.985581e+01,2.128904e+01,1.823000e+02
7.441316e+04,8.612634e-01,7.411076e+04,8.577634e-01,9.327000e-01,9.326063e-01,6.650128e-02,1.622077e-07,1.985657e+01,0.000000e+00,1.985657e+01,2.128934e+01,1.823000e+02
7.442316e+04,8.613792e-01,7.412076e+04,8.578792e-01,9.327000e-01,9.326078e-01,6.650290e-02,1.621960e-07,1.985444e+01,0.000000e+00,1.985444e+01,2.128706e+01,1.823000e+02
7.443316e+04,8.614949e-01,7.413076e+04,8.579949e-01,9.327000e-01,9.326093e-01,6.650452e-02,1.621843e-07,1.985232e+01,0.000000e+00,1.985232e+01,2.128478e+01,1.823000e+02
7.444316e+04,8.616106e-01,7.414076e+04,8.581106e-01,9.327000e-01,9.326108e-01,6.650614e-02,1.621726e-07,1.985019e+01,0.000000e+00,1.985019e+01,2.128250e+01,1.823000e+02
7.445316e+04,8.617264e-01,7.415076e+04,8.582264e-01,9.327000e-01,9.326123e-01,6.650776e-02,1.621609e-07,1.984806e+01,0.000000e+00,1.984806e+01,2.128022e+01,1.823000e+02
7.446316e+04,8.618421e-01,7.416076e+04,8.583421e-01,9.327000e-01,9.326138e-01,6.650938e-02,1.621493e-07,1.984594e+01,0.000000e+00,1.984594e+01,2.127794e+01,1.823000e+02
7.447316e+04,8.619579e-01,7.417076e+04,8.584579e-01,9.326946e-01,9.326154e-01,6.651101e-02,1.621376e-07,1.984551e+01,0.000000e+00,1.984551e+01,2.127760e+01,1.822946e+02
7.448316e+04,8.620736e-01,7.418076e+04,8.585736e-01,9.326777e-01,9.326169e-01,6.651263e-02,1.621259e-07,1.984874e+01,0.000000e+00,1.984874e+01,2.128146e+01,1.822777e+02
7.449316e+04,8.621894e-01,7.419076e+04,8.586894e-01,9.326607e-01,9.326184e-01,6.651425e-02,1.621143e-07,1.985198e+01,0.000000e+00,1.985198e+01,2.128532e+01,1.822607e+02
7.450316e+04,8.623051e-01,7.420076e+04,8.588051e-01,9.326438e-01,9.326199e-01,6.651587e-02,1.621026e-07,1.985522e+01,0.000000e+00,1.985522e+01,2.128918e+01,1.822438e+02
7.451316e+04,8.624208e-01,7.421076e+04,8.589208e-01,9.326268e-01,9.326214e-01,6.651749e-02,1.620909e-07,1.985846e+01,0.000000e+00,1.985846e+01,2.129304e+01,1.822268e+02
7.452316e+04,8.625366e-01,7.422076e+04,8.590366e-01,9.326099e-01,9.326229e-01,6.651911e-02,1.620793e-07,1.986170e+01,0.000000e+00,1.986170e+01,2.129690e+01,1.822099e+02
7.453316e+04,8.626523e-01,7.423076e+04,8.591523e-01,9.325792e-01,9.326244e-01,6.652073e-02,1.620677e-07,1.986226e+01,0.000000e+00,1.986226e+01,2.129820e+01,1.821931e+02
7.454316e+04,8.627681e-01,7.424076e+04,8.592681e-01,9.325292e-01,9.326259e-01,6.652235e-02,1.620560e-07,1.985908e+01,0.000000e+00,1.985908e+01,2.129593e+01,1.821764e+02
7.455316e+04,8.628838e-01,7.425076e+04,8.593838e-01,9.324792e-01,9.326275e-01,6.652397e-02,1.620444e-07,1.985589e+01,0.000000e+00,1.985589e+01,2.129366e+01,1.821597e+02
7.456316e+04,8.629996e-01,7.426076e+04,8.594996e-01,9.324292e-01,9.326290e-01,6.652559e-02,1.620327e-07,1.985271e+01,0.000000e+00,1.985271e+01,2.129139e+01,1.821431e+02
7.457316e+04,8.631153e-01,7.427076e+04,8.596153e-01,9.323792e-01,9.326305e-01,6.652721e-02,1.620211e-07,1.984953e+01,0.000000e+00,1.984953e+01,2.128911e+01,1.821264e+02
7.458316e+04,8.632310e-01,7.428076e+04,8.597310e-01,9.323292e-01,9.326320e-01,6.652883e-02,1.620095e-07,1.984634e+01,0.000000e+00,1.984634e+01,2.128684e+01,1.821097e+02
7.459316e+04,8.633468e-01,7.429076e+04,8.598468e-01,9.323000e-01,9.326335e-01,6.653045e-02,1.619978e-07,1.984713e+01,0.000000e+00,1.984713e+01,2.128835e+01,1.821000e+02
7.460316e+04,8.634625e-01,7.430076e+04,8.599625e-01,9.323000e-01,9.326350e-01,6.653207e-02,1.619862e-07,1.985350e+01,0.000000e+00,1.985350e+01,2.129518e+01,1.821000e+02
7.461316e+04,8.635783e-01,7.431076e+04,8.600783e-01,9.323000e-01,9.326365e-01,6.653369e-02,1.619746e-07,1.985987e+01,0.000000e+00,1.985987e+01,2.130201e+01,1.821000e+02
7.462316e+04,8.636940e-01,7.432076e+04,8.601940e-01,9.323000e-01,9.326380e-01,6.653531e-02,1.619630e-07,1.986624e+01,0.000000e+00,1.986624e+01,2.130885e+01,1.821000e+02
7.463316e+04,8.638097e-01,7.433076e+04,8.603097e-01,9.323000e-01,9.326395e-01,6.653693e-02,1.619514e-07,1.987260e+01,0.000000e+00,1.987260e+01,2.131568e+01,1.821000e+02
7.464316e+04,8.639255e-01,7.434076e+04,8.604255e-01,9.323000e-01,9.326411e-01,6.653855e-02,1.619398e-07,1.987897e+01,0.000000e+00,1.987897e+01,2.132251e+01,1.821000e+02
7.465316e+04,8.640412e-01,7.435076e+04,8.605412e-01,9.323136e-01,9.326426e-01,6.654017e-02,1.619281e-07,1.988095e+01,0.000000e+00,1.988095e+01,2.132432e+01,1.821000e+02
7.466316e+04,8.641570e-01,7.436076e+04,8.606570e-01,9.323464e-01,9.326441e-01,6.654179e-02,1.619165e-07,1.987678e+01,0.000000e+00,1.987678e+01,2.131909e+01,1.821000e+02
7.467316e+04,8.642727e-01,7.437076e+04,8.607727e-01,9.323792e-01,9.326456e-01,6.654341e-02,1.619049e-07,1.987261e+01,0.000000e+00,1.987261e+01,2.131387e+01,1.821000e+02
7.468316e+04,8.643885e-01,7.438076e+04,8.608885e-01,9.324120e-01,9.326471e-01,6.654503e-02,1.618934e-07,1.986844e+01,0.000000e+00,1.986844e+01,2.130865e+01,1.821000e+02
7.469316e+04,8.645042e-01,7.439076e+04,8.610042e-01,9.324448e-01,9.326486e-01,6.654665e-02,1.618818e-07,1.986427e+01,0.000000e+00,1.986427e+01,2.130342e+01,1.821000e+02
7.470316e+04,8.646199e-01,7.440076e+04,8.611199e-01,9.324776e-01,9.326501e-01,6.654827e-02,1.618702e-07,1.986009e+01,0.000000e+00,1.986009e+01,2.129820e+01,1.821000e+02
7.471316e+04,8.647357e-01,7.441076e+04,8.612357e-01,9.324842e-01,9.326516e-01,6.654989e-02,1.618586e-07,1.985903e+01,0.000000e+00,1.985903e+01,2.129691e+01,1.821000e+02
7.472316e+04,8.648514e-01,7.442076e+04,8.613514e-01,9.324342e-01,9.326531e-01,6.655150e-02,1.618470e-07,1.986469e+01,0.000000e+00,1.986469e+01,2.130412e+01,1.821000e+02
7.473316e+04,8.649672e-01,7.443076e+04,8.614672e-01,9.323842e-01,9.326546e-01,6.655312e-02,1.618354e-07,1.987034e+01,0.000000e+00,1.987034e+01,2.131132e+01,1.821000e+02
7.474316e+04,8.650829e-01,7.444076e+04,8.615829e-01,9.323342e-01,9.326561e-01,6.655474e-02,1.618238e-07,1.987600e+01,0.000000e+00,1.987600e+01,2.131853e+01,1.821000e+02
7.475316e+04,8.651986e-01,7.445076e+04,8.616986e-01,9.322842e-01,9.326577e-01,6.655636e-02,1.618123e-07,1.988165e+01,0.000000e+00,1.988165e+01,2.132574e+01,1.821000e+02
7.476316e+04,8.653144e-01,7.446076e+04,8.618144e-01,9.322342e-01,9.326592e-01,6.655798e-02,1.618007e-07,1.988731e+01,0.000000e+00,1.988731e+01,2.133295e+01,1.821000e+02
7.477316e+04,8.654301e-01,7.447076e+04,8.619301e-01,9.322107e-01,9.326607e-01,6.655960e-02,1.617891e-07,1.989003e+01,0.000000e+00,1.989003e+01,2.133641e+01,1.820946e+02
7.478316e+04,8.655459e-01,7.448076e+04,8.620459e-01,9.322446e-01,9.326622e-01,6.656121e-02,1.617776e-07,1.988643e+01,0.000000e+00,1.988643e+01,2.133178e+01,1.820777e+02
7.479316e+04,8.656616e-01,7.449076e+04,8.621616e-01,9.322785e-01,9.326637e-01,6.656283e-02,1.617660e-07,1.988283e+01,0.000000e+00,1.988283e+01,2.132714e+01,1.820607e+02
7.480316e+04,8.657774e-01,7.450076e+04,8.622774e-01,9.323124e-01,9.326652e-01,6.656445e-02,1.617545e-07,1.987923e+01,0.000000e+00,1.987923e+01,2.132250e+01,1.820438e+02
7.481316e+04,8.658931e-01,7.451076e+04,8.623931e-01,9.323463e-01,9.326667e-01,6.656607e-02,1.617429e-07,1.987563e+01,0.000000e+00,1.987563e+01,2.131786e+01,1.820268e+02
7.482316e+04,8.660088e-01,7.452076e+04,8.625088e-01,9.323802e-01,9.326682e-01,6.656768e-02,1.617314e-07,1.987203e+01,0.000000e+00,1.987203e+01,2.131323e+01,1.820099e+02
7.483316e+04,8.661246e-01,7.453076e+04,8.626246e-01,9.324069e-01,9.326697e-01,6.656930e-02,1.617198e-07,1.987362e+01,0.000000e+00,1.987362e+01,2.131432e+01,1.820000e+02
7.484316e+04,8.662403e-01,7.454076e+04,8.627403e-01,9.324236e-01,9.326712e-01,6.657092e-02,1.617083e-07,1.988247e+01,0.000000e+00,1.988247e+01,2.132343e+01,1.820000e+02
7.485316e+04,8.663561e-01,7.455076e+04,8.628561e-01,9.324403e-01,9.326727e-01,6.657253e-02,1.616967e-07,1.989132e+01,0.000000e+00,1.989132e+01,2.133254e+01,1.820000e+02
7.486316e+04,8.664718e-01,7.456076e+04,8.629718e-01,9.324569e-01,9.326743e-01,6.657415e-02,1.616852e-07,1.990017e+01,0.000000e+00,1.990017e+01,2.134165e+01,1.820000e+02
7.487316e+04,8.665876e-01,7.457076e+04,8.630876e-01,9.324736e-01,9.326758e-01,6.657577e-02,1.616737e-07,1.990902e+01,0.000000e+00,1.990902e+01,2.135076e+01,1.820000e+02
7.488316e+04,8.667033e-01,7.458076e+04,8.632033e-01,9.324903e-01,9.326773e-01,6.657739e-02,1.616622e-07,1.991787e+01,0.000000e+00,1.991787e+01,2.135987e+01,1.820000e+02
7.489316e+04,8.668190e-01,7.459076e+04,8.633190e-01,9.324722e-01,9.326788e-01,6.657900e-02,1.616506e-07,1.992126e+01,0.000000e+00,1.992126e+01,2.136392e+01,1.820000e+02
7.490316e+04,8.669348e-01,7.460076e+04,8.634348e-01,9.324056e-01,9.326803e-01,6.658062e-02,1.616391e-07,1.991701e+01,0.000000e+00,1.991701e+01,2.136089e+01,1.820000e+02
7.491316e+04,8.670505e-01,7.461076e+04,8.635505e-01,9.323389e-01,9.326818e-01,6.658223e-02,1.616276e-07,1.991276e+01,0.000000e+00,1.991276e+01,2.135785e+01,1.820000e+02
7.492316e+04,8.671663e-01,7.462076e+04,8.636663e-01,9.322722e-01,9.326833e-01,6.658385e-02,1.616161e-07,1.990850e+01,0.000000e+00,1.990850e+01,2.135482e+01,1.820000e+02
7.493317e+04,8.672820e-01,7.463077e+04,8.637820e-01,9.322056e-01,9.326848e-01,6.658547e-02,1.616046e-07,1.990425e+01,0.000000e+00,1.990425e+01,2.135178e+01,1.820000e+02
7.494317e+04,8.673977e-01,7.464077e+04,8.638977e-01,9.321389e-01,9.326863e-01,6.658708e-02,1.615931e-07,1.990000e+01,0.000000e+00,1.990000e+01,2.134875e+01,1.820000e+02
7.495317e+04,8.675135e-01,7.465077e+04,8.640135e-01,9.321278e-01,9.326878e-01,6.658870e-02,1.615816e-07,1.989649e+01,0.000000e+00,1.989649e+01,2.134524e+01,1.820000e+02
7.496317e+04,8.676292e-01,7.466077e+04,8.641292e-01,9.321944e-01,9.326893e-01,6.659031e-02,1.615701e-07,1.989402e+01,0.000000e+00,1.989402e+01,2.134106e+01,1.820000e+02
7.497317e+04,8.677450e-01,7.467077e+04,8.642450e-01,9.322611e-01,9.326908e-01,6.659193e-02,1.615586e-07,1.989155e+01,0.000000e+00,1.989155e+01,2.133688e+01,1.820000e+02
7.498317e+04,8.678607e-01,7.468077e+04,8.643607e-01,9.323278e-01,9.326923e-01,6.659355e-02,1.615471e-07,1.988907e+01,0.000000e+00,1.988907e+01,2.133271e+01,1.820000e+02
7.499317e+04,8.679765e-01,7.469077e+04,8.644765e-01,9.323944e-01,9.326938e-01,6.659516e-02,1.615356e-07,1.988660e+01,0.000000e+00,1.988660e+01,2.132853e+01,1.820000e+02
7.500317e+04,8.680922e-01,7.470077e+04,8.645922e-01,9.324611e-01,9.326954e-01,6.659678e-02,1.615241e-07,1.988413e+01,0.000000e+00,1.988413e+01,2.132435e+01,1.820000e+02
7.501317e+04,8.682079e-01,7.471077e+04,8.647079e-01,9.325273e-01,9.326969e-01,6.659839e-02,1.615126e-07,1.987921e+01,0.000000e+00,1.987921e+01,2.131756e+01,1.820000e+02
7.502317e+04,8.683237e-01,7.472077e+04,8.648237e-01,9.325929e-01,9.326984e-01,6.660001e-02,1.615011e-07,1.987085e+01,0.000000e+00,1.987085e+01,2.130710e+01,1.820000e+02
7.503317e+04,8.684394e-01,7.473077e+04,8.649394e-01,9.326585e-01,9.326999e-01,6.660162e-02,1.614897e-07,1.986250e+01,0.000000e+00,1.986250e+01,2.129665e+01,1.820000e+02
7.504317e+04,8.685552e-01,7.474077e+04,8.650552e-01,9.327240e-01,9.327014e-01,6.660324e-02,1.614782e-07,1.985414e+01,0.000000e+00,1.985414e+01,2.128619e+01,1.820000e+02
7.505317e+04,8.686709e-01,7.475077e+04,8.651709e-01,9.327896e-01,9.327029e-01,6.660485e-02,1.614667e-07,1.984579e+01,0.000000e+00,1.984579e+01,2.127574e+01,1.820000e+02
7.506317e+04,8.687866e-01,7.476077e+04,8.652866e-01,9.328552e-01,9.327044e-01,6.660647e-02,1.614553e-07,1.983743e+01,0.000000e+00,1.983743e+01,2.126529e+01,1.820000e+02
7.507317e+04,8.689024e-01,7.477077e+04,8.654024e-01,9.329211e-01,9.327059e-01,6.660808e-02,1.614438e-07,1.983206e+01,0.000000e+00,1.983206e+01,2.125803e+01,1.820000e+02
7.508317e+04,8.690181e-01,7.478077e+04,8.655181e-01,9.329878e-01,9.327074e-01,6.660969e-02,1.614323e-07,1.983313e+01,0.000000e+00,1.983313e+01,2.125765e+01,1.820000e+02
7.509317e+04,8.691339e-01,7.479077e+04,8.656339e-01,9.330544e-01,9.327089e-01,6.661131e-02,1.614209e-07,1.983420e+01,0.000000e+00,1.983420e+01,2.125728e+01,1.820000e+02
7.510317e+04,8.692496e-01,7.480077e+04,8.657496e-01,9.331211e-01,9.327104e-01,6.661292e-02,1.614094e-07,1.983527e+01,0.000000e+00,1.983527e+01,2.125691e+01,1.820000e+02
7.511317e+04,8.693654e-01,7.481077e+04,8.658654e-01,9.331878e-01,9.327119e-01,6.661454e-02,1.613980e-07,1.983634e+01,0.000000e+00,1.983634e+01,2.125653e+01,1.820000e+02
7.512317e+04,8.694811e-01,7.482077e+04,8.659811e-01,9.332544e-01,9.327134e-01,6.661615e-02,1.613865e-07,1.983741e+01,0.000000e+00,1.983741e+01,2.125616e+01,1.820000e+02
7.513317e+04,8.695968e-01,7.483077e+04,8.660968e-01,9.332839e-01,9.327149e-01,6.661777e-02,1.613751e-07,1.983848e+01,0.000000e+00,1.983848e+01,2.125664e+01,1.820000e+02
7.514317e+04,8.697126e-01,7.484077e+04,8.662126e-01,9.332330e-01,9.327164e-01,6.661938e-02,1.613637e-07,1.983955e+01,0.000000e+00,1.983955e+01,2.125895e+01,1.820000e+02
7.515317e+04,8.698283e-01,7.485077e+04,8.663283e-01,9.331822e-01,9.327179e-01,6.662099e-02,1.613522e-07,1.984063e+01,0.000000e+00,1.984063e+01,2.126126e+01,1.820000e+02
7.516317e+04,8.699441e-01,7.486077e+04,8.664441e-01,9.331314e-01,9.327194e-01,6.662261e-02,1.613408e-07,1.984170e+01,0.000000e+00,1.984170e+01,2.126357e+01,1.820000e+02
7.517317e+04,8.700598e-01,7.487077e+04,8.665598e-01,9.330805e-01,9.327210e-01,6.662422e-02,1.613294e-07,1.984278e+01,0.000000e+00,1.984278e+01,2.126588e+01,1.820000e+02
7.518317e+04,8.701756e-01,7.488077e+04,8.666756e-01,9.330297e-01,9.327225e-01,6.662583e-02,1.613179e-07,1.984386e+01,0.000000e+00,1.984386e+01,2.126819e+01,1.820000e+02
7.519317e+04,8.702913e-01,7.489077e+04,8.667913e-01,9.329792e-01,9.327240e-01,6.662745e-02,1.613065e-07,1.984537e+01,0.000000e+00,1.984537e+01,2.127097e+01,1.820000e+02
7.520317e+04,8.704070e-01,7.490077e+04,8.669070e-01,9.329292e-01,9.327255e-01,6.662906e-02,1.612951e-07,1.984750e+01,0.000000e+00,1.984750e+01,2.127439e+01,1.820000e+02
7.521317e+04,8.705228e-01,7.491077e+04,8.670228e-01,9.328792e-01,9.327270e-01,6.663067e-02,1.612837e-07,1.984962e+01,0.000000e+00,1.984962e+01,2.127781e+01,1.820000e+02
7.522317e+04,8.706385e-01,7.492077e+04,8.671385e-01,9.328292e-01,9.327285e-01,6.663228e-02,1.612723e-07,1.985175e+01,0.000000e+00,1.985175e+01,2.128123e+01,1.820000e+02
7.523317e+04,8.707543e-01,7.493077e+04,8.672543e-01,9.327792e-01,9.327300e-01,6.663390e-02,1.612609e-07,1.985387e+01,0.000000e+00,1.985387e+01,2.128465e+01,1.820000e+02
7.524317e+04,8.708700e-01,7.494077e+04,8.673700e-01,9.327292e-01,9.327315e-01,6.663551e-02,1.612495e-07,1.985600e+01,0.000000e+00,1.985600e+01,2.128807e+01,1.820000e+02
7.525317e+04,8.709857e-01,7.495077e+04,8.674857e-01,9.327000e-01,9.327330e-01,6.663712e-02,1.612381e-07,1.985636e+01,0.000000e+00,1.985636e+01,2.128911e+01,1.819931e+02
7.526317e+04,8.711015e-01,7.496077e+04,8.676015e-01,9.327000e-01,9.327345e-01,6.663873e-02,1.612267e-07,1.985423e+01,0.000000e+00,1.985423e+01,2.128683e+01,1.819764e+02
7.527317e+04,8.712172e-01,7.497077e+04,8.677172e-01,9.327000e-01,9.327360e-01,6.664035e-02,1.612153e-07,1.985210e+01,0.000000e+00,1.985210e+01,2.128455e+01,1.819597e+02
7.528317e+04,8.713330e-01,7.498077e+04,8.678330e-01,9.327000e-01,9.327375e-01,6.664196e-02,1.612039e-07,1.984998e+01,0.000000e+00,1.984998e+01,2.128227e+01,1.819431e+02
7.529317e+04,8.714487e-01,7.499077e+04,8.679487e-01,9.327000e-01,9.327390e-01,6.664357e-02,1.611925e-07,1.984785e+01,0.000000e+00,1.984785e+01,2.127999e+01,1.819264e+02
7.530317e+04,8.715645e-01,7.500077e+04,8.680645e-01,9.327000e-01,9.327405e-01,6.664518e-02,1.611811e-07,1.984572e+01,0.000000e+00,1.984572e+01,2.127771e+01,1.819097e+02
7.531317e+04,8.716802e-01,7.501077e+04,8.681802e-01,9.327000e-01,9.327420e-01,6.664679e-02,1.611697e-07,1.984855e+01,0.000000e+00,1.984855e+01,2.128074e+01,1.819068e+02
7.532317e+04,8.717959e-01,7.502077e+04,8.682959e-01,9.327000e-01,9.327435e-01,6.664841e-02,1.611583e-07,1.985829e+01,0.000000e+00,1.985829e+01,2.129119e+01,1.819232e+02
7.533317e+04,8.719117e-01,7.503077e+04,8.684117e-01,9.327000e-01,9.327450e-01,6.665002e-02,1.611470e-07,1.986804e+01,0.000000e+00,1.986804e+01,2.130164e+01,1.819396e+02
7.534317e+04,8.720274e-01,7.504077e+04,8.685274e-01,9.327000e-01,9.327465e-01,6.665163e-02,1.611356e-07,1.987778e+01,0.000000e+00,1.987778e+01,2.131209e+01,1.819560e+02
7.535317e+04,8.721432e-01,7.505077e+04,8.686432e-01,9.327000e-01,9.327480e-01,6.665324e-02,1.611242e-07,1.988753e+01,0.000000e+00,1.988753e+01,2.132254e+01,1.819724e+02
7.536317e+04,8.722589e-01,7.506077e+04,8.687589e-01,9.327000e-01,9.327495e-01,6.665485e-02,1.611129e-07,1.989727e+01,0.000000e+00,1.989727e+01,2.133298e+01,1.819888e+02
7.537317e+04,8.723746e-01,7.507077e+04,8.688746e-01,9.327053e-01,9.327510e-01,6.665646e-02,1.611015e-07,1.990247e+01,0.000000e+00,1.990247e+01,2.133844e+01,1.820000e+02
7.538317e+04,8.724904e-01,7.508077e+04,8.689904e-01,9.327219e-01,9.327525e-01,6.665807e-02,1.610901e-07,1.989788e+01,0.000000e+00,1.989788e+01,2.133313e+01,1.820000e+02
7.539317e+04,8.726061e-01,7.509077e+04,8.691061e-01,9.327386e-01,9.327540e-01,6.665968e-02,1.610788e-07,1.989328e+01,0.000000e+00,1.989328e+01,2.132782e+01,1.820000e+02
7.540317e+04,8.727219e-01,7.510077e+04,8.692219e-01,9.327553e-01,9.327555e-01,6.666130e-02,1.610674e-07,1.988868e+01,0.000000e+00,1.988868e+01,2.132251e+01,1.820000e+02
7.541317e+04,8.728376e-01,7.511077e+04,8.693376e-01,9.327719e-01,9.327570e-01,6.666291e-02,1.610561e-07,1.988408e+01,0.000000e+00,1.988408e+01,2.131720e+01,1.820000e+02
7.542317e+04,8.729534e-01,7.512077e+04,8.694534e-01,9.327886e-01,9.327585e-01,6.666452e-02,1.610448e-07,1.987949e+01,0.000000e+00,1.987949e+01,2.131189e+01,1.820000e+02
7.543317e+04,8.730691e-01,7.513077e+04,8.695691e-01,9.327894e-01,9.327600e-01,6.666613e-02,1.610334e-07,1.987746e+01,0.000000e+00,1.987746e+01,2.130970e+01,1.820000e+02
7.544317e+04,8.731848e-01,7.514077e+04,8.696848e-01,9.327561e-01,9.327615e-01,6.666774e-02,1.610221e-07,1.988099e+01,0.000000e+00,1.988099e+01,2.131425e+01,1.820000e+02
7.545317e+04,8.733006e-01,7.515077e+04,8.698006e-01,9.327228e-01,9.327630e-01,6.666935e-02,1.610107e-07,1.988452e+01,0.000000e+00,1.988452e+01,2.131879e+01,1.820000e+02
7.546317e+04,8.734163e-01,7.516077e+04,8.699163e-01,9.326894e-01,9.327645e-01,6.667096e-02,1.609994e-07,1.988805e+01,0.000000e+00,1.988805e+01,2.132334e+01,1.820000e+02
7.547317e+04,8.735321e-01,7.517077e+04,8.700321e-01,9.326561e-01,9.327660e-01,6.667257e-02,1.609881e-07,1.989158e+01,0.000000e+00,1.989158e+01,2.132788e+01,1.820000e+02
7.548317e+04,8.736478e-01,7.518077e+04,8.701478e-01,9.326228e-01,9.327675e-01,6.667418e-02,1.609768e-07,1.989511e+01,0.000000e+00,1.989511e+01,2.133243e+01,1.820000e+02
7.549317e+04,8.737636e-01,7.519077e+04,8.702636e-01,9.326107e-01,9.327690e-01,6.667579e-02,1.609654e-07,1.989433e+01,0.000000e+00,1.989433e+01,2.133186e+01,1.819946e+02
7.550317e+04,8.738793e-01,7.520077e+04,8.703793e-01,9.326446e-01,9.327706e-01,6.667740e-02,1.609541e-07,1.988426e+01,0.000000e+00,1.988426e+01,2.132030e+01,1.819777e+02
7.551317e+04,8.739950e-01,7.521077e+04,8.704950e-01,9.326785e-01,9.327721e-01,6.667901e-02,1.609428e-07,1.987420e+01,0.000000e+00,1.987420e+01,2.130873e+01,1.819607e+02
7.552317e+04,8.741108e-01,7.522077e+04,8.706108e-01,9.327124e-01,9.327736e-01,6.668062e-02,1.609315e-07,1.986413e+01,0.000000e+00,1.986413e+01,2.129717e+01,1.819438e+02
7.553317e+04,8.742265e-01,7.523077e+04,8.707265e-01,9.327463e-01,9.327751e-01,6.668222e-02,1.609202e-07,1.985407e+01,0.000000e+00,1.985407e+01,2.128560e+01,1.819268e+02
7.554317e+04,8.743423e-01,7.524077e+04,8.708423e-01,9.327802e-01,9.327766e-01,6.668383e-02,1.609089e-07,1.984400e+01,0.000000e+00,1.984400e+01,2.127404e+01,1.819099e+02
7.555317e+04,8.744580e-01,7.525077e+04,8.709580e-01,9.328070e-01,9.327781e-01,6.668544e-02,1.608976e-07,1.983902e+01,0.000000e+00,1.983902e+01,2.126809e+01,1.819000e+02
7.556317e+04,8.745737e-01,7.526077e+04,8.710737e-01,9.328236e-01,9.327796e-01,6.668705e-02,1.608863e-07,1.984114e+01,0.000000e+00,1.984114e+01,2.126998e+01,1.819000e+02
7.557317e+04,8.746895e-01,7.527077e+04,8.711895e-01,9.328403e-01,9.327811e-01,6.668866e-02,1.608750e-07,1.984325e+01,0.000000e+00,1.984325e+01,2.127186e+01,1.819000e+02
7.558317e+04,8.748052e-01,7.528077e+04,8.713052e-01,9.328570e-01,9.327826e-01,6.669027e-02,1.608637e-07,1.984537e+01,0.000000e+00,1.984537e+01,2.127375e+01,1.819000e+02
7.559317e+04,8.749210e-01,7.529077e+04,8.714210e-01,9.328736e-01,9.327841e-01,6.669188e-02,1.608524e-07,1.984748e+01,0.000000e+00,1.984748e+01,2.127564e+01,1.819000e+02
7.560317e+04,8.750367e-01,7.530077e+04,8.715367e-01,9.328903e-01,9.327856e-01,6.669349e-02,1.608411e-07,1.984959e+01,0.000000e+00,1.984959e+01,2.127752e+01,1.819000e+02
7.561317e+04,8.751525e-01,7.531077e+04,8.716525e-01,9.329070e-01,9.327871e-01,6.669509e-02,1.608299e-07,1.985039e+01,0.000000e+00,1.985039e+01,2.127799e+01,1.819000e+02
7.562317e+04,8.752682e-01,7.532077e+04,8.717682e-01,9.329236e-01,9.327886e-01,6.669670e-02,1.608186e-07,1.984933e+01,0.000000e+00,1.984933e+01,2.127648e+01,1.819000e+02
7.563317e+04,8.753839e-01,7.533077e+04,8.718839e-01,9.329403e-01,9.327901e-01,6.669831e-02,1.608073e-07,1.984827e+01,0.000000e+00,1.984827e+01,2.127496e+01,1.819000e+02
7.564317e+04,8.754997e-01,7.534077e+04,8.719997e-01,9.329570e-01,9.327916e-01,6.669992e-02,1.607960e-07,1.984721e+01,0.000000e+00,1.984721e+01,2.127345e+01,1.819000e+02
7.565317e+04,8.756154e-01,7.535077e+04,8.721154e-01,9.329736e-01,9.327931e-01,6.670153e-02,1.607848e-07,1.984616e+01,0.000000e+00,1.984616e+01,2.127194e+01,1.819000e+02
7.566317e+04,8.757312e-01,7.536077e+04,8.722312e-01,9.329903e-01,9.327946e-01,6.670313e-02,1.607735e-07,1.984510e+01,0.000000e+00,1.984510e+01,2.127042e+01,1.819000e+02
7.567317e+04,8.758469e-01,7.537077e+04,8.723469e-01,9.330000e-01,9.327961e-01,6.670474e-02,1.607622e-07,1.984622e+01,0.000000e+00,1.984622e+01,2.127141e+01,1.819068e+02
7.568317e+04,8.759626e-01,7.538077e+04,8.724626e-01,9.330000e-01,9.327976e-01,6.670635e-02,1.607510e-07,1.985040e+01,0.000000e+00,1.985040e+01,2.127588e+01,1.819232e+02
7.569317e+04,8.760784e-01,7.539077e+04,8.725784e-01,9.330000e-01,9.327991e-01,6.670796e-02,1.607397e-07,1.985457e+01,0.000000e+00,1.985457e+01,2.128035e+01,1.819396e+02
7.570317e+04,8.761941e-01,7.540077e+04,8.726941e-01,9.330000e-01,9.328006e-01,6.670956e-02,1.607285e-07,1.985874e+01,0.000000e+00,1.985874e+01,2.128482e+01,1.819560e+02
7.571317e+04,8.763099e-01,7.541077e+04,8.728099e-01,9.330000e-01,9.328021e-01,6.671117e-02,1.607172e-07,1.986291e+01,0.000000e+00,1.986291e+01,2.128929e+01,1.819724e+02
7.572317e+04,8.764256e-01,7.542077e+04,8.729256e-01,9.330000e-01,9.328036e-01,6.671278e-02,1.607060e-07,1.986708e+01,0.000000e+00,1.986708e+01,2.129377e+01,1.819888e+02
7.573317e+04,8.765414e-01,7.543077e+04,8.730414e-01,9.329894e-01,9.328051e-01,6.671439e-02,1.606947e-07,1.986859e+01,0.000000e+00,1.986859e+01,2.129562e+01,1.819894e+02
7.574317e+04,8.766571e-01,7.544077e+04,8.731571e-01,9.329561e-01,9.328066e-01,6.671599e-02,1.606835e-07,1.986434e+01,0.000000e+00,1.986434e+01,2.129183e+01,1.819561e+02
7.575317e+04,8.767728e-01,7.545077e+04,8.732728e-01,9.329228e-01,9.328081e-01,6.671760e-02,1.606723e-07,1.986010e+01,0.000000e+00,1.986010e+01,2.128805e+01,1.819228e+02
7.576317e+04,8.768886e-01,7.546077e+04,8.733886e-01,9.328894e-01,9.328096e-01,6.671921e-02,1.606610e-07,1.985586e+01,0.000000e+00,1.985586e+01,2.128426e+01,1.818894e+02
7.577317e+04,8.770043e-01,7.547077e+04,8.735043e-01,9.328561e-01,9.328110e-01,6.672081e-02,1.606498e-07,1.985162e+01,0.000000e+00,1.985162e+01,2.128047e+01,1.818561e+02
7.578317e+04,8.771201e-01,7.548077e+04,8.736201e-01,9.328228e-01,9.328125e-01,6.672242e-02,1.606386e-07,1.984738e+01,0.000000e+00,1.984738e+01,2.127669e+01,1.818228e+02
7.579317e+04,8.772358e-01,7.549077e+04,8.737358e-01,9.328106e-01,9.328140e-01,6.672403e-02,1.606274e-07,1.984763e+01,0.000000e+00,1.984763e+01,2.127723e+01,1.818000e+02
