Repository: brandonlampe/CS_Data

# Comments For Consolidation Test: 175_03
_Note:_ herein, the phrase "TEST-NUMBER" will imply the insertion of "175_03".  This format will
often be used when describing local directories.

Following the initial increase in pressure from zero to 19.192 MPa (dilatometer was initially used,
which resulted in somewhat variable confining pressure).  Schuler gauges were used during the

## Test Data
Raw test data is contained in: TEST-NUMBER.xlsx

Additionally, calculated values of fractional density have been calculated in TEST-NUMBER.xlsx and
exported to TEST-NUMBER.csv, where the .csv file format allows for easy cross-platform importing
and analysis.

File: UNM_WP_HY_175_03/CREEP_FIT_v1/175_03_CREEP_OUT.csv (part 34 of 66)
Analysis by Brandon Lampe, performed on: 2016/07/04 12:27:14
Experimental results below begin at: 2015/07/17 16:07:44
Duration (sec),Duration (day),Elapsed Time (sec),Elapsed Time (day),Interpolated Fractional Density,Fit to Fractional Density,Fit to Volume Strain,Fit to Volume Strain Rate (1/sec),Confining Pressure (MPa),Pore Pressure (MPa),Terzaghi Pressure (MPa),Solid Pressure (MPa),Temperature (C))
7.816320e+04,9.046666e-01,7.786080e+04,9.011666e-01,9.329447e-01,9.331664e-01,6.710164e-02,1.580583e-07,1.997996e+01,0.000000e+00,1.997996e+01,2.141602e+01,1.820553e+02
7.817320e+04,9.047824e-01,7.787080e+04,9.012824e-01,9.329280e-01,9.331678e-01,6.710322e-02,1.580479e-07,1.998880e+01,0.000000e+00,1.998880e+01,2.142588e+01,1.820720e+02
7.818320e+04,9.048981e-01,7.788080e+04,9.013981e-01,9.329113e-01,9.331693e-01,6.710480e-02,1.580374e-07,1.999764e+01,0.000000e+00,1.999764e+01,2.143574e+01,1.820887e+02
7.819320e+04,9.050139e-01,7.789080e+04,9.015139e-01,9.329000e-01,9.331708e-01,6.710638e-02,1.580269e-07,2.000501e+01,0.000000e+00,2.000501e+01,2.144390e+01,1.821000e+02
7.820320e+04,9.051296e-01,7.790080e+04,9.016296e-01,9.329000e-01,9.331723e-01,6.710796e-02,1.580165e-07,2.000925e+01,0.000000e+00,2.000925e+01,2.144844e+01,1.821000e+02
7.821320e+04,9.052454e-01,7.791080e+04,9.017454e-01,9.329000e-01,9.331737e-01,6.710954e-02,1.580060e-07,2.001349e+01,0.000000e+00,2.001349e+01,2.145299e+01,1.821000e+02
7.822320e+04,9.053611e-01,7.792080e+04,9.018611e-01,9.329000e-01,9.331752e-01,6.711112e-02,1.579955e-07,2.001774e+01,0.000000e+00,2.001774e+01,2.145754e+01,1.821000e+02
7.823320e+04,9.054768e-01,7.793080e+04,9.019768e-01,9.329000e-01,9.331767e-01,6.711270e-02,1.579851e-07,2.002198e+01,0.000000e+00,2.002198e+01,2.146208e+01,1.821000e+02
7.824320e+04,9.055926e-01,7.794080e+04,9.020926e-01,9.329000e-01,9.331782e-01,6.711428e-02,1.579746e-07,2.002622e+01,0.000000e+00,2.002622e+01,2.146663e+01,1.821000e+02
7.825320e+04,9.057083e-01,7.795080e+04,9.022083e-01,9.328895e-01,9.331796e-01,6.711586e-02,1.579642e-07,2.002777e+01,0.000000e+00,2.002777e+01,2.146853e+01,1.821000e+02
7.826320e+04,9.058241e-01,7.796080e+04,9.023241e-01,9.328567e-01,9.331811e-01,6.711744e-02,1.579538e-07,2.002360e+01,0.000000e+00,2.002360e+01,2.146481e+01,1.821000e+02
7.827320e+04,9.059398e-01,7.797080e+04,9.024398e-01,9.328239e-01,9.331826e-01,6.711902e-02,1.579433e-07,2.001943e+01,0.000000e+00,2.001943e+01,2.146110e+01,1.821000e+02
7.828320e+04,9.060555e-01,7.798080e+04,9.025555e-01,9.327911e-01,9.331840e-01,6.712060e-02,1.579329e-07,2.001525e+01,0.000000e+00,2.001525e+01,2.145738e+01,1.821000e+02
7.829320e+04,9.061713e-01,7.799080e+04,9.026713e-01,9.327584e-01,9.331855e-01,6.712218e-02,1.579224e-07,2.001108e+01,0.000000e+00,2.001108e+01,2.145366e+01,1.821000e+02
7.830320e+04,9.062870e-01,7.800080e+04,9.027870e-01,9.327256e-01,9.331870e-01,6.712376e-02,1.579120e-07,2.000691e+01,0.000000e+00,2.000691e+01,2.144994e+01,1.821000e+02
7.831320e+04,9.064028e-01,7.801080e+04,9.029028e-01,9.327075e-01,9.331885e-01,6.712533e-02,1.579016e-07,2.000460e+01,0.000000e+00,2.000460e+01,2.144789e+01,1.821037e+02
7.832320e+04,9.065185e-01,7.802080e+04,9.030185e-01,9.327414e-01,9.331899e-01,6.712691e-02,1.578912e-07,2.000892e+01,0.000000e+00,2.000892e+01,2.145173e+01,1.821207e+02
7.833320e+04,9.066343e-01,7.803080e+04,9.031343e-01,9.327753e-01,9.331914e-01,6.712849e-02,1.578807e-07,2.001323e+01,0.000000e+00,2.001323e+01,2.145558e+01,1.821376e+02
7.834320e+04,9.067500e-01,7.804080e+04,9.032500e-01,9.328092e-01,9.331929e-01,6.713007e-02,1.578703e-07,2.001754e+01,0.000000e+00,2.001754e+01,2.145942e+01,1.821546e+02
7.835320e+04,9.068657e-01,7.805080e+04,9.033657e-01,9.328431e-01,9.331944e-01,6.713165e-02,1.578599e-07,2.002186e+01,0.000000e+00,2.002186e+01,2.146326e+01,1.821715e+02
7.836320e+04,9.069815e-01,7.806080e+04,9.034815e-01,9.328769e-01,9.331958e-01,6.713323e-02,1.578495e-07,2.002617e+01,0.000000e+00,2.002617e+01,2.146711e+01,1.821885e+02
7.837320e+04,9.070972e-01,7.807080e+04,9.035972e-01,9.329053e-01,9.331973e-01,6.713481e-02,1.578391e-07,2.002877e+01,0.000000e+00,2.002877e+01,2.146924e+01,1.821947e+02
7.838320e+04,9.072130e-01,7.808080e+04,9.037130e-01,9.329220e-01,9.331988e-01,6.713639e-02,1.578287e-07,2.002771e+01,0.000000e+00,2.002771e+01,2.146772e+01,1.821780e+02
7.839320e+04,9.073287e-01,7.809080e+04,9.038287e-01,9.329387e-01,9.332003e-01,6.713796e-02,1.578183e-07,2.002665e+01,0.000000e+00,2.002665e+01,2.146620e+01,1.821613e+02
7.840320e+04,9.074445e-01,7.810080e+04,9.039445e-01,9.329553e-01,9.332017e-01,6.713954e-02,1.578079e-07,2.002559e+01,0.000000e+00,2.002559e+01,2.146469e+01,1.821447e+02
7.841320e+04,9.075602e-01,7.811080e+04,9.040602e-01,9.329720e-01,9.332032e-01,6.714112e-02,1.577975e-07,2.002454e+01,0.000000e+00,2.002454e+01,2.146317e+01,1.821280e+02
7.842320e+04,9.076759e-01,7.812080e+04,9.041759e-01,9.329887e-01,9.332047e-01,6.714270e-02,1.577871e-07,2.002348e+01,0.000000e+00,2.002348e+01,2.146165e+01,1.821113e+02
7.843320e+04,9.077917e-01,7.813080e+04,9.042917e-01,9.329947e-01,9.332061e-01,6.714428e-02,1.577767e-07,2.002310e+01,0.000000e+00,2.002310e+01,2.146111e+01,1.821107e+02
7.844320e+04,9.079074e-01,7.814080e+04,9.044074e-01,9.329780e-01,9.332076e-01,6.714585e-02,1.577663e-07,2.002415e+01,0.000000e+00,2.002415e+01,2.146262e+01,1.821440e+02
7.845320e+04,9.080232e-01,7.815080e+04,9.045232e-01,9.329613e-01,9.332091e-01,6.714743e-02,1.577559e-07,2.002521e+01,0.000000e+00,2.002521e+01,2.146414e+01,1.821773e+02
7.846320e+04,9.081389e-01,7.816080e+04,9.046389e-01,9.329447e-01,9.332106e-01,6.714901e-02,1.577455e-07,2.002627e+01,0.000000e+00,2.002627e+01,2.146566e+01,1.822107e+02
7.847320e+04,9.082546e-01,7.817080e+04,9.047546e-01,9.329280e-01,9.332120e-01,6.715059e-02,1.577351e-07,2.002733e+01,0.000000e+00,2.002733e+01,2.146717e+01,1.822440e+02
7.848320e+04,9.083704e-01,7.818080e+04,9.048704e-01,9.329113e-01,9.332135e-01,6.715216e-02,1.577248e-07,2.002838e+01,0.000000e+00,2.002838e+01,2.146869e+01,1.822773e+02
7.849320e+04,9.084861e-01,7.819080e+04,9.049861e-01,9.329107e-01,9.332150e-01,6.715374e-02,1.577144e-07,2.002594e+01,0.000000e+00,2.002594e+01,2.146608e+01,1.822947e+02
7.850320e+04,9.086019e-01,7.820080e+04,9.051019e-01,9.329440e-01,9.332164e-01,6.715532e-02,1.577040e-07,2.001604e+01,0.000000e+00,2.001604e+01,2.145470e+01,1.822780e+02
7.851320e+04,9.087176e-01,7.821080e+04,9.052176e-01,9.329773e-01,9.332179e-01,6.715689e-02,1.576936e-07,2.000614e+01,0.000000e+00,2.000614e+01,2.144333e+01,1.822613e+02
7.852320e+04,9.088334e-01,7.822080e+04,9.053334e-01,9.330107e-01,9.332194e-01,6.715847e-02,1.576833e-07,1.999625e+01,0.000000e+00,1.999625e+01,2.143196e+01,1.822447e+02
7.853320e+04,9.089491e-01,7.823080e+04,9.054491e-01,9.330440e-01,9.332209e-01,6.716005e-02,1.576729e-07,1.998635e+01,0.000000e+00,1.998635e+01,2.142058e+01,1.822280e+02
7.854320e+04,9.090648e-01,7.824080e+04,9.055648e-01,9.330773e-01,9.332223e-01,6.716163e-02,1.576625e-07,1.997645e+01,0.000000e+00,1.997645e+01,2.140921e+01,1.822113e+02
7.855320e+04,9.091806e-01,7.825080e+04,9.056806e-01,9.330895e-01,9.332238e-01,6.716320e-02,1.576522e-07,1.997184e+01,0.000000e+00,1.997184e+01,2.140399e+01,1.821948e+02
7.856320e+04,9.092963e-01,7.826080e+04,9.057963e-01,9.330567e-01,9.332253e-01,6.716478e-02,1.576418e-07,1.997844e+01,0.000000e+00,1.997844e+01,2.141182e+01,1.821784e+02
7.857320e+04,9.094121e-01,7.827080e+04,9.059121e-01,9.330239e-01,9.332267e-01,6.716635e-02,1.576315e-07,1.998504e+01,0.000000e+00,1.998504e+01,2.141965e+01,1.821620e+02
7.858320e+04,9.095278e-01,7.828080e+04,9.060278e-01,9.329911e-01,9.332282e-01,6.716793e-02,1.576211e-07,1.999165e+01,0.000000e+00,1.999165e+01,2.142748e+01,1.821456e+02
7.859320e+04,9.096435e-01,7.829080e+04,9.061435e-01,9.329584e-01,9.332297e-01,6.716951e-02,1.576108e-07,1.999825e+01,0.000000e+00,1.999825e+01,2.143531e+01,1.821292e+02
7.860320e+04,9.097593e-01,7.830080e+04,9.062593e-01,9.329256e-01,9.332312e-01,6.717108e-02,1.576004e-07,2.000485e+01,0.000000e+00,2.000485e+01,2.144314e+01,1.821128e+02
7.861320e+04,9.098750e-01,7.831080e+04,9.063750e-01,9.328890e-01,9.332326e-01,6.717266e-02,1.575901e-07,2.000875e+01,0.000000e+00,2.000875e+01,2.144816e+01,1.821000e+02
7.862320e+04,9.099908e-01,7.832080e+04,9.064908e-01,9.328390e-01,9.332341e-01,6.717423e-02,1.575798e-07,2.000310e+01,0.000000e+00,2.000310e+01,2.144325e+01,1.821000e+02
7.863320e+04,9.101065e-01,7.833080e+04,9.066065e-01,9.327890e-01,9.332356e-01,6.717581e-02,1.575694e-07,1.999744e+01,0.000000e+00,1.999744e+01,2.143834e+01,1.821000e+02
7.864320e+04,9.102223e-01,7.834080e+04,9.067223e-01,9.327390e-01,9.332370e-01,6.717739e-02,1.575591e-07,1.999179e+01,0.000000e+00,1.999179e+01,2.143342e+01,1.821000e+02
7.865320e+04,9.103380e-01,7.835080e+04,9.068380e-01,9.326890e-01,9.332385e-01,6.717896e-02,1.575488e-07,1.998613e+01,0.000000e+00,1.998613e+01,2.142851e+01,1.821000e+02
7.866320e+04,9.104537e-01,7.836080e+04,9.069537e-01,9.326390e-01,9.332400e-01,6.718054e-02,1.575385e-07,1.998048e+01,0.000000e+00,1.998048e+01,2.142359e+01,1.821000e+02
7.867320e+04,9.105695e-01,7.837080e+04,9.070695e-01,9.326261e-01,9.332415e-01,6.718211e-02,1.575281e-07,1.997512e+01,0.000000e+00,1.997512e+01,2.141814e+01,1.821000e+02
7.868320e+04,9.106852e-01,7.838080e+04,9.071852e-01,9.327448e-01,9.332429e-01,6.718369e-02,1.575178e-07,1.997081e+01,0.000000e+00,1.997081e+01,2.141079e+01,1.821000e+02
7.869320e+04,9.108010e-01,7.839080e+04,9.073010e-01,9.328634e-01,9.332444e-01,6.718526e-02,1.575075e-07,1.996649e+01,0.000000e+00,1.996649e+01,2.140345e+01,1.821000e+02
7.870320e+04,9.109167e-01,7.840080e+04,9.074167e-01,9.329821e-01,9.332459e-01,6.718684e-02,1.574972e-07,1.996218e+01,0.000000e+00,1.996218e+01,2.139610e+01,1.821000e+02
7.871320e+04,9.110325e-01,7.841080e+04,9.075325e-01,9.331007e-01,9.332473e-01,6.718841e-02,1.574869e-07,1.995787e+01,0.000000e+00,1.995787e+01,2.138876e+01,1.821000e+02
7.872320e+04,9.111482e-01,7.842080e+04,9.076482e-01,9.332194e-01,9.332488e-01,6.718999e-02,1.574766e-07,1.995355e+01,0.000000e+00,1.995355e+01,2.138142e+01,1.821000e+02
7.873320e+04,9.112639e-01,7.843080e+04,9.077639e-01,9.333160e-01,9.332503e-01,6.719156e-02,1.574663e-07,1.994495e+01,0.000000e+00,1.994495e+01,2.136999e+01,1.821000e+02
7.874320e+04,9.113797e-01,7.844080e+04,9.078797e-01,9.333660e-01,9.332517e-01,6.719314e-02,1.574560e-07,1.992726e+01,0.000000e+00,1.992726e+01,2.134989e+01,1.821000e+02
7.875320e+04,9.114954e-01,7.845080e+04,9.079954e-01,9.334160e-01,9.332532e-01,6.719471e-02,1.574457e-07,1.990957e+01,0.000000e+00,1.990957e+01,2.132980e+01,1.821000e+02
7.876320e+04,9.116112e-01,7.846080e+04,9.081112e-01,9.334660e-01,9.332547e-01,6.719629e-02,1.574354e-07,1.989188e+01,0.000000e+00,1.989188e+01,2.130970e+01,1.821000e+02
7.877320e+04,9.117269e-01,7.847080e+04,9.082269e-01,9.335160e-01,9.332562e-01,6.719786e-02,1.574251e-07,1.987419e+01,0.000000e+00,1.987419e+01,2.128961e+01,1.821000e+02
7.878320e+04,9.118426e-01,7.848080e+04,9.083426e-01,9.335660e-01,9.332576e-01,6.719943e-02,1.574148e-07,1.985650e+01,0.000000e+00,1.985650e+01,2.126952e+01,1.821000e+02
7.879320e+04,9.119584e-01,7.849080e+04,9.084584e-01,9.335893e-01,9.332591e-01,6.720101e-02,1.574045e-07,1.984584e+01,0.000000e+00,1.984584e+01,2.125757e+01,1.821000e+02
7.880320e+04,9.120741e-01,7.850080e+04,9.085741e-01,9.335560e-01,9.332606e-01,6.720258e-02,1.573942e-07,1.985008e+01,0.000000e+00,1.985008e+01,2.126287e+01,1.821000e+02
7.881320e+04,9.121899e-01,7.851080e+04,9.086899e-01,9.335227e-01,9.332620e-01,6.720416e-02,1.573839e-07,1.985432e+01,0.000000e+00,1.985432e+01,2.126818e+01,1.821000e+02
7.882320e+04,9.123056e-01,7.852080e+04,9.088056e-01,9.334893e-01,9.332635e-01,6.720573e-02,1.573737e-07,1.985857e+01,0.000000e+00,1.985857e+01,2.127348e+01,1.821000e+02
7.883321e+04,9.124214e-01,7.853081e+04,9.089214e-01,9.334560e-01,9.332650e-01,6.720730e-02,1.573634e-07,1.986281e+01,0.000000e+00,1.986281e+01,2.127878e+01,1.821000e+02
7.884321e+04,9.125371e-01,7.854081e+04,9.090371e-01,9.334226e-01,9.332664e-01,6.720888e-02,1.573531e-07,1.986705e+01,0.000000e+00,1.986705e+01,2.128409e+01,1.821000e+02
7.885321e+04,9.126528e-01,7.855081e+04,9.091528e-01,9.334053e-01,9.332679e-01,6.721045e-02,1.573428e-07,1.986925e+01,0.000000e+00,1.986925e+01,2.128684e+01,1.821000e+02
7.886321e+04,9.127686e-01,7.856081e+04,9.092686e-01,9.334220e-01,9.332694e-01,6.721202e-02,1.573326e-07,1.986714e+01,0.000000e+00,1.986714e+01,2.128420e+01,1.821000e+02
7.887321e+04,9.128843e-01,7.857081e+04,9.093843e-01,9.334387e-01,9.332708e-01,6.721360e-02,1.573223e-07,1.986502e+01,0.000000e+00,1.986502e+01,2.128155e+01,1.821000e+02
7.888321e+04,9.130001e-01,7.858081e+04,9.095001e-01,9.334553e-01,9.332723e-01,6.721517e-02,1.573121e-07,1.986291e+01,0.000000e+00,1.986291e+01,2.127891e+01,1.821000e+02
7.889321e+04,9.131158e-01,7.859081e+04,9.096158e-01,9.334720e-01,9.332738e-01,6.721674e-02,1.573018e-07,1.986079e+01,0.000000e+00,1.986079e+01,2.127626e+01,1.821000e+02
7.890321e+04,9.132315e-01,7.860081e+04,9.097315e-01,9.334887e-01,9.332752e-01,6.721832e-02,1.572915e-07,1.985868e+01,0.000000e+00,1.985868e+01,2.127361e+01,1.821000e+02
7.891321e+04,9.133473e-01,7.861081e+04,9.098473e-01,9.334790e-01,9.332767e-01,6.721989e-02,1.572813e-07,1.985936e+01,0.000000e+00,1.985936e+01,2.127456e+01,1.821053e+02
7.892321e+04,9.134630e-01,7.862081e+04,9.099630e-01,9.334134e-01,9.332782e-01,6.722146e-02,1.572710e-07,1.986596e+01,0.000000e+00,1.986596e+01,2.128313e+01,1.821216e+02
7.893321e+04,9.135788e-01,7.863081e+04,9.100788e-01,9.333478e-01,9.332796e-01,6.722304e-02,1.572608e-07,1.987256e+01,0.000000e+00,1.987256e+01,2.129170e+01,1.821380e+02
7.894321e+04,9.136945e-01,7.864081e+04,9.101945e-01,9.332823e-01,9.332811e-01,6.722461e-02,1.572506e-07,1.987917e+01,0.000000e+00,1.987917e+01,2.130027e+01,1.821544e+02
7.895321e+04,9.138103e-01,7.865081e+04,9.103103e-01,9.332167e-01,9.332826e-01,6.722618e-02,1.572403e-07,1.988577e+01,0.000000e+00,1.988577e+01,2.130884e+01,1.821708e+02
7.896321e+04,9.139260e-01,7.866081e+04,9.104260e-01,9.331511e-01,9.332840e-01,6.722775e-02,1.572301e-07,1.989237e+01,0.000000e+00,1.989237e+01,2.131742e+01,1.821872e+02
7.897321e+04,9.140417e-01,7.867081e+04,9.105417e-01,9.331037e-01,9.332855e-01,6.722933e-02,1.572198e-07,1.989530e+01,0.000000e+00,1.989530e+01,2.132163e+01,1.821963e+02
7.898321e+04,9.141575e-01,7.868081e+04,9.106575e-01,9.331207e-01,9.332870e-01,6.723090e-02,1.572096e-07,1.988523e+01,0.000000e+00,1.988523e+01,2.131046e+01,1.821793e+02
7.899321e+04,9.142732e-01,7.869081e+04,9.107732e-01,9.331376e-01,9.332885e-01,6.723247e-02,1.571994e-07,1.987517e+01,0.000000e+00,1.987517e+01,2.129929e+01,1.821624e+02
7.900321e+04,9.143890e-01,7.870081e+04,9.108890e-01,9.331546e-01,9.332899e-01,6.723404e-02,1.571892e-07,1.986510e+01,0.000000e+00,1.986510e+01,2.128812e+01,1.821454e+02
7.901321e+04,9.145047e-01,7.871081e+04,9.110047e-01,9.331715e-01,9.332914e-01,6.723561e-02,1.571789e-07,1.985504e+01,0.000000e+00,1.985504e+01,2.127694e+01,1.821285e+02
7.902321e+04,9.146205e-01,7.872081e+04,9.111205e-01,9.331885e-01,9.332929e-01,6.723719e-02,1.571687e-07,1.984497e+01,0.000000e+00,1.984497e+01,2.126577e+01,1.821115e+02
7.903321e+04,9.147362e-01,7.873081e+04,9.112362e-01,9.332000e-01,9.332943e-01,6.723876e-02,1.571585e-07,1.983950e+01,0.000000e+00,1.983950e+01,2.125964e+01,1.821053e+02
7.904321e+04,9.148519e-01,7.874081e+04,9.113519e-01,9.332000e-01,9.332958e-01,6.724033e-02,1.571483e-07,1.984374e+01,0.000000e+00,1.984374e+01,2.126419e+01,1.821220e+02
7.905321e+04,9.149677e-01,7.875081e+04,9.114677e-01,9.332000e-01,9.332973e-01,6.724190e-02,1.571381e-07,1.984798e+01,0.000000e+00,1.984798e+01,2.126873e+01,1.821387e+02
7.906321e+04,9.150834e-01,7.876081e+04,9.115834e-01,9.332000e-01,9.332987e-01,6.724347e-02,1.571279e-07,1.985222e+01,0.000000e+00,1.985222e+01,2.127328e+01,1.821553e+02
7.907321e+04,9.151992e-01,7.877081e+04,9.116992e-01,9.332000e-01,9.333002e-01,6.724504e-02,1.571177e-07,1.985646e+01,0.000000e+00,1.985646e+01,2.127782e+01,1.821720e+02
7.908321e+04,9.153149e-01,7.878081e+04,9.118149e-01,9.332000e-01,9.333017e-01,6.724661e-02,1.571075e-07,1.986071e+01,0.000000e+00,1.986071e+01,2.128237e+01,1.821887e+02
7.909321e+04,9.154306e-01,7.879081e+04,9.119306e-01,9.332160e-01,9.333031e-01,6.724818e-02,1.570973e-07,1.986223e+01,0.000000e+00,1.986223e+01,2.128363e+01,1.822000e+02
7.910321e+04,9.155464e-01,7.880081e+04,9.120464e-01,9.332660e-01,9.333046e-01,6.724976e-02,1.570871e-07,1.985798e+01,0.000000e+00,1.985798e+01,2.127795e+01,1.822000e+02
7.911321e+04,9.156621e-01,7.881081e+04,9.121621e-01,9.333160e-01,9.333060e-01,6.725133e-02,1.570769e-07,1.985374e+01,0.000000e+00,1.985374e+01,2.127226e+01,1.822000e+02
7.912321e+04,9.157779e-01,7.882081e+04,9.122779e-01,9.333660e-01,9.333075e-01,6.725290e-02,1.570667e-07,1.984950e+01,0.000000e+00,1.984950e+01,2.126658e+01,1.822000e+02
7.913321e+04,9.158936e-01,7.883081e+04,9.123936e-01,9.334160e-01,9.333090e-01,6.725447e-02,1.570565e-07,1.984526e+01,0.000000e+00,1.984526e+01,2.126089e+01,1.822000e+02
7.914321e+04,9.160094e-01,7.884081e+04,9.125094e-01,9.334660e-01,9.333104e-01,6.725604e-02,1.570463e-07,1.984102e+01,0.000000e+00,1.984102e+01,2.125521e+01,1.822000e+02
7.915321e+04,9.161251e-01,7.885081e+04,9.126251e-01,9.335053e-01,9.333119e-01,6.725761e-02,1.570361e-07,1.983779e+01,0.000000e+00,1.983779e+01,2.125086e+01,1.822000e+02
7.916321e+04,9.162408e-01,7.886081e+04,9.127408e-01,9.335220e-01,9.333134e-01,6.725918e-02,1.570260e-07,1.983673e+01,0.000000e+00,1.983673e+01,2.124934e+01,1.822000e+02
7.917321e+04,9.163566e-01,7.887081e+04,9.128566e-01,9.335387e-01,9.333148e-01,6.726075e-02,1.570158e-07,1.983566e+01,0.000000e+00,1.983566e+01,2.124781e+01,1.822000e+02
7.918321e+04,9.164723e-01,7.888081e+04,9.129723e-01,9.335553e-01,9.333163e-01,6.726232e-02,1.570056e-07,1.983459e+01,0.000000e+00,1.983459e+01,2.124629e+01,1.822000e+02
7.919321e+04,9.165881e-01,7.889081e+04,9.130881e-01,9.335720e-01,9.333178e-01,6.726389e-02,1.569954e-07,1.983352e+01,0.000000e+00,1.983352e+01,2.124477e+01,1.822000e+02
7.920321e+04,9.167038e-01,7.890081e+04,9.132038e-01,9.335887e-01,9.333192e-01,6.726546e-02,1.569853e-07,1.983245e+01,0.000000e+00,1.983245e+01,2.124324e+01,1.822000e+02
7.921321e+04,9.168195e-01,7.891081e+04,9.133195e-01,9.335947e-01,9.333207e-01,6.726703e-02,1.569751e-07,1.983206e+01,0.000000e+00,1.983206e+01,2.124269e+01,1.821947e+02
7.922321e+04,9.169353e-01,7.892081e+04,9.134353e-01,9.335783e-01,9.333222e-01,6.726860e-02,1.569649e-07,1.983311e+01,0.000000e+00,1.983311e+01,2.124419e+01,1.821783e+02
7.923321e+04,9.170510e-01,7.893081e+04,9.135510e-01,9.335620e-01,9.333236e-01,6.727017e-02,1.569548e-07,1.983416e+01,0.000000e+00,1.983416e+01,2.124569e+01,1.821620e+02
7.924321e+04,9.171668e-01,7.894081e+04,9.136668e-01,9.335456e-01,9.333251e-01,6.727174e-02,1.569446e-07,1.983522e+01,0.000000e+00,1.983522e+01,2.124719e+01,1.821456e+02
7.925321e+04,9.172825e-01,7.895081e+04,9.137825e-01,9.335292e-01,9.333266e-01,6.727331e-02,1.569345e-07,1.983627e+01,0.000000e+00,1.983627e+01,2.124869e+01,1.821292e+02
7.926321e+04,9.173983e-01,7.896081e+04,9.138983e-01,9.335128e-01,9.333280e-01,6.727488e-02,1.569243e-07,1.983732e+01,0.000000e+00,1.983732e+01,2.125018e+01,1.821128e+02
7.927321e+04,9.175140e-01,7.897081e+04,9.140140e-01,9.334890e-01,9.333295e-01,6.727645e-02,1.569142e-07,1.983931e+01,0.000000e+00,1.983931e+01,2.125286e+01,1.821000e+02
7.928321e+04,9.176297e-01,7.898081e+04,9.141297e-01,9.334390e-01,9.333310e-01,6.727801e-02,1.569040e-07,1.984461e+01,0.000000e+00,1.984461e+01,2.125967e+01,1.821000e+02
7.929321e+04,9.177455e-01,7.899081e+04,9.142455e-01,9.333890e-01,9.333324e-01,6.727958e-02,1.568939e-07,1.984991e+01,0.000000e+00,1.984991e+01,2.126649e+01,1.821000e+02
7.930321e+04,9.178612e-01,7.900081e+04,9.143612e-01,9.333390e-01,9.333339e-01,6.728115e-02,1.568838e-07,1.985521e+01,0.000000e+00,1.985521e+01,2.127331e+01,1.821000e+02
7.931321e+04,9.179770e-01,7.901081e+04,9.144770e-01,9.332890e-01,9.333354e-01,6.728272e-02,1.568736e-07,1.986050e+01,0.000000e+00,1.986050e+01,2.128012e+01,1.821000e+02
7.932321e+04,9.180927e-01,7.902081e+04,9.145927e-01,9.332389e-01,9.333368e-01,6.728429e-02,1.568635e-07,1.986580e+01,0.000000e+00,1.986580e+01,2.128694e+01,1.821000e+02
7.933321e+04,9.182085e-01,7.903081e+04,9.147085e-01,9.332075e-01,9.333383e-01,6.728586e-02,1.568534e-07,1.986993e+01,0.000000e+00,1.986993e+01,2.129208e+01,1.821000e+02
7.934321e+04,9.183242e-01,7.904081e+04,9.148242e-01,9.332414e-01,9.333397e-01,6.728743e-02,1.568432e-07,1.986993e+01,0.000000e+00,1.986993e+01,2.129131e+01,1.821000e+02
7.935321e+04,9.184399e-01,7.905081e+04,9.149399e-01,9.332753e-01,9.333412e-01,6.728900e-02,1.568331e-07,1.986993e+01,0.000000e+00,1.986993e+01,2.129054e+01,1.821000e+02
7.936321e+04,9.185557e-01,7.906081e+04,9.150557e-01,9.333092e-01,9.333427e-01,6.729056e-02,1.568230e-07,1.986993e+01,0.000000e+00,1.986993e+01,2.128976e+01,1.821000e+02
7.937321e+04,9.186714e-01,7.907081e+04,9.151714e-01,9.333431e-01,9.333441e-01,6.729213e-02,1.568129e-07,1.986993e+01,0.000000e+00,1.986993e+01,2.128899e+01,1.821000e+02
7.938321e+04,9.187872e-01,7.908081e+04,9.152872e-01,9.333770e-01,9.333456e-01,6.729370e-02,1.568028e-07,1.986993e+01,0.000000e+00,1.986993e+01,2.128822e+01,1.821000e+02
7.939321e+04,9.189029e-01,7.909081e+04,9.154029e-01,9.333786e-01,9.333471e-01,6.729527e-02,1.567926e-07,1.987175e+01,0.000000e+00,1.987175e+01,2.129013e+01,1.821054e+02
7.940321e+04,9.190186e-01,7.910081e+04,9.155186e-01,9.333119e-01,9.333485e-01,6.729684e-02,1.567825e-07,1.987742e+01,0.000000e+00,1.987742e+01,2.129772e+01,1.821220e+02
7.941321e+04,9.191344e-01,7.911081e+04,9.156344e-01,9.332453e-01,9.333500e-01,6.729840e-02,1.567724e-07,1.988308e+01,0.000000e+00,1.988308e+01,2.130531e+01,1.821387e+02
7.942321e+04,9.192501e-01,7.912081e+04,9.157501e-01,9.331786e-01,9.333515e-01,6.729997e-02,1.567623e-07,1.988875e+01,0.000000e+00,1.988875e+01,2.131291e+01,1.821554e+02
7.943321e+04,9.193659e-01,7.913081e+04,9.158659e-01,9.331119e-01,9.333529e-01,6.730154e-02,1.567522e-07,1.989442e+01,0.000000e+00,1.989442e+01,2.132050e+01,1.821720e+02
7.944321e+04,9.194816e-01,7.914081e+04,9.159816e-01,9.330453e-01,9.333544e-01,6.730311e-02,1.567421e-07,1.990008e+01,0.000000e+00,1.990008e+01,2.132810e+01,1.821887e+02
7.945321e+04,9.195974e-01,7.915081e+04,9.160974e-01,9.330161e-01,9.333558e-01,6.730467e-02,1.567320e-07,1.990177e+01,0.000000e+00,1.990177e+01,2.133058e+01,1.821946e+02
7.946321e+04,9.197131e-01,7.916081e+04,9.162131e-01,9.330661e-01,9.333573e-01,6.730624e-02,1.567219e-07,1.989505e+01,0.000000e+00,1.989505e+01,2.132223e+01,1.821780e+02
7.947321e+04,9.198288e-01,7.917081e+04,9.163288e-01,9.331161e-01,9.333588e-01,6.730781e-02,1.567118e-07,1.988832e+01,0.000000e+00,1.988832e+01,2.131388e+01,1.821613e+02
7.948321e+04,9.199446e-01,7.918081e+04,9.164446e-01,9.331661e-01,9.333602e-01,6.730938e-02,1.567018e-07,1.988160e+01,0.000000e+00,1.988160e+01,2.130553e+01,1.821446e+02
7.949321e+04,9.200603e-01,7.919081e+04,9.165603e-01,9.332161e-01,9.333617e-01,6.731094e-02,1.566917e-07,1.987487e+01,0.000000e+00,1.987487e+01,2.129718e+01,1.821280e+02
7.950321e+04,9.201761e-01,7.920081e+04,9.166761e-01,9.332661e-01,9.333632e-01,6.731251e-02,1.566816e-07,1.986815e+01,0.000000e+00,1.986815e+01,2.128884e+01,1.821113e+02
7.951321e+04,9.202918e-01,7.921081e+04,9.167918e-01,9.333054e-01,9.333646e-01,6.731408e-02,1.566715e-07,1.986575e+01,0.000000e+00,1.986575e+01,2.128537e+01,1.821054e+02
7.952321e+04,9.204075e-01,7.922081e+04,9.169075e-01,9.333220e-01,9.333661e-01,6.731564e-02,1.566614e-07,1.987247e+01,0.000000e+00,1.987247e+01,2.129219e+01,1.821220e+02
7.953321e+04,9.205233e-01,7.923081e+04,9.170233e-01,9.333387e-01,9.333675e-01,6.731721e-02,1.566514e-07,1.987919e+01,0.000000e+00,1.987919e+01,2.129901e+01,1.821387e+02
7.954321e+04,9.206390e-01,7.924081e+04,9.171390e-01,9.333554e-01,9.333690e-01,6.731878e-02,1.566413e-07,1.988592e+01,0.000000e+00,1.988592e+01,2.130584e+01,1.821554e+02
7.955321e+04,9.207548e-01,7.925081e+04,9.172548e-01,9.333720e-01,9.333705e-01,6.732034e-02,1.566312e-07,1.989264e+01,0.000000e+00,1.989264e+01,2.131266e+01,1.821720e+02
7.956321e+04,9.208705e-01,7.926081e+04,9.173705e-01,9.333887e-01,9.333719e-01,6.732191e-02,1.566212e-07,1.989937e+01,0.000000e+00,1.989937e+01,2.131949e+01,1.821887e+02
7.957321e+04,9.209863e-01,7.927081e+04,9.174863e-01,9.334000e-01,9.333734e-01,6.732347e-02,1.566111e-07,1.990393e+01,0.000000e+00,1.990393e+01,2.132412e+01,1.821947e+02
7.958321e+04,9.211020e-01,7.928081e+04,9.176020e-01,9.334000e-01,9.333749e-01,6.732504e-02,1.566010e-07,1.990393e+01,0.000000e+00,1.990393e+01,2.132412e+01,1.821783e+02
7.959321e+04,9.212177e-01,7.929081e+04,9.177177e-01,9.334000e-01,9.333763e-01,6.732661e-02,1.565910e-07,1.990393e+01,0.000000e+00,1.990393e+01,2.132412e+01,1.821619e+02
7.960321e+04,9.213335e-01,7.930081e+04,9.178335e-01,9.334000e-01,9.333778e-01,6.732817e-02,1.565809e-07,1.990393e+01,0.000000e+00,1.990393e+01,2.132412e+01,1.821456e+02
7.961321e+04,9.214492e-01,7.931081e+04,9.179492e-01,9.334000e-01,9.333792e-01,6.732974e-02,1.565709e-07,1.990393e+01,0.000000e+00,1.990393e+01,2.132412e+01,1.821292e+02
7.962321e+04,9.215650e-01,7.932081e+04,9.180650e-01,9.334000e-01,9.333807e-01,6.733130e-02,1.565608e-07,1.990393e+01,0.000000e+00,1.990393e+01,2.132412e+01,1.821128e+02
7.963321e+04,9.216807e-01,7.933081e+04,9.181807e-01,9.333852e-01,9.333822e-01,6.733287e-02,1.565508e-07,1.990510e+01,0.000000e+00,1.990510e+01,2.132571e+01,1.821000e+02
7.964321e+04,9.217965e-01,7.934081e+04,9.182965e-01,9.333186e-01,9.333836e-01,6.733444e-02,1.565408e-07,1.991040e+01,0.000000e+00,1.991040e+01,2.133291e+01,1.821000e+02
7.965321e+04,9.219122e-01,7.935081e+04,9.184122e-01,9.332519e-01,9.333851e-01,6.733600e-02,1.565307e-07,1.991570e+01,0.000000e+00,1.991570e+01,2.134011e+01,1.821000e+02
7.966321e+04,9.220279e-01,7.936081e+04,9.185279e-01,9.331852e-01,9.333865e-01,6.733757e-02,1.565207e-07,1.992100e+01,0.000000e+00,1.992100e+01,2.134732e+01,1.821000e+02
7.967321e+04,9.221437e-01,7.937081e+04,9.186437e-01,9.331186e-01,9.333880e-01,6.733913e-02,1.565107e-07,1.992630e+01,0.000000e+00,1.992630e+01,2.135452e+01,1.821000e+02
7.968321e+04,9.222594e-01,7.938081e+04,9.187594e-01,9.330519e-01,9.333895e-01,6.734070e-02,1.565006e-07,1.993160e+01,0.000000e+00,1.993160e+01,2.136173e+01,1.821000e+02
7.969321e+04,9.223752e-01,7.939081e+04,9.188752e-01,9.330038e-01,9.333909e-01,6.734226e-02,1.564906e-07,1.993405e+01,0.000000e+00,1.993405e+01,2.136546e+01,1.821000e+02
7.970321e+04,9.224909e-01,7.940081e+04,9.189909e-01,9.330207e-01,9.333924e-01,6.734383e-02,1.564806e-07,1.992650e+01,0.000000e+00,1.992650e+01,2.135698e+01,1.821000e+02
7.971321e+04,9.226066e-01,7.941081e+04,9.191066e-01,9.330377e-01,9.333938e-01,6.734539e-02,1.564706e-07,1.991895e+01,0.000000e+00,1.991895e+01,2.134850e+01,1.821000e+02
7.972321e+04,9.227224e-01,7.942081e+04,9.192224e-01,9.330546e-01,9.333953e-01,6.734696e-02,1.564605e-07,1.991140e+01,0.000000e+00,1.991140e+01,2.134001e+01,1.821000e+02
7.973321e+04,9.228381e-01,7.943081e+04,9.193381e-01,9.330715e-01,9.333968e-01,6.734852e-02,1.564505e-07,1.990385e+01,0.000000e+00,1.990385e+01,2.133153e+01,1.821000e+02
7.974321e+04,9.229539e-01,7.944081e+04,9.194539e-01,9.330885e-01,9.333982e-01,6.735008e-02,1.564405e-07,1.989630e+01,0.000000e+00,1.989630e+01,2.132305e+01,1.821000e+02
7.975321e+04,9.230696e-01,7.945081e+04,9.195696e-01,9.330946e-01,9.333997e-01,6.735165e-02,1.564305e-07,1.989288e+01,0.000000e+00,1.989288e+01,2.131925e+01,1.821000e+02
7.976321e+04,9.231854e-01,7.946081e+04,9.196854e-01,9.330780e-01,9.334011e-01,6.735321e-02,1.564205e-07,1.989819e+01,0.000000e+00,1.989819e+01,2.132532e+01,1.821000e+02
7.977321e+04,9.233011e-01,7.947081e+04,9.198011e-01,9.330613e-01,9.334026e-01,6.735478e-02,1.564105e-07,1.990350e+01,0.000000e+00,1.990350e+01,2.133140e+01,1.821000e+02
7.978321e+04,9.234168e-01,7.948081e+04,9.199168e-01,9.330446e-01,9.334041e-01,6.735634e-02,1.564005e-07,1.990881e+01,0.000000e+00,1.990881e+01,2.133747e+01,1.821000e+02
7.979321e+04,9.235326e-01,7.949081e+04,9.200326e-01,9.330280e-01,9.334055e-01,6.735791e-02,1.563905e-07,1.991412e+01,0.000000e+00,1.991412e+01,2.134354e+01,1.821000e+02
7.980321e+04,9.236483e-01,7.950081e+04,9.201483e-01,9.330113e-01,9.334070e-01,6.735947e-02,1.563805e-07,1.991943e+01,0.000000e+00,1.991943e+01,2.134961e+01,1.821000e+02
7.981322e+04,9.237641e-01,7.951082e+04,9.202641e-01,9.330161e-01,9.334084e-01,6.736103e-02,1.563705e-07,1.992087e+01,0.000000e+00,1.992087e+01,2.135105e+01,1.821000e+02
7.982322e+04,9.238798e-01,7.952082e+04,9.203798e-01,9.330661e-01,9.334099e-01,6.736260e-02,1.563605e-07,1.991415e+01,0.000000e+00,1.991415e+01,2.134270e+01,1.821000e+02
7.983322e+04,9.239955e-01,7.953082e+04,9.204955e-01,9.331161e-01,9.334114e-01,6.736416e-02,1.563505e-07,1.990742e+01,0.000000e+00,1.990742e+01,2.133435e+01,1.821000e+02
7.984322e+04,9.241113e-01,7.954082e+04,9.206113e-01,9.331661e-01,9.334128e-01,6.736572e-02,1.563405e-07,1.990070e+01,0.000000e+00,1.990070e+01,2.132600e+01,1.821000e+02
7.985322e+04,9.242270e-01,7.955082e+04,9.207270e-01,9.332161e-01,9.334143e-01,6.736729e-02,1.563306e-07,1.989398e+01,0.000000e+00,1.989398e+01,2.131765e+01,1.821000e+02
7.986322e+04,9.243428e-01,7.956082e+04,9.208428e-01,9.332661e-01,9.334157e-01,6.736885e-02,1.563206e-07,1.988725e+01,0.000000e+00,1.988725e+01,2.130931e+01,1.821000e+02
7.987322e+04,9.244585e-01,7.957082e+04,9.209585e-01,9.332947e-01,9.334172e-01,6.737041e-02,1.563106e-07,1.988381e+01,0.000000e+00,1.988381e+01,2.130496e+01,1.821000e+02
7.988322e+04,9.245743e-01,7.958082e+04,9.210743e-01,9.332783e-01,9.334187e-01,6.737198e-02,1.563006e-07,1.988729e+01,0.000000e+00,1.988729e+01,2.130907e+01,1.821000e+02
7.989322e+04,9.246900e-01,7.959082e+04,9.211900e-01,9.332619e-01,9.334201e-01,6.737354e-02,1.562907e-07,1.989077e+01,0.000000e+00,1.989077e+01,2.131317e+01,1.821000e+02
7.990322e+04,9.248057e-01,7.960082e+04,9.213057e-01,9.332455e-01,9.334216e-01,6.737510e-02,1.562807e-07,1.989426e+01,0.000000e+00,1.989426e+01,2.131728e+01,1.821000e+02
7.991322e+04,9.249215e-01,7.961082e+04,9.214215e-01,9.332292e-01,9.334230e-01,6.737667e-02,1.562707e-07,1.989774e+01,0.000000e+00,1.989774e+01,2.132139e+01,1.821000e+02
7.992322e+04,9.250372e-01,7.962082e+04,9.215372e-01,9.332128e-01,9.334245e-01,6.737823e-02,1.562608e-07,1.990122e+01,0.000000e+00,1.990122e+01,2.132549e+01,1.821000e+02
7.993322e+04,9.251530e-01,7.963082e+04,9.216530e-01,9.332037e-01,9.334260e-01,6.737979e-02,1.562508e-07,1.990291e+01,0.000000e+00,1.990291e+01,2.132751e+01,1.821000e+02
7.994322e+04,9.252687e-01,7.964082e+04,9.217687e-01,9.332204e-01,9.334274e-01,6.738135e-02,1.562408e-07,1.989831e+01,0.000000e+00,1.989831e+01,2.132220e+01,1.821000e+02
7.995322e+04,9.253845e-01,7.965082e+04,9.218845e-01,9.332370e-01,9.334289e-01,6.738292e-02,1.562309e-07,1.989372e+01,0.000000e+00,1.989372e+01,2.131690e+01,1.821000e+02
7.996322e+04,9.255002e-01,7.966082e+04,9.220002e-01,9.332537e-01,9.334303e-01,6.738448e-02,1.562209e-07,1.988912e+01,0.000000e+00,1.988912e+01,2.131159e+01,1.821000e+02
7.997322e+04,9.256159e-01,7.967082e+04,9.221159e-01,9.332704e-01,9.334318e-01,6.738604e-02,1.562110e-07,1.988452e+01,0.000000e+00,1.988452e+01,2.130628e+01,1.821000e+02
7.998322e+04,9.257317e-01,7.968082e+04,9.222317e-01,9.332870e-01,9.334332e-01,6.738760e-02,1.562010e-07,1.987992e+01,0.000000e+00,1.987992e+01,2.130097e+01,1.821000e+02
7.999322e+04,9.258474e-01,7.969082e+04,9.223474e-01,9.333000e-01,9.334347e-01,6.738916e-02,1.561911e-07,1.987854e+01,0.000000e+00,1.987854e+01,2.129920e+01,1.821000e+02
8.000322e+04,9.259632e-01,7.970082e+04,9.224632e-01,9.333000e-01,9.334362e-01,6.739073e-02,1.561812e-07,1.988844e+01,0.000000e+00,1.988844e+01,2.130980e+01,1.821000e+02
8.001322e+04,9.260789e-01,7.971082e+04,9.225789e-01,9.333000e-01,9.334376e-01,6.739229e-02,1.561712e-07,1.989833e+01,0.000000e+00,1.989833e+01,2.132040e+01,1.821000e+02
8.002322e+04,9.261946e-01,7.972082e+04,9.226946e-01,9.333000e-01,9.334391e-01,6.739385e-02,1.561613e-07,1.990823e+01,0.000000e+00,1.990823e+01,2.133101e+01,1.821000e+02
8.003322e+04,9.263104e-01,7.973082e+04,9.228104e-01,9.333000e-01,9.334405e-01,6.739541e-02,1.561514e-07,1.991813e+01,0.000000e+00,1.991813e+01,2.134161e+01,1.821000e+02
8.004322e+04,9.264261e-01,7.974082e+04,9.229261e-01,9.333000e-01,9.334420e-01,6.739697e-02,1.561414e-07,1.992802e+01,0.000000e+00,1.992802e+01,2.135221e+01,1.821000e+02
8.005322e+04,9.265419e-01,7.975082e+04,9.230419e-01,9.333000e-01,9.334434e-01,6.739853e-02,1.561315e-07,1.993501e+01,0.000000e+00,1.993501e+01,2.135970e+01,1.821000e+02
8.006322e+04,9.266576e-01,7.976082e+04,9.231576e-01,9.333000e-01,9.334449e-01,6.740010e-02,1.561216e-07,1.993177e+01,0.000000e+00,1.993177e+01,2.135623e+01,1.821000e+02
8.007322e+04,9.267734e-01,7.977082e+04,9.232734e-01,9.333000e-01,9.334464e-01,6.740166e-02,1.561117e-07,1.992853e+01,0.000000e+00,1.992853e+01,2.135276e+01,1.821000e+02
8.008322e+04,9.268891e-01,7.978082e+04,9.233891e-01,9.333000e-01,9.334478e-01,6.740322e-02,1.561018e-07,1.992529e+01,0.000000e+00,1.992529e+01,2.134929e+01,1.821000e+02
8.009322e+04,9.270048e-01,7.979082e+04,9.235048e-01,9.333000e-01,9.334493e-01,6.740478e-02,1.560918e-07,1.992205e+01,0.000000e+00,1.992205e+01,2.134582e+01,1.821000e+02
8.010322e+04,9.271206e-01,7.980082e+04,9.236206e-01,9.333000e-01,9.334507e-01,6.740634e-02,1.560819e-07,1.991882e+01,0.000000e+00,1.991882e+01,2.134235e+01,1.821000e+02
8.011322e+04,9.272363e-01,7.981082e+04,9.237363e-01,9.333000e-01,9.334522e-01,6.740790e-02,1.560720e-07,1.991731e+01,0.000000e+00,1.991731e+01,2.134073e+01,1.821000e+02
8.012322e+04,9.273521e-01,7.982082e+04,9.238521e-01,9.333000e-01,9.334536e-01,6.740946e-02,1.560621e-07,1.991943e+01,0.000000e+00,1.991943e+01,2.134301e+01,1.821000e+02
8.013322e+04,9.274678e-01,7.983082e+04,9.239678e-01,9.333000e-01,9.334551e-01,6.741102e-02,1.560522e-07,1.992156e+01,0.000000e+00,1.992156e+01,2.134529e+01,1.821000e+02
8.014322e+04,9.275835e-01,7.984082e+04,9.240835e-01,9.333000e-01,9.334566e-01,6.741258e-02,1.560423e-07,1.992368e+01,0.000000e+00,1.992368e+01,2.134757e+01,1.821000e+02
8.015322e+04,9.276993e-01,7.985082e+04,9.241993e-01,9.333000e-01,9.334580e-01,6.741414e-02,1.560324e-07,1.992581e+01,0.000000e+00,1.992581e+01,2.134985e+01,1.821000e+02
8.016322e+04,9.278150e-01,7.986082e+04,9.243150e-01,9.333000e-01,9.334595e-01,6.741570e-02,1.560225e-07,1.992794e+01,0.000000e+00,1.992794e+01,2.135212e+01,1.821000e+02
8.017322e+04,9.279308e-01,7.987082e+04,9.244308e-01,9.332894e-01,9.334609e-01,6.741726e-02,1.560126e-07,1.992736e+01,0.000000e+00,1.992736e+01,2.135175e+01,1.821000e+02
8.018322e+04,9.280465e-01,7.988082e+04,9.245465e-01,9.332567e-01,9.334624e-01,6.741882e-02,1.560027e-07,1.992110e+01,0.000000e+00,1.992110e+01,2.134579e+01,1.821000e+02
8.019322e+04,9.281623e-01,7.989082e+04,9.246623e-01,9.332239e-01,9.334638e-01,6.742038e-02,1.559928e-07,1.991484e+01,0.000000e+00,1.991484e+01,2.133983e+01,1.821000e+02
8.020322e+04,9.282780e-01,7.990082e+04,9.247780e-01,9.331911e-01,9.334653e-01,6.742194e-02,1.559830e-07,1.990857e+01,0.000000e+00,1.990857e+01,2.133387e+01,1.821000e+02
8.021322e+04,9.283937e-01,7.991082e+04,9.248937e-01,9.331583e-01,9.334668e-01,6.742350e-02,1.559731e-07,1.990231e+01,0.000000e+00,1.990231e+01,2.132790e+01,1.821000e+02
8.022322e+04,9.285095e-01,7.992082e+04,9.250095e-01,9.331255e-01,9.334682e-01,6.742506e-02,1.559632e-07,1.989605e+01,0.000000e+00,1.989605e+01,2.132194e+01,1.821000e+02
8.023322e+04,9.286252e-01,7.993082e+04,9.251252e-01,9.331074e-01,9.334697e-01,6.742662e-02,1.559533e-07,1.989384e+01,0.000000e+00,1.989384e+01,2.131999e+01,1.821000e+02
8.024322e+04,9.287410e-01,7.994082e+04,9.252410e-01,9.331407e-01,9.334711e-01,6.742818e-02,1.559435e-07,1.990586e+01,0.000000e+00,1.990586e+01,2.133211e+01,1.821000e+02
8.025322e+04,9.288567e-01,7.995082e+04,9.253567e-01,9.331741e-01,9.334726e-01,6.742974e-02,1.559336e-07,1.991789e+01,0.000000e+00,1.991789e+01,2.134424e+01,1.821000e+02
8.026322e+04,9.289725e-01,7.996082e+04,9.254725e-01,9.332074e-01,9.334740e-01,6.743130e-02,1.559237e-07,1.992991e+01,0.000000e+00,1.992991e+01,2.135636e+01,1.821000e+02
8.027322e+04,9.290882e-01,7.997082e+04,9.255882e-01,9.332407e-01,9.334755e-01,6.743286e-02,1.559139e-07,1.994193e+01,0.000000e+00,1.994193e+01,2.136848e+01,1.821000e+02
8.028322e+04,9.292039e-01,7.998082e+04,9.257039e-01,9.332741e-01,9.334769e-01,6.743442e-02,1.559040e-07,1.995396e+01,0.000000e+00,1.995396e+01,2.138060e+01,1.821000e+02
8.029322e+04,9.293197e-01,7.999082e+04,9.258197e-01,9.333000e-01,9.334784e-01,6.743598e-02,1.558941e-07,1.996308e+01,0.000000e+00,1.996308e+01,2.138977e+01,1.821000e+02
8.030322e+04,9.294354e-01,8.000082e+04,9.259354e-01,9.333000e-01,9.334799e-01,6.743754e-02,1.558843e-07,1.996202e+01,0.000000e+00,1.996202e+01,2.138864e+01,1.821000e+02
8.031322e+04,9.295512e-01,8.001082e+04,9.260512e-01,9.333000e-01,9.334813e-01,6.743909e-02,1.558744e-07,1.996096e+01,0.000000e+00,1.996096e+01,2.138751e+01,1.821000e+02
8.032322e+04,9.296669e-01,8.002082e+04,9.261669e-01,9.333000e-01,9.334828e-01,6.744065e-02,1.558646e-07,1.995990e+01,0.000000e+00,1.995990e+01,2.138637e+01,1.821000e+02
8.033322e+04,9.297826e-01,8.003082e+04,9.262826e-01,9.333000e-01,9.334842e-01,6.744221e-02,1.558547e-07,1.995885e+01,0.000000e+00,1.995885e+01,2.138524e+01,1.821000e+02
8.034322e+04,9.298984e-01,8.004082e+04,9.263984e-01,9.333000e-01,9.334857e-01,6.744377e-02,1.558449e-07,1.995779e+01,0.000000e+00,1.995779e+01,2.138411e+01,1.821000e+02
8.035322e+04,9.300141e-01,8.005082e+04,9.265141e-01,9.332963e-01,9.334871e-01,6.744533e-02,1.558350e-07,1.995720e+01,0.000000e+00,1.995720e+01,2.138356e+01,1.821000e+02
8.036322e+04,9.301299e-01,8.006082e+04,9.266299e-01,9.332796e-01,9.334886e-01,6.744689e-02,1.558252e-07,1.995826e+01,0.000000e+00,1.995826e+01,2.138508e+01,1.821000e+02
8.037322e+04,9.302456e-01,8.007082e+04,9.267456e-01,9.332630e-01,9.334900e-01,6.744845e-02,1.558154e-07,1.995932e+01,0.000000e+00,1.995932e+01,2.138659e+01,1.821000e+02
8.038322e+04,9.303614e-01,8.008082e+04,9.268614e-01,9.332463e-01,9.334915e-01,6.745000e-02,1.558055e-07,1.996037e+01,0.000000e+00,1.996037e+01,2.138811e+01,1.821000e+02
8.039322e+04,9.304771e-01,8.009082e+04,9.269771e-01,9.332296e-01,9.334929e-01,6.745156e-02,1.557957e-07,1.996143e+01,0.000000e+00,1.996143e+01,2.138962e+01,1.821000e+02
8.040322e+04,9.305928e-01,8.010082e+04,9.270928e-01,9.332130e-01,9.334944e-01,6.745312e-02,1.557859e-07,1.996249e+01,0.000000e+00,1.996249e+01,2.139114e+01,1.821000e+02
8.041322e+04,9.307086e-01,8.011082e+04,9.272086e-01,9.332000e-01,9.334959e-01,6.745468e-02,1.557760e-07,1.996004e+01,0.000000e+00,1.996004e+01,2.138881e+01,1.821000e+02
8.042322e+04,9.308243e-01,8.012082e+04,9.273243e-01,9.332000e-01,9.334973e-01,6.745624e-02,1.557662e-07,1.994530e+01,0.000000e+00,1.994530e+01,2.137301e+01,1.821000e+02
8.043322e+04,9.309401e-01,8.013082e+04,9.274401e-01,9.332000e-01,9.334988e-01,6.745779e-02,1.557564e-07,1.993056e+01,0.000000e+00,1.993056e+01,2.135722e+01,1.821000e+02
8.044322e+04,9.310558e-01,8.014082e+04,9.275558e-01,9.332000e-01,9.335002e-01,6.745935e-02,1.557466e-07,1.991582e+01,0.000000e+00,1.991582e+01,2.134142e+01,1.821000e+02
8.045322e+04,9.311715e-01,8.015082e+04,9.276715e-01,9.332000e-01,9.335017e-01,6.746091e-02,1.557368e-07,1.990108e+01,0.000000e+00,1.990108e+01,2.132563e+01,1.821000e+02
8.046322e+04,9.312873e-01,8.016082e+04,9.277873e-01,9.332000e-01,9.335031e-01,6.746247e-02,1.557270e-07,1.988634e+01,0.000000e+00,1.988634e+01,2.130983e+01,1.821000e+02
8.047322e+04,9.314030e-01,8.017082e+04,9.279030e-01,9.331946e-01,9.335046e-01,6.746402e-02,1.557172e-07,1.987669e+01,0.000000e+00,1.987669e+01,2.129961e+01,1.821000e+02
8.048322e+04,9.315188e-01,8.018082e+04,9.280188e-01,9.331780e-01,9.335060e-01,6.746558e-02,1.557073e-07,1.987774e+01,0.000000e+00,1.987774e+01,2.130113e+01,1.821000e+02
8.049322e+04,9.316345e-01,8.019082e+04,9.281345e-01,9.331613e-01,9.335075e-01,6.746714e-02,1.556975e-07,1.987880e+01,0.000000e+00,1.987880e+01,2.130264e+01,1.821000e+02
8.050322e+04,9.317503e-01,8.020082e+04,9.282503e-01,9.331446e-01,9.335089e-01,6.746869e-02,1.556877e-07,1.987986e+01,0.000000e+00,1.987986e+01,2.130416e+01,1.821000e+02
8.051322e+04,9.318660e-01,8.021082e+04,9.283660e-01,9.331280e-01,9.335104e-01,6.747025e-02,1.556779e-07,1.988092e+01,0.000000e+00,1.988092e+01,2.130567e+01,1.821000e+02
