Repository: brandonlampe/CS_Data

# Comments For Consolidation Test: 175_03
_Note:_ herein, the phrase "TEST-NUMBER" will imply the insertion of "175_03".  This format will
often be used when describing local directories.

Following the initial increase in pressure from zero to 19.192 MPa (dilatometer was initially used,
which resulted in somewhat variable confining pressure).  Schuler gauges were used during the

## Test Data
Raw test data is contained in: TEST-NUMBER.xlsx

Additionally, calculated values of fractional density have been calculated in TEST-NUMBER.xlsx and
exported to TEST-NUMBER.csv, where the .csv file format allows for easy cross-platform importing
and analysis.

File: UNM_WP_HY_175_03/CREEP_FIT_v1/175_03_CREEP_OUT.csv (part 35 of 66)
Analysis by Brandon Lampe, performed on: 2016/07/04 12:27:14
Experimental results below begin at: 2015/07/17 16:07:44
Duration (sec),Duration (day),Elapsed Time (sec),Elapsed Time (day),Interpolated Fractional Density,Fit to Fractional Density,Fit to Volume Strain,Fit to Volume Strain Rate (1/sec),Confining Pressure (MPa),Pore Pressure (MPa),Terzaghi Pressure (MPa),Solid Pressure (MPa),Temperature (C))
8.052322e+04,9.319817e-01,8.022082e+04,9.284817e-01,9.331113e-01,9.335118e-01,6.747181e-02,1.556682e-07,1.988197e+01,0.000000e+00,1.988197e+01,2.130718e+01,1.821000e+02
8.053322e+04,9.320975e-01,8.023082e+04,9.285975e-01,9.331158e-01,9.335133e-01,6.747336e-02,1.556584e-07,1.988135e+01,0.000000e+00,1.988135e+01,2.130641e+01,1.821000e+02
8.054322e+04,9.322132e-01,8.024082e+04,9.287132e-01,9.331650e-01,9.335148e-01,6.747492e-02,1.556486e-07,1.987717e+01,0.000000e+00,1.987717e+01,2.130081e+01,1.821000e+02
8.055322e+04,9.323290e-01,8.025082e+04,9.288290e-01,9.332142e-01,9.335162e-01,6.747648e-02,1.556388e-07,1.987300e+01,0.000000e+00,1.987300e+01,2.129522e+01,1.821000e+02
8.056322e+04,9.324447e-01,8.026082e+04,9.289447e-01,9.332634e-01,9.335177e-01,6.747803e-02,1.556290e-07,1.986883e+01,0.000000e+00,1.986883e+01,2.128963e+01,1.821000e+02
8.057322e+04,9.325604e-01,8.027082e+04,9.290604e-01,9.333126e-01,9.335191e-01,6.747959e-02,1.556192e-07,1.986466e+01,0.000000e+00,1.986466e+01,2.128404e+01,1.821000e+02
8.058322e+04,9.326762e-01,8.028082e+04,9.291762e-01,9.333618e-01,9.335206e-01,6.748115e-02,1.556094e-07,1.986049e+01,0.000000e+00,1.986049e+01,2.127844e+01,1.821000e+02
8.059322e+04,9.327919e-01,8.029082e+04,9.292919e-01,9.334000e-01,9.335220e-01,6.748270e-02,1.555997e-07,1.985795e+01,0.000000e+00,1.985795e+01,2.127485e+01,1.821000e+02
8.060322e+04,9.329077e-01,8.030082e+04,9.294077e-01,9.334000e-01,9.335235e-01,6.748426e-02,1.555899e-07,1.986113e+01,0.000000e+00,1.986113e+01,2.127827e+01,1.821000e+02
8.061322e+04,9.330234e-01,8.031082e+04,9.295234e-01,9.334000e-01,9.335249e-01,6.748581e-02,1.555801e-07,1.986432e+01,0.000000e+00,1.986432e+01,2.128168e+01,1.821000e+02
8.062322e+04,9.331392e-01,8.032082e+04,9.296392e-01,9.334000e-01,9.335264e-01,6.748737e-02,1.555704e-07,1.986750e+01,0.000000e+00,1.986750e+01,2.128509e+01,1.821000e+02
8.063322e+04,9.332549e-01,8.033082e+04,9.297549e-01,9.334000e-01,9.335278e-01,6.748892e-02,1.555606e-07,1.987068e+01,0.000000e+00,1.987068e+01,2.128850e+01,1.821000e+02
8.064322e+04,9.333706e-01,8.034082e+04,9.298706e-01,9.334000e-01,9.335293e-01,6.749048e-02,1.555508e-07,1.987387e+01,0.000000e+00,1.987387e+01,2.129191e+01,1.821000e+02
8.065322e+04,9.334864e-01,8.035082e+04,9.299864e-01,9.333926e-01,9.335307e-01,6.749204e-02,1.555411e-07,1.987516e+01,0.000000e+00,1.987516e+01,2.129347e+01,1.821000e+02
8.066322e+04,9.336021e-01,8.036082e+04,9.301021e-01,9.333593e-01,9.335322e-01,6.749359e-02,1.555313e-07,1.986985e+01,0.000000e+00,1.986985e+01,2.128854e+01,1.821000e+02
8.067322e+04,9.337179e-01,8.037082e+04,9.302179e-01,9.333259e-01,9.335336e-01,6.749515e-02,1.555216e-07,1.986454e+01,0.000000e+00,1.986454e+01,2.128361e+01,1.821000e+02
8.068322e+04,9.338336e-01,8.038082e+04,9.303336e-01,9.332926e-01,9.335351e-01,6.749670e-02,1.555118e-07,1.985923e+01,0.000000e+00,1.985923e+01,2.127868e+01,1.821000e+02
8.069322e+04,9.339494e-01,8.039082e+04,9.304494e-01,9.332593e-01,9.335365e-01,6.749826e-02,1.555021e-07,1.985392e+01,0.000000e+00,1.985392e+01,2.127375e+01,1.821000e+02
8.070322e+04,9.340651e-01,8.040082e+04,9.305651e-01,9.332259e-01,9.335380e-01,6.749981e-02,1.554923e-07,1.984861e+01,0.000000e+00,1.984861e+01,2.126882e+01,1.821000e+02
8.071322e+04,9.341808e-01,8.041082e+04,9.306808e-01,9.332074e-01,9.335394e-01,6.750137e-02,1.554826e-07,1.984669e+01,0.000000e+00,1.984669e+01,2.126718e+01,1.821000e+02
8.072322e+04,9.342966e-01,8.042082e+04,9.307966e-01,9.332407e-01,9.335409e-01,6.750292e-02,1.554728e-07,1.985659e+01,0.000000e+00,1.985659e+01,2.127703e+01,1.821000e+02
8.073322e+04,9.344123e-01,8.043082e+04,9.309123e-01,9.332741e-01,9.335423e-01,6.750448e-02,1.554631e-07,1.986650e+01,0.000000e+00,1.986650e+01,2.128689e+01,1.821000e+02
8.074322e+04,9.345281e-01,8.044082e+04,9.310281e-01,9.333074e-01,9.335438e-01,6.750603e-02,1.554534e-07,1.987641e+01,0.000000e+00,1.987641e+01,2.129675e+01,1.821000e+02
8.075322e+04,9.346438e-01,8.045082e+04,9.311438e-01,9.333407e-01,9.335452e-01,6.750759e-02,1.554436e-07,1.988632e+01,0.000000e+00,1.988632e+01,2.130660e+01,1.821000e+02
8.076322e+04,9.347595e-01,8.046082e+04,9.312595e-01,9.333741e-01,9.335467e-01,6.750914e-02,1.554339e-07,1.989623e+01,0.000000e+00,1.989623e+01,2.131646e+01,1.821000e+02
8.077322e+04,9.348753e-01,8.047082e+04,9.313753e-01,9.334038e-01,9.335482e-01,6.751069e-02,1.554242e-07,1.990313e+01,0.000000e+00,1.990313e+01,2.132317e+01,1.821000e+02
8.078323e+04,9.349910e-01,8.048083e+04,9.314910e-01,9.334207e-01,9.335496e-01,6.751225e-02,1.554144e-07,1.989953e+01,0.000000e+00,1.989953e+01,2.131893e+01,1.821000e+02
8.079323e+04,9.351068e-01,8.049083e+04,9.316068e-01,9.334377e-01,9.335511e-01,6.751380e-02,1.554047e-07,1.989593e+01,0.000000e+00,1.989593e+01,2.131468e+01,1.821000e+02
8.080323e+04,9.352225e-01,8.050083e+04,9.317225e-01,9.334546e-01,9.335525e-01,6.751536e-02,1.553950e-07,1.989233e+01,0.000000e+00,1.989233e+01,2.131044e+01,1.821000e+02
8.081323e+04,9.353383e-01,8.051083e+04,9.318383e-01,9.334716e-01,9.335540e-01,6.751691e-02,1.553853e-07,1.988873e+01,0.000000e+00,1.988873e+01,2.130620e+01,1.821000e+02
8.082323e+04,9.354540e-01,8.052083e+04,9.319540e-01,9.334885e-01,9.335554e-01,6.751846e-02,1.553756e-07,1.988513e+01,0.000000e+00,1.988513e+01,2.130195e+01,1.821000e+02
8.083323e+04,9.355697e-01,8.053083e+04,9.320697e-01,9.334947e-01,9.335569e-01,6.752002e-02,1.553659e-07,1.988134e+01,0.000000e+00,1.988134e+01,2.129776e+01,1.821000e+02
8.084323e+04,9.356855e-01,8.054083e+04,9.321855e-01,9.334783e-01,9.335583e-01,6.752157e-02,1.553562e-07,1.987717e+01,0.000000e+00,1.987717e+01,2.129366e+01,1.821000e+02
8.085323e+04,9.358012e-01,8.055083e+04,9.323012e-01,9.334619e-01,9.335598e-01,6.752313e-02,1.553464e-07,1.987300e+01,0.000000e+00,1.987300e+01,2.128957e+01,1.821000e+02
8.086323e+04,9.359170e-01,8.056083e+04,9.324170e-01,9.334455e-01,9.335612e-01,6.752468e-02,1.553367e-07,1.986883e+01,0.000000e+00,1.986883e+01,2.128547e+01,1.821000e+02
8.087323e+04,9.360327e-01,8.057083e+04,9.325327e-01,9.334291e-01,9.335627e-01,6.752623e-02,1.553270e-07,1.986466e+01,0.000000e+00,1.986466e+01,2.128138e+01,1.821000e+02
8.088323e+04,9.361484e-01,8.058083e+04,9.326484e-01,9.334127e-01,9.335641e-01,6.752779e-02,1.553173e-07,1.986048e+01,0.000000e+00,1.986048e+01,2.127728e+01,1.821000e+02
8.089323e+04,9.362642e-01,8.059083e+04,9.327642e-01,9.334000e-01,9.335656e-01,6.752934e-02,1.553077e-07,1.985897e+01,0.000000e+00,1.985897e+01,2.127595e+01,1.820963e+02
8.090323e+04,9.363799e-01,8.060083e+04,9.328799e-01,9.334000e-01,9.335670e-01,6.753089e-02,1.552980e-07,1.986676e+01,0.000000e+00,1.986676e+01,2.128429e+01,1.820796e+02
8.091323e+04,9.364957e-01,8.061083e+04,9.329957e-01,9.334000e-01,9.335685e-01,6.753244e-02,1.552883e-07,1.987454e+01,0.000000e+00,1.987454e+01,2.129263e+01,1.820630e+02
8.092323e+04,9.366114e-01,8.062083e+04,9.331114e-01,9.334000e-01,9.335699e-01,6.753400e-02,1.552786e-07,1.988232e+01,0.000000e+00,1.988232e+01,2.130096e+01,1.820463e+02
8.093323e+04,9.367272e-01,8.063083e+04,9.332272e-01,9.334000e-01,9.335714e-01,6.753555e-02,1.552689e-07,1.989010e+01,0.000000e+00,1.989010e+01,2.130930e+01,1.820296e+02
8.094323e+04,9.368429e-01,8.064083e+04,9.333429e-01,9.334000e-01,9.335728e-01,6.753710e-02,1.552592e-07,1.989788e+01,0.000000e+00,1.989788e+01,2.131764e+01,1.820130e+02
8.095323e+04,9.369586e-01,8.065083e+04,9.334586e-01,9.334037e-01,9.335743e-01,6.753865e-02,1.552495e-07,1.990291e+01,0.000000e+00,1.990291e+01,2.132294e+01,1.820037e+02
8.096323e+04,9.370744e-01,8.066083e+04,9.335744e-01,9.334204e-01,9.335757e-01,6.754021e-02,1.552399e-07,1.989831e+01,0.000000e+00,1.989831e+01,2.131763e+01,1.820204e+02
8.097323e+04,9.371901e-01,8.067083e+04,9.336901e-01,9.334370e-01,9.335772e-01,6.754176e-02,1.552302e-07,1.989371e+01,0.000000e+00,1.989371e+01,2.131232e+01,1.820370e+02
8.098323e+04,9.373059e-01,8.068083e+04,9.338059e-01,9.334537e-01,9.335786e-01,6.754331e-02,1.552205e-07,1.988911e+01,0.000000e+00,1.988911e+01,2.130702e+01,1.820537e+02
8.099323e+04,9.374216e-01,8.069083e+04,9.339216e-01,9.334704e-01,9.335801e-01,6.754486e-02,1.552109e-07,1.988452e+01,0.000000e+00,1.988452e+01,2.130171e+01,1.820704e+02
8.100323e+04,9.375374e-01,8.070083e+04,9.340374e-01,9.334870e-01,9.335815e-01,6.754642e-02,1.552012e-07,1.987992e+01,0.000000e+00,1.987992e+01,2.129641e+01,1.820870e+02
8.101323e+04,9.376531e-01,8.071083e+04,9.341531e-01,9.335037e-01,9.335829e-01,6.754797e-02,1.551915e-07,1.987713e+01,0.000000e+00,1.987713e+01,2.129304e+01,1.821000e+02
8.102323e+04,9.377688e-01,8.072083e+04,9.342688e-01,9.335204e-01,9.335844e-01,6.754952e-02,1.551819e-07,1.988066e+01,0.000000e+00,1.988066e+01,2.129644e+01,1.821000e+02
8.103323e+04,9.378846e-01,8.073083e+04,9.343846e-01,9.335370e-01,9.335858e-01,6.755107e-02,1.551722e-07,1.988419e+01,0.000000e+00,1.988419e+01,2.129984e+01,1.821000e+02
8.104323e+04,9.380003e-01,8.074083e+04,9.345003e-01,9.335537e-01,9.335873e-01,6.755262e-02,1.551626e-07,1.988772e+01,0.000000e+00,1.988772e+01,2.130324e+01,1.821000e+02
8.105323e+04,9.381161e-01,8.075083e+04,9.346161e-01,9.335704e-01,9.335887e-01,6.755418e-02,1.551529e-07,1.989125e+01,0.000000e+00,1.989125e+01,2.130664e+01,1.821000e+02
8.106323e+04,9.382318e-01,8.076083e+04,9.347318e-01,9.335870e-01,9.335902e-01,6.755573e-02,1.551433e-07,1.989477e+01,0.000000e+00,1.989477e+01,2.131004e+01,1.821000e+02
8.107323e+04,9.383475e-01,8.077083e+04,9.348475e-01,9.335924e-01,9.335916e-01,6.755728e-02,1.551336e-07,1.989551e+01,0.000000e+00,1.989551e+01,2.131071e+01,1.821000e+02
8.108323e+04,9.384633e-01,8.078083e+04,9.349633e-01,9.335585e-01,9.335931e-01,6.755883e-02,1.551240e-07,1.988653e+01,0.000000e+00,1.988653e+01,2.130185e+01,1.821000e+02
8.109323e+04,9.385790e-01,8.079083e+04,9.350790e-01,9.335247e-01,9.335945e-01,6.756038e-02,1.551143e-07,1.987754e+01,0.000000e+00,1.987754e+01,2.129300e+01,1.821000e+02
8.110323e+04,9.386948e-01,8.080083e+04,9.351948e-01,9.334908e-01,9.335960e-01,6.756193e-02,1.551047e-07,1.986855e+01,0.000000e+00,1.986855e+01,2.128414e+01,1.821000e+02
8.111323e+04,9.388105e-01,8.081083e+04,9.353105e-01,9.334569e-01,9.335974e-01,6.756348e-02,1.550951e-07,1.985956e+01,0.000000e+00,1.985956e+01,2.127528e+01,1.821000e+02
8.112323e+04,9.389263e-01,8.082083e+04,9.354263e-01,9.334230e-01,9.335989e-01,6.756503e-02,1.550854e-07,1.985057e+01,0.000000e+00,1.985057e+01,2.126643e+01,1.821000e+02
8.113323e+04,9.390420e-01,8.083083e+04,9.355420e-01,9.333892e-01,9.336003e-01,6.756658e-02,1.550758e-07,1.984836e+01,0.000000e+00,1.984836e+01,2.126483e+01,1.821000e+02
8.114323e+04,9.391577e-01,8.084083e+04,9.356577e-01,9.333559e-01,9.336018e-01,6.756814e-02,1.550662e-07,1.986039e+01,0.000000e+00,1.986039e+01,2.127847e+01,1.821000e+02
8.115323e+04,9.392735e-01,8.085083e+04,9.357735e-01,9.333226e-01,9.336032e-01,6.756969e-02,1.550566e-07,1.987241e+01,0.000000e+00,1.987241e+01,2.129211e+01,1.821000e+02
8.116323e+04,9.393892e-01,8.086083e+04,9.358892e-01,9.332892e-01,9.336047e-01,6.757124e-02,1.550469e-07,1.988443e+01,0.000000e+00,1.988443e+01,2.130576e+01,1.821000e+02
8.117323e+04,9.395050e-01,8.087083e+04,9.360050e-01,9.332559e-01,9.336061e-01,6.757279e-02,1.550373e-07,1.989646e+01,0.000000e+00,1.989646e+01,2.131940e+01,1.821000e+02
8.118323e+04,9.396207e-01,8.088083e+04,9.361207e-01,9.332226e-01,9.336076e-01,6.757434e-02,1.550277e-07,1.990848e+01,0.000000e+00,1.990848e+01,2.133305e+01,1.821000e+02
8.119323e+04,9.397364e-01,8.089083e+04,9.362364e-01,9.332318e-01,9.336090e-01,6.757589e-02,1.550181e-07,1.991763e+01,0.000000e+00,1.991763e+01,2.134264e+01,1.821053e+02
8.120323e+04,9.398522e-01,8.090083e+04,9.363522e-01,9.333301e-01,9.336105e-01,6.757744e-02,1.550085e-07,1.992076e+01,0.000000e+00,1.992076e+01,2.134375e+01,1.821217e+02
8.121323e+04,9.399679e-01,8.091083e+04,9.364679e-01,9.334285e-01,9.336119e-01,6.757899e-02,1.549989e-07,1.992390e+01,0.000000e+00,1.992390e+01,2.134485e+01,1.821381e+02
8.122323e+04,9.400837e-01,8.092083e+04,9.365837e-01,9.335268e-01,9.336134e-01,6.758054e-02,1.549893e-07,1.992703e+01,0.000000e+00,1.992703e+01,2.134596e+01,1.821545e+02
8.123323e+04,9.401994e-01,8.093083e+04,9.366994e-01,9.336252e-01,9.336148e-01,6.758209e-02,1.549797e-07,1.993016e+01,0.000000e+00,1.993016e+01,2.134707e+01,1.821709e+02
8.124323e+04,9.403152e-01,8.094083e+04,9.368152e-01,9.337236e-01,9.336162e-01,6.758364e-02,1.549701e-07,1.993329e+01,0.000000e+00,1.993329e+01,2.134817e+01,1.821873e+02
8.125323e+04,9.404309e-01,8.095083e+04,9.369309e-01,9.337814e-01,9.336177e-01,6.758519e-02,1.549605e-07,1.993352e+01,0.000000e+00,1.993352e+01,2.134709e+01,1.821963e+02
8.126323e+04,9.405466e-01,8.096083e+04,9.370466e-01,9.336981e-01,9.336191e-01,6.758674e-02,1.549509e-07,1.992362e+01,0.000000e+00,1.992362e+01,2.133840e+01,1.821796e+02
8.127323e+04,9.406624e-01,8.097083e+04,9.371624e-01,9.336147e-01,9.336206e-01,6.758829e-02,1.549413e-07,1.991372e+01,0.000000e+00,1.991372e+01,2.132970e+01,1.821629e+02
8.128323e+04,9.407781e-01,8.098083e+04,9.372781e-01,9.335314e-01,9.336220e-01,6.758984e-02,1.549317e-07,1.990383e+01,0.000000e+00,1.990383e+01,2.132100e+01,1.821463e+02
8.129323e+04,9.408939e-01,8.099083e+04,9.373939e-01,9.334481e-01,9.336235e-01,6.759138e-02,1.549221e-07,1.989393e+01,0.000000e+00,1.989393e+01,2.131231e+01,1.821296e+02
8.130323e+04,9.410096e-01,8.100083e+04,9.375096e-01,9.333647e-01,9.336249e-01,6.759293e-02,1.549125e-07,1.988403e+01,0.000000e+00,1.988403e+01,2.130361e+01,1.821129e+02
8.131323e+04,9.411254e-01,8.101083e+04,9.376254e-01,9.333112e-01,9.336264e-01,6.759448e-02,1.549029e-07,1.988029e+01,0.000000e+00,1.988029e+01,2.130081e+01,1.821074e+02
8.132323e+04,9.412411e-01,8.102083e+04,9.377411e-01,9.333612e-01,9.336278e-01,6.759603e-02,1.548934e-07,1.989797e+01,0.000000e+00,1.989797e+01,2.131861e+01,1.821408e+02
8.133323e+04,9.413568e-01,8.103083e+04,9.378568e-01,9.334112e-01,9.336293e-01,6.759758e-02,1.548838e-07,1.991564e+01,0.000000e+00,1.991564e+01,2.133641e+01,1.821741e+02
8.134323e+04,9.414726e-01,8.104083e+04,9.379726e-01,9.334612e-01,9.336307e-01,6.759913e-02,1.548742e-07,1.993332e+01,0.000000e+00,1.993332e+01,2.135421e+01,1.822074e+02
8.135323e+04,9.415883e-01,8.105083e+04,9.380883e-01,9.335112e-01,9.336322e-01,6.760068e-02,1.548646e-07,1.995100e+01,0.000000e+00,1.995100e+01,2.137200e+01,1.822408e+02
8.136323e+04,9.417041e-01,8.106083e+04,9.382041e-01,9.335612e-01,9.336336e-01,6.760223e-02,1.548551e-07,1.996868e+01,0.000000e+00,1.996868e+01,2.138979e+01,1.822741e+02
8.137323e+04,9.418198e-01,8.107083e+04,9.383198e-01,9.335926e-01,9.336351e-01,6.760378e-02,1.548455e-07,1.998415e+01,0.000000e+00,1.998415e+01,2.140564e+01,1.823037e+02
8.138323e+04,9.419355e-01,8.108083e+04,9.384355e-01,9.335592e-01,9.336365e-01,6.760532e-02,1.548359e-07,1.999193e+01,0.000000e+00,1.999193e+01,2.141474e+01,1.823204e+02
8.139323e+04,9.420513e-01,8.109083e+04,9.385513e-01,9.335259e-01,9.336379e-01,6.760687e-02,1.548264e-07,1.999971e+01,0.000000e+00,1.999971e+01,2.142384e+01,1.823371e+02
8.140323e+04,9.421670e-01,8.110083e+04,9.386670e-01,9.334926e-01,9.336394e-01,6.760842e-02,1.548168e-07,2.000749e+01,0.000000e+00,2.000749e+01,2.143295e+01,1.823537e+02
8.141323e+04,9.422828e-01,8.111083e+04,9.387828e-01,9.334592e-01,9.336408e-01,6.760997e-02,1.548073e-07,2.001528e+01,0.000000e+00,2.001528e+01,2.144205e+01,1.823704e+02
8.142323e+04,9.423985e-01,8.112083e+04,9.388985e-01,9.334259e-01,9.336423e-01,6.761152e-02,1.547977e-07,2.002306e+01,0.000000e+00,2.002306e+01,2.145115e+01,1.823871e+02
8.143323e+04,9.425143e-01,8.113083e+04,9.390143e-01,9.334038e-01,9.336437e-01,6.761306e-02,1.547882e-07,2.002686e+01,0.000000e+00,2.002686e+01,2.145573e+01,1.823962e+02
8.144323e+04,9.426300e-01,8.114083e+04,9.391300e-01,9.334207e-01,9.336452e-01,6.761461e-02,1.547786e-07,2.001679e+01,0.000000e+00,2.001679e+01,2.144456e+01,1.823793e+02
8.145323e+04,9.427457e-01,8.115083e+04,9.392457e-01,9.334377e-01,9.336466e-01,6.761616e-02,1.547691e-07,2.000673e+01,0.000000e+00,2.000673e+01,2.143338e+01,1.823623e+02
8.146323e+04,9.428615e-01,8.116083e+04,9.393615e-01,9.334546e-01,9.336481e-01,6.761771e-02,1.547595e-07,1.999666e+01,0.000000e+00,1.999666e+01,2.142221e+01,1.823454e+02
8.147323e+04,9.429772e-01,8.117083e+04,9.394772e-01,9.334716e-01,9.336495e-01,6.761926e-02,1.547500e-07,1.998660e+01,0.000000e+00,1.998660e+01,2.141104e+01,1.823284e+02
8.148323e+04,9.430930e-01,8.118083e+04,9.395930e-01,9.334885e-01,9.336509e-01,6.762080e-02,1.547405e-07,1.997654e+01,0.000000e+00,1.997654e+01,2.139987e+01,1.823115e+02
8.149323e+04,9.432087e-01,8.119083e+04,9.397087e-01,9.334894e-01,9.336524e-01,6.762235e-02,1.547309e-07,1.997253e+01,0.000000e+00,1.997253e+01,2.139557e+01,1.823106e+02
8.150323e+04,9.433244e-01,8.120083e+04,9.398244e-01,9.334566e-01,9.336538e-01,6.762390e-02,1.547214e-07,1.998123e+01,0.000000e+00,1.998123e+01,2.140563e+01,1.823434e+02
8.151323e+04,9.434402e-01,8.121083e+04,9.399402e-01,9.334238e-01,9.336553e-01,6.762544e-02,1.547119e-07,1.998992e+01,0.000000e+00,1.998992e+01,2.141570e+01,1.823762e+02
8.152323e+04,9.435559e-01,8.122083e+04,9.400559e-01,9.333910e-01,9.336567e-01,6.762699e-02,1.547023e-07,1.999862e+01,0.000000e+00,1.999862e+01,2.142577e+01,1.824090e+02
8.153323e+04,9.436717e-01,8.123083e+04,9.401717e-01,9.333583e-01,9.336582e-01,6.762854e-02,1.546928e-07,2.000731e+01,0.000000e+00,2.000731e+01,2.143583e+01,1.824417e+02
8.154323e+04,9.437874e-01,8.124083e+04,9.402874e-01,9.333255e-01,9.336596e-01,6.763009e-02,1.546833e-07,2.001601e+01,0.000000e+00,2.001601e+01,2.144590e+01,1.824745e+02
8.155323e+04,9.439032e-01,8.125083e+04,9.404032e-01,9.332926e-01,9.336611e-01,6.763163e-02,1.546738e-07,2.002276e+01,0.000000e+00,2.002276e+01,2.145389e+01,1.825037e+02
8.156323e+04,9.440189e-01,8.126083e+04,9.405189e-01,9.332592e-01,9.336625e-01,6.763318e-02,1.546643e-07,2.002276e+01,0.000000e+00,2.002276e+01,2.145466e+01,1.825204e+02
8.157323e+04,9.441346e-01,8.127083e+04,9.406346e-01,9.332259e-01,9.336639e-01,6.763473e-02,1.546548e-07,2.002276e+01,0.000000e+00,2.002276e+01,2.145543e+01,1.825371e+02
8.158323e+04,9.442504e-01,8.128083e+04,9.407504e-01,9.331926e-01,9.336654e-01,6.763627e-02,1.546452e-07,2.002276e+01,0.000000e+00,2.002276e+01,2.145619e+01,1.825537e+02
8.159323e+04,9.443661e-01,8.129083e+04,9.408661e-01,9.331592e-01,9.336668e-01,6.763782e-02,1.546357e-07,2.002276e+01,0.000000e+00,2.002276e+01,2.145696e+01,1.825704e+02
8.160323e+04,9.444819e-01,8.130083e+04,9.409819e-01,9.331259e-01,9.336683e-01,6.763937e-02,1.546262e-07,2.002276e+01,0.000000e+00,2.002276e+01,2.145772e+01,1.825871e+02
8.161323e+04,9.445976e-01,8.131083e+04,9.410976e-01,9.331149e-01,9.336697e-01,6.764091e-02,1.546167e-07,2.002276e+01,0.000000e+00,2.002276e+01,2.145798e+01,1.826000e+02
8.162323e+04,9.447134e-01,8.132083e+04,9.412134e-01,9.331816e-01,9.336712e-01,6.764246e-02,1.546072e-07,2.002276e+01,0.000000e+00,2.002276e+01,2.145644e+01,1.826000e+02
8.163323e+04,9.448291e-01,8.133083e+04,9.413291e-01,9.332482e-01,9.336726e-01,6.764400e-02,1.545977e-07,2.002276e+01,0.000000e+00,2.002276e+01,2.145491e+01,1.826000e+02
8.164323e+04,9.449448e-01,8.134083e+04,9.414448e-01,9.333149e-01,9.336741e-01,6.764555e-02,1.545882e-07,2.002276e+01,0.000000e+00,2.002276e+01,2.145338e+01,1.826000e+02
8.165323e+04,9.450606e-01,8.135083e+04,9.415606e-01,9.333816e-01,9.336755e-01,6.764710e-02,1.545787e-07,2.002276e+01,0.000000e+00,2.002276e+01,2.145185e+01,1.826000e+02
8.166323e+04,9.451763e-01,8.136083e+04,9.416763e-01,9.334482e-01,9.336769e-01,6.764864e-02,1.545693e-07,2.002276e+01,0.000000e+00,2.002276e+01,2.145032e+01,1.826000e+02
8.167323e+04,9.452921e-01,8.137083e+04,9.417921e-01,9.334926e-01,9.336784e-01,6.765019e-02,1.545598e-07,2.002299e+01,0.000000e+00,2.002299e+01,2.144955e+01,1.826037e+02
8.168323e+04,9.454078e-01,8.138083e+04,9.419078e-01,9.334592e-01,9.336798e-01,6.765173e-02,1.545503e-07,2.002405e+01,0.000000e+00,2.002405e+01,2.145145e+01,1.826204e+02
8.169323e+04,9.455235e-01,8.139083e+04,9.420235e-01,9.334259e-01,9.336813e-01,6.765328e-02,1.545408e-07,2.002511e+01,0.000000e+00,2.002511e+01,2.145335e+01,1.826371e+02
8.170323e+04,9.456393e-01,8.140083e+04,9.421393e-01,9.333926e-01,9.336827e-01,6.765482e-02,1.545313e-07,2.002617e+01,0.000000e+00,2.002617e+01,2.145525e+01,1.826537e+02
8.171323e+04,9.457550e-01,8.141083e+04,9.422550e-01,9.333592e-01,9.336842e-01,6.765637e-02,1.545219e-07,2.002722e+01,0.000000e+00,2.002722e+01,2.145715e+01,1.826704e+02
8.172323e+04,9.458708e-01,8.142083e+04,9.423708e-01,9.333259e-01,9.336856e-01,6.765791e-02,1.545124e-07,2.002828e+01,0.000000e+00,2.002828e+01,2.145905e+01,1.826871e+02
8.173323e+04,9.459865e-01,8.143083e+04,9.424865e-01,9.333037e-01,9.336870e-01,6.765946e-02,1.545029e-07,2.002784e+01,0.000000e+00,2.002784e+01,2.145908e+01,1.827000e+02
8.174323e+04,9.461023e-01,8.144083e+04,9.426023e-01,9.333204e-01,9.336885e-01,6.766100e-02,1.544934e-07,2.002218e+01,0.000000e+00,2.002218e+01,2.145264e+01,1.827000e+02
8.175323e+04,9.462180e-01,8.145083e+04,9.427180e-01,9.333371e-01,9.336899e-01,6.766255e-02,1.544840e-07,2.001653e+01,0.000000e+00,2.001653e+01,2.144620e+01,1.827000e+02
8.176324e+04,9.463337e-01,8.146084e+04,9.428337e-01,9.333537e-01,9.336914e-01,6.766409e-02,1.544745e-07,2.001087e+01,0.000000e+00,2.001087e+01,2.143975e+01,1.827000e+02
8.177324e+04,9.464495e-01,8.147084e+04,9.429495e-01,9.333704e-01,9.336928e-01,6.766564e-02,1.544651e-07,2.000522e+01,0.000000e+00,2.000522e+01,2.143331e+01,1.827000e+02
8.178324e+04,9.465652e-01,8.148084e+04,9.430652e-01,9.333871e-01,9.336943e-01,6.766718e-02,1.544556e-07,1.999956e+01,0.000000e+00,1.999956e+01,2.142687e+01,1.827000e+02
8.179324e+04,9.466810e-01,8.149084e+04,9.431810e-01,9.333963e-01,9.336957e-01,6.766873e-02,1.544461e-07,1.999494e+01,0.000000e+00,1.999494e+01,2.142170e+01,1.827000e+02
8.180324e+04,9.467967e-01,8.150084e+04,9.432967e-01,9.333796e-01,9.336971e-01,6.767027e-02,1.544367e-07,1.999388e+01,0.000000e+00,1.999388e+01,2.142095e+01,1.827000e+02
8.181324e+04,9.469124e-01,8.151084e+04,9.434124e-01,9.333629e-01,9.336986e-01,6.767182e-02,1.544272e-07,1.999282e+01,0.000000e+00,1.999282e+01,2.142020e+01,1.827000e+02
8.182324e+04,9.470282e-01,8.152084e+04,9.435282e-01,9.333463e-01,9.337000e-01,6.767336e-02,1.544178e-07,1.999176e+01,0.000000e+00,1.999176e+01,2.141945e+01,1.827000e+02
8.183324e+04,9.471439e-01,8.153084e+04,9.436439e-01,9.333296e-01,9.337015e-01,6.767490e-02,1.544084e-07,1.999071e+01,0.000000e+00,1.999071e+01,2.141870e+01,1.827000e+02
8.184324e+04,9.472597e-01,8.154084e+04,9.437597e-01,9.333129e-01,9.337029e-01,6.767645e-02,1.543989e-07,1.998965e+01,0.000000e+00,1.998965e+01,2.141795e+01,1.827000e+02
8.185324e+04,9.473754e-01,8.155084e+04,9.438754e-01,9.333149e-01,9.337043e-01,6.767799e-02,1.543895e-07,1.998566e+01,0.000000e+00,1.998566e+01,2.141363e+01,1.826963e+02
8.186324e+04,9.474912e-01,8.156084e+04,9.439912e-01,9.333816e-01,9.337058e-01,6.767954e-02,1.543800e-07,1.997151e+01,0.000000e+00,1.997151e+01,2.139695e+01,1.826796e+02
8.187324e+04,9.476069e-01,8.157084e+04,9.441069e-01,9.334482e-01,9.337072e-01,6.768108e-02,1.543706e-07,1.995736e+01,0.000000e+00,1.995736e+01,2.138026e+01,1.826629e+02
8.188324e+04,9.477226e-01,8.158084e+04,9.442226e-01,9.335149e-01,9.337087e-01,6.768262e-02,1.543612e-07,1.994322e+01,0.000000e+00,1.994322e+01,2.136357e+01,1.826463e+02
8.189324e+04,9.478384e-01,8.159084e+04,9.443384e-01,9.335816e-01,9.337101e-01,6.768417e-02,1.543517e-07,1.992907e+01,0.000000e+00,1.992907e+01,2.134689e+01,1.826296e+02
8.190324e+04,9.479541e-01,8.160084e+04,9.444541e-01,9.336482e-01,9.337116e-01,6.768571e-02,1.543423e-07,1.991492e+01,0.000000e+00,1.991492e+01,2.133021e+01,1.826129e+02
8.191324e+04,9.480699e-01,8.161084e+04,9.445699e-01,9.336963e-01,9.337130e-01,6.768725e-02,1.543329e-07,1.990369e+01,0.000000e+00,1.990369e+01,2.131709e+01,1.826037e+02
8.192324e+04,9.481856e-01,8.162084e+04,9.446856e-01,9.336796e-01,9.337144e-01,6.768880e-02,1.543235e-07,1.990262e+01,0.000000e+00,1.990262e+01,2.131633e+01,1.826204e+02
8.193324e+04,9.483014e-01,8.163084e+04,9.448014e-01,9.336629e-01,9.337159e-01,6.769034e-02,1.543141e-07,1.990155e+01,0.000000e+00,1.990155e+01,2.131557e+01,1.826371e+02
8.194324e+04,9.484171e-01,8.164084e+04,9.449171e-01,9.336463e-01,9.337173e-01,6.769188e-02,1.543046e-07,1.990049e+01,0.000000e+00,1.990049e+01,2.131480e+01,1.826537e+02
8.195324e+04,9.485328e-01,8.165084e+04,9.450328e-01,9.336296e-01,9.337188e-01,6.769343e-02,1.542952e-07,1.989942e+01,0.000000e+00,1.989942e+01,2.131404e+01,1.826704e+02
8.196324e+04,9.486486e-01,8.166084e+04,9.451486e-01,9.336129e-01,9.337202e-01,6.769497e-02,1.542858e-07,1.989835e+01,0.000000e+00,1.989835e+01,2.131327e+01,1.826871e+02
8.197324e+04,9.487643e-01,8.167084e+04,9.452643e-01,9.336037e-01,9.337216e-01,6.769651e-02,1.542764e-07,1.989602e+01,0.000000e+00,1.989602e+01,2.131099e+01,1.826963e+02
8.198324e+04,9.488801e-01,8.168084e+04,9.453801e-01,9.336204e-01,9.337231e-01,6.769806e-02,1.542670e-07,1.988930e+01,0.000000e+00,1.988930e+01,2.130342e+01,1.826796e+02
8.199324e+04,9.489958e-01,8.169084e+04,9.454958e-01,9.336371e-01,9.337245e-01,6.769960e-02,1.542576e-07,1.988259e+01,0.000000e+00,1.988259e+01,2.129584e+01,1.826629e+02
8.200324e+04,9.491115e-01,8.170084e+04,9.456115e-01,9.336537e-01,9.337260e-01,6.770114e-02,1.542482e-07,1.987588e+01,0.000000e+00,1.987588e+01,2.128827e+01,1.826463e+02
8.201324e+04,9.492273e-01,8.171084e+04,9.457273e-01,9.336704e-01,9.337274e-01,6.770268e-02,1.542388e-07,1.986916e+01,0.000000e+00,1.986916e+01,2.128071e+01,1.826296e+02
8.202324e+04,9.493430e-01,8.172084e+04,9.458430e-01,9.336871e-01,9.337288e-01,6.770423e-02,1.542294e-07,1.986245e+01,0.000000e+00,1.986245e+01,2.127314e+01,1.826129e+02
8.203324e+04,9.494588e-01,8.173084e+04,9.459588e-01,9.336963e-01,9.337303e-01,6.770577e-02,1.542200e-07,1.985748e+01,0.000000e+00,1.985748e+01,2.126760e+01,1.826000e+02
8.204324e+04,9.495745e-01,8.174084e+04,9.460745e-01,9.336796e-01,9.337317e-01,6.770731e-02,1.542106e-07,1.985854e+01,0.000000e+00,1.985854e+01,2.126911e+01,1.826000e+02
8.205324e+04,9.496903e-01,8.175084e+04,9.461903e-01,9.336629e-01,9.337332e-01,6.770885e-02,1.542012e-07,1.985959e+01,0.000000e+00,1.985959e+01,2.127062e+01,1.826000e+02
8.206324e+04,9.498060e-01,8.176084e+04,9.463060e-01,9.336463e-01,9.337346e-01,6.771039e-02,1.541919e-07,1.986065e+01,0.000000e+00,1.986065e+01,2.127214e+01,1.826000e+02
8.207324e+04,9.499217e-01,8.177084e+04,9.464217e-01,9.336296e-01,9.337360e-01,6.771194e-02,1.541825e-07,1.986171e+01,0.000000e+00,1.986171e+01,2.127365e+01,1.826000e+02
8.208324e+04,9.500375e-01,8.178084e+04,9.465375e-01,9.336129e-01,9.337375e-01,6.771348e-02,1.541731e-07,1.986277e+01,0.000000e+00,1.986277e+01,2.127516e+01,1.826000e+02
8.209324e+04,9.501532e-01,8.179084e+04,9.466532e-01,9.335925e-01,9.337389e-01,6.771502e-02,1.541637e-07,1.986264e+01,0.000000e+00,1.986264e+01,2.127549e+01,1.826000e+02
8.210324e+04,9.502690e-01,8.180084e+04,9.467690e-01,9.335592e-01,9.337404e-01,6.771656e-02,1.541544e-07,1.985840e+01,0.000000e+00,1.985840e+01,2.127170e+01,1.826000e+02
8.211324e+04,9.503847e-01,8.181084e+04,9.468847e-01,9.335259e-01,9.337418e-01,6.771810e-02,1.541450e-07,1.985415e+01,0.000000e+00,1.985415e+01,2.126792e+01,1.826000e+02
8.212324e+04,9.505004e-01,8.182084e+04,9.470004e-01,9.334925e-01,9.337432e-01,6.771964e-02,1.541356e-07,1.984991e+01,0.000000e+00,1.984991e+01,2.126414e+01,1.826000e+02
8.213324e+04,9.506162e-01,8.183084e+04,9.471162e-01,9.334592e-01,9.337447e-01,6.772118e-02,1.541262e-07,1.984567e+01,0.000000e+00,1.984567e+01,2.126035e+01,1.826000e+02
8.214324e+04,9.507319e-01,8.184084e+04,9.472319e-01,9.334259e-01,9.337461e-01,6.772273e-02,1.541169e-07,1.984143e+01,0.000000e+00,1.984143e+01,2.125657e+01,1.826000e+02
8.215324e+04,9.508477e-01,8.185084e+04,9.473477e-01,9.334149e-01,9.337476e-01,6.772427e-02,1.541075e-07,1.983956e+01,0.000000e+00,1.983956e+01,2.125482e+01,1.826000e+02
8.216324e+04,9.509634e-01,8.186084e+04,9.474634e-01,9.334816e-01,9.337490e-01,6.772581e-02,1.540982e-07,1.984593e+01,0.000000e+00,1.984593e+01,2.126012e+01,1.826000e+02
8.217324e+04,9.510792e-01,8.187084e+04,9.475792e-01,9.335483e-01,9.337504e-01,6.772735e-02,1.540888e-07,1.985230e+01,0.000000e+00,1.985230e+01,2.126542e+01,1.826000e+02
8.218324e+04,9.511949e-01,8.188084e+04,9.476949e-01,9.336149e-01,9.337519e-01,6.772889e-02,1.540795e-07,1.985867e+01,0.000000e+00,1.985867e+01,2.127073e+01,1.826000e+02
8.219324e+04,9.513106e-01,8.189084e+04,9.478106e-01,9.336816e-01,9.337533e-01,6.773043e-02,1.540701e-07,1.986504e+01,0.000000e+00,1.986504e+01,2.127603e+01,1.826000e+02
8.220324e+04,9.514264e-01,8.190084e+04,9.479264e-01,9.337483e-01,9.337547e-01,6.773197e-02,1.540608e-07,1.987140e+01,0.000000e+00,1.987140e+01,2.128133e+01,1.826000e+02
8.221324e+04,9.515421e-01,8.191084e+04,9.480421e-01,9.337963e-01,9.337562e-01,6.773351e-02,1.540514e-07,1.987563e+01,0.000000e+00,1.987563e+01,2.128476e+01,1.825963e+02
8.222324e+04,9.516579e-01,8.192084e+04,9.481579e-01,9.337796e-01,9.337576e-01,6.773505e-02,1.540421e-07,1.987245e+01,0.000000e+00,1.987245e+01,2.128173e+01,1.825796e+02
8.223324e+04,9.517736e-01,8.193084e+04,9.482736e-01,9.337629e-01,9.337591e-01,6.773659e-02,1.540327e-07,1.986926e+01,0.000000e+00,1.986926e+01,2.127870e+01,1.825629e+02
8.224324e+04,9.518894e-01,8.194084e+04,9.483894e-01,9.337463e-01,9.337605e-01,6.773813e-02,1.540234e-07,1.986608e+01,0.000000e+00,1.986608e+01,2.127567e+01,1.825463e+02
8.225324e+04,9.520051e-01,8.195084e+04,9.485051e-01,9.337296e-01,9.337619e-01,6.773967e-02,1.540141e-07,1.986290e+01,0.000000e+00,1.986290e+01,2.127264e+01,1.825296e+02
8.226324e+04,9.521208e-01,8.196084e+04,9.486208e-01,9.337129e-01,9.337634e-01,6.774121e-02,1.540047e-07,1.985971e+01,0.000000e+00,1.985971e+01,2.126961e+01,1.825129e+02
8.227324e+04,9.522366e-01,8.197084e+04,9.487366e-01,9.336925e-01,9.337648e-01,6.774275e-02,1.539954e-07,1.985819e+01,0.000000e+00,1.985819e+01,2.126845e+01,1.825037e+02
8.228324e+04,9.523523e-01,8.198084e+04,9.488523e-01,9.336592e-01,9.337663e-01,6.774429e-02,1.539861e-07,1.986243e+01,0.000000e+00,1.986243e+01,2.127375e+01,1.825204e+02
8.229324e+04,9.524681e-01,8.199084e+04,9.489681e-01,9.336259e-01,9.337677e-01,6.774583e-02,1.539767e-07,1.986667e+01,0.000000e+00,1.986667e+01,2.127905e+01,1.825371e+02
8.230324e+04,9.525838e-01,8.200084e+04,9.490838e-01,9.335925e-01,9.337691e-01,6.774737e-02,1.539674e-07,1.987092e+01,0.000000e+00,1.987092e+01,2.128436e+01,1.825537e+02
8.231324e+04,9.526995e-01,8.201084e+04,9.491995e-01,9.335592e-01,9.337706e-01,6.774891e-02,1.539581e-07,1.987516e+01,0.000000e+00,1.987516e+01,2.128966e+01,1.825704e+02
8.232324e+04,9.528153e-01,8.202084e+04,9.493153e-01,9.335259e-01,9.337720e-01,6.775045e-02,1.539488e-07,1.987940e+01,0.000000e+00,1.987940e+01,2.129496e+01,1.825871e+02
8.233324e+04,9.529310e-01,8.203084e+04,9.494310e-01,9.335224e-01,9.337734e-01,6.775199e-02,1.539395e-07,1.988126e+01,0.000000e+00,1.988126e+01,2.129704e+01,1.825963e+02
8.234324e+04,9.530468e-01,8.204084e+04,9.495468e-01,9.336224e-01,9.337749e-01,6.775353e-02,1.539302e-07,1.987489e+01,0.000000e+00,1.987489e+01,2.128794e+01,1.825796e+02
8.235324e+04,9.531625e-01,8.205084e+04,9.496625e-01,9.337224e-01,9.337763e-01,6.775507e-02,1.539209e-07,1.986853e+01,0.000000e+00,1.986853e+01,2.127884e+01,1.825629e+02
8.236324e+04,9.532783e-01,8.206084e+04,9.497783e-01,9.338224e-01,9.337778e-01,6.775661e-02,1.539115e-07,1.986216e+01,0.000000e+00,1.986216e+01,2.126974e+01,1.825463e+02
8.237324e+04,9.533940e-01,8.207084e+04,9.498940e-01,9.339224e-01,9.337792e-01,6.775815e-02,1.539022e-07,1.985579e+01,0.000000e+00,1.985579e+01,2.126064e+01,1.825296e+02
8.238324e+04,9.535097e-01,8.208084e+04,9.500097e-01,9.340224e-01,9.337806e-01,6.775969e-02,1.538929e-07,1.984942e+01,0.000000e+00,1.984942e+01,2.125155e+01,1.825129e+02
8.239324e+04,9.536255e-01,8.209084e+04,9.501255e-01,9.340963e-01,9.337821e-01,6.776123e-02,1.538836e-07,1.984646e+01,0.000000e+00,1.984646e+01,2.124670e+01,1.825000e+02
8.240324e+04,9.537412e-01,8.210084e+04,9.502412e-01,9.340796e-01,9.337835e-01,6.776277e-02,1.538743e-07,1.985530e+01,0.000000e+00,1.985530e+01,2.125654e+01,1.825000e+02
8.241324e+04,9.538570e-01,8.211084e+04,9.503570e-01,9.340629e-01,9.337849e-01,6.776430e-02,1.538650e-07,1.986414e+01,0.000000e+00,1.986414e+01,2.126639e+01,1.825000e+02
8.242324e+04,9.539727e-01,8.212084e+04,9.504727e-01,9.340463e-01,9.337864e-01,6.776584e-02,1.538558e-07,1.987298e+01,0.000000e+00,1.987298e+01,2.127623e+01,1.825000e+02
8.243324e+04,9.540884e-01,8.213084e+04,9.505884e-01,9.340296e-01,9.337878e-01,6.776738e-02,1.538465e-07,1.988182e+01,0.000000e+00,1.988182e+01,2.128607e+01,1.825000e+02
8.244324e+04,9.542042e-01,8.214084e+04,9.507042e-01,9.340129e-01,9.337892e-01,6.776892e-02,1.538372e-07,1.989066e+01,0.000000e+00,1.989066e+01,2.129591e+01,1.825000e+02
8.245324e+04,9.543199e-01,8.215084e+04,9.508199e-01,9.339779e-01,9.337907e-01,6.777046e-02,1.538279e-07,1.989697e+01,0.000000e+00,1.989697e+01,2.130347e+01,1.825000e+02
8.246324e+04,9.544357e-01,8.216084e+04,9.509357e-01,9.338796e-01,9.337921e-01,6.777200e-02,1.538186e-07,1.989454e+01,0.000000e+00,1.989454e+01,2.130311e+01,1.825000e+02
8.247324e+04,9.545514e-01,8.217084e+04,9.510514e-01,9.337812e-01,9.337936e-01,6.777353e-02,1.538093e-07,1.989211e+01,0.000000e+00,1.989211e+01,2.130275e+01,1.825000e+02
8.248324e+04,9.546672e-01,8.218084e+04,9.511672e-01,9.336829e-01,9.337950e-01,6.777507e-02,1.538001e-07,1.988968e+01,0.000000e+00,1.988968e+01,2.130239e+01,1.825000e+02
8.249324e+04,9.547829e-01,8.219084e+04,9.512829e-01,9.335845e-01,9.337964e-01,6.777661e-02,1.537908e-07,1.988725e+01,0.000000e+00,1.988725e+01,2.130203e+01,1.825000e+02
8.250324e+04,9.548986e-01,8.220084e+04,9.513986e-01,9.334861e-01,9.337979e-01,6.777815e-02,1.537815e-07,1.988482e+01,0.000000e+00,1.988482e+01,2.130168e+01,1.825000e+02
8.251324e+04,9.550144e-01,8.221084e+04,9.515144e-01,9.334063e-01,9.337993e-01,6.777969e-02,1.537723e-07,1.988300e+01,0.000000e+00,1.988300e+01,2.130155e+01,1.825000e+02
8.252324e+04,9.551301e-01,8.222084e+04,9.516301e-01,9.334572e-01,9.338007e-01,6.778122e-02,1.537630e-07,1.988552e+01,0.000000e+00,1.988552e+01,2.130308e+01,1.825000e+02
8.253324e+04,9.552459e-01,8.223084e+04,9.517459e-01,9.335080e-01,9.338022e-01,6.778276e-02,1.537537e-07,1.988803e+01,0.000000e+00,1.988803e+01,2.130461e+01,1.825000e+02
8.254324e+04,9.553616e-01,8.224084e+04,9.518616e-01,9.335589e-01,9.338036e-01,6.778430e-02,1.537445e-07,1.989054e+01,0.000000e+00,1.989054e+01,2.130615e+01,1.825000e+02
8.255324e+04,9.554774e-01,8.225084e+04,9.519774e-01,9.336097e-01,9.338050e-01,6.778584e-02,1.537352e-07,1.989305e+01,0.000000e+00,1.989305e+01,2.130768e+01,1.825000e+02
8.256324e+04,9.555931e-01,8.226084e+04,9.520931e-01,9.336606e-01,9.338065e-01,6.778737e-02,1.537259e-07,1.989557e+01,0.000000e+00,1.989557e+01,2.130921e+01,1.825000e+02
8.257324e+04,9.557088e-01,8.227084e+04,9.522088e-01,9.336925e-01,9.338079e-01,6.778891e-02,1.537167e-07,1.989577e+01,0.000000e+00,1.989577e+01,2.130870e+01,1.824925e+02
8.258324e+04,9.558246e-01,8.228084e+04,9.523246e-01,9.336592e-01,9.338094e-01,6.779045e-02,1.537074e-07,1.988799e+01,0.000000e+00,1.988799e+01,2.130112e+01,1.824592e+02
8.259324e+04,9.559403e-01,8.229084e+04,9.524403e-01,9.336259e-01,9.338108e-01,6.779199e-02,1.536982e-07,1.988021e+01,0.000000e+00,1.988021e+01,2.129355e+01,1.824259e+02
8.260324e+04,9.560561e-01,8.230084e+04,9.525561e-01,9.335925e-01,9.338122e-01,6.779352e-02,1.536890e-07,1.987243e+01,0.000000e+00,1.987243e+01,2.128597e+01,1.823925e+02
8.261324e+04,9.561718e-01,8.231084e+04,9.526718e-01,9.335592e-01,9.338137e-01,6.779506e-02,1.536797e-07,1.986464e+01,0.000000e+00,1.986464e+01,2.127840e+01,1.823592e+02
8.262324e+04,9.562875e-01,8.232084e+04,9.527875e-01,9.335259e-01,9.338151e-01,6.779660e-02,1.536705e-07,1.985686e+01,0.000000e+00,1.985686e+01,2.127082e+01,1.823259e+02
8.263324e+04,9.564033e-01,8.233084e+04,9.529033e-01,9.334963e-01,9.338165e-01,6.779813e-02,1.536612e-07,1.985281e+01,0.000000e+00,1.985281e+01,2.126716e+01,1.823037e+02
8.264324e+04,9.565190e-01,8.234084e+04,9.530190e-01,9.334796e-01,9.338180e-01,6.779967e-02,1.536520e-07,1.986166e+01,0.000000e+00,1.986166e+01,2.127702e+01,1.823204e+02
8.265324e+04,9.566348e-01,8.235084e+04,9.531348e-01,9.334629e-01,9.338194e-01,6.780121e-02,1.536428e-07,1.987051e+01,0.000000e+00,1.987051e+01,2.128688e+01,1.823371e+02
8.266324e+04,9.567505e-01,8.236084e+04,9.532505e-01,9.334463e-01,9.338208e-01,6.780274e-02,1.536335e-07,1.987937e+01,0.000000e+00,1.987937e+01,2.129674e+01,1.823537e+02
8.267324e+04,9.568663e-01,8.237084e+04,9.533663e-01,9.334296e-01,9.338223e-01,6.780428e-02,1.536243e-07,1.988822e+01,0.000000e+00,1.988822e+01,2.130661e+01,1.823704e+02
8.268324e+04,9.569820e-01,8.238084e+04,9.534820e-01,9.334129e-01,9.338237e-01,6.780581e-02,1.536151e-07,1.989707e+01,0.000000e+00,1.989707e+01,2.131647e+01,1.823871e+02
8.269324e+04,9.570977e-01,8.239084e+04,9.535977e-01,9.334037e-01,9.338251e-01,6.780735e-02,1.536059e-07,1.990290e+01,0.000000e+00,1.990290e+01,2.132293e+01,1.823963e+02
8.270324e+04,9.572135e-01,8.240084e+04,9.537135e-01,9.334204e-01,9.338266e-01,6.780889e-02,1.535966e-07,1.989830e+01,0.000000e+00,1.989830e+01,2.131762e+01,1.823796e+02
8.271324e+04,9.573292e-01,8.241084e+04,9.538292e-01,9.334371e-01,9.338280e-01,6.781042e-02,1.535874e-07,1.989370e+01,0.000000e+00,1.989370e+01,2.131231e+01,1.823629e+02
8.272324e+04,9.574450e-01,8.242084e+04,9.539450e-01,9.334537e-01,9.338294e-01,6.781196e-02,1.535782e-07,1.988911e+01,0.000000e+00,1.988911e+01,2.130701e+01,1.823463e+02
8.273325e+04,9.575607e-01,8.243085e+04,9.540607e-01,9.334704e-01,9.338309e-01,6.781349e-02,1.535690e-07,1.988451e+01,0.000000e+00,1.988451e+01,2.130170e+01,1.823296e+02
8.274325e+04,9.576764e-01,8.244085e+04,9.541764e-01,9.334871e-01,9.338323e-01,6.781503e-02,1.535598e-07,1.987991e+01,0.000000e+00,1.987991e+01,2.129640e+01,1.823129e+02
8.275325e+04,9.577922e-01,8.245085e+04,9.542922e-01,9.335112e-01,9.338337e-01,6.781657e-02,1.535506e-07,1.987785e+01,0.000000e+00,1.987785e+01,2.129364e+01,1.823000e+02
8.276325e+04,9.579079e-01,8.246085e+04,9.544079e-01,9.335612e-01,9.338352e-01,6.781810e-02,1.535414e-07,1.988456e+01,0.000000e+00,1.988456e+01,2.129969e+01,1.823000e+02
8.277325e+04,9.580237e-01,8.247085e+04,9.545237e-01,9.336112e-01,9.338366e-01,6.781964e-02,1.535322e-07,1.989128e+01,0.000000e+00,1.989128e+01,2.130574e+01,1.823000e+02
8.278325e+04,9.581394e-01,8.248085e+04,9.546394e-01,9.336612e-01,9.338380e-01,6.782117e-02,1.535230e-07,1.989799e+01,0.000000e+00,1.989799e+01,2.131179e+01,1.823000e+02
8.279325e+04,9.582552e-01,8.249085e+04,9.547552e-01,9.337112e-01,9.338395e-01,6.782271e-02,1.535138e-07,1.990470e+01,0.000000e+00,1.990470e+01,2.131784e+01,1.823000e+02
8.280325e+04,9.583709e-01,8.250085e+04,9.548709e-01,9.337612e-01,9.338409e-01,6.782424e-02,1.535046e-07,1.991142e+01,0.000000e+00,1.991142e+01,2.132388e+01,1.823000e+02
8.281325e+04,9.584866e-01,8.251085e+04,9.549866e-01,9.338000e-01,9.338423e-01,6.782578e-02,1.534954e-07,1.991615e+01,0.000000e+00,1.991615e+01,2.132806e+01,1.823000e+02
8.282325e+04,9.586024e-01,8.252085e+04,9.551024e-01,9.338000e-01,9.338438e-01,6.782731e-02,1.534862e-07,1.991403e+01,0.000000e+00,1.991403e+01,2.132580e+01,1.823000e+02
8.283325e+04,9.587181e-01,8.253085e+04,9.552181e-01,9.338000e-01,9.338452e-01,6.782885e-02,1.534770e-07,1.991192e+01,0.000000e+00,1.991192e+01,2.132353e+01,1.823000e+02
8.284325e+04,9.588339e-01,8.254085e+04,9.553339e-01,9.338000e-01,9.338466e-01,6.783038e-02,1.534678e-07,1.990980e+01,0.000000e+00,1.990980e+01,2.132127e+01,1.823000e+02
8.285325e+04,9.589496e-01,8.255085e+04,9.554496e-01,9.338000e-01,9.338481e-01,6.783192e-02,1.534586e-07,1.990769e+01,0.000000e+00,1.990769e+01,2.131900e+01,1.823000e+02
8.286325e+04,9.590654e-01,8.256085e+04,9.555654e-01,9.338000e-01,9.338495e-01,6.783345e-02,1.534495e-07,1.990557e+01,0.000000e+00,1.990557e+01,2.131674e+01,1.823000e+02
8.287325e+04,9.591811e-01,8.257085e+04,9.556811e-01,9.337925e-01,9.338509e-01,6.783498e-02,1.534403e-07,1.990544e+01,0.000000e+00,1.990544e+01,2.131677e+01,1.823037e+02
