Repository: brandonlampe/CS_Data

# Comments For Consolidation Test: 175_03
_Note:_ herein, the phrase "TEST-NUMBER" will imply the insertion of "175_03".  This format will
often be used when describing local directories.

Following the initial increase in pressure from zero to 19.192 MPa (dilatometer was initially used,
which resulted in somewhat variable confining pressure).  Schuler gauges were used during the

## Test Data
Raw test data is contained in: TEST-NUMBER.xlsx

Additionally, calculated values of fractional density have been calculated in TEST-NUMBER.xlsx and
exported to TEST-NUMBER.csv, where the .csv file format allows for easy cross-platform importing
and analysis.

File: UNM_WP_HY_175_03/CREEP_FIT_v1/175_03_CREEP_OUT.csv (part 38 of 66)
Analysis by Brandon Lampe, performed on: 2016/07/04 12:27:14
Experimental results below begin at: 2015/07/17 16:07:44
Duration (sec),Duration (day),Elapsed Time (sec),Elapsed Time (day),Interpolated Fractional Density,Fit to Fractional Density,Fit to Volume Strain,Fit to Volume Strain Rate (1/sec),Confining Pressure (MPa),Pore Pressure (MPa),Terzaghi Pressure (MPa),Solid Pressure (MPa),Temperature (C))
8.760329e+04,1.013927e+00,8.730089e+04,1.010427e+00,9.341855e-01,9.345198e-01,6.855093e-02,1.493662e-07,1.988902e+01,0.000000e+00,1.988902e+01,2.129023e+01,1.823000e+02
8.761330e+04,1.014043e+00,8.731090e+04,1.010543e+00,9.341978e-01,9.345212e-01,6.855242e-02,1.493581e-07,1.989186e+01,0.000000e+00,1.989186e+01,2.129298e+01,1.823000e+02
8.762330e+04,1.014159e+00,8.732090e+04,1.010659e+00,9.341812e-01,9.345226e-01,6.855391e-02,1.493500e-07,1.989717e+01,0.000000e+00,1.989717e+01,2.129905e+01,1.823000e+02
8.763330e+04,1.014274e+00,8.733090e+04,1.010774e+00,9.341645e-01,9.345239e-01,6.855541e-02,1.493420e-07,1.990248e+01,0.000000e+00,1.990248e+01,2.130511e+01,1.823000e+02
8.764330e+04,1.014390e+00,8.734090e+04,1.010890e+00,9.341478e-01,9.345253e-01,6.855690e-02,1.493339e-07,1.990779e+01,0.000000e+00,1.990779e+01,2.131118e+01,1.823000e+02
8.765330e+04,1.014506e+00,8.735090e+04,1.011006e+00,9.341312e-01,9.345267e-01,6.855839e-02,1.493258e-07,1.991310e+01,0.000000e+00,1.991310e+01,2.131724e+01,1.823000e+02
8.766330e+04,1.014621e+00,8.736090e+04,1.011121e+00,9.341145e-01,9.345281e-01,6.855989e-02,1.493177e-07,1.991841e+01,0.000000e+00,1.991841e+01,2.132331e+01,1.823000e+02
8.767330e+04,1.014737e+00,8.737090e+04,1.011237e+00,9.340958e-01,9.345295e-01,6.856138e-02,1.493097e-07,1.992164e+01,0.000000e+00,1.992164e+01,2.132719e+01,1.822958e+02
8.768330e+04,1.014853e+00,8.738090e+04,1.011353e+00,9.340630e-01,9.345309e-01,6.856287e-02,1.493016e-07,1.991085e+01,0.000000e+00,1.991085e+01,2.131639e+01,1.822630e+02
8.769330e+04,1.014969e+00,8.739090e+04,1.011469e+00,9.340302e-01,9.345323e-01,6.856437e-02,1.492936e-07,1.990007e+01,0.000000e+00,1.990007e+01,2.130559e+01,1.822302e+02
8.770330e+04,1.015084e+00,8.740090e+04,1.011584e+00,9.339974e-01,9.345337e-01,6.856586e-02,1.492855e-07,1.988928e+01,0.000000e+00,1.988928e+01,2.129479e+01,1.821974e+02
8.771330e+04,1.015200e+00,8.741090e+04,1.011700e+00,9.339646e-01,9.345351e-01,6.856735e-02,1.492774e-07,1.987849e+01,0.000000e+00,1.987849e+01,2.128399e+01,1.821646e+02
8.772330e+04,1.015316e+00,8.742090e+04,1.011816e+00,9.339318e-01,9.345365e-01,6.856884e-02,1.492694e-07,1.986771e+01,0.000000e+00,1.986771e+01,2.127319e+01,1.821318e+02
8.773330e+04,1.015432e+00,8.743090e+04,1.011932e+00,9.339010e-01,9.345379e-01,6.857034e-02,1.492613e-07,1.985741e+01,0.000000e+00,1.985741e+01,2.126287e+01,1.821000e+02
8.774330e+04,1.015547e+00,8.744090e+04,1.012047e+00,9.339349e-01,9.345393e-01,6.857183e-02,1.492533e-07,1.986316e+01,0.000000e+00,1.986316e+01,2.126825e+01,1.821000e+02
8.775330e+04,1.015663e+00,8.745090e+04,1.012163e+00,9.339688e-01,9.345407e-01,6.857332e-02,1.492452e-07,1.986891e+01,0.000000e+00,1.986891e+01,2.127364e+01,1.821000e+02
8.776330e+04,1.015779e+00,8.746090e+04,1.012279e+00,9.340027e-01,9.345421e-01,6.857481e-02,1.492372e-07,1.987467e+01,0.000000e+00,1.987467e+01,2.127902e+01,1.821000e+02
8.777330e+04,1.015895e+00,8.747090e+04,1.012395e+00,9.340366e-01,9.345435e-01,6.857631e-02,1.492291e-07,1.988042e+01,0.000000e+00,1.988042e+01,2.128441e+01,1.821000e+02
8.778330e+04,1.016010e+00,8.748090e+04,1.012510e+00,9.340705e-01,9.345449e-01,6.857780e-02,1.492211e-07,1.988617e+01,0.000000e+00,1.988617e+01,2.128979e+01,1.821000e+02
8.779330e+04,1.016126e+00,8.749090e+04,1.012626e+00,9.341000e-01,9.345463e-01,6.857929e-02,1.492130e-07,1.989099e+01,0.000000e+00,1.989099e+01,2.129428e+01,1.821000e+02
8.780330e+04,1.016242e+00,8.750090e+04,1.012742e+00,9.341000e-01,9.345477e-01,6.858078e-02,1.492050e-07,1.988958e+01,0.000000e+00,1.988958e+01,2.129277e+01,1.821000e+02
8.781330e+04,1.016358e+00,8.751090e+04,1.012858e+00,9.341000e-01,9.345491e-01,6.858228e-02,1.491970e-07,1.988816e+01,0.000000e+00,1.988816e+01,2.129126e+01,1.821000e+02
8.782330e+04,1.016473e+00,8.752090e+04,1.012973e+00,9.341000e-01,9.345505e-01,6.858377e-02,1.491889e-07,1.988675e+01,0.000000e+00,1.988675e+01,2.128974e+01,1.821000e+02
8.783330e+04,1.016589e+00,8.753090e+04,1.013089e+00,9.341000e-01,9.345518e-01,6.858526e-02,1.491809e-07,1.988533e+01,0.000000e+00,1.988533e+01,2.128823e+01,1.821000e+02
8.784330e+04,1.016705e+00,8.754090e+04,1.013205e+00,9.341000e-01,9.345532e-01,6.858675e-02,1.491729e-07,1.988392e+01,0.000000e+00,1.988392e+01,2.128671e+01,1.821000e+02
8.785330e+04,1.016821e+00,8.755090e+04,1.013321e+00,9.341043e-01,9.345546e-01,6.858824e-02,1.491648e-07,1.988356e+01,0.000000e+00,1.988356e+01,2.128623e+01,1.821000e+02
8.786330e+04,1.016936e+00,8.756090e+04,1.013436e+00,9.341377e-01,9.345560e-01,6.858973e-02,1.491568e-07,1.989029e+01,0.000000e+00,1.989029e+01,2.129267e+01,1.821000e+02
8.787330e+04,1.017052e+00,8.757090e+04,1.013552e+00,9.341710e-01,9.345574e-01,6.859123e-02,1.491488e-07,1.989701e+01,0.000000e+00,1.989701e+01,2.129911e+01,1.821000e+02
8.788330e+04,1.017168e+00,8.758090e+04,1.013668e+00,9.342043e-01,9.345588e-01,6.859272e-02,1.491407e-07,1.990373e+01,0.000000e+00,1.990373e+01,2.130555e+01,1.821000e+02
8.789330e+04,1.017284e+00,8.759090e+04,1.013784e+00,9.342377e-01,9.345602e-01,6.859421e-02,1.491327e-07,1.991046e+01,0.000000e+00,1.991046e+01,2.131198e+01,1.821000e+02
8.790330e+04,1.017399e+00,8.760090e+04,1.013899e+00,9.342710e-01,9.345616e-01,6.859570e-02,1.491247e-07,1.991718e+01,0.000000e+00,1.991718e+01,2.131842e+01,1.821000e+02
8.791330e+04,1.017515e+00,8.761090e+04,1.014015e+00,9.342935e-01,9.345630e-01,6.859719e-02,1.491167e-07,1.992202e+01,0.000000e+00,1.992202e+01,2.132309e+01,1.821000e+02
8.792330e+04,1.017631e+00,8.762090e+04,1.014131e+00,9.342435e-01,9.345644e-01,6.859868e-02,1.491087e-07,1.991424e+01,0.000000e+00,1.991424e+01,2.131590e+01,1.821000e+02
8.793330e+04,1.017747e+00,8.763090e+04,1.014247e+00,9.341935e-01,9.345658e-01,6.860017e-02,1.491007e-07,1.990646e+01,0.000000e+00,1.990646e+01,2.130871e+01,1.821000e+02
8.794330e+04,1.017862e+00,8.764090e+04,1.014362e+00,9.341435e-01,9.345672e-01,6.860166e-02,1.490926e-07,1.989868e+01,0.000000e+00,1.989868e+01,2.130152e+01,1.821000e+02
8.795330e+04,1.017978e+00,8.765090e+04,1.014478e+00,9.340935e-01,9.345686e-01,6.860316e-02,1.490846e-07,1.989090e+01,0.000000e+00,1.989090e+01,2.129433e+01,1.821000e+02
8.796330e+04,1.018094e+00,8.766090e+04,1.014594e+00,9.340435e-01,9.345700e-01,6.860465e-02,1.490766e-07,1.988312e+01,0.000000e+00,1.988312e+01,2.128714e+01,1.821000e+02
8.797330e+04,1.018209e+00,8.767090e+04,1.014709e+00,9.340085e-01,9.345714e-01,6.860614e-02,1.490686e-07,1.987734e+01,0.000000e+00,1.987734e+01,2.128175e+01,1.821043e+02
8.798330e+04,1.018325e+00,8.768090e+04,1.014825e+00,9.340741e-01,9.345728e-01,6.860763e-02,1.490606e-07,1.988499e+01,0.000000e+00,1.988499e+01,2.128845e+01,1.821370e+02
8.799330e+04,1.018441e+00,8.769090e+04,1.014941e+00,9.341397e-01,9.345741e-01,6.860912e-02,1.490526e-07,1.989265e+01,0.000000e+00,1.989265e+01,2.129515e+01,1.821698e+02
8.800330e+04,1.018557e+00,8.770090e+04,1.015057e+00,9.342052e-01,9.345755e-01,6.861061e-02,1.490446e-07,1.990030e+01,0.000000e+00,1.990030e+01,2.130185e+01,1.822026e+02
8.801330e+04,1.018672e+00,8.771090e+04,1.015172e+00,9.342708e-01,9.345769e-01,6.861210e-02,1.490366e-07,1.990796e+01,0.000000e+00,1.990796e+01,2.130855e+01,1.822354e+02
8.802330e+04,1.018788e+00,8.772090e+04,1.015288e+00,9.343364e-01,9.345783e-01,6.861359e-02,1.490286e-07,1.991561e+01,0.000000e+00,1.991561e+01,2.131525e+01,1.822682e+02
8.803330e+04,1.018904e+00,8.773090e+04,1.015404e+00,9.344005e-01,9.345797e-01,6.861508e-02,1.490206e-07,1.992303e+01,0.000000e+00,1.992303e+01,2.132173e+01,1.822990e+02
8.804330e+04,1.019020e+00,8.774090e+04,1.015520e+00,9.344172e-01,9.345811e-01,6.861657e-02,1.490127e-07,1.992303e+01,0.000000e+00,1.992303e+01,2.132135e+01,1.822657e+02
8.805330e+04,1.019135e+00,8.775090e+04,1.015635e+00,9.344338e-01,9.345825e-01,6.861806e-02,1.490047e-07,1.992303e+01,0.000000e+00,1.992303e+01,2.132097e+01,1.822323e+02
8.806330e+04,1.019251e+00,8.776090e+04,1.015751e+00,9.344505e-01,9.345839e-01,6.861955e-02,1.489967e-07,1.992303e+01,0.000000e+00,1.992303e+01,2.132059e+01,1.821990e+02
8.807330e+04,1.019367e+00,8.777090e+04,1.015867e+00,9.344672e-01,9.345853e-01,6.862104e-02,1.489887e-07,1.992303e+01,0.000000e+00,1.992303e+01,2.132021e+01,1.821657e+02
8.808330e+04,1.019483e+00,8.778090e+04,1.015983e+00,9.344838e-01,9.345867e-01,6.862253e-02,1.489807e-07,1.992303e+01,0.000000e+00,1.992303e+01,2.131983e+01,1.821323e+02
8.809330e+04,1.019598e+00,8.779090e+04,1.016098e+00,9.345000e-01,9.345881e-01,6.862402e-02,1.489727e-07,1.992317e+01,0.000000e+00,1.992317e+01,2.131961e+01,1.821005e+02
8.810330e+04,1.019714e+00,8.780090e+04,1.016214e+00,9.345000e-01,9.345895e-01,6.862551e-02,1.489648e-07,1.992785e+01,0.000000e+00,1.992785e+01,2.132461e+01,1.821175e+02
8.811330e+04,1.019830e+00,8.781090e+04,1.016330e+00,9.345000e-01,9.345909e-01,6.862700e-02,1.489568e-07,1.993253e+01,0.000000e+00,1.993253e+01,2.132962e+01,1.821344e+02
8.812330e+04,1.019946e+00,8.782090e+04,1.016446e+00,9.345000e-01,9.345922e-01,6.862849e-02,1.489488e-07,1.993720e+01,0.000000e+00,1.993720e+01,2.133462e+01,1.821514e+02
8.813330e+04,1.020061e+00,8.783090e+04,1.016561e+00,9.345000e-01,9.345936e-01,6.862998e-02,1.489408e-07,1.994188e+01,0.000000e+00,1.994188e+01,2.133962e+01,1.821683e+02
8.814330e+04,1.020177e+00,8.784090e+04,1.016677e+00,9.345000e-01,9.345950e-01,6.863147e-02,1.489329e-07,1.994655e+01,0.000000e+00,1.994655e+01,2.134463e+01,1.821853e+02
8.815330e+04,1.020293e+00,8.785090e+04,1.016793e+00,9.345000e-01,9.345964e-01,6.863296e-02,1.489249e-07,1.994933e+01,0.000000e+00,1.994933e+01,2.134760e+01,1.821957e+02
8.816330e+04,1.020409e+00,8.786090e+04,1.016909e+00,9.345000e-01,9.345978e-01,6.863445e-02,1.489169e-07,1.993942e+01,0.000000e+00,1.993942e+01,2.133700e+01,1.821623e+02
8.817330e+04,1.020524e+00,8.787090e+04,1.017024e+00,9.345000e-01,9.345992e-01,6.863593e-02,1.489090e-07,1.992952e+01,0.000000e+00,1.992952e+01,2.132639e+01,1.821290e+02
8.818330e+04,1.020640e+00,8.788090e+04,1.017140e+00,9.345000e-01,9.346006e-01,6.863742e-02,1.489010e-07,1.991961e+01,0.000000e+00,1.991961e+01,2.131579e+01,1.820957e+02
8.819330e+04,1.020756e+00,8.789090e+04,1.017256e+00,9.345000e-01,9.346020e-01,6.863891e-02,1.488931e-07,1.990970e+01,0.000000e+00,1.990970e+01,2.130519e+01,1.820623e+02
8.820330e+04,1.020872e+00,8.790090e+04,1.017372e+00,9.345000e-01,9.346034e-01,6.864040e-02,1.488851e-07,1.989979e+01,0.000000e+00,1.989979e+01,2.129459e+01,1.820290e+02
8.821330e+04,1.020987e+00,8.791090e+04,1.017487e+00,9.345022e-01,9.346048e-01,6.864189e-02,1.488771e-07,1.989200e+01,0.000000e+00,1.989200e+01,2.128620e+01,1.820022e+02
8.822330e+04,1.021103e+00,8.792090e+04,1.017603e+00,9.345188e-01,9.346062e-01,6.864338e-02,1.488692e-07,1.989837e+01,0.000000e+00,1.989837e+01,2.129264e+01,1.820188e+02
8.823330e+04,1.021219e+00,8.793090e+04,1.017719e+00,9.345355e-01,9.346076e-01,6.864487e-02,1.488612e-07,1.990474e+01,0.000000e+00,1.990474e+01,2.129907e+01,1.820355e+02
8.824330e+04,1.021335e+00,8.794090e+04,1.017835e+00,9.345522e-01,9.346089e-01,6.864636e-02,1.488533e-07,1.991110e+01,0.000000e+00,1.991110e+01,2.130550e+01,1.820522e+02
8.825330e+04,1.021450e+00,8.795090e+04,1.017950e+00,9.345688e-01,9.346103e-01,6.864784e-02,1.488453e-07,1.991747e+01,0.000000e+00,1.991747e+01,2.131194e+01,1.820688e+02
8.826330e+04,1.021566e+00,8.796090e+04,1.018066e+00,9.345855e-01,9.346117e-01,6.864933e-02,1.488374e-07,1.992384e+01,0.000000e+00,1.992384e+01,2.131837e+01,1.820855e+02
8.827330e+04,1.021682e+00,8.797090e+04,1.018182e+00,9.345978e-01,9.346131e-01,6.865082e-02,1.488295e-07,1.992952e+01,0.000000e+00,1.992952e+01,2.132416e+01,1.821043e+02
8.828330e+04,1.021797e+00,8.798090e+04,1.018297e+00,9.345812e-01,9.346145e-01,6.865231e-02,1.488215e-07,1.993057e+01,0.000000e+00,1.993057e+01,2.132568e+01,1.821377e+02
8.829330e+04,1.021913e+00,8.799090e+04,1.018413e+00,9.345645e-01,9.346159e-01,6.865380e-02,1.488136e-07,1.993163e+01,0.000000e+00,1.993163e+01,2.132719e+01,1.821710e+02
8.830330e+04,1.022029e+00,8.800090e+04,1.018529e+00,9.345478e-01,9.346173e-01,6.865529e-02,1.488056e-07,1.993269e+01,0.000000e+00,1.993269e+01,2.132870e+01,1.822043e+02
8.831330e+04,1.022145e+00,8.801090e+04,1.018645e+00,9.345312e-01,9.346187e-01,6.865677e-02,1.487977e-07,1.993375e+01,0.000000e+00,1.993375e+01,2.133021e+01,1.822377e+02
8.832330e+04,1.022260e+00,8.802090e+04,1.018760e+00,9.345145e-01,9.346201e-01,6.865826e-02,1.487898e-07,1.993480e+01,0.000000e+00,1.993480e+01,2.133172e+01,1.822710e+02
8.833330e+04,1.022376e+00,8.803090e+04,1.018876e+00,9.344957e-01,9.346215e-01,6.865975e-02,1.487819e-07,1.993391e+01,0.000000e+00,1.993391e+01,2.133120e+01,1.823000e+02
8.834330e+04,1.022492e+00,8.804090e+04,1.018992e+00,9.344629e-01,9.346229e-01,6.866124e-02,1.487739e-07,1.991999e+01,0.000000e+00,1.991999e+01,2.131705e+01,1.823000e+02
8.835330e+04,1.022608e+00,8.805090e+04,1.019108e+00,9.344302e-01,9.346242e-01,6.866273e-02,1.487660e-07,1.990608e+01,0.000000e+00,1.990608e+01,2.130290e+01,1.823000e+02
8.836330e+04,1.022723e+00,8.806090e+04,1.019223e+00,9.343974e-01,9.346256e-01,6.866421e-02,1.487581e-07,1.989216e+01,0.000000e+00,1.989216e+01,2.128876e+01,1.823000e+02
8.837330e+04,1.022839e+00,8.807090e+04,1.019339e+00,9.343646e-01,9.346270e-01,6.866570e-02,1.487502e-07,1.987824e+01,0.000000e+00,1.987824e+01,2.127461e+01,1.823000e+02
8.838330e+04,1.022955e+00,8.808090e+04,1.019455e+00,9.343318e-01,9.346284e-01,6.866719e-02,1.487422e-07,1.986432e+01,0.000000e+00,1.986432e+01,2.126046e+01,1.823000e+02
8.839330e+04,1.023071e+00,8.809090e+04,1.019571e+00,9.343010e-01,9.346298e-01,6.866868e-02,1.487343e-07,1.985089e+01,0.000000e+00,1.985089e+01,2.124678e+01,1.823000e+02
8.840330e+04,1.023186e+00,8.810090e+04,1.019686e+00,9.343343e-01,9.346312e-01,6.867016e-02,1.487264e-07,1.985302e+01,0.000000e+00,1.985302e+01,2.124830e+01,1.823000e+02
8.841330e+04,1.023302e+00,8.811090e+04,1.019802e+00,9.343677e-01,9.346326e-01,6.867165e-02,1.487185e-07,1.985514e+01,0.000000e+00,1.985514e+01,2.124982e+01,1.823000e+02
8.842330e+04,1.023418e+00,8.812090e+04,1.019918e+00,9.344010e-01,9.346340e-01,6.867314e-02,1.487106e-07,1.985727e+01,0.000000e+00,1.985727e+01,2.125134e+01,1.823000e+02
8.843330e+04,1.023534e+00,8.813090e+04,1.020034e+00,9.344343e-01,9.346354e-01,6.867462e-02,1.487027e-07,1.985940e+01,0.000000e+00,1.985940e+01,2.125286e+01,1.823000e+02
8.844330e+04,1.023649e+00,8.814090e+04,1.020149e+00,9.344677e-01,9.346368e-01,6.867611e-02,1.486948e-07,1.986152e+01,0.000000e+00,1.986152e+01,2.125437e+01,1.823000e+02
8.845330e+04,1.023765e+00,8.815090e+04,1.020265e+00,9.344990e-01,9.346381e-01,6.867760e-02,1.486869e-07,1.986349e+01,0.000000e+00,1.986349e+01,2.125576e+01,1.823005e+02
8.846330e+04,1.023881e+00,8.816090e+04,1.020381e+00,9.344651e-01,9.346395e-01,6.867909e-02,1.486790e-07,1.986025e+01,0.000000e+00,1.986025e+01,2.125307e+01,1.823175e+02
8.847330e+04,1.023997e+00,8.817090e+04,1.020497e+00,9.344312e-01,9.346409e-01,6.868057e-02,1.486711e-07,1.985701e+01,0.000000e+00,1.985701e+01,2.125037e+01,1.823344e+02
8.848330e+04,1.024112e+00,8.818090e+04,1.020612e+00,9.343973e-01,9.346423e-01,6.868206e-02,1.486632e-07,1.985377e+01,0.000000e+00,1.985377e+01,2.124768e+01,1.823514e+02
8.849330e+04,1.024228e+00,8.819090e+04,1.020728e+00,9.343634e-01,9.346437e-01,6.868355e-02,1.486553e-07,1.985054e+01,0.000000e+00,1.985054e+01,2.124499e+01,1.823683e+02
8.850330e+04,1.024344e+00,8.820090e+04,1.020844e+00,9.343295e-01,9.346451e-01,6.868503e-02,1.486474e-07,1.984730e+01,0.000000e+00,1.984730e+01,2.124229e+01,1.823853e+02
8.851330e+04,1.024460e+00,8.821090e+04,1.020960e+00,9.342957e-01,9.346465e-01,6.868652e-02,1.486395e-07,1.984462e+01,0.000000e+00,1.984462e+01,2.124019e+01,1.824000e+02
8.852330e+04,1.024575e+00,8.822090e+04,1.021075e+00,9.342623e-01,9.346479e-01,6.868800e-02,1.486316e-07,1.984568e+01,0.000000e+00,1.984568e+01,2.124208e+01,1.824000e+02
8.853330e+04,1.024691e+00,8.823090e+04,1.021191e+00,9.342290e-01,9.346493e-01,6.868949e-02,1.486237e-07,1.984674e+01,0.000000e+00,1.984674e+01,2.124397e+01,1.824000e+02
8.854330e+04,1.024807e+00,8.824090e+04,1.021307e+00,9.341957e-01,9.346507e-01,6.869098e-02,1.486158e-07,1.984779e+01,0.000000e+00,1.984779e+01,2.124586e+01,1.824000e+02
8.855330e+04,1.024923e+00,8.825090e+04,1.021423e+00,9.341623e-01,9.346520e-01,6.869246e-02,1.486079e-07,1.984885e+01,0.000000e+00,1.984885e+01,2.124775e+01,1.824000e+02
8.856330e+04,1.025038e+00,8.826090e+04,1.021538e+00,9.341290e-01,9.346534e-01,6.869395e-02,1.486000e-07,1.984991e+01,0.000000e+00,1.984991e+01,2.124964e+01,1.824000e+02
8.857330e+04,1.025154e+00,8.827090e+04,1.021654e+00,9.340913e-01,9.346548e-01,6.869544e-02,1.485922e-07,1.985083e+01,0.000000e+00,1.985083e+01,2.125149e+01,1.823978e+02
8.858330e+04,1.025270e+00,8.828090e+04,1.021770e+00,9.340246e-01,9.346562e-01,6.869692e-02,1.485843e-07,1.985083e+01,0.000000e+00,1.985083e+01,2.125300e+01,1.823812e+02
8.859331e+04,1.025385e+00,8.829091e+04,1.021885e+00,9.339580e-01,9.346576e-01,6.869841e-02,1.485764e-07,1.985083e+01,0.000000e+00,1.985083e+01,2.125452e+01,1.823645e+02
8.860331e+04,1.025501e+00,8.830091e+04,1.022001e+00,9.338913e-01,9.346590e-01,6.869989e-02,1.485685e-07,1.985083e+01,0.000000e+00,1.985083e+01,2.125604e+01,1.823478e+02
8.861331e+04,1.025617e+00,8.831091e+04,1.022117e+00,9.338246e-01,9.346604e-01,6.870138e-02,1.485607e-07,1.985083e+01,0.000000e+00,1.985083e+01,2.125755e+01,1.823312e+02
8.862331e+04,1.025733e+00,8.832091e+04,1.022233e+00,9.337580e-01,9.346618e-01,6.870286e-02,1.485528e-07,1.985083e+01,0.000000e+00,1.985083e+01,2.125907e+01,1.823145e+02
8.863331e+04,1.025848e+00,8.833091e+04,1.022348e+00,9.337171e-01,9.346632e-01,6.870435e-02,1.485449e-07,1.985183e+01,0.000000e+00,1.985183e+01,2.126107e+01,1.823000e+02
8.864331e+04,1.025964e+00,8.834091e+04,1.022464e+00,9.338483e-01,9.346645e-01,6.870583e-02,1.485371e-07,1.985948e+01,0.000000e+00,1.985948e+01,2.126628e+01,1.823000e+02
8.865331e+04,1.026080e+00,8.835091e+04,1.022580e+00,9.339794e-01,9.346659e-01,6.870732e-02,1.485292e-07,1.986714e+01,0.000000e+00,1.986714e+01,2.127149e+01,1.823000e+02
8.866331e+04,1.026196e+00,8.836091e+04,1.022696e+00,9.341106e-01,9.346673e-01,6.870881e-02,1.485213e-07,1.987479e+01,0.000000e+00,1.987479e+01,2.127670e+01,1.823000e+02
8.867331e+04,1.026311e+00,8.837091e+04,1.022811e+00,9.342417e-01,9.346687e-01,6.871029e-02,1.485135e-07,1.988244e+01,0.000000e+00,1.988244e+01,2.128190e+01,1.823000e+02
8.868331e+04,1.026427e+00,8.838091e+04,1.022927e+00,9.343729e-01,9.346701e-01,6.871178e-02,1.485056e-07,1.989010e+01,0.000000e+00,1.989010e+01,2.128711e+01,1.823000e+02
8.869331e+04,1.026543e+00,8.839091e+04,1.023043e+00,9.344995e-01,9.346715e-01,6.871326e-02,1.484978e-07,1.989771e+01,0.000000e+00,1.989771e+01,2.129237e+01,1.823010e+02
8.870331e+04,1.026659e+00,8.840091e+04,1.023159e+00,9.344828e-01,9.346729e-01,6.871475e-02,1.484899e-07,1.990408e+01,0.000000e+00,1.990408e+01,2.129957e+01,1.823344e+02
8.871331e+04,1.026774e+00,8.841091e+04,1.023274e+00,9.344662e-01,9.346743e-01,6.871623e-02,1.484821e-07,1.991045e+01,0.000000e+00,1.991045e+01,2.130676e+01,1.823677e+02
8.872331e+04,1.026890e+00,8.842091e+04,1.023390e+00,9.344495e-01,9.346756e-01,6.871772e-02,1.484742e-07,1.991682e+01,0.000000e+00,1.991682e+01,2.131396e+01,1.824010e+02
8.873331e+04,1.027006e+00,8.843091e+04,1.023506e+00,9.344328e-01,9.346770e-01,6.871920e-02,1.484664e-07,1.992318e+01,0.000000e+00,1.992318e+01,2.132115e+01,1.824344e+02
8.874331e+04,1.027122e+00,8.844091e+04,1.023622e+00,9.344162e-01,9.346784e-01,6.872068e-02,1.484585e-07,1.992955e+01,0.000000e+00,1.992955e+01,2.132835e+01,1.824677e+02
8.875331e+04,1.027237e+00,8.845091e+04,1.023737e+00,9.344005e-01,9.346798e-01,6.872217e-02,1.484507e-07,1.993559e+01,0.000000e+00,1.993559e+01,2.133517e+01,1.825000e+02
8.876331e+04,1.027353e+00,8.846091e+04,1.023853e+00,9.344172e-01,9.346812e-01,6.872365e-02,1.484428e-07,1.993135e+01,0.000000e+00,1.993135e+01,2.133025e+01,1.825000e+02
8.877331e+04,1.027469e+00,8.847091e+04,1.023969e+00,9.344338e-01,9.346826e-01,6.872514e-02,1.484350e-07,1.992711e+01,0.000000e+00,1.992711e+01,2.132533e+01,1.825000e+02
8.878331e+04,1.027585e+00,8.848091e+04,1.024085e+00,9.344505e-01,9.346840e-01,6.872662e-02,1.484272e-07,1.992287e+01,0.000000e+00,1.992287e+01,2.132041e+01,1.825000e+02
8.879331e+04,1.027700e+00,8.849091e+04,1.024200e+00,9.344672e-01,9.346854e-01,6.872811e-02,1.484193e-07,1.991863e+01,0.000000e+00,1.991863e+01,2.131549e+01,1.825000e+02
8.880331e+04,1.027816e+00,8.850091e+04,1.024316e+00,9.344838e-01,9.346867e-01,6.872959e-02,1.484115e-07,1.991439e+01,0.000000e+00,1.991439e+01,2.131057e+01,1.825000e+02
8.881331e+04,1.027932e+00,8.851091e+04,1.024432e+00,9.345026e-01,9.346881e-01,6.873108e-02,1.484037e-07,1.991065e+01,0.000000e+00,1.991065e+01,2.130615e+01,1.825000e+02
8.882331e+04,1.028048e+00,8.852091e+04,1.024548e+00,9.345874e-01,9.346895e-01,6.873256e-02,1.483958e-07,1.992288e+01,0.000000e+00,1.992288e+01,2.131730e+01,1.825000e+02
8.883331e+04,1.028163e+00,8.853091e+04,1.024663e+00,9.346721e-01,9.346909e-01,6.873404e-02,1.483880e-07,1.993511e+01,0.000000e+00,1.993511e+01,2.132845e+01,1.825000e+02
8.884331e+04,1.028279e+00,8.854091e+04,1.024779e+00,9.347568e-01,9.346923e-01,6.873553e-02,1.483802e-07,1.994733e+01,0.000000e+00,1.994733e+01,2.133959e+01,1.825000e+02
8.885331e+04,1.028395e+00,8.855091e+04,1.024895e+00,9.348416e-01,9.346937e-01,6.873701e-02,1.483724e-07,1.995956e+01,0.000000e+00,1.995956e+01,2.135074e+01,1.825000e+02
8.886331e+04,1.028511e+00,8.856091e+04,1.025011e+00,9.349263e-01,9.346951e-01,6.873849e-02,1.483645e-07,1.997179e+01,0.000000e+00,1.997179e+01,2.136188e+01,1.825000e+02
8.887331e+04,1.028626e+00,8.857091e+04,1.025126e+00,9.349935e-01,9.346965e-01,6.873998e-02,1.483567e-07,1.998228e+01,0.000000e+00,1.998228e+01,2.137157e+01,1.825000e+02
8.888331e+04,1.028742e+00,8.858091e+04,1.025242e+00,9.349435e-01,9.346978e-01,6.874146e-02,1.483489e-07,1.998122e+01,0.000000e+00,1.998122e+01,2.137158e+01,1.825000e+02
8.889331e+04,1.028858e+00,8.859091e+04,1.025358e+00,9.348935e-01,9.346992e-01,6.874295e-02,1.483411e-07,1.998016e+01,0.000000e+00,1.998016e+01,2.137159e+01,1.825000e+02
8.890331e+04,1.028973e+00,8.860091e+04,1.025473e+00,9.348435e-01,9.347006e-01,6.874443e-02,1.483333e-07,1.997910e+01,0.000000e+00,1.997910e+01,2.137160e+01,1.825000e+02
8.891331e+04,1.029089e+00,8.861091e+04,1.025589e+00,9.347935e-01,9.347020e-01,6.874591e-02,1.483255e-07,1.997805e+01,0.000000e+00,1.997805e+01,2.137161e+01,1.825000e+02
8.892331e+04,1.029205e+00,8.862091e+04,1.025705e+00,9.347435e-01,9.347034e-01,6.874740e-02,1.483177e-07,1.997699e+01,0.000000e+00,1.997699e+01,2.137163e+01,1.825000e+02
8.893331e+04,1.029321e+00,8.863091e+04,1.025821e+00,9.346913e-01,9.347048e-01,6.874888e-02,1.483098e-07,1.997635e+01,0.000000e+00,1.997635e+01,2.137213e+01,1.825000e+02
8.894331e+04,1.029436e+00,8.864091e+04,1.025936e+00,9.346246e-01,9.347062e-01,6.875036e-02,1.483020e-07,1.997847e+01,0.000000e+00,1.997847e+01,2.137593e+01,1.825000e+02
8.895331e+04,1.029552e+00,8.865091e+04,1.026052e+00,9.345579e-01,9.347075e-01,6.875184e-02,1.482942e-07,1.998060e+01,0.000000e+00,1.998060e+01,2.137973e+01,1.825000e+02
8.896331e+04,1.029668e+00,8.866091e+04,1.026168e+00,9.344913e-01,9.347089e-01,6.875333e-02,1.482864e-07,1.998273e+01,0.000000e+00,1.998273e+01,2.138353e+01,1.825000e+02
8.897331e+04,1.029784e+00,8.867091e+04,1.026284e+00,9.344246e-01,9.347103e-01,6.875481e-02,1.482786e-07,1.998485e+01,0.000000e+00,1.998485e+01,2.138734e+01,1.825000e+02
8.898331e+04,1.029899e+00,8.868091e+04,1.026399e+00,9.343579e-01,9.347117e-01,6.875629e-02,1.482708e-07,1.998698e+01,0.000000e+00,1.998698e+01,2.139114e+01,1.825000e+02
8.899331e+04,1.030015e+00,8.869091e+04,1.026515e+00,9.343086e-01,9.347131e-01,6.875778e-02,1.482630e-07,1.998755e+01,0.000000e+00,1.998755e+01,2.139288e+01,1.825000e+02
8.900331e+04,1.030131e+00,8.870091e+04,1.026631e+00,9.343742e-01,9.347145e-01,6.875926e-02,1.482553e-07,1.997781e+01,0.000000e+00,1.997781e+01,2.138095e+01,1.825000e+02
8.901331e+04,1.030247e+00,8.871091e+04,1.026747e+00,9.344397e-01,9.347159e-01,6.876074e-02,1.482475e-07,1.996806e+01,0.000000e+00,1.996806e+01,2.136902e+01,1.825000e+02
8.902331e+04,1.030362e+00,8.872091e+04,1.026862e+00,9.345053e-01,9.347172e-01,6.876222e-02,1.482397e-07,1.995831e+01,0.000000e+00,1.995831e+01,2.135709e+01,1.825000e+02
8.903331e+04,1.030478e+00,8.873091e+04,1.026978e+00,9.345709e-01,9.347186e-01,6.876371e-02,1.482319e-07,1.994857e+01,0.000000e+00,1.994857e+01,2.134516e+01,1.825000e+02
8.904331e+04,1.030594e+00,8.874091e+04,1.027094e+00,9.346365e-01,9.347200e-01,6.876519e-02,1.482241e-07,1.993882e+01,0.000000e+00,1.993882e+01,2.133324e+01,1.825000e+02
8.905331e+04,1.030710e+00,8.875091e+04,1.027210e+00,9.346985e-01,9.347214e-01,6.876667e-02,1.482163e-07,1.992980e+01,0.000000e+00,1.992980e+01,2.132217e+01,1.825000e+02
8.906331e+04,1.030825e+00,8.876091e+04,1.027325e+00,9.346485e-01,9.347228e-01,6.876815e-02,1.482085e-07,1.994323e+01,0.000000e+00,1.994323e+01,2.133768e+01,1.825000e+02
8.907331e+04,1.030941e+00,8.877091e+04,1.027441e+00,9.345984e-01,9.347242e-01,6.876963e-02,1.482008e-07,1.995667e+01,0.000000e+00,1.995667e+01,2.135320e+01,1.825000e+02
8.908331e+04,1.031057e+00,8.878091e+04,1.027557e+00,9.345484e-01,9.347256e-01,6.877112e-02,1.481930e-07,1.997011e+01,0.000000e+00,1.997011e+01,2.136872e+01,1.825000e+02
8.909331e+04,1.031173e+00,8.879091e+04,1.027673e+00,9.344984e-01,9.347269e-01,6.877260e-02,1.481852e-07,1.998354e+01,0.000000e+00,1.998354e+01,2.138424e+01,1.825000e+02
8.910331e+04,1.031288e+00,8.880091e+04,1.027788e+00,9.344484e-01,9.347283e-01,6.877408e-02,1.481774e-07,1.999698e+01,0.000000e+00,1.999698e+01,2.139977e+01,1.825000e+02
8.911331e+04,1.031404e+00,8.881091e+04,1.027904e+00,9.344021e-01,9.347297e-01,6.877556e-02,1.481697e-07,2.001000e+01,0.000000e+00,2.001000e+01,2.141476e+01,1.825000e+02
8.912331e+04,1.031520e+00,8.882091e+04,1.028020e+00,9.344699e-01,9.347311e-01,6.877704e-02,1.481619e-07,2.001000e+01,0.000000e+00,2.001000e+01,2.141321e+01,1.825000e+02
8.913331e+04,1.031636e+00,8.883091e+04,1.028136e+00,9.345377e-01,9.347325e-01,6.877852e-02,1.481541e-07,2.001000e+01,0.000000e+00,2.001000e+01,2.141166e+01,1.825000e+02
8.914331e+04,1.031751e+00,8.884091e+04,1.028251e+00,9.346055e-01,9.347339e-01,6.878001e-02,1.481464e-07,2.001000e+01,0.000000e+00,2.001000e+01,2.141010e+01,1.825000e+02
8.915331e+04,1.031867e+00,8.885091e+04,1.028367e+00,9.346733e-01,9.347353e-01,6.878149e-02,1.481386e-07,2.001000e+01,0.000000e+00,2.001000e+01,2.140855e+01,1.825000e+02
8.916331e+04,1.031983e+00,8.886091e+04,1.028483e+00,9.347411e-01,9.347366e-01,6.878297e-02,1.481309e-07,2.001000e+01,0.000000e+00,2.001000e+01,2.140700e+01,1.825000e+02
8.917331e+04,1.032099e+00,8.887091e+04,1.028599e+00,9.348022e-01,9.347380e-01,6.878445e-02,1.481231e-07,2.001000e+01,0.000000e+00,2.001000e+01,2.140560e+01,1.825000e+02
8.918331e+04,1.032214e+00,8.888091e+04,1.028714e+00,9.348189e-01,9.347394e-01,6.878593e-02,1.481153e-07,2.001000e+01,0.000000e+00,2.001000e+01,2.140522e+01,1.825000e+02
8.919331e+04,1.032330e+00,8.889091e+04,1.028830e+00,9.348355e-01,9.347408e-01,6.878741e-02,1.481076e-07,2.001000e+01,0.000000e+00,2.001000e+01,2.140483e+01,1.825000e+02
8.920331e+04,1.032446e+00,8.890091e+04,1.028946e+00,9.348522e-01,9.347422e-01,6.878889e-02,1.480998e-07,2.001000e+01,0.000000e+00,2.001000e+01,2.140445e+01,1.825000e+02
8.921331e+04,1.032561e+00,8.891091e+04,1.029061e+00,9.348689e-01,9.347436e-01,6.879037e-02,1.480921e-07,2.001000e+01,0.000000e+00,2.001000e+01,2.140407e+01,1.825000e+02
8.922331e+04,1.032677e+00,8.892091e+04,1.029177e+00,9.348855e-01,9.347449e-01,6.879186e-02,1.480843e-07,2.001000e+01,0.000000e+00,2.001000e+01,2.140369e+01,1.825000e+02
8.923331e+04,1.032793e+00,8.893091e+04,1.029293e+00,9.348934e-01,9.347463e-01,6.879334e-02,1.480766e-07,2.000856e+01,0.000000e+00,2.000856e+01,2.140197e+01,1.824978e+02
8.924331e+04,1.032909e+00,8.894091e+04,1.029409e+00,9.348434e-01,9.347477e-01,6.879482e-02,1.480688e-07,1.999760e+01,0.000000e+00,1.999760e+01,2.139139e+01,1.824811e+02
8.925331e+04,1.033024e+00,8.895091e+04,1.029524e+00,9.347934e-01,9.347491e-01,6.879630e-02,1.480611e-07,1.998663e+01,0.000000e+00,1.998663e+01,2.138080e+01,1.824645e+02
8.926331e+04,1.033140e+00,8.896091e+04,1.029640e+00,9.347434e-01,9.347505e-01,6.879778e-02,1.480534e-07,1.997566e+01,0.000000e+00,1.997566e+01,2.137021e+01,1.824478e+02
8.927331e+04,1.033256e+00,8.897091e+04,1.029756e+00,9.346934e-01,9.347519e-01,6.879926e-02,1.480456e-07,1.996470e+01,0.000000e+00,1.996470e+01,2.135962e+01,1.824311e+02
8.928331e+04,1.033372e+00,8.898091e+04,1.029872e+00,9.346434e-01,9.347532e-01,6.880074e-02,1.480379e-07,1.995373e+01,0.000000e+00,1.995373e+01,2.134903e+01,1.824145e+02
8.929331e+04,1.033487e+00,8.899091e+04,1.029987e+00,9.346043e-01,9.347546e-01,6.880222e-02,1.480302e-07,1.994549e+01,0.000000e+00,1.994549e+01,2.134110e+01,1.824022e+02
8.930331e+04,1.033603e+00,8.900091e+04,1.030103e+00,9.346371e-01,9.347560e-01,6.880370e-02,1.480224e-07,1.995523e+01,0.000000e+00,1.995523e+01,2.135078e+01,1.824185e+02
8.931331e+04,1.033719e+00,8.901091e+04,1.030219e+00,9.346699e-01,9.347574e-01,6.880518e-02,1.480147e-07,1.996498e+01,0.000000e+00,1.996498e+01,2.136046e+01,1.824349e+02
8.932331e+04,1.033835e+00,8.902091e+04,1.030335e+00,9.347027e-01,9.347588e-01,6.880666e-02,1.480070e-07,1.997472e+01,0.000000e+00,1.997472e+01,2.137014e+01,1.824513e+02
8.933331e+04,1.033950e+00,8.903091e+04,1.030450e+00,9.347355e-01,9.347602e-01,6.880814e-02,1.479992e-07,1.998447e+01,0.000000e+00,1.998447e+01,2.137981e+01,1.824677e+02
8.934331e+04,1.034066e+00,8.904091e+04,1.030566e+00,9.347682e-01,9.347615e-01,6.880962e-02,1.479915e-07,1.999421e+01,0.000000e+00,1.999421e+01,2.138949e+01,1.824841e+02
8.935331e+04,1.034182e+00,8.905091e+04,1.030682e+00,9.348010e-01,9.347629e-01,6.881110e-02,1.479838e-07,2.000375e+01,0.000000e+00,2.000375e+01,2.139894e+01,1.825000e+02
8.936331e+04,1.034298e+00,8.906091e+04,1.030798e+00,9.348344e-01,9.347643e-01,6.881258e-02,1.479761e-07,2.000694e+01,0.000000e+00,2.000694e+01,2.140159e+01,1.825000e+02
8.937331e+04,1.034413e+00,8.907091e+04,1.030913e+00,9.348677e-01,9.347657e-01,6.881406e-02,1.479684e-07,2.001012e+01,0.000000e+00,2.001012e+01,2.140423e+01,1.825000e+02
8.938331e+04,1.034529e+00,8.908091e+04,1.031029e+00,9.349010e-01,9.347671e-01,6.881554e-02,1.479606e-07,2.001331e+01,0.000000e+00,2.001331e+01,2.140687e+01,1.825000e+02
8.939331e+04,1.034645e+00,8.909091e+04,1.031145e+00,9.349344e-01,9.347685e-01,6.881702e-02,1.479529e-07,2.001649e+01,0.000000e+00,2.001649e+01,2.140951e+01,1.825000e+02
8.940331e+04,1.034761e+00,8.910091e+04,1.031261e+00,9.349677e-01,9.347698e-01,6.881850e-02,1.479452e-07,2.001967e+01,0.000000e+00,2.001967e+01,2.141216e+01,1.825000e+02
8.941331e+04,1.034876e+00,8.911091e+04,1.031376e+00,9.349990e-01,9.347712e-01,6.881998e-02,1.479375e-07,2.002255e+01,0.000000e+00,2.002255e+01,2.141451e+01,1.825000e+02
8.942331e+04,1.034992e+00,8.912091e+04,1.031492e+00,9.349656e-01,9.347726e-01,6.882146e-02,1.479298e-07,2.001582e+01,0.000000e+00,2.001582e+01,2.140809e+01,1.825000e+02
8.943331e+04,1.035108e+00,8.913091e+04,1.031608e+00,9.349323e-01,9.347740e-01,6.882294e-02,1.479221e-07,2.000910e+01,0.000000e+00,2.000910e+01,2.140166e+01,1.825000e+02
8.944331e+04,1.035224e+00,8.914091e+04,1.031724e+00,9.348990e-01,9.347754e-01,6.882442e-02,1.479144e-07,2.000238e+01,0.000000e+00,2.000238e+01,2.139523e+01,1.825000e+02
8.945331e+04,1.035339e+00,8.915091e+04,1.031839e+00,9.348656e-01,9.347768e-01,6.882590e-02,1.479067e-07,1.999565e+01,0.000000e+00,1.999565e+01,2.138880e+01,1.825000e+02
8.946331e+04,1.035455e+00,8.916091e+04,1.031955e+00,9.348323e-01,9.347781e-01,6.882737e-02,1.478990e-07,1.998893e+01,0.000000e+00,1.998893e+01,2.138237e+01,1.825000e+02
8.947331e+04,1.035571e+00,8.917091e+04,1.032071e+00,9.348011e-01,9.347795e-01,6.882885e-02,1.478913e-07,1.998259e+01,0.000000e+00,1.998259e+01,2.137631e+01,1.825005e+02
8.948331e+04,1.035687e+00,8.918091e+04,1.032187e+00,9.348350e-01,9.347809e-01,6.883033e-02,1.478836e-07,1.998836e+01,0.000000e+00,1.998836e+01,2.138170e+01,1.825175e+02
8.949331e+04,1.035802e+00,8.919091e+04,1.032302e+00,9.348689e-01,9.347823e-01,6.883181e-02,1.478759e-07,1.999412e+01,0.000000e+00,1.999412e+01,2.138709e+01,1.825344e+02
8.950331e+04,1.035918e+00,8.920091e+04,1.032418e+00,9.349028e-01,9.347837e-01,6.883329e-02,1.478682e-07,1.999988e+01,0.000000e+00,1.999988e+01,2.139247e+01,1.825514e+02
8.951331e+04,1.036034e+00,8.921091e+04,1.032534e+00,9.349367e-01,9.347851e-01,6.883477e-02,1.478605e-07,2.000565e+01,0.000000e+00,2.000565e+01,2.139786e+01,1.825683e+02
8.952331e+04,1.036149e+00,8.922091e+04,1.032649e+00,9.349706e-01,9.347864e-01,6.883625e-02,1.478528e-07,2.001141e+01,0.000000e+00,2.001141e+01,2.140325e+01,1.825853e+02
8.953331e+04,1.036265e+00,8.923091e+04,1.032765e+00,9.350066e-01,9.347878e-01,6.883773e-02,1.478451e-07,2.001669e+01,0.000000e+00,2.001669e+01,2.140808e+01,1.826000e+02
8.954331e+04,1.036381e+00,8.924091e+04,1.032881e+00,9.350566e-01,9.347892e-01,6.883920e-02,1.478375e-07,2.001881e+01,0.000000e+00,2.001881e+01,2.140919e+01,1.826000e+02
8.955331e+04,1.036497e+00,8.925091e+04,1.032997e+00,9.351066e-01,9.347906e-01,6.884068e-02,1.478298e-07,2.002092e+01,0.000000e+00,2.002092e+01,2.141031e+01,1.826000e+02
8.956332e+04,1.036612e+00,8.926092e+04,1.033112e+00,9.351566e-01,9.347920e-01,6.884216e-02,1.478221e-07,2.002304e+01,0.000000e+00,2.002304e+01,2.141143e+01,1.826000e+02
8.957332e+04,1.036728e+00,8.927092e+04,1.033228e+00,9.352066e-01,9.347933e-01,6.884364e-02,1.478144e-07,2.002515e+01,0.000000e+00,2.002515e+01,2.141254e+01,1.826000e+02
8.958332e+04,1.036844e+00,8.928092e+04,1.033344e+00,9.352566e-01,9.347947e-01,6.884512e-02,1.478067e-07,2.002727e+01,0.000000e+00,2.002727e+01,2.141366e+01,1.826000e+02
8.959332e+04,1.036960e+00,8.929092e+04,1.033460e+00,9.352957e-01,9.347961e-01,6.884659e-02,1.477991e-07,2.002897e+01,0.000000e+00,2.002897e+01,2.141458e+01,1.826000e+02
8.960332e+04,1.037075e+00,8.930092e+04,1.033575e+00,9.352629e-01,9.347975e-01,6.884807e-02,1.477914e-07,2.002793e+01,0.000000e+00,2.002793e+01,2.141422e+01,1.826000e+02
8.961332e+04,1.037191e+00,8.931092e+04,1.033691e+00,9.352301e-01,9.347989e-01,6.884955e-02,1.477837e-07,2.002689e+01,0.000000e+00,2.002689e+01,2.141386e+01,1.826000e+02
8.962332e+04,1.037307e+00,8.932092e+04,1.033807e+00,9.351973e-01,9.348003e-01,6.885103e-02,1.477761e-07,2.002585e+01,0.000000e+00,2.002585e+01,2.141350e+01,1.826000e+02
8.963332e+04,1.037423e+00,8.933092e+04,1.033923e+00,9.351645e-01,9.348016e-01,6.885251e-02,1.477684e-07,2.002481e+01,0.000000e+00,2.002481e+01,2.141314e+01,1.826000e+02
8.964332e+04,1.037538e+00,8.934092e+04,1.034038e+00,9.351318e-01,9.348030e-01,6.885398e-02,1.477607e-07,2.002377e+01,0.000000e+00,2.002377e+01,2.141278e+01,1.826000e+02
8.965332e+04,1.037654e+00,8.935092e+04,1.034154e+00,9.351000e-01,9.348044e-01,6.885546e-02,1.477531e-07,2.002241e+01,0.000000e+00,2.002241e+01,2.141205e+01,1.825995e+02
8.966332e+04,1.037770e+00,8.936092e+04,1.034270e+00,9.351000e-01,9.348058e-01,6.885694e-02,1.477454e-07,2.001145e+01,0.000000e+00,2.001145e+01,2.140033e+01,1.825828e+02
8.967332e+04,1.037886e+00,8.937092e+04,1.034386e+00,9.351000e-01,9.348072e-01,6.885842e-02,1.477377e-07,2.000048e+01,0.000000e+00,2.000048e+01,2.138860e+01,1.825661e+02
8.968332e+04,1.038001e+00,8.938092e+04,1.034501e+00,9.351000e-01,9.348085e-01,6.885989e-02,1.477301e-07,1.998952e+01,0.000000e+00,1.998952e+01,2.137687e+01,1.825495e+02
8.969332e+04,1.038117e+00,8.939092e+04,1.034617e+00,9.351000e-01,9.348099e-01,6.886137e-02,1.477224e-07,1.997855e+01,0.000000e+00,1.997855e+01,2.136515e+01,1.825328e+02
8.970332e+04,1.038233e+00,8.940092e+04,1.034733e+00,9.351000e-01,9.348113e-01,6.886285e-02,1.477148e-07,1.996758e+01,0.000000e+00,1.996758e+01,2.135342e+01,1.825161e+02
8.971332e+04,1.038349e+00,8.941092e+04,1.034849e+00,9.351011e-01,9.348127e-01,6.886433e-02,1.477071e-07,1.995710e+01,0.000000e+00,1.995710e+01,2.134219e+01,1.825005e+02
8.972332e+04,1.038464e+00,8.942092e+04,1.034964e+00,9.351344e-01,9.348141e-01,6.886580e-02,1.476995e-07,1.996134e+01,0.000000e+00,1.996134e+01,2.134596e+01,1.825172e+02
8.973332e+04,1.038580e+00,8.943092e+04,1.035080e+00,9.351677e-01,9.348154e-01,6.886728e-02,1.476918e-07,1.996558e+01,0.000000e+00,1.996558e+01,2.134973e+01,1.825339e+02
8.974332e+04,1.038696e+00,8.944092e+04,1.035196e+00,9.352011e-01,9.348168e-01,6.886876e-02,1.476842e-07,1.996982e+01,0.000000e+00,1.996982e+01,2.135351e+01,1.825505e+02
8.975332e+04,1.038812e+00,8.945092e+04,1.035312e+00,9.352344e-01,9.348182e-01,6.887023e-02,1.476766e-07,1.997407e+01,0.000000e+00,1.997407e+01,2.135728e+01,1.825672e+02
8.976332e+04,1.038927e+00,8.946092e+04,1.035427e+00,9.352677e-01,9.348196e-01,6.887171e-02,1.476689e-07,1.997831e+01,0.000000e+00,1.997831e+01,2.136106e+01,1.825839e+02
8.977332e+04,1.039043e+00,8.947092e+04,1.035543e+00,9.352984e-01,9.348210e-01,6.887319e-02,1.476613e-07,1.998221e+01,0.000000e+00,1.998221e+01,2.136453e+01,1.826000e+02
8.978332e+04,1.039159e+00,8.948092e+04,1.035659e+00,9.352484e-01,9.348223e-01,6.887466e-02,1.476536e-07,1.997584e+01,0.000000e+00,1.997584e+01,2.135886e+01,1.826000e+02
8.979332e+04,1.039275e+00,8.949092e+04,1.035775e+00,9.351984e-01,9.348237e-01,6.887614e-02,1.476460e-07,1.996948e+01,0.000000e+00,1.996948e+01,2.135320e+01,1.826000e+02
8.980332e+04,1.039390e+00,8.950092e+04,1.035890e+00,9.351484e-01,9.348251e-01,6.887762e-02,1.476384e-07,1.996311e+01,0.000000e+00,1.996311e+01,2.134753e+01,1.826000e+02
8.981332e+04,1.039506e+00,8.951092e+04,1.036006e+00,9.350984e-01,9.348265e-01,6.887909e-02,1.476307e-07,1.995674e+01,0.000000e+00,1.995674e+01,2.134186e+01,1.826000e+02
8.982332e+04,1.039622e+00,8.952092e+04,1.036122e+00,9.350484e-01,9.348279e-01,6.888057e-02,1.476231e-07,1.995037e+01,0.000000e+00,1.995037e+01,2.133619e+01,1.826000e+02
8.983332e+04,1.039737e+00,8.953092e+04,1.036237e+00,9.350005e-01,9.348293e-01,6.888204e-02,1.476155e-07,1.994413e+01,0.000000e+00,1.994413e+01,2.133060e+01,1.826000e+02
8.984332e+04,1.039853e+00,8.954092e+04,1.036353e+00,9.350175e-01,9.348306e-01,6.888352e-02,1.476079e-07,1.994161e+01,0.000000e+00,1.994161e+01,2.132753e+01,1.826000e+02
8.985332e+04,1.039969e+00,8.955092e+04,1.036469e+00,9.350344e-01,9.348320e-01,6.888500e-02,1.476002e-07,1.993910e+01,0.000000e+00,1.993910e+01,2.132446e+01,1.826000e+02
8.986332e+04,1.040085e+00,8.956092e+04,1.036585e+00,9.350514e-01,9.348334e-01,6.888647e-02,1.475926e-07,1.993659e+01,0.000000e+00,1.993659e+01,2.132138e+01,1.826000e+02
8.987332e+04,1.040200e+00,8.957092e+04,1.036700e+00,9.350683e-01,9.348348e-01,6.888795e-02,1.475850e-07,1.993407e+01,0.000000e+00,1.993407e+01,2.131831e+01,1.826000e+02
8.988332e+04,1.040316e+00,8.958092e+04,1.036816e+00,9.350853e-01,9.348361e-01,6.888942e-02,1.475774e-07,1.993156e+01,0.000000e+00,1.993156e+01,2.131523e+01,1.826000e+02
8.989332e+04,1.040432e+00,8.959092e+04,1.036932e+00,9.350978e-01,9.348375e-01,6.889090e-02,1.475698e-07,1.992807e+01,0.000000e+00,1.992807e+01,2.131122e+01,1.825978e+02
8.990332e+04,1.040548e+00,8.960092e+04,1.037048e+00,9.350811e-01,9.348389e-01,6.889238e-02,1.475622e-07,1.991816e+01,0.000000e+00,1.991816e+01,2.130100e+01,1.825811e+02
8.991332e+04,1.040663e+00,8.961092e+04,1.037163e+00,9.350645e-01,9.348403e-01,6.889385e-02,1.475545e-07,1.990826e+01,0.000000e+00,1.990826e+01,2.129079e+01,1.825645e+02
8.992332e+04,1.040779e+00,8.962092e+04,1.037279e+00,9.350478e-01,9.348417e-01,6.889533e-02,1.475469e-07,1.989835e+01,0.000000e+00,1.989835e+01,2.128057e+01,1.825478e+02
8.993332e+04,1.040895e+00,8.963092e+04,1.037395e+00,9.350311e-01,9.348430e-01,6.889680e-02,1.475393e-07,1.988844e+01,0.000000e+00,1.988844e+01,2.127035e+01,1.825311e+02
8.994332e+04,1.041011e+00,8.964092e+04,1.037511e+00,9.350145e-01,9.348444e-01,6.889828e-02,1.475317e-07,1.987853e+01,0.000000e+00,1.987853e+01,2.126013e+01,1.825145e+02
8.995332e+04,1.041126e+00,8.965092e+04,1.037626e+00,9.350043e-01,9.348458e-01,6.889975e-02,1.475241e-07,1.987135e+01,0.000000e+00,1.987135e+01,2.125269e+01,1.825022e+02
