Repository: brandonlampe/CS_Data

# Comments For Consolidation Test: 175_03
_Note:_ herein, the phrase "TEST-NUMBER" will imply the insertion of "175_03".  This format will
often be used when describing local directories.

Following the initial increase in pressure from zero to 19.192 MPa (dilatometer was initially used,
which resulted in somewhat variable confining pressure).  Schuler gauges were used during the

## Test Data
Raw test data is contained in: TEST-NUMBER.xlsx

Additionally, calculated values of fractional density have been calculated in TEST-NUMBER.xlsx and
exported to TEST-NUMBER.csv, where the .csv file format allows for easy cross-platform importing
and analysis.

File: UNM_WP_HY_175_03/CREEP_FIT_v1/175_03_CREEP_OUT.csv (part 39 of 66)
Analysis by Brandon Lampe, performed on: 2016/07/04 12:27:14
Experimental results below begin at: 2015/07/17 16:07:44
Duration (sec),Duration (day),Elapsed Time (sec),Elapsed Time (day),Interpolated Fractional Density,Fit to Fractional Density,Fit to Volume Strain,Fit to Volume Strain Rate (1/sec),Confining Pressure (MPa),Pore Pressure (MPa),Terzaghi Pressure (MPa),Solid Pressure (MPa),Temperature (C))
8.996332e+04,1.041242e+00,8.966092e+04,1.037742e+00,9.350371e-01,9.348472e-01,6.890123e-02,1.475165e-07,1.988214e+01,0.000000e+00,1.988214e+01,2.126348e+01,1.825186e+02
8.997332e+04,1.041358e+00,8.967092e+04,1.037858e+00,9.350699e-01,9.348486e-01,6.890270e-02,1.475089e-07,1.989293e+01,0.000000e+00,1.989293e+01,2.127427e+01,1.825349e+02
8.998332e+04,1.041474e+00,8.968092e+04,1.037974e+00,9.351027e-01,9.348499e-01,6.890418e-02,1.475013e-07,1.990371e+01,0.000000e+00,1.990371e+01,2.128505e+01,1.825513e+02
8.999332e+04,1.041589e+00,8.969092e+04,1.038089e+00,9.351355e-01,9.348513e-01,6.890565e-02,1.474937e-07,1.991450e+01,0.000000e+00,1.991450e+01,2.129584e+01,1.825677e+02
9.000332e+04,1.041705e+00,8.970092e+04,1.038205e+00,9.351683e-01,9.348527e-01,6.890713e-02,1.474861e-07,1.992528e+01,0.000000e+00,1.992528e+01,2.130663e+01,1.825841e+02
9.001332e+04,1.041821e+00,8.971092e+04,1.038321e+00,9.352000e-01,9.348541e-01,6.890860e-02,1.474785e-07,1.993591e+01,0.000000e+00,1.993591e+01,2.131726e+01,1.826005e+02
9.002332e+04,1.041937e+00,8.972092e+04,1.038437e+00,9.352000e-01,9.348555e-01,6.891008e-02,1.474709e-07,1.994157e+01,0.000000e+00,1.994157e+01,2.132332e+01,1.826172e+02
9.003332e+04,1.042052e+00,8.973092e+04,1.038552e+00,9.352000e-01,9.348568e-01,6.891155e-02,1.474634e-07,1.994724e+01,0.000000e+00,1.994724e+01,2.132938e+01,1.826339e+02
9.004332e+04,1.042168e+00,8.974092e+04,1.038668e+00,9.352000e-01,9.348582e-01,6.891303e-02,1.474558e-07,1.995291e+01,0.000000e+00,1.995291e+01,2.133544e+01,1.826505e+02
9.005332e+04,1.042284e+00,8.975092e+04,1.038784e+00,9.352000e-01,9.348596e-01,6.891450e-02,1.474482e-07,1.995857e+01,0.000000e+00,1.995857e+01,2.134150e+01,1.826672e+02
9.006332e+04,1.042400e+00,8.976092e+04,1.038900e+00,9.352000e-01,9.348610e-01,6.891598e-02,1.474406e-07,1.996424e+01,0.000000e+00,1.996424e+01,2.134756e+01,1.826839e+02
9.007332e+04,1.042515e+00,8.977092e+04,1.039015e+00,9.351989e-01,9.348623e-01,6.891745e-02,1.474330e-07,1.996941e+01,0.000000e+00,1.996941e+01,2.135311e+01,1.826995e+02
9.008332e+04,1.042631e+00,8.978092e+04,1.039131e+00,9.351656e-01,9.348637e-01,6.891893e-02,1.474255e-07,1.995950e+01,0.000000e+00,1.995950e+01,2.134328e+01,1.826828e+02
9.009332e+04,1.042747e+00,8.979092e+04,1.039247e+00,9.351323e-01,9.348651e-01,6.892040e-02,1.474179e-07,1.994959e+01,0.000000e+00,1.994959e+01,2.133344e+01,1.826661e+02
9.010332e+04,1.042863e+00,8.980092e+04,1.039363e+00,9.350989e-01,9.348665e-01,6.892187e-02,1.474103e-07,1.993968e+01,0.000000e+00,1.993968e+01,2.132361e+01,1.826495e+02
9.011332e+04,1.042978e+00,8.981092e+04,1.039478e+00,9.350656e-01,9.348679e-01,6.892335e-02,1.474027e-07,1.992977e+01,0.000000e+00,1.992977e+01,2.131377e+01,1.826328e+02
9.012332e+04,1.043094e+00,8.982092e+04,1.039594e+00,9.350323e-01,9.348692e-01,6.892482e-02,1.473952e-07,1.991987e+01,0.000000e+00,1.991987e+01,2.130393e+01,1.826161e+02
9.013332e+04,1.043210e+00,8.983092e+04,1.039710e+00,9.350011e-01,9.348706e-01,6.892630e-02,1.473876e-07,1.991038e+01,0.000000e+00,1.991038e+01,2.129450e+01,1.826005e+02
9.014332e+04,1.043325e+00,8.984092e+04,1.039825e+00,9.350344e-01,9.348720e-01,6.892777e-02,1.473800e-07,1.991356e+01,0.000000e+00,1.991356e+01,2.129714e+01,1.826172e+02
9.015332e+04,1.043441e+00,8.985092e+04,1.039941e+00,9.350677e-01,9.348734e-01,6.892924e-02,1.473725e-07,1.991675e+01,0.000000e+00,1.991675e+01,2.129979e+01,1.826339e+02
9.016332e+04,1.043557e+00,8.986092e+04,1.040057e+00,9.351011e-01,9.348748e-01,6.893072e-02,1.473649e-07,1.991993e+01,0.000000e+00,1.991993e+01,2.130244e+01,1.826505e+02
9.017332e+04,1.043673e+00,8.987092e+04,1.040173e+00,9.351344e-01,9.348761e-01,6.893219e-02,1.473573e-07,1.992311e+01,0.000000e+00,1.992311e+01,2.130508e+01,1.826672e+02
9.018332e+04,1.043788e+00,8.988092e+04,1.040288e+00,9.351677e-01,9.348775e-01,6.893366e-02,1.473498e-07,1.992630e+01,0.000000e+00,1.992630e+01,2.130773e+01,1.826839e+02
9.019332e+04,1.043904e+00,8.989092e+04,1.040404e+00,9.351989e-01,9.348789e-01,6.893514e-02,1.473422e-07,1.992909e+01,0.000000e+00,1.992909e+01,2.131000e+01,1.827000e+02
9.020332e+04,1.044020e+00,8.990092e+04,1.040520e+00,9.351650e-01,9.348803e-01,6.893661e-02,1.473347e-07,1.992010e+01,0.000000e+00,1.992010e+01,2.130116e+01,1.827000e+02
9.021332e+04,1.044136e+00,8.991092e+04,1.040636e+00,9.351311e-01,9.348816e-01,6.893808e-02,1.473271e-07,1.991111e+01,0.000000e+00,1.991111e+01,2.129232e+01,1.827000e+02
9.022332e+04,1.044251e+00,8.992092e+04,1.040751e+00,9.350972e-01,9.348830e-01,6.893956e-02,1.473196e-07,1.990212e+01,0.000000e+00,1.990212e+01,2.128348e+01,1.827000e+02
9.023332e+04,1.044367e+00,8.993092e+04,1.040867e+00,9.350633e-01,9.348844e-01,6.894103e-02,1.473120e-07,1.989313e+01,0.000000e+00,1.989313e+01,2.127464e+01,1.827000e+02
9.024332e+04,1.044483e+00,8.994092e+04,1.040983e+00,9.350294e-01,9.348858e-01,6.894250e-02,1.473045e-07,1.988415e+01,0.000000e+00,1.988415e+01,2.126580e+01,1.827000e+02
9.025332e+04,1.044599e+00,8.995092e+04,1.041099e+00,9.349994e-01,9.348871e-01,6.894398e-02,1.472969e-07,1.987640e+01,0.000000e+00,1.987640e+01,2.125819e+01,1.826999e+02
9.026332e+04,1.044714e+00,8.996092e+04,1.041214e+00,9.349944e-01,9.348885e-01,6.894545e-02,1.472894e-07,1.987679e+01,0.000000e+00,1.987679e+01,2.125873e+01,1.826989e+02
9.027332e+04,1.044830e+00,8.997092e+04,1.041330e+00,9.349895e-01,9.348899e-01,6.894692e-02,1.472818e-07,1.987719e+01,0.000000e+00,1.987719e+01,2.125926e+01,1.826979e+02
9.028332e+04,1.044946e+00,8.998092e+04,1.041446e+00,9.349846e-01,9.348913e-01,6.894840e-02,1.472743e-07,1.987758e+01,0.000000e+00,1.987758e+01,2.125980e+01,1.826969e+02
9.029332e+04,1.045062e+00,8.999092e+04,1.041562e+00,9.349797e-01,9.348927e-01,6.894987e-02,1.472668e-07,1.987798e+01,0.000000e+00,1.987798e+01,2.126033e+01,1.826959e+02
9.030332e+04,1.045177e+00,9.000092e+04,1.041677e+00,9.349748e-01,9.348940e-01,6.895134e-02,1.472592e-07,1.987838e+01,0.000000e+00,1.987838e+01,2.126087e+01,1.826950e+02
9.031332e+04,1.045293e+00,9.001092e+04,1.041793e+00,9.349699e-01,9.348954e-01,6.895281e-02,1.472517e-07,1.987877e+01,0.000000e+00,1.987877e+01,2.126140e+01,1.826940e+02
9.032332e+04,1.045409e+00,9.002092e+04,1.041909e+00,9.349650e-01,9.348968e-01,6.895429e-02,1.472442e-07,1.987917e+01,0.000000e+00,1.987917e+01,2.126194e+01,1.826930e+02
9.033332e+04,1.045525e+00,9.003092e+04,1.042025e+00,9.349601e-01,9.348982e-01,6.895576e-02,1.472366e-07,1.987956e+01,0.000000e+00,1.987956e+01,2.126247e+01,1.826920e+02
9.034332e+04,1.045640e+00,9.004092e+04,1.042140e+00,9.349551e-01,9.348995e-01,6.895723e-02,1.472291e-07,1.987996e+01,0.000000e+00,1.987996e+01,2.126301e+01,1.826910e+02
9.035332e+04,1.045756e+00,9.005092e+04,1.042256e+00,9.349502e-01,9.349009e-01,6.895870e-02,1.472216e-07,1.988035e+01,0.000000e+00,1.988035e+01,2.126354e+01,1.826900e+02
9.036332e+04,1.045872e+00,9.006092e+04,1.042372e+00,9.349453e-01,9.349023e-01,6.896018e-02,1.472141e-07,1.988075e+01,0.000000e+00,1.988075e+01,2.126408e+01,1.826891e+02
9.037332e+04,1.045988e+00,9.007092e+04,1.042488e+00,9.349404e-01,9.349037e-01,6.896165e-02,1.472065e-07,1.988114e+01,0.000000e+00,1.988114e+01,2.126461e+01,1.826881e+02
9.038332e+04,1.046103e+00,9.008092e+04,1.042603e+00,9.349355e-01,9.349050e-01,6.896312e-02,1.471990e-07,1.988154e+01,0.000000e+00,1.988154e+01,2.126515e+01,1.826871e+02
9.039332e+04,1.046219e+00,9.009092e+04,1.042719e+00,9.349306e-01,9.349064e-01,6.896459e-02,1.471915e-07,1.988194e+01,0.000000e+00,1.988194e+01,2.126568e+01,1.826861e+02
9.040332e+04,1.046335e+00,9.010092e+04,1.042835e+00,9.349257e-01,9.349078e-01,6.896606e-02,1.471840e-07,1.988233e+01,0.000000e+00,1.988233e+01,2.126622e+01,1.826851e+02
9.041332e+04,1.046451e+00,9.011092e+04,1.042951e+00,9.349208e-01,9.349092e-01,6.896753e-02,1.471765e-07,1.988273e+01,0.000000e+00,1.988273e+01,2.126675e+01,1.826842e+02
9.042332e+04,1.046566e+00,9.012092e+04,1.043066e+00,9.349159e-01,9.349105e-01,6.896901e-02,1.471690e-07,1.988312e+01,0.000000e+00,1.988312e+01,2.126729e+01,1.826832e+02
9.043332e+04,1.046682e+00,9.013092e+04,1.043182e+00,9.349109e-01,9.349119e-01,6.897048e-02,1.471615e-07,1.988352e+01,0.000000e+00,1.988352e+01,2.126782e+01,1.826822e+02
9.044332e+04,1.046798e+00,9.014092e+04,1.043298e+00,9.349060e-01,9.349133e-01,6.897195e-02,1.471540e-07,1.988391e+01,0.000000e+00,1.988391e+01,2.126836e+01,1.826812e+02
9.045332e+04,1.046913e+00,9.015092e+04,1.043413e+00,9.349011e-01,9.349147e-01,6.897342e-02,1.471464e-07,1.988431e+01,0.000000e+00,1.988431e+01,2.126889e+01,1.826802e+02
9.046332e+04,1.047029e+00,9.016092e+04,1.043529e+00,9.348962e-01,9.349161e-01,6.897489e-02,1.471389e-07,1.988471e+01,0.000000e+00,1.988471e+01,2.126943e+01,1.826792e+02
9.047332e+04,1.047145e+00,9.017092e+04,1.043645e+00,9.348913e-01,9.349174e-01,6.897636e-02,1.471314e-07,1.988510e+01,0.000000e+00,1.988510e+01,2.126996e+01,1.826783e+02
9.048332e+04,1.047261e+00,9.018092e+04,1.043761e+00,9.348864e-01,9.349188e-01,6.897784e-02,1.471239e-07,1.988550e+01,0.000000e+00,1.988550e+01,2.127050e+01,1.826773e+02
9.049332e+04,1.047376e+00,9.019092e+04,1.043876e+00,9.348815e-01,9.349202e-01,6.897931e-02,1.471164e-07,1.988589e+01,0.000000e+00,1.988589e+01,2.127103e+01,1.826763e+02
9.050332e+04,1.047492e+00,9.020092e+04,1.043992e+00,9.348766e-01,9.349216e-01,6.898078e-02,1.471089e-07,1.988629e+01,0.000000e+00,1.988629e+01,2.127157e+01,1.826753e+02
9.051332e+04,1.047608e+00,9.021092e+04,1.044108e+00,9.348716e-01,9.349229e-01,6.898225e-02,1.471014e-07,1.988668e+01,0.000000e+00,1.988668e+01,2.127210e+01,1.826743e+02
9.052332e+04,1.047724e+00,9.022092e+04,1.044224e+00,9.348667e-01,9.349243e-01,6.898372e-02,1.470940e-07,1.988708e+01,0.000000e+00,1.988708e+01,2.127264e+01,1.826733e+02
9.053332e+04,1.047839e+00,9.023092e+04,1.044339e+00,9.348618e-01,9.349257e-01,6.898519e-02,1.470865e-07,1.988748e+01,0.000000e+00,1.988748e+01,2.127317e+01,1.826724e+02
9.054333e+04,1.047955e+00,9.024093e+04,1.044455e+00,9.348569e-01,9.349271e-01,6.898666e-02,1.470790e-07,1.988787e+01,0.000000e+00,1.988787e+01,2.127371e+01,1.826714e+02
9.055333e+04,1.048071e+00,9.025093e+04,1.044571e+00,9.348520e-01,9.349284e-01,6.898813e-02,1.470715e-07,1.988827e+01,0.000000e+00,1.988827e+01,2.127424e+01,1.826704e+02
9.056333e+04,1.048187e+00,9.026093e+04,1.044687e+00,9.348471e-01,9.349298e-01,6.898960e-02,1.470640e-07,1.988866e+01,0.000000e+00,1.988866e+01,2.127478e+01,1.826694e+02
9.057333e+04,1.048302e+00,9.027093e+04,1.044802e+00,9.348422e-01,9.349312e-01,6.899107e-02,1.470565e-07,1.988906e+01,0.000000e+00,1.988906e+01,2.127531e+01,1.826684e+02
9.058333e+04,1.048418e+00,9.028093e+04,1.044918e+00,9.348373e-01,9.349326e-01,6.899254e-02,1.470490e-07,1.988945e+01,0.000000e+00,1.988945e+01,2.127585e+01,1.826675e+02
9.059333e+04,1.048534e+00,9.029093e+04,1.045034e+00,9.348324e-01,9.349339e-01,6.899401e-02,1.470416e-07,1.988985e+01,0.000000e+00,1.988985e+01,2.127638e+01,1.826665e+02
9.060333e+04,1.048650e+00,9.030093e+04,1.045150e+00,9.348274e-01,9.349353e-01,6.899549e-02,1.470341e-07,1.989024e+01,0.000000e+00,1.989024e+01,2.127692e+01,1.826655e+02
9.061333e+04,1.048765e+00,9.031093e+04,1.045265e+00,9.348225e-01,9.349367e-01,6.899696e-02,1.470266e-07,1.989064e+01,0.000000e+00,1.989064e+01,2.127745e+01,1.826645e+02
9.062333e+04,1.048881e+00,9.032093e+04,1.045381e+00,9.348176e-01,9.349381e-01,6.899843e-02,1.470191e-07,1.989104e+01,0.000000e+00,1.989104e+01,2.127799e+01,1.826635e+02
9.063333e+04,1.048997e+00,9.033093e+04,1.045497e+00,9.348127e-01,9.349394e-01,6.899990e-02,1.470117e-07,1.989143e+01,0.000000e+00,1.989143e+01,2.127852e+01,1.826625e+02
9.064333e+04,1.049113e+00,9.034093e+04,1.045613e+00,9.348078e-01,9.349408e-01,6.900137e-02,1.470042e-07,1.989183e+01,0.000000e+00,1.989183e+01,2.127906e+01,1.826616e+02
9.065333e+04,1.049228e+00,9.035093e+04,1.045728e+00,9.348029e-01,9.349422e-01,6.900284e-02,1.469967e-07,1.989222e+01,0.000000e+00,1.989222e+01,2.127959e+01,1.826606e+02
9.066333e+04,1.049344e+00,9.036093e+04,1.045844e+00,9.347980e-01,9.349436e-01,6.900431e-02,1.469893e-07,1.989262e+01,0.000000e+00,1.989262e+01,2.128013e+01,1.826596e+02
9.067333e+04,1.049460e+00,9.037093e+04,1.045960e+00,9.347931e-01,9.349449e-01,6.900578e-02,1.469818e-07,1.989301e+01,0.000000e+00,1.989301e+01,2.128066e+01,1.826586e+02
9.068333e+04,1.049576e+00,9.038093e+04,1.046076e+00,9.347882e-01,9.349463e-01,6.900725e-02,1.469743e-07,1.989341e+01,0.000000e+00,1.989341e+01,2.128120e+01,1.826576e+02
9.069333e+04,1.049691e+00,9.039093e+04,1.046191e+00,9.347832e-01,9.349477e-01,6.900872e-02,1.469669e-07,1.989381e+01,0.000000e+00,1.989381e+01,2.128173e+01,1.826566e+02
9.070333e+04,1.049807e+00,9.040093e+04,1.046307e+00,9.347783e-01,9.349490e-01,6.901019e-02,1.469594e-07,1.989420e+01,0.000000e+00,1.989420e+01,2.128227e+01,1.826557e+02
9.071333e+04,1.049923e+00,9.041093e+04,1.046423e+00,9.347734e-01,9.349504e-01,6.901165e-02,1.469520e-07,1.989460e+01,0.000000e+00,1.989460e+01,2.128280e+01,1.826547e+02
9.072333e+04,1.050039e+00,9.042093e+04,1.046539e+00,9.347685e-01,9.349518e-01,6.901312e-02,1.469445e-07,1.989499e+01,0.000000e+00,1.989499e+01,2.128334e+01,1.826537e+02
9.073333e+04,1.050154e+00,9.043093e+04,1.046654e+00,9.347636e-01,9.349532e-01,6.901459e-02,1.469371e-07,1.989539e+01,0.000000e+00,1.989539e+01,2.128387e+01,1.826527e+02
9.074333e+04,1.050270e+00,9.044093e+04,1.046770e+00,9.347587e-01,9.349545e-01,6.901606e-02,1.469296e-07,1.989578e+01,0.000000e+00,1.989578e+01,2.128441e+01,1.826517e+02
9.075333e+04,1.050386e+00,9.045093e+04,1.046886e+00,9.347538e-01,9.349559e-01,6.901753e-02,1.469222e-07,1.989618e+01,0.000000e+00,1.989618e+01,2.128494e+01,1.826508e+02
9.076333e+04,1.050501e+00,9.046093e+04,1.047001e+00,9.347489e-01,9.349573e-01,6.901900e-02,1.469147e-07,1.989657e+01,0.000000e+00,1.989657e+01,2.128548e+01,1.826498e+02
9.077333e+04,1.050617e+00,9.047093e+04,1.047117e+00,9.347439e-01,9.349587e-01,6.902047e-02,1.469073e-07,1.989697e+01,0.000000e+00,1.989697e+01,2.128601e+01,1.826488e+02
9.078333e+04,1.050733e+00,9.048093e+04,1.047233e+00,9.347390e-01,9.349600e-01,6.902194e-02,1.468998e-07,1.989737e+01,0.000000e+00,1.989737e+01,2.128655e+01,1.826478e+02
9.079333e+04,1.050849e+00,9.049093e+04,1.047349e+00,9.347341e-01,9.349614e-01,6.902341e-02,1.468924e-07,1.989776e+01,0.000000e+00,1.989776e+01,2.128708e+01,1.826468e+02
9.080333e+04,1.050964e+00,9.050093e+04,1.047464e+00,9.347292e-01,9.349628e-01,6.902488e-02,1.468849e-07,1.989816e+01,0.000000e+00,1.989816e+01,2.128762e+01,1.826458e+02
9.081333e+04,1.051080e+00,9.051093e+04,1.047580e+00,9.347243e-01,9.349642e-01,6.902635e-02,1.468775e-07,1.989855e+01,0.000000e+00,1.989855e+01,2.128815e+01,1.826449e+02
9.082333e+04,1.051196e+00,9.052093e+04,1.047696e+00,9.347194e-01,9.349655e-01,6.902782e-02,1.468701e-07,1.989895e+01,0.000000e+00,1.989895e+01,2.128869e+01,1.826439e+02
9.083333e+04,1.051312e+00,9.053093e+04,1.047812e+00,9.347145e-01,9.349669e-01,6.902928e-02,1.468626e-07,1.989934e+01,0.000000e+00,1.989934e+01,2.128922e+01,1.826429e+02
9.084333e+04,1.051427e+00,9.054093e+04,1.047927e+00,9.347096e-01,9.349683e-01,6.903075e-02,1.468552e-07,1.989974e+01,0.000000e+00,1.989974e+01,2.128976e+01,1.826419e+02
9.085333e+04,1.051543e+00,9.055093e+04,1.048043e+00,9.347047e-01,9.349696e-01,6.903222e-02,1.468478e-07,1.990014e+01,0.000000e+00,1.990014e+01,2.129029e+01,1.826409e+02
9.086333e+04,1.051659e+00,9.056093e+04,1.048159e+00,9.346997e-01,9.349710e-01,6.903369e-02,1.468404e-07,1.990053e+01,0.000000e+00,1.990053e+01,2.129083e+01,1.826399e+02
9.087333e+04,1.051775e+00,9.057093e+04,1.048275e+00,9.346948e-01,9.349724e-01,6.903516e-02,1.468329e-07,1.990093e+01,0.000000e+00,1.990093e+01,2.129136e+01,1.826390e+02
9.088333e+04,1.051890e+00,9.058093e+04,1.048390e+00,9.346899e-01,9.349738e-01,6.903663e-02,1.468255e-07,1.990132e+01,0.000000e+00,1.990132e+01,2.129190e+01,1.826380e+02
9.089333e+04,1.052006e+00,9.059093e+04,1.048506e+00,9.346850e-01,9.349751e-01,6.903809e-02,1.468181e-07,1.990172e+01,0.000000e+00,1.990172e+01,2.129243e+01,1.826370e+02
9.090333e+04,1.052122e+00,9.060093e+04,1.048622e+00,9.346801e-01,9.349765e-01,6.903956e-02,1.468107e-07,1.990211e+01,0.000000e+00,1.990211e+01,2.129297e+01,1.826360e+02
9.091333e+04,1.052238e+00,9.061093e+04,1.048738e+00,9.346752e-01,9.349779e-01,6.904103e-02,1.468032e-07,1.990251e+01,0.000000e+00,1.990251e+01,2.129350e+01,1.826350e+02
9.092333e+04,1.052353e+00,9.062093e+04,1.048853e+00,9.346703e-01,9.349793e-01,6.904250e-02,1.467958e-07,1.990291e+01,0.000000e+00,1.990291e+01,2.129404e+01,1.826341e+02
9.093333e+04,1.052469e+00,9.063093e+04,1.048969e+00,9.346654e-01,9.349806e-01,6.904397e-02,1.467884e-07,1.990330e+01,0.000000e+00,1.990330e+01,2.129457e+01,1.826331e+02
9.094333e+04,1.052585e+00,9.064093e+04,1.049085e+00,9.346604e-01,9.349820e-01,6.904543e-02,1.467810e-07,1.990370e+01,0.000000e+00,1.990370e+01,2.129511e+01,1.826321e+02
9.095333e+04,1.052701e+00,9.065093e+04,1.049201e+00,9.346555e-01,9.349834e-01,6.904690e-02,1.467736e-07,1.990409e+01,0.000000e+00,1.990409e+01,2.129564e+01,1.826311e+02
9.096333e+04,1.052816e+00,9.066093e+04,1.049316e+00,9.346506e-01,9.349847e-01,6.904837e-02,1.467662e-07,1.990449e+01,0.000000e+00,1.990449e+01,2.129618e+01,1.826301e+02
9.097333e+04,1.052932e+00,9.067093e+04,1.049432e+00,9.346457e-01,9.349861e-01,6.904984e-02,1.467588e-07,1.990488e+01,0.000000e+00,1.990488e+01,2.129671e+01,1.826291e+02
9.098333e+04,1.053048e+00,9.068093e+04,1.049548e+00,9.346408e-01,9.349875e-01,6.905130e-02,1.467514e-07,1.990528e+01,0.000000e+00,1.990528e+01,2.129725e+01,1.826282e+02
9.099333e+04,1.053164e+00,9.069093e+04,1.049664e+00,9.346359e-01,9.349889e-01,6.905277e-02,1.467440e-07,1.990567e+01,0.000000e+00,1.990567e+01,2.129779e+01,1.826272e+02
9.100333e+04,1.053279e+00,9.070093e+04,1.049779e+00,9.346310e-01,9.349902e-01,6.905424e-02,1.467366e-07,1.990607e+01,0.000000e+00,1.990607e+01,2.129832e+01,1.826262e+02
9.101333e+04,1.053395e+00,9.071093e+04,1.049895e+00,9.346261e-01,9.349916e-01,6.905571e-02,1.467292e-07,1.990647e+01,0.000000e+00,1.990647e+01,2.129886e+01,1.826252e+02
9.102333e+04,1.053511e+00,9.072093e+04,1.050011e+00,9.346212e-01,9.349930e-01,6.905717e-02,1.467218e-07,1.990686e+01,0.000000e+00,1.990686e+01,2.129939e+01,1.826242e+02
9.103333e+04,1.053627e+00,9.073093e+04,1.050127e+00,9.346162e-01,9.349944e-01,6.905864e-02,1.467144e-07,1.990726e+01,0.000000e+00,1.990726e+01,2.129993e+01,1.826232e+02
9.104333e+04,1.053742e+00,9.074093e+04,1.050242e+00,9.346113e-01,9.349957e-01,6.906011e-02,1.467070e-07,1.990765e+01,0.000000e+00,1.990765e+01,2.130046e+01,1.826223e+02
9.105333e+04,1.053858e+00,9.075093e+04,1.050358e+00,9.346064e-01,9.349971e-01,6.906158e-02,1.466996e-07,1.990805e+01,0.000000e+00,1.990805e+01,2.130100e+01,1.826213e+02
9.106333e+04,1.053974e+00,9.076093e+04,1.050474e+00,9.346015e-01,9.349985e-01,6.906304e-02,1.466922e-07,1.990844e+01,0.000000e+00,1.990844e+01,2.130153e+01,1.826203e+02
9.107333e+04,1.054089e+00,9.077093e+04,1.050589e+00,9.345966e-01,9.349998e-01,6.906451e-02,1.466848e-07,1.990884e+01,0.000000e+00,1.990884e+01,2.130207e+01,1.826193e+02
9.108333e+04,1.054205e+00,9.078093e+04,1.050705e+00,9.345917e-01,9.350012e-01,6.906598e-02,1.466774e-07,1.990924e+01,0.000000e+00,1.990924e+01,2.130260e+01,1.826183e+02
9.109333e+04,1.054321e+00,9.079093e+04,1.050821e+00,9.345868e-01,9.350026e-01,6.906744e-02,1.466700e-07,1.990963e+01,0.000000e+00,1.990963e+01,2.130314e+01,1.826174e+02
9.110333e+04,1.054437e+00,9.080093e+04,1.050937e+00,9.345819e-01,9.350040e-01,6.906891e-02,1.466627e-07,1.991003e+01,0.000000e+00,1.991003e+01,2.130367e+01,1.826164e+02
9.111333e+04,1.054552e+00,9.081093e+04,1.051052e+00,9.345769e-01,9.350053e-01,6.907038e-02,1.466553e-07,1.991042e+01,0.000000e+00,1.991042e+01,2.130421e+01,1.826154e+02
9.112333e+04,1.054668e+00,9.082093e+04,1.051168e+00,9.345720e-01,9.350067e-01,6.907184e-02,1.466479e-07,1.991082e+01,0.000000e+00,1.991082e+01,2.130474e+01,1.826144e+02
9.113333e+04,1.054784e+00,9.083093e+04,1.051284e+00,9.345671e-01,9.350081e-01,6.907331e-02,1.466405e-07,1.991121e+01,0.000000e+00,1.991121e+01,2.130528e+01,1.826134e+02
9.114333e+04,1.054900e+00,9.084093e+04,1.051400e+00,9.345622e-01,9.350094e-01,6.907478e-02,1.466331e-07,1.991161e+01,0.000000e+00,1.991161e+01,2.130581e+01,1.826124e+02
9.115333e+04,1.055015e+00,9.085093e+04,1.051515e+00,9.345573e-01,9.350108e-01,6.907624e-02,1.466258e-07,1.991200e+01,0.000000e+00,1.991200e+01,2.130635e+01,1.826115e+02
9.116333e+04,1.055131e+00,9.086093e+04,1.051631e+00,9.345524e-01,9.350122e-01,6.907771e-02,1.466184e-07,1.991240e+01,0.000000e+00,1.991240e+01,2.130689e+01,1.826105e+02
9.117333e+04,1.055247e+00,9.087093e+04,1.051747e+00,9.345475e-01,9.350136e-01,6.907917e-02,1.466110e-07,1.991280e+01,0.000000e+00,1.991280e+01,2.130742e+01,1.826095e+02
9.118333e+04,1.055363e+00,9.088093e+04,1.051863e+00,9.345426e-01,9.350149e-01,6.908064e-02,1.466037e-07,1.991319e+01,0.000000e+00,1.991319e+01,2.130796e+01,1.826085e+02
9.119333e+04,1.055478e+00,9.089093e+04,1.051978e+00,9.345377e-01,9.350163e-01,6.908211e-02,1.465963e-07,1.991359e+01,0.000000e+00,1.991359e+01,2.130849e+01,1.826075e+02
9.120333e+04,1.055594e+00,9.090093e+04,1.052094e+00,9.345327e-01,9.350177e-01,6.908357e-02,1.465889e-07,1.991398e+01,0.000000e+00,1.991398e+01,2.130903e+01,1.826065e+02
9.121333e+04,1.055710e+00,9.091093e+04,1.052210e+00,9.345278e-01,9.350190e-01,6.908504e-02,1.465816e-07,1.991438e+01,0.000000e+00,1.991438e+01,2.130956e+01,1.826056e+02
9.122333e+04,1.055826e+00,9.092093e+04,1.052326e+00,9.345229e-01,9.350204e-01,6.908650e-02,1.465742e-07,1.991477e+01,0.000000e+00,1.991477e+01,2.131010e+01,1.826046e+02
9.123333e+04,1.055941e+00,9.093093e+04,1.052441e+00,9.345180e-01,9.350218e-01,6.908797e-02,1.465669e-07,1.991517e+01,0.000000e+00,1.991517e+01,2.131063e+01,1.826036e+02
9.124333e+04,1.056057e+00,9.094093e+04,1.052557e+00,9.345131e-01,9.350231e-01,6.908944e-02,1.465595e-07,1.991557e+01,0.000000e+00,1.991557e+01,2.131117e+01,1.826026e+02
9.125333e+04,1.056173e+00,9.095093e+04,1.052673e+00,9.345082e-01,9.350245e-01,6.909090e-02,1.465522e-07,1.991596e+01,0.000000e+00,1.991596e+01,2.131170e+01,1.826016e+02
9.126333e+04,1.056289e+00,9.096093e+04,1.052789e+00,9.345033e-01,9.350259e-01,6.909237e-02,1.465448e-07,1.991636e+01,0.000000e+00,1.991636e+01,2.131224e+01,1.826007e+02
9.127333e+04,1.056404e+00,9.097093e+04,1.052904e+00,9.345030e-01,9.350273e-01,6.909383e-02,1.465375e-07,1.991693e+01,0.000000e+00,1.991693e+01,2.131286e+01,1.826010e+02
9.128333e+04,1.056520e+00,9.098093e+04,1.053020e+00,9.345120e-01,9.350286e-01,6.909530e-02,1.465301e-07,1.991787e+01,0.000000e+00,1.991787e+01,2.131365e+01,1.826040e+02
9.129333e+04,1.056636e+00,9.099093e+04,1.053136e+00,9.345210e-01,9.350300e-01,6.909676e-02,1.465228e-07,1.991880e+01,0.000000e+00,1.991880e+01,2.131445e+01,1.826070e+02
9.130333e+04,1.056752e+00,9.100093e+04,1.053252e+00,9.345300e-01,9.350314e-01,6.909823e-02,1.465154e-07,1.991973e+01,0.000000e+00,1.991973e+01,2.131524e+01,1.826100e+02
9.131333e+04,1.056867e+00,9.101093e+04,1.053367e+00,9.345390e-01,9.350327e-01,6.909969e-02,1.465081e-07,1.992067e+01,0.000000e+00,1.992067e+01,2.131604e+01,1.826130e+02
9.132333e+04,1.056983e+00,9.102093e+04,1.053483e+00,9.345480e-01,9.350341e-01,6.910116e-02,1.465007e-07,1.992160e+01,0.000000e+00,1.992160e+01,2.131683e+01,1.826160e+02
9.133333e+04,1.057099e+00,9.103093e+04,1.053599e+00,9.345570e-01,9.350355e-01,6.910262e-02,1.464934e-07,1.992253e+01,0.000000e+00,1.992253e+01,2.131762e+01,1.826190e+02
9.134333e+04,1.057215e+00,9.104093e+04,1.053715e+00,9.345660e-01,9.350368e-01,6.910409e-02,1.464861e-07,1.992347e+01,0.000000e+00,1.992347e+01,2.131842e+01,1.826220e+02
9.135333e+04,1.057330e+00,9.105093e+04,1.053830e+00,9.345750e-01,9.350382e-01,6.910555e-02,1.464787e-07,1.992440e+01,0.000000e+00,1.992440e+01,2.131921e+01,1.826250e+02
9.136333e+04,1.057446e+00,9.106093e+04,1.053946e+00,9.345840e-01,9.350396e-01,6.910702e-02,1.464714e-07,1.992534e+01,0.000000e+00,1.992534e+01,2.132001e+01,1.826280e+02
9.137333e+04,1.057562e+00,9.107093e+04,1.054062e+00,9.345930e-01,9.350410e-01,6.910848e-02,1.464641e-07,1.992627e+01,0.000000e+00,1.992627e+01,2.132080e+01,1.826310e+02
9.138333e+04,1.057677e+00,9.108093e+04,1.054177e+00,9.346020e-01,9.350423e-01,6.910995e-02,1.464567e-07,1.992720e+01,0.000000e+00,1.992720e+01,2.132159e+01,1.826340e+02
9.139333e+04,1.057793e+00,9.109093e+04,1.054293e+00,9.346110e-01,9.350437e-01,6.911141e-02,1.464494e-07,1.992814e+01,0.000000e+00,1.992814e+01,2.132239e+01,1.826370e+02
9.140333e+04,1.057909e+00,9.110093e+04,1.054409e+00,9.346200e-01,9.350451e-01,6.911288e-02,1.464421e-07,1.992907e+01,0.000000e+00,1.992907e+01,2.132318e+01,1.826400e+02
9.141333e+04,1.058025e+00,9.111093e+04,1.054525e+00,9.346290e-01,9.350464e-01,6.911434e-02,1.464347e-07,1.993001e+01,0.000000e+00,1.993001e+01,2.132397e+01,1.826430e+02
9.142333e+04,1.058140e+00,9.112093e+04,1.054640e+00,9.346380e-01,9.350478e-01,6.911580e-02,1.464274e-07,1.993094e+01,0.000000e+00,1.993094e+01,2.132477e+01,1.826460e+02
9.143333e+04,1.058256e+00,9.113093e+04,1.054756e+00,9.346470e-01,9.350492e-01,6.911727e-02,1.464201e-07,1.993187e+01,0.000000e+00,1.993187e+01,2.132556e+01,1.826490e+02
9.144333e+04,1.058372e+00,9.114093e+04,1.054872e+00,9.346560e-01,9.350505e-01,6.911873e-02,1.464128e-07,1.993281e+01,0.000000e+00,1.993281e+01,2.132636e+01,1.826520e+02
9.145333e+04,1.058488e+00,9.115093e+04,1.054988e+00,9.346650e-01,9.350519e-01,6.912020e-02,1.464055e-07,1.993374e+01,0.000000e+00,1.993374e+01,2.132715e+01,1.826550e+02
9.146333e+04,1.058603e+00,9.116093e+04,1.055103e+00,9.346740e-01,9.350533e-01,6.912166e-02,1.463982e-07,1.993467e+01,0.000000e+00,1.993467e+01,2.132794e+01,1.826580e+02
9.147333e+04,1.058719e+00,9.117093e+04,1.055219e+00,9.346830e-01,9.350546e-01,6.912313e-02,1.463908e-07,1.993561e+01,0.000000e+00,1.993561e+01,2.132874e+01,1.826610e+02
9.148333e+04,1.058835e+00,9.118093e+04,1.055335e+00,9.346920e-01,9.350560e-01,6.912459e-02,1.463835e-07,1.993654e+01,0.000000e+00,1.993654e+01,2.132953e+01,1.826640e+02
9.149333e+04,1.058951e+00,9.119093e+04,1.055451e+00,9.347010e-01,9.350574e-01,6.912605e-02,1.463762e-07,1.993748e+01,0.000000e+00,1.993748e+01,2.133032e+01,1.826670e+02
9.150333e+04,1.059066e+00,9.120093e+04,1.055566e+00,9.347100e-01,9.350588e-01,6.912752e-02,1.463689e-07,1.993841e+01,0.000000e+00,1.993841e+01,2.133112e+01,1.826700e+02
9.151334e+04,1.059182e+00,9.121094e+04,1.055682e+00,9.347190e-01,9.350601e-01,6.912898e-02,1.463616e-07,1.993934e+01,0.000000e+00,1.993934e+01,2.133191e+01,1.826730e+02
9.152334e+04,1.059298e+00,9.122094e+04,1.055798e+00,9.347280e-01,9.350615e-01,6.913044e-02,1.463543e-07,1.994028e+01,0.000000e+00,1.994028e+01,2.133271e+01,1.826760e+02
9.153334e+04,1.059414e+00,9.123094e+04,1.055914e+00,9.347370e-01,9.350629e-01,6.913191e-02,1.463470e-07,1.994121e+01,0.000000e+00,1.994121e+01,2.133350e+01,1.826790e+02
9.154334e+04,1.059529e+00,9.124094e+04,1.056029e+00,9.347460e-01,9.350642e-01,6.913337e-02,1.463397e-07,1.994214e+01,0.000000e+00,1.994214e+01,2.133429e+01,1.826820e+02
9.155334e+04,1.059645e+00,9.125094e+04,1.056145e+00,9.347550e-01,9.350656e-01,6.913483e-02,1.463324e-07,1.994308e+01,0.000000e+00,1.994308e+01,2.133509e+01,1.826850e+02
9.156334e+04,1.059761e+00,9.126094e+04,1.056261e+00,9.347640e-01,9.350670e-01,6.913630e-02,1.463251e-07,1.994401e+01,0.000000e+00,1.994401e+01,2.133588e+01,1.826880e+02
9.157334e+04,1.059877e+00,9.127094e+04,1.056377e+00,9.347730e-01,9.350683e-01,6.913776e-02,1.463178e-07,1.994495e+01,0.000000e+00,1.994495e+01,2.133667e+01,1.826910e+02
9.158334e+04,1.059992e+00,9.128094e+04,1.056492e+00,9.347820e-01,9.350697e-01,6.913922e-02,1.463105e-07,1.994588e+01,0.000000e+00,1.994588e+01,2.133747e+01,1.826940e+02
9.159334e+04,1.060108e+00,9.129094e+04,1.056608e+00,9.347910e-01,9.350711e-01,6.914069e-02,1.463032e-07,1.994681e+01,0.000000e+00,1.994681e+01,2.133826e+01,1.826970e+02
9.160334e+04,1.060224e+00,9.130094e+04,1.056724e+00,9.348000e-01,9.350724e-01,6.914215e-02,1.462959e-07,1.994775e+01,0.000000e+00,1.994775e+01,2.133905e+01,1.827000e+02
9.161334e+04,1.060340e+00,9.131094e+04,1.056840e+00,9.348090e-01,9.350738e-01,6.914361e-02,1.462887e-07,1.994868e+01,0.000000e+00,1.994868e+01,2.133985e+01,1.827030e+02
9.162334e+04,1.060455e+00,9.132094e+04,1.056955e+00,9.348180e-01,9.350752e-01,6.914508e-02,1.462814e-07,1.994961e+01,0.000000e+00,1.994961e+01,2.134064e+01,1.827060e+02
9.163334e+04,1.060571e+00,9.133094e+04,1.057071e+00,9.348270e-01,9.350765e-01,6.914654e-02,1.462741e-07,1.995055e+01,0.000000e+00,1.995055e+01,2.134143e+01,1.827090e+02
9.164334e+04,1.060687e+00,9.134094e+04,1.057187e+00,9.348360e-01,9.350779e-01,6.914800e-02,1.462668e-07,1.995148e+01,0.000000e+00,1.995148e+01,2.134223e+01,1.827120e+02
9.165334e+04,1.060803e+00,9.135094e+04,1.057303e+00,9.348450e-01,9.350793e-01,6.914946e-02,1.462595e-07,1.995242e+01,0.000000e+00,1.995242e+01,2.134302e+01,1.827150e+02
9.166334e+04,1.060918e+00,9.136094e+04,1.057418e+00,9.348540e-01,9.350806e-01,6.915093e-02,1.462523e-07,1.995335e+01,0.000000e+00,1.995335e+01,2.134381e+01,1.827180e+02
9.167334e+04,1.061034e+00,9.137094e+04,1.057534e+00,9.348630e-01,9.350820e-01,6.915239e-02,1.462450e-07,1.995428e+01,0.000000e+00,1.995428e+01,2.134461e+01,1.827210e+02
9.168334e+04,1.061150e+00,9.138094e+04,1.057650e+00,9.348720e-01,9.350834e-01,6.915385e-02,1.462377e-07,1.995522e+01,0.000000e+00,1.995522e+01,2.134540e+01,1.827240e+02
9.169334e+04,1.061265e+00,9.139094e+04,1.057765e+00,9.348810e-01,9.350847e-01,6.915531e-02,1.462304e-07,1.995615e+01,0.000000e+00,1.995615e+01,2.134619e+01,1.827270e+02
9.170334e+04,1.061381e+00,9.140094e+04,1.057881e+00,9.348900e-01,9.350861e-01,6.915678e-02,1.462232e-07,1.995709e+01,0.000000e+00,1.995709e+01,2.134699e+01,1.827300e+02
9.171334e+04,1.061497e+00,9.141094e+04,1.057997e+00,9.348990e-01,9.350875e-01,6.915824e-02,1.462159e-07,1.995802e+01,0.000000e+00,1.995802e+01,2.134778e+01,1.827330e+02
9.172334e+04,1.061613e+00,9.142094e+04,1.058113e+00,9.349080e-01,9.350888e-01,6.915970e-02,1.462086e-07,1.995895e+01,0.000000e+00,1.995895e+01,2.134857e+01,1.827360e+02
9.173334e+04,1.061728e+00,9.143094e+04,1.058228e+00,9.349170e-01,9.350902e-01,6.916116e-02,1.462014e-07,1.995989e+01,0.000000e+00,1.995989e+01,2.134937e+01,1.827390e+02
9.174334e+04,1.061844e+00,9.144094e+04,1.058344e+00,9.349260e-01,9.350916e-01,6.916262e-02,1.461941e-07,1.996082e+01,0.000000e+00,1.996082e+01,2.135016e+01,1.827420e+02
9.175334e+04,1.061960e+00,9.145094e+04,1.058460e+00,9.349350e-01,9.350929e-01,6.916409e-02,1.461868e-07,1.996175e+01,0.000000e+00,1.996175e+01,2.135095e+01,1.827450e+02
9.176334e+04,1.062076e+00,9.146094e+04,1.058576e+00,9.349440e-01,9.350943e-01,6.916555e-02,1.461796e-07,1.996269e+01,0.000000e+00,1.996269e+01,2.135175e+01,1.827480e+02
9.177334e+04,1.062191e+00,9.147094e+04,1.058691e+00,9.349530e-01,9.350957e-01,6.916701e-02,1.461723e-07,1.996362e+01,0.000000e+00,1.996362e+01,2.135254e+01,1.827510e+02
9.178334e+04,1.062307e+00,9.148094e+04,1.058807e+00,9.349620e-01,9.350970e-01,6.916847e-02,1.461651e-07,1.996456e+01,0.000000e+00,1.996456e+01,2.135333e+01,1.827540e+02
9.179334e+04,1.062423e+00,9.149094e+04,1.058923e+00,9.349710e-01,9.350984e-01,6.916993e-02,1.461578e-07,1.996549e+01,0.000000e+00,1.996549e+01,2.135413e+01,1.827570e+02
9.180334e+04,1.062539e+00,9.150094e+04,1.059039e+00,9.349800e-01,9.350998e-01,6.917140e-02,1.461506e-07,1.996642e+01,0.000000e+00,1.996642e+01,2.135492e+01,1.827600e+02
9.181334e+04,1.062654e+00,9.151094e+04,1.059154e+00,9.349890e-01,9.351011e-01,6.917286e-02,1.461433e-07,1.996736e+01,0.000000e+00,1.996736e+01,2.135571e+01,1.827630e+02
9.182334e+04,1.062770e+00,9.152094e+04,1.059270e+00,9.349980e-01,9.351025e-01,6.917432e-02,1.461361e-07,1.996829e+01,0.000000e+00,1.996829e+01,2.135651e+01,1.827660e+02
9.183334e+04,1.062886e+00,9.153094e+04,1.059386e+00,9.350070e-01,9.351039e-01,6.917578e-02,1.461288e-07,1.996922e+01,0.000000e+00,1.996922e+01,2.135730e+01,1.827690e+02
9.184334e+04,1.063002e+00,9.154094e+04,1.059502e+00,9.350160e-01,9.351052e-01,6.917724e-02,1.461216e-07,1.997016e+01,0.000000e+00,1.997016e+01,2.135809e+01,1.827720e+02
9.185334e+04,1.063117e+00,9.155094e+04,1.059617e+00,9.350250e-01,9.351066e-01,6.917870e-02,1.461143e-07,1.997109e+01,0.000000e+00,1.997109e+01,2.135889e+01,1.827750e+02
9.186334e+04,1.063233e+00,9.156094e+04,1.059733e+00,9.350340e-01,9.351080e-01,6.918016e-02,1.461071e-07,1.997203e+01,0.000000e+00,1.997203e+01,2.135968e+01,1.827780e+02
9.187334e+04,1.063349e+00,9.157094e+04,1.059849e+00,9.350430e-01,9.351093e-01,6.918162e-02,1.460998e-07,1.997296e+01,0.000000e+00,1.997296e+01,2.136047e+01,1.827810e+02
9.188334e+04,1.063465e+00,9.158094e+04,1.059965e+00,9.350520e-01,9.351107e-01,6.918308e-02,1.460926e-07,1.997389e+01,0.000000e+00,1.997389e+01,2.136127e+01,1.827840e+02
9.189334e+04,1.063580e+00,9.159094e+04,1.060080e+00,9.350610e-01,9.351121e-01,6.918455e-02,1.460854e-07,1.997483e+01,0.000000e+00,1.997483e+01,2.136206e+01,1.827870e+02
9.190334e+04,1.063696e+00,9.160094e+04,1.060196e+00,9.350700e-01,9.351134e-01,6.918601e-02,1.460781e-07,1.997576e+01,0.000000e+00,1.997576e+01,2.136285e+01,1.827900e+02
9.191334e+04,1.063812e+00,9.161094e+04,1.060312e+00,9.350790e-01,9.351148e-01,6.918747e-02,1.460709e-07,1.997670e+01,0.000000e+00,1.997670e+01,2.136364e+01,1.827930e+02
9.192334e+04,1.063928e+00,9.162094e+04,1.060428e+00,9.350880e-01,9.351162e-01,6.918893e-02,1.460637e-07,1.997763e+01,0.000000e+00,1.997763e+01,2.136444e+01,1.827960e+02
9.193334e+04,1.064043e+00,9.163094e+04,1.060543e+00,9.350970e-01,9.351175e-01,6.919039e-02,1.460565e-07,1.997856e+01,0.000000e+00,1.997856e+01,2.136523e+01,1.827990e+02
9.194334e+04,1.064159e+00,9.164094e+04,1.060659e+00,9.351060e-01,9.351189e-01,6.919185e-02,1.460492e-07,1.997950e+01,0.000000e+00,1.997950e+01,2.136602e+01,1.828020e+02
9.195334e+04,1.064275e+00,9.165094e+04,1.060775e+00,9.351150e-01,9.351203e-01,6.919331e-02,1.460420e-07,1.998043e+01,0.000000e+00,1.998043e+01,2.136682e+01,1.828050e+02
9.196334e+04,1.064391e+00,9.166094e+04,1.060891e+00,9.351240e-01,9.351216e-01,6.919477e-02,1.460348e-07,1.998136e+01,0.000000e+00,1.998136e+01,2.136761e+01,1.828080e+02
9.197334e+04,1.064506e+00,9.167094e+04,1.061006e+00,9.351330e-01,9.351230e-01,6.919623e-02,1.460276e-07,1.998230e+01,0.000000e+00,1.998230e+01,2.136840e+01,1.828110e+02
9.198334e+04,1.064622e+00,9.168094e+04,1.061122e+00,9.351420e-01,9.351244e-01,6.919769e-02,1.460203e-07,1.998323e+01,0.000000e+00,1.998323e+01,2.136919e+01,1.828140e+02
9.199334e+04,1.064738e+00,9.169094e+04,1.061238e+00,9.351510e-01,9.351257e-01,6.919915e-02,1.460131e-07,1.998417e+01,0.000000e+00,1.998417e+01,2.136999e+01,1.828170e+02
9.200334e+04,1.064853e+00,9.170094e+04,1.061353e+00,9.351600e-01,9.351271e-01,6.920061e-02,1.460059e-07,1.998510e+01,0.000000e+00,1.998510e+01,2.137078e+01,1.828200e+02
9.201334e+04,1.064969e+00,9.171094e+04,1.061469e+00,9.351690e-01,9.351285e-01,6.920207e-02,1.459987e-07,1.998603e+01,0.000000e+00,1.998603e+01,2.137157e+01,1.828230e+02
9.202334e+04,1.065085e+00,9.172094e+04,1.061585e+00,9.351780e-01,9.351298e-01,6.920353e-02,1.459915e-07,1.998697e+01,0.000000e+00,1.998697e+01,2.137237e+01,1.828260e+02
9.203334e+04,1.065201e+00,9.173094e+04,1.061701e+00,9.351870e-01,9.351312e-01,6.920499e-02,1.459843e-07,1.998790e+01,0.000000e+00,1.998790e+01,2.137316e+01,1.828290e+02
9.204334e+04,1.065316e+00,9.174094e+04,1.061816e+00,9.351960e-01,9.351326e-01,6.920645e-02,1.459771e-07,1.998883e+01,0.000000e+00,1.998883e+01,2.137395e+01,1.828320e+02
9.205334e+04,1.065432e+00,9.175094e+04,1.061932e+00,9.352050e-01,9.351339e-01,6.920791e-02,1.459699e-07,1.998977e+01,0.000000e+00,1.998977e+01,2.137474e+01,1.828350e+02
9.206334e+04,1.065548e+00,9.176094e+04,1.062048e+00,9.352140e-01,9.351353e-01,6.920937e-02,1.459627e-07,1.999070e+01,0.000000e+00,1.999070e+01,2.137554e+01,1.828380e+02
9.207334e+04,1.065664e+00,9.177094e+04,1.062164e+00,9.352230e-01,9.351367e-01,6.921083e-02,1.459555e-07,1.999164e+01,0.000000e+00,1.999164e+01,2.137633e+01,1.828410e+02
9.208334e+04,1.065779e+00,9.178094e+04,1.062279e+00,9.352320e-01,9.351380e-01,6.921229e-02,1.459483e-07,1.999257e+01,0.000000e+00,1.999257e+01,2.137712e+01,1.828440e+02
9.209334e+04,1.065895e+00,9.179094e+04,1.062395e+00,9.352410e-01,9.351394e-01,6.921375e-02,1.459411e-07,1.999350e+01,0.000000e+00,1.999350e+01,2.137792e+01,1.828470e+02
9.210334e+04,1.066011e+00,9.180094e+04,1.062511e+00,9.352500e-01,9.351408e-01,6.921521e-02,1.459339e-07,1.999444e+01,0.000000e+00,1.999444e+01,2.137871e+01,1.828500e+02
9.211334e+04,1.066127e+00,9.181094e+04,1.062627e+00,9.352590e-01,9.351421e-01,6.921667e-02,1.459267e-07,1.999537e+01,0.000000e+00,1.999537e+01,2.137950e+01,1.828530e+02
9.212334e+04,1.066242e+00,9.182094e+04,1.062742e+00,9.352680e-01,9.351435e-01,6.921813e-02,1.459195e-07,1.999631e+01,0.000000e+00,1.999631e+01,2.138029e+01,1.828560e+02
9.213334e+04,1.066358e+00,9.183094e+04,1.062858e+00,9.352770e-01,9.351448e-01,6.921959e-02,1.459123e-07,1.999724e+01,0.000000e+00,1.999724e+01,2.138109e+01,1.828590e+02
9.214334e+04,1.066474e+00,9.184094e+04,1.062974e+00,9.352860e-01,9.351462e-01,6.922105e-02,1.459051e-07,1.999817e+01,0.000000e+00,1.999817e+01,2.138188e+01,1.828620e+02
9.215334e+04,1.066590e+00,9.185094e+04,1.063090e+00,9.352950e-01,9.351476e-01,6.922250e-02,1.458979e-07,1.999911e+01,0.000000e+00,1.999911e+01,2.138267e+01,1.828650e+02
9.216334e+04,1.066705e+00,9.186094e+04,1.063205e+00,9.353040e-01,9.351489e-01,6.922396e-02,1.458907e-07,2.000004e+01,0.000000e+00,2.000004e+01,2.138346e+01,1.828680e+02
9.217334e+04,1.066821e+00,9.187094e+04,1.063321e+00,9.353130e-01,9.351503e-01,6.922542e-02,1.458835e-07,2.000097e+01,0.000000e+00,2.000097e+01,2.138426e+01,1.828710e+02
9.218334e+04,1.066937e+00,9.188094e+04,1.063437e+00,9.353220e-01,9.351517e-01,6.922688e-02,1.458764e-07,2.000191e+01,0.000000e+00,2.000191e+01,2.138505e+01,1.828740e+02
9.219334e+04,1.067053e+00,9.189094e+04,1.063553e+00,9.353310e-01,9.351530e-01,6.922834e-02,1.458692e-07,2.000284e+01,0.000000e+00,2.000284e+01,2.138584e+01,1.828770e+02
9.220334e+04,1.067168e+00,9.190094e+04,1.063668e+00,9.353400e-01,9.351544e-01,6.922980e-02,1.458620e-07,2.000378e+01,0.000000e+00,2.000378e+01,2.138664e+01,1.828800e+02
9.221334e+04,1.067284e+00,9.191094e+04,1.063784e+00,9.353490e-01,9.351558e-01,6.923126e-02,1.458548e-07,2.000471e+01,0.000000e+00,2.000471e+01,2.138743e+01,1.828830e+02
9.222334e+04,1.067400e+00,9.192094e+04,1.063900e+00,9.353580e-01,9.351571e-01,6.923272e-02,1.458476e-07,2.000564e+01,0.000000e+00,2.000564e+01,2.138822e+01,1.828860e+02
9.223334e+04,1.067516e+00,9.193094e+04,1.064016e+00,9.353670e-01,9.351585e-01,6.923417e-02,1.458405e-07,2.000658e+01,0.000000e+00,2.000658e+01,2.138901e+01,1.828890e+02
9.224334e+04,1.067631e+00,9.194094e+04,1.064131e+00,9.353760e-01,9.351599e-01,6.923563e-02,1.458333e-07,2.000751e+01,0.000000e+00,2.000751e+01,2.138981e+01,1.828920e+02
9.225334e+04,1.067747e+00,9.195094e+04,1.064247e+00,9.353850e-01,9.351612e-01,6.923709e-02,1.458261e-07,2.000844e+01,0.000000e+00,2.000844e+01,2.139060e+01,1.828950e+02
9.226334e+04,1.067863e+00,9.196094e+04,1.064363e+00,9.353940e-01,9.351626e-01,6.923855e-02,1.458190e-07,2.000938e+01,0.000000e+00,2.000938e+01,2.139139e+01,1.828980e+02
9.227334e+04,1.067979e+00,9.197094e+04,1.064479e+00,9.354007e-01,9.351639e-01,6.924001e-02,1.458118e-07,2.000980e+01,0.000000e+00,2.000980e+01,2.139169e+01,1.829000e+02
9.228334e+04,1.068094e+00,9.198094e+04,1.064594e+00,9.354027e-01,9.351653e-01,6.924146e-02,1.458046e-07,2.000921e+01,0.000000e+00,2.000921e+01,2.139101e+01,1.829000e+02
9.229334e+04,1.068210e+00,9.199094e+04,1.064710e+00,9.354047e-01,9.351667e-01,6.924292e-02,1.457975e-07,2.000861e+01,0.000000e+00,2.000861e+01,2.139033e+01,1.829000e+02
9.230334e+04,1.068326e+00,9.200094e+04,1.064826e+00,9.354067e-01,9.351680e-01,6.924438e-02,1.457903e-07,2.000802e+01,0.000000e+00,2.000802e+01,2.138965e+01,1.829000e+02
9.231334e+04,1.068441e+00,9.201094e+04,1.064941e+00,9.354087e-01,9.351694e-01,6.924584e-02,1.457831e-07,2.000743e+01,0.000000e+00,2.000743e+01,2.138897e+01,1.829000e+02
