Repository: brandonlampe/CS_Data

# Comments For Consolidation Test: 175_03
_Note:_ herein, the phrase "TEST-NUMBER" will imply the insertion of "175_03".  This format will
often be used when describing local directories.

Following the initial increase in pressure from zero to 19.192 MPa (dilatometer was initially used,
which resulted in somewhat variable confining pressure).  Schuler gauges were used during the

## Test Data
Raw test data is contained in: TEST-NUMBER.xlsx

Additionally, calculated values of fractional density have been calculated in TEST-NUMBER.xlsx and
exported to TEST-NUMBER.csv, where the .csv file format allows for easy cross-platform importing
and analysis.

File: UNM_WP_HY_175_03/CREEP_FIT_v1/175_03_CREEP_OUT.csv (part 40 of 66)
Analysis by Brandon Lampe, performed on: 2016/07/04 12:27:14
Experimental results below begin at: 2015/07/17 16:07:44
Duration (sec),Duration (day),Elapsed Time (sec),Elapsed Time (day),Interpolated Fractional Density,Fit to Fractional Density,Fit to Volume Strain,Fit to Volume Strain Rate (1/sec),Confining Pressure (MPa),Pore Pressure (MPa),Terzaghi Pressure (MPa),Solid Pressure (MPa),Temperature (C))
9.232334e+04,1.068557e+00,9.202094e+04,1.065057e+00,9.354107e-01,9.351708e-01,6.924730e-02,1.457760e-07,2.000683e+01,0.000000e+00,2.000683e+01,2.138829e+01,1.829000e+02
9.233334e+04,1.068673e+00,9.203094e+04,1.065173e+00,9.354127e-01,9.351721e-01,6.924875e-02,1.457688e-07,2.000624e+01,0.000000e+00,2.000624e+01,2.138761e+01,1.829000e+02
9.234334e+04,1.068789e+00,9.204094e+04,1.065289e+00,9.354147e-01,9.351735e-01,6.925021e-02,1.457617e-07,2.000564e+01,0.000000e+00,2.000564e+01,2.138693e+01,1.829000e+02
9.235334e+04,1.068904e+00,9.205094e+04,1.065404e+00,9.354167e-01,9.351749e-01,6.925167e-02,1.457545e-07,2.000505e+01,0.000000e+00,2.000505e+01,2.138625e+01,1.829000e+02
9.236334e+04,1.069020e+00,9.206094e+04,1.065520e+00,9.354187e-01,9.351762e-01,6.925313e-02,1.457474e-07,2.000446e+01,0.000000e+00,2.000446e+01,2.138557e+01,1.829000e+02
9.237334e+04,1.069136e+00,9.207094e+04,1.065636e+00,9.354207e-01,9.351776e-01,6.925458e-02,1.457402e-07,2.000386e+01,0.000000e+00,2.000386e+01,2.138489e+01,1.829000e+02
9.238334e+04,1.069252e+00,9.208094e+04,1.065752e+00,9.354227e-01,9.351789e-01,6.925604e-02,1.457331e-07,2.000327e+01,0.000000e+00,2.000327e+01,2.138420e+01,1.829000e+02
9.239334e+04,1.069367e+00,9.209094e+04,1.065867e+00,9.354247e-01,9.351803e-01,6.925750e-02,1.457259e-07,2.000268e+01,0.000000e+00,2.000268e+01,2.138352e+01,1.829000e+02
9.240334e+04,1.069483e+00,9.210094e+04,1.065983e+00,9.354267e-01,9.351817e-01,6.925896e-02,1.457188e-07,2.000208e+01,0.000000e+00,2.000208e+01,2.138284e+01,1.829000e+02
9.241334e+04,1.069599e+00,9.211094e+04,1.066099e+00,9.354287e-01,9.351830e-01,6.926041e-02,1.457117e-07,2.000149e+01,0.000000e+00,2.000149e+01,2.138216e+01,1.829000e+02
9.242334e+04,1.069715e+00,9.212094e+04,1.066215e+00,9.354307e-01,9.351844e-01,6.926187e-02,1.457045e-07,2.000089e+01,0.000000e+00,2.000089e+01,2.138148e+01,1.829000e+02
9.243334e+04,1.069830e+00,9.213094e+04,1.066330e+00,9.354327e-01,9.351858e-01,6.926333e-02,1.456974e-07,2.000030e+01,0.000000e+00,2.000030e+01,2.138080e+01,1.829000e+02
9.244334e+04,1.069946e+00,9.214094e+04,1.066446e+00,9.354347e-01,9.351871e-01,6.926478e-02,1.456903e-07,1.999971e+01,0.000000e+00,1.999971e+01,2.138012e+01,1.829000e+02
9.245334e+04,1.070062e+00,9.215094e+04,1.066562e+00,9.354367e-01,9.351885e-01,6.926624e-02,1.456831e-07,1.999911e+01,0.000000e+00,1.999911e+01,2.137944e+01,1.829000e+02
9.246334e+04,1.070178e+00,9.216094e+04,1.066678e+00,9.354387e-01,9.351898e-01,6.926770e-02,1.456760e-07,1.999852e+01,0.000000e+00,1.999852e+01,2.137876e+01,1.829000e+02
9.247334e+04,1.070293e+00,9.217094e+04,1.066793e+00,9.354407e-01,9.351912e-01,6.926916e-02,1.456689e-07,1.999793e+01,0.000000e+00,1.999793e+01,2.137808e+01,1.829000e+02
9.248334e+04,1.070409e+00,9.218094e+04,1.066909e+00,9.354427e-01,9.351926e-01,6.927061e-02,1.456617e-07,1.999733e+01,0.000000e+00,1.999733e+01,2.137740e+01,1.829000e+02
9.249335e+04,1.070525e+00,9.219095e+04,1.067025e+00,9.354447e-01,9.351939e-01,6.927207e-02,1.456546e-07,1.999674e+01,0.000000e+00,1.999674e+01,2.137672e+01,1.829000e+02
9.250335e+04,1.070641e+00,9.220095e+04,1.067141e+00,9.354467e-01,9.351953e-01,6.927352e-02,1.456475e-07,1.999614e+01,0.000000e+00,1.999614e+01,2.137604e+01,1.829000e+02
9.251335e+04,1.070756e+00,9.221095e+04,1.067256e+00,9.354487e-01,9.351967e-01,6.927498e-02,1.456404e-07,1.999555e+01,0.000000e+00,1.999555e+01,2.137536e+01,1.829000e+02
9.252335e+04,1.070872e+00,9.222095e+04,1.067372e+00,9.354507e-01,9.351980e-01,6.927644e-02,1.456332e-07,1.999496e+01,0.000000e+00,1.999496e+01,2.137468e+01,1.829000e+02
9.253335e+04,1.070988e+00,9.223095e+04,1.067488e+00,9.354527e-01,9.351994e-01,6.927789e-02,1.456261e-07,1.999436e+01,0.000000e+00,1.999436e+01,2.137400e+01,1.829000e+02
9.254335e+04,1.071104e+00,9.224095e+04,1.067604e+00,9.354547e-01,9.352007e-01,6.927935e-02,1.456190e-07,1.999377e+01,0.000000e+00,1.999377e+01,2.137332e+01,1.829000e+02
9.255335e+04,1.071219e+00,9.225095e+04,1.067719e+00,9.354567e-01,9.352021e-01,6.928081e-02,1.456119e-07,1.999318e+01,0.000000e+00,1.999318e+01,2.137264e+01,1.829000e+02
9.256335e+04,1.071335e+00,9.226095e+04,1.067835e+00,9.354587e-01,9.352035e-01,6.928226e-02,1.456048e-07,1.999258e+01,0.000000e+00,1.999258e+01,2.137196e+01,1.829000e+02
9.257335e+04,1.071451e+00,9.227095e+04,1.067951e+00,9.354607e-01,9.352048e-01,6.928372e-02,1.455977e-07,1.999199e+01,0.000000e+00,1.999199e+01,2.137128e+01,1.829000e+02
9.258335e+04,1.071567e+00,9.228095e+04,1.068067e+00,9.354627e-01,9.352062e-01,6.928517e-02,1.455906e-07,1.999139e+01,0.000000e+00,1.999139e+01,2.137059e+01,1.829000e+02
9.259335e+04,1.071682e+00,9.229095e+04,1.068182e+00,9.354647e-01,9.352075e-01,6.928663e-02,1.455834e-07,1.999080e+01,0.000000e+00,1.999080e+01,2.136991e+01,1.829000e+02
9.260335e+04,1.071798e+00,9.230095e+04,1.068298e+00,9.354667e-01,9.352089e-01,6.928809e-02,1.455763e-07,1.999021e+01,0.000000e+00,1.999021e+01,2.136923e+01,1.829000e+02
9.261335e+04,1.071914e+00,9.231095e+04,1.068414e+00,9.354687e-01,9.352103e-01,6.928954e-02,1.455692e-07,1.998961e+01,0.000000e+00,1.998961e+01,2.136855e+01,1.829000e+02
9.262335e+04,1.072029e+00,9.232095e+04,1.068529e+00,9.354707e-01,9.352116e-01,6.929100e-02,1.455621e-07,1.998902e+01,0.000000e+00,1.998902e+01,2.136787e+01,1.829000e+02
9.263335e+04,1.072145e+00,9.233095e+04,1.068645e+00,9.354727e-01,9.352130e-01,6.929245e-02,1.455550e-07,1.998842e+01,0.000000e+00,1.998842e+01,2.136719e+01,1.829000e+02
9.264335e+04,1.072261e+00,9.234095e+04,1.068761e+00,9.354747e-01,9.352144e-01,6.929391e-02,1.455479e-07,1.998783e+01,0.000000e+00,1.998783e+01,2.136651e+01,1.829000e+02
9.265335e+04,1.072377e+00,9.235095e+04,1.068877e+00,9.354767e-01,9.352157e-01,6.929536e-02,1.455408e-07,1.998724e+01,0.000000e+00,1.998724e+01,2.136583e+01,1.829000e+02
9.266335e+04,1.072492e+00,9.236095e+04,1.068992e+00,9.354787e-01,9.352171e-01,6.929682e-02,1.455337e-07,1.998664e+01,0.000000e+00,1.998664e+01,2.136515e+01,1.829000e+02
9.267335e+04,1.072608e+00,9.237095e+04,1.069108e+00,9.354807e-01,9.352184e-01,6.929828e-02,1.455266e-07,1.998605e+01,0.000000e+00,1.998605e+01,2.136447e+01,1.829000e+02
9.268335e+04,1.072724e+00,9.238095e+04,1.069224e+00,9.354827e-01,9.352198e-01,6.929973e-02,1.455195e-07,1.998546e+01,0.000000e+00,1.998546e+01,2.136379e+01,1.829000e+02
9.269335e+04,1.072840e+00,9.239095e+04,1.069340e+00,9.354847e-01,9.352212e-01,6.930119e-02,1.455125e-07,1.998486e+01,0.000000e+00,1.998486e+01,2.136311e+01,1.829000e+02
9.270335e+04,1.072955e+00,9.240095e+04,1.069455e+00,9.354867e-01,9.352225e-01,6.930264e-02,1.455054e-07,1.998427e+01,0.000000e+00,1.998427e+01,2.136243e+01,1.829000e+02
9.271335e+04,1.073071e+00,9.241095e+04,1.069571e+00,9.354887e-01,9.352239e-01,6.930410e-02,1.454983e-07,1.998367e+01,0.000000e+00,1.998367e+01,2.136175e+01,1.829000e+02
9.272335e+04,1.073187e+00,9.242095e+04,1.069687e+00,9.354907e-01,9.352252e-01,6.930555e-02,1.454912e-07,1.998308e+01,0.000000e+00,1.998308e+01,2.136107e+01,1.829000e+02
9.273335e+04,1.073303e+00,9.243095e+04,1.069803e+00,9.354927e-01,9.352266e-01,6.930701e-02,1.454841e-07,1.998249e+01,0.000000e+00,1.998249e+01,2.136039e+01,1.829000e+02
9.274335e+04,1.073418e+00,9.244095e+04,1.069918e+00,9.354947e-01,9.352280e-01,6.930846e-02,1.454770e-07,1.998189e+01,0.000000e+00,1.998189e+01,2.135971e+01,1.829000e+02
9.275335e+04,1.073534e+00,9.245095e+04,1.070034e+00,9.354967e-01,9.352293e-01,6.930992e-02,1.454700e-07,1.998130e+01,0.000000e+00,1.998130e+01,2.135903e+01,1.829000e+02
9.276335e+04,1.073650e+00,9.246095e+04,1.070150e+00,9.354987e-01,9.352307e-01,6.931137e-02,1.454629e-07,1.998071e+01,0.000000e+00,1.998071e+01,2.135835e+01,1.829000e+02
9.277335e+04,1.073766e+00,9.247095e+04,1.070266e+00,9.355007e-01,9.352320e-01,6.931282e-02,1.454558e-07,1.998011e+01,0.000000e+00,1.998011e+01,2.135767e+01,1.829000e+02
9.278335e+04,1.073881e+00,9.248095e+04,1.070381e+00,9.355027e-01,9.352334e-01,6.931428e-02,1.454487e-07,1.997952e+01,0.000000e+00,1.997952e+01,2.135699e+01,1.829000e+02
9.279335e+04,1.073997e+00,9.249095e+04,1.070497e+00,9.355047e-01,9.352348e-01,6.931573e-02,1.454417e-07,1.997892e+01,0.000000e+00,1.997892e+01,2.135631e+01,1.829000e+02
9.280335e+04,1.074113e+00,9.250095e+04,1.070613e+00,9.355067e-01,9.352361e-01,6.931719e-02,1.454346e-07,1.997833e+01,0.000000e+00,1.997833e+01,2.135563e+01,1.829000e+02
9.281335e+04,1.074229e+00,9.251095e+04,1.070729e+00,9.355087e-01,9.352375e-01,6.931864e-02,1.454275e-07,1.997774e+01,0.000000e+00,1.997774e+01,2.135495e+01,1.829000e+02
9.282335e+04,1.074344e+00,9.252095e+04,1.070844e+00,9.355107e-01,9.352388e-01,6.932010e-02,1.454204e-07,1.997714e+01,0.000000e+00,1.997714e+01,2.135426e+01,1.829000e+02
9.283335e+04,1.074460e+00,9.253095e+04,1.070960e+00,9.355127e-01,9.352402e-01,6.932155e-02,1.454134e-07,1.997655e+01,0.000000e+00,1.997655e+01,2.135358e+01,1.829000e+02
9.284335e+04,1.074576e+00,9.254095e+04,1.071076e+00,9.355147e-01,9.352416e-01,6.932300e-02,1.454063e-07,1.997595e+01,0.000000e+00,1.997595e+01,2.135290e+01,1.829000e+02
9.285335e+04,1.074692e+00,9.255095e+04,1.071192e+00,9.355167e-01,9.352429e-01,6.932446e-02,1.453993e-07,1.997536e+01,0.000000e+00,1.997536e+01,2.135222e+01,1.829000e+02
9.286335e+04,1.074807e+00,9.256095e+04,1.071307e+00,9.355187e-01,9.352443e-01,6.932591e-02,1.453922e-07,1.997477e+01,0.000000e+00,1.997477e+01,2.135154e+01,1.829000e+02
9.287335e+04,1.074923e+00,9.257095e+04,1.071423e+00,9.355207e-01,9.352456e-01,6.932737e-02,1.453851e-07,1.997417e+01,0.000000e+00,1.997417e+01,2.135086e+01,1.829000e+02
9.288335e+04,1.075039e+00,9.258095e+04,1.071539e+00,9.355227e-01,9.352470e-01,6.932882e-02,1.453781e-07,1.997358e+01,0.000000e+00,1.997358e+01,2.135018e+01,1.829000e+02
9.289335e+04,1.075155e+00,9.259095e+04,1.071655e+00,9.355247e-01,9.352484e-01,6.933027e-02,1.453710e-07,1.997299e+01,0.000000e+00,1.997299e+01,2.134950e+01,1.829000e+02
9.290335e+04,1.075270e+00,9.260095e+04,1.071770e+00,9.355267e-01,9.352497e-01,6.933173e-02,1.453640e-07,1.997239e+01,0.000000e+00,1.997239e+01,2.134882e+01,1.829000e+02
9.291335e+04,1.075386e+00,9.261095e+04,1.071886e+00,9.355287e-01,9.352511e-01,6.933318e-02,1.453569e-07,1.997180e+01,0.000000e+00,1.997180e+01,2.134814e+01,1.829000e+02
9.292335e+04,1.075502e+00,9.262095e+04,1.072002e+00,9.355307e-01,9.352524e-01,6.933463e-02,1.453499e-07,1.997120e+01,0.000000e+00,1.997120e+01,2.134746e+01,1.829000e+02
9.293335e+04,1.075617e+00,9.263095e+04,1.072117e+00,9.355327e-01,9.352538e-01,6.933609e-02,1.453428e-07,1.997061e+01,0.000000e+00,1.997061e+01,2.134678e+01,1.829000e+02
9.294335e+04,1.075733e+00,9.264095e+04,1.072233e+00,9.355347e-01,9.352552e-01,6.933754e-02,1.453358e-07,1.997002e+01,0.000000e+00,1.997002e+01,2.134610e+01,1.829000e+02
9.295335e+04,1.075849e+00,9.265095e+04,1.072349e+00,9.355367e-01,9.352565e-01,6.933900e-02,1.453287e-07,1.996942e+01,0.000000e+00,1.996942e+01,2.134542e+01,1.829000e+02
9.296335e+04,1.075965e+00,9.266095e+04,1.072465e+00,9.355387e-01,9.352579e-01,6.934045e-02,1.453217e-07,1.996883e+01,0.000000e+00,1.996883e+01,2.134474e+01,1.829000e+02
9.297335e+04,1.076080e+00,9.267095e+04,1.072580e+00,9.355407e-01,9.352592e-01,6.934190e-02,1.453147e-07,1.996824e+01,0.000000e+00,1.996824e+01,2.134406e+01,1.829000e+02
9.298335e+04,1.076196e+00,9.268095e+04,1.072696e+00,9.355427e-01,9.352606e-01,6.934335e-02,1.453076e-07,1.996764e+01,0.000000e+00,1.996764e+01,2.134338e+01,1.829000e+02
9.299335e+04,1.076312e+00,9.269095e+04,1.072812e+00,9.355447e-01,9.352620e-01,6.934481e-02,1.453006e-07,1.996705e+01,0.000000e+00,1.996705e+01,2.134270e+01,1.829000e+02
9.300335e+04,1.076428e+00,9.270095e+04,1.072928e+00,9.355467e-01,9.352633e-01,6.934626e-02,1.452935e-07,1.996645e+01,0.000000e+00,1.996645e+01,2.134202e+01,1.829000e+02
9.301335e+04,1.076543e+00,9.271095e+04,1.073043e+00,9.355487e-01,9.352647e-01,6.934771e-02,1.452865e-07,1.996586e+01,0.000000e+00,1.996586e+01,2.134134e+01,1.829000e+02
9.302335e+04,1.076659e+00,9.272095e+04,1.073159e+00,9.355507e-01,9.352660e-01,6.934917e-02,1.452795e-07,1.996527e+01,0.000000e+00,1.996527e+01,2.134066e+01,1.829000e+02
9.303335e+04,1.076775e+00,9.273095e+04,1.073275e+00,9.355527e-01,9.352674e-01,6.935062e-02,1.452725e-07,1.996467e+01,0.000000e+00,1.996467e+01,2.133998e+01,1.829000e+02
9.304335e+04,1.076891e+00,9.274095e+04,1.073391e+00,9.355547e-01,9.352687e-01,6.935207e-02,1.452654e-07,1.996408e+01,0.000000e+00,1.996408e+01,2.133930e+01,1.829000e+02
9.305335e+04,1.077006e+00,9.275095e+04,1.073506e+00,9.355567e-01,9.352701e-01,6.935352e-02,1.452584e-07,1.996349e+01,0.000000e+00,1.996349e+01,2.133862e+01,1.829000e+02
9.306335e+04,1.077122e+00,9.276095e+04,1.073622e+00,9.355587e-01,9.352715e-01,6.935498e-02,1.452514e-07,1.996289e+01,0.000000e+00,1.996289e+01,2.133794e+01,1.829000e+02
9.307335e+04,1.077238e+00,9.277095e+04,1.073738e+00,9.355607e-01,9.352728e-01,6.935643e-02,1.452443e-07,1.996230e+01,0.000000e+00,1.996230e+01,2.133726e+01,1.829000e+02
9.308335e+04,1.077354e+00,9.278095e+04,1.073854e+00,9.355627e-01,9.352742e-01,6.935788e-02,1.452373e-07,1.996170e+01,0.000000e+00,1.996170e+01,2.133658e+01,1.829000e+02
9.309335e+04,1.077469e+00,9.279095e+04,1.073969e+00,9.355647e-01,9.352755e-01,6.935933e-02,1.452303e-07,1.996111e+01,0.000000e+00,1.996111e+01,2.133590e+01,1.829000e+02
9.310335e+04,1.077585e+00,9.280095e+04,1.074085e+00,9.355667e-01,9.352769e-01,6.936079e-02,1.452233e-07,1.996052e+01,0.000000e+00,1.996052e+01,2.133522e+01,1.829000e+02
9.311335e+04,1.077701e+00,9.281095e+04,1.074201e+00,9.355687e-01,9.352783e-01,6.936224e-02,1.452163e-07,1.995992e+01,0.000000e+00,1.995992e+01,2.133453e+01,1.829000e+02
9.312335e+04,1.077817e+00,9.282095e+04,1.074317e+00,9.355707e-01,9.352796e-01,6.936369e-02,1.452093e-07,1.995933e+01,0.000000e+00,1.995933e+01,2.133385e+01,1.829000e+02
9.313335e+04,1.077932e+00,9.283095e+04,1.074432e+00,9.355727e-01,9.352810e-01,6.936514e-02,1.452022e-07,1.995873e+01,0.000000e+00,1.995873e+01,2.133317e+01,1.829000e+02
9.314335e+04,1.078048e+00,9.284095e+04,1.074548e+00,9.355747e-01,9.352823e-01,6.936660e-02,1.451952e-07,1.995814e+01,0.000000e+00,1.995814e+01,2.133249e+01,1.829000e+02
9.315335e+04,1.078164e+00,9.285095e+04,1.074664e+00,9.355767e-01,9.352837e-01,6.936805e-02,1.451882e-07,1.995755e+01,0.000000e+00,1.995755e+01,2.133181e+01,1.829000e+02
9.316335e+04,1.078280e+00,9.286095e+04,1.074780e+00,9.355787e-01,9.352850e-01,6.936950e-02,1.451812e-07,1.995695e+01,0.000000e+00,1.995695e+01,2.133113e+01,1.829000e+02
9.317335e+04,1.078395e+00,9.287095e+04,1.074895e+00,9.355807e-01,9.352864e-01,6.937095e-02,1.451742e-07,1.995636e+01,0.000000e+00,1.995636e+01,2.133045e+01,1.829000e+02
9.318335e+04,1.078511e+00,9.288095e+04,1.075011e+00,9.355827e-01,9.352878e-01,6.937240e-02,1.451672e-07,1.995577e+01,0.000000e+00,1.995577e+01,2.132977e+01,1.829000e+02
9.319335e+04,1.078627e+00,9.289095e+04,1.075127e+00,9.355847e-01,9.352891e-01,6.937385e-02,1.451602e-07,1.995517e+01,0.000000e+00,1.995517e+01,2.132909e+01,1.829000e+02
9.320335e+04,1.078743e+00,9.290095e+04,1.075243e+00,9.355867e-01,9.352905e-01,6.937531e-02,1.451532e-07,1.995458e+01,0.000000e+00,1.995458e+01,2.132841e+01,1.829000e+02
9.321335e+04,1.078858e+00,9.291095e+04,1.075358e+00,9.355887e-01,9.352918e-01,6.937676e-02,1.451462e-07,1.995398e+01,0.000000e+00,1.995398e+01,2.132773e+01,1.829000e+02
9.322335e+04,1.078974e+00,9.292095e+04,1.075474e+00,9.355907e-01,9.352932e-01,6.937821e-02,1.451392e-07,1.995339e+01,0.000000e+00,1.995339e+01,2.132705e+01,1.829000e+02
9.323335e+04,1.079090e+00,9.293095e+04,1.075590e+00,9.355927e-01,9.352946e-01,6.937966e-02,1.451322e-07,1.995280e+01,0.000000e+00,1.995280e+01,2.132637e+01,1.829000e+02
9.324335e+04,1.079205e+00,9.294095e+04,1.075705e+00,9.355947e-01,9.352959e-01,6.938111e-02,1.451252e-07,1.995220e+01,0.000000e+00,1.995220e+01,2.132569e+01,1.829000e+02
9.325335e+04,1.079321e+00,9.295095e+04,1.075821e+00,9.355967e-01,9.352973e-01,6.938256e-02,1.451182e-07,1.995161e+01,0.000000e+00,1.995161e+01,2.132501e+01,1.829000e+02
9.326335e+04,1.079437e+00,9.296095e+04,1.075937e+00,9.355987e-01,9.352986e-01,6.938401e-02,1.451113e-07,1.995102e+01,0.000000e+00,1.995102e+01,2.132433e+01,1.829000e+02
9.327335e+04,1.079553e+00,9.297095e+04,1.076053e+00,9.356003e-01,9.353000e-01,6.938546e-02,1.451043e-07,1.995031e+01,0.000000e+00,1.995031e+01,2.132354e+01,1.829007e+02
9.328335e+04,1.079668e+00,9.298095e+04,1.076168e+00,9.356013e-01,9.353013e-01,6.938692e-02,1.450973e-07,1.994937e+01,0.000000e+00,1.994937e+01,2.132252e+01,1.829027e+02
9.329335e+04,1.079784e+00,9.299095e+04,1.076284e+00,9.356023e-01,9.353027e-01,6.938837e-02,1.450903e-07,1.994844e+01,0.000000e+00,1.994844e+01,2.132149e+01,1.829047e+02
9.330335e+04,1.079900e+00,9.300095e+04,1.076400e+00,9.356033e-01,9.353041e-01,6.938982e-02,1.450833e-07,1.994751e+01,0.000000e+00,1.994751e+01,2.132047e+01,1.829067e+02
9.331335e+04,1.080016e+00,9.301095e+04,1.076516e+00,9.356043e-01,9.353054e-01,6.939127e-02,1.450763e-07,1.994657e+01,0.000000e+00,1.994657e+01,2.131945e+01,1.829087e+02
9.332335e+04,1.080131e+00,9.302095e+04,1.076631e+00,9.356053e-01,9.353068e-01,6.939272e-02,1.450694e-07,1.994564e+01,0.000000e+00,1.994564e+01,2.131843e+01,1.829107e+02
9.333335e+04,1.080247e+00,9.303095e+04,1.076747e+00,9.356063e-01,9.353081e-01,6.939417e-02,1.450624e-07,1.994470e+01,0.000000e+00,1.994470e+01,2.131741e+01,1.829127e+02
9.334335e+04,1.080363e+00,9.304095e+04,1.076863e+00,9.356073e-01,9.353095e-01,6.939562e-02,1.450554e-07,1.994377e+01,0.000000e+00,1.994377e+01,2.131639e+01,1.829147e+02
9.335335e+04,1.080479e+00,9.305095e+04,1.076979e+00,9.356083e-01,9.353108e-01,6.939707e-02,1.450484e-07,1.994284e+01,0.000000e+00,1.994284e+01,2.131537e+01,1.829167e+02
9.336335e+04,1.080594e+00,9.306095e+04,1.077094e+00,9.356093e-01,9.353122e-01,6.939852e-02,1.450415e-07,1.994190e+01,0.000000e+00,1.994190e+01,2.131435e+01,1.829187e+02
9.337335e+04,1.080710e+00,9.307095e+04,1.077210e+00,9.356103e-01,9.353135e-01,6.939997e-02,1.450345e-07,1.994097e+01,0.000000e+00,1.994097e+01,2.131333e+01,1.829207e+02
9.338335e+04,1.080826e+00,9.308095e+04,1.077326e+00,9.356113e-01,9.353149e-01,6.940142e-02,1.450275e-07,1.994004e+01,0.000000e+00,1.994004e+01,2.131231e+01,1.829227e+02
9.339335e+04,1.080942e+00,9.309095e+04,1.077442e+00,9.356123e-01,9.353163e-01,6.940287e-02,1.450206e-07,1.993910e+01,0.000000e+00,1.993910e+01,2.131129e+01,1.829247e+02
9.340335e+04,1.081057e+00,9.310095e+04,1.077557e+00,9.356133e-01,9.353176e-01,6.940432e-02,1.450136e-07,1.993817e+01,0.000000e+00,1.993817e+01,2.131027e+01,1.829267e+02
9.341335e+04,1.081173e+00,9.311095e+04,1.077673e+00,9.356143e-01,9.353190e-01,6.940577e-02,1.450066e-07,1.993723e+01,0.000000e+00,1.993723e+01,2.130924e+01,1.829287e+02
9.342335e+04,1.081289e+00,9.312095e+04,1.077789e+00,9.356153e-01,9.353203e-01,6.940722e-02,1.449997e-07,1.993630e+01,0.000000e+00,1.993630e+01,2.130822e+01,1.829307e+02
9.343335e+04,1.081405e+00,9.313095e+04,1.077905e+00,9.356163e-01,9.353217e-01,6.940867e-02,1.449927e-07,1.993537e+01,0.000000e+00,1.993537e+01,2.130720e+01,1.829327e+02
9.344335e+04,1.081520e+00,9.314095e+04,1.078020e+00,9.356173e-01,9.353230e-01,6.941012e-02,1.449857e-07,1.993443e+01,0.000000e+00,1.993443e+01,2.130618e+01,1.829347e+02
9.345335e+04,1.081636e+00,9.315095e+04,1.078136e+00,9.356183e-01,9.353244e-01,6.941157e-02,1.449788e-07,1.993350e+01,0.000000e+00,1.993350e+01,2.130516e+01,1.829367e+02
9.346335e+04,1.081752e+00,9.316095e+04,1.078252e+00,9.356193e-01,9.353258e-01,6.941302e-02,1.449718e-07,1.993257e+01,0.000000e+00,1.993257e+01,2.130414e+01,1.829387e+02
9.347336e+04,1.081868e+00,9.317096e+04,1.078368e+00,9.356203e-01,9.353271e-01,6.941447e-02,1.449649e-07,1.993163e+01,0.000000e+00,1.993163e+01,2.130312e+01,1.829407e+02
9.348336e+04,1.081983e+00,9.318096e+04,1.078483e+00,9.356213e-01,9.353285e-01,6.941592e-02,1.449579e-07,1.993070e+01,0.000000e+00,1.993070e+01,2.130210e+01,1.829427e+02
9.349336e+04,1.082099e+00,9.319096e+04,1.078599e+00,9.356223e-01,9.353298e-01,6.941737e-02,1.449510e-07,1.992976e+01,0.000000e+00,1.992976e+01,2.130108e+01,1.829447e+02
9.350336e+04,1.082215e+00,9.320096e+04,1.078715e+00,9.356233e-01,9.353312e-01,6.941882e-02,1.449440e-07,1.992883e+01,0.000000e+00,1.992883e+01,2.130006e+01,1.829467e+02
9.351336e+04,1.082331e+00,9.321096e+04,1.078831e+00,9.356243e-01,9.353325e-01,6.942027e-02,1.449371e-07,1.992790e+01,0.000000e+00,1.992790e+01,2.129904e+01,1.829487e+02
9.352336e+04,1.082446e+00,9.322096e+04,1.078946e+00,9.356253e-01,9.353339e-01,6.942172e-02,1.449301e-07,1.992696e+01,0.000000e+00,1.992696e+01,2.129802e+01,1.829507e+02
9.353336e+04,1.082562e+00,9.323096e+04,1.079062e+00,9.356263e-01,9.353352e-01,6.942317e-02,1.449232e-07,1.992603e+01,0.000000e+00,1.992603e+01,2.129699e+01,1.829527e+02
9.354336e+04,1.082678e+00,9.324096e+04,1.079178e+00,9.356273e-01,9.353366e-01,6.942462e-02,1.449163e-07,1.992509e+01,0.000000e+00,1.992509e+01,2.129597e+01,1.829547e+02
9.355336e+04,1.082793e+00,9.325096e+04,1.079293e+00,9.356283e-01,9.353380e-01,6.942607e-02,1.449093e-07,1.992416e+01,0.000000e+00,1.992416e+01,2.129495e+01,1.829567e+02
9.356336e+04,1.082909e+00,9.326096e+04,1.079409e+00,9.356293e-01,9.353393e-01,6.942752e-02,1.449024e-07,1.992323e+01,0.000000e+00,1.992323e+01,2.129393e+01,1.829587e+02
9.357336e+04,1.083025e+00,9.327096e+04,1.079525e+00,9.356303e-01,9.353407e-01,6.942897e-02,1.448955e-07,1.992229e+01,0.000000e+00,1.992229e+01,2.129291e+01,1.829607e+02
9.358336e+04,1.083141e+00,9.328096e+04,1.079641e+00,9.356313e-01,9.353420e-01,6.943041e-02,1.448885e-07,1.992136e+01,0.000000e+00,1.992136e+01,2.129189e+01,1.829627e+02
9.359336e+04,1.083256e+00,9.329096e+04,1.079756e+00,9.356323e-01,9.353434e-01,6.943186e-02,1.448816e-07,1.992043e+01,0.000000e+00,1.992043e+01,2.129087e+01,1.829647e+02
9.360336e+04,1.083372e+00,9.330096e+04,1.079872e+00,9.356333e-01,9.353447e-01,6.943331e-02,1.448747e-07,1.991949e+01,0.000000e+00,1.991949e+01,2.128985e+01,1.829667e+02
9.361336e+04,1.083488e+00,9.331096e+04,1.079988e+00,9.356343e-01,9.353461e-01,6.943476e-02,1.448677e-07,1.991856e+01,0.000000e+00,1.991856e+01,2.128883e+01,1.829687e+02
9.362336e+04,1.083604e+00,9.332096e+04,1.080104e+00,9.356353e-01,9.353474e-01,6.943621e-02,1.448608e-07,1.991762e+01,0.000000e+00,1.991762e+01,2.128781e+01,1.829707e+02
9.363336e+04,1.083719e+00,9.333096e+04,1.080219e+00,9.356363e-01,9.353488e-01,6.943766e-02,1.448539e-07,1.991669e+01,0.000000e+00,1.991669e+01,2.128679e+01,1.829727e+02
9.364336e+04,1.083835e+00,9.334096e+04,1.080335e+00,9.356373e-01,9.353502e-01,6.943911e-02,1.448470e-07,1.991576e+01,0.000000e+00,1.991576e+01,2.128577e+01,1.829747e+02
9.365336e+04,1.083951e+00,9.335096e+04,1.080451e+00,9.356383e-01,9.353515e-01,6.944055e-02,1.448400e-07,1.991482e+01,0.000000e+00,1.991482e+01,2.128474e+01,1.829767e+02
9.366336e+04,1.084067e+00,9.336096e+04,1.080567e+00,9.356393e-01,9.353529e-01,6.944200e-02,1.448331e-07,1.991389e+01,0.000000e+00,1.991389e+01,2.128372e+01,1.829787e+02
9.367336e+04,1.084182e+00,9.337096e+04,1.080682e+00,9.356403e-01,9.353542e-01,6.944345e-02,1.448262e-07,1.991296e+01,0.000000e+00,1.991296e+01,2.128270e+01,1.829807e+02
9.368336e+04,1.084298e+00,9.338096e+04,1.080798e+00,9.356413e-01,9.353556e-01,6.944490e-02,1.448193e-07,1.991202e+01,0.000000e+00,1.991202e+01,2.128168e+01,1.829827e+02
9.369336e+04,1.084414e+00,9.339096e+04,1.080914e+00,9.356423e-01,9.353569e-01,6.944635e-02,1.448124e-07,1.991109e+01,0.000000e+00,1.991109e+01,2.128066e+01,1.829847e+02
9.370336e+04,1.084530e+00,9.340096e+04,1.081030e+00,9.356433e-01,9.353583e-01,6.944780e-02,1.448055e-07,1.991015e+01,0.000000e+00,1.991015e+01,2.127964e+01,1.829867e+02
9.371336e+04,1.084645e+00,9.341096e+04,1.081145e+00,9.356443e-01,9.353596e-01,6.944924e-02,1.447985e-07,1.990922e+01,0.000000e+00,1.990922e+01,2.127862e+01,1.829887e+02
9.372336e+04,1.084761e+00,9.342096e+04,1.081261e+00,9.356453e-01,9.353610e-01,6.945069e-02,1.447916e-07,1.990829e+01,0.000000e+00,1.990829e+01,2.127760e+01,1.829907e+02
9.373336e+04,1.084877e+00,9.343096e+04,1.081377e+00,9.356463e-01,9.353623e-01,6.945214e-02,1.447847e-07,1.990735e+01,0.000000e+00,1.990735e+01,2.127658e+01,1.829927e+02
9.374336e+04,1.084993e+00,9.344096e+04,1.081493e+00,9.356473e-01,9.353637e-01,6.945359e-02,1.447778e-07,1.990642e+01,0.000000e+00,1.990642e+01,2.127556e+01,1.829947e+02
9.375336e+04,1.085108e+00,9.345096e+04,1.081608e+00,9.356483e-01,9.353651e-01,6.945504e-02,1.447709e-07,1.990549e+01,0.000000e+00,1.990549e+01,2.127454e+01,1.829967e+02
9.376336e+04,1.085224e+00,9.346096e+04,1.081724e+00,9.356493e-01,9.353664e-01,6.945648e-02,1.447640e-07,1.990455e+01,0.000000e+00,1.990455e+01,2.127352e+01,1.829987e+02
9.377336e+04,1.085340e+00,9.347096e+04,1.081840e+00,9.356503e-01,9.353678e-01,6.945793e-02,1.447571e-07,1.990362e+01,0.000000e+00,1.990362e+01,2.127250e+01,1.830007e+02
9.378336e+04,1.085456e+00,9.348096e+04,1.081956e+00,9.356513e-01,9.353691e-01,6.945938e-02,1.447502e-07,1.990268e+01,0.000000e+00,1.990268e+01,2.127147e+01,1.830027e+02
9.379336e+04,1.085571e+00,9.349096e+04,1.082071e+00,9.356523e-01,9.353705e-01,6.946083e-02,1.447433e-07,1.990175e+01,0.000000e+00,1.990175e+01,2.127045e+01,1.830047e+02
9.380336e+04,1.085687e+00,9.350096e+04,1.082187e+00,9.356533e-01,9.353718e-01,6.946227e-02,1.447364e-07,1.990082e+01,0.000000e+00,1.990082e+01,2.126943e+01,1.830067e+02
9.381336e+04,1.085803e+00,9.351096e+04,1.082303e+00,9.356543e-01,9.353732e-01,6.946372e-02,1.447295e-07,1.989988e+01,0.000000e+00,1.989988e+01,2.126841e+01,1.830087e+02
9.382336e+04,1.085919e+00,9.352096e+04,1.082419e+00,9.356553e-01,9.353745e-01,6.946517e-02,1.447226e-07,1.989895e+01,0.000000e+00,1.989895e+01,2.126739e+01,1.830107e+02
9.383336e+04,1.086034e+00,9.353096e+04,1.082534e+00,9.356563e-01,9.353759e-01,6.946662e-02,1.447157e-07,1.989801e+01,0.000000e+00,1.989801e+01,2.126637e+01,1.830127e+02
9.384336e+04,1.086150e+00,9.354096e+04,1.082650e+00,9.356573e-01,9.353772e-01,6.946806e-02,1.447089e-07,1.989708e+01,0.000000e+00,1.989708e+01,2.126535e+01,1.830147e+02
9.385336e+04,1.086266e+00,9.355096e+04,1.082766e+00,9.356583e-01,9.353786e-01,6.946951e-02,1.447020e-07,1.989615e+01,0.000000e+00,1.989615e+01,2.126433e+01,1.830167e+02
9.386336e+04,1.086381e+00,9.356096e+04,1.082881e+00,9.356593e-01,9.353799e-01,6.947096e-02,1.446951e-07,1.989521e+01,0.000000e+00,1.989521e+01,2.126331e+01,1.830187e+02
9.387336e+04,1.086497e+00,9.357096e+04,1.082997e+00,9.356603e-01,9.353813e-01,6.947240e-02,1.446882e-07,1.989428e+01,0.000000e+00,1.989428e+01,2.126229e+01,1.830207e+02
9.388336e+04,1.086613e+00,9.358096e+04,1.083113e+00,9.356613e-01,9.353827e-01,6.947385e-02,1.446813e-07,1.989335e+01,0.000000e+00,1.989335e+01,2.126127e+01,1.830227e+02
9.389336e+04,1.086729e+00,9.359096e+04,1.083229e+00,9.356623e-01,9.353840e-01,6.947530e-02,1.446744e-07,1.989241e+01,0.000000e+00,1.989241e+01,2.126025e+01,1.830247e+02
9.390336e+04,1.086844e+00,9.360096e+04,1.083344e+00,9.356633e-01,9.353854e-01,6.947674e-02,1.446676e-07,1.989148e+01,0.000000e+00,1.989148e+01,2.125923e+01,1.830267e+02
9.391336e+04,1.086960e+00,9.361096e+04,1.083460e+00,9.356643e-01,9.353867e-01,6.947819e-02,1.446607e-07,1.989054e+01,0.000000e+00,1.989054e+01,2.125820e+01,1.830287e+02
9.392336e+04,1.087076e+00,9.362096e+04,1.083576e+00,9.356653e-01,9.353881e-01,6.947964e-02,1.446538e-07,1.988961e+01,0.000000e+00,1.988961e+01,2.125718e+01,1.830307e+02
9.393336e+04,1.087192e+00,9.363096e+04,1.083692e+00,9.356663e-01,9.353894e-01,6.948108e-02,1.446469e-07,1.988868e+01,0.000000e+00,1.988868e+01,2.125616e+01,1.830327e+02
9.394336e+04,1.087307e+00,9.364096e+04,1.083807e+00,9.356673e-01,9.353908e-01,6.948253e-02,1.446401e-07,1.988774e+01,0.000000e+00,1.988774e+01,2.125514e+01,1.830347e+02
9.395336e+04,1.087423e+00,9.365096e+04,1.083923e+00,9.356683e-01,9.353921e-01,6.948398e-02,1.446332e-07,1.988681e+01,0.000000e+00,1.988681e+01,2.125412e+01,1.830367e+02
9.396336e+04,1.087539e+00,9.366096e+04,1.084039e+00,9.356693e-01,9.353935e-01,6.948542e-02,1.446263e-07,1.988588e+01,0.000000e+00,1.988588e+01,2.125310e+01,1.830387e+02
9.397336e+04,1.087655e+00,9.367096e+04,1.084155e+00,9.356703e-01,9.353948e-01,6.948687e-02,1.446195e-07,1.988494e+01,0.000000e+00,1.988494e+01,2.125208e+01,1.830407e+02
9.398336e+04,1.087770e+00,9.368096e+04,1.084270e+00,9.356713e-01,9.353962e-01,6.948831e-02,1.446126e-07,1.988401e+01,0.000000e+00,1.988401e+01,2.125106e+01,1.830427e+02
9.399336e+04,1.087886e+00,9.369096e+04,1.084386e+00,9.356723e-01,9.353975e-01,6.948976e-02,1.446057e-07,1.988307e+01,0.000000e+00,1.988307e+01,2.125004e+01,1.830447e+02
9.400336e+04,1.088002e+00,9.370096e+04,1.084502e+00,9.356733e-01,9.353989e-01,6.949121e-02,1.445989e-07,1.988214e+01,0.000000e+00,1.988214e+01,2.124902e+01,1.830467e+02
9.401336e+04,1.088118e+00,9.371096e+04,1.084618e+00,9.356743e-01,9.354002e-01,6.949265e-02,1.445920e-07,1.988121e+01,0.000000e+00,1.988121e+01,2.124800e+01,1.830487e+02
9.402336e+04,1.088233e+00,9.372096e+04,1.084733e+00,9.356753e-01,9.354016e-01,6.949410e-02,1.445852e-07,1.988027e+01,0.000000e+00,1.988027e+01,2.124698e+01,1.830507e+02
9.403336e+04,1.088349e+00,9.373096e+04,1.084849e+00,9.356763e-01,9.354029e-01,6.949554e-02,1.445783e-07,1.987934e+01,0.000000e+00,1.987934e+01,2.124596e+01,1.830527e+02
9.404336e+04,1.088465e+00,9.374096e+04,1.084965e+00,9.356773e-01,9.354043e-01,6.949699e-02,1.445714e-07,1.987840e+01,0.000000e+00,1.987840e+01,2.124494e+01,1.830547e+02
9.405336e+04,1.088581e+00,9.375096e+04,1.085081e+00,9.356783e-01,9.354056e-01,6.949844e-02,1.445646e-07,1.987747e+01,0.000000e+00,1.987747e+01,2.124391e+01,1.830567e+02
9.406336e+04,1.088696e+00,9.376096e+04,1.085196e+00,9.356793e-01,9.354070e-01,6.949988e-02,1.445577e-07,1.987654e+01,0.000000e+00,1.987654e+01,2.124289e+01,1.830587e+02
9.407336e+04,1.088812e+00,9.377096e+04,1.085312e+00,9.356803e-01,9.354084e-01,6.950133e-02,1.445509e-07,1.987560e+01,0.000000e+00,1.987560e+01,2.124187e+01,1.830607e+02
9.408336e+04,1.088928e+00,9.378096e+04,1.085428e+00,9.356813e-01,9.354097e-01,6.950277e-02,1.445440e-07,1.987467e+01,0.000000e+00,1.987467e+01,2.124085e+01,1.830627e+02
9.409336e+04,1.089044e+00,9.379096e+04,1.085544e+00,9.356823e-01,9.354111e-01,6.950422e-02,1.445372e-07,1.987374e+01,0.000000e+00,1.987374e+01,2.123983e+01,1.830647e+02
9.410336e+04,1.089159e+00,9.380096e+04,1.085659e+00,9.356833e-01,9.354124e-01,6.950566e-02,1.445304e-07,1.987280e+01,0.000000e+00,1.987280e+01,2.123881e+01,1.830667e+02
9.411336e+04,1.089275e+00,9.381096e+04,1.085775e+00,9.356843e-01,9.354138e-01,6.950711e-02,1.445235e-07,1.987187e+01,0.000000e+00,1.987187e+01,2.123779e+01,1.830687e+02
9.412336e+04,1.089391e+00,9.382096e+04,1.085891e+00,9.356853e-01,9.354151e-01,6.950855e-02,1.445167e-07,1.987093e+01,0.000000e+00,1.987093e+01,2.123677e+01,1.830707e+02
9.413336e+04,1.089507e+00,9.383096e+04,1.086007e+00,9.356863e-01,9.354165e-01,6.951000e-02,1.445098e-07,1.987000e+01,0.000000e+00,1.987000e+01,2.123575e+01,1.830727e+02
9.414336e+04,1.089622e+00,9.384096e+04,1.086122e+00,9.356873e-01,9.354178e-01,6.951144e-02,1.445030e-07,1.986907e+01,0.000000e+00,1.986907e+01,2.123473e+01,1.830747e+02
9.415336e+04,1.089738e+00,9.385096e+04,1.086238e+00,9.356883e-01,9.354192e-01,6.951289e-02,1.444962e-07,1.986813e+01,0.000000e+00,1.986813e+01,2.123371e+01,1.830767e+02
9.416336e+04,1.089854e+00,9.386096e+04,1.086354e+00,9.356893e-01,9.354205e-01,6.951433e-02,1.444893e-07,1.986720e+01,0.000000e+00,1.986720e+01,2.123269e+01,1.830787e+02
9.417336e+04,1.089969e+00,9.387096e+04,1.086469e+00,9.356903e-01,9.354219e-01,6.951578e-02,1.444825e-07,1.986627e+01,0.000000e+00,1.986627e+01,2.123167e+01,1.830807e+02
9.418336e+04,1.090085e+00,9.388096e+04,1.086585e+00,9.356913e-01,9.354232e-01,6.951722e-02,1.444757e-07,1.986533e+01,0.000000e+00,1.986533e+01,2.123065e+01,1.830827e+02
9.419336e+04,1.090201e+00,9.389096e+04,1.086701e+00,9.356923e-01,9.354246e-01,6.951867e-02,1.444688e-07,1.986440e+01,0.000000e+00,1.986440e+01,2.122963e+01,1.830847e+02
9.420336e+04,1.090317e+00,9.390096e+04,1.086817e+00,9.356933e-01,9.354259e-01,6.952011e-02,1.444620e-07,1.986346e+01,0.000000e+00,1.986346e+01,2.122860e+01,1.830867e+02
9.421336e+04,1.090432e+00,9.391096e+04,1.086932e+00,9.356943e-01,9.354273e-01,6.952156e-02,1.444552e-07,1.986253e+01,0.000000e+00,1.986253e+01,2.122758e+01,1.830887e+02
9.422336e+04,1.090548e+00,9.392096e+04,1.087048e+00,9.356953e-01,9.354286e-01,6.952300e-02,1.444484e-07,1.986160e+01,0.000000e+00,1.986160e+01,2.122656e+01,1.830907e+02
9.423336e+04,1.090664e+00,9.393096e+04,1.087164e+00,9.356963e-01,9.354300e-01,6.952445e-02,1.444415e-07,1.986066e+01,0.000000e+00,1.986066e+01,2.122554e+01,1.830927e+02
9.424336e+04,1.090780e+00,9.394096e+04,1.087280e+00,9.356973e-01,9.354313e-01,6.952589e-02,1.444347e-07,1.985973e+01,0.000000e+00,1.985973e+01,2.122452e+01,1.830947e+02
9.425336e+04,1.090895e+00,9.395096e+04,1.087395e+00,9.356983e-01,9.354327e-01,6.952734e-02,1.444279e-07,1.985879e+01,0.000000e+00,1.985879e+01,2.122350e+01,1.830967e+02
9.426336e+04,1.091011e+00,9.396096e+04,1.087511e+00,9.356993e-01,9.354340e-01,6.952878e-02,1.444211e-07,1.985786e+01,0.000000e+00,1.985786e+01,2.122248e+01,1.830987e+02
9.427336e+04,1.091127e+00,9.397096e+04,1.087627e+00,9.357007e-01,9.354354e-01,6.953022e-02,1.444143e-07,1.985776e+01,0.000000e+00,1.985776e+01,2.122234e+01,1.831000e+02
9.428336e+04,1.091243e+00,9.398096e+04,1.087743e+00,9.357027e-01,9.354367e-01,6.953167e-02,1.444075e-07,1.985928e+01,0.000000e+00,1.985928e+01,2.122392e+01,1.831000e+02
9.429336e+04,1.091358e+00,9.399096e+04,1.087858e+00,9.357047e-01,9.354381e-01,6.953311e-02,1.444006e-07,1.986081e+01,0.000000e+00,1.986081e+01,2.122551e+01,1.831000e+02
9.430336e+04,1.091474e+00,9.400096e+04,1.087974e+00,9.357067e-01,9.354394e-01,6.953456e-02,1.443938e-07,1.986234e+01,0.000000e+00,1.986234e+01,2.122710e+01,1.831000e+02
9.431336e+04,1.091590e+00,9.401096e+04,1.088090e+00,9.357087e-01,9.354408e-01,6.953600e-02,1.443870e-07,1.986387e+01,0.000000e+00,1.986387e+01,2.122869e+01,1.831000e+02
9.432336e+04,1.091706e+00,9.402096e+04,1.088206e+00,9.357107e-01,9.354421e-01,6.953744e-02,1.443802e-07,1.986539e+01,0.000000e+00,1.986539e+01,2.123027e+01,1.831000e+02
9.433336e+04,1.091821e+00,9.403096e+04,1.088321e+00,9.357127e-01,9.354435e-01,6.953889e-02,1.443734e-07,1.986692e+01,0.000000e+00,1.986692e+01,2.123186e+01,1.831000e+02
9.434336e+04,1.091937e+00,9.404096e+04,1.088437e+00,9.357147e-01,9.354448e-01,6.954033e-02,1.443666e-07,1.986845e+01,0.000000e+00,1.986845e+01,2.123345e+01,1.831000e+02
9.435336e+04,1.092053e+00,9.405096e+04,1.088553e+00,9.357167e-01,9.354462e-01,6.954178e-02,1.443598e-07,1.986998e+01,0.000000e+00,1.986998e+01,2.123503e+01,1.831000e+02
9.436336e+04,1.092169e+00,9.406096e+04,1.088669e+00,9.357187e-01,9.354475e-01,6.954322e-02,1.443530e-07,1.987150e+01,0.000000e+00,1.987150e+01,2.123662e+01,1.831000e+02
9.437336e+04,1.092284e+00,9.407096e+04,1.088784e+00,9.357207e-01,9.354489e-01,6.954466e-02,1.443462e-07,1.987303e+01,0.000000e+00,1.987303e+01,2.123821e+01,1.831000e+02
9.438336e+04,1.092400e+00,9.408096e+04,1.088900e+00,9.357227e-01,9.354502e-01,6.954611e-02,1.443394e-07,1.987456e+01,0.000000e+00,1.987456e+01,2.123980e+01,1.831000e+02
9.439336e+04,1.092516e+00,9.409096e+04,1.089016e+00,9.357247e-01,9.354516e-01,6.954755e-02,1.443326e-07,1.987609e+01,0.000000e+00,1.987609e+01,2.124138e+01,1.831000e+02
9.440336e+04,1.092632e+00,9.410096e+04,1.089132e+00,9.357267e-01,9.354529e-01,6.954899e-02,1.443258e-07,1.987761e+01,0.000000e+00,1.987761e+01,2.124297e+01,1.831000e+02
9.441336e+04,1.092747e+00,9.411096e+04,1.089247e+00,9.357287e-01,9.354543e-01,6.955044e-02,1.443190e-07,1.987914e+01,0.000000e+00,1.987914e+01,2.124456e+01,1.831000e+02
9.442336e+04,1.092863e+00,9.412096e+04,1.089363e+00,9.357307e-01,9.354556e-01,6.955188e-02,1.443122e-07,1.988067e+01,0.000000e+00,1.988067e+01,2.124614e+01,1.831000e+02
9.443336e+04,1.092979e+00,9.413096e+04,1.089479e+00,9.357327e-01,9.354570e-01,6.955332e-02,1.443055e-07,1.988220e+01,0.000000e+00,1.988220e+01,2.124773e+01,1.831000e+02
9.444337e+04,1.093095e+00,9.414097e+04,1.089595e+00,9.357347e-01,9.354583e-01,6.955477e-02,1.442987e-07,1.988372e+01,0.000000e+00,1.988372e+01,2.124932e+01,1.831000e+02
9.445337e+04,1.093210e+00,9.415097e+04,1.089710e+00,9.357367e-01,9.354597e-01,6.955621e-02,1.442919e-07,1.988525e+01,0.000000e+00,1.988525e+01,2.125091e+01,1.831000e+02
9.446337e+04,1.093326e+00,9.416097e+04,1.089826e+00,9.357387e-01,9.354610e-01,6.955765e-02,1.442851e-07,1.988678e+01,0.000000e+00,1.988678e+01,2.125249e+01,1.831000e+02
9.447337e+04,1.093442e+00,9.417097e+04,1.089942e+00,9.357407e-01,9.354624e-01,6.955909e-02,1.442783e-07,1.988831e+01,0.000000e+00,1.988831e+01,2.125408e+01,1.831000e+02
9.448337e+04,1.093557e+00,9.418097e+04,1.090057e+00,9.357427e-01,9.354637e-01,6.956054e-02,1.442715e-07,1.988983e+01,0.000000e+00,1.988983e+01,2.125567e+01,1.831000e+02
9.449337e+04,1.093673e+00,9.419097e+04,1.090173e+00,9.357447e-01,9.354651e-01,6.956198e-02,1.442648e-07,1.989136e+01,0.000000e+00,1.989136e+01,2.125725e+01,1.831000e+02
9.450337e+04,1.093789e+00,9.420097e+04,1.090289e+00,9.357467e-01,9.354664e-01,6.956342e-02,1.442580e-07,1.989289e+01,0.000000e+00,1.989289e+01,2.125884e+01,1.831000e+02
9.451337e+04,1.093905e+00,9.421097e+04,1.090405e+00,9.357487e-01,9.354678e-01,6.956486e-02,1.442512e-07,1.989442e+01,0.000000e+00,1.989442e+01,2.126043e+01,1.831000e+02
9.452337e+04,1.094020e+00,9.422097e+04,1.090520e+00,9.357507e-01,9.354691e-01,6.956631e-02,1.442444e-07,1.989595e+01,0.000000e+00,1.989595e+01,2.126202e+01,1.831000e+02
9.453337e+04,1.094136e+00,9.423097e+04,1.090636e+00,9.357527e-01,9.354705e-01,6.956775e-02,1.442377e-07,1.989747e+01,0.000000e+00,1.989747e+01,2.126360e+01,1.831000e+02
9.454337e+04,1.094252e+00,9.424097e+04,1.090752e+00,9.357547e-01,9.354718e-01,6.956919e-02,1.442309e-07,1.989900e+01,0.000000e+00,1.989900e+01,2.126519e+01,1.831000e+02
9.455337e+04,1.094368e+00,9.425097e+04,1.090868e+00,9.357567e-01,9.354732e-01,6.957063e-02,1.442241e-07,1.990053e+01,0.000000e+00,1.990053e+01,2.126678e+01,1.831000e+02
9.456337e+04,1.094483e+00,9.426097e+04,1.090983e+00,9.357587e-01,9.354745e-01,6.957208e-02,1.442174e-07,1.990206e+01,0.000000e+00,1.990206e+01,2.126836e+01,1.831000e+02
9.457337e+04,1.094599e+00,9.427097e+04,1.091099e+00,9.357607e-01,9.354759e-01,6.957352e-02,1.442106e-07,1.990358e+01,0.000000e+00,1.990358e+01,2.126995e+01,1.831000e+02
9.458337e+04,1.094715e+00,9.428097e+04,1.091215e+00,9.357627e-01,9.354772e-01,6.957496e-02,1.442038e-07,1.990511e+01,0.000000e+00,1.990511e+01,2.127154e+01,1.831000e+02
9.459337e+04,1.094831e+00,9.429097e+04,1.091331e+00,9.357647e-01,9.354786e-01,6.957640e-02,1.441971e-07,1.990664e+01,0.000000e+00,1.990664e+01,2.127312e+01,1.831000e+02
9.460337e+04,1.094946e+00,9.430097e+04,1.091446e+00,9.357667e-01,9.354799e-01,6.957784e-02,1.441903e-07,1.990817e+01,0.000000e+00,1.990817e+01,2.127471e+01,1.831000e+02
9.461337e+04,1.095062e+00,9.431097e+04,1.091562e+00,9.357687e-01,9.354813e-01,6.957929e-02,1.441836e-07,1.990969e+01,0.000000e+00,1.990969e+01,2.127630e+01,1.831000e+02
9.462337e+04,1.095178e+00,9.432097e+04,1.091678e+00,9.357707e-01,9.354826e-01,6.958073e-02,1.441768e-07,1.991122e+01,0.000000e+00,1.991122e+01,2.127789e+01,1.831000e+02
9.463337e+04,1.095294e+00,9.433097e+04,1.091794e+00,9.357727e-01,9.354840e-01,6.958217e-02,1.441701e-07,1.991275e+01,0.000000e+00,1.991275e+01,2.127947e+01,1.831000e+02
9.464337e+04,1.095409e+00,9.434097e+04,1.091909e+00,9.357747e-01,9.354853e-01,6.958361e-02,1.441633e-07,1.991428e+01,0.000000e+00,1.991428e+01,2.128106e+01,1.831000e+02
9.465337e+04,1.095525e+00,9.435097e+04,1.092025e+00,9.357767e-01,9.354867e-01,6.958505e-02,1.441566e-07,1.991580e+01,0.000000e+00,1.991580e+01,2.128265e+01,1.831000e+02
9.466337e+04,1.095641e+00,9.436097e+04,1.092141e+00,9.357787e-01,9.354880e-01,6.958649e-02,1.441498e-07,1.991733e+01,0.000000e+00,1.991733e+01,2.128423e+01,1.831000e+02
9.467337e+04,1.095757e+00,9.437097e+04,1.092257e+00,9.357807e-01,9.354894e-01,6.958794e-02,1.441431e-07,1.991886e+01,0.000000e+00,1.991886e+01,2.128582e+01,1.831000e+02
