Repository: brandonlampe/CS_Data

# Comments For Consolidation Test: 175_03
_Note:_ herein, the phrase "TEST-NUMBER" will imply the insertion of "175_03".  This format will
often be used when describing local directories.

Following the initial increase in pressure from zero to 19.192 MPa (dilatometer was initially used,
which resulted in somewhat variable confining pressure).  Schuler gauges were used during the

## Test Data
Raw test data is contained in: TEST-NUMBER.xlsx

Additionally, calculated values of fractional density have been calculated in TEST-NUMBER.xlsx and
exported to TEST-NUMBER.csv, where the .csv file format allows for easy cross-platform importing
and analysis.

File: UNM_WP_HY_175_03/CREEP_FIT_v1/175_03_CREEP_OUT.csv (part 42 of 66)
Analysis by Brandon Lampe, performed on: 2016/07/04 12:27:14
Experimental results below begin at: 2015/07/17 16:07:44
Duration (sec),Duration (day),Elapsed Time (sec),Elapsed Time (day),Interpolated Fractional Density,Fit to Fractional Density,Fit to Volume Strain,Fit to Volume Strain Rate (1/sec),Confining Pressure (MPa),Pore Pressure (MPa),Terzaghi Pressure (MPa),Solid Pressure (MPa),Temperature (C))
9.704339e+04,1.123187e+00,9.674099e+04,1.119687e+00,9.352360e-01,9.358073e-01,6.992770e-02,1.425899e-07,1.986733e+01,0.000000e+00,1.986733e+01,2.124311e+01,1.827547e+02
9.705339e+04,1.123303e+00,9.675099e+04,1.119803e+00,9.352300e-01,9.358086e-01,6.992913e-02,1.425836e-07,1.986575e+01,0.000000e+00,1.986575e+01,2.124157e+01,1.827567e+02
9.706339e+04,1.123419e+00,9.676099e+04,1.119919e+00,9.352240e-01,9.358099e-01,6.993055e-02,1.425772e-07,1.986418e+01,0.000000e+00,1.986418e+01,2.124003e+01,1.827587e+02
9.707339e+04,1.123535e+00,9.677099e+04,1.120035e+00,9.352180e-01,9.358113e-01,6.993198e-02,1.425709e-07,1.986261e+01,0.000000e+00,1.986261e+01,2.123848e+01,1.827607e+02
9.708339e+04,1.123650e+00,9.678099e+04,1.120150e+00,9.352120e-01,9.358126e-01,6.993340e-02,1.425645e-07,1.986104e+01,0.000000e+00,1.986104e+01,2.123694e+01,1.827627e+02
9.709339e+04,1.123766e+00,9.679099e+04,1.120266e+00,9.352060e-01,9.358139e-01,6.993483e-02,1.425581e-07,1.985947e+01,0.000000e+00,1.985947e+01,2.123540e+01,1.827647e+02
9.710339e+04,1.123882e+00,9.680099e+04,1.120382e+00,9.352000e-01,9.358153e-01,6.993625e-02,1.425518e-07,1.985790e+01,0.000000e+00,1.985790e+01,2.123385e+01,1.827667e+02
9.711339e+04,1.123998e+00,9.681099e+04,1.120498e+00,9.351940e-01,9.358166e-01,6.993768e-02,1.425454e-07,1.985633e+01,0.000000e+00,1.985633e+01,2.123231e+01,1.827687e+02
9.712339e+04,1.124113e+00,9.682099e+04,1.120613e+00,9.351880e-01,9.358179e-01,6.993911e-02,1.425391e-07,1.985476e+01,0.000000e+00,1.985476e+01,2.123077e+01,1.827707e+02
9.713339e+04,1.124229e+00,9.683099e+04,1.120729e+00,9.351820e-01,9.358193e-01,6.994053e-02,1.425327e-07,1.985319e+01,0.000000e+00,1.985319e+01,2.122922e+01,1.827727e+02
9.714339e+04,1.124345e+00,9.684099e+04,1.120845e+00,9.351760e-01,9.358206e-01,6.994196e-02,1.425264e-07,1.985161e+01,0.000000e+00,1.985161e+01,2.122768e+01,1.827747e+02
9.715339e+04,1.124461e+00,9.685099e+04,1.120961e+00,9.351700e-01,9.358219e-01,6.994338e-02,1.425200e-07,1.985004e+01,0.000000e+00,1.985004e+01,2.122613e+01,1.827767e+02
9.716339e+04,1.124576e+00,9.686099e+04,1.121076e+00,9.351640e-01,9.358233e-01,6.994481e-02,1.425137e-07,1.984847e+01,0.000000e+00,1.984847e+01,2.122459e+01,1.827787e+02
9.717339e+04,1.124692e+00,9.687099e+04,1.121192e+00,9.351580e-01,9.358246e-01,6.994623e-02,1.425073e-07,1.984690e+01,0.000000e+00,1.984690e+01,2.122305e+01,1.827807e+02
9.718339e+04,1.124808e+00,9.688099e+04,1.121308e+00,9.351520e-01,9.358259e-01,6.994766e-02,1.425010e-07,1.984533e+01,0.000000e+00,1.984533e+01,2.122150e+01,1.827827e+02
9.719339e+04,1.124924e+00,9.689099e+04,1.121424e+00,9.351460e-01,9.358273e-01,6.994908e-02,1.424947e-07,1.984376e+01,0.000000e+00,1.984376e+01,2.121996e+01,1.827847e+02
9.720339e+04,1.125039e+00,9.690099e+04,1.121539e+00,9.351400e-01,9.358286e-01,6.995051e-02,1.424883e-07,1.984219e+01,0.000000e+00,1.984219e+01,2.121842e+01,1.827867e+02
9.721339e+04,1.125155e+00,9.691099e+04,1.121655e+00,9.351340e-01,9.358299e-01,6.995193e-02,1.424820e-07,1.984062e+01,0.000000e+00,1.984062e+01,2.121687e+01,1.827887e+02
9.722339e+04,1.125271e+00,9.692099e+04,1.121771e+00,9.351280e-01,9.358313e-01,6.995336e-02,1.424756e-07,1.983905e+01,0.000000e+00,1.983905e+01,2.121533e+01,1.827907e+02
9.723339e+04,1.125387e+00,9.693099e+04,1.121887e+00,9.351220e-01,9.358326e-01,6.995478e-02,1.424693e-07,1.983748e+01,0.000000e+00,1.983748e+01,2.121378e+01,1.827927e+02
9.724339e+04,1.125502e+00,9.694099e+04,1.122002e+00,9.351160e-01,9.358339e-01,6.995621e-02,1.424630e-07,1.983590e+01,0.000000e+00,1.983590e+01,2.121224e+01,1.827947e+02
9.725339e+04,1.125618e+00,9.695099e+04,1.122118e+00,9.351100e-01,9.358353e-01,6.995763e-02,1.424566e-07,1.983433e+01,0.000000e+00,1.983433e+01,2.121070e+01,1.827967e+02
9.726339e+04,1.125734e+00,9.696099e+04,1.122234e+00,9.351040e-01,9.358366e-01,6.995906e-02,1.424503e-07,1.983276e+01,0.000000e+00,1.983276e+01,2.120915e+01,1.827987e+02
9.727339e+04,1.125849e+00,9.697099e+04,1.122349e+00,9.351014e-01,9.358379e-01,6.996048e-02,1.424440e-07,1.983199e+01,0.000000e+00,1.983199e+01,2.120839e+01,1.828000e+02
9.728339e+04,1.125965e+00,9.698099e+04,1.122465e+00,9.351054e-01,9.358393e-01,6.996190e-02,1.424376e-07,1.983278e+01,0.000000e+00,1.983278e+01,2.120914e+01,1.828000e+02
9.729339e+04,1.126081e+00,9.699099e+04,1.122581e+00,9.351094e-01,9.358406e-01,6.996333e-02,1.424313e-07,1.983356e+01,0.000000e+00,1.983356e+01,2.120988e+01,1.828000e+02
9.730339e+04,1.126197e+00,9.700099e+04,1.122697e+00,9.351134e-01,9.358419e-01,6.996475e-02,1.424250e-07,1.983435e+01,0.000000e+00,1.983435e+01,2.121063e+01,1.828000e+02
9.731339e+04,1.126312e+00,9.701099e+04,1.122812e+00,9.351174e-01,9.358433e-01,6.996618e-02,1.424187e-07,1.983513e+01,0.000000e+00,1.983513e+01,2.121138e+01,1.828000e+02
9.732339e+04,1.126428e+00,9.702099e+04,1.122928e+00,9.351214e-01,9.358446e-01,6.996760e-02,1.424123e-07,1.983592e+01,0.000000e+00,1.983592e+01,2.121213e+01,1.828000e+02
9.733339e+04,1.126544e+00,9.703099e+04,1.123044e+00,9.351254e-01,9.358459e-01,6.996903e-02,1.424060e-07,1.983670e+01,0.000000e+00,1.983670e+01,2.121288e+01,1.828000e+02
9.734339e+04,1.126660e+00,9.704099e+04,1.123160e+00,9.351294e-01,9.358473e-01,6.997045e-02,1.423997e-07,1.983749e+01,0.000000e+00,1.983749e+01,2.121363e+01,1.828000e+02
9.735339e+04,1.126775e+00,9.705099e+04,1.123275e+00,9.351334e-01,9.358486e-01,6.997187e-02,1.423934e-07,1.983827e+01,0.000000e+00,1.983827e+01,2.121438e+01,1.828000e+02
9.736339e+04,1.126891e+00,9.706099e+04,1.123391e+00,9.351374e-01,9.358499e-01,6.997330e-02,1.423871e-07,1.983906e+01,0.000000e+00,1.983906e+01,2.121513e+01,1.828000e+02
9.737340e+04,1.127007e+00,9.707100e+04,1.123507e+00,9.351414e-01,9.358513e-01,6.997472e-02,1.423808e-07,1.983985e+01,0.000000e+00,1.983985e+01,2.121588e+01,1.828000e+02
9.738340e+04,1.127123e+00,9.708100e+04,1.123623e+00,9.351454e-01,9.358526e-01,6.997614e-02,1.423744e-07,1.984063e+01,0.000000e+00,1.984063e+01,2.121663e+01,1.828000e+02
9.739340e+04,1.127238e+00,9.709100e+04,1.123738e+00,9.351494e-01,9.358539e-01,6.997757e-02,1.423681e-07,1.984142e+01,0.000000e+00,1.984142e+01,2.121738e+01,1.828000e+02
9.740340e+04,1.127354e+00,9.710100e+04,1.123854e+00,9.351534e-01,9.358553e-01,6.997899e-02,1.423618e-07,1.984220e+01,0.000000e+00,1.984220e+01,2.121813e+01,1.828000e+02
9.741340e+04,1.127470e+00,9.711100e+04,1.123970e+00,9.351574e-01,9.358566e-01,6.998042e-02,1.423555e-07,1.984299e+01,0.000000e+00,1.984299e+01,2.121888e+01,1.828000e+02
9.742340e+04,1.127586e+00,9.712100e+04,1.124086e+00,9.351614e-01,9.358579e-01,6.998184e-02,1.423492e-07,1.984377e+01,0.000000e+00,1.984377e+01,2.121963e+01,1.828000e+02
9.743340e+04,1.127701e+00,9.713100e+04,1.124201e+00,9.351654e-01,9.358593e-01,6.998326e-02,1.423429e-07,1.984456e+01,0.000000e+00,1.984456e+01,2.122037e+01,1.828000e+02
9.744340e+04,1.127817e+00,9.714100e+04,1.124317e+00,9.351694e-01,9.358606e-01,6.998469e-02,1.423366e-07,1.984534e+01,0.000000e+00,1.984534e+01,2.122112e+01,1.828000e+02
9.745340e+04,1.127933e+00,9.715100e+04,1.124433e+00,9.351734e-01,9.358619e-01,6.998611e-02,1.423303e-07,1.984613e+01,0.000000e+00,1.984613e+01,2.122187e+01,1.828000e+02
9.746340e+04,1.128049e+00,9.716100e+04,1.124549e+00,9.351774e-01,9.358633e-01,6.998753e-02,1.423240e-07,1.984692e+01,0.000000e+00,1.984692e+01,2.122262e+01,1.828000e+02
9.747340e+04,1.128164e+00,9.717100e+04,1.124664e+00,9.351814e-01,9.358646e-01,6.998896e-02,1.423177e-07,1.984770e+01,0.000000e+00,1.984770e+01,2.122337e+01,1.828000e+02
9.748340e+04,1.128280e+00,9.718100e+04,1.124780e+00,9.351854e-01,9.358659e-01,6.999038e-02,1.423114e-07,1.984849e+01,0.000000e+00,1.984849e+01,2.122412e+01,1.828000e+02
9.749340e+04,1.128396e+00,9.719100e+04,1.124896e+00,9.351894e-01,9.358673e-01,6.999180e-02,1.423051e-07,1.984927e+01,0.000000e+00,1.984927e+01,2.122487e+01,1.828000e+02
9.750340e+04,1.128512e+00,9.720100e+04,1.125012e+00,9.351934e-01,9.358686e-01,6.999323e-02,1.422988e-07,1.985006e+01,0.000000e+00,1.985006e+01,2.122562e+01,1.828000e+02
9.751340e+04,1.128627e+00,9.721100e+04,1.125127e+00,9.351974e-01,9.358699e-01,6.999465e-02,1.422925e-07,1.985084e+01,0.000000e+00,1.985084e+01,2.122637e+01,1.828000e+02
9.752340e+04,1.128743e+00,9.722100e+04,1.125243e+00,9.352014e-01,9.358713e-01,6.999607e-02,1.422862e-07,1.985163e+01,0.000000e+00,1.985163e+01,2.122712e+01,1.828000e+02
9.753340e+04,1.128859e+00,9.723100e+04,1.125359e+00,9.352054e-01,9.358726e-01,6.999749e-02,1.422799e-07,1.985241e+01,0.000000e+00,1.985241e+01,2.122787e+01,1.828000e+02
9.754340e+04,1.128975e+00,9.724100e+04,1.125475e+00,9.352094e-01,9.358739e-01,6.999892e-02,1.422737e-07,1.985320e+01,0.000000e+00,1.985320e+01,2.122862e+01,1.828000e+02
9.755340e+04,1.129090e+00,9.725100e+04,1.125590e+00,9.352134e-01,9.358752e-01,7.000034e-02,1.422674e-07,1.985399e+01,0.000000e+00,1.985399e+01,2.122936e+01,1.828000e+02
9.756340e+04,1.129206e+00,9.726100e+04,1.125706e+00,9.352174e-01,9.358766e-01,7.000176e-02,1.422611e-07,1.985477e+01,0.000000e+00,1.985477e+01,2.123011e+01,1.828000e+02
9.757340e+04,1.129322e+00,9.727100e+04,1.125822e+00,9.352214e-01,9.358779e-01,7.000318e-02,1.422548e-07,1.985556e+01,0.000000e+00,1.985556e+01,2.123086e+01,1.828000e+02
9.758340e+04,1.129437e+00,9.728100e+04,1.125937e+00,9.352254e-01,9.358792e-01,7.000461e-02,1.422485e-07,1.985634e+01,0.000000e+00,1.985634e+01,2.123161e+01,1.828000e+02
9.759340e+04,1.129553e+00,9.729100e+04,1.126053e+00,9.352294e-01,9.358806e-01,7.000603e-02,1.422422e-07,1.985713e+01,0.000000e+00,1.985713e+01,2.123236e+01,1.828000e+02
9.760340e+04,1.129669e+00,9.730100e+04,1.126169e+00,9.352334e-01,9.358819e-01,7.000745e-02,1.422360e-07,1.985791e+01,0.000000e+00,1.985791e+01,2.123311e+01,1.828000e+02
9.761340e+04,1.129785e+00,9.731100e+04,1.126285e+00,9.352374e-01,9.358832e-01,7.000887e-02,1.422297e-07,1.985870e+01,0.000000e+00,1.985870e+01,2.123386e+01,1.828000e+02
9.762340e+04,1.129900e+00,9.732100e+04,1.126400e+00,9.352414e-01,9.358846e-01,7.001030e-02,1.422234e-07,1.985948e+01,0.000000e+00,1.985948e+01,2.123461e+01,1.828000e+02
9.763340e+04,1.130016e+00,9.733100e+04,1.126516e+00,9.352454e-01,9.358859e-01,7.001172e-02,1.422171e-07,1.986027e+01,0.000000e+00,1.986027e+01,2.123536e+01,1.828000e+02
9.764340e+04,1.130132e+00,9.734100e+04,1.126632e+00,9.352494e-01,9.358872e-01,7.001314e-02,1.422109e-07,1.986106e+01,0.000000e+00,1.986106e+01,2.123611e+01,1.828000e+02
9.765340e+04,1.130248e+00,9.735100e+04,1.126748e+00,9.352534e-01,9.358886e-01,7.001456e-02,1.422046e-07,1.986184e+01,0.000000e+00,1.986184e+01,2.123686e+01,1.828000e+02
9.766340e+04,1.130363e+00,9.736100e+04,1.126863e+00,9.352574e-01,9.358899e-01,7.001599e-02,1.421983e-07,1.986263e+01,0.000000e+00,1.986263e+01,2.123760e+01,1.828000e+02
9.767340e+04,1.130479e+00,9.737100e+04,1.126979e+00,9.352614e-01,9.358912e-01,7.001741e-02,1.421920e-07,1.986341e+01,0.000000e+00,1.986341e+01,2.123835e+01,1.828000e+02
9.768340e+04,1.130595e+00,9.738100e+04,1.127095e+00,9.352654e-01,9.358926e-01,7.001883e-02,1.421858e-07,1.986420e+01,0.000000e+00,1.986420e+01,2.123910e+01,1.828000e+02
9.769340e+04,1.130711e+00,9.739100e+04,1.127211e+00,9.352694e-01,9.358939e-01,7.002025e-02,1.421795e-07,1.986498e+01,0.000000e+00,1.986498e+01,2.123985e+01,1.828000e+02
9.770340e+04,1.130826e+00,9.740100e+04,1.127326e+00,9.352734e-01,9.358952e-01,7.002167e-02,1.421732e-07,1.986577e+01,0.000000e+00,1.986577e+01,2.124060e+01,1.828000e+02
9.771340e+04,1.130942e+00,9.741100e+04,1.127442e+00,9.352774e-01,9.358965e-01,7.002309e-02,1.421670e-07,1.986655e+01,0.000000e+00,1.986655e+01,2.124135e+01,1.828000e+02
9.772340e+04,1.131058e+00,9.742100e+04,1.127558e+00,9.352814e-01,9.358979e-01,7.002452e-02,1.421607e-07,1.986734e+01,0.000000e+00,1.986734e+01,2.124210e+01,1.828000e+02
9.773340e+04,1.131174e+00,9.743100e+04,1.127674e+00,9.352854e-01,9.358992e-01,7.002594e-02,1.421545e-07,1.986812e+01,0.000000e+00,1.986812e+01,2.124285e+01,1.828000e+02
9.774340e+04,1.131289e+00,9.744100e+04,1.127789e+00,9.352894e-01,9.359005e-01,7.002736e-02,1.421482e-07,1.986891e+01,0.000000e+00,1.986891e+01,2.124360e+01,1.828000e+02
9.775340e+04,1.131405e+00,9.745100e+04,1.127905e+00,9.352934e-01,9.359019e-01,7.002878e-02,1.421419e-07,1.986970e+01,0.000000e+00,1.986970e+01,2.124435e+01,1.828000e+02
9.776340e+04,1.131521e+00,9.746100e+04,1.128021e+00,9.352974e-01,9.359032e-01,7.003020e-02,1.421357e-07,1.987048e+01,0.000000e+00,1.987048e+01,2.124510e+01,1.828000e+02
9.777340e+04,1.131637e+00,9.747100e+04,1.128137e+00,9.353014e-01,9.359045e-01,7.003162e-02,1.421294e-07,1.987127e+01,0.000000e+00,1.987127e+01,2.124584e+01,1.828000e+02
9.778340e+04,1.131752e+00,9.748100e+04,1.128252e+00,9.353054e-01,9.359059e-01,7.003304e-02,1.421232e-07,1.987205e+01,0.000000e+00,1.987205e+01,2.124659e+01,1.828000e+02
9.779340e+04,1.131868e+00,9.749100e+04,1.128368e+00,9.353094e-01,9.359072e-01,7.003447e-02,1.421169e-07,1.987284e+01,0.000000e+00,1.987284e+01,2.124734e+01,1.828000e+02
9.780340e+04,1.131984e+00,9.750100e+04,1.128484e+00,9.353134e-01,9.359085e-01,7.003589e-02,1.421107e-07,1.987362e+01,0.000000e+00,1.987362e+01,2.124809e+01,1.828000e+02
9.781340e+04,1.132100e+00,9.751100e+04,1.128600e+00,9.353174e-01,9.359098e-01,7.003731e-02,1.421044e-07,1.987441e+01,0.000000e+00,1.987441e+01,2.124884e+01,1.828000e+02
9.782340e+04,1.132215e+00,9.752100e+04,1.128715e+00,9.353214e-01,9.359112e-01,7.003873e-02,1.420982e-07,1.987519e+01,0.000000e+00,1.987519e+01,2.124959e+01,1.828000e+02
9.783340e+04,1.132331e+00,9.753100e+04,1.128831e+00,9.353254e-01,9.359125e-01,7.004015e-02,1.420920e-07,1.987598e+01,0.000000e+00,1.987598e+01,2.125034e+01,1.828000e+02
9.784340e+04,1.132447e+00,9.754100e+04,1.128947e+00,9.353294e-01,9.359138e-01,7.004157e-02,1.420857e-07,1.987677e+01,0.000000e+00,1.987677e+01,2.125109e+01,1.828000e+02
9.785340e+04,1.132563e+00,9.755100e+04,1.129063e+00,9.353334e-01,9.359152e-01,7.004299e-02,1.420795e-07,1.987755e+01,0.000000e+00,1.987755e+01,2.125184e+01,1.828000e+02
9.786340e+04,1.132678e+00,9.756100e+04,1.129178e+00,9.353374e-01,9.359165e-01,7.004441e-02,1.420732e-07,1.987834e+01,0.000000e+00,1.987834e+01,2.125258e+01,1.828000e+02
9.787340e+04,1.132794e+00,9.757100e+04,1.129294e+00,9.353414e-01,9.359178e-01,7.004583e-02,1.420670e-07,1.987912e+01,0.000000e+00,1.987912e+01,2.125333e+01,1.828000e+02
9.788340e+04,1.132910e+00,9.758100e+04,1.129410e+00,9.353454e-01,9.359192e-01,7.004725e-02,1.420608e-07,1.987991e+01,0.000000e+00,1.987991e+01,2.125408e+01,1.828000e+02
9.789340e+04,1.133025e+00,9.759100e+04,1.129525e+00,9.353494e-01,9.359205e-01,7.004867e-02,1.420545e-07,1.988069e+01,0.000000e+00,1.988069e+01,2.125483e+01,1.828000e+02
9.790340e+04,1.133141e+00,9.760100e+04,1.129641e+00,9.353534e-01,9.359218e-01,7.005010e-02,1.420483e-07,1.988148e+01,0.000000e+00,1.988148e+01,2.125558e+01,1.828000e+02
9.791340e+04,1.133257e+00,9.761100e+04,1.129757e+00,9.353574e-01,9.359231e-01,7.005152e-02,1.420421e-07,1.988226e+01,0.000000e+00,1.988226e+01,2.125633e+01,1.828000e+02
9.792340e+04,1.133373e+00,9.762100e+04,1.129873e+00,9.353614e-01,9.359245e-01,7.005294e-02,1.420358e-07,1.988305e+01,0.000000e+00,1.988305e+01,2.125708e+01,1.828000e+02
9.793340e+04,1.133488e+00,9.763100e+04,1.129988e+00,9.353654e-01,9.359258e-01,7.005436e-02,1.420296e-07,1.988384e+01,0.000000e+00,1.988384e+01,2.125783e+01,1.828000e+02
9.794340e+04,1.133604e+00,9.764100e+04,1.130104e+00,9.353694e-01,9.359271e-01,7.005578e-02,1.420234e-07,1.988462e+01,0.000000e+00,1.988462e+01,2.125858e+01,1.828000e+02
9.795340e+04,1.133720e+00,9.765100e+04,1.130220e+00,9.353734e-01,9.359285e-01,7.005720e-02,1.420171e-07,1.988541e+01,0.000000e+00,1.988541e+01,2.125933e+01,1.828000e+02
9.796340e+04,1.133836e+00,9.766100e+04,1.130336e+00,9.353774e-01,9.359298e-01,7.005862e-02,1.420109e-07,1.988619e+01,0.000000e+00,1.988619e+01,2.126007e+01,1.828000e+02
9.797340e+04,1.133951e+00,9.767100e+04,1.130451e+00,9.353814e-01,9.359311e-01,7.006004e-02,1.420047e-07,1.988698e+01,0.000000e+00,1.988698e+01,2.126082e+01,1.828000e+02
9.798340e+04,1.134067e+00,9.768100e+04,1.130567e+00,9.353854e-01,9.359325e-01,7.006146e-02,1.419985e-07,1.988776e+01,0.000000e+00,1.988776e+01,2.126157e+01,1.828000e+02
9.799340e+04,1.134183e+00,9.769100e+04,1.130683e+00,9.353894e-01,9.359338e-01,7.006288e-02,1.419923e-07,1.988855e+01,0.000000e+00,1.988855e+01,2.126232e+01,1.828000e+02
9.800340e+04,1.134299e+00,9.770100e+04,1.130799e+00,9.353934e-01,9.359351e-01,7.006430e-02,1.419860e-07,1.988933e+01,0.000000e+00,1.988933e+01,2.126307e+01,1.828000e+02
9.801340e+04,1.134414e+00,9.771100e+04,1.130914e+00,9.353974e-01,9.359364e-01,7.006572e-02,1.419798e-07,1.989012e+01,0.000000e+00,1.989012e+01,2.126382e+01,1.828000e+02
9.802340e+04,1.134530e+00,9.772100e+04,1.131030e+00,9.354014e-01,9.359378e-01,7.006714e-02,1.419736e-07,1.989091e+01,0.000000e+00,1.989091e+01,2.126457e+01,1.828000e+02
9.803340e+04,1.134646e+00,9.773100e+04,1.131146e+00,9.354054e-01,9.359391e-01,7.006856e-02,1.419674e-07,1.989169e+01,0.000000e+00,1.989169e+01,2.126532e+01,1.828000e+02
9.804340e+04,1.134762e+00,9.774100e+04,1.131262e+00,9.354094e-01,9.359404e-01,7.006998e-02,1.419612e-07,1.989248e+01,0.000000e+00,1.989248e+01,2.126606e+01,1.828000e+02
9.805340e+04,1.134877e+00,9.775100e+04,1.131377e+00,9.354134e-01,9.359418e-01,7.007140e-02,1.419550e-07,1.989326e+01,0.000000e+00,1.989326e+01,2.126681e+01,1.828000e+02
9.806340e+04,1.134993e+00,9.776100e+04,1.131493e+00,9.354174e-01,9.359431e-01,7.007282e-02,1.419488e-07,1.989405e+01,0.000000e+00,1.989405e+01,2.126756e+01,1.828000e+02
9.807340e+04,1.135109e+00,9.777100e+04,1.131609e+00,9.354214e-01,9.359444e-01,7.007423e-02,1.419425e-07,1.989483e+01,0.000000e+00,1.989483e+01,2.126831e+01,1.828000e+02
9.808340e+04,1.135225e+00,9.778100e+04,1.131725e+00,9.354254e-01,9.359457e-01,7.007565e-02,1.419363e-07,1.989562e+01,0.000000e+00,1.989562e+01,2.126906e+01,1.828000e+02
9.809340e+04,1.135340e+00,9.779100e+04,1.131840e+00,9.354294e-01,9.359471e-01,7.007707e-02,1.419301e-07,1.989640e+01,0.000000e+00,1.989640e+01,2.126981e+01,1.828000e+02
9.810340e+04,1.135456e+00,9.780100e+04,1.131956e+00,9.354334e-01,9.359484e-01,7.007849e-02,1.419239e-07,1.989719e+01,0.000000e+00,1.989719e+01,2.127056e+01,1.828000e+02
9.811340e+04,1.135572e+00,9.781100e+04,1.132072e+00,9.354374e-01,9.359497e-01,7.007991e-02,1.419177e-07,1.989797e+01,0.000000e+00,1.989797e+01,2.127131e+01,1.828000e+02
9.812340e+04,1.135688e+00,9.782100e+04,1.132188e+00,9.354414e-01,9.359511e-01,7.008133e-02,1.419115e-07,1.989876e+01,0.000000e+00,1.989876e+01,2.127206e+01,1.828000e+02
9.813340e+04,1.135803e+00,9.783100e+04,1.132303e+00,9.354454e-01,9.359524e-01,7.008275e-02,1.419053e-07,1.989955e+01,0.000000e+00,1.989955e+01,2.127280e+01,1.828000e+02
9.814340e+04,1.135919e+00,9.784100e+04,1.132419e+00,9.354494e-01,9.359537e-01,7.008417e-02,1.418991e-07,1.990033e+01,0.000000e+00,1.990033e+01,2.127355e+01,1.828000e+02
9.815340e+04,1.136035e+00,9.785100e+04,1.132535e+00,9.354534e-01,9.359550e-01,7.008559e-02,1.418929e-07,1.990112e+01,0.000000e+00,1.990112e+01,2.127430e+01,1.828000e+02
9.816340e+04,1.136150e+00,9.786100e+04,1.132650e+00,9.354574e-01,9.359564e-01,7.008701e-02,1.418867e-07,1.990190e+01,0.000000e+00,1.990190e+01,2.127505e+01,1.828000e+02
9.817340e+04,1.136266e+00,9.787100e+04,1.132766e+00,9.354614e-01,9.359577e-01,7.008843e-02,1.418806e-07,1.990269e+01,0.000000e+00,1.990269e+01,2.127580e+01,1.828000e+02
9.818340e+04,1.136382e+00,9.788100e+04,1.132882e+00,9.354654e-01,9.359590e-01,7.008984e-02,1.418744e-07,1.990347e+01,0.000000e+00,1.990347e+01,2.127655e+01,1.828000e+02
9.819340e+04,1.136498e+00,9.789100e+04,1.132998e+00,9.354694e-01,9.359603e-01,7.009126e-02,1.418682e-07,1.990426e+01,0.000000e+00,1.990426e+01,2.127730e+01,1.828000e+02
9.820340e+04,1.136613e+00,9.790100e+04,1.133113e+00,9.354734e-01,9.359617e-01,7.009268e-02,1.418620e-07,1.990504e+01,0.000000e+00,1.990504e+01,2.127805e+01,1.828000e+02
9.821340e+04,1.136729e+00,9.791100e+04,1.133229e+00,9.354774e-01,9.359630e-01,7.009410e-02,1.418558e-07,1.990583e+01,0.000000e+00,1.990583e+01,2.127879e+01,1.828000e+02
9.822340e+04,1.136845e+00,9.792100e+04,1.133345e+00,9.354814e-01,9.359643e-01,7.009552e-02,1.418496e-07,1.990662e+01,0.000000e+00,1.990662e+01,2.127954e+01,1.828000e+02
9.823340e+04,1.136961e+00,9.793100e+04,1.133461e+00,9.354854e-01,9.359657e-01,7.009694e-02,1.418434e-07,1.990740e+01,0.000000e+00,1.990740e+01,2.128029e+01,1.828000e+02
9.824340e+04,1.137076e+00,9.794100e+04,1.133576e+00,9.354894e-01,9.359670e-01,7.009836e-02,1.418372e-07,1.990819e+01,0.000000e+00,1.990819e+01,2.128104e+01,1.828000e+02
9.825340e+04,1.137192e+00,9.795100e+04,1.133692e+00,9.354934e-01,9.359683e-01,7.009977e-02,1.418311e-07,1.990897e+01,0.000000e+00,1.990897e+01,2.128179e+01,1.828000e+02
9.826340e+04,1.137308e+00,9.796100e+04,1.133808e+00,9.354974e-01,9.359696e-01,7.010119e-02,1.418249e-07,1.990976e+01,0.000000e+00,1.990976e+01,2.128254e+01,1.828000e+02
9.827340e+04,1.137424e+00,9.797100e+04,1.133924e+00,9.355017e-01,9.359710e-01,7.010261e-02,1.418187e-07,1.991001e+01,0.000000e+00,1.991001e+01,2.128271e+01,1.827874e+02
9.828340e+04,1.137539e+00,9.798100e+04,1.134039e+00,9.355067e-01,9.359723e-01,7.010403e-02,1.418125e-07,1.990922e+01,0.000000e+00,1.990922e+01,2.128175e+01,1.827504e+02
9.829340e+04,1.137655e+00,9.799100e+04,1.134155e+00,9.355117e-01,9.359736e-01,7.010545e-02,1.418064e-07,1.990844e+01,0.000000e+00,1.990844e+01,2.128080e+01,1.827134e+02
9.830340e+04,1.137771e+00,9.800100e+04,1.134271e+00,9.355167e-01,9.359750e-01,7.010687e-02,1.418002e-07,1.990765e+01,0.000000e+00,1.990765e+01,2.127985e+01,1.826764e+02
9.831340e+04,1.137887e+00,9.801100e+04,1.134387e+00,9.355217e-01,9.359763e-01,7.010828e-02,1.417940e-07,1.990687e+01,0.000000e+00,1.990687e+01,2.127889e+01,1.826394e+02
9.832340e+04,1.138002e+00,9.802100e+04,1.134502e+00,9.355267e-01,9.359776e-01,7.010970e-02,1.417878e-07,1.990608e+01,0.000000e+00,1.990608e+01,2.127794e+01,1.826024e+02
9.833340e+04,1.138118e+00,9.803100e+04,1.134618e+00,9.355317e-01,9.359789e-01,7.011112e-02,1.417817e-07,1.990530e+01,0.000000e+00,1.990530e+01,2.127699e+01,1.825654e+02
9.834341e+04,1.138234e+00,9.804101e+04,1.134734e+00,9.355367e-01,9.359803e-01,7.011254e-02,1.417755e-07,1.990451e+01,0.000000e+00,1.990451e+01,2.127603e+01,1.825284e+02
9.835341e+04,1.138350e+00,9.805101e+04,1.134850e+00,9.355417e-01,9.359816e-01,7.011395e-02,1.417693e-07,1.990372e+01,0.000000e+00,1.990372e+01,2.127508e+01,1.824914e+02
9.836341e+04,1.138465e+00,9.806101e+04,1.134965e+00,9.355467e-01,9.359829e-01,7.011537e-02,1.417632e-07,1.990294e+01,0.000000e+00,1.990294e+01,2.127413e+01,1.824544e+02
9.837341e+04,1.138581e+00,9.807101e+04,1.135081e+00,9.355517e-01,9.359842e-01,7.011679e-02,1.417570e-07,1.990215e+01,0.000000e+00,1.990215e+01,2.127317e+01,1.824174e+02
9.838341e+04,1.138697e+00,9.808101e+04,1.135197e+00,9.355567e-01,9.359856e-01,7.011821e-02,1.417508e-07,1.990137e+01,0.000000e+00,1.990137e+01,2.127222e+01,1.823804e+02
9.839341e+04,1.138813e+00,9.809101e+04,1.135313e+00,9.355617e-01,9.359869e-01,7.011963e-02,1.417447e-07,1.990058e+01,0.000000e+00,1.990058e+01,2.127127e+01,1.823434e+02
9.840341e+04,1.138928e+00,9.810101e+04,1.135428e+00,9.355667e-01,9.359882e-01,7.012104e-02,1.417385e-07,1.989980e+01,0.000000e+00,1.989980e+01,2.127031e+01,1.823064e+02
9.841341e+04,1.139044e+00,9.811101e+04,1.135544e+00,9.355717e-01,9.359895e-01,7.012246e-02,1.417324e-07,1.989901e+01,0.000000e+00,1.989901e+01,2.126936e+01,1.822694e+02
9.842341e+04,1.139160e+00,9.812101e+04,1.135660e+00,9.355767e-01,9.359909e-01,7.012388e-02,1.417262e-07,1.989823e+01,0.000000e+00,1.989823e+01,2.126841e+01,1.822324e+02
9.843341e+04,1.139276e+00,9.813101e+04,1.135776e+00,9.355817e-01,9.359922e-01,7.012529e-02,1.417201e-07,1.989744e+01,0.000000e+00,1.989744e+01,2.126745e+01,1.821954e+02
9.844341e+04,1.139391e+00,9.814101e+04,1.135891e+00,9.355867e-01,9.359935e-01,7.012671e-02,1.417139e-07,1.989665e+01,0.000000e+00,1.989665e+01,2.126650e+01,1.821584e+02
9.845341e+04,1.139507e+00,9.815101e+04,1.136007e+00,9.355917e-01,9.359949e-01,7.012813e-02,1.417078e-07,1.989587e+01,0.000000e+00,1.989587e+01,2.126555e+01,1.821214e+02
9.846341e+04,1.139623e+00,9.816101e+04,1.136123e+00,9.355967e-01,9.359962e-01,7.012955e-02,1.417016e-07,1.989508e+01,0.000000e+00,1.989508e+01,2.126459e+01,1.820844e+02
9.847341e+04,1.139738e+00,9.817101e+04,1.136238e+00,9.356017e-01,9.359975e-01,7.013096e-02,1.416955e-07,1.989430e+01,0.000000e+00,1.989430e+01,2.126364e+01,1.820474e+02
9.848341e+04,1.139854e+00,9.818101e+04,1.136354e+00,9.356067e-01,9.359988e-01,7.013238e-02,1.416893e-07,1.989351e+01,0.000000e+00,1.989351e+01,2.126269e+01,1.820104e+02
9.849341e+04,1.139970e+00,9.819101e+04,1.136470e+00,9.356117e-01,9.360002e-01,7.013380e-02,1.416832e-07,1.989273e+01,0.000000e+00,1.989273e+01,2.126173e+01,1.819734e+02
9.850341e+04,1.140086e+00,9.820101e+04,1.136586e+00,9.356167e-01,9.360015e-01,7.013521e-02,1.416770e-07,1.989194e+01,0.000000e+00,1.989194e+01,2.126078e+01,1.819364e+02
9.851341e+04,1.140201e+00,9.821101e+04,1.136701e+00,9.356217e-01,9.360028e-01,7.013663e-02,1.416709e-07,1.989116e+01,0.000000e+00,1.989116e+01,2.125983e+01,1.818994e+02
9.852341e+04,1.140317e+00,9.822101e+04,1.136817e+00,9.356267e-01,9.360041e-01,7.013805e-02,1.416647e-07,1.989037e+01,0.000000e+00,1.989037e+01,2.125887e+01,1.818624e+02
9.853341e+04,1.140433e+00,9.823101e+04,1.136933e+00,9.356317e-01,9.360055e-01,7.013946e-02,1.416586e-07,1.988958e+01,0.000000e+00,1.988958e+01,2.125792e+01,1.818254e+02
9.854341e+04,1.140549e+00,9.824101e+04,1.137049e+00,9.356367e-01,9.360068e-01,7.014088e-02,1.416525e-07,1.988880e+01,0.000000e+00,1.988880e+01,2.125697e+01,1.817884e+02
9.855341e+04,1.140664e+00,9.825101e+04,1.137164e+00,9.356417e-01,9.360081e-01,7.014230e-02,1.416463e-07,1.988801e+01,0.000000e+00,1.988801e+01,2.125601e+01,1.817514e+02
9.856341e+04,1.140780e+00,9.826101e+04,1.137280e+00,9.356467e-01,9.360094e-01,7.014371e-02,1.416402e-07,1.988723e+01,0.000000e+00,1.988723e+01,2.125506e+01,1.817144e+02
9.857341e+04,1.140896e+00,9.827101e+04,1.137396e+00,9.356517e-01,9.360108e-01,7.014513e-02,1.416341e-07,1.988644e+01,0.000000e+00,1.988644e+01,2.125411e+01,1.816774e+02
9.858341e+04,1.141012e+00,9.828101e+04,1.137512e+00,9.356567e-01,9.360121e-01,7.014655e-02,1.416279e-07,1.988566e+01,0.000000e+00,1.988566e+01,2.125316e+01,1.816404e+02
9.859341e+04,1.141127e+00,9.829101e+04,1.137627e+00,9.356617e-01,9.360134e-01,7.014796e-02,1.416218e-07,1.988487e+01,0.000000e+00,1.988487e+01,2.125220e+01,1.816034e+02
9.860341e+04,1.141243e+00,9.830101e+04,1.137743e+00,9.356667e-01,9.360147e-01,7.014938e-02,1.416157e-07,1.988409e+01,0.000000e+00,1.988409e+01,2.125125e+01,1.815664e+02
9.861341e+04,1.141359e+00,9.831101e+04,1.137859e+00,9.356717e-01,9.360161e-01,7.015079e-02,1.416095e-07,1.988330e+01,0.000000e+00,1.988330e+01,2.125030e+01,1.815294e+02
9.862341e+04,1.141475e+00,9.832101e+04,1.137975e+00,9.356767e-01,9.360174e-01,7.015221e-02,1.416034e-07,1.988252e+01,0.000000e+00,1.988252e+01,2.124934e+01,1.814924e+02
9.863341e+04,1.141590e+00,9.833101e+04,1.138090e+00,9.356817e-01,9.360187e-01,7.015363e-02,1.415973e-07,1.988173e+01,0.000000e+00,1.988173e+01,2.124839e+01,1.814554e+02
9.864341e+04,1.141706e+00,9.834101e+04,1.138206e+00,9.356867e-01,9.360200e-01,7.015504e-02,1.415912e-07,1.988094e+01,0.000000e+00,1.988094e+01,2.124744e+01,1.814184e+02
9.865341e+04,1.141822e+00,9.835101e+04,1.138322e+00,9.356917e-01,9.360214e-01,7.015646e-02,1.415850e-07,1.988016e+01,0.000000e+00,1.988016e+01,2.124648e+01,1.813814e+02
9.866341e+04,1.141938e+00,9.836101e+04,1.138438e+00,9.356967e-01,9.360227e-01,7.015787e-02,1.415789e-07,1.987937e+01,0.000000e+00,1.987937e+01,2.124553e+01,1.813444e+02
9.867341e+04,1.142053e+00,9.837101e+04,1.138553e+00,9.357017e-01,9.360240e-01,7.015929e-02,1.415728e-07,1.987859e+01,0.000000e+00,1.987859e+01,2.124458e+01,1.813074e+02
9.868341e+04,1.142169e+00,9.838101e+04,1.138669e+00,9.357067e-01,9.360253e-01,7.016071e-02,1.415667e-07,1.987780e+01,0.000000e+00,1.987780e+01,2.124362e+01,1.812704e+02
9.869341e+04,1.142285e+00,9.839101e+04,1.138785e+00,9.357117e-01,9.360267e-01,7.016212e-02,1.415606e-07,1.987702e+01,0.000000e+00,1.987702e+01,2.124267e+01,1.812334e+02
9.870341e+04,1.142401e+00,9.840101e+04,1.138901e+00,9.357167e-01,9.360280e-01,7.016354e-02,1.415545e-07,1.987623e+01,0.000000e+00,1.987623e+01,2.124172e+01,1.811964e+02
9.871341e+04,1.142516e+00,9.841101e+04,1.139016e+00,9.357217e-01,9.360293e-01,7.016495e-02,1.415483e-07,1.987545e+01,0.000000e+00,1.987545e+01,2.124077e+01,1.811594e+02
9.872341e+04,1.142632e+00,9.842101e+04,1.139132e+00,9.357267e-01,9.360306e-01,7.016637e-02,1.415422e-07,1.987466e+01,0.000000e+00,1.987466e+01,2.123981e+01,1.811224e+02
9.873341e+04,1.142748e+00,9.843101e+04,1.139248e+00,9.357317e-01,9.360320e-01,7.016778e-02,1.415361e-07,1.987387e+01,0.000000e+00,1.987387e+01,2.123886e+01,1.810854e+02
9.874341e+04,1.142864e+00,9.844101e+04,1.139364e+00,9.357367e-01,9.360333e-01,7.016920e-02,1.415300e-07,1.987309e+01,0.000000e+00,1.987309e+01,2.123791e+01,1.810484e+02
9.875341e+04,1.142979e+00,9.845101e+04,1.139479e+00,9.357417e-01,9.360346e-01,7.017061e-02,1.415239e-07,1.987230e+01,0.000000e+00,1.987230e+01,2.123695e+01,1.810114e+02
9.876341e+04,1.143095e+00,9.846101e+04,1.139595e+00,9.357467e-01,9.360359e-01,7.017203e-02,1.415178e-07,1.987152e+01,0.000000e+00,1.987152e+01,2.123600e+01,1.809744e+02
9.877341e+04,1.143211e+00,9.847101e+04,1.139711e+00,9.357517e-01,9.360373e-01,7.017344e-02,1.415117e-07,1.987073e+01,0.000000e+00,1.987073e+01,2.123505e+01,1.809374e+02
9.878341e+04,1.143326e+00,9.848101e+04,1.139826e+00,9.357567e-01,9.360386e-01,7.017486e-02,1.415056e-07,1.986995e+01,0.000000e+00,1.986995e+01,2.123409e+01,1.809004e+02
9.879341e+04,1.143442e+00,9.849101e+04,1.139942e+00,9.357617e-01,9.360399e-01,7.017627e-02,1.414995e-07,1.986916e+01,0.000000e+00,1.986916e+01,2.123314e+01,1.808634e+02
9.880341e+04,1.143558e+00,9.850101e+04,1.140058e+00,9.357667e-01,9.360412e-01,7.017769e-02,1.414934e-07,1.986838e+01,0.000000e+00,1.986838e+01,2.123219e+01,1.808264e+02
9.881341e+04,1.143674e+00,9.851101e+04,1.140174e+00,9.357717e-01,9.360426e-01,7.017910e-02,1.414873e-07,1.986759e+01,0.000000e+00,1.986759e+01,2.123124e+01,1.807894e+02
9.882341e+04,1.143789e+00,9.852101e+04,1.140289e+00,9.357767e-01,9.360439e-01,7.018052e-02,1.414812e-07,1.986680e+01,0.000000e+00,1.986680e+01,2.123028e+01,1.807524e+02
9.883341e+04,1.143905e+00,9.853101e+04,1.140405e+00,9.357817e-01,9.360452e-01,7.018193e-02,1.414751e-07,1.986602e+01,0.000000e+00,1.986602e+01,2.122933e+01,1.807154e+02
9.884341e+04,1.144021e+00,9.854101e+04,1.140521e+00,9.357867e-01,9.360465e-01,7.018335e-02,1.414690e-07,1.986523e+01,0.000000e+00,1.986523e+01,2.122838e+01,1.806784e+02
9.885341e+04,1.144137e+00,9.855101e+04,1.140637e+00,9.357917e-01,9.360479e-01,7.018476e-02,1.414629e-07,1.986445e+01,0.000000e+00,1.986445e+01,2.122742e+01,1.806414e+02
9.886341e+04,1.144252e+00,9.856101e+04,1.140752e+00,9.357967e-01,9.360492e-01,7.018618e-02,1.414568e-07,1.986366e+01,0.000000e+00,1.986366e+01,2.122647e+01,1.806044e+02
9.887341e+04,1.144368e+00,9.857101e+04,1.140868e+00,9.358017e-01,9.360505e-01,7.018759e-02,1.414507e-07,1.986288e+01,0.000000e+00,1.986288e+01,2.122552e+01,1.805674e+02
9.888341e+04,1.144484e+00,9.858101e+04,1.140984e+00,9.358067e-01,9.360518e-01,7.018901e-02,1.414447e-07,1.986209e+01,0.000000e+00,1.986209e+01,2.122457e+01,1.805304e+02
9.889341e+04,1.144600e+00,9.859101e+04,1.141100e+00,9.358117e-01,9.360532e-01,7.019042e-02,1.414386e-07,1.986131e+01,0.000000e+00,1.986131e+01,2.122361e+01,1.804934e+02
9.890341e+04,1.144715e+00,9.860101e+04,1.141215e+00,9.358167e-01,9.360545e-01,7.019184e-02,1.414325e-07,1.986052e+01,0.000000e+00,1.986052e+01,2.122266e+01,1.804564e+02
9.891341e+04,1.144831e+00,9.861101e+04,1.141331e+00,9.358217e-01,9.360558e-01,7.019325e-02,1.414264e-07,1.985973e+01,0.000000e+00,1.985973e+01,2.122171e+01,1.804194e+02
9.892341e+04,1.144947e+00,9.862101e+04,1.141447e+00,9.358267e-01,9.360571e-01,7.019466e-02,1.414203e-07,1.985895e+01,0.000000e+00,1.985895e+01,2.122076e+01,1.803824e+02
9.893341e+04,1.145063e+00,9.863101e+04,1.141563e+00,9.358317e-01,9.360585e-01,7.019608e-02,1.414142e-07,1.985816e+01,0.000000e+00,1.985816e+01,2.121980e+01,1.803454e+02
9.894341e+04,1.145178e+00,9.864101e+04,1.141678e+00,9.358367e-01,9.360598e-01,7.019749e-02,1.414082e-07,1.985738e+01,0.000000e+00,1.985738e+01,2.121885e+01,1.803084e+02
9.895341e+04,1.145294e+00,9.865101e+04,1.141794e+00,9.358417e-01,9.360611e-01,7.019891e-02,1.414021e-07,1.985659e+01,0.000000e+00,1.985659e+01,2.121790e+01,1.802714e+02
9.896341e+04,1.145410e+00,9.866101e+04,1.141910e+00,9.358467e-01,9.360624e-01,7.020032e-02,1.413960e-07,1.985581e+01,0.000000e+00,1.985581e+01,2.121694e+01,1.802344e+02
9.897341e+04,1.145526e+00,9.867101e+04,1.142026e+00,9.358517e-01,9.360637e-01,7.020173e-02,1.413899e-07,1.985502e+01,0.000000e+00,1.985502e+01,2.121599e+01,1.801974e+02
9.898341e+04,1.145641e+00,9.868101e+04,1.142141e+00,9.358567e-01,9.360651e-01,7.020315e-02,1.413839e-07,1.985424e+01,0.000000e+00,1.985424e+01,2.121504e+01,1.801604e+02
9.899341e+04,1.145757e+00,9.869101e+04,1.142257e+00,9.358617e-01,9.360664e-01,7.020456e-02,1.413778e-07,1.985345e+01,0.000000e+00,1.985345e+01,2.121409e+01,1.801234e+02
9.900341e+04,1.145873e+00,9.870101e+04,1.142373e+00,9.358667e-01,9.360677e-01,7.020598e-02,1.413717e-07,1.985267e+01,0.000000e+00,1.985267e+01,2.121313e+01,1.800864e+02
9.901341e+04,1.145989e+00,9.871101e+04,1.142489e+00,9.358717e-01,9.360690e-01,7.020739e-02,1.413656e-07,1.985188e+01,0.000000e+00,1.985188e+01,2.121218e+01,1.800494e+02
9.902341e+04,1.146104e+00,9.872101e+04,1.142604e+00,9.358767e-01,9.360704e-01,7.020880e-02,1.413596e-07,1.985109e+01,0.000000e+00,1.985109e+01,2.121123e+01,1.800124e+02
9.903341e+04,1.146220e+00,9.873101e+04,1.142720e+00,9.358817e-01,9.360717e-01,7.021022e-02,1.413535e-07,1.985031e+01,0.000000e+00,1.985031e+01,2.121028e+01,1.799754e+02
9.904341e+04,1.146336e+00,9.874101e+04,1.142836e+00,9.358867e-01,9.360730e-01,7.021163e-02,1.413475e-07,1.984952e+01,0.000000e+00,1.984952e+01,2.120932e+01,1.799384e+02
9.905341e+04,1.146452e+00,9.875101e+04,1.142952e+00,9.358917e-01,9.360743e-01,7.021304e-02,1.413414e-07,1.984874e+01,0.000000e+00,1.984874e+01,2.120837e+01,1.799014e+02
9.906341e+04,1.146567e+00,9.876101e+04,1.143067e+00,9.358967e-01,9.360757e-01,7.021446e-02,1.413353e-07,1.984795e+01,0.000000e+00,1.984795e+01,2.120742e+01,1.798644e+02
9.907341e+04,1.146683e+00,9.877101e+04,1.143183e+00,9.359017e-01,9.360770e-01,7.021587e-02,1.413293e-07,1.984717e+01,0.000000e+00,1.984717e+01,2.120646e+01,1.798274e+02
9.908341e+04,1.146799e+00,9.878101e+04,1.143299e+00,9.359067e-01,9.360783e-01,7.021728e-02,1.413232e-07,1.984638e+01,0.000000e+00,1.984638e+01,2.120551e+01,1.797904e+02
9.909341e+04,1.146914e+00,9.879101e+04,1.143414e+00,9.359117e-01,9.360796e-01,7.021870e-02,1.413172e-07,1.984560e+01,0.000000e+00,1.984560e+01,2.120456e+01,1.797534e+02
9.910341e+04,1.147030e+00,9.880101e+04,1.143530e+00,9.359167e-01,9.360810e-01,7.022011e-02,1.413111e-07,1.984481e+01,0.000000e+00,1.984481e+01,2.120361e+01,1.797164e+02
9.911341e+04,1.147146e+00,9.881101e+04,1.143646e+00,9.359217e-01,9.360823e-01,7.022152e-02,1.413050e-07,1.984402e+01,0.000000e+00,1.984402e+01,2.120265e+01,1.796794e+02
9.912341e+04,1.147262e+00,9.882101e+04,1.143762e+00,9.359267e-01,9.360836e-01,7.022294e-02,1.412990e-07,1.984324e+01,0.000000e+00,1.984324e+01,2.120170e+01,1.796424e+02
9.913341e+04,1.147377e+00,9.883101e+04,1.143877e+00,9.359317e-01,9.360849e-01,7.022435e-02,1.412929e-07,1.984245e+01,0.000000e+00,1.984245e+01,2.120075e+01,1.796054e+02
9.914341e+04,1.147493e+00,9.884101e+04,1.143993e+00,9.359367e-01,9.360862e-01,7.022576e-02,1.412869e-07,1.984167e+01,0.000000e+00,1.984167e+01,2.119980e+01,1.795684e+02
9.915341e+04,1.147609e+00,9.885101e+04,1.144109e+00,9.359417e-01,9.360876e-01,7.022718e-02,1.412808e-07,1.984088e+01,0.000000e+00,1.984088e+01,2.119884e+01,1.795314e+02
9.916341e+04,1.147725e+00,9.886101e+04,1.144225e+00,9.359467e-01,9.360889e-01,7.022859e-02,1.412748e-07,1.984010e+01,0.000000e+00,1.984010e+01,2.119789e+01,1.794944e+02
9.917341e+04,1.147840e+00,9.887101e+04,1.144340e+00,9.359517e-01,9.360902e-01,7.023000e-02,1.412687e-07,1.983931e+01,0.000000e+00,1.983931e+01,2.119694e+01,1.794574e+02
9.918341e+04,1.147956e+00,9.888101e+04,1.144456e+00,9.359567e-01,9.360915e-01,7.023141e-02,1.412627e-07,1.983853e+01,0.000000e+00,1.983853e+01,2.119599e+01,1.794204e+02
9.919341e+04,1.148072e+00,9.889101e+04,1.144572e+00,9.359617e-01,9.360929e-01,7.023283e-02,1.412567e-07,1.983774e+01,0.000000e+00,1.983774e+01,2.119503e+01,1.793834e+02
9.920341e+04,1.148188e+00,9.890101e+04,1.144688e+00,9.359667e-01,9.360942e-01,7.023424e-02,1.412506e-07,1.983695e+01,0.000000e+00,1.983695e+01,2.119408e+01,1.793464e+02
9.921341e+04,1.148303e+00,9.891101e+04,1.144803e+00,9.359717e-01,9.360955e-01,7.023565e-02,1.412446e-07,1.983617e+01,0.000000e+00,1.983617e+01,2.119313e+01,1.793094e+02
9.922341e+04,1.148419e+00,9.892101e+04,1.144919e+00,9.359767e-01,9.360968e-01,7.023706e-02,1.412385e-07,1.983538e+01,0.000000e+00,1.983538e+01,2.119218e+01,1.792724e+02
9.923341e+04,1.148535e+00,9.893101e+04,1.145035e+00,9.359817e-01,9.360981e-01,7.023848e-02,1.412325e-07,1.983460e+01,0.000000e+00,1.983460e+01,2.119122e+01,1.792354e+02
9.924341e+04,1.148651e+00,9.894101e+04,1.145151e+00,9.359867e-01,9.360995e-01,7.023989e-02,1.412265e-07,1.983381e+01,0.000000e+00,1.983381e+01,2.119027e+01,1.791984e+02
9.925341e+04,1.148766e+00,9.895101e+04,1.145266e+00,9.359917e-01,9.361008e-01,7.024130e-02,1.412204e-07,1.983303e+01,0.000000e+00,1.983303e+01,2.118932e+01,1.791614e+02
9.926341e+04,1.148882e+00,9.896101e+04,1.145382e+00,9.359967e-01,9.361021e-01,7.024271e-02,1.412144e-07,1.983224e+01,0.000000e+00,1.983224e+01,2.118837e+01,1.791244e+02
9.927341e+04,1.148998e+00,9.897101e+04,1.145498e+00,9.360017e-01,9.361034e-01,7.024412e-02,1.412084e-07,1.983213e+01,0.000000e+00,1.983213e+01,2.118813e+01,1.790935e+02
9.928341e+04,1.149114e+00,9.898101e+04,1.145614e+00,9.360067e-01,9.361048e-01,7.024554e-02,1.412023e-07,1.983332e+01,0.000000e+00,1.983332e+01,2.118929e+01,1.790745e+02
9.929341e+04,1.149229e+00,9.899101e+04,1.145729e+00,9.360117e-01,9.361061e-01,7.024695e-02,1.411963e-07,1.983451e+01,0.000000e+00,1.983451e+01,2.119045e+01,1.790555e+02
9.930341e+04,1.149345e+00,9.900101e+04,1.145845e+00,9.360167e-01,9.361074e-01,7.024836e-02,1.411903e-07,1.983570e+01,0.000000e+00,1.983570e+01,2.119161e+01,1.790365e+02
9.931341e+04,1.149461e+00,9.901101e+04,1.145961e+00,9.360217e-01,9.361087e-01,7.024977e-02,1.411843e-07,1.983689e+01,0.000000e+00,1.983689e+01,2.119276e+01,1.790175e+02
9.932342e+04,1.149577e+00,9.902102e+04,1.146077e+00,9.360267e-01,9.361100e-01,7.025118e-02,1.411782e-07,1.983808e+01,0.000000e+00,1.983808e+01,2.119392e+01,1.789985e+02
9.933342e+04,1.149692e+00,9.903102e+04,1.146192e+00,9.360317e-01,9.361114e-01,7.025260e-02,1.411722e-07,1.983926e+01,0.000000e+00,1.983926e+01,2.119508e+01,1.789795e+02
9.934342e+04,1.149808e+00,9.904102e+04,1.146308e+00,9.360367e-01,9.361127e-01,7.025401e-02,1.411662e-07,1.984045e+01,0.000000e+00,1.984045e+01,2.119623e+01,1.789605e+02
9.935342e+04,1.149924e+00,9.905102e+04,1.146424e+00,9.360417e-01,9.361140e-01,7.025542e-02,1.411602e-07,1.984164e+01,0.000000e+00,1.984164e+01,2.119739e+01,1.789415e+02
9.936342e+04,1.150040e+00,9.906102e+04,1.146540e+00,9.360467e-01,9.361153e-01,7.025683e-02,1.411542e-07,1.984283e+01,0.000000e+00,1.984283e+01,2.119855e+01,1.789225e+02
9.937342e+04,1.150155e+00,9.907102e+04,1.146655e+00,9.360517e-01,9.361166e-01,7.025824e-02,1.411481e-07,1.984402e+01,0.000000e+00,1.984402e+01,2.119970e+01,1.789035e+02
9.938342e+04,1.150271e+00,9.908102e+04,1.146771e+00,9.360567e-01,9.361180e-01,7.025965e-02,1.411421e-07,1.984521e+01,0.000000e+00,1.984521e+01,2.120086e+01,1.788845e+02
9.939342e+04,1.150387e+00,9.909102e+04,1.146887e+00,9.360617e-01,9.361193e-01,7.026107e-02,1.411361e-07,1.984640e+01,0.000000e+00,1.984640e+01,2.120202e+01,1.788655e+02
