Repository: brandonlampe/CS_Data

# Comments For Consolidation Test: 175_03
_Note:_ herein, the phrase "TEST-NUMBER" will imply the insertion of "175_03".  This format will
often be used when describing local directories.

Following the initial increase in pressure from zero to 19.192 MPa (dilatometer was initially used,
which resulted in somewhat variable confining pressure).  Schuler gauges were used during the

## Test Data
Raw test data is contained in: TEST-NUMBER.xlsx

Additionally, calculated values of fractional density have been calculated in TEST-NUMBER.xlsx and
exported to TEST-NUMBER.csv, where the .csv file format allows for easy cross-platform importing
and analysis.

File: UNM_WP_HY_175_03/CREEP_FIT_v1/175_03_CREEP_OUT.csv (part 44 of 66)
Analysis by Brandon Lampe, performed on: 2016/07/04 12:27:14
Experimental results below begin at: 2015/07/17 16:07:44
Duration (sec),Duration (day),Elapsed Time (sec),Elapsed Time (day),Interpolated Fractional Density,Fit to Fractional Density,Fit to Volume Strain,Fit to Volume Strain Rate (1/sec),Confining Pressure (MPa),Pore Pressure (MPa),Terzaghi Pressure (MPa),Solid Pressure (MPa),Temperature (C))
1.017634e+05,1.177818e+00,1.014610e+05,1.174318e+00,9.366454e-01,9.364309e-01,7.059390e-02,1.397506e-07,1.988629e+01,0.000000e+00,1.988629e+01,2.123140e+01,1.762467e+02
1.017734e+05,1.177933e+00,1.014710e+05,1.174433e+00,9.366524e-01,9.364322e-01,7.059530e-02,1.397449e-07,1.988727e+01,0.000000e+00,1.988727e+01,2.123228e+01,1.762517e+02
1.017834e+05,1.178049e+00,1.014810e+05,1.174549e+00,9.366594e-01,9.364335e-01,7.059670e-02,1.397393e-07,1.988824e+01,0.000000e+00,1.988824e+01,2.123316e+01,1.762567e+02
1.017934e+05,1.178165e+00,1.014910e+05,1.174665e+00,9.366664e-01,9.364348e-01,7.059810e-02,1.397336e-07,1.988922e+01,0.000000e+00,1.988922e+01,2.123405e+01,1.762617e+02
1.018034e+05,1.178281e+00,1.015010e+05,1.174781e+00,9.366734e-01,9.364362e-01,7.059949e-02,1.397279e-07,1.989019e+01,0.000000e+00,1.989019e+01,2.123493e+01,1.762667e+02
1.018134e+05,1.178396e+00,1.015110e+05,1.174896e+00,9.366804e-01,9.364375e-01,7.060089e-02,1.397222e-07,1.989117e+01,0.000000e+00,1.989117e+01,2.123581e+01,1.762717e+02
1.018234e+05,1.178512e+00,1.015210e+05,1.175012e+00,9.366874e-01,9.364388e-01,7.060229e-02,1.397165e-07,1.989215e+01,0.000000e+00,1.989215e+01,2.123670e+01,1.762767e+02
1.018334e+05,1.178628e+00,1.015310e+05,1.175128e+00,9.366944e-01,9.364401e-01,7.060369e-02,1.397109e-07,1.989312e+01,0.000000e+00,1.989312e+01,2.123758e+01,1.762817e+02
1.018434e+05,1.178744e+00,1.015410e+05,1.175244e+00,9.367014e-01,9.364414e-01,7.060508e-02,1.397052e-07,1.989410e+01,0.000000e+00,1.989410e+01,2.123846e+01,1.762867e+02
1.018534e+05,1.178859e+00,1.015510e+05,1.175359e+00,9.367084e-01,9.364427e-01,7.060648e-02,1.396995e-07,1.989507e+01,0.000000e+00,1.989507e+01,2.123935e+01,1.762917e+02
1.018634e+05,1.178975e+00,1.015610e+05,1.175475e+00,9.367154e-01,9.364440e-01,7.060788e-02,1.396938e-07,1.989605e+01,0.000000e+00,1.989605e+01,2.124023e+01,1.762967e+02
1.018734e+05,1.179091e+00,1.015710e+05,1.175591e+00,9.367224e-01,9.364453e-01,7.060927e-02,1.396882e-07,1.989703e+01,0.000000e+00,1.989703e+01,2.124111e+01,1.763017e+02
1.018834e+05,1.179206e+00,1.015810e+05,1.175706e+00,9.367294e-01,9.364466e-01,7.061067e-02,1.396825e-07,1.989800e+01,0.000000e+00,1.989800e+01,2.124199e+01,1.763067e+02
1.018934e+05,1.179322e+00,1.015910e+05,1.175822e+00,9.367364e-01,9.364479e-01,7.061207e-02,1.396768e-07,1.989898e+01,0.000000e+00,1.989898e+01,2.124288e+01,1.763117e+02
1.019034e+05,1.179438e+00,1.016010e+05,1.175938e+00,9.367434e-01,9.364492e-01,7.061346e-02,1.396712e-07,1.989995e+01,0.000000e+00,1.989995e+01,2.124376e+01,1.763167e+02
1.019134e+05,1.179554e+00,1.016110e+05,1.176054e+00,9.367504e-01,9.364505e-01,7.061486e-02,1.396655e-07,1.990093e+01,0.000000e+00,1.990093e+01,2.124464e+01,1.763217e+02
1.019234e+05,1.179669e+00,1.016210e+05,1.176169e+00,9.367574e-01,9.364518e-01,7.061626e-02,1.396599e-07,1.990190e+01,0.000000e+00,1.990190e+01,2.124553e+01,1.763267e+02
1.019334e+05,1.179785e+00,1.016310e+05,1.176285e+00,9.367644e-01,9.364532e-01,7.061765e-02,1.396542e-07,1.990288e+01,0.000000e+00,1.990288e+01,2.124641e+01,1.763317e+02
1.019434e+05,1.179901e+00,1.016410e+05,1.176401e+00,9.367714e-01,9.364545e-01,7.061905e-02,1.396485e-07,1.990386e+01,0.000000e+00,1.990386e+01,2.124729e+01,1.763367e+02
1.019534e+05,1.180017e+00,1.016510e+05,1.176517e+00,9.367784e-01,9.364558e-01,7.062045e-02,1.396429e-07,1.990483e+01,0.000000e+00,1.990483e+01,2.124818e+01,1.763417e+02
1.019634e+05,1.180132e+00,1.016610e+05,1.176632e+00,9.367854e-01,9.364571e-01,7.062184e-02,1.396372e-07,1.990581e+01,0.000000e+00,1.990581e+01,2.124906e+01,1.763467e+02
1.019734e+05,1.180248e+00,1.016710e+05,1.176748e+00,9.367924e-01,9.364584e-01,7.062324e-02,1.396316e-07,1.990678e+01,0.000000e+00,1.990678e+01,2.124994e+01,1.763517e+02
1.019834e+05,1.180364e+00,1.016810e+05,1.176864e+00,9.367994e-01,9.364597e-01,7.062464e-02,1.396259e-07,1.990776e+01,0.000000e+00,1.990776e+01,2.125082e+01,1.763567e+02
1.019934e+05,1.180480e+00,1.016910e+05,1.176980e+00,9.368064e-01,9.364610e-01,7.062603e-02,1.396203e-07,1.990874e+01,0.000000e+00,1.990874e+01,2.125171e+01,1.763617e+02
1.020034e+05,1.180595e+00,1.017010e+05,1.177095e+00,9.368134e-01,9.364623e-01,7.062743e-02,1.396146e-07,1.990971e+01,0.000000e+00,1.990971e+01,2.125259e+01,1.763667e+02
1.020134e+05,1.180711e+00,1.017110e+05,1.177211e+00,9.368204e-01,9.364636e-01,7.062882e-02,1.396090e-07,1.991069e+01,0.000000e+00,1.991069e+01,2.125347e+01,1.763717e+02
1.020234e+05,1.180827e+00,1.017210e+05,1.177327e+00,9.368274e-01,9.364649e-01,7.063022e-02,1.396033e-07,1.991166e+01,0.000000e+00,1.991166e+01,2.125436e+01,1.763767e+02
1.020334e+05,1.180943e+00,1.017310e+05,1.177443e+00,9.368344e-01,9.364662e-01,7.063162e-02,1.395977e-07,1.991264e+01,0.000000e+00,1.991264e+01,2.125524e+01,1.763817e+02
1.020434e+05,1.181058e+00,1.017410e+05,1.177558e+00,9.368414e-01,9.364675e-01,7.063301e-02,1.395920e-07,1.991362e+01,0.000000e+00,1.991362e+01,2.125612e+01,1.763867e+02
1.020534e+05,1.181174e+00,1.017510e+05,1.177674e+00,9.368484e-01,9.364688e-01,7.063441e-02,1.395864e-07,1.991459e+01,0.000000e+00,1.991459e+01,2.125700e+01,1.763917e+02
1.020634e+05,1.181290e+00,1.017610e+05,1.177790e+00,9.368554e-01,9.364702e-01,7.063580e-02,1.395807e-07,1.991557e+01,0.000000e+00,1.991557e+01,2.125789e+01,1.763967e+02
1.020734e+05,1.181406e+00,1.017710e+05,1.177906e+00,9.368624e-01,9.364715e-01,7.063720e-02,1.395751e-07,1.991654e+01,0.000000e+00,1.991654e+01,2.125877e+01,1.764017e+02
1.020834e+05,1.181521e+00,1.017810e+05,1.178021e+00,9.368694e-01,9.364728e-01,7.063860e-02,1.395694e-07,1.991752e+01,0.000000e+00,1.991752e+01,2.125965e+01,1.764067e+02
1.020934e+05,1.181637e+00,1.017910e+05,1.178137e+00,9.368764e-01,9.364741e-01,7.063999e-02,1.395638e-07,1.991849e+01,0.000000e+00,1.991849e+01,2.126054e+01,1.764117e+02
1.021034e+05,1.181753e+00,1.018010e+05,1.178253e+00,9.368834e-01,9.364754e-01,7.064139e-02,1.395582e-07,1.991947e+01,0.000000e+00,1.991947e+01,2.126142e+01,1.764167e+02
1.021134e+05,1.181869e+00,1.018110e+05,1.178369e+00,9.368904e-01,9.364767e-01,7.064278e-02,1.395525e-07,1.992045e+01,0.000000e+00,1.992045e+01,2.126230e+01,1.764217e+02
1.021234e+05,1.181984e+00,1.018210e+05,1.178484e+00,9.368974e-01,9.364780e-01,7.064418e-02,1.395469e-07,1.992142e+01,0.000000e+00,1.992142e+01,2.126318e+01,1.764267e+02
1.021334e+05,1.182100e+00,1.018310e+05,1.178600e+00,9.369044e-01,9.364793e-01,7.064557e-02,1.395413e-07,1.992240e+01,0.000000e+00,1.992240e+01,2.126407e+01,1.764317e+02
1.021434e+05,1.182216e+00,1.018410e+05,1.178716e+00,9.369114e-01,9.364806e-01,7.064697e-02,1.395356e-07,1.992337e+01,0.000000e+00,1.992337e+01,2.126495e+01,1.764367e+02
1.021534e+05,1.182332e+00,1.018510e+05,1.178832e+00,9.369184e-01,9.364819e-01,7.064836e-02,1.395300e-07,1.992435e+01,0.000000e+00,1.992435e+01,2.126583e+01,1.764417e+02
1.021634e+05,1.182447e+00,1.018610e+05,1.178947e+00,9.369254e-01,9.364832e-01,7.064976e-02,1.395244e-07,1.992533e+01,0.000000e+00,1.992533e+01,2.126672e+01,1.764467e+02
1.021734e+05,1.182563e+00,1.018710e+05,1.179063e+00,9.369324e-01,9.364845e-01,7.065116e-02,1.395187e-07,1.992630e+01,0.000000e+00,1.992630e+01,2.126760e+01,1.764517e+02
1.021834e+05,1.182679e+00,1.018810e+05,1.179179e+00,9.369394e-01,9.364858e-01,7.065255e-02,1.395131e-07,1.992728e+01,0.000000e+00,1.992728e+01,2.126848e+01,1.764567e+02
1.021934e+05,1.182794e+00,1.018910e+05,1.179294e+00,9.369464e-01,9.364871e-01,7.065395e-02,1.395075e-07,1.992825e+01,0.000000e+00,1.992825e+01,2.126936e+01,1.764617e+02
1.022034e+05,1.182910e+00,1.019010e+05,1.179410e+00,9.369534e-01,9.364884e-01,7.065534e-02,1.395018e-07,1.992923e+01,0.000000e+00,1.992923e+01,2.127025e+01,1.764667e+02
1.022134e+05,1.183026e+00,1.019110e+05,1.179526e+00,9.369604e-01,9.364898e-01,7.065674e-02,1.394962e-07,1.993021e+01,0.000000e+00,1.993021e+01,2.127113e+01,1.764717e+02
1.022234e+05,1.183142e+00,1.019210e+05,1.179642e+00,9.369674e-01,9.364911e-01,7.065813e-02,1.394906e-07,1.993118e+01,0.000000e+00,1.993118e+01,2.127201e+01,1.764767e+02
1.022334e+05,1.183257e+00,1.019310e+05,1.179757e+00,9.369744e-01,9.364924e-01,7.065953e-02,1.394850e-07,1.993216e+01,0.000000e+00,1.993216e+01,2.127289e+01,1.764817e+02
1.022434e+05,1.183373e+00,1.019410e+05,1.179873e+00,9.369814e-01,9.364937e-01,7.066092e-02,1.394794e-07,1.993313e+01,0.000000e+00,1.993313e+01,2.127378e+01,1.764867e+02
1.022534e+05,1.183489e+00,1.019510e+05,1.179989e+00,9.369884e-01,9.364950e-01,7.066231e-02,1.394737e-07,1.993411e+01,0.000000e+00,1.993411e+01,2.127466e+01,1.764917e+02
1.022634e+05,1.183605e+00,1.019610e+05,1.180105e+00,9.369954e-01,9.364963e-01,7.066371e-02,1.394681e-07,1.993508e+01,0.000000e+00,1.993508e+01,2.127554e+01,1.764967e+02
1.022734e+05,1.183720e+00,1.019710e+05,1.180220e+00,9.369990e-01,9.364976e-01,7.066510e-02,1.394625e-07,1.993564e+01,0.000000e+00,1.993564e+01,2.127605e+01,1.764983e+02
1.022834e+05,1.183836e+00,1.019810e+05,1.180336e+00,9.369960e-01,9.364989e-01,7.066650e-02,1.394569e-07,1.993538e+01,0.000000e+00,1.993538e+01,2.127585e+01,1.764933e+02
1.022934e+05,1.183952e+00,1.019910e+05,1.180452e+00,9.369930e-01,9.365002e-01,7.066789e-02,1.394513e-07,1.993513e+01,0.000000e+00,1.993513e+01,2.127564e+01,1.764883e+02
1.023034e+05,1.184068e+00,1.020010e+05,1.180568e+00,9.369900e-01,9.365015e-01,7.066929e-02,1.394457e-07,1.993487e+01,0.000000e+00,1.993487e+01,2.127544e+01,1.764833e+02
1.023134e+05,1.184183e+00,1.020110e+05,1.180683e+00,9.369870e-01,9.365028e-01,7.067068e-02,1.394401e-07,1.993462e+01,0.000000e+00,1.993462e+01,2.127524e+01,1.764783e+02
1.023234e+05,1.184299e+00,1.020210e+05,1.180799e+00,9.369840e-01,9.365041e-01,7.067208e-02,1.394344e-07,1.993436e+01,0.000000e+00,1.993436e+01,2.127503e+01,1.764733e+02
1.023334e+05,1.184415e+00,1.020310e+05,1.180915e+00,9.369810e-01,9.365054e-01,7.067347e-02,1.394288e-07,1.993411e+01,0.000000e+00,1.993411e+01,2.127483e+01,1.764683e+02
1.023434e+05,1.184531e+00,1.020410e+05,1.181031e+00,9.369780e-01,9.365067e-01,7.067487e-02,1.394232e-07,1.993386e+01,0.000000e+00,1.993386e+01,2.127463e+01,1.764633e+02
1.023534e+05,1.184646e+00,1.020510e+05,1.181146e+00,9.369750e-01,9.365080e-01,7.067626e-02,1.394176e-07,1.993360e+01,0.000000e+00,1.993360e+01,2.127442e+01,1.764583e+02
1.023634e+05,1.184762e+00,1.020610e+05,1.181262e+00,9.369720e-01,9.365093e-01,7.067765e-02,1.394120e-07,1.993335e+01,0.000000e+00,1.993335e+01,2.127422e+01,1.764533e+02
1.023734e+05,1.184878e+00,1.020710e+05,1.181378e+00,9.369690e-01,9.365107e-01,7.067905e-02,1.394064e-07,1.993309e+01,0.000000e+00,1.993309e+01,2.127401e+01,1.764483e+02
1.023834e+05,1.184994e+00,1.020810e+05,1.181494e+00,9.369660e-01,9.365120e-01,7.068044e-02,1.394008e-07,1.993284e+01,0.000000e+00,1.993284e+01,2.127381e+01,1.764433e+02
1.023934e+05,1.185109e+00,1.020910e+05,1.181609e+00,9.369630e-01,9.365133e-01,7.068184e-02,1.393952e-07,1.993258e+01,0.000000e+00,1.993258e+01,2.127361e+01,1.764383e+02
1.024034e+05,1.185225e+00,1.021010e+05,1.181725e+00,9.369600e-01,9.365146e-01,7.068323e-02,1.393896e-07,1.993233e+01,0.000000e+00,1.993233e+01,2.127340e+01,1.764333e+02
1.024134e+05,1.185341e+00,1.021110e+05,1.181841e+00,9.369570e-01,9.365159e-01,7.068462e-02,1.393840e-07,1.993207e+01,0.000000e+00,1.993207e+01,2.127320e+01,1.764283e+02
1.024234e+05,1.185457e+00,1.021210e+05,1.181957e+00,9.369540e-01,9.365172e-01,7.068602e-02,1.393784e-07,1.993182e+01,0.000000e+00,1.993182e+01,2.127300e+01,1.764233e+02
1.024334e+05,1.185572e+00,1.021310e+05,1.182072e+00,9.369510e-01,9.365185e-01,7.068741e-02,1.393728e-07,1.993156e+01,0.000000e+00,1.993156e+01,2.127279e+01,1.764183e+02
1.024434e+05,1.185688e+00,1.021410e+05,1.182188e+00,9.369480e-01,9.365198e-01,7.068881e-02,1.393672e-07,1.993131e+01,0.000000e+00,1.993131e+01,2.127259e+01,1.764133e+02
1.024534e+05,1.185804e+00,1.021510e+05,1.182304e+00,9.369450e-01,9.365211e-01,7.069020e-02,1.393616e-07,1.993106e+01,0.000000e+00,1.993106e+01,2.127239e+01,1.764083e+02
1.024634e+05,1.185920e+00,1.021610e+05,1.182420e+00,9.369420e-01,9.365224e-01,7.069159e-02,1.393561e-07,1.993080e+01,0.000000e+00,1.993080e+01,2.127218e+01,1.764033e+02
1.024734e+05,1.186035e+00,1.021710e+05,1.182535e+00,9.369390e-01,9.365237e-01,7.069299e-02,1.393505e-07,1.993055e+01,0.000000e+00,1.993055e+01,2.127198e+01,1.763983e+02
1.024834e+05,1.186151e+00,1.021810e+05,1.182651e+00,9.369360e-01,9.365250e-01,7.069438e-02,1.393449e-07,1.993029e+01,0.000000e+00,1.993029e+01,2.127178e+01,1.763933e+02
1.024934e+05,1.186267e+00,1.021910e+05,1.182767e+00,9.369330e-01,9.365263e-01,7.069577e-02,1.393393e-07,1.993004e+01,0.000000e+00,1.993004e+01,2.127157e+01,1.763883e+02
1.025034e+05,1.186382e+00,1.022010e+05,1.182882e+00,9.369300e-01,9.365276e-01,7.069717e-02,1.393337e-07,1.992978e+01,0.000000e+00,1.992978e+01,2.127137e+01,1.763833e+02
1.025134e+05,1.186498e+00,1.022110e+05,1.182998e+00,9.369270e-01,9.365289e-01,7.069856e-02,1.393281e-07,1.992953e+01,0.000000e+00,1.992953e+01,2.127117e+01,1.763783e+02
1.025234e+05,1.186614e+00,1.022210e+05,1.183114e+00,9.369240e-01,9.365302e-01,7.069995e-02,1.393225e-07,1.992927e+01,0.000000e+00,1.992927e+01,2.127096e+01,1.763733e+02
1.025334e+05,1.186730e+00,1.022310e+05,1.183230e+00,9.369210e-01,9.365315e-01,7.070135e-02,1.393170e-07,1.992902e+01,0.000000e+00,1.992902e+01,2.127076e+01,1.763683e+02
1.025434e+05,1.186845e+00,1.022410e+05,1.183345e+00,9.369180e-01,9.365328e-01,7.070274e-02,1.393114e-07,1.992877e+01,0.000000e+00,1.992877e+01,2.127056e+01,1.763633e+02
1.025534e+05,1.186961e+00,1.022510e+05,1.183461e+00,9.369150e-01,9.365341e-01,7.070413e-02,1.393058e-07,1.992851e+01,0.000000e+00,1.992851e+01,2.127035e+01,1.763583e+02
1.025634e+05,1.187077e+00,1.022610e+05,1.183577e+00,9.369120e-01,9.365354e-01,7.070553e-02,1.393002e-07,1.992826e+01,0.000000e+00,1.992826e+01,2.127015e+01,1.763533e+02
1.025734e+05,1.187193e+00,1.022710e+05,1.183693e+00,9.369090e-01,9.365368e-01,7.070692e-02,1.392946e-07,1.992800e+01,0.000000e+00,1.992800e+01,2.126994e+01,1.763483e+02
1.025834e+05,1.187308e+00,1.022810e+05,1.183808e+00,9.369060e-01,9.365381e-01,7.070831e-02,1.392891e-07,1.992775e+01,0.000000e+00,1.992775e+01,2.126974e+01,1.763433e+02
1.025934e+05,1.187424e+00,1.022910e+05,1.183924e+00,9.369030e-01,9.365394e-01,7.070970e-02,1.392835e-07,1.992749e+01,0.000000e+00,1.992749e+01,2.126954e+01,1.763383e+02
1.026034e+05,1.187540e+00,1.023010e+05,1.184040e+00,9.369000e-01,9.365407e-01,7.071110e-02,1.392779e-07,1.992724e+01,0.000000e+00,1.992724e+01,2.126933e+01,1.763333e+02
1.026134e+05,1.187656e+00,1.023110e+05,1.184156e+00,9.368970e-01,9.365420e-01,7.071249e-02,1.392723e-07,1.992698e+01,0.000000e+00,1.992698e+01,2.126913e+01,1.763283e+02
1.026234e+05,1.187771e+00,1.023210e+05,1.184271e+00,9.368940e-01,9.365433e-01,7.071388e-02,1.392668e-07,1.992673e+01,0.000000e+00,1.992673e+01,2.126893e+01,1.763233e+02
1.026334e+05,1.187887e+00,1.023310e+05,1.184387e+00,9.368910e-01,9.365446e-01,7.071528e-02,1.392612e-07,1.992647e+01,0.000000e+00,1.992647e+01,2.126872e+01,1.763183e+02
1.026434e+05,1.188003e+00,1.023410e+05,1.184503e+00,9.368880e-01,9.365459e-01,7.071667e-02,1.392556e-07,1.992622e+01,0.000000e+00,1.992622e+01,2.126852e+01,1.763133e+02
1.026534e+05,1.188119e+00,1.023510e+05,1.184619e+00,9.368850e-01,9.365472e-01,7.071806e-02,1.392501e-07,1.992597e+01,0.000000e+00,1.992597e+01,2.126832e+01,1.763083e+02
1.026634e+05,1.188234e+00,1.023610e+05,1.184734e+00,9.368820e-01,9.365485e-01,7.071945e-02,1.392445e-07,1.992571e+01,0.000000e+00,1.992571e+01,2.126811e+01,1.763033e+02
1.026734e+05,1.188350e+00,1.023710e+05,1.184850e+00,9.368790e-01,9.365498e-01,7.072085e-02,1.392389e-07,1.992546e+01,0.000000e+00,1.992546e+01,2.126791e+01,1.762983e+02
1.026834e+05,1.188466e+00,1.023810e+05,1.184966e+00,9.368760e-01,9.365511e-01,7.072224e-02,1.392334e-07,1.992520e+01,0.000000e+00,1.992520e+01,2.126771e+01,1.762933e+02
1.026934e+05,1.188582e+00,1.023910e+05,1.185082e+00,9.368730e-01,9.365524e-01,7.072363e-02,1.392278e-07,1.992495e+01,0.000000e+00,1.992495e+01,2.126750e+01,1.762883e+02
1.027034e+05,1.188697e+00,1.024010e+05,1.185197e+00,9.368700e-01,9.365537e-01,7.072502e-02,1.392223e-07,1.992469e+01,0.000000e+00,1.992469e+01,2.126730e+01,1.762833e+02
1.027134e+05,1.188813e+00,1.024110e+05,1.185313e+00,9.368670e-01,9.365550e-01,7.072641e-02,1.392167e-07,1.992444e+01,0.000000e+00,1.992444e+01,2.126710e+01,1.762783e+02
1.027234e+05,1.188929e+00,1.024210e+05,1.185429e+00,9.368640e-01,9.365563e-01,7.072781e-02,1.392112e-07,1.992418e+01,0.000000e+00,1.992418e+01,2.126689e+01,1.762733e+02
1.027335e+05,1.189045e+00,1.024311e+05,1.185545e+00,9.368610e-01,9.365576e-01,7.072920e-02,1.392056e-07,1.992393e+01,0.000000e+00,1.992393e+01,2.126669e+01,1.762683e+02
1.027435e+05,1.189160e+00,1.024411e+05,1.185660e+00,9.368580e-01,9.365589e-01,7.073059e-02,1.392000e-07,1.992368e+01,0.000000e+00,1.992368e+01,2.126648e+01,1.762633e+02
1.027535e+05,1.189276e+00,1.024511e+05,1.185776e+00,9.368550e-01,9.365602e-01,7.073198e-02,1.391945e-07,1.992342e+01,0.000000e+00,1.992342e+01,2.126628e+01,1.762583e+02
1.027635e+05,1.189392e+00,1.024611e+05,1.185892e+00,9.368520e-01,9.365615e-01,7.073337e-02,1.391889e-07,1.992317e+01,0.000000e+00,1.992317e+01,2.126608e+01,1.762533e+02
1.027735e+05,1.189508e+00,1.024711e+05,1.186008e+00,9.368490e-01,9.365628e-01,7.073477e-02,1.391834e-07,1.992291e+01,0.000000e+00,1.992291e+01,2.126587e+01,1.762483e+02
1.027835e+05,1.189623e+00,1.024811e+05,1.186123e+00,9.368460e-01,9.365641e-01,7.073616e-02,1.391778e-07,1.992266e+01,0.000000e+00,1.992266e+01,2.126567e+01,1.762433e+02
1.027935e+05,1.189739e+00,1.024911e+05,1.186239e+00,9.368430e-01,9.365654e-01,7.073755e-02,1.391723e-07,1.992240e+01,0.000000e+00,1.992240e+01,2.126547e+01,1.762383e+02
1.028035e+05,1.189855e+00,1.025011e+05,1.186355e+00,9.368400e-01,9.365667e-01,7.073894e-02,1.391667e-07,1.992215e+01,0.000000e+00,1.992215e+01,2.126526e+01,1.762333e+02
1.028135e+05,1.189970e+00,1.025111e+05,1.186470e+00,9.368370e-01,9.365680e-01,7.074033e-02,1.391612e-07,1.992189e+01,0.000000e+00,1.992189e+01,2.126506e+01,1.762283e+02
1.028235e+05,1.190086e+00,1.025211e+05,1.186586e+00,9.368340e-01,9.365694e-01,7.074172e-02,1.391557e-07,1.992164e+01,0.000000e+00,1.992164e+01,2.126486e+01,1.762233e+02
1.028335e+05,1.190202e+00,1.025311e+05,1.186702e+00,9.368310e-01,9.365707e-01,7.074312e-02,1.391501e-07,1.992139e+01,0.000000e+00,1.992139e+01,2.126465e+01,1.762183e+02
1.028435e+05,1.190318e+00,1.025411e+05,1.186818e+00,9.368280e-01,9.365720e-01,7.074451e-02,1.391446e-07,1.992113e+01,0.000000e+00,1.992113e+01,2.126445e+01,1.762133e+02
1.028535e+05,1.190433e+00,1.025511e+05,1.186933e+00,9.368250e-01,9.365733e-01,7.074590e-02,1.391390e-07,1.992088e+01,0.000000e+00,1.992088e+01,2.126425e+01,1.762083e+02
1.028635e+05,1.190549e+00,1.025611e+05,1.187049e+00,9.368220e-01,9.365746e-01,7.074729e-02,1.391335e-07,1.992062e+01,0.000000e+00,1.992062e+01,2.126404e+01,1.762033e+02
1.028735e+05,1.190665e+00,1.025711e+05,1.187165e+00,9.368190e-01,9.365759e-01,7.074868e-02,1.391280e-07,1.992037e+01,0.000000e+00,1.992037e+01,2.126384e+01,1.761983e+02
1.028835e+05,1.190781e+00,1.025811e+05,1.187281e+00,9.368160e-01,9.365772e-01,7.075007e-02,1.391224e-07,1.992011e+01,0.000000e+00,1.992011e+01,2.126364e+01,1.761933e+02
1.028935e+05,1.190896e+00,1.025911e+05,1.187396e+00,9.368130e-01,9.365785e-01,7.075146e-02,1.391169e-07,1.991986e+01,0.000000e+00,1.991986e+01,2.126343e+01,1.761883e+02
1.029035e+05,1.191012e+00,1.026011e+05,1.187512e+00,9.368100e-01,9.365798e-01,7.075286e-02,1.391113e-07,1.991960e+01,0.000000e+00,1.991960e+01,2.126323e+01,1.761833e+02
1.029135e+05,1.191128e+00,1.026111e+05,1.187628e+00,9.368070e-01,9.365811e-01,7.075425e-02,1.391058e-07,1.991935e+01,0.000000e+00,1.991935e+01,2.126302e+01,1.761783e+02
1.029235e+05,1.191244e+00,1.026211e+05,1.187744e+00,9.368040e-01,9.365824e-01,7.075564e-02,1.391003e-07,1.991909e+01,0.000000e+00,1.991909e+01,2.126282e+01,1.761733e+02
1.029335e+05,1.191359e+00,1.026311e+05,1.187859e+00,9.368010e-01,9.365837e-01,7.075703e-02,1.390948e-07,1.991884e+01,0.000000e+00,1.991884e+01,2.126262e+01,1.761683e+02
1.029435e+05,1.191475e+00,1.026411e+05,1.187975e+00,9.367980e-01,9.365850e-01,7.075842e-02,1.390892e-07,1.991859e+01,0.000000e+00,1.991859e+01,2.126241e+01,1.761633e+02
1.029535e+05,1.191591e+00,1.026511e+05,1.188091e+00,9.367950e-01,9.365863e-01,7.075981e-02,1.390837e-07,1.991833e+01,0.000000e+00,1.991833e+01,2.126221e+01,1.761583e+02
1.029635e+05,1.191707e+00,1.026611e+05,1.188207e+00,9.367920e-01,9.365876e-01,7.076120e-02,1.390782e-07,1.991808e+01,0.000000e+00,1.991808e+01,2.126201e+01,1.761533e+02
1.029735e+05,1.191822e+00,1.026711e+05,1.188322e+00,9.367890e-01,9.365889e-01,7.076259e-02,1.390727e-07,1.991782e+01,0.000000e+00,1.991782e+01,2.126180e+01,1.761483e+02
1.029835e+05,1.191938e+00,1.026811e+05,1.188438e+00,9.367860e-01,9.365902e-01,7.076398e-02,1.390671e-07,1.991757e+01,0.000000e+00,1.991757e+01,2.126160e+01,1.761433e+02
1.029935e+05,1.192054e+00,1.026911e+05,1.188554e+00,9.367830e-01,9.365915e-01,7.076537e-02,1.390616e-07,1.991731e+01,0.000000e+00,1.991731e+01,2.126140e+01,1.761383e+02
1.030035e+05,1.192170e+00,1.027011e+05,1.188670e+00,9.367800e-01,9.365928e-01,7.076676e-02,1.390561e-07,1.991706e+01,0.000000e+00,1.991706e+01,2.126119e+01,1.761333e+02
1.030135e+05,1.192285e+00,1.027111e+05,1.188785e+00,9.367770e-01,9.365941e-01,7.076815e-02,1.390506e-07,1.991680e+01,0.000000e+00,1.991680e+01,2.126099e+01,1.761283e+02
1.030235e+05,1.192401e+00,1.027211e+05,1.188901e+00,9.367740e-01,9.365954e-01,7.076955e-02,1.390450e-07,1.991655e+01,0.000000e+00,1.991655e+01,2.126079e+01,1.761233e+02
1.030335e+05,1.192517e+00,1.027311e+05,1.189017e+00,9.367710e-01,9.365967e-01,7.077094e-02,1.390395e-07,1.991630e+01,0.000000e+00,1.991630e+01,2.126058e+01,1.761183e+02
1.030435e+05,1.192633e+00,1.027411e+05,1.189133e+00,9.367680e-01,9.365980e-01,7.077233e-02,1.390340e-07,1.991604e+01,0.000000e+00,1.991604e+01,2.126038e+01,1.761133e+02
1.030535e+05,1.192748e+00,1.027511e+05,1.189248e+00,9.367650e-01,9.365993e-01,7.077372e-02,1.390285e-07,1.991579e+01,0.000000e+00,1.991579e+01,2.126017e+01,1.761083e+02
1.030635e+05,1.192864e+00,1.027611e+05,1.189364e+00,9.367620e-01,9.366006e-01,7.077511e-02,1.390230e-07,1.991553e+01,0.000000e+00,1.991553e+01,2.125997e+01,1.761033e+02
1.030735e+05,1.192980e+00,1.027711e+05,1.189480e+00,9.367590e-01,9.366019e-01,7.077650e-02,1.390175e-07,1.991528e+01,0.000000e+00,1.991528e+01,2.125977e+01,1.760983e+02
1.030835e+05,1.193096e+00,1.027811e+05,1.189596e+00,9.367560e-01,9.366032e-01,7.077789e-02,1.390120e-07,1.991502e+01,0.000000e+00,1.991502e+01,2.125956e+01,1.760933e+02
1.030935e+05,1.193211e+00,1.027911e+05,1.189711e+00,9.367530e-01,9.366045e-01,7.077928e-02,1.390065e-07,1.991477e+01,0.000000e+00,1.991477e+01,2.125936e+01,1.760883e+02
1.031035e+05,1.193327e+00,1.028011e+05,1.189827e+00,9.367500e-01,9.366058e-01,7.078067e-02,1.390010e-07,1.991451e+01,0.000000e+00,1.991451e+01,2.125916e+01,1.760833e+02
1.031135e+05,1.193443e+00,1.028111e+05,1.189943e+00,9.367470e-01,9.366071e-01,7.078206e-02,1.389954e-07,1.991426e+01,0.000000e+00,1.991426e+01,2.125895e+01,1.760783e+02
1.031235e+05,1.193558e+00,1.028211e+05,1.190058e+00,9.367440e-01,9.366084e-01,7.078345e-02,1.389899e-07,1.991401e+01,0.000000e+00,1.991401e+01,2.125875e+01,1.760733e+02
1.031335e+05,1.193674e+00,1.028311e+05,1.190174e+00,9.367410e-01,9.366097e-01,7.078484e-02,1.389844e-07,1.991375e+01,0.000000e+00,1.991375e+01,2.125855e+01,1.760683e+02
1.031435e+05,1.193790e+00,1.028411e+05,1.190290e+00,9.367380e-01,9.366110e-01,7.078623e-02,1.389789e-07,1.991350e+01,0.000000e+00,1.991350e+01,2.125834e+01,1.760633e+02
1.031535e+05,1.193906e+00,1.028511e+05,1.190406e+00,9.367350e-01,9.366123e-01,7.078762e-02,1.389734e-07,1.991324e+01,0.000000e+00,1.991324e+01,2.125814e+01,1.760583e+02
1.031635e+05,1.194021e+00,1.028611e+05,1.190521e+00,9.367320e-01,9.366136e-01,7.078901e-02,1.389679e-07,1.991299e+01,0.000000e+00,1.991299e+01,2.125794e+01,1.760533e+02
1.031735e+05,1.194137e+00,1.028711e+05,1.190637e+00,9.367290e-01,9.366149e-01,7.079040e-02,1.389624e-07,1.991273e+01,0.000000e+00,1.991273e+01,2.125773e+01,1.760483e+02
1.031835e+05,1.194253e+00,1.028811e+05,1.190753e+00,9.367260e-01,9.366162e-01,7.079179e-02,1.389569e-07,1.991248e+01,0.000000e+00,1.991248e+01,2.125753e+01,1.760433e+02
1.031935e+05,1.194369e+00,1.028911e+05,1.190869e+00,9.367230e-01,9.366175e-01,7.079318e-02,1.389514e-07,1.991222e+01,0.000000e+00,1.991222e+01,2.125732e+01,1.760383e+02
1.032035e+05,1.194484e+00,1.029011e+05,1.190984e+00,9.367200e-01,9.366188e-01,7.079456e-02,1.389459e-07,1.991197e+01,0.000000e+00,1.991197e+01,2.125712e+01,1.760333e+02
1.032135e+05,1.194600e+00,1.029111e+05,1.191100e+00,9.367170e-01,9.366201e-01,7.079595e-02,1.389405e-07,1.991171e+01,0.000000e+00,1.991171e+01,2.125692e+01,1.760283e+02
1.032235e+05,1.194716e+00,1.029211e+05,1.191216e+00,9.367140e-01,9.366214e-01,7.079734e-02,1.389350e-07,1.991146e+01,0.000000e+00,1.991146e+01,2.125671e+01,1.760233e+02
1.032335e+05,1.194832e+00,1.029311e+05,1.191332e+00,9.367110e-01,9.366227e-01,7.079873e-02,1.389295e-07,1.991121e+01,0.000000e+00,1.991121e+01,2.125651e+01,1.760183e+02
1.032435e+05,1.194947e+00,1.029411e+05,1.191447e+00,9.367080e-01,9.366240e-01,7.080012e-02,1.389240e-07,1.991095e+01,0.000000e+00,1.991095e+01,2.125631e+01,1.760133e+02
1.032535e+05,1.195063e+00,1.029511e+05,1.191563e+00,9.367050e-01,9.366253e-01,7.080151e-02,1.389185e-07,1.991070e+01,0.000000e+00,1.991070e+01,2.125610e+01,1.760083e+02
1.032635e+05,1.195179e+00,1.029611e+05,1.191679e+00,9.367020e-01,9.366266e-01,7.080290e-02,1.389130e-07,1.991044e+01,0.000000e+00,1.991044e+01,2.125590e+01,1.760033e+02
1.032735e+05,1.195295e+00,1.029711e+05,1.191795e+00,9.367045e-01,9.366279e-01,7.080429e-02,1.389075e-07,1.991007e+01,0.000000e+00,1.991007e+01,2.125544e+01,1.759972e+02
1.032835e+05,1.195410e+00,1.029811e+05,1.191910e+00,9.367175e-01,9.366293e-01,7.080568e-02,1.389020e-07,1.990948e+01,0.000000e+00,1.990948e+01,2.125451e+01,1.759892e+02
1.032935e+05,1.195526e+00,1.029911e+05,1.192026e+00,9.367305e-01,9.366306e-01,7.080707e-02,1.388965e-07,1.990888e+01,0.000000e+00,1.990888e+01,2.125359e+01,1.759812e+02
1.033035e+05,1.195642e+00,1.030011e+05,1.192142e+00,9.367435e-01,9.366319e-01,7.080846e-02,1.388911e-07,1.990829e+01,0.000000e+00,1.990829e+01,2.125266e+01,1.759732e+02
1.033135e+05,1.195758e+00,1.030111e+05,1.192258e+00,9.367565e-01,9.366332e-01,7.080985e-02,1.388856e-07,1.990769e+01,0.000000e+00,1.990769e+01,2.125173e+01,1.759652e+02
1.033235e+05,1.195873e+00,1.030211e+05,1.192373e+00,9.367695e-01,9.366345e-01,7.081123e-02,1.388801e-07,1.990710e+01,0.000000e+00,1.990710e+01,2.125080e+01,1.759572e+02
1.033335e+05,1.195989e+00,1.030311e+05,1.192489e+00,9.367825e-01,9.366358e-01,7.081262e-02,1.388746e-07,1.990650e+01,0.000000e+00,1.990650e+01,2.124987e+01,1.759492e+02
1.033435e+05,1.196105e+00,1.030411e+05,1.192605e+00,9.367955e-01,9.366371e-01,7.081401e-02,1.388692e-07,1.990591e+01,0.000000e+00,1.990591e+01,2.124894e+01,1.759412e+02
1.033535e+05,1.196221e+00,1.030511e+05,1.192721e+00,9.368085e-01,9.366384e-01,7.081540e-02,1.388637e-07,1.990531e+01,0.000000e+00,1.990531e+01,2.124801e+01,1.759332e+02
1.033635e+05,1.196336e+00,1.030611e+05,1.192836e+00,9.368215e-01,9.366397e-01,7.081679e-02,1.388582e-07,1.990472e+01,0.000000e+00,1.990472e+01,2.124708e+01,1.759252e+02
1.033735e+05,1.196452e+00,1.030711e+05,1.192952e+00,9.368345e-01,9.366410e-01,7.081818e-02,1.388527e-07,1.990413e+01,0.000000e+00,1.990413e+01,2.124615e+01,1.759172e+02
1.033835e+05,1.196568e+00,1.030811e+05,1.193068e+00,9.368475e-01,9.366423e-01,7.081957e-02,1.388473e-07,1.990353e+01,0.000000e+00,1.990353e+01,2.124522e+01,1.759092e+02
1.033935e+05,1.196684e+00,1.030911e+05,1.193184e+00,9.368605e-01,9.366436e-01,7.082095e-02,1.388418e-07,1.990294e+01,0.000000e+00,1.990294e+01,2.124429e+01,1.759012e+02
1.034035e+05,1.196799e+00,1.031011e+05,1.193299e+00,9.368735e-01,9.366449e-01,7.082234e-02,1.388363e-07,1.990234e+01,0.000000e+00,1.990234e+01,2.124336e+01,1.758932e+02
1.034135e+05,1.196915e+00,1.031111e+05,1.193415e+00,9.368865e-01,9.366462e-01,7.082373e-02,1.388308e-07,1.990175e+01,0.000000e+00,1.990175e+01,2.124243e+01,1.758852e+02
1.034235e+05,1.197031e+00,1.031211e+05,1.193531e+00,9.368995e-01,9.366475e-01,7.082512e-02,1.388254e-07,1.990115e+01,0.000000e+00,1.990115e+01,2.124150e+01,1.758772e+02
1.034335e+05,1.197146e+00,1.031311e+05,1.193646e+00,9.369125e-01,9.366488e-01,7.082651e-02,1.388199e-07,1.990056e+01,0.000000e+00,1.990056e+01,2.124057e+01,1.758692e+02
1.034435e+05,1.197262e+00,1.031411e+05,1.193762e+00,9.369255e-01,9.366501e-01,7.082790e-02,1.388145e-07,1.989996e+01,0.000000e+00,1.989996e+01,2.123964e+01,1.758612e+02
1.034535e+05,1.197378e+00,1.031511e+05,1.193878e+00,9.369385e-01,9.366514e-01,7.082928e-02,1.388090e-07,1.989937e+01,0.000000e+00,1.989937e+01,2.123871e+01,1.758532e+02
1.034635e+05,1.197494e+00,1.031611e+05,1.193994e+00,9.369515e-01,9.366527e-01,7.083067e-02,1.388035e-07,1.989878e+01,0.000000e+00,1.989878e+01,2.123779e+01,1.758452e+02
1.034735e+05,1.197609e+00,1.031711e+05,1.194109e+00,9.369645e-01,9.366540e-01,7.083206e-02,1.387981e-07,1.989818e+01,0.000000e+00,1.989818e+01,2.123686e+01,1.758372e+02
1.034835e+05,1.197725e+00,1.031811e+05,1.194225e+00,9.369775e-01,9.366553e-01,7.083345e-02,1.387926e-07,1.989759e+01,0.000000e+00,1.989759e+01,2.123593e+01,1.758292e+02
1.034935e+05,1.197841e+00,1.031911e+05,1.194341e+00,9.369905e-01,9.366566e-01,7.083484e-02,1.387872e-07,1.989699e+01,0.000000e+00,1.989699e+01,2.123500e+01,1.758212e+02
1.035035e+05,1.197957e+00,1.032011e+05,1.194457e+00,9.370035e-01,9.366579e-01,7.083622e-02,1.387817e-07,1.989640e+01,0.000000e+00,1.989640e+01,2.123407e+01,1.758132e+02
1.035135e+05,1.198072e+00,1.032111e+05,1.194572e+00,9.370165e-01,9.366592e-01,7.083761e-02,1.387762e-07,1.989580e+01,0.000000e+00,1.989580e+01,2.123314e+01,1.758052e+02
1.035235e+05,1.198188e+00,1.032211e+05,1.194688e+00,9.370295e-01,9.366605e-01,7.083900e-02,1.387708e-07,1.989521e+01,0.000000e+00,1.989521e+01,2.123221e+01,1.757972e+02
1.035335e+05,1.198304e+00,1.032311e+05,1.194804e+00,9.370425e-01,9.366618e-01,7.084039e-02,1.387653e-07,1.989461e+01,0.000000e+00,1.989461e+01,2.123128e+01,1.757892e+02
1.035435e+05,1.198420e+00,1.032411e+05,1.194920e+00,9.370555e-01,9.366631e-01,7.084178e-02,1.387599e-07,1.989402e+01,0.000000e+00,1.989402e+01,2.123035e+01,1.757812e+02
1.035535e+05,1.198535e+00,1.032511e+05,1.195035e+00,9.370685e-01,9.366644e-01,7.084316e-02,1.387544e-07,1.989342e+01,0.000000e+00,1.989342e+01,2.122942e+01,1.757732e+02
1.035635e+05,1.198651e+00,1.032611e+05,1.195151e+00,9.370815e-01,9.366657e-01,7.084455e-02,1.387490e-07,1.989283e+01,0.000000e+00,1.989283e+01,2.122850e+01,1.757652e+02
1.035735e+05,1.198767e+00,1.032711e+05,1.195267e+00,9.370945e-01,9.366670e-01,7.084594e-02,1.387435e-07,1.989224e+01,0.000000e+00,1.989224e+01,2.122757e+01,1.757572e+02
1.035835e+05,1.198883e+00,1.032811e+05,1.195383e+00,9.371075e-01,9.366683e-01,7.084733e-02,1.387381e-07,1.989164e+01,0.000000e+00,1.989164e+01,2.122664e+01,1.757492e+02
1.035935e+05,1.198998e+00,1.032911e+05,1.195498e+00,9.371205e-01,9.366696e-01,7.084871e-02,1.387326e-07,1.989105e+01,0.000000e+00,1.989105e+01,2.122571e+01,1.757412e+02
1.036035e+05,1.199114e+00,1.033011e+05,1.195614e+00,9.371335e-01,9.366709e-01,7.085010e-02,1.387272e-07,1.989045e+01,0.000000e+00,1.989045e+01,2.122478e+01,1.757332e+02
1.036135e+05,1.199230e+00,1.033111e+05,1.195730e+00,9.371465e-01,9.366722e-01,7.085149e-02,1.387218e-07,1.988986e+01,0.000000e+00,1.988986e+01,2.122385e+01,1.757252e+02
1.036235e+05,1.199346e+00,1.033211e+05,1.195846e+00,9.371595e-01,9.366735e-01,7.085287e-02,1.387163e-07,1.988926e+01,0.000000e+00,1.988926e+01,2.122292e+01,1.757172e+02
1.036335e+05,1.199461e+00,1.033311e+05,1.195961e+00,9.371725e-01,9.366748e-01,7.085426e-02,1.387109e-07,1.988867e+01,0.000000e+00,1.988867e+01,2.122199e+01,1.757092e+02
1.036435e+05,1.199577e+00,1.033411e+05,1.196077e+00,9.371855e-01,9.366761e-01,7.085565e-02,1.387054e-07,1.988807e+01,0.000000e+00,1.988807e+01,2.122106e+01,1.757012e+02
1.036535e+05,1.199693e+00,1.033511e+05,1.196193e+00,9.371985e-01,9.366774e-01,7.085704e-02,1.387000e-07,1.988748e+01,0.000000e+00,1.988748e+01,2.122014e+01,1.756932e+02
1.036635e+05,1.199809e+00,1.033611e+05,1.196309e+00,9.372115e-01,9.366787e-01,7.085842e-02,1.386946e-07,1.988689e+01,0.000000e+00,1.988689e+01,2.121921e+01,1.756852e+02
1.036735e+05,1.199924e+00,1.033711e+05,1.196424e+00,9.372245e-01,9.366800e-01,7.085981e-02,1.386891e-07,1.988629e+01,0.000000e+00,1.988629e+01,2.121828e+01,1.756772e+02
1.036835e+05,1.200040e+00,1.033811e+05,1.196540e+00,9.372375e-01,9.366813e-01,7.086120e-02,1.386837e-07,1.988570e+01,0.000000e+00,1.988570e+01,2.121735e+01,1.756692e+02
1.036935e+05,1.200156e+00,1.033911e+05,1.196656e+00,9.372505e-01,9.366826e-01,7.086258e-02,1.386783e-07,1.988510e+01,0.000000e+00,1.988510e+01,2.121642e+01,1.756612e+02
1.037035e+05,1.200272e+00,1.034011e+05,1.196772e+00,9.372635e-01,9.366838e-01,7.086397e-02,1.386728e-07,1.988451e+01,0.000000e+00,1.988451e+01,2.121549e+01,1.756532e+02
1.037135e+05,1.200387e+00,1.034111e+05,1.196887e+00,9.372765e-01,9.366851e-01,7.086536e-02,1.386674e-07,1.988391e+01,0.000000e+00,1.988391e+01,2.121456e+01,1.756452e+02
1.037235e+05,1.200503e+00,1.034211e+05,1.197003e+00,9.372895e-01,9.366864e-01,7.086674e-02,1.386620e-07,1.988332e+01,0.000000e+00,1.988332e+01,2.121364e+01,1.756372e+02
1.037335e+05,1.200619e+00,1.034311e+05,1.197119e+00,9.373025e-01,9.366877e-01,7.086813e-02,1.386565e-07,1.988272e+01,0.000000e+00,1.988272e+01,2.121271e+01,1.756292e+02
1.037435e+05,1.200734e+00,1.034411e+05,1.197234e+00,9.373155e-01,9.366890e-01,7.086952e-02,1.386511e-07,1.988213e+01,0.000000e+00,1.988213e+01,2.121178e+01,1.756212e+02
1.037535e+05,1.200850e+00,1.034511e+05,1.197350e+00,9.373285e-01,9.366903e-01,7.087090e-02,1.386457e-07,1.988153e+01,0.000000e+00,1.988153e+01,2.121085e+01,1.756132e+02
1.037635e+05,1.200966e+00,1.034611e+05,1.197466e+00,9.373415e-01,9.366916e-01,7.087229e-02,1.386403e-07,1.988094e+01,0.000000e+00,1.988094e+01,2.120992e+01,1.756052e+02
1.037735e+05,1.201082e+00,1.034711e+05,1.197582e+00,9.373545e-01,9.366929e-01,7.087368e-02,1.386349e-07,1.988035e+01,0.000000e+00,1.988035e+01,2.120899e+01,1.755972e+02
1.037835e+05,1.201197e+00,1.034811e+05,1.197697e+00,9.373675e-01,9.366942e-01,7.087506e-02,1.386294e-07,1.987975e+01,0.000000e+00,1.987975e+01,2.120807e+01,1.755892e+02
1.037935e+05,1.201313e+00,1.034911e+05,1.197813e+00,9.373805e-01,9.366955e-01,7.087645e-02,1.386240e-07,1.987916e+01,0.000000e+00,1.987916e+01,2.120714e+01,1.755812e+02
1.038035e+05,1.201429e+00,1.035011e+05,1.197929e+00,9.373935e-01,9.366968e-01,7.087783e-02,1.386186e-07,1.987856e+01,0.000000e+00,1.987856e+01,2.120621e+01,1.755732e+02
1.038135e+05,1.201545e+00,1.035111e+05,1.198045e+00,9.374065e-01,9.366981e-01,7.087922e-02,1.386132e-07,1.987797e+01,0.000000e+00,1.987797e+01,2.120528e+01,1.755652e+02
1.038235e+05,1.201660e+00,1.035211e+05,1.198160e+00,9.374195e-01,9.366994e-01,7.088061e-02,1.386078e-07,1.987737e+01,0.000000e+00,1.987737e+01,2.120435e+01,1.755572e+02
1.038335e+05,1.201776e+00,1.035311e+05,1.198276e+00,9.374325e-01,9.367007e-01,7.088199e-02,1.386023e-07,1.987678e+01,0.000000e+00,1.987678e+01,2.120342e+01,1.755492e+02
1.038435e+05,1.201892e+00,1.035411e+05,1.198392e+00,9.374455e-01,9.367020e-01,7.088338e-02,1.385969e-07,1.987618e+01,0.000000e+00,1.987618e+01,2.120250e+01,1.755412e+02
1.038535e+05,1.202008e+00,1.035511e+05,1.198508e+00,9.374585e-01,9.367033e-01,7.088477e-02,1.385915e-07,1.987559e+01,0.000000e+00,1.987559e+01,2.120157e+01,1.755332e+02
1.038635e+05,1.202123e+00,1.035611e+05,1.198623e+00,9.374715e-01,9.367046e-01,7.088615e-02,1.385861e-07,1.987500e+01,0.000000e+00,1.987500e+01,2.120064e+01,1.755252e+02
1.038735e+05,1.202239e+00,1.035711e+05,1.198739e+00,9.374845e-01,9.367059e-01,7.088754e-02,1.385807e-07,1.987440e+01,0.000000e+00,1.987440e+01,2.119971e+01,1.755172e+02
1.038835e+05,1.202355e+00,1.035811e+05,1.198855e+00,9.374975e-01,9.367072e-01,7.088892e-02,1.385753e-07,1.987381e+01,0.000000e+00,1.987381e+01,2.119878e+01,1.755092e+02
1.038935e+05,1.202471e+00,1.035911e+05,1.198971e+00,9.375105e-01,9.367085e-01,7.089031e-02,1.385699e-07,1.987321e+01,0.000000e+00,1.987321e+01,2.119786e+01,1.755012e+02
1.039035e+05,1.202586e+00,1.036011e+05,1.199086e+00,9.375235e-01,9.367098e-01,7.089169e-02,1.385645e-07,1.987262e+01,0.000000e+00,1.987262e+01,2.119693e+01,1.754932e+02
1.039135e+05,1.202702e+00,1.036111e+05,1.199202e+00,9.375365e-01,9.367111e-01,7.089308e-02,1.385591e-07,1.987202e+01,0.000000e+00,1.987202e+01,2.119600e+01,1.754852e+02
1.039235e+05,1.202818e+00,1.036211e+05,1.199318e+00,9.375495e-01,9.367124e-01,7.089447e-02,1.385537e-07,1.987143e+01,0.000000e+00,1.987143e+01,2.119507e+01,1.754772e+02
1.039335e+05,1.202934e+00,1.036311e+05,1.199434e+00,9.375625e-01,9.367137e-01,7.089585e-02,1.385483e-07,1.987083e+01,0.000000e+00,1.987083e+01,2.119414e+01,1.754692e+02
1.039435e+05,1.203049e+00,1.036411e+05,1.199549e+00,9.375755e-01,9.367150e-01,7.089724e-02,1.385429e-07,1.987024e+01,0.000000e+00,1.987024e+01,2.119322e+01,1.754612e+02
1.039535e+05,1.203165e+00,1.036511e+05,1.199665e+00,9.375885e-01,9.367163e-01,7.089862e-02,1.385375e-07,1.986965e+01,0.000000e+00,1.986965e+01,2.119229e+01,1.754532e+02
1.039635e+05,1.203281e+00,1.036611e+05,1.199781e+00,9.376015e-01,9.367176e-01,7.090001e-02,1.385321e-07,1.986905e+01,0.000000e+00,1.986905e+01,2.119136e+01,1.754452e+02
1.039735e+05,1.203397e+00,1.036711e+05,1.199897e+00,9.376145e-01,9.367189e-01,7.090139e-02,1.385267e-07,1.986846e+01,0.000000e+00,1.986846e+01,2.119043e+01,1.754372e+02
1.039835e+05,1.203512e+00,1.036811e+05,1.200012e+00,9.376275e-01,9.367202e-01,7.090278e-02,1.385213e-07,1.986786e+01,0.000000e+00,1.986786e+01,2.118950e+01,1.754292e+02
1.039935e+05,1.203628e+00,1.036911e+05,1.200128e+00,9.376405e-01,9.367215e-01,7.090416e-02,1.385159e-07,1.986727e+01,0.000000e+00,1.986727e+01,2.118858e+01,1.754212e+02
1.040035e+05,1.203744e+00,1.037011e+05,1.200244e+00,9.376535e-01,9.367228e-01,7.090555e-02,1.385105e-07,1.986667e+01,0.000000e+00,1.986667e+01,2.118765e+01,1.754132e+02
1.040135e+05,1.203860e+00,1.037111e+05,1.200360e+00,9.376665e-01,9.367241e-01,7.090693e-02,1.385051e-07,1.986608e+01,0.000000e+00,1.986608e+01,2.118672e+01,1.754052e+02
1.040235e+05,1.203975e+00,1.037211e+05,1.200475e+00,9.376795e-01,9.367254e-01,7.090832e-02,1.384997e-07,1.986548e+01,0.000000e+00,1.986548e+01,2.118579e+01,1.753972e+02
1.040335e+05,1.204091e+00,1.037311e+05,1.200591e+00,9.376925e-01,9.367267e-01,7.090970e-02,1.384943e-07,1.986489e+01,0.000000e+00,1.986489e+01,2.118487e+01,1.753892e+02
1.040435e+05,1.204207e+00,1.037411e+05,1.200707e+00,9.377055e-01,9.367280e-01,7.091109e-02,1.384889e-07,1.986429e+01,0.000000e+00,1.986429e+01,2.118394e+01,1.753812e+02
1.040535e+05,1.204322e+00,1.037511e+05,1.200822e+00,9.377185e-01,9.367293e-01,7.091247e-02,1.384835e-07,1.986370e+01,0.000000e+00,1.986370e+01,2.118301e+01,1.753732e+02
1.040635e+05,1.204438e+00,1.037611e+05,1.200938e+00,9.377315e-01,9.367306e-01,7.091386e-02,1.384782e-07,1.986311e+01,0.000000e+00,1.986311e+01,2.118208e+01,1.753652e+02
1.040735e+05,1.204554e+00,1.037711e+05,1.201054e+00,9.377445e-01,9.367319e-01,7.091524e-02,1.384728e-07,1.986251e+01,0.000000e+00,1.986251e+01,2.118115e+01,1.753572e+02
1.040835e+05,1.204670e+00,1.037811e+05,1.201170e+00,9.377575e-01,9.367332e-01,7.091663e-02,1.384674e-07,1.986192e+01,0.000000e+00,1.986192e+01,2.118023e+01,1.753492e+02
1.040935e+05,1.204785e+00,1.037911e+05,1.201285e+00,9.377705e-01,9.367345e-01,7.091801e-02,1.384620e-07,1.986132e+01,0.000000e+00,1.986132e+01,2.117930e+01,1.753412e+02
1.041035e+05,1.204901e+00,1.038011e+05,1.201401e+00,9.377835e-01,9.367358e-01,7.091940e-02,1.384566e-07,1.986073e+01,0.000000e+00,1.986073e+01,2.117837e+01,1.753332e+02
1.041135e+05,1.205017e+00,1.038111e+05,1.201517e+00,9.377965e-01,9.367371e-01,7.092078e-02,1.384512e-07,1.986013e+01,0.000000e+00,1.986013e+01,2.117744e+01,1.753252e+02
