Repository: brandonlampe/CS_Data

# Comments For Consolidation Test: 175_03
_Note:_ herein, the phrase "TEST-NUMBER" will imply the insertion of "175_03".  This format will
often be used when describing local directories.

Following the initial increase in pressure from zero to 19.192 MPa (dilatometer was initially used,
which resulted in somewhat variable confining pressure).  Schuler gauges were used during the

## Test Data
Raw test data is contained in: TEST-NUMBER.xlsx

Additionally, calculated values of fractional density have been calculated in TEST-NUMBER.xlsx and
exported to TEST-NUMBER.csv, where the .csv file format allows for easy cross-platform importing
and analysis.

File: UNM_WP_HY_175_03/CREEP_FIT_v1/175_03_CREEP_OUT.csv (part 48 of 66)
Analysis by Brandon Lampe, performed on: 2016/07/04 12:27:14
Experimental results below begin at: 2015/07/17 16:07:44
Duration (sec),Duration (day),Elapsed Time (sec),Elapsed Time (day),Interpolated Fractional Density,Fit to Fractional Density,Fit to Volume Strain,Fit to Volume Strain Rate (1/sec),Confining Pressure (MPa),Pore Pressure (MPa),Terzaghi Pressure (MPa),Solid Pressure (MPa),Temperature (C))
1.112035e+05,1.287078e+00,1.109011e+05,1.283578e+00,9.375798e-01,9.376450e-01,7.188960e-02,1.349311e-07,1.991731e+01,0.000000e+00,1.991731e+01,2.124333e+01,1.762798e+02
1.112135e+05,1.287194e+00,1.109111e+05,1.283694e+00,9.375828e-01,9.376463e-01,7.189095e-02,1.349265e-07,1.991816e+01,0.000000e+00,1.991816e+01,2.124416e+01,1.762828e+02
1.112235e+05,1.287309e+00,1.109211e+05,1.283809e+00,9.375858e-01,9.376476e-01,7.189229e-02,1.349220e-07,1.991901e+01,0.000000e+00,1.991901e+01,2.124500e+01,1.762858e+02
1.112335e+05,1.287425e+00,1.109311e+05,1.283925e+00,9.375888e-01,9.376488e-01,7.189364e-02,1.349174e-07,1.991986e+01,0.000000e+00,1.991986e+01,2.124584e+01,1.762888e+02
1.112435e+05,1.287541e+00,1.109411e+05,1.284041e+00,9.375918e-01,9.376501e-01,7.189499e-02,1.349128e-07,1.992071e+01,0.000000e+00,1.992071e+01,2.124667e+01,1.762918e+02
1.112535e+05,1.287657e+00,1.109511e+05,1.284157e+00,9.375948e-01,9.376514e-01,7.189634e-02,1.349082e-07,1.992155e+01,0.000000e+00,1.992155e+01,2.124751e+01,1.762948e+02
1.112635e+05,1.287772e+00,1.109611e+05,1.284272e+00,9.375978e-01,9.376526e-01,7.189769e-02,1.349037e-07,1.992240e+01,0.000000e+00,1.992240e+01,2.124835e+01,1.762978e+02
1.112735e+05,1.287888e+00,1.109711e+05,1.284388e+00,9.376018e-01,9.376539e-01,7.189904e-02,1.348991e-07,1.992280e+01,0.000000e+00,1.992280e+01,2.124868e+01,1.762977e+02
1.112835e+05,1.288004e+00,1.109811e+05,1.284504e+00,9.376088e-01,9.376551e-01,7.190039e-02,1.348945e-07,1.992189e+01,0.000000e+00,1.992189e+01,2.124755e+01,1.762887e+02
1.112935e+05,1.288120e+00,1.109911e+05,1.284620e+00,9.376158e-01,9.376564e-01,7.190174e-02,1.348899e-07,1.992097e+01,0.000000e+00,1.992097e+01,2.124642e+01,1.762797e+02
1.113035e+05,1.288235e+00,1.110011e+05,1.284735e+00,9.376228e-01,9.376577e-01,7.190309e-02,1.348854e-07,1.992006e+01,0.000000e+00,1.992006e+01,2.124528e+01,1.762707e+02
1.113135e+05,1.288351e+00,1.110111e+05,1.284851e+00,9.376298e-01,9.376589e-01,7.190444e-02,1.348808e-07,1.991915e+01,0.000000e+00,1.991915e+01,2.124415e+01,1.762617e+02
1.113235e+05,1.288467e+00,1.110211e+05,1.284967e+00,9.376368e-01,9.376602e-01,7.190578e-02,1.348762e-07,1.991823e+01,0.000000e+00,1.991823e+01,2.124301e+01,1.762527e+02
1.113335e+05,1.288583e+00,1.110311e+05,1.285083e+00,9.376438e-01,9.376615e-01,7.190713e-02,1.348717e-07,1.991732e+01,0.000000e+00,1.991732e+01,2.124188e+01,1.762437e+02
1.113435e+05,1.288698e+00,1.110411e+05,1.285198e+00,9.376508e-01,9.376627e-01,7.190848e-02,1.348671e-07,1.991640e+01,0.000000e+00,1.991640e+01,2.124075e+01,1.762347e+02
1.113535e+05,1.288814e+00,1.110511e+05,1.285314e+00,9.376578e-01,9.376640e-01,7.190983e-02,1.348625e-07,1.991549e+01,0.000000e+00,1.991549e+01,2.123961e+01,1.762256e+02
1.113635e+05,1.288930e+00,1.110611e+05,1.285430e+00,9.376648e-01,9.376653e-01,7.191118e-02,1.348580e-07,1.991458e+01,0.000000e+00,1.991458e+01,2.123848e+01,1.762166e+02
1.113735e+05,1.289046e+00,1.110711e+05,1.285546e+00,9.376718e-01,9.376665e-01,7.191253e-02,1.348534e-07,1.991366e+01,0.000000e+00,1.991366e+01,2.123735e+01,1.762076e+02
1.113835e+05,1.289161e+00,1.110811e+05,1.285661e+00,9.376789e-01,9.376678e-01,7.191388e-02,1.348489e-07,1.991275e+01,0.000000e+00,1.991275e+01,2.123621e+01,1.761986e+02
1.113935e+05,1.289277e+00,1.110911e+05,1.285777e+00,9.376859e-01,9.376691e-01,7.191523e-02,1.348443e-07,1.991183e+01,0.000000e+00,1.991183e+01,2.123508e+01,1.761896e+02
1.114035e+05,1.289393e+00,1.111011e+05,1.285893e+00,9.376929e-01,9.376703e-01,7.191657e-02,1.348397e-07,1.991092e+01,0.000000e+00,1.991092e+01,2.123395e+01,1.761806e+02
1.114135e+05,1.289509e+00,1.111111e+05,1.286009e+00,9.376999e-01,9.376716e-01,7.191792e-02,1.348352e-07,1.991001e+01,0.000000e+00,1.991001e+01,2.123281e+01,1.761716e+02
1.114235e+05,1.289624e+00,1.111211e+05,1.286124e+00,9.377069e-01,9.376729e-01,7.191927e-02,1.348306e-07,1.990909e+01,0.000000e+00,1.990909e+01,2.123168e+01,1.761626e+02
1.114335e+05,1.289740e+00,1.111311e+05,1.286240e+00,9.377139e-01,9.376741e-01,7.192062e-02,1.348261e-07,1.990818e+01,0.000000e+00,1.990818e+01,2.123055e+01,1.761536e+02
1.114435e+05,1.289856e+00,1.111411e+05,1.286356e+00,9.377209e-01,9.376754e-01,7.192197e-02,1.348215e-07,1.990726e+01,0.000000e+00,1.990726e+01,2.122941e+01,1.761446e+02
1.114535e+05,1.289972e+00,1.111511e+05,1.286472e+00,9.377279e-01,9.376766e-01,7.192332e-02,1.348170e-07,1.990635e+01,0.000000e+00,1.990635e+01,2.122828e+01,1.761356e+02
1.114635e+05,1.290087e+00,1.111611e+05,1.286587e+00,9.377349e-01,9.376779e-01,7.192466e-02,1.348124e-07,1.990544e+01,0.000000e+00,1.990544e+01,2.122715e+01,1.761265e+02
1.114735e+05,1.290203e+00,1.111711e+05,1.286703e+00,9.377419e-01,9.376792e-01,7.192601e-02,1.348079e-07,1.990452e+01,0.000000e+00,1.990452e+01,2.122601e+01,1.761175e+02
1.114835e+05,1.290319e+00,1.111811e+05,1.286819e+00,9.377489e-01,9.376804e-01,7.192736e-02,1.348033e-07,1.990361e+01,0.000000e+00,1.990361e+01,2.122488e+01,1.761085e+02
1.114935e+05,1.290434e+00,1.111911e+05,1.286934e+00,9.377559e-01,9.376817e-01,7.192871e-02,1.347988e-07,1.990269e+01,0.000000e+00,1.990269e+01,2.122375e+01,1.760995e+02
1.115035e+05,1.290550e+00,1.112011e+05,1.287050e+00,9.377629e-01,9.376830e-01,7.193006e-02,1.347942e-07,1.990178e+01,0.000000e+00,1.990178e+01,2.122261e+01,1.760905e+02
1.115135e+05,1.290666e+00,1.112111e+05,1.287166e+00,9.377699e-01,9.376842e-01,7.193140e-02,1.347897e-07,1.990087e+01,0.000000e+00,1.990087e+01,2.122148e+01,1.760815e+02
1.115235e+05,1.290782e+00,1.112211e+05,1.287282e+00,9.377770e-01,9.376855e-01,7.193275e-02,1.347851e-07,1.989995e+01,0.000000e+00,1.989995e+01,2.122035e+01,1.760725e+02
1.115335e+05,1.290897e+00,1.112311e+05,1.287397e+00,9.377840e-01,9.376868e-01,7.193410e-02,1.347806e-07,1.989904e+01,0.000000e+00,1.989904e+01,2.121921e+01,1.760635e+02
1.115435e+05,1.291013e+00,1.112411e+05,1.287513e+00,9.377910e-01,9.376880e-01,7.193545e-02,1.347760e-07,1.989812e+01,0.000000e+00,1.989812e+01,2.121808e+01,1.760545e+02
1.115535e+05,1.291129e+00,1.112511e+05,1.287629e+00,9.377980e-01,9.376893e-01,7.193679e-02,1.347715e-07,1.989721e+01,0.000000e+00,1.989721e+01,2.121695e+01,1.760455e+02
1.115635e+05,1.291245e+00,1.112611e+05,1.287745e+00,9.378050e-01,9.376905e-01,7.193814e-02,1.347669e-07,1.989630e+01,0.000000e+00,1.989630e+01,2.121581e+01,1.760364e+02
1.115735e+05,1.291360e+00,1.112711e+05,1.287860e+00,9.378120e-01,9.376918e-01,7.193949e-02,1.347624e-07,1.989538e+01,0.000000e+00,1.989538e+01,2.121468e+01,1.760274e+02
1.115835e+05,1.291476e+00,1.112811e+05,1.287976e+00,9.378190e-01,9.376931e-01,7.194084e-02,1.347579e-07,1.989447e+01,0.000000e+00,1.989447e+01,2.121355e+01,1.760184e+02
1.115935e+05,1.291592e+00,1.112911e+05,1.288092e+00,9.378260e-01,9.376943e-01,7.194219e-02,1.347533e-07,1.989355e+01,0.000000e+00,1.989355e+01,2.121241e+01,1.760094e+02
1.116035e+05,1.291708e+00,1.113011e+05,1.288208e+00,9.378330e-01,9.376956e-01,7.194353e-02,1.347488e-07,1.989264e+01,0.000000e+00,1.989264e+01,2.121128e+01,1.760004e+02
1.116135e+05,1.291823e+00,1.113111e+05,1.288323e+00,9.378400e-01,9.376969e-01,7.194488e-02,1.347443e-07,1.989173e+01,0.000000e+00,1.989173e+01,2.121015e+01,1.759914e+02
1.116235e+05,1.291939e+00,1.113211e+05,1.288439e+00,9.378470e-01,9.376981e-01,7.194623e-02,1.347397e-07,1.989081e+01,0.000000e+00,1.989081e+01,2.120901e+01,1.759824e+02
1.116335e+05,1.292055e+00,1.113311e+05,1.288555e+00,9.378540e-01,9.376994e-01,7.194758e-02,1.347352e-07,1.988990e+01,0.000000e+00,1.988990e+01,2.120788e+01,1.759734e+02
1.116435e+05,1.292171e+00,1.113411e+05,1.288671e+00,9.378610e-01,9.377007e-01,7.194892e-02,1.347306e-07,1.988898e+01,0.000000e+00,1.988898e+01,2.120675e+01,1.759644e+02
1.116535e+05,1.292286e+00,1.113511e+05,1.288786e+00,9.378680e-01,9.377019e-01,7.195027e-02,1.347261e-07,1.988807e+01,0.000000e+00,1.988807e+01,2.120562e+01,1.759554e+02
1.116635e+05,1.292402e+00,1.113611e+05,1.288902e+00,9.378751e-01,9.377032e-01,7.195162e-02,1.347216e-07,1.988716e+01,0.000000e+00,1.988716e+01,2.120448e+01,1.759464e+02
1.116735e+05,1.292518e+00,1.113711e+05,1.289018e+00,9.378821e-01,9.377044e-01,7.195296e-02,1.347171e-07,1.988624e+01,0.000000e+00,1.988624e+01,2.120335e+01,1.759373e+02
1.116835e+05,1.292634e+00,1.113811e+05,1.289134e+00,9.378891e-01,9.377057e-01,7.195431e-02,1.347125e-07,1.988533e+01,0.000000e+00,1.988533e+01,2.120222e+01,1.759283e+02
1.116935e+05,1.292749e+00,1.113911e+05,1.289249e+00,9.378961e-01,9.377070e-01,7.195566e-02,1.347080e-07,1.988441e+01,0.000000e+00,1.988441e+01,2.120108e+01,1.759193e+02
1.117035e+05,1.292865e+00,1.114011e+05,1.289365e+00,9.379031e-01,9.377082e-01,7.195701e-02,1.347035e-07,1.988350e+01,0.000000e+00,1.988350e+01,2.119995e+01,1.759103e+02
1.117135e+05,1.292981e+00,1.114111e+05,1.289481e+00,9.379101e-01,9.377095e-01,7.195835e-02,1.346989e-07,1.988259e+01,0.000000e+00,1.988259e+01,2.119882e+01,1.759013e+02
1.117235e+05,1.293097e+00,1.114211e+05,1.289597e+00,9.379171e-01,9.377108e-01,7.195970e-02,1.346944e-07,1.988167e+01,0.000000e+00,1.988167e+01,2.119769e+01,1.758923e+02
1.117335e+05,1.293212e+00,1.114311e+05,1.289712e+00,9.379241e-01,9.377120e-01,7.196105e-02,1.346899e-07,1.988076e+01,0.000000e+00,1.988076e+01,2.119655e+01,1.758833e+02
1.117435e+05,1.293328e+00,1.114411e+05,1.289828e+00,9.379311e-01,9.377133e-01,7.196239e-02,1.346854e-07,1.987984e+01,0.000000e+00,1.987984e+01,2.119542e+01,1.758743e+02
1.117535e+05,1.293444e+00,1.114511e+05,1.289944e+00,9.379381e-01,9.377146e-01,7.196374e-02,1.346808e-07,1.987893e+01,0.000000e+00,1.987893e+01,2.119429e+01,1.758653e+02
1.117635e+05,1.293560e+00,1.114611e+05,1.290060e+00,9.379451e-01,9.377158e-01,7.196509e-02,1.346763e-07,1.987802e+01,0.000000e+00,1.987802e+01,2.119315e+01,1.758563e+02
1.117735e+05,1.293675e+00,1.114711e+05,1.290175e+00,9.379521e-01,9.377171e-01,7.196643e-02,1.346718e-07,1.987710e+01,0.000000e+00,1.987710e+01,2.119202e+01,1.758473e+02
1.117835e+05,1.293791e+00,1.114811e+05,1.290291e+00,9.379591e-01,9.377183e-01,7.196778e-02,1.346673e-07,1.987619e+01,0.000000e+00,1.987619e+01,2.119089e+01,1.758382e+02
1.117935e+05,1.293907e+00,1.114911e+05,1.290407e+00,9.379661e-01,9.377196e-01,7.196913e-02,1.346628e-07,1.987527e+01,0.000000e+00,1.987527e+01,2.118976e+01,1.758292e+02
1.118035e+05,1.294022e+00,1.115011e+05,1.290522e+00,9.379732e-01,9.377209e-01,7.197047e-02,1.346582e-07,1.987436e+01,0.000000e+00,1.987436e+01,2.118862e+01,1.758202e+02
1.118135e+05,1.294138e+00,1.115111e+05,1.290638e+00,9.379802e-01,9.377221e-01,7.197182e-02,1.346537e-07,1.987345e+01,0.000000e+00,1.987345e+01,2.118749e+01,1.758112e+02
1.118235e+05,1.294254e+00,1.115211e+05,1.290754e+00,9.379872e-01,9.377234e-01,7.197317e-02,1.346492e-07,1.987253e+01,0.000000e+00,1.987253e+01,2.118636e+01,1.758022e+02
1.118335e+05,1.294370e+00,1.115311e+05,1.290870e+00,9.379942e-01,9.377247e-01,7.197451e-02,1.346447e-07,1.987162e+01,0.000000e+00,1.987162e+01,2.118522e+01,1.757932e+02
1.118435e+05,1.294485e+00,1.115411e+05,1.290985e+00,9.380012e-01,9.377259e-01,7.197586e-02,1.346402e-07,1.987070e+01,0.000000e+00,1.987070e+01,2.118409e+01,1.757842e+02
1.118535e+05,1.294601e+00,1.115511e+05,1.291101e+00,9.380082e-01,9.377272e-01,7.197721e-02,1.346357e-07,1.986979e+01,0.000000e+00,1.986979e+01,2.118296e+01,1.757752e+02
1.118635e+05,1.294717e+00,1.115611e+05,1.291217e+00,9.380152e-01,9.377284e-01,7.197855e-02,1.346311e-07,1.986887e+01,0.000000e+00,1.986887e+01,2.118183e+01,1.757662e+02
1.118735e+05,1.294833e+00,1.115711e+05,1.291333e+00,9.380222e-01,9.377297e-01,7.197990e-02,1.346266e-07,1.986796e+01,0.000000e+00,1.986796e+01,2.118069e+01,1.757572e+02
1.118835e+05,1.294948e+00,1.115811e+05,1.291448e+00,9.380292e-01,9.377310e-01,7.198125e-02,1.346221e-07,1.986705e+01,0.000000e+00,1.986705e+01,2.117956e+01,1.757482e+02
1.118935e+05,1.295064e+00,1.115911e+05,1.291564e+00,9.380362e-01,9.377322e-01,7.198259e-02,1.346176e-07,1.986613e+01,0.000000e+00,1.986613e+01,2.117843e+01,1.757391e+02
1.119035e+05,1.295180e+00,1.116011e+05,1.291680e+00,9.380432e-01,9.377335e-01,7.198394e-02,1.346131e-07,1.986522e+01,0.000000e+00,1.986522e+01,2.117730e+01,1.757301e+02
1.119135e+05,1.295296e+00,1.116111e+05,1.291796e+00,9.380502e-01,9.377348e-01,7.198528e-02,1.346086e-07,1.986430e+01,0.000000e+00,1.986430e+01,2.117616e+01,1.757211e+02
1.119235e+05,1.295411e+00,1.116211e+05,1.291911e+00,9.380572e-01,9.377360e-01,7.198663e-02,1.346041e-07,1.986339e+01,0.000000e+00,1.986339e+01,2.117503e+01,1.757121e+02
1.119335e+05,1.295527e+00,1.116311e+05,1.292027e+00,9.380642e-01,9.377373e-01,7.198798e-02,1.345996e-07,1.986248e+01,0.000000e+00,1.986248e+01,2.117390e+01,1.757031e+02
1.119435e+05,1.295643e+00,1.116411e+05,1.292143e+00,9.380713e-01,9.377385e-01,7.198932e-02,1.345951e-07,1.986156e+01,0.000000e+00,1.986156e+01,2.117277e+01,1.756941e+02
1.119535e+05,1.295759e+00,1.116511e+05,1.292259e+00,9.380783e-01,9.377398e-01,7.199067e-02,1.345906e-07,1.986065e+01,0.000000e+00,1.986065e+01,2.117163e+01,1.756851e+02
1.119635e+05,1.295874e+00,1.116611e+05,1.292374e+00,9.380853e-01,9.377411e-01,7.199201e-02,1.345861e-07,1.985973e+01,0.000000e+00,1.985973e+01,2.117050e+01,1.756761e+02
1.119735e+05,1.295990e+00,1.116711e+05,1.292490e+00,9.380923e-01,9.377423e-01,7.199336e-02,1.345816e-07,1.985882e+01,0.000000e+00,1.985882e+01,2.116937e+01,1.756671e+02
1.119835e+05,1.296106e+00,1.116811e+05,1.292606e+00,9.380993e-01,9.377436e-01,7.199471e-02,1.345771e-07,1.985791e+01,0.000000e+00,1.985791e+01,2.116824e+01,1.756581e+02
1.119935e+05,1.296222e+00,1.116911e+05,1.292722e+00,9.381063e-01,9.377449e-01,7.199605e-02,1.345726e-07,1.985699e+01,0.000000e+00,1.985699e+01,2.116710e+01,1.756491e+02
1.120035e+05,1.296337e+00,1.117011e+05,1.292837e+00,9.381133e-01,9.377461e-01,7.199740e-02,1.345681e-07,1.985608e+01,0.000000e+00,1.985608e+01,2.116597e+01,1.756400e+02
1.120135e+05,1.296453e+00,1.117111e+05,1.292953e+00,9.381203e-01,9.377474e-01,7.199874e-02,1.345636e-07,1.985516e+01,0.000000e+00,1.985516e+01,2.116484e+01,1.756310e+02
1.120235e+05,1.296569e+00,1.117211e+05,1.293069e+00,9.381273e-01,9.377486e-01,7.200009e-02,1.345591e-07,1.985425e+01,0.000000e+00,1.985425e+01,2.116371e+01,1.756220e+02
1.120335e+05,1.296685e+00,1.117311e+05,1.293185e+00,9.381343e-01,9.377499e-01,7.200143e-02,1.345546e-07,1.985334e+01,0.000000e+00,1.985334e+01,2.116257e+01,1.756130e+02
1.120435e+05,1.296800e+00,1.117411e+05,1.293300e+00,9.381413e-01,9.377512e-01,7.200278e-02,1.345501e-07,1.985242e+01,0.000000e+00,1.985242e+01,2.116144e+01,1.756040e+02
1.120535e+05,1.296916e+00,1.117511e+05,1.293416e+00,9.381483e-01,9.377524e-01,7.200412e-02,1.345456e-07,1.985151e+01,0.000000e+00,1.985151e+01,2.116031e+01,1.755950e+02
1.120635e+05,1.297032e+00,1.117611e+05,1.293532e+00,9.381553e-01,9.377537e-01,7.200547e-02,1.345411e-07,1.985059e+01,0.000000e+00,1.985059e+01,2.115918e+01,1.755860e+02
1.120735e+05,1.297148e+00,1.117711e+05,1.293648e+00,9.381623e-01,9.377549e-01,7.200682e-02,1.345366e-07,1.984968e+01,0.000000e+00,1.984968e+01,2.115804e+01,1.755770e+02
1.120835e+05,1.297263e+00,1.117811e+05,1.293763e+00,9.381694e-01,9.377562e-01,7.200816e-02,1.345321e-07,1.984877e+01,0.000000e+00,1.984877e+01,2.115691e+01,1.755680e+02
1.120935e+05,1.297379e+00,1.117911e+05,1.293879e+00,9.381764e-01,9.377575e-01,7.200951e-02,1.345276e-07,1.984785e+01,0.000000e+00,1.984785e+01,2.115578e+01,1.755590e+02
1.121035e+05,1.297495e+00,1.118011e+05,1.293995e+00,9.381834e-01,9.377587e-01,7.201085e-02,1.345232e-07,1.984694e+01,0.000000e+00,1.984694e+01,2.115465e+01,1.755500e+02
1.121135e+05,1.297610e+00,1.118111e+05,1.294110e+00,9.381904e-01,9.377600e-01,7.201220e-02,1.345187e-07,1.984602e+01,0.000000e+00,1.984602e+01,2.115352e+01,1.755409e+02
1.121235e+05,1.297726e+00,1.118211e+05,1.294226e+00,9.381974e-01,9.377613e-01,7.201354e-02,1.345142e-07,1.984511e+01,0.000000e+00,1.984511e+01,2.115238e+01,1.755319e+02
1.121335e+05,1.297842e+00,1.118311e+05,1.294342e+00,9.382044e-01,9.377625e-01,7.201489e-02,1.345097e-07,1.984420e+01,0.000000e+00,1.984420e+01,2.115125e+01,1.755229e+02
1.121435e+05,1.297958e+00,1.118411e+05,1.294458e+00,9.382114e-01,9.377638e-01,7.201623e-02,1.345052e-07,1.984328e+01,0.000000e+00,1.984328e+01,2.115012e+01,1.755139e+02
1.121535e+05,1.298073e+00,1.118511e+05,1.294573e+00,9.382184e-01,9.377650e-01,7.201758e-02,1.345007e-07,1.984237e+01,0.000000e+00,1.984237e+01,2.114899e+01,1.755049e+02
1.121635e+05,1.298189e+00,1.118611e+05,1.294689e+00,9.382254e-01,9.377663e-01,7.201892e-02,1.344962e-07,1.984145e+01,0.000000e+00,1.984145e+01,2.114785e+01,1.754959e+02
1.121735e+05,1.298305e+00,1.118711e+05,1.294805e+00,9.382324e-01,9.377676e-01,7.202027e-02,1.344918e-07,1.984054e+01,0.000000e+00,1.984054e+01,2.114672e+01,1.754869e+02
1.121835e+05,1.298421e+00,1.118811e+05,1.294921e+00,9.382394e-01,9.377688e-01,7.202161e-02,1.344873e-07,1.983963e+01,0.000000e+00,1.983963e+01,2.114559e+01,1.754779e+02
1.121935e+05,1.298536e+00,1.118911e+05,1.295036e+00,9.382464e-01,9.377701e-01,7.202296e-02,1.344828e-07,1.983871e+01,0.000000e+00,1.983871e+01,2.114446e+01,1.754689e+02
1.122035e+05,1.298652e+00,1.119011e+05,1.295152e+00,9.382534e-01,9.377713e-01,7.202430e-02,1.344783e-07,1.983780e+01,0.000000e+00,1.983780e+01,2.114333e+01,1.754599e+02
1.122135e+05,1.298768e+00,1.119111e+05,1.295268e+00,9.382604e-01,9.377726e-01,7.202565e-02,1.344739e-07,1.983688e+01,0.000000e+00,1.983688e+01,2.114219e+01,1.754509e+02
1.122235e+05,1.298884e+00,1.119211e+05,1.295384e+00,9.382675e-01,9.377739e-01,7.202699e-02,1.344694e-07,1.983597e+01,0.000000e+00,1.983597e+01,2.114106e+01,1.754418e+02
1.122335e+05,1.298999e+00,1.119311e+05,1.295499e+00,9.382745e-01,9.377751e-01,7.202834e-02,1.344649e-07,1.983506e+01,0.000000e+00,1.983506e+01,2.113993e+01,1.754328e+02
1.122435e+05,1.299115e+00,1.119411e+05,1.295615e+00,9.382815e-01,9.377764e-01,7.202968e-02,1.344604e-07,1.983414e+01,0.000000e+00,1.983414e+01,2.113880e+01,1.754238e+02
1.122535e+05,1.299231e+00,1.119511e+05,1.295731e+00,9.382885e-01,9.377776e-01,7.203102e-02,1.344560e-07,1.983323e+01,0.000000e+00,1.983323e+01,2.113767e+01,1.754148e+02
1.122635e+05,1.299347e+00,1.119611e+05,1.295847e+00,9.382955e-01,9.377789e-01,7.203237e-02,1.344515e-07,1.983231e+01,0.000000e+00,1.983231e+01,2.113653e+01,1.754058e+02
1.122735e+05,1.299462e+00,1.119711e+05,1.295962e+00,9.382989e-01,9.377802e-01,7.203371e-02,1.344470e-07,1.983238e+01,0.000000e+00,1.983238e+01,2.113653e+01,1.754082e+02
1.122835e+05,1.299578e+00,1.119811e+05,1.296078e+00,9.382959e-01,9.377814e-01,7.203506e-02,1.344425e-07,1.983423e+01,0.000000e+00,1.983423e+01,2.113856e+01,1.754312e+02
1.122935e+05,1.299694e+00,1.119911e+05,1.296194e+00,9.382929e-01,9.377827e-01,7.203640e-02,1.344381e-07,1.983607e+01,0.000000e+00,1.983607e+01,2.114060e+01,1.754542e+02
1.123035e+05,1.299810e+00,1.120011e+05,1.296310e+00,9.382899e-01,9.377840e-01,7.203775e-02,1.344336e-07,1.983792e+01,0.000000e+00,1.983792e+01,2.114263e+01,1.754772e+02
1.123135e+05,1.299925e+00,1.120111e+05,1.296425e+00,9.382869e-01,9.377852e-01,7.203909e-02,1.344291e-07,1.983977e+01,0.000000e+00,1.983977e+01,2.114467e+01,1.755002e+02
1.123235e+05,1.300041e+00,1.120211e+05,1.296541e+00,9.382839e-01,9.377865e-01,7.204044e-02,1.344247e-07,1.984161e+01,0.000000e+00,1.984161e+01,2.114671e+01,1.755232e+02
1.123335e+05,1.300157e+00,1.120311e+05,1.296657e+00,9.382809e-01,9.377877e-01,7.204178e-02,1.344202e-07,1.984346e+01,0.000000e+00,1.984346e+01,2.114874e+01,1.755462e+02
1.123435e+05,1.300273e+00,1.120411e+05,1.296773e+00,9.382779e-01,9.377890e-01,7.204312e-02,1.344157e-07,1.984531e+01,0.000000e+00,1.984531e+01,2.115078e+01,1.755692e+02
1.123535e+05,1.300388e+00,1.120511e+05,1.296888e+00,9.382749e-01,9.377903e-01,7.204447e-02,1.344113e-07,1.984715e+01,0.000000e+00,1.984715e+01,2.115281e+01,1.755922e+02
1.123635e+05,1.300504e+00,1.120611e+05,1.297004e+00,9.382719e-01,9.377915e-01,7.204581e-02,1.344068e-07,1.984900e+01,0.000000e+00,1.984900e+01,2.115485e+01,1.756152e+02
1.123735e+05,1.300620e+00,1.120711e+05,1.297120e+00,9.382689e-01,9.377928e-01,7.204716e-02,1.344024e-07,1.985085e+01,0.000000e+00,1.985085e+01,2.115689e+01,1.756382e+02
1.123835e+05,1.300736e+00,1.120811e+05,1.297236e+00,9.382659e-01,9.377940e-01,7.204850e-02,1.343979e-07,1.985270e+01,0.000000e+00,1.985270e+01,2.115892e+01,1.756612e+02
1.123935e+05,1.300851e+00,1.120911e+05,1.297351e+00,9.382629e-01,9.377953e-01,7.204984e-02,1.343934e-07,1.985454e+01,0.000000e+00,1.985454e+01,2.116096e+01,1.756842e+02
1.124035e+05,1.300967e+00,1.121011e+05,1.297467e+00,9.382599e-01,9.377966e-01,7.205119e-02,1.343890e-07,1.985639e+01,0.000000e+00,1.985639e+01,2.116299e+01,1.757072e+02
1.124135e+05,1.301083e+00,1.121111e+05,1.297583e+00,9.382569e-01,9.377978e-01,7.205253e-02,1.343845e-07,1.985824e+01,0.000000e+00,1.985824e+01,2.116503e+01,1.757302e+02
1.124235e+05,1.301198e+00,1.121211e+05,1.297698e+00,9.382539e-01,9.377991e-01,7.205388e-02,1.343801e-07,1.986008e+01,0.000000e+00,1.986008e+01,2.116707e+01,1.757532e+02
1.124335e+05,1.301314e+00,1.121311e+05,1.297814e+00,9.382509e-01,9.378003e-01,7.205522e-02,1.343756e-07,1.986193e+01,0.000000e+00,1.986193e+01,2.116910e+01,1.757762e+02
1.124435e+05,1.301430e+00,1.121411e+05,1.297930e+00,9.382479e-01,9.378016e-01,7.205656e-02,1.343711e-07,1.986378e+01,0.000000e+00,1.986378e+01,2.117114e+01,1.757992e+02
1.124535e+05,1.301546e+00,1.121511e+05,1.298046e+00,9.382449e-01,9.378029e-01,7.205791e-02,1.343667e-07,1.986562e+01,0.000000e+00,1.986562e+01,2.117317e+01,1.758222e+02
1.124635e+05,1.301661e+00,1.121611e+05,1.298161e+00,9.382419e-01,9.378041e-01,7.205925e-02,1.343622e-07,1.986747e+01,0.000000e+00,1.986747e+01,2.117521e+01,1.758452e+02
1.124735e+05,1.301777e+00,1.121711e+05,1.298277e+00,9.382389e-01,9.378054e-01,7.206059e-02,1.343578e-07,1.986932e+01,0.000000e+00,1.986932e+01,2.117725e+01,1.758682e+02
1.124835e+05,1.301893e+00,1.121811e+05,1.298393e+00,9.382359e-01,9.378066e-01,7.206194e-02,1.343533e-07,1.987116e+01,0.000000e+00,1.987116e+01,2.117928e+01,1.758912e+02
1.124936e+05,1.302009e+00,1.121912e+05,1.298509e+00,9.382329e-01,9.378079e-01,7.206328e-02,1.343489e-07,1.987301e+01,0.000000e+00,1.987301e+01,2.118132e+01,1.759142e+02
1.125036e+05,1.302124e+00,1.122012e+05,1.298624e+00,9.382299e-01,9.378092e-01,7.206463e-02,1.343444e-07,1.987486e+01,0.000000e+00,1.987486e+01,2.118336e+01,1.759372e+02
1.125136e+05,1.302240e+00,1.122112e+05,1.298740e+00,9.382269e-01,9.378104e-01,7.206597e-02,1.343400e-07,1.987671e+01,0.000000e+00,1.987671e+01,2.118539e+01,1.759602e+02
1.125236e+05,1.302356e+00,1.122212e+05,1.298856e+00,9.382239e-01,9.378117e-01,7.206731e-02,1.343355e-07,1.987855e+01,0.000000e+00,1.987855e+01,2.118743e+01,1.759832e+02
1.125336e+05,1.302472e+00,1.122312e+05,1.298972e+00,9.382209e-01,9.378129e-01,7.206866e-02,1.343311e-07,1.988040e+01,0.000000e+00,1.988040e+01,2.118946e+01,1.760062e+02
1.125436e+05,1.302587e+00,1.122412e+05,1.299087e+00,9.382179e-01,9.378142e-01,7.207000e-02,1.343267e-07,1.988225e+01,0.000000e+00,1.988225e+01,2.119150e+01,1.760292e+02
1.125536e+05,1.302703e+00,1.122512e+05,1.299203e+00,9.382149e-01,9.378155e-01,7.207134e-02,1.343222e-07,1.988409e+01,0.000000e+00,1.988409e+01,2.119354e+01,1.760522e+02
1.125636e+05,1.302819e+00,1.122612e+05,1.299319e+00,9.382119e-01,9.378167e-01,7.207269e-02,1.343178e-07,1.988594e+01,0.000000e+00,1.988594e+01,2.119557e+01,1.760752e+02
1.125736e+05,1.302935e+00,1.122712e+05,1.299435e+00,9.382089e-01,9.378180e-01,7.207403e-02,1.343133e-07,1.988779e+01,0.000000e+00,1.988779e+01,2.119761e+01,1.760982e+02
1.125836e+05,1.303050e+00,1.122812e+05,1.299550e+00,9.382059e-01,9.378192e-01,7.207537e-02,1.343089e-07,1.988963e+01,0.000000e+00,1.988963e+01,2.119965e+01,1.761212e+02
1.125936e+05,1.303166e+00,1.122912e+05,1.299666e+00,9.382029e-01,9.378205e-01,7.207671e-02,1.343044e-07,1.989148e+01,0.000000e+00,1.989148e+01,2.120168e+01,1.761442e+02
1.126036e+05,1.303282e+00,1.123012e+05,1.299782e+00,9.381999e-01,9.378218e-01,7.207806e-02,1.343000e-07,1.989333e+01,0.000000e+00,1.989333e+01,2.120372e+01,1.761672e+02
1.126136e+05,1.303398e+00,1.123112e+05,1.299898e+00,9.381969e-01,9.378230e-01,7.207940e-02,1.342956e-07,1.989517e+01,0.000000e+00,1.989517e+01,2.120576e+01,1.761902e+02
1.126236e+05,1.303513e+00,1.123212e+05,1.300013e+00,9.381939e-01,9.378243e-01,7.208074e-02,1.342911e-07,1.989702e+01,0.000000e+00,1.989702e+01,2.120779e+01,1.762132e+02
1.126336e+05,1.303629e+00,1.123312e+05,1.300129e+00,9.381909e-01,9.378255e-01,7.208209e-02,1.342867e-07,1.989887e+01,0.000000e+00,1.989887e+01,2.120983e+01,1.762362e+02
1.126436e+05,1.303745e+00,1.123412e+05,1.300245e+00,9.381879e-01,9.378268e-01,7.208343e-02,1.342823e-07,1.990072e+01,0.000000e+00,1.990072e+01,2.121186e+01,1.762592e+02
1.126536e+05,1.303861e+00,1.123512e+05,1.300361e+00,9.381849e-01,9.378281e-01,7.208477e-02,1.342778e-07,1.990256e+01,0.000000e+00,1.990256e+01,2.121390e+01,1.762822e+02
1.126636e+05,1.303976e+00,1.123612e+05,1.300476e+00,9.381819e-01,9.378293e-01,7.208611e-02,1.342734e-07,1.990441e+01,0.000000e+00,1.990441e+01,2.121594e+01,1.763052e+02
1.126736e+05,1.304092e+00,1.123712e+05,1.300592e+00,9.381789e-01,9.378306e-01,7.208746e-02,1.342690e-07,1.990626e+01,0.000000e+00,1.990626e+01,2.121797e+01,1.763282e+02
1.126836e+05,1.304208e+00,1.123812e+05,1.300708e+00,9.381759e-01,9.378318e-01,7.208880e-02,1.342645e-07,1.990810e+01,0.000000e+00,1.990810e+01,2.122001e+01,1.763512e+02
1.126936e+05,1.304324e+00,1.123912e+05,1.300824e+00,9.381729e-01,9.378331e-01,7.209014e-02,1.342601e-07,1.990995e+01,0.000000e+00,1.990995e+01,2.122205e+01,1.763742e+02
1.127036e+05,1.304439e+00,1.124012e+05,1.300939e+00,9.381699e-01,9.378343e-01,7.209149e-02,1.342557e-07,1.991180e+01,0.000000e+00,1.991180e+01,2.122408e+01,1.763972e+02
1.127136e+05,1.304555e+00,1.124112e+05,1.301055e+00,9.381669e-01,9.378356e-01,7.209283e-02,1.342512e-07,1.991364e+01,0.000000e+00,1.991364e+01,2.122612e+01,1.764202e+02
1.127236e+05,1.304671e+00,1.124212e+05,1.301171e+00,9.381639e-01,9.378369e-01,7.209417e-02,1.342468e-07,1.991549e+01,0.000000e+00,1.991549e+01,2.122816e+01,1.764432e+02
1.127336e+05,1.304786e+00,1.124312e+05,1.301286e+00,9.381609e-01,9.378381e-01,7.209551e-02,1.342424e-07,1.991734e+01,0.000000e+00,1.991734e+01,2.123019e+01,1.764662e+02
1.127436e+05,1.304902e+00,1.124412e+05,1.301402e+00,9.381579e-01,9.378394e-01,7.209686e-02,1.342380e-07,1.991918e+01,0.000000e+00,1.991918e+01,2.123223e+01,1.764892e+02
1.127536e+05,1.305018e+00,1.124512e+05,1.301518e+00,9.381549e-01,9.378406e-01,7.209820e-02,1.342335e-07,1.992103e+01,0.000000e+00,1.992103e+01,2.123427e+01,1.765122e+02
1.127636e+05,1.305134e+00,1.124612e+05,1.301634e+00,9.381519e-01,9.378419e-01,7.209954e-02,1.342291e-07,1.992288e+01,0.000000e+00,1.992288e+01,2.123630e+01,1.765352e+02
1.127736e+05,1.305249e+00,1.124712e+05,1.301749e+00,9.381489e-01,9.378432e-01,7.210088e-02,1.342247e-07,1.992473e+01,0.000000e+00,1.992473e+01,2.123834e+01,1.765582e+02
1.127836e+05,1.305365e+00,1.124812e+05,1.301865e+00,9.381459e-01,9.378444e-01,7.210222e-02,1.342203e-07,1.992657e+01,0.000000e+00,1.992657e+01,2.124038e+01,1.765812e+02
1.127936e+05,1.305481e+00,1.124912e+05,1.301981e+00,9.381429e-01,9.378457e-01,7.210357e-02,1.342159e-07,1.992842e+01,0.000000e+00,1.992842e+01,2.124241e+01,1.766042e+02
1.128036e+05,1.305597e+00,1.125012e+05,1.302097e+00,9.381399e-01,9.378469e-01,7.210491e-02,1.342114e-07,1.993027e+01,0.000000e+00,1.993027e+01,2.124445e+01,1.766272e+02
1.128136e+05,1.305712e+00,1.125112e+05,1.302212e+00,9.381369e-01,9.378482e-01,7.210625e-02,1.342070e-07,1.993211e+01,0.000000e+00,1.993211e+01,2.124649e+01,1.766502e+02
1.128236e+05,1.305828e+00,1.125212e+05,1.302328e+00,9.381339e-01,9.378495e-01,7.210759e-02,1.342026e-07,1.993396e+01,0.000000e+00,1.993396e+01,2.124852e+01,1.766732e+02
1.128336e+05,1.305944e+00,1.125312e+05,1.302444e+00,9.381309e-01,9.378507e-01,7.210894e-02,1.341982e-07,1.993581e+01,0.000000e+00,1.993581e+01,2.125056e+01,1.766962e+02
1.128436e+05,1.306060e+00,1.125412e+05,1.302560e+00,9.381279e-01,9.378520e-01,7.211028e-02,1.341938e-07,1.993765e+01,0.000000e+00,1.993765e+01,2.125260e+01,1.767192e+02
1.128536e+05,1.306175e+00,1.125512e+05,1.302675e+00,9.381249e-01,9.378532e-01,7.211162e-02,1.341894e-07,1.993950e+01,0.000000e+00,1.993950e+01,2.125463e+01,1.767422e+02
1.128636e+05,1.306291e+00,1.125612e+05,1.302791e+00,9.381219e-01,9.378545e-01,7.211296e-02,1.341849e-07,1.994135e+01,0.000000e+00,1.994135e+01,2.125667e+01,1.767652e+02
1.128736e+05,1.306407e+00,1.125712e+05,1.302907e+00,9.381189e-01,9.378557e-01,7.211430e-02,1.341805e-07,1.994319e+01,0.000000e+00,1.994319e+01,2.125871e+01,1.767882e+02
1.128836e+05,1.306523e+00,1.125812e+05,1.303023e+00,9.381159e-01,9.378570e-01,7.211564e-02,1.341761e-07,1.994504e+01,0.000000e+00,1.994504e+01,2.126074e+01,1.768112e+02
1.128936e+05,1.306638e+00,1.125912e+05,1.303138e+00,9.381129e-01,9.378583e-01,7.211699e-02,1.341717e-07,1.994689e+01,0.000000e+00,1.994689e+01,2.126278e+01,1.768342e+02
1.129036e+05,1.306754e+00,1.126012e+05,1.303254e+00,9.381099e-01,9.378595e-01,7.211833e-02,1.341673e-07,1.994874e+01,0.000000e+00,1.994874e+01,2.126482e+01,1.768572e+02
1.129136e+05,1.306870e+00,1.126112e+05,1.303370e+00,9.381069e-01,9.378608e-01,7.211967e-02,1.341629e-07,1.995058e+01,0.000000e+00,1.995058e+01,2.126685e+01,1.768802e+02
1.129236e+05,1.306986e+00,1.126212e+05,1.303486e+00,9.381039e-01,9.378620e-01,7.212101e-02,1.341585e-07,1.995243e+01,0.000000e+00,1.995243e+01,2.126889e+01,1.769032e+02
1.129336e+05,1.307101e+00,1.126312e+05,1.303601e+00,9.381009e-01,9.378633e-01,7.212235e-02,1.341541e-07,1.995428e+01,0.000000e+00,1.995428e+01,2.127093e+01,1.769262e+02
1.129436e+05,1.307217e+00,1.126412e+05,1.303717e+00,9.380979e-01,9.378646e-01,7.212369e-02,1.341497e-07,1.995612e+01,0.000000e+00,1.995612e+01,2.127296e+01,1.769492e+02
1.129536e+05,1.307333e+00,1.126512e+05,1.303833e+00,9.380949e-01,9.378658e-01,7.212504e-02,1.341453e-07,1.995797e+01,0.000000e+00,1.995797e+01,2.127500e+01,1.769722e+02
1.129636e+05,1.307449e+00,1.126612e+05,1.303949e+00,9.380919e-01,9.378671e-01,7.212638e-02,1.341409e-07,1.995982e+01,0.000000e+00,1.995982e+01,2.127704e+01,1.769952e+02
1.129736e+05,1.307564e+00,1.126712e+05,1.304064e+00,9.380889e-01,9.378683e-01,7.212772e-02,1.341365e-07,1.996166e+01,0.000000e+00,1.996166e+01,2.127907e+01,1.770182e+02
1.129836e+05,1.307680e+00,1.126812e+05,1.304180e+00,9.380859e-01,9.378696e-01,7.212906e-02,1.341321e-07,1.996351e+01,0.000000e+00,1.996351e+01,2.128111e+01,1.770412e+02
1.129936e+05,1.307796e+00,1.126912e+05,1.304296e+00,9.380829e-01,9.378708e-01,7.213040e-02,1.341277e-07,1.996536e+01,0.000000e+00,1.996536e+01,2.128315e+01,1.770642e+02
1.130036e+05,1.307912e+00,1.127012e+05,1.304412e+00,9.380799e-01,9.378721e-01,7.213174e-02,1.341233e-07,1.996720e+01,0.000000e+00,1.996720e+01,2.128518e+01,1.770872e+02
1.130136e+05,1.308027e+00,1.127112e+05,1.304527e+00,9.380769e-01,9.378734e-01,7.213308e-02,1.341189e-07,1.996905e+01,0.000000e+00,1.996905e+01,2.128722e+01,1.771102e+02
1.130236e+05,1.308143e+00,1.127212e+05,1.304643e+00,9.380739e-01,9.378746e-01,7.213443e-02,1.341145e-07,1.997090e+01,0.000000e+00,1.997090e+01,2.128926e+01,1.771332e+02
1.130336e+05,1.308259e+00,1.127312e+05,1.304759e+00,9.380709e-01,9.378759e-01,7.213577e-02,1.341101e-07,1.997274e+01,0.000000e+00,1.997274e+01,2.129129e+01,1.771562e+02
1.130436e+05,1.308374e+00,1.127412e+05,1.304874e+00,9.380679e-01,9.378771e-01,7.213711e-02,1.341057e-07,1.997459e+01,0.000000e+00,1.997459e+01,2.129333e+01,1.771792e+02
1.130536e+05,1.308490e+00,1.127512e+05,1.304990e+00,9.380649e-01,9.378784e-01,7.213845e-02,1.341013e-07,1.997644e+01,0.000000e+00,1.997644e+01,2.129537e+01,1.772022e+02
1.130636e+05,1.308606e+00,1.127612e+05,1.305106e+00,9.380619e-01,9.378797e-01,7.213979e-02,1.340969e-07,1.997829e+01,0.000000e+00,1.997829e+01,2.129741e+01,1.772252e+02
1.130736e+05,1.308722e+00,1.127712e+05,1.305222e+00,9.380589e-01,9.378809e-01,7.214113e-02,1.340925e-07,1.998013e+01,0.000000e+00,1.998013e+01,2.129944e+01,1.772482e+02
1.130836e+05,1.308837e+00,1.127812e+05,1.305337e+00,9.380559e-01,9.378822e-01,7.214247e-02,1.340881e-07,1.998198e+01,0.000000e+00,1.998198e+01,2.130148e+01,1.772712e+02
1.130936e+05,1.308953e+00,1.127912e+05,1.305453e+00,9.380529e-01,9.378834e-01,7.214381e-02,1.340837e-07,1.998383e+01,0.000000e+00,1.998383e+01,2.130352e+01,1.772942e+02
1.131036e+05,1.309069e+00,1.128012e+05,1.305569e+00,9.380499e-01,9.378847e-01,7.214515e-02,1.340793e-07,1.998567e+01,0.000000e+00,1.998567e+01,2.130555e+01,1.773172e+02
1.131136e+05,1.309185e+00,1.128112e+05,1.305685e+00,9.380469e-01,9.378859e-01,7.214649e-02,1.340749e-07,1.998752e+01,0.000000e+00,1.998752e+01,2.130759e+01,1.773402e+02
1.131236e+05,1.309300e+00,1.128212e+05,1.305800e+00,9.380439e-01,9.378872e-01,7.214783e-02,1.340705e-07,1.998937e+01,0.000000e+00,1.998937e+01,2.130963e+01,1.773632e+02
1.131336e+05,1.309416e+00,1.128312e+05,1.305916e+00,9.380409e-01,9.378885e-01,7.214918e-02,1.340661e-07,1.999121e+01,0.000000e+00,1.999121e+01,2.131167e+01,1.773862e+02
1.131436e+05,1.309532e+00,1.128412e+05,1.306032e+00,9.380379e-01,9.378897e-01,7.215052e-02,1.340618e-07,1.999306e+01,0.000000e+00,1.999306e+01,2.131370e+01,1.774092e+02
1.131536e+05,1.309648e+00,1.128512e+05,1.306148e+00,9.380349e-01,9.378910e-01,7.215186e-02,1.340574e-07,1.999491e+01,0.000000e+00,1.999491e+01,2.131574e+01,1.774322e+02
1.131636e+05,1.309763e+00,1.128612e+05,1.306263e+00,9.380319e-01,9.378922e-01,7.215320e-02,1.340530e-07,1.999675e+01,0.000000e+00,1.999675e+01,2.131778e+01,1.774552e+02
1.131736e+05,1.309879e+00,1.128712e+05,1.306379e+00,9.380289e-01,9.378935e-01,7.215454e-02,1.340486e-07,1.999860e+01,0.000000e+00,1.999860e+01,2.131981e+01,1.774782e+02
1.131836e+05,1.309995e+00,1.128812e+05,1.306495e+00,9.380259e-01,9.378947e-01,7.215588e-02,1.340442e-07,2.000045e+01,0.000000e+00,2.000045e+01,2.132185e+01,1.775012e+02
1.131936e+05,1.310111e+00,1.128912e+05,1.306611e+00,9.380229e-01,9.378960e-01,7.215722e-02,1.340398e-07,2.000230e+01,0.000000e+00,2.000230e+01,2.132389e+01,1.775242e+02
1.132036e+05,1.310226e+00,1.129012e+05,1.306726e+00,9.380199e-01,9.378973e-01,7.215856e-02,1.340355e-07,2.000414e+01,0.000000e+00,2.000414e+01,2.132592e+01,1.775472e+02
1.132136e+05,1.310342e+00,1.129112e+05,1.306842e+00,9.380169e-01,9.378985e-01,7.215990e-02,1.340311e-07,2.000599e+01,0.000000e+00,2.000599e+01,2.132796e+01,1.775702e+02
1.132236e+05,1.310458e+00,1.129212e+05,1.306958e+00,9.380139e-01,9.378998e-01,7.216124e-02,1.340267e-07,2.000784e+01,0.000000e+00,2.000784e+01,2.133000e+01,1.775932e+02
1.132336e+05,1.310574e+00,1.129312e+05,1.307074e+00,9.380109e-01,9.379010e-01,7.216258e-02,1.340223e-07,2.000968e+01,0.000000e+00,2.000968e+01,2.133204e+01,1.776162e+02
1.132436e+05,1.310689e+00,1.129412e+05,1.307189e+00,9.380079e-01,9.379023e-01,7.216392e-02,1.340179e-07,2.001153e+01,0.000000e+00,2.001153e+01,2.133407e+01,1.776392e+02
1.132536e+05,1.310805e+00,1.129512e+05,1.307305e+00,9.380049e-01,9.379035e-01,7.216526e-02,1.340136e-07,2.001338e+01,0.000000e+00,2.001338e+01,2.133611e+01,1.776622e+02
1.132636e+05,1.310921e+00,1.129612e+05,1.307421e+00,9.380019e-01,9.379048e-01,7.216660e-02,1.340092e-07,2.001522e+01,0.000000e+00,2.001522e+01,2.133815e+01,1.776852e+02
1.132736e+05,1.311037e+00,1.129712e+05,1.307537e+00,9.380014e-01,9.379061e-01,7.216794e-02,1.340048e-07,2.001632e+01,0.000000e+00,2.001632e+01,2.133932e+01,1.777078e+02
1.132836e+05,1.311152e+00,1.129812e+05,1.307652e+00,9.380054e-01,9.379073e-01,7.216928e-02,1.340005e-07,2.001604e+01,0.000000e+00,2.001604e+01,2.133894e+01,1.777298e+02
1.132936e+05,1.311268e+00,1.129912e+05,1.307768e+00,9.380094e-01,9.379086e-01,7.217062e-02,1.339961e-07,2.001576e+01,0.000000e+00,2.001576e+01,2.133855e+01,1.777518e+02
1.133036e+05,1.311384e+00,1.130012e+05,1.307884e+00,9.380134e-01,9.379098e-01,7.217196e-02,1.339917e-07,2.001549e+01,0.000000e+00,2.001549e+01,2.133817e+01,1.777738e+02
1.133136e+05,1.311500e+00,1.130112e+05,1.308000e+00,9.380174e-01,9.379111e-01,7.217330e-02,1.339873e-07,2.001521e+01,0.000000e+00,2.001521e+01,2.133778e+01,1.777958e+02
1.133236e+05,1.311615e+00,1.130212e+05,1.308115e+00,9.380214e-01,9.379123e-01,7.217464e-02,1.339830e-07,2.001494e+01,0.000000e+00,2.001494e+01,2.133740e+01,1.778178e+02
1.133336e+05,1.311731e+00,1.130312e+05,1.308231e+00,9.380254e-01,9.379136e-01,7.217598e-02,1.339786e-07,2.001466e+01,0.000000e+00,2.001466e+01,2.133701e+01,1.778398e+02
1.133436e+05,1.311847e+00,1.130412e+05,1.308347e+00,9.380294e-01,9.379149e-01,7.217732e-02,1.339742e-07,2.001438e+01,0.000000e+00,2.001438e+01,2.133663e+01,1.778618e+02
1.133536e+05,1.311962e+00,1.130512e+05,1.308462e+00,9.380334e-01,9.379161e-01,7.217866e-02,1.339699e-07,2.001411e+01,0.000000e+00,2.001411e+01,2.133624e+01,1.778838e+02
1.133636e+05,1.312078e+00,1.130612e+05,1.308578e+00,9.380374e-01,9.379174e-01,7.218000e-02,1.339655e-07,2.001383e+01,0.000000e+00,2.001383e+01,2.133586e+01,1.779058e+02
1.133736e+05,1.312194e+00,1.130712e+05,1.308694e+00,9.380414e-01,9.379186e-01,7.218134e-02,1.339611e-07,2.001356e+01,0.000000e+00,2.001356e+01,2.133547e+01,1.779278e+02
1.133836e+05,1.312310e+00,1.130812e+05,1.308810e+00,9.380454e-01,9.379199e-01,7.218268e-02,1.339568e-07,2.001328e+01,0.000000e+00,2.001328e+01,2.133509e+01,1.779498e+02
1.133936e+05,1.312425e+00,1.130912e+05,1.308925e+00,9.380494e-01,9.379211e-01,7.218402e-02,1.339524e-07,2.001301e+01,0.000000e+00,2.001301e+01,2.133470e+01,1.779718e+02
1.134036e+05,1.312541e+00,1.131012e+05,1.309041e+00,9.380534e-01,9.379224e-01,7.218536e-02,1.339481e-07,2.001273e+01,0.000000e+00,2.001273e+01,2.133432e+01,1.779938e+02
1.134136e+05,1.312657e+00,1.131112e+05,1.309157e+00,9.380574e-01,9.379236e-01,7.218670e-02,1.339437e-07,2.001245e+01,0.000000e+00,2.001245e+01,2.133393e+01,1.780158e+02
1.134236e+05,1.312773e+00,1.131212e+05,1.309273e+00,9.380614e-01,9.379249e-01,7.218804e-02,1.339393e-07,2.001218e+01,0.000000e+00,2.001218e+01,2.133355e+01,1.780378e+02
1.134336e+05,1.312888e+00,1.131312e+05,1.309388e+00,9.380654e-01,9.379262e-01,7.218938e-02,1.339350e-07,2.001190e+01,0.000000e+00,2.001190e+01,2.133316e+01,1.780598e+02
1.134436e+05,1.313004e+00,1.131412e+05,1.309504e+00,9.380694e-01,9.379274e-01,7.219072e-02,1.339306e-07,2.001163e+01,0.000000e+00,2.001163e+01,2.133278e+01,1.780818e+02
1.134536e+05,1.313120e+00,1.131512e+05,1.309620e+00,9.380734e-01,9.379287e-01,7.219205e-02,1.339263e-07,2.001135e+01,0.000000e+00,2.001135e+01,2.133239e+01,1.781038e+02
1.134636e+05,1.313236e+00,1.131612e+05,1.309736e+00,9.380774e-01,9.379299e-01,7.219339e-02,1.339219e-07,2.001107e+01,0.000000e+00,2.001107e+01,2.133201e+01,1.781258e+02
1.134736e+05,1.313351e+00,1.131712e+05,1.309851e+00,9.380814e-01,9.379312e-01,7.219473e-02,1.339175e-07,2.001080e+01,0.000000e+00,2.001080e+01,2.133162e+01,1.781478e+02
1.134836e+05,1.313467e+00,1.131812e+05,1.309967e+00,9.380854e-01,9.379324e-01,7.219607e-02,1.339132e-07,2.001052e+01,0.000000e+00,2.001052e+01,2.133124e+01,1.781698e+02
1.134936e+05,1.313583e+00,1.131912e+05,1.310083e+00,9.380894e-01,9.379337e-01,7.219741e-02,1.339088e-07,2.001025e+01,0.000000e+00,2.001025e+01,2.133085e+01,1.781918e+02
1.135036e+05,1.313699e+00,1.132012e+05,1.310199e+00,9.380934e-01,9.379350e-01,7.219875e-02,1.339045e-07,2.000997e+01,0.000000e+00,2.000997e+01,2.133047e+01,1.782138e+02
1.135136e+05,1.313814e+00,1.132112e+05,1.310314e+00,9.380974e-01,9.379362e-01,7.220009e-02,1.339001e-07,2.000969e+01,0.000000e+00,2.000969e+01,2.133008e+01,1.782358e+02
1.135236e+05,1.313930e+00,1.132212e+05,1.310430e+00,9.381014e-01,9.379375e-01,7.220143e-02,1.338958e-07,2.000942e+01,0.000000e+00,2.000942e+01,2.132970e+01,1.782578e+02
1.135336e+05,1.314046e+00,1.132312e+05,1.310546e+00,9.381054e-01,9.379387e-01,7.220277e-02,1.338914e-07,2.000914e+01,0.000000e+00,2.000914e+01,2.132931e+01,1.782798e+02
1.135436e+05,1.314162e+00,1.132412e+05,1.310662e+00,9.381094e-01,9.379400e-01,7.220411e-02,1.338871e-07,2.000887e+01,0.000000e+00,2.000887e+01,2.132893e+01,1.783018e+02
1.135536e+05,1.314277e+00,1.132512e+05,1.310777e+00,9.381134e-01,9.379412e-01,7.220545e-02,1.338827e-07,2.000859e+01,0.000000e+00,2.000859e+01,2.132854e+01,1.783238e+02
