Repository: brandonlampe/CS_Data

# Comments For Consolidation Test: 175_03
_Note:_ herein, the phrase "TEST-NUMBER" will imply the insertion of "175_03".  This format will
often be used when describing local directories.

Following the initial increase in pressure from zero to 19.192 MPa (dilatometer was initially used,
which resulted in somewhat variable confining pressure).  Schuler gauges were used during the

## Test Data
Raw test data is contained in: TEST-NUMBER.xlsx

Additionally, calculated values of fractional density have been calculated in TEST-NUMBER.xlsx and
exported to TEST-NUMBER.csv, where the .csv file format allows for easy cross-platform importing
and analysis.

File: UNM_WP_HY_175_03/CREEP_FIT_v1/175_03_CREEP_OUT.csv (part 49 of 66)
Analysis by Brandon Lampe, performed on: 2016/07/04 12:27:14
Experimental results below begin at: 2015/07/17 16:07:44
Duration (sec),Duration (day),Elapsed Time (sec),Elapsed Time (day),Interpolated Fractional Density,Fit to Fractional Density,Fit to Volume Strain,Fit to Volume Strain Rate (1/sec),Confining Pressure (MPa),Pore Pressure (MPa),Terzaghi Pressure (MPa),Solid Pressure (MPa),Temperature (C))
1.135636e+05,1.314393e+00,1.132612e+05,1.310893e+00,9.381174e-01,9.379425e-01,7.220678e-02,1.338784e-07,2.000832e+01,0.000000e+00,2.000832e+01,2.132816e+01,1.783458e+02
1.135736e+05,1.314509e+00,1.132712e+05,1.311009e+00,9.381214e-01,9.379437e-01,7.220812e-02,1.338741e-07,2.000804e+01,0.000000e+00,2.000804e+01,2.132777e+01,1.783678e+02
1.135836e+05,1.314625e+00,1.132812e+05,1.311125e+00,9.381254e-01,9.379450e-01,7.220946e-02,1.338697e-07,2.000776e+01,0.000000e+00,2.000776e+01,2.132739e+01,1.783898e+02
1.135936e+05,1.314740e+00,1.132912e+05,1.311240e+00,9.381294e-01,9.379463e-01,7.221080e-02,1.338654e-07,2.000749e+01,0.000000e+00,2.000749e+01,2.132700e+01,1.784118e+02
1.136036e+05,1.314856e+00,1.133012e+05,1.311356e+00,9.381334e-01,9.379475e-01,7.221214e-02,1.338610e-07,2.000721e+01,0.000000e+00,2.000721e+01,2.132662e+01,1.784338e+02
1.136136e+05,1.314972e+00,1.133112e+05,1.311472e+00,9.381374e-01,9.379488e-01,7.221348e-02,1.338567e-07,2.000694e+01,0.000000e+00,2.000694e+01,2.132623e+01,1.784558e+02
1.136236e+05,1.315088e+00,1.133212e+05,1.311588e+00,9.381414e-01,9.379500e-01,7.221482e-02,1.338523e-07,2.000666e+01,0.000000e+00,2.000666e+01,2.132585e+01,1.784778e+02
1.136336e+05,1.315203e+00,1.133312e+05,1.311703e+00,9.381454e-01,9.379513e-01,7.221615e-02,1.338480e-07,2.000638e+01,0.000000e+00,2.000638e+01,2.132546e+01,1.784998e+02
1.136436e+05,1.315319e+00,1.133412e+05,1.311819e+00,9.381494e-01,9.379525e-01,7.221749e-02,1.338437e-07,2.000611e+01,0.000000e+00,2.000611e+01,2.132508e+01,1.785218e+02
1.136536e+05,1.315435e+00,1.133512e+05,1.311935e+00,9.381534e-01,9.379538e-01,7.221883e-02,1.338393e-07,2.000583e+01,0.000000e+00,2.000583e+01,2.132469e+01,1.785438e+02
1.136636e+05,1.315550e+00,1.133612e+05,1.312050e+00,9.381574e-01,9.379550e-01,7.222017e-02,1.338350e-07,2.000556e+01,0.000000e+00,2.000556e+01,2.132431e+01,1.785658e+02
1.136736e+05,1.315666e+00,1.133712e+05,1.312166e+00,9.381614e-01,9.379563e-01,7.222151e-02,1.338307e-07,2.000528e+01,0.000000e+00,2.000528e+01,2.132392e+01,1.785878e+02
1.136836e+05,1.315782e+00,1.133812e+05,1.312282e+00,9.381654e-01,9.379576e-01,7.222285e-02,1.338263e-07,2.000501e+01,0.000000e+00,2.000501e+01,2.132354e+01,1.786098e+02
1.136936e+05,1.315898e+00,1.133912e+05,1.312398e+00,9.381694e-01,9.379588e-01,7.222418e-02,1.338220e-07,2.000473e+01,0.000000e+00,2.000473e+01,2.132315e+01,1.786318e+02
1.137036e+05,1.316013e+00,1.134012e+05,1.312513e+00,9.381734e-01,9.379601e-01,7.222552e-02,1.338177e-07,2.000445e+01,0.000000e+00,2.000445e+01,2.132277e+01,1.786538e+02
1.137136e+05,1.316129e+00,1.134112e+05,1.312629e+00,9.381774e-01,9.379613e-01,7.222686e-02,1.338133e-07,2.000418e+01,0.000000e+00,2.000418e+01,2.132238e+01,1.786758e+02
1.137236e+05,1.316245e+00,1.134212e+05,1.312745e+00,9.381814e-01,9.379626e-01,7.222820e-02,1.338090e-07,2.000390e+01,0.000000e+00,2.000390e+01,2.132200e+01,1.786978e+02
1.137336e+05,1.316361e+00,1.134312e+05,1.312861e+00,9.381854e-01,9.379638e-01,7.222954e-02,1.338047e-07,2.000363e+01,0.000000e+00,2.000363e+01,2.132161e+01,1.787198e+02
1.137436e+05,1.316476e+00,1.134412e+05,1.312976e+00,9.381894e-01,9.379651e-01,7.223088e-02,1.338003e-07,2.000335e+01,0.000000e+00,2.000335e+01,2.132123e+01,1.787418e+02
1.137536e+05,1.316592e+00,1.134512e+05,1.313092e+00,9.381934e-01,9.379663e-01,7.223221e-02,1.337960e-07,2.000307e+01,0.000000e+00,2.000307e+01,2.132084e+01,1.787638e+02
1.137636e+05,1.316708e+00,1.134612e+05,1.313208e+00,9.381974e-01,9.379676e-01,7.223355e-02,1.337917e-07,2.000280e+01,0.000000e+00,2.000280e+01,2.132046e+01,1.787858e+02
1.137736e+05,1.316824e+00,1.134712e+05,1.313324e+00,9.382014e-01,9.379688e-01,7.223489e-02,1.337874e-07,2.000252e+01,0.000000e+00,2.000252e+01,2.132007e+01,1.788078e+02
1.137836e+05,1.316939e+00,1.134812e+05,1.313439e+00,9.382054e-01,9.379701e-01,7.223623e-02,1.337830e-07,2.000225e+01,0.000000e+00,2.000225e+01,2.131969e+01,1.788298e+02
1.137936e+05,1.317055e+00,1.134912e+05,1.313555e+00,9.382094e-01,9.379714e-01,7.223756e-02,1.337787e-07,2.000197e+01,0.000000e+00,2.000197e+01,2.131930e+01,1.788518e+02
1.138036e+05,1.317171e+00,1.135012e+05,1.313671e+00,9.382134e-01,9.379726e-01,7.223890e-02,1.337744e-07,2.000169e+01,0.000000e+00,2.000169e+01,2.131892e+01,1.788738e+02
1.138136e+05,1.317287e+00,1.135112e+05,1.313787e+00,9.382174e-01,9.379739e-01,7.224024e-02,1.337701e-07,2.000142e+01,0.000000e+00,2.000142e+01,2.131853e+01,1.788958e+02
1.138236e+05,1.317402e+00,1.135212e+05,1.313902e+00,9.382214e-01,9.379751e-01,7.224158e-02,1.337657e-07,2.000114e+01,0.000000e+00,2.000114e+01,2.131815e+01,1.789178e+02
1.138336e+05,1.317518e+00,1.135312e+05,1.314018e+00,9.382254e-01,9.379764e-01,7.224292e-02,1.337614e-07,2.000087e+01,0.000000e+00,2.000087e+01,2.131776e+01,1.789398e+02
1.138436e+05,1.317634e+00,1.135412e+05,1.314134e+00,9.382294e-01,9.379776e-01,7.224425e-02,1.337571e-07,2.000059e+01,0.000000e+00,2.000059e+01,2.131738e+01,1.789618e+02
1.138536e+05,1.317750e+00,1.135512e+05,1.314250e+00,9.382334e-01,9.379789e-01,7.224559e-02,1.337528e-07,2.000032e+01,0.000000e+00,2.000032e+01,2.131699e+01,1.789838e+02
1.138636e+05,1.317865e+00,1.135612e+05,1.314365e+00,9.382374e-01,9.379801e-01,7.224693e-02,1.337485e-07,2.000004e+01,0.000000e+00,2.000004e+01,2.131661e+01,1.790058e+02
1.138736e+05,1.317981e+00,1.135712e+05,1.314481e+00,9.382414e-01,9.379814e-01,7.224827e-02,1.337441e-07,1.999976e+01,0.000000e+00,1.999976e+01,2.131622e+01,1.790278e+02
1.138836e+05,1.318097e+00,1.135812e+05,1.314597e+00,9.382454e-01,9.379826e-01,7.224960e-02,1.337398e-07,1.999949e+01,0.000000e+00,1.999949e+01,2.131584e+01,1.790498e+02
1.138936e+05,1.318213e+00,1.135912e+05,1.314713e+00,9.382494e-01,9.379839e-01,7.225094e-02,1.337355e-07,1.999921e+01,0.000000e+00,1.999921e+01,2.131545e+01,1.790718e+02
1.139036e+05,1.318328e+00,1.136012e+05,1.314828e+00,9.382534e-01,9.379852e-01,7.225228e-02,1.337312e-07,1.999894e+01,0.000000e+00,1.999894e+01,2.131507e+01,1.790938e+02
1.139136e+05,1.318444e+00,1.136112e+05,1.314944e+00,9.382574e-01,9.379864e-01,7.225362e-02,1.337269e-07,1.999866e+01,0.000000e+00,1.999866e+01,2.131468e+01,1.791158e+02
1.139236e+05,1.318560e+00,1.136212e+05,1.315060e+00,9.382614e-01,9.379877e-01,7.225495e-02,1.337226e-07,1.999838e+01,0.000000e+00,1.999838e+01,2.131430e+01,1.791378e+02
1.139336e+05,1.318676e+00,1.136312e+05,1.315176e+00,9.382654e-01,9.379889e-01,7.225629e-02,1.337183e-07,1.999811e+01,0.000000e+00,1.999811e+01,2.131391e+01,1.791598e+02
1.139436e+05,1.318791e+00,1.136412e+05,1.315291e+00,9.382694e-01,9.379902e-01,7.225763e-02,1.337140e-07,1.999783e+01,0.000000e+00,1.999783e+01,2.131353e+01,1.791818e+02
1.139536e+05,1.318907e+00,1.136512e+05,1.315407e+00,9.382734e-01,9.379914e-01,7.225896e-02,1.337096e-07,1.999756e+01,0.000000e+00,1.999756e+01,2.131314e+01,1.792038e+02
1.139636e+05,1.319023e+00,1.136612e+05,1.315523e+00,9.382774e-01,9.379927e-01,7.226030e-02,1.337053e-07,1.999728e+01,0.000000e+00,1.999728e+01,2.131276e+01,1.792258e+02
1.139736e+05,1.319138e+00,1.136712e+05,1.315638e+00,9.382814e-01,9.379939e-01,7.226164e-02,1.337010e-07,1.999701e+01,0.000000e+00,1.999701e+01,2.131237e+01,1.792478e+02
1.139836e+05,1.319254e+00,1.136812e+05,1.315754e+00,9.382854e-01,9.379952e-01,7.226298e-02,1.336967e-07,1.999673e+01,0.000000e+00,1.999673e+01,2.131199e+01,1.792698e+02
1.139936e+05,1.319370e+00,1.136912e+05,1.315870e+00,9.382894e-01,9.379964e-01,7.226431e-02,1.336924e-07,1.999645e+01,0.000000e+00,1.999645e+01,2.131160e+01,1.792918e+02
1.140036e+05,1.319486e+00,1.137012e+05,1.315986e+00,9.382934e-01,9.379977e-01,7.226565e-02,1.336881e-07,1.999618e+01,0.000000e+00,1.999618e+01,2.131122e+01,1.793138e+02
1.140136e+05,1.319601e+00,1.137112e+05,1.316101e+00,9.382974e-01,9.379990e-01,7.226699e-02,1.336838e-07,1.999590e+01,0.000000e+00,1.999590e+01,2.131084e+01,1.793358e+02
1.140236e+05,1.319717e+00,1.137212e+05,1.316217e+00,9.383014e-01,9.380002e-01,7.226832e-02,1.336795e-07,1.999563e+01,0.000000e+00,1.999563e+01,2.131045e+01,1.793578e+02
1.140336e+05,1.319833e+00,1.137312e+05,1.316333e+00,9.383054e-01,9.380015e-01,7.226966e-02,1.336752e-07,1.999535e+01,0.000000e+00,1.999535e+01,2.131007e+01,1.793798e+02
1.140436e+05,1.319949e+00,1.137412e+05,1.316449e+00,9.383094e-01,9.380027e-01,7.227100e-02,1.336709e-07,1.999507e+01,0.000000e+00,1.999507e+01,2.130968e+01,1.794018e+02
1.140536e+05,1.320064e+00,1.137512e+05,1.316564e+00,9.383134e-01,9.380040e-01,7.227233e-02,1.336666e-07,1.999480e+01,0.000000e+00,1.999480e+01,2.130930e+01,1.794238e+02
1.140636e+05,1.320180e+00,1.137612e+05,1.316680e+00,9.383174e-01,9.380052e-01,7.227367e-02,1.336623e-07,1.999452e+01,0.000000e+00,1.999452e+01,2.130891e+01,1.794458e+02
1.140736e+05,1.320296e+00,1.137712e+05,1.316796e+00,9.383214e-01,9.380065e-01,7.227501e-02,1.336580e-07,1.999425e+01,0.000000e+00,1.999425e+01,2.130853e+01,1.794678e+02
1.140836e+05,1.320412e+00,1.137812e+05,1.316912e+00,9.383254e-01,9.380077e-01,7.227634e-02,1.336537e-07,1.999397e+01,0.000000e+00,1.999397e+01,2.130814e+01,1.794898e+02
1.140936e+05,1.320527e+00,1.137912e+05,1.317027e+00,9.383294e-01,9.380090e-01,7.227768e-02,1.336494e-07,1.999369e+01,0.000000e+00,1.999369e+01,2.130776e+01,1.795118e+02
1.141036e+05,1.320643e+00,1.138012e+05,1.317143e+00,9.383334e-01,9.380102e-01,7.227902e-02,1.336451e-07,1.999342e+01,0.000000e+00,1.999342e+01,2.130737e+01,1.795338e+02
1.141136e+05,1.320759e+00,1.138112e+05,1.317259e+00,9.383374e-01,9.380115e-01,7.228035e-02,1.336408e-07,1.999314e+01,0.000000e+00,1.999314e+01,2.130699e+01,1.795558e+02
1.141236e+05,1.320875e+00,1.138212e+05,1.317375e+00,9.383414e-01,9.380127e-01,7.228169e-02,1.336365e-07,1.999287e+01,0.000000e+00,1.999287e+01,2.130660e+01,1.795778e+02
1.141336e+05,1.320990e+00,1.138312e+05,1.317490e+00,9.383454e-01,9.380140e-01,7.228303e-02,1.336322e-07,1.999259e+01,0.000000e+00,1.999259e+01,2.130622e+01,1.795998e+02
1.141436e+05,1.321106e+00,1.138412e+05,1.317606e+00,9.383494e-01,9.380153e-01,7.228436e-02,1.336280e-07,1.999232e+01,0.000000e+00,1.999232e+01,2.130583e+01,1.796218e+02
1.141536e+05,1.321222e+00,1.138512e+05,1.317722e+00,9.383534e-01,9.380165e-01,7.228570e-02,1.336237e-07,1.999204e+01,0.000000e+00,1.999204e+01,2.130545e+01,1.796438e+02
1.141636e+05,1.321338e+00,1.138612e+05,1.317838e+00,9.383574e-01,9.380178e-01,7.228703e-02,1.336194e-07,1.999176e+01,0.000000e+00,1.999176e+01,2.130506e+01,1.796658e+02
1.141736e+05,1.321453e+00,1.138712e+05,1.317953e+00,9.383614e-01,9.380190e-01,7.228837e-02,1.336151e-07,1.999149e+01,0.000000e+00,1.999149e+01,2.130468e+01,1.796878e+02
1.141836e+05,1.321569e+00,1.138812e+05,1.318069e+00,9.383654e-01,9.380203e-01,7.228971e-02,1.336108e-07,1.999121e+01,0.000000e+00,1.999121e+01,2.130429e+01,1.797098e+02
1.141936e+05,1.321685e+00,1.138912e+05,1.318185e+00,9.383694e-01,9.380215e-01,7.229104e-02,1.336065e-07,1.999094e+01,0.000000e+00,1.999094e+01,2.130391e+01,1.797318e+02
1.142036e+05,1.321801e+00,1.139012e+05,1.318301e+00,9.383734e-01,9.380228e-01,7.229238e-02,1.336022e-07,1.999066e+01,0.000000e+00,1.999066e+01,2.130352e+01,1.797538e+02
1.142136e+05,1.321916e+00,1.139112e+05,1.318416e+00,9.383774e-01,9.380240e-01,7.229371e-02,1.335979e-07,1.999038e+01,0.000000e+00,1.999038e+01,2.130314e+01,1.797758e+02
1.142236e+05,1.322032e+00,1.139212e+05,1.318532e+00,9.383814e-01,9.380253e-01,7.229505e-02,1.335937e-07,1.999011e+01,0.000000e+00,1.999011e+01,2.130275e+01,1.797978e+02
1.142336e+05,1.322148e+00,1.139312e+05,1.318648e+00,9.383854e-01,9.380265e-01,7.229639e-02,1.335894e-07,1.998983e+01,0.000000e+00,1.998983e+01,2.130237e+01,1.798198e+02
1.142436e+05,1.322264e+00,1.139412e+05,1.318764e+00,9.383894e-01,9.380278e-01,7.229772e-02,1.335851e-07,1.998956e+01,0.000000e+00,1.998956e+01,2.130198e+01,1.798418e+02
1.142536e+05,1.322379e+00,1.139512e+05,1.318879e+00,9.383934e-01,9.380290e-01,7.229906e-02,1.335808e-07,1.998928e+01,0.000000e+00,1.998928e+01,2.130160e+01,1.798638e+02
1.142636e+05,1.322495e+00,1.139612e+05,1.318995e+00,9.383974e-01,9.380303e-01,7.230039e-02,1.335765e-07,1.998901e+01,0.000000e+00,1.998901e+01,2.130121e+01,1.798859e+02
1.142736e+05,1.322611e+00,1.139712e+05,1.319111e+00,9.383968e-01,9.380315e-01,7.230173e-02,1.335723e-07,1.998895e+01,0.000000e+00,1.998895e+01,2.130117e+01,1.799039e+02
1.142836e+05,1.322726e+00,1.139812e+05,1.319226e+00,9.383878e-01,9.380328e-01,7.230307e-02,1.335680e-07,1.998929e+01,0.000000e+00,1.998929e+01,2.130173e+01,1.799149e+02
1.142936e+05,1.322842e+00,1.139912e+05,1.319342e+00,9.383788e-01,9.380341e-01,7.230440e-02,1.335637e-07,1.998963e+01,0.000000e+00,1.998963e+01,2.130230e+01,1.799259e+02
1.143036e+05,1.322958e+00,1.140012e+05,1.319458e+00,9.383698e-01,9.380353e-01,7.230574e-02,1.335594e-07,1.998997e+01,0.000000e+00,1.998997e+01,2.130287e+01,1.799369e+02
1.143136e+05,1.323074e+00,1.140112e+05,1.319574e+00,9.383608e-01,9.380366e-01,7.230707e-02,1.335551e-07,1.999031e+01,0.000000e+00,1.999031e+01,2.130343e+01,1.799479e+02
1.143236e+05,1.323189e+00,1.140212e+05,1.319689e+00,9.383518e-01,9.380378e-01,7.230841e-02,1.335509e-07,1.999065e+01,0.000000e+00,1.999065e+01,2.130400e+01,1.799589e+02
1.143336e+05,1.323305e+00,1.140312e+05,1.319805e+00,9.383428e-01,9.380391e-01,7.230974e-02,1.335466e-07,1.999098e+01,0.000000e+00,1.999098e+01,2.130456e+01,1.799699e+02
1.143436e+05,1.323421e+00,1.140412e+05,1.319921e+00,9.383338e-01,9.380403e-01,7.231108e-02,1.335423e-07,1.999132e+01,0.000000e+00,1.999132e+01,2.130513e+01,1.799809e+02
1.143536e+05,1.323537e+00,1.140512e+05,1.320037e+00,9.383248e-01,9.380416e-01,7.231241e-02,1.335381e-07,1.999166e+01,0.000000e+00,1.999166e+01,2.130570e+01,1.799919e+02
1.143636e+05,1.323652e+00,1.140612e+05,1.320152e+00,9.383158e-01,9.380428e-01,7.231375e-02,1.335338e-07,1.999200e+01,0.000000e+00,1.999200e+01,2.130626e+01,1.800029e+02
1.143736e+05,1.323768e+00,1.140712e+05,1.320268e+00,9.383068e-01,9.380441e-01,7.231508e-02,1.335295e-07,1.999234e+01,0.000000e+00,1.999234e+01,2.130683e+01,1.800139e+02
1.143836e+05,1.323884e+00,1.140812e+05,1.320384e+00,9.382978e-01,9.380453e-01,7.231642e-02,1.335252e-07,1.999268e+01,0.000000e+00,1.999268e+01,2.130739e+01,1.800249e+02
1.143936e+05,1.324000e+00,1.140912e+05,1.320500e+00,9.382888e-01,9.380466e-01,7.231776e-02,1.335210e-07,1.999302e+01,0.000000e+00,1.999302e+01,2.130796e+01,1.800359e+02
1.144036e+05,1.324115e+00,1.141012e+05,1.320615e+00,9.382798e-01,9.380478e-01,7.231909e-02,1.335167e-07,1.999336e+01,0.000000e+00,1.999336e+01,2.130853e+01,1.800469e+02
1.144136e+05,1.324231e+00,1.141112e+05,1.320731e+00,9.382708e-01,9.380491e-01,7.232043e-02,1.335124e-07,1.999370e+01,0.000000e+00,1.999370e+01,2.130909e+01,1.800579e+02
1.144236e+05,1.324347e+00,1.141212e+05,1.320847e+00,9.382618e-01,9.380503e-01,7.232176e-02,1.335082e-07,1.999404e+01,0.000000e+00,1.999404e+01,2.130966e+01,1.800689e+02
1.144336e+05,1.324463e+00,1.141312e+05,1.320963e+00,9.382528e-01,9.380516e-01,7.232310e-02,1.335039e-07,1.999438e+01,0.000000e+00,1.999438e+01,2.131022e+01,1.800799e+02
1.144436e+05,1.324578e+00,1.141412e+05,1.321078e+00,9.382438e-01,9.380528e-01,7.232443e-02,1.334997e-07,1.999472e+01,0.000000e+00,1.999472e+01,2.131079e+01,1.800909e+02
1.144536e+05,1.324694e+00,1.141512e+05,1.321194e+00,9.382348e-01,9.380541e-01,7.232577e-02,1.334954e-07,1.999506e+01,0.000000e+00,1.999506e+01,2.131136e+01,1.801019e+02
1.144636e+05,1.324810e+00,1.141612e+05,1.321310e+00,9.382258e-01,9.380553e-01,7.232710e-02,1.334911e-07,1.999540e+01,0.000000e+00,1.999540e+01,2.131192e+01,1.801129e+02
1.144736e+05,1.324926e+00,1.141712e+05,1.321426e+00,9.382168e-01,9.380566e-01,7.232844e-02,1.334869e-07,1.999573e+01,0.000000e+00,1.999573e+01,2.131249e+01,1.801239e+02
1.144836e+05,1.325041e+00,1.141812e+05,1.321541e+00,9.382078e-01,9.380578e-01,7.232977e-02,1.334826e-07,1.999607e+01,0.000000e+00,1.999607e+01,2.131306e+01,1.801349e+02
1.144936e+05,1.325157e+00,1.141912e+05,1.321657e+00,9.381988e-01,9.380591e-01,7.233111e-02,1.334784e-07,1.999641e+01,0.000000e+00,1.999641e+01,2.131362e+01,1.801459e+02
1.145036e+05,1.325273e+00,1.142012e+05,1.321773e+00,9.381898e-01,9.380604e-01,7.233244e-02,1.334741e-07,1.999675e+01,0.000000e+00,1.999675e+01,2.131419e+01,1.801569e+02
1.145136e+05,1.325389e+00,1.142112e+05,1.321889e+00,9.381808e-01,9.380616e-01,7.233377e-02,1.334698e-07,1.999709e+01,0.000000e+00,1.999709e+01,2.131475e+01,1.801679e+02
1.145236e+05,1.325504e+00,1.142212e+05,1.322004e+00,9.381718e-01,9.380629e-01,7.233511e-02,1.334656e-07,1.999743e+01,0.000000e+00,1.999743e+01,2.131532e+01,1.801789e+02
1.145336e+05,1.325620e+00,1.142312e+05,1.322120e+00,9.381628e-01,9.380641e-01,7.233644e-02,1.334613e-07,1.999777e+01,0.000000e+00,1.999777e+01,2.131589e+01,1.801899e+02
1.145436e+05,1.325736e+00,1.142412e+05,1.322236e+00,9.381538e-01,9.380654e-01,7.233778e-02,1.334571e-07,1.999811e+01,0.000000e+00,1.999811e+01,2.131645e+01,1.802009e+02
1.145536e+05,1.325852e+00,1.142512e+05,1.322352e+00,9.381448e-01,9.380666e-01,7.233911e-02,1.334528e-07,1.999845e+01,0.000000e+00,1.999845e+01,2.131702e+01,1.802119e+02
1.145636e+05,1.325967e+00,1.142612e+05,1.322467e+00,9.381358e-01,9.380679e-01,7.234045e-02,1.334486e-07,1.999879e+01,0.000000e+00,1.999879e+01,2.131758e+01,1.802229e+02
1.145736e+05,1.326083e+00,1.142712e+05,1.322583e+00,9.381268e-01,9.380691e-01,7.234178e-02,1.334443e-07,1.999913e+01,0.000000e+00,1.999913e+01,2.131815e+01,1.802339e+02
1.145836e+05,1.326199e+00,1.142812e+05,1.322699e+00,9.381178e-01,9.380704e-01,7.234312e-02,1.334401e-07,1.999947e+01,0.000000e+00,1.999947e+01,2.131872e+01,1.802449e+02
1.145936e+05,1.326314e+00,1.142912e+05,1.322814e+00,9.381088e-01,9.380716e-01,7.234445e-02,1.334358e-07,1.999981e+01,0.000000e+00,1.999981e+01,2.131928e+01,1.802559e+02
1.146036e+05,1.326430e+00,1.143012e+05,1.322930e+00,9.380998e-01,9.380729e-01,7.234579e-02,1.334316e-07,2.000015e+01,0.000000e+00,2.000015e+01,2.131985e+01,1.802669e+02
1.146136e+05,1.326546e+00,1.143112e+05,1.323046e+00,9.380908e-01,9.380741e-01,7.234712e-02,1.334273e-07,2.000049e+01,0.000000e+00,2.000049e+01,2.132042e+01,1.802779e+02
1.146236e+05,1.326662e+00,1.143212e+05,1.323162e+00,9.380818e-01,9.380754e-01,7.234845e-02,1.334231e-07,2.000082e+01,0.000000e+00,2.000082e+01,2.132098e+01,1.802889e+02
1.146336e+05,1.326777e+00,1.143312e+05,1.323277e+00,9.380728e-01,9.380766e-01,7.234979e-02,1.334188e-07,2.000116e+01,0.000000e+00,2.000116e+01,2.132155e+01,1.802999e+02
1.146436e+05,1.326893e+00,1.143412e+05,1.323393e+00,9.380638e-01,9.380779e-01,7.235112e-02,1.334146e-07,2.000150e+01,0.000000e+00,2.000150e+01,2.132211e+01,1.803109e+02
1.146536e+05,1.327009e+00,1.143512e+05,1.323509e+00,9.380548e-01,9.380791e-01,7.235246e-02,1.334103e-07,2.000184e+01,0.000000e+00,2.000184e+01,2.132268e+01,1.803219e+02
1.146636e+05,1.327125e+00,1.143612e+05,1.323625e+00,9.380458e-01,9.380804e-01,7.235379e-02,1.334061e-07,2.000218e+01,0.000000e+00,2.000218e+01,2.132325e+01,1.803329e+02
1.146736e+05,1.327240e+00,1.143712e+05,1.323740e+00,9.380368e-01,9.380816e-01,7.235512e-02,1.334019e-07,2.000252e+01,0.000000e+00,2.000252e+01,2.132381e+01,1.803439e+02
1.146836e+05,1.327356e+00,1.143812e+05,1.323856e+00,9.380278e-01,9.380829e-01,7.235646e-02,1.333976e-07,2.000286e+01,0.000000e+00,2.000286e+01,2.132438e+01,1.803549e+02
1.146936e+05,1.327472e+00,1.143912e+05,1.323972e+00,9.380188e-01,9.380841e-01,7.235779e-02,1.333934e-07,2.000320e+01,0.000000e+00,2.000320e+01,2.132495e+01,1.803659e+02
1.147036e+05,1.327588e+00,1.144012e+05,1.324088e+00,9.380098e-01,9.380854e-01,7.235913e-02,1.333891e-07,2.000354e+01,0.000000e+00,2.000354e+01,2.132551e+01,1.803769e+02
1.147136e+05,1.327703e+00,1.144112e+05,1.324203e+00,9.380008e-01,9.380866e-01,7.236046e-02,1.333849e-07,2.000388e+01,0.000000e+00,2.000388e+01,2.132608e+01,1.803879e+02
1.147236e+05,1.327819e+00,1.144212e+05,1.324319e+00,9.379918e-01,9.380879e-01,7.236179e-02,1.333807e-07,2.000422e+01,0.000000e+00,2.000422e+01,2.132664e+01,1.803989e+02
1.147336e+05,1.327935e+00,1.144312e+05,1.324435e+00,9.379828e-01,9.380891e-01,7.236313e-02,1.333764e-07,2.000456e+01,0.000000e+00,2.000456e+01,2.132721e+01,1.804099e+02
1.147436e+05,1.328051e+00,1.144412e+05,1.324551e+00,9.379738e-01,9.380904e-01,7.236446e-02,1.333722e-07,2.000490e+01,0.000000e+00,2.000490e+01,2.132778e+01,1.804209e+02
1.147536e+05,1.328166e+00,1.144512e+05,1.324666e+00,9.379648e-01,9.380916e-01,7.236580e-02,1.333680e-07,2.000524e+01,0.000000e+00,2.000524e+01,2.132834e+01,1.804319e+02
1.147636e+05,1.328282e+00,1.144612e+05,1.324782e+00,9.379558e-01,9.380929e-01,7.236713e-02,1.333637e-07,2.000558e+01,0.000000e+00,2.000558e+01,2.132891e+01,1.804429e+02
1.147736e+05,1.328398e+00,1.144712e+05,1.324898e+00,9.379468e-01,9.380941e-01,7.236846e-02,1.333595e-07,2.000591e+01,0.000000e+00,2.000591e+01,2.132948e+01,1.804539e+02
1.147836e+05,1.328514e+00,1.144812e+05,1.325014e+00,9.379378e-01,9.380954e-01,7.236980e-02,1.333553e-07,2.000625e+01,0.000000e+00,2.000625e+01,2.133004e+01,1.804649e+02
1.147936e+05,1.328629e+00,1.144912e+05,1.325129e+00,9.379288e-01,9.380966e-01,7.237113e-02,1.333510e-07,2.000659e+01,0.000000e+00,2.000659e+01,2.133061e+01,1.804759e+02
1.148036e+05,1.328745e+00,1.145012e+05,1.325245e+00,9.379198e-01,9.380979e-01,7.237246e-02,1.333468e-07,2.000693e+01,0.000000e+00,2.000693e+01,2.133118e+01,1.804869e+02
1.148136e+05,1.328861e+00,1.145112e+05,1.325361e+00,9.379108e-01,9.380991e-01,7.237380e-02,1.333426e-07,2.000727e+01,0.000000e+00,2.000727e+01,2.133174e+01,1.804979e+02
1.148236e+05,1.328977e+00,1.145212e+05,1.325477e+00,9.379018e-01,9.381004e-01,7.237513e-02,1.333383e-07,2.000761e+01,0.000000e+00,2.000761e+01,2.133231e+01,1.805089e+02
1.148336e+05,1.329092e+00,1.145312e+05,1.325592e+00,9.378928e-01,9.381017e-01,7.237646e-02,1.333341e-07,2.000795e+01,0.000000e+00,2.000795e+01,2.133288e+01,1.805199e+02
1.148436e+05,1.329208e+00,1.145412e+05,1.325708e+00,9.378838e-01,9.381029e-01,7.237780e-02,1.333299e-07,2.000829e+01,0.000000e+00,2.000829e+01,2.133344e+01,1.805309e+02
1.148536e+05,1.329324e+00,1.145512e+05,1.325824e+00,9.378748e-01,9.381042e-01,7.237913e-02,1.333257e-07,2.000863e+01,0.000000e+00,2.000863e+01,2.133401e+01,1.805419e+02
1.148636e+05,1.329440e+00,1.145612e+05,1.325940e+00,9.378658e-01,9.381054e-01,7.238046e-02,1.333214e-07,2.000897e+01,0.000000e+00,2.000897e+01,2.133458e+01,1.805529e+02
1.148736e+05,1.329555e+00,1.145712e+05,1.326055e+00,9.378568e-01,9.381067e-01,7.238180e-02,1.333172e-07,2.000931e+01,0.000000e+00,2.000931e+01,2.133514e+01,1.805639e+02
1.148836e+05,1.329671e+00,1.145812e+05,1.326171e+00,9.378478e-01,9.381079e-01,7.238313e-02,1.333130e-07,2.000965e+01,0.000000e+00,2.000965e+01,2.133571e+01,1.805749e+02
1.148936e+05,1.329787e+00,1.145912e+05,1.326287e+00,9.378388e-01,9.381092e-01,7.238446e-02,1.333088e-07,2.000999e+01,0.000000e+00,2.000999e+01,2.133627e+01,1.805859e+02
1.149036e+05,1.329902e+00,1.146012e+05,1.326402e+00,9.378298e-01,9.381104e-01,7.238580e-02,1.333046e-07,2.001033e+01,0.000000e+00,2.001033e+01,2.133684e+01,1.805969e+02
1.149136e+05,1.330018e+00,1.146112e+05,1.326518e+00,9.378208e-01,9.381117e-01,7.238713e-02,1.333003e-07,2.001066e+01,0.000000e+00,2.001066e+01,2.133741e+01,1.806079e+02
1.149236e+05,1.330134e+00,1.146212e+05,1.326634e+00,9.378118e-01,9.381129e-01,7.238846e-02,1.332961e-07,2.001100e+01,0.000000e+00,2.001100e+01,2.133797e+01,1.806189e+02
1.149336e+05,1.330250e+00,1.146312e+05,1.326750e+00,9.378028e-01,9.381142e-01,7.238980e-02,1.332919e-07,2.001134e+01,0.000000e+00,2.001134e+01,2.133854e+01,1.806299e+02
1.149436e+05,1.330365e+00,1.146412e+05,1.326865e+00,9.377938e-01,9.381154e-01,7.239113e-02,1.332877e-07,2.001168e+01,0.000000e+00,2.001168e+01,2.133911e+01,1.806409e+02
1.149536e+05,1.330481e+00,1.146512e+05,1.326981e+00,9.377848e-01,9.381167e-01,7.239246e-02,1.332835e-07,2.001202e+01,0.000000e+00,2.001202e+01,2.133967e+01,1.806519e+02
1.149636e+05,1.330597e+00,1.146612e+05,1.327097e+00,9.377758e-01,9.381179e-01,7.239379e-02,1.332793e-07,2.001236e+01,0.000000e+00,2.001236e+01,2.134024e+01,1.806629e+02
1.149736e+05,1.330713e+00,1.146712e+05,1.327213e+00,9.377668e-01,9.381192e-01,7.239513e-02,1.332750e-07,2.001270e+01,0.000000e+00,2.001270e+01,2.134081e+01,1.806739e+02
1.149836e+05,1.330828e+00,1.146812e+05,1.327328e+00,9.377578e-01,9.381204e-01,7.239646e-02,1.332708e-07,2.001304e+01,0.000000e+00,2.001304e+01,2.134137e+01,1.806849e+02
1.149936e+05,1.330944e+00,1.146912e+05,1.327444e+00,9.377488e-01,9.381217e-01,7.239779e-02,1.332666e-07,2.001338e+01,0.000000e+00,2.001338e+01,2.134194e+01,1.806959e+02
1.150036e+05,1.331060e+00,1.147012e+05,1.327560e+00,9.377398e-01,9.381229e-01,7.239912e-02,1.332624e-07,2.001372e+01,0.000000e+00,2.001372e+01,2.134251e+01,1.807069e+02
1.150136e+05,1.331176e+00,1.147112e+05,1.327676e+00,9.377308e-01,9.381242e-01,7.240046e-02,1.332582e-07,2.001406e+01,0.000000e+00,2.001406e+01,2.134307e+01,1.807179e+02
1.150236e+05,1.331291e+00,1.147212e+05,1.327791e+00,9.377218e-01,9.381254e-01,7.240179e-02,1.332540e-07,2.001440e+01,0.000000e+00,2.001440e+01,2.134364e+01,1.807289e+02
1.150336e+05,1.331407e+00,1.147312e+05,1.327907e+00,9.377128e-01,9.381267e-01,7.240312e-02,1.332498e-07,2.001474e+01,0.000000e+00,2.001474e+01,2.134421e+01,1.807399e+02
1.150436e+05,1.331523e+00,1.147412e+05,1.328023e+00,9.377038e-01,9.381279e-01,7.240446e-02,1.332456e-07,2.001508e+01,0.000000e+00,2.001508e+01,2.134477e+01,1.807509e+02
1.150536e+05,1.331639e+00,1.147512e+05,1.328139e+00,9.376948e-01,9.381292e-01,7.240579e-02,1.332414e-07,2.001542e+01,0.000000e+00,2.001542e+01,2.134534e+01,1.807619e+02
1.150636e+05,1.331754e+00,1.147612e+05,1.328254e+00,9.376858e-01,9.381304e-01,7.240712e-02,1.332372e-07,2.001575e+01,0.000000e+00,2.001575e+01,2.134591e+01,1.807729e+02
1.150736e+05,1.331870e+00,1.147712e+05,1.328370e+00,9.376768e-01,9.381317e-01,7.240845e-02,1.332330e-07,2.001609e+01,0.000000e+00,2.001609e+01,2.134647e+01,1.807839e+02
1.150836e+05,1.331986e+00,1.147812e+05,1.328486e+00,9.376678e-01,9.381329e-01,7.240978e-02,1.332287e-07,2.001643e+01,0.000000e+00,2.001643e+01,2.134704e+01,1.807949e+02
1.150936e+05,1.332102e+00,1.147912e+05,1.328602e+00,9.376588e-01,9.381342e-01,7.241112e-02,1.332245e-07,2.001677e+01,0.000000e+00,2.001677e+01,2.134761e+01,1.808059e+02
1.151036e+05,1.332217e+00,1.148012e+05,1.328717e+00,9.376498e-01,9.381354e-01,7.241245e-02,1.332203e-07,2.001711e+01,0.000000e+00,2.001711e+01,2.134818e+01,1.808169e+02
1.151136e+05,1.332333e+00,1.148112e+05,1.328833e+00,9.376408e-01,9.381367e-01,7.241378e-02,1.332161e-07,2.001745e+01,0.000000e+00,2.001745e+01,2.134874e+01,1.808279e+02
1.151236e+05,1.332449e+00,1.148212e+05,1.328949e+00,9.376318e-01,9.381379e-01,7.241511e-02,1.332119e-07,2.001779e+01,0.000000e+00,2.001779e+01,2.134931e+01,1.808389e+02
1.151336e+05,1.332565e+00,1.148312e+05,1.329065e+00,9.376228e-01,9.381392e-01,7.241645e-02,1.332077e-07,2.001813e+01,0.000000e+00,2.001813e+01,2.134988e+01,1.808499e+02
1.151436e+05,1.332680e+00,1.148412e+05,1.329180e+00,9.376138e-01,9.381404e-01,7.241778e-02,1.332035e-07,2.001847e+01,0.000000e+00,2.001847e+01,2.135044e+01,1.808609e+02
1.151536e+05,1.332796e+00,1.148512e+05,1.329296e+00,9.376048e-01,9.381417e-01,7.241911e-02,1.331993e-07,2.001881e+01,0.000000e+00,2.001881e+01,2.135101e+01,1.808719e+02
1.151636e+05,1.332912e+00,1.148612e+05,1.329412e+00,9.375958e-01,9.381429e-01,7.242044e-02,1.331951e-07,2.001915e+01,0.000000e+00,2.001915e+01,2.135158e+01,1.808829e+02
1.151736e+05,1.333028e+00,1.148712e+05,1.329528e+00,9.375868e-01,9.381442e-01,7.242177e-02,1.331910e-07,2.001949e+01,0.000000e+00,2.001949e+01,2.135214e+01,1.808939e+02
1.151836e+05,1.333143e+00,1.148812e+05,1.329643e+00,9.375778e-01,9.381454e-01,7.242311e-02,1.331868e-07,2.001983e+01,0.000000e+00,2.001983e+01,2.135271e+01,1.809049e+02
1.151936e+05,1.333259e+00,1.148912e+05,1.329759e+00,9.375688e-01,9.381467e-01,7.242444e-02,1.331826e-07,2.002017e+01,0.000000e+00,2.002017e+01,2.135328e+01,1.809159e+02
1.152036e+05,1.333375e+00,1.149012e+05,1.329875e+00,9.375598e-01,9.381479e-01,7.242577e-02,1.331784e-07,2.002050e+01,0.000000e+00,2.002050e+01,2.135384e+01,1.809269e+02
1.152136e+05,1.333490e+00,1.149112e+05,1.329990e+00,9.375508e-01,9.381492e-01,7.242710e-02,1.331742e-07,2.002084e+01,0.000000e+00,2.002084e+01,2.135441e+01,1.809379e+02
1.152236e+05,1.333606e+00,1.149212e+05,1.330106e+00,9.375418e-01,9.381504e-01,7.242843e-02,1.331700e-07,2.002118e+01,0.000000e+00,2.002118e+01,2.135498e+01,1.809489e+02
1.152336e+05,1.333722e+00,1.149312e+05,1.330222e+00,9.375328e-01,9.381517e-01,7.242976e-02,1.331658e-07,2.002152e+01,0.000000e+00,2.002152e+01,2.135554e+01,1.809599e+02
1.152436e+05,1.333838e+00,1.149412e+05,1.330338e+00,9.375238e-01,9.381529e-01,7.243110e-02,1.331616e-07,2.002186e+01,0.000000e+00,2.002186e+01,2.135611e+01,1.809709e+02
1.152536e+05,1.333953e+00,1.149512e+05,1.330453e+00,9.375148e-01,9.381542e-01,7.243243e-02,1.331574e-07,2.002220e+01,0.000000e+00,2.002220e+01,2.135668e+01,1.809819e+02
1.152636e+05,1.334069e+00,1.149612e+05,1.330569e+00,9.375058e-01,9.381554e-01,7.243376e-02,1.331532e-07,2.002254e+01,0.000000e+00,2.002254e+01,2.135725e+01,1.809929e+02
1.152736e+05,1.334185e+00,1.149712e+05,1.330685e+00,9.375021e-01,9.381566e-01,7.243509e-02,1.331490e-07,2.002242e+01,0.000000e+00,2.002242e+01,2.135720e+01,1.810029e+02
1.152836e+05,1.334301e+00,1.149812e+05,1.330801e+00,9.375081e-01,9.381579e-01,7.243642e-02,1.331449e-07,2.002149e+01,0.000000e+00,2.002149e+01,2.135607e+01,1.810109e+02
1.152936e+05,1.334416e+00,1.149912e+05,1.330916e+00,9.375141e-01,9.381591e-01,7.243775e-02,1.331407e-07,2.002056e+01,0.000000e+00,2.002056e+01,2.135494e+01,1.810188e+02
1.153036e+05,1.334532e+00,1.150012e+05,1.331032e+00,9.375201e-01,9.381604e-01,7.243909e-02,1.331365e-07,2.001963e+01,0.000000e+00,2.001963e+01,2.135381e+01,1.810268e+02
1.153136e+05,1.334648e+00,1.150112e+05,1.331148e+00,9.375261e-01,9.381616e-01,7.244042e-02,1.331323e-07,2.001869e+01,0.000000e+00,2.001869e+01,2.135268e+01,1.810348e+02
1.153236e+05,1.334764e+00,1.150212e+05,1.331264e+00,9.375321e-01,9.381629e-01,7.244175e-02,1.331281e-07,2.001776e+01,0.000000e+00,2.001776e+01,2.135155e+01,1.810428e+02
1.153336e+05,1.334879e+00,1.150312e+05,1.331379e+00,9.375381e-01,9.381641e-01,7.244308e-02,1.331239e-07,2.001683e+01,0.000000e+00,2.001683e+01,2.135041e+01,1.810508e+02
1.153436e+05,1.334995e+00,1.150412e+05,1.331495e+00,9.375441e-01,9.381654e-01,7.244441e-02,1.331198e-07,2.001589e+01,0.000000e+00,2.001589e+01,2.134928e+01,1.810588e+02
1.153536e+05,1.335111e+00,1.150512e+05,1.331611e+00,9.375501e-01,9.381666e-01,7.244574e-02,1.331156e-07,2.001496e+01,0.000000e+00,2.001496e+01,2.134815e+01,1.810668e+02
1.153636e+05,1.335227e+00,1.150612e+05,1.331727e+00,9.375561e-01,9.381679e-01,7.244707e-02,1.331114e-07,2.001403e+01,0.000000e+00,2.001403e+01,2.134702e+01,1.810748e+02
1.153736e+05,1.335342e+00,1.150712e+05,1.331842e+00,9.375621e-01,9.381691e-01,7.244840e-02,1.331072e-07,2.001310e+01,0.000000e+00,2.001310e+01,2.134589e+01,1.810828e+02
1.153836e+05,1.335458e+00,1.150812e+05,1.331958e+00,9.375681e-01,9.381704e-01,7.244973e-02,1.331031e-07,2.001216e+01,0.000000e+00,2.001216e+01,2.134476e+01,1.810908e+02
1.153936e+05,1.335574e+00,1.150912e+05,1.332074e+00,9.375741e-01,9.381716e-01,7.245107e-02,1.330989e-07,2.001123e+01,0.000000e+00,2.001123e+01,2.134363e+01,1.810988e+02
1.154036e+05,1.335690e+00,1.151012e+05,1.332190e+00,9.375801e-01,9.381729e-01,7.245240e-02,1.330947e-07,2.001030e+01,0.000000e+00,2.001030e+01,2.134249e+01,1.811068e+02
1.154136e+05,1.335805e+00,1.151112e+05,1.332305e+00,9.375861e-01,9.381741e-01,7.245373e-02,1.330905e-07,2.000936e+01,0.000000e+00,2.000936e+01,2.134136e+01,1.811147e+02
1.154236e+05,1.335921e+00,1.151212e+05,1.332421e+00,9.375921e-01,9.381754e-01,7.245506e-02,1.330864e-07,2.000843e+01,0.000000e+00,2.000843e+01,2.134023e+01,1.811227e+02
1.154336e+05,1.336037e+00,1.151312e+05,1.332537e+00,9.375981e-01,9.381766e-01,7.245639e-02,1.330822e-07,2.000750e+01,0.000000e+00,2.000750e+01,2.133910e+01,1.811307e+02
1.154436e+05,1.336153e+00,1.151412e+05,1.332653e+00,9.376040e-01,9.381779e-01,7.245772e-02,1.330780e-07,2.000657e+01,0.000000e+00,2.000657e+01,2.133797e+01,1.811387e+02
1.154536e+05,1.336268e+00,1.151512e+05,1.332768e+00,9.376100e-01,9.381791e-01,7.245905e-02,1.330738e-07,2.000563e+01,0.000000e+00,2.000563e+01,2.133684e+01,1.811467e+02
1.154636e+05,1.336384e+00,1.151612e+05,1.332884e+00,9.376160e-01,9.381804e-01,7.246038e-02,1.330697e-07,2.000470e+01,0.000000e+00,2.000470e+01,2.133571e+01,1.811547e+02
1.154736e+05,1.336500e+00,1.151712e+05,1.333000e+00,9.376220e-01,9.381816e-01,7.246171e-02,1.330655e-07,2.000377e+01,0.000000e+00,2.000377e+01,2.133457e+01,1.811627e+02
1.154836e+05,1.336616e+00,1.151812e+05,1.333116e+00,9.376280e-01,9.381829e-01,7.246304e-02,1.330613e-07,2.000283e+01,0.000000e+00,2.000283e+01,2.133344e+01,1.811707e+02
1.154936e+05,1.336731e+00,1.151912e+05,1.333231e+00,9.376340e-01,9.381841e-01,7.246437e-02,1.330572e-07,2.000190e+01,0.000000e+00,2.000190e+01,2.133231e+01,1.811787e+02
1.155036e+05,1.336847e+00,1.152012e+05,1.333347e+00,9.376400e-01,9.381854e-01,7.246570e-02,1.330530e-07,2.000097e+01,0.000000e+00,2.000097e+01,2.133118e+01,1.811867e+02
1.155136e+05,1.336963e+00,1.152112e+05,1.333463e+00,9.376460e-01,9.381866e-01,7.246703e-02,1.330488e-07,2.000004e+01,0.000000e+00,2.000004e+01,2.133005e+01,1.811947e+02
1.155236e+05,1.337078e+00,1.152212e+05,1.333578e+00,9.376520e-01,9.381879e-01,7.246837e-02,1.330447e-07,1.999910e+01,0.000000e+00,1.999910e+01,2.132892e+01,1.812027e+02
1.155336e+05,1.337194e+00,1.152312e+05,1.333694e+00,9.376580e-01,9.381891e-01,7.246970e-02,1.330405e-07,1.999817e+01,0.000000e+00,1.999817e+01,2.132779e+01,1.812107e+02
1.155436e+05,1.337310e+00,1.152412e+05,1.333810e+00,9.376640e-01,9.381904e-01,7.247103e-02,1.330364e-07,1.999724e+01,0.000000e+00,1.999724e+01,2.132666e+01,1.812186e+02
1.155536e+05,1.337426e+00,1.152512e+05,1.333926e+00,9.376700e-01,9.381916e-01,7.247236e-02,1.330322e-07,1.999630e+01,0.000000e+00,1.999630e+01,2.132552e+01,1.812266e+02
1.155636e+05,1.337541e+00,1.152612e+05,1.334041e+00,9.376760e-01,9.381929e-01,7.247369e-02,1.330280e-07,1.999537e+01,0.000000e+00,1.999537e+01,2.132439e+01,1.812346e+02
1.155736e+05,1.337657e+00,1.152712e+05,1.334157e+00,9.376820e-01,9.381941e-01,7.247502e-02,1.330239e-07,1.999444e+01,0.000000e+00,1.999444e+01,2.132326e+01,1.812426e+02
1.155836e+05,1.337773e+00,1.152812e+05,1.334273e+00,9.376880e-01,9.381954e-01,7.247635e-02,1.330197e-07,1.999351e+01,0.000000e+00,1.999351e+01,2.132213e+01,1.812506e+02
1.155936e+05,1.337889e+00,1.152912e+05,1.334389e+00,9.376940e-01,9.381966e-01,7.247768e-02,1.330156e-07,1.999257e+01,0.000000e+00,1.999257e+01,2.132100e+01,1.812586e+02
1.156036e+05,1.338004e+00,1.153012e+05,1.334504e+00,9.376999e-01,9.381979e-01,7.247901e-02,1.330114e-07,1.999164e+01,0.000000e+00,1.999164e+01,2.131987e+01,1.812666e+02
1.156136e+05,1.338120e+00,1.153112e+05,1.334620e+00,9.377059e-01,9.381991e-01,7.248034e-02,1.330072e-07,1.999071e+01,0.000000e+00,1.999071e+01,2.131874e+01,1.812746e+02
1.156236e+05,1.338236e+00,1.153212e+05,1.334736e+00,9.377119e-01,9.382003e-01,7.248167e-02,1.330031e-07,1.998977e+01,0.000000e+00,1.998977e+01,2.131761e+01,1.812826e+02
1.156336e+05,1.338352e+00,1.153312e+05,1.334852e+00,9.377179e-01,9.382016e-01,7.248300e-02,1.329989e-07,1.998884e+01,0.000000e+00,1.998884e+01,2.131648e+01,1.812906e+02
1.156436e+05,1.338467e+00,1.153412e+05,1.334967e+00,9.377239e-01,9.382028e-01,7.248433e-02,1.329948e-07,1.998791e+01,0.000000e+00,1.998791e+01,2.131534e+01,1.812986e+02
1.156536e+05,1.338583e+00,1.153512e+05,1.335083e+00,9.377299e-01,9.382041e-01,7.248566e-02,1.329906e-07,1.998698e+01,0.000000e+00,1.998698e+01,2.131421e+01,1.813066e+02
1.156636e+05,1.338699e+00,1.153612e+05,1.335199e+00,9.377359e-01,9.382053e-01,7.248699e-02,1.329865e-07,1.998604e+01,0.000000e+00,1.998604e+01,2.131308e+01,1.813146e+02
1.156736e+05,1.338815e+00,1.153712e+05,1.335315e+00,9.377419e-01,9.382066e-01,7.248832e-02,1.329823e-07,1.998511e+01,0.000000e+00,1.998511e+01,2.131195e+01,1.813225e+02
1.156836e+05,1.338930e+00,1.153812e+05,1.335430e+00,9.377479e-01,9.382078e-01,7.248965e-02,1.329782e-07,1.998418e+01,0.000000e+00,1.998418e+01,2.131082e+01,1.813305e+02
1.156936e+05,1.339046e+00,1.153912e+05,1.335546e+00,9.377539e-01,9.382091e-01,7.249098e-02,1.329740e-07,1.998324e+01,0.000000e+00,1.998324e+01,2.130969e+01,1.813385e+02
1.157036e+05,1.339162e+00,1.154012e+05,1.335662e+00,9.377599e-01,9.382103e-01,7.249231e-02,1.329699e-07,1.998231e+01,0.000000e+00,1.998231e+01,2.130856e+01,1.813465e+02
1.157136e+05,1.339278e+00,1.154112e+05,1.335778e+00,9.377659e-01,9.382116e-01,7.249364e-02,1.329657e-07,1.998138e+01,0.000000e+00,1.998138e+01,2.130743e+01,1.813545e+02
1.157236e+05,1.339393e+00,1.154212e+05,1.335893e+00,9.377719e-01,9.382128e-01,7.249497e-02,1.329616e-07,1.998045e+01,0.000000e+00,1.998045e+01,2.130630e+01,1.813625e+02
1.157336e+05,1.339509e+00,1.154312e+05,1.336009e+00,9.377779e-01,9.382141e-01,7.249630e-02,1.329574e-07,1.997951e+01,0.000000e+00,1.997951e+01,2.130517e+01,1.813705e+02
1.157436e+05,1.339625e+00,1.154412e+05,1.336125e+00,9.377839e-01,9.382153e-01,7.249763e-02,1.329533e-07,1.997858e+01,0.000000e+00,1.997858e+01,2.130403e+01,1.813785e+02
1.157536e+05,1.339741e+00,1.154512e+05,1.336241e+00,9.377899e-01,9.382166e-01,7.249896e-02,1.329492e-07,1.997765e+01,0.000000e+00,1.997765e+01,2.130290e+01,1.813865e+02
1.157636e+05,1.339856e+00,1.154612e+05,1.336356e+00,9.377959e-01,9.382178e-01,7.250028e-02,1.329450e-07,1.997671e+01,0.000000e+00,1.997671e+01,2.130177e+01,1.813945e+02
1.157736e+05,1.339972e+00,1.154712e+05,1.336472e+00,9.378018e-01,9.382191e-01,7.250161e-02,1.329409e-07,1.997578e+01,0.000000e+00,1.997578e+01,2.130064e+01,1.814025e+02
1.157836e+05,1.340088e+00,1.154812e+05,1.336588e+00,9.378078e-01,9.382203e-01,7.250294e-02,1.329367e-07,1.997485e+01,0.000000e+00,1.997485e+01,2.129951e+01,1.814105e+02
1.157936e+05,1.340204e+00,1.154912e+05,1.336704e+00,9.378138e-01,9.382216e-01,7.250427e-02,1.329326e-07,1.997392e+01,0.000000e+00,1.997392e+01,2.129838e+01,1.814184e+02
1.158036e+05,1.340319e+00,1.155012e+05,1.336819e+00,9.378198e-01,9.382228e-01,7.250560e-02,1.329285e-07,1.997298e+01,0.000000e+00,1.997298e+01,2.129725e+01,1.814264e+02
1.158136e+05,1.340435e+00,1.155112e+05,1.336935e+00,9.378258e-01,9.382240e-01,7.250693e-02,1.329243e-07,1.997205e+01,0.000000e+00,1.997205e+01,2.129612e+01,1.814344e+02
1.158236e+05,1.340551e+00,1.155212e+05,1.337051e+00,9.378318e-01,9.382253e-01,7.250826e-02,1.329202e-07,1.997112e+01,0.000000e+00,1.997112e+01,2.129499e+01,1.814424e+02
1.158336e+05,1.340666e+00,1.155312e+05,1.337166e+00,9.378378e-01,9.382265e-01,7.250959e-02,1.329160e-07,1.997018e+01,0.000000e+00,1.997018e+01,2.129386e+01,1.814504e+02
1.158436e+05,1.340782e+00,1.155412e+05,1.337282e+00,9.378438e-01,9.382278e-01,7.251092e-02,1.329119e-07,1.996925e+01,0.000000e+00,1.996925e+01,2.129273e+01,1.814584e+02
1.158536e+05,1.340898e+00,1.155512e+05,1.337398e+00,9.378498e-01,9.382290e-01,7.251225e-02,1.329078e-07,1.996832e+01,0.000000e+00,1.996832e+01,2.129160e+01,1.814664e+02
1.158636e+05,1.341014e+00,1.155612e+05,1.337514e+00,9.378558e-01,9.382303e-01,7.251358e-02,1.329036e-07,1.996739e+01,0.000000e+00,1.996739e+01,2.129046e+01,1.814744e+02
1.158736e+05,1.341129e+00,1.155712e+05,1.337629e+00,9.378618e-01,9.382315e-01,7.251491e-02,1.328995e-07,1.996645e+01,0.000000e+00,1.996645e+01,2.128933e+01,1.814824e+02
1.158836e+05,1.341245e+00,1.155812e+05,1.337745e+00,9.378678e-01,9.382328e-01,7.251624e-02,1.328954e-07,1.996552e+01,0.000000e+00,1.996552e+01,2.128820e+01,1.814904e+02
1.158936e+05,1.341361e+00,1.155912e+05,1.337861e+00,9.378738e-01,9.382340e-01,7.251756e-02,1.328912e-07,1.996459e+01,0.000000e+00,1.996459e+01,2.128707e+01,1.814984e+02
1.159036e+05,1.341477e+00,1.156012e+05,1.337977e+00,9.378798e-01,9.382353e-01,7.251889e-02,1.328871e-07,1.996365e+01,0.000000e+00,1.996365e+01,2.128594e+01,1.815064e+02
1.159136e+05,1.341592e+00,1.156112e+05,1.338092e+00,9.378858e-01,9.382365e-01,7.252022e-02,1.328830e-07,1.996272e+01,0.000000e+00,1.996272e+01,2.128481e+01,1.815144e+02
