Repository: brandonlampe/CS_Data

# Comments For Consolidation Test: 175_03
_Note:_ herein, the phrase "TEST-NUMBER" will imply the insertion of "175_03".  This format will
often be used when describing local directories.

Following the initial increase in pressure from zero to 19.192 MPa (dilatometer was initially used,
which resulted in somewhat variable confining pressure).  Schuler gauges were used during the

## Test Data
Raw test data is contained in: TEST-NUMBER.xlsx

Additionally, calculated values of fractional density have been calculated in TEST-NUMBER.xlsx and
exported to TEST-NUMBER.csv, where the .csv file format allows for easy cross-platform importing
and analysis.

File: UNM_WP_HY_175_03/CREEP_FIT_v1/175_03_CREEP_OUT.csv (part 50 of 66)
Analysis by Brandon Lampe, performed on: 2016/07/04 12:27:14
Experimental results below begin at: 2015/07/17 16:07:44
Duration (sec),Duration (day),Elapsed Time (sec),Elapsed Time (day),Interpolated Fractional Density,Fit to Fractional Density,Fit to Volume Strain,Fit to Volume Strain Rate (1/sec),Confining Pressure (MPa),Pore Pressure (MPa),Terzaghi Pressure (MPa),Solid Pressure (MPa),Temperature (C))
1.159236e+05,1.341708e+00,1.156212e+05,1.338208e+00,9.378918e-01,9.382378e-01,7.252155e-02,1.328789e-07,1.996179e+01,0.000000e+00,1.996179e+01,2.128368e+01,1.815223e+02
1.159336e+05,1.341824e+00,1.156312e+05,1.338324e+00,9.378978e-01,9.382390e-01,7.252288e-02,1.328747e-07,1.996086e+01,0.000000e+00,1.996086e+01,2.128255e+01,1.815303e+02
1.159436e+05,1.341940e+00,1.156412e+05,1.338440e+00,9.379037e-01,9.382403e-01,7.252421e-02,1.328706e-07,1.995992e+01,0.000000e+00,1.995992e+01,2.128142e+01,1.815383e+02
1.159536e+05,1.342055e+00,1.156512e+05,1.338555e+00,9.379097e-01,9.382415e-01,7.252554e-02,1.328665e-07,1.995899e+01,0.000000e+00,1.995899e+01,2.128029e+01,1.815463e+02
1.159636e+05,1.342171e+00,1.156612e+05,1.338671e+00,9.379157e-01,9.382428e-01,7.252687e-02,1.328624e-07,1.995806e+01,0.000000e+00,1.995806e+01,2.127916e+01,1.815543e+02
1.159736e+05,1.342287e+00,1.156712e+05,1.338787e+00,9.379217e-01,9.382440e-01,7.252819e-02,1.328582e-07,1.995712e+01,0.000000e+00,1.995712e+01,2.127803e+01,1.815623e+02
1.159836e+05,1.342403e+00,1.156812e+05,1.338903e+00,9.379277e-01,9.382452e-01,7.252952e-02,1.328541e-07,1.995619e+01,0.000000e+00,1.995619e+01,2.127690e+01,1.815703e+02
1.159936e+05,1.342518e+00,1.156912e+05,1.339018e+00,9.379337e-01,9.382465e-01,7.253085e-02,1.328500e-07,1.995526e+01,0.000000e+00,1.995526e+01,2.127577e+01,1.815783e+02
1.160036e+05,1.342634e+00,1.157012e+05,1.339134e+00,9.379397e-01,9.382477e-01,7.253218e-02,1.328459e-07,1.995433e+01,0.000000e+00,1.995433e+01,2.127464e+01,1.815863e+02
1.160136e+05,1.342750e+00,1.157112e+05,1.339250e+00,9.379457e-01,9.382490e-01,7.253351e-02,1.328417e-07,1.995339e+01,0.000000e+00,1.995339e+01,2.127350e+01,1.815943e+02
1.160236e+05,1.342866e+00,1.157212e+05,1.339366e+00,9.379517e-01,9.382502e-01,7.253484e-02,1.328376e-07,1.995246e+01,0.000000e+00,1.995246e+01,2.127237e+01,1.816023e+02
1.160336e+05,1.342981e+00,1.157312e+05,1.339481e+00,9.379577e-01,9.382515e-01,7.253616e-02,1.328335e-07,1.995153e+01,0.000000e+00,1.995153e+01,2.127124e+01,1.816103e+02
1.160436e+05,1.343097e+00,1.157412e+05,1.339597e+00,9.379637e-01,9.382527e-01,7.253749e-02,1.328294e-07,1.995059e+01,0.000000e+00,1.995059e+01,2.127011e+01,1.816183e+02
1.160536e+05,1.343213e+00,1.157512e+05,1.339713e+00,9.379697e-01,9.382540e-01,7.253882e-02,1.328253e-07,1.994966e+01,0.000000e+00,1.994966e+01,2.126898e+01,1.816262e+02
1.160636e+05,1.343329e+00,1.157612e+05,1.339829e+00,9.379757e-01,9.382552e-01,7.254015e-02,1.328212e-07,1.994873e+01,0.000000e+00,1.994873e+01,2.126785e+01,1.816342e+02
1.160736e+05,1.343444e+00,1.157712e+05,1.339944e+00,9.379817e-01,9.382565e-01,7.254148e-02,1.328170e-07,1.994780e+01,0.000000e+00,1.994780e+01,2.126672e+01,1.816422e+02
1.160836e+05,1.343560e+00,1.157812e+05,1.340060e+00,9.379877e-01,9.382577e-01,7.254281e-02,1.328129e-07,1.994686e+01,0.000000e+00,1.994686e+01,2.126559e+01,1.816502e+02
1.160936e+05,1.343676e+00,1.157912e+05,1.340176e+00,9.379937e-01,9.382590e-01,7.254413e-02,1.328088e-07,1.994593e+01,0.000000e+00,1.994593e+01,2.126446e+01,1.816582e+02
1.161036e+05,1.343792e+00,1.158012e+05,1.340292e+00,9.379997e-01,9.382602e-01,7.254546e-02,1.328047e-07,1.994500e+01,0.000000e+00,1.994500e+01,2.126333e+01,1.816662e+02
1.161136e+05,1.343907e+00,1.158112e+05,1.340407e+00,9.380056e-01,9.382614e-01,7.254679e-02,1.328006e-07,1.994406e+01,0.000000e+00,1.994406e+01,2.126220e+01,1.816742e+02
1.161236e+05,1.344023e+00,1.158212e+05,1.340523e+00,9.380116e-01,9.382627e-01,7.254812e-02,1.327965e-07,1.994313e+01,0.000000e+00,1.994313e+01,2.126107e+01,1.816822e+02
1.161336e+05,1.344139e+00,1.158312e+05,1.340639e+00,9.380176e-01,9.382639e-01,7.254945e-02,1.327924e-07,1.994220e+01,0.000000e+00,1.994220e+01,2.125994e+01,1.816902e+02
1.161436e+05,1.344254e+00,1.158412e+05,1.340754e+00,9.380236e-01,9.382652e-01,7.255077e-02,1.327883e-07,1.994127e+01,0.000000e+00,1.994127e+01,2.125881e+01,1.816982e+02
1.161536e+05,1.344370e+00,1.158512e+05,1.340870e+00,9.380296e-01,9.382664e-01,7.255210e-02,1.327842e-07,1.994033e+01,0.000000e+00,1.994033e+01,2.125768e+01,1.817062e+02
1.161636e+05,1.344486e+00,1.158612e+05,1.340986e+00,9.380356e-01,9.382677e-01,7.255343e-02,1.327801e-07,1.993940e+01,0.000000e+00,1.993940e+01,2.125655e+01,1.817142e+02
1.161736e+05,1.344602e+00,1.158712e+05,1.341102e+00,9.380416e-01,9.382689e-01,7.255476e-02,1.327760e-07,1.993847e+01,0.000000e+00,1.993847e+01,2.125542e+01,1.817221e+02
1.161836e+05,1.344717e+00,1.158812e+05,1.341217e+00,9.380476e-01,9.382702e-01,7.255609e-02,1.327718e-07,1.993753e+01,0.000000e+00,1.993753e+01,2.125429e+01,1.817301e+02
1.161936e+05,1.344833e+00,1.158912e+05,1.341333e+00,9.380536e-01,9.382714e-01,7.255741e-02,1.327677e-07,1.993660e+01,0.000000e+00,1.993660e+01,2.125316e+01,1.817381e+02
1.162036e+05,1.344949e+00,1.159012e+05,1.341449e+00,9.380596e-01,9.382727e-01,7.255874e-02,1.327636e-07,1.993567e+01,0.000000e+00,1.993567e+01,2.125203e+01,1.817461e+02
1.162136e+05,1.345065e+00,1.159112e+05,1.341565e+00,9.380656e-01,9.382739e-01,7.256007e-02,1.327595e-07,1.993474e+01,0.000000e+00,1.993474e+01,2.125090e+01,1.817541e+02
1.162236e+05,1.345180e+00,1.159212e+05,1.341680e+00,9.380716e-01,9.382752e-01,7.256140e-02,1.327554e-07,1.993380e+01,0.000000e+00,1.993380e+01,2.124977e+01,1.817621e+02
1.162336e+05,1.345296e+00,1.159312e+05,1.341796e+00,9.380776e-01,9.382764e-01,7.256272e-02,1.327513e-07,1.993287e+01,0.000000e+00,1.993287e+01,2.124864e+01,1.817701e+02
1.162436e+05,1.345412e+00,1.159412e+05,1.341912e+00,9.380836e-01,9.382776e-01,7.256405e-02,1.327472e-07,1.993194e+01,0.000000e+00,1.993194e+01,2.124751e+01,1.817781e+02
1.162536e+05,1.345528e+00,1.159512e+05,1.342028e+00,9.380896e-01,9.382789e-01,7.256538e-02,1.327431e-07,1.993100e+01,0.000000e+00,1.993100e+01,2.124638e+01,1.817861e+02
1.162636e+05,1.345643e+00,1.159612e+05,1.342143e+00,9.380956e-01,9.382801e-01,7.256671e-02,1.327390e-07,1.993007e+01,0.000000e+00,1.993007e+01,2.124525e+01,1.817941e+02
1.162736e+05,1.345759e+00,1.159712e+05,1.342259e+00,9.381010e-01,9.382814e-01,7.256803e-02,1.327349e-07,1.992931e+01,0.000000e+00,1.992931e+01,2.124431e+01,1.818008e+02
1.162836e+05,1.345875e+00,1.159812e+05,1.342375e+00,9.381050e-01,9.382826e-01,7.256936e-02,1.327309e-07,1.992906e+01,0.000000e+00,1.992906e+01,2.124395e+01,1.818038e+02
1.162936e+05,1.345991e+00,1.159912e+05,1.342491e+00,9.381090e-01,9.382839e-01,7.257069e-02,1.327268e-07,1.992880e+01,0.000000e+00,1.992880e+01,2.124359e+01,1.818068e+02
1.163036e+05,1.346106e+00,1.160012e+05,1.342606e+00,9.381130e-01,9.382851e-01,7.257202e-02,1.327227e-07,1.992855e+01,0.000000e+00,1.992855e+01,2.124323e+01,1.818098e+02
1.163136e+05,1.346222e+00,1.160112e+05,1.342722e+00,9.381171e-01,9.382864e-01,7.257334e-02,1.327186e-07,1.992829e+01,0.000000e+00,1.992829e+01,2.124287e+01,1.818128e+02
1.163236e+05,1.346338e+00,1.160212e+05,1.342838e+00,9.381211e-01,9.382876e-01,7.257467e-02,1.327145e-07,1.992804e+01,0.000000e+00,1.992804e+01,2.124250e+01,1.818158e+02
1.163336e+05,1.346454e+00,1.160312e+05,1.342954e+00,9.381251e-01,9.382889e-01,7.257600e-02,1.327104e-07,1.992778e+01,0.000000e+00,1.992778e+01,2.124214e+01,1.818188e+02
1.163436e+05,1.346569e+00,1.160412e+05,1.343069e+00,9.381291e-01,9.382901e-01,7.257732e-02,1.327063e-07,1.992753e+01,0.000000e+00,1.992753e+01,2.124178e+01,1.818218e+02
1.163536e+05,1.346685e+00,1.160512e+05,1.343185e+00,9.381331e-01,9.382913e-01,7.257865e-02,1.327022e-07,1.992728e+01,0.000000e+00,1.992728e+01,2.124142e+01,1.818248e+02
1.163636e+05,1.346801e+00,1.160612e+05,1.343301e+00,9.381371e-01,9.382926e-01,7.257998e-02,1.326981e-07,1.992702e+01,0.000000e+00,1.992702e+01,2.124105e+01,1.818278e+02
1.163736e+05,1.346917e+00,1.160712e+05,1.343417e+00,9.381411e-01,9.382938e-01,7.258131e-02,1.326940e-07,1.992677e+01,0.000000e+00,1.992677e+01,2.124069e+01,1.818308e+02
1.163836e+05,1.347032e+00,1.160812e+05,1.343532e+00,9.381451e-01,9.382951e-01,7.258263e-02,1.326899e-07,1.992651e+01,0.000000e+00,1.992651e+01,2.124033e+01,1.818338e+02
1.163936e+05,1.347148e+00,1.160912e+05,1.343648e+00,9.381491e-01,9.382963e-01,7.258396e-02,1.326859e-07,1.992626e+01,0.000000e+00,1.992626e+01,2.123997e+01,1.818368e+02
1.164036e+05,1.347264e+00,1.161012e+05,1.343764e+00,9.381531e-01,9.382976e-01,7.258529e-02,1.326818e-07,1.992600e+01,0.000000e+00,1.992600e+01,2.123961e+01,1.818398e+02
1.164136e+05,1.347380e+00,1.161112e+05,1.343880e+00,9.381571e-01,9.382988e-01,7.258661e-02,1.326777e-07,1.992575e+01,0.000000e+00,1.992575e+01,2.123924e+01,1.818428e+02
1.164236e+05,1.347495e+00,1.161212e+05,1.343995e+00,9.381611e-01,9.383001e-01,7.258794e-02,1.326736e-07,1.992549e+01,0.000000e+00,1.992549e+01,2.123888e+01,1.818458e+02
1.164336e+05,1.347611e+00,1.161312e+05,1.344111e+00,9.381651e-01,9.383013e-01,7.258927e-02,1.326695e-07,1.992524e+01,0.000000e+00,1.992524e+01,2.123852e+01,1.818488e+02
1.164436e+05,1.347727e+00,1.161412e+05,1.344227e+00,9.381691e-01,9.383025e-01,7.259059e-02,1.326654e-07,1.992498e+01,0.000000e+00,1.992498e+01,2.123816e+01,1.818518e+02
1.164536e+05,1.347842e+00,1.161512e+05,1.344342e+00,9.381731e-01,9.383038e-01,7.259192e-02,1.326614e-07,1.992473e+01,0.000000e+00,1.992473e+01,2.123779e+01,1.818548e+02
1.164636e+05,1.347958e+00,1.161612e+05,1.344458e+00,9.381771e-01,9.383050e-01,7.259325e-02,1.326573e-07,1.992447e+01,0.000000e+00,1.992447e+01,2.123743e+01,1.818578e+02
1.164736e+05,1.348074e+00,1.161712e+05,1.344574e+00,9.381811e-01,9.383063e-01,7.259457e-02,1.326532e-07,1.992422e+01,0.000000e+00,1.992422e+01,2.123707e+01,1.818608e+02
1.164836e+05,1.348190e+00,1.161812e+05,1.344690e+00,9.381851e-01,9.383075e-01,7.259590e-02,1.326491e-07,1.992396e+01,0.000000e+00,1.992396e+01,2.123671e+01,1.818638e+02
1.164936e+05,1.348305e+00,1.161912e+05,1.344805e+00,9.381891e-01,9.383088e-01,7.259723e-02,1.326450e-07,1.992371e+01,0.000000e+00,1.992371e+01,2.123635e+01,1.818668e+02
1.165036e+05,1.348421e+00,1.162012e+05,1.344921e+00,9.381931e-01,9.383100e-01,7.259855e-02,1.326410e-07,1.992345e+01,0.000000e+00,1.992345e+01,2.123598e+01,1.818698e+02
1.165136e+05,1.348537e+00,1.162112e+05,1.345037e+00,9.381971e-01,9.383113e-01,7.259988e-02,1.326369e-07,1.992320e+01,0.000000e+00,1.992320e+01,2.123562e+01,1.818729e+02
1.165236e+05,1.348653e+00,1.162212e+05,1.345153e+00,9.382011e-01,9.383125e-01,7.260120e-02,1.326328e-07,1.992294e+01,0.000000e+00,1.992294e+01,2.123526e+01,1.818759e+02
1.165336e+05,1.348768e+00,1.162312e+05,1.345268e+00,9.382051e-01,9.383137e-01,7.260253e-02,1.326287e-07,1.992269e+01,0.000000e+00,1.992269e+01,2.123490e+01,1.818789e+02
1.165436e+05,1.348884e+00,1.162412e+05,1.345384e+00,9.382091e-01,9.383150e-01,7.260386e-02,1.326247e-07,1.992244e+01,0.000000e+00,1.992244e+01,2.123454e+01,1.818819e+02
1.165536e+05,1.349000e+00,1.162512e+05,1.345500e+00,9.382131e-01,9.383162e-01,7.260518e-02,1.326206e-07,1.992218e+01,0.000000e+00,1.992218e+01,2.123417e+01,1.818849e+02
1.165636e+05,1.349116e+00,1.162612e+05,1.345616e+00,9.382172e-01,9.383175e-01,7.260651e-02,1.326165e-07,1.992193e+01,0.000000e+00,1.992193e+01,2.123381e+01,1.818879e+02
1.165736e+05,1.349231e+00,1.162712e+05,1.345731e+00,9.382212e-01,9.383187e-01,7.260784e-02,1.326125e-07,1.992167e+01,0.000000e+00,1.992167e+01,2.123345e+01,1.818909e+02
1.165836e+05,1.349347e+00,1.162812e+05,1.345847e+00,9.382252e-01,9.383200e-01,7.260916e-02,1.326084e-07,1.992142e+01,0.000000e+00,1.992142e+01,2.123309e+01,1.818939e+02
1.165936e+05,1.349463e+00,1.162912e+05,1.345963e+00,9.382292e-01,9.383212e-01,7.261049e-02,1.326043e-07,1.992116e+01,0.000000e+00,1.992116e+01,2.123272e+01,1.818969e+02
1.166036e+05,1.349579e+00,1.163012e+05,1.346079e+00,9.382332e-01,9.383225e-01,7.261181e-02,1.326002e-07,1.992091e+01,0.000000e+00,1.992091e+01,2.123236e+01,1.818999e+02
1.166136e+05,1.349694e+00,1.163112e+05,1.346194e+00,9.382372e-01,9.383237e-01,7.261314e-02,1.325962e-07,1.992065e+01,0.000000e+00,1.992065e+01,2.123200e+01,1.819029e+02
1.166236e+05,1.349810e+00,1.163212e+05,1.346310e+00,9.382412e-01,9.383249e-01,7.261447e-02,1.325921e-07,1.992040e+01,0.000000e+00,1.992040e+01,2.123164e+01,1.819059e+02
1.166336e+05,1.349926e+00,1.163312e+05,1.346426e+00,9.382452e-01,9.383262e-01,7.261579e-02,1.325881e-07,1.992014e+01,0.000000e+00,1.992014e+01,2.123128e+01,1.819089e+02
1.166436e+05,1.350042e+00,1.163412e+05,1.346542e+00,9.382492e-01,9.383274e-01,7.261712e-02,1.325840e-07,1.991989e+01,0.000000e+00,1.991989e+01,2.123091e+01,1.819119e+02
1.166536e+05,1.350157e+00,1.163512e+05,1.346657e+00,9.382532e-01,9.383287e-01,7.261844e-02,1.325799e-07,1.991963e+01,0.000000e+00,1.991963e+01,2.123055e+01,1.819149e+02
1.166636e+05,1.350273e+00,1.163612e+05,1.346773e+00,9.382572e-01,9.383299e-01,7.261977e-02,1.325759e-07,1.991938e+01,0.000000e+00,1.991938e+01,2.123019e+01,1.819179e+02
1.166736e+05,1.350389e+00,1.163712e+05,1.346889e+00,9.382612e-01,9.383312e-01,7.262110e-02,1.325718e-07,1.991912e+01,0.000000e+00,1.991912e+01,2.122983e+01,1.819209e+02
1.166836e+05,1.350505e+00,1.163812e+05,1.347005e+00,9.382652e-01,9.383324e-01,7.262242e-02,1.325677e-07,1.991887e+01,0.000000e+00,1.991887e+01,2.122947e+01,1.819239e+02
1.166936e+05,1.350620e+00,1.163912e+05,1.347120e+00,9.382692e-01,9.383337e-01,7.262375e-02,1.325637e-07,1.991861e+01,0.000000e+00,1.991861e+01,2.122910e+01,1.819269e+02
1.167036e+05,1.350736e+00,1.164012e+05,1.347236e+00,9.382732e-01,9.383349e-01,7.262507e-02,1.325596e-07,1.991836e+01,0.000000e+00,1.991836e+01,2.122874e+01,1.819299e+02
1.167136e+05,1.350852e+00,1.164112e+05,1.347352e+00,9.382772e-01,9.383361e-01,7.262640e-02,1.325556e-07,1.991810e+01,0.000000e+00,1.991810e+01,2.122838e+01,1.819329e+02
1.167236e+05,1.350968e+00,1.164212e+05,1.347468e+00,9.382812e-01,9.383374e-01,7.262772e-02,1.325515e-07,1.991785e+01,0.000000e+00,1.991785e+01,2.122802e+01,1.819359e+02
1.167336e+05,1.351083e+00,1.164312e+05,1.347583e+00,9.382852e-01,9.383386e-01,7.262905e-02,1.325475e-07,1.991760e+01,0.000000e+00,1.991760e+01,2.122766e+01,1.819389e+02
1.167436e+05,1.351199e+00,1.164412e+05,1.347699e+00,9.382892e-01,9.383399e-01,7.263037e-02,1.325434e-07,1.991734e+01,0.000000e+00,1.991734e+01,2.122729e+01,1.819419e+02
1.167536e+05,1.351315e+00,1.164512e+05,1.347815e+00,9.382932e-01,9.383411e-01,7.263170e-02,1.325393e-07,1.991709e+01,0.000000e+00,1.991709e+01,2.122693e+01,1.819449e+02
1.167636e+05,1.351430e+00,1.164612e+05,1.347930e+00,9.382972e-01,9.383424e-01,7.263303e-02,1.325353e-07,1.991683e+01,0.000000e+00,1.991683e+01,2.122657e+01,1.819479e+02
1.167736e+05,1.351546e+00,1.164712e+05,1.348046e+00,9.383012e-01,9.383436e-01,7.263435e-02,1.325312e-07,1.991658e+01,0.000000e+00,1.991658e+01,2.122621e+01,1.819509e+02
1.167836e+05,1.351662e+00,1.164812e+05,1.348162e+00,9.383052e-01,9.383448e-01,7.263568e-02,1.325272e-07,1.991632e+01,0.000000e+00,1.991632e+01,2.122584e+01,1.819539e+02
1.167936e+05,1.351778e+00,1.164912e+05,1.348278e+00,9.383092e-01,9.383461e-01,7.263700e-02,1.325231e-07,1.991607e+01,0.000000e+00,1.991607e+01,2.122548e+01,1.819569e+02
1.168036e+05,1.351893e+00,1.165012e+05,1.348393e+00,9.383133e-01,9.383473e-01,7.263833e-02,1.325191e-07,1.991581e+01,0.000000e+00,1.991581e+01,2.122512e+01,1.819599e+02
1.168136e+05,1.352009e+00,1.165112e+05,1.348509e+00,9.383173e-01,9.383486e-01,7.263965e-02,1.325150e-07,1.991556e+01,0.000000e+00,1.991556e+01,2.122476e+01,1.819629e+02
1.168236e+05,1.352125e+00,1.165212e+05,1.348625e+00,9.383213e-01,9.383498e-01,7.264098e-02,1.325110e-07,1.991530e+01,0.000000e+00,1.991530e+01,2.122440e+01,1.819659e+02
1.168336e+05,1.352241e+00,1.165312e+05,1.348741e+00,9.383253e-01,9.383511e-01,7.264230e-02,1.325069e-07,1.991505e+01,0.000000e+00,1.991505e+01,2.122403e+01,1.819689e+02
1.168436e+05,1.352356e+00,1.165412e+05,1.348856e+00,9.383293e-01,9.383523e-01,7.264363e-02,1.325029e-07,1.991479e+01,0.000000e+00,1.991479e+01,2.122367e+01,1.819720e+02
1.168536e+05,1.352472e+00,1.165512e+05,1.348972e+00,9.383333e-01,9.383536e-01,7.264495e-02,1.324988e-07,1.991454e+01,0.000000e+00,1.991454e+01,2.122331e+01,1.819750e+02
1.168636e+05,1.352588e+00,1.165612e+05,1.349088e+00,9.383373e-01,9.383548e-01,7.264628e-02,1.324948e-07,1.991428e+01,0.000000e+00,1.991428e+01,2.122295e+01,1.819780e+02
1.168736e+05,1.352704e+00,1.165712e+05,1.349204e+00,9.383413e-01,9.383560e-01,7.264760e-02,1.324908e-07,1.991403e+01,0.000000e+00,1.991403e+01,2.122259e+01,1.819810e+02
1.168836e+05,1.352819e+00,1.165812e+05,1.349319e+00,9.383453e-01,9.383573e-01,7.264893e-02,1.324867e-07,1.991377e+01,0.000000e+00,1.991377e+01,2.122222e+01,1.819840e+02
1.168936e+05,1.352935e+00,1.165912e+05,1.349435e+00,9.383493e-01,9.383585e-01,7.265025e-02,1.324827e-07,1.991352e+01,0.000000e+00,1.991352e+01,2.122186e+01,1.819870e+02
1.169036e+05,1.353051e+00,1.166012e+05,1.349551e+00,9.383533e-01,9.383598e-01,7.265158e-02,1.324786e-07,1.991326e+01,0.000000e+00,1.991326e+01,2.122150e+01,1.819900e+02
1.169136e+05,1.353167e+00,1.166112e+05,1.349667e+00,9.383573e-01,9.383610e-01,7.265290e-02,1.324746e-07,1.991301e+01,0.000000e+00,1.991301e+01,2.122114e+01,1.819930e+02
1.169236e+05,1.353282e+00,1.166212e+05,1.349782e+00,9.383613e-01,9.383623e-01,7.265423e-02,1.324705e-07,1.991276e+01,0.000000e+00,1.991276e+01,2.122078e+01,1.819960e+02
1.169336e+05,1.353398e+00,1.166312e+05,1.349898e+00,9.383653e-01,9.383635e-01,7.265555e-02,1.324665e-07,1.991250e+01,0.000000e+00,1.991250e+01,2.122041e+01,1.819990e+02
1.169436e+05,1.353514e+00,1.166412e+05,1.350014e+00,9.383693e-01,9.383647e-01,7.265688e-02,1.324625e-07,1.991225e+01,0.000000e+00,1.991225e+01,2.122005e+01,1.820020e+02
1.169536e+05,1.353630e+00,1.166512e+05,1.350130e+00,9.383733e-01,9.383660e-01,7.265820e-02,1.324584e-07,1.991199e+01,0.000000e+00,1.991199e+01,2.121969e+01,1.820050e+02
1.169636e+05,1.353745e+00,1.166612e+05,1.350245e+00,9.383773e-01,9.383672e-01,7.265952e-02,1.324544e-07,1.991174e+01,0.000000e+00,1.991174e+01,2.121933e+01,1.820080e+02
1.169736e+05,1.353861e+00,1.166712e+05,1.350361e+00,9.383813e-01,9.383685e-01,7.266085e-02,1.324504e-07,1.991148e+01,0.000000e+00,1.991148e+01,2.121897e+01,1.820110e+02
1.169836e+05,1.353977e+00,1.166812e+05,1.350477e+00,9.383853e-01,9.383697e-01,7.266217e-02,1.324463e-07,1.991123e+01,0.000000e+00,1.991123e+01,2.121860e+01,1.820140e+02
1.169936e+05,1.354093e+00,1.166912e+05,1.350593e+00,9.383893e-01,9.383710e-01,7.266350e-02,1.324423e-07,1.991097e+01,0.000000e+00,1.991097e+01,2.121824e+01,1.820170e+02
1.170036e+05,1.354208e+00,1.167012e+05,1.350708e+00,9.383933e-01,9.383722e-01,7.266482e-02,1.324383e-07,1.991072e+01,0.000000e+00,1.991072e+01,2.121788e+01,1.820200e+02
1.170136e+05,1.354324e+00,1.167112e+05,1.350824e+00,9.383973e-01,9.383734e-01,7.266615e-02,1.324342e-07,1.991046e+01,0.000000e+00,1.991046e+01,2.121752e+01,1.820230e+02
1.170236e+05,1.354440e+00,1.167212e+05,1.350940e+00,9.384013e-01,9.383747e-01,7.266747e-02,1.324302e-07,1.991021e+01,0.000000e+00,1.991021e+01,2.121716e+01,1.820260e+02
1.170336e+05,1.354556e+00,1.167312e+05,1.351056e+00,9.384053e-01,9.383759e-01,7.266880e-02,1.324262e-07,1.990995e+01,0.000000e+00,1.990995e+01,2.121679e+01,1.820290e+02
1.170436e+05,1.354671e+00,1.167412e+05,1.351171e+00,9.384093e-01,9.383772e-01,7.267012e-02,1.324221e-07,1.990970e+01,0.000000e+00,1.990970e+01,2.121643e+01,1.820320e+02
1.170536e+05,1.354787e+00,1.167512e+05,1.351287e+00,9.384134e-01,9.383784e-01,7.267144e-02,1.324181e-07,1.990944e+01,0.000000e+00,1.990944e+01,2.121607e+01,1.820350e+02
1.170636e+05,1.354903e+00,1.167612e+05,1.351403e+00,9.384174e-01,9.383797e-01,7.267277e-02,1.324141e-07,1.990919e+01,0.000000e+00,1.990919e+01,2.121571e+01,1.820380e+02
1.170736e+05,1.355018e+00,1.167712e+05,1.351518e+00,9.384214e-01,9.383809e-01,7.267409e-02,1.324101e-07,1.990893e+01,0.000000e+00,1.990893e+01,2.121535e+01,1.820410e+02
1.170836e+05,1.355134e+00,1.167812e+05,1.351634e+00,9.384254e-01,9.383821e-01,7.267542e-02,1.324060e-07,1.990868e+01,0.000000e+00,1.990868e+01,2.121498e+01,1.820440e+02
1.170936e+05,1.355250e+00,1.167912e+05,1.351750e+00,9.384294e-01,9.383834e-01,7.267674e-02,1.324020e-07,1.990842e+01,0.000000e+00,1.990842e+01,2.121462e+01,1.820470e+02
1.171036e+05,1.355366e+00,1.168012e+05,1.351866e+00,9.384334e-01,9.383846e-01,7.267806e-02,1.323980e-07,1.990817e+01,0.000000e+00,1.990817e+01,2.121426e+01,1.820500e+02
1.171136e+05,1.355481e+00,1.168112e+05,1.351981e+00,9.384374e-01,9.383859e-01,7.267939e-02,1.323940e-07,1.990792e+01,0.000000e+00,1.990792e+01,2.121390e+01,1.820530e+02
1.171236e+05,1.355597e+00,1.168212e+05,1.352097e+00,9.384414e-01,9.383871e-01,7.268071e-02,1.323899e-07,1.990766e+01,0.000000e+00,1.990766e+01,2.121354e+01,1.820560e+02
1.171336e+05,1.355713e+00,1.168312e+05,1.352213e+00,9.384454e-01,9.383884e-01,7.268204e-02,1.323859e-07,1.990741e+01,0.000000e+00,1.990741e+01,2.121317e+01,1.820590e+02
1.171436e+05,1.355829e+00,1.168412e+05,1.352329e+00,9.384494e-01,9.383896e-01,7.268336e-02,1.323819e-07,1.990715e+01,0.000000e+00,1.990715e+01,2.121281e+01,1.820620e+02
1.171536e+05,1.355944e+00,1.168512e+05,1.352444e+00,9.384534e-01,9.383908e-01,7.268468e-02,1.323779e-07,1.990690e+01,0.000000e+00,1.990690e+01,2.121245e+01,1.820650e+02
1.171636e+05,1.356060e+00,1.168612e+05,1.352560e+00,9.384574e-01,9.383921e-01,7.268601e-02,1.323739e-07,1.990664e+01,0.000000e+00,1.990664e+01,2.121209e+01,1.820680e+02
1.171736e+05,1.356176e+00,1.168712e+05,1.352676e+00,9.384614e-01,9.383933e-01,7.268733e-02,1.323698e-07,1.990639e+01,0.000000e+00,1.990639e+01,2.121173e+01,1.820711e+02
1.171836e+05,1.356292e+00,1.168812e+05,1.352792e+00,9.384654e-01,9.383946e-01,7.268866e-02,1.323658e-07,1.990613e+01,0.000000e+00,1.990613e+01,2.121136e+01,1.820741e+02
1.171936e+05,1.356407e+00,1.168912e+05,1.352907e+00,9.384694e-01,9.383958e-01,7.268998e-02,1.323618e-07,1.990588e+01,0.000000e+00,1.990588e+01,2.121100e+01,1.820771e+02
1.172036e+05,1.356523e+00,1.169012e+05,1.353023e+00,9.384734e-01,9.383970e-01,7.269130e-02,1.323578e-07,1.990562e+01,0.000000e+00,1.990562e+01,2.121064e+01,1.820801e+02
1.172136e+05,1.356639e+00,1.169112e+05,1.353139e+00,9.384774e-01,9.383983e-01,7.269263e-02,1.323538e-07,1.990537e+01,0.000000e+00,1.990537e+01,2.121028e+01,1.820831e+02
1.172236e+05,1.356755e+00,1.169212e+05,1.353255e+00,9.384814e-01,9.383995e-01,7.269395e-02,1.323498e-07,1.990511e+01,0.000000e+00,1.990511e+01,2.120992e+01,1.820861e+02
1.172336e+05,1.356870e+00,1.169312e+05,1.353370e+00,9.384854e-01,9.384008e-01,7.269527e-02,1.323458e-07,1.990486e+01,0.000000e+00,1.990486e+01,2.120956e+01,1.820891e+02
1.172436e+05,1.356986e+00,1.169412e+05,1.353486e+00,9.384894e-01,9.384020e-01,7.269660e-02,1.323417e-07,1.990460e+01,0.000000e+00,1.990460e+01,2.120919e+01,1.820921e+02
1.172536e+05,1.357102e+00,1.169512e+05,1.353602e+00,9.384934e-01,9.384033e-01,7.269792e-02,1.323377e-07,1.990435e+01,0.000000e+00,1.990435e+01,2.120883e+01,1.820951e+02
1.172636e+05,1.357218e+00,1.169612e+05,1.353718e+00,9.384974e-01,9.384045e-01,7.269924e-02,1.323337e-07,1.990409e+01,0.000000e+00,1.990409e+01,2.120847e+01,1.820981e+02
1.172736e+05,1.357333e+00,1.169712e+05,1.353833e+00,9.384993e-01,9.384057e-01,7.270057e-02,1.323297e-07,1.990385e+01,0.000000e+00,1.990385e+01,2.120817e+01,1.820978e+02
1.172836e+05,1.357449e+00,1.169812e+05,1.353949e+00,9.384973e-01,9.384070e-01,7.270189e-02,1.323257e-07,1.990364e+01,0.000000e+00,1.990364e+01,2.120799e+01,1.820918e+02
1.172936e+05,1.357565e+00,1.169912e+05,1.354065e+00,9.384953e-01,9.384082e-01,7.270321e-02,1.323217e-07,1.990343e+01,0.000000e+00,1.990343e+01,2.120781e+01,1.820858e+02
1.173036e+05,1.357681e+00,1.170012e+05,1.354181e+00,9.384933e-01,9.384095e-01,7.270454e-02,1.323177e-07,1.990322e+01,0.000000e+00,1.990322e+01,2.120763e+01,1.820798e+02
1.173136e+05,1.357796e+00,1.170112e+05,1.354296e+00,9.384913e-01,9.384107e-01,7.270586e-02,1.323137e-07,1.990300e+01,0.000000e+00,1.990300e+01,2.120745e+01,1.820738e+02
1.173236e+05,1.357912e+00,1.170212e+05,1.354412e+00,9.384893e-01,9.384119e-01,7.270718e-02,1.323097e-07,1.990279e+01,0.000000e+00,1.990279e+01,2.120727e+01,1.820678e+02
1.173336e+05,1.358028e+00,1.170312e+05,1.354528e+00,9.384873e-01,9.384132e-01,7.270851e-02,1.323057e-07,1.990258e+01,0.000000e+00,1.990258e+01,2.120709e+01,1.820618e+02
1.173436e+05,1.358144e+00,1.170412e+05,1.354644e+00,9.384853e-01,9.384144e-01,7.270983e-02,1.323017e-07,1.990237e+01,0.000000e+00,1.990237e+01,2.120690e+01,1.820558e+02
1.173536e+05,1.358259e+00,1.170512e+05,1.354759e+00,9.384833e-01,9.384157e-01,7.271115e-02,1.322977e-07,1.990216e+01,0.000000e+00,1.990216e+01,2.120672e+01,1.820498e+02
1.173636e+05,1.358375e+00,1.170612e+05,1.354875e+00,9.384813e-01,9.384169e-01,7.271247e-02,1.322937e-07,1.990194e+01,0.000000e+00,1.990194e+01,2.120654e+01,1.820438e+02
1.173736e+05,1.358491e+00,1.170712e+05,1.354991e+00,9.384793e-01,9.384182e-01,7.271380e-02,1.322897e-07,1.990173e+01,0.000000e+00,1.990173e+01,2.120636e+01,1.820378e+02
1.173836e+05,1.358606e+00,1.170812e+05,1.355106e+00,9.384773e-01,9.384194e-01,7.271512e-02,1.322857e-07,1.990152e+01,0.000000e+00,1.990152e+01,2.120618e+01,1.820318e+02
1.173936e+05,1.358722e+00,1.170912e+05,1.355222e+00,9.384753e-01,9.384206e-01,7.271644e-02,1.322817e-07,1.990131e+01,0.000000e+00,1.990131e+01,2.120600e+01,1.820258e+02
1.174036e+05,1.358838e+00,1.171012e+05,1.355338e+00,9.384733e-01,9.384219e-01,7.271777e-02,1.322777e-07,1.990109e+01,0.000000e+00,1.990109e+01,2.120582e+01,1.820198e+02
1.174136e+05,1.358954e+00,1.171112e+05,1.355454e+00,9.384713e-01,9.384231e-01,7.271909e-02,1.322737e-07,1.990088e+01,0.000000e+00,1.990088e+01,2.120564e+01,1.820138e+02
1.174236e+05,1.359069e+00,1.171212e+05,1.355569e+00,9.384693e-01,9.384244e-01,7.272041e-02,1.322697e-07,1.990067e+01,0.000000e+00,1.990067e+01,2.120546e+01,1.820078e+02
1.174336e+05,1.359185e+00,1.171312e+05,1.355685e+00,9.384673e-01,9.384256e-01,7.272173e-02,1.322657e-07,1.990046e+01,0.000000e+00,1.990046e+01,2.120527e+01,1.820018e+02
1.174436e+05,1.359301e+00,1.171412e+05,1.355801e+00,9.384653e-01,9.384268e-01,7.272306e-02,1.322617e-07,1.990024e+01,0.000000e+00,1.990024e+01,2.120509e+01,1.819958e+02
1.174536e+05,1.359417e+00,1.171512e+05,1.355917e+00,9.384633e-01,9.384281e-01,7.272438e-02,1.322577e-07,1.990003e+01,0.000000e+00,1.990003e+01,2.120491e+01,1.819898e+02
1.174636e+05,1.359532e+00,1.171612e+05,1.356032e+00,9.384613e-01,9.384293e-01,7.272570e-02,1.322537e-07,1.989982e+01,0.000000e+00,1.989982e+01,2.120473e+01,1.819838e+02
1.174736e+05,1.359648e+00,1.171712e+05,1.356148e+00,9.384593e-01,9.384306e-01,7.272702e-02,1.322497e-07,1.989961e+01,0.000000e+00,1.989961e+01,2.120455e+01,1.819778e+02
1.174836e+05,1.359764e+00,1.171812e+05,1.356264e+00,9.384573e-01,9.384318e-01,7.272835e-02,1.322457e-07,1.989939e+01,0.000000e+00,1.989939e+01,2.120437e+01,1.819718e+02
1.174936e+05,1.359880e+00,1.171912e+05,1.356380e+00,9.384553e-01,9.384331e-01,7.272967e-02,1.322417e-07,1.989918e+01,0.000000e+00,1.989918e+01,2.120419e+01,1.819658e+02
1.175036e+05,1.359995e+00,1.172012e+05,1.356495e+00,9.384533e-01,9.384343e-01,7.273099e-02,1.322377e-07,1.989897e+01,0.000000e+00,1.989897e+01,2.120401e+01,1.819598e+02
1.175136e+05,1.360111e+00,1.172112e+05,1.356611e+00,9.384513e-01,9.384355e-01,7.273231e-02,1.322337e-07,1.989876e+01,0.000000e+00,1.989876e+01,2.120382e+01,1.819538e+02
1.175236e+05,1.360227e+00,1.172212e+05,1.356727e+00,9.384493e-01,9.384368e-01,7.273364e-02,1.322298e-07,1.989854e+01,0.000000e+00,1.989854e+01,2.120364e+01,1.819478e+02
1.175336e+05,1.360343e+00,1.172312e+05,1.356843e+00,9.384473e-01,9.384380e-01,7.273496e-02,1.322258e-07,1.989833e+01,0.000000e+00,1.989833e+01,2.120346e+01,1.819418e+02
1.175436e+05,1.360458e+00,1.172412e+05,1.356958e+00,9.384453e-01,9.384393e-01,7.273628e-02,1.322218e-07,1.989812e+01,0.000000e+00,1.989812e+01,2.120328e+01,1.819358e+02
1.175536e+05,1.360574e+00,1.172512e+05,1.357074e+00,9.384433e-01,9.384405e-01,7.273760e-02,1.322178e-07,1.989791e+01,0.000000e+00,1.989791e+01,2.120310e+01,1.819298e+02
1.175636e+05,1.360690e+00,1.172612e+05,1.357190e+00,9.384413e-01,9.384417e-01,7.273893e-02,1.322138e-07,1.989769e+01,0.000000e+00,1.989769e+01,2.120292e+01,1.819238e+02
1.175736e+05,1.360806e+00,1.172712e+05,1.357306e+00,9.384393e-01,9.384430e-01,7.274025e-02,1.322098e-07,1.989748e+01,0.000000e+00,1.989748e+01,2.120274e+01,1.819178e+02
1.175836e+05,1.360921e+00,1.172812e+05,1.357421e+00,9.384373e-01,9.384442e-01,7.274157e-02,1.322058e-07,1.989727e+01,0.000000e+00,1.989727e+01,2.120256e+01,1.819118e+02
1.175936e+05,1.361037e+00,1.172912e+05,1.357537e+00,9.384353e-01,9.384455e-01,7.274289e-02,1.322019e-07,1.989706e+01,0.000000e+00,1.989706e+01,2.120238e+01,1.819058e+02
1.176036e+05,1.361153e+00,1.173012e+05,1.357653e+00,9.384333e-01,9.384467e-01,7.274421e-02,1.321979e-07,1.989684e+01,0.000000e+00,1.989684e+01,2.120219e+01,1.818998e+02
1.176136e+05,1.361269e+00,1.173112e+05,1.357769e+00,9.384313e-01,9.384479e-01,7.274554e-02,1.321939e-07,1.989663e+01,0.000000e+00,1.989663e+01,2.120201e+01,1.818938e+02
1.176236e+05,1.361384e+00,1.173212e+05,1.357884e+00,9.384293e-01,9.384492e-01,7.274686e-02,1.321899e-07,1.989642e+01,0.000000e+00,1.989642e+01,2.120183e+01,1.818878e+02
1.176336e+05,1.361500e+00,1.173312e+05,1.358000e+00,9.384273e-01,9.384504e-01,7.274818e-02,1.321859e-07,1.989621e+01,0.000000e+00,1.989621e+01,2.120165e+01,1.818818e+02
1.176436e+05,1.361616e+00,1.173412e+05,1.358116e+00,9.384253e-01,9.384517e-01,7.274950e-02,1.321820e-07,1.989600e+01,0.000000e+00,1.989600e+01,2.120147e+01,1.818758e+02
1.176536e+05,1.361732e+00,1.173512e+05,1.358232e+00,9.384233e-01,9.384529e-01,7.275082e-02,1.321780e-07,1.989578e+01,0.000000e+00,1.989578e+01,2.120129e+01,1.818698e+02
1.176636e+05,1.361847e+00,1.173612e+05,1.358347e+00,9.384213e-01,9.384541e-01,7.275215e-02,1.321740e-07,1.989557e+01,0.000000e+00,1.989557e+01,2.120111e+01,1.818638e+02
1.176736e+05,1.361963e+00,1.173712e+05,1.358463e+00,9.384193e-01,9.384554e-01,7.275347e-02,1.321700e-07,1.989536e+01,0.000000e+00,1.989536e+01,2.120093e+01,1.818578e+02
1.176836e+05,1.362079e+00,1.173812e+05,1.358579e+00,9.384173e-01,9.384566e-01,7.275479e-02,1.321661e-07,1.989515e+01,0.000000e+00,1.989515e+01,2.120075e+01,1.818518e+02
1.176936e+05,1.362194e+00,1.173912e+05,1.358694e+00,9.384153e-01,9.384579e-01,7.275611e-02,1.321621e-07,1.989493e+01,0.000000e+00,1.989493e+01,2.120056e+01,1.818458e+02
1.177036e+05,1.362310e+00,1.174012e+05,1.358810e+00,9.384133e-01,9.384591e-01,7.275743e-02,1.321581e-07,1.989472e+01,0.000000e+00,1.989472e+01,2.120038e+01,1.818398e+02
1.177136e+05,1.362426e+00,1.174112e+05,1.358926e+00,9.384113e-01,9.384603e-01,7.275875e-02,1.321542e-07,1.989451e+01,0.000000e+00,1.989451e+01,2.120020e+01,1.818338e+02
1.177236e+05,1.362542e+00,1.174212e+05,1.359042e+00,9.384093e-01,9.384616e-01,7.276007e-02,1.321502e-07,1.989430e+01,0.000000e+00,1.989430e+01,2.120002e+01,1.818278e+02
1.177336e+05,1.362657e+00,1.174312e+05,1.359157e+00,9.384073e-01,9.384628e-01,7.276140e-02,1.321462e-07,1.989408e+01,0.000000e+00,1.989408e+01,2.119984e+01,1.818218e+02
1.177436e+05,1.362773e+00,1.174412e+05,1.359273e+00,9.384053e-01,9.384641e-01,7.276272e-02,1.321422e-07,1.989387e+01,0.000000e+00,1.989387e+01,2.119966e+01,1.818158e+02
1.177536e+05,1.362889e+00,1.174512e+05,1.359389e+00,9.384033e-01,9.384653e-01,7.276404e-02,1.321383e-07,1.989366e+01,0.000000e+00,1.989366e+01,2.119948e+01,1.818098e+02
1.177636e+05,1.363005e+00,1.174612e+05,1.359505e+00,9.384013e-01,9.384665e-01,7.276536e-02,1.321343e-07,1.989345e+01,0.000000e+00,1.989345e+01,2.119930e+01,1.818038e+02
1.177736e+05,1.363120e+00,1.174712e+05,1.359620e+00,9.383993e-01,9.384678e-01,7.276668e-02,1.321303e-07,1.989323e+01,0.000000e+00,1.989323e+01,2.119911e+01,1.817978e+02
1.177836e+05,1.363236e+00,1.174812e+05,1.359736e+00,9.383973e-01,9.384690e-01,7.276800e-02,1.321264e-07,1.989302e+01,0.000000e+00,1.989302e+01,2.119893e+01,1.817918e+02
1.177936e+05,1.363352e+00,1.174912e+05,1.359852e+00,9.383953e-01,9.384703e-01,7.276932e-02,1.321224e-07,1.989281e+01,0.000000e+00,1.989281e+01,2.119875e+01,1.817858e+02
1.178036e+05,1.363468e+00,1.175012e+05,1.359968e+00,9.383933e-01,9.384715e-01,7.277065e-02,1.321184e-07,1.989260e+01,0.000000e+00,1.989260e+01,2.119857e+01,1.817798e+02
1.178136e+05,1.363583e+00,1.175112e+05,1.360083e+00,9.383913e-01,9.384727e-01,7.277197e-02,1.321145e-07,1.989238e+01,0.000000e+00,1.989238e+01,2.119839e+01,1.817738e+02
1.178236e+05,1.363699e+00,1.175212e+05,1.360199e+00,9.383893e-01,9.384740e-01,7.277329e-02,1.321105e-07,1.989217e+01,0.000000e+00,1.989217e+01,2.119821e+01,1.817678e+02
1.178336e+05,1.363815e+00,1.175312e+05,1.360315e+00,9.383873e-01,9.384752e-01,7.277461e-02,1.321066e-07,1.989196e+01,0.000000e+00,1.989196e+01,2.119803e+01,1.817618e+02
1.178436e+05,1.363931e+00,1.175412e+05,1.360431e+00,9.383853e-01,9.384765e-01,7.277593e-02,1.321026e-07,1.989175e+01,0.000000e+00,1.989175e+01,2.119785e+01,1.817558e+02
1.178536e+05,1.364046e+00,1.175512e+05,1.360546e+00,9.383833e-01,9.384777e-01,7.277725e-02,1.320986e-07,1.989153e+01,0.000000e+00,1.989153e+01,2.119767e+01,1.817498e+02
1.178636e+05,1.364162e+00,1.175612e+05,1.360662e+00,9.383813e-01,9.384789e-01,7.277857e-02,1.320947e-07,1.989132e+01,0.000000e+00,1.989132e+01,2.119748e+01,1.817438e+02
1.178736e+05,1.364278e+00,1.175712e+05,1.360778e+00,9.383793e-01,9.384802e-01,7.277989e-02,1.320907e-07,1.989111e+01,0.000000e+00,1.989111e+01,2.119730e+01,1.817378e+02
1.178836e+05,1.364394e+00,1.175812e+05,1.360894e+00,9.383773e-01,9.384814e-01,7.278121e-02,1.320868e-07,1.989090e+01,0.000000e+00,1.989090e+01,2.119712e+01,1.817318e+02
1.178936e+05,1.364509e+00,1.175912e+05,1.361009e+00,9.383753e-01,9.384827e-01,7.278253e-02,1.320828e-07,1.989068e+01,0.000000e+00,1.989068e+01,2.119694e+01,1.817258e+02
1.179036e+05,1.364625e+00,1.176012e+05,1.361125e+00,9.383733e-01,9.384839e-01,7.278386e-02,1.320789e-07,1.989047e+01,0.000000e+00,1.989047e+01,2.119676e+01,1.817198e+02
1.179136e+05,1.364741e+00,1.176112e+05,1.361241e+00,9.383713e-01,9.384851e-01,7.278518e-02,1.320749e-07,1.989026e+01,0.000000e+00,1.989026e+01,2.119658e+01,1.817138e+02
1.179236e+05,1.364857e+00,1.176212e+05,1.361357e+00,9.383693e-01,9.384864e-01,7.278650e-02,1.320709e-07,1.989005e+01,0.000000e+00,1.989005e+01,2.119640e+01,1.817078e+02
1.179336e+05,1.364972e+00,1.176312e+05,1.361472e+00,9.383673e-01,9.384876e-01,7.278782e-02,1.320670e-07,1.988984e+01,0.000000e+00,1.988984e+01,2.119622e+01,1.817018e+02
1.179436e+05,1.365088e+00,1.176412e+05,1.361588e+00,9.383653e-01,9.384889e-01,7.278914e-02,1.320630e-07,1.988962e+01,0.000000e+00,1.988962e+01,2.119603e+01,1.816958e+02
1.179536e+05,1.365204e+00,1.176512e+05,1.361704e+00,9.383633e-01,9.384901e-01,7.279046e-02,1.320591e-07,1.988941e+01,0.000000e+00,1.988941e+01,2.119585e+01,1.816898e+02
1.179636e+05,1.365320e+00,1.176612e+05,1.361820e+00,9.383613e-01,9.384913e-01,7.279178e-02,1.320551e-07,1.988920e+01,0.000000e+00,1.988920e+01,2.119567e+01,1.816838e+02
1.179736e+05,1.365435e+00,1.176712e+05,1.361935e+00,9.383593e-01,9.384926e-01,7.279310e-02,1.320512e-07,1.988899e+01,0.000000e+00,1.988899e+01,2.119549e+01,1.816778e+02
1.179836e+05,1.365551e+00,1.176812e+05,1.362051e+00,9.383573e-01,9.384938e-01,7.279442e-02,1.320472e-07,1.988877e+01,0.000000e+00,1.988877e+01,2.119531e+01,1.816718e+02
1.179936e+05,1.365667e+00,1.176912e+05,1.362167e+00,9.383553e-01,9.384951e-01,7.279574e-02,1.320433e-07,1.988856e+01,0.000000e+00,1.988856e+01,2.119513e+01,1.816658e+02
1.180036e+05,1.365782e+00,1.177012e+05,1.362282e+00,9.383533e-01,9.384963e-01,7.279706e-02,1.320393e-07,1.988835e+01,0.000000e+00,1.988835e+01,2.119495e+01,1.816598e+02
1.180136e+05,1.365898e+00,1.177112e+05,1.362398e+00,9.383513e-01,9.384975e-01,7.279838e-02,1.320354e-07,1.988814e+01,0.000000e+00,1.988814e+01,2.119477e+01,1.816538e+02
1.180236e+05,1.366014e+00,1.177212e+05,1.362514e+00,9.383493e-01,9.384988e-01,7.279970e-02,1.320315e-07,1.988792e+01,0.000000e+00,1.988792e+01,2.119458e+01,1.816478e+02
1.180336e+05,1.366130e+00,1.177312e+05,1.362630e+00,9.383473e-01,9.385000e-01,7.280102e-02,1.320275e-07,1.988771e+01,0.000000e+00,1.988771e+01,2.119440e+01,1.816418e+02
1.180436e+05,1.366245e+00,1.177412e+05,1.362745e+00,9.383453e-01,9.385013e-01,7.280234e-02,1.320236e-07,1.988750e+01,0.000000e+00,1.988750e+01,2.119422e+01,1.816358e+02
1.180536e+05,1.366361e+00,1.177512e+05,1.362861e+00,9.383433e-01,9.385025e-01,7.280366e-02,1.320196e-07,1.988729e+01,0.000000e+00,1.988729e+01,2.119404e+01,1.816298e+02
1.180636e+05,1.366477e+00,1.177612e+05,1.362977e+00,9.383413e-01,9.385037e-01,7.280498e-02,1.320157e-07,1.988707e+01,0.000000e+00,1.988707e+01,2.119386e+01,1.816238e+02
1.180736e+05,1.366593e+00,1.177712e+05,1.363093e+00,9.383393e-01,9.385050e-01,7.280630e-02,1.320117e-07,1.988686e+01,0.000000e+00,1.988686e+01,2.119368e+01,1.816178e+02
1.180836e+05,1.366708e+00,1.177812e+05,1.363208e+00,9.383373e-01,9.385062e-01,7.280762e-02,1.320078e-07,1.988665e+01,0.000000e+00,1.988665e+01,2.119350e+01,1.816118e+02
1.180936e+05,1.366824e+00,1.177912e+05,1.363324e+00,9.383353e-01,9.385074e-01,7.280894e-02,1.320039e-07,1.988644e+01,0.000000e+00,1.988644e+01,2.119332e+01,1.816058e+02
1.181036e+05,1.366940e+00,1.178012e+05,1.363440e+00,9.383333e-01,9.385087e-01,7.281026e-02,1.319999e-07,1.988622e+01,0.000000e+00,1.988622e+01,2.119314e+01,1.815998e+02
1.181136e+05,1.367056e+00,1.178112e+05,1.363556e+00,9.383313e-01,9.385099e-01,7.281158e-02,1.319960e-07,1.988601e+01,0.000000e+00,1.988601e+01,2.119295e+01,1.815938e+02
1.181236e+05,1.367171e+00,1.178212e+05,1.363671e+00,9.383293e-01,9.385112e-01,7.281290e-02,1.319921e-07,1.988580e+01,0.000000e+00,1.988580e+01,2.119277e+01,1.815878e+02
1.181336e+05,1.367287e+00,1.178312e+05,1.363787e+00,9.383273e-01,9.385124e-01,7.281422e-02,1.319881e-07,1.988559e+01,0.000000e+00,1.988559e+01,2.119259e+01,1.815818e+02
1.181436e+05,1.367403e+00,1.178412e+05,1.363903e+00,9.383253e-01,9.385136e-01,7.281554e-02,1.319842e-07,1.988537e+01,0.000000e+00,1.988537e+01,2.119241e+01,1.815758e+02
1.181536e+05,1.367519e+00,1.178512e+05,1.364019e+00,9.383233e-01,9.385149e-01,7.281686e-02,1.319802e-07,1.988516e+01,0.000000e+00,1.988516e+01,2.119223e+01,1.815698e+02
1.181636e+05,1.367634e+00,1.178612e+05,1.364134e+00,9.383213e-01,9.385161e-01,7.281818e-02,1.319763e-07,1.988495e+01,0.000000e+00,1.988495e+01,2.119205e+01,1.815638e+02
1.181736e+05,1.367750e+00,1.178712e+05,1.364250e+00,9.383193e-01,9.385174e-01,7.281950e-02,1.319724e-07,1.988474e+01,0.000000e+00,1.988474e+01,2.119187e+01,1.815578e+02
1.181836e+05,1.367866e+00,1.178812e+05,1.364366e+00,9.383173e-01,9.385186e-01,7.282082e-02,1.319684e-07,1.988452e+01,0.000000e+00,1.988452e+01,2.119169e+01,1.815518e+02
1.181936e+05,1.367982e+00,1.178912e+05,1.364482e+00,9.383153e-01,9.385198e-01,7.282214e-02,1.319645e-07,1.988431e+01,0.000000e+00,1.988431e+01,2.119150e+01,1.815458e+02
1.182036e+05,1.368097e+00,1.179012e+05,1.364597e+00,9.383133e-01,9.385211e-01,7.282346e-02,1.319606e-07,1.988410e+01,0.000000e+00,1.988410e+01,2.119132e+01,1.815398e+02
1.182136e+05,1.368213e+00,1.179112e+05,1.364713e+00,9.383113e-01,9.385223e-01,7.282478e-02,1.319567e-07,1.988389e+01,0.000000e+00,1.988389e+01,2.119114e+01,1.815338e+02
1.182236e+05,1.368329e+00,1.179212e+05,1.364829e+00,9.383093e-01,9.385236e-01,7.282610e-02,1.319527e-07,1.988368e+01,0.000000e+00,1.988368e+01,2.119096e+01,1.815278e+02
1.182336e+05,1.368445e+00,1.179312e+05,1.364945e+00,9.383073e-01,9.385248e-01,7.282742e-02,1.319488e-07,1.988346e+01,0.000000e+00,1.988346e+01,2.119078e+01,1.815218e+02
1.182436e+05,1.368560e+00,1.179412e+05,1.365060e+00,9.383053e-01,9.385260e-01,7.282874e-02,1.319449e-07,1.988325e+01,0.000000e+00,1.988325e+01,2.119060e+01,1.815158e+02
1.182536e+05,1.368676e+00,1.179512e+05,1.365176e+00,9.383033e-01,9.385273e-01,7.283006e-02,1.319410e-07,1.988304e+01,0.000000e+00,1.988304e+01,2.119042e+01,1.815098e+02
1.182636e+05,1.368792e+00,1.179612e+05,1.365292e+00,9.383013e-01,9.385285e-01,7.283138e-02,1.319370e-07,1.988283e+01,0.000000e+00,1.988283e+01,2.119024e+01,1.815038e+02
1.182736e+05,1.368908e+00,1.179712e+05,1.365408e+00,9.382996e-01,9.385297e-01,7.283270e-02,1.319331e-07,1.988284e+01,0.000000e+00,1.988284e+01,2.119028e+01,1.815011e+02
