Repository: brandonlampe/CS_Data

# Comments For Consolidation Test: 175_03
_Note:_ herein, the phrase "TEST-NUMBER" will imply the insertion of "175_03".  This format will
often be used when describing local directories.

Following the initial increase in pressure from zero to 19.192 MPa (dilatometer was initially used,
which resulted in somewhat variable confining pressure).  Schuler gauges were used during the

## Test Data
Raw test data is contained in: TEST-NUMBER.xlsx

Additionally, calculated values of fractional density have been calculated in TEST-NUMBER.xlsx and
exported to TEST-NUMBER.csv, where the .csv file format allows for easy cross-platform importing
and analysis.

File: UNM_WP_HY_175_03/CREEP_FIT_v1/175_03_CREEP_OUT.csv (part 56 of 66)
Analysis by Brandon Lampe, performed on: 2016/07/04 12:27:14
Experimental results below begin at: 2015/07/17 16:07:44
Duration (sec),Duration (day),Elapsed Time (sec),Elapsed Time (day),Interpolated Fractional Density,Fit to Fractional Density,Fit to Volume Strain,Fit to Volume Strain Rate (1/sec),Confining Pressure (MPa),Pore Pressure (MPa),Terzaghi Pressure (MPa),Solid Pressure (MPa),Temperature (C))
1.300837e+05,1.505599e+00,1.297813e+05,1.502099e+00,9.396745e-01,9.399695e-01,7.436562e-02,1.278295e-07,1.996542e+01,0.000000e+00,1.996542e+01,2.124716e+01,1.828441e+02
1.300937e+05,1.505714e+00,1.297913e+05,1.502214e+00,9.396705e-01,9.399707e-01,7.436690e-02,1.278265e-07,1.996633e+01,0.000000e+00,1.996633e+01,2.124823e+01,1.828471e+02
1.301037e+05,1.505830e+00,1.298013e+05,1.502330e+00,9.396665e-01,9.399719e-01,7.436818e-02,1.278234e-07,1.996724e+01,0.000000e+00,1.996724e+01,2.124929e+01,1.828501e+02
1.301137e+05,1.505946e+00,1.298113e+05,1.502446e+00,9.396625e-01,9.399731e-01,7.436946e-02,1.278203e-07,1.996816e+01,0.000000e+00,1.996816e+01,2.125035e+01,1.828531e+02
1.301237e+05,1.506062e+00,1.298213e+05,1.502562e+00,9.396585e-01,9.399743e-01,7.437073e-02,1.278173e-07,1.996907e+01,0.000000e+00,1.996907e+01,2.125141e+01,1.828561e+02
1.301337e+05,1.506177e+00,1.298313e+05,1.502677e+00,9.396545e-01,9.399755e-01,7.437201e-02,1.278142e-07,1.996998e+01,0.000000e+00,1.996998e+01,2.125247e+01,1.828591e+02
1.301437e+05,1.506293e+00,1.298413e+05,1.502793e+00,9.396505e-01,9.399767e-01,7.437329e-02,1.278111e-07,1.997089e+01,0.000000e+00,1.997089e+01,2.125353e+01,1.828621e+02
1.301537e+05,1.506409e+00,1.298513e+05,1.502909e+00,9.396465e-01,9.399779e-01,7.437457e-02,1.278081e-07,1.997181e+01,0.000000e+00,1.997181e+01,2.125459e+01,1.828651e+02
1.301637e+05,1.506525e+00,1.298613e+05,1.503025e+00,9.396425e-01,9.399791e-01,7.437585e-02,1.278050e-07,1.997272e+01,0.000000e+00,1.997272e+01,2.125566e+01,1.828681e+02
1.301737e+05,1.506640e+00,1.298713e+05,1.503140e+00,9.396385e-01,9.399804e-01,7.437712e-02,1.278019e-07,1.997363e+01,0.000000e+00,1.997363e+01,2.125672e+01,1.828711e+02
1.301837e+05,1.506756e+00,1.298813e+05,1.503256e+00,9.396345e-01,9.399816e-01,7.437840e-02,1.277989e-07,1.997454e+01,0.000000e+00,1.997454e+01,2.125778e+01,1.828741e+02
1.301937e+05,1.506872e+00,1.298913e+05,1.503372e+00,9.396305e-01,9.399828e-01,7.437968e-02,1.277958e-07,1.997545e+01,0.000000e+00,1.997545e+01,2.125884e+01,1.828771e+02
1.302037e+05,1.506988e+00,1.299013e+05,1.503488e+00,9.396265e-01,9.399840e-01,7.438096e-02,1.277928e-07,1.997637e+01,0.000000e+00,1.997637e+01,2.125990e+01,1.828801e+02
1.302137e+05,1.507103e+00,1.299113e+05,1.503603e+00,9.396225e-01,9.399852e-01,7.438224e-02,1.277897e-07,1.997728e+01,0.000000e+00,1.997728e+01,2.126096e+01,1.828831e+02
1.302237e+05,1.507219e+00,1.299213e+05,1.503719e+00,9.396185e-01,9.399864e-01,7.438351e-02,1.277866e-07,1.997819e+01,0.000000e+00,1.997819e+01,2.126203e+01,1.828861e+02
1.302337e+05,1.507335e+00,1.299313e+05,1.503835e+00,9.396145e-01,9.399876e-01,7.438479e-02,1.277836e-07,1.997910e+01,0.000000e+00,1.997910e+01,2.126309e+01,1.828891e+02
1.302437e+05,1.507451e+00,1.299413e+05,1.503951e+00,9.396105e-01,9.399888e-01,7.438607e-02,1.277805e-07,1.998002e+01,0.000000e+00,1.998002e+01,2.126415e+01,1.828921e+02
1.302537e+05,1.507566e+00,1.299513e+05,1.504066e+00,9.396065e-01,9.399900e-01,7.438735e-02,1.277775e-07,1.998093e+01,0.000000e+00,1.998093e+01,2.126521e+01,1.828951e+02
1.302637e+05,1.507682e+00,1.299613e+05,1.504182e+00,9.396025e-01,9.399912e-01,7.438863e-02,1.277744e-07,1.998184e+01,0.000000e+00,1.998184e+01,2.126627e+01,1.828981e+02
1.302737e+05,1.507798e+00,1.299713e+05,1.504298e+00,9.396015e-01,9.399924e-01,7.438990e-02,1.277713e-07,1.998202e+01,0.000000e+00,1.998202e+01,2.126648e+01,1.829000e+02
1.302837e+05,1.507914e+00,1.299813e+05,1.504414e+00,9.396055e-01,9.399936e-01,7.439118e-02,1.277683e-07,1.998096e+01,0.000000e+00,1.998096e+01,2.126526e+01,1.829000e+02
1.302937e+05,1.508029e+00,1.299913e+05,1.504529e+00,9.396095e-01,9.399948e-01,7.439246e-02,1.277652e-07,1.997990e+01,0.000000e+00,1.997990e+01,2.126405e+01,1.829000e+02
1.303037e+05,1.508145e+00,1.300013e+05,1.504645e+00,9.396135e-01,9.399960e-01,7.439374e-02,1.277622e-07,1.997884e+01,0.000000e+00,1.997884e+01,2.126283e+01,1.829000e+02
1.303137e+05,1.508261e+00,1.300113e+05,1.504761e+00,9.396175e-01,9.399972e-01,7.439501e-02,1.277591e-07,1.997778e+01,0.000000e+00,1.997778e+01,2.126161e+01,1.829000e+02
1.303237e+05,1.508377e+00,1.300213e+05,1.504877e+00,9.396215e-01,9.399984e-01,7.439629e-02,1.277561e-07,1.997672e+01,0.000000e+00,1.997672e+01,2.126039e+01,1.829000e+02
1.303337e+05,1.508492e+00,1.300313e+05,1.504992e+00,9.396255e-01,9.399996e-01,7.439757e-02,1.277530e-07,1.997566e+01,0.000000e+00,1.997566e+01,2.125917e+01,1.829000e+02
1.303437e+05,1.508608e+00,1.300413e+05,1.505108e+00,9.396295e-01,9.400008e-01,7.439885e-02,1.277500e-07,1.997460e+01,0.000000e+00,1.997460e+01,2.125795e+01,1.829000e+02
1.303537e+05,1.508724e+00,1.300513e+05,1.505224e+00,9.396335e-01,9.400020e-01,7.440012e-02,1.277469e-07,1.997354e+01,0.000000e+00,1.997354e+01,2.125674e+01,1.829000e+02
1.303637e+05,1.508840e+00,1.300613e+05,1.505340e+00,9.396375e-01,9.400032e-01,7.440140e-02,1.277439e-07,1.997248e+01,0.000000e+00,1.997248e+01,2.125552e+01,1.829000e+02
1.303737e+05,1.508955e+00,1.300713e+05,1.505455e+00,9.396415e-01,9.400044e-01,7.440268e-02,1.277408e-07,1.997142e+01,0.000000e+00,1.997142e+01,2.125430e+01,1.829000e+02
1.303837e+05,1.509071e+00,1.300813e+05,1.505571e+00,9.396454e-01,9.400056e-01,7.440396e-02,1.277378e-07,1.997036e+01,0.000000e+00,1.997036e+01,2.125308e+01,1.829000e+02
1.303937e+05,1.509187e+00,1.300913e+05,1.505687e+00,9.396494e-01,9.400068e-01,7.440523e-02,1.277347e-07,1.996930e+01,0.000000e+00,1.996930e+01,2.125186e+01,1.829000e+02
1.304037e+05,1.509302e+00,1.301013e+05,1.505802e+00,9.396534e-01,9.400080e-01,7.440651e-02,1.277317e-07,1.996824e+01,0.000000e+00,1.996824e+01,2.125065e+01,1.829000e+02
1.304137e+05,1.509418e+00,1.301113e+05,1.505918e+00,9.396574e-01,9.400092e-01,7.440779e-02,1.277286e-07,1.996718e+01,0.000000e+00,1.996718e+01,2.124943e+01,1.829000e+02
1.304237e+05,1.509534e+00,1.301213e+05,1.506034e+00,9.396614e-01,9.400104e-01,7.440907e-02,1.277256e-07,1.996612e+01,0.000000e+00,1.996612e+01,2.124821e+01,1.829000e+02
1.304337e+05,1.509650e+00,1.301313e+05,1.506150e+00,9.396654e-01,9.400116e-01,7.441034e-02,1.277225e-07,1.996506e+01,0.000000e+00,1.996506e+01,2.124699e+01,1.829000e+02
1.304437e+05,1.509765e+00,1.301413e+05,1.506265e+00,9.396694e-01,9.400128e-01,7.441162e-02,1.277195e-07,1.996400e+01,0.000000e+00,1.996400e+01,2.124577e+01,1.829000e+02
1.304537e+05,1.509881e+00,1.301513e+05,1.506381e+00,9.396734e-01,9.400140e-01,7.441290e-02,1.277164e-07,1.996294e+01,0.000000e+00,1.996294e+01,2.124456e+01,1.829000e+02
1.304637e+05,1.509997e+00,1.301613e+05,1.506497e+00,9.396774e-01,9.400152e-01,7.441417e-02,1.277134e-07,1.996189e+01,0.000000e+00,1.996189e+01,2.124334e+01,1.829000e+02
1.304737e+05,1.510113e+00,1.301713e+05,1.506613e+00,9.396814e-01,9.400164e-01,7.441545e-02,1.277103e-07,1.996083e+01,0.000000e+00,1.996083e+01,2.124212e+01,1.829000e+02
1.304837e+05,1.510228e+00,1.301813e+05,1.506728e+00,9.396854e-01,9.400176e-01,7.441673e-02,1.277073e-07,1.995977e+01,0.000000e+00,1.995977e+01,2.124090e+01,1.829000e+02
1.304937e+05,1.510344e+00,1.301913e+05,1.506844e+00,9.396894e-01,9.400188e-01,7.441801e-02,1.277042e-07,1.995871e+01,0.000000e+00,1.995871e+01,2.123968e+01,1.829000e+02
1.305037e+05,1.510460e+00,1.302013e+05,1.506960e+00,9.396934e-01,9.400200e-01,7.441928e-02,1.277012e-07,1.995765e+01,0.000000e+00,1.995765e+01,2.123847e+01,1.829000e+02
1.305137e+05,1.510576e+00,1.302113e+05,1.507076e+00,9.396974e-01,9.400212e-01,7.442056e-02,1.276982e-07,1.995659e+01,0.000000e+00,1.995659e+01,2.123725e+01,1.829000e+02
1.305237e+05,1.510691e+00,1.302213e+05,1.507191e+00,9.397014e-01,9.400224e-01,7.442184e-02,1.276951e-07,1.995553e+01,0.000000e+00,1.995553e+01,2.123603e+01,1.829000e+02
1.305337e+05,1.510807e+00,1.302313e+05,1.507307e+00,9.397054e-01,9.400236e-01,7.442311e-02,1.276921e-07,1.995447e+01,0.000000e+00,1.995447e+01,2.123481e+01,1.829000e+02
1.305437e+05,1.510923e+00,1.302413e+05,1.507423e+00,9.397094e-01,9.400248e-01,7.442439e-02,1.276890e-07,1.995341e+01,0.000000e+00,1.995341e+01,2.123359e+01,1.829000e+02
1.305537e+05,1.511039e+00,1.302513e+05,1.507539e+00,9.397134e-01,9.400260e-01,7.442567e-02,1.276860e-07,1.995235e+01,0.000000e+00,1.995235e+01,2.123238e+01,1.829000e+02
1.305637e+05,1.511154e+00,1.302613e+05,1.507654e+00,9.397174e-01,9.400272e-01,7.442694e-02,1.276830e-07,1.995129e+01,0.000000e+00,1.995129e+01,2.123116e+01,1.829000e+02
1.305737e+05,1.511270e+00,1.302713e+05,1.507770e+00,9.397214e-01,9.400284e-01,7.442822e-02,1.276799e-07,1.995023e+01,0.000000e+00,1.995023e+01,2.122994e+01,1.829000e+02
1.305837e+05,1.511386e+00,1.302813e+05,1.507886e+00,9.397254e-01,9.400296e-01,7.442950e-02,1.276769e-07,1.994917e+01,0.000000e+00,1.994917e+01,2.122872e+01,1.829000e+02
1.305937e+05,1.511502e+00,1.302913e+05,1.508002e+00,9.397294e-01,9.400308e-01,7.443077e-02,1.276738e-07,1.994811e+01,0.000000e+00,1.994811e+01,2.122750e+01,1.829000e+02
1.306037e+05,1.511617e+00,1.303013e+05,1.508117e+00,9.397334e-01,9.400320e-01,7.443205e-02,1.276708e-07,1.994705e+01,0.000000e+00,1.994705e+01,2.122629e+01,1.829000e+02
1.306137e+05,1.511733e+00,1.303113e+05,1.508233e+00,9.397374e-01,9.400332e-01,7.443333e-02,1.276678e-07,1.994599e+01,0.000000e+00,1.994599e+01,2.122507e+01,1.829000e+02
1.306237e+05,1.511849e+00,1.303213e+05,1.508349e+00,9.397414e-01,9.400344e-01,7.443460e-02,1.276647e-07,1.994493e+01,0.000000e+00,1.994493e+01,2.122385e+01,1.829000e+02
1.306337e+05,1.511965e+00,1.303313e+05,1.508465e+00,9.397453e-01,9.400356e-01,7.443588e-02,1.276617e-07,1.994387e+01,0.000000e+00,1.994387e+01,2.122263e+01,1.829000e+02
1.306437e+05,1.512080e+00,1.303413e+05,1.508580e+00,9.397493e-01,9.400368e-01,7.443716e-02,1.276587e-07,1.994281e+01,0.000000e+00,1.994281e+01,2.122142e+01,1.829000e+02
1.306537e+05,1.512196e+00,1.303513e+05,1.508696e+00,9.397533e-01,9.400380e-01,7.443843e-02,1.276556e-07,1.994175e+01,0.000000e+00,1.994175e+01,2.122020e+01,1.829000e+02
1.306637e+05,1.512312e+00,1.303613e+05,1.508812e+00,9.397573e-01,9.400392e-01,7.443971e-02,1.276526e-07,1.994069e+01,0.000000e+00,1.994069e+01,2.121898e+01,1.829000e+02
1.306737e+05,1.512428e+00,1.303713e+05,1.508928e+00,9.397613e-01,9.400404e-01,7.444099e-02,1.276496e-07,1.993963e+01,0.000000e+00,1.993963e+01,2.121776e+01,1.829000e+02
1.306837e+05,1.512543e+00,1.303813e+05,1.509043e+00,9.397653e-01,9.400416e-01,7.444226e-02,1.276465e-07,1.993857e+01,0.000000e+00,1.993857e+01,2.121654e+01,1.829000e+02
1.306937e+05,1.512659e+00,1.303913e+05,1.509159e+00,9.397693e-01,9.400428e-01,7.444354e-02,1.276435e-07,1.993751e+01,0.000000e+00,1.993751e+01,2.121533e+01,1.829000e+02
1.307037e+05,1.512775e+00,1.304013e+05,1.509275e+00,9.397733e-01,9.400440e-01,7.444482e-02,1.276405e-07,1.993645e+01,0.000000e+00,1.993645e+01,2.121411e+01,1.829000e+02
1.307137e+05,1.512890e+00,1.304113e+05,1.509390e+00,9.397773e-01,9.400452e-01,7.444609e-02,1.276374e-07,1.993539e+01,0.000000e+00,1.993539e+01,2.121289e+01,1.829000e+02
1.307237e+05,1.513006e+00,1.304213e+05,1.509506e+00,9.397813e-01,9.400464e-01,7.444737e-02,1.276344e-07,1.993433e+01,0.000000e+00,1.993433e+01,2.121167e+01,1.829000e+02
1.307337e+05,1.513122e+00,1.304313e+05,1.509622e+00,9.397853e-01,9.400476e-01,7.444865e-02,1.276314e-07,1.993327e+01,0.000000e+00,1.993327e+01,2.121046e+01,1.829000e+02
1.307437e+05,1.513238e+00,1.304413e+05,1.509738e+00,9.397893e-01,9.400488e-01,7.444992e-02,1.276284e-07,1.993222e+01,0.000000e+00,1.993222e+01,2.120924e+01,1.829000e+02
1.307537e+05,1.513353e+00,1.304513e+05,1.509853e+00,9.397933e-01,9.400500e-01,7.445120e-02,1.276253e-07,1.993116e+01,0.000000e+00,1.993116e+01,2.120802e+01,1.829000e+02
1.307637e+05,1.513469e+00,1.304613e+05,1.509969e+00,9.397973e-01,9.400512e-01,7.445247e-02,1.276223e-07,1.993010e+01,0.000000e+00,1.993010e+01,2.120680e+01,1.829000e+02
1.307737e+05,1.513585e+00,1.304713e+05,1.510085e+00,9.398013e-01,9.400524e-01,7.445375e-02,1.276193e-07,1.992904e+01,0.000000e+00,1.992904e+01,2.120559e+01,1.829000e+02
1.307837e+05,1.513701e+00,1.304813e+05,1.510201e+00,9.398053e-01,9.400536e-01,7.445503e-02,1.276163e-07,1.992798e+01,0.000000e+00,1.992798e+01,2.120437e+01,1.829000e+02
1.307937e+05,1.513816e+00,1.304913e+05,1.510316e+00,9.398093e-01,9.400548e-01,7.445630e-02,1.276132e-07,1.992692e+01,0.000000e+00,1.992692e+01,2.120315e+01,1.829000e+02
1.308037e+05,1.513932e+00,1.305013e+05,1.510432e+00,9.398133e-01,9.400560e-01,7.445758e-02,1.276102e-07,1.992586e+01,0.000000e+00,1.992586e+01,2.120193e+01,1.829000e+02
1.308137e+05,1.514048e+00,1.305113e+05,1.510548e+00,9.398173e-01,9.400572e-01,7.445886e-02,1.276072e-07,1.992480e+01,0.000000e+00,1.992480e+01,2.120071e+01,1.829000e+02
1.308237e+05,1.514164e+00,1.305213e+05,1.510664e+00,9.398213e-01,9.400584e-01,7.446013e-02,1.276042e-07,1.992374e+01,0.000000e+00,1.992374e+01,2.119950e+01,1.829000e+02
1.308337e+05,1.514279e+00,1.305313e+05,1.510779e+00,9.398253e-01,9.400596e-01,7.446141e-02,1.276011e-07,1.992268e+01,0.000000e+00,1.992268e+01,2.119828e+01,1.829000e+02
1.308437e+05,1.514395e+00,1.305413e+05,1.510895e+00,9.398293e-01,9.400608e-01,7.446268e-02,1.275981e-07,1.992162e+01,0.000000e+00,1.992162e+01,2.119706e+01,1.829000e+02
1.308537e+05,1.514511e+00,1.305513e+05,1.511011e+00,9.398333e-01,9.400620e-01,7.446396e-02,1.275951e-07,1.992056e+01,0.000000e+00,1.992056e+01,2.119584e+01,1.829000e+02
1.308637e+05,1.514627e+00,1.305613e+05,1.511127e+00,9.398373e-01,9.400632e-01,7.446524e-02,1.275921e-07,1.991950e+01,0.000000e+00,1.991950e+01,2.119463e+01,1.829000e+02
1.308737e+05,1.514742e+00,1.305713e+05,1.511242e+00,9.398413e-01,9.400644e-01,7.446651e-02,1.275891e-07,1.991844e+01,0.000000e+00,1.991844e+01,2.119341e+01,1.829000e+02
1.308837e+05,1.514858e+00,1.305813e+05,1.511358e+00,9.398453e-01,9.400656e-01,7.446779e-02,1.275860e-07,1.991738e+01,0.000000e+00,1.991738e+01,2.119219e+01,1.829000e+02
1.308937e+05,1.514974e+00,1.305913e+05,1.511474e+00,9.398492e-01,9.400668e-01,7.446906e-02,1.275830e-07,1.991632e+01,0.000000e+00,1.991632e+01,2.119097e+01,1.829000e+02
1.309037e+05,1.515090e+00,1.306013e+05,1.511590e+00,9.398532e-01,9.400680e-01,7.447034e-02,1.275800e-07,1.991526e+01,0.000000e+00,1.991526e+01,2.118976e+01,1.829000e+02
1.309137e+05,1.515205e+00,1.306113e+05,1.511705e+00,9.398572e-01,9.400692e-01,7.447161e-02,1.275770e-07,1.991420e+01,0.000000e+00,1.991420e+01,2.118854e+01,1.829000e+02
1.309237e+05,1.515321e+00,1.306213e+05,1.511821e+00,9.398612e-01,9.400704e-01,7.447289e-02,1.275740e-07,1.991314e+01,0.000000e+00,1.991314e+01,2.118732e+01,1.829000e+02
1.309337e+05,1.515437e+00,1.306313e+05,1.511937e+00,9.398652e-01,9.400716e-01,7.447417e-02,1.275709e-07,1.991208e+01,0.000000e+00,1.991208e+01,2.118610e+01,1.829000e+02
1.309437e+05,1.515553e+00,1.306413e+05,1.512053e+00,9.398692e-01,9.400728e-01,7.447544e-02,1.275679e-07,1.991102e+01,0.000000e+00,1.991102e+01,2.118489e+01,1.829000e+02
1.309537e+05,1.515668e+00,1.306513e+05,1.512168e+00,9.398732e-01,9.400740e-01,7.447672e-02,1.275649e-07,1.990996e+01,0.000000e+00,1.990996e+01,2.118367e+01,1.829000e+02
1.309637e+05,1.515784e+00,1.306613e+05,1.512284e+00,9.398772e-01,9.400752e-01,7.447799e-02,1.275619e-07,1.990890e+01,0.000000e+00,1.990890e+01,2.118245e+01,1.829000e+02
1.309737e+05,1.515900e+00,1.306713e+05,1.512400e+00,9.398812e-01,9.400764e-01,7.447927e-02,1.275589e-07,1.990784e+01,0.000000e+00,1.990784e+01,2.118123e+01,1.829000e+02
1.309837e+05,1.516016e+00,1.306813e+05,1.512516e+00,9.398852e-01,9.400776e-01,7.448054e-02,1.275559e-07,1.990678e+01,0.000000e+00,1.990678e+01,2.118002e+01,1.829000e+02
1.309937e+05,1.516131e+00,1.306913e+05,1.512631e+00,9.398892e-01,9.400788e-01,7.448182e-02,1.275529e-07,1.990572e+01,0.000000e+00,1.990572e+01,2.117880e+01,1.829000e+02
1.310037e+05,1.516247e+00,1.307013e+05,1.512747e+00,9.398932e-01,9.400800e-01,7.448310e-02,1.275498e-07,1.990466e+01,0.000000e+00,1.990466e+01,2.117758e+01,1.829000e+02
1.310137e+05,1.516363e+00,1.307113e+05,1.512863e+00,9.398972e-01,9.400812e-01,7.448437e-02,1.275468e-07,1.990360e+01,0.000000e+00,1.990360e+01,2.117636e+01,1.829000e+02
1.310237e+05,1.516478e+00,1.307213e+05,1.512978e+00,9.399012e-01,9.400824e-01,7.448565e-02,1.275438e-07,1.990255e+01,0.000000e+00,1.990255e+01,2.117515e+01,1.829000e+02
1.310337e+05,1.516594e+00,1.307313e+05,1.513094e+00,9.399052e-01,9.400836e-01,7.448692e-02,1.275408e-07,1.990149e+01,0.000000e+00,1.990149e+01,2.117393e+01,1.829000e+02
1.310437e+05,1.516710e+00,1.307413e+05,1.513210e+00,9.399092e-01,9.400848e-01,7.448820e-02,1.275378e-07,1.990043e+01,0.000000e+00,1.990043e+01,2.117271e+01,1.829000e+02
1.310537e+05,1.516826e+00,1.307513e+05,1.513326e+00,9.399132e-01,9.400860e-01,7.448947e-02,1.275348e-07,1.989937e+01,0.000000e+00,1.989937e+01,2.117149e+01,1.829000e+02
1.310637e+05,1.516941e+00,1.307613e+05,1.513441e+00,9.399172e-01,9.400872e-01,7.449075e-02,1.275318e-07,1.989831e+01,0.000000e+00,1.989831e+01,2.117028e+01,1.829000e+02
1.310737e+05,1.517057e+00,1.307713e+05,1.513557e+00,9.399212e-01,9.400884e-01,7.449202e-02,1.275288e-07,1.989725e+01,0.000000e+00,1.989725e+01,2.116906e+01,1.829000e+02
1.310837e+05,1.517173e+00,1.307813e+05,1.513673e+00,9.399252e-01,9.400896e-01,7.449330e-02,1.275258e-07,1.989619e+01,0.000000e+00,1.989619e+01,2.116784e+01,1.829000e+02
1.310937e+05,1.517289e+00,1.307913e+05,1.513789e+00,9.399292e-01,9.400908e-01,7.449457e-02,1.275228e-07,1.989513e+01,0.000000e+00,1.989513e+01,2.116662e+01,1.829000e+02
1.311037e+05,1.517404e+00,1.308013e+05,1.513904e+00,9.399332e-01,9.400920e-01,7.449585e-02,1.275198e-07,1.989407e+01,0.000000e+00,1.989407e+01,2.116541e+01,1.829000e+02
1.311137e+05,1.517520e+00,1.308113e+05,1.514020e+00,9.399372e-01,9.400932e-01,7.449712e-02,1.275168e-07,1.989301e+01,0.000000e+00,1.989301e+01,2.116419e+01,1.829000e+02
1.311237e+05,1.517636e+00,1.308213e+05,1.514136e+00,9.399412e-01,9.400944e-01,7.449840e-02,1.275137e-07,1.989195e+01,0.000000e+00,1.989195e+01,2.116297e+01,1.829000e+02
1.311337e+05,1.517752e+00,1.308313e+05,1.514252e+00,9.399452e-01,9.400956e-01,7.449967e-02,1.275107e-07,1.989089e+01,0.000000e+00,1.989089e+01,2.116176e+01,1.829000e+02
1.311437e+05,1.517867e+00,1.308413e+05,1.514367e+00,9.399491e-01,9.400968e-01,7.450095e-02,1.275077e-07,1.988983e+01,0.000000e+00,1.988983e+01,2.116054e+01,1.829000e+02
1.311537e+05,1.517983e+00,1.308513e+05,1.514483e+00,9.399531e-01,9.400980e-01,7.450223e-02,1.275047e-07,1.988877e+01,0.000000e+00,1.988877e+01,2.115932e+01,1.829000e+02
1.311637e+05,1.518099e+00,1.308613e+05,1.514599e+00,9.399571e-01,9.400991e-01,7.450350e-02,1.275017e-07,1.988771e+01,0.000000e+00,1.988771e+01,2.115810e+01,1.829000e+02
1.311737e+05,1.518215e+00,1.308713e+05,1.514715e+00,9.399611e-01,9.401003e-01,7.450478e-02,1.274987e-07,1.988665e+01,0.000000e+00,1.988665e+01,2.115689e+01,1.829000e+02
1.311837e+05,1.518330e+00,1.308813e+05,1.514830e+00,9.399651e-01,9.401015e-01,7.450605e-02,1.274957e-07,1.988559e+01,0.000000e+00,1.988559e+01,2.115567e+01,1.829000e+02
1.311937e+05,1.518446e+00,1.308913e+05,1.514946e+00,9.399691e-01,9.401027e-01,7.450733e-02,1.274927e-07,1.988453e+01,0.000000e+00,1.988453e+01,2.115445e+01,1.829000e+02
1.312037e+05,1.518562e+00,1.309013e+05,1.515062e+00,9.399731e-01,9.401039e-01,7.450860e-02,1.274897e-07,1.988347e+01,0.000000e+00,1.988347e+01,2.115323e+01,1.829000e+02
1.312137e+05,1.518678e+00,1.309113e+05,1.515178e+00,9.399771e-01,9.401051e-01,7.450987e-02,1.274867e-07,1.988241e+01,0.000000e+00,1.988241e+01,2.115202e+01,1.829000e+02
1.312237e+05,1.518793e+00,1.309213e+05,1.515293e+00,9.399811e-01,9.401063e-01,7.451115e-02,1.274837e-07,1.988135e+01,0.000000e+00,1.988135e+01,2.115080e+01,1.829000e+02
1.312337e+05,1.518909e+00,1.309313e+05,1.515409e+00,9.399851e-01,9.401075e-01,7.451242e-02,1.274807e-07,1.988029e+01,0.000000e+00,1.988029e+01,2.114958e+01,1.829000e+02
1.312437e+05,1.519025e+00,1.309413e+05,1.515525e+00,9.399891e-01,9.401087e-01,7.451370e-02,1.274777e-07,1.987923e+01,0.000000e+00,1.987923e+01,2.114837e+01,1.829000e+02
1.312537e+05,1.519141e+00,1.309513e+05,1.515641e+00,9.399931e-01,9.401099e-01,7.451497e-02,1.274747e-07,1.987817e+01,0.000000e+00,1.987817e+01,2.114715e+01,1.829000e+02
1.312637e+05,1.519256e+00,1.309613e+05,1.515756e+00,9.399971e-01,9.401111e-01,7.451625e-02,1.274717e-07,1.987711e+01,0.000000e+00,1.987711e+01,2.114593e+01,1.829000e+02
1.312737e+05,1.519372e+00,1.309713e+05,1.515872e+00,9.400005e-01,9.401123e-01,7.451752e-02,1.274687e-07,1.987671e+01,0.000000e+00,1.987671e+01,2.114543e+01,1.829003e+02
1.312837e+05,1.519488e+00,1.309813e+05,1.515988e+00,9.400025e-01,9.401135e-01,7.451880e-02,1.274658e-07,1.987805e+01,0.000000e+00,1.987805e+01,2.114680e+01,1.829013e+02
1.312937e+05,1.519604e+00,1.309913e+05,1.516104e+00,9.400045e-01,9.401147e-01,7.452007e-02,1.274628e-07,1.987938e+01,0.000000e+00,1.987938e+01,2.114818e+01,1.829023e+02
1.313037e+05,1.519719e+00,1.310013e+05,1.516219e+00,9.400065e-01,9.401159e-01,7.452135e-02,1.274598e-07,1.988072e+01,0.000000e+00,1.988072e+01,2.114956e+01,1.829033e+02
1.313137e+05,1.519835e+00,1.310113e+05,1.516335e+00,9.400085e-01,9.401171e-01,7.452262e-02,1.274568e-07,1.988206e+01,0.000000e+00,1.988206e+01,2.115093e+01,1.829043e+02
1.313237e+05,1.519951e+00,1.310213e+05,1.516451e+00,9.400105e-01,9.401183e-01,7.452390e-02,1.274538e-07,1.988339e+01,0.000000e+00,1.988339e+01,2.115231e+01,1.829053e+02
1.313337e+05,1.520066e+00,1.310313e+05,1.516566e+00,9.400125e-01,9.401195e-01,7.452517e-02,1.274508e-07,1.988473e+01,0.000000e+00,1.988473e+01,2.115369e+01,1.829063e+02
1.313437e+05,1.520182e+00,1.310413e+05,1.516682e+00,9.400145e-01,9.401207e-01,7.452645e-02,1.274478e-07,1.988607e+01,0.000000e+00,1.988607e+01,2.115506e+01,1.829073e+02
1.313537e+05,1.520298e+00,1.310513e+05,1.516798e+00,9.400165e-01,9.401219e-01,7.452772e-02,1.274448e-07,1.988740e+01,0.000000e+00,1.988740e+01,2.115644e+01,1.829083e+02
1.313637e+05,1.520414e+00,1.310613e+05,1.516914e+00,9.400185e-01,9.401231e-01,7.452899e-02,1.274418e-07,1.988874e+01,0.000000e+00,1.988874e+01,2.115782e+01,1.829093e+02
1.313737e+05,1.520529e+00,1.310713e+05,1.517029e+00,9.400205e-01,9.401243e-01,7.453027e-02,1.274388e-07,1.989008e+01,0.000000e+00,1.989008e+01,2.115919e+01,1.829103e+02
1.313837e+05,1.520645e+00,1.310813e+05,1.517145e+00,9.400225e-01,9.401255e-01,7.453154e-02,1.274358e-07,1.989141e+01,0.000000e+00,1.989141e+01,2.116057e+01,1.829113e+02
1.313937e+05,1.520761e+00,1.310913e+05,1.517261e+00,9.400245e-01,9.401267e-01,7.453282e-02,1.274328e-07,1.989275e+01,0.000000e+00,1.989275e+01,2.116195e+01,1.829123e+02
1.314037e+05,1.520877e+00,1.311013e+05,1.517377e+00,9.400265e-01,9.401279e-01,7.453409e-02,1.274299e-07,1.989409e+01,0.000000e+00,1.989409e+01,2.116332e+01,1.829133e+02
1.314137e+05,1.520992e+00,1.311113e+05,1.517492e+00,9.400285e-01,9.401291e-01,7.453537e-02,1.274269e-07,1.989542e+01,0.000000e+00,1.989542e+01,2.116470e+01,1.829143e+02
1.314237e+05,1.521108e+00,1.311213e+05,1.517608e+00,9.400305e-01,9.401303e-01,7.453664e-02,1.274239e-07,1.989676e+01,0.000000e+00,1.989676e+01,2.116608e+01,1.829153e+02
1.314337e+05,1.521224e+00,1.311313e+05,1.517724e+00,9.400325e-01,9.401315e-01,7.453792e-02,1.274209e-07,1.989810e+01,0.000000e+00,1.989810e+01,2.116745e+01,1.829163e+02
1.314437e+05,1.521340e+00,1.311413e+05,1.517840e+00,9.400345e-01,9.401327e-01,7.453919e-02,1.274179e-07,1.989943e+01,0.000000e+00,1.989943e+01,2.116883e+01,1.829173e+02
1.314537e+05,1.521455e+00,1.311513e+05,1.517955e+00,9.400365e-01,9.401339e-01,7.454046e-02,1.274149e-07,1.990077e+01,0.000000e+00,1.990077e+01,2.117021e+01,1.829183e+02
1.314637e+05,1.521571e+00,1.311613e+05,1.518071e+00,9.400385e-01,9.401351e-01,7.454174e-02,1.274119e-07,1.990211e+01,0.000000e+00,1.990211e+01,2.117159e+01,1.829193e+02
1.314737e+05,1.521687e+00,1.311713e+05,1.518187e+00,9.400405e-01,9.401363e-01,7.454301e-02,1.274090e-07,1.990344e+01,0.000000e+00,1.990344e+01,2.117296e+01,1.829203e+02
1.314837e+05,1.521803e+00,1.311813e+05,1.518303e+00,9.400425e-01,9.401375e-01,7.454429e-02,1.274060e-07,1.990478e+01,0.000000e+00,1.990478e+01,2.117434e+01,1.829213e+02
1.314937e+05,1.521918e+00,1.311913e+05,1.518418e+00,9.400445e-01,9.401387e-01,7.454556e-02,1.274030e-07,1.990612e+01,0.000000e+00,1.990612e+01,2.117572e+01,1.829223e+02
1.315037e+05,1.522034e+00,1.312013e+05,1.518534e+00,9.400465e-01,9.401399e-01,7.454683e-02,1.274000e-07,1.990745e+01,0.000000e+00,1.990745e+01,2.117709e+01,1.829233e+02
1.315137e+05,1.522150e+00,1.312113e+05,1.518650e+00,9.400485e-01,9.401411e-01,7.454811e-02,1.273970e-07,1.990879e+01,0.000000e+00,1.990879e+01,2.117847e+01,1.829243e+02
1.315237e+05,1.522266e+00,1.312213e+05,1.518766e+00,9.400505e-01,9.401423e-01,7.454938e-02,1.273940e-07,1.991013e+01,0.000000e+00,1.991013e+01,2.117985e+01,1.829253e+02
1.315337e+05,1.522381e+00,1.312313e+05,1.518881e+00,9.400525e-01,9.401435e-01,7.455066e-02,1.273911e-07,1.991146e+01,0.000000e+00,1.991146e+01,2.118122e+01,1.829263e+02
1.315437e+05,1.522497e+00,1.312413e+05,1.518997e+00,9.400545e-01,9.401447e-01,7.455193e-02,1.273881e-07,1.991280e+01,0.000000e+00,1.991280e+01,2.118260e+01,1.829273e+02
1.315537e+05,1.522613e+00,1.312513e+05,1.519113e+00,9.400565e-01,9.401459e-01,7.455320e-02,1.273851e-07,1.991414e+01,0.000000e+00,1.991414e+01,2.118398e+01,1.829283e+02
1.315637e+05,1.522729e+00,1.312613e+05,1.519229e+00,9.400585e-01,9.401471e-01,7.455448e-02,1.273821e-07,1.991547e+01,0.000000e+00,1.991547e+01,2.118535e+01,1.829293e+02
1.315737e+05,1.522844e+00,1.312713e+05,1.519344e+00,9.400605e-01,9.401483e-01,7.455575e-02,1.273792e-07,1.991681e+01,0.000000e+00,1.991681e+01,2.118673e+01,1.829303e+02
1.315837e+05,1.522960e+00,1.312813e+05,1.519460e+00,9.400625e-01,9.401495e-01,7.455702e-02,1.273762e-07,1.991814e+01,0.000000e+00,1.991814e+01,2.118811e+01,1.829313e+02
1.315937e+05,1.523076e+00,1.312913e+05,1.519576e+00,9.400645e-01,9.401507e-01,7.455830e-02,1.273732e-07,1.991948e+01,0.000000e+00,1.991948e+01,2.118948e+01,1.829323e+02
1.316037e+05,1.523192e+00,1.313013e+05,1.519692e+00,9.400665e-01,9.401519e-01,7.455957e-02,1.273702e-07,1.992082e+01,0.000000e+00,1.992082e+01,2.119086e+01,1.829333e+02
1.316137e+05,1.523307e+00,1.313113e+05,1.519807e+00,9.400685e-01,9.401531e-01,7.456085e-02,1.273672e-07,1.992215e+01,0.000000e+00,1.992215e+01,2.119224e+01,1.829343e+02
1.316237e+05,1.523423e+00,1.313213e+05,1.519923e+00,9.400705e-01,9.401543e-01,7.456212e-02,1.273643e-07,1.992349e+01,0.000000e+00,1.992349e+01,2.119361e+01,1.829353e+02
1.316337e+05,1.523539e+00,1.313313e+05,1.520039e+00,9.400725e-01,9.401555e-01,7.456339e-02,1.273613e-07,1.992483e+01,0.000000e+00,1.992483e+01,2.119499e+01,1.829363e+02
1.316437e+05,1.523654e+00,1.313413e+05,1.520154e+00,9.400745e-01,9.401567e-01,7.456467e-02,1.273583e-07,1.992616e+01,0.000000e+00,1.992616e+01,2.119637e+01,1.829373e+02
1.316537e+05,1.523770e+00,1.313513e+05,1.520270e+00,9.400765e-01,9.401579e-01,7.456594e-02,1.273554e-07,1.992750e+01,0.000000e+00,1.992750e+01,2.119774e+01,1.829383e+02
1.316637e+05,1.523886e+00,1.313613e+05,1.520386e+00,9.400785e-01,9.401590e-01,7.456721e-02,1.273524e-07,1.992884e+01,0.000000e+00,1.992884e+01,2.119912e+01,1.829393e+02
1.316737e+05,1.524002e+00,1.313713e+05,1.520502e+00,9.400805e-01,9.401602e-01,7.456849e-02,1.273494e-07,1.993017e+01,0.000000e+00,1.993017e+01,2.120050e+01,1.829403e+02
1.316837e+05,1.524117e+00,1.313813e+05,1.520617e+00,9.400825e-01,9.401614e-01,7.456976e-02,1.273464e-07,1.993151e+01,0.000000e+00,1.993151e+01,2.120187e+01,1.829413e+02
1.316937e+05,1.524233e+00,1.313913e+05,1.520733e+00,9.400845e-01,9.401626e-01,7.457103e-02,1.273435e-07,1.993285e+01,0.000000e+00,1.993285e+01,2.120325e+01,1.829423e+02
1.317037e+05,1.524349e+00,1.314013e+05,1.520849e+00,9.400865e-01,9.401638e-01,7.457231e-02,1.273405e-07,1.993418e+01,0.000000e+00,1.993418e+01,2.120463e+01,1.829433e+02
1.317137e+05,1.524465e+00,1.314113e+05,1.520965e+00,9.400885e-01,9.401650e-01,7.457358e-02,1.273375e-07,1.993552e+01,0.000000e+00,1.993552e+01,2.120600e+01,1.829443e+02
1.317237e+05,1.524580e+00,1.314213e+05,1.521080e+00,9.400905e-01,9.401662e-01,7.457485e-02,1.273346e-07,1.993686e+01,0.000000e+00,1.993686e+01,2.120738e+01,1.829453e+02
1.317337e+05,1.524696e+00,1.314313e+05,1.521196e+00,9.400925e-01,9.401674e-01,7.457613e-02,1.273316e-07,1.993819e+01,0.000000e+00,1.993819e+01,2.120876e+01,1.829463e+02
1.317437e+05,1.524812e+00,1.314413e+05,1.521312e+00,9.400945e-01,9.401686e-01,7.457740e-02,1.273286e-07,1.993953e+01,0.000000e+00,1.993953e+01,2.121013e+01,1.829473e+02
1.317537e+05,1.524928e+00,1.314513e+05,1.521428e+00,9.400965e-01,9.401698e-01,7.457867e-02,1.273257e-07,1.994087e+01,0.000000e+00,1.994087e+01,2.121151e+01,1.829483e+02
1.317637e+05,1.525043e+00,1.314613e+05,1.521543e+00,9.400985e-01,9.401710e-01,7.457995e-02,1.273227e-07,1.994220e+01,0.000000e+00,1.994220e+01,2.121289e+01,1.829493e+02
1.317737e+05,1.525159e+00,1.314713e+05,1.521659e+00,9.401005e-01,9.401722e-01,7.458122e-02,1.273197e-07,1.994354e+01,0.000000e+00,1.994354e+01,2.121426e+01,1.829503e+02
1.317837e+05,1.525275e+00,1.314813e+05,1.521775e+00,9.401025e-01,9.401734e-01,7.458249e-02,1.273168e-07,1.994488e+01,0.000000e+00,1.994488e+01,2.121564e+01,1.829513e+02
1.317937e+05,1.525391e+00,1.314913e+05,1.521891e+00,9.401045e-01,9.401746e-01,7.458377e-02,1.273138e-07,1.994621e+01,0.000000e+00,1.994621e+01,2.121702e+01,1.829523e+02
1.318037e+05,1.525506e+00,1.315013e+05,1.522006e+00,9.401065e-01,9.401758e-01,7.458504e-02,1.273108e-07,1.994755e+01,0.000000e+00,1.994755e+01,2.121839e+01,1.829533e+02
1.318137e+05,1.525622e+00,1.315113e+05,1.522122e+00,9.401085e-01,9.401770e-01,7.458631e-02,1.273079e-07,1.994889e+01,0.000000e+00,1.994889e+01,2.121977e+01,1.829543e+02
1.318237e+05,1.525738e+00,1.315213e+05,1.522238e+00,9.401105e-01,9.401782e-01,7.458759e-02,1.273049e-07,1.995022e+01,0.000000e+00,1.995022e+01,2.122115e+01,1.829553e+02
1.318337e+05,1.525854e+00,1.315313e+05,1.522354e+00,9.401125e-01,9.401794e-01,7.458886e-02,1.273019e-07,1.995156e+01,0.000000e+00,1.995156e+01,2.122252e+01,1.829563e+02
1.318437e+05,1.525969e+00,1.315413e+05,1.522469e+00,9.401145e-01,9.401806e-01,7.459013e-02,1.272990e-07,1.995290e+01,0.000000e+00,1.995290e+01,2.122390e+01,1.829573e+02
1.318537e+05,1.526085e+00,1.315513e+05,1.522585e+00,9.401165e-01,9.401818e-01,7.459141e-02,1.272960e-07,1.995423e+01,0.000000e+00,1.995423e+01,2.122527e+01,1.829583e+02
1.318637e+05,1.526201e+00,1.315613e+05,1.522701e+00,9.401185e-01,9.401830e-01,7.459268e-02,1.272931e-07,1.995557e+01,0.000000e+00,1.995557e+01,2.122665e+01,1.829593e+02
1.318737e+05,1.526317e+00,1.315713e+05,1.522817e+00,9.401205e-01,9.401842e-01,7.459395e-02,1.272901e-07,1.995691e+01,0.000000e+00,1.995691e+01,2.122803e+01,1.829603e+02
1.318837e+05,1.526432e+00,1.315813e+05,1.522932e+00,9.401225e-01,9.401854e-01,7.459522e-02,1.272871e-07,1.995824e+01,0.000000e+00,1.995824e+01,2.122940e+01,1.829613e+02
1.318937e+05,1.526548e+00,1.315913e+05,1.523048e+00,9.401245e-01,9.401866e-01,7.459650e-02,1.272842e-07,1.995958e+01,0.000000e+00,1.995958e+01,2.123078e+01,1.829623e+02
1.319037e+05,1.526664e+00,1.316013e+05,1.523164e+00,9.401265e-01,9.401878e-01,7.459777e-02,1.272812e-07,1.996092e+01,0.000000e+00,1.996092e+01,2.123216e+01,1.829633e+02
1.319137e+05,1.526780e+00,1.316113e+05,1.523280e+00,9.401285e-01,9.401890e-01,7.459904e-02,1.272783e-07,1.996225e+01,0.000000e+00,1.996225e+01,2.123353e+01,1.829643e+02
1.319237e+05,1.526895e+00,1.316213e+05,1.523395e+00,9.401305e-01,9.401902e-01,7.460032e-02,1.272753e-07,1.996359e+01,0.000000e+00,1.996359e+01,2.123491e+01,1.829653e+02
1.319337e+05,1.527011e+00,1.316313e+05,1.523511e+00,9.401325e-01,9.401914e-01,7.460159e-02,1.272724e-07,1.996492e+01,0.000000e+00,1.996492e+01,2.123629e+01,1.829663e+02
1.319437e+05,1.527127e+00,1.316413e+05,1.523627e+00,9.401345e-01,9.401926e-01,7.460286e-02,1.272694e-07,1.996626e+01,0.000000e+00,1.996626e+01,2.123766e+01,1.829673e+02
1.319537e+05,1.527242e+00,1.316513e+05,1.523742e+00,9.401365e-01,9.401938e-01,7.460413e-02,1.272664e-07,1.996760e+01,0.000000e+00,1.996760e+01,2.123904e+01,1.829683e+02
1.319637e+05,1.527358e+00,1.316613e+05,1.523858e+00,9.401385e-01,9.401950e-01,7.460541e-02,1.272635e-07,1.996893e+01,0.000000e+00,1.996893e+01,2.124042e+01,1.829693e+02
1.319737e+05,1.527474e+00,1.316713e+05,1.523974e+00,9.401405e-01,9.401962e-01,7.460668e-02,1.272605e-07,1.997027e+01,0.000000e+00,1.997027e+01,2.124179e+01,1.829703e+02
1.319837e+05,1.527590e+00,1.316813e+05,1.524090e+00,9.401425e-01,9.401974e-01,7.460795e-02,1.272576e-07,1.997161e+01,0.000000e+00,1.997161e+01,2.124317e+01,1.829713e+02
1.319937e+05,1.527705e+00,1.316913e+05,1.524205e+00,9.401445e-01,9.401985e-01,7.460922e-02,1.272546e-07,1.997294e+01,0.000000e+00,1.997294e+01,2.124455e+01,1.829723e+02
1.320038e+05,1.527821e+00,1.317014e+05,1.524321e+00,9.401466e-01,9.401997e-01,7.461050e-02,1.272517e-07,1.997428e+01,0.000000e+00,1.997428e+01,2.124592e+01,1.829733e+02
1.320138e+05,1.527937e+00,1.317114e+05,1.524437e+00,9.401486e-01,9.402009e-01,7.461177e-02,1.272487e-07,1.997562e+01,0.000000e+00,1.997562e+01,2.124730e+01,1.829743e+02
1.320238e+05,1.528053e+00,1.317214e+05,1.524553e+00,9.401506e-01,9.402021e-01,7.461304e-02,1.272458e-07,1.997695e+01,0.000000e+00,1.997695e+01,2.124868e+01,1.829753e+02
1.320338e+05,1.528168e+00,1.317314e+05,1.524668e+00,9.401526e-01,9.402033e-01,7.461431e-02,1.272428e-07,1.997829e+01,0.000000e+00,1.997829e+01,2.125005e+01,1.829763e+02
1.320438e+05,1.528284e+00,1.317414e+05,1.524784e+00,9.401546e-01,9.402045e-01,7.461559e-02,1.272399e-07,1.997963e+01,0.000000e+00,1.997963e+01,2.125143e+01,1.829773e+02
1.320538e+05,1.528400e+00,1.317514e+05,1.524900e+00,9.401566e-01,9.402057e-01,7.461686e-02,1.272369e-07,1.998096e+01,0.000000e+00,1.998096e+01,2.125280e+01,1.829783e+02
1.320638e+05,1.528516e+00,1.317614e+05,1.525016e+00,9.401586e-01,9.402069e-01,7.461813e-02,1.272340e-07,1.998230e+01,0.000000e+00,1.998230e+01,2.125418e+01,1.829793e+02
1.320738e+05,1.528631e+00,1.317714e+05,1.525131e+00,9.401606e-01,9.402081e-01,7.461940e-02,1.272310e-07,1.998364e+01,0.000000e+00,1.998364e+01,2.125556e+01,1.829803e+02
1.320838e+05,1.528747e+00,1.317814e+05,1.525247e+00,9.401626e-01,9.402093e-01,7.462068e-02,1.272281e-07,1.998497e+01,0.000000e+00,1.998497e+01,2.125693e+01,1.829813e+02
1.320938e+05,1.528863e+00,1.317914e+05,1.525363e+00,9.401646e-01,9.402105e-01,7.462195e-02,1.272251e-07,1.998631e+01,0.000000e+00,1.998631e+01,2.125831e+01,1.829823e+02
1.321038e+05,1.528979e+00,1.318014e+05,1.525479e+00,9.401666e-01,9.402117e-01,7.462322e-02,1.272222e-07,1.998765e+01,0.000000e+00,1.998765e+01,2.125969e+01,1.829833e+02
1.321138e+05,1.529094e+00,1.318114e+05,1.525594e+00,9.401686e-01,9.402129e-01,7.462449e-02,1.272192e-07,1.998898e+01,0.000000e+00,1.998898e+01,2.126106e+01,1.829843e+02
1.321238e+05,1.529210e+00,1.318214e+05,1.525710e+00,9.401706e-01,9.402141e-01,7.462577e-02,1.272163e-07,1.999032e+01,0.000000e+00,1.999032e+01,2.126244e+01,1.829853e+02
1.321338e+05,1.529326e+00,1.318314e+05,1.525826e+00,9.401726e-01,9.402153e-01,7.462704e-02,1.272134e-07,1.999166e+01,0.000000e+00,1.999166e+01,2.126382e+01,1.829863e+02
1.321438e+05,1.529442e+00,1.318414e+05,1.525942e+00,9.401746e-01,9.402165e-01,7.462831e-02,1.272104e-07,1.999299e+01,0.000000e+00,1.999299e+01,2.126519e+01,1.829873e+02
1.321538e+05,1.529557e+00,1.318514e+05,1.526057e+00,9.401766e-01,9.402177e-01,7.462958e-02,1.272075e-07,1.999433e+01,0.000000e+00,1.999433e+01,2.126657e+01,1.829883e+02
1.321638e+05,1.529673e+00,1.318614e+05,1.526173e+00,9.401786e-01,9.402189e-01,7.463085e-02,1.272045e-07,1.999567e+01,0.000000e+00,1.999567e+01,2.126795e+01,1.829893e+02
1.321738e+05,1.529789e+00,1.318714e+05,1.526289e+00,9.401806e-01,9.402201e-01,7.463213e-02,1.272016e-07,1.999700e+01,0.000000e+00,1.999700e+01,2.126932e+01,1.829903e+02
1.321838e+05,1.529905e+00,1.318814e+05,1.526405e+00,9.401826e-01,9.402213e-01,7.463340e-02,1.271986e-07,1.999834e+01,0.000000e+00,1.999834e+01,2.127070e+01,1.829913e+02
1.321938e+05,1.530020e+00,1.318914e+05,1.526520e+00,9.401846e-01,9.402225e-01,7.463467e-02,1.271957e-07,1.999968e+01,0.000000e+00,1.999968e+01,2.127207e+01,1.829923e+02
1.322038e+05,1.530136e+00,1.319014e+05,1.526636e+00,9.401866e-01,9.402237e-01,7.463594e-02,1.271928e-07,2.000101e+01,0.000000e+00,2.000101e+01,2.127345e+01,1.829933e+02
1.322138e+05,1.530252e+00,1.319114e+05,1.526752e+00,9.401886e-01,9.402249e-01,7.463721e-02,1.271898e-07,2.000235e+01,0.000000e+00,2.000235e+01,2.127483e+01,1.829943e+02
1.322238e+05,1.530368e+00,1.319214e+05,1.526868e+00,9.401906e-01,9.402261e-01,7.463849e-02,1.271869e-07,2.000369e+01,0.000000e+00,2.000369e+01,2.127620e+01,1.829953e+02
1.322338e+05,1.530483e+00,1.319314e+05,1.526983e+00,9.401926e-01,9.402273e-01,7.463976e-02,1.271839e-07,2.000502e+01,0.000000e+00,2.000502e+01,2.127758e+01,1.829963e+02
1.322438e+05,1.530599e+00,1.319414e+05,1.527099e+00,9.401946e-01,9.402284e-01,7.464103e-02,1.271810e-07,2.000636e+01,0.000000e+00,2.000636e+01,2.127896e+01,1.829973e+02
1.322538e+05,1.530715e+00,1.319514e+05,1.527215e+00,9.401966e-01,9.402296e-01,7.464230e-02,1.271781e-07,2.000769e+01,0.000000e+00,2.000769e+01,2.128033e+01,1.829983e+02
1.322638e+05,1.530830e+00,1.319614e+05,1.527330e+00,9.401986e-01,9.402308e-01,7.464357e-02,1.271751e-07,2.000903e+01,0.000000e+00,2.000903e+01,2.128171e+01,1.829993e+02
1.322738e+05,1.530946e+00,1.319714e+05,1.527446e+00,9.401997e-01,9.402320e-01,7.464484e-02,1.271722e-07,2.000984e+01,0.000000e+00,2.000984e+01,2.128254e+01,1.829997e+02
1.322838e+05,1.531062e+00,1.319814e+05,1.527562e+00,9.401987e-01,9.402332e-01,7.464612e-02,1.271693e-07,2.000924e+01,0.000000e+00,2.000924e+01,2.128193e+01,1.829987e+02
1.322938e+05,1.531178e+00,1.319914e+05,1.527678e+00,9.401977e-01,9.402344e-01,7.464739e-02,1.271663e-07,2.000865e+01,0.000000e+00,2.000865e+01,2.128132e+01,1.829977e+02
1.323038e+05,1.531293e+00,1.320014e+05,1.527793e+00,9.401967e-01,9.402356e-01,7.464866e-02,1.271634e-07,2.000805e+01,0.000000e+00,2.000805e+01,2.128071e+01,1.829967e+02
1.323138e+05,1.531409e+00,1.320114e+05,1.527909e+00,9.401957e-01,9.402368e-01,7.464993e-02,1.271605e-07,2.000746e+01,0.000000e+00,2.000746e+01,2.128010e+01,1.829957e+02
1.323238e+05,1.531525e+00,1.320214e+05,1.528025e+00,9.401947e-01,9.402380e-01,7.465120e-02,1.271575e-07,2.000686e+01,0.000000e+00,2.000686e+01,2.127949e+01,1.829947e+02
1.323338e+05,1.531641e+00,1.320314e+05,1.528141e+00,9.401937e-01,9.402392e-01,7.465247e-02,1.271546e-07,2.000627e+01,0.000000e+00,2.000627e+01,2.127888e+01,1.829937e+02
1.323438e+05,1.531756e+00,1.320414e+05,1.528256e+00,9.401927e-01,9.402404e-01,7.465375e-02,1.271517e-07,2.000568e+01,0.000000e+00,2.000568e+01,2.127827e+01,1.829927e+02
1.323538e+05,1.531872e+00,1.320514e+05,1.528372e+00,9.401917e-01,9.402416e-01,7.465502e-02,1.271487e-07,2.000508e+01,0.000000e+00,2.000508e+01,2.127766e+01,1.829917e+02
1.323638e+05,1.531988e+00,1.320614e+05,1.528488e+00,9.401907e-01,9.402428e-01,7.465629e-02,1.271458e-07,2.000449e+01,0.000000e+00,2.000449e+01,2.127705e+01,1.829907e+02
1.323738e+05,1.532104e+00,1.320714e+05,1.528604e+00,9.401897e-01,9.402440e-01,7.465756e-02,1.271429e-07,2.000389e+01,0.000000e+00,2.000389e+01,2.127644e+01,1.829897e+02
1.323838e+05,1.532219e+00,1.320814e+05,1.528719e+00,9.401887e-01,9.402452e-01,7.465883e-02,1.271399e-07,2.000330e+01,0.000000e+00,2.000330e+01,2.127583e+01,1.829887e+02
1.323938e+05,1.532335e+00,1.320914e+05,1.528835e+00,9.401877e-01,9.402464e-01,7.466010e-02,1.271370e-07,2.000270e+01,0.000000e+00,2.000270e+01,2.127522e+01,1.829877e+02
1.324038e+05,1.532451e+00,1.321014e+05,1.528951e+00,9.401867e-01,9.402476e-01,7.466137e-02,1.271341e-07,2.000211e+01,0.000000e+00,2.000211e+01,2.127461e+01,1.829867e+02
1.324138e+05,1.532567e+00,1.321114e+05,1.529067e+00,9.401857e-01,9.402488e-01,7.466265e-02,1.271311e-07,2.000151e+01,0.000000e+00,2.000151e+01,2.127400e+01,1.829857e+02
1.324238e+05,1.532682e+00,1.321214e+05,1.529182e+00,9.401847e-01,9.402500e-01,7.466392e-02,1.271282e-07,2.000092e+01,0.000000e+00,2.000092e+01,2.127339e+01,1.829847e+02
1.324338e+05,1.532798e+00,1.321314e+05,1.529298e+00,9.401837e-01,9.402512e-01,7.466519e-02,1.271253e-07,2.000033e+01,0.000000e+00,2.000033e+01,2.127279e+01,1.829837e+02
