Repository: brandonlampe/CS_Data

# Comments For Consolidation Test: 175_03
_Note:_ herein, the phrase "TEST-NUMBER" will imply the insertion of "175_03".  This format will
often be used when describing local directories.

Following the initial increase in pressure from zero to 19.192 MPa (dilatometer was initially used,
which resulted in somewhat variable confining pressure).  Schuler gauges were used during the

## Test Data
Raw test data is contained in: TEST-NUMBER.xlsx

Additionally, calculated values of fractional density have been calculated in TEST-NUMBER.xlsx and
exported to TEST-NUMBER.csv, where the .csv file format allows for easy cross-platform importing
and analysis.

File: UNM_WP_HY_175_03/CREEP_FIT_v1/175_03_CREEP_OUT.csv (part 60 of 66)
Analysis by Brandon Lampe, performed on: 2016/07/04 12:27:14
Experimental results below begin at: 2015/07/17 16:07:44
Duration (sec),Duration (day),Elapsed Time (sec),Elapsed Time (day),Interpolated Fractional Density,Fit to Fractional Density,Fit to Volume Strain,Fit to Volume Strain Rate (1/sec),Confining Pressure (MPa),Pore Pressure (MPa),Terzaghi Pressure (MPa),Solid Pressure (MPa),Temperature (C))
1.395238e+05,1.614859e+00,1.392214e+05,1.611359e+00,9.420254e-01,9.410924e-01,7.555950e-02,1.251901e-07,1.986190e+01,0.000000e+00,1.986190e+01,2.108425e+01,1.827492e+02
1.395338e+05,1.614975e+00,1.392314e+05,1.611475e+00,9.420264e-01,9.410936e-01,7.556075e-02,1.251875e-07,1.986309e+01,0.000000e+00,1.986309e+01,2.108549e+01,1.827472e+02
1.395438e+05,1.615091e+00,1.392414e+05,1.611591e+00,9.420274e-01,9.410948e-01,7.556200e-02,1.251850e-07,1.986428e+01,0.000000e+00,1.986428e+01,2.108673e+01,1.827452e+02
1.395538e+05,1.615206e+00,1.392514e+05,1.611706e+00,9.420284e-01,9.410959e-01,7.556325e-02,1.251825e-07,1.986547e+01,0.000000e+00,1.986547e+01,2.108797e+01,1.827432e+02
1.395638e+05,1.615322e+00,1.392614e+05,1.611822e+00,9.420294e-01,9.410971e-01,7.556450e-02,1.251799e-07,1.986666e+01,0.000000e+00,1.986666e+01,2.108921e+01,1.827412e+02
1.395738e+05,1.615438e+00,1.392714e+05,1.611938e+00,9.420304e-01,9.410983e-01,7.556575e-02,1.251774e-07,1.986785e+01,0.000000e+00,1.986785e+01,2.109045e+01,1.827392e+02
1.395838e+05,1.615554e+00,1.392814e+05,1.612054e+00,9.420314e-01,9.410995e-01,7.556701e-02,1.251748e-07,1.986904e+01,0.000000e+00,1.986904e+01,2.109169e+01,1.827372e+02
1.395938e+05,1.615669e+00,1.392914e+05,1.612169e+00,9.420324e-01,9.411007e-01,7.556826e-02,1.251723e-07,1.987023e+01,0.000000e+00,1.987023e+01,2.109293e+01,1.827352e+02
1.396038e+05,1.615785e+00,1.393014e+05,1.612285e+00,9.420334e-01,9.411018e-01,7.556951e-02,1.251697e-07,1.987142e+01,0.000000e+00,1.987142e+01,2.109417e+01,1.827332e+02
1.396138e+05,1.615901e+00,1.393114e+05,1.612401e+00,9.420344e-01,9.411030e-01,7.557076e-02,1.251672e-07,1.987260e+01,0.000000e+00,1.987260e+01,2.109541e+01,1.827312e+02
1.396238e+05,1.616017e+00,1.393214e+05,1.612517e+00,9.420354e-01,9.411042e-01,7.557201e-02,1.251647e-07,1.987379e+01,0.000000e+00,1.987379e+01,2.109665e+01,1.827292e+02
1.396338e+05,1.616132e+00,1.393314e+05,1.612632e+00,9.420364e-01,9.411054e-01,7.557327e-02,1.251621e-07,1.987498e+01,0.000000e+00,1.987498e+01,2.109789e+01,1.827272e+02
1.396438e+05,1.616248e+00,1.393414e+05,1.612748e+00,9.420374e-01,9.411066e-01,7.557452e-02,1.251596e-07,1.987617e+01,0.000000e+00,1.987617e+01,2.109913e+01,1.827252e+02
1.396538e+05,1.616364e+00,1.393514e+05,1.612864e+00,9.420384e-01,9.411077e-01,7.557577e-02,1.251571e-07,1.987736e+01,0.000000e+00,1.987736e+01,2.110037e+01,1.827232e+02
1.396638e+05,1.616479e+00,1.393614e+05,1.612979e+00,9.420394e-01,9.411089e-01,7.557702e-02,1.251545e-07,1.987855e+01,0.000000e+00,1.987855e+01,2.110161e+01,1.827212e+02
1.396738e+05,1.616595e+00,1.393714e+05,1.613095e+00,9.420404e-01,9.411101e-01,7.557827e-02,1.251520e-07,1.987974e+01,0.000000e+00,1.987974e+01,2.110285e+01,1.827192e+02
1.396838e+05,1.616711e+00,1.393814e+05,1.613211e+00,9.420414e-01,9.411113e-01,7.557952e-02,1.251495e-07,1.988093e+01,0.000000e+00,1.988093e+01,2.110409e+01,1.827172e+02
1.396938e+05,1.616827e+00,1.393914e+05,1.613327e+00,9.420424e-01,9.411124e-01,7.558077e-02,1.251469e-07,1.988212e+01,0.000000e+00,1.988212e+01,2.110533e+01,1.827152e+02
1.397038e+05,1.616942e+00,1.394014e+05,1.613442e+00,9.420434e-01,9.411136e-01,7.558203e-02,1.251444e-07,1.988330e+01,0.000000e+00,1.988330e+01,2.110657e+01,1.827132e+02
1.397138e+05,1.617058e+00,1.394114e+05,1.613558e+00,9.420444e-01,9.411148e-01,7.558328e-02,1.251418e-07,1.988449e+01,0.000000e+00,1.988449e+01,2.110781e+01,1.827112e+02
1.397238e+05,1.617174e+00,1.394214e+05,1.613674e+00,9.420454e-01,9.411160e-01,7.558453e-02,1.251393e-07,1.988568e+01,0.000000e+00,1.988568e+01,2.110905e+01,1.827092e+02
1.397338e+05,1.617290e+00,1.394314e+05,1.613790e+00,9.420464e-01,9.411172e-01,7.558578e-02,1.251368e-07,1.988687e+01,0.000000e+00,1.988687e+01,2.111029e+01,1.827072e+02
1.397438e+05,1.617405e+00,1.394414e+05,1.613905e+00,9.420474e-01,9.411183e-01,7.558703e-02,1.251342e-07,1.988806e+01,0.000000e+00,1.988806e+01,2.111153e+01,1.827052e+02
1.397538e+05,1.617521e+00,1.394514e+05,1.614021e+00,9.420484e-01,9.411195e-01,7.558828e-02,1.251317e-07,1.988925e+01,0.000000e+00,1.988925e+01,2.111277e+01,1.827032e+02
1.397638e+05,1.617637e+00,1.394614e+05,1.614137e+00,9.420494e-01,9.411207e-01,7.558953e-02,1.251292e-07,1.989044e+01,0.000000e+00,1.989044e+01,2.111401e+01,1.827012e+02
1.397738e+05,1.617753e+00,1.394714e+05,1.614253e+00,9.420504e-01,9.411219e-01,7.559079e-02,1.251267e-07,1.989163e+01,0.000000e+00,1.989163e+01,2.111525e+01,1.826992e+02
1.397838e+05,1.617868e+00,1.394814e+05,1.614368e+00,9.420514e-01,9.411230e-01,7.559204e-02,1.251241e-07,1.989282e+01,0.000000e+00,1.989282e+01,2.111649e+01,1.826972e+02
1.397938e+05,1.617984e+00,1.394914e+05,1.614484e+00,9.420524e-01,9.411242e-01,7.559329e-02,1.251216e-07,1.989401e+01,0.000000e+00,1.989401e+01,2.111773e+01,1.826952e+02
1.398038e+05,1.618100e+00,1.395014e+05,1.614600e+00,9.420534e-01,9.411254e-01,7.559454e-02,1.251191e-07,1.989519e+01,0.000000e+00,1.989519e+01,2.111897e+01,1.826932e+02
1.398138e+05,1.618216e+00,1.395114e+05,1.614716e+00,9.420544e-01,9.411266e-01,7.559579e-02,1.251165e-07,1.989638e+01,0.000000e+00,1.989638e+01,2.112021e+01,1.826912e+02
1.398238e+05,1.618331e+00,1.395214e+05,1.614831e+00,9.420554e-01,9.411277e-01,7.559704e-02,1.251140e-07,1.989757e+01,0.000000e+00,1.989757e+01,2.112145e+01,1.826892e+02
1.398338e+05,1.618447e+00,1.395314e+05,1.614947e+00,9.420564e-01,9.411289e-01,7.559829e-02,1.251115e-07,1.989876e+01,0.000000e+00,1.989876e+01,2.112269e+01,1.826872e+02
1.398438e+05,1.618563e+00,1.395414e+05,1.615063e+00,9.420574e-01,9.411301e-01,7.559954e-02,1.251089e-07,1.989995e+01,0.000000e+00,1.989995e+01,2.112393e+01,1.826852e+02
1.398538e+05,1.618679e+00,1.395514e+05,1.615179e+00,9.420584e-01,9.411313e-01,7.560079e-02,1.251064e-07,1.990114e+01,0.000000e+00,1.990114e+01,2.112517e+01,1.826832e+02
1.398638e+05,1.618794e+00,1.395614e+05,1.615294e+00,9.420594e-01,9.411325e-01,7.560205e-02,1.251039e-07,1.990233e+01,0.000000e+00,1.990233e+01,2.112641e+01,1.826812e+02
1.398738e+05,1.618910e+00,1.395714e+05,1.615410e+00,9.420604e-01,9.411336e-01,7.560330e-02,1.251014e-07,1.990352e+01,0.000000e+00,1.990352e+01,2.112765e+01,1.826792e+02
1.398838e+05,1.619026e+00,1.395814e+05,1.615526e+00,9.420614e-01,9.411348e-01,7.560455e-02,1.250988e-07,1.990471e+01,0.000000e+00,1.990471e+01,2.112888e+01,1.826772e+02
1.398938e+05,1.619142e+00,1.395914e+05,1.615642e+00,9.420624e-01,9.411360e-01,7.560580e-02,1.250963e-07,1.990590e+01,0.000000e+00,1.990590e+01,2.113012e+01,1.826752e+02
1.399038e+05,1.619257e+00,1.396014e+05,1.615757e+00,9.420634e-01,9.411372e-01,7.560705e-02,1.250938e-07,1.990708e+01,0.000000e+00,1.990708e+01,2.113136e+01,1.826732e+02
1.399138e+05,1.619373e+00,1.396114e+05,1.615873e+00,9.420644e-01,9.411383e-01,7.560830e-02,1.250913e-07,1.990827e+01,0.000000e+00,1.990827e+01,2.113260e+01,1.826712e+02
1.399238e+05,1.619489e+00,1.396214e+05,1.615989e+00,9.420654e-01,9.411395e-01,7.560955e-02,1.250887e-07,1.990946e+01,0.000000e+00,1.990946e+01,2.113384e+01,1.826692e+02
1.399338e+05,1.619605e+00,1.396314e+05,1.616105e+00,9.420664e-01,9.411407e-01,7.561080e-02,1.250862e-07,1.991065e+01,0.000000e+00,1.991065e+01,2.113508e+01,1.826672e+02
1.399438e+05,1.619720e+00,1.396414e+05,1.616220e+00,9.420674e-01,9.411419e-01,7.561205e-02,1.250837e-07,1.991184e+01,0.000000e+00,1.991184e+01,2.113632e+01,1.826652e+02
1.399538e+05,1.619836e+00,1.396514e+05,1.616336e+00,9.420684e-01,9.411431e-01,7.561330e-02,1.250812e-07,1.991303e+01,0.000000e+00,1.991303e+01,2.113756e+01,1.826632e+02
1.399638e+05,1.619952e+00,1.396614e+05,1.616452e+00,9.420694e-01,9.411442e-01,7.561456e-02,1.250787e-07,1.991422e+01,0.000000e+00,1.991422e+01,2.113880e+01,1.826612e+02
1.399738e+05,1.620067e+00,1.396714e+05,1.616567e+00,9.420704e-01,9.411454e-01,7.561581e-02,1.250761e-07,1.991541e+01,0.000000e+00,1.991541e+01,2.114004e+01,1.826592e+02
1.399838e+05,1.620183e+00,1.396814e+05,1.616683e+00,9.420714e-01,9.411466e-01,7.561706e-02,1.250736e-07,1.991660e+01,0.000000e+00,1.991660e+01,2.114128e+01,1.826572e+02
1.399938e+05,1.620299e+00,1.396914e+05,1.616799e+00,9.420724e-01,9.411478e-01,7.561831e-02,1.250711e-07,1.991779e+01,0.000000e+00,1.991779e+01,2.114252e+01,1.826552e+02
1.400038e+05,1.620415e+00,1.397014e+05,1.616915e+00,9.420734e-01,9.411489e-01,7.561956e-02,1.250686e-07,1.991897e+01,0.000000e+00,1.991897e+01,2.114376e+01,1.826532e+02
1.400138e+05,1.620530e+00,1.397114e+05,1.617030e+00,9.420744e-01,9.411501e-01,7.562081e-02,1.250661e-07,1.992016e+01,0.000000e+00,1.992016e+01,2.114500e+01,1.826512e+02
1.400238e+05,1.620646e+00,1.397214e+05,1.617146e+00,9.420754e-01,9.411513e-01,7.562206e-02,1.250635e-07,1.992135e+01,0.000000e+00,1.992135e+01,2.114624e+01,1.826492e+02
1.400338e+05,1.620762e+00,1.397314e+05,1.617262e+00,9.420764e-01,9.411525e-01,7.562331e-02,1.250610e-07,1.992254e+01,0.000000e+00,1.992254e+01,2.114748e+01,1.826472e+02
1.400438e+05,1.620878e+00,1.397414e+05,1.617378e+00,9.420774e-01,9.411536e-01,7.562456e-02,1.250585e-07,1.992373e+01,0.000000e+00,1.992373e+01,2.114872e+01,1.826452e+02
1.400538e+05,1.620993e+00,1.397514e+05,1.617493e+00,9.420784e-01,9.411548e-01,7.562581e-02,1.250560e-07,1.992492e+01,0.000000e+00,1.992492e+01,2.114996e+01,1.826432e+02
1.400638e+05,1.621109e+00,1.397614e+05,1.617609e+00,9.420794e-01,9.411560e-01,7.562706e-02,1.250535e-07,1.992611e+01,0.000000e+00,1.992611e+01,2.115120e+01,1.826412e+02
1.400738e+05,1.621225e+00,1.397714e+05,1.617725e+00,9.420804e-01,9.411572e-01,7.562831e-02,1.250509e-07,1.992730e+01,0.000000e+00,1.992730e+01,2.115244e+01,1.826392e+02
1.400838e+05,1.621341e+00,1.397814e+05,1.617841e+00,9.420814e-01,9.411584e-01,7.562956e-02,1.250484e-07,1.992849e+01,0.000000e+00,1.992849e+01,2.115368e+01,1.826372e+02
1.400938e+05,1.621456e+00,1.397914e+05,1.617956e+00,9.420824e-01,9.411595e-01,7.563081e-02,1.250459e-07,1.992968e+01,0.000000e+00,1.992968e+01,2.115492e+01,1.826352e+02
1.401038e+05,1.621572e+00,1.398014e+05,1.618072e+00,9.420834e-01,9.411607e-01,7.563206e-02,1.250434e-07,1.993086e+01,0.000000e+00,1.993086e+01,2.115616e+01,1.826332e+02
1.401138e+05,1.621688e+00,1.398114e+05,1.618188e+00,9.420844e-01,9.411619e-01,7.563331e-02,1.250409e-07,1.993205e+01,0.000000e+00,1.993205e+01,2.115740e+01,1.826312e+02
1.401238e+05,1.621804e+00,1.398214e+05,1.618304e+00,9.420854e-01,9.411631e-01,7.563456e-02,1.250384e-07,1.993324e+01,0.000000e+00,1.993324e+01,2.115864e+01,1.826292e+02
1.401338e+05,1.621919e+00,1.398314e+05,1.618419e+00,9.420864e-01,9.411642e-01,7.563582e-02,1.250359e-07,1.993443e+01,0.000000e+00,1.993443e+01,2.115988e+01,1.826272e+02
1.401438e+05,1.622035e+00,1.398414e+05,1.618535e+00,9.420874e-01,9.411654e-01,7.563707e-02,1.250333e-07,1.993562e+01,0.000000e+00,1.993562e+01,2.116112e+01,1.826252e+02
1.401538e+05,1.622151e+00,1.398514e+05,1.618651e+00,9.420884e-01,9.411666e-01,7.563832e-02,1.250308e-07,1.993681e+01,0.000000e+00,1.993681e+01,2.116236e+01,1.826232e+02
1.401638e+05,1.622267e+00,1.398614e+05,1.618767e+00,9.420894e-01,9.411678e-01,7.563957e-02,1.250283e-07,1.993800e+01,0.000000e+00,1.993800e+01,2.116359e+01,1.826212e+02
1.401738e+05,1.622382e+00,1.398714e+05,1.618882e+00,9.420904e-01,9.411689e-01,7.564082e-02,1.250258e-07,1.993919e+01,0.000000e+00,1.993919e+01,2.116483e+01,1.826192e+02
1.401838e+05,1.622498e+00,1.398814e+05,1.618998e+00,9.420914e-01,9.411701e-01,7.564207e-02,1.250233e-07,1.994038e+01,0.000000e+00,1.994038e+01,2.116607e+01,1.826172e+02
1.401938e+05,1.622614e+00,1.398914e+05,1.619114e+00,9.420924e-01,9.411713e-01,7.564332e-02,1.250208e-07,1.994156e+01,0.000000e+00,1.994156e+01,2.116731e+01,1.826152e+02
1.402038e+05,1.622730e+00,1.399014e+05,1.619230e+00,9.420934e-01,9.411725e-01,7.564457e-02,1.250183e-07,1.994275e+01,0.000000e+00,1.994275e+01,2.116855e+01,1.826132e+02
1.402138e+05,1.622845e+00,1.399114e+05,1.619345e+00,9.420944e-01,9.411737e-01,7.564582e-02,1.250158e-07,1.994394e+01,0.000000e+00,1.994394e+01,2.116979e+01,1.826112e+02
1.402238e+05,1.622961e+00,1.399214e+05,1.619461e+00,9.420954e-01,9.411748e-01,7.564707e-02,1.250133e-07,1.994513e+01,0.000000e+00,1.994513e+01,2.117103e+01,1.826092e+02
1.402338e+05,1.623077e+00,1.399314e+05,1.619577e+00,9.420964e-01,9.411760e-01,7.564832e-02,1.250108e-07,1.994632e+01,0.000000e+00,1.994632e+01,2.117227e+01,1.826072e+02
1.402438e+05,1.623193e+00,1.399414e+05,1.619693e+00,9.420974e-01,9.411772e-01,7.564957e-02,1.250082e-07,1.994751e+01,0.000000e+00,1.994751e+01,2.117351e+01,1.826052e+02
1.402538e+05,1.623308e+00,1.399514e+05,1.619808e+00,9.420984e-01,9.411784e-01,7.565082e-02,1.250057e-07,1.994870e+01,0.000000e+00,1.994870e+01,2.117475e+01,1.826032e+02
1.402638e+05,1.623424e+00,1.399614e+05,1.619924e+00,9.420994e-01,9.411795e-01,7.565207e-02,1.250032e-07,1.994989e+01,0.000000e+00,1.994989e+01,2.117599e+01,1.826012e+02
1.402738e+05,1.623540e+00,1.399714e+05,1.620040e+00,9.421023e-01,9.411807e-01,7.565332e-02,1.250007e-07,1.995029e+01,0.000000e+00,1.995029e+01,2.117635e+01,1.826008e+02
1.402838e+05,1.623655e+00,1.399814e+05,1.620155e+00,9.421083e-01,9.411819e-01,7.565457e-02,1.249982e-07,1.994942e+01,0.000000e+00,1.994942e+01,2.117529e+01,1.826028e+02
1.402938e+05,1.623771e+00,1.399914e+05,1.620271e+00,9.421143e-01,9.411831e-01,7.565582e-02,1.249957e-07,1.994855e+01,0.000000e+00,1.994855e+01,2.117423e+01,1.826048e+02
1.403038e+05,1.623887e+00,1.400014e+05,1.620387e+00,9.421203e-01,9.411842e-01,7.565707e-02,1.249932e-07,1.994768e+01,0.000000e+00,1.994768e+01,2.117318e+01,1.826068e+02
1.403138e+05,1.624003e+00,1.400114e+05,1.620503e+00,9.421263e-01,9.411854e-01,7.565832e-02,1.249907e-07,1.994681e+01,0.000000e+00,1.994681e+01,2.117212e+01,1.826088e+02
1.403238e+05,1.624118e+00,1.400214e+05,1.620618e+00,9.421323e-01,9.411866e-01,7.565957e-02,1.249882e-07,1.994594e+01,0.000000e+00,1.994594e+01,2.117106e+01,1.826108e+02
1.403338e+05,1.624234e+00,1.400314e+05,1.620734e+00,9.421383e-01,9.411878e-01,7.566082e-02,1.249857e-07,1.994507e+01,0.000000e+00,1.994507e+01,2.117000e+01,1.826128e+02
1.403438e+05,1.624350e+00,1.400414e+05,1.620850e+00,9.421443e-01,9.411889e-01,7.566207e-02,1.249832e-07,1.994420e+01,0.000000e+00,1.994420e+01,2.116895e+01,1.826148e+02
1.403538e+05,1.624466e+00,1.400514e+05,1.620966e+00,9.421503e-01,9.411901e-01,7.566332e-02,1.249807e-07,1.994333e+01,0.000000e+00,1.994333e+01,2.116789e+01,1.826168e+02
1.403638e+05,1.624581e+00,1.400614e+05,1.621081e+00,9.421562e-01,9.411913e-01,7.566457e-02,1.249782e-07,1.994246e+01,0.000000e+00,1.994246e+01,2.116683e+01,1.826187e+02
1.403738e+05,1.624697e+00,1.400714e+05,1.621197e+00,9.421622e-01,9.411925e-01,7.566582e-02,1.249757e-07,1.994159e+01,0.000000e+00,1.994159e+01,2.116577e+01,1.826207e+02
1.403838e+05,1.624813e+00,1.400814e+05,1.621313e+00,9.421682e-01,9.411937e-01,7.566707e-02,1.249732e-07,1.994072e+01,0.000000e+00,1.994072e+01,2.116472e+01,1.826227e+02
1.403938e+05,1.624929e+00,1.400914e+05,1.621429e+00,9.421742e-01,9.411948e-01,7.566832e-02,1.249707e-07,1.993985e+01,0.000000e+00,1.993985e+01,2.116366e+01,1.826247e+02
1.404038e+05,1.625044e+00,1.401014e+05,1.621544e+00,9.421802e-01,9.411960e-01,7.566957e-02,1.249682e-07,1.993898e+01,0.000000e+00,1.993898e+01,2.116260e+01,1.826267e+02
1.404138e+05,1.625160e+00,1.401114e+05,1.621660e+00,9.421862e-01,9.411972e-01,7.567082e-02,1.249657e-07,1.993811e+01,0.000000e+00,1.993811e+01,2.116154e+01,1.826287e+02
1.404238e+05,1.625276e+00,1.401214e+05,1.621776e+00,9.421922e-01,9.411984e-01,7.567207e-02,1.249632e-07,1.993724e+01,0.000000e+00,1.993724e+01,2.116049e+01,1.826307e+02
1.404338e+05,1.625392e+00,1.401314e+05,1.621892e+00,9.421982e-01,9.411995e-01,7.567332e-02,1.249607e-07,1.993638e+01,0.000000e+00,1.993638e+01,2.115943e+01,1.826327e+02
1.404438e+05,1.625507e+00,1.401414e+05,1.622007e+00,9.422042e-01,9.412007e-01,7.567456e-02,1.249582e-07,1.993551e+01,0.000000e+00,1.993551e+01,2.115837e+01,1.826347e+02
1.404538e+05,1.625623e+00,1.401514e+05,1.622123e+00,9.422102e-01,9.412019e-01,7.567581e-02,1.249557e-07,1.993464e+01,0.000000e+00,1.993464e+01,2.115731e+01,1.826367e+02
1.404638e+05,1.625739e+00,1.401614e+05,1.622239e+00,9.422162e-01,9.412031e-01,7.567706e-02,1.249532e-07,1.993377e+01,0.000000e+00,1.993377e+01,2.115626e+01,1.826387e+02
1.404738e+05,1.625855e+00,1.401714e+05,1.622355e+00,9.422222e-01,9.412042e-01,7.567831e-02,1.249507e-07,1.993290e+01,0.000000e+00,1.993290e+01,2.115520e+01,1.826407e+02
1.404838e+05,1.625970e+00,1.401814e+05,1.622470e+00,9.422282e-01,9.412054e-01,7.567956e-02,1.249482e-07,1.993203e+01,0.000000e+00,1.993203e+01,2.115414e+01,1.826427e+02
1.404938e+05,1.626086e+00,1.401914e+05,1.622586e+00,9.422342e-01,9.412066e-01,7.568081e-02,1.249457e-07,1.993116e+01,0.000000e+00,1.993116e+01,2.115308e+01,1.826447e+02
1.405038e+05,1.626202e+00,1.402014e+05,1.622702e+00,9.422402e-01,9.412078e-01,7.568206e-02,1.249432e-07,1.993029e+01,0.000000e+00,1.993029e+01,2.115203e+01,1.826467e+02
1.405138e+05,1.626318e+00,1.402114e+05,1.622818e+00,9.422462e-01,9.412089e-01,7.568331e-02,1.249407e-07,1.992942e+01,0.000000e+00,1.992942e+01,2.115097e+01,1.826487e+02
1.405238e+05,1.626433e+00,1.402214e+05,1.622933e+00,9.422522e-01,9.412101e-01,7.568456e-02,1.249382e-07,1.992855e+01,0.000000e+00,1.992855e+01,2.114991e+01,1.826507e+02
1.405338e+05,1.626549e+00,1.402314e+05,1.623049e+00,9.422581e-01,9.412113e-01,7.568581e-02,1.249357e-07,1.992768e+01,0.000000e+00,1.992768e+01,2.114885e+01,1.826527e+02
1.405438e+05,1.626665e+00,1.402414e+05,1.623165e+00,9.422641e-01,9.412125e-01,7.568706e-02,1.249332e-07,1.992681e+01,0.000000e+00,1.992681e+01,2.114780e+01,1.826547e+02
1.405538e+05,1.626781e+00,1.402514e+05,1.623281e+00,9.422701e-01,9.412136e-01,7.568831e-02,1.249307e-07,1.992594e+01,0.000000e+00,1.992594e+01,2.114674e+01,1.826567e+02
1.405638e+05,1.626896e+00,1.402614e+05,1.623396e+00,9.422761e-01,9.412148e-01,7.568956e-02,1.249282e-07,1.992507e+01,0.000000e+00,1.992507e+01,2.114568e+01,1.826587e+02
1.405738e+05,1.627012e+00,1.402714e+05,1.623512e+00,9.422821e-01,9.412160e-01,7.569081e-02,1.249258e-07,1.992420e+01,0.000000e+00,1.992420e+01,2.114463e+01,1.826607e+02
1.405838e+05,1.627128e+00,1.402814e+05,1.623628e+00,9.422881e-01,9.412172e-01,7.569206e-02,1.249233e-07,1.992333e+01,0.000000e+00,1.992333e+01,2.114357e+01,1.826627e+02
1.405938e+05,1.627243e+00,1.402914e+05,1.623743e+00,9.422941e-01,9.412184e-01,7.569331e-02,1.249208e-07,1.992246e+01,0.000000e+00,1.992246e+01,2.114251e+01,1.826647e+02
1.406038e+05,1.627359e+00,1.403014e+05,1.623859e+00,9.423001e-01,9.412195e-01,7.569456e-02,1.249183e-07,1.992159e+01,0.000000e+00,1.992159e+01,2.114145e+01,1.826667e+02
1.406138e+05,1.627475e+00,1.403114e+05,1.623975e+00,9.423061e-01,9.412207e-01,7.569580e-02,1.249158e-07,1.992072e+01,0.000000e+00,1.992072e+01,2.114040e+01,1.826687e+02
1.406238e+05,1.627591e+00,1.403214e+05,1.624091e+00,9.423121e-01,9.412219e-01,7.569705e-02,1.249133e-07,1.991986e+01,0.000000e+00,1.991986e+01,2.113934e+01,1.826707e+02
1.406338e+05,1.627706e+00,1.403314e+05,1.624206e+00,9.423181e-01,9.412231e-01,7.569830e-02,1.249108e-07,1.991899e+01,0.000000e+00,1.991899e+01,2.113828e+01,1.826727e+02
1.406438e+05,1.627822e+00,1.403414e+05,1.624322e+00,9.423241e-01,9.412242e-01,7.569955e-02,1.249083e-07,1.991812e+01,0.000000e+00,1.991812e+01,2.113723e+01,1.826747e+02
1.406538e+05,1.627938e+00,1.403514e+05,1.624438e+00,9.423301e-01,9.412254e-01,7.570080e-02,1.249058e-07,1.991725e+01,0.000000e+00,1.991725e+01,2.113617e+01,1.826767e+02
1.406638e+05,1.628054e+00,1.403614e+05,1.624554e+00,9.423361e-01,9.412266e-01,7.570205e-02,1.249033e-07,1.991638e+01,0.000000e+00,1.991638e+01,2.113511e+01,1.826787e+02
1.406738e+05,1.628169e+00,1.403714e+05,1.624669e+00,9.423421e-01,9.412278e-01,7.570330e-02,1.249009e-07,1.991551e+01,0.000000e+00,1.991551e+01,2.113405e+01,1.826807e+02
1.406838e+05,1.628285e+00,1.403814e+05,1.624785e+00,9.423481e-01,9.412289e-01,7.570455e-02,1.248984e-07,1.991464e+01,0.000000e+00,1.991464e+01,2.113300e+01,1.826827e+02
1.406938e+05,1.628401e+00,1.403914e+05,1.624901e+00,9.423540e-01,9.412301e-01,7.570580e-02,1.248959e-07,1.991377e+01,0.000000e+00,1.991377e+01,2.113194e+01,1.826847e+02
1.407038e+05,1.628517e+00,1.404014e+05,1.625017e+00,9.423600e-01,9.412313e-01,7.570705e-02,1.248934e-07,1.991290e+01,0.000000e+00,1.991290e+01,2.113088e+01,1.826867e+02
1.407138e+05,1.628632e+00,1.404114e+05,1.625132e+00,9.423660e-01,9.412325e-01,7.570829e-02,1.248909e-07,1.991203e+01,0.000000e+00,1.991203e+01,2.112983e+01,1.826887e+02
1.407238e+05,1.628748e+00,1.404214e+05,1.625248e+00,9.423720e-01,9.412336e-01,7.570954e-02,1.248884e-07,1.991116e+01,0.000000e+00,1.991116e+01,2.112877e+01,1.826907e+02
1.407338e+05,1.628864e+00,1.404314e+05,1.625364e+00,9.423780e-01,9.412348e-01,7.571079e-02,1.248859e-07,1.991029e+01,0.000000e+00,1.991029e+01,2.112771e+01,1.826927e+02
1.407438e+05,1.628980e+00,1.404414e+05,1.625480e+00,9.423840e-01,9.412360e-01,7.571204e-02,1.248835e-07,1.990942e+01,0.000000e+00,1.990942e+01,2.112665e+01,1.826947e+02
1.407538e+05,1.629095e+00,1.404514e+05,1.625595e+00,9.423900e-01,9.412372e-01,7.571329e-02,1.248810e-07,1.990855e+01,0.000000e+00,1.990855e+01,2.112560e+01,1.826967e+02
1.407638e+05,1.629211e+00,1.404614e+05,1.625711e+00,9.423960e-01,9.412383e-01,7.571454e-02,1.248785e-07,1.990768e+01,0.000000e+00,1.990768e+01,2.112454e+01,1.826987e+02
1.407738e+05,1.629327e+00,1.404714e+05,1.625827e+00,9.424020e-01,9.412395e-01,7.571579e-02,1.248760e-07,1.990681e+01,0.000000e+00,1.990681e+01,2.112348e+01,1.827007e+02
1.407838e+05,1.629443e+00,1.404814e+05,1.625943e+00,9.424080e-01,9.412407e-01,7.571704e-02,1.248735e-07,1.990594e+01,0.000000e+00,1.990594e+01,2.112243e+01,1.827027e+02
1.407938e+05,1.629558e+00,1.404914e+05,1.626058e+00,9.424140e-01,9.412419e-01,7.571829e-02,1.248711e-07,1.990507e+01,0.000000e+00,1.990507e+01,2.112137e+01,1.827047e+02
1.408038e+05,1.629674e+00,1.405014e+05,1.626174e+00,9.424200e-01,9.412430e-01,7.571953e-02,1.248686e-07,1.990420e+01,0.000000e+00,1.990420e+01,2.112031e+01,1.827067e+02
1.408138e+05,1.629790e+00,1.405114e+05,1.626290e+00,9.424260e-01,9.412442e-01,7.572078e-02,1.248661e-07,1.990334e+01,0.000000e+00,1.990334e+01,2.111926e+01,1.827087e+02
1.408238e+05,1.629906e+00,1.405214e+05,1.626406e+00,9.424320e-01,9.412454e-01,7.572203e-02,1.248636e-07,1.990247e+01,0.000000e+00,1.990247e+01,2.111820e+01,1.827107e+02
1.408338e+05,1.630021e+00,1.405314e+05,1.626521e+00,9.424380e-01,9.412466e-01,7.572328e-02,1.248611e-07,1.990160e+01,0.000000e+00,1.990160e+01,2.111714e+01,1.827127e+02
1.408438e+05,1.630137e+00,1.405414e+05,1.626637e+00,9.424440e-01,9.412477e-01,7.572453e-02,1.248587e-07,1.990073e+01,0.000000e+00,1.990073e+01,2.111608e+01,1.827147e+02
1.408538e+05,1.630253e+00,1.405514e+05,1.626753e+00,9.424500e-01,9.412489e-01,7.572578e-02,1.248562e-07,1.989986e+01,0.000000e+00,1.989986e+01,2.111503e+01,1.827167e+02
1.408638e+05,1.630369e+00,1.405614e+05,1.626869e+00,9.424559e-01,9.412501e-01,7.572703e-02,1.248537e-07,1.989899e+01,0.000000e+00,1.989899e+01,2.111397e+01,1.827186e+02
1.408738e+05,1.630484e+00,1.405714e+05,1.626984e+00,9.424619e-01,9.412513e-01,7.572827e-02,1.248512e-07,1.989812e+01,0.000000e+00,1.989812e+01,2.111291e+01,1.827206e+02
1.408838e+05,1.630600e+00,1.405814e+05,1.627100e+00,9.424679e-01,9.412524e-01,7.572952e-02,1.248487e-07,1.989725e+01,0.000000e+00,1.989725e+01,2.111186e+01,1.827226e+02
1.408938e+05,1.630716e+00,1.405914e+05,1.627216e+00,9.424739e-01,9.412536e-01,7.573077e-02,1.248463e-07,1.989638e+01,0.000000e+00,1.989638e+01,2.111080e+01,1.827246e+02
1.409038e+05,1.630831e+00,1.406014e+05,1.627331e+00,9.424799e-01,9.412548e-01,7.573202e-02,1.248438e-07,1.989551e+01,0.000000e+00,1.989551e+01,2.110974e+01,1.827266e+02
1.409138e+05,1.630947e+00,1.406114e+05,1.627447e+00,9.424859e-01,9.412560e-01,7.573327e-02,1.248413e-07,1.989464e+01,0.000000e+00,1.989464e+01,2.110869e+01,1.827286e+02
1.409238e+05,1.631063e+00,1.406214e+05,1.627563e+00,9.424919e-01,9.412571e-01,7.573452e-02,1.248388e-07,1.989377e+01,0.000000e+00,1.989377e+01,2.110763e+01,1.827306e+02
1.409338e+05,1.631179e+00,1.406314e+05,1.627679e+00,9.424979e-01,9.412583e-01,7.573576e-02,1.248364e-07,1.989290e+01,0.000000e+00,1.989290e+01,2.110657e+01,1.827326e+02
1.409438e+05,1.631294e+00,1.406414e+05,1.627794e+00,9.425039e-01,9.412595e-01,7.573701e-02,1.248339e-07,1.989203e+01,0.000000e+00,1.989203e+01,2.110552e+01,1.827346e+02
1.409538e+05,1.631410e+00,1.406514e+05,1.627910e+00,9.425099e-01,9.412607e-01,7.573826e-02,1.248314e-07,1.989116e+01,0.000000e+00,1.989116e+01,2.110446e+01,1.827366e+02
1.409638e+05,1.631526e+00,1.406614e+05,1.628026e+00,9.425159e-01,9.412618e-01,7.573951e-02,1.248289e-07,1.989029e+01,0.000000e+00,1.989029e+01,2.110340e+01,1.827386e+02
1.409738e+05,1.631642e+00,1.406714e+05,1.628142e+00,9.425219e-01,9.412630e-01,7.574076e-02,1.248265e-07,1.988942e+01,0.000000e+00,1.988942e+01,2.110235e+01,1.827406e+02
1.409838e+05,1.631757e+00,1.406814e+05,1.628257e+00,9.425279e-01,9.412642e-01,7.574201e-02,1.248240e-07,1.988855e+01,0.000000e+00,1.988855e+01,2.110129e+01,1.827426e+02
1.409938e+05,1.631873e+00,1.406914e+05,1.628373e+00,9.425339e-01,9.412654e-01,7.574325e-02,1.248215e-07,1.988768e+01,0.000000e+00,1.988768e+01,2.110023e+01,1.827446e+02
1.410038e+05,1.631989e+00,1.407014e+05,1.628489e+00,9.425399e-01,9.412665e-01,7.574450e-02,1.248191e-07,1.988681e+01,0.000000e+00,1.988681e+01,2.109918e+01,1.827466e+02
1.410138e+05,1.632105e+00,1.407114e+05,1.628605e+00,9.425459e-01,9.412677e-01,7.574575e-02,1.248166e-07,1.988595e+01,0.000000e+00,1.988595e+01,2.109812e+01,1.827486e+02
1.410238e+05,1.632220e+00,1.407214e+05,1.628720e+00,9.425519e-01,9.412689e-01,7.574700e-02,1.248141e-07,1.988508e+01,0.000000e+00,1.988508e+01,2.109706e+01,1.827506e+02
1.410338e+05,1.632336e+00,1.407314e+05,1.628836e+00,9.425578e-01,9.412701e-01,7.574825e-02,1.248116e-07,1.988421e+01,0.000000e+00,1.988421e+01,2.109601e+01,1.827526e+02
1.410438e+05,1.632452e+00,1.407414e+05,1.628952e+00,9.425638e-01,9.412712e-01,7.574950e-02,1.248092e-07,1.988334e+01,0.000000e+00,1.988334e+01,2.109495e+01,1.827546e+02
1.410538e+05,1.632568e+00,1.407514e+05,1.629068e+00,9.425698e-01,9.412724e-01,7.575074e-02,1.248067e-07,1.988247e+01,0.000000e+00,1.988247e+01,2.109389e+01,1.827566e+02
1.410638e+05,1.632683e+00,1.407614e+05,1.629183e+00,9.425758e-01,9.412736e-01,7.575199e-02,1.248042e-07,1.988160e+01,0.000000e+00,1.988160e+01,2.109284e+01,1.827586e+02
1.410738e+05,1.632799e+00,1.407714e+05,1.629299e+00,9.425818e-01,9.412748e-01,7.575324e-02,1.248018e-07,1.988073e+01,0.000000e+00,1.988073e+01,2.109178e+01,1.827606e+02
1.410838e+05,1.632915e+00,1.407814e+05,1.629415e+00,9.425878e-01,9.412759e-01,7.575449e-02,1.247993e-07,1.987986e+01,0.000000e+00,1.987986e+01,2.109072e+01,1.827626e+02
1.410938e+05,1.633031e+00,1.407914e+05,1.629531e+00,9.425938e-01,9.412771e-01,7.575574e-02,1.247968e-07,1.987899e+01,0.000000e+00,1.987899e+01,2.108967e+01,1.827646e+02
1.411038e+05,1.633146e+00,1.408014e+05,1.629646e+00,9.425998e-01,9.412783e-01,7.575698e-02,1.247944e-07,1.987812e+01,0.000000e+00,1.987812e+01,2.108861e+01,1.827666e+02
1.411138e+05,1.633262e+00,1.408114e+05,1.629762e+00,9.426058e-01,9.412795e-01,7.575823e-02,1.247919e-07,1.987725e+01,0.000000e+00,1.987725e+01,2.108755e+01,1.827686e+02
1.411238e+05,1.633378e+00,1.408214e+05,1.629878e+00,9.426118e-01,9.412806e-01,7.575948e-02,1.247894e-07,1.987638e+01,0.000000e+00,1.987638e+01,2.108650e+01,1.827706e+02
1.411338e+05,1.633494e+00,1.408314e+05,1.629994e+00,9.426178e-01,9.412818e-01,7.576073e-02,1.247870e-07,1.987551e+01,0.000000e+00,1.987551e+01,2.108544e+01,1.827726e+02
1.411438e+05,1.633609e+00,1.408414e+05,1.630109e+00,9.426238e-01,9.412830e-01,7.576198e-02,1.247845e-07,1.987464e+01,0.000000e+00,1.987464e+01,2.108438e+01,1.827746e+02
1.411538e+05,1.633725e+00,1.408514e+05,1.630225e+00,9.426298e-01,9.412842e-01,7.576322e-02,1.247820e-07,1.987377e+01,0.000000e+00,1.987377e+01,2.108333e+01,1.827766e+02
1.411638e+05,1.633841e+00,1.408614e+05,1.630341e+00,9.426358e-01,9.412853e-01,7.576447e-02,1.247796e-07,1.987290e+01,0.000000e+00,1.987290e+01,2.108227e+01,1.827786e+02
1.411738e+05,1.633957e+00,1.408714e+05,1.630457e+00,9.426418e-01,9.412865e-01,7.576572e-02,1.247771e-07,1.987203e+01,0.000000e+00,1.987203e+01,2.108121e+01,1.827806e+02
1.411838e+05,1.634072e+00,1.408814e+05,1.630572e+00,9.426478e-01,9.412877e-01,7.576697e-02,1.247747e-07,1.987116e+01,0.000000e+00,1.987116e+01,2.108016e+01,1.827826e+02
1.411938e+05,1.634188e+00,1.408914e+05,1.630688e+00,9.426538e-01,9.412889e-01,7.576821e-02,1.247722e-07,1.987029e+01,0.000000e+00,1.987029e+01,2.107910e+01,1.827846e+02
1.412038e+05,1.634304e+00,1.409014e+05,1.630804e+00,9.426597e-01,9.412900e-01,7.576946e-02,1.247697e-07,1.986943e+01,0.000000e+00,1.986943e+01,2.107805e+01,1.827866e+02
1.412138e+05,1.634419e+00,1.409114e+05,1.630919e+00,9.426657e-01,9.412912e-01,7.577071e-02,1.247673e-07,1.986856e+01,0.000000e+00,1.986856e+01,2.107699e+01,1.827886e+02
1.412238e+05,1.634535e+00,1.409214e+05,1.631035e+00,9.426717e-01,9.412924e-01,7.577196e-02,1.247648e-07,1.986769e+01,0.000000e+00,1.986769e+01,2.107593e+01,1.827906e+02
1.412338e+05,1.634651e+00,1.409314e+05,1.631151e+00,9.426777e-01,9.412936e-01,7.577321e-02,1.247623e-07,1.986682e+01,0.000000e+00,1.986682e+01,2.107488e+01,1.827926e+02
1.412438e+05,1.634767e+00,1.409414e+05,1.631267e+00,9.426837e-01,9.412947e-01,7.577445e-02,1.247599e-07,1.986595e+01,0.000000e+00,1.986595e+01,2.107382e+01,1.827946e+02
1.412538e+05,1.634882e+00,1.409514e+05,1.631382e+00,9.426897e-01,9.412959e-01,7.577570e-02,1.247574e-07,1.986508e+01,0.000000e+00,1.986508e+01,2.107276e+01,1.827966e+02
1.412638e+05,1.634998e+00,1.409614e+05,1.631498e+00,9.426957e-01,9.412971e-01,7.577695e-02,1.247550e-07,1.986421e+01,0.000000e+00,1.986421e+01,2.107171e+01,1.827986e+02
1.412738e+05,1.635114e+00,1.409714e+05,1.631614e+00,9.426989e-01,9.412983e-01,7.577820e-02,1.247525e-07,1.986360e+01,0.000000e+00,1.986360e+01,2.107100e+01,1.828000e+02
1.412838e+05,1.635230e+00,1.409814e+05,1.631730e+00,9.426949e-01,9.412994e-01,7.577944e-02,1.247501e-07,1.986367e+01,0.000000e+00,1.986367e+01,2.107115e+01,1.828000e+02
1.412938e+05,1.635345e+00,1.409914e+05,1.631845e+00,9.426909e-01,9.413006e-01,7.578069e-02,1.247476e-07,1.986373e+01,0.000000e+00,1.986373e+01,2.107131e+01,1.828000e+02
1.413038e+05,1.635461e+00,1.410014e+05,1.631961e+00,9.426869e-01,9.413018e-01,7.578194e-02,1.247451e-07,1.986379e+01,0.000000e+00,1.986379e+01,2.107147e+01,1.828000e+02
1.413138e+05,1.635577e+00,1.410114e+05,1.632077e+00,9.426829e-01,9.413030e-01,7.578319e-02,1.247427e-07,1.986386e+01,0.000000e+00,1.986386e+01,2.107162e+01,1.828000e+02
1.413238e+05,1.635693e+00,1.410214e+05,1.632193e+00,9.426789e-01,9.413041e-01,7.578443e-02,1.247402e-07,1.986392e+01,0.000000e+00,1.986392e+01,2.107178e+01,1.828000e+02
1.413338e+05,1.635808e+00,1.410314e+05,1.632308e+00,9.426749e-01,9.413053e-01,7.578568e-02,1.247378e-07,1.986398e+01,0.000000e+00,1.986398e+01,2.107194e+01,1.828000e+02
1.413438e+05,1.635924e+00,1.410414e+05,1.632424e+00,9.426709e-01,9.413065e-01,7.578693e-02,1.247353e-07,1.986405e+01,0.000000e+00,1.986405e+01,2.107209e+01,1.828000e+02
1.413538e+05,1.636040e+00,1.410514e+05,1.632540e+00,9.426669e-01,9.413076e-01,7.578818e-02,1.247329e-07,1.986411e+01,0.000000e+00,1.986411e+01,2.107225e+01,1.828000e+02
1.413638e+05,1.636156e+00,1.410614e+05,1.632656e+00,9.426629e-01,9.413088e-01,7.578942e-02,1.247304e-07,1.986418e+01,0.000000e+00,1.986418e+01,2.107241e+01,1.828000e+02
1.413738e+05,1.636271e+00,1.410714e+05,1.632771e+00,9.426589e-01,9.413100e-01,7.579067e-02,1.247280e-07,1.986424e+01,0.000000e+00,1.986424e+01,2.107256e+01,1.828000e+02
1.413838e+05,1.636387e+00,1.410814e+05,1.632887e+00,9.426549e-01,9.413112e-01,7.579192e-02,1.247255e-07,1.986430e+01,0.000000e+00,1.986430e+01,2.107272e+01,1.828000e+02
1.413938e+05,1.636503e+00,1.410914e+05,1.633003e+00,9.426509e-01,9.413123e-01,7.579316e-02,1.247230e-07,1.986437e+01,0.000000e+00,1.986437e+01,2.107288e+01,1.828000e+02
1.414038e+05,1.636619e+00,1.411014e+05,1.633119e+00,9.426469e-01,9.413135e-01,7.579441e-02,1.247206e-07,1.986443e+01,0.000000e+00,1.986443e+01,2.107303e+01,1.828000e+02
1.414138e+05,1.636734e+00,1.411114e+05,1.633234e+00,9.426429e-01,9.413147e-01,7.579566e-02,1.247181e-07,1.986449e+01,0.000000e+00,1.986449e+01,2.107319e+01,1.828000e+02
1.414238e+05,1.636850e+00,1.411214e+05,1.633350e+00,9.426389e-01,9.413159e-01,7.579691e-02,1.247157e-07,1.986456e+01,0.000000e+00,1.986456e+01,2.107335e+01,1.828000e+02
1.414338e+05,1.636966e+00,1.411314e+05,1.633466e+00,9.426349e-01,9.413170e-01,7.579815e-02,1.247132e-07,1.986462e+01,0.000000e+00,1.986462e+01,2.107350e+01,1.828000e+02
1.414438e+05,1.637082e+00,1.411414e+05,1.633582e+00,9.426309e-01,9.413182e-01,7.579940e-02,1.247108e-07,1.986468e+01,0.000000e+00,1.986468e+01,2.107366e+01,1.828000e+02
1.414538e+05,1.637197e+00,1.411514e+05,1.633697e+00,9.426269e-01,9.413194e-01,7.580065e-02,1.247083e-07,1.986475e+01,0.000000e+00,1.986475e+01,2.107382e+01,1.828000e+02
1.414638e+05,1.637313e+00,1.411614e+05,1.633813e+00,9.426229e-01,9.413206e-01,7.580189e-02,1.247059e-07,1.986481e+01,0.000000e+00,1.986481e+01,2.107397e+01,1.828000e+02
1.414738e+05,1.637429e+00,1.411714e+05,1.633929e+00,9.426189e-01,9.413217e-01,7.580314e-02,1.247034e-07,1.986487e+01,0.000000e+00,1.986487e+01,2.107413e+01,1.828000e+02
1.414838e+05,1.637545e+00,1.411814e+05,1.634045e+00,9.426149e-01,9.413229e-01,7.580439e-02,1.247010e-07,1.986494e+01,0.000000e+00,1.986494e+01,2.107429e+01,1.828000e+02
1.414938e+05,1.637660e+00,1.411914e+05,1.634160e+00,9.426109e-01,9.413241e-01,7.580564e-02,1.246985e-07,1.986500e+01,0.000000e+00,1.986500e+01,2.107444e+01,1.828000e+02
1.415038e+05,1.637776e+00,1.412014e+05,1.634276e+00,9.426069e-01,9.413253e-01,7.580688e-02,1.246961e-07,1.986506e+01,0.000000e+00,1.986506e+01,2.107460e+01,1.828000e+02
1.415138e+05,1.637892e+00,1.412114e+05,1.634392e+00,9.426029e-01,9.413264e-01,7.580813e-02,1.246937e-07,1.986513e+01,0.000000e+00,1.986513e+01,2.107476e+01,1.828000e+02
1.415238e+05,1.638007e+00,1.412214e+05,1.634507e+00,9.425989e-01,9.413276e-01,7.580938e-02,1.246912e-07,1.986519e+01,0.000000e+00,1.986519e+01,2.107491e+01,1.828000e+02
1.415338e+05,1.638123e+00,1.412314e+05,1.634623e+00,9.425949e-01,9.413288e-01,7.581062e-02,1.246888e-07,1.986525e+01,0.000000e+00,1.986525e+01,2.107507e+01,1.828000e+02
1.415438e+05,1.638239e+00,1.412414e+05,1.634739e+00,9.425909e-01,9.413300e-01,7.581187e-02,1.246863e-07,1.986532e+01,0.000000e+00,1.986532e+01,2.107523e+01,1.828000e+02
1.415538e+05,1.638355e+00,1.412514e+05,1.634855e+00,9.425869e-01,9.413311e-01,7.581312e-02,1.246839e-07,1.986538e+01,0.000000e+00,1.986538e+01,2.107538e+01,1.828000e+02
1.415638e+05,1.638470e+00,1.412614e+05,1.634970e+00,9.425829e-01,9.413323e-01,7.581436e-02,1.246814e-07,1.986544e+01,0.000000e+00,1.986544e+01,2.107554e+01,1.828000e+02
1.415738e+05,1.638586e+00,1.412714e+05,1.635086e+00,9.425789e-01,9.413335e-01,7.581561e-02,1.246790e-07,1.986551e+01,0.000000e+00,1.986551e+01,2.107570e+01,1.828000e+02
1.415838e+05,1.638702e+00,1.412814e+05,1.635202e+00,9.425749e-01,9.413346e-01,7.581686e-02,1.246765e-07,1.986557e+01,0.000000e+00,1.986557e+01,2.107586e+01,1.828000e+02
1.415938e+05,1.638818e+00,1.412914e+05,1.635318e+00,9.425709e-01,9.413358e-01,7.581810e-02,1.246741e-07,1.986563e+01,0.000000e+00,1.986563e+01,2.107601e+01,1.828000e+02
1.416038e+05,1.638933e+00,1.413014e+05,1.635433e+00,9.425669e-01,9.413370e-01,7.581935e-02,1.246717e-07,1.986570e+01,0.000000e+00,1.986570e+01,2.107617e+01,1.828000e+02
1.416138e+05,1.639049e+00,1.413114e+05,1.635549e+00,9.425629e-01,9.413382e-01,7.582060e-02,1.246692e-07,1.986576e+01,0.000000e+00,1.986576e+01,2.107633e+01,1.828000e+02
1.416238e+05,1.639165e+00,1.413214e+05,1.635665e+00,9.425589e-01,9.413393e-01,7.582184e-02,1.246668e-07,1.986582e+01,0.000000e+00,1.986582e+01,2.107648e+01,1.828000e+02
1.416338e+05,1.639281e+00,1.413314e+05,1.635781e+00,9.425549e-01,9.413405e-01,7.582309e-02,1.246643e-07,1.986589e+01,0.000000e+00,1.986589e+01,2.107664e+01,1.828000e+02
1.416438e+05,1.639396e+00,1.413414e+05,1.635896e+00,9.425509e-01,9.413417e-01,7.582434e-02,1.246619e-07,1.986595e+01,0.000000e+00,1.986595e+01,2.107680e+01,1.828000e+02
1.416538e+05,1.639512e+00,1.413514e+05,1.636012e+00,9.425469e-01,9.413429e-01,7.582558e-02,1.246594e-07,1.986602e+01,0.000000e+00,1.986602e+01,2.107695e+01,1.828000e+02
1.416638e+05,1.639628e+00,1.413614e+05,1.636128e+00,9.425429e-01,9.413440e-01,7.582683e-02,1.246570e-07,1.986608e+01,0.000000e+00,1.986608e+01,2.107711e+01,1.828000e+02
1.416738e+05,1.639744e+00,1.413714e+05,1.636244e+00,9.425389e-01,9.413452e-01,7.582808e-02,1.246546e-07,1.986614e+01,0.000000e+00,1.986614e+01,2.107727e+01,1.828000e+02
1.416838e+05,1.639859e+00,1.413814e+05,1.636359e+00,9.425349e-01,9.413464e-01,7.582932e-02,1.246521e-07,1.986621e+01,0.000000e+00,1.986621e+01,2.107742e+01,1.828000e+02
1.416938e+05,1.639975e+00,1.413914e+05,1.636475e+00,9.425309e-01,9.413476e-01,7.583057e-02,1.246497e-07,1.986627e+01,0.000000e+00,1.986627e+01,2.107758e+01,1.828000e+02
1.417038e+05,1.640091e+00,1.414014e+05,1.636591e+00,9.425269e-01,9.413487e-01,7.583182e-02,1.246473e-07,1.986633e+01,0.000000e+00,1.986633e+01,2.107774e+01,1.828000e+02
1.417138e+05,1.640207e+00,1.414114e+05,1.636707e+00,9.425229e-01,9.413499e-01,7.583306e-02,1.246448e-07,1.986640e+01,0.000000e+00,1.986640e+01,2.107789e+01,1.828000e+02
1.417238e+05,1.640322e+00,1.414214e+05,1.636822e+00,9.425189e-01,9.413511e-01,7.583431e-02,1.246424e-07,1.986646e+01,0.000000e+00,1.986646e+01,2.107805e+01,1.828000e+02
1.417338e+05,1.640438e+00,1.414314e+05,1.636938e+00,9.425149e-01,9.413522e-01,7.583556e-02,1.246399e-07,1.986652e+01,0.000000e+00,1.986652e+01,2.107821e+01,1.828000e+02
1.417438e+05,1.640554e+00,1.414414e+05,1.637054e+00,9.425109e-01,9.413534e-01,7.583680e-02,1.246375e-07,1.986659e+01,0.000000e+00,1.986659e+01,2.107836e+01,1.828000e+02
1.417539e+05,1.640670e+00,1.414515e+05,1.637170e+00,9.425069e-01,9.413546e-01,7.583805e-02,1.246351e-07,1.986665e+01,0.000000e+00,1.986665e+01,2.107852e+01,1.828000e+02
1.417639e+05,1.640785e+00,1.414615e+05,1.637285e+00,9.425029e-01,9.413558e-01,7.583930e-02,1.246326e-07,1.986671e+01,0.000000e+00,1.986671e+01,2.107868e+01,1.828000e+02
1.417739e+05,1.640901e+00,1.414715e+05,1.637401e+00,9.424989e-01,9.413569e-01,7.584054e-02,1.246302e-07,1.986678e+01,0.000000e+00,1.986678e+01,2.107883e+01,1.828000e+02
1.417839e+05,1.641017e+00,1.414815e+05,1.637517e+00,9.424949e-01,9.413581e-01,7.584179e-02,1.246278e-07,1.986684e+01,0.000000e+00,1.986684e+01,2.107899e+01,1.828000e+02
1.417939e+05,1.641133e+00,1.414915e+05,1.637633e+00,9.424909e-01,9.413593e-01,7.584303e-02,1.246253e-07,1.986690e+01,0.000000e+00,1.986690e+01,2.107915e+01,1.828000e+02
1.418039e+05,1.641248e+00,1.415015e+05,1.637748e+00,9.424869e-01,9.413605e-01,7.584428e-02,1.246229e-07,1.986697e+01,0.000000e+00,1.986697e+01,2.107930e+01,1.828000e+02
1.418139e+05,1.641364e+00,1.415115e+05,1.637864e+00,9.424829e-01,9.413616e-01,7.584553e-02,1.246205e-07,1.986703e+01,0.000000e+00,1.986703e+01,2.107946e+01,1.828000e+02
1.418239e+05,1.641480e+00,1.415215e+05,1.637980e+00,9.424789e-01,9.413628e-01,7.584677e-02,1.246180e-07,1.986709e+01,0.000000e+00,1.986709e+01,2.107962e+01,1.828000e+02
1.418339e+05,1.641595e+00,1.415315e+05,1.638095e+00,9.424749e-01,9.413640e-01,7.584802e-02,1.246156e-07,1.986716e+01,0.000000e+00,1.986716e+01,2.107977e+01,1.828000e+02
1.418439e+05,1.641711e+00,1.415415e+05,1.638211e+00,9.424709e-01,9.413652e-01,7.584927e-02,1.246132e-07,1.986722e+01,0.000000e+00,1.986722e+01,2.107993e+01,1.828000e+02
1.418539e+05,1.641827e+00,1.415515e+05,1.638327e+00,9.424669e-01,9.413663e-01,7.585051e-02,1.246107e-07,1.986728e+01,0.000000e+00,1.986728e+01,2.108009e+01,1.828000e+02
1.418639e+05,1.641943e+00,1.415615e+05,1.638443e+00,9.424629e-01,9.413675e-01,7.585176e-02,1.246083e-07,1.986735e+01,0.000000e+00,1.986735e+01,2.108024e+01,1.828000e+02
1.418739e+05,1.642058e+00,1.415715e+05,1.638558e+00,9.424589e-01,9.413687e-01,7.585300e-02,1.246059e-07,1.986741e+01,0.000000e+00,1.986741e+01,2.108040e+01,1.828000e+02
