Repository: brandonlampe/CS_Data

# Comments For Consolidation Test: 175_03
_Note:_ herein, the phrase "TEST-NUMBER" will imply the insertion of "175_03".  This format will
often be used when describing local directories.

Following the initial increase in pressure from zero to 19.192 MPa (dilatometer was initially used,
which resulted in somewhat variable confining pressure).  Schuler gauges were used during the

## Test Data
Raw test data is contained in: TEST-NUMBER.xlsx

Additionally, calculated values of fractional density have been calculated in TEST-NUMBER.xlsx and
exported to TEST-NUMBER.csv, where the .csv file format allows for easy cross-platform importing
and analysis.

File: UNM_WP_HY_175_03/CREEP_FIT_v1/175_03_CREEP_OUT.csv (part 61 of 66)
Analysis by Brandon Lampe, performed on: 2016/07/04 12:27:14
Experimental results below begin at: 2015/07/17 16:07:44
Duration (sec),Duration (day),Elapsed Time (sec),Elapsed Time (day),Interpolated Fractional Density,Fit to Fractional Density,Fit to Volume Strain,Fit to Volume Strain Rate (1/sec),Confining Pressure (MPa),Pore Pressure (MPa),Terzaghi Pressure (MPa),Solid Pressure (MPa),Temperature (C))
1.418839e+05,1.642174e+00,1.415815e+05,1.638674e+00,9.424549e-01,9.413698e-01,7.585425e-02,1.246035e-07,1.986747e+01,0.000000e+00,1.986747e+01,2.108056e+01,1.828000e+02
1.418939e+05,1.642290e+00,1.415915e+05,1.638790e+00,9.424509e-01,9.413710e-01,7.585550e-02,1.246010e-07,1.986754e+01,0.000000e+00,1.986754e+01,2.108072e+01,1.828000e+02
1.419039e+05,1.642406e+00,1.416015e+05,1.638906e+00,9.424469e-01,9.413722e-01,7.585674e-02,1.245986e-07,1.986760e+01,0.000000e+00,1.986760e+01,2.108087e+01,1.828000e+02
1.419139e+05,1.642521e+00,1.416115e+05,1.639021e+00,9.424429e-01,9.413734e-01,7.585799e-02,1.245962e-07,1.986766e+01,0.000000e+00,1.986766e+01,2.108103e+01,1.828000e+02
1.419239e+05,1.642637e+00,1.416215e+05,1.639137e+00,9.424389e-01,9.413745e-01,7.585923e-02,1.245937e-07,1.986773e+01,0.000000e+00,1.986773e+01,2.108119e+01,1.828000e+02
1.419339e+05,1.642753e+00,1.416315e+05,1.639253e+00,9.424349e-01,9.413757e-01,7.586048e-02,1.245913e-07,1.986779e+01,0.000000e+00,1.986779e+01,2.108134e+01,1.828000e+02
1.419439e+05,1.642869e+00,1.416415e+05,1.639369e+00,9.424309e-01,9.413769e-01,7.586173e-02,1.245889e-07,1.986786e+01,0.000000e+00,1.986786e+01,2.108150e+01,1.828000e+02
1.419539e+05,1.642984e+00,1.416515e+05,1.639484e+00,9.424269e-01,9.413781e-01,7.586297e-02,1.245865e-07,1.986792e+01,0.000000e+00,1.986792e+01,2.108166e+01,1.828000e+02
1.419639e+05,1.643100e+00,1.416615e+05,1.639600e+00,9.424229e-01,9.413792e-01,7.586422e-02,1.245840e-07,1.986798e+01,0.000000e+00,1.986798e+01,2.108181e+01,1.828000e+02
1.419739e+05,1.643216e+00,1.416715e+05,1.639716e+00,9.424189e-01,9.413804e-01,7.586546e-02,1.245816e-07,1.986805e+01,0.000000e+00,1.986805e+01,2.108197e+01,1.828000e+02
1.419839e+05,1.643332e+00,1.416815e+05,1.639832e+00,9.424149e-01,9.413816e-01,7.586671e-02,1.245792e-07,1.986811e+01,0.000000e+00,1.986811e+01,2.108213e+01,1.828000e+02
1.419939e+05,1.643447e+00,1.416915e+05,1.639947e+00,9.424109e-01,9.413827e-01,7.586795e-02,1.245768e-07,1.986817e+01,0.000000e+00,1.986817e+01,2.108228e+01,1.828000e+02
1.420039e+05,1.643563e+00,1.417015e+05,1.640063e+00,9.424069e-01,9.413839e-01,7.586920e-02,1.245743e-07,1.986824e+01,0.000000e+00,1.986824e+01,2.108244e+01,1.828000e+02
1.420139e+05,1.643679e+00,1.417115e+05,1.640179e+00,9.424029e-01,9.413851e-01,7.587045e-02,1.245719e-07,1.986830e+01,0.000000e+00,1.986830e+01,2.108260e+01,1.828000e+02
1.420239e+05,1.643795e+00,1.417215e+05,1.640295e+00,9.423989e-01,9.413863e-01,7.587169e-02,1.245695e-07,1.986836e+01,0.000000e+00,1.986836e+01,2.108275e+01,1.828000e+02
1.420339e+05,1.643910e+00,1.417315e+05,1.640410e+00,9.423949e-01,9.413874e-01,7.587294e-02,1.245671e-07,1.986843e+01,0.000000e+00,1.986843e+01,2.108291e+01,1.828000e+02
1.420439e+05,1.644026e+00,1.417415e+05,1.640526e+00,9.423909e-01,9.413886e-01,7.587418e-02,1.245646e-07,1.986849e+01,0.000000e+00,1.986849e+01,2.108307e+01,1.828000e+02
1.420539e+05,1.644142e+00,1.417515e+05,1.640642e+00,9.423869e-01,9.413898e-01,7.587543e-02,1.245622e-07,1.986855e+01,0.000000e+00,1.986855e+01,2.108322e+01,1.828000e+02
1.420639e+05,1.644258e+00,1.417615e+05,1.640758e+00,9.423829e-01,9.413910e-01,7.587667e-02,1.245598e-07,1.986862e+01,0.000000e+00,1.986862e+01,2.108338e+01,1.828000e+02
1.420739e+05,1.644373e+00,1.417715e+05,1.640873e+00,9.423789e-01,9.413921e-01,7.587792e-02,1.245574e-07,1.986868e+01,0.000000e+00,1.986868e+01,2.108354e+01,1.828000e+02
1.420839e+05,1.644489e+00,1.417815e+05,1.640989e+00,9.423749e-01,9.413933e-01,7.587917e-02,1.245550e-07,1.986874e+01,0.000000e+00,1.986874e+01,2.108369e+01,1.828000e+02
1.420939e+05,1.644605e+00,1.417915e+05,1.641105e+00,9.423709e-01,9.413945e-01,7.588041e-02,1.245525e-07,1.986881e+01,0.000000e+00,1.986881e+01,2.108385e+01,1.828000e+02
1.421039e+05,1.644721e+00,1.418015e+05,1.641221e+00,9.423669e-01,9.413956e-01,7.588166e-02,1.245501e-07,1.986887e+01,0.000000e+00,1.986887e+01,2.108401e+01,1.828000e+02
1.421139e+05,1.644836e+00,1.418115e+05,1.641336e+00,9.423629e-01,9.413968e-01,7.588290e-02,1.245477e-07,1.986893e+01,0.000000e+00,1.986893e+01,2.108416e+01,1.828000e+02
1.421239e+05,1.644952e+00,1.418215e+05,1.641452e+00,9.423589e-01,9.413980e-01,7.588415e-02,1.245453e-07,1.986900e+01,0.000000e+00,1.986900e+01,2.108432e+01,1.828000e+02
1.421339e+05,1.645068e+00,1.418315e+05,1.641568e+00,9.423549e-01,9.413992e-01,7.588539e-02,1.245429e-07,1.986906e+01,0.000000e+00,1.986906e+01,2.108448e+01,1.828000e+02
1.421439e+05,1.645183e+00,1.418415e+05,1.641683e+00,9.423509e-01,9.414003e-01,7.588664e-02,1.245405e-07,1.986912e+01,0.000000e+00,1.986912e+01,2.108464e+01,1.828000e+02
1.421539e+05,1.645299e+00,1.418515e+05,1.641799e+00,9.423469e-01,9.414015e-01,7.588788e-02,1.245380e-07,1.986919e+01,0.000000e+00,1.986919e+01,2.108479e+01,1.828000e+02
1.421639e+05,1.645415e+00,1.418615e+05,1.641915e+00,9.423429e-01,9.414027e-01,7.588913e-02,1.245356e-07,1.986925e+01,0.000000e+00,1.986925e+01,2.108495e+01,1.828000e+02
1.421739e+05,1.645531e+00,1.418715e+05,1.642031e+00,9.423389e-01,9.414039e-01,7.589037e-02,1.245332e-07,1.986931e+01,0.000000e+00,1.986931e+01,2.108511e+01,1.828000e+02
1.421839e+05,1.645646e+00,1.418815e+05,1.642146e+00,9.423349e-01,9.414050e-01,7.589162e-02,1.245308e-07,1.986938e+01,0.000000e+00,1.986938e+01,2.108526e+01,1.828000e+02
1.421939e+05,1.645762e+00,1.418915e+05,1.642262e+00,9.423309e-01,9.414062e-01,7.589287e-02,1.245284e-07,1.986944e+01,0.000000e+00,1.986944e+01,2.108542e+01,1.828000e+02
1.422039e+05,1.645878e+00,1.419015e+05,1.642378e+00,9.423269e-01,9.414074e-01,7.589411e-02,1.245260e-07,1.986951e+01,0.000000e+00,1.986951e+01,2.108558e+01,1.828000e+02
1.422139e+05,1.645994e+00,1.419115e+05,1.642494e+00,9.423229e-01,9.414085e-01,7.589536e-02,1.245235e-07,1.986957e+01,0.000000e+00,1.986957e+01,2.108573e+01,1.828000e+02
1.422239e+05,1.646109e+00,1.419215e+05,1.642609e+00,9.423189e-01,9.414097e-01,7.589660e-02,1.245211e-07,1.986963e+01,0.000000e+00,1.986963e+01,2.108589e+01,1.828000e+02
1.422339e+05,1.646225e+00,1.419315e+05,1.642725e+00,9.423149e-01,9.414109e-01,7.589785e-02,1.245187e-07,1.986970e+01,0.000000e+00,1.986970e+01,2.108605e+01,1.828000e+02
1.422439e+05,1.646341e+00,1.419415e+05,1.642841e+00,9.423109e-01,9.414121e-01,7.589909e-02,1.245163e-07,1.986976e+01,0.000000e+00,1.986976e+01,2.108620e+01,1.828000e+02
1.422539e+05,1.646457e+00,1.419515e+05,1.642957e+00,9.423069e-01,9.414132e-01,7.590034e-02,1.245139e-07,1.986982e+01,0.000000e+00,1.986982e+01,2.108636e+01,1.828000e+02
1.422639e+05,1.646572e+00,1.419615e+05,1.643072e+00,9.423029e-01,9.414144e-01,7.590158e-02,1.245115e-07,1.986989e+01,0.000000e+00,1.986989e+01,2.108652e+01,1.828000e+02
1.422739e+05,1.646688e+00,1.419715e+05,1.643188e+00,9.422997e-01,9.414156e-01,7.590283e-02,1.245091e-07,1.986999e+01,0.000000e+00,1.986999e+01,2.108670e+01,1.827974e+02
1.422839e+05,1.646804e+00,1.419815e+05,1.643304e+00,9.422987e-01,9.414167e-01,7.590407e-02,1.245067e-07,1.987020e+01,0.000000e+00,1.987020e+01,2.108695e+01,1.827884e+02
1.422939e+05,1.646920e+00,1.419915e+05,1.643420e+00,9.422977e-01,9.414179e-01,7.590532e-02,1.245043e-07,1.987042e+01,0.000000e+00,1.987042e+01,2.108720e+01,1.827794e+02
1.423039e+05,1.647035e+00,1.420015e+05,1.643535e+00,9.422967e-01,9.414191e-01,7.590656e-02,1.245018e-07,1.987063e+01,0.000000e+00,1.987063e+01,2.108744e+01,1.827704e+02
1.423139e+05,1.647151e+00,1.420115e+05,1.643651e+00,9.422957e-01,9.414203e-01,7.590781e-02,1.244994e-07,1.987084e+01,0.000000e+00,1.987084e+01,2.108769e+01,1.827614e+02
1.423239e+05,1.647267e+00,1.420215e+05,1.643767e+00,9.422947e-01,9.414214e-01,7.590905e-02,1.244970e-07,1.987105e+01,0.000000e+00,1.987105e+01,2.108794e+01,1.827524e+02
1.423339e+05,1.647383e+00,1.420315e+05,1.643883e+00,9.422937e-01,9.414226e-01,7.591030e-02,1.244946e-07,1.987127e+01,0.000000e+00,1.987127e+01,2.108819e+01,1.827434e+02
1.423439e+05,1.647498e+00,1.420415e+05,1.643998e+00,9.422927e-01,9.414238e-01,7.591154e-02,1.244922e-07,1.987148e+01,0.000000e+00,1.987148e+01,2.108844e+01,1.827344e+02
1.423539e+05,1.647614e+00,1.420515e+05,1.644114e+00,9.422917e-01,9.414250e-01,7.591279e-02,1.244898e-07,1.987169e+01,0.000000e+00,1.987169e+01,2.108868e+01,1.827254e+02
1.423639e+05,1.647730e+00,1.420615e+05,1.644230e+00,9.422907e-01,9.414261e-01,7.591403e-02,1.244874e-07,1.987191e+01,0.000000e+00,1.987191e+01,2.108893e+01,1.827163e+02
1.423739e+05,1.647846e+00,1.420715e+05,1.644346e+00,9.422897e-01,9.414273e-01,7.591528e-02,1.244850e-07,1.987212e+01,0.000000e+00,1.987212e+01,2.108918e+01,1.827073e+02
1.423839e+05,1.647961e+00,1.420815e+05,1.644461e+00,9.422887e-01,9.414285e-01,7.591652e-02,1.244826e-07,1.987233e+01,0.000000e+00,1.987233e+01,2.108943e+01,1.826983e+02
1.423939e+05,1.648077e+00,1.420915e+05,1.644577e+00,9.422877e-01,9.414296e-01,7.591777e-02,1.244802e-07,1.987254e+01,0.000000e+00,1.987254e+01,2.108968e+01,1.826893e+02
1.424039e+05,1.648193e+00,1.421015e+05,1.644693e+00,9.422867e-01,9.414308e-01,7.591901e-02,1.244778e-07,1.987276e+01,0.000000e+00,1.987276e+01,2.108993e+01,1.826803e+02
1.424139e+05,1.648309e+00,1.421115e+05,1.644809e+00,9.422857e-01,9.414320e-01,7.592026e-02,1.244754e-07,1.987297e+01,0.000000e+00,1.987297e+01,2.109017e+01,1.826713e+02
1.424239e+05,1.648424e+00,1.421215e+05,1.644924e+00,9.422847e-01,9.414332e-01,7.592150e-02,1.244730e-07,1.987318e+01,0.000000e+00,1.987318e+01,2.109042e+01,1.826623e+02
1.424339e+05,1.648540e+00,1.421315e+05,1.645040e+00,9.422837e-01,9.414343e-01,7.592275e-02,1.244706e-07,1.987339e+01,0.000000e+00,1.987339e+01,2.109067e+01,1.826533e+02
1.424439e+05,1.648656e+00,1.421415e+05,1.645156e+00,9.422827e-01,9.414355e-01,7.592399e-02,1.244682e-07,1.987361e+01,0.000000e+00,1.987361e+01,2.109092e+01,1.826443e+02
1.424539e+05,1.648771e+00,1.421515e+05,1.645271e+00,9.422817e-01,9.414367e-01,7.592524e-02,1.244657e-07,1.987382e+01,0.000000e+00,1.987382e+01,2.109117e+01,1.826353e+02
1.424639e+05,1.648887e+00,1.421615e+05,1.645387e+00,9.422807e-01,9.414378e-01,7.592648e-02,1.244633e-07,1.987403e+01,0.000000e+00,1.987403e+01,2.109141e+01,1.826263e+02
1.424739e+05,1.649003e+00,1.421715e+05,1.645503e+00,9.422797e-01,9.414390e-01,7.592772e-02,1.244609e-07,1.987424e+01,0.000000e+00,1.987424e+01,2.109166e+01,1.826172e+02
1.424839e+05,1.649119e+00,1.421815e+05,1.645619e+00,9.422787e-01,9.414402e-01,7.592897e-02,1.244585e-07,1.987446e+01,0.000000e+00,1.987446e+01,2.109191e+01,1.826082e+02
1.424939e+05,1.649234e+00,1.421915e+05,1.645734e+00,9.422777e-01,9.414414e-01,7.593021e-02,1.244561e-07,1.987467e+01,0.000000e+00,1.987467e+01,2.109216e+01,1.825992e+02
1.425039e+05,1.649350e+00,1.422015e+05,1.645850e+00,9.422767e-01,9.414425e-01,7.593146e-02,1.244537e-07,1.987488e+01,0.000000e+00,1.987488e+01,2.109241e+01,1.825902e+02
1.425139e+05,1.649466e+00,1.422115e+05,1.645966e+00,9.422757e-01,9.414437e-01,7.593270e-02,1.244513e-07,1.987509e+01,0.000000e+00,1.987509e+01,2.109265e+01,1.825812e+02
1.425239e+05,1.649582e+00,1.422215e+05,1.646082e+00,9.422747e-01,9.414449e-01,7.593395e-02,1.244489e-07,1.987531e+01,0.000000e+00,1.987531e+01,2.109290e+01,1.825722e+02
1.425339e+05,1.649697e+00,1.422315e+05,1.646197e+00,9.422737e-01,9.414460e-01,7.593519e-02,1.244465e-07,1.987552e+01,0.000000e+00,1.987552e+01,2.109315e+01,1.825632e+02
1.425439e+05,1.649813e+00,1.422415e+05,1.646313e+00,9.422727e-01,9.414472e-01,7.593644e-02,1.244441e-07,1.987573e+01,0.000000e+00,1.987573e+01,2.109340e+01,1.825542e+02
1.425539e+05,1.649929e+00,1.422515e+05,1.646429e+00,9.422717e-01,9.414484e-01,7.593768e-02,1.244417e-07,1.987595e+01,0.000000e+00,1.987595e+01,2.109365e+01,1.825452e+02
1.425639e+05,1.650045e+00,1.422615e+05,1.646545e+00,9.422707e-01,9.414496e-01,7.593893e-02,1.244394e-07,1.987616e+01,0.000000e+00,1.987616e+01,2.109389e+01,1.825362e+02
1.425739e+05,1.650160e+00,1.422715e+05,1.646660e+00,9.422697e-01,9.414507e-01,7.594017e-02,1.244370e-07,1.987637e+01,0.000000e+00,1.987637e+01,2.109414e+01,1.825272e+02
1.425839e+05,1.650276e+00,1.422815e+05,1.646776e+00,9.422687e-01,9.414519e-01,7.594141e-02,1.244346e-07,1.987658e+01,0.000000e+00,1.987658e+01,2.109439e+01,1.825181e+02
1.425939e+05,1.650392e+00,1.422915e+05,1.646892e+00,9.422677e-01,9.414531e-01,7.594266e-02,1.244322e-07,1.987680e+01,0.000000e+00,1.987680e+01,2.109464e+01,1.825091e+02
1.426039e+05,1.650508e+00,1.423015e+05,1.647008e+00,9.422667e-01,9.414542e-01,7.594390e-02,1.244298e-07,1.987701e+01,0.000000e+00,1.987701e+01,2.109489e+01,1.825001e+02
1.426139e+05,1.650623e+00,1.423115e+05,1.647123e+00,9.422657e-01,9.414554e-01,7.594515e-02,1.244274e-07,1.987722e+01,0.000000e+00,1.987722e+01,2.109513e+01,1.824911e+02
1.426239e+05,1.650739e+00,1.423215e+05,1.647239e+00,9.422647e-01,9.414566e-01,7.594639e-02,1.244250e-07,1.987743e+01,0.000000e+00,1.987743e+01,2.109538e+01,1.824821e+02
1.426339e+05,1.650855e+00,1.423315e+05,1.647355e+00,9.422637e-01,9.414578e-01,7.594764e-02,1.244226e-07,1.987765e+01,0.000000e+00,1.987765e+01,2.109563e+01,1.824731e+02
1.426439e+05,1.650971e+00,1.423415e+05,1.647471e+00,9.422627e-01,9.414589e-01,7.594888e-02,1.244202e-07,1.987786e+01,0.000000e+00,1.987786e+01,2.109588e+01,1.824641e+02
1.426539e+05,1.651086e+00,1.423515e+05,1.647586e+00,9.422617e-01,9.414601e-01,7.595012e-02,1.244178e-07,1.987807e+01,0.000000e+00,1.987807e+01,2.109613e+01,1.824551e+02
1.426639e+05,1.651202e+00,1.423615e+05,1.647702e+00,9.422607e-01,9.414613e-01,7.595137e-02,1.244154e-07,1.987828e+01,0.000000e+00,1.987828e+01,2.109637e+01,1.824461e+02
1.426739e+05,1.651318e+00,1.423715e+05,1.647818e+00,9.422597e-01,9.414624e-01,7.595261e-02,1.244130e-07,1.987850e+01,0.000000e+00,1.987850e+01,2.109662e+01,1.824371e+02
1.426839e+05,1.651434e+00,1.423815e+05,1.647934e+00,9.422587e-01,9.414636e-01,7.595386e-02,1.244106e-07,1.987871e+01,0.000000e+00,1.987871e+01,2.109687e+01,1.824281e+02
1.426939e+05,1.651549e+00,1.423915e+05,1.648049e+00,9.422577e-01,9.414648e-01,7.595510e-02,1.244082e-07,1.987892e+01,0.000000e+00,1.987892e+01,2.109712e+01,1.824190e+02
1.427039e+05,1.651665e+00,1.424015e+05,1.648165e+00,9.422567e-01,9.414660e-01,7.595634e-02,1.244058e-07,1.987913e+01,0.000000e+00,1.987913e+01,2.109737e+01,1.824100e+02
1.427139e+05,1.651781e+00,1.424115e+05,1.648281e+00,9.422557e-01,9.414671e-01,7.595759e-02,1.244034e-07,1.987935e+01,0.000000e+00,1.987935e+01,2.109762e+01,1.824010e+02
1.427239e+05,1.651897e+00,1.424215e+05,1.648397e+00,9.422547e-01,9.414683e-01,7.595883e-02,1.244011e-07,1.987956e+01,0.000000e+00,1.987956e+01,2.109786e+01,1.823920e+02
1.427339e+05,1.652012e+00,1.424315e+05,1.648512e+00,9.422537e-01,9.414695e-01,7.596008e-02,1.243987e-07,1.987977e+01,0.000000e+00,1.987977e+01,2.109811e+01,1.823830e+02
1.427439e+05,1.652128e+00,1.424415e+05,1.648628e+00,9.422527e-01,9.414706e-01,7.596132e-02,1.243963e-07,1.987999e+01,0.000000e+00,1.987999e+01,2.109836e+01,1.823740e+02
1.427539e+05,1.652244e+00,1.424515e+05,1.648744e+00,9.422517e-01,9.414718e-01,7.596256e-02,1.243939e-07,1.988020e+01,0.000000e+00,1.988020e+01,2.109861e+01,1.823650e+02
1.427639e+05,1.652359e+00,1.424615e+05,1.648859e+00,9.422507e-01,9.414730e-01,7.596381e-02,1.243915e-07,1.988041e+01,0.000000e+00,1.988041e+01,2.109886e+01,1.823560e+02
1.427739e+05,1.652475e+00,1.424715e+05,1.648975e+00,9.422497e-01,9.414742e-01,7.596505e-02,1.243891e-07,1.988062e+01,0.000000e+00,1.988062e+01,2.109910e+01,1.823470e+02
1.427839e+05,1.652591e+00,1.424815e+05,1.649091e+00,9.422487e-01,9.414753e-01,7.596630e-02,1.243867e-07,1.988084e+01,0.000000e+00,1.988084e+01,2.109935e+01,1.823380e+02
1.427939e+05,1.652707e+00,1.424915e+05,1.649207e+00,9.422477e-01,9.414765e-01,7.596754e-02,1.243843e-07,1.988105e+01,0.000000e+00,1.988105e+01,2.109960e+01,1.823290e+02
1.428039e+05,1.652822e+00,1.425015e+05,1.649322e+00,9.422467e-01,9.414777e-01,7.596878e-02,1.243819e-07,1.988126e+01,0.000000e+00,1.988126e+01,2.109985e+01,1.823199e+02
1.428139e+05,1.652938e+00,1.425115e+05,1.649438e+00,9.422457e-01,9.414788e-01,7.597003e-02,1.243796e-07,1.988147e+01,0.000000e+00,1.988147e+01,2.110010e+01,1.823109e+02
1.428239e+05,1.653054e+00,1.425215e+05,1.649554e+00,9.422447e-01,9.414800e-01,7.597127e-02,1.243772e-07,1.988169e+01,0.000000e+00,1.988169e+01,2.110034e+01,1.823019e+02
1.428339e+05,1.653170e+00,1.425315e+05,1.649670e+00,9.422437e-01,9.414812e-01,7.597252e-02,1.243748e-07,1.988190e+01,0.000000e+00,1.988190e+01,2.110059e+01,1.822929e+02
1.428439e+05,1.653285e+00,1.425415e+05,1.649785e+00,9.422427e-01,9.414824e-01,7.597376e-02,1.243724e-07,1.988211e+01,0.000000e+00,1.988211e+01,2.110084e+01,1.822839e+02
1.428539e+05,1.653401e+00,1.425515e+05,1.649901e+00,9.422417e-01,9.414835e-01,7.597500e-02,1.243700e-07,1.988232e+01,0.000000e+00,1.988232e+01,2.110109e+01,1.822749e+02
1.428639e+05,1.653517e+00,1.425615e+05,1.650017e+00,9.422407e-01,9.414847e-01,7.597625e-02,1.243676e-07,1.988254e+01,0.000000e+00,1.988254e+01,2.110134e+01,1.822659e+02
1.428739e+05,1.653633e+00,1.425715e+05,1.650133e+00,9.422397e-01,9.414859e-01,7.597749e-02,1.243653e-07,1.988275e+01,0.000000e+00,1.988275e+01,2.110158e+01,1.822569e+02
1.428839e+05,1.653748e+00,1.425815e+05,1.650248e+00,9.422387e-01,9.414870e-01,7.597873e-02,1.243629e-07,1.988296e+01,0.000000e+00,1.988296e+01,2.110183e+01,1.822479e+02
1.428939e+05,1.653864e+00,1.425915e+05,1.650364e+00,9.422377e-01,9.414882e-01,7.597998e-02,1.243605e-07,1.988317e+01,0.000000e+00,1.988317e+01,2.110208e+01,1.822389e+02
1.429039e+05,1.653980e+00,1.426015e+05,1.650480e+00,9.422367e-01,9.414894e-01,7.598122e-02,1.243581e-07,1.988339e+01,0.000000e+00,1.988339e+01,2.110233e+01,1.822299e+02
1.429139e+05,1.654096e+00,1.426115e+05,1.650596e+00,9.422356e-01,9.414906e-01,7.598246e-02,1.243557e-07,1.988360e+01,0.000000e+00,1.988360e+01,2.110258e+01,1.822208e+02
1.429239e+05,1.654211e+00,1.426215e+05,1.650711e+00,9.422346e-01,9.414917e-01,7.598371e-02,1.243533e-07,1.988381e+01,0.000000e+00,1.988381e+01,2.110282e+01,1.822118e+02
1.429339e+05,1.654327e+00,1.426315e+05,1.650827e+00,9.422336e-01,9.414929e-01,7.598495e-02,1.243510e-07,1.988403e+01,0.000000e+00,1.988403e+01,2.110307e+01,1.822028e+02
1.429439e+05,1.654443e+00,1.426415e+05,1.650943e+00,9.422326e-01,9.414941e-01,7.598620e-02,1.243486e-07,1.988424e+01,0.000000e+00,1.988424e+01,2.110332e+01,1.821938e+02
1.429539e+05,1.654559e+00,1.426515e+05,1.651059e+00,9.422316e-01,9.414952e-01,7.598744e-02,1.243462e-07,1.988445e+01,0.000000e+00,1.988445e+01,2.110357e+01,1.821848e+02
1.429639e+05,1.654674e+00,1.426615e+05,1.651174e+00,9.422306e-01,9.414964e-01,7.598868e-02,1.243438e-07,1.988466e+01,0.000000e+00,1.988466e+01,2.110382e+01,1.821758e+02
1.429739e+05,1.654790e+00,1.426715e+05,1.651290e+00,9.422296e-01,9.414976e-01,7.598993e-02,1.243414e-07,1.988488e+01,0.000000e+00,1.988488e+01,2.110407e+01,1.821668e+02
1.429839e+05,1.654906e+00,1.426815e+05,1.651406e+00,9.422286e-01,9.414987e-01,7.599117e-02,1.243391e-07,1.988509e+01,0.000000e+00,1.988509e+01,2.110431e+01,1.821578e+02
1.429939e+05,1.655022e+00,1.426915e+05,1.651522e+00,9.422276e-01,9.414999e-01,7.599241e-02,1.243367e-07,1.988530e+01,0.000000e+00,1.988530e+01,2.110456e+01,1.821488e+02
1.430039e+05,1.655137e+00,1.427015e+05,1.651637e+00,9.422266e-01,9.415011e-01,7.599366e-02,1.243343e-07,1.988551e+01,0.000000e+00,1.988551e+01,2.110481e+01,1.821398e+02
1.430139e+05,1.655253e+00,1.427115e+05,1.651753e+00,9.422256e-01,9.415023e-01,7.599490e-02,1.243319e-07,1.988573e+01,0.000000e+00,1.988573e+01,2.110506e+01,1.821308e+02
1.430239e+05,1.655369e+00,1.427215e+05,1.651869e+00,9.422246e-01,9.415034e-01,7.599614e-02,1.243296e-07,1.988594e+01,0.000000e+00,1.988594e+01,2.110531e+01,1.821217e+02
1.430339e+05,1.655485e+00,1.427315e+05,1.651985e+00,9.422236e-01,9.415046e-01,7.599739e-02,1.243272e-07,1.988615e+01,0.000000e+00,1.988615e+01,2.110555e+01,1.821127e+02
1.430439e+05,1.655600e+00,1.427415e+05,1.652100e+00,9.422226e-01,9.415058e-01,7.599863e-02,1.243248e-07,1.988636e+01,0.000000e+00,1.988636e+01,2.110580e+01,1.821037e+02
1.430539e+05,1.655716e+00,1.427515e+05,1.652216e+00,9.422216e-01,9.415069e-01,7.599987e-02,1.243224e-07,1.988658e+01,0.000000e+00,1.988658e+01,2.110605e+01,1.820947e+02
1.430639e+05,1.655832e+00,1.427615e+05,1.652332e+00,9.422206e-01,9.415081e-01,7.600112e-02,1.243201e-07,1.988679e+01,0.000000e+00,1.988679e+01,2.110630e+01,1.820857e+02
1.430739e+05,1.655947e+00,1.427715e+05,1.652447e+00,9.422196e-01,9.415093e-01,7.600236e-02,1.243177e-07,1.988700e+01,0.000000e+00,1.988700e+01,2.110655e+01,1.820767e+02
1.430839e+05,1.656063e+00,1.427815e+05,1.652563e+00,9.422186e-01,9.415105e-01,7.600360e-02,1.243153e-07,1.988721e+01,0.000000e+00,1.988721e+01,2.110679e+01,1.820677e+02
1.430939e+05,1.656179e+00,1.427915e+05,1.652679e+00,9.422176e-01,9.415116e-01,7.600485e-02,1.243129e-07,1.988743e+01,0.000000e+00,1.988743e+01,2.110704e+01,1.820587e+02
1.431039e+05,1.656295e+00,1.428015e+05,1.652795e+00,9.422166e-01,9.415128e-01,7.600609e-02,1.243106e-07,1.988764e+01,0.000000e+00,1.988764e+01,2.110729e+01,1.820497e+02
1.431139e+05,1.656410e+00,1.428115e+05,1.652910e+00,9.422156e-01,9.415140e-01,7.600733e-02,1.243082e-07,1.988785e+01,0.000000e+00,1.988785e+01,2.110754e+01,1.820407e+02
1.431239e+05,1.656526e+00,1.428215e+05,1.653026e+00,9.422146e-01,9.415151e-01,7.600857e-02,1.243058e-07,1.988807e+01,0.000000e+00,1.988807e+01,2.110779e+01,1.820317e+02
1.431339e+05,1.656642e+00,1.428315e+05,1.653142e+00,9.422136e-01,9.415163e-01,7.600982e-02,1.243034e-07,1.988828e+01,0.000000e+00,1.988828e+01,2.110803e+01,1.820226e+02
1.431439e+05,1.656758e+00,1.428415e+05,1.653258e+00,9.422126e-01,9.415175e-01,7.601106e-02,1.243011e-07,1.988849e+01,0.000000e+00,1.988849e+01,2.110828e+01,1.820136e+02
1.431539e+05,1.656873e+00,1.428515e+05,1.653373e+00,9.422116e-01,9.415186e-01,7.601230e-02,1.242987e-07,1.988870e+01,0.000000e+00,1.988870e+01,2.110853e+01,1.820046e+02
1.431639e+05,1.656989e+00,1.428615e+05,1.653489e+00,9.422106e-01,9.415198e-01,7.601355e-02,1.242963e-07,1.988892e+01,0.000000e+00,1.988892e+01,2.110878e+01,1.819956e+02
1.431739e+05,1.657105e+00,1.428715e+05,1.653605e+00,9.422096e-01,9.415210e-01,7.601479e-02,1.242940e-07,1.988913e+01,0.000000e+00,1.988913e+01,2.110903e+01,1.819866e+02
1.431839e+05,1.657221e+00,1.428815e+05,1.653721e+00,9.422086e-01,9.415222e-01,7.601603e-02,1.242916e-07,1.988934e+01,0.000000e+00,1.988934e+01,2.110928e+01,1.819776e+02
1.431939e+05,1.657336e+00,1.428915e+05,1.653836e+00,9.422076e-01,9.415233e-01,7.601728e-02,1.242892e-07,1.988955e+01,0.000000e+00,1.988955e+01,2.110952e+01,1.819686e+02
1.432039e+05,1.657452e+00,1.429015e+05,1.653952e+00,9.422066e-01,9.415245e-01,7.601852e-02,1.242869e-07,1.988977e+01,0.000000e+00,1.988977e+01,2.110977e+01,1.819596e+02
1.432139e+05,1.657568e+00,1.429115e+05,1.654068e+00,9.422056e-01,9.415257e-01,7.601976e-02,1.242845e-07,1.988998e+01,0.000000e+00,1.988998e+01,2.111002e+01,1.819506e+02
1.432239e+05,1.657684e+00,1.429215e+05,1.654184e+00,9.422046e-01,9.415268e-01,7.602100e-02,1.242821e-07,1.989019e+01,0.000000e+00,1.989019e+01,2.111027e+01,1.819416e+02
1.432339e+05,1.657799e+00,1.429315e+05,1.654299e+00,9.422036e-01,9.415280e-01,7.602225e-02,1.242798e-07,1.989040e+01,0.000000e+00,1.989040e+01,2.111052e+01,1.819326e+02
1.432439e+05,1.657915e+00,1.429415e+05,1.654415e+00,9.422026e-01,9.415292e-01,7.602349e-02,1.242774e-07,1.989062e+01,0.000000e+00,1.989062e+01,2.111076e+01,1.819235e+02
1.432539e+05,1.658031e+00,1.429515e+05,1.654531e+00,9.422016e-01,9.415303e-01,7.602473e-02,1.242750e-07,1.989083e+01,0.000000e+00,1.989083e+01,2.111101e+01,1.819145e+02
1.432639e+05,1.658147e+00,1.429615e+05,1.654647e+00,9.422006e-01,9.415315e-01,7.602598e-02,1.242727e-07,1.989104e+01,0.000000e+00,1.989104e+01,2.111126e+01,1.819055e+02
1.432739e+05,1.658262e+00,1.429715e+05,1.654762e+00,9.422015e-01,9.415327e-01,7.602722e-02,1.242703e-07,1.989163e+01,0.000000e+00,1.989163e+01,2.111186e+01,1.818992e+02
1.432839e+05,1.658378e+00,1.429815e+05,1.654878e+00,9.422055e-01,9.415339e-01,7.602846e-02,1.242679e-07,1.989282e+01,0.000000e+00,1.989282e+01,2.111304e+01,1.818972e+02
1.432939e+05,1.658494e+00,1.429915e+05,1.654994e+00,9.422095e-01,9.415350e-01,7.602970e-02,1.242656e-07,1.989401e+01,0.000000e+00,1.989401e+01,2.111421e+01,1.818952e+02
1.433039e+05,1.658610e+00,1.430015e+05,1.655110e+00,9.422135e-01,9.415362e-01,7.603095e-02,1.242632e-07,1.989520e+01,0.000000e+00,1.989520e+01,2.111538e+01,1.818932e+02
1.433139e+05,1.658725e+00,1.430115e+05,1.655225e+00,9.422175e-01,9.415374e-01,7.603219e-02,1.242608e-07,1.989638e+01,0.000000e+00,1.989638e+01,2.111655e+01,1.818912e+02
1.433239e+05,1.658841e+00,1.430215e+05,1.655341e+00,9.422215e-01,9.415385e-01,7.603343e-02,1.242585e-07,1.989757e+01,0.000000e+00,1.989757e+01,2.111772e+01,1.818892e+02
1.433339e+05,1.658957e+00,1.430315e+05,1.655457e+00,9.422255e-01,9.415397e-01,7.603467e-02,1.242561e-07,1.989876e+01,0.000000e+00,1.989876e+01,2.111889e+01,1.818872e+02
1.433439e+05,1.659073e+00,1.430415e+05,1.655573e+00,9.422295e-01,9.415409e-01,7.603592e-02,1.242538e-07,1.989995e+01,0.000000e+00,1.989995e+01,2.112007e+01,1.818852e+02
1.433539e+05,1.659188e+00,1.430515e+05,1.655688e+00,9.422335e-01,9.415420e-01,7.603716e-02,1.242514e-07,1.990114e+01,0.000000e+00,1.990114e+01,2.112124e+01,1.818832e+02
1.433639e+05,1.659304e+00,1.430615e+05,1.655804e+00,9.422375e-01,9.415432e-01,7.603840e-02,1.242490e-07,1.990233e+01,0.000000e+00,1.990233e+01,2.112241e+01,1.818812e+02
1.433739e+05,1.659420e+00,1.430715e+05,1.655920e+00,9.422415e-01,9.415444e-01,7.603964e-02,1.242467e-07,1.990351e+01,0.000000e+00,1.990351e+01,2.112358e+01,1.818792e+02
1.433839e+05,1.659535e+00,1.430815e+05,1.656035e+00,9.422455e-01,9.415456e-01,7.604089e-02,1.242443e-07,1.990470e+01,0.000000e+00,1.990470e+01,2.112475e+01,1.818772e+02
1.433939e+05,1.659651e+00,1.430915e+05,1.656151e+00,9.422495e-01,9.415467e-01,7.604213e-02,1.242419e-07,1.990589e+01,0.000000e+00,1.990589e+01,2.112592e+01,1.818752e+02
1.434039e+05,1.659767e+00,1.431015e+05,1.656267e+00,9.422535e-01,9.415479e-01,7.604337e-02,1.242396e-07,1.990708e+01,0.000000e+00,1.990708e+01,2.112709e+01,1.818732e+02
1.434139e+05,1.659883e+00,1.431115e+05,1.656383e+00,9.422575e-01,9.415491e-01,7.604461e-02,1.242372e-07,1.990827e+01,0.000000e+00,1.990827e+01,2.112827e+01,1.818712e+02
1.434239e+05,1.659998e+00,1.431215e+05,1.656498e+00,9.422615e-01,9.415502e-01,7.604586e-02,1.242349e-07,1.990946e+01,0.000000e+00,1.990946e+01,2.112944e+01,1.818692e+02
1.434339e+05,1.660114e+00,1.431315e+05,1.656614e+00,9.422655e-01,9.415514e-01,7.604710e-02,1.242325e-07,1.991064e+01,0.000000e+00,1.991064e+01,2.113061e+01,1.818672e+02
1.434439e+05,1.660230e+00,1.431415e+05,1.656730e+00,9.422695e-01,9.415526e-01,7.604834e-02,1.242302e-07,1.991183e+01,0.000000e+00,1.991183e+01,2.113178e+01,1.818652e+02
1.434539e+05,1.660346e+00,1.431515e+05,1.656846e+00,9.422735e-01,9.415537e-01,7.604958e-02,1.242278e-07,1.991302e+01,0.000000e+00,1.991302e+01,2.113295e+01,1.818632e+02
1.434639e+05,1.660461e+00,1.431615e+05,1.656961e+00,9.422775e-01,9.415549e-01,7.605083e-02,1.242254e-07,1.991421e+01,0.000000e+00,1.991421e+01,2.113412e+01,1.818612e+02
1.434739e+05,1.660577e+00,1.431715e+05,1.657077e+00,9.422815e-01,9.415561e-01,7.605207e-02,1.242231e-07,1.991540e+01,0.000000e+00,1.991540e+01,2.113529e+01,1.818592e+02
1.434839e+05,1.660693e+00,1.431815e+05,1.657193e+00,9.422855e-01,9.415573e-01,7.605331e-02,1.242207e-07,1.991659e+01,0.000000e+00,1.991659e+01,2.113647e+01,1.818572e+02
1.434939e+05,1.660809e+00,1.431915e+05,1.657309e+00,9.422895e-01,9.415584e-01,7.605455e-02,1.242184e-07,1.991777e+01,0.000000e+00,1.991777e+01,2.113764e+01,1.818552e+02
1.435039e+05,1.660924e+00,1.432015e+05,1.657424e+00,9.422935e-01,9.415596e-01,7.605579e-02,1.242160e-07,1.991896e+01,0.000000e+00,1.991896e+01,2.113881e+01,1.818532e+02
1.435139e+05,1.661040e+00,1.432115e+05,1.657540e+00,9.422975e-01,9.415608e-01,7.605704e-02,1.242137e-07,1.992015e+01,0.000000e+00,1.992015e+01,2.113998e+01,1.818512e+02
1.435239e+05,1.661156e+00,1.432215e+05,1.657656e+00,9.423015e-01,9.415619e-01,7.605828e-02,1.242113e-07,1.992134e+01,0.000000e+00,1.992134e+01,2.114115e+01,1.818492e+02
1.435339e+05,1.661272e+00,1.432315e+05,1.657772e+00,9.423055e-01,9.415631e-01,7.605952e-02,1.242090e-07,1.992253e+01,0.000000e+00,1.992253e+01,2.114232e+01,1.818472e+02
1.435439e+05,1.661387e+00,1.432415e+05,1.657887e+00,9.423095e-01,9.415643e-01,7.606076e-02,1.242066e-07,1.992372e+01,0.000000e+00,1.992372e+01,2.114349e+01,1.818452e+02
1.435539e+05,1.661503e+00,1.432515e+05,1.658003e+00,9.423135e-01,9.415654e-01,7.606200e-02,1.242043e-07,1.992490e+01,0.000000e+00,1.992490e+01,2.114466e+01,1.818432e+02
1.435639e+05,1.661619e+00,1.432615e+05,1.658119e+00,9.423175e-01,9.415666e-01,7.606325e-02,1.242019e-07,1.992609e+01,0.000000e+00,1.992609e+01,2.114584e+01,1.818412e+02
1.435739e+05,1.661735e+00,1.432715e+05,1.658235e+00,9.423215e-01,9.415678e-01,7.606449e-02,1.241996e-07,1.992728e+01,0.000000e+00,1.992728e+01,2.114701e+01,1.818392e+02
1.435839e+05,1.661850e+00,1.432815e+05,1.658350e+00,9.423255e-01,9.415689e-01,7.606573e-02,1.241972e-07,1.992847e+01,0.000000e+00,1.992847e+01,2.114818e+01,1.818372e+02
1.435939e+05,1.661966e+00,1.432915e+05,1.658466e+00,9.423295e-01,9.415701e-01,7.606697e-02,1.241949e-07,1.992966e+01,0.000000e+00,1.992966e+01,2.114935e+01,1.818352e+02
1.436039e+05,1.662082e+00,1.433015e+05,1.658582e+00,9.423335e-01,9.415713e-01,7.606821e-02,1.241925e-07,1.993085e+01,0.000000e+00,1.993085e+01,2.115052e+01,1.818332e+02
1.436139e+05,1.662198e+00,1.433115e+05,1.658698e+00,9.423375e-01,9.415725e-01,7.606946e-02,1.241902e-07,1.993203e+01,0.000000e+00,1.993203e+01,2.115169e+01,1.818312e+02
1.436239e+05,1.662313e+00,1.433215e+05,1.658813e+00,9.423415e-01,9.415736e-01,7.607070e-02,1.241878e-07,1.993322e+01,0.000000e+00,1.993322e+01,2.115286e+01,1.818292e+02
1.436339e+05,1.662429e+00,1.433315e+05,1.658929e+00,9.423455e-01,9.415748e-01,7.607194e-02,1.241855e-07,1.993441e+01,0.000000e+00,1.993441e+01,2.115403e+01,1.818272e+02
1.436439e+05,1.662545e+00,1.433415e+05,1.659045e+00,9.423495e-01,9.415760e-01,7.607318e-02,1.241831e-07,1.993560e+01,0.000000e+00,1.993560e+01,2.115521e+01,1.818252e+02
1.436539e+05,1.662661e+00,1.433515e+05,1.659161e+00,9.423535e-01,9.415771e-01,7.607442e-02,1.241808e-07,1.993679e+01,0.000000e+00,1.993679e+01,2.115638e+01,1.818232e+02
1.436639e+05,1.662776e+00,1.433615e+05,1.659276e+00,9.423575e-01,9.415783e-01,7.607567e-02,1.241784e-07,1.993797e+01,0.000000e+00,1.993797e+01,2.115755e+01,1.818212e+02
1.436739e+05,1.662892e+00,1.433715e+05,1.659392e+00,9.423615e-01,9.415795e-01,7.607691e-02,1.241761e-07,1.993916e+01,0.000000e+00,1.993916e+01,2.115872e+01,1.818192e+02
1.436839e+05,1.663008e+00,1.433815e+05,1.659508e+00,9.423655e-01,9.415806e-01,7.607815e-02,1.241737e-07,1.994035e+01,0.000000e+00,1.994035e+01,2.115989e+01,1.818172e+02
1.436939e+05,1.663123e+00,1.433915e+05,1.659623e+00,9.423695e-01,9.415818e-01,7.607939e-02,1.241714e-07,1.994154e+01,0.000000e+00,1.994154e+01,2.116106e+01,1.818152e+02
1.437039e+05,1.663239e+00,1.434015e+05,1.659739e+00,9.423735e-01,9.415830e-01,7.608063e-02,1.241690e-07,1.994273e+01,0.000000e+00,1.994273e+01,2.116223e+01,1.818132e+02
1.437139e+05,1.663355e+00,1.434115e+05,1.659855e+00,9.423775e-01,9.415841e-01,7.608187e-02,1.241667e-07,1.994392e+01,0.000000e+00,1.994392e+01,2.116340e+01,1.818112e+02
1.437239e+05,1.663471e+00,1.434215e+05,1.659971e+00,9.423815e-01,9.415853e-01,7.608312e-02,1.241643e-07,1.994510e+01,0.000000e+00,1.994510e+01,2.116457e+01,1.818092e+02
1.437339e+05,1.663586e+00,1.434315e+05,1.660086e+00,9.423855e-01,9.415865e-01,7.608436e-02,1.241620e-07,1.994629e+01,0.000000e+00,1.994629e+01,2.116575e+01,1.818072e+02
1.437439e+05,1.663702e+00,1.434415e+05,1.660202e+00,9.423895e-01,9.415877e-01,7.608560e-02,1.241596e-07,1.994748e+01,0.000000e+00,1.994748e+01,2.116692e+01,1.818052e+02
1.437539e+05,1.663818e+00,1.434515e+05,1.660318e+00,9.423935e-01,9.415888e-01,7.608684e-02,1.241573e-07,1.994867e+01,0.000000e+00,1.994867e+01,2.116809e+01,1.818032e+02
1.437639e+05,1.663934e+00,1.434615e+05,1.660434e+00,9.423975e-01,9.415900e-01,7.608808e-02,1.241550e-07,1.994986e+01,0.000000e+00,1.994986e+01,2.116926e+01,1.818012e+02
1.437739e+05,1.664049e+00,1.434715e+05,1.660549e+00,9.424015e-01,9.415912e-01,7.608932e-02,1.241526e-07,1.995105e+01,0.000000e+00,1.995105e+01,2.117043e+01,1.817992e+02
1.437839e+05,1.664165e+00,1.434815e+05,1.660665e+00,9.424055e-01,9.415923e-01,7.609057e-02,1.241503e-07,1.995223e+01,0.000000e+00,1.995223e+01,2.117160e+01,1.817972e+02
1.437939e+05,1.664281e+00,1.434915e+05,1.660781e+00,9.424095e-01,9.415935e-01,7.609181e-02,1.241479e-07,1.995342e+01,0.000000e+00,1.995342e+01,2.117277e+01,1.817952e+02
1.438039e+05,1.664397e+00,1.435015e+05,1.660897e+00,9.424135e-01,9.415947e-01,7.609305e-02,1.241456e-07,1.995461e+01,0.000000e+00,1.995461e+01,2.117394e+01,1.817932e+02
1.438139e+05,1.664512e+00,1.435115e+05,1.661012e+00,9.424175e-01,9.415958e-01,7.609429e-02,1.241433e-07,1.995580e+01,0.000000e+00,1.995580e+01,2.117511e+01,1.817912e+02
1.438239e+05,1.664628e+00,1.435215e+05,1.661128e+00,9.424215e-01,9.415970e-01,7.609553e-02,1.241409e-07,1.995699e+01,0.000000e+00,1.995699e+01,2.117629e+01,1.817892e+02
1.438339e+05,1.664744e+00,1.435315e+05,1.661244e+00,9.424255e-01,9.415982e-01,7.609677e-02,1.241386e-07,1.995818e+01,0.000000e+00,1.995818e+01,2.117746e+01,1.817872e+02
1.438439e+05,1.664860e+00,1.435415e+05,1.661360e+00,9.424295e-01,9.415993e-01,7.609801e-02,1.241362e-07,1.995936e+01,0.000000e+00,1.995936e+01,2.117863e+01,1.817852e+02
1.438539e+05,1.664975e+00,1.435515e+05,1.661475e+00,9.424335e-01,9.416005e-01,7.609926e-02,1.241339e-07,1.996055e+01,0.000000e+00,1.996055e+01,2.117980e+01,1.817832e+02
1.438639e+05,1.665091e+00,1.435615e+05,1.661591e+00,9.424375e-01,9.416017e-01,7.610050e-02,1.241316e-07,1.996174e+01,0.000000e+00,1.996174e+01,2.118097e+01,1.817812e+02
1.438739e+05,1.665207e+00,1.435715e+05,1.661707e+00,9.424415e-01,9.416029e-01,7.610174e-02,1.241292e-07,1.996293e+01,0.000000e+00,1.996293e+01,2.118214e+01,1.817792e+02
1.438839e+05,1.665323e+00,1.435815e+05,1.661823e+00,9.424455e-01,9.416040e-01,7.610298e-02,1.241269e-07,1.996412e+01,0.000000e+00,1.996412e+01,2.118331e+01,1.817772e+02
1.438939e+05,1.665438e+00,1.435915e+05,1.661938e+00,9.424495e-01,9.416052e-01,7.610422e-02,1.241245e-07,1.996531e+01,0.000000e+00,1.996531e+01,2.118448e+01,1.817752e+02
1.439039e+05,1.665554e+00,1.436015e+05,1.662054e+00,9.424535e-01,9.416064e-01,7.610546e-02,1.241222e-07,1.996649e+01,0.000000e+00,1.996649e+01,2.118565e+01,1.817732e+02
1.439139e+05,1.665670e+00,1.436115e+05,1.662170e+00,9.424575e-01,9.416075e-01,7.610670e-02,1.241199e-07,1.996768e+01,0.000000e+00,1.996768e+01,2.118682e+01,1.817712e+02
1.439239e+05,1.665786e+00,1.436215e+05,1.662286e+00,9.424615e-01,9.416087e-01,7.610794e-02,1.241175e-07,1.996887e+01,0.000000e+00,1.996887e+01,2.118799e+01,1.817692e+02
1.439339e+05,1.665901e+00,1.436315e+05,1.662401e+00,9.424655e-01,9.416099e-01,7.610919e-02,1.241152e-07,1.997006e+01,0.000000e+00,1.997006e+01,2.118917e+01,1.817672e+02
1.439439e+05,1.666017e+00,1.436415e+05,1.662517e+00,9.424695e-01,9.416110e-01,7.611043e-02,1.241129e-07,1.997125e+01,0.000000e+00,1.997125e+01,2.119034e+01,1.817652e+02
1.439539e+05,1.666133e+00,1.436515e+05,1.662633e+00,9.424735e-01,9.416122e-01,7.611167e-02,1.241105e-07,1.997244e+01,0.000000e+00,1.997244e+01,2.119151e+01,1.817632e+02
1.439639e+05,1.666249e+00,1.436615e+05,1.662749e+00,9.424775e-01,9.416134e-01,7.611291e-02,1.241082e-07,1.997362e+01,0.000000e+00,1.997362e+01,2.119268e+01,1.817612e+02
1.439739e+05,1.666364e+00,1.436715e+05,1.662864e+00,9.424815e-01,9.416145e-01,7.611415e-02,1.241059e-07,1.997481e+01,0.000000e+00,1.997481e+01,2.119385e+01,1.817592e+02
1.439839e+05,1.666480e+00,1.436815e+05,1.662980e+00,9.424855e-01,9.416157e-01,7.611539e-02,1.241035e-07,1.997600e+01,0.000000e+00,1.997600e+01,2.119502e+01,1.817572e+02
1.439939e+05,1.666596e+00,1.436915e+05,1.663096e+00,9.424895e-01,9.416169e-01,7.611663e-02,1.241012e-07,1.997719e+01,0.000000e+00,1.997719e+01,2.119619e+01,1.817552e+02
1.440039e+05,1.666711e+00,1.437015e+05,1.663211e+00,9.424935e-01,9.416180e-01,7.611787e-02,1.240989e-07,1.997838e+01,0.000000e+00,1.997838e+01,2.119736e+01,1.817532e+02
1.440139e+05,1.666827e+00,1.437115e+05,1.663327e+00,9.424975e-01,9.416192e-01,7.611911e-02,1.240965e-07,1.997957e+01,0.000000e+00,1.997957e+01,2.119853e+01,1.817512e+02
1.440239e+05,1.666943e+00,1.437215e+05,1.663443e+00,9.425015e-01,9.416204e-01,7.612036e-02,1.240942e-07,1.998075e+01,0.000000e+00,1.998075e+01,2.119970e+01,1.817492e+02
1.440339e+05,1.667059e+00,1.437315e+05,1.663559e+00,9.425055e-01,9.416216e-01,7.612160e-02,1.240919e-07,1.998194e+01,0.000000e+00,1.998194e+01,2.120087e+01,1.817472e+02
1.440439e+05,1.667174e+00,1.437415e+05,1.663674e+00,9.425095e-01,9.416227e-01,7.612284e-02,1.240895e-07,1.998313e+01,0.000000e+00,1.998313e+01,2.120205e+01,1.817452e+02
1.440539e+05,1.667290e+00,1.437515e+05,1.663790e+00,9.425135e-01,9.416239e-01,7.612408e-02,1.240872e-07,1.998432e+01,0.000000e+00,1.998432e+01,2.120322e+01,1.817432e+02
1.440639e+05,1.667406e+00,1.437615e+05,1.663906e+00,9.425175e-01,9.416251e-01,7.612532e-02,1.240849e-07,1.998551e+01,0.000000e+00,1.998551e+01,2.120439e+01,1.817412e+02
1.440739e+05,1.667522e+00,1.437715e+05,1.664022e+00,9.425215e-01,9.416262e-01,7.612656e-02,1.240826e-07,1.998669e+01,0.000000e+00,1.998669e+01,2.120556e+01,1.817392e+02
1.440839e+05,1.667637e+00,1.437815e+05,1.664137e+00,9.425255e-01,9.416274e-01,7.612780e-02,1.240802e-07,1.998788e+01,0.000000e+00,1.998788e+01,2.120673e+01,1.817372e+02
1.440939e+05,1.667753e+00,1.437915e+05,1.664253e+00,9.425295e-01,9.416286e-01,7.612904e-02,1.240779e-07,1.998907e+01,0.000000e+00,1.998907e+01,2.120790e+01,1.817352e+02
1.441039e+05,1.667869e+00,1.438015e+05,1.664369e+00,9.425335e-01,9.416297e-01,7.613028e-02,1.240756e-07,1.999026e+01,0.000000e+00,1.999026e+01,2.120907e+01,1.817332e+02
1.441139e+05,1.667985e+00,1.438115e+05,1.664485e+00,9.425375e-01,9.416309e-01,7.613152e-02,1.240732e-07,1.999145e+01,0.000000e+00,1.999145e+01,2.121024e+01,1.817312e+02
1.441239e+05,1.668100e+00,1.438215e+05,1.664600e+00,9.425415e-01,9.416321e-01,7.613276e-02,1.240709e-07,1.999264e+01,0.000000e+00,1.999264e+01,2.121141e+01,1.817292e+02
1.441339e+05,1.668216e+00,1.438315e+05,1.664716e+00,9.425455e-01,9.416332e-01,7.613400e-02,1.240686e-07,1.999382e+01,0.000000e+00,1.999382e+01,2.121258e+01,1.817272e+02
1.441439e+05,1.668332e+00,1.438415e+05,1.664832e+00,9.425495e-01,9.416344e-01,7.613525e-02,1.240663e-07,1.999501e+01,0.000000e+00,1.999501e+01,2.121375e+01,1.817252e+02
1.441539e+05,1.668448e+00,1.438515e+05,1.664948e+00,9.425535e-01,9.416356e-01,7.613649e-02,1.240639e-07,1.999620e+01,0.000000e+00,1.999620e+01,2.121492e+01,1.817232e+02
1.441639e+05,1.668563e+00,1.438615e+05,1.665063e+00,9.425575e-01,9.416367e-01,7.613773e-02,1.240616e-07,1.999739e+01,0.000000e+00,1.999739e+01,2.121609e+01,1.817212e+02
1.441739e+05,1.668679e+00,1.438715e+05,1.665179e+00,9.425615e-01,9.416379e-01,7.613897e-02,1.240593e-07,1.999858e+01,0.000000e+00,1.999858e+01,2.121726e+01,1.817192e+02
1.441839e+05,1.668795e+00,1.438815e+05,1.665295e+00,9.425655e-01,9.416391e-01,7.614021e-02,1.240570e-07,1.999977e+01,0.000000e+00,1.999977e+01,2.121844e+01,1.817172e+02
1.441939e+05,1.668911e+00,1.438915e+05,1.665411e+00,9.425696e-01,9.416402e-01,7.614145e-02,1.240546e-07,2.000095e+01,0.000000e+00,2.000095e+01,2.121961e+01,1.817152e+02
1.442039e+05,1.669026e+00,1.439015e+05,1.665526e+00,9.425736e-01,9.416414e-01,7.614269e-02,1.240523e-07,2.000214e+01,0.000000e+00,2.000214e+01,2.122078e+01,1.817132e+02
1.442139e+05,1.669142e+00,1.439115e+05,1.665642e+00,9.425776e-01,9.416426e-01,7.614393e-02,1.240500e-07,2.000333e+01,0.000000e+00,2.000333e+01,2.122195e+01,1.817112e+02
1.442239e+05,1.669258e+00,1.439215e+05,1.665758e+00,9.425816e-01,9.416437e-01,7.614517e-02,1.240477e-07,2.000452e+01,0.000000e+00,2.000452e+01,2.122312e+01,1.817092e+02
1.442339e+05,1.669374e+00,1.439315e+05,1.665874e+00,9.425856e-01,9.416449e-01,7.614641e-02,1.240454e-07,2.000571e+01,0.000000e+00,2.000571e+01,2.122429e+01,1.817072e+02
