Repository: brandonlampe/CS_Data

# Comments For Consolidation Test: 175_03
_Note:_ herein, the phrase "TEST-NUMBER" will imply the insertion of "175_03".  This format will
often be used when describing local directories.

Following the initial increase in pressure from zero to 19.192 MPa (dilatometer was initially used,
which resulted in somewhat variable confining pressure).  Schuler gauges were used during the

## Test Data
Raw test data is contained in: TEST-NUMBER.xlsx

Additionally, calculated values of fractional density have been calculated in TEST-NUMBER.xlsx and
exported to TEST-NUMBER.csv, where the .csv file format allows for easy cross-platform importing
and analysis.

File: UNM_WP_HY_175_03/CREEP_FIT_v1/175_03_CREEP_OUT.csv (part 62 of 66)
Analysis by Brandon Lampe, performed on: 2016/07/04 12:27:14
Experimental results below begin at: 2015/07/17 16:07:44
Duration (sec),Duration (day),Elapsed Time (sec),Elapsed Time (day),Interpolated Fractional Density,Fit to Fractional Density,Fit to Volume Strain,Fit to Volume Strain Rate (1/sec),Confining Pressure (MPa),Pore Pressure (MPa),Terzaghi Pressure (MPa),Solid Pressure (MPa),Temperature (C))
1.442439e+05,1.669489e+00,1.439415e+05,1.665989e+00,9.425896e-01,9.416461e-01,7.614765e-02,1.240430e-07,2.000690e+01,0.000000e+00,2.000690e+01,2.122546e+01,1.817052e+02
1.442539e+05,1.669605e+00,1.439515e+05,1.666105e+00,9.425936e-01,9.416473e-01,7.614889e-02,1.240407e-07,2.000808e+01,0.000000e+00,2.000808e+01,2.122663e+01,1.817032e+02
1.442639e+05,1.669721e+00,1.439615e+05,1.666221e+00,9.425976e-01,9.416484e-01,7.615013e-02,1.240384e-07,2.000927e+01,0.000000e+00,2.000927e+01,2.122780e+01,1.817012e+02
1.442739e+05,1.669837e+00,1.439715e+05,1.666337e+00,9.425996e-01,9.416496e-01,7.615137e-02,1.240361e-07,2.001007e+01,0.000000e+00,2.001007e+01,2.122860e+01,1.817023e+02
1.442839e+05,1.669952e+00,1.439815e+05,1.666452e+00,9.425986e-01,9.416508e-01,7.615261e-02,1.240338e-07,2.001027e+01,0.000000e+00,2.001027e+01,2.122883e+01,1.817083e+02
1.442939e+05,1.670068e+00,1.439915e+05,1.666568e+00,9.425976e-01,9.416519e-01,7.615385e-02,1.240314e-07,2.001046e+01,0.000000e+00,2.001046e+01,2.122905e+01,1.817143e+02
1.443039e+05,1.670184e+00,1.440015e+05,1.666684e+00,9.425966e-01,9.416531e-01,7.615509e-02,1.240291e-07,2.001065e+01,0.000000e+00,2.001065e+01,2.122928e+01,1.817203e+02
1.443139e+05,1.670299e+00,1.440115e+05,1.666799e+00,9.425956e-01,9.416543e-01,7.615633e-02,1.240268e-07,2.001084e+01,0.000000e+00,2.001084e+01,2.122950e+01,1.817263e+02
1.443239e+05,1.670415e+00,1.440215e+05,1.666915e+00,9.425946e-01,9.416554e-01,7.615757e-02,1.240245e-07,2.001103e+01,0.000000e+00,2.001103e+01,2.122973e+01,1.817323e+02
1.443339e+05,1.670531e+00,1.440315e+05,1.667031e+00,9.425936e-01,9.416566e-01,7.615881e-02,1.240222e-07,2.001122e+01,0.000000e+00,2.001122e+01,2.122996e+01,1.817383e+02
1.443439e+05,1.670647e+00,1.440415e+05,1.667147e+00,9.425926e-01,9.416578e-01,7.616005e-02,1.240198e-07,2.001141e+01,0.000000e+00,2.001141e+01,2.123018e+01,1.817443e+02
1.443539e+05,1.670762e+00,1.440515e+05,1.667262e+00,9.425916e-01,9.416589e-01,7.616129e-02,1.240175e-07,2.001160e+01,0.000000e+00,2.001160e+01,2.123041e+01,1.817503e+02
1.443639e+05,1.670878e+00,1.440615e+05,1.667378e+00,9.425906e-01,9.416601e-01,7.616253e-02,1.240152e-07,2.001179e+01,0.000000e+00,2.001179e+01,2.123063e+01,1.817563e+02
1.443739e+05,1.670994e+00,1.440715e+05,1.667494e+00,9.425896e-01,9.416613e-01,7.616377e-02,1.240129e-07,2.001198e+01,0.000000e+00,2.001198e+01,2.123086e+01,1.817623e+02
1.443839e+05,1.671110e+00,1.440815e+05,1.667610e+00,9.425886e-01,9.416624e-01,7.616501e-02,1.240106e-07,2.001218e+01,0.000000e+00,2.001218e+01,2.123108e+01,1.817683e+02
1.443939e+05,1.671225e+00,1.440915e+05,1.667725e+00,9.425876e-01,9.416636e-01,7.616625e-02,1.240083e-07,2.001237e+01,0.000000e+00,2.001237e+01,2.123131e+01,1.817743e+02
1.444039e+05,1.671341e+00,1.441015e+05,1.667841e+00,9.425866e-01,9.416648e-01,7.616749e-02,1.240060e-07,2.001256e+01,0.000000e+00,2.001256e+01,2.123153e+01,1.817803e+02
1.444139e+05,1.671457e+00,1.441115e+05,1.667957e+00,9.425856e-01,9.416659e-01,7.616873e-02,1.240036e-07,2.001275e+01,0.000000e+00,2.001275e+01,2.123176e+01,1.817863e+02
1.444239e+05,1.671573e+00,1.441215e+05,1.668073e+00,9.425846e-01,9.416671e-01,7.616997e-02,1.240013e-07,2.001294e+01,0.000000e+00,2.001294e+01,2.123198e+01,1.817923e+02
1.444339e+05,1.671688e+00,1.441315e+05,1.668188e+00,9.425836e-01,9.416683e-01,7.617121e-02,1.239990e-07,2.001313e+01,0.000000e+00,2.001313e+01,2.123221e+01,1.817983e+02
1.444439e+05,1.671804e+00,1.441415e+05,1.668304e+00,9.425826e-01,9.416694e-01,7.617245e-02,1.239967e-07,2.001332e+01,0.000000e+00,2.001332e+01,2.123243e+01,1.818043e+02
1.444539e+05,1.671920e+00,1.441515e+05,1.668420e+00,9.425816e-01,9.416706e-01,7.617369e-02,1.239944e-07,2.001351e+01,0.000000e+00,2.001351e+01,2.123266e+01,1.818103e+02
1.444639e+05,1.672036e+00,1.441615e+05,1.668536e+00,9.425806e-01,9.416718e-01,7.617493e-02,1.239921e-07,2.001370e+01,0.000000e+00,2.001370e+01,2.123288e+01,1.818163e+02
1.444739e+05,1.672151e+00,1.441715e+05,1.668651e+00,9.425796e-01,9.416729e-01,7.617617e-02,1.239898e-07,2.001389e+01,0.000000e+00,2.001389e+01,2.123311e+01,1.818223e+02
1.444839e+05,1.672267e+00,1.441815e+05,1.668767e+00,9.425786e-01,9.416741e-01,7.617741e-02,1.239875e-07,2.001409e+01,0.000000e+00,2.001409e+01,2.123333e+01,1.818283e+02
1.444939e+05,1.672383e+00,1.441915e+05,1.668883e+00,9.425776e-01,9.416753e-01,7.617865e-02,1.239851e-07,2.001428e+01,0.000000e+00,2.001428e+01,2.123356e+01,1.818343e+02
1.445039e+05,1.672499e+00,1.442015e+05,1.668999e+00,9.425766e-01,9.416764e-01,7.617989e-02,1.239828e-07,2.001447e+01,0.000000e+00,2.001447e+01,2.123378e+01,1.818403e+02
1.445139e+05,1.672614e+00,1.442115e+05,1.669114e+00,9.425756e-01,9.416776e-01,7.618113e-02,1.239805e-07,2.001466e+01,0.000000e+00,2.001466e+01,2.123401e+01,1.818463e+02
1.445239e+05,1.672730e+00,1.442215e+05,1.669230e+00,9.425746e-01,9.416788e-01,7.618237e-02,1.239782e-07,2.001485e+01,0.000000e+00,2.001485e+01,2.123423e+01,1.818523e+02
1.445339e+05,1.672846e+00,1.442315e+05,1.669346e+00,9.425736e-01,9.416800e-01,7.618361e-02,1.239759e-07,2.001504e+01,0.000000e+00,2.001504e+01,2.123446e+01,1.818583e+02
1.445439e+05,1.672962e+00,1.442415e+05,1.669462e+00,9.425726e-01,9.416811e-01,7.618485e-02,1.239736e-07,2.001523e+01,0.000000e+00,2.001523e+01,2.123468e+01,1.818643e+02
1.445539e+05,1.673077e+00,1.442515e+05,1.669577e+00,9.425716e-01,9.416823e-01,7.618609e-02,1.239713e-07,2.001542e+01,0.000000e+00,2.001542e+01,2.123491e+01,1.818703e+02
1.445639e+05,1.673193e+00,1.442615e+05,1.669693e+00,9.425706e-01,9.416835e-01,7.618733e-02,1.239690e-07,2.001561e+01,0.000000e+00,2.001561e+01,2.123513e+01,1.818763e+02
1.445739e+05,1.673309e+00,1.442715e+05,1.669809e+00,9.425696e-01,9.416846e-01,7.618857e-02,1.239667e-07,2.001581e+01,0.000000e+00,2.001581e+01,2.123536e+01,1.818823e+02
1.445839e+05,1.673425e+00,1.442815e+05,1.669925e+00,9.425686e-01,9.416858e-01,7.618981e-02,1.239644e-07,2.001600e+01,0.000000e+00,2.001600e+01,2.123559e+01,1.818883e+02
1.445939e+05,1.673540e+00,1.442915e+05,1.670040e+00,9.425676e-01,9.416870e-01,7.619105e-02,1.239621e-07,2.001619e+01,0.000000e+00,2.001619e+01,2.123581e+01,1.818943e+02
1.446039e+05,1.673656e+00,1.443015e+05,1.670156e+00,9.425666e-01,9.416881e-01,7.619229e-02,1.239598e-07,2.001638e+01,0.000000e+00,2.001638e+01,2.123604e+01,1.819003e+02
1.446139e+05,1.673772e+00,1.443115e+05,1.670272e+00,9.425656e-01,9.416893e-01,7.619353e-02,1.239575e-07,2.001657e+01,0.000000e+00,2.001657e+01,2.123626e+01,1.819063e+02
1.446239e+05,1.673887e+00,1.443215e+05,1.670387e+00,9.425646e-01,9.416905e-01,7.619477e-02,1.239552e-07,2.001676e+01,0.000000e+00,2.001676e+01,2.123649e+01,1.819123e+02
1.446339e+05,1.674003e+00,1.443315e+05,1.670503e+00,9.425636e-01,9.416916e-01,7.619601e-02,1.239528e-07,2.001695e+01,0.000000e+00,2.001695e+01,2.123671e+01,1.819183e+02
1.446439e+05,1.674119e+00,1.443415e+05,1.670619e+00,9.425626e-01,9.416928e-01,7.619725e-02,1.239505e-07,2.001714e+01,0.000000e+00,2.001714e+01,2.123694e+01,1.819243e+02
1.446539e+05,1.674235e+00,1.443515e+05,1.670735e+00,9.425616e-01,9.416940e-01,7.619849e-02,1.239482e-07,2.001733e+01,0.000000e+00,2.001733e+01,2.123716e+01,1.819303e+02
1.446639e+05,1.674350e+00,1.443615e+05,1.670850e+00,9.425606e-01,9.416951e-01,7.619973e-02,1.239459e-07,2.001752e+01,0.000000e+00,2.001752e+01,2.123739e+01,1.819363e+02
1.446739e+05,1.674466e+00,1.443715e+05,1.670966e+00,9.425596e-01,9.416963e-01,7.620097e-02,1.239436e-07,2.001772e+01,0.000000e+00,2.001772e+01,2.123761e+01,1.819423e+02
1.446839e+05,1.674582e+00,1.443815e+05,1.671082e+00,9.425586e-01,9.416975e-01,7.620221e-02,1.239413e-07,2.001791e+01,0.000000e+00,2.001791e+01,2.123784e+01,1.819483e+02
1.446939e+05,1.674698e+00,1.443915e+05,1.671198e+00,9.425576e-01,9.416986e-01,7.620345e-02,1.239390e-07,2.001810e+01,0.000000e+00,2.001810e+01,2.123806e+01,1.819543e+02
1.447039e+05,1.674813e+00,1.444015e+05,1.671313e+00,9.425566e-01,9.416998e-01,7.620469e-02,1.239367e-07,2.001829e+01,0.000000e+00,2.001829e+01,2.123829e+01,1.819603e+02
1.447139e+05,1.674929e+00,1.444115e+05,1.671429e+00,9.425556e-01,9.417010e-01,7.620593e-02,1.239344e-07,2.001848e+01,0.000000e+00,2.001848e+01,2.123851e+01,1.819663e+02
1.447239e+05,1.675045e+00,1.444215e+05,1.671545e+00,9.425546e-01,9.417021e-01,7.620717e-02,1.239321e-07,2.001867e+01,0.000000e+00,2.001867e+01,2.123874e+01,1.819723e+02
1.447339e+05,1.675161e+00,1.444315e+05,1.671661e+00,9.425536e-01,9.417033e-01,7.620840e-02,1.239298e-07,2.001886e+01,0.000000e+00,2.001886e+01,2.123896e+01,1.819783e+02
1.447439e+05,1.675276e+00,1.444415e+05,1.671776e+00,9.425526e-01,9.417045e-01,7.620964e-02,1.239275e-07,2.001905e+01,0.000000e+00,2.001905e+01,2.123919e+01,1.819843e+02
1.447539e+05,1.675392e+00,1.444515e+05,1.671892e+00,9.425516e-01,9.417056e-01,7.621088e-02,1.239252e-07,2.001924e+01,0.000000e+00,2.001924e+01,2.123941e+01,1.819903e+02
1.447639e+05,1.675508e+00,1.444615e+05,1.672008e+00,9.425506e-01,9.417068e-01,7.621212e-02,1.239229e-07,2.001943e+01,0.000000e+00,2.001943e+01,2.123964e+01,1.819963e+02
1.447739e+05,1.675624e+00,1.444715e+05,1.672124e+00,9.425496e-01,9.417080e-01,7.621336e-02,1.239206e-07,2.001963e+01,0.000000e+00,2.001963e+01,2.123986e+01,1.820023e+02
1.447839e+05,1.675739e+00,1.444815e+05,1.672239e+00,9.425486e-01,9.417091e-01,7.621460e-02,1.239183e-07,2.001982e+01,0.000000e+00,2.001982e+01,2.124009e+01,1.820083e+02
1.447939e+05,1.675855e+00,1.444915e+05,1.672355e+00,9.425476e-01,9.417103e-01,7.621584e-02,1.239160e-07,2.002001e+01,0.000000e+00,2.002001e+01,2.124031e+01,1.820143e+02
1.448039e+05,1.675971e+00,1.445015e+05,1.672471e+00,9.425466e-01,9.417115e-01,7.621708e-02,1.239137e-07,2.002020e+01,0.000000e+00,2.002020e+01,2.124054e+01,1.820203e+02
1.448139e+05,1.676087e+00,1.445115e+05,1.672587e+00,9.425456e-01,9.417126e-01,7.621832e-02,1.239115e-07,2.002039e+01,0.000000e+00,2.002039e+01,2.124077e+01,1.820263e+02
1.448239e+05,1.676202e+00,1.445215e+05,1.672702e+00,9.425446e-01,9.417138e-01,7.621956e-02,1.239092e-07,2.002058e+01,0.000000e+00,2.002058e+01,2.124099e+01,1.820323e+02
1.448339e+05,1.676318e+00,1.445315e+05,1.672818e+00,9.425436e-01,9.417150e-01,7.622080e-02,1.239069e-07,2.002077e+01,0.000000e+00,2.002077e+01,2.124122e+01,1.820383e+02
1.448439e+05,1.676434e+00,1.445415e+05,1.672934e+00,9.425426e-01,9.417161e-01,7.622204e-02,1.239046e-07,2.002096e+01,0.000000e+00,2.002096e+01,2.124144e+01,1.820443e+02
1.448539e+05,1.676550e+00,1.445515e+05,1.673050e+00,9.425416e-01,9.417173e-01,7.622327e-02,1.239023e-07,2.002115e+01,0.000000e+00,2.002115e+01,2.124167e+01,1.820503e+02
1.448639e+05,1.676665e+00,1.445615e+05,1.673165e+00,9.425406e-01,9.417185e-01,7.622451e-02,1.239000e-07,2.002135e+01,0.000000e+00,2.002135e+01,2.124189e+01,1.820563e+02
1.448739e+05,1.676781e+00,1.445715e+05,1.673281e+00,9.425396e-01,9.417196e-01,7.622575e-02,1.238977e-07,2.002154e+01,0.000000e+00,2.002154e+01,2.124212e+01,1.820623e+02
1.448839e+05,1.676897e+00,1.445815e+05,1.673397e+00,9.425386e-01,9.417208e-01,7.622699e-02,1.238954e-07,2.002173e+01,0.000000e+00,2.002173e+01,2.124234e+01,1.820683e+02
1.448939e+05,1.677013e+00,1.445915e+05,1.673513e+00,9.425376e-01,9.417220e-01,7.622823e-02,1.238931e-07,2.002192e+01,0.000000e+00,2.002192e+01,2.124257e+01,1.820743e+02
1.449039e+05,1.677128e+00,1.446015e+05,1.673628e+00,9.425366e-01,9.417231e-01,7.622947e-02,1.238908e-07,2.002211e+01,0.000000e+00,2.002211e+01,2.124279e+01,1.820803e+02
1.449139e+05,1.677244e+00,1.446115e+05,1.673744e+00,9.425356e-01,9.417243e-01,7.623071e-02,1.238885e-07,2.002230e+01,0.000000e+00,2.002230e+01,2.124302e+01,1.820863e+02
1.449239e+05,1.677360e+00,1.446215e+05,1.673860e+00,9.425346e-01,9.417255e-01,7.623195e-02,1.238862e-07,2.002249e+01,0.000000e+00,2.002249e+01,2.124324e+01,1.820923e+02
1.449339e+05,1.677475e+00,1.446315e+05,1.673975e+00,9.425336e-01,9.417266e-01,7.623319e-02,1.238839e-07,2.002268e+01,0.000000e+00,2.002268e+01,2.124347e+01,1.820983e+02
1.449439e+05,1.677591e+00,1.446415e+05,1.674091e+00,9.425326e-01,9.417278e-01,7.623442e-02,1.238816e-07,2.002287e+01,0.000000e+00,2.002287e+01,2.124369e+01,1.821043e+02
1.449539e+05,1.677707e+00,1.446515e+05,1.674207e+00,9.425316e-01,9.417290e-01,7.623566e-02,1.238794e-07,2.002306e+01,0.000000e+00,2.002306e+01,2.124392e+01,1.821103e+02
1.449639e+05,1.677823e+00,1.446615e+05,1.674323e+00,9.425306e-01,9.417301e-01,7.623690e-02,1.238771e-07,2.002326e+01,0.000000e+00,2.002326e+01,2.124414e+01,1.821163e+02
1.449739e+05,1.677938e+00,1.446715e+05,1.674438e+00,9.425296e-01,9.417313e-01,7.623814e-02,1.238748e-07,2.002345e+01,0.000000e+00,2.002345e+01,2.124437e+01,1.821223e+02
1.449839e+05,1.678054e+00,1.446815e+05,1.674554e+00,9.425286e-01,9.417325e-01,7.623938e-02,1.238725e-07,2.002364e+01,0.000000e+00,2.002364e+01,2.124459e+01,1.821283e+02
1.449939e+05,1.678170e+00,1.446915e+05,1.674670e+00,9.425276e-01,9.417336e-01,7.624062e-02,1.238702e-07,2.002383e+01,0.000000e+00,2.002383e+01,2.124482e+01,1.821343e+02
1.450039e+05,1.678286e+00,1.447015e+05,1.674786e+00,9.425266e-01,9.417348e-01,7.624186e-02,1.238679e-07,2.002402e+01,0.000000e+00,2.002402e+01,2.124504e+01,1.821403e+02
1.450139e+05,1.678401e+00,1.447115e+05,1.674901e+00,9.425256e-01,9.417360e-01,7.624310e-02,1.238656e-07,2.002421e+01,0.000000e+00,2.002421e+01,2.124527e+01,1.821463e+02
1.450239e+05,1.678517e+00,1.447215e+05,1.675017e+00,9.425246e-01,9.417371e-01,7.624433e-02,1.238633e-07,2.002440e+01,0.000000e+00,2.002440e+01,2.124549e+01,1.821523e+02
1.450339e+05,1.678633e+00,1.447315e+05,1.675133e+00,9.425236e-01,9.417383e-01,7.624557e-02,1.238611e-07,2.002459e+01,0.000000e+00,2.002459e+01,2.124572e+01,1.821583e+02
1.450439e+05,1.678749e+00,1.447415e+05,1.675249e+00,9.425226e-01,9.417395e-01,7.624681e-02,1.238588e-07,2.002478e+01,0.000000e+00,2.002478e+01,2.124595e+01,1.821643e+02
1.450539e+05,1.678864e+00,1.447515e+05,1.675364e+00,9.425216e-01,9.417406e-01,7.624805e-02,1.238565e-07,2.002497e+01,0.000000e+00,2.002497e+01,2.124617e+01,1.821703e+02
1.450639e+05,1.678980e+00,1.447615e+05,1.675480e+00,9.425206e-01,9.417418e-01,7.624929e-02,1.238542e-07,2.002517e+01,0.000000e+00,2.002517e+01,2.124640e+01,1.821763e+02
1.450739e+05,1.679096e+00,1.447715e+05,1.675596e+00,9.425196e-01,9.417430e-01,7.625053e-02,1.238519e-07,2.002536e+01,0.000000e+00,2.002536e+01,2.124662e+01,1.821823e+02
1.450839e+05,1.679212e+00,1.447815e+05,1.675712e+00,9.425186e-01,9.417441e-01,7.625177e-02,1.238496e-07,2.002555e+01,0.000000e+00,2.002555e+01,2.124685e+01,1.821883e+02
1.450939e+05,1.679327e+00,1.447915e+05,1.675827e+00,9.425176e-01,9.417453e-01,7.625300e-02,1.238473e-07,2.002574e+01,0.000000e+00,2.002574e+01,2.124707e+01,1.821943e+02
1.451039e+05,1.679443e+00,1.448015e+05,1.675943e+00,9.425166e-01,9.417465e-01,7.625424e-02,1.238451e-07,2.002593e+01,0.000000e+00,2.002593e+01,2.124730e+01,1.822003e+02
1.451139e+05,1.679559e+00,1.448115e+05,1.676059e+00,9.425156e-01,9.417476e-01,7.625548e-02,1.238428e-07,2.002612e+01,0.000000e+00,2.002612e+01,2.124752e+01,1.822063e+02
1.451239e+05,1.679675e+00,1.448215e+05,1.676175e+00,9.425146e-01,9.417488e-01,7.625672e-02,1.238405e-07,2.002631e+01,0.000000e+00,2.002631e+01,2.124775e+01,1.822123e+02
1.451339e+05,1.679790e+00,1.448315e+05,1.676290e+00,9.425136e-01,9.417500e-01,7.625796e-02,1.238382e-07,2.002650e+01,0.000000e+00,2.002650e+01,2.124797e+01,1.822183e+02
1.451439e+05,1.679906e+00,1.448415e+05,1.676406e+00,9.425126e-01,9.417511e-01,7.625920e-02,1.238359e-07,2.002669e+01,0.000000e+00,2.002669e+01,2.124820e+01,1.822243e+02
1.451539e+05,1.680022e+00,1.448515e+05,1.676522e+00,9.425116e-01,9.417523e-01,7.626044e-02,1.238336e-07,2.002689e+01,0.000000e+00,2.002689e+01,2.124842e+01,1.822303e+02
1.451639e+05,1.680138e+00,1.448615e+05,1.676638e+00,9.425106e-01,9.417535e-01,7.626167e-02,1.238314e-07,2.002708e+01,0.000000e+00,2.002708e+01,2.124865e+01,1.822363e+02
1.451739e+05,1.680253e+00,1.448715e+05,1.676753e+00,9.425096e-01,9.417546e-01,7.626291e-02,1.238291e-07,2.002727e+01,0.000000e+00,2.002727e+01,2.124887e+01,1.822423e+02
1.451839e+05,1.680369e+00,1.448815e+05,1.676869e+00,9.425086e-01,9.417558e-01,7.626415e-02,1.238268e-07,2.002746e+01,0.000000e+00,2.002746e+01,2.124910e+01,1.822483e+02
1.451939e+05,1.680485e+00,1.448915e+05,1.676985e+00,9.425076e-01,9.417570e-01,7.626539e-02,1.238245e-07,2.002765e+01,0.000000e+00,2.002765e+01,2.124932e+01,1.822543e+02
1.452039e+05,1.680601e+00,1.449015e+05,1.677101e+00,9.425066e-01,9.417581e-01,7.626663e-02,1.238222e-07,2.002784e+01,0.000000e+00,2.002784e+01,2.124955e+01,1.822603e+02
1.452139e+05,1.680716e+00,1.449115e+05,1.677216e+00,9.425056e-01,9.417593e-01,7.626787e-02,1.238200e-07,2.002803e+01,0.000000e+00,2.002803e+01,2.124977e+01,1.822663e+02
1.452239e+05,1.680832e+00,1.449215e+05,1.677332e+00,9.425046e-01,9.417605e-01,7.626910e-02,1.238177e-07,2.002822e+01,0.000000e+00,2.002822e+01,2.125000e+01,1.822723e+02
1.452339e+05,1.680948e+00,1.449315e+05,1.677448e+00,9.425036e-01,9.417616e-01,7.627034e-02,1.238154e-07,2.002841e+01,0.000000e+00,2.002841e+01,2.125022e+01,1.822783e+02
1.452439e+05,1.681063e+00,1.449415e+05,1.677563e+00,9.425026e-01,9.417628e-01,7.627158e-02,1.238131e-07,2.002860e+01,0.000000e+00,2.002860e+01,2.125045e+01,1.822843e+02
1.452539e+05,1.681179e+00,1.449515e+05,1.677679e+00,9.425016e-01,9.417640e-01,7.627282e-02,1.238109e-07,2.002880e+01,0.000000e+00,2.002880e+01,2.125068e+01,1.822903e+02
1.452639e+05,1.681295e+00,1.449615e+05,1.677795e+00,9.425006e-01,9.417651e-01,7.627406e-02,1.238086e-07,2.002899e+01,0.000000e+00,2.002899e+01,2.125090e+01,1.822963e+02
1.452739e+05,1.681411e+00,1.449715e+05,1.677911e+00,9.424996e-01,9.417663e-01,7.627529e-02,1.238063e-07,2.002903e+01,0.000000e+00,2.002903e+01,2.125097e+01,1.823008e+02
1.452839e+05,1.681526e+00,1.449815e+05,1.678026e+00,9.424986e-01,9.417675e-01,7.627653e-02,1.238040e-07,2.002884e+01,0.000000e+00,2.002884e+01,2.125079e+01,1.823028e+02
1.452939e+05,1.681642e+00,1.449915e+05,1.678142e+00,9.424976e-01,9.417686e-01,7.627777e-02,1.238018e-07,2.002865e+01,0.000000e+00,2.002865e+01,2.125061e+01,1.823048e+02
1.453039e+05,1.681758e+00,1.450015e+05,1.678258e+00,9.424966e-01,9.417698e-01,7.627901e-02,1.237995e-07,2.002846e+01,0.000000e+00,2.002846e+01,2.125043e+01,1.823068e+02
1.453139e+05,1.681874e+00,1.450115e+05,1.678374e+00,9.424956e-01,9.417710e-01,7.628025e-02,1.237972e-07,2.002827e+01,0.000000e+00,2.002827e+01,2.125025e+01,1.823088e+02
1.453239e+05,1.681989e+00,1.450215e+05,1.678489e+00,9.424946e-01,9.417721e-01,7.628148e-02,1.237949e-07,2.002808e+01,0.000000e+00,2.002808e+01,2.125007e+01,1.823108e+02
1.453339e+05,1.682105e+00,1.450315e+05,1.678605e+00,9.424936e-01,9.417733e-01,7.628272e-02,1.237927e-07,2.002788e+01,0.000000e+00,2.002788e+01,2.124989e+01,1.823128e+02
1.453439e+05,1.682221e+00,1.450415e+05,1.678721e+00,9.424926e-01,9.417744e-01,7.628396e-02,1.237904e-07,2.002769e+01,0.000000e+00,2.002769e+01,2.124971e+01,1.823148e+02
1.453539e+05,1.682337e+00,1.450515e+05,1.678837e+00,9.424916e-01,9.417756e-01,7.628520e-02,1.237881e-07,2.002750e+01,0.000000e+00,2.002750e+01,2.124953e+01,1.823168e+02
1.453639e+05,1.682452e+00,1.450615e+05,1.678952e+00,9.424906e-01,9.417768e-01,7.628644e-02,1.237858e-07,2.002731e+01,0.000000e+00,2.002731e+01,2.124935e+01,1.823188e+02
1.453739e+05,1.682568e+00,1.450715e+05,1.679068e+00,9.424896e-01,9.417779e-01,7.628767e-02,1.237836e-07,2.002712e+01,0.000000e+00,2.002712e+01,2.124917e+01,1.823208e+02
1.453839e+05,1.682684e+00,1.450815e+05,1.679184e+00,9.424886e-01,9.417791e-01,7.628891e-02,1.237813e-07,2.002693e+01,0.000000e+00,2.002693e+01,2.124899e+01,1.823228e+02
1.453939e+05,1.682800e+00,1.450915e+05,1.679300e+00,9.424876e-01,9.417803e-01,7.629015e-02,1.237790e-07,2.002674e+01,0.000000e+00,2.002674e+01,2.124881e+01,1.823248e+02
1.454039e+05,1.682915e+00,1.451015e+05,1.679415e+00,9.424866e-01,9.417814e-01,7.629139e-02,1.237768e-07,2.002655e+01,0.000000e+00,2.002655e+01,2.124863e+01,1.823268e+02
1.454139e+05,1.683031e+00,1.451115e+05,1.679531e+00,9.424856e-01,9.417826e-01,7.629262e-02,1.237745e-07,2.002636e+01,0.000000e+00,2.002636e+01,2.124845e+01,1.823287e+02
1.454239e+05,1.683147e+00,1.451215e+05,1.679647e+00,9.424846e-01,9.417838e-01,7.629386e-02,1.237722e-07,2.002617e+01,0.000000e+00,2.002617e+01,2.124827e+01,1.823307e+02
1.454339e+05,1.683263e+00,1.451315e+05,1.679763e+00,9.424836e-01,9.417849e-01,7.629510e-02,1.237700e-07,2.002598e+01,0.000000e+00,2.002598e+01,2.124809e+01,1.823327e+02
1.454439e+05,1.683378e+00,1.451415e+05,1.679878e+00,9.424826e-01,9.417861e-01,7.629634e-02,1.237677e-07,2.002578e+01,0.000000e+00,2.002578e+01,2.124791e+01,1.823347e+02
1.454539e+05,1.683494e+00,1.451515e+05,1.679994e+00,9.424816e-01,9.417873e-01,7.629758e-02,1.237654e-07,2.002559e+01,0.000000e+00,2.002559e+01,2.124773e+01,1.823367e+02
1.454639e+05,1.683610e+00,1.451615e+05,1.680110e+00,9.424806e-01,9.417884e-01,7.629881e-02,1.237631e-07,2.002540e+01,0.000000e+00,2.002540e+01,2.124755e+01,1.823387e+02
1.454739e+05,1.683726e+00,1.451715e+05,1.680226e+00,9.424796e-01,9.417896e-01,7.630005e-02,1.237609e-07,2.002521e+01,0.000000e+00,2.002521e+01,2.124737e+01,1.823407e+02
1.454839e+05,1.683841e+00,1.451815e+05,1.680341e+00,9.424786e-01,9.417908e-01,7.630129e-02,1.237586e-07,2.002502e+01,0.000000e+00,2.002502e+01,2.124719e+01,1.823427e+02
1.454939e+05,1.683957e+00,1.451915e+05,1.680457e+00,9.424776e-01,9.417919e-01,7.630253e-02,1.237563e-07,2.002483e+01,0.000000e+00,2.002483e+01,2.124701e+01,1.823447e+02
1.455039e+05,1.684073e+00,1.452015e+05,1.680573e+00,9.424766e-01,9.417931e-01,7.630376e-02,1.237541e-07,2.002464e+01,0.000000e+00,2.002464e+01,2.124683e+01,1.823467e+02
1.455139e+05,1.684189e+00,1.452115e+05,1.680689e+00,9.424756e-01,9.417943e-01,7.630500e-02,1.237518e-07,2.002445e+01,0.000000e+00,2.002445e+01,2.124665e+01,1.823487e+02
1.455239e+05,1.684304e+00,1.452215e+05,1.680804e+00,9.424746e-01,9.417954e-01,7.630624e-02,1.237496e-07,2.002426e+01,0.000000e+00,2.002426e+01,2.124647e+01,1.823507e+02
1.455339e+05,1.684420e+00,1.452315e+05,1.680920e+00,9.424736e-01,9.417966e-01,7.630748e-02,1.237473e-07,2.002407e+01,0.000000e+00,2.002407e+01,2.124629e+01,1.823527e+02
1.455439e+05,1.684536e+00,1.452415e+05,1.681036e+00,9.424726e-01,9.417978e-01,7.630871e-02,1.237450e-07,2.002388e+01,0.000000e+00,2.002388e+01,2.124611e+01,1.823547e+02
1.455539e+05,1.684651e+00,1.452515e+05,1.681151e+00,9.424716e-01,9.417989e-01,7.630995e-02,1.237428e-07,2.002369e+01,0.000000e+00,2.002369e+01,2.124593e+01,1.823567e+02
1.455639e+05,1.684767e+00,1.452615e+05,1.681267e+00,9.424706e-01,9.418001e-01,7.631119e-02,1.237405e-07,2.002349e+01,0.000000e+00,2.002349e+01,2.124575e+01,1.823587e+02
1.455739e+05,1.684883e+00,1.452715e+05,1.681383e+00,9.424696e-01,9.418013e-01,7.631243e-02,1.237382e-07,2.002330e+01,0.000000e+00,2.002330e+01,2.124557e+01,1.823607e+02
1.455839e+05,1.684999e+00,1.452815e+05,1.681499e+00,9.424686e-01,9.418024e-01,7.631366e-02,1.237360e-07,2.002311e+01,0.000000e+00,2.002311e+01,2.124539e+01,1.823627e+02
1.455939e+05,1.685114e+00,1.452915e+05,1.681614e+00,9.424676e-01,9.418036e-01,7.631490e-02,1.237337e-07,2.002292e+01,0.000000e+00,2.002292e+01,2.124521e+01,1.823647e+02
1.456039e+05,1.685230e+00,1.453015e+05,1.681730e+00,9.424666e-01,9.418048e-01,7.631614e-02,1.237314e-07,2.002273e+01,0.000000e+00,2.002273e+01,2.124503e+01,1.823667e+02
1.456139e+05,1.685346e+00,1.453115e+05,1.681846e+00,9.424656e-01,9.418059e-01,7.631738e-02,1.237292e-07,2.002254e+01,0.000000e+00,2.002254e+01,2.124485e+01,1.823687e+02
1.456239e+05,1.685462e+00,1.453215e+05,1.681962e+00,9.424646e-01,9.418071e-01,7.631861e-02,1.237269e-07,2.002235e+01,0.000000e+00,2.002235e+01,2.124467e+01,1.823707e+02
1.456339e+05,1.685577e+00,1.453315e+05,1.682077e+00,9.424636e-01,9.418083e-01,7.631985e-02,1.237247e-07,2.002216e+01,0.000000e+00,2.002216e+01,2.124449e+01,1.823727e+02
1.456439e+05,1.685693e+00,1.453415e+05,1.682193e+00,9.424626e-01,9.418094e-01,7.632109e-02,1.237224e-07,2.002197e+01,0.000000e+00,2.002197e+01,2.124431e+01,1.823747e+02
1.456539e+05,1.685809e+00,1.453515e+05,1.682309e+00,9.424616e-01,9.418106e-01,7.632232e-02,1.237201e-07,2.002178e+01,0.000000e+00,2.002178e+01,2.124413e+01,1.823767e+02
1.456639e+05,1.685925e+00,1.453615e+05,1.682425e+00,9.424607e-01,9.418117e-01,7.632356e-02,1.237179e-07,2.002159e+01,0.000000e+00,2.002159e+01,2.124395e+01,1.823787e+02
1.456739e+05,1.686040e+00,1.453715e+05,1.682540e+00,9.424597e-01,9.418129e-01,7.632480e-02,1.237156e-07,2.002140e+01,0.000000e+00,2.002140e+01,2.124377e+01,1.823807e+02
1.456839e+05,1.686156e+00,1.453815e+05,1.682656e+00,9.424587e-01,9.418141e-01,7.632604e-02,1.237134e-07,2.002120e+01,0.000000e+00,2.002120e+01,2.124359e+01,1.823827e+02
1.456939e+05,1.686272e+00,1.453915e+05,1.682772e+00,9.424577e-01,9.418152e-01,7.632727e-02,1.237111e-07,2.002101e+01,0.000000e+00,2.002101e+01,2.124341e+01,1.823847e+02
1.457039e+05,1.686388e+00,1.454015e+05,1.682888e+00,9.424567e-01,9.418164e-01,7.632851e-02,1.237089e-07,2.002082e+01,0.000000e+00,2.002082e+01,2.124323e+01,1.823867e+02
1.457139e+05,1.686503e+00,1.454115e+05,1.683003e+00,9.424557e-01,9.418176e-01,7.632975e-02,1.237066e-07,2.002063e+01,0.000000e+00,2.002063e+01,2.124305e+01,1.823887e+02
1.457239e+05,1.686619e+00,1.454215e+05,1.683119e+00,9.424547e-01,9.418187e-01,7.633098e-02,1.237043e-07,2.002044e+01,0.000000e+00,2.002044e+01,2.124287e+01,1.823907e+02
1.457339e+05,1.686735e+00,1.454315e+05,1.683235e+00,9.424537e-01,9.418199e-01,7.633222e-02,1.237021e-07,2.002025e+01,0.000000e+00,2.002025e+01,2.124269e+01,1.823927e+02
1.457439e+05,1.686851e+00,1.454415e+05,1.683351e+00,9.424527e-01,9.418211e-01,7.633346e-02,1.236998e-07,2.002006e+01,0.000000e+00,2.002006e+01,2.124251e+01,1.823947e+02
1.457539e+05,1.686966e+00,1.454515e+05,1.683466e+00,9.424517e-01,9.418222e-01,7.633470e-02,1.236976e-07,2.001987e+01,0.000000e+00,2.001987e+01,2.124233e+01,1.823967e+02
1.457639e+05,1.687082e+00,1.454615e+05,1.683582e+00,9.424507e-01,9.418234e-01,7.633593e-02,1.236953e-07,2.001968e+01,0.000000e+00,2.001968e+01,2.124215e+01,1.823987e+02
1.457739e+05,1.687198e+00,1.454715e+05,1.683698e+00,9.424497e-01,9.418246e-01,7.633717e-02,1.236931e-07,2.001949e+01,0.000000e+00,2.001949e+01,2.124197e+01,1.824007e+02
1.457839e+05,1.687314e+00,1.454815e+05,1.683814e+00,9.424487e-01,9.418257e-01,7.633841e-02,1.236908e-07,2.001930e+01,0.000000e+00,2.001930e+01,2.124179e+01,1.824027e+02
1.457939e+05,1.687429e+00,1.454915e+05,1.683929e+00,9.424477e-01,9.418269e-01,7.633964e-02,1.236886e-07,2.001911e+01,0.000000e+00,2.001911e+01,2.124161e+01,1.824047e+02
1.458039e+05,1.687545e+00,1.455015e+05,1.684045e+00,9.424467e-01,9.418281e-01,7.634088e-02,1.236863e-07,2.001891e+01,0.000000e+00,2.001891e+01,2.124143e+01,1.824067e+02
1.458139e+05,1.687661e+00,1.455115e+05,1.684161e+00,9.424457e-01,9.418292e-01,7.634212e-02,1.236841e-07,2.001872e+01,0.000000e+00,2.001872e+01,2.124125e+01,1.824087e+02
1.458239e+05,1.687777e+00,1.455215e+05,1.684277e+00,9.424447e-01,9.418304e-01,7.634335e-02,1.236818e-07,2.001853e+01,0.000000e+00,2.001853e+01,2.124107e+01,1.824107e+02
1.458339e+05,1.687892e+00,1.455315e+05,1.684392e+00,9.424437e-01,9.418316e-01,7.634459e-02,1.236795e-07,2.001834e+01,0.000000e+00,2.001834e+01,2.124089e+01,1.824127e+02
1.458439e+05,1.688008e+00,1.455415e+05,1.684508e+00,9.424427e-01,9.418327e-01,7.634583e-02,1.236773e-07,2.001815e+01,0.000000e+00,2.001815e+01,2.124071e+01,1.824147e+02
1.458539e+05,1.688124e+00,1.455515e+05,1.684624e+00,9.424417e-01,9.418339e-01,7.634706e-02,1.236750e-07,2.001796e+01,0.000000e+00,2.001796e+01,2.124053e+01,1.824167e+02
1.458639e+05,1.688239e+00,1.455615e+05,1.684739e+00,9.424407e-01,9.418350e-01,7.634830e-02,1.236728e-07,2.001777e+01,0.000000e+00,2.001777e+01,2.124035e+01,1.824187e+02
1.458739e+05,1.688355e+00,1.455715e+05,1.684855e+00,9.424397e-01,9.418362e-01,7.634954e-02,1.236705e-07,2.001758e+01,0.000000e+00,2.001758e+01,2.124017e+01,1.824207e+02
1.458839e+05,1.688471e+00,1.455815e+05,1.684971e+00,9.424387e-01,9.418374e-01,7.635077e-02,1.236683e-07,2.001739e+01,0.000000e+00,2.001739e+01,2.123999e+01,1.824227e+02
1.458939e+05,1.688587e+00,1.455915e+05,1.685087e+00,9.424377e-01,9.418385e-01,7.635201e-02,1.236660e-07,2.001720e+01,0.000000e+00,2.001720e+01,2.123981e+01,1.824247e+02
1.459039e+05,1.688702e+00,1.456015e+05,1.685202e+00,9.424367e-01,9.418397e-01,7.635325e-02,1.236638e-07,2.001701e+01,0.000000e+00,2.001701e+01,2.123963e+01,1.824267e+02
1.459139e+05,1.688818e+00,1.456115e+05,1.685318e+00,9.424357e-01,9.418409e-01,7.635448e-02,1.236616e-07,2.001682e+01,0.000000e+00,2.001682e+01,2.123945e+01,1.824286e+02
1.459239e+05,1.688934e+00,1.456215e+05,1.685434e+00,9.424347e-01,9.418420e-01,7.635572e-02,1.236593e-07,2.001662e+01,0.000000e+00,2.001662e+01,2.123927e+01,1.824306e+02
1.459339e+05,1.689050e+00,1.456315e+05,1.685550e+00,9.424337e-01,9.418432e-01,7.635696e-02,1.236571e-07,2.001643e+01,0.000000e+00,2.001643e+01,2.123909e+01,1.824326e+02
1.459439e+05,1.689165e+00,1.456415e+05,1.685665e+00,9.424327e-01,9.418444e-01,7.635819e-02,1.236548e-07,2.001624e+01,0.000000e+00,2.001624e+01,2.123891e+01,1.824346e+02
1.459539e+05,1.689281e+00,1.456515e+05,1.685781e+00,9.424317e-01,9.418455e-01,7.635943e-02,1.236526e-07,2.001605e+01,0.000000e+00,2.001605e+01,2.123873e+01,1.824366e+02
1.459639e+05,1.689397e+00,1.456615e+05,1.685897e+00,9.424307e-01,9.418467e-01,7.636067e-02,1.236503e-07,2.001586e+01,0.000000e+00,2.001586e+01,2.123855e+01,1.824386e+02
1.459739e+05,1.689513e+00,1.456715e+05,1.686013e+00,9.424297e-01,9.418479e-01,7.636190e-02,1.236481e-07,2.001567e+01,0.000000e+00,2.001567e+01,2.123837e+01,1.824406e+02
1.459839e+05,1.689628e+00,1.456815e+05,1.686128e+00,9.424287e-01,9.418490e-01,7.636314e-02,1.236458e-07,2.001548e+01,0.000000e+00,2.001548e+01,2.123819e+01,1.824426e+02
1.459939e+05,1.689744e+00,1.456915e+05,1.686244e+00,9.424277e-01,9.418502e-01,7.636438e-02,1.236436e-07,2.001529e+01,0.000000e+00,2.001529e+01,2.123801e+01,1.824446e+02
1.460039e+05,1.689860e+00,1.457015e+05,1.686360e+00,9.424267e-01,9.418514e-01,7.636561e-02,1.236413e-07,2.001510e+01,0.000000e+00,2.001510e+01,2.123783e+01,1.824466e+02
1.460139e+05,1.689976e+00,1.457115e+05,1.686476e+00,9.424257e-01,9.418525e-01,7.636685e-02,1.236391e-07,2.001491e+01,0.000000e+00,2.001491e+01,2.123765e+01,1.824486e+02
1.460239e+05,1.690091e+00,1.457215e+05,1.686591e+00,9.424247e-01,9.418537e-01,7.636809e-02,1.236368e-07,2.001472e+01,0.000000e+00,2.001472e+01,2.123747e+01,1.824506e+02
1.460339e+05,1.690207e+00,1.457315e+05,1.686707e+00,9.424237e-01,9.418548e-01,7.636932e-02,1.236346e-07,2.001453e+01,0.000000e+00,2.001453e+01,2.123729e+01,1.824526e+02
1.460439e+05,1.690323e+00,1.457415e+05,1.686823e+00,9.424227e-01,9.418560e-01,7.637056e-02,1.236324e-07,2.001433e+01,0.000000e+00,2.001433e+01,2.123711e+01,1.824546e+02
1.460539e+05,1.690439e+00,1.457515e+05,1.686939e+00,9.424217e-01,9.418572e-01,7.637179e-02,1.236301e-07,2.001414e+01,0.000000e+00,2.001414e+01,2.123693e+01,1.824566e+02
1.460639e+05,1.690554e+00,1.457615e+05,1.687054e+00,9.424207e-01,9.418583e-01,7.637303e-02,1.236279e-07,2.001395e+01,0.000000e+00,2.001395e+01,2.123675e+01,1.824586e+02
1.460739e+05,1.690670e+00,1.457715e+05,1.687170e+00,9.424197e-01,9.418595e-01,7.637427e-02,1.236256e-07,2.001376e+01,0.000000e+00,2.001376e+01,2.123657e+01,1.824606e+02
1.460839e+05,1.690786e+00,1.457815e+05,1.687286e+00,9.424187e-01,9.418607e-01,7.637550e-02,1.236234e-07,2.001357e+01,0.000000e+00,2.001357e+01,2.123639e+01,1.824626e+02
1.460939e+05,1.690902e+00,1.457915e+05,1.687402e+00,9.424177e-01,9.418618e-01,7.637674e-02,1.236212e-07,2.001338e+01,0.000000e+00,2.001338e+01,2.123621e+01,1.824646e+02
1.461039e+05,1.691017e+00,1.458015e+05,1.687517e+00,9.424167e-01,9.418630e-01,7.637798e-02,1.236189e-07,2.001319e+01,0.000000e+00,2.001319e+01,2.123603e+01,1.824666e+02
1.461139e+05,1.691133e+00,1.458115e+05,1.687633e+00,9.424157e-01,9.418642e-01,7.637921e-02,1.236167e-07,2.001300e+01,0.000000e+00,2.001300e+01,2.123585e+01,1.824686e+02
1.461239e+05,1.691249e+00,1.458215e+05,1.687749e+00,9.424147e-01,9.418653e-01,7.638045e-02,1.236144e-07,2.001281e+01,0.000000e+00,2.001281e+01,2.123567e+01,1.824706e+02
1.461339e+05,1.691365e+00,1.458315e+05,1.687865e+00,9.424137e-01,9.418665e-01,7.638168e-02,1.236122e-07,2.001262e+01,0.000000e+00,2.001262e+01,2.123549e+01,1.824726e+02
1.461439e+05,1.691480e+00,1.458415e+05,1.687980e+00,9.424127e-01,9.418677e-01,7.638292e-02,1.236100e-07,2.001243e+01,0.000000e+00,2.001243e+01,2.123531e+01,1.824746e+02
1.461539e+05,1.691596e+00,1.458515e+05,1.688096e+00,9.424117e-01,9.418688e-01,7.638416e-02,1.236077e-07,2.001223e+01,0.000000e+00,2.001223e+01,2.123513e+01,1.824766e+02
1.461639e+05,1.691712e+00,1.458615e+05,1.688212e+00,9.424107e-01,9.418700e-01,7.638539e-02,1.236055e-07,2.001204e+01,0.000000e+00,2.001204e+01,2.123495e+01,1.824786e+02
1.461739e+05,1.691827e+00,1.458715e+05,1.688327e+00,9.424097e-01,9.418711e-01,7.638663e-02,1.236032e-07,2.001185e+01,0.000000e+00,2.001185e+01,2.123477e+01,1.824806e+02
1.461839e+05,1.691943e+00,1.458815e+05,1.688443e+00,9.424087e-01,9.418723e-01,7.638787e-02,1.236010e-07,2.001166e+01,0.000000e+00,2.001166e+01,2.123459e+01,1.824826e+02
1.461939e+05,1.692059e+00,1.458915e+05,1.688559e+00,9.424077e-01,9.418735e-01,7.638910e-02,1.235988e-07,2.001147e+01,0.000000e+00,2.001147e+01,2.123441e+01,1.824846e+02
1.462039e+05,1.692175e+00,1.459015e+05,1.688675e+00,9.424067e-01,9.418746e-01,7.639034e-02,1.235965e-07,2.001128e+01,0.000000e+00,2.001128e+01,2.123423e+01,1.824866e+02
1.462139e+05,1.692290e+00,1.459115e+05,1.688790e+00,9.424057e-01,9.418758e-01,7.639157e-02,1.235943e-07,2.001109e+01,0.000000e+00,2.001109e+01,2.123405e+01,1.824886e+02
1.462239e+05,1.692406e+00,1.459215e+05,1.688906e+00,9.424047e-01,9.418770e-01,7.639281e-02,1.235921e-07,2.001090e+01,0.000000e+00,2.001090e+01,2.123387e+01,1.824906e+02
1.462339e+05,1.692522e+00,1.459315e+05,1.689022e+00,9.424037e-01,9.418781e-01,7.639404e-02,1.235898e-07,2.001071e+01,0.000000e+00,2.001071e+01,2.123369e+01,1.824926e+02
1.462439e+05,1.692638e+00,1.459415e+05,1.689138e+00,9.424027e-01,9.418793e-01,7.639528e-02,1.235876e-07,2.001052e+01,0.000000e+00,2.001052e+01,2.123351e+01,1.824946e+02
1.462539e+05,1.692753e+00,1.459515e+05,1.689253e+00,9.424017e-01,9.418805e-01,7.639652e-02,1.235854e-07,2.001033e+01,0.000000e+00,2.001033e+01,2.123333e+01,1.824966e+02
1.462639e+05,1.692869e+00,1.459615e+05,1.689369e+00,9.424007e-01,9.418816e-01,7.639775e-02,1.235831e-07,2.001014e+01,0.000000e+00,2.001014e+01,2.123315e+01,1.824986e+02
1.462739e+05,1.692985e+00,1.459715e+05,1.689485e+00,9.424020e-01,9.418828e-01,7.639899e-02,1.235809e-07,2.000969e+01,0.000000e+00,2.000969e+01,2.123265e+01,1.825009e+02
1.462839e+05,1.693101e+00,1.459815e+05,1.689601e+00,9.424090e-01,9.418840e-01,7.640022e-02,1.235787e-07,2.000863e+01,0.000000e+00,2.000863e+01,2.123137e+01,1.825039e+02
1.462939e+05,1.693216e+00,1.459915e+05,1.689716e+00,9.424160e-01,9.418851e-01,7.640146e-02,1.235764e-07,2.000757e+01,0.000000e+00,2.000757e+01,2.123008e+01,1.825069e+02
1.463039e+05,1.693332e+00,1.460015e+05,1.689832e+00,9.424230e-01,9.418863e-01,7.640270e-02,1.235742e-07,2.000651e+01,0.000000e+00,2.000651e+01,2.122880e+01,1.825099e+02
1.463139e+05,1.693448e+00,1.460115e+05,1.689948e+00,9.424300e-01,9.418874e-01,7.640393e-02,1.235720e-07,2.000545e+01,0.000000e+00,2.000545e+01,2.122752e+01,1.825129e+02
1.463239e+05,1.693564e+00,1.460215e+05,1.690064e+00,9.424370e-01,9.418886e-01,7.640517e-02,1.235697e-07,2.000439e+01,0.000000e+00,2.000439e+01,2.122623e+01,1.825159e+02
1.463339e+05,1.693679e+00,1.460315e+05,1.690179e+00,9.424440e-01,9.418898e-01,7.640640e-02,1.235675e-07,2.000333e+01,0.000000e+00,2.000333e+01,2.122495e+01,1.825189e+02
1.463439e+05,1.693795e+00,1.460415e+05,1.690295e+00,9.424510e-01,9.418909e-01,7.640764e-02,1.235653e-07,2.000227e+01,0.000000e+00,2.000227e+01,2.122367e+01,1.825219e+02
1.463539e+05,1.693911e+00,1.460515e+05,1.690411e+00,9.424580e-01,9.418921e-01,7.640887e-02,1.235631e-07,2.000121e+01,0.000000e+00,2.000121e+01,2.122239e+01,1.825249e+02
1.463639e+05,1.694027e+00,1.460615e+05,1.690527e+00,9.424650e-01,9.418933e-01,7.641011e-02,1.235608e-07,2.000015e+01,0.000000e+00,2.000015e+01,2.122110e+01,1.825279e+02
1.463739e+05,1.694142e+00,1.460715e+05,1.690642e+00,9.424720e-01,9.418944e-01,7.641135e-02,1.235586e-07,1.999909e+01,0.000000e+00,1.999909e+01,2.121982e+01,1.825309e+02
1.463839e+05,1.694258e+00,1.460815e+05,1.690758e+00,9.424790e-01,9.418956e-01,7.641258e-02,1.235564e-07,1.999803e+01,0.000000e+00,1.999803e+01,2.121854e+01,1.825339e+02
1.463939e+05,1.694374e+00,1.460915e+05,1.690874e+00,9.424860e-01,9.418968e-01,7.641382e-02,1.235541e-07,1.999696e+01,0.000000e+00,1.999696e+01,2.121725e+01,1.825369e+02
1.464039e+05,1.694490e+00,1.461015e+05,1.690990e+00,9.424930e-01,9.418979e-01,7.641505e-02,1.235519e-07,1.999590e+01,0.000000e+00,1.999590e+01,2.121597e+01,1.825399e+02
1.464139e+05,1.694605e+00,1.461115e+05,1.691105e+00,9.425000e-01,9.418991e-01,7.641629e-02,1.235497e-07,1.999484e+01,0.000000e+00,1.999484e+01,2.121469e+01,1.825429e+02
1.464239e+05,1.694721e+00,1.461215e+05,1.691221e+00,9.425070e-01,9.419002e-01,7.641752e-02,1.235475e-07,1.999378e+01,0.000000e+00,1.999378e+01,2.121340e+01,1.825459e+02
1.464339e+05,1.694837e+00,1.461315e+05,1.691337e+00,9.425140e-01,9.419014e-01,7.641876e-02,1.235452e-07,1.999272e+01,0.000000e+00,1.999272e+01,2.121212e+01,1.825489e+02
1.464439e+05,1.694953e+00,1.461415e+05,1.691453e+00,9.425210e-01,9.419026e-01,7.641999e-02,1.235430e-07,1.999166e+01,0.000000e+00,1.999166e+01,2.121084e+01,1.825519e+02
1.464539e+05,1.695068e+00,1.461515e+05,1.691568e+00,9.425280e-01,9.419037e-01,7.642123e-02,1.235408e-07,1.999060e+01,0.000000e+00,1.999060e+01,2.120956e+01,1.825549e+02
1.464639e+05,1.695184e+00,1.461615e+05,1.691684e+00,9.425350e-01,9.419049e-01,7.642247e-02,1.235386e-07,1.998954e+01,0.000000e+00,1.998954e+01,2.120827e+01,1.825579e+02
1.464739e+05,1.695300e+00,1.461715e+05,1.691800e+00,9.425420e-01,9.419061e-01,7.642370e-02,1.235363e-07,1.998848e+01,0.000000e+00,1.998848e+01,2.120699e+01,1.825609e+02
1.464839e+05,1.695415e+00,1.461815e+05,1.691915e+00,9.425490e-01,9.419072e-01,7.642494e-02,1.235341e-07,1.998742e+01,0.000000e+00,1.998742e+01,2.120571e+01,1.825639e+02
1.464939e+05,1.695531e+00,1.461915e+05,1.692031e+00,9.425560e-01,9.419084e-01,7.642617e-02,1.235319e-07,1.998636e+01,0.000000e+00,1.998636e+01,2.120442e+01,1.825669e+02
1.465039e+05,1.695647e+00,1.462015e+05,1.692147e+00,9.425630e-01,9.419096e-01,7.642741e-02,1.235297e-07,1.998530e+01,0.000000e+00,1.998530e+01,2.120314e+01,1.825699e+02
1.465139e+05,1.695763e+00,1.462115e+05,1.692263e+00,9.425700e-01,9.419107e-01,7.642864e-02,1.235274e-07,1.998424e+01,0.000000e+00,1.998424e+01,2.120186e+01,1.825729e+02
1.465239e+05,1.695878e+00,1.462215e+05,1.692378e+00,9.425770e-01,9.419119e-01,7.642988e-02,1.235252e-07,1.998318e+01,0.000000e+00,1.998318e+01,2.120058e+01,1.825759e+02
1.465339e+05,1.695994e+00,1.462315e+05,1.692494e+00,9.425840e-01,9.419130e-01,7.643111e-02,1.235230e-07,1.998211e+01,0.000000e+00,1.998211e+01,2.119929e+01,1.825789e+02
1.465439e+05,1.696110e+00,1.462415e+05,1.692610e+00,9.425910e-01,9.419142e-01,7.643235e-02,1.235208e-07,1.998105e+01,0.000000e+00,1.998105e+01,2.119801e+01,1.825819e+02
1.465539e+05,1.696226e+00,1.462515e+05,1.692726e+00,9.425980e-01,9.419154e-01,7.643358e-02,1.235186e-07,1.997999e+01,0.000000e+00,1.997999e+01,2.119673e+01,1.825849e+02
1.465639e+05,1.696341e+00,1.462615e+05,1.692841e+00,9.426050e-01,9.419165e-01,7.643482e-02,1.235163e-07,1.997893e+01,0.000000e+00,1.997893e+01,2.119544e+01,1.825879e+02
1.465739e+05,1.696457e+00,1.462715e+05,1.692957e+00,9.426120e-01,9.419177e-01,7.643605e-02,1.235141e-07,1.997787e+01,0.000000e+00,1.997787e+01,2.119416e+01,1.825909e+02
1.465839e+05,1.696573e+00,1.462815e+05,1.693073e+00,9.426190e-01,9.419189e-01,7.643729e-02,1.235119e-07,1.997681e+01,0.000000e+00,1.997681e+01,2.119288e+01,1.825939e+02
1.465939e+05,1.696689e+00,1.462915e+05,1.693189e+00,9.426260e-01,9.419200e-01,7.643852e-02,1.235097e-07,1.997575e+01,0.000000e+00,1.997575e+01,2.119160e+01,1.825969e+02
