Repository: brandonlampe/CS_Data

# Comments For Consolidation Test: 175_03
_Note:_ herein, the phrase "TEST-NUMBER" will imply the insertion of "175_03".  This format will
often be used when describing local directories.

Following the initial increase in pressure from zero to 19.192 MPa (dilatometer was initially used,
which resulted in somewhat variable confining pressure).  Schuler gauges were used during the

## Test Data
Raw test data is contained in: TEST-NUMBER.xlsx

Additionally, calculated values of fractional density have been calculated in TEST-NUMBER.xlsx and
exported to TEST-NUMBER.csv, where the .csv file format allows for easy cross-platform importing
and analysis.

File: UNM_WP_HY_175_03/CREEP_FIT_v1/175_03_CREEP_OUT.csv (part 63 of 66)
Analysis by Brandon Lampe, performed on: 2016/07/04 12:27:14
Experimental results below begin at: 2015/07/17 16:07:44
Duration (sec),Duration (day),Elapsed Time (sec),Elapsed Time (day),Interpolated Fractional Density,Fit to Fractional Density,Fit to Volume Strain,Fit to Volume Strain Rate (1/sec),Confining Pressure (MPa),Pore Pressure (MPa),Terzaghi Pressure (MPa),Solid Pressure (MPa),Temperature (C))
1.466039e+05,1.696804e+00,1.463015e+05,1.693304e+00,9.426330e-01,9.419212e-01,7.643976e-02,1.235075e-07,1.997469e+01,0.000000e+00,1.997469e+01,2.119031e+01,1.825999e+02
1.466139e+05,1.696920e+00,1.463115e+05,1.693420e+00,9.426400e-01,9.419224e-01,7.644099e-02,1.235052e-07,1.997363e+01,0.000000e+00,1.997363e+01,2.118903e+01,1.826029e+02
1.466239e+05,1.697036e+00,1.463215e+05,1.693536e+00,9.426470e-01,9.419235e-01,7.644223e-02,1.235030e-07,1.997257e+01,0.000000e+00,1.997257e+01,2.118775e+01,1.826059e+02
1.466339e+05,1.697152e+00,1.463315e+05,1.693652e+00,9.426540e-01,9.419247e-01,7.644346e-02,1.235008e-07,1.997151e+01,0.000000e+00,1.997151e+01,2.118647e+01,1.826089e+02
1.466439e+05,1.697267e+00,1.463415e+05,1.693767e+00,9.426610e-01,9.419258e-01,7.644470e-02,1.234986e-07,1.997045e+01,0.000000e+00,1.997045e+01,2.118518e+01,1.826119e+02
1.466539e+05,1.697383e+00,1.463515e+05,1.693883e+00,9.426680e-01,9.419270e-01,7.644593e-02,1.234964e-07,1.996939e+01,0.000000e+00,1.996939e+01,2.118390e+01,1.826149e+02
1.466639e+05,1.697499e+00,1.463615e+05,1.693999e+00,9.426750e-01,9.419282e-01,7.644717e-02,1.234942e-07,1.996833e+01,0.000000e+00,1.996833e+01,2.118262e+01,1.826179e+02
1.466739e+05,1.697615e+00,1.463715e+05,1.694115e+00,9.426820e-01,9.419293e-01,7.644840e-02,1.234919e-07,1.996726e+01,0.000000e+00,1.996726e+01,2.118134e+01,1.826209e+02
1.466839e+05,1.697730e+00,1.463815e+05,1.694230e+00,9.426890e-01,9.419305e-01,7.644964e-02,1.234897e-07,1.996620e+01,0.000000e+00,1.996620e+01,2.118005e+01,1.826239e+02
1.466939e+05,1.697846e+00,1.463915e+05,1.694346e+00,9.426960e-01,9.419317e-01,7.645087e-02,1.234875e-07,1.996514e+01,0.000000e+00,1.996514e+01,2.117877e+01,1.826269e+02
1.467039e+05,1.697962e+00,1.464015e+05,1.694462e+00,9.427030e-01,9.419328e-01,7.645211e-02,1.234853e-07,1.996408e+01,0.000000e+00,1.996408e+01,2.117749e+01,1.826299e+02
1.467139e+05,1.698078e+00,1.464115e+05,1.694578e+00,9.427100e-01,9.419340e-01,7.645334e-02,1.234831e-07,1.996302e+01,0.000000e+00,1.996302e+01,2.117621e+01,1.826329e+02
1.467239e+05,1.698193e+00,1.464215e+05,1.694693e+00,9.427170e-01,9.419351e-01,7.645458e-02,1.234809e-07,1.996196e+01,0.000000e+00,1.996196e+01,2.117492e+01,1.826359e+02
1.467339e+05,1.698309e+00,1.464315e+05,1.694809e+00,9.427240e-01,9.419363e-01,7.645581e-02,1.234786e-07,1.996090e+01,0.000000e+00,1.996090e+01,2.117364e+01,1.826389e+02
1.467439e+05,1.698425e+00,1.464415e+05,1.694925e+00,9.427310e-01,9.419375e-01,7.645705e-02,1.234764e-07,1.995984e+01,0.000000e+00,1.995984e+01,2.117236e+01,1.826419e+02
1.467539e+05,1.698541e+00,1.464515e+05,1.695041e+00,9.427380e-01,9.419386e-01,7.645828e-02,1.234742e-07,1.995878e+01,0.000000e+00,1.995878e+01,2.117108e+01,1.826449e+02
1.467639e+05,1.698656e+00,1.464615e+05,1.695156e+00,9.427450e-01,9.419398e-01,7.645952e-02,1.234720e-07,1.995772e+01,0.000000e+00,1.995772e+01,2.116979e+01,1.826479e+02
1.467739e+05,1.698772e+00,1.464715e+05,1.695272e+00,9.427520e-01,9.419410e-01,7.646075e-02,1.234698e-07,1.995666e+01,0.000000e+00,1.995666e+01,2.116851e+01,1.826509e+02
1.467839e+05,1.698888e+00,1.464815e+05,1.695388e+00,9.427590e-01,9.419421e-01,7.646199e-02,1.234676e-07,1.995560e+01,0.000000e+00,1.995560e+01,2.116723e+01,1.826539e+02
1.467939e+05,1.699003e+00,1.464915e+05,1.695503e+00,9.427660e-01,9.419433e-01,7.646322e-02,1.234654e-07,1.995454e+01,0.000000e+00,1.995454e+01,2.116595e+01,1.826569e+02
1.468039e+05,1.699119e+00,1.465015e+05,1.695619e+00,9.427730e-01,9.419445e-01,7.646446e-02,1.234632e-07,1.995348e+01,0.000000e+00,1.995348e+01,2.116467e+01,1.826599e+02
1.468139e+05,1.699235e+00,1.465115e+05,1.695735e+00,9.427800e-01,9.419456e-01,7.646569e-02,1.234610e-07,1.995241e+01,0.000000e+00,1.995241e+01,2.116338e+01,1.826629e+02
1.468239e+05,1.699351e+00,1.465215e+05,1.695851e+00,9.427870e-01,9.419468e-01,7.646692e-02,1.234587e-07,1.995135e+01,0.000000e+00,1.995135e+01,2.116210e+01,1.826659e+02
1.468339e+05,1.699466e+00,1.465315e+05,1.695966e+00,9.427940e-01,9.419479e-01,7.646816e-02,1.234565e-07,1.995029e+01,0.000000e+00,1.995029e+01,2.116082e+01,1.826689e+02
1.468439e+05,1.699582e+00,1.465415e+05,1.696082e+00,9.428010e-01,9.419491e-01,7.646939e-02,1.234543e-07,1.994923e+01,0.000000e+00,1.994923e+01,2.115954e+01,1.826719e+02
1.468539e+05,1.699698e+00,1.465515e+05,1.696198e+00,9.428080e-01,9.419503e-01,7.647063e-02,1.234521e-07,1.994817e+01,0.000000e+00,1.994817e+01,2.115825e+01,1.826749e+02
1.468639e+05,1.699814e+00,1.465615e+05,1.696314e+00,9.428150e-01,9.419514e-01,7.647186e-02,1.234499e-07,1.994711e+01,0.000000e+00,1.994711e+01,2.115697e+01,1.826779e+02
1.468739e+05,1.699929e+00,1.465715e+05,1.696429e+00,9.428220e-01,9.419526e-01,7.647310e-02,1.234477e-07,1.994605e+01,0.000000e+00,1.994605e+01,2.115569e+01,1.826809e+02
1.468839e+05,1.700045e+00,1.465815e+05,1.696545e+00,9.428290e-01,9.419538e-01,7.647433e-02,1.234455e-07,1.994499e+01,0.000000e+00,1.994499e+01,2.115441e+01,1.826839e+02
1.468939e+05,1.700161e+00,1.465915e+05,1.696661e+00,9.428360e-01,9.419549e-01,7.647557e-02,1.234433e-07,1.994393e+01,0.000000e+00,1.994393e+01,2.115313e+01,1.826869e+02
1.469039e+05,1.700277e+00,1.466015e+05,1.696777e+00,9.428430e-01,9.419561e-01,7.647680e-02,1.234411e-07,1.994287e+01,0.000000e+00,1.994287e+01,2.115184e+01,1.826899e+02
1.469139e+05,1.700392e+00,1.466115e+05,1.696892e+00,9.428500e-01,9.419572e-01,7.647804e-02,1.234389e-07,1.994181e+01,0.000000e+00,1.994181e+01,2.115056e+01,1.826929e+02
1.469239e+05,1.700508e+00,1.466215e+05,1.697008e+00,9.428570e-01,9.419584e-01,7.647927e-02,1.234367e-07,1.994075e+01,0.000000e+00,1.994075e+01,2.114928e+01,1.826959e+02
1.469339e+05,1.700624e+00,1.466315e+05,1.697124e+00,9.428640e-01,9.419596e-01,7.648050e-02,1.234345e-07,1.993969e+01,0.000000e+00,1.993969e+01,2.114800e+01,1.826989e+02
1.469439e+05,1.700740e+00,1.466415e+05,1.697240e+00,9.428710e-01,9.419607e-01,7.648174e-02,1.234323e-07,1.993863e+01,0.000000e+00,1.993863e+01,2.114672e+01,1.827019e+02
1.469539e+05,1.700855e+00,1.466515e+05,1.697355e+00,9.428780e-01,9.419619e-01,7.648297e-02,1.234301e-07,1.993757e+01,0.000000e+00,1.993757e+01,2.114543e+01,1.827049e+02
1.469639e+05,1.700971e+00,1.466615e+05,1.697471e+00,9.428850e-01,9.419631e-01,7.648421e-02,1.234279e-07,1.993650e+01,0.000000e+00,1.993650e+01,2.114415e+01,1.827079e+02
1.469739e+05,1.701087e+00,1.466715e+05,1.697587e+00,9.428920e-01,9.419642e-01,7.648544e-02,1.234257e-07,1.993544e+01,0.000000e+00,1.993544e+01,2.114287e+01,1.827109e+02
1.469839e+05,1.701203e+00,1.466815e+05,1.697703e+00,9.428990e-01,9.419654e-01,7.648668e-02,1.234235e-07,1.993438e+01,0.000000e+00,1.993438e+01,2.114159e+01,1.827139e+02
1.469939e+05,1.701318e+00,1.466915e+05,1.697818e+00,9.429060e-01,9.419665e-01,7.648791e-02,1.234212e-07,1.993332e+01,0.000000e+00,1.993332e+01,2.114031e+01,1.827169e+02
1.470039e+05,1.701434e+00,1.467015e+05,1.697934e+00,9.429130e-01,9.419677e-01,7.648914e-02,1.234190e-07,1.993226e+01,0.000000e+00,1.993226e+01,2.113902e+01,1.827199e+02
1.470139e+05,1.701550e+00,1.467115e+05,1.698050e+00,9.429200e-01,9.419689e-01,7.649038e-02,1.234168e-07,1.993120e+01,0.000000e+00,1.993120e+01,2.113774e+01,1.827229e+02
1.470239e+05,1.701666e+00,1.467215e+05,1.698166e+00,9.429270e-01,9.419700e-01,7.649161e-02,1.234146e-07,1.993014e+01,0.000000e+00,1.993014e+01,2.113646e+01,1.827259e+02
1.470339e+05,1.701781e+00,1.467315e+05,1.698281e+00,9.429340e-01,9.419712e-01,7.649285e-02,1.234124e-07,1.992908e+01,0.000000e+00,1.992908e+01,2.113518e+01,1.827289e+02
1.470439e+05,1.701897e+00,1.467415e+05,1.698397e+00,9.429410e-01,9.419724e-01,7.649408e-02,1.234102e-07,1.992802e+01,0.000000e+00,1.992802e+01,2.113390e+01,1.827319e+02
1.470539e+05,1.702013e+00,1.467515e+05,1.698513e+00,9.429480e-01,9.419735e-01,7.649531e-02,1.234080e-07,1.992696e+01,0.000000e+00,1.992696e+01,2.113262e+01,1.827349e+02
1.470639e+05,1.702129e+00,1.467615e+05,1.698629e+00,9.429550e-01,9.419747e-01,7.649655e-02,1.234058e-07,1.992590e+01,0.000000e+00,1.992590e+01,2.113133e+01,1.827379e+02
1.470739e+05,1.702244e+00,1.467715e+05,1.698744e+00,9.429620e-01,9.419758e-01,7.649778e-02,1.234036e-07,1.992484e+01,0.000000e+00,1.992484e+01,2.113005e+01,1.827409e+02
1.470839e+05,1.702360e+00,1.467815e+05,1.698860e+00,9.429690e-01,9.419770e-01,7.649902e-02,1.234014e-07,1.992378e+01,0.000000e+00,1.992378e+01,2.112877e+01,1.827439e+02
1.470939e+05,1.702476e+00,1.467915e+05,1.698976e+00,9.429760e-01,9.419782e-01,7.650025e-02,1.233992e-07,1.992272e+01,0.000000e+00,1.992272e+01,2.112749e+01,1.827469e+02
1.471039e+05,1.702591e+00,1.468015e+05,1.699091e+00,9.429830e-01,9.419793e-01,7.650149e-02,1.233971e-07,1.992165e+01,0.000000e+00,1.992165e+01,2.112621e+01,1.827499e+02
1.471139e+05,1.702707e+00,1.468115e+05,1.699207e+00,9.429900e-01,9.419805e-01,7.650272e-02,1.233949e-07,1.992059e+01,0.000000e+00,1.992059e+01,2.112493e+01,1.827529e+02
1.471239e+05,1.702823e+00,1.468215e+05,1.699323e+00,9.429970e-01,9.419817e-01,7.650395e-02,1.233927e-07,1.991953e+01,0.000000e+00,1.991953e+01,2.112364e+01,1.827559e+02
1.471339e+05,1.702939e+00,1.468315e+05,1.699439e+00,9.430040e-01,9.419828e-01,7.650519e-02,1.233905e-07,1.991847e+01,0.000000e+00,1.991847e+01,2.112236e+01,1.827589e+02
1.471439e+05,1.703054e+00,1.468415e+05,1.699554e+00,9.430110e-01,9.419840e-01,7.650642e-02,1.233883e-07,1.991741e+01,0.000000e+00,1.991741e+01,2.112108e+01,1.827619e+02
1.471539e+05,1.703170e+00,1.468515e+05,1.699670e+00,9.430180e-01,9.419851e-01,7.650765e-02,1.233861e-07,1.991635e+01,0.000000e+00,1.991635e+01,2.111980e+01,1.827649e+02
1.471639e+05,1.703286e+00,1.468615e+05,1.699786e+00,9.430250e-01,9.419863e-01,7.650889e-02,1.233839e-07,1.991529e+01,0.000000e+00,1.991529e+01,2.111852e+01,1.827679e+02
1.471739e+05,1.703402e+00,1.468715e+05,1.699902e+00,9.430320e-01,9.419875e-01,7.651012e-02,1.233817e-07,1.991423e+01,0.000000e+00,1.991423e+01,2.111724e+01,1.827709e+02
1.471839e+05,1.703517e+00,1.468815e+05,1.700017e+00,9.430390e-01,9.419886e-01,7.651136e-02,1.233795e-07,1.991317e+01,0.000000e+00,1.991317e+01,2.111595e+01,1.827739e+02
1.471939e+05,1.703633e+00,1.468915e+05,1.700133e+00,9.430460e-01,9.419898e-01,7.651259e-02,1.233773e-07,1.991211e+01,0.000000e+00,1.991211e+01,2.111467e+01,1.827769e+02
1.472039e+05,1.703749e+00,1.469015e+05,1.700249e+00,9.430530e-01,9.419910e-01,7.651382e-02,1.233751e-07,1.991105e+01,0.000000e+00,1.991105e+01,2.111339e+01,1.827799e+02
1.472139e+05,1.703865e+00,1.469115e+05,1.700365e+00,9.430600e-01,9.419921e-01,7.651506e-02,1.233729e-07,1.990999e+01,0.000000e+00,1.990999e+01,2.111211e+01,1.827829e+02
1.472239e+05,1.703980e+00,1.469215e+05,1.700480e+00,9.430670e-01,9.419933e-01,7.651629e-02,1.233707e-07,1.990893e+01,0.000000e+00,1.990893e+01,2.111083e+01,1.827859e+02
1.472339e+05,1.704096e+00,1.469315e+05,1.700596e+00,9.430740e-01,9.419944e-01,7.651753e-02,1.233685e-07,1.990787e+01,0.000000e+00,1.990787e+01,2.110955e+01,1.827889e+02
1.472439e+05,1.704212e+00,1.469415e+05,1.700712e+00,9.430810e-01,9.419956e-01,7.651876e-02,1.233663e-07,1.990680e+01,0.000000e+00,1.990680e+01,2.110827e+01,1.827919e+02
1.472539e+05,1.704328e+00,1.469515e+05,1.700828e+00,9.430880e-01,9.419968e-01,7.651999e-02,1.233641e-07,1.990574e+01,0.000000e+00,1.990574e+01,2.110698e+01,1.827949e+02
1.472639e+05,1.704443e+00,1.469615e+05,1.700943e+00,9.430950e-01,9.419979e-01,7.652123e-02,1.233619e-07,1.990468e+01,0.000000e+00,1.990468e+01,2.110570e+01,1.827979e+02
1.472739e+05,1.704559e+00,1.469715e+05,1.701059e+00,9.431000e-01,9.419991e-01,7.652246e-02,1.233598e-07,1.990376e+01,0.000000e+00,1.990376e+01,2.110461e+01,1.827994e+02
1.472839e+05,1.704675e+00,1.469815e+05,1.701175e+00,9.431000e-01,9.420003e-01,7.652369e-02,1.233576e-07,1.990316e+01,0.000000e+00,1.990316e+01,2.110398e+01,1.827974e+02
1.472939e+05,1.704791e+00,1.469915e+05,1.701291e+00,9.431000e-01,9.420014e-01,7.652493e-02,1.233554e-07,1.990257e+01,0.000000e+00,1.990257e+01,2.110335e+01,1.827954e+02
1.473039e+05,1.704906e+00,1.470015e+05,1.701406e+00,9.431000e-01,9.420026e-01,7.652616e-02,1.233532e-07,1.990197e+01,0.000000e+00,1.990197e+01,2.110272e+01,1.827934e+02
1.473139e+05,1.705022e+00,1.470115e+05,1.701522e+00,9.431000e-01,9.420037e-01,7.652739e-02,1.233510e-07,1.990138e+01,0.000000e+00,1.990138e+01,2.110209e+01,1.827914e+02
1.473239e+05,1.705138e+00,1.470215e+05,1.701638e+00,9.431000e-01,9.420049e-01,7.652863e-02,1.233488e-07,1.990078e+01,0.000000e+00,1.990078e+01,2.110146e+01,1.827894e+02
1.473339e+05,1.705254e+00,1.470315e+05,1.701754e+00,9.431000e-01,9.420061e-01,7.652986e-02,1.233466e-07,1.990019e+01,0.000000e+00,1.990019e+01,2.110082e+01,1.827874e+02
1.473439e+05,1.705369e+00,1.470415e+05,1.701869e+00,9.431000e-01,9.420072e-01,7.653109e-02,1.233444e-07,1.989959e+01,0.000000e+00,1.989959e+01,2.110019e+01,1.827854e+02
1.473539e+05,1.705485e+00,1.470515e+05,1.701985e+00,9.431000e-01,9.420084e-01,7.653233e-02,1.233422e-07,1.989900e+01,0.000000e+00,1.989900e+01,2.109956e+01,1.827834e+02
1.473639e+05,1.705601e+00,1.470615e+05,1.702101e+00,9.431000e-01,9.420095e-01,7.653356e-02,1.233401e-07,1.989840e+01,0.000000e+00,1.989840e+01,2.109893e+01,1.827814e+02
1.473739e+05,1.705717e+00,1.470715e+05,1.702217e+00,9.431000e-01,9.420107e-01,7.653479e-02,1.233379e-07,1.989781e+01,0.000000e+00,1.989781e+01,2.109830e+01,1.827794e+02
1.473839e+05,1.705832e+00,1.470815e+05,1.702332e+00,9.431000e-01,9.420119e-01,7.653603e-02,1.233357e-07,1.989721e+01,0.000000e+00,1.989721e+01,2.109767e+01,1.827774e+02
1.473939e+05,1.705948e+00,1.470915e+05,1.702448e+00,9.431000e-01,9.420130e-01,7.653726e-02,1.233335e-07,1.989662e+01,0.000000e+00,1.989662e+01,2.109704e+01,1.827754e+02
1.474039e+05,1.706064e+00,1.471015e+05,1.702564e+00,9.431000e-01,9.420142e-01,7.653849e-02,1.233313e-07,1.989602e+01,0.000000e+00,1.989602e+01,2.109641e+01,1.827734e+02
1.474139e+05,1.706179e+00,1.471115e+05,1.702679e+00,9.431000e-01,9.420154e-01,7.653973e-02,1.233291e-07,1.989543e+01,0.000000e+00,1.989543e+01,2.109578e+01,1.827714e+02
1.474239e+05,1.706295e+00,1.471215e+05,1.702795e+00,9.431000e-01,9.420165e-01,7.654096e-02,1.233269e-07,1.989483e+01,0.000000e+00,1.989483e+01,2.109515e+01,1.827694e+02
1.474339e+05,1.706411e+00,1.471315e+05,1.702911e+00,9.431000e-01,9.420177e-01,7.654219e-02,1.233248e-07,1.989424e+01,0.000000e+00,1.989424e+01,2.109451e+01,1.827674e+02
1.474439e+05,1.706527e+00,1.471415e+05,1.703027e+00,9.431000e-01,9.420188e-01,7.654343e-02,1.233226e-07,1.989364e+01,0.000000e+00,1.989364e+01,2.109388e+01,1.827654e+02
1.474539e+05,1.706642e+00,1.471515e+05,1.703142e+00,9.431000e-01,9.420200e-01,7.654466e-02,1.233204e-07,1.989305e+01,0.000000e+00,1.989305e+01,2.109325e+01,1.827634e+02
1.474639e+05,1.706758e+00,1.471615e+05,1.703258e+00,9.431000e-01,9.420212e-01,7.654589e-02,1.233182e-07,1.989245e+01,0.000000e+00,1.989245e+01,2.109262e+01,1.827614e+02
1.474739e+05,1.706874e+00,1.471715e+05,1.703374e+00,9.431000e-01,9.420223e-01,7.654713e-02,1.233160e-07,1.989186e+01,0.000000e+00,1.989186e+01,2.109199e+01,1.827594e+02
1.474839e+05,1.706990e+00,1.471815e+05,1.703490e+00,9.431000e-01,9.420235e-01,7.654836e-02,1.233138e-07,1.989126e+01,0.000000e+00,1.989126e+01,2.109136e+01,1.827574e+02
1.474939e+05,1.707105e+00,1.471915e+05,1.703605e+00,9.431000e-01,9.420246e-01,7.654959e-02,1.233117e-07,1.989067e+01,0.000000e+00,1.989067e+01,2.109073e+01,1.827554e+02
1.475039e+05,1.707221e+00,1.472015e+05,1.703721e+00,9.431000e-01,9.420258e-01,7.655083e-02,1.233095e-07,1.989007e+01,0.000000e+00,1.989007e+01,2.109010e+01,1.827534e+02
1.475139e+05,1.707337e+00,1.472115e+05,1.703837e+00,9.431000e-01,9.420270e-01,7.655206e-02,1.233073e-07,1.988948e+01,0.000000e+00,1.988948e+01,2.108947e+01,1.827514e+02
1.475239e+05,1.707453e+00,1.472215e+05,1.703953e+00,9.431000e-01,9.420281e-01,7.655329e-02,1.233051e-07,1.988888e+01,0.000000e+00,1.988888e+01,2.108884e+01,1.827494e+02
1.475339e+05,1.707568e+00,1.472315e+05,1.704068e+00,9.431000e-01,9.420293e-01,7.655453e-02,1.233029e-07,1.988829e+01,0.000000e+00,1.988829e+01,2.108820e+01,1.827474e+02
1.475439e+05,1.707684e+00,1.472415e+05,1.704184e+00,9.431000e-01,9.420305e-01,7.655576e-02,1.233008e-07,1.988769e+01,0.000000e+00,1.988769e+01,2.108757e+01,1.827454e+02
1.475539e+05,1.707800e+00,1.472515e+05,1.704300e+00,9.431000e-01,9.420316e-01,7.655699e-02,1.232986e-07,1.988710e+01,0.000000e+00,1.988710e+01,2.108694e+01,1.827434e+02
1.475639e+05,1.707916e+00,1.472615e+05,1.704416e+00,9.431000e-01,9.420328e-01,7.655823e-02,1.232964e-07,1.988650e+01,0.000000e+00,1.988650e+01,2.108631e+01,1.827414e+02
1.475739e+05,1.708031e+00,1.472715e+05,1.704531e+00,9.431000e-01,9.420339e-01,7.655946e-02,1.232942e-07,1.988591e+01,0.000000e+00,1.988591e+01,2.108568e+01,1.827394e+02
1.475839e+05,1.708147e+00,1.472815e+05,1.704647e+00,9.431000e-01,9.420351e-01,7.656069e-02,1.232920e-07,1.988531e+01,0.000000e+00,1.988531e+01,2.108505e+01,1.827374e+02
1.475939e+05,1.708263e+00,1.472915e+05,1.704763e+00,9.431000e-01,9.420363e-01,7.656192e-02,1.232899e-07,1.988472e+01,0.000000e+00,1.988472e+01,2.108442e+01,1.827354e+02
1.476039e+05,1.708379e+00,1.473015e+05,1.704879e+00,9.431000e-01,9.420374e-01,7.656316e-02,1.232877e-07,1.988412e+01,0.000000e+00,1.988412e+01,2.108379e+01,1.827334e+02
1.476139e+05,1.708494e+00,1.473115e+05,1.704994e+00,9.431000e-01,9.420386e-01,7.656439e-02,1.232855e-07,1.988353e+01,0.000000e+00,1.988353e+01,2.108316e+01,1.827313e+02
1.476239e+05,1.708610e+00,1.473215e+05,1.705110e+00,9.431000e-01,9.420397e-01,7.656562e-02,1.232833e-07,1.988293e+01,0.000000e+00,1.988293e+01,2.108253e+01,1.827293e+02
1.476339e+05,1.708726e+00,1.473315e+05,1.705226e+00,9.431000e-01,9.420409e-01,7.656686e-02,1.232812e-07,1.988234e+01,0.000000e+00,1.988234e+01,2.108189e+01,1.827273e+02
1.476439e+05,1.708842e+00,1.473415e+05,1.705342e+00,9.431000e-01,9.420421e-01,7.656809e-02,1.232790e-07,1.988174e+01,0.000000e+00,1.988174e+01,2.108126e+01,1.827253e+02
1.476539e+05,1.708957e+00,1.473515e+05,1.705457e+00,9.431000e-01,9.420432e-01,7.656932e-02,1.232768e-07,1.988114e+01,0.000000e+00,1.988114e+01,2.108063e+01,1.827233e+02
1.476639e+05,1.709073e+00,1.473615e+05,1.705573e+00,9.431000e-01,9.420444e-01,7.657055e-02,1.232746e-07,1.988055e+01,0.000000e+00,1.988055e+01,2.108000e+01,1.827213e+02
1.476739e+05,1.709189e+00,1.473715e+05,1.705689e+00,9.431000e-01,9.420456e-01,7.657179e-02,1.232725e-07,1.987995e+01,0.000000e+00,1.987995e+01,2.107937e+01,1.827193e+02
1.476839e+05,1.709305e+00,1.473815e+05,1.705805e+00,9.431000e-01,9.420467e-01,7.657302e-02,1.232703e-07,1.987936e+01,0.000000e+00,1.987936e+01,2.107874e+01,1.827173e+02
1.476939e+05,1.709420e+00,1.473915e+05,1.705920e+00,9.431000e-01,9.420479e-01,7.657425e-02,1.232681e-07,1.987876e+01,0.000000e+00,1.987876e+01,2.107811e+01,1.827153e+02
1.477039e+05,1.709536e+00,1.474015e+05,1.706036e+00,9.431000e-01,9.420490e-01,7.657548e-02,1.232659e-07,1.987817e+01,0.000000e+00,1.987817e+01,2.107748e+01,1.827133e+02
1.477139e+05,1.709652e+00,1.474115e+05,1.706152e+00,9.431000e-01,9.420502e-01,7.657672e-02,1.232638e-07,1.987757e+01,0.000000e+00,1.987757e+01,2.107685e+01,1.827113e+02
1.477239e+05,1.709767e+00,1.474215e+05,1.706267e+00,9.431000e-01,9.420514e-01,7.657795e-02,1.232616e-07,1.987698e+01,0.000000e+00,1.987698e+01,2.107622e+01,1.827093e+02
1.477339e+05,1.709883e+00,1.474315e+05,1.706383e+00,9.431000e-01,9.420525e-01,7.657918e-02,1.232594e-07,1.987638e+01,0.000000e+00,1.987638e+01,2.107558e+01,1.827073e+02
1.477439e+05,1.709999e+00,1.474415e+05,1.706499e+00,9.431000e-01,9.420537e-01,7.658042e-02,1.232573e-07,1.987579e+01,0.000000e+00,1.987579e+01,2.107495e+01,1.827053e+02
1.477539e+05,1.710115e+00,1.474515e+05,1.706615e+00,9.431000e-01,9.420548e-01,7.658165e-02,1.232551e-07,1.987519e+01,0.000000e+00,1.987519e+01,2.107432e+01,1.827033e+02
1.477639e+05,1.710230e+00,1.474615e+05,1.706730e+00,9.431000e-01,9.420560e-01,7.658288e-02,1.232529e-07,1.987460e+01,0.000000e+00,1.987460e+01,2.107369e+01,1.827013e+02
1.477739e+05,1.710346e+00,1.474715e+05,1.706846e+00,9.431000e-01,9.420572e-01,7.658411e-02,1.232507e-07,1.987400e+01,0.000000e+00,1.987400e+01,2.107306e+01,1.826993e+02
1.477839e+05,1.710462e+00,1.474815e+05,1.706962e+00,9.431000e-01,9.420583e-01,7.658535e-02,1.232486e-07,1.987341e+01,0.000000e+00,1.987341e+01,2.107243e+01,1.826973e+02
1.477939e+05,1.710578e+00,1.474915e+05,1.707078e+00,9.431000e-01,9.420595e-01,7.658658e-02,1.232464e-07,1.987281e+01,0.000000e+00,1.987281e+01,2.107180e+01,1.826953e+02
1.478039e+05,1.710693e+00,1.475015e+05,1.707193e+00,9.431000e-01,9.420607e-01,7.658781e-02,1.232442e-07,1.987222e+01,0.000000e+00,1.987222e+01,2.107117e+01,1.826933e+02
1.478139e+05,1.710809e+00,1.475115e+05,1.707309e+00,9.431000e-01,9.420618e-01,7.658904e-02,1.232421e-07,1.987162e+01,0.000000e+00,1.987162e+01,2.107054e+01,1.826913e+02
1.478239e+05,1.710925e+00,1.475215e+05,1.707425e+00,9.431000e-01,9.420630e-01,7.659028e-02,1.232399e-07,1.987103e+01,0.000000e+00,1.987103e+01,2.106991e+01,1.826893e+02
1.478339e+05,1.711041e+00,1.475315e+05,1.707541e+00,9.431000e-01,9.420641e-01,7.659151e-02,1.232377e-07,1.987043e+01,0.000000e+00,1.987043e+01,2.106928e+01,1.826873e+02
1.478439e+05,1.711156e+00,1.475415e+05,1.707656e+00,9.431000e-01,9.420653e-01,7.659274e-02,1.232356e-07,1.986984e+01,0.000000e+00,1.986984e+01,2.106864e+01,1.826853e+02
1.478539e+05,1.711272e+00,1.475515e+05,1.707772e+00,9.431000e-01,9.420665e-01,7.659397e-02,1.232334e-07,1.986924e+01,0.000000e+00,1.986924e+01,2.106801e+01,1.826833e+02
1.478639e+05,1.711388e+00,1.475615e+05,1.707888e+00,9.431000e-01,9.420676e-01,7.659520e-02,1.232312e-07,1.986865e+01,0.000000e+00,1.986865e+01,2.106738e+01,1.826813e+02
1.478739e+05,1.711504e+00,1.475715e+05,1.708004e+00,9.431000e-01,9.420688e-01,7.659644e-02,1.232291e-07,1.986805e+01,0.000000e+00,1.986805e+01,2.106675e+01,1.826793e+02
1.478839e+05,1.711619e+00,1.475815e+05,1.708119e+00,9.431000e-01,9.420699e-01,7.659767e-02,1.232269e-07,1.986746e+01,0.000000e+00,1.986746e+01,2.106612e+01,1.826773e+02
1.478939e+05,1.711735e+00,1.475915e+05,1.708235e+00,9.431000e-01,9.420711e-01,7.659890e-02,1.232247e-07,1.986686e+01,0.000000e+00,1.986686e+01,2.106549e+01,1.826753e+02
1.479039e+05,1.711851e+00,1.476015e+05,1.708351e+00,9.431000e-01,9.420723e-01,7.660013e-02,1.232226e-07,1.986627e+01,0.000000e+00,1.986627e+01,2.106486e+01,1.826733e+02
1.479139e+05,1.711967e+00,1.476115e+05,1.708467e+00,9.431000e-01,9.420734e-01,7.660137e-02,1.232204e-07,1.986567e+01,0.000000e+00,1.986567e+01,2.106423e+01,1.826713e+02
1.479239e+05,1.712082e+00,1.476215e+05,1.708582e+00,9.431000e-01,9.420746e-01,7.660260e-02,1.232182e-07,1.986508e+01,0.000000e+00,1.986508e+01,2.106360e+01,1.826693e+02
1.479339e+05,1.712198e+00,1.476315e+05,1.708698e+00,9.431000e-01,9.420757e-01,7.660383e-02,1.232161e-07,1.986448e+01,0.000000e+00,1.986448e+01,2.106297e+01,1.826673e+02
1.479439e+05,1.712314e+00,1.476415e+05,1.708814e+00,9.431000e-01,9.420769e-01,7.660506e-02,1.232139e-07,1.986389e+01,0.000000e+00,1.986389e+01,2.106233e+01,1.826653e+02
1.479539e+05,1.712430e+00,1.476515e+05,1.708930e+00,9.431000e-01,9.420781e-01,7.660629e-02,1.232118e-07,1.986329e+01,0.000000e+00,1.986329e+01,2.106170e+01,1.826633e+02
1.479639e+05,1.712545e+00,1.476615e+05,1.709045e+00,9.431000e-01,9.420792e-01,7.660753e-02,1.232096e-07,1.986270e+01,0.000000e+00,1.986270e+01,2.106107e+01,1.826613e+02
1.479739e+05,1.712661e+00,1.476715e+05,1.709161e+00,9.431000e-01,9.420804e-01,7.660876e-02,1.232074e-07,1.986210e+01,0.000000e+00,1.986210e+01,2.106044e+01,1.826593e+02
1.479839e+05,1.712777e+00,1.476815e+05,1.709277e+00,9.431000e-01,9.420815e-01,7.660999e-02,1.232053e-07,1.986151e+01,0.000000e+00,1.986151e+01,2.105981e+01,1.826573e+02
1.479939e+05,1.712893e+00,1.476915e+05,1.709393e+00,9.431000e-01,9.420827e-01,7.661122e-02,1.232031e-07,1.986091e+01,0.000000e+00,1.986091e+01,2.105918e+01,1.826553e+02
1.480039e+05,1.713008e+00,1.477015e+05,1.709508e+00,9.431000e-01,9.420839e-01,7.661246e-02,1.232009e-07,1.986032e+01,0.000000e+00,1.986032e+01,2.105855e+01,1.826533e+02
1.480139e+05,1.713124e+00,1.477115e+05,1.709624e+00,9.431000e-01,9.420850e-01,7.661369e-02,1.231988e-07,1.985972e+01,0.000000e+00,1.985972e+01,2.105792e+01,1.826513e+02
1.480239e+05,1.713240e+00,1.477215e+05,1.709740e+00,9.431000e-01,9.420862e-01,7.661492e-02,1.231966e-07,1.985913e+01,0.000000e+00,1.985913e+01,2.105729e+01,1.826493e+02
1.480339e+05,1.713355e+00,1.477315e+05,1.709855e+00,9.431000e-01,9.420874e-01,7.661615e-02,1.231945e-07,1.985853e+01,0.000000e+00,1.985853e+01,2.105666e+01,1.826473e+02
1.480439e+05,1.713471e+00,1.477415e+05,1.709971e+00,9.431000e-01,9.420885e-01,7.661738e-02,1.231923e-07,1.985794e+01,0.000000e+00,1.985794e+01,2.105602e+01,1.826453e+02
1.480539e+05,1.713587e+00,1.477515e+05,1.710087e+00,9.431000e-01,9.420897e-01,7.661861e-02,1.231902e-07,1.985734e+01,0.000000e+00,1.985734e+01,2.105539e+01,1.826433e+02
1.480639e+05,1.713703e+00,1.477615e+05,1.710203e+00,9.431000e-01,9.420908e-01,7.661985e-02,1.231880e-07,1.985675e+01,0.000000e+00,1.985675e+01,2.105476e+01,1.826413e+02
1.480739e+05,1.713818e+00,1.477715e+05,1.710318e+00,9.431000e-01,9.420920e-01,7.662108e-02,1.231858e-07,1.985615e+01,0.000000e+00,1.985615e+01,2.105413e+01,1.826393e+02
1.480839e+05,1.713934e+00,1.477815e+05,1.710434e+00,9.431000e-01,9.420932e-01,7.662231e-02,1.231837e-07,1.985556e+01,0.000000e+00,1.985556e+01,2.105350e+01,1.826373e+02
1.480939e+05,1.714050e+00,1.477915e+05,1.710550e+00,9.431000e-01,9.420943e-01,7.662354e-02,1.231815e-07,1.985496e+01,0.000000e+00,1.985496e+01,2.105287e+01,1.826353e+02
1.481039e+05,1.714166e+00,1.478015e+05,1.710666e+00,9.431000e-01,9.420955e-01,7.662477e-02,1.231794e-07,1.985437e+01,0.000000e+00,1.985437e+01,2.105224e+01,1.826333e+02
1.481139e+05,1.714281e+00,1.478115e+05,1.710781e+00,9.431000e-01,9.420966e-01,7.662601e-02,1.231772e-07,1.985377e+01,0.000000e+00,1.985377e+01,2.105161e+01,1.826312e+02
1.481239e+05,1.714397e+00,1.478215e+05,1.710897e+00,9.431000e-01,9.420978e-01,7.662724e-02,1.231751e-07,1.985318e+01,0.000000e+00,1.985318e+01,2.105098e+01,1.826292e+02
1.481339e+05,1.714513e+00,1.478315e+05,1.711013e+00,9.431000e-01,9.420990e-01,7.662847e-02,1.231729e-07,1.985258e+01,0.000000e+00,1.985258e+01,2.105035e+01,1.826272e+02
1.481439e+05,1.714629e+00,1.478415e+05,1.711129e+00,9.431000e-01,9.421001e-01,7.662970e-02,1.231707e-07,1.985199e+01,0.000000e+00,1.985199e+01,2.104971e+01,1.826252e+02
1.481539e+05,1.714744e+00,1.478515e+05,1.711244e+00,9.431000e-01,9.421013e-01,7.663093e-02,1.231686e-07,1.985139e+01,0.000000e+00,1.985139e+01,2.104908e+01,1.826232e+02
1.481639e+05,1.714860e+00,1.478615e+05,1.711360e+00,9.431000e-01,9.421024e-01,7.663216e-02,1.231664e-07,1.985080e+01,0.000000e+00,1.985080e+01,2.104845e+01,1.826212e+02
1.481739e+05,1.714976e+00,1.478715e+05,1.711476e+00,9.431000e-01,9.421036e-01,7.663340e-02,1.231643e-07,1.985020e+01,0.000000e+00,1.985020e+01,2.104782e+01,1.826192e+02
1.481839e+05,1.715092e+00,1.478815e+05,1.711592e+00,9.431000e-01,9.421048e-01,7.663463e-02,1.231621e-07,1.984961e+01,0.000000e+00,1.984961e+01,2.104719e+01,1.826172e+02
1.481939e+05,1.715207e+00,1.478915e+05,1.711707e+00,9.431000e-01,9.421059e-01,7.663586e-02,1.231600e-07,1.984901e+01,0.000000e+00,1.984901e+01,2.104656e+01,1.826152e+02
1.482039e+05,1.715323e+00,1.479015e+05,1.711823e+00,9.431000e-01,9.421071e-01,7.663709e-02,1.231578e-07,1.984842e+01,0.000000e+00,1.984842e+01,2.104593e+01,1.826132e+02
1.482139e+05,1.715439e+00,1.479115e+05,1.711939e+00,9.431000e-01,9.421082e-01,7.663832e-02,1.231557e-07,1.984782e+01,0.000000e+00,1.984782e+01,2.104530e+01,1.826112e+02
1.482239e+05,1.715555e+00,1.479215e+05,1.712055e+00,9.431000e-01,9.421094e-01,7.663955e-02,1.231535e-07,1.984723e+01,0.000000e+00,1.984723e+01,2.104467e+01,1.826092e+02
1.482339e+05,1.715670e+00,1.479315e+05,1.712170e+00,9.431000e-01,9.421106e-01,7.664079e-02,1.231514e-07,1.984663e+01,0.000000e+00,1.984663e+01,2.104404e+01,1.826072e+02
1.482439e+05,1.715786e+00,1.479415e+05,1.712286e+00,9.431000e-01,9.421117e-01,7.664202e-02,1.231492e-07,1.984603e+01,0.000000e+00,1.984603e+01,2.104340e+01,1.826052e+02
1.482539e+05,1.715902e+00,1.479515e+05,1.712402e+00,9.431000e-01,9.421129e-01,7.664325e-02,1.231471e-07,1.984544e+01,0.000000e+00,1.984544e+01,2.104277e+01,1.826032e+02
1.482639e+05,1.716018e+00,1.479615e+05,1.712518e+00,9.431000e-01,9.421140e-01,7.664448e-02,1.231449e-07,1.984484e+01,0.000000e+00,1.984484e+01,2.104214e+01,1.826012e+02
1.482739e+05,1.716133e+00,1.479715e+05,1.712633e+00,9.430976e-01,9.421152e-01,7.664571e-02,1.231428e-07,1.984507e+01,0.000000e+00,1.984507e+01,2.104244e+01,1.825980e+02
1.482839e+05,1.716249e+00,1.479815e+05,1.712749e+00,9.430916e-01,9.421164e-01,7.664694e-02,1.231406e-07,1.984658e+01,0.000000e+00,1.984658e+01,2.104417e+01,1.825930e+02
1.482939e+05,1.716365e+00,1.479915e+05,1.712865e+00,9.430856e-01,9.421175e-01,7.664817e-02,1.231385e-07,1.984809e+01,0.000000e+00,1.984809e+01,2.104590e+01,1.825880e+02
1.483039e+05,1.716481e+00,1.480015e+05,1.712981e+00,9.430796e-01,9.421187e-01,7.664941e-02,1.231363e-07,1.984959e+01,0.000000e+00,1.984959e+01,2.104763e+01,1.825830e+02
1.483139e+05,1.716596e+00,1.480115e+05,1.713096e+00,9.430736e-01,9.421198e-01,7.665064e-02,1.231342e-07,1.985110e+01,0.000000e+00,1.985110e+01,2.104936e+01,1.825780e+02
1.483239e+05,1.716712e+00,1.480215e+05,1.713212e+00,9.430676e-01,9.421210e-01,7.665187e-02,1.231320e-07,1.985261e+01,0.000000e+00,1.985261e+01,2.105110e+01,1.825730e+02
1.483339e+05,1.716828e+00,1.480315e+05,1.713328e+00,9.430616e-01,9.421222e-01,7.665310e-02,1.231299e-07,1.985411e+01,0.000000e+00,1.985411e+01,2.105283e+01,1.825680e+02
1.483439e+05,1.716943e+00,1.480415e+05,1.713443e+00,9.430556e-01,9.421233e-01,7.665433e-02,1.231277e-07,1.985562e+01,0.000000e+00,1.985562e+01,2.105456e+01,1.825630e+02
1.483539e+05,1.717059e+00,1.480515e+05,1.713559e+00,9.430496e-01,9.421245e-01,7.665556e-02,1.231256e-07,1.985713e+01,0.000000e+00,1.985713e+01,2.105629e+01,1.825580e+02
1.483639e+05,1.717175e+00,1.480615e+05,1.713675e+00,9.430436e-01,9.421256e-01,7.665679e-02,1.231234e-07,1.985864e+01,0.000000e+00,1.985864e+01,2.105802e+01,1.825530e+02
1.483739e+05,1.717291e+00,1.480715e+05,1.713791e+00,9.430376e-01,9.421268e-01,7.665803e-02,1.231213e-07,1.986014e+01,0.000000e+00,1.986014e+01,2.105976e+01,1.825480e+02
1.483839e+05,1.717406e+00,1.480815e+05,1.713906e+00,9.430316e-01,9.421280e-01,7.665926e-02,1.231192e-07,1.986165e+01,0.000000e+00,1.986165e+01,2.106149e+01,1.825430e+02
1.483939e+05,1.717522e+00,1.480915e+05,1.714022e+00,9.430256e-01,9.421291e-01,7.666049e-02,1.231170e-07,1.986316e+01,0.000000e+00,1.986316e+01,2.106322e+01,1.825380e+02
1.484039e+05,1.717638e+00,1.481015e+05,1.714138e+00,9.430196e-01,9.421303e-01,7.666172e-02,1.231149e-07,1.986466e+01,0.000000e+00,1.986466e+01,2.106495e+01,1.825330e+02
1.484139e+05,1.717754e+00,1.481115e+05,1.714254e+00,9.430136e-01,9.421314e-01,7.666295e-02,1.231127e-07,1.986617e+01,0.000000e+00,1.986617e+01,2.106668e+01,1.825280e+02
1.484239e+05,1.717869e+00,1.481215e+05,1.714369e+00,9.430076e-01,9.421326e-01,7.666418e-02,1.231106e-07,1.986768e+01,0.000000e+00,1.986768e+01,2.106842e+01,1.825230e+02
1.484339e+05,1.717985e+00,1.481315e+05,1.714485e+00,9.430016e-01,9.421338e-01,7.666541e-02,1.231084e-07,1.986918e+01,0.000000e+00,1.986918e+01,2.107015e+01,1.825180e+02
1.484439e+05,1.718101e+00,1.481415e+05,1.714601e+00,9.429956e-01,9.421349e-01,7.666664e-02,1.231063e-07,1.987069e+01,0.000000e+00,1.987069e+01,2.107188e+01,1.825130e+02
1.484539e+05,1.718217e+00,1.481515e+05,1.714717e+00,9.429896e-01,9.421361e-01,7.666787e-02,1.231041e-07,1.987220e+01,0.000000e+00,1.987220e+01,2.107361e+01,1.825080e+02
1.484639e+05,1.718332e+00,1.481615e+05,1.714832e+00,9.429836e-01,9.421372e-01,7.666911e-02,1.231020e-07,1.987370e+01,0.000000e+00,1.987370e+01,2.107534e+01,1.825030e+02
1.484739e+05,1.718448e+00,1.481715e+05,1.714948e+00,9.429776e-01,9.421384e-01,7.667034e-02,1.230999e-07,1.987521e+01,0.000000e+00,1.987521e+01,2.107708e+01,1.824980e+02
1.484839e+05,1.718564e+00,1.481815e+05,1.715064e+00,9.429716e-01,9.421396e-01,7.667157e-02,1.230977e-07,1.987672e+01,0.000000e+00,1.987672e+01,2.107881e+01,1.824930e+02
1.484939e+05,1.718680e+00,1.481915e+05,1.715180e+00,9.429656e-01,9.421407e-01,7.667280e-02,1.230956e-07,1.987823e+01,0.000000e+00,1.987823e+01,2.108054e+01,1.824880e+02
1.485039e+05,1.718795e+00,1.482015e+05,1.715295e+00,9.429596e-01,9.421419e-01,7.667403e-02,1.230934e-07,1.987973e+01,0.000000e+00,1.987973e+01,2.108227e+01,1.824830e+02
1.485139e+05,1.718911e+00,1.482115e+05,1.715411e+00,9.429536e-01,9.421430e-01,7.667526e-02,1.230913e-07,1.988124e+01,0.000000e+00,1.988124e+01,2.108400e+01,1.824780e+02
1.485239e+05,1.719027e+00,1.482215e+05,1.715527e+00,9.429476e-01,9.421442e-01,7.667649e-02,1.230892e-07,1.988275e+01,0.000000e+00,1.988275e+01,2.108574e+01,1.824730e+02
1.485339e+05,1.719143e+00,1.482315e+05,1.715643e+00,9.429416e-01,9.421454e-01,7.667772e-02,1.230870e-07,1.988425e+01,0.000000e+00,1.988425e+01,2.108747e+01,1.824680e+02
1.485439e+05,1.719258e+00,1.482415e+05,1.715758e+00,9.429356e-01,9.421465e-01,7.667895e-02,1.230849e-07,1.988576e+01,0.000000e+00,1.988576e+01,2.108920e+01,1.824630e+02
1.485539e+05,1.719374e+00,1.482515e+05,1.715874e+00,9.429296e-01,9.421477e-01,7.668018e-02,1.230827e-07,1.988727e+01,0.000000e+00,1.988727e+01,2.109093e+01,1.824580e+02
1.485639e+05,1.719490e+00,1.482615e+05,1.715990e+00,9.429236e-01,9.421488e-01,7.668141e-02,1.230806e-07,1.988877e+01,0.000000e+00,1.988877e+01,2.109267e+01,1.824530e+02
1.485739e+05,1.719606e+00,1.482715e+05,1.716106e+00,9.429176e-01,9.421500e-01,7.668265e-02,1.230785e-07,1.989028e+01,0.000000e+00,1.989028e+01,2.109440e+01,1.824480e+02
1.485839e+05,1.719721e+00,1.482815e+05,1.716221e+00,9.429116e-01,9.421512e-01,7.668388e-02,1.230763e-07,1.989179e+01,0.000000e+00,1.989179e+01,2.109613e+01,1.824430e+02
1.485939e+05,1.719837e+00,1.482915e+05,1.716337e+00,9.429056e-01,9.421523e-01,7.668511e-02,1.230742e-07,1.989329e+01,0.000000e+00,1.989329e+01,2.109786e+01,1.824380e+02
1.486039e+05,1.719953e+00,1.483015e+05,1.716453e+00,9.428996e-01,9.421535e-01,7.668634e-02,1.230721e-07,1.989480e+01,0.000000e+00,1.989480e+01,2.109960e+01,1.824330e+02
1.486139e+05,1.720069e+00,1.483115e+05,1.716569e+00,9.428936e-01,9.421546e-01,7.668757e-02,1.230699e-07,1.989631e+01,0.000000e+00,1.989631e+01,2.110133e+01,1.824280e+02
1.486239e+05,1.720184e+00,1.483215e+05,1.716684e+00,9.428876e-01,9.421558e-01,7.668880e-02,1.230678e-07,1.989781e+01,0.000000e+00,1.989781e+01,2.110306e+01,1.824230e+02
1.486339e+05,1.720300e+00,1.483315e+05,1.716800e+00,9.428816e-01,9.421570e-01,7.669003e-02,1.230657e-07,1.989932e+01,0.000000e+00,1.989932e+01,2.110479e+01,1.824180e+02
1.486439e+05,1.720416e+00,1.483415e+05,1.716916e+00,9.428756e-01,9.421581e-01,7.669126e-02,1.230635e-07,1.990083e+01,0.000000e+00,1.990083e+01,2.110653e+01,1.824130e+02
1.486539e+05,1.720531e+00,1.483515e+05,1.717031e+00,9.428696e-01,9.421593e-01,7.669249e-02,1.230614e-07,1.990234e+01,0.000000e+00,1.990234e+01,2.110826e+01,1.824080e+02
1.486639e+05,1.720647e+00,1.483615e+05,1.717147e+00,9.428636e-01,9.421604e-01,7.669372e-02,1.230593e-07,1.990384e+01,0.000000e+00,1.990384e+01,2.110999e+01,1.824030e+02
1.486739e+05,1.720763e+00,1.483715e+05,1.717263e+00,9.428576e-01,9.421616e-01,7.669495e-02,1.230571e-07,1.990535e+01,0.000000e+00,1.990535e+01,2.111172e+01,1.823980e+02
1.486839e+05,1.720879e+00,1.483815e+05,1.717379e+00,9.428516e-01,9.421628e-01,7.669618e-02,1.230550e-07,1.990686e+01,0.000000e+00,1.990686e+01,2.111346e+01,1.823930e+02
1.486939e+05,1.720994e+00,1.483915e+05,1.717494e+00,9.428456e-01,9.421639e-01,7.669741e-02,1.230529e-07,1.990836e+01,0.000000e+00,1.990836e+01,2.111519e+01,1.823880e+02
1.487039e+05,1.721110e+00,1.484015e+05,1.717610e+00,9.428396e-01,9.421651e-01,7.669864e-02,1.230507e-07,1.990987e+01,0.000000e+00,1.990987e+01,2.111692e+01,1.823830e+02
1.487139e+05,1.721226e+00,1.484115e+05,1.717726e+00,9.428336e-01,9.421662e-01,7.669987e-02,1.230486e-07,1.991138e+01,0.000000e+00,1.991138e+01,2.111865e+01,1.823780e+02
1.487239e+05,1.721342e+00,1.484215e+05,1.717842e+00,9.428276e-01,9.421674e-01,7.670110e-02,1.230465e-07,1.991288e+01,0.000000e+00,1.991288e+01,2.112039e+01,1.823730e+02
1.487339e+05,1.721457e+00,1.484315e+05,1.717957e+00,9.428216e-01,9.421685e-01,7.670234e-02,1.230443e-07,1.991439e+01,0.000000e+00,1.991439e+01,2.112212e+01,1.823680e+02
1.487439e+05,1.721573e+00,1.484415e+05,1.718073e+00,9.428156e-01,9.421697e-01,7.670357e-02,1.230422e-07,1.991590e+01,0.000000e+00,1.991590e+01,2.112385e+01,1.823630e+02
1.487539e+05,1.721689e+00,1.484515e+05,1.718189e+00,9.428096e-01,9.421709e-01,7.670480e-02,1.230401e-07,1.991740e+01,0.000000e+00,1.991740e+01,2.112558e+01,1.823580e+02
1.487639e+05,1.721805e+00,1.484615e+05,1.718305e+00,9.428036e-01,9.421720e-01,7.670603e-02,1.230379e-07,1.991891e+01,0.000000e+00,1.991891e+01,2.112732e+01,1.823530e+02
1.487739e+05,1.721920e+00,1.484715e+05,1.718420e+00,9.427976e-01,9.421732e-01,7.670726e-02,1.230358e-07,1.992042e+01,0.000000e+00,1.992042e+01,2.112905e+01,1.823480e+02
1.487839e+05,1.722036e+00,1.484815e+05,1.718536e+00,9.427916e-01,9.421743e-01,7.670849e-02,1.230337e-07,1.992193e+01,0.000000e+00,1.992193e+01,2.113078e+01,1.823430e+02
1.487939e+05,1.722152e+00,1.484915e+05,1.718652e+00,9.427856e-01,9.421755e-01,7.670972e-02,1.230316e-07,1.992343e+01,0.000000e+00,1.992343e+01,2.113252e+01,1.823380e+02
1.488039e+05,1.722268e+00,1.485015e+05,1.718768e+00,9.427796e-01,9.421767e-01,7.671095e-02,1.230294e-07,1.992494e+01,0.000000e+00,1.992494e+01,2.113425e+01,1.823330e+02
1.488139e+05,1.722383e+00,1.485115e+05,1.718883e+00,9.427736e-01,9.421778e-01,7.671218e-02,1.230273e-07,1.992645e+01,0.000000e+00,1.992645e+01,2.113598e+01,1.823280e+02
1.488239e+05,1.722499e+00,1.485215e+05,1.718999e+00,9.427676e-01,9.421790e-01,7.671341e-02,1.230252e-07,1.992795e+01,0.000000e+00,1.992795e+01,2.113771e+01,1.823230e+02
1.488339e+05,1.722615e+00,1.485315e+05,1.719115e+00,9.427616e-01,9.421801e-01,7.671464e-02,1.230230e-07,1.992946e+01,0.000000e+00,1.992946e+01,2.113945e+01,1.823180e+02
1.488439e+05,1.722731e+00,1.485415e+05,1.719231e+00,9.427556e-01,9.421813e-01,7.671587e-02,1.230209e-07,1.993097e+01,0.000000e+00,1.993097e+01,2.114118e+01,1.823130e+02
1.488539e+05,1.722846e+00,1.485515e+05,1.719346e+00,9.427496e-01,9.421825e-01,7.671710e-02,1.230188e-07,1.993247e+01,0.000000e+00,1.993247e+01,2.114291e+01,1.823080e+02
1.488639e+05,1.722962e+00,1.485615e+05,1.719462e+00,9.427436e-01,9.421836e-01,7.671833e-02,1.230167e-07,1.993398e+01,0.000000e+00,1.993398e+01,2.114465e+01,1.823030e+02
1.488739e+05,1.723078e+00,1.485715e+05,1.719578e+00,9.427376e-01,9.421848e-01,7.671956e-02,1.230145e-07,1.993549e+01,0.000000e+00,1.993549e+01,2.114638e+01,1.822980e+02
1.488839e+05,1.723194e+00,1.485815e+05,1.719694e+00,9.427316e-01,9.421859e-01,7.672079e-02,1.230124e-07,1.993699e+01,0.000000e+00,1.993699e+01,2.114811e+01,1.822930e+02
1.488939e+05,1.723309e+00,1.485915e+05,1.719809e+00,9.427256e-01,9.421871e-01,7.672202e-02,1.230103e-07,1.993850e+01,0.000000e+00,1.993850e+01,2.114985e+01,1.822880e+02
1.489039e+05,1.723425e+00,1.486015e+05,1.719925e+00,9.427196e-01,9.421883e-01,7.672325e-02,1.230082e-07,1.994001e+01,0.000000e+00,1.994001e+01,2.115158e+01,1.822830e+02
1.489139e+05,1.723541e+00,1.486115e+05,1.720041e+00,9.427136e-01,9.421894e-01,7.672448e-02,1.230060e-07,1.994152e+01,0.000000e+00,1.994152e+01,2.115331e+01,1.822780e+02
1.489239e+05,1.723657e+00,1.486215e+05,1.720157e+00,9.427076e-01,9.421906e-01,7.672571e-02,1.230039e-07,1.994302e+01,0.000000e+00,1.994302e+01,2.115504e+01,1.822730e+02
1.489339e+05,1.723772e+00,1.486315e+05,1.720272e+00,9.427016e-01,9.421917e-01,7.672694e-02,1.230018e-07,1.994453e+01,0.000000e+00,1.994453e+01,2.115678e+01,1.822680e+02
1.489439e+05,1.723888e+00,1.486415e+05,1.720388e+00,9.426956e-01,9.421929e-01,7.672817e-02,1.229997e-07,1.994604e+01,0.000000e+00,1.994604e+01,2.115851e+01,1.822630e+02
1.489539e+05,1.724004e+00,1.486515e+05,1.720504e+00,9.426896e-01,9.421940e-01,7.672940e-02,1.229976e-07,1.994754e+01,0.000000e+00,1.994754e+01,2.116024e+01,1.822580e+02
