Repository: brandonlampe/CS_Data

# Repository for Crushed Salt Data
**Grant No: 456417**

This is a work in progress!

## Repository Content

### Directory Names
A uniform namining structure still in progress, but in general directories are named according to the following:
 - Names contain no spaces, a single underscore "_" will be used as a file name seperator.
 - Files are for the Crushed Salt Project (CSP); therefore, the first three charaters of each file are "CSP".
 - Folders are organized by which frame the test was performed on i.e., A2 or A3.
 - The fifth and sixth charaters of each file name will therefore be "A" followed by the frame number.
 - Files are chronologically labeled in order of tests performed on a specific frame.That is to say numbering is frame specific (e.g., 01, 02,...,nn tests performed on a specific frame)Therefore the final two characters will be the test number.

### Crushed Salt Testing
The bulk of current repo contents are tests on crushed salt performed at Sandia National Laboratory in Albuquerque, NM.  Future contents of this repository include:
 - Photographs of crushed salt samples (pre and post testing)
 - Permeability test results
 - Thermalconductivity test results
 - Porosity test results

# Comments For Consolidation Test: 175_03
_Note:_ herein, the phrase "TEST-NUMBER" will imply the insertion of "175_03".  This format will
often be used when describing local directories.

Following the initial increase in pressure from zero to 19.192 MPa (dilatometer was initially used,
which resulted in somewhat variable confining pressure).  Schuler gauges were used during the
entire test (loading, creep, and unloading). However, one of the Schuler guages temporarily quit
working.  The initial fractional density (after completing the preconsolidation) was obtained from
"dunk tank" values.  An appreciable discrepency existed between the initial fractional density
measurements made via dunk tank and external measurments (Dunk Tank -> 0.79 and Ext.
Measurements -> 0.81).

## Test Data
Raw test data is contained in: TEST-NUMBER.xlsx

Additionally, calculated values of fractional density have been calculated in TEST-NUMBER.xlsx and
exported to TEST-NUMBER.csv, where the .csv file format allows for easy cross-platform importing
and analysis.

## Temperature Adjustment
No adjustment for temperature was made during this test

## Fit Types
To allow for the calculation of derivatives from test data, analytical expressions were fit to the
test data.  Unique analytical expressions were fit to the loading, creep, and unloading portions of
the consolidation test.

### Loading
- An analytical expression was fit to the calculated fractional density with respect to confining
pressure.
- A summary of the fit to the loading stage has been in the LOADING_FIT directory, with the file
name: TEST-NUMBER_ LOAD_FITREPORT.csv
- All data of the fit to the loading stage has been in the LOADING_FIT directory, with the file
name: TEST-NUMBER_ LOAD_OUT.csv

### Creep
- A summary of the fit to the creep stage has been in the CREEP_FIT directory, with the file
name: TEST-NUMBER_ CREEP_FITREPORT.csv
- All data of the fit to the creep (constant pressure) stage has been in the CREEP_FIT directory,
with the file name: TEST-NUMBER_ CREEP_OUT.csv

### Unloading
- A summary of the fit to the creep stage has been in the UNLOAD_FIT directory, with the file
name: TEST-NUMBER_ UNLOAD_FITREPORT.csv
- All data of the fit to the unload (variable pressure) stage has been saved in the UNLOAD_FIT
directory, with the file name: TEST-NUMBER_ UNLOAD_OUT.csv

## Final Results
- The final fit results, which include the fractional density and strain rate calculations, are
contained in the directory labeled FINAL.  Test results stored in this directory have been developed
such that they may be used to make plotting the data convienent, as the files only contain a couple
thousand measurements.  __Note:__ files ending with _.npy_ are binary Numpy arrays of the data.
- These results have been seperated into the following categories:
    + LOAD
    + CREEP
    + UNLOAD
    + COMB
- The files ending with LOAD, CREEP, and UNLOAD contain the data for the respetive part of the test.
- The files ending with COMB contain the combined data of all tests parts.

File: UNM_WP_HY_175_03/FINAL/175_03_CREEP.csv (part 1 of 5)
Analysis by Brandon Lampe, performed on: 2016/07/04 12:28:18
Time (sec),Time (day),Confining Pressure (MPa),Pore Pressure (MPa),Fractional Density,Volume Strain,Volume Strain Rate (1/sec),Mean Particle Size (mm),Added Water (percent by weight),Temperature (C)
2.000000e+01,2.314815e-04,1.919200e+01,0.000000e+00,8.767372e-01,9.279663e-02,3.075333e-04,3.150000e+00,0.000000e+00,1.795300e+02
3.000000e+01,3.472222e-04,1.919200e+01,0.000000e+00,8.788738e-01,9.523065e-02,2.123555e-04,3.150000e+00,0.000000e+00,1.795300e+02
4.000000e+01,4.629630e-04,1.919200e+01,0.000000e+00,8.804687e-01,9.704374e-02,1.629286e-04,3.150000e+00,0.000000e+00,1.795300e+02
5.000000e+01,5.787037e-04,1.919200e+01,0.000000e+00,8.817423e-01,9.848922e-02,1.323803e-04,3.150000e+00,0.000000e+00,1.795300e+02
6.000000e+01,6.944444e-04,1.919200e+01,0.000000e+00,8.828029e-01,9.969134e-02,1.115590e-04,3.150000e+00,0.000000e+00,1.795300e+02
7.000000e+01,8.101852e-04,1.919200e+01,0.000000e+00,8.837118e-01,1.007204e-01,9.643333e-05,3.150000e+00,0.000000e+00,1.795300e+02
8.000000e+01,9.259259e-04,1.919200e+01,0.000000e+00,8.845072e-01,1.016200e-01,8.493806e-05,3.150000e+00,0.000000e+00,1.795300e+02
9.000000e+01,1.041667e-03,1.919200e+01,0.000000e+00,8.852143e-01,1.024192e-01,7.590188e-05,3.150000e+00,0.000000e+00,1.795300e+02
1.000000e+02,1.157407e-03,1.919200e+01,0.000000e+00,8.858509e-01,1.031380e-01,6.860981e-05,3.150000e+00,0.000000e+00,1.795300e+02
1.100000e+02,1.273148e-03,1.919200e+01,0.000000e+00,8.864298e-01,1.037914e-01,6.260016e-05,3.150000e+00,0.000000e+00,1.795300e+02
1.200000e+02,1.388889e-03,1.919200e+01,0.000000e+00,8.869607e-01,1.043901e-01,5.756132e-05,3.150000e+00,0.000000e+00,1.795300e+02
1.300000e+02,1.504630e-03,1.919200e+01,0.000000e+00,8.874509e-01,1.049426e-01,5.327523e-05,3.150000e+00,0.000000e+00,1.795300e+02
1.400000e+02,1.620370e-03,1.919200e+01,0.000000e+00,8.879063e-01,1.054556e-01,4.958468e-05,3.150000e+00,0.000000e+00,1.795300e+02
1.500000e+02,1.736111e-03,1.919200e+01,0.000000e+00,8.883314e-01,1.059343e-01,4.637345e-05,3.150000e+00,0.000000e+00,1.795300e+02
1.600000e+02,1.851852e-03,1.919200e+01,0.000000e+00,8.887301e-01,1.063830e-01,4.355375e-05,3.150000e+00,0.000000e+00,1.795300e+02
1.700000e+02,1.967593e-03,1.919200e+01,0.000000e+00,8.891056e-01,1.068053e-01,4.105801e-05,3.150000e+00,0.000000e+00,1.795300e+02
1.800000e+02,2.083333e-03,1.919200e+01,0.000000e+00,8.894602e-01,1.072042e-01,3.883338e-05,3.150000e+00,0.000000e+00,1.795300e+02
1.900000e+02,2.199074e-03,1.919200e+01,0.000000e+00,8.897964e-01,1.075820e-01,3.683793e-05,3.150000e+00,0.000000e+00,1.795300e+02
2.000000e+02,2.314815e-03,1.919200e+01,0.000000e+00,8.901158e-01,1.079409e-01,3.503796e-05,3.150000e+00,0.000000e+00,1.795300e+02
2.100000e+02,2.430556e-03,1.919200e+01,0.000000e+00,8.904201e-01,1.082828e-01,3.340605e-05,3.150000e+00,0.000000e+00,1.795300e+02
2.200000e+02,2.546296e-03,1.919200e+01,0.000000e+00,8.907107e-01,1.086091e-01,3.191970e-05,3.150000e+00,0.000000e+00,1.795300e+02
2.300000e+02,2.662037e-03,1.919200e+01,0.000000e+00,8.909887e-01,1.089212e-01,3.056027e-05,3.150000e+00,0.000000e+00,1.795300e+02
2.400000e+02,2.777778e-03,1.919200e+01,0.000000e+00,8.912553e-01,1.092203e-01,2.931214e-05,3.150000e+00,0.000000e+00,1.795300e+02
2.500000e+02,2.893519e-03,1.919200e+01,0.000000e+00,8.915112e-01,1.095074e-01,2.816219e-05,3.150000e+00,0.000000e+00,1.795300e+02
2.600000e+02,3.009259e-03,1.919200e+01,0.000000e+00,8.917574e-01,1.097835e-01,2.709926e-05,3.150000e+00,0.000000e+00,1.795300e+02
2.700000e+02,3.125000e-03,1.919200e+01,0.000000e+00,8.919945e-01,1.100494e-01,2.611383e-05,3.150000e+00,0.000000e+00,1.795300e+02
2.800000e+02,3.240741e-03,1.919200e+01,0.000000e+00,8.922233e-01,1.103058e-01,2.519771e-05,3.150000e+00,0.000000e+00,1.795300e+02
2.900000e+02,3.356481e-03,1.919200e+01,0.000000e+00,8.924442e-01,1.105534e-01,2.434385e-05,3.150000e+00,0.000000e+00,1.795300e+02
3.000000e+02,3.472222e-03,1.919200e+01,0.000000e+00,8.926578e-01,1.107927e-01,2.354610e-05,3.150000e+00,0.000000e+00,1.795300e+02
3.100000e+02,3.587963e-03,1.919200e+01,0.000000e+00,8.928646e-01,1.110243e-01,2.279911e-05,3.150000e+00,0.000000e+00,1.795300e+02
3.200000e+02,3.703704e-03,1.919200e+01,0.000000e+00,8.930649e-01,1.112487e-01,2.209817e-05,3.150000e+00,0.000000e+00,1.795300e+02
3.300000e+02,3.819444e-03,1.919200e+01,0.000000e+00,8.932593e-01,1.114662e-01,2.143916e-05,3.150000e+00,0.000000e+00,1.795300e+02
3.400000e+02,3.935185e-03,1.919200e+01,0.000000e+00,8.934479e-01,1.116774e-01,2.081842e-05,3.150000e+00,0.000000e+00,1.795300e+02
3.500000e+02,4.050926e-03,1.919200e+01,0.000000e+00,8.936313e-01,1.118826e-01,2.023271e-05,3.150000e+00,0.000000e+00,1.795300e+02
3.600000e+02,4.166667e-03,1.919200e+01,0.000000e+00,8.938095e-01,1.120821e-01,1.967915e-05,3.150000e+00,0.000000e+00,1.795300e+02
3.700000e+02,4.282407e-03,1.919200e+01,0.000000e+00,8.939830e-01,1.122762e-01,1.915515e-05,3.150000e+00,0.000000e+00,1.795300e+02
3.800000e+02,4.398148e-03,1.919200e+01,0.000000e+00,8.941520e-01,1.124652e-01,1.865842e-05,3.150000e+00,0.000000e+00,1.795300e+02
3.900000e+02,4.513889e-03,1.919200e+01,0.000000e+00,8.943167e-01,1.126494e-01,1.818688e-05,3.150000e+00,0.000000e+00,1.795300e+02
4.000000e+02,4.629630e-03,1.919200e+01,0.000000e+00,8.944773e-01,1.128289e-01,1.773866e-05,3.150000e+00,0.000000e+00,1.795300e+02
4.100000e+02,4.745370e-03,1.919200e+01,0.000000e+00,8.946340e-01,1.130041e-01,1.731206e-05,3.150000e+00,0.000000e+00,1.795300e+02
4.200000e+02,4.861111e-03,1.919200e+01,0.000000e+00,8.947871e-01,1.131752e-01,1.690557e-05,3.150000e+00,0.000000e+00,1.795300e+02
4.300000e+02,4.976852e-03,1.919200e+01,0.000000e+00,8.949366e-01,1.133422e-01,1.651779e-05,3.150000e+00,0.000000e+00,1.795300e+02
4.400000e+02,5.092593e-03,1.919200e+01,0.000000e+00,8.950827e-01,1.135055e-01,1.614746e-05,3.150000e+00,0.000000e+00,1.795300e+02
4.500000e+02,5.208333e-03,1.919200e+01,0.000000e+00,8.952256e-01,1.136652e-01,1.579343e-05,3.150000e+00,0.000000e+00,1.795300e+02
4.600000e+02,5.324074e-03,1.919200e+01,0.000000e+00,8.953655e-01,1.138214e-01,1.545464e-05,3.150000e+00,0.000000e+00,1.795300e+02
4.700000e+02,5.439815e-03,1.919200e+01,0.000000e+00,8.955024e-01,1.139743e-01,1.513014e-05,3.150000e+00,0.000000e+00,1.795300e+02
4.800000e+02,5.555556e-03,1.919200e+01,0.000000e+00,8.956365e-01,1.141240e-01,1.481903e-05,3.150000e+00,0.000000e+00,1.795300e+02
4.900000e+02,5.671296e-03,1.919200e+01,0.000000e+00,8.957678e-01,1.142707e-01,1.452050e-05,3.150000e+00,0.000000e+00,1.795300e+02
5.000000e+02,5.787037e-03,1.919200e+01,0.000000e+00,8.958966e-01,1.144144e-01,1.423381e-05,3.150000e+00,0.000000e+00,1.795300e+02
5.100000e+02,5.902778e-03,1.919200e+01,0.000000e+00,8.960229e-01,1.145553e-01,1.395826e-05,3.150000e+00,0.000000e+00,1.795300e+02
5.200000e+02,6.018519e-03,1.919200e+01,0.000000e+00,8.961468e-01,1.146936e-01,1.369322e-05,3.150000e+00,0.000000e+00,1.795300e+02
5.300000e+02,6.134259e-03,1.919200e+01,0.000000e+00,8.962683e-01,1.148292e-01,1.343810e-05,3.150000e+00,0.000000e+00,1.795300e+02
5.400000e+02,6.250000e-03,1.919200e+01,0.000000e+00,8.963876e-01,1.149623e-01,1.319235e-05,3.150000e+00,0.000000e+00,1.795300e+02
5.500000e+02,6.365741e-03,1.919200e+01,0.000000e+00,8.965048e-01,1.150931e-01,1.295546e-05,3.150000e+00,0.000000e+00,1.795300e+02
5.600000e+02,6.481481e-03,1.919200e+01,0.000000e+00,8.966199e-01,1.152214e-01,1.272697e-05,3.150000e+00,0.000000e+00,1.795300e+02
5.700000e+02,6.597222e-03,1.919200e+01,0.000000e+00,8.967330e-01,1.153476e-01,1.250643e-05,3.150000e+00,0.000000e+00,1.795300e+02
5.800000e+02,6.712963e-03,1.919200e+01,0.000000e+00,8.968442e-01,1.154716e-01,1.229344e-05,3.150000e+00,0.000000e+00,1.795300e+02
5.900000e+02,6.828704e-03,1.919200e+01,0.000000e+00,8.969535e-01,1.155935e-01,1.208761e-05,3.150000e+00,0.000000e+00,1.795300e+02
6.000000e+02,6.944444e-03,1.919200e+01,0.000000e+00,8.970611e-01,1.157133e-01,1.188859e-05,3.150000e+00,0.000000e+00,1.795300e+02
6.100000e+02,7.060185e-03,1.919200e+01,0.000000e+00,8.971668e-01,1.158312e-01,1.169605e-05,3.150000e+00,0.000000e+00,1.795300e+02
6.200000e+02,7.175926e-03,1.919200e+01,0.000000e+00,8.972709e-01,1.159472e-01,1.150967e-05,3.150000e+00,0.000000e+00,1.795300e+02
6.300000e+02,7.291667e-03,1.919200e+01,0.000000e+00,8.973734e-01,1.160614e-01,1.132917e-05,3.150000e+00,0.000000e+00,1.795300e+02
6.400000e+02,7.407407e-03,1.919200e+01,0.000000e+00,8.974743e-01,1.161738e-01,1.115427e-05,3.150000e+00,0.000000e+00,1.795300e+02
6.500000e+02,7.523148e-03,1.919200e+01,0.000000e+00,8.975736e-01,1.162845e-01,1.098472e-05,3.150000e+00,0.000000e+00,1.795300e+02
6.600000e+02,7.638889e-03,1.919200e+01,0.000000e+00,8.976715e-01,1.163935e-01,1.082027e-05,3.150000e+00,0.000000e+00,1.795300e+02
6.700000e+02,7.754630e-03,1.919200e+01,0.000000e+00,8.977679e-01,1.165009e-01,1.066069e-05,3.150000e+00,0.000000e+00,1.795300e+02
6.800000e+02,7.870370e-03,1.919200e+01,0.000000e+00,8.978629e-01,1.166067e-01,1.050578e-05,3.150000e+00,0.000000e+00,1.795300e+02
6.900000e+02,7.986111e-03,1.919200e+01,0.000000e+00,8.979565e-01,1.167110e-01,1.035533e-05,3.150000e+00,0.000000e+00,1.795300e+02
7.000000e+02,8.101852e-03,1.919200e+01,0.000000e+00,8.980488e-01,1.168138e-01,1.020914e-05,3.150000e+00,0.000000e+00,1.795300e+02
7.100000e+02,8.217593e-03,1.919200e+01,0.000000e+00,8.981399e-01,1.169152e-01,1.006705e-05,3.150000e+00,0.000000e+00,1.795300e+02
7.200000e+02,8.333333e-03,1.919200e+01,0.000000e+00,8.982297e-01,1.170152e-01,9.928886e-06,3.150000e+00,0.000000e+00,1.795300e+02
7.300000e+02,8.449074e-03,1.919200e+01,0.000000e+00,8.983183e-01,1.171138e-01,9.794480e-06,3.150000e+00,0.000000e+00,1.795300e+02
7.400000e+02,8.564815e-03,1.919200e+01,0.000000e+00,8.984056e-01,1.172111e-01,9.663685e-06,3.150000e+00,0.000000e+00,1.795300e+02
7.500000e+02,8.680556e-03,1.919200e+01,0.000000e+00,8.984919e-01,1.173071e-01,9.536356e-06,3.150000e+00,0.000000e+00,1.795300e+02
7.600000e+02,8.796296e-03,1.919200e+01,0.000000e+00,8.985770e-01,1.174018e-01,9.412359e-06,3.150000e+00,0.000000e+00,1.795300e+02
7.700000e+02,8.912037e-03,1.919200e+01,0.000000e+00,8.986610e-01,1.174953e-01,9.291563e-06,3.150000e+00,0.000000e+00,1.795300e+02
7.800000e+02,9.027778e-03,1.919200e+01,0.000000e+00,8.987440e-01,1.175876e-01,9.173846e-06,3.150000e+00,0.000000e+00,1.795300e+02
7.900000e+02,9.143519e-03,1.919200e+01,0.000000e+00,8.988259e-01,1.176788e-01,9.059093e-06,3.150000e+00,0.000000e+00,1.795300e+02
8.000000e+02,9.259259e-03,1.919200e+01,0.000000e+00,8.989069e-01,1.177688e-01,8.947192e-06,3.150000e+00,0.000000e+00,1.795300e+02
8.100000e+02,9.375000e-03,1.919200e+01,0.000000e+00,8.989868e-01,1.178577e-01,8.838039e-06,3.150000e+00,0.000000e+00,1.795300e+02
8.200000e+02,9.490741e-03,1.919200e+01,0.000000e+00,8.990658e-01,1.179456e-01,8.731534e-06,3.150000e+00,0.000000e+00,1.795300e+02
8.300000e+02,9.606481e-03,1.919200e+01,0.000000e+00,8.991438e-01,1.180324e-01,8.627581e-06,3.150000e+00,0.000000e+00,1.795300e+02
8.400000e+02,9.722222e-03,1.919200e+01,0.000000e+00,8.992209e-01,1.181181e-01,8.526089e-06,3.150000e+00,0.000000e+00,1.795300e+02
8.500000e+02,9.837963e-03,1.919200e+01,0.000000e+00,8.992971e-01,1.182029e-01,8.426973e-06,3.150000e+00,0.000000e+00,1.795300e+02
8.600000e+02,9.953704e-03,1.919200e+01,0.000000e+00,8.993725e-01,1.182867e-01,8.330150e-06,3.150000e+00,0.000000e+00,1.795300e+02
8.700000e+02,1.006944e-02,1.919200e+01,0.000000e+00,8.994470e-01,1.183695e-01,8.235541e-06,3.150000e+00,0.000000e+00,1.795300e+02
8.800000e+02,1.018519e-02,1.919200e+01,0.000000e+00,8.995206e-01,1.184514e-01,8.143071e-06,3.150000e+00,0.000000e+00,1.795300e+02
8.900000e+02,1.030093e-02,1.919200e+01,0.000000e+00,8.995935e-01,1.185324e-01,8.052668e-06,3.150000e+00,0.000000e+00,1.795300e+02
9.000000e+02,1.041667e-02,1.919200e+01,0.000000e+00,8.996655e-01,1.186124e-01,7.964265e-06,3.150000e+00,0.000000e+00,1.795300e+02
9.100000e+02,1.053241e-02,1.919200e+01,0.000000e+00,8.997368e-01,1.186916e-01,7.877794e-06,3.150000e+00,0.000000e+00,1.795300e+02
9.200000e+02,1.064815e-02,1.919200e+01,0.000000e+00,8.998073e-01,1.187700e-01,7.793195e-06,3.150000e+00,0.000000e+00,1.795300e+02
9.300000e+02,1.076389e-02,1.919200e+01,0.000000e+00,8.998770e-01,1.188475e-01,7.710405e-06,3.150000e+00,0.000000e+00,1.795300e+02
9.400000e+02,1.087963e-02,1.919200e+01,0.000000e+00,8.999460e-01,1.189242e-01,7.629369e-06,3.150000e+00,0.000000e+00,1.795300e+02
9.500000e+02,1.099537e-02,1.919200e+01,0.000000e+00,9.000143e-01,1.190001e-01,7.550030e-06,3.150000e+00,0.000000e+00,1.795300e+02
9.600000e+02,1.111111e-02,1.919200e+01,0.000000e+00,9.000819e-01,1.190752e-01,7.472337e-06,3.150000e+00,0.000000e+00,1.795300e+02
9.700000e+02,1.122685e-02,1.919200e+01,0.000000e+00,9.001489e-01,1.191495e-01,7.396238e-06,3.150000e+00,0.000000e+00,1.795300e+02
9.800000e+02,1.134259e-02,1.919200e+01,0.000000e+00,9.002151e-01,1.192231e-01,7.321684e-06,3.150000e+00,0.000000e+00,1.795300e+02
9.900000e+02,1.145833e-02,1.919200e+01,0.000000e+00,9.002807e-01,1.192960e-01,7.248630e-06,3.150000e+00,0.000000e+00,1.795300e+02
1.000000e+03,1.157407e-02,1.919200e+01,0.000000e+00,9.003456e-01,1.193681e-01,7.177031e-06,3.150000e+00,0.000000e+00,1.795300e+02
1.010000e+03,1.168981e-02,1.919200e+01,0.000000e+00,9.004099e-01,1.194395e-01,7.106843e-06,3.150000e+00,0.000000e+00,1.795300e+02
1.020000e+03,1.180556e-02,1.919200e+01,0.000000e+00,9.004736e-01,1.195102e-01,7.038025e-06,3.150000e+00,0.000000e+00,1.795300e+02
1.030000e+03,1.192130e-02,1.919200e+01,0.000000e+00,9.005367e-01,1.195803e-01,6.970537e-06,3.150000e+00,0.000000e+00,1.795300e+02
1.040000e+03,1.203704e-02,1.919200e+01,0.000000e+00,9.005991e-01,1.196496e-01,6.904341e-06,3.150000e+00,0.000000e+00,1.795300e+02
1.050000e+03,1.215278e-02,1.919200e+01,0.000000e+00,9.006610e-01,1.197184e-01,6.839401e-06,3.150000e+00,0.000000e+00,1.795300e+02
1.060000e+03,1.226852e-02,1.919200e+01,0.000000e+00,9.007223e-01,1.197864e-01,6.775681e-06,3.150000e+00,0.000000e+00,1.795300e+02
1.070000e+03,1.238426e-02,1.919200e+01,0.000000e+00,9.007831e-01,1.198539e-01,6.713147e-06,3.150000e+00,0.000000e+00,1.795300e+02
1.080000e+03,1.250000e-02,1.919200e+01,0.000000e+00,9.008433e-01,1.199207e-01,6.651766e-06,3.150000e+00,0.000000e+00,1.795300e+02
1.090000e+03,1.261574e-02,1.919200e+01,0.000000e+00,9.009029e-01,1.199869e-01,6.591507e-06,3.150000e+00,0.000000e+00,1.795300e+02
1.100000e+03,1.273148e-02,1.919200e+01,0.000000e+00,9.009621e-01,1.200525e-01,6.532339e-06,3.150000e+00,0.000000e+00,1.795300e+02
1.110000e+03,1.284722e-02,1.919200e+01,0.000000e+00,9.010206e-01,1.201176e-01,6.474232e-06,3.150000e+00,0.000000e+00,1.795300e+02
1.120000e+03,1.296296e-02,1.919200e+01,0.000000e+00,9.010787e-01,1.201820e-01,6.417159e-06,3.150000e+00,0.000000e+00,1.795300e+02
1.130000e+03,1.307870e-02,1.919200e+01,0.000000e+00,9.011363e-01,1.202459e-01,6.361092e-06,3.150000e+00,0.000000e+00,1.795300e+02
1.140000e+03,1.319444e-02,1.919200e+01,0.000000e+00,9.011934e-01,1.203092e-01,6.306005e-06,3.150000e+00,0.000000e+00,1.795300e+02
1.150000e+03,1.331019e-02,1.919200e+01,0.000000e+00,9.012499e-01,1.203720e-01,6.251871e-06,3.150000e+00,0.000000e+00,1.795300e+02
1.160000e+03,1.342593e-02,1.919200e+01,0.000000e+00,9.013061e-01,1.204343e-01,6.198668e-06,3.150000e+00,0.000000e+00,1.795300e+02
1.170000e+03,1.354167e-02,1.919200e+01,0.000000e+00,9.013617e-01,1.204960e-01,6.146371e-06,3.150000e+00,0.000000e+00,1.795300e+02
1.180000e+03,1.365741e-02,1.919200e+01,0.000000e+00,9.014169e-01,1.205572e-01,6.094956e-06,3.150000e+00,0.000000e+00,1.795300e+02
1.190000e+03,1.377315e-02,1.919200e+01,0.000000e+00,9.014716e-01,1.206179e-01,6.044402e-06,3.150000e+00,0.000000e+00,1.795300e+02
1.200000e+03,1.388889e-02,1.919200e+01,0.000000e+00,9.015258e-01,1.206781e-01,5.994688e-06,3.150000e+00,0.000000e+00,1.795300e+02
1.210000e+03,1.400463e-02,1.919200e+01,0.000000e+00,9.015797e-01,1.207378e-01,5.945792e-06,3.150000e+00,0.000000e+00,1.795300e+02
1.220000e+03,1.412037e-02,1.919200e+01,0.000000e+00,9.016330e-01,1.207970e-01,5.897695e-06,3.150000e+00,0.000000e+00,1.795300e+02
1.230000e+03,1.423611e-02,1.919200e+01,0.000000e+00,9.016860e-01,1.208557e-01,5.850377e-06,3.150000e+00,0.000000e+00,1.795300e+02
1.240000e+03,1.435185e-02,1.919200e+01,0.000000e+00,9.017385e-01,1.209140e-01,5.803820e-06,3.150000e+00,0.000000e+00,1.795300e+02
1.250000e+03,1.446759e-02,1.919200e+01,0.000000e+00,9.017907e-01,1.209718e-01,5.758004e-06,3.150000e+00,0.000000e+00,1.795300e+02
1.260000e+03,1.458333e-02,1.919200e+01,0.000000e+00,9.018424e-01,1.210292e-01,5.712913e-06,3.150000e+00,0.000000e+00,1.795300e+02
1.270000e+03,1.469907e-02,1.919200e+01,0.000000e+00,9.018937e-01,1.210861e-01,5.668530e-06,3.150000e+00,0.000000e+00,1.795300e+02
1.280000e+03,1.481481e-02,1.919200e+01,0.000000e+00,9.019446e-01,1.211425e-01,5.624838e-06,3.150000e+00,0.000000e+00,1.795300e+02
1.290000e+03,1.493056e-02,1.919200e+01,0.000000e+00,9.019952e-01,1.211986e-01,5.581821e-06,3.150000e+00,0.000000e+00,1.795300e+02
1.300000e+03,1.504630e-02,1.919200e+01,0.000000e+00,9.020453e-01,1.212542e-01,5.539463e-06,3.150000e+00,0.000000e+00,1.795300e+02
1.310000e+03,1.516204e-02,1.919200e+01,0.000000e+00,9.020951e-01,1.213094e-01,5.497750e-06,3.150000e+00,0.000000e+00,1.795300e+02
1.320000e+03,1.527778e-02,1.919200e+01,0.000000e+00,9.021445e-01,1.213641e-01,5.456667e-06,3.150000e+00,0.000000e+00,1.795300e+02
1.330000e+03,1.539352e-02,1.919200e+01,0.000000e+00,9.021936e-01,1.214185e-01,5.416199e-06,3.150000e+00,0.000000e+00,1.795300e+02
1.340000e+03,1.550926e-02,1.919200e+01,0.000000e+00,9.022423e-01,1.214724e-01,5.376333e-06,3.150000e+00,0.000000e+00,1.795300e+02
1.350000e+03,1.562500e-02,1.919200e+01,0.000000e+00,9.022906e-01,1.215260e-01,5.337056e-06,3.150000e+00,0.000000e+00,1.795300e+02
1.360000e+03,1.574074e-02,1.919200e+01,0.000000e+00,9.023386e-01,1.215792e-01,5.298354e-06,3.150000e+00,0.000000e+00,1.795300e+02
1.370000e+03,1.585648e-02,1.919200e+01,0.000000e+00,9.023862e-01,1.216320e-01,5.260216e-06,3.150000e+00,0.000000e+00,1.795300e+02
1.380000e+03,1.597222e-02,1.919200e+01,0.000000e+00,9.024335e-01,1.216844e-01,5.222629e-06,3.150000e+00,0.000000e+00,1.795300e+02
1.390000e+03,1.608796e-02,1.919200e+01,0.000000e+00,9.024805e-01,1.217364e-01,5.185580e-06,3.150000e+00,0.000000e+00,1.795300e+02
1.400000e+03,1.620370e-02,1.919200e+01,0.000000e+00,9.025271e-01,1.217881e-01,5.149059e-06,3.150000e+00,0.000000e+00,1.795300e+02
1.410000e+03,1.631944e-02,1.919200e+01,0.000000e+00,9.025734e-01,1.218394e-01,5.113055e-06,3.150000e+00,0.000000e+00,1.795300e+02
1.420000e+03,1.643519e-02,1.919200e+01,0.000000e+00,9.026194e-01,1.218904e-01,5.077556e-06,3.150000e+00,0.000000e+00,1.795300e+02
1.430000e+03,1.655093e-02,1.919200e+01,0.000000e+00,9.026651e-01,1.219410e-01,5.042552e-06,3.150000e+00,0.000000e+00,1.795300e+02
1.440000e+03,1.666667e-02,1.919200e+01,0.000000e+00,9.027104e-01,1.219912e-01,5.008032e-06,3.150000e+00,0.000000e+00,1.795300e+02
1.450000e+03,1.678241e-02,1.919200e+01,0.000000e+00,9.027555e-01,1.220411e-01,4.973987e-06,3.150000e+00,0.000000e+00,1.795300e+02
1.460000e+03,1.689815e-02,1.919200e+01,0.000000e+00,9.028002e-01,1.220907e-01,4.940407e-06,3.150000e+00,0.000000e+00,1.795300e+02
1.470000e+03,1.701389e-02,1.919200e+01,0.000000e+00,9.028447e-01,1.221399e-01,4.907283e-06,3.150000e+00,0.000000e+00,1.795300e+02
1.480000e+03,1.712963e-02,1.919200e+01,0.000000e+00,9.028889e-01,1.221888e-01,4.874605e-06,3.150000e+00,0.000000e+00,1.795300e+02
1.490000e+03,1.724537e-02,1.919200e+01,0.000000e+00,9.029327e-01,1.222374e-01,4.842364e-06,3.150000e+00,0.000000e+00,1.795300e+02
1.500000e+03,1.736111e-02,1.919200e+01,0.000000e+00,9.029763e-01,1.222857e-01,4.810552e-06,3.150000e+00,0.000000e+00,1.795300e+02
1.510000e+03,1.747685e-02,1.919200e+01,0.000000e+00,9.030196e-01,1.223336e-01,4.779159e-06,3.150000e+00,0.000000e+00,1.795300e+02
1.520000e+03,1.759259e-02,1.919200e+01,0.000000e+00,9.030626e-01,1.223813e-01,4.748179e-06,3.150000e+00,0.000000e+00,1.795300e+02
1.530000e+03,1.770833e-02,1.919200e+01,0.000000e+00,9.031054e-01,1.224286e-01,4.717602e-06,3.150000e+00,0.000000e+00,1.795300e+02
1.540000e+03,1.782407e-02,1.919200e+01,0.000000e+00,9.031478e-01,1.224756e-01,4.687422e-06,3.150000e+00,0.000000e+00,1.795300e+02
1.550000e+03,1.793981e-02,1.919200e+01,0.000000e+00,9.031900e-01,1.225224e-01,4.657629e-06,3.150000e+00,0.000000e+00,1.795300e+02
1.560000e+03,1.805556e-02,1.919200e+01,0.000000e+00,9.032320e-01,1.225688e-01,4.628218e-06,3.150000e+00,0.000000e+00,1.795300e+02
1.570000e+03,1.817130e-02,1.919200e+01,0.000000e+00,9.032736e-01,1.226149e-01,4.599180e-06,3.150000e+00,0.000000e+00,1.795300e+02
1.580000e+03,1.828704e-02,1.919200e+01,0.000000e+00,9.033150e-01,1.226608e-01,4.570508e-06,3.150000e+00,0.000000e+00,1.795300e+02
1.590000e+03,1.840278e-02,1.919200e+01,0.000000e+00,9.033562e-01,1.227063e-01,4.542196e-06,3.150000e+00,0.000000e+00,1.795300e+02
1.600000e+03,1.851852e-02,1.919200e+01,0.000000e+00,9.033971e-01,1.227516e-01,4.514237e-06,3.150000e+00,0.000000e+00,1.795300e+02
1.610000e+03,1.863426e-02,1.919200e+01,0.000000e+00,9.034378e-01,1.227966e-01,4.486625e-06,3.150000e+00,0.000000e+00,1.795300e+02
1.620000e+03,1.875000e-02,1.919200e+01,0.000000e+00,9.034782e-01,1.228413e-01,4.459352e-06,3.150000e+00,0.000000e+00,1.795300e+02
1.630000e+03,1.886574e-02,1.919200e+01,0.000000e+00,9.035183e-01,1.228858e-01,4.432413e-06,3.150000e+00,0.000000e+00,1.795300e+02
1.640000e+03,1.898148e-02,1.919200e+01,0.000000e+00,9.035583e-01,1.229300e-01,4.405802e-06,3.150000e+00,0.000000e+00,1.795300e+02
1.650000e+03,1.909722e-02,1.919200e+01,0.000000e+00,9.035980e-01,1.229739e-01,4.379512e-06,3.150000e+00,0.000000e+00,1.795300e+02
1.660000e+03,1.921296e-02,1.919200e+01,0.000000e+00,9.036374e-01,1.230176e-01,4.353538e-06,3.150000e+00,0.000000e+00,1.795300e+02
1.670000e+03,1.932870e-02,1.919200e+01,0.000000e+00,9.036766e-01,1.230610e-01,4.327875e-06,3.150000e+00,0.000000e+00,1.795300e+02
1.680000e+03,1.944444e-02,1.919200e+01,0.000000e+00,9.037156e-01,1.231041e-01,4.302516e-06,3.150000e+00,0.000000e+00,1.795300e+02
1.690000e+03,1.956019e-02,1.919200e+01,0.000000e+00,9.037544e-01,1.231470e-01,4.277456e-06,3.150000e+00,0.000000e+00,1.795300e+02
1.700000e+03,1.967593e-02,1.919200e+01,0.000000e+00,9.037930e-01,1.231897e-01,4.252691e-06,3.150000e+00,0.000000e+00,1.795300e+02
1.710000e+03,1.979167e-02,1.919200e+01,0.000000e+00,9.038313e-01,1.232321e-01,4.228214e-06,3.150000e+00,0.000000e+00,1.795300e+02
1.720000e+03,1.990741e-02,1.919200e+01,0.000000e+00,9.038694e-01,1.232742e-01,4.204021e-06,3.150000e+00,0.000000e+00,1.795300e+02
1.730000e+03,2.002315e-02,1.919200e+01,0.000000e+00,9.039073e-01,1.233162e-01,4.180108e-06,3.150000e+00,0.000000e+00,1.795300e+02
1.740000e+03,2.013889e-02,1.919200e+01,0.000000e+00,9.039450e-01,1.233579e-01,4.156468e-06,3.150000e+00,0.000000e+00,1.795300e+02
1.750000e+03,2.025463e-02,1.919200e+01,0.000000e+00,9.039824e-01,1.233993e-01,4.133098e-06,3.150000e+00,0.000000e+00,1.795300e+02
1.760000e+03,2.037037e-02,1.919200e+01,0.000000e+00,9.040197e-01,1.234405e-01,4.109992e-06,3.150000e+00,0.000000e+00,1.795300e+02
1.770000e+03,2.048611e-02,1.919200e+01,0.000000e+00,9.040567e-01,1.234815e-01,4.087147e-06,3.150000e+00,0.000000e+00,1.795300e+02
1.780000e+03,2.060185e-02,1.919200e+01,0.000000e+00,9.040936e-01,1.235223e-01,4.064559e-06,3.150000e+00,0.000000e+00,1.795300e+02
1.790000e+03,2.071759e-02,1.919200e+01,0.000000e+00,9.041302e-01,1.235628e-01,4.042222e-06,3.150000e+00,0.000000e+00,1.795300e+02
1.800000e+03,2.083333e-02,1.919200e+01,0.000000e+00,9.041667e-01,1.236031e-01,4.020132e-06,3.150000e+00,0.000000e+00,1.795300e+02
1.810000e+03,2.094907e-02,1.919200e+01,0.000000e+00,9.042029e-01,1.236432e-01,3.998286e-06,3.150000e+00,0.000000e+00,1.795300e+02
1.820000e+03,2.106481e-02,1.919200e+01,0.000000e+00,9.042390e-01,1.236831e-01,3.976679e-06,3.150000e+00,0.000000e+00,1.795300e+02
1.830000e+03,2.118056e-02,1.919200e+01,0.000000e+00,9.042748e-01,1.237227e-01,3.955308e-06,3.150000e+00,0.000000e+00,1.795300e+02
1.840000e+03,2.129630e-02,1.919200e+01,0.000000e+00,9.043105e-01,1.237622e-01,3.934169e-06,3.150000e+00,0.000000e+00,1.795300e+02
1.850000e+03,2.141204e-02,1.919200e+01,0.000000e+00,9.043460e-01,1.238014e-01,3.913258e-06,3.150000e+00,0.000000e+00,1.795300e+02
1.860000e+03,2.152778e-02,1.919200e+01,0.000000e+00,9.043813e-01,1.238404e-01,3.892571e-06,3.150000e+00,0.000000e+00,1.795300e+02
1.870000e+03,2.164352e-02,1.919200e+01,0.000000e+00,9.044164e-01,1.238793e-01,3.872104e-06,3.150000e+00,0.000000e+00,1.795300e+02
1.880000e+03,2.175926e-02,1.919200e+01,0.000000e+00,9.044513e-01,1.239179e-01,3.851855e-06,3.150000e+00,0.000000e+00,1.795300e+02
1.890000e+03,2.187500e-02,1.919200e+01,0.000000e+00,9.044861e-01,1.239563e-01,3.831820e-06,3.150000e+00,0.000000e+00,1.795300e+02
1.900000e+03,2.199074e-02,1.919200e+01,0.000000e+00,9.045206e-01,1.239945e-01,3.811995e-06,3.150000e+00,0.000000e+00,1.795300e+02
1.910000e+03,2.210648e-02,1.919200e+01,0.000000e+00,9.045550e-01,1.240325e-01,3.792377e-06,3.150000e+00,0.000000e+00,1.795300e+02
1.920000e+03,2.222222e-02,1.919200e+01,0.000000e+00,9.045893e-01,1.240704e-01,3.772963e-06,3.150000e+00,0.000000e+00,1.795300e+02
1.930000e+03,2.233796e-02,1.919200e+01,0.000000e+00,9.046233e-01,1.241080e-01,3.753750e-06,3.150000e+00,0.000000e+00,1.795300e+02
1.940000e+03,2.245370e-02,1.919200e+01,0.000000e+00,9.046572e-01,1.241454e-01,3.734735e-06,3.150000e+00,0.000000e+00,1.795300e+02
1.950000e+03,2.256944e-02,1.919200e+01,0.000000e+00,9.046909e-01,1.241827e-01,3.715914e-06,3.150000e+00,0.000000e+00,1.795300e+02
1.960000e+03,2.268519e-02,1.919200e+01,0.000000e+00,9.047244e-01,1.242198e-01,3.697284e-06,3.150000e+00,0.000000e+00,1.795300e+02
1.970000e+03,2.280093e-02,1.919200e+01,0.000000e+00,9.047578e-01,1.242566e-01,3.678843e-06,3.150000e+00,0.000000e+00,1.795300e+02
1.980000e+03,2.291667e-02,1.919200e+01,0.000000e+00,9.047910e-01,1.242933e-01,3.660589e-06,3.150000e+00,0.000000e+00,1.795300e+02
1.990000e+03,2.303241e-02,1.919200e+01,0.000000e+00,9.048240e-01,1.243298e-01,3.642517e-06,3.150000e+00,0.000000e+00,1.795300e+02
2.000000e+03,2.314815e-02,1.919200e+01,0.000000e+00,9.048569e-01,1.243662e-01,3.624625e-06,3.150000e+00,0.000000e+00,1.795300e+02
2.010000e+03,2.326389e-02,1.919200e+01,0.000000e+00,9.048896e-01,1.244023e-01,3.606911e-06,3.150000e+00,0.000000e+00,1.795300e+02
2.020000e+03,2.337963e-02,1.919200e+01,0.000000e+00,9.049222e-01,1.244383e-01,3.589373e-06,3.150000e+00,0.000000e+00,1.795300e+02
2.030000e+03,2.349537e-02,1.919200e+01,0.000000e+00,9.049546e-01,1.244741e-01,3.572006e-06,3.150000e+00,0.000000e+00,1.795300e+02
2.040000e+03,2.361111e-02,1.919200e+01,0.000000e+00,9.049868e-01,1.245098e-01,3.554810e-06,3.150000e+00,0.000000e+00,1.795300e+02
2.050000e+03,2.372685e-02,1.919200e+01,0.000000e+00,9.050189e-01,1.245452e-01,3.537780e-06,3.150000e+00,0.000000e+00,1.795300e+02
2.060000e+03,2.384259e-02,1.919200e+01,0.000000e+00,9.050509e-01,1.245805e-01,3.520916e-06,3.150000e+00,0.000000e+00,1.795300e+02
2.070000e+03,2.395833e-02,1.919200e+01,0.000000e+00,9.050826e-01,1.246156e-01,3.504215e-06,3.150000e+00,0.000000e+00,1.795300e+02
2.080000e+03,2.407407e-02,1.919200e+01,0.000000e+00,9.051143e-01,1.246506e-01,3.487673e-06,3.150000e+00,0.000000e+00,1.795300e+02
2.090000e+03,2.418981e-02,1.919200e+01,0.000000e+00,9.051458e-01,1.246854e-01,3.471290e-06,3.150000e+00,0.000000e+00,1.795300e+02
2.100000e+03,2.430556e-02,1.919200e+01,0.000000e+00,9.051771e-01,1.247200e-01,3.455062e-06,3.150000e+00,0.000000e+00,1.795300e+02
2.110000e+03,2.442130e-02,1.919200e+01,0.000000e+00,9.052083e-01,1.247545e-01,3.438988e-06,3.150000e+00,0.000000e+00,1.795300e+02
2.120000e+03,2.453704e-02,1.919200e+01,0.000000e+00,9.052394e-01,1.247888e-01,3.423065e-06,3.150000e+00,0.000000e+00,1.795300e+02
2.130000e+03,2.465278e-02,1.919200e+01,0.000000e+00,9.052703e-01,1.248230e-01,3.407291e-06,3.150000e+00,0.000000e+00,1.795300e+02
2.140000e+03,2.476852e-02,1.919200e+01,0.000000e+00,9.053011e-01,1.248570e-01,3.391665e-06,3.150000e+00,0.000000e+00,1.795300e+02
2.150000e+03,2.488426e-02,1.919200e+01,0.000000e+00,9.053317e-01,1.248908e-01,3.376183e-06,3.150000e+00,0.000000e+00,1.795300e+02
2.160000e+03,2.500000e-02,1.919200e+01,0.000000e+00,9.053622e-01,1.249245e-01,3.360845e-06,3.150000e+00,0.000000e+00,1.795300e+02
2.170000e+03,2.511574e-02,1.919200e+01,0.000000e+00,9.053926e-01,1.249580e-01,3.345648e-06,3.150000e+00,0.000000e+00,1.795300e+02
2.180000e+03,2.523148e-02,1.919200e+01,0.000000e+00,9.054228e-01,1.249914e-01,3.330589e-06,3.150000e+00,0.000000e+00,1.795300e+02
2.190000e+03,2.534722e-02,1.919200e+01,0.000000e+00,9.054529e-01,1.250246e-01,3.315668e-06,3.150000e+00,0.000000e+00,1.795300e+02
2.200000e+03,2.546296e-02,1.919200e+01,0.000000e+00,9.054828e-01,1.250577e-01,3.300883e-06,3.150000e+00,0.000000e+00,1.795300e+02
2.210000e+03,2.557870e-02,1.919200e+01,0.000000e+00,9.055127e-01,1.250906e-01,3.286231e-06,3.150000e+00,0.000000e+00,1.795300e+02
2.220000e+03,2.569444e-02,1.919200e+01,0.000000e+00,9.055423e-01,1.251234e-01,3.271710e-06,3.150000e+00,0.000000e+00,1.795300e+02
2.230000e+03,2.581019e-02,1.919200e+01,0.000000e+00,9.055719e-01,1.251561e-01,3.257320e-06,3.150000e+00,0.000000e+00,1.795300e+02
2.240000e+03,2.592593e-02,1.919200e+01,0.000000e+00,9.056013e-01,1.251886e-01,3.243058e-06,3.150000e+00,0.000000e+00,1.795300e+02
2.250000e+03,2.604167e-02,1.919200e+01,0.000000e+00,9.056306e-01,1.252209e-01,3.228922e-06,3.150000e+00,0.000000e+00,1.795300e+02
2.260000e+03,2.615741e-02,1.919200e+01,0.000000e+00,9.056598e-01,1.252532e-01,3.214912e-06,3.150000e+00,0.000000e+00,1.795300e+02
2.270000e+03,2.627315e-02,1.919200e+01,0.000000e+00,9.056889e-01,1.252852e-01,3.201024e-06,3.150000e+00,0.000000e+00,1.795300e+02
2.280000e+03,2.638889e-02,1.919200e+01,0.000000e+00,9.057178e-01,1.253172e-01,3.187258e-06,3.150000e+00,0.000000e+00,1.795300e+02
2.290000e+03,2.650463e-02,1.919200e+01,0.000000e+00,9.057466e-01,1.253490e-01,3.173612e-06,3.150000e+00,0.000000e+00,1.795300e+02
2.300000e+03,2.662037e-02,1.919200e+01,0.000000e+00,9.057753e-01,1.253806e-01,3.160085e-06,3.150000e+00,0.000000e+00,1.795300e+02
2.310000e+03,2.673611e-02,1.919200e+01,0.000000e+00,9.058039e-01,1.254122e-01,3.146674e-06,3.150000e+00,0.000000e+00,1.795300e+02
2.320000e+03,2.685185e-02,1.919200e+01,0.000000e+00,9.058323e-01,1.254436e-01,3.133379e-06,3.150000e+00,0.000000e+00,1.795300e+02
2.330000e+03,2.696759e-02,1.919200e+01,0.000000e+00,9.058606e-01,1.254748e-01,3.120197e-06,3.150000e+00,0.000000e+00,1.795300e+02
2.340000e+03,2.708333e-02,1.919200e+01,0.000000e+00,9.058888e-01,1.255060e-01,3.107129e-06,3.150000e+00,0.000000e+00,1.795300e+02
2.350000e+03,2.719907e-02,1.919200e+01,0.000000e+00,9.059169e-01,1.255370e-01,3.094171e-06,3.150000e+00,0.000000e+00,1.795300e+02
2.360000e+03,2.731481e-02,1.919200e+01,0.000000e+00,9.059449e-01,1.255679e-01,3.081322e-06,3.150000e+00,0.000000e+00,1.795300e+02
2.370000e+03,2.743056e-02,1.919200e+01,0.000000e+00,9.059728e-01,1.255986e-01,3.068582e-06,3.150000e+00,0.000000e+00,1.795300e+02
2.380000e+03,2.754630e-02,1.919200e+01,0.000000e+00,9.060005e-01,1.256292e-01,3.055949e-06,3.150000e+00,0.000000e+00,1.795300e+02
2.390000e+03,2.766204e-02,1.919200e+01,0.000000e+00,9.060281e-01,1.256597e-01,3.043422e-06,3.150000e+00,0.000000e+00,1.795300e+02
2.400000e+03,2.777778e-02,1.919200e+01,0.000000e+00,9.060556e-01,1.256901e-01,3.030998e-06,3.150000e+00,0.000000e+00,1.795300e+02
2.410000e+03,2.789352e-02,1.919200e+01,0.000000e+00,9.060831e-01,1.257204e-01,3.018678e-06,3.150000e+00,0.000000e+00,1.795300e+02
2.420000e+03,2.800926e-02,1.919200e+01,0.000000e+00,9.061103e-01,1.257505e-01,3.006459e-06,3.150000e+00,0.000000e+00,1.795300e+02
2.430000e+03,2.812500e-02,1.919200e+01,0.000000e+00,9.061375e-01,1.257805e-01,2.994340e-06,3.150000e+00,0.000000e+00,1.795300e+02
2.440000e+03,2.824074e-02,1.919200e+01,0.000000e+00,9.061646e-01,1.258104e-01,2.982321e-06,3.150000e+00,0.000000e+00,1.795300e+02
2.450000e+03,2.835648e-02,1.919200e+01,0.000000e+00,9.061916e-01,1.258401e-01,2.970400e-06,3.150000e+00,0.000000e+00,1.795300e+02
2.460000e+03,2.847222e-02,1.919200e+01,0.000000e+00,9.062185e-01,1.258698e-01,2.958575e-06,3.150000e+00,0.000000e+00,1.795300e+02
2.470000e+03,2.858796e-02,1.919200e+01,0.000000e+00,9.062452e-01,1.258993e-01,2.946846e-06,3.150000e+00,0.000000e+00,1.795300e+02
2.480000e+03,2.870370e-02,1.919200e+01,0.000000e+00,9.062719e-01,1.259287e-01,2.935211e-06,3.150000e+00,0.000000e+00,1.795300e+02
2.490000e+03,2.881944e-02,1.919200e+01,0.000000e+00,9.062984e-01,1.259580e-01,2.923670e-06,3.150000e+00,0.000000e+00,1.795300e+02
2.500000e+03,2.893519e-02,1.919200e+01,0.000000e+00,9.063249e-01,1.259872e-01,2.912221e-06,3.150000e+00,0.000000e+00,1.795300e+02
2.510000e+03,2.905093e-02,1.919200e+01,0.000000e+00,9.063512e-01,1.260163e-01,2.900863e-06,3.150000e+00,0.000000e+00,1.795300e+02
2.520000e+03,2.916667e-02,1.919200e+01,0.000000e+00,9.063774e-01,1.260452e-01,2.889594e-06,3.150000e+00,0.000000e+00,1.795300e+02
2.530000e+03,2.928241e-02,1.919200e+01,0.000000e+00,9.064036e-01,1.260740e-01,2.878415e-06,3.150000e+00,0.000000e+00,1.795300e+02
2.540000e+03,2.939815e-02,1.919200e+01,0.000000e+00,9.064296e-01,1.261028e-01,2.867324e-06,3.150000e+00,0.000000e+00,1.795300e+02
2.550000e+03,2.951389e-02,1.919200e+01,0.000000e+00,9.064556e-01,1.261314e-01,2.856319e-06,3.150000e+00,0.000000e+00,1.795300e+02
2.560000e+03,2.962963e-02,1.919200e+01,0.000000e+00,9.064814e-01,1.261599e-01,2.845401e-06,3.150000e+00,0.000000e+00,1.795300e+02
2.570000e+03,2.974537e-02,1.919200e+01,0.000000e+00,9.065071e-01,1.261883e-01,2.834567e-06,3.150000e+00,0.000000e+00,1.795300e+02
2.580000e+03,2.986111e-02,1.919200e+01,0.000000e+00,9.065328e-01,1.262166e-01,2.823817e-06,3.150000e+00,0.000000e+00,1.795300e+02
2.590000e+03,2.997685e-02,1.919200e+01,0.000000e+00,9.065583e-01,1.262448e-01,2.813150e-06,3.150000e+00,0.000000e+00,1.795300e+02
2.600000e+03,3.009259e-02,1.919200e+01,0.000000e+00,9.065838e-01,1.262729e-01,2.802565e-06,3.150000e+00,0.000000e+00,1.795300e+02
2.610000e+03,3.020833e-02,1.919200e+01,0.000000e+00,9.066092e-01,1.263008e-01,2.792060e-06,3.150000e+00,0.000000e+00,1.795300e+02
2.620000e+03,3.032407e-02,1.919200e+01,0.000000e+00,9.066344e-01,1.263287e-01,2.781636e-06,3.150000e+00,0.000000e+00,1.795300e+02
2.630000e+03,3.043981e-02,1.919200e+01,0.000000e+00,9.066596e-01,1.263565e-01,2.771291e-06,3.150000e+00,0.000000e+00,1.795300e+02
2.640000e+03,3.055556e-02,1.919200e+01,0.000000e+00,9.066847e-01,1.263841e-01,2.761024e-06,3.150000e+00,0.000000e+00,1.795300e+02
2.650000e+03,3.067130e-02,1.919200e+01,0.000000e+00,9.067097e-01,1.264117e-01,2.750835e-06,3.150000e+00,0.000000e+00,1.795300e+02
2.660000e+03,3.078704e-02,1.919200e+01,0.000000e+00,9.067346e-01,1.264391e-01,2.740722e-06,3.150000e+00,0.000000e+00,1.795300e+02
2.670000e+03,3.090278e-02,1.919200e+01,0.000000e+00,9.067594e-01,1.264665e-01,2.730685e-06,3.150000e+00,0.000000e+00,1.795300e+02
2.680000e+03,3.101852e-02,1.919200e+01,0.000000e+00,9.067841e-01,1.264937e-01,2.720722e-06,3.150000e+00,0.000000e+00,1.795300e+02
2.690000e+03,3.113426e-02,1.919200e+01,0.000000e+00,9.068087e-01,1.265209e-01,2.710834e-06,3.150000e+00,0.000000e+00,1.795300e+02
2.700000e+03,3.125000e-02,1.919200e+01,0.000000e+00,9.068332e-01,1.265480e-01,2.701018e-06,3.150000e+00,0.000000e+00,1.795300e+02
2.710000e+03,3.136574e-02,1.919200e+01,0.000000e+00,9.068577e-01,1.265749e-01,2.691275e-06,3.150000e+00,0.000000e+00,1.795300e+02
2.720000e+03,3.148148e-02,1.919200e+01,0.000000e+00,9.068821e-01,1.266018e-01,2.681604e-06,3.150000e+00,0.000000e+00,1.795300e+02
2.730000e+03,3.159722e-02,1.919200e+01,0.000000e+00,9.069063e-01,1.266286e-01,2.672003e-06,3.150000e+00,0.000000e+00,1.795300e+02
2.740000e+03,3.171296e-02,1.919200e+01,0.000000e+00,9.069305e-01,1.266552e-01,2.662472e-06,3.150000e+00,0.000000e+00,1.795300e+02
2.750000e+03,3.182870e-02,1.919200e+01,0.000000e+00,9.069546e-01,1.266818e-01,2.653010e-06,3.150000e+00,0.000000e+00,1.795300e+02
2.760000e+03,3.194444e-02,1.919200e+01,0.000000e+00,9.069786e-01,1.267083e-01,2.643617e-06,3.150000e+00,0.000000e+00,1.795300e+02
2.770000e+03,3.206019e-02,1.919200e+01,0.000000e+00,9.070026e-01,1.267347e-01,2.634292e-06,3.150000e+00,0.000000e+00,1.795300e+02
2.780000e+03,3.217593e-02,1.919200e+01,0.000000e+00,9.070264e-01,1.267610e-01,2.625033e-06,3.150000e+00,0.000000e+00,1.795300e+02
2.790000e+03,3.229167e-02,1.919200e+01,0.000000e+00,9.070502e-01,1.267872e-01,2.615841e-06,3.150000e+00,0.000000e+00,1.795300e+02
2.800000e+03,3.240741e-02,1.919200e+01,0.000000e+00,9.070739e-01,1.268133e-01,2.606714e-06,3.150000e+00,0.000000e+00,1.795300e+02
2.810000e+03,3.252315e-02,1.919200e+01,0.000000e+00,9.070975e-01,1.268393e-01,2.597653e-06,3.150000e+00,0.000000e+00,1.795300e+02
2.820000e+03,3.263889e-02,1.919200e+01,0.000000e+00,9.071210e-01,1.268652e-01,2.588655e-06,3.150000e+00,0.000000e+00,1.795300e+02
2.830000e+03,3.275463e-02,1.919200e+01,0.000000e+00,9.071445e-01,1.268911e-01,2.579721e-06,3.150000e+00,0.000000e+00,1.795300e+02
2.840000e+03,3.287037e-02,1.919200e+01,0.000000e+00,9.071678e-01,1.269168e-01,2.570850e-06,3.150000e+00,0.000000e+00,1.795300e+02
2.850000e+03,3.298611e-02,1.919200e+01,0.000000e+00,9.071911e-01,1.269425e-01,2.562040e-06,3.150000e+00,0.000000e+00,1.795300e+02
2.860000e+03,3.310185e-02,1.919200e+01,0.000000e+00,9.072143e-01,1.269681e-01,2.553293e-06,3.150000e+00,0.000000e+00,1.795300e+02
2.870000e+03,3.321759e-02,1.919200e+01,0.000000e+00,9.072374e-01,1.269936e-01,2.544606e-06,3.150000e+00,0.000000e+00,1.795300e+02
2.880000e+03,3.333333e-02,1.919200e+01,0.000000e+00,9.072605e-01,1.270190e-01,2.535980e-06,3.150000e+00,0.000000e+00,1.795300e+02
2.890000e+03,3.344907e-02,1.919200e+01,0.000000e+00,9.072834e-01,1.270443e-01,2.527413e-06,3.150000e+00,0.000000e+00,1.795300e+02
2.900000e+03,3.356481e-02,1.919200e+01,0.000000e+00,9.073063e-01,1.270695e-01,2.518905e-06,3.150000e+00,0.000000e+00,1.795300e+02
2.910000e+03,3.368056e-02,1.919200e+01,0.000000e+00,9.073292e-01,1.270947e-01,2.510455e-06,3.150000e+00,0.000000e+00,1.795300e+02
2.920000e+03,3.379630e-02,1.919200e+01,0.000000e+00,9.073519e-01,1.271197e-01,2.502064e-06,3.150000e+00,0.000000e+00,1.795300e+02
2.930000e+03,3.391204e-02,1.919200e+01,0.000000e+00,9.073746e-01,1.271447e-01,2.493729e-06,3.150000e+00,0.000000e+00,1.795300e+02
2.940000e+03,3.402778e-02,1.919200e+01,0.000000e+00,9.073971e-01,1.271696e-01,2.485451e-06,3.150000e+00,0.000000e+00,1.795300e+02
2.950000e+03,3.414352e-02,1.919200e+01,0.000000e+00,9.074197e-01,1.271944e-01,2.477229e-06,3.150000e+00,0.000000e+00,1.795300e+02
2.960000e+03,3.425926e-02,1.919200e+01,0.000000e+00,9.074421e-01,1.272192e-01,2.469063e-06,3.150000e+00,0.000000e+00,1.795300e+02
2.970000e+03,3.437500e-02,1.919200e+01,0.000000e+00,9.074645e-01,1.272438e-01,2.460951e-06,3.150000e+00,0.000000e+00,1.795300e+02
2.980000e+03,3.449074e-02,1.919200e+01,0.000000e+00,9.074868e-01,1.272684e-01,2.452894e-06,3.150000e+00,0.000000e+00,1.795300e+02
2.990000e+03,3.460648e-02,1.919200e+01,0.000000e+00,9.075090e-01,1.272929e-01,2.444891e-06,3.150000e+00,0.000000e+00,1.795300e+02
3.000000e+03,3.472222e-02,1.919200e+01,0.000000e+00,9.075311e-01,1.273173e-01,2.436941e-06,3.150000e+00,0.000000e+00,1.795300e+02
3.010000e+03,3.483796e-02,1.919200e+01,0.000000e+00,9.075532e-01,1.273416e-01,2.429044e-06,3.150000e+00,0.000000e+00,1.795300e+02
3.020000e+03,3.495370e-02,1.919200e+01,0.000000e+00,9.075752e-01,1.273658e-01,2.421199e-06,3.150000e+00,0.000000e+00,1.795300e+02
3.030000e+03,3.506944e-02,1.919200e+01,0.000000e+00,9.075972e-01,1.273900e-01,2.413405e-06,3.150000e+00,0.000000e+00,1.795300e+02
3.040000e+03,3.518519e-02,1.919200e+01,0.000000e+00,9.076190e-01,1.274141e-01,2.405663e-06,3.150000e+00,0.000000e+00,1.795300e+02
3.050000e+03,3.530093e-02,1.919200e+01,0.000000e+00,9.076408e-01,1.274381e-01,2.397972e-06,3.150000e+00,0.000000e+00,1.795300e+02
3.060000e+03,3.541667e-02,1.919200e+01,0.000000e+00,9.076626e-01,1.274621e-01,2.390331e-06,3.150000e+00,0.000000e+00,1.795300e+02
