Repository: brandonlampe/CS_Data

# Comments For Consolidation Test: 175_03
_Note:_ herein, the phrase "TEST-NUMBER" will imply the insertion of "175_03".  This format will
often be used when describing local directories.

Following the initial increase in pressure from zero to 19.192 MPa (dilatometer was initially used,
which resulted in somewhat variable confining pressure).  Schuler gauges were used during the

## Test Data
Raw test data is contained in: TEST-NUMBER.xlsx

Additionally, calculated values of fractional density have been calculated in TEST-NUMBER.xlsx and
exported to TEST-NUMBER.csv, where the .csv file format allows for easy cross-platform importing
and analysis.

File: UNM_WP_HY_175_03/FINAL/175_03_CREEP.csv (part 4 of 5)
Analysis by Brandon Lampe, performed on: 2016/07/04 12:28:18
Time (sec),Time (day),Confining Pressure (MPa),Pore Pressure (MPa),Fractional Density,Volume Strain,Volume Strain Rate (1/sec),Mean Particle Size (mm),Added Water (percent by weight),Temperature (C)
5.970000e+04,6.909722e-01,1.919200e+01,0.000000e+00,9.302969e-01,1.520932e-01,1.835586e-07,3.150000e+00,0.000000e+00,1.795300e+02
5.980000e+04,6.921296e-01,1.919200e+01,0.000000e+00,9.303140e-01,1.521115e-01,1.833719e-07,3.150000e+00,0.000000e+00,1.795300e+02
5.990000e+04,6.932870e-01,1.919200e+01,0.000000e+00,9.303310e-01,1.521298e-01,1.831859e-07,3.150000e+00,0.000000e+00,1.795300e+02
6.000000e+04,6.944444e-01,1.919200e+01,0.000000e+00,9.303480e-01,1.521481e-01,1.830005e-07,3.150000e+00,0.000000e+00,1.795300e+02
6.010000e+04,6.956019e-01,1.919200e+01,0.000000e+00,9.303651e-01,1.521664e-01,1.828158e-07,3.150000e+00,0.000000e+00,1.795300e+02
6.020000e+04,6.967593e-01,1.919200e+01,0.000000e+00,9.303821e-01,1.521847e-01,1.826317e-07,3.150000e+00,0.000000e+00,1.795300e+02
6.030000e+04,6.979167e-01,1.919200e+01,0.000000e+00,9.303990e-01,1.522030e-01,1.824483e-07,3.150000e+00,0.000000e+00,1.795300e+02
6.040000e+04,6.990741e-01,1.919200e+01,0.000000e+00,9.304160e-01,1.522212e-01,1.822656e-07,3.150000e+00,0.000000e+00,1.795300e+02
6.050000e+04,7.002315e-01,1.919200e+01,0.000000e+00,9.304330e-01,1.522394e-01,1.820835e-07,3.150000e+00,0.000000e+00,1.795300e+02
6.060000e+04,7.013889e-01,1.919200e+01,0.000000e+00,9.304499e-01,1.522576e-01,1.819020e-07,3.150000e+00,0.000000e+00,1.795300e+02
6.070000e+04,7.025463e-01,1.919200e+01,0.000000e+00,9.304668e-01,1.522758e-01,1.817212e-07,3.150000e+00,0.000000e+00,1.795300e+02
6.080000e+04,7.037037e-01,1.919200e+01,0.000000e+00,9.304837e-01,1.522940e-01,1.815410e-07,3.150000e+00,0.000000e+00,1.795300e+02
6.090000e+04,7.048611e-01,1.919200e+01,0.000000e+00,9.305006e-01,1.523121e-01,1.813615e-07,3.150000e+00,0.000000e+00,1.795300e+02
6.100000e+04,7.060185e-01,1.919200e+01,0.000000e+00,9.305175e-01,1.523302e-01,1.811826e-07,3.150000e+00,0.000000e+00,1.795300e+02
6.110000e+04,7.071759e-01,1.919200e+01,0.000000e+00,9.305343e-01,1.523483e-01,1.810043e-07,3.150000e+00,0.000000e+00,1.795300e+02
6.120000e+04,7.083333e-01,1.919200e+01,0.000000e+00,9.305512e-01,1.523664e-01,1.808266e-07,3.150000e+00,0.000000e+00,1.795300e+02
6.130000e+04,7.094907e-01,1.919200e+01,0.000000e+00,9.305680e-01,1.523845e-01,1.806496e-07,3.150000e+00,0.000000e+00,1.795300e+02
6.140000e+04,7.106481e-01,1.919200e+01,0.000000e+00,9.305848e-01,1.524026e-01,1.804732e-07,3.150000e+00,0.000000e+00,1.795300e+02
6.150000e+04,7.118056e-01,1.919200e+01,0.000000e+00,9.306016e-01,1.524206e-01,1.802973e-07,3.150000e+00,0.000000e+00,1.795300e+02
6.160000e+04,7.129630e-01,1.919200e+01,0.000000e+00,9.306183e-01,1.524386e-01,1.801222e-07,3.150000e+00,0.000000e+00,1.795300e+02
6.170000e+04,7.141204e-01,1.919200e+01,0.000000e+00,9.306351e-01,1.524566e-01,1.799476e-07,3.150000e+00,0.000000e+00,1.795300e+02
6.180000e+04,7.152778e-01,1.919200e+01,0.000000e+00,9.306518e-01,1.524746e-01,1.797736e-07,3.150000e+00,0.000000e+00,1.795300e+02
6.190000e+04,7.164352e-01,1.919200e+01,0.000000e+00,9.306685e-01,1.524926e-01,1.796002e-07,3.150000e+00,0.000000e+00,1.795300e+02
6.200000e+04,7.175926e-01,1.919200e+01,0.000000e+00,9.306853e-01,1.525105e-01,1.794275e-07,3.150000e+00,0.000000e+00,1.795300e+02
6.210000e+04,7.187500e-01,1.919200e+01,0.000000e+00,9.307019e-01,1.525285e-01,1.792553e-07,3.150000e+00,0.000000e+00,1.795300e+02
6.220000e+04,7.199074e-01,1.919200e+01,0.000000e+00,9.307186e-01,1.525464e-01,1.790837e-07,3.150000e+00,0.000000e+00,1.795300e+02
6.230000e+04,7.210648e-01,1.919200e+01,0.000000e+00,9.307353e-01,1.525643e-01,1.789127e-07,3.150000e+00,0.000000e+00,1.795300e+02
6.240000e+04,7.222222e-01,1.919200e+01,0.000000e+00,9.307519e-01,1.525822e-01,1.787423e-07,3.150000e+00,0.000000e+00,1.795300e+02
6.250000e+04,7.233796e-01,1.919200e+01,0.000000e+00,9.307686e-01,1.526000e-01,1.785725e-07,3.150000e+00,0.000000e+00,1.795300e+02
6.260000e+04,7.245370e-01,1.919200e+01,0.000000e+00,9.307852e-01,1.526179e-01,1.784033e-07,3.150000e+00,0.000000e+00,1.795300e+02
6.270000e+04,7.256944e-01,1.919200e+01,0.000000e+00,9.308018e-01,1.526357e-01,1.782347e-07,3.150000e+00,0.000000e+00,1.795300e+02
6.280000e+04,7.268519e-01,1.919200e+01,0.000000e+00,9.308183e-01,1.526535e-01,1.780666e-07,3.150000e+00,0.000000e+00,1.795300e+02
6.290000e+04,7.280093e-01,1.919200e+01,0.000000e+00,9.308349e-01,1.526713e-01,1.778991e-07,3.150000e+00,0.000000e+00,1.795300e+02
6.300000e+04,7.291667e-01,1.919200e+01,0.000000e+00,9.308515e-01,1.526891e-01,1.777322e-07,3.150000e+00,0.000000e+00,1.795300e+02
6.310000e+04,7.303241e-01,1.919200e+01,0.000000e+00,9.308680e-01,1.527069e-01,1.775659e-07,3.150000e+00,0.000000e+00,1.795300e+02
6.320000e+04,7.314815e-01,1.919200e+01,0.000000e+00,9.308845e-01,1.527246e-01,1.774001e-07,3.150000e+00,0.000000e+00,1.795300e+02
6.330000e+04,7.326389e-01,1.919200e+01,0.000000e+00,9.309010e-01,1.527423e-01,1.772349e-07,3.150000e+00,0.000000e+00,1.795300e+02
6.340000e+04,7.337963e-01,1.919200e+01,0.000000e+00,9.309175e-01,1.527601e-01,1.770702e-07,3.150000e+00,0.000000e+00,1.795300e+02
6.350000e+04,7.349537e-01,1.919200e+01,0.000000e+00,9.309340e-01,1.527778e-01,1.769061e-07,3.150000e+00,0.000000e+00,1.795300e+02
6.360000e+04,7.361111e-01,1.919200e+01,0.000000e+00,9.309505e-01,1.527954e-01,1.767426e-07,3.150000e+00,0.000000e+00,1.795300e+02
6.370000e+04,7.372685e-01,1.919200e+01,0.000000e+00,9.309669e-01,1.528131e-01,1.765796e-07,3.150000e+00,0.000000e+00,1.795300e+02
6.380000e+04,7.384259e-01,1.919200e+01,0.000000e+00,9.309833e-01,1.528308e-01,1.764172e-07,3.150000e+00,0.000000e+00,1.795300e+02
6.390000e+04,7.395833e-01,1.919200e+01,0.000000e+00,9.309998e-01,1.528484e-01,1.762553e-07,3.150000e+00,0.000000e+00,1.795300e+02
6.400000e+04,7.407407e-01,1.919200e+01,0.000000e+00,9.310162e-01,1.528660e-01,1.760940e-07,3.150000e+00,0.000000e+00,1.795300e+02
6.410000e+04,7.418981e-01,1.919200e+01,0.000000e+00,9.310325e-01,1.528836e-01,1.759332e-07,3.150000e+00,0.000000e+00,1.795300e+02
6.420000e+04,7.430556e-01,1.919200e+01,0.000000e+00,9.310489e-01,1.529012e-01,1.757729e-07,3.150000e+00,0.000000e+00,1.795300e+02
6.430000e+04,7.442130e-01,1.919200e+01,0.000000e+00,9.310653e-01,1.529188e-01,1.756132e-07,3.150000e+00,0.000000e+00,1.795300e+02
6.440000e+04,7.453704e-01,1.919200e+01,0.000000e+00,9.310816e-01,1.529363e-01,1.754541e-07,3.150000e+00,0.000000e+00,1.795300e+02
6.450000e+04,7.465278e-01,1.919200e+01,0.000000e+00,9.310979e-01,1.529539e-01,1.752954e-07,3.150000e+00,0.000000e+00,1.795300e+02
6.460000e+04,7.476852e-01,1.919200e+01,0.000000e+00,9.311143e-01,1.529714e-01,1.751373e-07,3.150000e+00,0.000000e+00,1.795300e+02
6.470000e+04,7.488426e-01,1.919200e+01,0.000000e+00,9.311306e-01,1.529889e-01,1.749797e-07,3.150000e+00,0.000000e+00,1.795300e+02
6.480000e+04,7.500000e-01,1.919200e+01,0.000000e+00,9.311468e-01,1.530064e-01,1.748227e-07,3.150000e+00,0.000000e+00,1.795300e+02
6.490000e+04,7.511574e-01,1.919200e+01,0.000000e+00,9.311631e-01,1.530238e-01,1.746662e-07,3.150000e+00,0.000000e+00,1.795300e+02
6.500000e+04,7.523148e-01,1.919200e+01,0.000000e+00,9.311794e-01,1.530413e-01,1.745101e-07,3.150000e+00,0.000000e+00,1.795300e+02
6.510000e+04,7.534722e-01,1.919200e+01,0.000000e+00,9.311956e-01,1.530588e-01,1.743547e-07,3.150000e+00,0.000000e+00,1.795300e+02
6.520000e+04,7.546296e-01,1.919200e+01,0.000000e+00,9.312118e-01,1.530762e-01,1.741997e-07,3.150000e+00,0.000000e+00,1.795300e+02
6.530000e+04,7.557870e-01,1.919200e+01,0.000000e+00,9.312281e-01,1.530936e-01,1.740452e-07,3.150000e+00,0.000000e+00,1.795300e+02
6.540000e+04,7.569444e-01,1.919200e+01,0.000000e+00,9.312443e-01,1.531110e-01,1.738913e-07,3.150000e+00,0.000000e+00,1.795300e+02
6.550000e+04,7.581019e-01,1.919200e+01,0.000000e+00,9.312604e-01,1.531284e-01,1.737378e-07,3.150000e+00,0.000000e+00,1.795300e+02
6.560000e+04,7.592593e-01,1.919200e+01,0.000000e+00,9.312766e-01,1.531457e-01,1.735849e-07,3.150000e+00,0.000000e+00,1.795300e+02
6.570000e+04,7.604167e-01,1.919200e+01,0.000000e+00,9.312928e-01,1.531631e-01,1.734325e-07,3.150000e+00,0.000000e+00,1.795300e+02
6.580000e+04,7.615741e-01,1.919200e+01,0.000000e+00,9.313089e-01,1.531804e-01,1.732806e-07,3.150000e+00,0.000000e+00,1.795300e+02
6.590000e+04,7.627315e-01,1.919200e+01,0.000000e+00,9.313251e-01,1.531977e-01,1.731291e-07,3.150000e+00,0.000000e+00,1.795300e+02
6.600000e+04,7.638889e-01,1.919200e+01,0.000000e+00,9.313412e-01,1.532150e-01,1.729782e-07,3.150000e+00,0.000000e+00,1.795300e+02
6.610000e+04,7.650463e-01,1.919200e+01,0.000000e+00,9.313573e-01,1.532323e-01,1.728278e-07,3.150000e+00,0.000000e+00,1.795300e+02
6.620000e+04,7.662037e-01,1.919200e+01,0.000000e+00,9.313734e-01,1.532496e-01,1.726778e-07,3.150000e+00,0.000000e+00,1.795300e+02
6.630000e+04,7.673611e-01,1.919200e+01,0.000000e+00,9.313894e-01,1.532669e-01,1.725284e-07,3.150000e+00,0.000000e+00,1.795300e+02
6.640000e+04,7.685185e-01,1.919200e+01,0.000000e+00,9.314055e-01,1.532841e-01,1.723794e-07,3.150000e+00,0.000000e+00,1.795300e+02
6.650000e+04,7.696759e-01,1.919200e+01,0.000000e+00,9.314215e-01,1.533013e-01,1.722310e-07,3.150000e+00,0.000000e+00,1.795300e+02
6.660000e+04,7.708333e-01,1.919200e+01,0.000000e+00,9.314376e-01,1.533186e-01,1.720830e-07,3.150000e+00,0.000000e+00,1.795300e+02
6.670000e+04,7.719907e-01,1.919200e+01,0.000000e+00,9.314536e-01,1.533358e-01,1.719355e-07,3.150000e+00,0.000000e+00,1.795300e+02
6.680000e+04,7.731481e-01,1.919200e+01,0.000000e+00,9.314696e-01,1.533530e-01,1.717885e-07,3.150000e+00,0.000000e+00,1.795300e+02
6.690000e+04,7.743056e-01,1.919200e+01,0.000000e+00,9.314856e-01,1.533701e-01,1.716419e-07,3.150000e+00,0.000000e+00,1.795300e+02
6.700000e+04,7.754630e-01,1.919200e+01,0.000000e+00,9.315016e-01,1.533873e-01,1.714958e-07,3.150000e+00,0.000000e+00,1.795300e+02
6.710000e+04,7.766204e-01,1.919200e+01,0.000000e+00,9.315176e-01,1.534044e-01,1.713502e-07,3.150000e+00,0.000000e+00,1.795300e+02
6.720000e+04,7.777778e-01,1.919200e+01,0.000000e+00,9.315335e-01,1.534216e-01,1.712051e-07,3.150000e+00,0.000000e+00,1.795300e+02
6.730000e+04,7.789352e-01,1.919200e+01,0.000000e+00,9.315495e-01,1.534387e-01,1.710605e-07,3.150000e+00,0.000000e+00,1.795300e+02
6.740000e+04,7.800926e-01,1.919200e+01,0.000000e+00,9.315654e-01,1.534558e-01,1.709163e-07,3.150000e+00,0.000000e+00,1.795300e+02
6.750000e+04,7.812500e-01,1.919200e+01,0.000000e+00,9.315813e-01,1.534728e-01,1.707725e-07,3.150000e+00,0.000000e+00,1.795300e+02
6.760000e+04,7.824074e-01,1.919200e+01,0.000000e+00,9.315972e-01,1.534899e-01,1.706293e-07,3.150000e+00,0.000000e+00,1.795300e+02
6.770000e+04,7.835648e-01,1.919200e+01,0.000000e+00,9.316131e-01,1.535070e-01,1.704865e-07,3.150000e+00,0.000000e+00,1.795300e+02
6.780000e+04,7.847222e-01,1.919200e+01,0.000000e+00,9.316290e-01,1.535240e-01,1.703441e-07,3.150000e+00,0.000000e+00,1.795300e+02
6.790000e+04,7.858796e-01,1.919200e+01,0.000000e+00,9.316448e-01,1.535410e-01,1.702023e-07,3.150000e+00,0.000000e+00,1.795300e+02
6.800000e+04,7.870370e-01,1.919200e+01,0.000000e+00,9.316607e-01,1.535581e-01,1.700608e-07,3.150000e+00,0.000000e+00,1.795300e+02
6.810000e+04,7.881944e-01,1.919200e+01,0.000000e+00,9.316765e-01,1.535751e-01,1.699199e-07,3.150000e+00,0.000000e+00,1.795300e+02
6.820000e+04,7.893519e-01,1.919200e+01,0.000000e+00,9.316923e-01,1.535920e-01,1.697793e-07,3.150000e+00,0.000000e+00,1.795300e+02
6.830000e+04,7.905093e-01,1.919200e+01,0.000000e+00,9.317082e-01,1.536090e-01,1.696393e-07,3.150000e+00,0.000000e+00,1.795300e+02
6.840000e+04,7.916667e-01,1.919200e+01,0.000000e+00,9.317240e-01,1.536260e-01,1.694996e-07,3.150000e+00,0.000000e+00,1.795300e+02
6.850000e+04,7.928241e-01,1.919200e+01,0.000000e+00,9.317397e-01,1.536429e-01,1.693604e-07,3.150000e+00,0.000000e+00,1.795300e+02
6.860000e+04,7.939815e-01,1.919200e+01,0.000000e+00,9.317555e-01,1.536598e-01,1.692217e-07,3.150000e+00,0.000000e+00,1.795300e+02
6.870000e+04,7.951389e-01,1.919200e+01,0.000000e+00,9.317713e-01,1.536768e-01,1.690834e-07,3.150000e+00,0.000000e+00,1.795300e+02
6.880000e+04,7.962963e-01,1.919200e+01,0.000000e+00,9.317870e-01,1.536937e-01,1.689455e-07,3.150000e+00,0.000000e+00,1.795300e+02
6.890000e+04,7.974537e-01,1.919200e+01,0.000000e+00,9.318028e-01,1.537105e-01,1.688081e-07,3.150000e+00,0.000000e+00,1.795300e+02
6.900000e+04,7.986111e-01,1.919200e+01,0.000000e+00,9.318185e-01,1.537274e-01,1.686711e-07,3.150000e+00,0.000000e+00,1.795300e+02
6.910000e+04,7.997685e-01,1.919200e+01,0.000000e+00,9.318342e-01,1.537443e-01,1.685346e-07,3.150000e+00,0.000000e+00,1.795300e+02
6.920000e+04,8.009259e-01,1.919200e+01,0.000000e+00,9.318499e-01,1.537611e-01,1.683984e-07,3.150000e+00,0.000000e+00,1.795300e+02
6.930000e+04,8.020833e-01,1.919200e+01,0.000000e+00,9.318656e-01,1.537780e-01,1.682628e-07,3.150000e+00,0.000000e+00,1.795300e+02
6.940000e+04,8.032407e-01,1.919200e+01,0.000000e+00,9.318813e-01,1.537948e-01,1.681275e-07,3.150000e+00,0.000000e+00,1.795300e+02
6.950000e+04,8.043981e-01,1.919200e+01,0.000000e+00,9.318969e-01,1.538116e-01,1.679926e-07,3.150000e+00,0.000000e+00,1.795300e+02
6.960000e+04,8.055556e-01,1.919200e+01,0.000000e+00,9.319126e-01,1.538284e-01,1.678582e-07,3.150000e+00,0.000000e+00,1.795300e+02
6.970000e+04,8.067130e-01,1.919200e+01,0.000000e+00,9.319282e-01,1.538452e-01,1.677242e-07,3.150000e+00,0.000000e+00,1.795300e+02
6.980000e+04,8.078704e-01,1.919200e+01,0.000000e+00,9.319438e-01,1.538619e-01,1.675907e-07,3.150000e+00,0.000000e+00,1.795300e+02
6.990000e+04,8.090278e-01,1.919200e+01,0.000000e+00,9.319594e-01,1.538787e-01,1.674575e-07,3.150000e+00,0.000000e+00,1.795300e+02
7.000000e+04,8.101852e-01,1.919200e+01,0.000000e+00,9.319750e-01,1.538954e-01,1.673248e-07,3.150000e+00,0.000000e+00,1.795300e+02
7.010000e+04,8.113426e-01,1.919200e+01,0.000000e+00,9.319906e-01,1.539121e-01,1.671924e-07,3.150000e+00,0.000000e+00,1.795300e+02
7.020000e+04,8.125000e-01,1.919200e+01,0.000000e+00,9.320062e-01,1.539289e-01,1.670605e-07,3.150000e+00,0.000000e+00,1.795300e+02
7.030000e+04,8.136574e-01,1.919200e+01,0.000000e+00,9.320218e-01,1.539455e-01,1.669290e-07,3.150000e+00,0.000000e+00,1.795300e+02
7.040000e+04,8.148148e-01,1.919200e+01,0.000000e+00,9.320373e-01,1.539622e-01,1.667979e-07,3.150000e+00,0.000000e+00,1.795300e+02
7.050000e+04,8.159722e-01,1.919200e+01,0.000000e+00,9.320529e-01,1.539789e-01,1.666673e-07,3.150000e+00,0.000000e+00,1.795300e+02
7.060000e+04,8.171296e-01,1.919200e+01,0.000000e+00,9.320684e-01,1.539956e-01,1.665370e-07,3.150000e+00,0.000000e+00,1.795300e+02
7.070000e+04,8.182870e-01,1.919200e+01,0.000000e+00,9.320839e-01,1.540122e-01,1.664071e-07,3.150000e+00,0.000000e+00,1.795300e+02
7.080000e+04,8.194444e-01,1.919200e+01,0.000000e+00,9.320994e-01,1.540289e-01,1.662776e-07,3.150000e+00,0.000000e+00,1.795300e+02
7.090000e+04,8.206019e-01,1.919200e+01,0.000000e+00,9.321149e-01,1.540455e-01,1.661486e-07,3.150000e+00,0.000000e+00,1.795300e+02
7.100000e+04,8.217593e-01,1.919200e+01,0.000000e+00,9.321304e-01,1.540621e-01,1.660199e-07,3.150000e+00,0.000000e+00,1.795300e+02
7.110000e+04,8.229167e-01,1.919200e+01,0.000000e+00,9.321458e-01,1.540787e-01,1.658916e-07,3.150000e+00,0.000000e+00,1.795300e+02
7.120000e+04,8.240741e-01,1.919200e+01,0.000000e+00,9.321613e-01,1.540953e-01,1.657638e-07,3.150000e+00,0.000000e+00,1.795300e+02
7.130000e+04,8.252315e-01,1.919200e+01,0.000000e+00,9.321768e-01,1.541118e-01,1.656363e-07,3.150000e+00,0.000000e+00,1.795300e+02
7.140000e+04,8.263889e-01,1.919200e+01,0.000000e+00,9.321922e-01,1.541284e-01,1.655092e-07,3.150000e+00,0.000000e+00,1.795300e+02
7.150000e+04,8.275463e-01,1.919200e+01,0.000000e+00,9.322076e-01,1.541449e-01,1.653825e-07,3.150000e+00,0.000000e+00,1.795300e+02
7.160000e+04,8.287037e-01,1.919200e+01,0.000000e+00,9.322230e-01,1.541615e-01,1.652562e-07,3.150000e+00,0.000000e+00,1.795300e+02
7.170000e+04,8.298611e-01,1.919200e+01,0.000000e+00,9.322384e-01,1.541780e-01,1.651303e-07,3.150000e+00,0.000000e+00,1.795300e+02
7.180000e+04,8.310185e-01,1.919200e+01,0.000000e+00,9.322538e-01,1.541945e-01,1.650047e-07,3.150000e+00,0.000000e+00,1.795300e+02
7.190000e+04,8.321759e-01,1.919200e+01,0.000000e+00,9.322692e-01,1.542110e-01,1.648796e-07,3.150000e+00,0.000000e+00,1.795300e+02
7.200000e+04,8.333333e-01,1.919200e+01,0.000000e+00,9.322846e-01,1.542275e-01,1.646860e-07,3.150000e+00,0.000000e+00,1.795300e+02
7.221073e+04,8.357723e-01,1.919200e+01,0.000000e+00,9.323169e-01,1.542622e-01,1.644933e-07,3.150000e+00,0.000000e+00,1.795300e+02
7.242146e+04,8.382114e-01,1.919200e+01,0.000000e+00,9.323492e-01,1.542968e-01,1.642333e-07,3.150000e+00,0.000000e+00,1.795300e+02
7.263219e+04,8.406504e-01,1.919200e+01,0.000000e+00,9.323814e-01,1.543314e-01,1.639750e-07,3.150000e+00,0.000000e+00,1.795300e+02
7.284292e+04,8.430894e-01,1.919200e+01,0.000000e+00,9.324136e-01,1.543659e-01,1.637183e-07,3.150000e+00,0.000000e+00,1.795300e+02
7.305365e+04,8.455284e-01,1.919200e+01,0.000000e+00,9.324458e-01,1.544004e-01,1.634632e-07,3.150000e+00,0.000000e+00,1.795300e+02
7.326438e+04,8.479674e-01,1.919200e+01,0.000000e+00,9.324779e-01,1.544348e-01,1.632098e-07,3.150000e+00,0.000000e+00,1.795300e+02
7.347512e+04,8.504064e-01,1.919200e+01,0.000000e+00,9.325099e-01,1.544692e-01,1.629580e-07,3.150000e+00,0.000000e+00,1.795300e+02
7.368585e+04,8.528454e-01,1.919200e+01,0.000000e+00,9.325419e-01,1.545035e-01,1.627077e-07,3.150000e+00,0.000000e+00,1.795300e+02
7.389658e+04,8.552845e-01,1.919200e+01,0.000000e+00,9.325739e-01,1.545377e-01,1.624590e-07,3.150000e+00,0.000000e+00,1.795300e+02
7.410731e+04,8.577235e-01,1.919200e+01,0.000000e+00,9.326058e-01,1.545719e-01,1.622119e-07,3.150000e+00,0.000000e+00,1.795300e+02
7.431804e+04,8.601625e-01,1.919200e+01,0.000000e+00,9.326376e-01,1.546061e-01,1.619664e-07,3.150000e+00,0.000000e+00,1.795300e+02
7.452877e+04,8.626015e-01,1.919200e+01,0.000000e+00,9.326694e-01,1.546402e-01,1.617224e-07,3.150000e+00,0.000000e+00,1.795300e+02
7.473950e+04,8.650405e-01,1.919200e+01,0.000000e+00,9.327012e-01,1.546743e-01,1.614799e-07,3.150000e+00,0.000000e+00,1.795300e+02
7.495023e+04,8.674795e-01,1.919200e+01,0.000000e+00,9.327329e-01,1.547083e-01,1.612389e-07,3.150000e+00,0.000000e+00,1.795300e+02
7.516096e+04,8.699185e-01,1.919200e+01,0.000000e+00,9.327646e-01,1.547422e-01,1.609994e-07,3.150000e+00,0.000000e+00,1.795300e+02
7.537169e+04,8.723576e-01,1.919200e+01,0.000000e+00,9.327962e-01,1.547761e-01,1.607614e-07,3.150000e+00,0.000000e+00,1.795300e+02
7.558242e+04,8.747966e-01,1.919200e+01,0.000000e+00,9.328278e-01,1.548100e-01,1.605249e-07,3.150000e+00,0.000000e+00,1.795300e+02
7.579315e+04,8.772356e-01,1.919200e+01,0.000000e+00,9.328593e-01,1.548438e-01,1.602899e-07,3.150000e+00,0.000000e+00,1.795300e+02
7.600389e+04,8.796746e-01,1.919200e+01,0.000000e+00,9.328908e-01,1.548775e-01,1.600563e-07,3.150000e+00,0.000000e+00,1.795300e+02
7.621462e+04,8.821136e-01,1.919200e+01,0.000000e+00,9.329222e-01,1.549112e-01,1.598241e-07,3.150000e+00,0.000000e+00,1.795300e+02
7.642535e+04,8.845526e-01,1.919200e+01,0.000000e+00,9.329536e-01,1.549449e-01,1.595933e-07,3.150000e+00,0.000000e+00,1.795300e+02
7.663608e+04,8.869916e-01,1.919200e+01,0.000000e+00,9.329850e-01,1.549785e-01,1.593640e-07,3.150000e+00,0.000000e+00,1.795300e+02
7.684681e+04,8.894307e-01,1.919200e+01,0.000000e+00,9.330163e-01,1.550121e-01,1.591361e-07,3.150000e+00,0.000000e+00,1.795300e+02
7.705754e+04,8.918697e-01,1.919200e+01,0.000000e+00,9.330476e-01,1.550456e-01,1.589095e-07,3.150000e+00,0.000000e+00,1.795300e+02
7.726827e+04,8.943087e-01,1.919200e+01,0.000000e+00,9.330788e-01,1.550790e-01,1.586844e-07,3.150000e+00,0.000000e+00,1.795300e+02
7.747900e+04,8.967477e-01,1.919200e+01,0.000000e+00,9.331100e-01,1.551124e-01,1.584606e-07,3.150000e+00,0.000000e+00,1.795300e+02
7.768973e+04,8.991867e-01,1.919200e+01,0.000000e+00,9.331411e-01,1.551458e-01,1.582381e-07,3.150000e+00,0.000000e+00,1.795300e+02
7.790046e+04,9.016257e-01,1.919200e+01,0.000000e+00,9.331722e-01,1.551791e-01,1.580170e-07,3.150000e+00,0.000000e+00,1.795300e+02
7.811119e+04,9.040647e-01,1.919200e+01,0.000000e+00,9.332033e-01,1.552124e-01,1.577973e-07,3.150000e+00,0.000000e+00,1.795300e+02
7.832192e+04,9.065038e-01,1.919200e+01,0.000000e+00,9.332343e-01,1.552456e-01,1.575788e-07,3.150000e+00,0.000000e+00,1.795300e+02
7.853266e+04,9.089428e-01,1.919200e+01,0.000000e+00,9.332652e-01,1.552788e-01,1.573617e-07,3.150000e+00,0.000000e+00,1.795300e+02
7.874339e+04,9.113818e-01,1.919200e+01,0.000000e+00,9.332962e-01,1.553120e-01,1.571459e-07,3.150000e+00,0.000000e+00,1.795300e+02
7.895412e+04,9.138208e-01,1.919200e+01,0.000000e+00,9.333270e-01,1.553451e-01,1.569313e-07,3.150000e+00,0.000000e+00,1.795300e+02
7.916485e+04,9.162598e-01,1.919200e+01,0.000000e+00,9.333579e-01,1.553781e-01,1.567181e-07,3.150000e+00,0.000000e+00,1.795300e+02
7.937558e+04,9.186988e-01,1.919200e+01,0.000000e+00,9.333887e-01,1.554111e-01,1.565061e-07,3.150000e+00,0.000000e+00,1.795300e+02
7.958631e+04,9.211378e-01,1.919200e+01,0.000000e+00,9.334195e-01,1.554441e-01,1.562954e-07,3.150000e+00,0.000000e+00,1.795300e+02
7.979704e+04,9.235769e-01,1.919200e+01,0.000000e+00,9.334502e-01,1.554770e-01,1.560859e-07,3.150000e+00,0.000000e+00,1.795300e+02
8.000777e+04,9.260159e-01,1.919200e+01,0.000000e+00,9.334809e-01,1.555099e-01,1.558776e-07,3.150000e+00,0.000000e+00,1.795300e+02
8.021850e+04,9.284549e-01,1.919200e+01,0.000000e+00,9.335115e-01,1.555427e-01,1.556706e-07,3.150000e+00,0.000000e+00,1.795300e+02
8.042923e+04,9.308939e-01,1.919200e+01,0.000000e+00,9.335421e-01,1.555755e-01,1.554648e-07,3.150000e+00,0.000000e+00,1.795300e+02
8.063996e+04,9.333329e-01,1.919200e+01,0.000000e+00,9.335727e-01,1.556082e-01,1.552603e-07,3.150000e+00,0.000000e+00,1.795300e+02
8.085069e+04,9.357719e-01,1.919200e+01,0.000000e+00,9.336032e-01,1.556409e-01,1.550569e-07,3.150000e+00,0.000000e+00,1.795300e+02
8.106143e+04,9.382109e-01,1.919200e+01,0.000000e+00,9.336337e-01,1.556735e-01,1.548547e-07,3.150000e+00,0.000000e+00,1.795300e+02
8.127216e+04,9.406500e-01,1.919200e+01,0.000000e+00,9.336641e-01,1.557062e-01,1.546537e-07,3.150000e+00,0.000000e+00,1.795300e+02
8.148289e+04,9.430890e-01,1.919200e+01,0.000000e+00,9.336945e-01,1.557387e-01,1.544539e-07,3.150000e+00,0.000000e+00,1.795300e+02
8.169362e+04,9.455280e-01,1.919200e+01,0.000000e+00,9.337249e-01,1.557713e-01,1.542552e-07,3.150000e+00,0.000000e+00,1.795300e+02
8.190435e+04,9.479670e-01,1.919200e+01,0.000000e+00,9.337553e-01,1.558037e-01,1.540577e-07,3.150000e+00,0.000000e+00,1.795300e+02
8.211508e+04,9.504060e-01,1.919200e+01,0.000000e+00,9.337855e-01,1.558362e-01,1.538613e-07,3.150000e+00,0.000000e+00,1.795300e+02
8.232581e+04,9.528450e-01,1.919200e+01,0.000000e+00,9.338158e-01,1.558686e-01,1.536661e-07,3.150000e+00,0.000000e+00,1.795300e+02
8.253654e+04,9.552840e-01,1.919200e+01,0.000000e+00,9.338460e-01,1.559010e-01,1.534720e-07,3.150000e+00,0.000000e+00,1.795300e+02
8.274727e+04,9.577231e-01,1.919200e+01,0.000000e+00,9.338762e-01,1.559333e-01,1.532790e-07,3.150000e+00,0.000000e+00,1.795300e+02
8.295800e+04,9.601621e-01,1.919200e+01,0.000000e+00,9.339064e-01,1.559656e-01,1.530871e-07,3.150000e+00,0.000000e+00,1.795300e+02
8.316873e+04,9.626011e-01,1.919200e+01,0.000000e+00,9.339365e-01,1.559978e-01,1.528963e-07,3.150000e+00,0.000000e+00,1.795300e+02
8.337946e+04,9.650401e-01,1.919200e+01,0.000000e+00,9.339665e-01,1.560300e-01,1.527066e-07,3.150000e+00,0.000000e+00,1.795300e+02
8.359020e+04,9.674791e-01,1.919200e+01,0.000000e+00,9.339966e-01,1.560622e-01,1.525181e-07,3.150000e+00,0.000000e+00,1.795300e+02
8.380093e+04,9.699181e-01,1.919200e+01,0.000000e+00,9.340266e-01,1.560943e-01,1.523305e-07,3.150000e+00,0.000000e+00,1.795300e+02
8.401166e+04,9.723571e-01,1.919200e+01,0.000000e+00,9.340565e-01,1.561264e-01,1.521441e-07,3.150000e+00,0.000000e+00,1.795300e+02
8.422239e+04,9.747962e-01,1.919200e+01,0.000000e+00,9.340865e-01,1.561584e-01,1.519587e-07,3.150000e+00,0.000000e+00,1.795300e+02
8.443312e+04,9.772352e-01,1.919200e+01,0.000000e+00,9.341164e-01,1.561904e-01,1.517744e-07,3.150000e+00,0.000000e+00,1.795300e+02
8.464385e+04,9.796742e-01,1.919200e+01,0.000000e+00,9.341462e-01,1.562224e-01,1.515911e-07,3.150000e+00,0.000000e+00,1.795300e+02
8.485458e+04,9.821132e-01,1.919200e+01,0.000000e+00,9.341760e-01,1.562543e-01,1.514088e-07,3.150000e+00,0.000000e+00,1.795300e+02
8.506531e+04,9.845522e-01,1.919200e+01,0.000000e+00,9.342058e-01,1.562862e-01,1.512276e-07,3.150000e+00,0.000000e+00,1.795300e+02
8.527604e+04,9.869912e-01,1.919200e+01,0.000000e+00,9.342356e-01,1.563180e-01,1.510474e-07,3.150000e+00,0.000000e+00,1.795300e+02
8.548677e+04,9.894302e-01,1.919200e+01,0.000000e+00,9.342653e-01,1.563498e-01,1.508682e-07,3.150000e+00,0.000000e+00,1.795300e+02
8.569750e+04,9.918693e-01,1.919200e+01,0.000000e+00,9.342950e-01,1.563816e-01,1.506900e-07,3.150000e+00,0.000000e+00,1.795300e+02
8.590823e+04,9.943083e-01,1.919200e+01,0.000000e+00,9.343246e-01,1.564133e-01,1.505128e-07,3.150000e+00,0.000000e+00,1.795300e+02
8.611897e+04,9.967473e-01,1.919200e+01,0.000000e+00,9.343543e-01,1.564450e-01,1.503366e-07,3.150000e+00,0.000000e+00,1.795300e+02
8.632970e+04,9.991863e-01,1.919200e+01,0.000000e+00,9.343838e-01,1.564767e-01,1.501614e-07,3.150000e+00,0.000000e+00,1.795300e+02
8.654043e+04,1.001625e+00,1.919200e+01,0.000000e+00,9.344134e-01,1.565083e-01,1.499871e-07,3.150000e+00,0.000000e+00,1.795300e+02
8.675116e+04,1.004064e+00,1.919200e+01,0.000000e+00,9.344429e-01,1.565399e-01,1.498139e-07,3.150000e+00,0.000000e+00,1.795300e+02
8.696189e+04,1.006503e+00,1.919200e+01,0.000000e+00,9.344724e-01,1.565715e-01,1.496416e-07,3.150000e+00,0.000000e+00,1.795300e+02
8.717262e+04,1.008942e+00,1.919200e+01,0.000000e+00,9.345019e-01,1.566030e-01,1.494702e-07,3.150000e+00,0.000000e+00,1.795300e+02
8.738335e+04,1.011381e+00,1.919200e+01,0.000000e+00,9.345313e-01,1.566345e-01,1.492998e-07,3.150000e+00,0.000000e+00,1.795300e+02
8.759408e+04,1.013820e+00,1.919200e+01,0.000000e+00,9.345607e-01,1.566659e-01,1.491303e-07,3.150000e+00,0.000000e+00,1.795300e+02
8.780481e+04,1.016259e+00,1.919200e+01,0.000000e+00,9.345900e-01,1.566973e-01,1.489618e-07,3.150000e+00,0.000000e+00,1.795300e+02
8.801554e+04,1.018698e+00,1.919200e+01,0.000000e+00,9.346193e-01,1.567287e-01,1.487942e-07,3.150000e+00,0.000000e+00,1.795300e+02
8.822627e+04,1.021137e+00,1.919200e+01,0.000000e+00,9.346486e-01,1.567600e-01,1.486275e-07,3.150000e+00,0.000000e+00,1.795300e+02
8.843700e+04,1.023576e+00,1.919200e+01,0.000000e+00,9.346779e-01,1.567913e-01,1.484617e-07,3.150000e+00,0.000000e+00,1.795300e+02
8.864774e+04,1.026015e+00,1.919200e+01,0.000000e+00,9.347071e-01,1.568226e-01,1.482969e-07,3.150000e+00,0.000000e+00,1.795300e+02
8.885847e+04,1.028454e+00,1.919200e+01,0.000000e+00,9.347363e-01,1.568538e-01,1.481329e-07,3.150000e+00,0.000000e+00,1.795300e+02
8.906920e+04,1.030893e+00,1.919200e+01,0.000000e+00,9.347655e-01,1.568850e-01,1.479698e-07,3.150000e+00,0.000000e+00,1.795300e+02
8.927993e+04,1.033332e+00,1.919200e+01,0.000000e+00,9.347946e-01,1.569162e-01,1.478076e-07,3.150000e+00,0.000000e+00,1.795300e+02
8.949066e+04,1.035772e+00,1.919200e+01,0.000000e+00,9.348237e-01,1.569473e-01,1.476463e-07,3.150000e+00,0.000000e+00,1.795300e+02
8.970139e+04,1.038211e+00,1.919200e+01,0.000000e+00,9.348528e-01,1.569784e-01,1.474859e-07,3.150000e+00,0.000000e+00,1.795300e+02
8.991212e+04,1.040650e+00,1.919200e+01,0.000000e+00,9.348818e-01,1.570095e-01,1.473264e-07,3.150000e+00,0.000000e+00,1.795300e+02
9.012285e+04,1.043089e+00,1.919200e+01,0.000000e+00,9.349108e-01,1.570405e-01,1.471677e-07,3.150000e+00,0.000000e+00,1.795300e+02
9.033358e+04,1.045528e+00,1.919200e+01,0.000000e+00,9.349398e-01,1.570715e-01,1.470098e-07,3.150000e+00,0.000000e+00,1.795300e+02
9.054431e+04,1.047967e+00,1.919200e+01,0.000000e+00,9.349687e-01,1.571025e-01,1.468528e-07,3.150000e+00,0.000000e+00,1.795300e+02
9.075504e+04,1.050406e+00,1.919200e+01,0.000000e+00,9.349977e-01,1.571334e-01,1.466967e-07,3.150000e+00,0.000000e+00,1.795300e+02
9.096577e+04,1.052845e+00,1.919200e+01,0.000000e+00,9.350265e-01,1.571643e-01,1.465414e-07,3.150000e+00,0.000000e+00,1.795300e+02
9.117651e+04,1.055284e+00,1.919200e+01,0.000000e+00,9.350554e-01,1.571952e-01,1.463869e-07,3.150000e+00,0.000000e+00,1.795300e+02
9.138724e+04,1.057723e+00,1.919200e+01,0.000000e+00,9.350842e-01,1.572260e-01,1.462333e-07,3.150000e+00,0.000000e+00,1.795300e+02
9.159797e+04,1.060162e+00,1.919200e+01,0.000000e+00,9.351130e-01,1.572568e-01,1.460804e-07,3.150000e+00,0.000000e+00,1.795300e+02
9.180870e+04,1.062601e+00,1.919200e+01,0.000000e+00,9.351418e-01,1.572876e-01,1.459284e-07,3.150000e+00,0.000000e+00,1.795300e+02
9.201943e+04,1.065040e+00,1.919200e+01,0.000000e+00,9.351706e-01,1.573183e-01,1.457772e-07,3.150000e+00,0.000000e+00,1.795300e+02
9.223016e+04,1.067479e+00,1.919200e+01,0.000000e+00,9.351993e-01,1.573490e-01,1.456268e-07,3.150000e+00,0.000000e+00,1.795300e+02
9.244089e+04,1.069918e+00,1.919200e+01,0.000000e+00,9.352280e-01,1.573797e-01,1.454772e-07,3.150000e+00,0.000000e+00,1.795300e+02
9.265162e+04,1.072357e+00,1.919200e+01,0.000000e+00,9.352566e-01,1.574103e-01,1.453284e-07,3.150000e+00,0.000000e+00,1.795300e+02
9.286235e+04,1.074796e+00,1.919200e+01,0.000000e+00,9.352852e-01,1.574409e-01,1.451804e-07,3.150000e+00,0.000000e+00,1.795300e+02
9.307308e+04,1.077235e+00,1.919200e+01,0.000000e+00,9.353138e-01,1.574715e-01,1.450331e-07,3.150000e+00,0.000000e+00,1.795300e+02
9.328381e+04,1.079674e+00,1.919200e+01,0.000000e+00,9.353424e-01,1.575021e-01,1.448867e-07,3.150000e+00,0.000000e+00,1.795300e+02
9.349454e+04,1.082113e+00,1.919200e+01,0.000000e+00,9.353710e-01,1.575326e-01,1.447410e-07,3.150000e+00,0.000000e+00,1.795300e+02
9.370528e+04,1.084552e+00,1.919200e+01,0.000000e+00,9.353995e-01,1.575631e-01,1.445960e-07,3.150000e+00,0.000000e+00,1.795300e+02
9.391601e+04,1.086991e+00,1.919200e+01,0.000000e+00,9.354280e-01,1.575935e-01,1.444519e-07,3.150000e+00,0.000000e+00,1.795300e+02
9.412674e+04,1.089430e+00,1.919200e+01,0.000000e+00,9.354564e-01,1.576239e-01,1.443085e-07,3.150000e+00,0.000000e+00,1.795300e+02
9.433747e+04,1.091869e+00,1.919200e+01,0.000000e+00,9.354849e-01,1.576543e-01,1.441658e-07,3.150000e+00,0.000000e+00,1.795300e+02
9.454820e+04,1.094308e+00,1.919200e+01,0.000000e+00,9.355133e-01,1.576847e-01,1.440239e-07,3.150000e+00,0.000000e+00,1.795300e+02
9.475893e+04,1.096747e+00,1.919200e+01,0.000000e+00,9.355416e-01,1.577150e-01,1.438827e-07,3.150000e+00,0.000000e+00,1.795300e+02
9.496966e+04,1.099186e+00,1.919200e+01,0.000000e+00,9.355700e-01,1.577453e-01,1.437422e-07,3.150000e+00,0.000000e+00,1.795300e+02
9.518039e+04,1.101625e+00,1.919200e+01,0.000000e+00,9.355983e-01,1.577756e-01,1.436025e-07,3.150000e+00,0.000000e+00,1.795300e+02
9.539112e+04,1.104064e+00,1.919200e+01,0.000000e+00,9.356266e-01,1.578059e-01,1.434635e-07,3.150000e+00,0.000000e+00,1.795300e+02
9.560185e+04,1.106503e+00,1.919200e+01,0.000000e+00,9.356549e-01,1.578361e-01,1.433253e-07,3.150000e+00,0.000000e+00,1.795300e+02
9.581258e+04,1.108942e+00,1.919200e+01,0.000000e+00,9.356831e-01,1.578663e-01,1.431877e-07,3.150000e+00,0.000000e+00,1.795300e+02
9.602331e+04,1.111381e+00,1.919200e+01,0.000000e+00,9.357114e-01,1.578964e-01,1.430509e-07,3.150000e+00,0.000000e+00,1.795300e+02
9.623405e+04,1.113820e+00,1.919200e+01,0.000000e+00,9.357396e-01,1.579266e-01,1.429147e-07,3.150000e+00,0.000000e+00,1.795300e+02
9.644478e+04,1.116259e+00,1.919200e+01,0.000000e+00,9.357677e-01,1.579567e-01,1.427793e-07,3.150000e+00,0.000000e+00,1.795300e+02
9.665551e+04,1.118698e+00,1.919200e+01,0.000000e+00,9.357959e-01,1.579867e-01,1.426445e-07,3.150000e+00,0.000000e+00,1.795300e+02
9.686624e+04,1.121137e+00,1.919200e+01,0.000000e+00,9.358240e-01,1.580168e-01,1.425105e-07,3.150000e+00,0.000000e+00,1.795300e+02
9.707697e+04,1.123576e+00,1.919200e+01,0.000000e+00,9.358521e-01,1.580468e-01,1.423771e-07,3.150000e+00,0.000000e+00,1.795300e+02
9.728770e+04,1.126015e+00,1.919200e+01,0.000000e+00,9.358801e-01,1.580768e-01,1.422444e-07,3.150000e+00,0.000000e+00,1.795300e+02
9.749843e+04,1.128454e+00,1.919200e+01,0.000000e+00,9.359082e-01,1.581068e-01,1.421124e-07,3.150000e+00,0.000000e+00,1.795300e+02
9.770916e+04,1.130893e+00,1.919200e+01,0.000000e+00,9.359362e-01,1.581367e-01,1.419811e-07,3.150000e+00,0.000000e+00,1.795300e+02
9.791989e+04,1.133332e+00,1.919200e+01,0.000000e+00,9.359642e-01,1.581666e-01,1.418504e-07,3.150000e+00,0.000000e+00,1.795300e+02
9.813062e+04,1.135771e+00,1.919200e+01,0.000000e+00,9.359921e-01,1.581965e-01,1.417204e-07,3.150000e+00,0.000000e+00,1.795300e+02
9.834135e+04,1.138210e+00,1.919200e+01,0.000000e+00,9.360201e-01,1.582263e-01,1.415911e-07,3.150000e+00,0.000000e+00,1.795300e+02
9.855208e+04,1.140649e+00,1.919200e+01,0.000000e+00,9.360480e-01,1.582561e-01,1.414624e-07,3.150000e+00,0.000000e+00,1.795300e+02
9.876282e+04,1.143088e+00,1.919200e+01,0.000000e+00,9.360759e-01,1.582859e-01,1.413343e-07,3.150000e+00,0.000000e+00,1.795300e+02
9.897355e+04,1.145527e+00,1.919200e+01,0.000000e+00,9.361038e-01,1.583157e-01,1.412070e-07,3.150000e+00,0.000000e+00,1.795300e+02
9.918428e+04,1.147966e+00,1.919200e+01,0.000000e+00,9.361316e-01,1.583455e-01,1.410802e-07,3.150000e+00,0.000000e+00,1.795300e+02
9.939501e+04,1.150405e+00,1.919200e+01,0.000000e+00,9.361594e-01,1.583752e-01,1.409541e-07,3.150000e+00,0.000000e+00,1.795300e+02
9.960574e+04,1.152844e+00,1.919200e+01,0.000000e+00,9.361872e-01,1.584049e-01,1.408286e-07,3.150000e+00,0.000000e+00,1.795300e+02
9.981647e+04,1.155283e+00,1.919200e+01,0.000000e+00,9.362150e-01,1.584345e-01,1.407038e-07,3.150000e+00,0.000000e+00,1.795300e+02
1.000272e+05,1.157722e+00,1.919200e+01,0.000000e+00,9.362427e-01,1.584642e-01,1.405796e-07,3.150000e+00,0.000000e+00,1.795300e+02
1.002379e+05,1.160161e+00,1.919200e+01,0.000000e+00,9.362705e-01,1.584938e-01,1.404560e-07,3.150000e+00,0.000000e+00,1.795300e+02
1.004487e+05,1.162600e+00,1.919200e+01,0.000000e+00,9.362982e-01,1.585234e-01,1.403330e-07,3.150000e+00,0.000000e+00,1.795300e+02
1.006594e+05,1.165039e+00,1.919200e+01,0.000000e+00,9.363258e-01,1.585529e-01,1.402106e-07,3.150000e+00,0.000000e+00,1.795300e+02
1.008701e+05,1.167478e+00,1.919200e+01,0.000000e+00,9.363535e-01,1.585825e-01,1.400889e-07,3.150000e+00,0.000000e+00,1.795300e+02
1.010809e+05,1.169917e+00,1.919200e+01,0.000000e+00,9.363811e-01,1.586120e-01,1.399678e-07,3.150000e+00,0.000000e+00,1.795300e+02
1.012916e+05,1.172356e+00,1.919200e+01,0.000000e+00,9.364087e-01,1.586414e-01,1.398472e-07,3.150000e+00,0.000000e+00,1.795300e+02
1.015023e+05,1.174795e+00,1.919200e+01,0.000000e+00,9.364363e-01,1.586709e-01,1.397273e-07,3.150000e+00,0.000000e+00,1.795300e+02
1.017130e+05,1.177234e+00,1.919200e+01,0.000000e+00,9.364639e-01,1.587003e-01,1.396079e-07,3.150000e+00,0.000000e+00,1.795300e+02
1.019238e+05,1.179673e+00,1.919200e+01,0.000000e+00,9.364914e-01,1.587297e-01,1.394892e-07,3.150000e+00,0.000000e+00,1.795300e+02
1.021345e+05,1.182112e+00,1.919200e+01,0.000000e+00,9.365189e-01,1.587591e-01,1.393710e-07,3.150000e+00,0.000000e+00,1.795300e+02
1.023452e+05,1.184551e+00,1.919200e+01,0.000000e+00,9.365464e-01,1.587885e-01,1.392534e-07,3.150000e+00,0.000000e+00,1.795300e+02
1.025560e+05,1.186990e+00,1.919200e+01,0.000000e+00,9.365739e-01,1.588178e-01,1.391364e-07,3.150000e+00,0.000000e+00,1.795300e+02
1.027667e+05,1.189429e+00,1.919200e+01,0.000000e+00,9.366014e-01,1.588471e-01,1.390200e-07,3.150000e+00,0.000000e+00,1.795300e+02
1.029774e+05,1.191868e+00,1.919200e+01,0.000000e+00,9.366288e-01,1.588764e-01,1.389041e-07,3.150000e+00,0.000000e+00,1.795300e+02
1.031882e+05,1.194307e+00,1.919200e+01,0.000000e+00,9.366562e-01,1.589057e-01,1.387888e-07,3.150000e+00,0.000000e+00,1.795300e+02
1.033989e+05,1.196746e+00,1.919200e+01,0.000000e+00,9.366836e-01,1.589349e-01,1.386741e-07,3.150000e+00,0.000000e+00,1.795300e+02
1.036096e+05,1.199185e+00,1.919200e+01,0.000000e+00,9.367109e-01,1.589641e-01,1.385599e-07,3.150000e+00,0.000000e+00,1.795300e+02
1.038204e+05,1.201624e+00,1.919200e+01,0.000000e+00,9.367383e-01,1.589933e-01,1.384463e-07,3.150000e+00,0.000000e+00,1.795300e+02
1.040311e+05,1.204063e+00,1.919200e+01,0.000000e+00,9.367656e-01,1.590225e-01,1.383333e-07,3.150000e+00,0.000000e+00,1.795300e+02
1.042418e+05,1.206503e+00,1.919200e+01,0.000000e+00,9.367929e-01,1.590516e-01,1.382208e-07,3.150000e+00,0.000000e+00,1.795300e+02
1.044525e+05,1.208942e+00,1.919200e+01,0.000000e+00,9.368202e-01,1.590807e-01,1.381088e-07,3.150000e+00,0.000000e+00,1.795300e+02
1.046633e+05,1.211381e+00,1.919200e+01,0.000000e+00,9.368474e-01,1.591098e-01,1.379974e-07,3.150000e+00,0.000000e+00,1.795300e+02
1.048740e+05,1.213820e+00,1.919200e+01,0.000000e+00,9.368746e-01,1.591389e-01,1.378866e-07,3.150000e+00,0.000000e+00,1.795300e+02
1.050847e+05,1.216259e+00,1.919200e+01,0.000000e+00,9.369019e-01,1.591679e-01,1.377763e-07,3.150000e+00,0.000000e+00,1.795300e+02
1.052955e+05,1.218698e+00,1.919200e+01,0.000000e+00,9.369291e-01,1.591969e-01,1.376665e-07,3.150000e+00,0.000000e+00,1.795300e+02
1.055062e+05,1.221137e+00,1.919200e+01,0.000000e+00,9.369562e-01,1.592259e-01,1.375572e-07,3.150000e+00,0.000000e+00,1.795300e+02
1.057169e+05,1.223576e+00,1.919200e+01,0.000000e+00,9.369834e-01,1.592549e-01,1.374485e-07,3.150000e+00,0.000000e+00,1.795300e+02
1.059277e+05,1.226015e+00,1.919200e+01,0.000000e+00,9.370105e-01,1.592839e-01,1.373403e-07,3.150000e+00,0.000000e+00,1.795300e+02
1.061384e+05,1.228454e+00,1.919200e+01,0.000000e+00,9.370376e-01,1.593128e-01,1.372326e-07,3.150000e+00,0.000000e+00,1.795300e+02
1.063491e+05,1.230893e+00,1.919200e+01,0.000000e+00,9.370647e-01,1.593417e-01,1.371254e-07,3.150000e+00,0.000000e+00,1.795300e+02
1.065599e+05,1.233332e+00,1.919200e+01,0.000000e+00,9.370918e-01,1.593706e-01,1.370188e-07,3.150000e+00,0.000000e+00,1.795300e+02
1.067706e+05,1.235771e+00,1.919200e+01,0.000000e+00,9.371188e-01,1.593995e-01,1.369126e-07,3.150000e+00,0.000000e+00,1.795300e+02
1.069813e+05,1.238210e+00,1.919200e+01,0.000000e+00,9.371458e-01,1.594283e-01,1.368070e-07,3.150000e+00,0.000000e+00,1.795300e+02
1.071920e+05,1.240649e+00,1.919200e+01,0.000000e+00,9.371728e-01,1.594571e-01,1.367019e-07,3.150000e+00,0.000000e+00,1.795300e+02
1.074028e+05,1.243088e+00,1.919200e+01,0.000000e+00,9.371998e-01,1.594859e-01,1.365973e-07,3.150000e+00,0.000000e+00,1.795300e+02
1.076135e+05,1.245527e+00,1.919200e+01,0.000000e+00,9.372268e-01,1.595147e-01,1.364931e-07,3.150000e+00,0.000000e+00,1.795300e+02
1.078242e+05,1.247966e+00,1.919200e+01,0.000000e+00,9.372538e-01,1.595434e-01,1.363895e-07,3.150000e+00,0.000000e+00,1.795300e+02
1.080350e+05,1.250405e+00,1.919200e+01,0.000000e+00,9.372807e-01,1.595722e-01,1.362864e-07,3.150000e+00,0.000000e+00,1.795300e+02
1.082457e+05,1.252844e+00,1.919200e+01,0.000000e+00,9.373076e-01,1.596009e-01,1.361837e-07,3.150000e+00,0.000000e+00,1.795300e+02
1.084564e+05,1.255283e+00,1.919200e+01,0.000000e+00,9.373345e-01,1.596296e-01,1.360816e-07,3.150000e+00,0.000000e+00,1.795300e+02
1.086672e+05,1.257722e+00,1.919200e+01,0.000000e+00,9.373613e-01,1.596582e-01,1.359799e-07,3.150000e+00,0.000000e+00,1.795300e+02
1.088779e+05,1.260161e+00,1.919200e+01,0.000000e+00,9.373882e-01,1.596869e-01,1.358787e-07,3.150000e+00,0.000000e+00,1.795300e+02
1.090886e+05,1.262600e+00,1.919200e+01,0.000000e+00,9.374150e-01,1.597155e-01,1.357780e-07,3.150000e+00,0.000000e+00,1.795300e+02
1.092994e+05,1.265039e+00,1.919200e+01,0.000000e+00,9.374418e-01,1.597441e-01,1.356778e-07,3.150000e+00,0.000000e+00,1.795300e+02
1.095101e+05,1.267478e+00,1.919200e+01,0.000000e+00,9.374686e-01,1.597727e-01,1.355780e-07,3.150000e+00,0.000000e+00,1.795300e+02
1.097208e+05,1.269917e+00,1.919200e+01,0.000000e+00,9.374954e-01,1.598012e-01,1.354787e-07,3.150000e+00,0.000000e+00,1.795300e+02
1.099315e+05,1.272356e+00,1.919200e+01,0.000000e+00,9.375222e-01,1.598298e-01,1.353799e-07,3.150000e+00,0.000000e+00,1.795300e+02
1.101423e+05,1.274795e+00,1.919200e+01,0.000000e+00,9.375489e-01,1.598583e-01,1.352816e-07,3.150000e+00,0.000000e+00,1.795300e+02
1.103530e+05,1.277234e+00,1.919200e+01,0.000000e+00,9.375756e-01,1.598868e-01,1.351837e-07,3.150000e+00,0.000000e+00,1.795300e+02
1.105637e+05,1.279673e+00,1.919200e+01,0.000000e+00,9.376023e-01,1.599153e-01,1.350862e-07,3.150000e+00,0.000000e+00,1.795300e+02
