Repository: brandonlampe/CS_Data

# Repository for Crushed Salt Data
**Grant No: 456417**

This is a work in progress!

## Repository Content

### Directory Names
A uniform namining structure still in progress, but in general directories are named according to the following:
 - Names contain no spaces, a single underscore "_" will be used as a file name seperator.
 - Files are for the Crushed Salt Project (CSP); therefore, the first three charaters of each file are "CSP".
 - Folders are organized by which frame the test was performed on i.e., A2 or A3.
 - The fifth and sixth charaters of each file name will therefore be "A" followed by the frame number.
 - Files are chronologically labeled in order of tests performed on a specific frame.That is to say numbering is frame specific (e.g., 01, 02,...,nn tests performed on a specific frame)Therefore the final two characters will be the test number.

### Crushed Salt Testing
The bulk of current repo contents are tests on crushed salt performed at Sandia National Laboratory in Albuquerque, NM.  Future contents of this repository include:
 - Photographs of crushed salt samples (pre and post testing)
 - Permeability test results
 - Thermalconductivity test results
 - Porosity test results

# Comments For Consolidation Test: 175_04
_Note:_ herein, the phrase "TEST-NUMBER" will imply the insertion of "175_04".  This format will
often be used when describing local directories.

_Fractional Density Measurements:_ Fractional density calculations were made using measured data of
the sample's initial and transient volume.  These volume change measurements were made using a
a combination of Schüler gauges and fluid metering devices (either with Isco pump or dilatometer).
During loading and unloading of a sample, Schüler gauges were exclusively used to calculate volume
changes.  Whereas, during creep deformation a combination of these devices were used.  The exact
combination of Schüler guages and fluid metering devices used is described in column "A" of
worksheet "FmtData" of the TEST-NUMBER.xlsx workbook.  Because measuring devices occasionally quit
working during a test, often the calculated fractional density measurements were made using a
varing combination of three or more devices (e.g., Schüler Gauge 01, Schüler Gauge 02, and Isco).

Following the initial increase in pressure from zero to 20 MPa, the Schuler gauges stopped working.
Therefore, volume deformation was measured using an Isco pump.  However, fluid temperature influence
the volume deformation measurements when made with the Isco pump (i.e., measured via metering
fluid). Also, a small and persistent leak from the Isco Pump was observed from test duration days
6 through 14. Because of these influences in the volume measurement, corrections were made to
account for variation of the confining fluid temperature and for observed leaks in the system.

## Test Data
Raw test data is contained in: TEST-NUMBER.xlsx

Additionally, calculated values of fractional density have been calculated in TEST-NUMBER.xlsx and
exported to TEST-NUMBER.csv, where the .csv file format allows for easy cross-platform importing
and analysis.

## Temperature Adjustment
A modification factor was applied to the fractional density.
This was applied by applying a ```MOD_FACT = 0.0016``` to the interpreted
fractional density.

```FDEN_INTERP = FDEN_INTERP + np.cumsum(DELTA_TEMP) * MOD_FACT```

```MOD_FACT``` is 0.0016 per degree Celsius.

## Fit Types
To allow for the calculation of derivatives from test data, analytical expressions were fit to the
test data.  Unique analytical expressions were fit to the loading, creep, and unloading portions of
the consolidation test.

### Loading
- An analytical expression was fit to the calculated fractional density with respect to confining
pressure.
- A summary of the fit to the loading stage has been in the LOADING_FIT directory, with the file
name: TEST-NUMBER_ LOAD_FITREPORT.csv

## Final Results
- The final fit results, which include the fractional density and strain rate calculations, are
contained in the directory labeled FINAL.  Test results stored in this directory have been developed
such that they may be used to make plotting the data convienent, as the files only contain a couple
thousand measurements.  __Note:__ files ending with _.npy_ are binary Numpy arrays of the data.
- These results have been seperated into the following categories:
    + LOAD
    + CREEP
    + UNLOAD
    + COMB
- The files ending with LOAD, CREEP, and UNLOAD contain the data for the respetive part of the test.
- The files ending with COMB contain the combined data of all tests parts.

File: UNM_WP_HY_175_04/FINAL/175_04_CREEP.csv (part 1 of 5)
Analysis by Brandon Lampe, performed on: 2016/06/30 11:23:56
Time (sec),Time (day),Confining Pressure (MPa),Pore Pressure (MPa),Fractional Density,Volume Strain,Volume Strain Rate (1/sec),Mean Particle Size (mm),Added Water (percent by weight),Temperature (C)
1.000000e+01,1.157407e-04,2.000000e+01,0.000000e+00,9.042153e-01,8.156617e-02,1.330025e-04,2.030000e+00,0.000000e+00,1.751308e+02
2.000000e+01,2.314815e-04,2.000000e+01,0.000000e+00,9.052590e-01,8.271968e-02,1.044208e-04,2.030000e+00,0.000000e+00,1.751308e+02
3.000000e+01,3.472222e-04,2.000000e+01,0.000000e+00,9.061057e-01,8.365459e-02,8.605124e-05,2.030000e+00,0.000000e+00,1.751308e+02
4.000000e+01,4.629630e-04,2.000000e+01,0.000000e+00,9.068183e-01,8.444070e-02,7.321783e-05,2.030000e+00,0.000000e+00,1.751308e+02
5.000000e+01,5.787037e-04,2.000000e+01,0.000000e+00,9.074335e-01,8.511895e-02,6.373389e-05,2.030000e+00,0.000000e+00,1.751308e+02
6.000000e+01,6.944444e-04,2.000000e+01,0.000000e+00,9.079749e-01,8.571538e-02,5.643457e-05,2.030000e+00,0.000000e+00,1.751308e+02
7.000000e+01,8.101852e-04,2.000000e+01,0.000000e+00,9.084583e-01,8.624764e-02,5.064066e-05,2.030000e+00,0.000000e+00,1.751308e+02
8.000000e+01,9.259259e-04,2.000000e+01,0.000000e+00,9.088950e-01,8.672819e-02,4.592878e-05,2.030000e+00,0.000000e+00,1.751308e+02
9.000000e+01,1.041667e-03,2.000000e+01,0.000000e+00,9.092932e-01,8.716621e-02,4.202105e-05,2.030000e+00,0.000000e+00,1.751308e+02
1.000000e+02,1.157407e-03,2.000000e+01,0.000000e+00,9.096592e-01,8.756862e-02,3.872742e-05,2.030000e+00,0.000000e+00,1.751308e+02
1.100000e+02,1.273148e-03,2.000000e+01,0.000000e+00,9.099978e-01,8.794076e-02,3.591343e-05,2.030000e+00,0.000000e+00,1.751308e+02
1.200000e+02,1.388889e-03,2.000000e+01,0.000000e+00,9.103128e-01,8.828688e-02,3.348127e-05,2.030000e+00,0.000000e+00,1.751308e+02
1.300000e+02,1.504630e-03,2.000000e+01,0.000000e+00,9.106073e-01,8.861039e-02,3.135808e-05,2.030000e+00,0.000000e+00,1.751308e+02
1.400000e+02,1.620370e-03,2.000000e+01,0.000000e+00,9.108839e-01,8.891405e-02,2.948842e-05,2.030000e+00,0.000000e+00,1.751308e+02
1.500000e+02,1.736111e-03,2.000000e+01,0.000000e+00,9.111445e-01,8.920016e-02,2.782940e-05,2.030000e+00,0.000000e+00,1.751308e+02
1.600000e+02,1.851852e-03,2.000000e+01,0.000000e+00,9.113910e-01,8.947063e-02,2.634729e-05,2.030000e+00,0.000000e+00,1.751308e+02
1.700000e+02,1.967593e-03,2.000000e+01,0.000000e+00,9.116248e-01,8.972710e-02,2.501520e-05,2.030000e+00,0.000000e+00,1.751308e+02
1.800000e+02,2.083333e-03,2.000000e+01,0.000000e+00,9.118471e-01,8.997094e-02,2.381143e-05,2.030000e+00,0.000000e+00,1.751308e+02
1.900000e+02,2.199074e-03,2.000000e+01,0.000000e+00,9.120590e-01,9.020333e-02,2.271829e-05,2.030000e+00,0.000000e+00,1.751308e+02
2.000000e+02,2.314815e-03,2.000000e+01,0.000000e+00,9.122615e-01,9.042530e-02,2.172118e-05,2.030000e+00,0.000000e+00,1.751308e+02
2.100000e+02,2.430556e-03,2.000000e+01,0.000000e+00,9.124553e-01,9.063775e-02,2.080797e-05,2.030000e+00,0.000000e+00,1.751308e+02
2.200000e+02,2.546296e-03,2.000000e+01,0.000000e+00,9.126412e-01,9.084146e-02,1.996850e-05,2.030000e+00,0.000000e+00,1.751308e+02
2.300000e+02,2.662037e-03,2.000000e+01,0.000000e+00,9.128198e-01,9.103712e-02,1.919417e-05,2.030000e+00,0.000000e+00,1.751308e+02
2.400000e+02,2.777778e-03,2.000000e+01,0.000000e+00,9.129916e-01,9.122535e-02,1.847769e-05,2.030000e+00,0.000000e+00,1.751308e+02
2.500000e+02,2.893519e-03,2.000000e+01,0.000000e+00,9.131572e-01,9.140668e-02,1.781280e-05,2.030000e+00,0.000000e+00,1.751308e+02
2.600000e+02,3.009259e-03,2.000000e+01,0.000000e+00,9.133169e-01,9.158160e-02,1.719412e-05,2.030000e+00,0.000000e+00,1.751308e+02
2.700000e+02,3.125000e-03,2.000000e+01,0.000000e+00,9.134713e-01,9.175056e-02,1.661699e-05,2.030000e+00,0.000000e+00,1.751308e+02
2.800000e+02,3.240741e-03,2.000000e+01,0.000000e+00,9.136205e-01,9.191394e-02,1.607737e-05,2.030000e+00,0.000000e+00,1.751308e+02
2.900000e+02,3.356481e-03,2.000000e+01,0.000000e+00,9.137650e-01,9.207211e-02,1.557171e-05,2.030000e+00,0.000000e+00,1.751308e+02
3.000000e+02,3.472222e-03,2.000000e+01,0.000000e+00,9.139051e-01,9.222538e-02,1.509690e-05,2.030000e+00,0.000000e+00,1.751308e+02
3.100000e+02,3.587963e-03,2.000000e+01,0.000000e+00,9.140410e-01,9.237404e-02,1.465020e-05,2.030000e+00,0.000000e+00,1.751308e+02
3.200000e+02,3.703704e-03,2.000000e+01,0.000000e+00,9.141729e-01,9.251838e-02,1.422918e-05,2.030000e+00,0.000000e+00,1.751308e+02
3.300000e+02,3.819444e-03,2.000000e+01,0.000000e+00,9.143011e-01,9.265863e-02,1.383170e-05,2.030000e+00,0.000000e+00,1.751308e+02
3.400000e+02,3.935185e-03,2.000000e+01,0.000000e+00,9.144259e-01,9.279501e-02,1.345583e-05,2.030000e+00,0.000000e+00,1.751308e+02
3.500000e+02,4.050926e-03,2.000000e+01,0.000000e+00,9.145472e-01,9.292774e-02,1.309985e-05,2.030000e+00,0.000000e+00,1.751308e+02
3.600000e+02,4.166667e-03,2.000000e+01,0.000000e+00,9.146655e-01,9.305701e-02,1.276223e-05,2.030000e+00,0.000000e+00,1.751308e+02
3.700000e+02,4.282407e-03,2.000000e+01,0.000000e+00,9.147807e-01,9.318299e-02,1.244159e-05,2.030000e+00,0.000000e+00,1.751308e+02
3.800000e+02,4.398148e-03,2.000000e+01,0.000000e+00,9.148931e-01,9.330584e-02,1.213666e-05,2.030000e+00,0.000000e+00,1.751308e+02
3.900000e+02,4.513889e-03,2.000000e+01,0.000000e+00,9.150028e-01,9.342572e-02,1.184633e-05,2.030000e+00,0.000000e+00,1.751308e+02
4.000000e+02,4.629630e-03,2.000000e+01,0.000000e+00,9.151099e-01,9.354277e-02,1.156957e-05,2.030000e+00,0.000000e+00,1.751308e+02
4.100000e+02,4.745370e-03,2.000000e+01,0.000000e+00,9.152145e-01,9.365711e-02,1.130545e-05,2.030000e+00,0.000000e+00,1.751308e+02
4.200000e+02,4.861111e-03,2.000000e+01,0.000000e+00,9.153168e-01,9.376888e-02,1.105313e-05,2.030000e+00,0.000000e+00,1.751308e+02
4.300000e+02,4.976852e-03,2.000000e+01,0.000000e+00,9.154169e-01,9.387818e-02,1.081182e-05,2.030000e+00,0.000000e+00,1.751308e+02
4.400000e+02,5.092593e-03,2.000000e+01,0.000000e+00,9.155148e-01,9.398512e-02,1.058083e-05,2.030000e+00,0.000000e+00,1.751308e+02
4.500000e+02,5.208333e-03,2.000000e+01,0.000000e+00,9.156106e-01,9.408979e-02,1.035951e-05,2.030000e+00,0.000000e+00,1.751308e+02
4.600000e+02,5.324074e-03,2.000000e+01,0.000000e+00,9.157045e-01,9.419231e-02,1.014726e-05,2.030000e+00,0.000000e+00,1.751308e+02
4.700000e+02,5.439815e-03,2.000000e+01,0.000000e+00,9.157964e-01,9.429274e-02,9.943531e-06,2.030000e+00,0.000000e+00,1.751308e+02
4.800000e+02,5.555556e-03,2.000000e+01,0.000000e+00,9.158866e-01,9.439118e-02,9.747828e-06,2.030000e+00,0.000000e+00,1.751308e+02
4.900000e+02,5.671296e-03,2.000000e+01,0.000000e+00,9.159750e-01,9.448770e-02,9.559682e-06,2.030000e+00,0.000000e+00,1.751308e+02
5.000000e+02,5.787037e-03,2.000000e+01,0.000000e+00,9.160617e-01,9.458237e-02,9.378663e-06,2.030000e+00,0.000000e+00,1.751308e+02
5.100000e+02,5.902778e-03,2.000000e+01,0.000000e+00,9.161468e-01,9.467527e-02,9.204375e-06,2.030000e+00,0.000000e+00,1.751308e+02
5.200000e+02,6.018519e-03,2.000000e+01,0.000000e+00,9.162304e-01,9.476646e-02,9.036448e-06,2.030000e+00,0.000000e+00,1.751308e+02
5.300000e+02,6.134259e-03,2.000000e+01,0.000000e+00,9.163124e-01,9.485600e-02,8.874541e-06,2.030000e+00,0.000000e+00,1.751308e+02
5.400000e+02,6.250000e-03,2.000000e+01,0.000000e+00,9.163930e-01,9.494395e-02,8.718336e-06,2.030000e+00,0.000000e+00,1.751308e+02
5.500000e+02,6.365741e-03,2.000000e+01,0.000000e+00,9.164722e-01,9.503036e-02,8.567536e-06,2.030000e+00,0.000000e+00,1.751308e+02
5.600000e+02,6.481481e-03,2.000000e+01,0.000000e+00,9.165500e-01,9.511530e-02,8.421866e-06,2.030000e+00,0.000000e+00,1.751308e+02
5.700000e+02,6.597222e-03,2.000000e+01,0.000000e+00,9.166266e-01,9.519880e-02,8.281068e-06,2.030000e+00,0.000000e+00,1.751308e+02
5.800000e+02,6.712963e-03,2.000000e+01,0.000000e+00,9.167019e-01,9.528092e-02,8.144902e-06,2.030000e+00,0.000000e+00,1.751308e+02
5.900000e+02,6.828704e-03,2.000000e+01,0.000000e+00,9.167759e-01,9.536170e-02,8.013143e-06,2.030000e+00,0.000000e+00,1.751308e+02
6.000000e+02,6.944444e-03,2.000000e+01,0.000000e+00,9.168488e-01,9.544118e-02,7.885580e-06,2.030000e+00,0.000000e+00,1.751308e+02
6.100000e+02,7.060185e-03,2.000000e+01,0.000000e+00,9.169205e-01,9.551941e-02,7.762016e-06,2.030000e+00,0.000000e+00,1.751308e+02
6.200000e+02,7.175926e-03,2.000000e+01,0.000000e+00,9.169911e-01,9.559642e-02,7.642267e-06,2.030000e+00,0.000000e+00,1.751308e+02
6.300000e+02,7.291667e-03,2.000000e+01,0.000000e+00,9.170607e-01,9.567226e-02,7.526157e-06,2.030000e+00,0.000000e+00,1.751308e+02
6.400000e+02,7.407407e-03,2.000000e+01,0.000000e+00,9.171292e-01,9.574695e-02,7.413524e-06,2.030000e+00,0.000000e+00,1.751308e+02
6.500000e+02,7.523148e-03,2.000000e+01,0.000000e+00,9.171966e-01,9.582053e-02,7.304214e-06,2.030000e+00,0.000000e+00,1.751308e+02
6.600000e+02,7.638889e-03,2.000000e+01,0.000000e+00,9.172632e-01,9.589303e-02,7.198081e-06,2.030000e+00,0.000000e+00,1.751308e+02
6.700000e+02,7.754630e-03,2.000000e+01,0.000000e+00,9.173287e-01,9.596449e-02,7.094989e-06,2.030000e+00,0.000000e+00,1.751308e+02
6.800000e+02,7.870370e-03,2.000000e+01,0.000000e+00,9.173933e-01,9.603493e-02,6.994810e-06,2.030000e+00,0.000000e+00,1.751308e+02
6.900000e+02,7.986111e-03,2.000000e+01,0.000000e+00,9.174570e-01,9.610438e-02,6.897421e-06,2.030000e+00,0.000000e+00,1.751308e+02
7.000000e+02,8.101852e-03,2.000000e+01,0.000000e+00,9.175199e-01,9.617288e-02,6.802708e-06,2.030000e+00,0.000000e+00,1.751308e+02
7.100000e+02,8.217593e-03,2.000000e+01,0.000000e+00,9.175819e-01,9.624044e-02,6.710562e-06,2.030000e+00,0.000000e+00,1.751308e+02
7.200000e+02,8.333333e-03,2.000000e+01,0.000000e+00,9.176430e-01,9.630709e-02,6.620880e-06,2.030000e+00,0.000000e+00,1.751308e+02
7.300000e+02,8.449074e-03,2.000000e+01,0.000000e+00,9.177034e-01,9.637286e-02,6.533564e-06,2.030000e+00,0.000000e+00,1.751308e+02
7.400000e+02,8.564815e-03,2.000000e+01,0.000000e+00,9.177629e-01,9.643776e-02,6.448522e-06,2.030000e+00,0.000000e+00,1.751308e+02
7.500000e+02,8.680556e-03,2.000000e+01,0.000000e+00,9.178217e-01,9.650183e-02,6.365666e-06,2.030000e+00,0.000000e+00,1.751308e+02
7.600000e+02,8.796296e-03,2.000000e+01,0.000000e+00,9.178798e-01,9.656507e-02,6.284913e-06,2.030000e+00,0.000000e+00,1.751308e+02
7.700000e+02,8.912037e-03,2.000000e+01,0.000000e+00,9.179371e-01,9.662752e-02,6.206183e-06,2.030000e+00,0.000000e+00,1.751308e+02
7.800000e+02,9.027778e-03,2.000000e+01,0.000000e+00,9.179937e-01,9.668920e-02,6.129403e-06,2.030000e+00,0.000000e+00,1.751308e+02
7.900000e+02,9.143519e-03,2.000000e+01,0.000000e+00,9.180497e-01,9.675011e-02,6.054500e-06,2.030000e+00,0.000000e+00,1.751308e+02
8.000000e+02,9.259259e-03,2.000000e+01,0.000000e+00,9.181049e-01,9.681029e-02,5.981406e-06,2.030000e+00,0.000000e+00,1.751308e+02
8.100000e+02,9.375000e-03,2.000000e+01,0.000000e+00,9.181595e-01,9.686974e-02,5.910057e-06,2.030000e+00,0.000000e+00,1.751308e+02
8.200000e+02,9.490741e-03,2.000000e+01,0.000000e+00,9.182134e-01,9.692849e-02,5.840390e-06,2.030000e+00,0.000000e+00,1.751308e+02
8.300000e+02,9.606481e-03,2.000000e+01,0.000000e+00,9.182667e-01,9.698655e-02,5.772348e-06,2.030000e+00,0.000000e+00,1.751308e+02
8.400000e+02,9.722222e-03,2.000000e+01,0.000000e+00,9.183194e-01,9.704394e-02,5.705873e-06,2.030000e+00,0.000000e+00,1.751308e+02
8.500000e+02,9.837963e-03,2.000000e+01,0.000000e+00,9.183715e-01,9.710067e-02,5.640912e-06,2.030000e+00,0.000000e+00,1.751308e+02
8.600000e+02,9.953704e-03,2.000000e+01,0.000000e+00,9.184231e-01,9.715675e-02,5.577415e-06,2.030000e+00,0.000000e+00,1.751308e+02
8.700000e+02,1.006944e-02,2.000000e+01,0.000000e+00,9.184740e-01,9.721221e-02,5.515331e-06,2.030000e+00,0.000000e+00,1.751308e+02
8.800000e+02,1.018519e-02,2.000000e+01,0.000000e+00,9.185244e-01,9.726706e-02,5.454616e-06,2.030000e+00,0.000000e+00,1.751308e+02
8.900000e+02,1.030093e-02,2.000000e+01,0.000000e+00,9.185742e-01,9.732131e-02,5.395222e-06,2.030000e+00,0.000000e+00,1.751308e+02
9.000000e+02,1.041667e-02,2.000000e+01,0.000000e+00,9.186235e-01,9.737497e-02,5.337109e-06,2.030000e+00,0.000000e+00,1.751308e+02
9.100000e+02,1.053241e-02,2.000000e+01,0.000000e+00,9.186722e-01,9.742805e-02,5.280235e-06,2.030000e+00,0.000000e+00,1.751308e+02
9.200000e+02,1.064815e-02,2.000000e+01,0.000000e+00,9.187205e-01,9.748057e-02,5.224561e-06,2.030000e+00,0.000000e+00,1.751308e+02
9.300000e+02,1.076389e-02,2.000000e+01,0.000000e+00,9.187682e-01,9.753254e-02,5.170049e-06,2.030000e+00,0.000000e+00,1.751308e+02
9.400000e+02,1.087963e-02,2.000000e+01,0.000000e+00,9.188155e-01,9.758397e-02,5.116664e-06,2.030000e+00,0.000000e+00,1.751308e+02
9.500000e+02,1.099537e-02,2.000000e+01,0.000000e+00,9.188623e-01,9.763487e-02,5.064370e-06,2.030000e+00,0.000000e+00,1.751308e+02
9.600000e+02,1.111111e-02,2.000000e+01,0.000000e+00,9.189086e-01,9.768526e-02,5.013134e-06,2.030000e+00,0.000000e+00,1.751308e+02
9.700000e+02,1.122685e-02,2.000000e+01,0.000000e+00,9.189544e-01,9.773514e-02,4.962926e-06,2.030000e+00,0.000000e+00,1.751308e+02
9.800000e+02,1.134259e-02,2.000000e+01,0.000000e+00,9.189998e-01,9.778452e-02,4.913713e-06,2.030000e+00,0.000000e+00,1.751308e+02
9.900000e+02,1.145833e-02,2.000000e+01,0.000000e+00,9.190447e-01,9.783341e-02,4.865468e-06,2.030000e+00,0.000000e+00,1.751308e+02
1.000000e+03,1.157407e-02,2.000000e+01,0.000000e+00,9.190892e-01,9.788183e-02,4.818161e-06,2.030000e+00,0.000000e+00,1.751308e+02
1.010000e+03,1.168981e-02,2.000000e+01,0.000000e+00,9.191333e-01,9.792977e-02,4.771765e-06,2.030000e+00,0.000000e+00,1.751308e+02
1.020000e+03,1.180556e-02,2.000000e+01,0.000000e+00,9.191769e-01,9.797726e-02,4.726255e-06,2.030000e+00,0.000000e+00,1.751308e+02
1.030000e+03,1.192130e-02,2.000000e+01,0.000000e+00,9.192202e-01,9.802430e-02,4.681605e-06,2.030000e+00,0.000000e+00,1.751308e+02
1.040000e+03,1.203704e-02,2.000000e+01,0.000000e+00,9.192630e-01,9.807089e-02,4.637792e-06,2.030000e+00,0.000000e+00,1.751308e+02
1.050000e+03,1.215278e-02,2.000000e+01,0.000000e+00,9.193054e-01,9.811705e-02,4.594791e-06,2.030000e+00,0.000000e+00,1.751308e+02
1.060000e+03,1.226852e-02,2.000000e+01,0.000000e+00,9.193475e-01,9.816279e-02,4.552580e-06,2.030000e+00,0.000000e+00,1.751308e+02
1.070000e+03,1.238426e-02,2.000000e+01,0.000000e+00,9.193891e-01,9.820811e-02,4.511139e-06,2.030000e+00,0.000000e+00,1.751308e+02
1.080000e+03,1.250000e-02,2.000000e+01,0.000000e+00,9.194304e-01,9.825301e-02,4.470445e-06,2.030000e+00,0.000000e+00,1.751308e+02
1.090000e+03,1.261574e-02,2.000000e+01,0.000000e+00,9.194714e-01,9.829752e-02,4.430480e-06,2.030000e+00,0.000000e+00,1.751308e+02
1.100000e+03,1.273148e-02,2.000000e+01,0.000000e+00,9.195119e-01,9.834162e-02,4.391223e-06,2.030000e+00,0.000000e+00,1.751308e+02
1.110000e+03,1.284722e-02,2.000000e+01,0.000000e+00,9.195521e-01,9.838534e-02,4.352655e-06,2.030000e+00,0.000000e+00,1.751308e+02
1.120000e+03,1.296296e-02,2.000000e+01,0.000000e+00,9.195920e-01,9.842868e-02,4.314760e-06,2.030000e+00,0.000000e+00,1.751308e+02
1.130000e+03,1.307870e-02,2.000000e+01,0.000000e+00,9.196315e-01,9.847163e-02,4.277520e-06,2.030000e+00,0.000000e+00,1.751308e+02
1.140000e+03,1.319444e-02,2.000000e+01,0.000000e+00,9.196706e-01,9.851423e-02,4.240916e-06,2.030000e+00,0.000000e+00,1.751308e+02
1.150000e+03,1.331019e-02,2.000000e+01,0.000000e+00,9.197095e-01,9.855645e-02,4.204935e-06,2.030000e+00,0.000000e+00,1.751308e+02
1.160000e+03,1.342593e-02,2.000000e+01,0.000000e+00,9.197480e-01,9.859832e-02,4.169559e-06,2.030000e+00,0.000000e+00,1.751308e+02
1.170000e+03,1.354167e-02,2.000000e+01,0.000000e+00,9.197862e-01,9.863984e-02,4.134774e-06,2.030000e+00,0.000000e+00,1.751308e+02
1.180000e+03,1.365741e-02,2.000000e+01,0.000000e+00,9.198240e-01,9.868102e-02,4.100564e-06,2.030000e+00,0.000000e+00,1.751308e+02
1.190000e+03,1.377315e-02,2.000000e+01,0.000000e+00,9.198616e-01,9.872186e-02,4.066916e-06,2.030000e+00,0.000000e+00,1.751308e+02
1.200000e+03,1.388889e-02,2.000000e+01,0.000000e+00,9.198989e-01,9.876236e-02,4.033817e-06,2.030000e+00,0.000000e+00,1.751308e+02
1.210000e+03,1.400463e-02,2.000000e+01,0.000000e+00,9.199358e-01,9.880253e-02,4.001252e-06,2.030000e+00,0.000000e+00,1.751308e+02
1.220000e+03,1.412037e-02,2.000000e+01,0.000000e+00,9.199725e-01,9.884238e-02,3.969208e-06,2.030000e+00,0.000000e+00,1.751308e+02
1.230000e+03,1.423611e-02,2.000000e+01,0.000000e+00,9.200088e-01,9.888192e-02,3.937675e-06,2.030000e+00,0.000000e+00,1.751308e+02
1.240000e+03,1.435185e-02,2.000000e+01,0.000000e+00,9.200449e-01,9.892114e-02,3.906638e-06,2.030000e+00,0.000000e+00,1.751308e+02
1.250000e+03,1.446759e-02,2.000000e+01,0.000000e+00,9.200807e-01,9.896005e-02,3.876088e-06,2.030000e+00,0.000000e+00,1.751308e+02
1.260000e+03,1.458333e-02,2.000000e+01,0.000000e+00,9.201163e-01,9.899866e-02,3.846011e-06,2.030000e+00,0.000000e+00,1.751308e+02
1.270000e+03,1.469907e-02,2.000000e+01,0.000000e+00,9.201515e-01,9.903697e-02,3.816398e-06,2.030000e+00,0.000000e+00,1.751308e+02
1.280000e+03,1.481481e-02,2.000000e+01,0.000000e+00,9.201865e-01,9.907499e-02,3.787238e-06,2.030000e+00,0.000000e+00,1.751308e+02
1.290000e+03,1.493056e-02,2.000000e+01,0.000000e+00,9.202212e-01,9.911271e-02,3.758520e-06,2.030000e+00,0.000000e+00,1.751308e+02
1.300000e+03,1.504630e-02,2.000000e+01,0.000000e+00,9.202557e-01,9.915016e-02,3.730235e-06,2.030000e+00,0.000000e+00,1.751308e+02
1.310000e+03,1.516204e-02,2.000000e+01,0.000000e+00,9.202899e-01,9.918732e-02,3.702373e-06,2.030000e+00,0.000000e+00,1.751308e+02
1.320000e+03,1.527778e-02,2.000000e+01,0.000000e+00,9.203238e-01,9.922420e-02,3.674924e-06,2.030000e+00,0.000000e+00,1.751308e+02
1.330000e+03,1.539352e-02,2.000000e+01,0.000000e+00,9.203575e-01,9.926082e-02,3.647879e-06,2.030000e+00,0.000000e+00,1.751308e+02
1.340000e+03,1.550926e-02,2.000000e+01,0.000000e+00,9.203910e-01,9.929716e-02,3.621230e-06,2.030000e+00,0.000000e+00,1.751308e+02
1.350000e+03,1.562500e-02,2.000000e+01,0.000000e+00,9.204242e-01,9.933324e-02,3.594967e-06,2.030000e+00,0.000000e+00,1.751308e+02
1.360000e+03,1.574074e-02,2.000000e+01,0.000000e+00,9.204571e-01,9.936906e-02,3.569083e-06,2.030000e+00,0.000000e+00,1.751308e+02
1.370000e+03,1.585648e-02,2.000000e+01,0.000000e+00,9.204899e-01,9.940462e-02,3.543569e-06,2.030000e+00,0.000000e+00,1.751308e+02
1.380000e+03,1.597222e-02,2.000000e+01,0.000000e+00,9.205224e-01,9.943993e-02,3.518417e-06,2.030000e+00,0.000000e+00,1.751308e+02
1.390000e+03,1.608796e-02,2.000000e+01,0.000000e+00,9.205546e-01,9.947499e-02,3.493621e-06,2.030000e+00,0.000000e+00,1.751308e+02
1.400000e+03,1.620370e-02,2.000000e+01,0.000000e+00,9.205867e-01,9.950980e-02,3.469171e-06,2.030000e+00,0.000000e+00,1.751308e+02
1.410000e+03,1.631944e-02,2.000000e+01,0.000000e+00,9.206185e-01,9.954438e-02,3.445062e-06,2.030000e+00,0.000000e+00,1.751308e+02
1.420000e+03,1.643519e-02,2.000000e+01,0.000000e+00,9.206501e-01,9.957871e-02,3.421285e-06,2.030000e+00,0.000000e+00,1.751308e+02
1.430000e+03,1.655093e-02,2.000000e+01,0.000000e+00,9.206815e-01,9.961280e-02,3.397835e-06,2.030000e+00,0.000000e+00,1.751308e+02
1.440000e+03,1.666667e-02,2.000000e+01,0.000000e+00,9.207127e-01,9.964666e-02,3.374704e-06,2.030000e+00,0.000000e+00,1.751308e+02
1.450000e+03,1.678241e-02,2.000000e+01,0.000000e+00,9.207437e-01,9.968030e-02,3.351886e-06,2.030000e+00,0.000000e+00,1.751308e+02
1.460000e+03,1.689815e-02,2.000000e+01,0.000000e+00,9.207744e-01,9.971370e-02,3.329375e-06,2.030000e+00,0.000000e+00,1.751308e+02
1.470000e+03,1.701389e-02,2.000000e+01,0.000000e+00,9.208050e-01,9.974688e-02,3.307164e-06,2.030000e+00,0.000000e+00,1.751308e+02
1.480000e+03,1.712963e-02,2.000000e+01,0.000000e+00,9.208353e-01,9.977984e-02,3.285248e-06,2.030000e+00,0.000000e+00,1.751308e+02
1.490000e+03,1.724537e-02,2.000000e+01,0.000000e+00,9.208655e-01,9.981259e-02,3.263621e-06,2.030000e+00,0.000000e+00,1.751308e+02
1.500000e+03,1.736111e-02,2.000000e+01,0.000000e+00,9.208954e-01,9.984512e-02,3.242276e-06,2.030000e+00,0.000000e+00,1.751308e+02
1.510000e+03,1.747685e-02,2.000000e+01,0.000000e+00,9.209252e-01,9.987743e-02,3.221210e-06,2.030000e+00,0.000000e+00,1.751308e+02
1.520000e+03,1.759259e-02,2.000000e+01,0.000000e+00,9.209548e-01,9.990954e-02,3.200415e-06,2.030000e+00,0.000000e+00,1.751308e+02
1.530000e+03,1.770833e-02,2.000000e+01,0.000000e+00,9.209841e-01,9.994144e-02,3.179888e-06,2.030000e+00,0.000000e+00,1.751308e+02
1.540000e+03,1.782407e-02,2.000000e+01,0.000000e+00,9.210133e-01,9.997314e-02,3.159622e-06,2.030000e+00,0.000000e+00,1.751308e+02
1.550000e+03,1.793981e-02,2.000000e+01,0.000000e+00,9.210423e-01,1.000046e-01,3.139613e-06,2.030000e+00,0.000000e+00,1.751308e+02
1.560000e+03,1.805556e-02,2.000000e+01,0.000000e+00,9.210712e-01,1.000359e-01,3.119856e-06,2.030000e+00,0.000000e+00,1.751308e+02
1.570000e+03,1.817130e-02,2.000000e+01,0.000000e+00,9.210998e-01,1.000670e-01,3.100346e-06,2.030000e+00,0.000000e+00,1.751308e+02
1.580000e+03,1.828704e-02,2.000000e+01,0.000000e+00,9.211283e-01,1.000979e-01,3.081079e-06,2.030000e+00,0.000000e+00,1.751308e+02
1.590000e+03,1.840278e-02,2.000000e+01,0.000000e+00,9.211566e-01,1.001287e-01,3.062050e-06,2.030000e+00,0.000000e+00,1.751308e+02
1.600000e+03,1.851852e-02,2.000000e+01,0.000000e+00,9.211847e-01,1.001592e-01,3.043255e-06,2.030000e+00,0.000000e+00,1.751308e+02
1.610000e+03,1.863426e-02,2.000000e+01,0.000000e+00,9.212126e-01,1.001895e-01,3.024689e-06,2.030000e+00,0.000000e+00,1.751308e+02
1.620000e+03,1.875000e-02,2.000000e+01,0.000000e+00,9.212404e-01,1.002197e-01,3.006349e-06,2.030000e+00,0.000000e+00,1.751308e+02
1.630000e+03,1.886574e-02,2.000000e+01,0.000000e+00,9.212680e-01,1.002496e-01,2.988230e-06,2.030000e+00,0.000000e+00,1.751308e+02
1.640000e+03,1.898148e-02,2.000000e+01,0.000000e+00,9.212955e-01,1.002794e-01,2.970328e-06,2.030000e+00,0.000000e+00,1.751308e+02
1.650000e+03,1.909722e-02,2.000000e+01,0.000000e+00,9.213228e-01,1.003091e-01,2.952639e-06,2.030000e+00,0.000000e+00,1.751308e+02
1.660000e+03,1.921296e-02,2.000000e+01,0.000000e+00,9.213499e-01,1.003385e-01,2.935160e-06,2.030000e+00,0.000000e+00,1.751308e+02
1.670000e+03,1.932870e-02,2.000000e+01,0.000000e+00,9.213768e-01,1.003678e-01,2.917887e-06,2.030000e+00,0.000000e+00,1.751308e+02
1.680000e+03,1.944444e-02,2.000000e+01,0.000000e+00,9.214037e-01,1.003968e-01,2.900817e-06,2.030000e+00,0.000000e+00,1.751308e+02
1.690000e+03,1.956019e-02,2.000000e+01,0.000000e+00,9.214303e-01,1.004258e-01,2.883944e-06,2.030000e+00,0.000000e+00,1.751308e+02
1.700000e+03,1.967593e-02,2.000000e+01,0.000000e+00,9.214568e-01,1.004545e-01,2.867268e-06,2.030000e+00,0.000000e+00,1.751308e+02
1.710000e+03,1.979167e-02,2.000000e+01,0.000000e+00,9.214831e-01,1.004831e-01,2.850783e-06,2.030000e+00,0.000000e+00,1.751308e+02
1.720000e+03,1.990741e-02,2.000000e+01,0.000000e+00,9.215093e-01,1.005115e-01,2.834486e-06,2.030000e+00,0.000000e+00,1.751308e+02
1.730000e+03,2.002315e-02,2.000000e+01,0.000000e+00,9.215354e-01,1.005398e-01,2.818375e-06,2.030000e+00,0.000000e+00,1.751308e+02
1.740000e+03,2.013889e-02,2.000000e+01,0.000000e+00,9.215613e-01,1.005679e-01,2.802447e-06,2.030000e+00,0.000000e+00,1.751308e+02
1.750000e+03,2.025463e-02,2.000000e+01,0.000000e+00,9.215870e-01,1.005959e-01,2.786697e-06,2.030000e+00,0.000000e+00,1.751308e+02
1.760000e+03,2.037037e-02,2.000000e+01,0.000000e+00,9.216126e-01,1.006236e-01,2.771124e-06,2.030000e+00,0.000000e+00,1.751308e+02
1.770000e+03,2.048611e-02,2.000000e+01,0.000000e+00,9.216381e-01,1.006513e-01,2.755724e-06,2.030000e+00,0.000000e+00,1.751308e+02
1.780000e+03,2.060185e-02,2.000000e+01,0.000000e+00,9.216634e-01,1.006788e-01,2.740494e-06,2.030000e+00,0.000000e+00,1.751308e+02
1.790000e+03,2.071759e-02,2.000000e+01,0.000000e+00,9.216886e-01,1.007061e-01,2.725432e-06,2.030000e+00,0.000000e+00,1.751308e+02
1.800000e+03,2.083333e-02,2.000000e+01,0.000000e+00,9.217137e-01,1.007333e-01,2.710534e-06,2.030000e+00,0.000000e+00,1.751308e+02
1.810000e+03,2.094907e-02,2.000000e+01,0.000000e+00,9.217386e-01,1.007603e-01,2.695799e-06,2.030000e+00,0.000000e+00,1.751308e+02
1.820000e+03,2.106481e-02,2.000000e+01,0.000000e+00,9.217634e-01,1.007872e-01,2.681223e-06,2.030000e+00,0.000000e+00,1.751308e+02
1.830000e+03,2.118056e-02,2.000000e+01,0.000000e+00,9.217880e-01,1.008139e-01,2.666804e-06,2.030000e+00,0.000000e+00,1.751308e+02
1.840000e+03,2.129630e-02,2.000000e+01,0.000000e+00,9.218125e-01,1.008405e-01,2.652539e-06,2.030000e+00,0.000000e+00,1.751308e+02
1.850000e+03,2.141204e-02,2.000000e+01,0.000000e+00,9.218369e-01,1.008670e-01,2.638427e-06,2.030000e+00,0.000000e+00,1.751308e+02
1.860000e+03,2.152778e-02,2.000000e+01,0.000000e+00,9.218612e-01,1.008933e-01,2.624463e-06,2.030000e+00,0.000000e+00,1.751308e+02
1.870000e+03,2.164352e-02,2.000000e+01,0.000000e+00,9.218853e-01,1.009195e-01,2.610647e-06,2.030000e+00,0.000000e+00,1.751308e+02
1.880000e+03,2.175926e-02,2.000000e+01,0.000000e+00,9.219093e-01,1.009455e-01,2.596976e-06,2.030000e+00,0.000000e+00,1.751308e+02
1.890000e+03,2.187500e-02,2.000000e+01,0.000000e+00,9.219332e-01,1.009714e-01,2.583447e-06,2.030000e+00,0.000000e+00,1.751308e+02
1.900000e+03,2.199074e-02,2.000000e+01,0.000000e+00,9.219570e-01,1.009972e-01,2.570059e-06,2.030000e+00,0.000000e+00,1.751308e+02
1.910000e+03,2.210648e-02,2.000000e+01,0.000000e+00,9.219806e-01,1.010228e-01,2.556809e-06,2.030000e+00,0.000000e+00,1.751308e+02
1.920000e+03,2.222222e-02,2.000000e+01,0.000000e+00,9.220041e-01,1.010483e-01,2.543695e-06,2.030000e+00,0.000000e+00,1.751308e+02
1.930000e+03,2.233796e-02,2.000000e+01,0.000000e+00,9.220275e-01,1.010737e-01,2.530714e-06,2.030000e+00,0.000000e+00,1.751308e+02
1.940000e+03,2.245370e-02,2.000000e+01,0.000000e+00,9.220508e-01,1.010989e-01,2.517866e-06,2.030000e+00,0.000000e+00,1.751308e+02
1.950000e+03,2.256944e-02,2.000000e+01,0.000000e+00,9.220739e-01,1.011240e-01,2.505148e-06,2.030000e+00,0.000000e+00,1.751308e+02
1.960000e+03,2.268519e-02,2.000000e+01,0.000000e+00,9.220970e-01,1.011490e-01,2.492557e-06,2.030000e+00,0.000000e+00,1.751308e+02
1.970000e+03,2.280093e-02,2.000000e+01,0.000000e+00,9.221199e-01,1.011739e-01,2.480093e-06,2.030000e+00,0.000000e+00,1.751308e+02
1.980000e+03,2.291667e-02,2.000000e+01,0.000000e+00,9.221427e-01,1.011986e-01,2.467752e-06,2.030000e+00,0.000000e+00,1.751308e+02
1.990000e+03,2.303241e-02,2.000000e+01,0.000000e+00,9.221654e-01,1.012232e-01,2.455534e-06,2.030000e+00,0.000000e+00,1.751308e+02
2.000000e+03,2.314815e-02,2.000000e+01,0.000000e+00,9.221880e-01,1.012477e-01,2.443437e-06,2.030000e+00,0.000000e+00,1.751308e+02
2.010000e+03,2.326389e-02,2.000000e+01,0.000000e+00,9.222105e-01,1.012721e-01,2.431458e-06,2.030000e+00,0.000000e+00,1.751308e+02
2.020000e+03,2.337963e-02,2.000000e+01,0.000000e+00,9.222328e-01,1.012964e-01,2.419596e-06,2.030000e+00,0.000000e+00,1.751308e+02
2.030000e+03,2.349537e-02,2.000000e+01,0.000000e+00,9.222551e-01,1.013205e-01,2.407850e-06,2.030000e+00,0.000000e+00,1.751308e+02
2.040000e+03,2.361111e-02,2.000000e+01,0.000000e+00,9.222773e-01,1.013445e-01,2.396217e-06,2.030000e+00,0.000000e+00,1.751308e+02
2.050000e+03,2.372685e-02,2.000000e+01,0.000000e+00,9.222993e-01,1.013684e-01,2.384696e-06,2.030000e+00,0.000000e+00,1.751308e+02
2.060000e+03,2.384259e-02,2.000000e+01,0.000000e+00,9.223212e-01,1.013922e-01,2.373285e-06,2.030000e+00,0.000000e+00,1.751308e+02
2.070000e+03,2.395833e-02,2.000000e+01,0.000000e+00,9.223431e-01,1.014159e-01,2.361983e-06,2.030000e+00,0.000000e+00,1.751308e+02
2.080000e+03,2.407407e-02,2.000000e+01,0.000000e+00,9.223648e-01,1.014395e-01,2.350789e-06,2.030000e+00,0.000000e+00,1.751308e+02
2.090000e+03,2.418981e-02,2.000000e+01,0.000000e+00,9.223864e-01,1.014629e-01,2.339700e-06,2.030000e+00,0.000000e+00,1.751308e+02
2.100000e+03,2.430556e-02,2.000000e+01,0.000000e+00,9.224080e-01,1.014862e-01,2.328715e-06,2.030000e+00,0.000000e+00,1.751308e+02
2.110000e+03,2.442130e-02,2.000000e+01,0.000000e+00,9.224294e-01,1.015095e-01,2.317833e-06,2.030000e+00,0.000000e+00,1.751308e+02
2.120000e+03,2.453704e-02,2.000000e+01,0.000000e+00,9.224507e-01,1.015326e-01,2.307052e-06,2.030000e+00,0.000000e+00,1.751308e+02
2.130000e+03,2.465278e-02,2.000000e+01,0.000000e+00,9.224720e-01,1.015556e-01,2.296372e-06,2.030000e+00,0.000000e+00,1.751308e+02
2.140000e+03,2.476852e-02,2.000000e+01,0.000000e+00,9.224931e-01,1.015785e-01,2.285789e-06,2.030000e+00,0.000000e+00,1.751308e+02
2.150000e+03,2.488426e-02,2.000000e+01,0.000000e+00,9.225141e-01,1.016013e-01,2.275304e-06,2.030000e+00,0.000000e+00,1.751308e+02
2.160000e+03,2.500000e-02,2.000000e+01,0.000000e+00,9.225351e-01,1.016240e-01,2.264915e-06,2.030000e+00,0.000000e+00,1.751308e+02
2.170000e+03,2.511574e-02,2.000000e+01,0.000000e+00,9.225559e-01,1.016466e-01,2.254620e-06,2.030000e+00,0.000000e+00,1.751308e+02
2.180000e+03,2.523148e-02,2.000000e+01,0.000000e+00,9.225767e-01,1.016691e-01,2.244419e-06,2.030000e+00,0.000000e+00,1.751308e+02
2.190000e+03,2.534722e-02,2.000000e+01,0.000000e+00,9.225973e-01,1.016915e-01,2.234309e-06,2.030000e+00,0.000000e+00,1.751308e+02
2.200000e+03,2.546296e-02,2.000000e+01,0.000000e+00,9.226179e-01,1.017138e-01,2.224291e-06,2.030000e+00,0.000000e+00,1.751308e+02
2.210000e+03,2.557870e-02,2.000000e+01,0.000000e+00,9.226384e-01,1.017360e-01,2.214362e-06,2.030000e+00,0.000000e+00,1.751308e+02
2.220000e+03,2.569444e-02,2.000000e+01,0.000000e+00,9.226588e-01,1.017581e-01,2.204521e-06,2.030000e+00,0.000000e+00,1.751308e+02
2.230000e+03,2.581019e-02,2.000000e+01,0.000000e+00,9.226791e-01,1.017801e-01,2.194767e-06,2.030000e+00,0.000000e+00,1.751308e+02
2.240000e+03,2.592593e-02,2.000000e+01,0.000000e+00,9.226993e-01,1.018020e-01,2.185099e-06,2.030000e+00,0.000000e+00,1.751308e+02
2.250000e+03,2.604167e-02,2.000000e+01,0.000000e+00,9.227194e-01,1.018238e-01,2.175517e-06,2.030000e+00,0.000000e+00,1.751308e+02
2.260000e+03,2.615741e-02,2.000000e+01,0.000000e+00,9.227394e-01,1.018455e-01,2.166018e-06,2.030000e+00,0.000000e+00,1.751308e+02
2.270000e+03,2.627315e-02,2.000000e+01,0.000000e+00,9.227594e-01,1.018671e-01,2.156601e-06,2.030000e+00,0.000000e+00,1.751308e+02
2.280000e+03,2.638889e-02,2.000000e+01,0.000000e+00,9.227792e-01,1.018886e-01,2.147267e-06,2.030000e+00,0.000000e+00,1.751308e+02
2.290000e+03,2.650463e-02,2.000000e+01,0.000000e+00,9.227990e-01,1.019101e-01,2.138012e-06,2.030000e+00,0.000000e+00,1.751308e+02
2.300000e+03,2.662037e-02,2.000000e+01,0.000000e+00,9.228187e-01,1.019314e-01,2.128838e-06,2.030000e+00,0.000000e+00,1.751308e+02
2.310000e+03,2.673611e-02,2.000000e+01,0.000000e+00,9.228383e-01,1.019526e-01,2.119741e-06,2.030000e+00,0.000000e+00,1.751308e+02
2.320000e+03,2.685185e-02,2.000000e+01,0.000000e+00,9.228578e-01,1.019738e-01,2.110723e-06,2.030000e+00,0.000000e+00,1.751308e+02
2.330000e+03,2.696759e-02,2.000000e+01,0.000000e+00,9.228772e-01,1.019949e-01,2.101780e-06,2.030000e+00,0.000000e+00,1.751308e+02
2.340000e+03,2.708333e-02,2.000000e+01,0.000000e+00,9.228966e-01,1.020158e-01,2.092914e-06,2.030000e+00,0.000000e+00,1.751308e+02
2.350000e+03,2.719907e-02,2.000000e+01,0.000000e+00,9.229159e-01,1.020367e-01,2.084121e-06,2.030000e+00,0.000000e+00,1.751308e+02
2.360000e+03,2.731481e-02,2.000000e+01,0.000000e+00,9.229351e-01,1.020575e-01,2.075403e-06,2.030000e+00,0.000000e+00,1.751308e+02
2.370000e+03,2.743056e-02,2.000000e+01,0.000000e+00,9.229542e-01,1.020782e-01,2.066757e-06,2.030000e+00,0.000000e+00,1.751308e+02
2.380000e+03,2.754630e-02,2.000000e+01,0.000000e+00,9.229732e-01,1.020989e-01,2.058183e-06,2.030000e+00,0.000000e+00,1.751308e+02
2.390000e+03,2.766204e-02,2.000000e+01,0.000000e+00,9.229922e-01,1.021194e-01,2.049680e-06,2.030000e+00,0.000000e+00,1.751308e+02
2.400000e+03,2.777778e-02,2.000000e+01,0.000000e+00,9.230111e-01,1.021398e-01,2.041247e-06,2.030000e+00,0.000000e+00,1.751308e+02
2.410000e+03,2.789352e-02,2.000000e+01,0.000000e+00,9.230299e-01,1.021602e-01,2.032883e-06,2.030000e+00,0.000000e+00,1.751308e+02
2.420000e+03,2.800926e-02,2.000000e+01,0.000000e+00,9.230486e-01,1.021805e-01,2.024587e-06,2.030000e+00,0.000000e+00,1.751308e+02
2.430000e+03,2.812500e-02,2.000000e+01,0.000000e+00,9.230672e-01,1.022007e-01,2.016359e-06,2.030000e+00,0.000000e+00,1.751308e+02
2.440000e+03,2.824074e-02,2.000000e+01,0.000000e+00,9.230858e-01,1.022208e-01,2.008198e-06,2.030000e+00,0.000000e+00,1.751308e+02
2.450000e+03,2.835648e-02,2.000000e+01,0.000000e+00,9.231043e-01,1.022409e-01,2.000102e-06,2.030000e+00,0.000000e+00,1.751308e+02
2.460000e+03,2.847222e-02,2.000000e+01,0.000000e+00,9.231227e-01,1.022608e-01,1.992072e-06,2.030000e+00,0.000000e+00,1.751308e+02
2.470000e+03,2.858796e-02,2.000000e+01,0.000000e+00,9.231411e-01,1.022807e-01,1.984106e-06,2.030000e+00,0.000000e+00,1.751308e+02
2.480000e+03,2.870370e-02,2.000000e+01,0.000000e+00,9.231594e-01,1.023005e-01,1.976203e-06,2.030000e+00,0.000000e+00,1.751308e+02
2.490000e+03,2.881944e-02,2.000000e+01,0.000000e+00,9.231776e-01,1.023202e-01,1.968363e-06,2.030000e+00,0.000000e+00,1.751308e+02
2.500000e+03,2.893519e-02,2.000000e+01,0.000000e+00,9.231957e-01,1.023399e-01,1.960585e-06,2.030000e+00,0.000000e+00,1.751308e+02
2.510000e+03,2.905093e-02,2.000000e+01,0.000000e+00,9.232138e-01,1.023594e-01,1.952869e-06,2.030000e+00,0.000000e+00,1.751308e+02
2.520000e+03,2.916667e-02,2.000000e+01,0.000000e+00,9.232318e-01,1.023789e-01,1.945213e-06,2.030000e+00,0.000000e+00,1.751308e+02
2.530000e+03,2.928241e-02,2.000000e+01,0.000000e+00,9.232497e-01,1.023984e-01,1.937617e-06,2.030000e+00,0.000000e+00,1.751308e+02
2.540000e+03,2.939815e-02,2.000000e+01,0.000000e+00,9.232675e-01,1.024177e-01,1.930080e-06,2.030000e+00,0.000000e+00,1.751308e+02
2.550000e+03,2.951389e-02,2.000000e+01,0.000000e+00,9.232853e-01,1.024370e-01,1.922601e-06,2.030000e+00,0.000000e+00,1.751308e+02
2.560000e+03,2.962963e-02,2.000000e+01,0.000000e+00,9.233031e-01,1.024561e-01,1.915181e-06,2.030000e+00,0.000000e+00,1.751308e+02
2.570000e+03,2.974537e-02,2.000000e+01,0.000000e+00,9.233207e-01,1.024753e-01,1.907817e-06,2.030000e+00,0.000000e+00,1.751308e+02
2.580000e+03,2.986111e-02,2.000000e+01,0.000000e+00,9.233383e-01,1.024943e-01,1.900510e-06,2.030000e+00,0.000000e+00,1.751308e+02
2.590000e+03,2.997685e-02,2.000000e+01,0.000000e+00,9.233558e-01,1.025133e-01,1.893259e-06,2.030000e+00,0.000000e+00,1.751308e+02
2.600000e+03,3.009259e-02,2.000000e+01,0.000000e+00,9.233732e-01,1.025322e-01,1.886063e-06,2.030000e+00,0.000000e+00,1.751308e+02
2.610000e+03,3.020833e-02,2.000000e+01,0.000000e+00,9.233906e-01,1.025510e-01,1.878921e-06,2.030000e+00,0.000000e+00,1.751308e+02
2.620000e+03,3.032407e-02,2.000000e+01,0.000000e+00,9.234079e-01,1.025697e-01,1.871833e-06,2.030000e+00,0.000000e+00,1.751308e+02
2.630000e+03,3.043981e-02,2.000000e+01,0.000000e+00,9.234252e-01,1.025884e-01,1.864799e-06,2.030000e+00,0.000000e+00,1.751308e+02
2.640000e+03,3.055556e-02,2.000000e+01,0.000000e+00,9.234424e-01,1.026070e-01,1.857818e-06,2.030000e+00,0.000000e+00,1.751308e+02
2.650000e+03,3.067130e-02,2.000000e+01,0.000000e+00,9.234595e-01,1.026256e-01,1.850888e-06,2.030000e+00,0.000000e+00,1.751308e+02
2.660000e+03,3.078704e-02,2.000000e+01,0.000000e+00,9.234766e-01,1.026441e-01,1.844010e-06,2.030000e+00,0.000000e+00,1.751308e+02
2.670000e+03,3.090278e-02,2.000000e+01,0.000000e+00,9.234936e-01,1.026625e-01,1.837183e-06,2.030000e+00,0.000000e+00,1.751308e+02
2.680000e+03,3.101852e-02,2.000000e+01,0.000000e+00,9.235105e-01,1.026808e-01,1.830407e-06,2.030000e+00,0.000000e+00,1.751308e+02
2.690000e+03,3.113426e-02,2.000000e+01,0.000000e+00,9.235274e-01,1.026991e-01,1.823680e-06,2.030000e+00,0.000000e+00,1.751308e+02
2.700000e+03,3.125000e-02,2.000000e+01,0.000000e+00,9.235442e-01,1.027173e-01,1.817003e-06,2.030000e+00,0.000000e+00,1.751308e+02
2.710000e+03,3.136574e-02,2.000000e+01,0.000000e+00,9.235609e-01,1.027354e-01,1.810375e-06,2.030000e+00,0.000000e+00,1.751308e+02
2.720000e+03,3.148148e-02,2.000000e+01,0.000000e+00,9.235776e-01,1.027535e-01,1.803794e-06,2.030000e+00,0.000000e+00,1.751308e+02
2.730000e+03,3.159722e-02,2.000000e+01,0.000000e+00,9.235943e-01,1.027715e-01,1.797262e-06,2.030000e+00,0.000000e+00,1.751308e+02
2.740000e+03,3.171296e-02,2.000000e+01,0.000000e+00,9.236108e-01,1.027894e-01,1.790776e-06,2.030000e+00,0.000000e+00,1.751308e+02
2.750000e+03,3.182870e-02,2.000000e+01,0.000000e+00,9.236273e-01,1.028073e-01,1.784338e-06,2.030000e+00,0.000000e+00,1.751308e+02
2.760000e+03,3.194444e-02,2.000000e+01,0.000000e+00,9.236438e-01,1.028251e-01,1.777945e-06,2.030000e+00,0.000000e+00,1.751308e+02
2.770000e+03,3.206019e-02,2.000000e+01,0.000000e+00,9.236602e-01,1.028429e-01,1.771598e-06,2.030000e+00,0.000000e+00,1.751308e+02
2.780000e+03,3.217593e-02,2.000000e+01,0.000000e+00,9.236765e-01,1.028605e-01,1.765297e-06,2.030000e+00,0.000000e+00,1.751308e+02
2.790000e+03,3.229167e-02,2.000000e+01,0.000000e+00,9.236928e-01,1.028782e-01,1.759040e-06,2.030000e+00,0.000000e+00,1.751308e+02
2.800000e+03,3.240741e-02,2.000000e+01,0.000000e+00,9.237090e-01,1.028957e-01,1.752827e-06,2.030000e+00,0.000000e+00,1.751308e+02
2.810000e+03,3.252315e-02,2.000000e+01,0.000000e+00,9.237252e-01,1.029132e-01,1.746659e-06,2.030000e+00,0.000000e+00,1.751308e+02
2.820000e+03,3.263889e-02,2.000000e+01,0.000000e+00,9.237413e-01,1.029307e-01,1.740533e-06,2.030000e+00,0.000000e+00,1.751308e+02
2.830000e+03,3.275463e-02,2.000000e+01,0.000000e+00,9.237573e-01,1.029480e-01,1.734450e-06,2.030000e+00,0.000000e+00,1.751308e+02
2.840000e+03,3.287037e-02,2.000000e+01,0.000000e+00,9.237733e-01,1.029653e-01,1.728410e-06,2.030000e+00,0.000000e+00,1.751308e+02
2.850000e+03,3.298611e-02,2.000000e+01,0.000000e+00,9.237893e-01,1.029826e-01,1.722412e-06,2.030000e+00,0.000000e+00,1.751308e+02
2.860000e+03,3.310185e-02,2.000000e+01,0.000000e+00,9.238051e-01,1.029998e-01,1.716455e-06,2.030000e+00,0.000000e+00,1.751308e+02
2.870000e+03,3.321759e-02,2.000000e+01,0.000000e+00,9.238210e-01,1.030169e-01,1.710540e-06,2.030000e+00,0.000000e+00,1.751308e+02
2.880000e+03,3.333333e-02,2.000000e+01,0.000000e+00,9.238367e-01,1.030340e-01,1.704665e-06,2.030000e+00,0.000000e+00,1.751308e+02
2.890000e+03,3.344907e-02,2.000000e+01,0.000000e+00,9.238525e-01,1.030510e-01,1.698830e-06,2.030000e+00,0.000000e+00,1.751308e+02
2.900000e+03,3.356481e-02,2.000000e+01,0.000000e+00,9.238681e-01,1.030680e-01,1.693035e-06,2.030000e+00,0.000000e+00,1.751308e+02
2.910000e+03,3.368056e-02,2.000000e+01,0.000000e+00,9.238838e-01,1.030849e-01,1.687280e-06,2.030000e+00,0.000000e+00,1.751308e+02
2.920000e+03,3.379630e-02,2.000000e+01,0.000000e+00,9.238993e-01,1.031017e-01,1.681563e-06,2.030000e+00,0.000000e+00,1.751308e+02
2.930000e+03,3.391204e-02,2.000000e+01,0.000000e+00,9.239148e-01,1.031185e-01,1.675886e-06,2.030000e+00,0.000000e+00,1.751308e+02
2.940000e+03,3.402778e-02,2.000000e+01,0.000000e+00,9.239303e-01,1.031352e-01,1.670246e-06,2.030000e+00,0.000000e+00,1.751308e+02
2.950000e+03,3.414352e-02,2.000000e+01,0.000000e+00,9.239457e-01,1.031519e-01,1.664645e-06,2.030000e+00,0.000000e+00,1.751308e+02
2.960000e+03,3.425926e-02,2.000000e+01,0.000000e+00,9.239610e-01,1.031685e-01,1.659081e-06,2.030000e+00,0.000000e+00,1.751308e+02
2.970000e+03,3.437500e-02,2.000000e+01,0.000000e+00,9.239763e-01,1.031851e-01,1.653554e-06,2.030000e+00,0.000000e+00,1.751308e+02
2.980000e+03,3.449074e-02,2.000000e+01,0.000000e+00,9.239916e-01,1.032016e-01,1.648064e-06,2.030000e+00,0.000000e+00,1.751308e+02
2.990000e+03,3.460648e-02,2.000000e+01,0.000000e+00,9.240068e-01,1.032181e-01,1.642610e-06,2.030000e+00,0.000000e+00,1.751308e+02
3.000000e+03,3.472222e-02,2.000000e+01,0.000000e+00,9.240220e-01,1.032345e-01,1.637192e-06,2.030000e+00,0.000000e+00,1.751308e+02
3.010000e+03,3.483796e-02,2.000000e+01,0.000000e+00,9.240371e-01,1.032508e-01,1.631810e-06,2.030000e+00,0.000000e+00,1.751308e+02
3.020000e+03,3.495370e-02,2.000000e+01,0.000000e+00,9.240521e-01,1.032671e-01,1.626463e-06,2.030000e+00,0.000000e+00,1.751308e+02
3.030000e+03,3.506944e-02,2.000000e+01,0.000000e+00,9.240671e-01,1.032833e-01,1.621151e-06,2.030000e+00,0.000000e+00,1.751308e+02
3.040000e+03,3.518519e-02,2.000000e+01,0.000000e+00,9.240821e-01,1.032995e-01,1.615874e-06,2.030000e+00,0.000000e+00,1.751308e+02
3.050000e+03,3.530093e-02,2.000000e+01,0.000000e+00,9.240970e-01,1.033157e-01,1.610631e-06,2.030000e+00,0.000000e+00,1.751308e+02
