Repository: brandonlampe/CS_Data

# Comments For Consolidation Test: 175_04
_Note:_ herein, the phrase "TEST-NUMBER" will imply the insertion of "175_04".  This format will
often be used when describing local directories.

_Fractional Density Measurements:_ Fractional density calculations were made using measured data of
the sample's initial and transient volume.  These volume change measurements were made using a

## Test Data
Raw test data is contained in: TEST-NUMBER.xlsx

Additionally, calculated values of fractional density have been calculated in TEST-NUMBER.xlsx and
exported to TEST-NUMBER.csv, where the .csv file format allows for easy cross-platform importing
and analysis.

File: UNM_WP_HY_175_04/FINAL/175_04_CREEP.csv (part 2 of 5)
Analysis by Brandon Lampe, performed on: 2016/06/30 11:23:56
Time (sec),Time (day),Confining Pressure (MPa),Pore Pressure (MPa),Fractional Density,Volume Strain,Volume Strain Rate (1/sec),Mean Particle Size (mm),Added Water (percent by weight),Temperature (C)
3.060000e+03,3.541667e-02,2.000000e+01,0.000000e+00,9.241118e-01,1.033317e-01,1.605422e-06,2.030000e+00,0.000000e+00,1.751308e+02
3.070000e+03,3.553241e-02,2.000000e+01,0.000000e+00,9.241267e-01,1.033478e-01,1.600247e-06,2.030000e+00,0.000000e+00,1.751308e+02
3.080000e+03,3.564815e-02,2.000000e+01,0.000000e+00,9.241414e-01,1.033637e-01,1.595105e-06,2.030000e+00,0.000000e+00,1.751308e+02
3.090000e+03,3.576389e-02,2.000000e+01,0.000000e+00,9.241561e-01,1.033797e-01,1.589996e-06,2.030000e+00,0.000000e+00,1.751308e+02
3.100000e+03,3.587963e-02,2.000000e+01,0.000000e+00,9.241708e-01,1.033955e-01,1.584920e-06,2.030000e+00,0.000000e+00,1.751308e+02
3.110000e+03,3.599537e-02,2.000000e+01,0.000000e+00,9.241854e-01,1.034114e-01,1.579875e-06,2.030000e+00,0.000000e+00,1.751308e+02
3.120000e+03,3.611111e-02,2.000000e+01,0.000000e+00,9.242000e-01,1.034271e-01,1.574864e-06,2.030000e+00,0.000000e+00,1.751308e+02
3.130000e+03,3.622685e-02,2.000000e+01,0.000000e+00,9.242145e-01,1.034429e-01,1.569883e-06,2.030000e+00,0.000000e+00,1.751308e+02
3.140000e+03,3.634259e-02,2.000000e+01,0.000000e+00,9.242290e-01,1.034585e-01,1.564934e-06,2.030000e+00,0.000000e+00,1.751308e+02
3.150000e+03,3.645833e-02,2.000000e+01,0.000000e+00,9.242435e-01,1.034742e-01,1.560017e-06,2.030000e+00,0.000000e+00,1.751308e+02
3.160000e+03,3.657407e-02,2.000000e+01,0.000000e+00,9.242579e-01,1.034897e-01,1.555130e-06,2.030000e+00,0.000000e+00,1.751308e+02
3.170000e+03,3.668981e-02,2.000000e+01,0.000000e+00,9.242722e-01,1.035053e-01,1.550274e-06,2.030000e+00,0.000000e+00,1.751308e+02
3.180000e+03,3.680556e-02,2.000000e+01,0.000000e+00,9.242865e-01,1.035207e-01,1.545448e-06,2.030000e+00,0.000000e+00,1.751308e+02
3.190000e+03,3.692130e-02,2.000000e+01,0.000000e+00,9.243008e-01,1.035362e-01,1.540652e-06,2.030000e+00,0.000000e+00,1.751308e+02
3.200000e+03,3.703704e-02,2.000000e+01,0.000000e+00,9.243150e-01,1.035516e-01,1.535886e-06,2.030000e+00,0.000000e+00,1.751308e+02
3.210000e+03,3.715278e-02,2.000000e+01,0.000000e+00,9.243292e-01,1.035669e-01,1.531149e-06,2.030000e+00,0.000000e+00,1.751308e+02
3.220000e+03,3.726852e-02,2.000000e+01,0.000000e+00,9.243433e-01,1.035822e-01,1.526441e-06,2.030000e+00,0.000000e+00,1.751308e+02
3.230000e+03,3.738426e-02,2.000000e+01,0.000000e+00,9.243574e-01,1.035974e-01,1.521762e-06,2.030000e+00,0.000000e+00,1.751308e+02
3.240000e+03,3.750000e-02,2.000000e+01,0.000000e+00,9.243714e-01,1.036126e-01,1.517112e-06,2.030000e+00,0.000000e+00,1.751308e+02
3.250000e+03,3.761574e-02,2.000000e+01,0.000000e+00,9.243854e-01,1.036278e-01,1.512490e-06,2.030000e+00,0.000000e+00,1.751308e+02
3.260000e+03,3.773148e-02,2.000000e+01,0.000000e+00,9.243994e-01,1.036429e-01,1.507897e-06,2.030000e+00,0.000000e+00,1.751308e+02
3.270000e+03,3.784722e-02,2.000000e+01,0.000000e+00,9.244133e-01,1.036579e-01,1.503331e-06,2.030000e+00,0.000000e+00,1.751308e+02
3.280000e+03,3.796296e-02,2.000000e+01,0.000000e+00,9.244272e-01,1.036729e-01,1.498793e-06,2.030000e+00,0.000000e+00,1.751308e+02
3.290000e+03,3.807870e-02,2.000000e+01,0.000000e+00,9.244410e-01,1.036879e-01,1.494282e-06,2.030000e+00,0.000000e+00,1.751308e+02
3.300000e+03,3.819444e-02,2.000000e+01,0.000000e+00,9.244548e-01,1.037028e-01,1.489798e-06,2.030000e+00,0.000000e+00,1.751308e+02
3.310000e+03,3.831019e-02,2.000000e+01,0.000000e+00,9.244686e-01,1.037177e-01,1.485341e-06,2.030000e+00,0.000000e+00,1.751308e+02
3.320000e+03,3.842593e-02,2.000000e+01,0.000000e+00,9.244823e-01,1.037325e-01,1.480911e-06,2.030000e+00,0.000000e+00,1.751308e+02
3.330000e+03,3.854167e-02,2.000000e+01,0.000000e+00,9.244960e-01,1.037473e-01,1.476507e-06,2.030000e+00,0.000000e+00,1.751308e+02
3.340000e+03,3.865741e-02,2.000000e+01,0.000000e+00,9.245096e-01,1.037621e-01,1.472130e-06,2.030000e+00,0.000000e+00,1.751308e+02
3.350000e+03,3.877315e-02,2.000000e+01,0.000000e+00,9.245232e-01,1.037768e-01,1.467778e-06,2.030000e+00,0.000000e+00,1.751308e+02
3.360000e+03,3.888889e-02,2.000000e+01,0.000000e+00,9.245367e-01,1.037914e-01,1.463452e-06,2.030000e+00,0.000000e+00,1.751308e+02
3.370000e+03,3.900463e-02,2.000000e+01,0.000000e+00,9.245502e-01,1.038060e-01,1.459151e-06,2.030000e+00,0.000000e+00,1.751308e+02
3.380000e+03,3.912037e-02,2.000000e+01,0.000000e+00,9.245637e-01,1.038206e-01,1.454876e-06,2.030000e+00,0.000000e+00,1.751308e+02
3.390000e+03,3.923611e-02,2.000000e+01,0.000000e+00,9.245771e-01,1.038351e-01,1.450625e-06,2.030000e+00,0.000000e+00,1.751308e+02
3.400000e+03,3.935185e-02,2.000000e+01,0.000000e+00,9.245905e-01,1.038496e-01,1.446400e-06,2.030000e+00,0.000000e+00,1.751308e+02
3.410000e+03,3.946759e-02,2.000000e+01,0.000000e+00,9.246039e-01,1.038640e-01,1.442199e-06,2.030000e+00,0.000000e+00,1.751308e+02
3.420000e+03,3.958333e-02,2.000000e+01,0.000000e+00,9.246172e-01,1.038784e-01,1.438022e-06,2.030000e+00,0.000000e+00,1.751308e+02
3.430000e+03,3.969907e-02,2.000000e+01,0.000000e+00,9.246305e-01,1.038928e-01,1.433870e-06,2.030000e+00,0.000000e+00,1.751308e+02
3.440000e+03,3.981481e-02,2.000000e+01,0.000000e+00,9.246437e-01,1.039071e-01,1.429741e-06,2.030000e+00,0.000000e+00,1.751308e+02
3.450000e+03,3.993056e-02,2.000000e+01,0.000000e+00,9.246569e-01,1.039214e-01,1.425636e-06,2.030000e+00,0.000000e+00,1.751308e+02
3.460000e+03,4.004630e-02,2.000000e+01,0.000000e+00,9.246701e-01,1.039356e-01,1.421555e-06,2.030000e+00,0.000000e+00,1.751308e+02
3.470000e+03,4.016204e-02,2.000000e+01,0.000000e+00,9.246832e-01,1.039498e-01,1.417497e-06,2.030000e+00,0.000000e+00,1.751308e+02
3.480000e+03,4.027778e-02,2.000000e+01,0.000000e+00,9.246963e-01,1.039640e-01,1.413462e-06,2.030000e+00,0.000000e+00,1.751308e+02
3.490000e+03,4.039352e-02,2.000000e+01,0.000000e+00,9.247093e-01,1.039781e-01,1.409450e-06,2.030000e+00,0.000000e+00,1.751308e+02
3.500000e+03,4.050926e-02,2.000000e+01,0.000000e+00,9.247224e-01,1.039922e-01,1.405461e-06,2.030000e+00,0.000000e+00,1.751308e+02
3.510000e+03,4.062500e-02,2.000000e+01,0.000000e+00,9.247353e-01,1.040062e-01,1.401495e-06,2.030000e+00,0.000000e+00,1.751308e+02
3.520000e+03,4.074074e-02,2.000000e+01,0.000000e+00,9.247483e-01,1.040202e-01,1.397551e-06,2.030000e+00,0.000000e+00,1.751308e+02
3.530000e+03,4.085648e-02,2.000000e+01,0.000000e+00,9.247612e-01,1.040342e-01,1.393629e-06,2.030000e+00,0.000000e+00,1.751308e+02
3.540000e+03,4.097222e-02,2.000000e+01,0.000000e+00,9.247741e-01,1.040481e-01,1.389729e-06,2.030000e+00,0.000000e+00,1.751308e+02
3.550000e+03,4.108796e-02,2.000000e+01,0.000000e+00,9.247869e-01,1.040620e-01,1.385850e-06,2.030000e+00,0.000000e+00,1.751308e+02
3.560000e+03,4.120370e-02,2.000000e+01,0.000000e+00,9.247997e-01,1.040758e-01,1.381994e-06,2.030000e+00,0.000000e+00,1.751308e+02
3.570000e+03,4.131944e-02,2.000000e+01,0.000000e+00,9.248125e-01,1.040896e-01,1.378159e-06,2.030000e+00,0.000000e+00,1.751308e+02
3.580000e+03,4.143519e-02,2.000000e+01,0.000000e+00,9.248252e-01,1.041034e-01,1.374345e-06,2.030000e+00,0.000000e+00,1.751308e+02
3.590000e+03,4.155093e-02,2.000000e+01,0.000000e+00,9.248379e-01,1.041171e-01,1.370552e-06,2.030000e+00,0.000000e+00,1.751308e+02
3.600000e+03,4.166667e-02,2.000000e+01,0.000000e+00,9.248505e-01,1.041308e-01,1.350158e-06,2.030000e+00,0.000000e+00,1.751308e+02
3.700000e+03,4.282407e-02,2.000000e+01,0.000000e+00,9.249752e-01,1.042656e-01,1.330489e-06,2.030000e+00,0.000000e+00,1.751308e+02
3.800000e+03,4.398148e-02,2.000000e+01,0.000000e+00,9.250967e-01,1.043969e-01,1.295771e-06,2.030000e+00,0.000000e+00,1.751308e+02
3.900000e+03,4.513889e-02,2.000000e+01,0.000000e+00,9.252150e-01,1.045248e-01,1.262822e-06,2.030000e+00,0.000000e+00,1.751308e+02
4.000000e+03,4.629630e-02,2.000000e+01,0.000000e+00,9.253303e-01,1.046494e-01,1.231509e-06,2.030000e+00,0.000000e+00,1.751308e+02
4.100000e+03,4.745370e-02,2.000000e+01,0.000000e+00,9.254429e-01,1.047711e-01,1.201715e-06,2.030000e+00,0.000000e+00,1.751308e+02
4.200000e+03,4.861111e-02,2.000000e+01,0.000000e+00,9.255528e-01,1.048898e-01,1.173331e-06,2.030000e+00,0.000000e+00,1.751308e+02
4.300000e+03,4.976852e-02,2.000000e+01,0.000000e+00,9.256601e-01,1.050057e-01,1.146259e-06,2.030000e+00,0.000000e+00,1.751308e+02
4.400000e+03,5.092593e-02,2.000000e+01,0.000000e+00,9.257650e-01,1.051190e-01,1.120411e-06,2.030000e+00,0.000000e+00,1.751308e+02
4.500000e+03,5.208333e-02,2.000000e+01,0.000000e+00,9.258675e-01,1.052298e-01,1.095705e-06,2.030000e+00,0.000000e+00,1.751308e+02
4.600000e+03,5.324074e-02,2.000000e+01,0.000000e+00,9.259679e-01,1.053382e-01,1.072067e-06,2.030000e+00,0.000000e+00,1.751308e+02
4.700000e+03,5.439815e-02,2.000000e+01,0.000000e+00,9.260661e-01,1.054442e-01,1.049429e-06,2.030000e+00,0.000000e+00,1.751308e+02
4.800000e+03,5.555556e-02,2.000000e+01,0.000000e+00,9.261622e-01,1.055481e-01,1.027730e-06,2.030000e+00,0.000000e+00,1.751308e+02
4.900000e+03,5.671296e-02,2.000000e+01,0.000000e+00,9.262564e-01,1.056498e-01,1.006911e-06,2.030000e+00,0.000000e+00,1.751308e+02
5.000000e+03,5.787037e-02,2.000000e+01,0.000000e+00,9.263488e-01,1.057494e-01,9.869211e-07,2.030000e+00,0.000000e+00,1.751308e+02
5.100000e+03,5.902778e-02,2.000000e+01,0.000000e+00,9.264393e-01,1.058471e-01,9.677110e-07,2.030000e+00,0.000000e+00,1.751308e+02
5.200000e+03,6.018519e-02,2.000000e+01,0.000000e+00,9.265281e-01,1.059430e-01,9.492360e-07,2.030000e+00,0.000000e+00,1.751308e+02
5.300000e+03,6.134259e-02,2.000000e+01,0.000000e+00,9.266152e-01,1.060370e-01,9.314548e-07,2.030000e+00,0.000000e+00,1.751308e+02
5.400000e+03,6.250000e-02,2.000000e+01,0.000000e+00,9.267007e-01,1.061293e-01,9.143290e-07,2.030000e+00,0.000000e+00,1.751308e+02
5.500000e+03,6.365741e-02,2.000000e+01,0.000000e+00,9.267847e-01,1.062199e-01,8.978229e-07,2.030000e+00,0.000000e+00,1.751308e+02
5.600000e+03,6.481481e-02,2.000000e+01,0.000000e+00,9.268671e-01,1.063088e-01,8.819036e-07,2.030000e+00,0.000000e+00,1.751308e+02
5.700000e+03,6.597222e-02,2.000000e+01,0.000000e+00,9.269481e-01,1.063962e-01,8.665403e-07,2.030000e+00,0.000000e+00,1.751308e+02
5.800000e+03,6.712963e-02,2.000000e+01,0.000000e+00,9.270278e-01,1.064821e-01,8.517044e-07,2.030000e+00,0.000000e+00,1.751308e+02
5.900000e+03,6.828704e-02,2.000000e+01,0.000000e+00,9.271060e-01,1.065666e-01,8.373691e-07,2.030000e+00,0.000000e+00,1.751308e+02
6.000000e+03,6.944444e-02,2.000000e+01,0.000000e+00,9.271830e-01,1.066496e-01,8.235096e-07,2.030000e+00,0.000000e+00,1.751308e+02
6.100000e+03,7.060185e-02,2.000000e+01,0.000000e+00,9.272588e-01,1.067313e-01,8.101025e-07,2.030000e+00,0.000000e+00,1.751308e+02
6.200000e+03,7.175926e-02,2.000000e+01,0.000000e+00,9.273333e-01,1.068116e-01,7.971261e-07,2.030000e+00,0.000000e+00,1.751308e+02
6.300000e+03,7.291667e-02,2.000000e+01,0.000000e+00,9.274066e-01,1.068907e-01,7.845599e-07,2.030000e+00,0.000000e+00,1.751308e+02
6.400000e+03,7.407407e-02,2.000000e+01,0.000000e+00,9.274788e-01,1.069685e-01,7.723848e-07,2.030000e+00,0.000000e+00,1.751308e+02
6.500000e+03,7.523148e-02,2.000000e+01,0.000000e+00,9.275499e-01,1.070452e-01,7.605828e-07,2.030000e+00,0.000000e+00,1.751308e+02
6.600000e+03,7.638889e-02,2.000000e+01,0.000000e+00,9.276199e-01,1.071207e-01,7.491369e-07,2.030000e+00,0.000000e+00,1.751308e+02
6.700000e+03,7.754630e-02,2.000000e+01,0.000000e+00,9.276888e-01,1.071950e-01,7.380314e-07,2.030000e+00,0.000000e+00,1.751308e+02
6.800000e+03,7.870370e-02,2.000000e+01,0.000000e+00,9.277568e-01,1.072683e-01,7.272513e-07,2.030000e+00,0.000000e+00,1.751308e+02
6.900000e+03,7.986111e-02,2.000000e+01,0.000000e+00,9.278238e-01,1.073405e-01,7.167824e-07,2.030000e+00,0.000000e+00,1.751308e+02
7.000000e+03,8.101852e-02,2.000000e+01,0.000000e+00,9.278898e-01,1.074116e-01,7.066115e-07,2.030000e+00,0.000000e+00,1.751308e+02
7.100000e+03,8.217593e-02,2.000000e+01,0.000000e+00,9.279549e-01,1.074818e-01,6.967260e-07,2.030000e+00,0.000000e+00,1.751308e+02
7.200000e+03,8.333333e-02,2.000000e+01,0.000000e+00,9.280191e-01,1.075510e-01,6.871141e-07,2.030000e+00,0.000000e+00,1.751308e+02
7.300000e+03,8.449074e-02,2.000000e+01,0.000000e+00,9.280825e-01,1.076192e-01,6.777646e-07,2.030000e+00,0.000000e+00,1.751308e+02
7.400000e+03,8.564815e-02,2.000000e+01,0.000000e+00,9.281449e-01,1.076865e-01,6.686669e-07,2.030000e+00,0.000000e+00,1.751308e+02
7.500000e+03,8.680556e-02,2.000000e+01,0.000000e+00,9.282066e-01,1.077529e-01,6.598109e-07,2.030000e+00,0.000000e+00,1.751308e+02
7.600000e+03,8.796296e-02,2.000000e+01,0.000000e+00,9.282674e-01,1.078185e-01,6.511872e-07,2.030000e+00,0.000000e+00,1.751308e+02
7.700000e+03,8.912037e-02,2.000000e+01,0.000000e+00,9.283275e-01,1.078832e-01,6.427866e-07,2.030000e+00,0.000000e+00,1.751308e+02
7.800000e+03,9.027778e-02,2.000000e+01,0.000000e+00,9.283868e-01,1.079470e-01,6.346007e-07,2.030000e+00,0.000000e+00,1.751308e+02
7.900000e+03,9.143519e-02,2.000000e+01,0.000000e+00,9.284453e-01,1.080101e-01,6.266214e-07,2.030000e+00,0.000000e+00,1.751308e+02
8.000000e+03,9.259259e-02,2.000000e+01,0.000000e+00,9.285031e-01,1.080724e-01,6.188409e-07,2.030000e+00,0.000000e+00,1.751308e+02
8.100000e+03,9.375000e-02,2.000000e+01,0.000000e+00,9.285602e-01,1.081339e-01,6.112518e-07,2.030000e+00,0.000000e+00,1.751308e+02
8.200000e+03,9.490741e-02,2.000000e+01,0.000000e+00,9.286166e-01,1.081946e-01,6.038473e-07,2.030000e+00,0.000000e+00,1.751308e+02
8.300000e+03,9.606481e-02,2.000000e+01,0.000000e+00,9.286724e-01,1.082546e-01,5.966206e-07,2.030000e+00,0.000000e+00,1.751308e+02
8.400000e+03,9.722222e-02,2.000000e+01,0.000000e+00,9.287274e-01,1.083139e-01,5.895654e-07,2.030000e+00,0.000000e+00,1.751308e+02
8.500000e+03,9.837963e-02,2.000000e+01,0.000000e+00,9.287819e-01,1.083726e-01,5.826757e-07,2.030000e+00,0.000000e+00,1.751308e+02
8.600000e+03,9.953704e-02,2.000000e+01,0.000000e+00,9.288357e-01,1.084305e-01,5.759457e-07,2.030000e+00,0.000000e+00,1.751308e+02
8.700000e+03,1.006944e-01,2.000000e+01,0.000000e+00,9.288889e-01,1.084877e-01,5.693700e-07,2.030000e+00,0.000000e+00,1.751308e+02
8.800000e+03,1.018519e-01,2.000000e+01,0.000000e+00,9.289415e-01,1.085444e-01,5.629432e-07,2.030000e+00,0.000000e+00,1.751308e+02
8.900000e+03,1.030093e-01,2.000000e+01,0.000000e+00,9.289935e-01,1.086003e-01,5.566604e-07,2.030000e+00,0.000000e+00,1.751308e+02
9.000000e+03,1.041667e-01,2.000000e+01,0.000000e+00,9.290449e-01,1.086557e-01,5.505169e-07,2.030000e+00,0.000000e+00,1.751308e+02
9.100000e+03,1.053241e-01,2.000000e+01,0.000000e+00,9.290958e-01,1.087104e-01,5.445079e-07,2.030000e+00,0.000000e+00,1.751308e+02
9.200000e+03,1.064815e-01,2.000000e+01,0.000000e+00,9.291461e-01,1.087646e-01,5.386292e-07,2.030000e+00,0.000000e+00,1.751308e+02
9.300000e+03,1.076389e-01,2.000000e+01,0.000000e+00,9.291958e-01,1.088182e-01,5.328766e-07,2.030000e+00,0.000000e+00,1.751308e+02
9.400000e+03,1.087963e-01,2.000000e+01,0.000000e+00,9.292451e-01,1.088712e-01,5.272460e-07,2.030000e+00,0.000000e+00,1.751308e+02
9.500000e+03,1.099537e-01,2.000000e+01,0.000000e+00,9.292938e-01,1.089236e-01,5.217336e-07,2.030000e+00,0.000000e+00,1.751308e+02
9.600000e+03,1.111111e-01,2.000000e+01,0.000000e+00,9.293421e-01,1.089755e-01,5.163357e-07,2.030000e+00,0.000000e+00,1.751308e+02
9.700000e+03,1.122685e-01,2.000000e+01,0.000000e+00,9.293898e-01,1.090269e-01,5.110489e-07,2.030000e+00,0.000000e+00,1.751308e+02
9.800000e+03,1.134259e-01,2.000000e+01,0.000000e+00,9.294371e-01,1.090777e-01,5.058696e-07,2.030000e+00,0.000000e+00,1.751308e+02
9.900000e+03,1.145833e-01,2.000000e+01,0.000000e+00,9.294838e-01,1.091280e-01,5.007946e-07,2.030000e+00,0.000000e+00,1.751308e+02
1.000000e+04,1.157407e-01,2.000000e+01,0.000000e+00,9.295302e-01,1.091779e-01,4.958209e-07,2.030000e+00,0.000000e+00,1.751308e+02
1.010000e+04,1.168981e-01,2.000000e+01,0.000000e+00,9.295760e-01,1.092272e-01,4.909454e-07,2.030000e+00,0.000000e+00,1.751308e+02
1.020000e+04,1.180556e-01,2.000000e+01,0.000000e+00,9.296214e-01,1.092761e-01,4.861653e-07,2.030000e+00,0.000000e+00,1.751308e+02
1.030000e+04,1.192130e-01,2.000000e+01,0.000000e+00,9.296664e-01,1.093244e-01,4.814777e-07,2.030000e+00,0.000000e+00,1.751308e+02
1.040000e+04,1.203704e-01,2.000000e+01,0.000000e+00,9.297109e-01,1.093724e-01,4.768801e-07,2.030000e+00,0.000000e+00,1.751308e+02
1.050000e+04,1.215278e-01,2.000000e+01,0.000000e+00,9.297551e-01,1.094198e-01,4.723698e-07,2.030000e+00,0.000000e+00,1.751308e+02
1.060000e+04,1.226852e-01,2.000000e+01,0.000000e+00,9.297988e-01,1.094668e-01,4.679443e-07,2.030000e+00,0.000000e+00,1.751308e+02
1.070000e+04,1.238426e-01,2.000000e+01,0.000000e+00,9.298421e-01,1.095134e-01,4.636014e-07,2.030000e+00,0.000000e+00,1.751308e+02
1.080000e+04,1.250000e-01,2.000000e+01,0.000000e+00,9.298850e-01,1.095596e-01,4.593387e-07,2.030000e+00,0.000000e+00,1.751308e+02
1.090000e+04,1.261574e-01,2.000000e+01,0.000000e+00,9.299275e-01,1.096053e-01,4.551541e-07,2.030000e+00,0.000000e+00,1.751308e+02
1.100000e+04,1.273148e-01,2.000000e+01,0.000000e+00,9.299697e-01,1.096506e-01,4.510453e-07,2.030000e+00,0.000000e+00,1.751308e+02
1.110000e+04,1.284722e-01,2.000000e+01,0.000000e+00,9.300114e-01,1.096955e-01,4.470104e-07,2.030000e+00,0.000000e+00,1.751308e+02
1.120000e+04,1.296296e-01,2.000000e+01,0.000000e+00,9.300528e-01,1.097400e-01,4.430473e-07,2.030000e+00,0.000000e+00,1.751308e+02
1.130000e+04,1.307870e-01,2.000000e+01,0.000000e+00,9.300938e-01,1.097841e-01,4.391542e-07,2.030000e+00,0.000000e+00,1.751308e+02
1.140000e+04,1.319444e-01,2.000000e+01,0.000000e+00,9.301345e-01,1.098278e-01,4.353293e-07,2.030000e+00,0.000000e+00,1.751308e+02
1.150000e+04,1.331019e-01,2.000000e+01,0.000000e+00,9.301748e-01,1.098712e-01,4.315707e-07,2.030000e+00,0.000000e+00,1.751308e+02
1.160000e+04,1.342593e-01,2.000000e+01,0.000000e+00,9.302148e-01,1.099141e-01,4.278768e-07,2.030000e+00,0.000000e+00,1.751308e+02
1.170000e+04,1.354167e-01,2.000000e+01,0.000000e+00,9.302544e-01,1.099567e-01,4.242459e-07,2.030000e+00,0.000000e+00,1.751308e+02
1.180000e+04,1.365741e-01,2.000000e+01,0.000000e+00,9.302937e-01,1.099990e-01,4.206764e-07,2.030000e+00,0.000000e+00,1.751308e+02
1.190000e+04,1.377315e-01,2.000000e+01,0.000000e+00,9.303327e-01,1.100409e-01,4.171667e-07,2.030000e+00,0.000000e+00,1.751308e+02
1.200000e+04,1.388889e-01,2.000000e+01,0.000000e+00,9.303713e-01,1.100824e-01,4.137154e-07,2.030000e+00,0.000000e+00,1.751308e+02
1.210000e+04,1.400463e-01,2.000000e+01,0.000000e+00,9.304097e-01,1.101236e-01,4.103210e-07,2.030000e+00,0.000000e+00,1.751308e+02
1.220000e+04,1.412037e-01,2.000000e+01,0.000000e+00,9.304477e-01,1.101645e-01,4.069822e-07,2.030000e+00,0.000000e+00,1.751308e+02
1.230000e+04,1.423611e-01,2.000000e+01,0.000000e+00,9.304854e-01,1.102050e-01,4.036975e-07,2.030000e+00,0.000000e+00,1.751308e+02
1.240000e+04,1.435185e-01,2.000000e+01,0.000000e+00,9.305228e-01,1.102452e-01,4.004656e-07,2.030000e+00,0.000000e+00,1.751308e+02
1.250000e+04,1.446759e-01,2.000000e+01,0.000000e+00,9.305599e-01,1.102851e-01,3.972854e-07,2.030000e+00,0.000000e+00,1.751308e+02
1.260000e+04,1.458333e-01,2.000000e+01,0.000000e+00,9.305967e-01,1.103247e-01,3.941556e-07,2.030000e+00,0.000000e+00,1.751308e+02
1.270000e+04,1.469907e-01,2.000000e+01,0.000000e+00,9.306333e-01,1.103639e-01,3.910749e-07,2.030000e+00,0.000000e+00,1.751308e+02
1.280000e+04,1.481481e-01,2.000000e+01,0.000000e+00,9.306695e-01,1.104029e-01,3.880422e-07,2.030000e+00,0.000000e+00,1.751308e+02
1.290000e+04,1.493056e-01,2.000000e+01,0.000000e+00,9.307055e-01,1.104415e-01,3.850565e-07,2.030000e+00,0.000000e+00,1.751308e+02
1.300000e+04,1.504630e-01,2.000000e+01,0.000000e+00,9.307412e-01,1.104799e-01,3.821166e-07,2.030000e+00,0.000000e+00,1.751308e+02
1.310000e+04,1.516204e-01,2.000000e+01,0.000000e+00,9.307766e-01,1.105180e-01,3.792215e-07,2.030000e+00,0.000000e+00,1.751308e+02
1.320000e+04,1.527778e-01,2.000000e+01,0.000000e+00,9.308118e-01,1.105557e-01,3.763702e-07,2.030000e+00,0.000000e+00,1.751308e+02
1.330000e+04,1.539352e-01,2.000000e+01,0.000000e+00,9.308467e-01,1.105932e-01,3.735617e-07,2.030000e+00,0.000000e+00,1.751308e+02
1.340000e+04,1.550926e-01,2.000000e+01,0.000000e+00,9.308814e-01,1.106305e-01,3.707950e-07,2.030000e+00,0.000000e+00,1.751308e+02
1.350000e+04,1.562500e-01,2.000000e+01,0.000000e+00,9.309157e-01,1.106674e-01,3.680692e-07,2.030000e+00,0.000000e+00,1.751308e+02
1.360000e+04,1.574074e-01,2.000000e+01,0.000000e+00,9.309499e-01,1.107041e-01,3.653834e-07,2.030000e+00,0.000000e+00,1.751308e+02
1.370000e+04,1.585648e-01,2.000000e+01,0.000000e+00,9.309838e-01,1.107405e-01,3.627367e-07,2.030000e+00,0.000000e+00,1.751308e+02
1.380000e+04,1.597222e-01,2.000000e+01,0.000000e+00,9.310174e-01,1.107766e-01,3.601284e-07,2.030000e+00,0.000000e+00,1.751308e+02
1.390000e+04,1.608796e-01,2.000000e+01,0.000000e+00,9.310508e-01,1.108125e-01,3.575574e-07,2.030000e+00,0.000000e+00,1.751308e+02
1.400000e+04,1.620370e-01,2.000000e+01,0.000000e+00,9.310840e-01,1.108481e-01,3.550232e-07,2.030000e+00,0.000000e+00,1.751308e+02
1.410000e+04,1.631944e-01,2.000000e+01,0.000000e+00,9.311169e-01,1.108835e-01,3.525248e-07,2.030000e+00,0.000000e+00,1.751308e+02
1.420000e+04,1.643519e-01,2.000000e+01,0.000000e+00,9.311497e-01,1.109186e-01,3.500615e-07,2.030000e+00,0.000000e+00,1.751308e+02
1.430000e+04,1.655093e-01,2.000000e+01,0.000000e+00,9.311821e-01,1.109535e-01,3.476327e-07,2.030000e+00,0.000000e+00,1.751308e+02
1.440000e+04,1.666667e-01,2.000000e+01,0.000000e+00,9.312144e-01,1.109882e-01,3.452374e-07,2.030000e+00,0.000000e+00,1.751308e+02
1.450000e+04,1.678241e-01,2.000000e+01,0.000000e+00,9.312464e-01,1.110226e-01,3.428752e-07,2.030000e+00,0.000000e+00,1.751308e+02
1.460000e+04,1.689815e-01,2.000000e+01,0.000000e+00,9.312783e-01,1.110567e-01,3.405453e-07,2.030000e+00,0.000000e+00,1.751308e+02
1.470000e+04,1.701389e-01,2.000000e+01,0.000000e+00,9.313099e-01,1.110907e-01,3.382470e-07,2.030000e+00,0.000000e+00,1.751308e+02
1.480000e+04,1.712963e-01,2.000000e+01,0.000000e+00,9.313413e-01,1.111244e-01,3.359797e-07,2.030000e+00,0.000000e+00,1.751308e+02
1.490000e+04,1.724537e-01,2.000000e+01,0.000000e+00,9.313724e-01,1.111579e-01,3.337428e-07,2.030000e+00,0.000000e+00,1.751308e+02
1.500000e+04,1.736111e-01,2.000000e+01,0.000000e+00,9.314034e-01,1.111911e-01,3.315356e-07,2.030000e+00,0.000000e+00,1.751308e+02
1.510000e+04,1.747685e-01,2.000000e+01,0.000000e+00,9.314342e-01,1.112242e-01,3.293577e-07,2.030000e+00,0.000000e+00,1.751308e+02
1.520000e+04,1.759259e-01,2.000000e+01,0.000000e+00,9.314648e-01,1.112570e-01,3.272083e-07,2.030000e+00,0.000000e+00,1.751308e+02
1.530000e+04,1.770833e-01,2.000000e+01,0.000000e+00,9.314952e-01,1.112896e-01,3.250870e-07,2.030000e+00,0.000000e+00,1.751308e+02
1.540000e+04,1.782407e-01,2.000000e+01,0.000000e+00,9.315253e-01,1.113220e-01,3.229932e-07,2.030000e+00,0.000000e+00,1.751308e+02
1.550000e+04,1.793981e-01,2.000000e+01,0.000000e+00,9.315553e-01,1.113542e-01,3.209264e-07,2.030000e+00,0.000000e+00,1.751308e+02
1.560000e+04,1.805556e-01,2.000000e+01,0.000000e+00,9.315851e-01,1.113862e-01,3.188860e-07,2.030000e+00,0.000000e+00,1.751308e+02
1.570000e+04,1.817130e-01,2.000000e+01,0.000000e+00,9.316147e-01,1.114180e-01,3.168716e-07,2.030000e+00,0.000000e+00,1.751308e+02
1.580000e+04,1.828704e-01,2.000000e+01,0.000000e+00,9.316442e-01,1.114496e-01,3.148826e-07,2.030000e+00,0.000000e+00,1.751308e+02
1.590000e+04,1.840278e-01,2.000000e+01,0.000000e+00,9.316734e-01,1.114810e-01,3.129186e-07,2.030000e+00,0.000000e+00,1.751308e+02
1.600000e+04,1.851852e-01,2.000000e+01,0.000000e+00,9.317025e-01,1.115122e-01,3.109791e-07,2.030000e+00,0.000000e+00,1.751308e+02
1.610000e+04,1.863426e-01,2.000000e+01,0.000000e+00,9.317314e-01,1.115432e-01,3.090636e-07,2.030000e+00,0.000000e+00,1.751308e+02
1.620000e+04,1.875000e-01,2.000000e+01,0.000000e+00,9.317601e-01,1.115740e-01,3.071718e-07,2.030000e+00,0.000000e+00,1.751308e+02
1.630000e+04,1.886574e-01,2.000000e+01,0.000000e+00,9.317886e-01,1.116046e-01,3.053031e-07,2.030000e+00,0.000000e+00,1.751308e+02
1.640000e+04,1.898148e-01,2.000000e+01,0.000000e+00,9.318170e-01,1.116350e-01,3.034572e-07,2.030000e+00,0.000000e+00,1.751308e+02
1.650000e+04,1.909722e-01,2.000000e+01,0.000000e+00,9.318452e-01,1.116653e-01,3.016336e-07,2.030000e+00,0.000000e+00,1.751308e+02
1.660000e+04,1.921296e-01,2.000000e+01,0.000000e+00,9.318732e-01,1.116954e-01,2.998320e-07,2.030000e+00,0.000000e+00,1.751308e+02
1.670000e+04,1.932870e-01,2.000000e+01,0.000000e+00,9.319010e-01,1.117253e-01,2.980519e-07,2.030000e+00,0.000000e+00,1.751308e+02
1.680000e+04,1.944444e-01,2.000000e+01,0.000000e+00,9.319287e-01,1.117550e-01,2.962929e-07,2.030000e+00,0.000000e+00,1.751308e+02
1.690000e+04,1.956019e-01,2.000000e+01,0.000000e+00,9.319563e-01,1.117845e-01,2.945548e-07,2.030000e+00,0.000000e+00,1.751308e+02
1.700000e+04,1.967593e-01,2.000000e+01,0.000000e+00,9.319836e-01,1.118139e-01,2.928370e-07,2.030000e+00,0.000000e+00,1.751308e+02
1.710000e+04,1.979167e-01,2.000000e+01,0.000000e+00,9.320109e-01,1.118431e-01,2.911393e-07,2.030000e+00,0.000000e+00,1.751308e+02
1.720000e+04,1.990741e-01,2.000000e+01,0.000000e+00,9.320379e-01,1.118721e-01,2.894614e-07,2.030000e+00,0.000000e+00,1.751308e+02
1.730000e+04,2.002315e-01,2.000000e+01,0.000000e+00,9.320648e-01,1.119010e-01,2.878028e-07,2.030000e+00,0.000000e+00,1.751308e+02
1.740000e+04,2.013889e-01,2.000000e+01,0.000000e+00,9.320916e-01,1.119297e-01,2.861632e-07,2.030000e+00,0.000000e+00,1.751308e+02
1.750000e+04,2.025463e-01,2.000000e+01,0.000000e+00,9.321182e-01,1.119582e-01,2.845423e-07,2.030000e+00,0.000000e+00,1.751308e+02
1.760000e+04,2.037037e-01,2.000000e+01,0.000000e+00,9.321446e-01,1.119866e-01,2.829398e-07,2.030000e+00,0.000000e+00,1.751308e+02
1.770000e+04,2.048611e-01,2.000000e+01,0.000000e+00,9.321709e-01,1.120148e-01,2.813555e-07,2.030000e+00,0.000000e+00,1.751308e+02
1.780000e+04,2.060185e-01,2.000000e+01,0.000000e+00,9.321971e-01,1.120429e-01,2.797888e-07,2.030000e+00,0.000000e+00,1.751308e+02
1.790000e+04,2.071759e-01,2.000000e+01,0.000000e+00,9.322231e-01,1.120708e-01,2.782397e-07,2.030000e+00,0.000000e+00,1.751308e+02
1.800000e+04,2.083333e-01,2.000000e+01,0.000000e+00,9.322489e-01,1.120985e-01,2.767077e-07,2.030000e+00,0.000000e+00,1.751308e+02
1.810000e+04,2.094907e-01,2.000000e+01,0.000000e+00,9.322747e-01,1.121261e-01,2.751927e-07,2.030000e+00,0.000000e+00,1.751308e+02
1.820000e+04,2.106481e-01,2.000000e+01,0.000000e+00,9.323002e-01,1.121535e-01,2.736942e-07,2.030000e+00,0.000000e+00,1.751308e+02
1.830000e+04,2.118056e-01,2.000000e+01,0.000000e+00,9.323257e-01,1.121808e-01,2.722122e-07,2.030000e+00,0.000000e+00,1.751308e+02
1.840000e+04,2.129630e-01,2.000000e+01,0.000000e+00,9.323510e-01,1.122080e-01,2.707462e-07,2.030000e+00,0.000000e+00,1.751308e+02
1.850000e+04,2.141204e-01,2.000000e+01,0.000000e+00,9.323762e-01,1.122350e-01,2.692960e-07,2.030000e+00,0.000000e+00,1.751308e+02
1.860000e+04,2.152778e-01,2.000000e+01,0.000000e+00,9.324012e-01,1.122618e-01,2.678614e-07,2.030000e+00,0.000000e+00,1.751308e+02
1.870000e+04,2.164352e-01,2.000000e+01,0.000000e+00,9.324261e-01,1.122886e-01,2.664421e-07,2.030000e+00,0.000000e+00,1.751308e+02
1.880000e+04,2.175926e-01,2.000000e+01,0.000000e+00,9.324509e-01,1.123151e-01,2.650379e-07,2.030000e+00,0.000000e+00,1.751308e+02
1.890000e+04,2.187500e-01,2.000000e+01,0.000000e+00,9.324756e-01,1.123416e-01,2.636486e-07,2.030000e+00,0.000000e+00,1.751308e+02
1.900000e+04,2.199074e-01,2.000000e+01,0.000000e+00,9.325001e-01,1.123679e-01,2.622738e-07,2.030000e+00,0.000000e+00,1.751308e+02
1.910000e+04,2.210648e-01,2.000000e+01,0.000000e+00,9.325245e-01,1.123940e-01,2.609134e-07,2.030000e+00,0.000000e+00,1.751308e+02
1.920000e+04,2.222222e-01,2.000000e+01,0.000000e+00,9.325487e-01,1.124200e-01,2.595672e-07,2.030000e+00,0.000000e+00,1.751308e+02
1.930000e+04,2.233796e-01,2.000000e+01,0.000000e+00,9.325729e-01,1.124459e-01,2.582349e-07,2.030000e+00,0.000000e+00,1.751308e+02
1.940000e+04,2.245370e-01,2.000000e+01,0.000000e+00,9.325969e-01,1.124717e-01,2.569163e-07,2.030000e+00,0.000000e+00,1.751308e+02
1.950000e+04,2.256944e-01,2.000000e+01,0.000000e+00,9.326208e-01,1.124973e-01,2.556112e-07,2.030000e+00,0.000000e+00,1.751308e+02
1.960000e+04,2.268519e-01,2.000000e+01,0.000000e+00,9.326446e-01,1.125228e-01,2.543195e-07,2.030000e+00,0.000000e+00,1.751308e+02
1.970000e+04,2.280093e-01,2.000000e+01,0.000000e+00,9.326682e-01,1.125482e-01,2.530408e-07,2.030000e+00,0.000000e+00,1.751308e+02
1.980000e+04,2.291667e-01,2.000000e+01,0.000000e+00,9.326918e-01,1.125734e-01,2.517750e-07,2.030000e+00,0.000000e+00,1.751308e+02
1.990000e+04,2.303241e-01,2.000000e+01,0.000000e+00,9.327152e-01,1.125985e-01,2.505219e-07,2.030000e+00,0.000000e+00,1.751308e+02
2.000000e+04,2.314815e-01,2.000000e+01,0.000000e+00,9.327385e-01,1.126235e-01,2.492813e-07,2.030000e+00,0.000000e+00,1.751308e+02
2.010000e+04,2.326389e-01,2.000000e+01,0.000000e+00,9.327617e-01,1.126484e-01,2.480531e-07,2.030000e+00,0.000000e+00,1.751308e+02
2.020000e+04,2.337963e-01,2.000000e+01,0.000000e+00,9.327848e-01,1.126731e-01,2.468370e-07,2.030000e+00,0.000000e+00,1.751308e+02
2.030000e+04,2.349537e-01,2.000000e+01,0.000000e+00,9.328078e-01,1.126978e-01,2.456329e-07,2.030000e+00,0.000000e+00,1.751308e+02
2.040000e+04,2.361111e-01,2.000000e+01,0.000000e+00,9.328306e-01,1.127223e-01,2.444405e-07,2.030000e+00,0.000000e+00,1.751308e+02
2.050000e+04,2.372685e-01,2.000000e+01,0.000000e+00,9.328534e-01,1.127467e-01,2.432598e-07,2.030000e+00,0.000000e+00,1.751308e+02
2.060000e+04,2.384259e-01,2.000000e+01,0.000000e+00,9.328760e-01,1.127709e-01,2.420905e-07,2.030000e+00,0.000000e+00,1.751308e+02
2.070000e+04,2.395833e-01,2.000000e+01,0.000000e+00,9.328985e-01,1.127951e-01,2.409325e-07,2.030000e+00,0.000000e+00,1.751308e+02
2.080000e+04,2.407407e-01,2.000000e+01,0.000000e+00,9.329210e-01,1.128191e-01,2.397857e-07,2.030000e+00,0.000000e+00,1.751308e+02
2.090000e+04,2.418981e-01,2.000000e+01,0.000000e+00,9.329433e-01,1.128430e-01,2.386498e-07,2.030000e+00,0.000000e+00,1.751308e+02
2.100000e+04,2.430556e-01,2.000000e+01,0.000000e+00,9.329655e-01,1.128668e-01,2.375247e-07,2.030000e+00,0.000000e+00,1.751308e+02
2.110000e+04,2.442130e-01,2.000000e+01,0.000000e+00,9.329876e-01,1.128905e-01,2.364102e-07,2.030000e+00,0.000000e+00,1.751308e+02
2.120000e+04,2.453704e-01,2.000000e+01,0.000000e+00,9.330096e-01,1.129141e-01,2.353062e-07,2.030000e+00,0.000000e+00,1.751308e+02
2.130000e+04,2.465278e-01,2.000000e+01,0.000000e+00,9.330315e-01,1.129376e-01,2.342126e-07,2.030000e+00,0.000000e+00,1.751308e+02
2.140000e+04,2.476852e-01,2.000000e+01,0.000000e+00,9.330533e-01,1.129610e-01,2.331292e-07,2.030000e+00,0.000000e+00,1.751308e+02
2.150000e+04,2.488426e-01,2.000000e+01,0.000000e+00,9.330750e-01,1.129842e-01,2.320559e-07,2.030000e+00,0.000000e+00,1.751308e+02
2.160000e+04,2.500000e-01,2.000000e+01,0.000000e+00,9.330966e-01,1.130074e-01,2.309925e-07,2.030000e+00,0.000000e+00,1.751308e+02
2.170000e+04,2.511574e-01,2.000000e+01,0.000000e+00,9.331181e-01,1.130304e-01,2.299389e-07,2.030000e+00,0.000000e+00,1.751308e+02
2.180000e+04,2.523148e-01,2.000000e+01,0.000000e+00,9.331395e-01,1.130534e-01,2.288949e-07,2.030000e+00,0.000000e+00,1.751308e+02
2.190000e+04,2.534722e-01,2.000000e+01,0.000000e+00,9.331608e-01,1.130762e-01,2.278605e-07,2.030000e+00,0.000000e+00,1.751308e+02
2.200000e+04,2.546296e-01,2.000000e+01,0.000000e+00,9.331820e-01,1.130989e-01,2.268354e-07,2.030000e+00,0.000000e+00,1.751308e+02
2.210000e+04,2.557870e-01,2.000000e+01,0.000000e+00,9.332032e-01,1.131216e-01,2.258196e-07,2.030000e+00,0.000000e+00,1.751308e+02
2.220000e+04,2.569444e-01,2.000000e+01,0.000000e+00,9.332242e-01,1.131441e-01,2.248130e-07,2.030000e+00,0.000000e+00,1.751308e+02
2.230000e+04,2.581019e-01,2.000000e+01,0.000000e+00,9.332451e-01,1.131665e-01,2.238154e-07,2.030000e+00,0.000000e+00,1.751308e+02
2.240000e+04,2.592593e-01,2.000000e+01,0.000000e+00,9.332660e-01,1.131889e-01,2.228266e-07,2.030000e+00,0.000000e+00,1.751308e+02
2.250000e+04,2.604167e-01,2.000000e+01,0.000000e+00,9.332867e-01,1.132111e-01,2.218467e-07,2.030000e+00,0.000000e+00,1.751308e+02
2.260000e+04,2.615741e-01,2.000000e+01,0.000000e+00,9.333074e-01,1.132332e-01,2.208754e-07,2.030000e+00,0.000000e+00,1.751308e+02
2.270000e+04,2.627315e-01,2.000000e+01,0.000000e+00,9.333279e-01,1.132553e-01,2.199127e-07,2.030000e+00,0.000000e+00,1.751308e+02
2.280000e+04,2.638889e-01,2.000000e+01,0.000000e+00,9.333484e-01,1.132772e-01,2.189584e-07,2.030000e+00,0.000000e+00,1.751308e+02
2.290000e+04,2.650463e-01,2.000000e+01,0.000000e+00,9.333688e-01,1.132991e-01,2.180124e-07,2.030000e+00,0.000000e+00,1.751308e+02
2.300000e+04,2.662037e-01,2.000000e+01,0.000000e+00,9.333891e-01,1.133208e-01,2.170746e-07,2.030000e+00,0.000000e+00,1.751308e+02
2.310000e+04,2.673611e-01,2.000000e+01,0.000000e+00,9.334093e-01,1.133425e-01,2.161450e-07,2.030000e+00,0.000000e+00,1.751308e+02
2.320000e+04,2.685185e-01,2.000000e+01,0.000000e+00,9.334295e-01,1.133640e-01,2.152233e-07,2.030000e+00,0.000000e+00,1.751308e+02
2.330000e+04,2.696759e-01,2.000000e+01,0.000000e+00,9.334495e-01,1.133855e-01,2.143096e-07,2.030000e+00,0.000000e+00,1.751308e+02
2.340000e+04,2.708333e-01,2.000000e+01,0.000000e+00,9.334695e-01,1.134069e-01,2.134036e-07,2.030000e+00,0.000000e+00,1.751308e+02
2.350000e+04,2.719907e-01,2.000000e+01,0.000000e+00,9.334894e-01,1.134282e-01,2.125054e-07,2.030000e+00,0.000000e+00,1.751308e+02
2.360000e+04,2.731481e-01,2.000000e+01,0.000000e+00,9.335092e-01,1.134494e-01,2.116147e-07,2.030000e+00,0.000000e+00,1.751308e+02
2.370000e+04,2.743056e-01,2.000000e+01,0.000000e+00,9.335289e-01,1.134705e-01,2.107316e-07,2.030000e+00,0.000000e+00,1.751308e+02
2.380000e+04,2.754630e-01,2.000000e+01,0.000000e+00,9.335485e-01,1.134915e-01,2.098559e-07,2.030000e+00,0.000000e+00,1.751308e+02
2.390000e+04,2.766204e-01,2.000000e+01,0.000000e+00,9.335681e-01,1.135125e-01,2.089875e-07,2.030000e+00,0.000000e+00,1.751308e+02
2.400000e+04,2.777778e-01,2.000000e+01,0.000000e+00,9.335875e-01,1.135333e-01,2.081263e-07,2.030000e+00,0.000000e+00,1.751308e+02
2.410000e+04,2.789352e-01,2.000000e+01,0.000000e+00,9.336069e-01,1.135541e-01,2.072722e-07,2.030000e+00,0.000000e+00,1.751308e+02
2.420000e+04,2.800926e-01,2.000000e+01,0.000000e+00,9.336262e-01,1.135748e-01,2.064253e-07,2.030000e+00,0.000000e+00,1.751308e+02
2.430000e+04,2.812500e-01,2.000000e+01,0.000000e+00,9.336455e-01,1.135954e-01,2.055852e-07,2.030000e+00,0.000000e+00,1.751308e+02
2.440000e+04,2.824074e-01,2.000000e+01,0.000000e+00,9.336646e-01,1.136159e-01,2.047521e-07,2.030000e+00,0.000000e+00,1.751308e+02
2.450000e+04,2.835648e-01,2.000000e+01,0.000000e+00,9.336837e-01,1.136364e-01,2.039257e-07,2.030000e+00,0.000000e+00,1.751308e+02
2.460000e+04,2.847222e-01,2.000000e+01,0.000000e+00,9.337027e-01,1.136567e-01,2.031061e-07,2.030000e+00,0.000000e+00,1.751308e+02
2.470000e+04,2.858796e-01,2.000000e+01,0.000000e+00,9.337216e-01,1.136770e-01,2.022931e-07,2.030000e+00,0.000000e+00,1.751308e+02
2.480000e+04,2.870370e-01,2.000000e+01,0.000000e+00,9.337405e-01,1.136972e-01,2.014866e-07,2.030000e+00,0.000000e+00,1.751308e+02
2.490000e+04,2.881944e-01,2.000000e+01,0.000000e+00,9.337592e-01,1.137173e-01,2.006866e-07,2.030000e+00,0.000000e+00,1.751308e+02
2.500000e+04,2.893519e-01,2.000000e+01,0.000000e+00,9.337780e-01,1.137373e-01,1.998931e-07,2.030000e+00,0.000000e+00,1.751308e+02
2.510000e+04,2.905093e-01,2.000000e+01,0.000000e+00,9.337966e-01,1.137572e-01,1.991058e-07,2.030000e+00,0.000000e+00,1.751308e+02
2.520000e+04,2.916667e-01,2.000000e+01,0.000000e+00,9.338151e-01,1.137771e-01,1.983247e-07,2.030000e+00,0.000000e+00,1.751308e+02
2.530000e+04,2.928241e-01,2.000000e+01,0.000000e+00,9.338336e-01,1.137969e-01,1.975499e-07,2.030000e+00,0.000000e+00,1.751308e+02
2.540000e+04,2.939815e-01,2.000000e+01,0.000000e+00,9.338520e-01,1.138166e-01,1.967811e-07,2.030000e+00,0.000000e+00,1.751308e+02
2.550000e+04,2.951389e-01,2.000000e+01,0.000000e+00,9.338704e-01,1.138363e-01,1.960183e-07,2.030000e+00,0.000000e+00,1.751308e+02
2.560000e+04,2.962963e-01,2.000000e+01,0.000000e+00,9.338886e-01,1.138558e-01,1.952615e-07,2.030000e+00,0.000000e+00,1.751308e+02
2.570000e+04,2.974537e-01,2.000000e+01,0.000000e+00,9.339068e-01,1.138753e-01,1.945106e-07,2.030000e+00,0.000000e+00,1.751308e+02
2.580000e+04,2.986111e-01,2.000000e+01,0.000000e+00,9.339250e-01,1.138947e-01,1.937655e-07,2.030000e+00,0.000000e+00,1.751308e+02
2.590000e+04,2.997685e-01,2.000000e+01,0.000000e+00,9.339430e-01,1.139141e-01,1.930262e-07,2.030000e+00,0.000000e+00,1.751308e+02
2.600000e+04,3.009259e-01,2.000000e+01,0.000000e+00,9.339610e-01,1.139333e-01,1.922925e-07,2.030000e+00,0.000000e+00,1.751308e+02
2.610000e+04,3.020833e-01,2.000000e+01,0.000000e+00,9.339790e-01,1.139525e-01,1.915644e-07,2.030000e+00,0.000000e+00,1.751308e+02
2.620000e+04,3.032407e-01,2.000000e+01,0.000000e+00,9.339968e-01,1.139717e-01,1.908419e-07,2.030000e+00,0.000000e+00,1.751308e+02
2.630000e+04,3.043981e-01,2.000000e+01,0.000000e+00,9.340146e-01,1.139907e-01,1.901249e-07,2.030000e+00,0.000000e+00,1.751308e+02
2.640000e+04,3.055556e-01,2.000000e+01,0.000000e+00,9.340323e-01,1.140097e-01,1.894133e-07,2.030000e+00,0.000000e+00,1.751308e+02
2.650000e+04,3.067130e-01,2.000000e+01,0.000000e+00,9.340500e-01,1.140286e-01,1.887071e-07,2.030000e+00,0.000000e+00,1.751308e+02
2.660000e+04,3.078704e-01,2.000000e+01,0.000000e+00,9.340676e-01,1.140474e-01,1.880062e-07,2.030000e+00,0.000000e+00,1.751308e+02
2.670000e+04,3.090278e-01,2.000000e+01,0.000000e+00,9.340851e-01,1.140662e-01,1.873105e-07,2.030000e+00,0.000000e+00,1.751308e+02
2.680000e+04,3.101852e-01,2.000000e+01,0.000000e+00,9.341026e-01,1.140849e-01,1.866200e-07,2.030000e+00,0.000000e+00,1.751308e+02
2.690000e+04,3.113426e-01,2.000000e+01,0.000000e+00,9.341200e-01,1.141035e-01,1.859347e-07,2.030000e+00,0.000000e+00,1.751308e+02
2.700000e+04,3.125000e-01,2.000000e+01,0.000000e+00,9.341373e-01,1.141221e-01,1.852544e-07,2.030000e+00,0.000000e+00,1.751308e+02
2.710000e+04,3.136574e-01,2.000000e+01,0.000000e+00,9.341546e-01,1.141406e-01,1.845791e-07,2.030000e+00,0.000000e+00,1.751308e+02
2.720000e+04,3.148148e-01,2.000000e+01,0.000000e+00,9.341718e-01,1.141590e-01,1.839088e-07,2.030000e+00,0.000000e+00,1.751308e+02
2.730000e+04,3.159722e-01,2.000000e+01,0.000000e+00,9.341889e-01,1.141773e-01,1.832434e-07,2.030000e+00,0.000000e+00,1.751308e+02
2.740000e+04,3.171296e-01,2.000000e+01,0.000000e+00,9.342060e-01,1.141956e-01,1.825828e-07,2.030000e+00,0.000000e+00,1.751308e+02
2.750000e+04,3.182870e-01,2.000000e+01,0.000000e+00,9.342231e-01,1.142139e-01,1.819271e-07,2.030000e+00,0.000000e+00,1.751308e+02
2.760000e+04,3.194444e-01,2.000000e+01,0.000000e+00,9.342400e-01,1.142320e-01,1.812761e-07,2.030000e+00,0.000000e+00,1.751308e+02
2.770000e+04,3.206019e-01,2.000000e+01,0.000000e+00,9.342569e-01,1.142501e-01,1.806298e-07,2.030000e+00,0.000000e+00,1.751308e+02
2.780000e+04,3.217593e-01,2.000000e+01,0.000000e+00,9.342738e-01,1.142681e-01,1.799881e-07,2.030000e+00,0.000000e+00,1.751308e+02
2.790000e+04,3.229167e-01,2.000000e+01,0.000000e+00,9.342906e-01,1.142861e-01,1.793510e-07,2.030000e+00,0.000000e+00,1.751308e+02
2.800000e+04,3.240741e-01,2.000000e+01,0.000000e+00,9.343073e-01,1.143040e-01,1.787185e-07,2.030000e+00,0.000000e+00,1.751308e+02
2.810000e+04,3.252315e-01,2.000000e+01,0.000000e+00,9.343240e-01,1.143219e-01,1.780905e-07,2.030000e+00,0.000000e+00,1.751308e+02
2.820000e+04,3.263889e-01,2.000000e+01,0.000000e+00,9.343406e-01,1.143396e-01,1.774669e-07,2.030000e+00,0.000000e+00,1.751308e+02
2.830000e+04,3.275463e-01,2.000000e+01,0.000000e+00,9.343571e-01,1.143573e-01,1.768477e-07,2.030000e+00,0.000000e+00,1.751308e+02
2.840000e+04,3.287037e-01,2.000000e+01,0.000000e+00,9.343736e-01,1.143750e-01,1.762329e-07,2.030000e+00,0.000000e+00,1.751308e+02
2.850000e+04,3.298611e-01,2.000000e+01,0.000000e+00,9.343901e-01,1.143926e-01,1.756224e-07,2.030000e+00,0.000000e+00,1.751308e+02
2.860000e+04,3.310185e-01,2.000000e+01,0.000000e+00,9.344064e-01,1.144101e-01,1.750162e-07,2.030000e+00,0.000000e+00,1.751308e+02
2.870000e+04,3.321759e-01,2.000000e+01,0.000000e+00,9.344228e-01,1.144276e-01,1.744142e-07,2.030000e+00,0.000000e+00,1.751308e+02
2.880000e+04,3.333333e-01,2.000000e+01,0.000000e+00,9.344390e-01,1.144450e-01,1.738163e-07,2.030000e+00,0.000000e+00,1.751308e+02
