Repository: brandonlampe/CS_Data

# Comments For Consolidation Test: 175_04
_Note:_ herein, the phrase "TEST-NUMBER" will imply the insertion of "175_04".  This format will
often be used when describing local directories.

_Fractional Density Measurements:_ Fractional density calculations were made using measured data of
the sample's initial and transient volume.  These volume change measurements were made using a

## Test Data
Raw test data is contained in: TEST-NUMBER.xlsx

Additionally, calculated values of fractional density have been calculated in TEST-NUMBER.xlsx and
exported to TEST-NUMBER.csv, where the .csv file format allows for easy cross-platform importing
and analysis.

File: UNM_WP_HY_175_04/FINAL/175_04_CREEP.csv (part 3 of 5)
Analysis by Brandon Lampe, performed on: 2016/06/30 11:23:56
Time (sec),Time (day),Confining Pressure (MPa),Pore Pressure (MPa),Fractional Density,Volume Strain,Volume Strain Rate (1/sec),Mean Particle Size (mm),Added Water (percent by weight),Temperature (C)
2.890000e+04,3.344907e-01,2.000000e+01,0.000000e+00,9.344552e-01,1.144624e-01,1.732226e-07,2.030000e+00,0.000000e+00,1.751308e+02
2.900000e+04,3.356481e-01,2.000000e+01,0.000000e+00,9.344714e-01,1.144797e-01,1.726330e-07,2.030000e+00,0.000000e+00,1.751308e+02
2.910000e+04,3.368056e-01,2.000000e+01,0.000000e+00,9.344875e-01,1.144969e-01,1.720474e-07,2.030000e+00,0.000000e+00,1.751308e+02
2.920000e+04,3.379630e-01,2.000000e+01,0.000000e+00,9.345036e-01,1.145141e-01,1.714659e-07,2.030000e+00,0.000000e+00,1.751308e+02
2.930000e+04,3.391204e-01,2.000000e+01,0.000000e+00,9.345196e-01,1.145312e-01,1.708883e-07,2.030000e+00,0.000000e+00,1.751308e+02
2.940000e+04,3.402778e-01,2.000000e+01,0.000000e+00,9.345355e-01,1.145482e-01,1.703146e-07,2.030000e+00,0.000000e+00,1.751308e+02
2.950000e+04,3.414352e-01,2.000000e+01,0.000000e+00,9.345514e-01,1.145652e-01,1.697448e-07,2.030000e+00,0.000000e+00,1.751308e+02
2.960000e+04,3.425926e-01,2.000000e+01,0.000000e+00,9.345672e-01,1.145822e-01,1.691789e-07,2.030000e+00,0.000000e+00,1.751308e+02
2.970000e+04,3.437500e-01,2.000000e+01,0.000000e+00,9.345830e-01,1.145991e-01,1.686167e-07,2.030000e+00,0.000000e+00,1.751308e+02
2.980000e+04,3.449074e-01,2.000000e+01,0.000000e+00,9.345987e-01,1.146159e-01,1.680584e-07,2.030000e+00,0.000000e+00,1.751308e+02
2.990000e+04,3.460648e-01,2.000000e+01,0.000000e+00,9.346144e-01,1.146327e-01,1.675037e-07,2.030000e+00,0.000000e+00,1.751308e+02
3.000000e+04,3.472222e-01,2.000000e+01,0.000000e+00,9.346301e-01,1.146494e-01,1.669528e-07,2.030000e+00,0.000000e+00,1.751308e+02
3.010000e+04,3.483796e-01,2.000000e+01,0.000000e+00,9.346456e-01,1.146661e-01,1.664055e-07,2.030000e+00,0.000000e+00,1.751308e+02
3.020000e+04,3.495370e-01,2.000000e+01,0.000000e+00,9.346612e-01,1.146827e-01,1.658619e-07,2.030000e+00,0.000000e+00,1.751308e+02
3.030000e+04,3.506944e-01,2.000000e+01,0.000000e+00,9.346766e-01,1.146993e-01,1.653218e-07,2.030000e+00,0.000000e+00,1.751308e+02
3.040000e+04,3.518519e-01,2.000000e+01,0.000000e+00,9.346921e-01,1.147158e-01,1.647853e-07,2.030000e+00,0.000000e+00,1.751308e+02
3.050000e+04,3.530093e-01,2.000000e+01,0.000000e+00,9.347074e-01,1.147322e-01,1.642523e-07,2.030000e+00,0.000000e+00,1.751308e+02
3.060000e+04,3.541667e-01,2.000000e+01,0.000000e+00,9.347228e-01,1.147486e-01,1.637227e-07,2.030000e+00,0.000000e+00,1.751308e+02
3.070000e+04,3.553241e-01,2.000000e+01,0.000000e+00,9.347380e-01,1.147650e-01,1.631967e-07,2.030000e+00,0.000000e+00,1.751308e+02
3.080000e+04,3.564815e-01,2.000000e+01,0.000000e+00,9.347533e-01,1.147813e-01,1.626740e-07,2.030000e+00,0.000000e+00,1.751308e+02
3.090000e+04,3.576389e-01,2.000000e+01,0.000000e+00,9.347685e-01,1.147975e-01,1.621547e-07,2.030000e+00,0.000000e+00,1.751308e+02
3.100000e+04,3.587963e-01,2.000000e+01,0.000000e+00,9.347836e-01,1.148137e-01,1.616388e-07,2.030000e+00,0.000000e+00,1.751308e+02
3.110000e+04,3.599537e-01,2.000000e+01,0.000000e+00,9.347987e-01,1.148298e-01,1.611261e-07,2.030000e+00,0.000000e+00,1.751308e+02
3.120000e+04,3.611111e-01,2.000000e+01,0.000000e+00,9.348137e-01,1.148459e-01,1.606168e-07,2.030000e+00,0.000000e+00,1.751308e+02
3.130000e+04,3.622685e-01,2.000000e+01,0.000000e+00,9.348287e-01,1.148619e-01,1.601107e-07,2.030000e+00,0.000000e+00,1.751308e+02
3.140000e+04,3.634259e-01,2.000000e+01,0.000000e+00,9.348437e-01,1.148779e-01,1.596079e-07,2.030000e+00,0.000000e+00,1.751308e+02
3.150000e+04,3.645833e-01,2.000000e+01,0.000000e+00,9.348586e-01,1.148939e-01,1.591082e-07,2.030000e+00,0.000000e+00,1.751308e+02
3.160000e+04,3.657407e-01,2.000000e+01,0.000000e+00,9.348734e-01,1.149098e-01,1.586117e-07,2.030000e+00,0.000000e+00,1.751308e+02
3.170000e+04,3.668981e-01,2.000000e+01,0.000000e+00,9.348882e-01,1.149256e-01,1.581183e-07,2.030000e+00,0.000000e+00,1.751308e+02
3.180000e+04,3.680556e-01,2.000000e+01,0.000000e+00,9.349030e-01,1.149414e-01,1.576280e-07,2.030000e+00,0.000000e+00,1.751308e+02
3.190000e+04,3.692130e-01,2.000000e+01,0.000000e+00,9.349177e-01,1.149571e-01,1.571408e-07,2.030000e+00,0.000000e+00,1.751308e+02
3.200000e+04,3.703704e-01,2.000000e+01,0.000000e+00,9.349323e-01,1.149728e-01,1.566566e-07,2.030000e+00,0.000000e+00,1.751308e+02
3.210000e+04,3.715278e-01,2.000000e+01,0.000000e+00,9.349470e-01,1.149884e-01,1.561754e-07,2.030000e+00,0.000000e+00,1.751308e+02
3.220000e+04,3.726852e-01,2.000000e+01,0.000000e+00,9.349616e-01,1.150040e-01,1.556973e-07,2.030000e+00,0.000000e+00,1.751308e+02
3.230000e+04,3.738426e-01,2.000000e+01,0.000000e+00,9.349761e-01,1.150196e-01,1.552221e-07,2.030000e+00,0.000000e+00,1.751308e+02
3.240000e+04,3.750000e-01,2.000000e+01,0.000000e+00,9.349906e-01,1.150351e-01,1.547498e-07,2.030000e+00,0.000000e+00,1.751308e+02
3.250000e+04,3.761574e-01,2.000000e+01,0.000000e+00,9.350050e-01,1.150505e-01,1.542804e-07,2.030000e+00,0.000000e+00,1.751308e+02
3.260000e+04,3.773148e-01,2.000000e+01,0.000000e+00,9.350194e-01,1.150659e-01,1.538139e-07,2.030000e+00,0.000000e+00,1.751308e+02
3.270000e+04,3.784722e-01,2.000000e+01,0.000000e+00,9.350338e-01,1.150813e-01,1.533502e-07,2.030000e+00,0.000000e+00,1.751308e+02
3.280000e+04,3.796296e-01,2.000000e+01,0.000000e+00,9.350481e-01,1.150966e-01,1.528894e-07,2.030000e+00,0.000000e+00,1.751308e+02
3.290000e+04,3.807870e-01,2.000000e+01,0.000000e+00,9.350624e-01,1.151119e-01,1.524314e-07,2.030000e+00,0.000000e+00,1.751308e+02
3.300000e+04,3.819444e-01,2.000000e+01,0.000000e+00,9.350766e-01,1.151271e-01,1.519761e-07,2.030000e+00,0.000000e+00,1.751308e+02
3.310000e+04,3.831019e-01,2.000000e+01,0.000000e+00,9.350908e-01,1.151423e-01,1.515236e-07,2.030000e+00,0.000000e+00,1.751308e+02
3.320000e+04,3.842593e-01,2.000000e+01,0.000000e+00,9.351050e-01,1.151574e-01,1.510739e-07,2.030000e+00,0.000000e+00,1.751308e+02
3.330000e+04,3.854167e-01,2.000000e+01,0.000000e+00,9.351191e-01,1.151725e-01,1.506268e-07,2.030000e+00,0.000000e+00,1.751308e+02
3.340000e+04,3.865741e-01,2.000000e+01,0.000000e+00,9.351331e-01,1.151875e-01,1.501824e-07,2.030000e+00,0.000000e+00,1.751308e+02
3.350000e+04,3.877315e-01,2.000000e+01,0.000000e+00,9.351471e-01,1.152025e-01,1.497406e-07,2.030000e+00,0.000000e+00,1.751308e+02
3.360000e+04,3.888889e-01,2.000000e+01,0.000000e+00,9.351611e-01,1.152175e-01,1.493015e-07,2.030000e+00,0.000000e+00,1.751308e+02
3.370000e+04,3.900463e-01,2.000000e+01,0.000000e+00,9.351751e-01,1.152324e-01,1.488650e-07,2.030000e+00,0.000000e+00,1.751308e+02
3.380000e+04,3.912037e-01,2.000000e+01,0.000000e+00,9.351890e-01,1.152472e-01,1.484310e-07,2.030000e+00,0.000000e+00,1.751308e+02
3.390000e+04,3.923611e-01,2.000000e+01,0.000000e+00,9.352028e-01,1.152621e-01,1.479996e-07,2.030000e+00,0.000000e+00,1.751308e+02
3.400000e+04,3.935185e-01,2.000000e+01,0.000000e+00,9.352167e-01,1.152768e-01,1.475708e-07,2.030000e+00,0.000000e+00,1.751308e+02
3.410000e+04,3.946759e-01,2.000000e+01,0.000000e+00,9.352304e-01,1.152916e-01,1.471445e-07,2.030000e+00,0.000000e+00,1.751308e+02
3.420000e+04,3.958333e-01,2.000000e+01,0.000000e+00,9.352442e-01,1.153063e-01,1.467206e-07,2.030000e+00,0.000000e+00,1.751308e+02
3.430000e+04,3.969907e-01,2.000000e+01,0.000000e+00,9.352579e-01,1.153209e-01,1.462992e-07,2.030000e+00,0.000000e+00,1.751308e+02
3.440000e+04,3.981481e-01,2.000000e+01,0.000000e+00,9.352715e-01,1.153355e-01,1.458803e-07,2.030000e+00,0.000000e+00,1.751308e+02
3.450000e+04,3.993056e-01,2.000000e+01,0.000000e+00,9.352852e-01,1.153501e-01,1.454638e-07,2.030000e+00,0.000000e+00,1.751308e+02
3.460000e+04,4.004630e-01,2.000000e+01,0.000000e+00,9.352988e-01,1.153646e-01,1.450497e-07,2.030000e+00,0.000000e+00,1.751308e+02
3.470000e+04,4.016204e-01,2.000000e+01,0.000000e+00,9.353123e-01,1.153791e-01,1.446380e-07,2.030000e+00,0.000000e+00,1.751308e+02
3.480000e+04,4.027778e-01,2.000000e+01,0.000000e+00,9.353258e-01,1.153936e-01,1.442287e-07,2.030000e+00,0.000000e+00,1.751308e+02
3.490000e+04,4.039352e-01,2.000000e+01,0.000000e+00,9.353393e-01,1.154080e-01,1.438217e-07,2.030000e+00,0.000000e+00,1.751308e+02
3.500000e+04,4.050926e-01,2.000000e+01,0.000000e+00,9.353527e-01,1.154223e-01,1.434170e-07,2.030000e+00,0.000000e+00,1.751308e+02
3.510000e+04,4.062500e-01,2.000000e+01,0.000000e+00,9.353661e-01,1.154366e-01,1.430146e-07,2.030000e+00,0.000000e+00,1.751308e+02
3.520000e+04,4.074074e-01,2.000000e+01,0.000000e+00,9.353795e-01,1.154509e-01,1.426145e-07,2.030000e+00,0.000000e+00,1.751308e+02
3.530000e+04,4.085648e-01,2.000000e+01,0.000000e+00,9.353928e-01,1.154652e-01,1.422167e-07,2.030000e+00,0.000000e+00,1.751308e+02
3.540000e+04,4.097222e-01,2.000000e+01,0.000000e+00,9.354061e-01,1.154794e-01,1.418211e-07,2.030000e+00,0.000000e+00,1.751308e+02
3.550000e+04,4.108796e-01,2.000000e+01,0.000000e+00,9.354193e-01,1.154935e-01,1.414278e-07,2.030000e+00,0.000000e+00,1.751308e+02
3.560000e+04,4.120370e-01,2.000000e+01,0.000000e+00,9.354325e-01,1.155077e-01,1.410366e-07,2.030000e+00,0.000000e+00,1.751308e+02
3.570000e+04,4.131944e-01,2.000000e+01,0.000000e+00,9.354457e-01,1.155217e-01,1.406477e-07,2.030000e+00,0.000000e+00,1.751308e+02
3.580000e+04,4.143519e-01,2.000000e+01,0.000000e+00,9.354588e-01,1.155358e-01,1.402609e-07,2.030000e+00,0.000000e+00,1.751308e+02
3.590000e+04,4.155093e-01,2.000000e+01,0.000000e+00,9.354719e-01,1.155498e-01,1.398763e-07,2.030000e+00,0.000000e+00,1.751308e+02
3.600000e+04,4.166667e-01,2.000000e+01,0.000000e+00,9.354850e-01,1.155638e-01,1.394938e-07,2.030000e+00,0.000000e+00,1.751308e+02
3.610000e+04,4.178241e-01,2.000000e+01,0.000000e+00,9.354980e-01,1.155777e-01,1.391134e-07,2.030000e+00,0.000000e+00,1.751308e+02
3.620000e+04,4.189815e-01,2.000000e+01,0.000000e+00,9.355110e-01,1.155916e-01,1.387352e-07,2.030000e+00,0.000000e+00,1.751308e+02
3.630000e+04,4.201389e-01,2.000000e+01,0.000000e+00,9.355240e-01,1.156054e-01,1.383590e-07,2.030000e+00,0.000000e+00,1.751308e+02
3.640000e+04,4.212963e-01,2.000000e+01,0.000000e+00,9.355369e-01,1.156193e-01,1.379848e-07,2.030000e+00,0.000000e+00,1.751308e+02
3.650000e+04,4.224537e-01,2.000000e+01,0.000000e+00,9.355498e-01,1.156330e-01,1.376128e-07,2.030000e+00,0.000000e+00,1.751308e+02
3.660000e+04,4.236111e-01,2.000000e+01,0.000000e+00,9.355627e-01,1.156468e-01,1.372427e-07,2.030000e+00,0.000000e+00,1.751308e+02
3.670000e+04,4.247685e-01,2.000000e+01,0.000000e+00,9.355755e-01,1.156605e-01,1.368747e-07,2.030000e+00,0.000000e+00,1.751308e+02
3.680000e+04,4.259259e-01,2.000000e+01,0.000000e+00,9.355883e-01,1.156741e-01,1.365087e-07,2.030000e+00,0.000000e+00,1.751308e+02
3.690000e+04,4.270833e-01,2.000000e+01,0.000000e+00,9.356010e-01,1.156878e-01,1.361446e-07,2.030000e+00,0.000000e+00,1.751308e+02
3.700000e+04,4.282407e-01,2.000000e+01,0.000000e+00,9.356138e-01,1.157014e-01,1.357825e-07,2.030000e+00,0.000000e+00,1.751308e+02
3.710000e+04,4.293981e-01,2.000000e+01,0.000000e+00,9.356265e-01,1.157149e-01,1.354224e-07,2.030000e+00,0.000000e+00,1.751308e+02
3.720000e+04,4.305556e-01,2.000000e+01,0.000000e+00,9.356391e-01,1.157285e-01,1.350642e-07,2.030000e+00,0.000000e+00,1.751308e+02
3.730000e+04,4.317130e-01,2.000000e+01,0.000000e+00,9.356517e-01,1.157419e-01,1.347079e-07,2.030000e+00,0.000000e+00,1.751308e+02
3.740000e+04,4.328704e-01,2.000000e+01,0.000000e+00,9.356643e-01,1.157554e-01,1.343535e-07,2.030000e+00,0.000000e+00,1.751308e+02
3.750000e+04,4.340278e-01,2.000000e+01,0.000000e+00,9.356769e-01,1.157688e-01,1.340011e-07,2.030000e+00,0.000000e+00,1.751308e+02
3.760000e+04,4.351852e-01,2.000000e+01,0.000000e+00,9.356894e-01,1.157822e-01,1.336505e-07,2.030000e+00,0.000000e+00,1.751308e+02
3.770000e+04,4.363426e-01,2.000000e+01,0.000000e+00,9.357019e-01,1.157956e-01,1.333017e-07,2.030000e+00,0.000000e+00,1.751308e+02
3.780000e+04,4.375000e-01,2.000000e+01,0.000000e+00,9.357143e-01,1.158089e-01,1.329548e-07,2.030000e+00,0.000000e+00,1.751308e+02
3.790000e+04,4.386574e-01,2.000000e+01,0.000000e+00,9.357268e-01,1.158221e-01,1.326097e-07,2.030000e+00,0.000000e+00,1.751308e+02
3.800000e+04,4.398148e-01,2.000000e+01,0.000000e+00,9.357392e-01,1.158354e-01,1.322665e-07,2.030000e+00,0.000000e+00,1.751308e+02
3.810000e+04,4.409722e-01,2.000000e+01,0.000000e+00,9.357515e-01,1.158486e-01,1.319250e-07,2.030000e+00,0.000000e+00,1.751308e+02
3.820000e+04,4.421296e-01,2.000000e+01,0.000000e+00,9.357638e-01,1.158618e-01,1.315853e-07,2.030000e+00,0.000000e+00,1.751308e+02
3.830000e+04,4.432870e-01,2.000000e+01,0.000000e+00,9.357761e-01,1.158749e-01,1.312474e-07,2.030000e+00,0.000000e+00,1.751308e+02
3.840000e+04,4.444444e-01,2.000000e+01,0.000000e+00,9.357884e-01,1.158880e-01,1.309113e-07,2.030000e+00,0.000000e+00,1.751308e+02
3.850000e+04,4.456019e-01,2.000000e+01,0.000000e+00,9.358006e-01,1.159011e-01,1.305769e-07,2.030000e+00,0.000000e+00,1.751308e+02
3.860000e+04,4.467593e-01,2.000000e+01,0.000000e+00,9.358128e-01,1.159141e-01,1.302442e-07,2.030000e+00,0.000000e+00,1.751308e+02
3.870000e+04,4.479167e-01,2.000000e+01,0.000000e+00,9.358250e-01,1.159271e-01,1.299133e-07,2.030000e+00,0.000000e+00,1.751308e+02
3.880000e+04,4.490741e-01,2.000000e+01,0.000000e+00,9.358372e-01,1.159401e-01,1.295840e-07,2.030000e+00,0.000000e+00,1.751308e+02
3.890000e+04,4.502315e-01,2.000000e+01,0.000000e+00,9.358493e-01,1.159531e-01,1.292565e-07,2.030000e+00,0.000000e+00,1.751308e+02
3.900000e+04,4.513889e-01,2.000000e+01,0.000000e+00,9.358614e-01,1.159660e-01,1.289306e-07,2.030000e+00,0.000000e+00,1.751308e+02
3.910000e+04,4.525463e-01,2.000000e+01,0.000000e+00,9.358734e-01,1.159788e-01,1.286064e-07,2.030000e+00,0.000000e+00,1.751308e+02
3.920000e+04,4.537037e-01,2.000000e+01,0.000000e+00,9.358854e-01,1.159917e-01,1.282838e-07,2.030000e+00,0.000000e+00,1.751308e+02
3.930000e+04,4.548611e-01,2.000000e+01,0.000000e+00,9.358974e-01,1.160045e-01,1.279629e-07,2.030000e+00,0.000000e+00,1.751308e+02
3.940000e+04,4.560185e-01,2.000000e+01,0.000000e+00,9.359094e-01,1.160173e-01,1.276436e-07,2.030000e+00,0.000000e+00,1.751308e+02
3.950000e+04,4.571759e-01,2.000000e+01,0.000000e+00,9.359213e-01,1.160300e-01,1.273259e-07,2.030000e+00,0.000000e+00,1.751308e+02
3.960000e+04,4.583333e-01,2.000000e+01,0.000000e+00,9.359332e-01,1.160427e-01,1.270099e-07,2.030000e+00,0.000000e+00,1.751308e+02
3.970000e+04,4.594907e-01,2.000000e+01,0.000000e+00,9.359451e-01,1.160554e-01,1.266954e-07,2.030000e+00,0.000000e+00,1.751308e+02
3.980000e+04,4.606481e-01,2.000000e+01,0.000000e+00,9.359569e-01,1.160681e-01,1.263825e-07,2.030000e+00,0.000000e+00,1.751308e+02
3.990000e+04,4.618056e-01,2.000000e+01,0.000000e+00,9.359687e-01,1.160807e-01,1.260712e-07,2.030000e+00,0.000000e+00,1.751308e+02
4.000000e+04,4.629630e-01,2.000000e+01,0.000000e+00,9.359805e-01,1.160933e-01,1.257614e-07,2.030000e+00,0.000000e+00,1.751308e+02
4.010000e+04,4.641204e-01,2.000000e+01,0.000000e+00,9.359923e-01,1.161059e-01,1.254532e-07,2.030000e+00,0.000000e+00,1.751308e+02
4.020000e+04,4.652778e-01,2.000000e+01,0.000000e+00,9.360040e-01,1.161184e-01,1.251465e-07,2.030000e+00,0.000000e+00,1.751308e+02
4.030000e+04,4.664352e-01,2.000000e+01,0.000000e+00,9.360157e-01,1.161309e-01,1.248413e-07,2.030000e+00,0.000000e+00,1.751308e+02
4.040000e+04,4.675926e-01,2.000000e+01,0.000000e+00,9.360274e-01,1.161434e-01,1.245376e-07,2.030000e+00,0.000000e+00,1.751308e+02
4.050000e+04,4.687500e-01,2.000000e+01,0.000000e+00,9.360390e-01,1.161558e-01,1.242355e-07,2.030000e+00,0.000000e+00,1.751308e+02
4.060000e+04,4.699074e-01,2.000000e+01,0.000000e+00,9.360506e-01,1.161682e-01,1.239348e-07,2.030000e+00,0.000000e+00,1.751308e+02
4.070000e+04,4.710648e-01,2.000000e+01,0.000000e+00,9.360622e-01,1.161806e-01,1.236356e-07,2.030000e+00,0.000000e+00,1.751308e+02
4.080000e+04,4.722222e-01,2.000000e+01,0.000000e+00,9.360738e-01,1.161929e-01,1.233378e-07,2.030000e+00,0.000000e+00,1.751308e+02
4.090000e+04,4.733796e-01,2.000000e+01,0.000000e+00,9.360853e-01,1.162053e-01,1.230416e-07,2.030000e+00,0.000000e+00,1.751308e+02
4.100000e+04,4.745370e-01,2.000000e+01,0.000000e+00,9.360968e-01,1.162175e-01,1.227467e-07,2.030000e+00,0.000000e+00,1.751308e+02
4.110000e+04,4.756944e-01,2.000000e+01,0.000000e+00,9.361083e-01,1.162298e-01,1.224533e-07,2.030000e+00,0.000000e+00,1.751308e+02
4.120000e+04,4.768519e-01,2.000000e+01,0.000000e+00,9.361197e-01,1.162420e-01,1.221613e-07,2.030000e+00,0.000000e+00,1.751308e+02
4.130000e+04,4.780093e-01,2.000000e+01,0.000000e+00,9.361312e-01,1.162542e-01,1.218708e-07,2.030000e+00,0.000000e+00,1.751308e+02
4.140000e+04,4.791667e-01,2.000000e+01,0.000000e+00,9.361426e-01,1.162664e-01,1.215816e-07,2.030000e+00,0.000000e+00,1.751308e+02
4.150000e+04,4.803241e-01,2.000000e+01,0.000000e+00,9.361539e-01,1.162786e-01,1.212938e-07,2.030000e+00,0.000000e+00,1.751308e+02
4.160000e+04,4.814815e-01,2.000000e+01,0.000000e+00,9.361653e-01,1.162907e-01,1.210074e-07,2.030000e+00,0.000000e+00,1.751308e+02
4.170000e+04,4.826389e-01,2.000000e+01,0.000000e+00,9.361766e-01,1.163028e-01,1.207224e-07,2.030000e+00,0.000000e+00,1.751308e+02
4.180000e+04,4.837963e-01,2.000000e+01,0.000000e+00,9.361879e-01,1.163148e-01,1.204388e-07,2.030000e+00,0.000000e+00,1.751308e+02
4.190000e+04,4.849537e-01,2.000000e+01,0.000000e+00,9.361991e-01,1.163268e-01,1.201565e-07,2.030000e+00,0.000000e+00,1.751308e+02
4.200000e+04,4.861111e-01,2.000000e+01,0.000000e+00,9.362104e-01,1.163388e-01,1.198755e-07,2.030000e+00,0.000000e+00,1.751308e+02
4.210000e+04,4.872685e-01,2.000000e+01,0.000000e+00,9.362216e-01,1.163508e-01,1.195959e-07,2.030000e+00,0.000000e+00,1.751308e+02
4.220000e+04,4.884259e-01,2.000000e+01,0.000000e+00,9.362328e-01,1.163628e-01,1.193176e-07,2.030000e+00,0.000000e+00,1.751308e+02
4.230000e+04,4.895833e-01,2.000000e+01,0.000000e+00,9.362439e-01,1.163747e-01,1.190406e-07,2.030000e+00,0.000000e+00,1.751308e+02
4.240000e+04,4.907407e-01,2.000000e+01,0.000000e+00,9.362551e-01,1.163866e-01,1.187649e-07,2.030000e+00,0.000000e+00,1.751308e+02
4.250000e+04,4.918981e-01,2.000000e+01,0.000000e+00,9.362662e-01,1.163984e-01,1.184906e-07,2.030000e+00,0.000000e+00,1.751308e+02
4.260000e+04,4.930556e-01,2.000000e+01,0.000000e+00,9.362772e-01,1.164103e-01,1.182175e-07,2.030000e+00,0.000000e+00,1.751308e+02
4.270000e+04,4.942130e-01,2.000000e+01,0.000000e+00,9.362883e-01,1.164221e-01,1.179456e-07,2.030000e+00,0.000000e+00,1.751308e+02
4.280000e+04,4.953704e-01,2.000000e+01,0.000000e+00,9.362993e-01,1.164339e-01,1.176751e-07,2.030000e+00,0.000000e+00,1.751308e+02
4.290000e+04,4.965278e-01,2.000000e+01,0.000000e+00,9.363103e-01,1.164456e-01,1.174058e-07,2.030000e+00,0.000000e+00,1.751308e+02
4.300000e+04,4.976852e-01,2.000000e+01,0.000000e+00,9.363213e-01,1.164573e-01,1.171378e-07,2.030000e+00,0.000000e+00,1.751308e+02
4.310000e+04,4.988426e-01,2.000000e+01,0.000000e+00,9.363323e-01,1.164690e-01,1.168710e-07,2.030000e+00,0.000000e+00,1.751308e+02
4.320000e+04,5.000000e-01,2.000000e+01,0.000000e+00,9.363432e-01,1.164807e-01,1.166054e-07,2.030000e+00,0.000000e+00,1.751308e+02
4.330000e+04,5.011574e-01,2.000000e+01,0.000000e+00,9.363541e-01,1.164924e-01,1.163411e-07,2.030000e+00,0.000000e+00,1.751308e+02
4.340000e+04,5.023148e-01,2.000000e+01,0.000000e+00,9.363650e-01,1.165040e-01,1.160780e-07,2.030000e+00,0.000000e+00,1.751308e+02
4.350000e+04,5.034722e-01,2.000000e+01,0.000000e+00,9.363758e-01,1.165156e-01,1.158161e-07,2.030000e+00,0.000000e+00,1.751308e+02
4.360000e+04,5.046296e-01,2.000000e+01,0.000000e+00,9.363867e-01,1.165271e-01,1.155554e-07,2.030000e+00,0.000000e+00,1.751308e+02
4.370000e+04,5.057870e-01,2.000000e+01,0.000000e+00,9.363975e-01,1.165387e-01,1.152959e-07,2.030000e+00,0.000000e+00,1.751308e+02
4.380000e+04,5.069444e-01,2.000000e+01,0.000000e+00,9.364083e-01,1.165502e-01,1.150376e-07,2.030000e+00,0.000000e+00,1.751308e+02
4.390000e+04,5.081019e-01,2.000000e+01,0.000000e+00,9.364190e-01,1.165617e-01,1.147804e-07,2.030000e+00,0.000000e+00,1.751308e+02
4.400000e+04,5.092593e-01,2.000000e+01,0.000000e+00,9.364298e-01,1.165732e-01,1.145244e-07,2.030000e+00,0.000000e+00,1.751308e+02
4.410000e+04,5.104167e-01,2.000000e+01,0.000000e+00,9.364405e-01,1.165846e-01,1.142696e-07,2.030000e+00,0.000000e+00,1.751308e+02
4.420000e+04,5.115741e-01,2.000000e+01,0.000000e+00,9.364512e-01,1.165960e-01,1.140159e-07,2.030000e+00,0.000000e+00,1.751308e+02
4.430000e+04,5.127315e-01,2.000000e+01,0.000000e+00,9.364618e-01,1.166074e-01,1.137634e-07,2.030000e+00,0.000000e+00,1.751308e+02
4.440000e+04,5.138889e-01,2.000000e+01,0.000000e+00,9.364725e-01,1.166188e-01,1.135120e-07,2.030000e+00,0.000000e+00,1.751308e+02
4.450000e+04,5.150463e-01,2.000000e+01,0.000000e+00,9.364831e-01,1.166301e-01,1.132618e-07,2.030000e+00,0.000000e+00,1.751308e+02
4.460000e+04,5.162037e-01,2.000000e+01,0.000000e+00,9.364937e-01,1.166414e-01,1.130126e-07,2.030000e+00,0.000000e+00,1.751308e+02
4.470000e+04,5.173611e-01,2.000000e+01,0.000000e+00,9.365043e-01,1.166527e-01,1.127646e-07,2.030000e+00,0.000000e+00,1.751308e+02
4.480000e+04,5.185185e-01,2.000000e+01,0.000000e+00,9.365148e-01,1.166640e-01,1.125177e-07,2.030000e+00,0.000000e+00,1.751308e+02
4.490000e+04,5.196759e-01,2.000000e+01,0.000000e+00,9.365253e-01,1.166752e-01,1.122719e-07,2.030000e+00,0.000000e+00,1.751308e+02
4.500000e+04,5.208333e-01,2.000000e+01,0.000000e+00,9.365358e-01,1.166864e-01,1.120272e-07,2.030000e+00,0.000000e+00,1.751308e+02
4.510000e+04,5.219907e-01,2.000000e+01,0.000000e+00,9.365463e-01,1.166976e-01,1.117835e-07,2.030000e+00,0.000000e+00,1.751308e+02
4.520000e+04,5.231481e-01,2.000000e+01,0.000000e+00,9.365568e-01,1.167088e-01,1.115410e-07,2.030000e+00,0.000000e+00,1.751308e+02
4.530000e+04,5.243056e-01,2.000000e+01,0.000000e+00,9.365672e-01,1.167199e-01,1.112995e-07,2.030000e+00,0.000000e+00,1.751308e+02
4.540000e+04,5.254630e-01,2.000000e+01,0.000000e+00,9.365776e-01,1.167310e-01,1.110590e-07,2.030000e+00,0.000000e+00,1.751308e+02
4.550000e+04,5.266204e-01,2.000000e+01,0.000000e+00,9.365880e-01,1.167421e-01,1.108197e-07,2.030000e+00,0.000000e+00,1.751308e+02
4.560000e+04,5.277778e-01,2.000000e+01,0.000000e+00,9.365984e-01,1.167532e-01,1.105813e-07,2.030000e+00,0.000000e+00,1.751308e+02
4.570000e+04,5.289352e-01,2.000000e+01,0.000000e+00,9.366087e-01,1.167643e-01,1.103441e-07,2.030000e+00,0.000000e+00,1.751308e+02
4.580000e+04,5.300926e-01,2.000000e+01,0.000000e+00,9.366191e-01,1.167753e-01,1.101078e-07,2.030000e+00,0.000000e+00,1.751308e+02
4.590000e+04,5.312500e-01,2.000000e+01,0.000000e+00,9.366294e-01,1.167863e-01,1.098726e-07,2.030000e+00,0.000000e+00,1.751308e+02
4.600000e+04,5.324074e-01,2.000000e+01,0.000000e+00,9.366396e-01,1.167972e-01,1.096384e-07,2.030000e+00,0.000000e+00,1.751308e+02
4.610000e+04,5.335648e-01,2.000000e+01,0.000000e+00,9.366499e-01,1.168082e-01,1.094052e-07,2.030000e+00,0.000000e+00,1.751308e+02
4.620000e+04,5.347222e-01,2.000000e+01,0.000000e+00,9.366601e-01,1.168191e-01,1.091731e-07,2.030000e+00,0.000000e+00,1.751308e+02
4.630000e+04,5.358796e-01,2.000000e+01,0.000000e+00,9.366703e-01,1.168300e-01,1.089419e-07,2.030000e+00,0.000000e+00,1.751308e+02
4.640000e+04,5.370370e-01,2.000000e+01,0.000000e+00,9.366805e-01,1.168409e-01,1.087117e-07,2.030000e+00,0.000000e+00,1.751308e+02
4.650000e+04,5.381944e-01,2.000000e+01,0.000000e+00,9.366907e-01,1.168518e-01,1.084826e-07,2.030000e+00,0.000000e+00,1.751308e+02
4.660000e+04,5.393519e-01,2.000000e+01,0.000000e+00,9.367009e-01,1.168626e-01,1.082544e-07,2.030000e+00,0.000000e+00,1.751308e+02
4.670000e+04,5.405093e-01,2.000000e+01,0.000000e+00,9.367110e-01,1.168734e-01,1.080271e-07,2.030000e+00,0.000000e+00,1.751308e+02
4.680000e+04,5.416667e-01,2.000000e+01,0.000000e+00,9.367211e-01,1.168842e-01,1.078009e-07,2.030000e+00,0.000000e+00,1.751308e+02
4.690000e+04,5.428241e-01,2.000000e+01,0.000000e+00,9.367312e-01,1.168950e-01,1.075756e-07,2.030000e+00,0.000000e+00,1.751308e+02
4.700000e+04,5.439815e-01,2.000000e+01,0.000000e+00,9.367413e-01,1.169057e-01,1.073513e-07,2.030000e+00,0.000000e+00,1.751308e+02
4.710000e+04,5.451389e-01,2.000000e+01,0.000000e+00,9.367513e-01,1.169165e-01,1.071279e-07,2.030000e+00,0.000000e+00,1.751308e+02
4.720000e+04,5.462963e-01,2.000000e+01,0.000000e+00,9.367613e-01,1.169272e-01,1.069055e-07,2.030000e+00,0.000000e+00,1.751308e+02
4.730000e+04,5.474537e-01,2.000000e+01,0.000000e+00,9.367713e-01,1.169378e-01,1.066840e-07,2.030000e+00,0.000000e+00,1.751308e+02
4.740000e+04,5.486111e-01,2.000000e+01,0.000000e+00,9.367813e-01,1.169485e-01,1.064634e-07,2.030000e+00,0.000000e+00,1.751308e+02
4.750000e+04,5.497685e-01,2.000000e+01,0.000000e+00,9.367913e-01,1.169591e-01,1.062438e-07,2.030000e+00,0.000000e+00,1.751308e+02
4.760000e+04,5.509259e-01,2.000000e+01,0.000000e+00,9.368012e-01,1.169697e-01,1.060251e-07,2.030000e+00,0.000000e+00,1.751308e+02
4.770000e+04,5.520833e-01,2.000000e+01,0.000000e+00,9.368111e-01,1.169803e-01,1.058073e-07,2.030000e+00,0.000000e+00,1.751308e+02
4.780000e+04,5.532407e-01,2.000000e+01,0.000000e+00,9.368210e-01,1.169909e-01,1.055904e-07,2.030000e+00,0.000000e+00,1.751308e+02
4.790000e+04,5.543981e-01,2.000000e+01,0.000000e+00,9.368309e-01,1.170015e-01,1.053745e-07,2.030000e+00,0.000000e+00,1.751308e+02
4.800000e+04,5.555556e-01,2.000000e+01,0.000000e+00,9.368408e-01,1.170120e-01,1.051594e-07,2.030000e+00,0.000000e+00,1.751308e+02
4.810000e+04,5.567130e-01,2.000000e+01,0.000000e+00,9.368506e-01,1.170225e-01,1.049452e-07,2.030000e+00,0.000000e+00,1.751308e+02
4.820000e+04,5.578704e-01,2.000000e+01,0.000000e+00,9.368605e-01,1.170330e-01,1.047319e-07,2.030000e+00,0.000000e+00,1.751308e+02
4.830000e+04,5.590278e-01,2.000000e+01,0.000000e+00,9.368703e-01,1.170434e-01,1.045195e-07,2.030000e+00,0.000000e+00,1.751308e+02
4.840000e+04,5.601852e-01,2.000000e+01,0.000000e+00,9.368800e-01,1.170539e-01,1.043080e-07,2.030000e+00,0.000000e+00,1.751308e+02
4.850000e+04,5.613426e-01,2.000000e+01,0.000000e+00,9.368898e-01,1.170643e-01,1.040973e-07,2.030000e+00,0.000000e+00,1.751308e+02
4.860000e+04,5.625000e-01,2.000000e+01,0.000000e+00,9.368995e-01,1.170747e-01,1.038875e-07,2.030000e+00,0.000000e+00,1.751308e+02
4.870000e+04,5.636574e-01,2.000000e+01,0.000000e+00,9.369093e-01,1.170851e-01,1.036786e-07,2.030000e+00,0.000000e+00,1.751308e+02
4.880000e+04,5.648148e-01,2.000000e+01,0.000000e+00,9.369190e-01,1.170954e-01,1.034705e-07,2.030000e+00,0.000000e+00,1.751308e+02
4.890000e+04,5.659722e-01,2.000000e+01,0.000000e+00,9.369287e-01,1.171058e-01,1.032633e-07,2.030000e+00,0.000000e+00,1.751308e+02
4.900000e+04,5.671296e-01,2.000000e+01,0.000000e+00,9.369383e-01,1.171161e-01,1.030569e-07,2.030000e+00,0.000000e+00,1.751308e+02
4.910000e+04,5.682870e-01,2.000000e+01,0.000000e+00,9.369480e-01,1.171264e-01,1.028514e-07,2.030000e+00,0.000000e+00,1.751308e+02
4.920000e+04,5.694444e-01,2.000000e+01,0.000000e+00,9.369576e-01,1.171367e-01,1.026467e-07,2.030000e+00,0.000000e+00,1.751308e+02
4.930000e+04,5.706019e-01,2.000000e+01,0.000000e+00,9.369672e-01,1.171469e-01,1.024428e-07,2.030000e+00,0.000000e+00,1.751308e+02
4.940000e+04,5.717593e-01,2.000000e+01,0.000000e+00,9.369768e-01,1.171571e-01,1.022398e-07,2.030000e+00,0.000000e+00,1.751308e+02
4.950000e+04,5.729167e-01,2.000000e+01,0.000000e+00,9.369864e-01,1.171674e-01,1.020375e-07,2.030000e+00,0.000000e+00,1.751308e+02
4.960000e+04,5.740741e-01,2.000000e+01,0.000000e+00,9.369959e-01,1.171775e-01,1.018361e-07,2.030000e+00,0.000000e+00,1.751308e+02
4.970000e+04,5.752315e-01,2.000000e+01,0.000000e+00,9.370054e-01,1.171877e-01,1.016355e-07,2.030000e+00,0.000000e+00,1.751308e+02
4.980000e+04,5.763889e-01,2.000000e+01,0.000000e+00,9.370150e-01,1.171979e-01,1.014357e-07,2.030000e+00,0.000000e+00,1.751308e+02
4.990000e+04,5.775463e-01,2.000000e+01,0.000000e+00,9.370245e-01,1.172080e-01,1.012367e-07,2.030000e+00,0.000000e+00,1.751308e+02
5.000000e+04,5.787037e-01,2.000000e+01,0.000000e+00,9.370339e-01,1.172181e-01,1.010385e-07,2.030000e+00,0.000000e+00,1.751308e+02
5.010000e+04,5.798611e-01,2.000000e+01,0.000000e+00,9.370434e-01,1.172282e-01,1.008411e-07,2.030000e+00,0.000000e+00,1.751308e+02
5.020000e+04,5.810185e-01,2.000000e+01,0.000000e+00,9.370528e-01,1.172383e-01,1.006445e-07,2.030000e+00,0.000000e+00,1.751308e+02
5.030000e+04,5.821759e-01,2.000000e+01,0.000000e+00,9.370623e-01,1.172483e-01,1.004486e-07,2.030000e+00,0.000000e+00,1.751308e+02
5.040000e+04,5.833333e-01,2.000000e+01,0.000000e+00,9.370717e-01,1.172584e-01,1.002536e-07,2.030000e+00,0.000000e+00,1.751308e+02
5.050000e+04,5.844907e-01,2.000000e+01,0.000000e+00,9.370810e-01,1.172684e-01,1.000593e-07,2.030000e+00,0.000000e+00,1.751308e+02
5.060000e+04,5.856481e-01,2.000000e+01,0.000000e+00,9.370904e-01,1.172784e-01,9.986575e-08,2.030000e+00,0.000000e+00,1.751308e+02
5.070000e+04,5.868056e-01,2.000000e+01,0.000000e+00,9.370998e-01,1.172884e-01,9.967299e-08,2.030000e+00,0.000000e+00,1.751308e+02
5.080000e+04,5.879630e-01,2.000000e+01,0.000000e+00,9.371091e-01,1.172983e-01,9.948099e-08,2.030000e+00,0.000000e+00,1.751308e+02
5.090000e+04,5.891204e-01,2.000000e+01,0.000000e+00,9.371184e-01,1.173083e-01,9.928974e-08,2.030000e+00,0.000000e+00,1.751308e+02
5.100000e+04,5.902778e-01,2.000000e+01,0.000000e+00,9.371277e-01,1.173182e-01,9.909924e-08,2.030000e+00,0.000000e+00,1.751308e+02
5.110000e+04,5.914352e-01,2.000000e+01,0.000000e+00,9.371370e-01,1.173281e-01,9.890948e-08,2.030000e+00,0.000000e+00,1.751308e+02
5.120000e+04,5.925926e-01,2.000000e+01,0.000000e+00,9.371462e-01,1.173380e-01,9.872047e-08,2.030000e+00,0.000000e+00,1.751308e+02
5.130000e+04,5.937500e-01,2.000000e+01,0.000000e+00,9.371555e-01,1.173478e-01,9.853219e-08,2.030000e+00,0.000000e+00,1.751308e+02
5.140000e+04,5.949074e-01,2.000000e+01,0.000000e+00,9.371647e-01,1.173577e-01,9.834464e-08,2.030000e+00,0.000000e+00,1.751308e+02
5.150000e+04,5.960648e-01,2.000000e+01,0.000000e+00,9.371739e-01,1.173675e-01,9.815783e-08,2.030000e+00,0.000000e+00,1.751308e+02
5.160000e+04,5.972222e-01,2.000000e+01,0.000000e+00,9.371831e-01,1.173773e-01,9.797173e-08,2.030000e+00,0.000000e+00,1.751308e+02
5.170000e+04,5.983796e-01,2.000000e+01,0.000000e+00,9.371923e-01,1.173871e-01,9.778636e-08,2.030000e+00,0.000000e+00,1.751308e+02
5.180000e+04,5.995370e-01,2.000000e+01,0.000000e+00,9.372014e-01,1.173969e-01,9.760170e-08,2.030000e+00,0.000000e+00,1.751308e+02
5.190000e+04,6.006944e-01,2.000000e+01,0.000000e+00,9.372106e-01,1.174066e-01,9.741775e-08,2.030000e+00,0.000000e+00,1.751308e+02
5.200000e+04,6.018519e-01,2.000000e+01,0.000000e+00,9.372197e-01,1.174163e-01,9.723451e-08,2.030000e+00,0.000000e+00,1.751308e+02
5.210000e+04,6.030093e-01,2.000000e+01,0.000000e+00,9.372288e-01,1.174261e-01,9.705198e-08,2.030000e+00,0.000000e+00,1.751308e+02
5.220000e+04,6.041667e-01,2.000000e+01,0.000000e+00,9.372379e-01,1.174358e-01,9.687014e-08,2.030000e+00,0.000000e+00,1.751308e+02
5.230000e+04,6.053241e-01,2.000000e+01,0.000000e+00,9.372470e-01,1.174454e-01,9.668900e-08,2.030000e+00,0.000000e+00,1.751308e+02
5.240000e+04,6.064815e-01,2.000000e+01,0.000000e+00,9.372560e-01,1.174551e-01,9.650855e-08,2.030000e+00,0.000000e+00,1.751308e+02
5.250000e+04,6.076389e-01,2.000000e+01,0.000000e+00,9.372650e-01,1.174647e-01,9.632878e-08,2.030000e+00,0.000000e+00,1.751308e+02
5.260000e+04,6.087963e-01,2.000000e+01,0.000000e+00,9.372741e-01,1.174744e-01,9.614970e-08,2.030000e+00,0.000000e+00,1.751308e+02
5.270000e+04,6.099537e-01,2.000000e+01,0.000000e+00,9.372831e-01,1.174840e-01,9.597130e-08,2.030000e+00,0.000000e+00,1.751308e+02
5.280000e+04,6.111111e-01,2.000000e+01,0.000000e+00,9.372921e-01,1.174936e-01,9.579357e-08,2.030000e+00,0.000000e+00,1.751308e+02
5.290000e+04,6.122685e-01,2.000000e+01,0.000000e+00,9.373010e-01,1.175031e-01,9.561652e-08,2.030000e+00,0.000000e+00,1.751308e+02
5.300000e+04,6.134259e-01,2.000000e+01,0.000000e+00,9.373100e-01,1.175127e-01,9.544013e-08,2.030000e+00,0.000000e+00,1.751308e+02
5.310000e+04,6.145833e-01,2.000000e+01,0.000000e+00,9.373189e-01,1.175222e-01,9.526441e-08,2.030000e+00,0.000000e+00,1.751308e+02
5.320000e+04,6.157407e-01,2.000000e+01,0.000000e+00,9.373278e-01,1.175317e-01,9.508935e-08,2.030000e+00,0.000000e+00,1.751308e+02
5.330000e+04,6.168981e-01,2.000000e+01,0.000000e+00,9.373367e-01,1.175412e-01,9.491494e-08,2.030000e+00,0.000000e+00,1.751308e+02
5.340000e+04,6.180556e-01,2.000000e+01,0.000000e+00,9.373456e-01,1.175507e-01,9.474119e-08,2.030000e+00,0.000000e+00,1.751308e+02
5.350000e+04,6.192130e-01,2.000000e+01,0.000000e+00,9.373545e-01,1.175602e-01,9.456809e-08,2.030000e+00,0.000000e+00,1.751308e+02
5.360000e+04,6.203704e-01,2.000000e+01,0.000000e+00,9.373634e-01,1.175696e-01,9.439563e-08,2.030000e+00,0.000000e+00,1.751308e+02
5.370000e+04,6.215278e-01,2.000000e+01,0.000000e+00,9.373722e-01,1.175791e-01,9.422382e-08,2.030000e+00,0.000000e+00,1.751308e+02
5.380000e+04,6.226852e-01,2.000000e+01,0.000000e+00,9.373810e-01,1.175885e-01,9.405264e-08,2.030000e+00,0.000000e+00,1.751308e+02
5.390000e+04,6.238426e-01,2.000000e+01,0.000000e+00,9.373898e-01,1.175979e-01,9.388210e-08,2.030000e+00,0.000000e+00,1.751308e+02
5.400000e+04,6.250000e-01,2.000000e+01,0.000000e+00,9.373986e-01,1.176072e-01,9.371219e-08,2.030000e+00,0.000000e+00,1.751308e+02
5.410000e+04,6.261574e-01,2.000000e+01,0.000000e+00,9.374074e-01,1.176166e-01,9.354290e-08,2.030000e+00,0.000000e+00,1.751308e+02
5.420000e+04,6.273148e-01,2.000000e+01,0.000000e+00,9.374162e-01,1.176260e-01,9.337425e-08,2.030000e+00,0.000000e+00,1.751308e+02
5.430000e+04,6.284722e-01,2.000000e+01,0.000000e+00,9.374249e-01,1.176353e-01,9.320621e-08,2.030000e+00,0.000000e+00,1.751308e+02
5.440000e+04,6.296296e-01,2.000000e+01,0.000000e+00,9.374336e-01,1.176446e-01,9.303879e-08,2.030000e+00,0.000000e+00,1.751308e+02
5.450000e+04,6.307870e-01,2.000000e+01,0.000000e+00,9.374424e-01,1.176539e-01,9.287198e-08,2.030000e+00,0.000000e+00,1.751308e+02
5.460000e+04,6.319444e-01,2.000000e+01,0.000000e+00,9.374511e-01,1.176632e-01,9.270579e-08,2.030000e+00,0.000000e+00,1.751308e+02
5.470000e+04,6.331019e-01,2.000000e+01,0.000000e+00,9.374597e-01,1.176724e-01,9.254020e-08,2.030000e+00,0.000000e+00,1.751308e+02
5.480000e+04,6.342593e-01,2.000000e+01,0.000000e+00,9.374684e-01,1.176817e-01,9.237522e-08,2.030000e+00,0.000000e+00,1.751308e+02
5.490000e+04,6.354167e-01,2.000000e+01,0.000000e+00,9.374771e-01,1.176909e-01,9.221084e-08,2.030000e+00,0.000000e+00,1.751308e+02
5.500000e+04,6.365741e-01,2.000000e+01,0.000000e+00,9.374857e-01,1.177001e-01,9.204705e-08,2.030000e+00,0.000000e+00,1.751308e+02
5.510000e+04,6.377315e-01,2.000000e+01,0.000000e+00,9.374943e-01,1.177093e-01,9.188386e-08,2.030000e+00,0.000000e+00,1.751308e+02
5.520000e+04,6.388889e-01,2.000000e+01,0.000000e+00,9.375029e-01,1.177185e-01,9.172126e-08,2.030000e+00,0.000000e+00,1.751308e+02
5.530000e+04,6.400463e-01,2.000000e+01,0.000000e+00,9.375115e-01,1.177277e-01,9.155925e-08,2.030000e+00,0.000000e+00,1.751308e+02
5.540000e+04,6.412037e-01,2.000000e+01,0.000000e+00,9.375201e-01,1.177368e-01,9.139783e-08,2.030000e+00,0.000000e+00,1.751308e+02
5.550000e+04,6.423611e-01,2.000000e+01,0.000000e+00,9.375286e-01,1.177459e-01,9.123698e-08,2.030000e+00,0.000000e+00,1.751308e+02
5.560000e+04,6.435185e-01,2.000000e+01,0.000000e+00,9.375372e-01,1.177551e-01,9.107671e-08,2.030000e+00,0.000000e+00,1.751308e+02
5.570000e+04,6.446759e-01,2.000000e+01,0.000000e+00,9.375457e-01,1.177642e-01,9.091702e-08,2.030000e+00,0.000000e+00,1.751308e+02
5.580000e+04,6.458333e-01,2.000000e+01,0.000000e+00,9.375542e-01,1.177732e-01,9.075790e-08,2.030000e+00,0.000000e+00,1.751308e+02
5.590000e+04,6.469907e-01,2.000000e+01,0.000000e+00,9.375627e-01,1.177823e-01,9.059935e-08,2.030000e+00,0.000000e+00,1.751308e+02
5.600000e+04,6.481481e-01,2.000000e+01,0.000000e+00,9.375712e-01,1.177914e-01,9.044137e-08,2.030000e+00,0.000000e+00,1.751308e+02
5.610000e+04,6.493056e-01,2.000000e+01,0.000000e+00,9.375797e-01,1.178004e-01,9.028395e-08,2.030000e+00,0.000000e+00,1.751308e+02
5.620000e+04,6.504630e-01,2.000000e+01,0.000000e+00,9.375882e-01,1.178094e-01,9.012709e-08,2.030000e+00,0.000000e+00,1.751308e+02
5.630000e+04,6.516204e-01,2.000000e+01,0.000000e+00,9.375966e-01,1.178184e-01,8.997078e-08,2.030000e+00,0.000000e+00,1.751308e+02
5.640000e+04,6.527778e-01,2.000000e+01,0.000000e+00,9.376050e-01,1.178274e-01,8.981503e-08,2.030000e+00,0.000000e+00,1.751308e+02
5.650000e+04,6.539352e-01,2.000000e+01,0.000000e+00,9.376134e-01,1.178364e-01,8.965983e-08,2.030000e+00,0.000000e+00,1.751308e+02
5.660000e+04,6.550926e-01,2.000000e+01,0.000000e+00,9.376218e-01,1.178453e-01,8.950518e-08,2.030000e+00,0.000000e+00,1.751308e+02
5.670000e+04,6.562500e-01,2.000000e+01,0.000000e+00,9.376302e-01,1.178543e-01,8.935108e-08,2.030000e+00,0.000000e+00,1.751308e+02
5.680000e+04,6.574074e-01,2.000000e+01,0.000000e+00,9.376386e-01,1.178632e-01,8.919752e-08,2.030000e+00,0.000000e+00,1.751308e+02
5.690000e+04,6.585648e-01,2.000000e+01,0.000000e+00,9.376470e-01,1.178721e-01,8.904449e-08,2.030000e+00,0.000000e+00,1.751308e+02
5.700000e+04,6.597222e-01,2.000000e+01,0.000000e+00,9.376553e-01,1.178810e-01,8.889201e-08,2.030000e+00,0.000000e+00,1.751308e+02
5.710000e+04,6.608796e-01,2.000000e+01,0.000000e+00,9.376636e-01,1.178899e-01,8.874005e-08,2.030000e+00,0.000000e+00,1.751308e+02
5.720000e+04,6.620370e-01,2.000000e+01,0.000000e+00,9.376719e-01,1.178988e-01,8.858863e-08,2.030000e+00,0.000000e+00,1.751308e+02
5.730000e+04,6.631944e-01,2.000000e+01,0.000000e+00,9.376802e-01,1.179076e-01,8.843774e-08,2.030000e+00,0.000000e+00,1.751308e+02
5.740000e+04,6.643519e-01,2.000000e+01,0.000000e+00,9.376885e-01,1.179165e-01,8.828737e-08,2.030000e+00,0.000000e+00,1.751308e+02
5.750000e+04,6.655093e-01,2.000000e+01,0.000000e+00,9.376968e-01,1.179253e-01,8.813753e-08,2.030000e+00,0.000000e+00,1.751308e+02
5.760000e+04,6.666667e-01,2.000000e+01,0.000000e+00,9.377051e-01,1.179341e-01,8.798820e-08,2.030000e+00,0.000000e+00,1.751308e+02
5.770000e+04,6.678241e-01,2.000000e+01,0.000000e+00,9.377133e-01,1.179429e-01,8.783940e-08,2.030000e+00,0.000000e+00,1.751308e+02
5.780000e+04,6.689815e-01,2.000000e+01,0.000000e+00,9.377215e-01,1.179517e-01,8.769111e-08,2.030000e+00,0.000000e+00,1.751308e+02
5.790000e+04,6.701389e-01,2.000000e+01,0.000000e+00,9.377297e-01,1.179604e-01,8.754333e-08,2.030000e+00,0.000000e+00,1.751308e+02
5.800000e+04,6.712963e-01,2.000000e+01,0.000000e+00,9.377379e-01,1.179692e-01,8.739606e-08,2.030000e+00,0.000000e+00,1.751308e+02
5.810000e+04,6.724537e-01,2.000000e+01,0.000000e+00,9.377461e-01,1.179779e-01,8.724929e-08,2.030000e+00,0.000000e+00,1.751308e+02
5.820000e+04,6.736111e-01,2.000000e+01,0.000000e+00,9.377543e-01,1.179866e-01,8.710303e-08,2.030000e+00,0.000000e+00,1.751308e+02
5.830000e+04,6.747685e-01,2.000000e+01,0.000000e+00,9.377625e-01,1.179953e-01,8.695727e-08,2.030000e+00,0.000000e+00,1.751308e+02
5.840000e+04,6.759259e-01,2.000000e+01,0.000000e+00,9.377706e-01,1.180040e-01,8.681202e-08,2.030000e+00,0.000000e+00,1.751308e+02
5.850000e+04,6.770833e-01,2.000000e+01,0.000000e+00,9.377788e-01,1.180127e-01,8.666725e-08,2.030000e+00,0.000000e+00,1.751308e+02
5.860000e+04,6.782407e-01,2.000000e+01,0.000000e+00,9.377869e-01,1.180213e-01,8.652298e-08,2.030000e+00,0.000000e+00,1.751308e+02
5.870000e+04,6.793981e-01,2.000000e+01,0.000000e+00,9.377950e-01,1.180300e-01,8.637921e-08,2.030000e+00,0.000000e+00,1.751308e+02
5.880000e+04,6.805556e-01,2.000000e+01,0.000000e+00,9.378031e-01,1.180386e-01,8.623592e-08,2.030000e+00,0.000000e+00,1.751308e+02
5.890000e+04,6.817130e-01,2.000000e+01,0.000000e+00,9.378112e-01,1.180472e-01,8.609312e-08,2.030000e+00,0.000000e+00,1.751308e+02
5.900000e+04,6.828704e-01,2.000000e+01,0.000000e+00,9.378192e-01,1.180558e-01,8.595080e-08,2.030000e+00,0.000000e+00,1.751308e+02
5.910000e+04,6.840278e-01,2.000000e+01,0.000000e+00,9.378273e-01,1.180644e-01,8.580896e-08,2.030000e+00,0.000000e+00,1.751308e+02
5.920000e+04,6.851852e-01,2.000000e+01,0.000000e+00,9.378353e-01,1.180730e-01,8.566761e-08,2.030000e+00,0.000000e+00,1.751308e+02
5.930000e+04,6.863426e-01,2.000000e+01,0.000000e+00,9.378433e-01,1.180816e-01,8.552673e-08,2.030000e+00,0.000000e+00,1.751308e+02
5.940000e+04,6.875000e-01,2.000000e+01,0.000000e+00,9.378514e-01,1.180901e-01,8.538632e-08,2.030000e+00,0.000000e+00,1.751308e+02
5.950000e+04,6.886574e-01,2.000000e+01,0.000000e+00,9.378594e-01,1.180986e-01,8.524638e-08,2.030000e+00,0.000000e+00,1.751308e+02
