Repository: brandonlampe/CS_Data

# Comments For Consolidation Test: 175_04
_Note:_ herein, the phrase "TEST-NUMBER" will imply the insertion of "175_04".  This format will
often be used when describing local directories.

_Fractional Density Measurements:_ Fractional density calculations were made using measured data of
the sample's initial and transient volume.  These volume change measurements were made using a

## Test Data
Raw test data is contained in: TEST-NUMBER.xlsx

Additionally, calculated values of fractional density have been calculated in TEST-NUMBER.xlsx and
exported to TEST-NUMBER.csv, where the .csv file format allows for easy cross-platform importing
and analysis.

File: UNM_WP_HY_175_04/FINAL/175_04_CREEP.csv (part 4 of 5)
Analysis by Brandon Lampe, performed on: 2016/06/30 11:23:56
Time (sec),Time (day),Confining Pressure (MPa),Pore Pressure (MPa),Fractional Density,Volume Strain,Volume Strain Rate (1/sec),Mean Particle Size (mm),Added Water (percent by weight),Temperature (C)
5.960000e+04,6.898148e-01,2.000000e+01,0.000000e+00,9.378673e-01,1.181072e-01,8.510692e-08,2.030000e+00,0.000000e+00,1.751308e+02
5.970000e+04,6.909722e-01,2.000000e+01,0.000000e+00,9.378753e-01,1.181157e-01,8.496792e-08,2.030000e+00,0.000000e+00,1.751308e+02
5.980000e+04,6.921296e-01,2.000000e+01,0.000000e+00,9.378833e-01,1.181241e-01,8.482939e-08,2.030000e+00,0.000000e+00,1.751308e+02
5.990000e+04,6.932870e-01,2.000000e+01,0.000000e+00,9.378912e-01,1.181326e-01,8.469132e-08,2.030000e+00,0.000000e+00,1.751308e+02
6.000000e+04,6.944444e-01,2.000000e+01,0.000000e+00,9.378992e-01,1.181411e-01,8.455371e-08,2.030000e+00,0.000000e+00,1.751308e+02
6.010000e+04,6.956019e-01,2.000000e+01,0.000000e+00,9.379071e-01,1.181495e-01,8.441655e-08,2.030000e+00,0.000000e+00,1.751308e+02
6.020000e+04,6.967593e-01,2.000000e+01,0.000000e+00,9.379150e-01,1.181580e-01,8.427986e-08,2.030000e+00,0.000000e+00,1.751308e+02
6.030000e+04,6.979167e-01,2.000000e+01,0.000000e+00,9.379229e-01,1.181664e-01,8.414361e-08,2.030000e+00,0.000000e+00,1.751308e+02
6.040000e+04,6.990741e-01,2.000000e+01,0.000000e+00,9.379308e-01,1.181748e-01,8.400782e-08,2.030000e+00,0.000000e+00,1.751308e+02
6.050000e+04,7.002315e-01,2.000000e+01,0.000000e+00,9.379387e-01,1.181832e-01,8.387247e-08,2.030000e+00,0.000000e+00,1.751308e+02
6.060000e+04,7.013889e-01,2.000000e+01,0.000000e+00,9.379465e-01,1.181916e-01,8.373758e-08,2.030000e+00,0.000000e+00,1.751308e+02
6.070000e+04,7.025463e-01,2.000000e+01,0.000000e+00,9.379544e-01,1.181999e-01,8.360312e-08,2.030000e+00,0.000000e+00,1.751308e+02
6.080000e+04,7.037037e-01,2.000000e+01,0.000000e+00,9.379622e-01,1.182083e-01,8.346911e-08,2.030000e+00,0.000000e+00,1.751308e+02
6.090000e+04,7.048611e-01,2.000000e+01,0.000000e+00,9.379700e-01,1.182166e-01,8.333554e-08,2.030000e+00,0.000000e+00,1.751308e+02
6.100000e+04,7.060185e-01,2.000000e+01,0.000000e+00,9.379778e-01,1.182250e-01,8.320241e-08,2.030000e+00,0.000000e+00,1.751308e+02
6.110000e+04,7.071759e-01,2.000000e+01,0.000000e+00,9.379856e-01,1.182333e-01,8.306971e-08,2.030000e+00,0.000000e+00,1.751308e+02
6.120000e+04,7.083333e-01,2.000000e+01,0.000000e+00,9.379934e-01,1.182416e-01,8.293745e-08,2.030000e+00,0.000000e+00,1.751308e+02
6.130000e+04,7.094907e-01,2.000000e+01,0.000000e+00,9.380012e-01,1.182499e-01,8.280561e-08,2.030000e+00,0.000000e+00,1.751308e+02
6.140000e+04,7.106481e-01,2.000000e+01,0.000000e+00,9.380090e-01,1.182581e-01,8.267421e-08,2.030000e+00,0.000000e+00,1.751308e+02
6.150000e+04,7.118056e-01,2.000000e+01,0.000000e+00,9.380167e-01,1.182664e-01,8.254323e-08,2.030000e+00,0.000000e+00,1.751308e+02
6.160000e+04,7.129630e-01,2.000000e+01,0.000000e+00,9.380244e-01,1.182746e-01,8.241268e-08,2.030000e+00,0.000000e+00,1.751308e+02
6.170000e+04,7.141204e-01,2.000000e+01,0.000000e+00,9.380322e-01,1.182829e-01,8.228255e-08,2.030000e+00,0.000000e+00,1.751308e+02
6.180000e+04,7.152778e-01,2.000000e+01,0.000000e+00,9.380399e-01,1.182911e-01,8.215285e-08,2.030000e+00,0.000000e+00,1.751308e+02
6.190000e+04,7.164352e-01,2.000000e+01,0.000000e+00,9.380476e-01,1.182993e-01,8.202356e-08,2.030000e+00,0.000000e+00,1.751308e+02
6.200000e+04,7.175926e-01,2.000000e+01,0.000000e+00,9.380553e-01,1.183075e-01,8.189469e-08,2.030000e+00,0.000000e+00,1.751308e+02
6.210000e+04,7.187500e-01,2.000000e+01,0.000000e+00,9.380629e-01,1.183157e-01,8.176623e-08,2.030000e+00,0.000000e+00,1.751308e+02
6.220000e+04,7.199074e-01,2.000000e+01,0.000000e+00,9.380706e-01,1.183239e-01,8.163819e-08,2.030000e+00,0.000000e+00,1.751308e+02
6.230000e+04,7.210648e-01,2.000000e+01,0.000000e+00,9.380783e-01,1.183320e-01,8.151056e-08,2.030000e+00,0.000000e+00,1.751308e+02
6.240000e+04,7.222222e-01,2.000000e+01,0.000000e+00,9.380859e-01,1.183402e-01,8.138333e-08,2.030000e+00,0.000000e+00,1.751308e+02
6.250000e+04,7.233796e-01,2.000000e+01,0.000000e+00,9.380935e-01,1.183483e-01,8.125652e-08,2.030000e+00,0.000000e+00,1.751308e+02
6.260000e+04,7.245370e-01,2.000000e+01,0.000000e+00,9.381011e-01,1.183564e-01,8.113011e-08,2.030000e+00,0.000000e+00,1.751308e+02
6.270000e+04,7.256944e-01,2.000000e+01,0.000000e+00,9.381088e-01,1.183645e-01,8.100410e-08,2.030000e+00,0.000000e+00,1.751308e+02
6.280000e+04,7.268519e-01,2.000000e+01,0.000000e+00,9.381163e-01,1.183726e-01,8.087849e-08,2.030000e+00,0.000000e+00,1.751308e+02
6.290000e+04,7.280093e-01,2.000000e+01,0.000000e+00,9.381239e-01,1.183807e-01,8.075328e-08,2.030000e+00,0.000000e+00,1.751308e+02
6.300000e+04,7.291667e-01,2.000000e+01,0.000000e+00,9.381315e-01,1.183888e-01,8.062847e-08,2.030000e+00,0.000000e+00,1.751308e+02
6.310000e+04,7.303241e-01,2.000000e+01,0.000000e+00,9.381391e-01,1.183968e-01,8.050406e-08,2.030000e+00,0.000000e+00,1.751308e+02
6.320000e+04,7.314815e-01,2.000000e+01,0.000000e+00,9.381466e-01,1.184049e-01,8.038004e-08,2.030000e+00,0.000000e+00,1.751308e+02
6.330000e+04,7.326389e-01,2.000000e+01,0.000000e+00,9.381541e-01,1.184129e-01,8.025641e-08,2.030000e+00,0.000000e+00,1.751308e+02
6.340000e+04,7.337963e-01,2.000000e+01,0.000000e+00,9.381617e-01,1.184209e-01,8.013317e-08,2.030000e+00,0.000000e+00,1.751308e+02
6.350000e+04,7.349537e-01,2.000000e+01,0.000000e+00,9.381692e-01,1.184289e-01,8.001032e-08,2.030000e+00,0.000000e+00,1.751308e+02
6.360000e+04,7.361111e-01,2.000000e+01,0.000000e+00,9.381767e-01,1.184369e-01,7.988785e-08,2.030000e+00,0.000000e+00,1.751308e+02
6.370000e+04,7.372685e-01,2.000000e+01,0.000000e+00,9.381842e-01,1.184449e-01,7.976577e-08,2.030000e+00,0.000000e+00,1.751308e+02
6.380000e+04,7.384259e-01,2.000000e+01,0.000000e+00,9.381916e-01,1.184529e-01,7.964408e-08,2.030000e+00,0.000000e+00,1.751308e+02
6.390000e+04,7.395833e-01,2.000000e+01,0.000000e+00,9.381991e-01,1.184608e-01,7.952276e-08,2.030000e+00,0.000000e+00,1.751308e+02
6.400000e+04,7.407407e-01,2.000000e+01,0.000000e+00,9.382066e-01,1.184688e-01,7.940182e-08,2.030000e+00,0.000000e+00,1.751308e+02
6.410000e+04,7.418981e-01,2.000000e+01,0.000000e+00,9.382140e-01,1.184767e-01,7.928126e-08,2.030000e+00,0.000000e+00,1.751308e+02
6.420000e+04,7.430556e-01,2.000000e+01,0.000000e+00,9.382214e-01,1.184846e-01,7.916108e-08,2.030000e+00,0.000000e+00,1.751308e+02
6.430000e+04,7.442130e-01,2.000000e+01,0.000000e+00,9.382289e-01,1.184925e-01,7.904126e-08,2.030000e+00,0.000000e+00,1.751308e+02
6.440000e+04,7.453704e-01,2.000000e+01,0.000000e+00,9.382363e-01,1.185004e-01,7.892182e-08,2.030000e+00,0.000000e+00,1.751308e+02
6.450000e+04,7.465278e-01,2.000000e+01,0.000000e+00,9.382437e-01,1.185083e-01,7.880276e-08,2.030000e+00,0.000000e+00,1.751308e+02
6.460000e+04,7.476852e-01,2.000000e+01,0.000000e+00,9.382511e-01,1.185162e-01,7.868405e-08,2.030000e+00,0.000000e+00,1.751308e+02
6.470000e+04,7.488426e-01,2.000000e+01,0.000000e+00,9.382584e-01,1.185241e-01,7.856572e-08,2.030000e+00,0.000000e+00,1.751308e+02
6.480000e+04,7.500000e-01,2.000000e+01,0.000000e+00,9.382658e-01,1.185319e-01,7.844775e-08,2.030000e+00,0.000000e+00,1.751308e+02
6.490000e+04,7.511574e-01,2.000000e+01,0.000000e+00,9.382732e-01,1.185397e-01,7.833015e-08,2.030000e+00,0.000000e+00,1.751308e+02
6.500000e+04,7.523148e-01,2.000000e+01,0.000000e+00,9.382805e-01,1.185476e-01,7.821290e-08,2.030000e+00,0.000000e+00,1.751308e+02
6.510000e+04,7.534722e-01,2.000000e+01,0.000000e+00,9.382878e-01,1.185554e-01,7.809602e-08,2.030000e+00,0.000000e+00,1.751308e+02
6.520000e+04,7.546296e-01,2.000000e+01,0.000000e+00,9.382952e-01,1.185632e-01,7.797950e-08,2.030000e+00,0.000000e+00,1.751308e+02
6.530000e+04,7.557870e-01,2.000000e+01,0.000000e+00,9.383025e-01,1.185710e-01,7.786333e-08,2.030000e+00,0.000000e+00,1.751308e+02
6.540000e+04,7.569444e-01,2.000000e+01,0.000000e+00,9.383098e-01,1.185788e-01,7.774752e-08,2.030000e+00,0.000000e+00,1.751308e+02
6.550000e+04,7.581019e-01,2.000000e+01,0.000000e+00,9.383171e-01,1.185865e-01,7.763206e-08,2.030000e+00,0.000000e+00,1.751308e+02
6.560000e+04,7.592593e-01,2.000000e+01,0.000000e+00,9.383243e-01,1.185943e-01,7.751695e-08,2.030000e+00,0.000000e+00,1.751308e+02
6.570000e+04,7.604167e-01,2.000000e+01,0.000000e+00,9.383316e-01,1.186020e-01,7.740219e-08,2.030000e+00,0.000000e+00,1.751308e+02
6.580000e+04,7.615741e-01,2.000000e+01,0.000000e+00,9.383389e-01,1.186098e-01,7.728778e-08,2.030000e+00,0.000000e+00,1.751308e+02
6.590000e+04,7.627315e-01,2.000000e+01,0.000000e+00,9.383461e-01,1.186175e-01,7.717372e-08,2.030000e+00,0.000000e+00,1.751308e+02
6.600000e+04,7.638889e-01,2.000000e+01,0.000000e+00,9.383533e-01,1.186252e-01,7.706001e-08,2.030000e+00,0.000000e+00,1.751308e+02
6.610000e+04,7.650463e-01,2.000000e+01,0.000000e+00,9.383606e-01,1.186329e-01,7.694664e-08,2.030000e+00,0.000000e+00,1.751308e+02
6.620000e+04,7.662037e-01,2.000000e+01,0.000000e+00,9.383678e-01,1.186406e-01,7.683361e-08,2.030000e+00,0.000000e+00,1.751308e+02
6.630000e+04,7.673611e-01,2.000000e+01,0.000000e+00,9.383750e-01,1.186483e-01,7.672092e-08,2.030000e+00,0.000000e+00,1.751308e+02
6.640000e+04,7.685185e-01,2.000000e+01,0.000000e+00,9.383822e-01,1.186559e-01,7.660857e-08,2.030000e+00,0.000000e+00,1.751308e+02
6.650000e+04,7.696759e-01,2.000000e+01,0.000000e+00,9.383894e-01,1.186636e-01,7.649656e-08,2.030000e+00,0.000000e+00,1.751308e+02
6.660000e+04,7.708333e-01,2.000000e+01,0.000000e+00,9.383965e-01,1.186712e-01,7.638489e-08,2.030000e+00,0.000000e+00,1.751308e+02
6.670000e+04,7.719907e-01,2.000000e+01,0.000000e+00,9.384037e-01,1.186789e-01,7.627355e-08,2.030000e+00,0.000000e+00,1.751308e+02
6.680000e+04,7.731481e-01,2.000000e+01,0.000000e+00,9.384109e-01,1.186865e-01,7.616254e-08,2.030000e+00,0.000000e+00,1.751308e+02
6.690000e+04,7.743056e-01,2.000000e+01,0.000000e+00,9.384180e-01,1.186941e-01,7.605186e-08,2.030000e+00,0.000000e+00,1.751308e+02
6.700000e+04,7.754630e-01,2.000000e+01,0.000000e+00,9.384251e-01,1.187017e-01,7.594152e-08,2.030000e+00,0.000000e+00,1.751308e+02
6.710000e+04,7.766204e-01,2.000000e+01,0.000000e+00,9.384323e-01,1.187093e-01,7.583151e-08,2.030000e+00,0.000000e+00,1.751308e+02
6.720000e+04,7.777778e-01,2.000000e+01,0.000000e+00,9.384394e-01,1.187169e-01,7.572182e-08,2.030000e+00,0.000000e+00,1.751308e+02
6.730000e+04,7.789352e-01,2.000000e+01,0.000000e+00,9.384465e-01,1.187244e-01,7.561245e-08,2.030000e+00,0.000000e+00,1.751308e+02
6.740000e+04,7.800926e-01,2.000000e+01,0.000000e+00,9.384536e-01,1.187320e-01,7.550342e-08,2.030000e+00,0.000000e+00,1.751308e+02
6.750000e+04,7.812500e-01,2.000000e+01,0.000000e+00,9.384606e-01,1.187395e-01,7.539470e-08,2.030000e+00,0.000000e+00,1.751308e+02
6.760000e+04,7.824074e-01,2.000000e+01,0.000000e+00,9.384677e-01,1.187471e-01,7.528631e-08,2.030000e+00,0.000000e+00,1.751308e+02
6.770000e+04,7.835648e-01,2.000000e+01,0.000000e+00,9.384748e-01,1.187546e-01,7.517824e-08,2.030000e+00,0.000000e+00,1.751308e+02
6.780000e+04,7.847222e-01,2.000000e+01,0.000000e+00,9.384818e-01,1.187621e-01,7.507048e-08,2.030000e+00,0.000000e+00,1.751308e+02
6.790000e+04,7.858796e-01,2.000000e+01,0.000000e+00,9.384889e-01,1.187696e-01,7.496305e-08,2.030000e+00,0.000000e+00,1.751308e+02
6.800000e+04,7.870370e-01,2.000000e+01,0.000000e+00,9.384959e-01,1.187771e-01,7.485592e-08,2.030000e+00,0.000000e+00,1.751308e+02
6.810000e+04,7.881944e-01,2.000000e+01,0.000000e+00,9.385029e-01,1.187846e-01,7.474912e-08,2.030000e+00,0.000000e+00,1.751308e+02
6.820000e+04,7.893519e-01,2.000000e+01,0.000000e+00,9.385099e-01,1.187921e-01,7.464263e-08,2.030000e+00,0.000000e+00,1.751308e+02
6.830000e+04,7.905093e-01,2.000000e+01,0.000000e+00,9.385169e-01,1.187995e-01,7.453644e-08,2.030000e+00,0.000000e+00,1.751308e+02
6.840000e+04,7.916667e-01,2.000000e+01,0.000000e+00,9.385239e-01,1.188070e-01,7.443057e-08,2.030000e+00,0.000000e+00,1.751308e+02
6.850000e+04,7.928241e-01,2.000000e+01,0.000000e+00,9.385309e-01,1.188144e-01,7.432501e-08,2.030000e+00,0.000000e+00,1.751308e+02
6.860000e+04,7.939815e-01,2.000000e+01,0.000000e+00,9.385379e-01,1.188218e-01,7.421976e-08,2.030000e+00,0.000000e+00,1.751308e+02
6.870000e+04,7.951389e-01,2.000000e+01,0.000000e+00,9.385448e-01,1.188292e-01,7.411481e-08,2.030000e+00,0.000000e+00,1.751308e+02
6.880000e+04,7.962963e-01,2.000000e+01,0.000000e+00,9.385518e-01,1.188366e-01,7.401017e-08,2.030000e+00,0.000000e+00,1.751308e+02
6.890000e+04,7.974537e-01,2.000000e+01,0.000000e+00,9.385587e-01,1.188440e-01,7.390583e-08,2.030000e+00,0.000000e+00,1.751308e+02
6.900000e+04,7.986111e-01,2.000000e+01,0.000000e+00,9.385656e-01,1.188514e-01,7.380179e-08,2.030000e+00,0.000000e+00,1.751308e+02
6.910000e+04,7.997685e-01,2.000000e+01,0.000000e+00,9.385726e-01,1.188588e-01,7.369806e-08,2.030000e+00,0.000000e+00,1.751308e+02
6.920000e+04,8.009259e-01,2.000000e+01,0.000000e+00,9.385795e-01,1.188662e-01,7.359462e-08,2.030000e+00,0.000000e+00,1.751308e+02
6.930000e+04,8.020833e-01,2.000000e+01,0.000000e+00,9.385864e-01,1.188735e-01,7.349148e-08,2.030000e+00,0.000000e+00,1.751308e+02
6.940000e+04,8.032407e-01,2.000000e+01,0.000000e+00,9.385933e-01,1.188809e-01,7.338864e-08,2.030000e+00,0.000000e+00,1.751308e+02
6.950000e+04,8.043981e-01,2.000000e+01,0.000000e+00,9.386002e-01,1.188882e-01,7.328610e-08,2.030000e+00,0.000000e+00,1.751308e+02
6.960000e+04,8.055556e-01,2.000000e+01,0.000000e+00,9.386070e-01,1.188955e-01,7.318385e-08,2.030000e+00,0.000000e+00,1.751308e+02
6.970000e+04,8.067130e-01,2.000000e+01,0.000000e+00,9.386139e-01,1.189028e-01,7.308189e-08,2.030000e+00,0.000000e+00,1.751308e+02
6.980000e+04,8.078704e-01,2.000000e+01,0.000000e+00,9.386208e-01,1.189101e-01,7.298023e-08,2.030000e+00,0.000000e+00,1.751308e+02
6.990000e+04,8.090278e-01,2.000000e+01,0.000000e+00,9.386276e-01,1.189174e-01,7.287886e-08,2.030000e+00,0.000000e+00,1.751308e+02
7.000000e+04,8.101852e-01,2.000000e+01,0.000000e+00,9.386344e-01,1.189247e-01,7.277777e-08,2.030000e+00,0.000000e+00,1.751308e+02
7.010000e+04,8.113426e-01,2.000000e+01,0.000000e+00,9.386413e-01,1.189320e-01,7.267698e-08,2.030000e+00,0.000000e+00,1.751308e+02
7.020000e+04,8.125000e-01,2.000000e+01,0.000000e+00,9.386481e-01,1.189393e-01,7.257647e-08,2.030000e+00,0.000000e+00,1.751308e+02
7.030000e+04,8.136574e-01,2.000000e+01,0.000000e+00,9.386549e-01,1.189465e-01,7.247625e-08,2.030000e+00,0.000000e+00,1.751308e+02
7.040000e+04,8.148148e-01,2.000000e+01,0.000000e+00,9.386617e-01,1.189537e-01,7.237631e-08,2.030000e+00,0.000000e+00,1.751308e+02
7.050000e+04,8.159722e-01,2.000000e+01,0.000000e+00,9.386685e-01,1.189610e-01,7.227665e-08,2.030000e+00,0.000000e+00,1.751308e+02
7.060000e+04,8.171296e-01,2.000000e+01,0.000000e+00,9.386753e-01,1.189682e-01,7.217728e-08,2.030000e+00,0.000000e+00,1.751308e+02
7.070000e+04,8.182870e-01,2.000000e+01,0.000000e+00,9.386820e-01,1.189754e-01,7.207819e-08,2.030000e+00,0.000000e+00,1.751308e+02
7.080000e+04,8.194444e-01,2.000000e+01,0.000000e+00,9.386888e-01,1.189826e-01,7.197938e-08,2.030000e+00,0.000000e+00,1.751308e+02
7.090000e+04,8.206019e-01,2.000000e+01,0.000000e+00,9.386955e-01,1.189898e-01,7.188085e-08,2.030000e+00,0.000000e+00,1.751308e+02
7.100000e+04,8.217593e-01,2.000000e+01,0.000000e+00,9.387023e-01,1.189970e-01,7.178259e-08,2.030000e+00,0.000000e+00,1.751308e+02
7.110000e+04,8.229167e-01,2.000000e+01,0.000000e+00,9.387090e-01,1.190042e-01,7.168462e-08,2.030000e+00,0.000000e+00,1.751308e+02
7.120000e+04,8.240741e-01,2.000000e+01,0.000000e+00,9.387157e-01,1.190113e-01,7.158691e-08,2.030000e+00,0.000000e+00,1.751308e+02
7.130000e+04,8.252315e-01,2.000000e+01,0.000000e+00,9.387225e-01,1.190185e-01,7.148948e-08,2.030000e+00,0.000000e+00,1.751308e+02
7.140000e+04,8.263889e-01,2.000000e+01,0.000000e+00,9.387292e-01,1.190256e-01,7.139233e-08,2.030000e+00,0.000000e+00,1.751308e+02
7.150000e+04,8.275463e-01,2.000000e+01,0.000000e+00,9.387359e-01,1.190328e-01,7.129544e-08,2.030000e+00,0.000000e+00,1.751308e+02
7.160000e+04,8.287037e-01,2.000000e+01,0.000000e+00,9.387425e-01,1.190399e-01,7.119883e-08,2.030000e+00,0.000000e+00,1.751308e+02
7.170000e+04,8.298611e-01,2.000000e+01,0.000000e+00,9.387492e-01,1.190470e-01,7.110249e-08,2.030000e+00,0.000000e+00,1.751308e+02
7.180000e+04,8.310185e-01,2.000000e+01,0.000000e+00,9.387559e-01,1.190541e-01,7.100641e-08,2.030000e+00,0.000000e+00,1.751308e+02
7.190000e+04,8.321759e-01,2.000000e+01,0.000000e+00,9.387626e-01,1.190612e-01,7.091060e-08,2.030000e+00,0.000000e+00,1.751308e+02
7.200000e+04,8.333333e-01,2.000000e+01,0.000000e+00,9.387692e-01,1.190683e-01,6.916557e-08,2.030000e+00,0.000000e+00,1.751308e+02
7.567485e+04,8.758663e-01,2.000000e+01,0.000000e+00,9.390077e-01,1.193223e-01,6.753054e-08,2.030000e+00,0.000000e+00,1.751308e+02
7.934970e+04,9.183993e-01,2.000000e+01,0.000000e+00,9.392353e-01,1.195646e-01,6.449677e-08,2.030000e+00,0.000000e+00,1.751308e+02
8.302455e+04,9.609323e-01,2.000000e+01,0.000000e+00,9.394529e-01,1.197963e-01,6.173212e-08,2.030000e+00,0.000000e+00,1.751308e+02
8.669940e+04,1.003465e+00,2.000000e+01,0.000000e+00,9.396615e-01,1.200183e-01,5.920229e-08,2.030000e+00,0.000000e+00,1.751308e+02
9.037426e+04,1.045998e+00,2.000000e+01,0.000000e+00,9.398618e-01,1.202314e-01,5.687857e-08,2.030000e+00,0.000000e+00,1.751308e+02
9.404911e+04,1.088531e+00,2.000000e+01,0.000000e+00,9.400544e-01,1.204364e-01,5.473676e-08,2.030000e+00,0.000000e+00,1.751308e+02
9.772396e+04,1.131064e+00,2.000000e+01,0.000000e+00,9.402400e-01,1.206337e-01,5.275630e-08,2.030000e+00,0.000000e+00,1.751308e+02
1.013988e+05,1.173597e+00,2.000000e+01,0.000000e+00,9.404190e-01,1.208241e-01,5.091963e-08,2.030000e+00,0.000000e+00,1.751308e+02
1.050737e+05,1.216130e+00,2.000000e+01,0.000000e+00,9.405919e-01,1.210080e-01,4.921162e-08,2.030000e+00,0.000000e+00,1.751308e+02
1.087485e+05,1.258663e+00,2.000000e+01,0.000000e+00,9.407592e-01,1.211858e-01,4.761923e-08,2.030000e+00,0.000000e+00,1.751308e+02
1.124234e+05,1.301196e+00,2.000000e+01,0.000000e+00,9.409212e-01,1.213580e-01,4.613110e-08,2.030000e+00,0.000000e+00,1.751308e+02
1.160982e+05,1.343729e+00,2.000000e+01,0.000000e+00,9.410782e-01,1.215249e-01,4.473732e-08,2.030000e+00,0.000000e+00,1.751308e+02
1.197731e+05,1.386262e+00,2.000000e+01,0.000000e+00,9.412306e-01,1.216868e-01,4.342919e-08,2.030000e+00,0.000000e+00,1.751308e+02
1.234479e+05,1.428795e+00,2.000000e+01,0.000000e+00,9.413786e-01,1.218440e-01,4.219906e-08,2.030000e+00,0.000000e+00,1.751308e+02
1.271228e+05,1.471328e+00,2.000000e+01,0.000000e+00,9.415226e-01,1.219969e-01,4.104016e-08,2.030000e+00,0.000000e+00,1.751308e+02
1.307976e+05,1.513861e+00,2.000000e+01,0.000000e+00,9.416626e-01,1.221457e-01,3.994647e-08,2.030000e+00,0.000000e+00,1.751308e+02
1.344725e+05,1.556394e+00,2.000000e+01,0.000000e+00,9.417990e-01,1.222905e-01,3.891265e-08,2.030000e+00,0.000000e+00,1.751308e+02
1.381473e+05,1.598927e+00,2.000000e+01,0.000000e+00,9.419320e-01,1.224317e-01,3.793392e-08,2.030000e+00,0.000000e+00,1.751308e+02
1.418222e+05,1.641460e+00,2.000000e+01,0.000000e+00,9.420616e-01,1.225693e-01,3.700598e-08,2.030000e+00,0.000000e+00,1.751308e+02
1.454970e+05,1.683993e+00,2.000000e+01,0.000000e+00,9.421882e-01,1.227037e-01,3.612500e-08,2.030000e+00,0.000000e+00,1.751308e+02
1.491719e+05,1.726526e+00,2.000000e+01,0.000000e+00,9.423118e-01,1.228348e-01,3.528749e-08,2.030000e+00,0.000000e+00,1.751308e+02
1.528467e+05,1.769059e+00,2.000000e+01,0.000000e+00,9.424326e-01,1.229630e-01,3.449032e-08,2.030000e+00,0.000000e+00,1.751308e+02
1.565216e+05,1.811592e+00,2.000000e+01,0.000000e+00,9.425507e-01,1.230883e-01,3.373064e-08,2.030000e+00,0.000000e+00,1.751308e+02
1.601964e+05,1.854125e+00,2.000000e+01,0.000000e+00,9.426662e-01,1.232109e-01,3.300588e-08,2.030000e+00,0.000000e+00,1.751308e+02
1.638713e+05,1.896658e+00,2.000000e+01,0.000000e+00,9.427794e-01,1.233309e-01,3.231368e-08,2.030000e+00,0.000000e+00,1.751308e+02
1.675461e+05,1.939191e+00,2.000000e+01,0.000000e+00,9.428902e-01,1.234484e-01,3.165191e-08,2.030000e+00,0.000000e+00,1.751308e+02
1.712210e+05,1.981724e+00,2.000000e+01,0.000000e+00,9.429987e-01,1.235635e-01,3.101859e-08,2.030000e+00,0.000000e+00,1.751308e+02
1.748958e+05,2.024257e+00,2.000000e+01,0.000000e+00,9.431051e-01,1.236764e-01,3.041194e-08,2.030000e+00,0.000000e+00,1.751308e+02
1.785707e+05,2.066790e+00,2.000000e+01,0.000000e+00,9.432095e-01,1.237871e-01,2.983030e-08,2.030000e+00,0.000000e+00,1.751308e+02
1.822455e+05,2.109323e+00,2.000000e+01,0.000000e+00,9.433119e-01,1.238956e-01,2.927217e-08,2.030000e+00,0.000000e+00,1.751308e+02
1.859204e+05,2.151856e+00,2.000000e+01,0.000000e+00,9.434125e-01,1.240022e-01,2.873616e-08,2.030000e+00,0.000000e+00,1.751308e+02
1.895952e+05,2.194389e+00,2.000000e+01,0.000000e+00,9.435112e-01,1.241068e-01,2.822096e-08,2.030000e+00,0.000000e+00,1.751308e+02
1.932701e+05,2.236922e+00,2.000000e+01,0.000000e+00,9.436082e-01,1.242096e-01,2.772540e-08,2.030000e+00,0.000000e+00,1.751308e+02
1.969449e+05,2.279455e+00,2.000000e+01,0.000000e+00,9.437035e-01,1.243106e-01,2.724838e-08,2.030000e+00,0.000000e+00,1.751308e+02
2.006198e+05,2.321988e+00,2.000000e+01,0.000000e+00,9.437972e-01,1.244099e-01,2.678887e-08,2.030000e+00,0.000000e+00,1.751308e+02
2.042946e+05,2.364521e+00,2.000000e+01,0.000000e+00,9.438893e-01,1.245075e-01,2.634594e-08,2.030000e+00,0.000000e+00,1.751308e+02
2.079695e+05,2.407054e+00,2.000000e+01,0.000000e+00,9.439799e-01,1.246035e-01,2.591870e-08,2.030000e+00,0.000000e+00,1.751308e+02
2.116443e+05,2.449587e+00,2.000000e+01,0.000000e+00,9.440691e-01,1.246980e-01,2.550634e-08,2.030000e+00,0.000000e+00,1.751308e+02
2.153192e+05,2.492120e+00,2.000000e+01,0.000000e+00,9.441569e-01,1.247910e-01,2.510808e-08,2.030000e+00,0.000000e+00,1.751308e+02
2.189940e+05,2.534653e+00,2.000000e+01,0.000000e+00,9.442433e-01,1.248825e-01,2.472324e-08,2.030000e+00,0.000000e+00,1.751308e+02
2.226689e+05,2.577186e+00,2.000000e+01,0.000000e+00,9.443285e-01,1.249727e-01,2.435113e-08,2.030000e+00,0.000000e+00,1.751308e+02
2.263437e+05,2.619719e+00,2.000000e+01,0.000000e+00,9.444124e-01,1.250615e-01,2.399113e-08,2.030000e+00,0.000000e+00,1.751308e+02
2.300186e+05,2.662252e+00,2.000000e+01,0.000000e+00,9.444950e-01,1.251490e-01,2.364268e-08,2.030000e+00,0.000000e+00,1.751308e+02
2.336934e+05,2.704785e+00,2.000000e+01,0.000000e+00,9.445765e-01,1.252353e-01,2.330522e-08,2.030000e+00,0.000000e+00,1.751308e+02
2.373683e+05,2.747318e+00,2.000000e+01,0.000000e+00,9.446568e-01,1.253203e-01,2.297824e-08,2.030000e+00,0.000000e+00,1.751308e+02
2.410432e+05,2.789851e+00,2.000000e+01,0.000000e+00,9.447360e-01,1.254042e-01,2.266126e-08,2.030000e+00,0.000000e+00,1.751308e+02
2.447180e+05,2.832384e+00,2.000000e+01,0.000000e+00,9.448141e-01,1.254869e-01,2.235384e-08,2.030000e+00,0.000000e+00,1.751308e+02
2.483929e+05,2.874917e+00,2.000000e+01,0.000000e+00,9.448912e-01,1.255685e-01,2.205554e-08,2.030000e+00,0.000000e+00,1.751308e+02
2.520677e+05,2.917450e+00,2.000000e+01,0.000000e+00,9.449673e-01,1.256490e-01,2.176598e-08,2.030000e+00,0.000000e+00,1.751308e+02
2.557426e+05,2.959983e+00,2.000000e+01,0.000000e+00,9.450424e-01,1.257284e-01,2.148476e-08,2.030000e+00,0.000000e+00,1.751308e+02
2.594174e+05,3.002516e+00,2.000000e+01,0.000000e+00,9.451165e-01,1.258069e-01,2.121155e-08,2.030000e+00,0.000000e+00,1.751308e+02
2.630923e+05,3.045049e+00,2.000000e+01,0.000000e+00,9.451897e-01,1.258843e-01,2.094599e-08,2.030000e+00,0.000000e+00,1.751308e+02
2.667671e+05,3.087582e+00,2.000000e+01,0.000000e+00,9.452621e-01,1.259608e-01,2.068778e-08,2.030000e+00,0.000000e+00,1.751308e+02
2.704420e+05,3.130115e+00,2.000000e+01,0.000000e+00,9.453335e-01,1.260364e-01,2.043662e-08,2.030000e+00,0.000000e+00,1.751308e+02
2.741168e+05,3.172648e+00,2.000000e+01,0.000000e+00,9.454040e-01,1.261110e-01,2.019222e-08,2.030000e+00,0.000000e+00,1.751308e+02
2.777917e+05,3.215181e+00,2.000000e+01,0.000000e+00,9.454738e-01,1.261848e-01,1.995431e-08,2.030000e+00,0.000000e+00,1.751308e+02
2.814665e+05,3.257714e+00,2.000000e+01,0.000000e+00,9.455427e-01,1.262577e-01,1.972264e-08,2.030000e+00,0.000000e+00,1.751308e+02
2.851414e+05,3.300247e+00,2.000000e+01,0.000000e+00,9.456108e-01,1.263297e-01,1.949698e-08,2.030000e+00,0.000000e+00,1.751308e+02
2.888162e+05,3.342780e+00,2.000000e+01,0.000000e+00,9.456782e-01,1.264010e-01,1.927708e-08,2.030000e+00,0.000000e+00,1.751308e+02
2.924911e+05,3.385313e+00,2.000000e+01,0.000000e+00,9.457448e-01,1.264714e-01,1.906273e-08,2.030000e+00,0.000000e+00,1.751308e+02
2.961659e+05,3.427846e+00,2.000000e+01,0.000000e+00,9.458107e-01,1.265411e-01,1.885373e-08,2.030000e+00,0.000000e+00,1.751308e+02
2.998408e+05,3.470379e+00,2.000000e+01,0.000000e+00,9.458759e-01,1.266100e-01,1.864988e-08,2.030000e+00,0.000000e+00,1.751308e+02
3.035156e+05,3.512912e+00,2.000000e+01,0.000000e+00,9.459404e-01,1.266782e-01,1.845099e-08,2.030000e+00,0.000000e+00,1.751308e+02
3.071905e+05,3.555445e+00,2.000000e+01,0.000000e+00,9.460042e-01,1.267456e-01,1.825688e-08,2.030000e+00,0.000000e+00,1.751308e+02
3.108653e+05,3.597978e+00,2.000000e+01,0.000000e+00,9.460673e-01,1.268123e-01,1.806738e-08,2.030000e+00,0.000000e+00,1.751308e+02
3.145402e+05,3.640511e+00,2.000000e+01,0.000000e+00,9.461298e-01,1.268784e-01,1.788234e-08,2.030000e+00,0.000000e+00,1.751308e+02
3.182150e+05,3.683044e+00,2.000000e+01,0.000000e+00,9.461916e-01,1.269438e-01,1.770160e-08,2.030000e+00,0.000000e+00,1.751308e+02
3.218899e+05,3.725577e+00,2.000000e+01,0.000000e+00,9.462529e-01,1.270085e-01,1.752501e-08,2.030000e+00,0.000000e+00,1.751308e+02
3.255647e+05,3.768110e+00,2.000000e+01,0.000000e+00,9.463135e-01,1.270726e-01,1.735242e-08,2.030000e+00,0.000000e+00,1.751308e+02
3.292396e+05,3.810643e+00,2.000000e+01,0.000000e+00,9.463736e-01,1.271360e-01,1.718372e-08,2.030000e+00,0.000000e+00,1.751308e+02
3.329144e+05,3.853176e+00,2.000000e+01,0.000000e+00,9.464331e-01,1.271989e-01,1.701876e-08,2.030000e+00,0.000000e+00,1.751308e+02
3.365893e+05,3.895709e+00,2.000000e+01,0.000000e+00,9.464920e-01,1.272611e-01,1.685742e-08,2.030000e+00,0.000000e+00,1.751308e+02
3.402641e+05,3.938242e+00,2.000000e+01,0.000000e+00,9.465503e-01,1.273228e-01,1.669960e-08,2.030000e+00,0.000000e+00,1.751308e+02
3.439390e+05,3.980775e+00,2.000000e+01,0.000000e+00,9.466081e-01,1.273838e-01,1.654517e-08,2.030000e+00,0.000000e+00,1.751308e+02
3.476138e+05,4.023308e+00,2.000000e+01,0.000000e+00,9.466654e-01,1.274444e-01,1.639402e-08,2.030000e+00,0.000000e+00,1.751308e+02
3.512887e+05,4.065841e+00,2.000000e+01,0.000000e+00,9.467222e-01,1.275043e-01,1.624606e-08,2.030000e+00,0.000000e+00,1.751308e+02
3.549635e+05,4.108374e+00,2.000000e+01,0.000000e+00,9.467785e-01,1.275638e-01,1.610118e-08,2.030000e+00,0.000000e+00,1.751308e+02
3.586384e+05,4.150907e+00,2.000000e+01,0.000000e+00,9.468342e-01,1.276227e-01,1.595930e-08,2.030000e+00,0.000000e+00,1.751308e+02
3.623132e+05,4.193440e+00,2.000000e+01,0.000000e+00,9.468895e-01,1.276811e-01,1.582031e-08,2.030000e+00,0.000000e+00,1.751308e+02
3.659881e+05,4.235973e+00,2.000000e+01,0.000000e+00,9.469443e-01,1.277390e-01,1.568414e-08,2.030000e+00,0.000000e+00,1.751308e+02
3.696629e+05,4.278506e+00,2.000000e+01,0.000000e+00,9.469987e-01,1.277963e-01,1.555069e-08,2.030000e+00,0.000000e+00,1.751308e+02
3.733378e+05,4.321039e+00,2.000000e+01,0.000000e+00,9.470526e-01,1.278532e-01,1.541989e-08,2.030000e+00,0.000000e+00,1.751308e+02
3.770126e+05,4.363572e+00,2.000000e+01,0.000000e+00,9.471060e-01,1.279097e-01,1.529166e-08,2.030000e+00,0.000000e+00,1.751308e+02
3.806875e+05,4.406105e+00,2.000000e+01,0.000000e+00,9.471590e-01,1.279656e-01,1.516593e-08,2.030000e+00,0.000000e+00,1.751308e+02
3.843623e+05,4.448638e+00,2.000000e+01,0.000000e+00,9.472116e-01,1.280211e-01,1.504262e-08,2.030000e+00,0.000000e+00,1.751308e+02
3.880372e+05,4.491171e+00,2.000000e+01,0.000000e+00,9.472637e-01,1.280762e-01,1.492166e-08,2.030000e+00,0.000000e+00,1.751308e+02
3.917120e+05,4.533704e+00,2.000000e+01,0.000000e+00,9.473155e-01,1.281308e-01,1.480300e-08,2.030000e+00,0.000000e+00,1.751308e+02
3.953869e+05,4.576237e+00,2.000000e+01,0.000000e+00,9.473668e-01,1.281850e-01,1.468656e-08,2.030000e+00,0.000000e+00,1.751308e+02
3.990618e+05,4.618770e+00,2.000000e+01,0.000000e+00,9.474177e-01,1.282387e-01,1.457228e-08,2.030000e+00,0.000000e+00,1.751308e+02
4.027366e+05,4.661303e+00,2.000000e+01,0.000000e+00,9.474683e-01,1.282921e-01,1.446011e-08,2.030000e+00,0.000000e+00,1.751308e+02
4.064115e+05,4.703836e+00,2.000000e+01,0.000000e+00,9.475184e-01,1.283450e-01,1.434998e-08,2.030000e+00,0.000000e+00,1.751308e+02
4.100863e+05,4.746369e+00,2.000000e+01,0.000000e+00,9.475682e-01,1.283976e-01,1.424185e-08,2.030000e+00,0.000000e+00,1.751308e+02
4.137612e+05,4.788902e+00,2.000000e+01,0.000000e+00,9.476176e-01,1.284497e-01,1.413566e-08,2.030000e+00,0.000000e+00,1.751308e+02
4.174360e+05,4.831435e+00,2.000000e+01,0.000000e+00,9.476667e-01,1.285015e-01,1.403135e-08,2.030000e+00,0.000000e+00,1.751308e+02
4.211109e+05,4.873968e+00,2.000000e+01,0.000000e+00,9.477154e-01,1.285528e-01,1.392888e-08,2.030000e+00,0.000000e+00,1.751308e+02
4.247857e+05,4.916501e+00,2.000000e+01,0.000000e+00,9.477637e-01,1.286038e-01,1.382821e-08,2.030000e+00,0.000000e+00,1.751308e+02
4.284606e+05,4.959034e+00,2.000000e+01,0.000000e+00,9.478117e-01,1.286545e-01,1.372927e-08,2.030000e+00,0.000000e+00,1.751308e+02
4.321354e+05,5.001567e+00,2.000000e+01,0.000000e+00,9.478593e-01,1.287047e-01,1.363204e-08,2.030000e+00,0.000000e+00,1.751308e+02
4.358103e+05,5.044100e+00,2.000000e+01,0.000000e+00,9.479066e-01,1.287546e-01,1.353647e-08,2.030000e+00,0.000000e+00,1.751308e+02
4.394851e+05,5.086633e+00,2.000000e+01,0.000000e+00,9.479536e-01,1.288042e-01,1.344251e-08,2.030000e+00,0.000000e+00,1.751308e+02
4.431600e+05,5.129166e+00,2.000000e+01,0.000000e+00,9.480003e-01,1.288534e-01,1.335012e-08,2.030000e+00,0.000000e+00,1.751308e+02
4.468348e+05,5.171699e+00,2.000000e+01,0.000000e+00,9.480466e-01,1.289023e-01,1.325928e-08,2.030000e+00,0.000000e+00,1.751308e+02
4.505097e+05,5.214232e+00,2.000000e+01,0.000000e+00,9.480927e-01,1.289509e-01,1.316993e-08,2.030000e+00,0.000000e+00,1.751308e+02
4.541845e+05,5.256765e+00,2.000000e+01,0.000000e+00,9.481384e-01,1.289991e-01,1.308204e-08,2.030000e+00,0.000000e+00,1.751308e+02
4.578594e+05,5.299298e+00,2.000000e+01,0.000000e+00,9.481839e-01,1.290470e-01,1.299558e-08,2.030000e+00,0.000000e+00,1.751308e+02
4.615342e+05,5.341831e+00,2.000000e+01,0.000000e+00,9.482290e-01,1.290946e-01,1.291052e-08,2.030000e+00,0.000000e+00,1.751308e+02
4.652091e+05,5.384364e+00,2.000000e+01,0.000000e+00,9.482738e-01,1.291419e-01,1.282681e-08,2.030000e+00,0.000000e+00,1.751308e+02
4.688839e+05,5.426897e+00,2.000000e+01,0.000000e+00,9.483184e-01,1.291889e-01,1.274443e-08,2.030000e+00,0.000000e+00,1.751308e+02
4.725588e+05,5.469430e+00,2.000000e+01,0.000000e+00,9.483627e-01,1.292356e-01,1.266335e-08,2.030000e+00,0.000000e+00,1.751308e+02
4.762336e+05,5.511963e+00,2.000000e+01,0.000000e+00,9.484066e-01,1.292820e-01,1.258354e-08,2.030000e+00,0.000000e+00,1.751308e+02
4.799085e+05,5.554496e+00,2.000000e+01,0.000000e+00,9.484504e-01,1.293281e-01,1.250496e-08,2.030000e+00,0.000000e+00,1.751308e+02
4.835833e+05,5.597029e+00,2.000000e+01,0.000000e+00,9.484938e-01,1.293739e-01,1.242760e-08,2.030000e+00,0.000000e+00,1.751308e+02
4.872582e+05,5.639562e+00,2.000000e+01,0.000000e+00,9.485370e-01,1.294194e-01,1.235142e-08,2.030000e+00,0.000000e+00,1.751308e+02
4.909330e+05,5.682095e+00,2.000000e+01,0.000000e+00,9.485799e-01,1.294647e-01,1.227639e-08,2.030000e+00,0.000000e+00,1.751308e+02
4.946079e+05,5.724628e+00,2.000000e+01,0.000000e+00,9.486226e-01,1.295097e-01,1.220249e-08,2.030000e+00,0.000000e+00,1.751308e+02
4.982827e+05,5.767161e+00,2.000000e+01,0.000000e+00,9.486650e-01,1.295544e-01,1.212970e-08,2.030000e+00,0.000000e+00,1.751308e+02
5.019576e+05,5.809694e+00,2.000000e+01,0.000000e+00,9.487072e-01,1.295988e-01,1.205799e-08,2.030000e+00,0.000000e+00,1.751308e+02
5.056324e+05,5.852227e+00,2.000000e+01,0.000000e+00,9.487491e-01,1.296430e-01,1.198734e-08,2.030000e+00,0.000000e+00,1.751308e+02
5.093073e+05,5.894760e+00,2.000000e+01,0.000000e+00,9.487908e-01,1.296869e-01,1.191772e-08,2.030000e+00,0.000000e+00,1.751308e+02
5.129821e+05,5.937293e+00,2.000000e+01,0.000000e+00,9.488322e-01,1.297306e-01,1.184911e-08,2.030000e+00,0.000000e+00,1.751308e+02
5.166570e+05,5.979826e+00,2.000000e+01,0.000000e+00,9.488734e-01,1.297740e-01,1.178149e-08,2.030000e+00,0.000000e+00,1.751308e+02
5.203318e+05,6.022359e+00,2.000000e+01,0.000000e+00,9.489143e-01,1.298172e-01,1.171485e-08,2.030000e+00,0.000000e+00,1.751308e+02
5.240067e+05,6.064892e+00,2.000000e+01,0.000000e+00,9.489551e-01,1.298601e-01,1.164915e-08,2.030000e+00,0.000000e+00,1.751308e+02
5.276815e+05,6.107425e+00,2.000000e+01,0.000000e+00,9.489956e-01,1.299028e-01,1.158438e-08,2.030000e+00,0.000000e+00,1.751308e+02
5.313564e+05,6.149958e+00,2.000000e+01,0.000000e+00,9.490359e-01,1.299452e-01,1.152052e-08,2.030000e+00,0.000000e+00,1.751308e+02
5.350312e+05,6.192491e+00,2.000000e+01,0.000000e+00,9.490760e-01,1.299875e-01,1.145755e-08,2.030000e+00,0.000000e+00,1.751308e+02
5.387061e+05,6.235024e+00,2.000000e+01,0.000000e+00,9.491158e-01,1.300294e-01,1.139546e-08,2.030000e+00,0.000000e+00,1.751308e+02
5.423809e+05,6.277557e+00,2.000000e+01,0.000000e+00,9.491554e-01,1.300712e-01,1.133422e-08,2.030000e+00,0.000000e+00,1.751308e+02
5.460558e+05,6.320090e+00,2.000000e+01,0.000000e+00,9.491949e-01,1.301128e-01,1.127382e-08,2.030000e+00,0.000000e+00,1.751308e+02
5.497306e+05,6.362623e+00,2.000000e+01,0.000000e+00,9.492341e-01,1.301541e-01,1.121424e-08,2.030000e+00,0.000000e+00,1.751308e+02
5.534055e+05,6.405156e+00,2.000000e+01,0.000000e+00,9.492731e-01,1.301952e-01,1.115546e-08,2.030000e+00,0.000000e+00,1.751308e+02
5.570803e+05,6.447689e+00,2.000000e+01,0.000000e+00,9.493119e-01,1.302361e-01,1.109748e-08,2.030000e+00,0.000000e+00,1.751308e+02
5.607552e+05,6.490222e+00,2.000000e+01,0.000000e+00,9.493505e-01,1.302767e-01,1.104026e-08,2.030000e+00,0.000000e+00,1.751308e+02
5.644301e+05,6.532755e+00,2.000000e+01,0.000000e+00,9.493890e-01,1.303172e-01,1.098381e-08,2.030000e+00,0.000000e+00,1.751308e+02
5.681049e+05,6.575288e+00,2.000000e+01,0.000000e+00,9.494272e-01,1.303575e-01,1.092810e-08,2.030000e+00,0.000000e+00,1.751308e+02
5.717798e+05,6.617821e+00,2.000000e+01,0.000000e+00,9.494652e-01,1.303975e-01,1.087312e-08,2.030000e+00,0.000000e+00,1.751308e+02
5.754546e+05,6.660354e+00,2.000000e+01,0.000000e+00,9.495031e-01,1.304374e-01,1.081885e-08,2.030000e+00,0.000000e+00,1.751308e+02
5.791295e+05,6.702887e+00,2.000000e+01,0.000000e+00,9.495407e-01,1.304770e-01,1.076528e-08,2.030000e+00,0.000000e+00,1.751308e+02
5.828043e+05,6.745420e+00,2.000000e+01,0.000000e+00,9.495782e-01,1.305165e-01,1.071241e-08,2.030000e+00,0.000000e+00,1.751308e+02
5.864792e+05,6.787953e+00,2.000000e+01,0.000000e+00,9.496155e-01,1.305558e-01,1.066021e-08,2.030000e+00,0.000000e+00,1.751308e+02
5.901540e+05,6.830486e+00,2.000000e+01,0.000000e+00,9.496526e-01,1.305948e-01,1.060867e-08,2.030000e+00,0.000000e+00,1.751308e+02
5.938289e+05,6.873019e+00,2.000000e+01,0.000000e+00,9.496895e-01,1.306337e-01,1.055778e-08,2.030000e+00,0.000000e+00,1.751308e+02
5.975037e+05,6.915552e+00,2.000000e+01,0.000000e+00,9.497263e-01,1.306724e-01,1.050753e-08,2.030000e+00,0.000000e+00,1.751308e+02
6.011786e+05,6.958085e+00,2.000000e+01,0.000000e+00,9.497629e-01,1.307110e-01,1.045791e-08,2.030000e+00,0.000000e+00,1.751308e+02
6.048534e+05,7.000618e+00,2.000000e+01,0.000000e+00,9.497993e-01,1.307493e-01,1.040890e-08,2.030000e+00,0.000000e+00,1.751308e+02
6.085283e+05,7.043151e+00,2.000000e+01,0.000000e+00,9.498355e-01,1.307875e-01,1.036050e-08,2.030000e+00,0.000000e+00,1.751308e+02
6.122031e+05,7.085684e+00,2.000000e+01,0.000000e+00,9.498716e-01,1.308255e-01,1.031269e-08,2.030000e+00,0.000000e+00,1.751308e+02
6.158780e+05,7.128217e+00,2.000000e+01,0.000000e+00,9.499075e-01,1.308633e-01,1.026546e-08,2.030000e+00,0.000000e+00,1.751308e+02
6.195528e+05,7.170750e+00,2.000000e+01,0.000000e+00,9.499433e-01,1.309009e-01,1.021880e-08,2.030000e+00,0.000000e+00,1.751308e+02
6.232277e+05,7.213283e+00,2.000000e+01,0.000000e+00,9.499789e-01,1.309384e-01,1.017271e-08,2.030000e+00,0.000000e+00,1.751308e+02
6.269025e+05,7.255816e+00,2.000000e+01,0.000000e+00,9.500143e-01,1.309757e-01,1.012717e-08,2.030000e+00,0.000000e+00,1.751308e+02
6.305774e+05,7.298349e+00,2.000000e+01,0.000000e+00,9.500496e-01,1.310128e-01,1.008217e-08,2.030000e+00,0.000000e+00,1.751308e+02
6.342522e+05,7.340882e+00,2.000000e+01,0.000000e+00,9.500847e-01,1.310498e-01,1.003771e-08,2.030000e+00,0.000000e+00,1.751308e+02
6.379271e+05,7.383415e+00,2.000000e+01,0.000000e+00,9.501197e-01,1.310866e-01,9.993767e-09,2.030000e+00,0.000000e+00,1.751308e+02
6.416019e+05,7.425948e+00,2.000000e+01,0.000000e+00,9.501545e-01,1.311232e-01,9.950341e-09,2.030000e+00,0.000000e+00,1.751308e+02
6.452768e+05,7.468481e+00,2.000000e+01,0.000000e+00,9.501892e-01,1.311597e-01,9.907421e-09,2.030000e+00,0.000000e+00,1.751308e+02
6.489516e+05,7.511014e+00,2.000000e+01,0.000000e+00,9.502237e-01,1.311960e-01,9.864999e-09,2.030000e+00,0.000000e+00,1.751308e+02
6.526265e+05,7.553547e+00,2.000000e+01,0.000000e+00,9.502581e-01,1.312322e-01,9.823066e-09,2.030000e+00,0.000000e+00,1.751308e+02
6.563013e+05,7.596080e+00,2.000000e+01,0.000000e+00,9.502923e-01,1.312682e-01,9.781614e-09,2.030000e+00,0.000000e+00,1.751308e+02
6.599762e+05,7.638613e+00,2.000000e+01,0.000000e+00,9.503264e-01,1.313041e-01,9.740635e-09,2.030000e+00,0.000000e+00,1.751308e+02
6.636510e+05,7.681146e+00,2.000000e+01,0.000000e+00,9.503603e-01,1.313398e-01,9.700120e-09,2.030000e+00,0.000000e+00,1.751308e+02
6.673259e+05,7.723679e+00,2.000000e+01,0.000000e+00,9.503941e-01,1.313754e-01,9.660063e-09,2.030000e+00,0.000000e+00,1.751308e+02
6.710007e+05,7.766212e+00,2.000000e+01,0.000000e+00,9.504278e-01,1.314108e-01,9.620456e-09,2.030000e+00,0.000000e+00,1.751308e+02
6.746756e+05,7.808745e+00,2.000000e+01,0.000000e+00,9.504613e-01,1.314461e-01,9.581292e-09,2.030000e+00,0.000000e+00,1.751308e+02
6.783504e+05,7.851278e+00,2.000000e+01,0.000000e+00,9.504947e-01,1.314812e-01,9.542562e-09,2.030000e+00,0.000000e+00,1.751308e+02
6.820253e+05,7.893811e+00,2.000000e+01,0.000000e+00,9.505280e-01,1.315162e-01,9.504261e-09,2.030000e+00,0.000000e+00,1.751308e+02
6.857001e+05,7.936344e+00,2.000000e+01,0.000000e+00,9.505611e-01,1.315511e-01,9.466382e-09,2.030000e+00,0.000000e+00,1.751308e+02
6.893750e+05,7.978877e+00,2.000000e+01,0.000000e+00,9.505941e-01,1.315858e-01,9.428917e-09,2.030000e+00,0.000000e+00,1.751308e+02
6.930498e+05,8.021410e+00,2.000000e+01,0.000000e+00,9.506270e-01,1.316204e-01,9.391859e-09,2.030000e+00,0.000000e+00,1.751308e+02
6.967247e+05,8.063943e+00,2.000000e+01,0.000000e+00,9.506597e-01,1.316548e-01,9.355204e-09,2.030000e+00,0.000000e+00,1.751308e+02
7.003995e+05,8.106476e+00,2.000000e+01,0.000000e+00,9.506924e-01,1.316892e-01,9.318943e-09,2.030000e+00,0.000000e+00,1.751308e+02
7.040744e+05,8.149009e+00,2.000000e+01,0.000000e+00,9.507249e-01,1.317233e-01,9.283072e-09,2.030000e+00,0.000000e+00,1.751308e+02
7.077492e+05,8.191542e+00,2.000000e+01,0.000000e+00,9.507572e-01,1.317574e-01,9.247584e-09,2.030000e+00,0.000000e+00,1.751308e+02
7.114241e+05,8.234075e+00,2.000000e+01,0.000000e+00,9.507895e-01,1.317913e-01,9.212472e-09,2.030000e+00,0.000000e+00,1.751308e+02
7.150989e+05,8.276608e+00,2.000000e+01,0.000000e+00,9.508216e-01,1.318251e-01,9.177732e-09,2.030000e+00,0.000000e+00,1.751308e+02
7.187738e+05,8.319141e+00,2.000000e+01,0.000000e+00,9.508536e-01,1.318588e-01,9.143358e-09,2.030000e+00,0.000000e+00,1.751308e+02
7.224486e+05,8.361674e+00,2.000000e+01,0.000000e+00,9.508855e-01,1.318923e-01,9.109343e-09,2.030000e+00,0.000000e+00,1.751308e+02
7.261235e+05,8.404207e+00,2.000000e+01,0.000000e+00,9.509173e-01,1.319257e-01,9.075683e-09,2.030000e+00,0.000000e+00,1.751308e+02
7.297984e+05,8.446740e+00,2.000000e+01,0.000000e+00,9.509489e-01,1.319590e-01,9.042371e-09,2.030000e+00,0.000000e+00,1.751308e+02
7.334732e+05,8.489273e+00,2.000000e+01,0.000000e+00,9.509805e-01,1.319922e-01,9.009404e-09,2.030000e+00,0.000000e+00,1.751308e+02
7.371481e+05,8.531806e+00,2.000000e+01,0.000000e+00,9.510119e-01,1.320252e-01,8.976776e-09,2.030000e+00,0.000000e+00,1.751308e+02
7.408229e+05,8.574339e+00,2.000000e+01,0.000000e+00,9.510432e-01,1.320581e-01,8.944481e-09,2.030000e+00,0.000000e+00,1.751308e+02
