Repository: brandonlampe/CS_Data

# Repository for Crushed Salt Data
**Grant No: 456417**

This is a work in progress!

## Repository Content

### Directory Names
A uniform namining structure still in progress, but in general directories are named according to the following:
 - Names contain no spaces, a single underscore "_" will be used as a file name seperator.
 - Files are for the Crushed Salt Project (CSP); therefore, the first three charaters of each file are "CSP".
 - Folders are organized by which frame the test was performed on i.e., A2 or A3.
 - The fifth and sixth charaters of each file name will therefore be "A" followed by the frame number.
 - Files are chronologically labeled in order of tests performed on a specific frame.That is to say numbering is frame specific (e.g., 01, 02,...,nn tests performed on a specific frame)Therefore the final two characters will be the test number.

### Crushed Salt Testing
The bulk of current repo contents are tests on crushed salt performed at Sandia National Laboratory in Albuquerque, NM.  Future contents of this repository include:
 - Photographs of crushed salt samples (pre and post testing)
 - Permeability test results
 - Thermalconductivity test results
 - Porosity test results

File: UNM_WP_HY_175_09/IscoMeasurements/STAGE02/CREEP_FIT/175_09_STAGE02_CREEP_OUT.csv (part 1 of 38)
Analysis by Brandon Lampe, performed on: 2016/07/06 13:49:27
Experimental results below begin at: 2016/04/09 08:57:14
Duration (sec),Duration (day),Elapsed Time (sec),Elapsed Time (day),Interpolated Fractional Density,Fit to Fractional Density,Fit to Volume Strain,Fit to Volume Strain Rate (1/sec),Confining Pressure (MPa),Pore Pressure (MPa),Terzaghi Pressure (MPa),Solid Pressure (MPa),Temperature (C))
8.467200e+04,9.800000e-01,0.000000e+00,0.000000e+00,8.869562e-01,8.866921e-01,-2.977457e-04,2.941297e-07,2.176931e+01,7.976207e+00,1.379310e+01,2.352726e+01,1.722000e+02
8.468200e+04,9.801157e-01,1.000036e+01,1.157449e-04,8.869562e-01,8.866947e-01,-2.948043e-04,2.936690e-07,2.176931e+01,7.976207e+00,1.379310e+01,2.352726e+01,1.722000e+02
8.469200e+04,9.802315e-01,2.000071e+01,2.314897e-04,8.869562e-01,8.866973e-01,-2.918721e-04,2.927510e-07,2.176456e+01,7.976207e+00,1.378835e+01,2.352190e+01,1.722000e+02
8.470200e+04,9.803472e-01,3.000107e+01,3.472346e-04,8.869562e-01,8.866999e-01,-2.889490e-04,2.918394e-07,2.177222e+01,7.971594e+00,1.380063e+01,2.353113e+01,1.722000e+02
8.471200e+04,9.804630e-01,4.000143e+01,4.629795e-04,8.869562e-01,8.867025e-01,-2.860351e-04,2.909342e-07,2.180980e+01,7.973912e+00,1.383588e+01,2.357320e+01,1.722000e+02
8.472200e+04,9.805787e-01,5.000178e+01,5.787244e-04,8.869562e-01,8.867051e-01,-2.831301e-04,2.900353e-07,2.184914e+01,7.976207e+00,1.387293e+01,2.361726e+01,1.722000e+02
8.473200e+04,9.806945e-01,6.000214e+01,6.944692e-04,8.869000e-01,8.867077e-01,-2.802342e-04,2.891428e-07,2.188240e+01,7.976207e+00,1.390619e+01,2.365576e+01,1.722000e+02
8.474200e+04,9.808102e-01,7.000250e+01,8.102141e-04,8.868200e-01,8.867102e-01,-2.773471e-04,2.882564e-07,2.191339e+01,7.971752e+00,1.394164e+01,2.369269e+01,1.721298e+02
8.475200e+04,9.809260e-01,8.000285e+01,9.259590e-04,8.867962e-01,8.867128e-01,-2.744688e-04,2.873761e-07,2.195008e+01,7.974407e+00,1.397568e+01,2.373415e+01,1.721000e+02
8.476200e+04,9.810417e-01,9.000321e+01,1.041704e-03,8.867962e-01,8.867153e-01,-2.715993e-04,2.865020e-07,2.198051e+01,7.976207e+00,1.400430e+01,2.376823e+01,1.721000e+02
8.477200e+04,9.811574e-01,1.000036e+02,1.157449e-03,8.867962e-01,8.867178e-01,-2.687386e-04,2.856338e-07,2.198336e+01,7.971740e+00,1.401162e+01,2.377201e+01,1.721000e+02
8.478200e+04,9.812732e-01,1.100039e+02,1.273194e-03,8.867962e-01,8.867204e-01,-2.658865e-04,2.847716e-07,2.198676e+01,7.974261e+00,1.401250e+01,2.377552e+01,1.721000e+02
8.479200e+04,9.813889e-01,1.200043e+02,1.388938e-03,8.868460e-01,8.867229e-01,-2.630429e-04,2.839153e-07,2.199360e+01,7.972033e+00,1.402157e+01,2.378263e+01,1.721000e+02
8.480200e+04,9.815047e-01,1.300046e+02,1.504683e-03,8.868321e-01,8.867254e-01,-2.602080e-04,2.830649e-07,2.199579e+01,7.969862e+00,1.402593e+01,2.378563e+01,1.721622e+02
8.481200e+04,9.816204e-01,1.400050e+02,1.620428e-03,8.867552e-01,8.867279e-01,-2.573814e-04,2.822202e-07,2.199956e+01,7.969862e+00,1.402970e+01,2.379125e+01,1.720826e+02
8.482201e+04,9.817362e-01,1.500054e+02,1.736173e-03,8.867691e-01,8.867304e-01,-2.545634e-04,2.813812e-07,2.200221e+01,7.969862e+00,1.403234e+01,2.379399e+01,1.720662e+02
8.483201e+04,9.818519e-01,1.600057e+02,1.851918e-03,8.867962e-01,8.867329e-01,-2.517536e-04,2.805479e-07,2.200221e+01,7.974193e+00,1.402801e+01,2.379295e+01,1.721000e+02
8.484201e+04,9.819677e-01,1.700061e+02,1.967663e-03,8.867406e-01,8.867354e-01,-2.489522e-04,2.797202e-07,2.200221e+01,7.976207e+00,1.402600e+01,2.379369e+01,1.721000e+02
8.485201e+04,9.820834e-01,1.800064e+02,2.083408e-03,8.867133e-01,8.867379e-01,-2.461590e-04,2.788980e-07,2.200221e+01,7.976207e+00,1.402600e+01,2.379417e+01,1.720305e+02
8.486201e+04,9.821992e-01,1.900068e+02,2.199153e-03,8.867190e-01,8.867403e-01,-2.433740e-04,2.780813e-07,2.200221e+01,7.976207e+00,1.402600e+01,2.379407e+01,1.720660e+02
8.487201e+04,9.823149e-01,2.000071e+02,2.314897e-03,8.867133e-01,8.867428e-01,-2.405972e-04,2.772701e-07,2.200221e+01,7.976207e+00,1.402600e+01,2.379417e+01,1.720376e+02
8.488201e+04,9.824306e-01,2.100075e+02,2.430642e-03,8.867150e-01,8.867453e-01,-2.378284e-04,2.764642e-07,2.200221e+01,7.976207e+00,1.402600e+01,2.379414e+01,1.720589e+02
8.489201e+04,9.825464e-01,2.200079e+02,2.546387e-03,8.867204e-01,8.867477e-01,-2.350677e-04,2.756636e-07,2.199834e+01,7.976207e+00,1.402213e+01,2.378968e+01,1.720396e+02
8.490201e+04,9.826621e-01,2.300082e+02,2.662132e-03,8.866554e-01,8.867501e-01,-2.323150e-04,2.748684e-07,2.199159e+01,7.976207e+00,1.401538e+01,2.378323e+01,1.720656e+02
8.491201e+04,9.827779e-01,2.400086e+02,2.777877e-03,8.866344e-01,8.867526e-01,-2.295701e-04,2.740783e-07,2.198938e+01,7.971715e+00,1.401766e+01,2.378169e+01,1.719584e+02
8.492201e+04,9.828936e-01,2.500089e+02,2.893622e-03,8.867477e-01,8.867550e-01,-2.268332e-04,2.732935e-07,2.198938e+01,7.969862e+00,1.401952e+01,2.377990e+01,1.720394e+02
8.493201e+04,9.830094e-01,2.600093e+02,3.009367e-03,8.867962e-01,8.867574e-01,-2.241041e-04,2.725137e-07,2.198938e+01,7.969862e+00,1.401952e+01,2.377904e+01,1.721000e+02
8.494201e+04,9.831251e-01,2.700096e+02,3.125112e-03,8.867017e-01,8.867598e-01,-2.213827e-04,2.717391e-07,2.198403e+01,7.969862e+00,1.401416e+01,2.377469e+01,1.721000e+02
8.495201e+04,9.832409e-01,2.800100e+02,3.240856e-03,8.865901e-01,8.867622e-01,-2.186691e-04,2.709694e-07,2.198966e+01,7.969862e+00,1.401980e+01,2.378303e+01,1.719819e+02
8.496201e+04,9.833566e-01,2.900103e+02,3.356601e-03,8.866046e-01,8.867646e-01,-2.159632e-04,2.702047e-07,2.199579e+01,7.969862e+00,1.402593e+01,2.378969e+01,1.719605e+02
8.497201e+04,9.834723e-01,3.000107e+02,3.472346e-03,8.866930e-01,8.867670e-01,-2.132648e-04,2.694450e-07,2.200001e+01,7.969862e+00,1.403015e+01,2.379287e+01,1.720000e+02
8.498201e+04,9.835881e-01,3.100111e+02,3.588091e-03,8.867730e-01,8.867694e-01,-2.105741e-04,2.686901e-07,2.200676e+01,7.969862e+00,1.403690e+01,2.379905e+01,1.720710e+02
8.499201e+04,9.837038e-01,3.200114e+02,3.703836e-03,8.867962e-01,8.867718e-01,-2.078908e-04,2.679401e-07,2.199518e+01,7.969862e+00,1.402532e+01,2.378558e+01,1.721000e+02
8.500201e+04,9.838196e-01,3.300118e+02,3.819581e-03,8.867962e-01,8.867742e-01,-2.052151e-04,2.671949e-07,2.198371e+01,7.969862e+00,1.401385e+01,2.377264e+01,1.721000e+02
8.501201e+04,9.839353e-01,3.400121e+02,3.935326e-03,8.867962e-01,8.867765e-01,-2.025467e-04,2.664544e-07,2.198620e+01,7.969862e+00,1.401633e+01,2.377545e+01,1.721000e+02
8.502201e+04,9.840511e-01,3.500125e+02,4.051070e-03,8.867962e-01,8.867789e-01,-1.998858e-04,2.657186e-07,2.199318e+01,7.969862e+00,1.402332e+01,2.378332e+01,1.721000e+02
8.503201e+04,9.841668e-01,3.600128e+02,4.166815e-03,8.867962e-01,8.867813e-01,-1.972322e-04,2.649874e-07,2.199969e+01,7.969862e+00,1.402983e+01,2.379066e+01,1.721000e+02
8.504201e+04,9.842826e-01,3.700132e+02,4.282560e-03,8.867962e-01,8.867836e-01,-1.945859e-04,2.642609e-07,2.200221e+01,7.969862e+00,1.403234e+01,2.379350e+01,1.721000e+02
8.505201e+04,9.843983e-01,3.800136e+02,4.398305e-03,8.867962e-01,8.867859e-01,-1.919468e-04,2.635389e-07,2.200221e+01,7.969862e+00,1.403234e+01,2.379350e+01,1.721000e+02
8.506201e+04,9.845140e-01,3.900139e+02,4.514050e-03,8.867962e-01,8.867883e-01,-1.893149e-04,2.628214e-07,2.200221e+01,7.969862e+00,1.403234e+01,2.379350e+01,1.721000e+02
8.507201e+04,9.846298e-01,4.000143e+02,4.629795e-03,8.867962e-01,8.867906e-01,-1.866902e-04,2.621085e-07,2.200221e+01,7.969862e+00,1.403234e+01,2.379350e+01,1.721000e+02
8.508201e+04,9.847455e-01,4.100146e+02,4.745540e-03,8.867962e-01,8.867929e-01,-1.840725e-04,2.613999e-07,2.199413e+01,7.969862e+00,1.402427e+01,2.378440e+01,1.721000e+02
8.509201e+04,9.848613e-01,4.200150e+02,4.861285e-03,8.867474e-01,8.867952e-01,-1.814620e-04,2.606958e-07,2.198430e+01,7.969862e+00,1.401444e+01,2.377418e+01,1.721000e+02
8.510202e+04,9.849770e-01,4.300153e+02,4.977029e-03,8.867398e-01,8.867975e-01,-1.788584e-04,2.599960e-07,2.198083e+01,7.969862e+00,1.401097e+01,2.377040e+01,1.720391e+02
8.511202e+04,9.850928e-01,4.400157e+02,5.092774e-03,8.867550e-01,8.867998e-01,-1.762619e-04,2.593006e-07,2.198601e+01,7.969862e+00,1.401615e+01,2.377598e+01,1.720000e+02
8.512202e+04,9.852085e-01,4.500161e+02,5.208519e-03,8.867550e-01,8.868021e-01,-1.736722e-04,2.586094e-07,2.198352e+01,7.965515e+00,1.401801e+01,2.377372e+01,1.720000e+02
8.513202e+04,9.853243e-01,4.600164e+02,5.324264e-03,8.867550e-01,8.868044e-01,-1.710895e-04,2.579225e-07,2.198683e+01,7.963517e+00,1.402332e+01,2.377771e+01,1.720000e+02
8.514202e+04,9.854400e-01,4.700168e+02,5.440009e-03,8.867550e-01,8.868067e-01,-1.685136e-04,2.572397e-07,2.199366e+01,7.967748e+00,1.402591e+01,2.378486e+01,1.720000e+02
8.515202e+04,9.855558e-01,4.800171e+02,5.555754e-03,8.867550e-01,8.868090e-01,-1.659445e-04,2.565611e-07,2.199984e+01,7.969862e+00,1.402998e+01,2.379157e+01,1.720000e+02
8.516202e+04,9.856715e-01,4.900175e+02,5.671499e-03,8.867550e-01,8.868113e-01,-1.633822e-04,2.558867e-07,2.200603e+01,7.966082e+00,1.403995e+01,2.379903e+01,1.720000e+02
8.517202e+04,9.857872e-01,5.000178e+02,5.787244e-03,8.867550e-01,8.868135e-01,-1.608266e-04,2.552163e-07,2.200470e+01,7.963517e+00,1.404118e+01,2.379786e+01,1.720000e+02
8.518202e+04,9.859030e-01,5.100182e+02,5.902988e-03,8.866005e-01,8.868158e-01,-1.582777e-04,2.545500e-07,2.198530e+01,7.963517e+00,1.402178e+01,2.377874e+01,1.720000e+02
8.519202e+04,9.860187e-01,5.200186e+02,6.018733e-03,8.865855e-01,8.868181e-01,-1.557354e-04,2.538877e-07,2.197842e+01,7.963517e+00,1.401490e+01,2.377125e+01,1.720000e+02
8.520202e+04,9.861345e-01,5.300189e+02,6.134478e-03,8.866362e-01,8.868203e-01,-1.531997e-04,2.532294e-07,2.198662e+01,7.963517e+00,1.402310e+01,2.377959e+01,1.720000e+02
8.521202e+04,9.862502e-01,5.400193e+02,6.250223e-03,8.866362e-01,8.868225e-01,-1.506706e-04,2.525750e-07,2.199406e+01,7.963517e+00,1.403054e+01,2.378798e+01,1.720000e+02
8.522202e+04,9.863660e-01,5.500196e+02,6.365968e-03,8.866362e-01,8.868248e-01,-1.481481e-04,2.519245e-07,2.199155e+01,7.963517e+00,1.402803e+01,2.378515e+01,1.720000e+02
8.523202e+04,9.864817e-01,5.600200e+02,6.481713e-03,8.866362e-01,8.868270e-01,-1.456320e-04,2.512779e-07,2.198938e+01,7.963517e+00,1.402586e+01,2.378270e+01,1.720000e+02
8.524202e+04,9.865975e-01,5.700203e+02,6.597458e-03,8.866362e-01,8.868292e-01,-1.431223e-04,2.506352e-07,2.198413e+01,7.963517e+00,1.402062e+01,2.377679e+01,1.720000e+02
8.525202e+04,9.867132e-01,5.800207e+02,6.713202e-03,8.867087e-01,8.868315e-01,-1.406191e-04,2.499962e-07,2.198604e+01,7.963517e+00,1.402253e+01,2.377765e+01,1.720000e+02
8.526202e+04,9.868289e-01,5.900211e+02,6.828947e-03,8.867550e-01,8.868337e-01,-1.381222e-04,2.493611e-07,2.198402e+01,7.963517e+00,1.402050e+01,2.377454e+01,1.720000e+02
8.527202e+04,9.869447e-01,6.000214e+02,6.944692e-03,8.866987e-01,8.868359e-01,-1.356317e-04,2.487296e-07,2.198083e+01,7.963517e+00,1.401731e+01,2.377194e+01,1.720000e+02
8.528202e+04,9.870604e-01,6.100218e+02,7.060437e-03,8.866187e-01,8.868381e-01,-1.331475e-04,2.481019e-07,2.198083e+01,7.963517e+00,1.401731e+01,2.377337e+01,1.719296e+02
8.529202e+04,9.871762e-01,6.200221e+02,7.176182e-03,8.865950e-01,8.868403e-01,-1.306695e-04,2.474778e-07,2.198650e+01,7.963517e+00,1.402298e+01,2.378019e+01,1.719000e+02
8.530202e+04,9.872919e-01,6.300225e+02,7.291927e-03,8.865950e-01,8.868425e-01,-1.281977e-04,2.468574e-07,2.199322e+01,7.963517e+00,1.402971e+01,2.378777e+01,1.719000e+02
8.531202e+04,9.874077e-01,6.400228e+02,7.407672e-03,8.865950e-01,8.868447e-01,-1.257322e-04,2.462406e-07,2.199579e+01,7.963517e+00,1.403228e+01,2.379067e+01,1.719000e+02
8.532202e+04,9.875234e-01,6.500232e+02,7.523417e-03,8.865950e-01,8.868468e-01,-1.232727e-04,2.456273e-07,2.199972e+01,7.963517e+00,1.403620e+01,2.379510e+01,1.719000e+02
8.533202e+04,9.876392e-01,6.600236e+02,7.639161e-03,8.865950e-01,8.868490e-01,-1.208194e-04,2.450176e-07,2.200221e+01,7.959485e+00,1.404272e+01,2.379842e+01,1.719000e+02
8.534202e+04,9.877549e-01,6.700239e+02,7.754906e-03,8.865950e-01,8.868512e-01,-1.183722e-04,2.444115e-07,2.200221e+01,7.961107e+00,1.404110e+01,2.379821e+01,1.719000e+02
8.535202e+04,9.878707e-01,6.800243e+02,7.870651e-03,8.865950e-01,8.868534e-01,-1.159310e-04,2.438088e-07,2.200221e+01,7.963517e+00,1.403869e+01,2.379791e+01,1.719000e+02
8.536202e+04,9.879864e-01,6.900246e+02,7.986396e-03,8.865950e-01,8.868555e-01,-1.134959e-04,2.432096e-07,2.200221e+01,7.963517e+00,1.403869e+01,2.379791e+01,1.719000e+02
8.537202e+04,9.881021e-01,7.000250e+02,8.102141e-03,8.865950e-01,8.868577e-01,-1.110667e-04,2.426138e-07,2.200221e+01,7.963517e+00,1.403869e+01,2.379791e+01,1.719000e+02
8.538203e+04,9.882179e-01,7.100253e+02,8.217886e-03,8.865950e-01,8.868598e-01,-1.086434e-04,2.420214e-07,2.199429e+01,7.959559e+00,1.403473e+01,2.378948e+01,1.719000e+02
8.539203e+04,9.883336e-01,7.200257e+02,8.333631e-03,8.866780e-01,8.868620e-01,-1.062261e-04,2.414323e-07,2.198413e+01,7.961039e+00,1.402309e+01,2.377636e+01,1.719000e+02
8.540203e+04,9.884494e-01,7.300260e+02,8.449376e-03,8.868369e-01,8.868641e-01,-1.038146e-04,2.408466e-07,2.198083e+01,7.959472e+00,1.402136e+01,2.377000e+01,1.719000e+02
8.541203e+04,9.885651e-01,7.400264e+02,8.565120e-03,8.869738e-01,8.868662e-01,-1.014090e-04,2.402643e-07,2.198618e+01,7.961119e+00,1.402506e+01,2.377338e+01,1.719000e+02
8.542203e+04,9.886809e-01,7.500268e+02,8.680865e-03,8.869481e-01,8.868684e-01,-9.900914e-05,2.396852e-07,2.198433e+01,7.959730e+00,1.402460e+01,2.377193e+01,1.719000e+02
8.543203e+04,9.887966e-01,7.600271e+02,8.796610e-03,8.868994e-01,8.868705e-01,-9.661509e-05,2.391093e-07,2.198989e+01,7.957103e+00,1.403279e+01,2.377940e+01,1.719000e+02
8.544203e+04,9.889124e-01,7.700275e+02,8.912355e-03,8.868994e-01,8.868726e-01,-9.422678e-05,2.385367e-07,2.199966e+01,7.957103e+00,1.404256e+01,2.379042e+01,1.719000e+02
8.545203e+04,9.890281e-01,7.800278e+02,9.028100e-03,8.868994e-01,8.868747e-01,-9.184418e-05,2.379673e-07,2.200618e+01,7.957103e+00,1.404907e+01,2.379777e+01,1.719000e+02
8.546203e+04,9.891438e-01,7.900282e+02,9.143845e-03,8.868994e-01,8.868768e-01,-8.946726e-05,2.374011e-07,2.200862e+01,7.957103e+00,1.405152e+01,2.380052e+01,1.719000e+02
8.547203e+04,9.892596e-01,8.000285e+02,9.259590e-03,8.868994e-01,8.868789e-01,-8.709599e-05,2.368380e-07,2.200456e+01,7.957103e+00,1.404746e+01,2.379595e+01,1.719000e+02
8.548203e+04,9.893753e-01,8.100289e+02,9.375335e-03,8.867932e-01,8.868810e-01,-8.473033e-05,2.362781e-07,2.200221e+01,7.957103e+00,1.404510e+01,2.379519e+01,1.719000e+02
8.549203e+04,9.894911e-01,8.200293e+02,9.491079e-03,8.867303e-01,8.868831e-01,-8.237026e-05,2.357212e-07,2.200221e+01,7.957103e+00,1.404510e+01,2.379631e+01,1.719000e+02
8.550203e+04,9.896068e-01,8.300296e+02,9.606824e-03,8.867303e-01,8.868852e-01,-8.001574e-05,2.351675e-07,2.200221e+01,7.957103e+00,1.404510e+01,2.379631e+01,1.719000e+02
8.551203e+04,9.897226e-01,8.400300e+02,9.722569e-03,8.867799e-01,8.868873e-01,-7.766674e-05,2.346167e-07,2.200221e+01,7.957103e+00,1.404510e+01,2.379542e+01,1.719000e+02
8.552203e+04,9.898383e-01,8.500303e+02,9.838314e-03,8.868809e-01,8.868894e-01,-7.532324e-05,2.340690e-07,2.200221e+01,7.957103e+00,1.404510e+01,2.379362e+01,1.719621e+02
8.553203e+04,9.899541e-01,8.600307e+02,9.954059e-03,8.869241e-01,8.868914e-01,-7.298519e-05,2.335243e-07,2.200221e+01,7.957103e+00,1.404510e+01,2.379285e+01,1.720000e+02
8.554203e+04,9.900698e-01,8.700310e+02,1.006980e-02,8.869026e-01,8.868935e-01,-7.065258e-05,2.329826e-07,2.199407e+01,7.957103e+00,1.403696e+01,2.378405e+01,1.720000e+02
8.555203e+04,9.901855e-01,8.800314e+02,1.018555e-02,8.868903e-01,8.868956e-01,-6.832538e-05,2.324438e-07,2.198400e+01,7.957103e+00,1.402689e+01,2.377292e+01,1.720000e+02
8.556203e+04,9.903013e-01,8.900318e+02,1.030129e-02,8.869420e-01,8.868976e-01,-6.600354e-05,2.319080e-07,2.197702e+01,7.953334e+00,1.402368e+01,2.376461e+01,1.720000e+02
8.557203e+04,9.904170e-01,9.000321e+02,1.041704e-02,8.869306e-01,8.868997e-01,-6.368705e-05,2.313750e-07,2.197832e+01,7.954625e+00,1.402370e+01,2.376612e+01,1.719391e+02
8.558203e+04,9.905328e-01,9.100325e+02,1.053278e-02,8.868994e-01,8.869017e-01,-6.137588e-05,2.308450e-07,2.198562e+01,7.957103e+00,1.402851e+01,2.377458e+01,1.719000e+02
8.559203e+04,9.906485e-01,9.200328e+02,1.064853e-02,8.868994e-01,8.869038e-01,-5.906999e-05,2.303177e-07,2.199313e+01,7.957103e+00,1.403603e+01,2.378306e+01,1.719000e+02
8.560203e+04,9.907643e-01,9.300332e+02,1.076427e-02,8.868994e-01,8.869058e-01,-5.676936e-05,2.297934e-07,2.199579e+01,7.957103e+00,1.403869e+01,2.378606e+01,1.719000e+02
8.561203e+04,9.908800e-01,9.400335e+02,1.088002e-02,8.868994e-01,8.869079e-01,-5.447396e-05,2.292718e-07,2.199988e+01,7.957103e+00,1.404277e+01,2.379066e+01,1.719000e+02
8.562203e+04,9.909958e-01,9.500339e+02,1.099576e-02,8.868994e-01,8.869099e-01,-5.218376e-05,2.287530e-07,2.200221e+01,7.957103e+00,1.404510e+01,2.379329e+01,1.719000e+02
8.563203e+04,9.911115e-01,9.600343e+02,1.111151e-02,8.868994e-01,8.869119e-01,-4.989873e-05,2.282370e-07,2.200221e+01,7.957103e+00,1.404510e+01,2.379329e+01,1.719000e+02
8.564203e+04,9.912273e-01,9.700346e+02,1.122725e-02,8.868994e-01,8.869139e-01,-4.761885e-05,2.277237e-07,2.200221e+01,7.957103e+00,1.404510e+01,2.379329e+01,1.719000e+02
8.565203e+04,9.913430e-01,9.800350e+02,1.134300e-02,8.868994e-01,8.869160e-01,-4.534410e-05,2.272132e-07,2.200221e+01,7.957103e+00,1.404510e+01,2.379329e+01,1.719000e+02
8.566204e+04,9.914587e-01,9.900353e+02,1.145874e-02,8.868994e-01,8.869180e-01,-4.307443e-05,2.267053e-07,2.200221e+01,7.953715e+00,1.404849e+01,2.379372e+01,1.719000e+02
8.567204e+04,9.915745e-01,1.000036e+03,1.157449e-02,8.868994e-01,8.869200e-01,-4.080983e-05,2.262002e-07,2.200221e+01,7.954478e+00,1.404773e+01,2.379362e+01,1.719000e+02
8.568204e+04,9.916902e-01,1.010036e+03,1.169023e-02,8.868994e-01,8.869220e-01,-3.855026e-05,2.256977e-07,2.198856e+01,7.953052e+00,1.403550e+01,2.377842e+01,1.719000e+02
8.569204e+04,9.918060e-01,1.020036e+03,1.180598e-02,8.869747e-01,8.869240e-01,-3.629571e-05,2.251978e-07,2.198083e+01,7.954776e+00,1.402605e+01,2.376814e+01,1.719000e+02
8.570204e+04,9.919217e-01,1.030037e+03,1.192172e-02,8.870992e-01,8.869260e-01,-3.404615e-05,2.247006e-07,2.198083e+01,7.953311e+00,1.402752e+01,2.376610e+01,1.719000e+02
8.571204e+04,9.920375e-01,1.040037e+03,1.203747e-02,8.871537e-01,8.869280e-01,-3.180154e-05,2.242059e-07,2.198083e+01,7.954650e+00,1.402618e+01,2.376496e+01,1.719000e+02
8.572204e+04,9.921532e-01,1.050037e+03,1.215321e-02,8.871144e-01,8.869300e-01,-2.956187e-05,2.237138e-07,2.198564e+01,7.953530e+00,1.403211e+01,2.377123e+01,1.719000e+02
8.573204e+04,9.922690e-01,1.060038e+03,1.226896e-02,8.870782e-01,8.869319e-01,-2.732710e-05,2.232243e-07,2.199253e+01,7.950759e+00,1.404177e+01,2.378000e+01,1.718509e+02
8.574204e+04,9.923847e-01,1.070038e+03,1.238470e-02,8.871175e-01,8.869339e-01,-2.509722e-05,2.227373e-07,2.199930e+01,7.950759e+00,1.404854e+01,2.378693e+01,1.718547e+02
8.575204e+04,9.925004e-01,1.080039e+03,1.250045e-02,8.871537e-01,8.869359e-01,-2.287220e-05,2.222529e-07,2.200597e+01,7.950759e+00,1.405521e+01,2.379380e+01,1.719000e+02
8.576204e+04,9.926162e-01,1.090039e+03,1.261619e-02,8.870007e-01,8.869379e-01,-2.065201e-05,2.217709e-07,2.199190e+01,7.950759e+00,1.404114e+01,2.378067e+01,1.719000e+02
8.577204e+04,9.927319e-01,1.100039e+03,1.273194e-02,8.868994e-01,8.869398e-01,-1.843662e-05,2.212914e-07,2.198595e+01,7.950759e+00,1.403520e+01,2.377577e+01,1.719000e+02
8.578204e+04,9.928477e-01,1.110040e+03,1.284768e-02,8.868994e-01,8.869418e-01,-1.622602e-05,2.208144e-07,2.199333e+01,7.950759e+00,1.404257e+01,2.378408e+01,1.719000e+02
8.579204e+04,9.929634e-01,1.120040e+03,1.296343e-02,8.868994e-01,8.869437e-01,-1.402018e-05,2.203398e-07,2.199972e+01,7.950759e+00,1.404896e+01,2.379129e+01,1.719000e+02
8.580204e+04,9.930792e-01,1.130040e+03,1.307917e-02,8.868994e-01,8.869457e-01,-1.181907e-05,2.198677e-07,2.200562e+01,7.950759e+00,1.405486e+01,2.379795e+01,1.719000e+02
8.581204e+04,9.931949e-01,1.140041e+03,1.319492e-02,8.868994e-01,8.869476e-01,-9.622667e-06,2.193979e-07,2.200542e+01,7.950759e+00,1.405466e+01,2.379772e+01,1.719000e+02
8.582204e+04,9.933107e-01,1.150041e+03,1.331066e-02,8.868994e-01,8.869496e-01,-7.430953e-06,2.189305e-07,2.200221e+01,7.950759e+00,1.405145e+01,2.379410e+01,1.719000e+02
8.583204e+04,9.934264e-01,1.160041e+03,1.342640e-02,8.868994e-01,8.869515e-01,-5.243900e-06,2.184656e-07,2.200221e+01,7.950759e+00,1.405145e+01,2.379410e+01,1.719000e+02
8.584204e+04,9.935421e-01,1.170042e+03,1.354215e-02,8.868994e-01,8.869535e-01,-3.061486e-06,2.180029e-07,2.199835e+01,7.950759e+00,1.404759e+01,2.378975e+01,1.719000e+02
8.585204e+04,9.936579e-01,1.180042e+03,1.365789e-02,8.868994e-01,8.869554e-01,-8.836864e-07,2.175426e-07,2.199579e+01,7.950759e+00,1.404503e+01,2.378687e+01,1.719000e+02
8.586204e+04,9.937736e-01,1.190042e+03,1.377364e-02,8.868994e-01,8.869573e-01,1.289521e-06,2.170846e-07,2.199186e+01,7.950759e+00,1.404110e+01,2.378243e+01,1.719000e+02
8.587204e+04,9.938894e-01,1.200043e+03,1.388938e-02,8.869629e-01,8.869592e-01,3.458161e-06,2.166289e-07,2.198482e+01,7.950759e+00,1.403406e+01,2.377336e+01,1.719000e+02
8.588204e+04,9.940051e-01,1.210043e+03,1.400513e-02,8.870183e-01,8.869612e-01,5.622254e-06,2.161755e-07,2.198083e+01,7.950759e+00,1.403007e+01,2.376787e+01,1.719000e+02
8.589204e+04,9.941209e-01,1.220044e+03,1.412087e-02,8.870870e-01,8.869631e-01,7.781825e-06,2.157244e-07,2.198083e+01,7.950759e+00,1.403007e+01,2.376665e+01,1.719000e+02
8.590204e+04,9.942366e-01,1.230044e+03,1.423662e-02,8.871537e-01,8.869650e-01,9.936895e-06,2.152755e-07,2.198567e+01,7.950759e+00,1.403491e+01,2.377092e+01,1.719000e+02
8.591204e+04,9.943524e-01,1.240044e+03,1.435236e-02,8.871537e-01,8.869669e-01,1.208749e-05,2.148288e-07,2.198938e+01,7.950759e+00,1.403862e+01,2.377510e+01,1.719000e+02
8.592204e+04,9.944681e-01,1.250045e+03,1.446811e-02,8.871537e-01,8.869688e-01,1.423362e-05,2.143843e-07,2.199732e+01,7.950759e+00,1.404656e+01,2.378405e+01,1.719000e+02
8.593204e+04,9.945839e-01,1.260045e+03,1.458385e-02,8.870704e-01,8.869707e-01,1.637533e-05,2.139421e-07,2.200221e+01,7.950759e+00,1.405145e+01,2.379104e+01,1.719000e+02
8.594205e+04,9.946996e-01,1.270045e+03,1.469960e-02,8.869546e-01,8.869726e-01,1.851262e-05,2.135020e-07,2.198733e+01,7.950759e+00,1.403657e+01,2.377634e+01,1.719000e+02
8.595205e+04,9.948153e-01,1.280046e+03,1.481534e-02,8.868994e-01,8.869745e-01,2.064552e-05,2.130641e-07,2.198194e+01,7.950759e+00,1.403118e+01,2.377125e+01,1.719000e+02
8.596205e+04,9.949311e-01,1.290046e+03,1.493109e-02,8.868994e-01,8.869764e-01,2.277405e-05,2.126283e-07,2.199264e+01,7.950759e+00,1.404189e+01,2.378332e+01,1.719000e+02
8.597205e+04,9.950468e-01,1.300046e+03,1.504683e-02,8.868994e-01,8.869783e-01,2.489824e-05,2.121947e-07,2.199911e+01,7.950759e+00,1.404835e+01,2.379060e+01,1.719000e+02
8.598205e+04,9.951626e-01,1.310047e+03,1.516258e-02,8.868994e-01,8.869801e-01,2.701810e-05,2.117632e-07,2.200221e+01,7.950759e+00,1.405145e+01,2.379410e+01,1.719000e+02
8.599205e+04,9.952783e-01,1.320047e+03,1.527832e-02,8.868994e-01,8.869820e-01,2.913365e-05,2.113338e-07,2.200221e+01,7.950759e+00,1.405145e+01,2.379410e+01,1.719000e+02
8.600205e+04,9.953941e-01,1.330047e+03,1.539407e-02,8.868994e-01,8.869839e-01,3.124493e-05,2.109065e-07,2.200221e+01,7.950759e+00,1.405145e+01,2.379410e+01,1.719000e+02
8.601205e+04,9.955098e-01,1.340048e+03,1.550981e-02,8.868994e-01,8.869858e-01,3.335193e-05,2.104813e-07,2.200221e+01,7.950759e+00,1.405145e+01,2.379410e+01,1.719000e+02
8.602205e+04,9.956256e-01,1.350048e+03,1.562556e-02,8.868994e-01,8.869876e-01,3.545470e-05,2.100581e-07,2.200221e+01,7.950759e+00,1.405145e+01,2.379410e+01,1.719000e+02
8.603205e+04,9.957413e-01,1.360049e+03,1.574130e-02,8.868994e-01,8.869895e-01,3.755325e-05,2.096370e-07,2.200221e+01,7.950759e+00,1.405145e+01,2.379410e+01,1.719000e+02
8.604205e+04,9.958570e-01,1.370049e+03,1.585705e-02,8.868994e-01,8.869913e-01,3.964759e-05,2.092179e-07,2.199888e+01,7.950759e+00,1.404812e+01,2.379035e+01,1.719000e+02
8.605205e+04,9.959728e-01,1.380049e+03,1.597279e-02,8.868994e-01,8.869932e-01,4.173775e-05,2.088008e-07,2.198796e+01,7.950759e+00,1.403720e+01,2.377804e+01,1.719000e+02
8.606205e+04,9.960885e-01,1.390050e+03,1.608854e-02,8.868994e-01,8.869950e-01,4.382376e-05,2.083857e-07,2.198083e+01,7.950759e+00,1.403007e+01,2.376999e+01,1.719000e+02
8.607205e+04,9.962043e-01,1.400050e+03,1.620428e-02,8.869730e-01,8.869969e-01,4.590562e-05,2.079726e-07,2.198612e+01,7.950759e+00,1.403536e+01,2.377465e+01,1.719000e+02
8.608205e+04,9.963200e-01,1.410050e+03,1.632003e-02,8.870183e-01,8.869987e-01,4.798336e-05,2.075615e-07,2.198938e+01,7.950759e+00,1.403862e+01,2.377751e+01,1.719000e+02
8.609205e+04,9.964358e-01,1.420051e+03,1.643577e-02,8.870183e-01,8.870006e-01,5.005699e-05,2.071523e-07,2.198938e+01,7.950759e+00,1.403862e+01,2.377751e+01,1.719000e+02
8.610205e+04,9.965515e-01,1.430051e+03,1.655152e-02,8.870183e-01,8.870024e-01,5.212655e-05,2.067451e-07,2.199267e+01,7.950759e+00,1.404191e+01,2.378122e+01,1.719000e+02
8.611205e+04,9.966673e-01,1.440051e+03,1.666726e-02,8.870183e-01,8.870042e-01,5.419204e-05,2.063398e-07,2.199913e+01,7.950759e+00,1.404837e+01,2.378851e+01,1.719000e+02
8.612205e+04,9.967830e-01,1.450052e+03,1.678301e-02,8.870183e-01,8.870061e-01,5.625349e-05,2.059364e-07,2.200221e+01,7.950759e+00,1.405145e+01,2.379197e+01,1.719000e+02
8.613205e+04,9.968988e-01,1.460052e+03,1.689875e-02,8.869548e-01,8.870079e-01,5.831092e-05,2.055350e-07,2.200221e+01,7.950759e+00,1.405145e+01,2.379311e+01,1.719000e+02
8.614205e+04,9.970145e-01,1.470052e+03,1.701450e-02,8.868994e-01,8.870097e-01,6.036434e-05,2.051354e-07,2.200221e+01,7.950759e+00,1.405145e+01,2.379410e+01,1.719000e+02
8.615205e+04,9.971302e-01,1.480053e+03,1.713024e-02,8.868994e-01,8.870115e-01,6.241377e-05,2.047377e-07,2.200221e+01,7.950759e+00,1.405145e+01,2.379410e+01,1.719000e+02
8.616205e+04,9.972460e-01,1.490053e+03,1.724599e-02,8.868994e-01,8.870133e-01,6.445924e-05,2.043419e-07,2.199846e+01,7.950759e+00,1.404770e+01,2.378987e+01,1.719000e+02
8.617205e+04,9.973617e-01,1.500054e+03,1.736173e-02,8.868994e-01,8.870152e-01,6.650076e-05,2.039479e-07,2.199579e+01,7.950759e+00,1.404503e+01,2.378687e+01,1.719000e+02
8.618205e+04,9.974775e-01,1.510054e+03,1.747748e-02,8.868994e-01,8.870170e-01,6.853834e-05,2.035557e-07,2.199579e+01,7.950759e+00,1.404503e+01,2.378687e+01,1.719000e+02
8.619205e+04,9.975932e-01,1.520054e+03,1.759322e-02,8.868724e-01,8.870188e-01,7.057202e-05,2.031654e-07,2.199579e+01,7.950759e+00,1.404503e+01,2.378735e+01,1.719000e+02
8.620205e+04,9.977090e-01,1.530055e+03,1.770897e-02,8.868756e-01,8.870206e-01,7.260180e-05,2.027769e-07,2.198777e+01,7.947357e+00,1.404041e+01,2.377868e+01,1.719000e+02
8.621205e+04,9.978247e-01,1.540055e+03,1.782471e-02,8.868994e-01,8.870224e-01,7.462770e-05,2.023902e-07,2.197737e+01,7.944414e+00,1.403296e+01,2.376690e+01,1.719000e+02
8.622206e+04,9.979405e-01,1.550055e+03,1.794045e-02,8.869713e-01,8.870242e-01,7.664974e-05,2.020053e-07,2.197441e+01,7.944414e+00,1.403000e+01,2.376229e+01,1.719000e+02
8.623206e+04,9.980562e-01,1.560056e+03,1.805620e-02,8.870183e-01,8.870259e-01,7.866795e-05,2.016221e-07,2.197441e+01,7.944414e+00,1.403000e+01,2.376145e+01,1.719000e+02
8.624206e+04,9.981719e-01,1.570056e+03,1.817194e-02,8.870183e-01,8.870277e-01,8.068233e-05,2.012408e-07,2.197772e+01,7.944414e+00,1.403331e+01,2.376518e+01,1.719000e+02
8.625206e+04,9.982877e-01,1.580056e+03,1.828769e-02,8.870183e-01,8.870295e-01,8.269291e-05,2.008611e-07,2.198531e+01,7.944414e+00,1.404090e+01,2.377374e+01,1.719000e+02
8.626206e+04,9.984034e-01,1.590057e+03,1.840343e-02,8.870183e-01,8.870313e-01,8.469970e-05,2.004832e-07,2.199277e+01,7.944414e+00,1.404836e+01,2.378214e+01,1.719000e+02
8.627206e+04,9.985192e-01,1.600057e+03,1.851918e-02,8.870183e-01,8.870331e-01,8.670272e-05,2.001071e-07,2.199579e+01,7.944414e+00,1.405138e+01,2.378555e+01,1.719000e+02
8.628206e+04,9.986349e-01,1.610057e+03,1.863492e-02,8.870183e-01,8.870349e-01,8.870198e-05,1.997326e-07,2.199900e+01,7.944414e+00,1.405458e+01,2.378916e+01,1.719000e+02
8.629206e+04,9.987507e-01,1.620058e+03,1.875067e-02,8.870183e-01,8.870366e-01,9.069751e-05,1.993599e-07,2.200221e+01,7.944414e+00,1.405779e+01,2.379278e+01,1.719000e+02
8.630206e+04,9.988664e-01,1.630058e+03,1.886641e-02,8.870183e-01,8.870384e-01,9.268932e-05,1.989889e-07,2.200221e+01,7.944414e+00,1.405779e+01,2.379278e+01,1.719000e+02
8.631206e+04,9.989822e-01,1.640059e+03,1.898216e-02,8.870183e-01,8.870402e-01,9.467743e-05,1.986195e-07,2.200221e+01,7.944414e+00,1.405779e+01,2.379278e+01,1.719000e+02
8.632206e+04,9.990979e-01,1.650059e+03,1.909790e-02,8.869557e-01,8.870419e-01,9.666185e-05,1.982518e-07,2.200221e+01,7.944414e+00,1.405779e+01,2.379390e+01,1.719000e+02
8.633206e+04,9.992136e-01,1.660059e+03,1.921365e-02,8.868994e-01,8.870437e-01,9.864261e-05,1.978858e-07,2.200221e+01,7.944414e+00,1.405779e+01,2.379491e+01,1.719000e+02
8.634206e+04,9.993294e-01,1.670060e+03,1.932939e-02,8.868994e-01,8.870454e-01,1.006197e-04,1.975214e-07,2.200221e+01,7.944414e+00,1.405779e+01,2.379491e+01,1.719000e+02
8.635206e+04,9.994451e-01,1.680060e+03,1.944514e-02,8.868994e-01,8.870472e-01,1.025932e-04,1.971587e-07,2.200221e+01,7.944414e+00,1.405779e+01,2.379491e+01,1.719000e+02
8.636206e+04,9.995609e-01,1.690060e+03,1.956088e-02,8.868994e-01,8.870489e-01,1.045630e-04,1.967976e-07,2.199570e+01,7.944414e+00,1.405128e+01,2.378757e+01,1.719000e+02
8.637206e+04,9.996766e-01,1.700061e+03,1.967663e-02,8.869667e-01,8.870507e-01,1.065293e-04,1.964381e-07,2.198454e+01,7.944414e+00,1.404012e+01,2.377378e+01,1.719000e+02
8.638206e+04,9.997924e-01,1.710061e+03,1.979237e-02,8.870183e-01,8.870524e-01,1.084919e-04,1.960802e-07,2.198083e+01,7.944414e+00,1.403641e+01,2.376868e+01,1.719000e+02
8.639206e+04,9.999081e-01,1.720061e+03,1.990812e-02,8.870899e-01,8.870541e-01,1.104510e-04,1.957239e-07,2.198083e+01,7.944414e+00,1.403641e+01,2.376740e+01,1.719000e+02
8.640206e+04,1.000024e+00,1.730062e+03,2.002386e-02,8.871537e-01,8.870559e-01,1.124065e-04,1.953691e-07,2.198083e+01,7.944414e+00,1.403641e+01,2.376626e+01,1.719000e+02
8.641206e+04,1.000140e+00,1.740062e+03,2.013961e-02,8.871537e-01,8.870576e-01,1.143585e-04,1.950160e-07,2.198508e+01,7.944414e+00,1.404066e+01,2.377105e+01,1.719000e+02
8.642206e+04,1.000255e+00,1.750062e+03,2.025535e-02,8.871537e-01,8.870593e-01,1.163070e-04,1.946644e-07,2.199261e+01,7.944414e+00,1.404819e+01,2.377954e+01,1.719000e+02
8.643206e+04,1.000371e+00,1.760063e+03,2.037110e-02,8.871537e-01,8.870611e-01,1.182520e-04,1.943144e-07,2.199906e+01,7.944414e+00,1.405464e+01,2.378681e+01,1.719000e+02
8.644206e+04,1.000487e+00,1.770063e+03,2.048684e-02,8.871537e-01,8.870628e-01,1.201934e-04,1.939659e-07,2.200221e+01,7.944414e+00,1.405779e+01,2.379036e+01,1.719000e+02
8.645206e+04,1.000603e+00,1.780064e+03,2.060259e-02,8.870831e-01,8.870645e-01,1.221314e-04,1.936190e-07,2.200221e+01,7.944414e+00,1.405779e+01,2.379162e+01,1.719000e+02
8.646206e+04,1.000718e+00,1.790064e+03,2.071833e-02,8.870183e-01,8.870662e-01,1.240659e-04,1.932735e-07,2.200221e+01,7.944414e+00,1.405779e+01,2.379278e+01,1.719000e+02
8.647206e+04,1.000834e+00,1.800064e+03,2.083408e-02,8.870183e-01,8.870679e-01,1.259970e-04,1.929296e-07,2.200221e+01,7.944414e+00,1.405779e+01,2.379278e+01,1.719000e+02
8.648206e+04,1.000950e+00,1.810065e+03,2.094982e-02,8.870183e-01,8.870696e-01,1.279247e-04,1.925872e-07,2.200221e+01,7.941251e+00,1.406096e+01,2.379318e+01,1.719000e+02
8.649206e+04,1.001066e+00,1.820065e+03,2.106557e-02,8.870183e-01,8.870713e-01,1.298489e-04,1.922463e-07,2.200221e+01,7.941274e+00,1.406093e+01,2.379318e+01,1.719000e+02
8.650207e+04,1.001181e+00,1.830065e+03,2.118131e-02,8.869576e-01,8.870731e-01,1.317697e-04,1.919069e-07,2.200221e+01,7.944414e+00,1.405779e+01,2.379387e+01,1.719000e+02
8.651207e+04,1.001297e+00,1.840066e+03,2.129706e-02,8.868994e-01,8.870748e-01,1.336872e-04,1.915689e-07,2.200221e+01,7.944414e+00,1.405779e+01,2.379491e+01,1.719000e+02
8.652207e+04,1.001413e+00,1.850066e+03,2.141280e-02,8.868994e-01,8.870765e-01,1.356013e-04,1.912324e-07,2.199601e+01,7.944414e+00,1.405160e+01,2.378792e+01,1.719000e+02
8.653207e+04,1.001529e+00,1.860066e+03,2.152855e-02,8.869571e-01,8.870781e-01,1.375120e-04,1.908974e-07,2.198523e+01,7.944414e+00,1.404081e+01,2.377473e+01,1.719000e+02
8.654207e+04,1.001644e+00,1.870067e+03,2.164429e-02,8.870183e-01,8.870798e-01,1.394193e-04,1.905638e-07,2.198083e+01,7.941015e+00,1.403981e+01,2.376911e+01,1.719000e+02
8.655207e+04,1.001760e+00,1.880067e+03,2.176004e-02,8.870861e-01,8.870815e-01,1.413234e-04,1.902316e-07,2.198083e+01,7.941243e+00,1.403958e+01,2.376787e+01,1.719000e+02
8.656207e+04,1.001876e+00,1.890067e+03,2.187578e-02,8.871537e-01,8.870832e-01,1.432241e-04,1.899009e-07,2.198083e+01,7.941196e+00,1.403963e+01,2.376667e+01,1.719000e+02
8.657207e+04,1.001992e+00,1.900068e+03,2.199153e-02,8.871537e-01,8.870849e-01,1.451215e-04,1.895716e-07,2.198521e+01,7.941322e+00,1.404389e+01,2.377160e+01,1.719000e+02
8.658207e+04,1.002107e+00,1.910068e+03,2.210727e-02,8.871537e-01,8.870866e-01,1.470157e-04,1.892437e-07,2.199272e+01,7.944414e+00,1.404830e+01,2.377967e+01,1.719000e+02
8.659207e+04,1.002223e+00,1.920069e+03,2.222302e-02,8.871537e-01,8.870883e-01,1.489065e-04,1.889172e-07,2.199890e+01,7.941338e+00,1.405756e+01,2.378703e+01,1.719000e+02
8.660207e+04,1.002339e+00,1.930069e+03,2.233876e-02,8.871537e-01,8.870899e-01,1.507942e-04,1.885921e-07,2.200221e+01,7.940647e+00,1.406156e+01,2.379084e+01,1.719000e+02
8.661207e+04,1.002455e+00,1.940069e+03,2.245450e-02,8.870935e-01,8.870916e-01,1.526785e-04,1.882684e-07,2.200221e+01,7.941590e+00,1.406062e+01,2.379180e+01,1.719000e+02
8.662207e+04,1.002570e+00,1.950070e+03,2.257025e-02,8.870183e-01,8.870933e-01,1.545597e-04,1.879460e-07,2.200221e+01,7.941255e+00,1.406095e+01,2.379318e+01,1.719000e+02
8.663207e+04,1.002686e+00,1.960070e+03,2.268599e-02,8.870183e-01,8.870949e-01,1.564376e-04,1.876250e-07,2.200221e+01,7.944414e+00,1.405779e+01,2.379278e+01,1.719000e+02
8.664207e+04,1.002802e+00,1.970070e+03,2.280174e-02,8.870183e-01,8.870966e-01,1.583123e-04,1.873054e-07,2.200221e+01,7.941149e+00,1.406106e+01,2.379320e+01,1.719000e+02
8.665207e+04,1.002917e+00,1.980071e+03,2.291748e-02,8.870183e-01,8.870983e-01,1.601838e-04,1.869871e-07,2.200221e+01,7.938069e+00,1.406414e+01,2.379359e+01,1.719000e+02
8.666207e+04,1.003033e+00,1.990071e+03,2.303323e-02,8.870183e-01,8.870999e-01,1.620522e-04,1.866702e-07,2.199545e+01,7.941412e+00,1.405404e+01,2.378554e+01,1.719000e+02
8.667207e+04,1.003149e+00,2.000071e+03,2.314897e-02,8.870183e-01,8.871016e-01,1.639174e-04,1.863546e-07,2.198550e+01,7.941535e+00,1.404396e+01,2.377431e+01,1.719000e+02
8.668207e+04,1.003265e+00,2.010072e+03,2.326472e-02,8.870789e-01,8.871032e-01,1.657794e-04,1.860403e-07,2.197796e+01,7.940906e+00,1.403705e+01,2.376481e+01,1.719000e+02
8.669207e+04,1.003380e+00,2.020072e+03,2.338046e-02,8.871537e-01,8.871049e-01,1.676383e-04,1.857273e-07,2.197765e+01,7.944414e+00,1.403323e+01,2.376268e+01,1.719000e+02
8.670207e+04,1.003496e+00,2.030072e+03,2.349621e-02,8.871537e-01,8.871065e-01,1.694941e-04,1.854157e-07,2.198083e+01,7.944414e+00,1.403641e+01,2.376626e+01,1.719000e+02
8.671207e+04,1.003612e+00,2.040073e+03,2.361195e-02,8.871537e-01,8.871082e-01,1.713467e-04,1.851053e-07,2.198524e+01,7.944414e+00,1.404083e+01,2.377124e+01,1.719000e+02
8.672207e+04,1.003728e+00,2.050073e+03,2.372770e-02,8.871537e-01,8.871098e-01,1.731963e-04,1.847963e-07,2.199274e+01,7.941086e+00,1.405166e+01,2.378012e+01,1.719000e+02
8.673207e+04,1.003843e+00,2.060074e+03,2.384344e-02,8.871537e-01,8.871114e-01,1.750428e-04,1.844885e-07,2.199240e+01,7.941423e+00,1.405098e+01,2.377969e+01,1.719000e+02
8.674207e+04,1.003959e+00,2.070074e+03,2.395919e-02,8.871537e-01,8.871131e-01,1.768862e-04,1.841820e-07,2.199522e+01,7.944414e+00,1.405081e+01,2.378249e+01,1.719000e+02
8.675207e+04,1.004075e+00,2.080074e+03,2.407493e-02,8.871537e-01,8.871147e-01,1.787266e-04,1.838767e-07,2.200221e+01,7.944414e+00,1.405779e+01,2.379036e+01,1.719000e+02
8.676207e+04,1.004191e+00,2.090075e+03,2.419068e-02,8.871537e-01,8.871163e-01,1.805639e-04,1.835728e-07,2.200221e+01,7.941491e+00,1.406072e+01,2.379074e+01,1.719000e+02
8.677207e+04,1.004306e+00,2.100075e+03,2.430642e-02,8.871537e-01,8.871180e-01,1.823982e-04,1.832700e-07,2.200550e+01,7.941323e+00,1.406417e+01,2.379446e+01,1.719000e+02
8.678208e+04,1.004422e+00,2.110075e+03,2.442217e-02,8.871537e-01,8.871196e-01,1.842294e-04,1.829685e-07,2.200530e+01,7.944414e+00,1.406088e+01,2.379385e+01,1.719000e+02
8.679208e+04,1.004538e+00,2.120076e+03,2.453791e-02,8.871537e-01,8.871212e-01,1.860577e-04,1.826683e-07,2.200221e+01,7.941073e+00,1.406113e+01,2.379079e+01,1.719000e+02
8.680208e+04,1.004654e+00,2.130076e+03,2.465366e-02,8.871537e-01,8.871228e-01,1.878829e-04,1.823693e-07,2.199540e+01,7.941435e+00,1.405397e+01,2.378307e+01,1.719000e+02
8.681208e+04,1.004769e+00,2.140076e+03,2.476940e-02,8.871537e-01,8.871244e-01,1.897052e-04,1.820715e-07,2.198921e+01,7.944287e+00,1.404492e+01,2.377573e+01,1.719000e+02
8.682208e+04,1.004885e+00,2.150077e+03,2.488515e-02,8.871537e-01,8.871261e-01,1.915245e-04,1.817749e-07,2.198887e+01,7.944040e+00,1.404484e+01,2.377538e+01,1.719000e+02
8.683208e+04,1.005001e+00,2.160077e+03,2.500089e-02,8.871537e-01,8.871277e-01,1.933408e-04,1.814795e-07,2.198854e+01,7.943792e+00,1.404475e+01,2.377504e+01,1.719000e+02
8.684208e+04,1.005117e+00,2.170077e+03,2.511664e-02,8.871537e-01,8.871293e-01,1.951542e-04,1.811854e-07,2.198821e+01,7.943545e+00,1.404466e+01,2.377470e+01,1.719000e+02
8.685208e+04,1.005232e+00,2.180078e+03,2.523238e-02,8.871537e-01,8.871309e-01,1.969646e-04,1.808924e-07,2.198788e+01,7.943298e+00,1.404458e+01,2.377435e+01,1.719000e+02
8.686208e+04,1.005348e+00,2.190078e+03,2.534813e-02,8.871537e-01,8.871325e-01,1.987722e-04,1.806006e-07,2.198754e+01,7.943051e+00,1.404449e+01,2.377401e+01,1.719000e+02
8.687208e+04,1.005464e+00,2.200079e+03,2.546387e-02,8.871537e-01,8.871341e-01,2.005768e-04,1.803100e-07,2.198721e+01,7.942803e+00,1.404441e+01,2.377366e+01,1.719000e+02
8.688208e+04,1.005580e+00,2.210079e+03,2.557962e-02,8.871537e-01,8.871357e-01,2.023785e-04,1.800205e-07,2.198688e+01,7.942556e+00,1.404432e+01,2.377332e+01,1.719000e+02
8.689208e+04,1.005695e+00,2.220079e+03,2.569536e-02,8.871537e-01,8.871373e-01,2.041773e-04,1.797323e-07,2.198654e+01,7.942309e+00,1.404423e+01,2.377297e+01,1.719000e+02
8.690208e+04,1.005811e+00,2.230080e+03,2.581111e-02,8.871537e-01,8.871389e-01,2.059733e-04,1.794451e-07,2.198621e+01,7.942061e+00,1.404415e+01,2.377263e+01,1.719000e+02
8.691208e+04,1.005927e+00,2.240080e+03,2.592685e-02,8.871537e-01,8.871405e-01,2.077663e-04,1.791592e-07,2.198588e+01,7.941814e+00,1.404406e+01,2.377229e+01,1.719000e+02
8.692208e+04,1.006043e+00,2.250080e+03,2.604260e-02,8.871537e-01,8.871421e-01,2.095566e-04,1.788743e-07,2.198554e+01,7.941567e+00,1.404398e+01,2.377194e+01,1.719000e+02
8.693208e+04,1.006158e+00,2.260081e+03,2.615834e-02,8.871537e-01,8.871436e-01,2.113440e-04,1.785907e-07,2.198521e+01,7.941320e+00,1.404389e+01,2.377160e+01,1.719000e+02
8.694208e+04,1.006274e+00,2.270081e+03,2.627409e-02,8.871537e-01,8.871452e-01,2.131285e-04,1.783081e-07,2.198488e+01,7.941072e+00,1.404380e+01,2.377125e+01,1.719000e+02
8.695208e+04,1.006390e+00,2.280081e+03,2.638983e-02,8.871537e-01,8.871468e-01,2.149102e-04,1.780267e-07,2.198454e+01,7.940825e+00,1.404372e+01,2.377091e+01,1.719000e+02
8.696208e+04,1.006506e+00,2.290082e+03,2.650558e-02,8.871537e-01,8.871484e-01,2.166892e-04,1.777464e-07,2.198421e+01,7.940578e+00,1.404363e+01,2.377056e+01,1.719000e+02
8.697208e+04,1.006621e+00,2.300082e+03,2.662132e-02,8.871537e-01,8.871500e-01,2.184653e-04,1.774672e-07,2.198388e+01,7.940331e+00,1.404355e+01,2.377022e+01,1.719000e+02
8.698208e+04,1.006737e+00,2.310082e+03,2.673707e-02,8.871537e-01,8.871515e-01,2.202386e-04,1.771891e-07,2.198354e+01,7.940083e+00,1.404346e+01,2.376988e+01,1.719000e+02
8.699208e+04,1.006853e+00,2.320083e+03,2.685281e-02,8.871537e-01,8.871531e-01,2.220092e-04,1.769121e-07,2.198321e+01,7.939836e+00,1.404337e+01,2.376953e+01,1.719000e+02
