Repository: brandonlampe/CS_Data

# Repository for Crushed Salt Data
**Grant No: 456417**

This is a work in progress!

## Repository Content

### Directory Names
A uniform namining structure still in progress, but in general directories are named according to the following:
 - Names contain no spaces, a single underscore "_" will be used as a file name seperator.
 - Files are for the Crushed Salt Project (CSP); therefore, the first three charaters of each file are "CSP".
 - Folders are organized by which frame the test was performed on i.e., A2 or A3.
 - The fifth and sixth charaters of each file name will therefore be "A" followed by the frame number.

File: UNM_WP_HY_175_09/IscoMeasurements/STAGE02/CREEP_FIT/175_09_STAGE02_CREEP_OUT.csv (part 2 of 38)
Analysis by Brandon Lampe, performed on: 2016/07/06 13:49:27
Experimental results below begin at: 2016/04/09 08:57:14
Duration (sec),Duration (day),Elapsed Time (sec),Elapsed Time (day),Interpolated Fractional Density,Fit to Fractional Density,Fit to Volume Strain,Fit to Volume Strain Rate (1/sec),Confining Pressure (MPa),Pore Pressure (MPa),Terzaghi Pressure (MPa),Solid Pressure (MPa),Temperature (C))
8.700208e+04,1.006969e+00,2.330083e+03,2.696855e-02,8.871537e-01,8.871547e-01,2.237770e-04,1.766361e-07,2.198288e+01,7.939589e+00,1.404329e+01,2.376919e+01,1.719000e+02
8.701208e+04,1.007084e+00,2.340083e+03,2.708430e-02,8.871537e-01,8.871562e-01,2.255421e-04,1.763613e-07,2.198254e+01,7.939342e+00,1.404320e+01,2.376884e+01,1.719000e+02
8.702208e+04,1.007200e+00,2.350084e+03,2.720004e-02,8.871537e-01,8.871578e-01,2.273044e-04,1.760876e-07,2.198221e+01,7.939094e+00,1.404312e+01,2.376850e+01,1.719000e+02
8.703208e+04,1.007316e+00,2.360084e+03,2.731579e-02,8.871537e-01,8.871594e-01,2.290639e-04,1.758149e-07,2.198188e+01,7.938847e+00,1.404303e+01,2.376815e+01,1.719000e+02
8.704208e+04,1.007432e+00,2.370085e+03,2.743153e-02,8.871537e-01,8.871609e-01,2.308208e-04,1.755433e-07,2.198154e+01,7.938600e+00,1.404294e+01,2.376781e+01,1.719000e+02
8.705208e+04,1.007547e+00,2.380085e+03,2.754728e-02,8.871537e-01,8.871625e-01,2.325749e-04,1.752727e-07,2.198121e+01,7.938352e+00,1.404286e+01,2.376747e+01,1.719000e+02
8.706209e+04,1.007663e+00,2.390085e+03,2.766302e-02,8.871537e-01,8.871640e-01,2.343264e-04,1.750033e-07,2.198088e+01,7.938105e+00,1.404277e+01,2.376712e+01,1.719000e+02
8.707209e+04,1.007779e+00,2.400086e+03,2.777877e-02,8.871577e-01,8.871656e-01,2.360751e-04,1.747348e-07,2.198112e+01,7.937851e+00,1.404327e+01,2.376736e+01,1.719000e+02
8.708209e+04,1.007895e+00,2.410086e+03,2.789451e-02,8.871624e-01,8.871671e-01,2.378212e-04,1.744674e-07,2.198146e+01,7.937595e+00,1.404387e+01,2.376769e+01,1.719000e+02
8.709209e+04,1.008010e+00,2.420086e+03,2.801026e-02,8.871671e-01,8.871687e-01,2.395646e-04,1.742010e-07,2.198180e+01,7.937339e+00,1.404446e+01,2.376802e+01,1.719000e+02
8.710209e+04,1.008126e+00,2.430087e+03,2.812600e-02,8.871718e-01,8.871702e-01,2.413053e-04,1.739357e-07,2.198214e+01,7.937083e+00,1.404506e+01,2.376836e+01,1.719000e+02
8.711209e+04,1.008242e+00,2.440087e+03,2.824175e-02,8.871766e-01,8.871718e-01,2.430434e-04,1.736714e-07,2.198248e+01,7.936827e+00,1.404566e+01,2.376869e+01,1.719000e+02
8.712209e+04,1.008357e+00,2.450087e+03,2.835749e-02,8.871813e-01,8.871733e-01,2.447789e-04,1.734081e-07,2.198283e+01,7.936571e+00,1.404625e+01,2.376902e+01,1.719000e+02
8.713209e+04,1.008473e+00,2.460088e+03,2.847324e-02,8.871860e-01,8.871748e-01,2.465117e-04,1.731458e-07,2.198317e+01,7.936315e+00,1.404685e+01,2.376936e+01,1.719000e+02
8.714209e+04,1.008589e+00,2.470088e+03,2.858898e-02,8.871907e-01,8.871764e-01,2.482419e-04,1.728846e-07,2.198351e+01,7.936059e+00,1.404745e+01,2.376969e+01,1.719000e+02
8.715209e+04,1.008705e+00,2.480088e+03,2.870473e-02,8.871954e-01,8.871779e-01,2.499695e-04,1.726243e-07,2.198385e+01,7.935803e+00,1.404805e+01,2.377002e+01,1.719000e+02
8.716209e+04,1.008820e+00,2.490089e+03,2.882047e-02,8.872001e-01,8.871794e-01,2.516945e-04,1.723650e-07,2.198419e+01,7.935547e+00,1.404864e+01,2.377036e+01,1.719000e+02
8.717209e+04,1.008936e+00,2.500089e+03,2.893622e-02,8.872048e-01,8.871810e-01,2.534170e-04,1.721067e-07,2.198453e+01,7.935291e+00,1.404924e+01,2.377069e+01,1.719000e+02
8.718209e+04,1.009052e+00,2.510090e+03,2.905196e-02,8.872095e-01,8.871825e-01,2.551368e-04,1.718494e-07,2.198487e+01,7.935035e+00,1.404984e+01,2.377102e+01,1.719000e+02
8.719209e+04,1.009168e+00,2.520090e+03,2.916771e-02,8.872142e-01,8.871840e-01,2.568541e-04,1.715931e-07,2.198521e+01,7.934779e+00,1.405044e+01,2.377136e+01,1.719000e+02
8.720209e+04,1.009283e+00,2.530090e+03,2.928345e-02,8.872189e-01,8.871855e-01,2.585688e-04,1.713378e-07,2.198556e+01,7.934523e+00,1.405103e+01,2.377169e+01,1.719000e+02
8.721209e+04,1.009399e+00,2.540091e+03,2.939920e-02,8.872236e-01,8.871871e-01,2.602809e-04,1.710834e-07,2.198590e+01,7.934267e+00,1.405163e+01,2.377202e+01,1.719000e+02
8.722209e+04,1.009515e+00,2.550091e+03,2.951494e-02,8.872283e-01,8.871886e-01,2.619906e-04,1.708300e-07,2.198624e+01,7.934011e+00,1.405223e+01,2.377236e+01,1.719000e+02
8.723209e+04,1.009631e+00,2.560091e+03,2.963069e-02,8.872330e-01,8.871901e-01,2.636977e-04,1.705775e-07,2.198658e+01,7.933755e+00,1.405283e+01,2.377269e+01,1.719000e+02
8.724209e+04,1.009746e+00,2.570092e+03,2.974643e-02,8.872377e-01,8.871916e-01,2.654022e-04,1.703260e-07,2.198692e+01,7.933499e+00,1.405342e+01,2.377302e+01,1.719000e+02
8.725209e+04,1.009862e+00,2.580092e+03,2.986218e-02,8.872425e-01,8.871931e-01,2.671043e-04,1.700754e-07,2.198726e+01,7.933243e+00,1.405402e+01,2.377335e+01,1.719000e+02
8.726209e+04,1.009978e+00,2.590092e+03,2.997792e-02,8.872472e-01,8.871946e-01,2.688039e-04,1.698258e-07,2.198760e+01,7.932987e+00,1.405462e+01,2.377369e+01,1.719000e+02
8.727209e+04,1.010094e+00,2.600093e+03,3.009367e-02,8.872519e-01,8.871961e-01,2.705009e-04,1.695771e-07,2.198795e+01,7.932731e+00,1.405521e+01,2.377402e+01,1.719000e+02
8.728209e+04,1.010209e+00,2.610093e+03,3.020941e-02,8.872566e-01,8.871976e-01,2.721955e-04,1.693294e-07,2.198829e+01,7.932475e+00,1.405581e+01,2.377435e+01,1.719000e+02
8.729209e+04,1.010325e+00,2.620093e+03,3.032516e-02,8.872613e-01,8.871991e-01,2.738876e-04,1.690825e-07,2.198863e+01,7.932219e+00,1.405641e+01,2.377469e+01,1.719000e+02
8.730209e+04,1.010441e+00,2.630094e+03,3.044090e-02,8.872660e-01,8.872006e-01,2.755773e-04,1.688366e-07,2.198897e+01,7.931963e+00,1.405701e+01,2.377502e+01,1.719000e+02
8.731209e+04,1.010557e+00,2.640094e+03,3.055665e-02,8.872681e-01,8.872021e-01,2.772645e-04,1.685916e-07,2.198931e+01,7.931707e+00,1.405760e+01,2.377540e+01,1.719000e+02
8.732209e+04,1.010672e+00,2.650095e+03,3.067239e-02,8.872731e-01,8.872036e-01,2.789493e-04,1.683476e-07,2.198911e+01,7.931655e+00,1.405745e+01,2.377509e+01,1.718968e+02
8.733209e+04,1.010788e+00,2.660095e+03,3.078814e-02,8.872789e-01,8.872051e-01,2.806316e-04,1.681044e-07,2.198876e+01,7.931655e+00,1.405711e+01,2.377460e+01,1.718928e+02
8.734210e+04,1.010904e+00,2.670095e+03,3.090388e-02,8.872847e-01,8.872066e-01,2.823115e-04,1.678621e-07,2.198842e+01,7.931655e+00,1.405677e+01,2.377411e+01,1.718888e+02
8.735210e+04,1.011020e+00,2.680096e+03,3.101963e-02,8.872905e-01,8.872081e-01,2.839889e-04,1.676207e-07,2.198808e+01,7.931655e+00,1.405642e+01,2.377362e+01,1.718848e+02
8.736210e+04,1.011135e+00,2.690096e+03,3.113537e-02,8.872963e-01,8.872096e-01,2.856640e-04,1.673803e-07,2.198774e+01,7.931655e+00,1.405608e+01,2.377313e+01,1.718808e+02
8.737210e+04,1.011251e+00,2.700096e+03,3.125112e-02,8.873021e-01,8.872111e-01,2.873367e-04,1.671406e-07,2.198739e+01,7.931655e+00,1.405574e+01,2.377264e+01,1.718768e+02
8.738210e+04,1.011367e+00,2.710097e+03,3.136686e-02,8.873079e-01,8.872125e-01,2.890069e-04,1.669019e-07,2.198705e+01,7.931655e+00,1.405540e+01,2.377215e+01,1.718728e+02
8.739210e+04,1.011483e+00,2.720097e+03,3.148260e-02,8.873137e-01,8.872140e-01,2.906748e-04,1.666641e-07,2.198671e+01,7.931655e+00,1.405505e+01,2.377166e+01,1.718688e+02
8.740210e+04,1.011598e+00,2.730097e+03,3.159835e-02,8.873195e-01,8.872155e-01,2.923403e-04,1.664271e-07,2.198637e+01,7.931655e+00,1.405471e+01,2.377117e+01,1.718648e+02
8.741210e+04,1.011714e+00,2.740098e+03,3.171409e-02,8.873253e-01,8.872170e-01,2.940035e-04,1.661910e-07,2.198602e+01,7.931655e+00,1.405437e+01,2.377068e+01,1.718608e+02
8.742210e+04,1.011830e+00,2.750098e+03,3.182984e-02,8.873311e-01,8.872185e-01,2.956643e-04,1.659558e-07,2.198568e+01,7.931655e+00,1.405403e+01,2.377019e+01,1.718568e+02
8.743210e+04,1.011946e+00,2.760098e+03,3.194558e-02,8.873369e-01,8.872199e-01,2.973227e-04,1.657214e-07,2.198534e+01,7.931655e+00,1.405368e+01,2.376970e+01,1.718527e+02
8.744210e+04,1.012061e+00,2.770099e+03,3.206133e-02,8.873427e-01,8.872214e-01,2.989788e-04,1.654879e-07,2.198500e+01,7.931655e+00,1.405334e+01,2.376921e+01,1.718487e+02
8.745210e+04,1.012177e+00,2.780099e+03,3.217707e-02,8.873485e-01,8.872229e-01,3.006326e-04,1.652552e-07,2.198465e+01,7.931655e+00,1.405300e+01,2.376872e+01,1.718447e+02
8.746210e+04,1.012293e+00,2.790100e+03,3.229282e-02,8.873543e-01,8.872243e-01,3.022840e-04,1.650233e-07,2.198431e+01,7.931655e+00,1.405266e+01,2.376823e+01,1.718407e+02
8.747210e+04,1.012409e+00,2.800100e+03,3.240856e-02,8.873601e-01,8.872258e-01,3.039332e-04,1.647923e-07,2.198397e+01,7.931655e+00,1.405231e+01,2.376774e+01,1.718367e+02
8.748210e+04,1.012524e+00,2.810100e+03,3.252431e-02,8.873659e-01,8.872272e-01,3.055800e-04,1.645622e-07,2.198363e+01,7.931655e+00,1.405197e+01,2.376725e+01,1.718327e+02
8.749210e+04,1.012640e+00,2.820101e+03,3.264005e-02,8.873717e-01,8.872287e-01,3.072245e-04,1.643328e-07,2.198328e+01,7.931655e+00,1.405163e+01,2.376677e+01,1.718287e+02
8.750210e+04,1.012756e+00,2.830101e+03,3.275580e-02,8.873775e-01,8.872302e-01,3.088668e-04,1.641043e-07,2.198294e+01,7.931655e+00,1.405129e+01,2.376628e+01,1.718247e+02
8.751210e+04,1.012872e+00,2.840101e+03,3.287154e-02,8.873833e-01,8.872316e-01,3.105067e-04,1.638766e-07,2.198260e+01,7.931655e+00,1.405094e+01,2.376579e+01,1.718207e+02
8.752210e+04,1.012987e+00,2.850102e+03,3.298729e-02,8.873891e-01,8.872331e-01,3.121444e-04,1.636498e-07,2.198226e+01,7.931655e+00,1.405060e+01,2.376530e+01,1.718167e+02
8.753210e+04,1.013103e+00,2.860102e+03,3.310303e-02,8.873949e-01,8.872345e-01,3.137798e-04,1.634237e-07,2.198191e+01,7.931655e+00,1.405026e+01,2.376481e+01,1.718127e+02
8.754210e+04,1.013219e+00,2.870102e+03,3.321878e-02,8.874007e-01,8.872360e-01,3.154130e-04,1.631985e-07,2.198157e+01,7.931655e+00,1.404992e+01,2.376432e+01,1.718087e+02
8.755210e+04,1.013335e+00,2.880103e+03,3.333452e-02,8.874065e-01,8.872374e-01,3.170439e-04,1.629740e-07,2.198123e+01,7.931655e+00,1.404957e+01,2.376383e+01,1.718047e+02
8.756210e+04,1.013450e+00,2.890103e+03,3.345027e-02,8.874123e-01,8.872389e-01,3.186726e-04,1.627504e-07,2.198089e+01,7.931655e+00,1.404923e+01,2.376334e+01,1.718007e+02
8.757210e+04,1.013566e+00,2.900103e+03,3.356601e-02,8.874034e-01,8.872403e-01,3.202991e-04,1.625276e-07,2.198111e+01,7.931444e+00,1.404967e+01,2.376378e+01,1.717967e+02
8.758210e+04,1.013682e+00,2.910104e+03,3.368176e-02,8.873916e-01,8.872417e-01,3.219233e-04,1.623055e-07,2.198145e+01,7.931190e+00,1.405026e+01,2.376441e+01,1.717927e+02
8.759210e+04,1.013798e+00,2.920104e+03,3.379750e-02,8.873798e-01,8.872432e-01,3.235453e-04,1.620842e-07,2.198180e+01,7.930936e+00,1.405086e+01,2.376504e+01,1.717887e+02
8.760210e+04,1.013913e+00,2.930105e+03,3.391325e-02,8.873679e-01,8.872446e-01,3.251651e-04,1.618638e-07,2.198214e+01,7.930682e+00,1.405146e+01,2.376567e+01,1.717847e+02
8.761210e+04,1.014029e+00,2.940105e+03,3.402899e-02,8.873561e-01,8.872461e-01,3.267827e-04,1.616441e-07,2.198248e+01,7.930428e+00,1.405205e+01,2.376630e+01,1.717807e+02
8.762211e+04,1.014145e+00,2.950105e+03,3.414474e-02,8.873443e-01,8.872475e-01,3.283981e-04,1.614251e-07,2.198282e+01,7.930174e+00,1.405265e+01,2.376692e+01,1.717767e+02
8.763211e+04,1.014260e+00,2.960106e+03,3.426048e-02,8.873324e-01,8.872489e-01,3.300113e-04,1.612070e-07,2.198317e+01,7.929920e+00,1.405325e+01,2.376755e+01,1.717726e+02
8.764211e+04,1.014376e+00,2.970106e+03,3.437623e-02,8.873206e-01,8.872504e-01,3.316223e-04,1.609896e-07,2.198351e+01,7.929666e+00,1.405384e+01,2.376818e+01,1.717686e+02
8.765211e+04,1.014492e+00,2.980106e+03,3.449197e-02,8.873088e-01,8.872518e-01,3.332312e-04,1.607730e-07,2.198385e+01,7.929411e+00,1.405444e+01,2.376881e+01,1.717646e+02
8.766211e+04,1.014608e+00,2.990107e+03,3.460772e-02,8.872969e-01,8.872532e-01,3.348379e-04,1.605571e-07,2.198419e+01,7.929157e+00,1.405504e+01,2.376944e+01,1.717606e+02
8.767211e+04,1.014723e+00,3.000107e+03,3.472346e-02,8.872851e-01,8.872546e-01,3.364425e-04,1.603420e-07,2.198454e+01,7.928903e+00,1.405563e+01,2.377007e+01,1.717566e+02
8.768211e+04,1.014839e+00,3.010107e+03,3.483921e-02,8.872733e-01,8.872561e-01,3.380449e-04,1.601276e-07,2.198488e+01,7.928649e+00,1.405623e+01,2.377070e+01,1.717526e+02
8.769211e+04,1.014955e+00,3.020108e+03,3.495495e-02,8.872614e-01,8.872575e-01,3.396451e-04,1.599140e-07,2.198522e+01,7.928395e+00,1.405683e+01,2.377133e+01,1.717486e+02
8.770211e+04,1.015071e+00,3.030108e+03,3.507070e-02,8.872496e-01,8.872589e-01,3.412433e-04,1.597012e-07,2.198556e+01,7.928141e+00,1.405742e+01,2.377196e+01,1.717446e+02
8.771211e+04,1.015186e+00,3.040108e+03,3.518644e-02,8.872378e-01,8.872603e-01,3.428393e-04,1.594891e-07,2.198591e+01,7.927887e+00,1.405802e+01,2.377259e+01,1.717406e+02
8.772211e+04,1.015302e+00,3.050109e+03,3.530219e-02,8.872259e-01,8.872617e-01,3.444332e-04,1.592777e-07,2.198625e+01,7.927633e+00,1.405862e+01,2.377322e+01,1.717366e+02
8.773211e+04,1.015418e+00,3.060109e+03,3.541793e-02,8.872141e-01,8.872631e-01,3.460249e-04,1.590670e-07,2.198659e+01,7.927379e+00,1.405921e+01,2.377385e+01,1.717326e+02
8.774211e+04,1.015534e+00,3.070110e+03,3.553368e-02,8.872023e-01,8.872645e-01,3.476146e-04,1.588571e-07,2.198693e+01,7.927124e+00,1.405981e+01,2.377448e+01,1.717286e+02
8.775211e+04,1.015649e+00,3.080110e+03,3.564942e-02,8.871904e-01,8.872660e-01,3.492022e-04,1.586479e-07,2.198728e+01,7.926870e+00,1.406041e+01,2.377511e+01,1.717246e+02
8.776211e+04,1.015765e+00,3.090110e+03,3.576517e-02,8.871786e-01,8.872674e-01,3.507877e-04,1.584394e-07,2.198762e+01,7.926616e+00,1.406100e+01,2.377574e+01,1.717206e+02
8.777211e+04,1.015881e+00,3.100111e+03,3.588091e-02,8.871667e-01,8.872688e-01,3.523711e-04,1.582317e-07,2.198796e+01,7.926362e+00,1.406160e+01,2.377637e+01,1.717166e+02
8.778211e+04,1.015997e+00,3.110111e+03,3.599665e-02,8.871549e-01,8.872702e-01,3.539524e-04,1.580246e-07,2.198830e+01,7.926108e+00,1.406220e+01,2.377700e+01,1.717126e+02
8.779211e+04,1.016112e+00,3.120111e+03,3.611240e-02,8.871431e-01,8.872716e-01,3.555317e-04,1.578183e-07,2.198865e+01,7.925854e+00,1.406279e+01,2.377763e+01,1.717086e+02
8.780211e+04,1.016228e+00,3.130112e+03,3.622814e-02,8.871312e-01,8.872730e-01,3.571089e-04,1.576127e-07,2.198899e+01,7.925600e+00,1.406339e+01,2.377826e+01,1.717046e+02
8.781211e+04,1.016344e+00,3.140112e+03,3.634389e-02,8.871249e-01,8.872744e-01,3.586841e-04,1.574077e-07,2.198933e+01,7.925346e+00,1.406399e+01,2.377879e+01,1.717006e+02
8.782211e+04,1.016460e+00,3.150112e+03,3.645963e-02,8.871343e-01,8.872758e-01,3.602572e-04,1.572035e-07,2.198982e+01,7.925310e+00,1.406451e+01,2.377918e+01,1.717034e+02
8.783211e+04,1.016575e+00,3.160113e+03,3.657538e-02,8.871461e-01,8.872772e-01,3.618282e-04,1.570000e-07,2.199033e+01,7.925310e+00,1.406502e+01,2.377954e+01,1.717074e+02
8.784211e+04,1.016691e+00,3.170113e+03,3.669112e-02,8.871579e-01,8.872785e-01,3.633973e-04,1.567972e-07,2.199084e+01,7.925310e+00,1.406553e+01,2.377991e+01,1.717114e+02
8.785211e+04,1.016807e+00,3.180113e+03,3.680687e-02,8.871697e-01,8.872799e-01,3.649643e-04,1.565950e-07,2.199136e+01,7.925310e+00,1.406605e+01,2.378028e+01,1.717154e+02
8.786211e+04,1.016923e+00,3.190114e+03,3.692261e-02,8.871815e-01,8.872813e-01,3.665293e-04,1.563936e-07,2.199187e+01,7.925310e+00,1.406656e+01,2.378064e+01,1.717194e+02
8.787211e+04,1.017038e+00,3.200114e+03,3.703836e-02,8.871933e-01,8.872827e-01,3.680923e-04,1.561928e-07,2.199238e+01,7.925310e+00,1.406707e+01,2.378101e+01,1.717234e+02
8.788211e+04,1.017154e+00,3.210115e+03,3.715410e-02,8.872051e-01,8.872841e-01,3.696533e-04,1.559927e-07,2.199289e+01,7.925310e+00,1.406758e+01,2.378138e+01,1.717274e+02
8.789211e+04,1.017270e+00,3.220115e+03,3.726985e-02,8.872169e-01,8.872855e-01,3.712122e-04,1.557933e-07,2.199340e+01,7.925310e+00,1.406809e+01,2.378174e+01,1.717314e+02
8.790212e+04,1.017386e+00,3.230115e+03,3.738559e-02,8.872287e-01,8.872869e-01,3.727692e-04,1.555945e-07,2.199392e+01,7.925310e+00,1.406861e+01,2.378211e+01,1.717354e+02
8.791212e+04,1.017501e+00,3.240116e+03,3.750134e-02,8.872405e-01,8.872882e-01,3.743242e-04,1.553964e-07,2.199443e+01,7.925310e+00,1.406912e+01,2.378247e+01,1.717394e+02
8.792212e+04,1.017617e+00,3.250116e+03,3.761708e-02,8.872522e-01,8.872896e-01,3.758773e-04,1.551990e-07,2.199494e+01,7.925310e+00,1.406963e+01,2.378284e+01,1.717433e+02
8.793212e+04,1.017733e+00,3.260116e+03,3.773283e-02,8.872640e-01,8.872910e-01,3.774283e-04,1.550023e-07,2.199545e+01,7.925310e+00,1.407014e+01,2.378321e+01,1.717473e+02
8.794212e+04,1.017849e+00,3.270117e+03,3.784857e-02,8.872758e-01,8.872924e-01,3.789774e-04,1.548062e-07,2.199596e+01,7.925310e+00,1.407065e+01,2.378357e+01,1.717513e+02
8.795212e+04,1.017964e+00,3.280117e+03,3.796432e-02,8.872876e-01,8.872937e-01,3.805246e-04,1.546108e-07,2.199648e+01,7.925310e+00,1.407117e+01,2.378394e+01,1.717553e+02
8.796212e+04,1.018080e+00,3.290117e+03,3.808006e-02,8.872994e-01,8.872951e-01,3.820698e-04,1.544160e-07,2.199699e+01,7.925310e+00,1.407168e+01,2.378431e+01,1.717593e+02
8.797212e+04,1.018196e+00,3.300118e+03,3.819581e-02,8.873112e-01,8.872965e-01,3.836130e-04,1.542219e-07,2.199750e+01,7.925310e+00,1.407219e+01,2.378467e+01,1.717633e+02
8.798212e+04,1.018312e+00,3.310118e+03,3.831155e-02,8.873230e-01,8.872979e-01,3.851543e-04,1.540284e-07,2.199801e+01,7.925310e+00,1.407270e+01,2.378504e+01,1.717673e+02
8.799212e+04,1.018427e+00,3.320118e+03,3.842730e-02,8.873348e-01,8.872992e-01,3.866937e-04,1.538355e-07,2.199852e+01,7.925310e+00,1.407321e+01,2.378540e+01,1.717713e+02
8.800212e+04,1.018543e+00,3.330119e+03,3.854304e-02,8.873466e-01,8.873006e-01,3.882311e-04,1.536433e-07,2.199904e+01,7.925310e+00,1.407373e+01,2.378577e+01,1.717753e+02
8.801212e+04,1.018659e+00,3.340119e+03,3.865879e-02,8.873584e-01,8.873019e-01,3.897667e-04,1.534518e-07,2.199955e+01,7.925310e+00,1.407424e+01,2.378614e+01,1.717793e+02
8.802212e+04,1.018775e+00,3.350120e+03,3.877453e-02,8.873702e-01,8.873033e-01,3.913003e-04,1.532609e-07,2.200006e+01,7.925310e+00,1.407475e+01,2.378650e+01,1.717833e+02
8.803212e+04,1.018890e+00,3.360120e+03,3.889028e-02,8.873820e-01,8.873047e-01,3.928320e-04,1.530706e-07,2.200057e+01,7.925310e+00,1.407526e+01,2.378687e+01,1.717873e+02
8.804212e+04,1.019006e+00,3.370120e+03,3.900602e-02,8.873938e-01,8.873060e-01,3.943618e-04,1.528809e-07,2.200108e+01,7.925310e+00,1.407577e+01,2.378723e+01,1.717912e+02
8.805212e+04,1.019122e+00,3.380121e+03,3.912177e-02,8.874056e-01,8.873074e-01,3.958897e-04,1.526918e-07,2.200160e+01,7.925310e+00,1.407629e+01,2.378760e+01,1.717952e+02
8.806212e+04,1.019238e+00,3.390121e+03,3.923751e-02,8.874148e-01,8.873087e-01,3.974157e-04,1.525034e-07,2.200211e+01,7.925310e+00,1.407680e+01,2.378801e+01,1.717992e+02
8.807212e+04,1.019353e+00,3.400121e+03,3.935326e-02,8.874121e-01,8.873101e-01,3.989399e-04,1.523156e-07,2.200152e+01,7.925037e+00,1.407648e+01,2.378743e+01,1.718000e+02
8.808212e+04,1.019469e+00,3.410122e+03,3.946900e-02,8.874067e-01,8.873114e-01,4.004622e-04,1.521284e-07,2.200066e+01,7.924697e+00,1.407596e+01,2.378661e+01,1.718000e+02
8.809212e+04,1.019585e+00,3.420122e+03,3.958475e-02,8.874012e-01,8.873128e-01,4.019826e-04,1.519419e-07,2.199980e+01,7.924357e+00,1.407545e+01,2.378578e+01,1.718000e+02
8.810212e+04,1.019700e+00,3.430122e+03,3.970049e-02,8.873958e-01,8.873141e-01,4.035011e-04,1.517559e-07,2.199895e+01,7.924017e+00,1.407493e+01,2.378496e+01,1.718000e+02
8.811212e+04,1.019816e+00,3.440123e+03,3.981624e-02,8.873904e-01,8.873155e-01,4.050178e-04,1.515705e-07,2.199809e+01,7.923678e+00,1.407441e+01,2.378413e+01,1.718000e+02
8.812212e+04,1.019932e+00,3.450123e+03,3.993198e-02,8.873850e-01,8.873168e-01,4.065326e-04,1.513858e-07,2.199724e+01,7.923338e+00,1.407390e+01,2.378331e+01,1.718000e+02
8.813212e+04,1.020048e+00,3.460123e+03,4.004773e-02,8.873795e-01,8.873182e-01,4.080456e-04,1.512016e-07,2.199638e+01,7.922998e+00,1.407338e+01,2.378248e+01,1.718000e+02
8.814212e+04,1.020163e+00,3.470124e+03,4.016347e-02,8.873741e-01,8.873195e-01,4.095568e-04,1.510181e-07,2.199552e+01,7.922658e+00,1.407286e+01,2.378166e+01,1.718000e+02
8.815212e+04,1.020279e+00,3.480124e+03,4.027921e-02,8.873687e-01,8.873208e-01,4.110661e-04,1.508351e-07,2.199467e+01,7.922319e+00,1.407235e+01,2.378083e+01,1.718000e+02
8.816212e+04,1.020395e+00,3.490125e+03,4.039496e-02,8.873633e-01,8.873222e-01,4.125736e-04,1.506528e-07,2.199381e+01,7.921979e+00,1.407183e+01,2.378001e+01,1.718000e+02
8.817212e+04,1.020511e+00,3.500125e+03,4.051070e-02,8.873578e-01,8.873235e-01,4.140792e-04,1.504710e-07,2.199295e+01,7.921639e+00,1.407132e+01,2.377918e+01,1.718000e+02
8.818213e+04,1.020626e+00,3.510125e+03,4.062645e-02,8.873524e-01,8.873249e-01,4.155831e-04,1.502898e-07,2.199210e+01,7.921300e+00,1.407080e+01,2.377836e+01,1.718000e+02
8.819213e+04,1.020742e+00,3.520126e+03,4.074219e-02,8.873470e-01,8.873262e-01,4.170851e-04,1.501092e-07,2.199124e+01,7.920960e+00,1.407028e+01,2.377753e+01,1.718000e+02
8.820213e+04,1.020858e+00,3.530126e+03,4.085794e-02,8.873415e-01,8.873275e-01,4.185854e-04,1.499292e-07,2.199039e+01,7.920620e+00,1.406977e+01,2.377671e+01,1.718000e+02
8.821213e+04,1.020974e+00,3.540126e+03,4.097368e-02,8.873361e-01,8.873288e-01,4.200838e-04,1.497497e-07,2.198953e+01,7.920280e+00,1.406925e+01,2.377588e+01,1.718000e+02
8.822213e+04,1.021089e+00,3.550127e+03,4.108943e-02,8.873307e-01,8.873302e-01,4.215805e-04,1.495709e-07,2.198867e+01,7.919941e+00,1.406873e+01,2.377506e+01,1.718000e+02
8.823213e+04,1.021205e+00,3.560127e+03,4.120517e-02,8.873253e-01,8.873315e-01,4.230754e-04,1.493926e-07,2.198782e+01,7.919601e+00,1.406822e+01,2.377423e+01,1.718000e+02
8.824213e+04,1.021321e+00,3.570127e+03,4.132092e-02,8.873198e-01,8.873328e-01,4.245685e-04,1.492149e-07,2.198696e+01,7.919261e+00,1.406770e+01,2.377341e+01,1.718000e+02
8.825213e+04,1.021437e+00,3.580128e+03,4.143666e-02,8.873144e-01,8.873341e-01,4.260598e-04,1.490377e-07,2.198610e+01,7.918921e+00,1.406718e+01,2.377258e+01,1.718000e+02
8.826213e+04,1.021552e+00,3.590128e+03,4.155241e-02,8.873090e-01,8.873355e-01,4.275493e-04,1.488611e-07,2.198525e+01,7.918582e+00,1.406667e+01,2.377176e+01,1.718000e+02
8.827213e+04,1.021668e+00,3.600128e+03,4.166815e-02,8.873036e-01,8.873368e-01,4.290371e-04,1.486851e-07,2.198439e+01,7.918242e+00,1.406615e+01,2.377093e+01,1.718000e+02
8.828213e+04,1.021784e+00,3.610129e+03,4.178390e-02,8.872981e-01,8.873381e-01,4.305231e-04,1.485096e-07,2.198354e+01,7.917902e+00,1.406563e+01,2.377011e+01,1.718000e+02
8.829213e+04,1.021900e+00,3.620129e+03,4.189964e-02,8.872927e-01,8.873394e-01,4.320074e-04,1.483347e-07,2.198268e+01,7.917562e+00,1.406512e+01,2.376928e+01,1.718000e+02
8.830213e+04,1.022015e+00,3.630130e+03,4.201539e-02,8.872873e-01,8.873407e-01,4.334899e-04,1.481604e-07,2.198182e+01,7.917223e+00,1.406460e+01,2.376846e+01,1.718000e+02
8.831213e+04,1.022131e+00,3.640130e+03,4.213113e-02,8.872765e-01,8.873421e-01,4.349707e-04,1.479866e-07,2.198097e+01,7.916883e+00,1.406408e+01,2.376773e+01,1.718000e+02
8.832213e+04,1.022247e+00,3.650130e+03,4.224688e-02,8.872769e-01,8.873434e-01,4.364498e-04,1.478133e-07,2.198133e+01,7.916828e+00,1.406450e+01,2.376814e+01,1.717933e+02
8.833213e+04,1.022363e+00,3.660131e+03,4.236262e-02,8.872797e-01,8.873447e-01,4.379271e-04,1.476406e-07,2.198192e+01,7.916828e+00,1.406510e+01,2.376876e+01,1.717853e+02
8.834213e+04,1.022478e+00,3.670131e+03,4.247837e-02,8.872825e-01,8.873460e-01,4.394027e-04,1.474685e-07,2.198252e+01,7.916828e+00,1.406569e+01,2.376938e+01,1.717774e+02
8.835213e+04,1.022594e+00,3.680131e+03,4.259411e-02,8.872853e-01,8.873473e-01,4.408766e-04,1.472968e-07,2.198312e+01,7.916828e+00,1.406629e+01,2.377001e+01,1.717694e+02
8.836213e+04,1.022710e+00,3.690132e+03,4.270986e-02,8.872881e-01,8.873486e-01,4.423487e-04,1.471258e-07,2.198372e+01,7.916828e+00,1.406689e+01,2.377063e+01,1.717614e+02
8.837213e+04,1.022826e+00,3.700132e+03,4.282560e-02,8.872909e-01,8.873499e-01,4.438192e-04,1.469552e-07,2.198431e+01,7.916828e+00,1.406749e+01,2.377125e+01,1.717534e+02
8.838213e+04,1.022941e+00,3.710132e+03,4.294135e-02,8.872937e-01,8.873512e-01,4.452879e-04,1.467852e-07,2.198491e+01,7.916828e+00,1.406808e+01,2.377187e+01,1.717454e+02
8.839213e+04,1.023057e+00,3.720133e+03,4.305709e-02,8.872965e-01,8.873525e-01,4.467550e-04,1.466157e-07,2.198551e+01,7.916828e+00,1.406868e+01,2.377250e+01,1.717374e+02
8.840213e+04,1.023173e+00,3.730133e+03,4.317284e-02,8.872993e-01,8.873538e-01,4.482203e-04,1.464468e-07,2.198611e+01,7.916828e+00,1.406928e+01,2.377312e+01,1.717295e+02
8.841213e+04,1.023289e+00,3.740133e+03,4.328858e-02,8.873021e-01,8.873551e-01,4.496840e-04,1.462784e-07,2.198670e+01,7.916828e+00,1.406988e+01,2.377374e+01,1.717215e+02
8.842213e+04,1.023404e+00,3.750134e+03,4.340433e-02,8.873050e-01,8.873564e-01,4.511460e-04,1.461105e-07,2.198730e+01,7.916828e+00,1.407047e+01,2.377437e+01,1.717135e+02
8.843213e+04,1.023520e+00,3.760134e+03,4.352007e-02,8.873078e-01,8.873577e-01,4.526063e-04,1.459431e-07,2.198790e+01,7.916828e+00,1.407107e+01,2.377499e+01,1.717055e+02
8.844213e+04,1.023636e+00,3.770135e+03,4.363582e-02,8.873106e-01,8.873590e-01,4.540650e-04,1.457763e-07,2.198850e+01,7.916828e+00,1.407167e+01,2.377561e+01,1.716975e+02
8.845213e+04,1.023752e+00,3.780135e+03,4.375156e-02,8.873134e-01,8.873603e-01,4.555220e-04,1.456100e-07,2.198909e+01,7.916828e+00,1.407226e+01,2.377624e+01,1.716895e+02
8.846214e+04,1.023867e+00,3.790135e+03,4.386731e-02,8.873162e-01,8.873616e-01,4.569773e-04,1.454441e-07,2.198969e+01,7.916828e+00,1.407286e+01,2.377686e+01,1.716816e+02
8.847214e+04,1.023983e+00,3.800136e+03,4.398305e-02,8.873190e-01,8.873629e-01,4.584310e-04,1.452788e-07,2.199029e+01,7.916828e+00,1.407346e+01,2.377748e+01,1.716736e+02
8.848214e+04,1.024099e+00,3.810136e+03,4.409880e-02,8.873218e-01,8.873642e-01,4.598830e-04,1.451141e-07,2.199088e+01,7.916828e+00,1.407406e+01,2.377811e+01,1.716656e+02
8.849214e+04,1.024215e+00,3.820136e+03,4.421454e-02,8.873246e-01,8.873654e-01,4.613333e-04,1.449498e-07,2.199148e+01,7.916828e+00,1.407465e+01,2.377873e+01,1.716576e+02
8.850214e+04,1.024330e+00,3.830137e+03,4.433029e-02,8.873274e-01,8.873667e-01,4.627821e-04,1.447860e-07,2.199208e+01,7.916828e+00,1.407525e+01,2.377935e+01,1.716496e+02
8.851214e+04,1.024446e+00,3.840137e+03,4.444603e-02,8.873302e-01,8.873680e-01,4.642292e-04,1.446227e-07,2.199268e+01,7.916828e+00,1.407585e+01,2.377997e+01,1.716417e+02
8.852214e+04,1.024562e+00,3.850137e+03,4.456178e-02,8.873330e-01,8.873693e-01,4.656746e-04,1.444600e-07,2.199327e+01,7.916828e+00,1.407645e+01,2.378060e+01,1.716337e+02
8.853214e+04,1.024678e+00,3.860138e+03,4.467752e-02,8.873358e-01,8.873706e-01,4.671185e-04,1.442977e-07,2.199387e+01,7.916828e+00,1.407704e+01,2.378122e+01,1.716257e+02
8.854214e+04,1.024793e+00,3.870138e+03,4.479326e-02,8.873386e-01,8.873719e-01,4.685607e-04,1.441359e-07,2.199447e+01,7.916828e+00,1.407764e+01,2.378184e+01,1.716177e+02
8.855214e+04,1.024909e+00,3.880138e+03,4.490901e-02,8.873414e-01,8.873731e-01,4.700013e-04,1.439746e-07,2.199507e+01,7.916828e+00,1.407824e+01,2.378247e+01,1.716097e+02
8.856214e+04,1.025025e+00,3.890139e+03,4.502475e-02,8.873467e-01,8.873744e-01,4.714403e-04,1.438138e-07,2.199566e+01,7.916828e+00,1.407884e+01,2.378304e+01,1.716017e+02
8.857214e+04,1.025140e+00,3.900139e+03,4.514050e-02,8.873520e-01,8.873757e-01,4.728777e-04,1.436536e-07,2.199599e+01,7.916629e+00,1.407937e+01,2.378335e+01,1.715969e+02
8.858214e+04,1.025256e+00,3.910140e+03,4.525624e-02,8.873571e-01,8.873770e-01,4.743135e-04,1.434937e-07,2.199625e+01,7.916375e+00,1.407988e+01,2.378358e+01,1.715929e+02
8.859214e+04,1.025372e+00,3.920140e+03,4.537199e-02,8.873622e-01,8.873782e-01,4.757476e-04,1.433344e-07,2.199651e+01,7.916121e+00,1.408039e+01,2.378381e+01,1.715889e+02
8.860214e+04,1.025488e+00,3.930140e+03,4.548773e-02,8.873673e-01,8.873795e-01,4.771802e-04,1.431756e-07,2.199676e+01,7.915867e+00,1.408090e+01,2.378404e+01,1.715849e+02
8.861214e+04,1.025603e+00,3.940141e+03,4.560348e-02,8.873724e-01,8.873808e-01,4.786113e-04,1.430172e-07,2.199702e+01,7.915612e+00,1.408141e+01,2.378427e+01,1.715808e+02
8.862214e+04,1.025719e+00,3.950141e+03,4.571922e-02,8.873776e-01,8.873820e-01,4.800407e-04,1.428594e-07,2.199728e+01,7.915358e+00,1.408192e+01,2.378450e+01,1.715768e+02
8.863214e+04,1.025835e+00,3.960141e+03,4.583497e-02,8.873827e-01,8.873833e-01,4.814685e-04,1.427020e-07,2.199754e+01,7.915104e+00,1.408243e+01,2.378473e+01,1.715728e+02
8.864214e+04,1.025951e+00,3.970142e+03,4.595071e-02,8.873878e-01,8.873846e-01,4.828948e-04,1.425450e-07,2.199779e+01,7.914850e+00,1.408294e+01,2.378496e+01,1.715688e+02
8.865214e+04,1.026066e+00,3.980142e+03,4.606646e-02,8.873929e-01,8.873858e-01,4.843195e-04,1.423886e-07,2.199805e+01,7.914596e+00,1.408345e+01,2.378519e+01,1.715648e+02
8.866214e+04,1.026182e+00,3.990142e+03,4.618220e-02,8.873980e-01,8.873871e-01,4.857427e-04,1.422326e-07,2.199831e+01,7.914342e+00,1.408396e+01,2.378542e+01,1.715608e+02
8.867214e+04,1.026298e+00,4.000143e+03,4.629795e-02,8.874031e-01,8.873884e-01,4.871643e-04,1.420771e-07,2.199856e+01,7.914088e+00,1.408447e+01,2.378565e+01,1.715568e+02
8.868214e+04,1.026414e+00,4.010143e+03,4.641369e-02,8.874082e-01,8.873896e-01,4.885843e-04,1.419221e-07,2.199882e+01,7.913834e+00,1.408499e+01,2.378588e+01,1.715528e+02
8.869214e+04,1.026529e+00,4.020143e+03,4.652944e-02,8.874134e-01,8.873909e-01,4.900028e-04,1.417675e-07,2.199908e+01,7.913580e+00,1.408550e+01,2.378611e+01,1.715488e+02
8.870214e+04,1.026645e+00,4.030144e+03,4.664518e-02,8.874185e-01,8.873921e-01,4.914198e-04,1.416134e-07,2.199933e+01,7.913325e+00,1.408601e+01,2.378634e+01,1.715448e+02
8.871214e+04,1.026761e+00,4.040144e+03,4.676093e-02,8.874236e-01,8.873934e-01,4.928352e-04,1.414597e-07,2.199959e+01,7.913071e+00,1.408652e+01,2.378657e+01,1.715408e+02
8.872214e+04,1.026877e+00,4.050145e+03,4.687667e-02,8.874287e-01,8.873947e-01,4.942491e-04,1.413065e-07,2.199985e+01,7.912817e+00,1.408703e+01,2.378680e+01,1.715368e+02
8.873214e+04,1.026992e+00,4.060145e+03,4.699242e-02,8.874338e-01,8.873959e-01,4.956614e-04,1.411538e-07,2.200010e+01,7.912563e+00,1.408754e+01,2.378703e+01,1.715328e+02
8.874215e+04,1.027108e+00,4.070145e+03,4.710816e-02,8.874389e-01,8.873972e-01,4.970723e-04,1.410015e-07,2.200036e+01,7.912309e+00,1.408805e+01,2.378726e+01,1.715288e+02
8.875215e+04,1.027224e+00,4.080146e+03,4.722391e-02,8.874440e-01,8.873984e-01,4.984816e-04,1.408497e-07,2.200062e+01,7.912055e+00,1.408856e+01,2.378749e+01,1.715248e+02
8.876215e+04,1.027340e+00,4.090146e+03,4.733965e-02,8.874492e-01,8.873997e-01,4.998894e-04,1.406983e-07,2.200087e+01,7.911801e+00,1.408907e+01,2.378772e+01,1.715208e+02
8.877215e+04,1.027455e+00,4.100146e+03,4.745540e-02,8.874543e-01,8.874009e-01,5.012956e-04,1.405474e-07,2.200113e+01,7.911547e+00,1.408958e+01,2.378795e+01,1.715168e+02
8.878215e+04,1.027571e+00,4.110147e+03,4.757114e-02,8.874594e-01,8.874022e-01,5.027004e-04,1.403969e-07,2.200139e+01,7.911293e+00,1.409010e+01,2.378818e+01,1.715128e+02
8.879215e+04,1.027687e+00,4.120147e+03,4.768689e-02,8.874645e-01,8.874034e-01,5.041037e-04,1.402469e-07,2.200165e+01,7.911038e+00,1.409061e+01,2.378841e+01,1.715088e+02
8.880215e+04,1.027803e+00,4.130147e+03,4.780263e-02,8.874696e-01,8.874046e-01,5.055055e-04,1.400973e-07,2.200190e+01,7.910784e+00,1.409112e+01,2.378864e+01,1.715048e+02
8.881215e+04,1.027918e+00,4.140148e+03,4.791838e-02,8.874773e-01,8.874059e-01,5.069057e-04,1.399482e-07,2.200216e+01,7.910530e+00,1.409163e+01,2.378883e+01,1.715007e+02
8.882215e+04,1.028034e+00,4.150148e+03,4.803412e-02,8.874789e-01,8.874071e-01,5.083045e-04,1.397995e-07,2.200221e+01,7.910483e+00,1.409172e+01,2.378886e+01,1.715000e+02
8.883215e+04,1.028150e+00,4.160148e+03,4.814987e-02,8.874789e-01,8.874084e-01,5.097018e-04,1.396512e-07,2.200221e+01,7.910483e+00,1.409172e+01,2.378886e+01,1.715000e+02
8.884215e+04,1.028266e+00,4.170149e+03,4.826561e-02,8.874789e-01,8.874096e-01,5.110976e-04,1.395033e-07,2.200221e+01,7.910483e+00,1.409172e+01,2.378886e+01,1.715000e+02
8.885215e+04,1.028381e+00,4.180149e+03,4.838136e-02,8.874789e-01,8.874108e-01,5.124920e-04,1.393559e-07,2.200221e+01,7.910483e+00,1.409172e+01,2.378886e+01,1.715000e+02
8.886215e+04,1.028497e+00,4.190150e+03,4.849710e-02,8.874789e-01,8.874121e-01,5.138849e-04,1.392090e-07,2.200221e+01,7.910483e+00,1.409172e+01,2.378886e+01,1.715000e+02
8.887215e+04,1.028613e+00,4.200150e+03,4.861285e-02,8.874789e-01,8.874133e-01,5.152763e-04,1.390624e-07,2.200221e+01,7.910483e+00,1.409172e+01,2.378886e+01,1.715000e+02
8.888215e+04,1.028729e+00,4.210150e+03,4.872859e-02,8.874789e-01,8.874146e-01,5.166662e-04,1.389163e-07,2.200221e+01,7.910483e+00,1.409172e+01,2.378886e+01,1.715000e+02
8.889215e+04,1.028844e+00,4.220151e+03,4.884434e-02,8.874789e-01,8.874158e-01,5.180547e-04,1.387706e-07,2.200221e+01,7.910483e+00,1.409172e+01,2.378886e+01,1.715000e+02
8.890215e+04,1.028960e+00,4.230151e+03,4.896008e-02,8.874789e-01,8.874170e-01,5.194417e-04,1.386254e-07,2.200221e+01,7.910483e+00,1.409172e+01,2.378886e+01,1.715000e+02
8.891215e+04,1.029076e+00,4.240151e+03,4.907583e-02,8.874789e-01,8.874182e-01,5.208273e-04,1.384805e-07,2.200221e+01,7.910483e+00,1.409172e+01,2.378886e+01,1.715000e+02
8.892215e+04,1.029192e+00,4.250152e+03,4.919157e-02,8.874789e-01,8.874195e-01,5.222114e-04,1.383361e-07,2.200221e+01,7.910483e+00,1.409172e+01,2.378886e+01,1.715000e+02
8.893215e+04,1.029307e+00,4.260152e+03,4.930731e-02,8.874789e-01,8.874207e-01,5.235941e-04,1.381921e-07,2.200221e+01,7.910483e+00,1.409172e+01,2.378886e+01,1.715000e+02
8.894215e+04,1.029423e+00,4.270152e+03,4.942306e-02,8.874789e-01,8.874219e-01,5.249754e-04,1.380486e-07,2.200221e+01,7.910483e+00,1.409172e+01,2.378886e+01,1.715000e+02
8.895215e+04,1.029539e+00,4.280153e+03,4.953880e-02,8.874789e-01,8.874231e-01,5.263552e-04,1.379054e-07,2.200221e+01,7.910483e+00,1.409172e+01,2.378886e+01,1.715000e+02
8.896215e+04,1.029655e+00,4.290153e+03,4.965455e-02,8.874789e-01,8.874244e-01,5.277336e-04,1.377626e-07,2.200221e+01,7.910483e+00,1.409172e+01,2.378886e+01,1.715000e+02
8.897215e+04,1.029770e+00,4.300153e+03,4.977029e-02,8.874789e-01,8.874256e-01,5.291105e-04,1.376203e-07,2.200221e+01,7.910483e+00,1.409172e+01,2.378886e+01,1.715000e+02
8.898215e+04,1.029886e+00,4.310154e+03,4.988604e-02,8.874789e-01,8.874268e-01,5.304861e-04,1.374784e-07,2.200221e+01,7.910483e+00,1.409172e+01,2.378886e+01,1.715000e+02
8.899215e+04,1.030002e+00,4.320154e+03,5.000178e-02,8.874789e-01,8.874280e-01,5.318602e-04,1.373369e-07,2.200221e+01,7.910483e+00,1.409172e+01,2.378886e+01,1.715000e+02
8.900215e+04,1.030118e+00,4.330155e+03,5.011753e-02,8.874789e-01,8.874293e-01,5.332329e-04,1.371958e-07,2.200221e+01,7.910483e+00,1.409172e+01,2.378886e+01,1.715000e+02
8.901215e+04,1.030233e+00,4.340155e+03,5.023327e-02,8.874789e-01,8.874305e-01,5.346042e-04,1.370551e-07,2.200221e+01,7.910483e+00,1.409172e+01,2.378886e+01,1.715000e+02
8.902216e+04,1.030349e+00,4.350155e+03,5.034902e-02,8.874789e-01,8.874317e-01,5.359741e-04,1.369148e-07,2.200221e+01,7.910483e+00,1.409172e+01,2.378886e+01,1.715000e+02
8.903216e+04,1.030465e+00,4.360156e+03,5.046476e-02,8.874789e-01,8.874329e-01,5.373426e-04,1.367749e-07,2.200221e+01,7.910483e+00,1.409172e+01,2.378886e+01,1.715000e+02
8.904216e+04,1.030581e+00,4.370156e+03,5.058051e-02,8.874789e-01,8.874341e-01,5.387097e-04,1.366354e-07,2.200221e+01,7.910483e+00,1.409172e+01,2.378886e+01,1.715000e+02
8.905216e+04,1.030696e+00,4.380156e+03,5.069625e-02,8.874789e-01,8.874353e-01,5.400754e-04,1.364963e-07,2.200221e+01,7.910483e+00,1.409172e+01,2.378886e+01,1.715000e+02
8.906216e+04,1.030812e+00,4.390157e+03,5.081200e-02,8.874813e-01,8.874365e-01,5.414397e-04,1.363576e-07,2.200221e+01,7.910483e+00,1.409172e+01,2.378882e+01,1.715000e+02
8.907216e+04,1.030928e+00,4.400157e+03,5.092774e-02,8.874869e-01,8.874377e-01,5.428027e-04,1.362192e-07,2.200156e+01,7.910483e+00,1.409108e+01,2.378798e+01,1.715030e+02
8.908216e+04,1.031043e+00,4.410157e+03,5.104349e-02,8.874934e-01,8.874390e-01,5.441642e-04,1.360813e-07,2.200070e+01,7.910483e+00,1.409022e+01,2.378690e+01,1.715070e+02
8.909216e+04,1.031159e+00,4.420158e+03,5.115923e-02,8.874998e-01,8.874402e-01,5.455244e-04,1.359438e-07,2.199985e+01,7.910483e+00,1.408936e+01,2.378583e+01,1.715110e+02
8.910216e+04,1.031275e+00,4.430158e+03,5.127498e-02,8.875062e-01,8.874414e-01,5.468832e-04,1.358067e-07,2.199899e+01,7.910483e+00,1.408851e+01,2.378475e+01,1.715151e+02
8.911216e+04,1.031391e+00,4.440158e+03,5.139072e-02,8.875126e-01,8.874426e-01,5.482406e-04,1.356699e-07,2.199813e+01,7.910483e+00,1.408765e+01,2.378367e+01,1.715191e+02
8.912216e+04,1.031506e+00,4.450159e+03,5.150647e-02,8.875190e-01,8.874438e-01,5.495967e-04,1.355336e-07,2.199728e+01,7.910483e+00,1.408679e+01,2.378259e+01,1.715231e+02
8.913216e+04,1.031622e+00,4.460159e+03,5.162221e-02,8.875254e-01,8.874450e-01,5.509514e-04,1.353976e-07,2.199642e+01,7.910483e+00,1.408594e+01,2.378151e+01,1.715271e+02
8.914216e+04,1.031738e+00,4.470160e+03,5.173796e-02,8.875318e-01,8.874462e-01,5.523047e-04,1.352620e-07,2.199556e+01,7.910483e+00,1.408508e+01,2.378043e+01,1.715311e+02
8.915216e+04,1.031854e+00,4.480160e+03,5.185370e-02,8.875382e-01,8.874474e-01,5.536567e-04,1.351268e-07,2.199471e+01,7.910483e+00,1.408423e+01,2.377935e+01,1.715351e+02
8.916216e+04,1.031969e+00,4.490160e+03,5.196945e-02,8.875446e-01,8.874486e-01,5.550074e-04,1.349920e-07,2.199385e+01,7.910483e+00,1.408337e+01,2.377827e+01,1.715391e+02
8.917216e+04,1.032085e+00,4.500161e+03,5.208519e-02,8.875510e-01,8.874498e-01,5.563567e-04,1.348576e-07,2.199300e+01,7.910483e+00,1.408251e+01,2.377719e+01,1.715431e+02
8.918216e+04,1.032201e+00,4.510161e+03,5.220094e-02,8.875574e-01,8.874510e-01,5.577046e-04,1.347235e-07,2.199214e+01,7.910483e+00,1.408166e+01,2.377611e+01,1.715471e+02
8.919216e+04,1.032317e+00,4.520161e+03,5.231668e-02,8.875638e-01,8.874522e-01,5.590512e-04,1.345898e-07,2.199128e+01,7.910483e+00,1.408080e+01,2.377503e+01,1.715511e+02
8.920216e+04,1.032432e+00,4.530162e+03,5.243243e-02,8.875702e-01,8.874534e-01,5.603965e-04,1.344565e-07,2.199043e+01,7.910483e+00,1.407994e+01,2.377395e+01,1.715551e+02
8.921216e+04,1.032548e+00,4.540162e+03,5.254817e-02,8.875767e-01,8.874546e-01,5.617405e-04,1.343236e-07,2.198957e+01,7.910483e+00,1.407909e+01,2.377287e+01,1.715591e+02
8.922216e+04,1.032664e+00,4.550162e+03,5.266392e-02,8.875831e-01,8.874557e-01,5.630831e-04,1.341910e-07,2.198871e+01,7.910483e+00,1.407823e+01,2.377179e+01,1.715631e+02
8.923216e+04,1.032780e+00,4.560163e+03,5.277966e-02,8.875895e-01,8.874569e-01,5.644244e-04,1.340588e-07,2.198786e+01,7.910483e+00,1.407738e+01,2.377071e+01,1.715671e+02
8.924216e+04,1.032895e+00,4.570163e+03,5.289541e-02,8.875959e-01,8.874581e-01,5.657643e-04,1.339270e-07,2.198700e+01,7.910483e+00,1.407652e+01,2.376964e+01,1.715711e+02
8.925216e+04,1.033011e+00,4.580163e+03,5.301115e-02,8.876023e-01,8.874593e-01,5.671030e-04,1.337955e-07,2.198615e+01,7.910483e+00,1.407566e+01,2.376856e+01,1.715751e+02
8.926216e+04,1.033127e+00,4.590164e+03,5.312690e-02,8.876087e-01,8.874605e-01,5.684403e-04,1.336644e-07,2.198529e+01,7.910483e+00,1.407481e+01,2.376748e+01,1.715791e+02
8.927216e+04,1.033243e+00,4.600164e+03,5.324264e-02,8.876151e-01,8.874617e-01,5.697764e-04,1.335337e-07,2.198443e+01,7.910483e+00,1.407395e+01,2.376640e+01,1.715831e+02
8.928216e+04,1.033358e+00,4.610164e+03,5.335839e-02,8.876215e-01,8.874629e-01,5.711111e-04,1.334033e-07,2.198358e+01,7.910483e+00,1.407309e+01,2.376532e+01,1.715871e+02
8.929216e+04,1.033474e+00,4.620165e+03,5.347413e-02,8.876279e-01,8.874641e-01,5.724445e-04,1.332733e-07,2.198272e+01,7.910483e+00,1.407224e+01,2.376424e+01,1.715911e+02
8.930217e+04,1.033590e+00,4.630165e+03,5.358988e-02,8.876343e-01,8.874652e-01,5.737767e-04,1.331437e-07,2.198186e+01,7.910483e+00,1.407138e+01,2.376316e+01,1.715952e+02
8.931217e+04,1.033706e+00,4.640166e+03,5.370562e-02,8.876407e-01,8.874664e-01,5.751075e-04,1.330144e-07,2.198101e+01,7.910483e+00,1.407053e+01,2.376208e+01,1.715992e+02
8.932217e+04,1.033821e+00,4.650166e+03,5.382136e-02,8.876380e-01,8.874676e-01,5.764371e-04,1.328854e-07,2.198150e+01,7.910483e+00,1.407102e+01,2.376269e+01,1.716032e+02
8.933217e+04,1.033937e+00,4.660166e+03,5.393711e-02,8.876329e-01,8.874688e-01,5.777653e-04,1.327569e-07,2.198236e+01,7.910483e+00,1.407188e+01,2.376374e+01,1.716072e+02
8.934217e+04,1.034053e+00,4.670167e+03,5.405285e-02,8.876278e-01,8.874700e-01,5.790923e-04,1.326286e-07,2.198322e+01,7.910483e+00,1.407273e+01,2.376480e+01,1.716112e+02
8.935217e+04,1.034169e+00,4.680167e+03,5.416860e-02,8.876227e-01,8.874711e-01,5.804180e-04,1.325008e-07,2.198407e+01,7.910483e+00,1.407359e+01,2.376586e+01,1.716152e+02
