Repository: brandonlampe/CS_Data

# Repository for Crushed Salt Data
**Grant No: 456417**

This is a work in progress!

## Repository Content

### Directory Names
A uniform namining structure still in progress, but in general directories are named according to the following:
 - Names contain no spaces, a single underscore "_" will be used as a file name seperator.
 - Files are for the Crushed Salt Project (CSP); therefore, the first three charaters of each file are "CSP".
 - Folders are organized by which frame the test was performed on i.e., A2 or A3.
 - The fifth and sixth charaters of each file name will therefore be "A" followed by the frame number.

File: UNM_WP_HY_175_09/IscoMeasurements/STAGE02/CREEP_FIT/175_09_STAGE02_CREEP_OUT.csv (part 5 of 38)
Analysis by Brandon Lampe, performed on: 2016/07/06 13:49:27
Experimental results below begin at: 2016/04/09 08:57:14
Duration (sec),Duration (day),Elapsed Time (sec),Elapsed Time (day),Interpolated Fractional Density,Fit to Fractional Density,Fit to Volume Strain,Fit to Volume Strain Rate (1/sec),Confining Pressure (MPa),Pore Pressure (MPa),Terzaghi Pressure (MPa),Solid Pressure (MPa),Temperature (C))
9.408234e+04,1.088916e+00,9.410336e+03,1.089159e-01,8.878280e-01,8.879383e-01,1.106678e-03,9.618387e-08,2.200221e+01,7.890927e+00,1.411128e+01,2.378509e+01,1.714000e+02
9.409234e+04,1.089032e+00,9.420336e+03,1.090317e-01,8.878280e-01,8.879391e-01,1.107640e-03,9.613832e-08,2.200221e+01,7.890673e+00,1.411153e+01,2.378512e+01,1.714000e+02
9.410234e+04,1.089147e+00,9.430336e+03,1.091474e-01,8.878280e-01,8.879400e-01,1.108601e-03,9.609285e-08,2.200221e+01,7.890419e+00,1.411179e+01,2.378515e+01,1.714000e+02
9.411234e+04,1.089263e+00,9.440337e+03,1.092632e-01,8.878280e-01,8.879409e-01,1.109562e-03,9.604747e-08,2.200221e+01,7.890165e+00,1.411204e+01,2.378518e+01,1.714000e+02
9.412234e+04,1.089379e+00,9.450337e+03,1.093789e-01,8.878280e-01,8.879417e-01,1.110522e-03,9.600216e-08,2.200221e+01,7.889911e+00,1.411230e+01,2.378521e+01,1.714000e+02
9.413234e+04,1.089495e+00,9.460338e+03,1.094946e-01,8.878280e-01,8.879426e-01,1.111482e-03,9.595694e-08,2.200221e+01,7.889657e+00,1.411255e+01,2.378525e+01,1.714000e+02
9.414234e+04,1.089610e+00,9.470338e+03,1.096104e-01,8.878280e-01,8.879434e-01,1.112441e-03,9.591179e-08,2.200221e+01,7.889403e+00,1.411280e+01,2.378528e+01,1.714000e+02
9.415234e+04,1.089726e+00,9.480338e+03,1.097261e-01,8.878280e-01,8.879443e-01,1.113400e-03,9.586672e-08,2.200221e+01,7.889148e+00,1.411306e+01,2.378531e+01,1.714000e+02
9.416234e+04,1.089842e+00,9.490339e+03,1.098419e-01,8.878280e-01,8.879451e-01,1.114359e-03,9.582174e-08,2.200221e+01,7.888894e+00,1.411331e+01,2.378534e+01,1.714000e+02
9.417234e+04,1.089958e+00,9.500339e+03,1.099576e-01,8.878280e-01,8.879460e-01,1.115317e-03,9.577683e-08,2.200221e+01,7.888640e+00,1.411357e+01,2.378538e+01,1.714000e+02
9.418234e+04,1.090073e+00,9.510339e+03,1.100734e-01,8.878280e-01,8.879468e-01,1.116274e-03,9.573200e-08,2.200221e+01,7.888386e+00,1.411382e+01,2.378541e+01,1.714000e+02
9.419234e+04,1.090189e+00,9.520340e+03,1.101891e-01,8.878280e-01,8.879477e-01,1.117231e-03,9.568725e-08,2.200221e+01,7.888132e+00,1.411407e+01,2.378544e+01,1.714000e+02
9.420234e+04,1.090305e+00,9.530340e+03,1.103049e-01,8.878280e-01,8.879485e-01,1.118188e-03,9.564258e-08,2.200221e+01,7.887878e+00,1.411433e+01,2.378547e+01,1.714000e+02
9.421234e+04,1.090421e+00,9.540340e+03,1.104206e-01,8.878280e-01,8.879494e-01,1.119144e-03,9.559798e-08,2.200221e+01,7.887624e+00,1.411458e+01,2.378550e+01,1.714000e+02
9.422234e+04,1.090536e+00,9.550341e+03,1.105364e-01,8.878280e-01,8.879502e-01,1.120100e-03,9.555347e-08,2.200221e+01,7.887370e+00,1.411484e+01,2.378554e+01,1.714000e+02
9.423234e+04,1.090652e+00,9.560341e+03,1.106521e-01,8.878280e-01,8.879511e-01,1.121056e-03,9.550903e-08,2.200221e+01,7.887116e+00,1.411509e+01,2.378557e+01,1.714000e+02
9.424234e+04,1.090768e+00,9.570341e+03,1.107678e-01,8.878280e-01,8.879519e-01,1.122010e-03,9.546467e-08,2.200221e+01,7.886861e+00,1.411535e+01,2.378560e+01,1.714000e+02
9.425234e+04,1.090884e+00,9.580342e+03,1.108836e-01,8.878280e-01,8.879528e-01,1.122965e-03,9.542039e-08,2.200221e+01,7.886607e+00,1.411560e+01,2.378563e+01,1.714000e+02
9.426234e+04,1.090999e+00,9.590342e+03,1.109993e-01,8.878280e-01,8.879536e-01,1.123919e-03,9.537619e-08,2.200221e+01,7.886353e+00,1.411585e+01,2.378566e+01,1.714000e+02
9.427234e+04,1.091115e+00,9.600343e+03,1.111151e-01,8.878280e-01,8.879544e-01,1.124872e-03,9.533206e-08,2.200221e+01,7.886099e+00,1.411611e+01,2.378570e+01,1.714000e+02
9.428234e+04,1.091231e+00,9.610343e+03,1.112308e-01,8.878280e-01,8.879553e-01,1.125826e-03,9.528801e-08,2.200221e+01,7.885845e+00,1.411636e+01,2.378573e+01,1.714000e+02
9.429234e+04,1.091347e+00,9.620343e+03,1.113466e-01,8.878280e-01,8.879561e-01,1.126778e-03,9.524404e-08,2.200221e+01,7.885591e+00,1.411662e+01,2.378576e+01,1.714000e+02
9.430234e+04,1.091462e+00,9.630344e+03,1.114623e-01,8.878280e-01,8.879570e-01,1.127731e-03,9.520014e-08,2.200221e+01,7.885337e+00,1.411687e+01,2.378579e+01,1.714000e+02
9.431234e+04,1.091578e+00,9.640344e+03,1.115781e-01,8.878280e-01,8.879578e-01,1.128682e-03,9.515632e-08,2.200221e+01,7.885083e+00,1.411712e+01,2.378582e+01,1.714000e+02
9.432234e+04,1.091694e+00,9.650344e+03,1.116938e-01,8.878374e-01,8.879587e-01,1.129634e-03,9.511258e-08,2.200152e+01,7.885034e+00,1.411648e+01,2.378488e+01,1.714000e+02
9.433234e+04,1.091810e+00,9.660345e+03,1.118095e-01,8.878489e-01,8.879595e-01,1.130585e-03,9.506891e-08,2.200066e+01,7.885034e+00,1.411563e+01,2.378372e+01,1.714000e+02
9.434235e+04,1.091925e+00,9.670345e+03,1.119253e-01,8.878605e-01,8.879604e-01,1.131535e-03,9.502532e-08,2.199981e+01,7.885034e+00,1.411477e+01,2.378255e+01,1.714000e+02
9.435235e+04,1.092041e+00,9.680345e+03,1.120410e-01,8.878720e-01,8.879612e-01,1.132485e-03,9.498181e-08,2.199896e+01,7.885034e+00,1.411392e+01,2.378138e+01,1.714000e+02
9.436235e+04,1.092157e+00,9.690346e+03,1.121568e-01,8.878835e-01,8.879620e-01,1.133435e-03,9.493837e-08,2.199810e+01,7.885034e+00,1.411307e+01,2.378021e+01,1.714000e+02
9.437235e+04,1.092273e+00,9.700346e+03,1.122725e-01,8.878951e-01,8.879629e-01,1.134384e-03,9.489500e-08,2.199725e+01,7.885034e+00,1.411221e+01,2.377905e+01,1.714000e+02
9.438235e+04,1.092388e+00,9.710346e+03,1.123883e-01,8.879066e-01,8.879637e-01,1.135333e-03,9.485171e-08,2.199640e+01,7.885034e+00,1.411136e+01,2.377788e+01,1.714000e+02
9.439235e+04,1.092504e+00,9.720347e+03,1.125040e-01,8.879182e-01,8.879646e-01,1.136281e-03,9.480850e-08,2.199554e+01,7.885034e+00,1.411051e+01,2.377671e+01,1.714000e+02
9.440235e+04,1.092620e+00,9.730347e+03,1.126198e-01,8.879297e-01,8.879654e-01,1.137229e-03,9.476536e-08,2.199469e+01,7.885034e+00,1.410965e+01,2.377554e+01,1.714000e+02
9.441235e+04,1.092736e+00,9.740348e+03,1.127355e-01,8.879413e-01,8.879663e-01,1.138177e-03,9.472230e-08,2.199384e+01,7.885034e+00,1.410880e+01,2.377437e+01,1.714000e+02
9.442235e+04,1.092851e+00,9.750348e+03,1.128512e-01,8.879528e-01,8.879671e-01,1.139124e-03,9.467931e-08,2.199298e+01,7.885034e+00,1.410795e+01,2.377321e+01,1.714000e+02
9.443235e+04,1.092967e+00,9.760348e+03,1.129670e-01,8.879644e-01,8.879679e-01,1.140070e-03,9.463639e-08,2.199213e+01,7.885034e+00,1.410709e+01,2.377204e+01,1.714000e+02
9.444235e+04,1.093083e+00,9.770349e+03,1.130827e-01,8.879759e-01,8.879688e-01,1.141016e-03,9.459355e-08,2.199128e+01,7.885034e+00,1.410624e+01,2.377087e+01,1.714000e+02
9.445235e+04,1.093198e+00,9.780349e+03,1.131985e-01,8.879875e-01,8.879696e-01,1.141962e-03,9.455078e-08,2.199042e+01,7.885034e+00,1.410539e+01,2.376970e+01,1.714000e+02
9.446235e+04,1.093314e+00,9.790349e+03,1.133142e-01,8.879990e-01,8.879705e-01,1.142907e-03,9.450809e-08,2.198957e+01,7.885034e+00,1.410453e+01,2.376854e+01,1.714000e+02
9.447235e+04,1.093430e+00,9.800350e+03,1.134300e-01,8.880106e-01,8.879713e-01,1.143852e-03,9.446547e-08,2.198872e+01,7.885034e+00,1.410368e+01,2.376737e+01,1.714000e+02
9.448235e+04,1.093546e+00,9.810350e+03,1.135457e-01,8.880221e-01,8.879721e-01,1.144797e-03,9.442292e-08,2.198786e+01,7.885034e+00,1.410283e+01,2.376620e+01,1.714000e+02
9.449235e+04,1.093661e+00,9.820350e+03,1.136615e-01,8.880337e-01,8.879730e-01,1.145741e-03,9.438045e-08,2.198701e+01,7.885034e+00,1.410197e+01,2.376504e+01,1.714000e+02
9.450235e+04,1.093777e+00,9.830351e+03,1.137772e-01,8.880452e-01,8.879738e-01,1.146685e-03,9.433805e-08,2.198616e+01,7.885034e+00,1.410112e+01,2.376387e+01,1.714000e+02
9.451235e+04,1.093893e+00,9.840351e+03,1.138930e-01,8.880567e-01,8.879747e-01,1.147628e-03,9.429572e-08,2.198530e+01,7.885034e+00,1.410027e+01,2.376270e+01,1.714000e+02
9.452235e+04,1.094009e+00,9.850351e+03,1.140087e-01,8.880683e-01,8.879755e-01,1.148571e-03,9.425346e-08,2.198445e+01,7.885034e+00,1.409942e+01,2.376153e+01,1.714000e+02
9.453235e+04,1.094124e+00,9.860352e+03,1.141244e-01,8.880798e-01,8.879763e-01,1.149513e-03,9.421128e-08,2.198360e+01,7.885034e+00,1.409856e+01,2.376037e+01,1.714000e+02
9.454235e+04,1.094240e+00,9.870352e+03,1.142402e-01,8.880914e-01,8.879772e-01,1.150455e-03,9.416917e-08,2.198274e+01,7.885034e+00,1.409771e+01,2.375920e+01,1.714000e+02
9.455235e+04,1.094356e+00,9.880353e+03,1.143559e-01,8.881029e-01,8.879780e-01,1.151396e-03,9.412713e-08,2.198189e+01,7.885034e+00,1.409686e+01,2.375803e+01,1.714000e+02
9.456235e+04,1.094472e+00,9.890353e+03,1.144717e-01,8.881121e-01,8.879788e-01,1.152337e-03,9.408517e-08,2.198104e+01,7.885034e+00,1.409600e+01,2.375691e+01,1.714000e+02
9.457235e+04,1.094587e+00,9.900353e+03,1.145874e-01,8.881134e-01,8.879797e-01,1.153278e-03,9.404328e-08,2.198083e+01,7.885034e+00,1.409579e+01,2.375665e+01,1.713970e+02
9.458235e+04,1.094703e+00,9.910354e+03,1.147032e-01,8.881124e-01,8.879805e-01,1.154218e-03,9.400145e-08,2.198083e+01,7.885034e+00,1.409579e+01,2.375667e+01,1.713929e+02
9.459235e+04,1.094819e+00,9.920354e+03,1.148189e-01,8.881114e-01,8.879813e-01,1.155158e-03,9.395970e-08,2.198083e+01,7.885034e+00,1.409579e+01,2.375668e+01,1.713889e+02
9.460235e+04,1.094935e+00,9.930354e+03,1.149347e-01,8.881105e-01,8.879822e-01,1.156098e-03,9.391803e-08,2.198083e+01,7.885034e+00,1.409579e+01,2.375670e+01,1.713849e+02
9.461235e+04,1.095050e+00,9.940355e+03,1.150504e-01,8.881095e-01,8.879830e-01,1.157037e-03,9.387642e-08,2.198083e+01,7.885034e+00,1.409579e+01,2.375672e+01,1.713809e+02
9.462236e+04,1.095166e+00,9.950355e+03,1.151661e-01,8.881085e-01,8.879838e-01,1.157975e-03,9.383488e-08,2.198083e+01,7.885034e+00,1.409579e+01,2.375674e+01,1.713769e+02
9.463236e+04,1.095282e+00,9.960355e+03,1.152819e-01,8.881076e-01,8.879847e-01,1.158913e-03,9.379342e-08,2.198083e+01,7.885034e+00,1.409579e+01,2.375675e+01,1.713729e+02
9.464236e+04,1.095398e+00,9.970356e+03,1.153976e-01,8.881066e-01,8.879855e-01,1.159851e-03,9.375202e-08,2.198083e+01,7.885034e+00,1.409579e+01,2.375677e+01,1.713688e+02
9.465236e+04,1.095513e+00,9.980356e+03,1.155134e-01,8.881056e-01,8.879863e-01,1.160789e-03,9.371070e-08,2.198083e+01,7.885034e+00,1.409579e+01,2.375679e+01,1.713648e+02
9.466236e+04,1.095629e+00,9.990356e+03,1.156291e-01,8.881047e-01,8.879872e-01,1.161725e-03,9.366944e-08,2.198083e+01,7.885034e+00,1.409579e+01,2.375680e+01,1.713608e+02
9.467236e+04,1.095745e+00,1.000036e+04,1.157449e-01,8.881037e-01,8.879880e-01,1.162662e-03,9.362826e-08,2.198083e+01,7.885034e+00,1.409579e+01,2.375682e+01,1.713568e+02
9.468236e+04,1.095861e+00,1.001036e+04,1.158606e-01,8.881027e-01,8.879888e-01,1.163598e-03,9.358714e-08,2.198083e+01,7.885034e+00,1.409579e+01,2.375684e+01,1.713528e+02
9.469236e+04,1.095976e+00,1.002036e+04,1.159764e-01,8.881018e-01,8.879897e-01,1.164534e-03,9.354610e-08,2.198083e+01,7.885034e+00,1.409579e+01,2.375686e+01,1.713487e+02
9.470236e+04,1.096092e+00,1.003036e+04,1.160921e-01,8.881008e-01,8.879905e-01,1.165469e-03,9.350513e-08,2.198083e+01,7.885034e+00,1.409579e+01,2.375687e+01,1.713447e+02
9.471236e+04,1.096208e+00,1.004036e+04,1.162079e-01,8.880998e-01,8.879913e-01,1.166404e-03,9.346422e-08,2.198083e+01,7.885034e+00,1.409579e+01,2.375689e+01,1.713407e+02
9.472236e+04,1.096324e+00,1.005036e+04,1.163236e-01,8.880989e-01,8.879922e-01,1.167338e-03,9.342339e-08,2.198083e+01,7.885034e+00,1.409579e+01,2.375691e+01,1.713367e+02
9.473236e+04,1.096439e+00,1.006036e+04,1.164393e-01,8.880979e-01,8.879930e-01,1.168272e-03,9.338262e-08,2.198083e+01,7.885034e+00,1.409579e+01,2.375693e+01,1.713327e+02
9.474236e+04,1.096555e+00,1.007036e+04,1.165551e-01,8.880969e-01,8.879938e-01,1.169206e-03,9.334192e-08,2.198083e+01,7.885034e+00,1.409579e+01,2.375694e+01,1.713286e+02
9.475236e+04,1.096671e+00,1.008036e+04,1.166708e-01,8.880960e-01,8.879946e-01,1.170139e-03,9.330129e-08,2.198083e+01,7.885034e+00,1.409579e+01,2.375696e+01,1.713246e+02
9.476236e+04,1.096787e+00,1.009036e+04,1.167866e-01,8.880950e-01,8.879955e-01,1.171072e-03,9.326073e-08,2.198083e+01,7.885034e+00,1.409579e+01,2.375698e+01,1.713206e+02
9.477236e+04,1.096902e+00,1.010036e+04,1.169023e-01,8.880940e-01,8.879963e-01,1.172005e-03,9.322024e-08,2.198083e+01,7.885034e+00,1.409579e+01,2.375699e+01,1.713166e+02
9.478236e+04,1.097018e+00,1.011036e+04,1.170181e-01,8.880931e-01,8.879971e-01,1.172937e-03,9.317982e-08,2.198083e+01,7.885034e+00,1.409579e+01,2.375701e+01,1.713126e+02
9.479236e+04,1.097134e+00,1.012036e+04,1.171338e-01,8.880921e-01,8.879980e-01,1.173868e-03,9.313947e-08,2.198083e+01,7.885034e+00,1.409579e+01,2.375703e+01,1.713085e+02
9.480236e+04,1.097250e+00,1.013036e+04,1.172496e-01,8.880911e-01,8.879988e-01,1.174800e-03,9.309918e-08,2.198083e+01,7.885034e+00,1.409579e+01,2.375705e+01,1.713045e+02
9.481236e+04,1.097365e+00,1.014036e+04,1.173653e-01,8.880930e-01,8.879996e-01,1.175730e-03,9.305896e-08,2.198083e+01,7.885034e+00,1.409579e+01,2.375701e+01,1.713005e+02
9.482236e+04,1.097481e+00,1.015036e+04,1.174810e-01,8.880885e-01,8.880004e-01,1.176661e-03,9.301881e-08,2.198083e+01,7.885256e+00,1.409557e+01,2.375707e+01,1.713000e+02
9.483236e+04,1.097597e+00,1.016036e+04,1.175968e-01,8.880831e-01,8.880013e-01,1.177591e-03,9.297873e-08,2.198083e+01,7.885509e+00,1.409532e+01,2.375713e+01,1.713000e+02
9.484236e+04,1.097713e+00,1.017036e+04,1.177125e-01,8.880777e-01,8.880021e-01,1.178520e-03,9.293871e-08,2.198083e+01,7.885762e+00,1.409507e+01,2.375720e+01,1.713000e+02
9.485236e+04,1.097828e+00,1.018036e+04,1.178283e-01,8.880722e-01,8.880029e-01,1.179450e-03,9.289877e-08,2.198083e+01,7.886015e+00,1.409481e+01,2.375726e+01,1.713000e+02
9.486236e+04,1.097944e+00,1.019036e+04,1.179440e-01,8.880668e-01,8.880037e-01,1.180378e-03,9.285889e-08,2.198083e+01,7.886268e+00,1.409456e+01,2.375733e+01,1.713000e+02
9.487236e+04,1.098060e+00,1.020036e+04,1.180598e-01,8.880614e-01,8.880046e-01,1.181307e-03,9.281907e-08,2.198083e+01,7.886522e+00,1.409431e+01,2.375739e+01,1.713000e+02
9.488236e+04,1.098176e+00,1.021036e+04,1.181755e-01,8.880560e-01,8.880054e-01,1.182235e-03,9.277933e-08,2.198083e+01,7.886775e+00,1.409405e+01,2.375746e+01,1.713000e+02
9.489236e+04,1.098291e+00,1.022036e+04,1.182913e-01,8.880505e-01,8.880062e-01,1.183163e-03,9.273964e-08,2.198083e+01,7.887028e+00,1.409380e+01,2.375752e+01,1.713000e+02
9.490237e+04,1.098407e+00,1.023037e+04,1.184070e-01,8.880451e-01,8.880070e-01,1.184090e-03,9.270003e-08,2.198083e+01,7.887281e+00,1.409355e+01,2.375759e+01,1.713000e+02
9.491237e+04,1.098523e+00,1.024037e+04,1.185227e-01,8.880397e-01,8.880079e-01,1.185017e-03,9.266048e-08,2.198083e+01,7.887535e+00,1.409329e+01,2.375765e+01,1.713000e+02
9.492237e+04,1.098638e+00,1.025037e+04,1.186385e-01,8.880343e-01,8.880087e-01,1.185943e-03,9.262100e-08,2.198083e+01,7.887788e+00,1.409304e+01,2.375772e+01,1.713000e+02
9.493237e+04,1.098754e+00,1.026037e+04,1.187542e-01,8.880288e-01,8.880095e-01,1.186869e-03,9.258159e-08,2.198083e+01,7.888041e+00,1.409279e+01,2.375778e+01,1.713000e+02
9.494237e+04,1.098870e+00,1.027037e+04,1.188700e-01,8.880234e-01,8.880103e-01,1.187795e-03,9.254224e-08,2.198083e+01,7.888294e+00,1.409253e+01,2.375785e+01,1.713000e+02
9.495237e+04,1.098986e+00,1.028037e+04,1.189857e-01,8.880180e-01,8.880111e-01,1.188720e-03,9.250296e-08,2.198083e+01,7.888548e+00,1.409228e+01,2.375791e+01,1.713000e+02
9.496237e+04,1.099101e+00,1.029037e+04,1.191015e-01,8.880126e-01,8.880120e-01,1.189645e-03,9.246374e-08,2.198083e+01,7.888801e+00,1.409203e+01,2.375798e+01,1.713000e+02
9.497237e+04,1.099217e+00,1.030037e+04,1.192172e-01,8.880071e-01,8.880128e-01,1.190569e-03,9.242459e-08,2.198083e+01,7.889054e+00,1.409177e+01,2.375804e+01,1.713000e+02
9.498237e+04,1.099333e+00,1.031037e+04,1.193330e-01,8.880017e-01,8.880136e-01,1.191493e-03,9.238550e-08,2.198083e+01,7.889307e+00,1.409152e+01,2.375811e+01,1.713000e+02
9.499237e+04,1.099449e+00,1.032037e+04,1.194487e-01,8.879963e-01,8.880144e-01,1.192417e-03,9.234648e-08,2.198083e+01,7.889561e+00,1.409127e+01,2.375817e+01,1.713000e+02
9.500237e+04,1.099564e+00,1.033037e+04,1.195645e-01,8.879909e-01,8.880152e-01,1.193340e-03,9.230752e-08,2.198083e+01,7.889814e+00,1.409101e+01,2.375824e+01,1.713000e+02
9.501237e+04,1.099680e+00,1.034037e+04,1.196802e-01,8.879854e-01,8.880161e-01,1.194263e-03,9.226863e-08,2.198083e+01,7.890067e+00,1.409076e+01,2.375830e+01,1.713000e+02
9.502237e+04,1.099796e+00,1.035037e+04,1.197959e-01,8.879800e-01,8.880169e-01,1.195186e-03,9.222980e-08,2.198083e+01,7.890320e+00,1.409051e+01,2.375837e+01,1.713000e+02
9.503237e+04,1.099912e+00,1.036037e+04,1.199117e-01,8.879746e-01,8.880177e-01,1.196108e-03,9.219104e-08,2.198083e+01,7.890573e+00,1.409025e+01,2.375843e+01,1.713000e+02
9.504237e+04,1.100027e+00,1.037037e+04,1.200274e-01,8.879691e-01,8.880185e-01,1.197030e-03,9.215234e-08,2.198083e+01,7.890827e+00,1.409000e+01,2.375850e+01,1.713000e+02
9.505237e+04,1.100143e+00,1.038037e+04,1.201432e-01,8.879637e-01,8.880193e-01,1.197951e-03,9.211371e-08,2.198083e+01,7.891080e+00,1.408975e+01,2.375856e+01,1.713000e+02
9.506237e+04,1.100259e+00,1.039037e+04,1.202589e-01,8.879583e-01,8.880202e-01,1.198872e-03,9.207514e-08,2.198083e+01,7.891333e+00,1.408949e+01,2.375863e+01,1.713000e+02
9.507237e+04,1.100375e+00,1.040037e+04,1.203747e-01,8.879657e-01,8.880210e-01,1.199793e-03,9.203663e-08,2.198132e+01,7.891587e+00,1.408973e+01,2.375901e+01,1.713000e+02
9.508237e+04,1.100490e+00,1.041037e+04,1.204904e-01,8.879759e-01,8.880218e-01,1.200713e-03,9.199819e-08,2.198192e+01,7.891841e+00,1.409008e+01,2.375947e+01,1.713000e+02
9.509237e+04,1.100606e+00,1.042037e+04,1.206062e-01,8.879861e-01,8.880226e-01,1.201633e-03,9.195981e-08,2.198252e+01,7.892095e+00,1.409042e+01,2.375993e+01,1.713000e+02
9.510237e+04,1.100722e+00,1.043037e+04,1.207219e-01,8.879964e-01,8.880234e-01,1.202552e-03,9.192150e-08,2.198312e+01,7.892349e+00,1.409077e+01,2.376039e+01,1.713000e+02
9.511237e+04,1.100838e+00,1.044037e+04,1.208376e-01,8.880066e-01,8.880242e-01,1.203471e-03,9.188324e-08,2.198372e+01,7.892604e+00,1.409111e+01,2.376085e+01,1.713000e+02
9.512237e+04,1.100953e+00,1.045037e+04,1.209534e-01,8.880168e-01,8.880251e-01,1.204390e-03,9.184506e-08,2.198431e+01,7.892858e+00,1.409146e+01,2.376131e+01,1.713000e+02
9.513237e+04,1.101069e+00,1.046037e+04,1.210691e-01,8.880271e-01,8.880259e-01,1.205308e-03,9.180693e-08,2.198491e+01,7.893112e+00,1.409180e+01,2.376177e+01,1.713000e+02
9.514237e+04,1.101185e+00,1.047037e+04,1.211849e-01,8.880373e-01,8.880267e-01,1.206226e-03,9.176887e-08,2.198551e+01,7.893366e+00,1.409215e+01,2.376223e+01,1.713000e+02
9.515237e+04,1.101301e+00,1.048037e+04,1.213006e-01,8.880475e-01,8.880275e-01,1.207144e-03,9.173087e-08,2.198611e+01,7.893620e+00,1.409249e+01,2.376269e+01,1.713000e+02
9.516237e+04,1.101416e+00,1.049037e+04,1.214164e-01,8.880578e-01,8.880283e-01,1.208061e-03,9.169293e-08,2.198671e+01,7.893874e+00,1.409284e+01,2.376315e+01,1.713000e+02
9.517237e+04,1.101532e+00,1.050037e+04,1.215321e-01,8.880680e-01,8.880291e-01,1.208978e-03,9.165506e-08,2.198731e+01,7.894128e+00,1.409318e+01,2.376361e+01,1.713000e+02
9.518238e+04,1.101648e+00,1.051038e+04,1.216479e-01,8.880782e-01,8.880299e-01,1.209894e-03,9.161725e-08,2.198791e+01,7.894382e+00,1.409353e+01,2.376407e+01,1.713000e+02
9.519238e+04,1.101764e+00,1.052038e+04,1.217636e-01,8.880885e-01,8.880308e-01,1.210810e-03,9.157950e-08,2.198851e+01,7.894636e+00,1.409387e+01,2.376453e+01,1.713000e+02
9.520238e+04,1.101879e+00,1.053038e+04,1.218793e-01,8.880987e-01,8.880316e-01,1.211726e-03,9.154181e-08,2.198911e+01,7.894891e+00,1.409422e+01,2.376499e+01,1.713000e+02
9.521238e+04,1.101995e+00,1.054038e+04,1.219951e-01,8.881089e-01,8.880324e-01,1.212641e-03,9.150419e-08,2.198971e+01,7.895145e+00,1.409456e+01,2.376545e+01,1.713000e+02
9.522238e+04,1.102111e+00,1.055038e+04,1.221108e-01,8.881192e-01,8.880332e-01,1.213556e-03,9.146662e-08,2.199031e+01,7.895399e+00,1.409491e+01,2.376591e+01,1.713000e+02
9.523238e+04,1.102227e+00,1.056038e+04,1.222266e-01,8.881294e-01,8.880340e-01,1.214470e-03,9.142912e-08,2.199091e+01,7.895653e+00,1.409525e+01,2.376638e+01,1.713000e+02
9.524238e+04,1.102342e+00,1.057038e+04,1.223423e-01,8.881396e-01,8.880348e-01,1.215384e-03,9.139168e-08,2.199151e+01,7.895907e+00,1.409560e+01,2.376684e+01,1.713000e+02
9.525238e+04,1.102458e+00,1.058038e+04,1.224581e-01,8.881499e-01,8.880356e-01,1.216298e-03,9.135430e-08,2.199211e+01,7.896161e+00,1.409595e+01,2.376730e+01,1.713000e+02
9.526238e+04,1.102574e+00,1.059038e+04,1.225738e-01,8.881601e-01,8.880364e-01,1.217212e-03,9.131699e-08,2.199271e+01,7.896415e+00,1.409629e+01,2.376776e+01,1.713000e+02
9.527238e+04,1.102690e+00,1.060038e+04,1.226896e-01,8.881703e-01,8.880373e-01,1.218125e-03,9.127973e-08,2.199331e+01,7.896669e+00,1.409664e+01,2.376821e+01,1.713000e+02
9.528238e+04,1.102805e+00,1.061038e+04,1.228053e-01,8.881806e-01,8.880381e-01,1.219037e-03,9.124254e-08,2.199390e+01,7.896923e+00,1.409698e+01,2.376867e+01,1.713000e+02
9.529238e+04,1.102921e+00,1.062038e+04,1.229211e-01,8.881908e-01,8.880389e-01,1.219949e-03,9.120540e-08,2.199450e+01,7.897178e+00,1.409733e+01,2.376913e+01,1.713000e+02
9.530238e+04,1.103037e+00,1.063038e+04,1.230368e-01,8.882010e-01,8.880397e-01,1.220861e-03,9.116833e-08,2.199510e+01,7.897432e+00,1.409767e+01,2.376959e+01,1.713000e+02
9.531238e+04,1.103153e+00,1.064038e+04,1.231525e-01,8.882140e-01,8.880405e-01,1.221773e-03,9.113131e-08,2.199570e+01,7.897686e+00,1.409802e+01,2.377001e+01,1.713000e+02
9.532238e+04,1.103268e+00,1.065038e+04,1.232683e-01,8.882174e-01,8.880413e-01,1.222684e-03,9.109436e-08,2.199528e+01,7.897724e+00,1.409756e+01,2.376947e+01,1.713034e+02
9.533238e+04,1.103384e+00,1.066038e+04,1.233840e-01,8.882190e-01,8.880421e-01,1.223595e-03,9.105747e-08,2.199468e+01,7.897724e+00,1.409696e+01,2.376877e+01,1.713074e+02
9.534238e+04,1.103500e+00,1.067038e+04,1.234998e-01,8.882206e-01,8.880429e-01,1.224505e-03,9.102064e-08,2.199409e+01,7.897724e+00,1.409636e+01,2.376806e+01,1.713114e+02
9.535238e+04,1.103616e+00,1.068038e+04,1.236155e-01,8.882222e-01,8.880437e-01,1.225415e-03,9.098387e-08,2.199349e+01,7.897724e+00,1.409576e+01,2.376736e+01,1.713154e+02
9.536238e+04,1.103731e+00,1.069038e+04,1.237313e-01,8.882239e-01,8.880445e-01,1.226325e-03,9.094715e-08,2.199289e+01,7.897724e+00,1.409516e+01,2.376665e+01,1.713194e+02
9.537238e+04,1.103847e+00,1.070038e+04,1.238470e-01,8.882255e-01,8.880453e-01,1.227234e-03,9.091050e-08,2.199229e+01,7.897724e+00,1.409456e+01,2.376595e+01,1.713234e+02
9.538238e+04,1.103963e+00,1.071038e+04,1.239628e-01,8.882271e-01,8.880462e-01,1.228143e-03,9.087391e-08,2.199169e+01,7.897724e+00,1.409396e+01,2.376525e+01,1.713274e+02
9.539238e+04,1.104079e+00,1.072038e+04,1.240785e-01,8.882287e-01,8.880470e-01,1.229052e-03,9.083738e-08,2.199109e+01,7.897724e+00,1.409336e+01,2.376454e+01,1.713314e+02
9.540238e+04,1.104194e+00,1.073038e+04,1.241942e-01,8.882303e-01,8.880478e-01,1.229960e-03,9.080090e-08,2.199049e+01,7.897724e+00,1.409277e+01,2.376384e+01,1.713354e+02
9.541238e+04,1.104310e+00,1.074038e+04,1.243100e-01,8.882320e-01,8.880486e-01,1.230868e-03,9.076449e-08,2.198989e+01,7.897724e+00,1.409217e+01,2.376314e+01,1.713394e+02
9.542238e+04,1.104426e+00,1.075038e+04,1.244257e-01,8.882336e-01,8.880494e-01,1.231775e-03,9.072813e-08,2.198929e+01,7.897724e+00,1.409157e+01,2.376243e+01,1.713435e+02
9.543238e+04,1.104541e+00,1.076038e+04,1.245415e-01,8.882352e-01,8.880502e-01,1.232683e-03,9.069184e-08,2.198869e+01,7.897724e+00,1.409097e+01,2.376173e+01,1.713475e+02
9.544238e+04,1.104657e+00,1.077038e+04,1.246572e-01,8.882368e-01,8.880510e-01,1.233589e-03,9.065560e-08,2.198809e+01,7.897724e+00,1.409037e+01,2.376102e+01,1.713515e+02
9.545238e+04,1.104773e+00,1.078038e+04,1.247730e-01,8.882384e-01,8.880518e-01,1.234496e-03,9.061942e-08,2.198749e+01,7.897724e+00,1.408977e+01,2.376032e+01,1.713555e+02
9.546239e+04,1.104889e+00,1.079039e+04,1.248887e-01,8.882401e-01,8.880526e-01,1.235402e-03,9.058330e-08,2.198689e+01,7.897724e+00,1.408917e+01,2.375962e+01,1.713595e+02
9.547239e+04,1.105004e+00,1.080039e+04,1.250045e-01,8.882417e-01,8.880534e-01,1.236308e-03,9.054724e-08,2.198629e+01,7.897724e+00,1.408857e+01,2.375891e+01,1.713635e+02
9.548239e+04,1.105120e+00,1.081039e+04,1.251202e-01,8.882433e-01,8.880542e-01,1.237213e-03,9.051123e-08,2.198569e+01,7.897724e+00,1.408797e+01,2.375821e+01,1.713675e+02
9.549239e+04,1.105236e+00,1.082039e+04,1.252360e-01,8.882449e-01,8.880550e-01,1.238118e-03,9.047529e-08,2.198509e+01,7.897724e+00,1.408737e+01,2.375751e+01,1.713715e+02
9.550239e+04,1.105352e+00,1.083039e+04,1.253517e-01,8.882465e-01,8.880558e-01,1.239022e-03,9.043940e-08,2.198450e+01,7.897724e+00,1.408677e+01,2.375680e+01,1.713755e+02
9.551239e+04,1.105467e+00,1.084039e+04,1.254674e-01,8.882482e-01,8.880566e-01,1.239927e-03,9.040357e-08,2.198390e+01,7.897724e+00,1.408617e+01,2.375610e+01,1.713795e+02
9.552239e+04,1.105583e+00,1.085039e+04,1.255832e-01,8.882498e-01,8.880574e-01,1.240831e-03,9.036780e-08,2.198330e+01,7.897724e+00,1.408557e+01,2.375539e+01,1.713835e+02
9.553239e+04,1.105699e+00,1.086039e+04,1.256989e-01,8.882514e-01,8.880582e-01,1.241734e-03,9.033209e-08,2.198270e+01,7.897724e+00,1.408497e+01,2.375469e+01,1.713875e+02
9.554239e+04,1.105815e+00,1.087039e+04,1.258147e-01,8.882530e-01,8.880590e-01,1.242637e-03,9.029643e-08,2.198210e+01,7.897724e+00,1.408437e+01,2.375399e+01,1.713915e+02
9.555239e+04,1.105930e+00,1.088039e+04,1.259304e-01,8.882546e-01,8.880598e-01,1.243540e-03,9.026083e-08,2.198150e+01,7.897724e+00,1.408377e+01,2.375328e+01,1.713955e+02
9.556239e+04,1.106046e+00,1.089039e+04,1.260462e-01,8.882534e-01,8.880606e-01,1.244443e-03,9.022529e-08,2.198090e+01,7.897724e+00,1.408318e+01,2.375263e+01,1.713995e+02
9.557239e+04,1.106162e+00,1.090039e+04,1.261619e-01,8.882443e-01,8.880614e-01,1.245345e-03,9.018981e-08,2.198135e+01,7.897724e+00,1.408363e+01,2.375331e+01,1.714000e+02
9.558239e+04,1.106278e+00,1.091039e+04,1.262777e-01,8.882341e-01,8.880622e-01,1.246246e-03,9.015438e-08,2.198195e+01,7.897724e+00,1.408423e+01,2.375416e+01,1.714000e+02
9.559239e+04,1.106393e+00,1.092039e+04,1.263934e-01,8.882239e-01,8.880630e-01,1.247148e-03,9.011901e-08,2.198255e+01,7.897724e+00,1.408482e+01,2.375501e+01,1.714000e+02
9.560239e+04,1.106509e+00,1.093039e+04,1.265091e-01,8.882137e-01,8.880638e-01,1.248049e-03,9.008370e-08,2.198315e+01,7.897724e+00,1.408542e+01,2.375587e+01,1.714000e+02
9.561239e+04,1.106625e+00,1.094039e+04,1.266249e-01,8.882035e-01,8.880646e-01,1.248950e-03,9.004844e-08,2.198374e+01,7.897724e+00,1.408602e+01,2.375672e+01,1.714000e+02
9.562239e+04,1.106741e+00,1.095039e+04,1.267406e-01,8.881933e-01,8.880654e-01,1.249850e-03,9.001324e-08,2.198434e+01,7.897724e+00,1.408662e+01,2.375758e+01,1.714000e+02
9.563239e+04,1.106856e+00,1.096039e+04,1.268564e-01,8.881831e-01,8.880662e-01,1.250750e-03,8.997810e-08,2.198494e+01,7.897724e+00,1.408721e+01,2.375843e+01,1.714000e+02
9.564239e+04,1.106972e+00,1.097039e+04,1.269721e-01,8.881729e-01,8.880670e-01,1.251649e-03,8.994301e-08,2.198553e+01,7.897724e+00,1.408781e+01,2.375929e+01,1.714000e+02
9.565239e+04,1.107088e+00,1.098039e+04,1.270879e-01,8.881627e-01,8.880678e-01,1.252549e-03,8.990798e-08,2.198613e+01,7.897724e+00,1.408841e+01,2.376014e+01,1.714000e+02
9.566239e+04,1.107204e+00,1.099039e+04,1.272036e-01,8.881525e-01,8.880686e-01,1.253448e-03,8.987301e-08,2.198673e+01,7.897724e+00,1.408901e+01,2.376100e+01,1.714000e+02
9.567239e+04,1.107319e+00,1.100039e+04,1.273194e-01,8.881423e-01,8.880694e-01,1.254346e-03,8.983809e-08,2.198733e+01,7.897724e+00,1.408960e+01,2.376185e+01,1.714000e+02
9.568239e+04,1.107435e+00,1.101039e+04,1.274351e-01,8.881321e-01,8.880702e-01,1.255245e-03,8.980322e-08,2.198792e+01,7.897724e+00,1.409020e+01,2.376271e+01,1.714000e+02
9.569239e+04,1.107551e+00,1.102039e+04,1.275508e-01,8.881219e-01,8.880710e-01,1.256142e-03,8.976842e-08,2.198852e+01,7.897724e+00,1.409080e+01,2.376356e+01,1.714000e+02
9.570239e+04,1.107667e+00,1.103039e+04,1.276666e-01,8.881118e-01,8.880718e-01,1.257040e-03,8.973366e-08,2.198912e+01,7.897724e+00,1.409139e+01,2.376441e+01,1.714000e+02
9.571239e+04,1.107782e+00,1.104039e+04,1.277823e-01,8.881016e-01,8.880726e-01,1.257937e-03,8.969897e-08,2.198972e+01,7.897724e+00,1.409199e+01,2.376527e+01,1.714000e+02
9.572239e+04,1.107898e+00,1.105039e+04,1.278981e-01,8.880914e-01,8.880734e-01,1.258834e-03,8.966433e-08,2.199031e+01,7.897724e+00,1.409259e+01,2.376612e+01,1.714000e+02
9.573239e+04,1.108014e+00,1.106039e+04,1.280138e-01,8.880812e-01,8.880742e-01,1.259731e-03,8.962974e-08,2.199091e+01,7.897724e+00,1.409319e+01,2.376698e+01,1.714000e+02
9.574240e+04,1.108130e+00,1.107040e+04,1.281296e-01,8.880710e-01,8.880750e-01,1.260627e-03,8.959521e-08,2.199151e+01,7.897724e+00,1.409378e+01,2.376783e+01,1.714000e+02
9.575240e+04,1.108245e+00,1.108040e+04,1.282453e-01,8.880608e-01,8.880758e-01,1.261522e-03,8.956073e-08,2.199210e+01,7.897724e+00,1.409438e+01,2.376869e+01,1.714000e+02
9.576240e+04,1.108361e+00,1.109040e+04,1.283611e-01,8.880506e-01,8.880766e-01,1.262418e-03,8.952631e-08,2.199270e+01,7.897724e+00,1.409498e+01,2.376954e+01,1.714000e+02
9.577240e+04,1.108477e+00,1.110040e+04,1.284768e-01,8.880404e-01,8.880774e-01,1.263313e-03,8.949195e-08,2.199330e+01,7.897724e+00,1.409558e+01,2.377040e+01,1.714000e+02
9.578240e+04,1.108593e+00,1.111040e+04,1.285926e-01,8.880302e-01,8.880782e-01,1.264208e-03,8.945764e-08,2.199390e+01,7.897724e+00,1.409617e+01,2.377125e+01,1.714000e+02
9.579240e+04,1.108708e+00,1.112040e+04,1.287083e-01,8.880200e-01,8.880790e-01,1.265102e-03,8.942338e-08,2.199449e+01,7.897724e+00,1.409677e+01,2.377211e+01,1.714000e+02
9.580240e+04,1.108824e+00,1.113040e+04,1.288240e-01,8.880098e-01,8.880798e-01,1.265996e-03,8.938918e-08,2.199509e+01,7.897724e+00,1.409737e+01,2.377296e+01,1.714000e+02
9.581240e+04,1.108940e+00,1.114040e+04,1.289398e-01,8.879970e-01,8.880806e-01,1.266890e-03,8.935503e-08,2.199569e+01,7.897724e+00,1.409796e+01,2.377386e+01,1.714000e+02
9.582240e+04,1.109056e+00,1.115040e+04,1.290555e-01,8.879933e-01,8.880814e-01,1.267784e-03,8.932093e-08,2.199579e+01,7.897724e+00,1.409807e+01,2.377405e+01,1.713967e+02
9.583240e+04,1.109171e+00,1.116040e+04,1.291713e-01,8.879917e-01,8.880821e-01,1.268677e-03,8.928689e-08,2.199579e+01,7.897724e+00,1.409807e+01,2.377408e+01,1.713927e+02
9.584240e+04,1.109287e+00,1.117040e+04,1.292870e-01,8.879900e-01,8.880829e-01,1.269569e-03,8.925291e-08,2.199579e+01,7.897724e+00,1.409807e+01,2.377411e+01,1.713887e+02
9.585240e+04,1.109403e+00,1.118040e+04,1.294028e-01,8.879884e-01,8.880837e-01,1.270462e-03,8.921897e-08,2.199579e+01,7.897724e+00,1.409807e+01,2.377413e+01,1.713847e+02
9.586240e+04,1.109519e+00,1.119040e+04,1.295185e-01,8.879868e-01,8.880845e-01,1.271354e-03,8.918509e-08,2.199579e+01,7.897724e+00,1.409807e+01,2.377416e+01,1.713807e+02
9.587240e+04,1.109634e+00,1.120040e+04,1.296343e-01,8.879852e-01,8.880853e-01,1.272246e-03,8.915127e-08,2.199579e+01,7.897724e+00,1.409807e+01,2.377419e+01,1.713767e+02
9.588240e+04,1.109750e+00,1.121040e+04,1.297500e-01,8.879836e-01,8.880861e-01,1.273137e-03,8.911750e-08,2.199579e+01,7.897724e+00,1.409807e+01,2.377422e+01,1.713727e+02
9.589240e+04,1.109866e+00,1.122040e+04,1.298657e-01,8.879819e-01,8.880869e-01,1.274028e-03,8.908378e-08,2.199579e+01,7.897724e+00,1.409807e+01,2.377425e+01,1.713687e+02
9.590240e+04,1.109981e+00,1.123040e+04,1.299815e-01,8.879803e-01,8.880877e-01,1.274919e-03,8.905011e-08,2.199579e+01,7.897724e+00,1.409807e+01,2.377428e+01,1.713647e+02
9.591240e+04,1.110097e+00,1.124040e+04,1.300972e-01,8.879787e-01,8.880885e-01,1.275809e-03,8.901650e-08,2.199579e+01,7.897724e+00,1.409807e+01,2.377431e+01,1.713606e+02
9.592240e+04,1.110213e+00,1.125040e+04,1.302130e-01,8.879771e-01,8.880893e-01,1.276699e-03,8.898294e-08,2.199579e+01,7.897724e+00,1.409807e+01,2.377434e+01,1.713566e+02
9.593240e+04,1.110329e+00,1.126040e+04,1.303287e-01,8.879754e-01,8.880901e-01,1.277589e-03,8.894944e-08,2.199579e+01,7.897724e+00,1.409807e+01,2.377437e+01,1.713526e+02
9.594240e+04,1.110444e+00,1.127040e+04,1.304445e-01,8.879738e-01,8.880909e-01,1.278478e-03,8.891598e-08,2.199579e+01,7.897724e+00,1.409807e+01,2.377440e+01,1.713486e+02
9.595240e+04,1.110560e+00,1.128040e+04,1.305602e-01,8.879722e-01,8.880916e-01,1.279367e-03,8.888258e-08,2.199579e+01,7.897724e+00,1.409807e+01,2.377443e+01,1.713446e+02
9.596240e+04,1.110676e+00,1.129040e+04,1.306760e-01,8.879706e-01,8.880924e-01,1.280256e-03,8.884923e-08,2.199579e+01,7.897724e+00,1.409807e+01,2.377445e+01,1.713406e+02
9.597240e+04,1.110792e+00,1.130040e+04,1.307917e-01,8.879689e-01,8.880932e-01,1.281144e-03,8.881594e-08,2.199579e+01,7.897724e+00,1.409807e+01,2.377448e+01,1.713366e+02
9.598240e+04,1.110907e+00,1.131040e+04,1.309074e-01,8.879673e-01,8.880940e-01,1.282032e-03,8.878269e-08,2.199579e+01,7.897724e+00,1.409807e+01,2.377451e+01,1.713326e+02
9.599240e+04,1.111023e+00,1.132040e+04,1.310232e-01,8.879657e-01,8.880948e-01,1.282920e-03,8.874950e-08,2.199579e+01,7.897724e+00,1.409807e+01,2.377454e+01,1.713286e+02
9.600240e+04,1.111139e+00,1.133040e+04,1.311389e-01,8.879641e-01,8.880956e-01,1.283807e-03,8.871636e-08,2.199579e+01,7.897724e+00,1.409807e+01,2.377457e+01,1.713246e+02
9.601240e+04,1.111255e+00,1.134040e+04,1.312547e-01,8.879625e-01,8.880964e-01,1.284694e-03,8.868327e-08,2.199579e+01,7.897724e+00,1.409807e+01,2.377460e+01,1.713206e+02
9.602240e+04,1.111370e+00,1.135040e+04,1.313704e-01,8.879608e-01,8.880972e-01,1.285581e-03,8.865024e-08,2.199579e+01,7.897724e+00,1.409807e+01,2.377463e+01,1.713166e+02
9.603241e+04,1.111486e+00,1.136041e+04,1.314862e-01,8.879592e-01,8.880979e-01,1.286467e-03,8.861726e-08,2.199579e+01,7.897724e+00,1.409807e+01,2.377466e+01,1.713126e+02
9.604241e+04,1.111602e+00,1.137041e+04,1.316019e-01,8.879576e-01,8.880987e-01,1.287353e-03,8.858432e-08,2.199579e+01,7.897724e+00,1.409807e+01,2.377469e+01,1.713086e+02
9.605241e+04,1.111718e+00,1.138041e+04,1.317177e-01,8.879560e-01,8.880995e-01,1.288239e-03,8.855144e-08,2.199579e+01,7.897724e+00,1.409807e+01,2.377472e+01,1.713046e+02
9.606241e+04,1.111833e+00,1.139041e+04,1.318334e-01,8.879598e-01,8.881003e-01,1.289124e-03,8.851861e-08,2.199579e+01,7.897724e+00,1.409807e+01,2.377465e+01,1.713006e+02
9.607241e+04,1.111949e+00,1.140041e+04,1.319492e-01,8.879659e-01,8.881011e-01,1.290010e-03,8.848584e-08,2.199557e+01,7.897940e+00,1.409763e+01,2.377426e+01,1.713034e+02
9.608241e+04,1.112065e+00,1.141041e+04,1.320649e-01,8.879723e-01,8.881019e-01,1.290894e-03,8.845311e-08,2.199532e+01,7.898193e+00,1.409713e+01,2.377383e+01,1.713074e+02
9.609241e+04,1.112181e+00,1.142041e+04,1.321806e-01,8.879787e-01,8.881027e-01,1.291779e-03,8.842043e-08,2.199506e+01,7.898445e+00,1.409662e+01,2.377340e+01,1.713114e+02
9.610241e+04,1.112296e+00,1.143041e+04,1.322964e-01,8.879850e-01,8.881034e-01,1.292663e-03,8.838781e-08,2.199481e+01,7.898697e+00,1.409611e+01,2.377296e+01,1.713153e+02
9.611241e+04,1.112412e+00,1.144041e+04,1.324121e-01,8.879914e-01,8.881042e-01,1.293546e-03,8.835524e-08,2.199455e+01,7.898950e+00,1.409560e+01,2.377253e+01,1.713193e+02
9.612241e+04,1.112528e+00,1.145041e+04,1.325279e-01,8.879978e-01,8.881050e-01,1.294430e-03,8.832271e-08,2.199430e+01,7.899202e+00,1.409510e+01,2.377210e+01,1.713233e+02
9.613241e+04,1.112644e+00,1.146041e+04,1.326436e-01,8.880041e-01,8.881058e-01,1.295313e-03,8.829024e-08,2.199404e+01,7.899455e+00,1.409459e+01,2.377167e+01,1.713273e+02
9.614241e+04,1.112759e+00,1.147041e+04,1.327594e-01,8.880105e-01,8.881066e-01,1.296196e-03,8.825782e-08,2.199379e+01,7.899707e+00,1.409408e+01,2.377123e+01,1.713312e+02
9.615241e+04,1.112875e+00,1.148041e+04,1.328751e-01,8.880169e-01,8.881074e-01,1.297078e-03,8.822545e-08,2.199353e+01,7.899959e+00,1.409357e+01,2.377080e+01,1.713352e+02
9.616241e+04,1.112991e+00,1.149041e+04,1.329909e-01,8.880232e-01,8.881082e-01,1.297960e-03,8.819313e-08,2.199328e+01,7.900212e+00,1.409307e+01,2.377037e+01,1.713392e+02
9.617241e+04,1.113107e+00,1.150041e+04,1.331066e-01,8.880296e-01,8.881089e-01,1.298842e-03,8.816086e-08,2.199302e+01,7.900464e+00,1.409256e+01,2.376993e+01,1.713432e+02
9.618241e+04,1.113222e+00,1.151041e+04,1.332223e-01,8.880359e-01,8.881097e-01,1.299724e-03,8.812864e-08,2.199277e+01,7.900716e+00,1.409205e+01,2.376950e+01,1.713472e+02
9.619241e+04,1.113338e+00,1.152041e+04,1.333381e-01,8.880423e-01,8.881105e-01,1.300605e-03,8.809646e-08,2.199251e+01,7.900969e+00,1.409154e+01,2.376907e+01,1.713511e+02
9.620241e+04,1.113454e+00,1.153041e+04,1.334538e-01,8.880487e-01,8.881113e-01,1.301486e-03,8.806434e-08,2.199226e+01,7.901221e+00,1.409104e+01,2.376864e+01,1.713551e+02
9.621241e+04,1.113570e+00,1.154041e+04,1.335696e-01,8.880550e-01,8.881121e-01,1.302366e-03,8.803227e-08,2.199200e+01,7.901473e+00,1.409053e+01,2.376820e+01,1.713591e+02
9.622241e+04,1.113685e+00,1.155041e+04,1.336853e-01,8.880614e-01,8.881128e-01,1.303246e-03,8.800025e-08,2.199175e+01,7.901726e+00,1.409002e+01,2.376777e+01,1.713631e+02
9.623241e+04,1.113801e+00,1.156041e+04,1.338011e-01,8.880678e-01,8.881136e-01,1.304126e-03,8.796828e-08,2.199149e+01,7.901978e+00,1.408951e+01,2.376734e+01,1.713670e+02
9.624241e+04,1.113917e+00,1.157041e+04,1.339168e-01,8.880741e-01,8.881144e-01,1.305006e-03,8.793636e-08,2.199124e+01,7.902231e+00,1.408901e+01,2.376691e+01,1.713710e+02
9.625241e+04,1.114033e+00,1.158041e+04,1.340326e-01,8.880805e-01,8.881152e-01,1.305885e-03,8.790449e-08,2.199098e+01,7.902483e+00,1.408850e+01,2.376647e+01,1.713750e+02
9.626241e+04,1.114148e+00,1.159041e+04,1.341483e-01,8.880869e-01,8.881160e-01,1.306764e-03,8.787266e-08,2.199073e+01,7.902735e+00,1.408799e+01,2.376604e+01,1.713790e+02
9.627241e+04,1.114264e+00,1.160041e+04,1.342640e-01,8.880932e-01,8.881168e-01,1.307642e-03,8.784089e-08,2.199047e+01,7.902988e+00,1.408748e+01,2.376561e+01,1.713830e+02
9.628241e+04,1.114380e+00,1.161041e+04,1.343798e-01,8.880996e-01,8.881175e-01,1.308521e-03,8.780916e-08,2.199022e+01,7.903240e+00,1.408698e+01,2.376517e+01,1.713869e+02
9.629241e+04,1.114496e+00,1.162041e+04,1.344955e-01,8.881059e-01,8.881183e-01,1.309399e-03,8.777749e-08,2.198996e+01,7.903492e+00,1.408647e+01,2.376474e+01,1.713909e+02
9.630241e+04,1.114611e+00,1.163041e+04,1.346113e-01,8.881123e-01,8.881191e-01,1.310276e-03,8.774586e-08,2.198971e+01,7.903745e+00,1.408596e+01,2.376431e+01,1.713949e+02
9.631242e+04,1.114727e+00,1.164042e+04,1.347270e-01,8.881164e-01,8.881199e-01,1.311154e-03,8.771428e-08,2.198945e+01,7.903997e+00,1.408545e+01,2.376392e+01,1.713989e+02
9.632242e+04,1.114843e+00,1.165042e+04,1.348428e-01,8.881173e-01,8.881206e-01,1.312031e-03,8.768275e-08,2.198956e+01,7.903887e+00,1.408568e+01,2.376404e+01,1.714000e+02
9.633242e+04,1.114959e+00,1.166042e+04,1.349585e-01,8.881173e-01,8.881214e-01,1.312907e-03,8.765127e-08,2.198982e+01,7.903632e+00,1.408619e+01,2.376436e+01,1.714000e+02
9.634242e+04,1.115074e+00,1.167042e+04,1.350743e-01,8.881173e-01,8.881222e-01,1.313784e-03,8.761984e-08,2.199008e+01,7.903377e+00,1.408670e+01,2.376469e+01,1.714000e+02
9.635242e+04,1.115190e+00,1.168042e+04,1.351900e-01,8.881173e-01,8.881230e-01,1.314660e-03,8.758846e-08,2.199034e+01,7.903122e+00,1.408722e+01,2.376501e+01,1.714000e+02
9.636242e+04,1.115306e+00,1.169042e+04,1.353058e-01,8.881173e-01,8.881238e-01,1.315536e-03,8.755712e-08,2.199059e+01,7.902867e+00,1.408773e+01,2.376533e+01,1.714000e+02
9.637242e+04,1.115421e+00,1.170042e+04,1.354215e-01,8.881173e-01,8.881245e-01,1.316411e-03,8.752583e-08,2.199085e+01,7.902612e+00,1.408824e+01,2.376565e+01,1.714000e+02
9.638242e+04,1.115537e+00,1.171042e+04,1.355372e-01,8.881173e-01,8.881253e-01,1.317286e-03,8.749459e-08,2.199111e+01,7.902357e+00,1.408875e+01,2.376597e+01,1.714000e+02
9.639242e+04,1.115653e+00,1.172042e+04,1.356530e-01,8.881173e-01,8.881261e-01,1.318161e-03,8.746340e-08,2.199137e+01,7.902102e+00,1.408927e+01,2.376630e+01,1.714000e+02
9.640242e+04,1.115769e+00,1.173042e+04,1.357687e-01,8.881173e-01,8.881269e-01,1.319036e-03,8.743226e-08,2.199163e+01,7.901847e+00,1.408978e+01,2.376662e+01,1.714000e+02
9.641242e+04,1.115884e+00,1.174042e+04,1.358845e-01,8.881173e-01,8.881276e-01,1.319910e-03,8.740116e-08,2.199188e+01,7.901592e+00,1.409029e+01,2.376694e+01,1.714000e+02
9.642242e+04,1.116000e+00,1.175042e+04,1.360002e-01,8.881173e-01,8.881284e-01,1.320784e-03,8.737011e-08,2.199214e+01,7.901337e+00,1.409080e+01,2.376726e+01,1.714000e+02
9.643242e+04,1.116116e+00,1.176042e+04,1.361160e-01,8.881173e-01,8.881292e-01,1.321657e-03,8.733911e-08,2.199240e+01,7.901082e+00,1.409132e+01,2.376759e+01,1.714000e+02
