Repository: brandonlampe/CS_Data

# Repository for Crushed Salt Data
**Grant No: 456417**

This is a work in progress!

## Repository Content

### Directory Names
A uniform namining structure still in progress, but in general directories are named according to the following:
 - Names contain no spaces, a single underscore "_" will be used as a file name seperator.
 - Files are for the Crushed Salt Project (CSP); therefore, the first three charaters of each file are "CSP".
 - Folders are organized by which frame the test was performed on i.e., A2 or A3.
 - The fifth and sixth charaters of each file name will therefore be "A" followed by the frame number.

File: UNM_WP_HY_175_09/IscoMeasurements/STAGE02/CREEP_FIT/175_09_STAGE02_CREEP_OUT.csv (part 7 of 38)
Analysis by Brandon Lampe, performed on: 2016/07/06 13:49:27
Experimental results below begin at: 2016/04/09 08:57:14
Duration (sec),Duration (day),Elapsed Time (sec),Elapsed Time (day),Interpolated Fractional Density,Fit to Fractional Density,Fit to Volume Strain,Fit to Volume Strain Rate (1/sec),Confining Pressure (MPa),Pore Pressure (MPa),Terzaghi Pressure (MPa),Solid Pressure (MPa),Temperature (C))
9.880250e+04,1.143548e+00,1.413050e+04,1.635475e-01,8.883141e-01,8.883062e-01,1.520897e-03,8.114252e-08,2.198997e+01,7.885034e+00,1.410493e+01,2.376335e+01,1.711092e+02
9.881250e+04,1.143663e+00,1.414050e+04,1.636632e-01,8.883197e-01,8.883069e-01,1.521708e-03,8.112054e-08,2.198945e+01,7.885034e+00,1.410442e+01,2.376267e+01,1.711012e+02
9.882250e+04,1.143779e+00,1.415050e+04,1.637790e-01,8.883221e-01,8.883076e-01,1.522519e-03,8.109858e-08,2.198909e+01,7.885034e+00,1.410405e+01,2.376222e+01,1.711034e+02
9.883251e+04,1.143895e+00,1.416051e+04,1.638947e-01,8.883237e-01,8.883083e-01,1.523330e-03,8.107666e-08,2.198875e+01,7.885034e+00,1.410371e+01,2.376180e+01,1.711074e+02
9.884251e+04,1.144010e+00,1.417051e+04,1.640105e-01,8.883254e-01,8.883090e-01,1.524141e-03,8.105477e-08,2.198840e+01,7.885034e+00,1.410337e+01,2.376139e+01,1.711114e+02
9.885251e+04,1.144126e+00,1.418051e+04,1.641262e-01,8.883271e-01,8.883098e-01,1.524951e-03,8.103290e-08,2.198806e+01,7.885034e+00,1.410303e+01,2.376098e+01,1.711154e+02
9.886251e+04,1.144242e+00,1.419051e+04,1.642420e-01,8.883287e-01,8.883105e-01,1.525761e-03,8.101107e-08,2.198772e+01,7.885034e+00,1.410269e+01,2.376056e+01,1.711194e+02
9.887251e+04,1.144358e+00,1.420051e+04,1.643577e-01,8.883304e-01,8.883112e-01,1.526571e-03,8.098926e-08,2.198738e+01,7.885034e+00,1.410235e+01,2.376015e+01,1.711234e+02
9.888251e+04,1.144473e+00,1.421051e+04,1.644735e-01,8.883320e-01,8.883119e-01,1.527381e-03,8.096749e-08,2.198704e+01,7.885034e+00,1.410201e+01,2.375974e+01,1.711274e+02
9.889251e+04,1.144589e+00,1.422051e+04,1.645892e-01,8.883337e-01,8.883126e-01,1.528191e-03,8.094575e-08,2.198670e+01,7.885034e+00,1.410166e+01,2.375932e+01,1.711314e+02
9.890251e+04,1.144705e+00,1.423051e+04,1.647050e-01,8.883353e-01,8.883134e-01,1.529000e-03,8.092403e-08,2.198636e+01,7.885034e+00,1.410132e+01,2.375891e+01,1.711353e+02
9.891251e+04,1.144821e+00,1.424051e+04,1.648207e-01,8.883370e-01,8.883141e-01,1.529809e-03,8.090234e-08,2.198602e+01,7.885034e+00,1.410098e+01,2.375849e+01,1.711393e+02
9.892251e+04,1.144936e+00,1.425051e+04,1.649364e-01,8.883386e-01,8.883148e-01,1.530618e-03,8.088069e-08,2.198567e+01,7.885034e+00,1.410064e+01,2.375808e+01,1.711433e+02
9.893251e+04,1.145052e+00,1.426051e+04,1.650522e-01,8.883403e-01,8.883155e-01,1.531427e-03,8.085906e-08,2.198533e+01,7.885034e+00,1.410030e+01,2.375767e+01,1.711473e+02
9.894251e+04,1.145168e+00,1.427051e+04,1.651679e-01,8.883419e-01,8.883162e-01,1.532236e-03,8.083746e-08,2.198499e+01,7.885034e+00,1.409996e+01,2.375725e+01,1.711513e+02
9.895251e+04,1.145284e+00,1.428051e+04,1.652837e-01,8.883436e-01,8.883170e-01,1.533044e-03,8.081589e-08,2.198465e+01,7.885034e+00,1.409962e+01,2.375684e+01,1.711553e+02
9.896251e+04,1.145399e+00,1.429051e+04,1.653994e-01,8.883452e-01,8.883177e-01,1.533852e-03,8.079435e-08,2.198431e+01,7.885034e+00,1.409927e+01,2.375643e+01,1.711593e+02
9.897251e+04,1.145515e+00,1.430051e+04,1.655152e-01,8.883469e-01,8.883184e-01,1.534660e-03,8.077284e-08,2.198397e+01,7.885034e+00,1.409893e+01,2.375601e+01,1.711633e+02
9.898251e+04,1.145631e+00,1.431051e+04,1.656309e-01,8.883486e-01,8.883191e-01,1.535468e-03,8.075136e-08,2.198363e+01,7.885034e+00,1.409859e+01,2.375560e+01,1.711673e+02
9.899251e+04,1.145747e+00,1.432051e+04,1.657467e-01,8.883502e-01,8.883198e-01,1.536275e-03,8.072991e-08,2.198329e+01,7.885034e+00,1.409825e+01,2.375518e+01,1.711713e+02
9.900251e+04,1.145862e+00,1.433051e+04,1.658624e-01,8.883519e-01,8.883205e-01,1.537082e-03,8.070849e-08,2.198294e+01,7.885034e+00,1.409791e+01,2.375477e+01,1.711753e+02
9.901251e+04,1.145978e+00,1.434051e+04,1.659781e-01,8.883535e-01,8.883213e-01,1.537889e-03,8.068710e-08,2.198260e+01,7.885034e+00,1.409757e+01,2.375436e+01,1.711792e+02
9.902251e+04,1.146094e+00,1.435051e+04,1.660939e-01,8.883552e-01,8.883220e-01,1.538696e-03,8.066573e-08,2.198226e+01,7.885034e+00,1.409723e+01,2.375394e+01,1.711832e+02
9.903251e+04,1.146210e+00,1.436051e+04,1.662096e-01,8.883568e-01,8.883227e-01,1.539503e-03,8.064439e-08,2.198192e+01,7.885034e+00,1.409689e+01,2.375353e+01,1.711872e+02
9.904251e+04,1.146325e+00,1.437051e+04,1.663254e-01,8.883585e-01,8.883234e-01,1.540309e-03,8.062309e-08,2.198158e+01,7.885034e+00,1.409654e+01,2.375312e+01,1.711912e+02
9.905251e+04,1.146441e+00,1.438051e+04,1.664411e-01,8.883601e-01,8.883241e-01,1.541115e-03,8.060181e-08,2.198124e+01,7.885034e+00,1.409620e+01,2.375270e+01,1.711952e+02
9.906251e+04,1.146557e+00,1.439051e+04,1.665569e-01,8.883618e-01,8.883248e-01,1.541921e-03,8.058056e-08,2.198090e+01,7.885034e+00,1.409586e+01,2.375229e+01,1.711992e+02
9.907251e+04,1.146673e+00,1.440051e+04,1.666726e-01,8.883629e-01,8.883256e-01,1.542727e-03,8.055934e-08,2.198083e+01,7.885034e+00,1.409579e+01,2.375219e+01,1.712032e+02
9.908251e+04,1.146788e+00,1.441051e+04,1.667884e-01,8.883639e-01,8.883263e-01,1.543532e-03,8.053815e-08,2.198083e+01,7.885034e+00,1.409579e+01,2.375217e+01,1.712072e+02
9.909251e+04,1.146904e+00,1.442051e+04,1.669041e-01,8.883648e-01,8.883270e-01,1.544338e-03,8.051698e-08,2.198083e+01,7.885034e+00,1.409579e+01,2.375216e+01,1.712112e+02
9.910251e+04,1.147020e+00,1.443051e+04,1.670198e-01,8.883658e-01,8.883277e-01,1.545143e-03,8.049585e-08,2.198083e+01,7.885034e+00,1.409579e+01,2.375214e+01,1.712152e+02
9.911252e+04,1.147136e+00,1.444052e+04,1.671356e-01,8.883667e-01,8.883284e-01,1.545948e-03,8.047474e-08,2.198083e+01,7.885034e+00,1.409579e+01,2.375212e+01,1.712192e+02
9.912252e+04,1.147251e+00,1.445052e+04,1.672513e-01,8.883677e-01,8.883291e-01,1.546752e-03,8.045366e-08,2.198083e+01,7.885034e+00,1.409579e+01,2.375211e+01,1.712232e+02
9.913252e+04,1.147367e+00,1.446052e+04,1.673671e-01,8.883686e-01,8.883298e-01,1.547557e-03,8.043261e-08,2.198083e+01,7.885034e+00,1.409579e+01,2.375209e+01,1.712272e+02
9.914252e+04,1.147483e+00,1.447052e+04,1.674828e-01,8.883696e-01,8.883306e-01,1.548361e-03,8.041159e-08,2.198083e+01,7.885034e+00,1.409579e+01,2.375207e+01,1.712312e+02
9.915252e+04,1.147599e+00,1.448052e+04,1.675986e-01,8.883706e-01,8.883313e-01,1.549165e-03,8.039060e-08,2.198083e+01,7.885034e+00,1.409579e+01,2.375205e+01,1.712352e+02
9.916252e+04,1.147714e+00,1.449052e+04,1.677143e-01,8.883715e-01,8.883320e-01,1.549969e-03,8.036963e-08,2.198083e+01,7.885034e+00,1.409579e+01,2.375204e+01,1.712392e+02
9.917252e+04,1.147830e+00,1.450052e+04,1.678301e-01,8.883725e-01,8.883327e-01,1.550772e-03,8.034869e-08,2.198083e+01,7.885034e+00,1.409579e+01,2.375202e+01,1.712433e+02
9.918252e+04,1.147946e+00,1.451052e+04,1.679458e-01,8.883734e-01,8.883334e-01,1.551576e-03,8.032778e-08,2.198083e+01,7.885034e+00,1.409579e+01,2.375200e+01,1.712473e+02
9.919252e+04,1.148062e+00,1.452052e+04,1.680616e-01,8.883744e-01,8.883341e-01,1.552379e-03,8.030690e-08,2.198083e+01,7.885034e+00,1.409579e+01,2.375199e+01,1.712513e+02
9.920252e+04,1.148177e+00,1.453052e+04,1.681773e-01,8.883753e-01,8.883348e-01,1.553182e-03,8.028605e-08,2.198083e+01,7.885034e+00,1.409579e+01,2.375197e+01,1.712553e+02
9.921252e+04,1.148293e+00,1.454052e+04,1.682930e-01,8.883763e-01,8.883356e-01,1.553985e-03,8.026523e-08,2.198083e+01,7.885034e+00,1.409579e+01,2.375195e+01,1.712593e+02
9.922252e+04,1.148409e+00,1.455052e+04,1.684088e-01,8.883773e-01,8.883363e-01,1.554787e-03,8.024443e-08,2.198083e+01,7.885034e+00,1.409579e+01,2.375193e+01,1.712633e+02
9.923252e+04,1.148525e+00,1.456052e+04,1.685245e-01,8.883782e-01,8.883370e-01,1.555590e-03,8.022366e-08,2.198083e+01,7.885034e+00,1.409579e+01,2.375192e+01,1.712673e+02
9.924252e+04,1.148640e+00,1.457052e+04,1.686403e-01,8.883792e-01,8.883377e-01,1.556392e-03,8.020292e-08,2.198083e+01,7.885034e+00,1.409579e+01,2.375190e+01,1.712713e+02
9.925252e+04,1.148756e+00,1.458052e+04,1.687560e-01,8.883801e-01,8.883384e-01,1.557194e-03,8.018220e-08,2.198083e+01,7.885034e+00,1.409579e+01,2.375188e+01,1.712753e+02
9.926252e+04,1.148872e+00,1.459052e+04,1.688718e-01,8.883811e-01,8.883391e-01,1.557996e-03,8.016152e-08,2.198083e+01,7.885034e+00,1.409579e+01,2.375187e+01,1.712793e+02
9.927252e+04,1.148988e+00,1.460052e+04,1.689875e-01,8.883821e-01,8.883398e-01,1.558797e-03,8.014086e-08,2.198083e+01,7.885034e+00,1.409579e+01,2.375185e+01,1.712833e+02
9.928252e+04,1.149103e+00,1.461052e+04,1.691033e-01,8.883830e-01,8.883405e-01,1.559598e-03,8.012023e-08,2.198083e+01,7.885034e+00,1.409579e+01,2.375183e+01,1.712873e+02
9.929252e+04,1.149219e+00,1.462052e+04,1.692190e-01,8.883840e-01,8.883413e-01,1.560400e-03,8.009963e-08,2.198083e+01,7.885034e+00,1.409579e+01,2.375181e+01,1.712913e+02
9.930252e+04,1.149335e+00,1.463052e+04,1.693347e-01,8.883849e-01,8.883420e-01,1.561201e-03,8.007905e-08,2.198083e+01,7.885034e+00,1.409579e+01,2.375180e+01,1.712953e+02
9.931252e+04,1.149450e+00,1.464052e+04,1.694505e-01,8.883832e-01,8.883427e-01,1.562001e-03,8.005850e-08,2.198083e+01,7.885034e+00,1.409579e+01,2.375183e+01,1.712993e+02
9.932252e+04,1.149566e+00,1.465052e+04,1.695662e-01,8.883828e-01,8.883434e-01,1.562802e-03,8.003798e-08,2.198083e+01,7.885034e+00,1.409579e+01,2.375183e+01,1.713000e+02
9.933252e+04,1.149682e+00,1.466052e+04,1.696820e-01,8.883828e-01,8.883441e-01,1.563602e-03,8.001749e-08,2.198083e+01,7.885034e+00,1.409579e+01,2.375183e+01,1.713000e+02
9.934252e+04,1.149798e+00,1.467052e+04,1.697977e-01,8.883828e-01,8.883448e-01,1.564402e-03,7.999703e-08,2.198083e+01,7.885034e+00,1.409579e+01,2.375183e+01,1.713000e+02
9.935252e+04,1.149913e+00,1.468052e+04,1.699135e-01,8.883828e-01,8.883455e-01,1.565202e-03,7.997659e-08,2.198083e+01,7.885034e+00,1.409579e+01,2.375183e+01,1.713000e+02
9.936252e+04,1.150029e+00,1.469052e+04,1.700292e-01,8.883828e-01,8.883462e-01,1.566002e-03,7.995618e-08,2.198083e+01,7.885034e+00,1.409579e+01,2.375183e+01,1.713000e+02
9.937252e+04,1.150145e+00,1.470052e+04,1.701450e-01,8.883828e-01,8.883469e-01,1.566801e-03,7.993579e-08,2.198083e+01,7.885034e+00,1.409579e+01,2.375183e+01,1.713000e+02
9.938252e+04,1.150261e+00,1.471052e+04,1.702607e-01,8.883828e-01,8.883477e-01,1.567601e-03,7.991543e-08,2.198083e+01,7.885034e+00,1.409579e+01,2.375183e+01,1.713000e+02
9.939253e+04,1.150376e+00,1.472053e+04,1.703764e-01,8.883828e-01,8.883484e-01,1.568400e-03,7.989511e-08,2.198083e+01,7.885034e+00,1.409579e+01,2.375183e+01,1.713000e+02
9.940253e+04,1.150492e+00,1.473053e+04,1.704922e-01,8.883828e-01,8.883491e-01,1.569198e-03,7.987480e-08,2.198083e+01,7.885034e+00,1.409579e+01,2.375183e+01,1.713000e+02
9.941253e+04,1.150608e+00,1.474053e+04,1.706079e-01,8.883828e-01,8.883498e-01,1.569997e-03,7.985453e-08,2.198083e+01,7.885034e+00,1.409579e+01,2.375183e+01,1.713000e+02
9.942253e+04,1.150724e+00,1.475053e+04,1.707237e-01,8.883828e-01,8.883505e-01,1.570796e-03,7.983428e-08,2.198083e+01,7.885034e+00,1.409579e+01,2.375183e+01,1.713000e+02
9.943253e+04,1.150839e+00,1.476053e+04,1.708394e-01,8.883828e-01,8.883512e-01,1.571594e-03,7.981406e-08,2.198083e+01,7.885034e+00,1.409579e+01,2.375183e+01,1.713000e+02
9.944253e+04,1.150955e+00,1.477053e+04,1.709552e-01,8.883828e-01,8.883519e-01,1.572392e-03,7.979386e-08,2.198083e+01,7.885034e+00,1.409579e+01,2.375183e+01,1.713000e+02
9.945253e+04,1.151071e+00,1.478053e+04,1.710709e-01,8.883828e-01,8.883526e-01,1.573190e-03,7.977369e-08,2.198083e+01,7.885034e+00,1.409579e+01,2.375183e+01,1.713000e+02
9.946253e+04,1.151187e+00,1.479053e+04,1.711867e-01,8.883828e-01,8.883533e-01,1.573987e-03,7.975355e-08,2.198083e+01,7.885034e+00,1.409579e+01,2.375183e+01,1.713000e+02
9.947253e+04,1.151302e+00,1.480053e+04,1.713024e-01,8.883828e-01,8.883540e-01,1.574785e-03,7.973344e-08,2.198083e+01,7.885034e+00,1.409579e+01,2.375183e+01,1.713000e+02
9.948253e+04,1.151418e+00,1.481053e+04,1.714182e-01,8.883828e-01,8.883547e-01,1.575582e-03,7.971335e-08,2.198083e+01,7.885034e+00,1.409579e+01,2.375183e+01,1.713000e+02
9.949253e+04,1.151534e+00,1.482053e+04,1.715339e-01,8.883828e-01,8.883555e-01,1.576379e-03,7.969329e-08,2.198083e+01,7.885034e+00,1.409579e+01,2.375183e+01,1.713000e+02
9.950253e+04,1.151650e+00,1.483053e+04,1.716496e-01,8.883828e-01,8.883562e-01,1.577176e-03,7.967325e-08,2.198083e+01,7.885034e+00,1.409579e+01,2.375183e+01,1.713000e+02
9.951253e+04,1.151765e+00,1.484053e+04,1.717654e-01,8.883828e-01,8.883569e-01,1.577973e-03,7.965325e-08,2.198083e+01,7.885034e+00,1.409579e+01,2.375183e+01,1.713000e+02
9.952253e+04,1.151881e+00,1.485053e+04,1.718811e-01,8.883828e-01,8.883576e-01,1.578769e-03,7.963326e-08,2.198083e+01,7.885034e+00,1.409579e+01,2.375183e+01,1.713000e+02
9.953253e+04,1.151997e+00,1.486053e+04,1.719969e-01,8.883828e-01,8.883583e-01,1.579566e-03,7.961331e-08,2.198083e+01,7.885034e+00,1.409579e+01,2.375183e+01,1.713000e+02
9.954253e+04,1.152113e+00,1.487053e+04,1.721126e-01,8.883828e-01,8.883590e-01,1.580362e-03,7.959338e-08,2.198083e+01,7.885034e+00,1.409579e+01,2.375183e+01,1.713000e+02
9.955253e+04,1.152228e+00,1.488053e+04,1.722284e-01,8.883828e-01,8.883597e-01,1.581157e-03,7.957348e-08,2.198083e+01,7.885034e+00,1.409579e+01,2.375183e+01,1.713000e+02
9.956253e+04,1.152344e+00,1.489053e+04,1.723441e-01,8.883828e-01,8.883604e-01,1.581953e-03,7.955360e-08,2.198083e+01,7.885034e+00,1.409579e+01,2.375183e+01,1.713000e+02
9.957253e+04,1.152460e+00,1.490053e+04,1.724599e-01,8.883871e-01,8.883611e-01,1.582749e-03,7.953375e-08,2.198109e+01,7.885034e+00,1.409606e+01,2.375206e+01,1.713000e+02
9.958253e+04,1.152576e+00,1.491053e+04,1.725756e-01,8.883926e-01,8.883618e-01,1.583544e-03,7.951393e-08,2.198144e+01,7.885034e+00,1.409640e+01,2.375235e+01,1.713000e+02
9.959253e+04,1.152691e+00,1.492053e+04,1.726913e-01,8.883980e-01,8.883625e-01,1.584339e-03,7.949413e-08,2.198178e+01,7.885034e+00,1.409675e+01,2.375264e+01,1.713000e+02
9.960253e+04,1.152807e+00,1.493053e+04,1.728071e-01,8.884035e-01,8.883632e-01,1.585134e-03,7.947436e-08,2.198213e+01,7.885034e+00,1.409709e+01,2.375293e+01,1.713000e+02
9.961253e+04,1.152923e+00,1.494053e+04,1.729228e-01,8.884090e-01,8.883639e-01,1.585928e-03,7.945461e-08,2.198247e+01,7.885034e+00,1.409743e+01,2.375322e+01,1.713000e+02
9.962253e+04,1.153039e+00,1.495053e+04,1.730386e-01,8.884144e-01,8.883646e-01,1.586723e-03,7.943490e-08,2.198281e+01,7.885034e+00,1.409778e+01,2.375351e+01,1.713000e+02
9.963253e+04,1.153154e+00,1.496053e+04,1.731543e-01,8.884199e-01,8.883653e-01,1.587517e-03,7.941520e-08,2.198316e+01,7.885034e+00,1.409812e+01,2.375379e+01,1.713000e+02
9.964253e+04,1.153270e+00,1.497053e+04,1.732701e-01,8.884254e-01,8.883661e-01,1.588311e-03,7.939554e-08,2.198350e+01,7.885034e+00,1.409847e+01,2.375408e+01,1.713000e+02
9.965253e+04,1.153386e+00,1.498053e+04,1.733858e-01,8.884308e-01,8.883668e-01,1.589105e-03,7.937589e-08,2.198384e+01,7.885034e+00,1.409881e+01,2.375437e+01,1.713000e+02
9.966253e+04,1.153502e+00,1.499053e+04,1.735016e-01,8.884363e-01,8.883675e-01,1.589899e-03,7.935628e-08,2.198419e+01,7.885034e+00,1.409915e+01,2.375466e+01,1.713000e+02
9.967254e+04,1.153617e+00,1.500054e+04,1.736173e-01,8.884418e-01,8.883682e-01,1.590692e-03,7.933669e-08,2.198453e+01,7.885034e+00,1.409950e+01,2.375495e+01,1.713000e+02
9.968254e+04,1.153733e+00,1.501054e+04,1.737331e-01,8.884472e-01,8.883689e-01,1.591486e-03,7.931712e-08,2.198487e+01,7.885034e+00,1.409984e+01,2.375524e+01,1.713000e+02
9.969254e+04,1.153849e+00,1.502054e+04,1.738488e-01,8.884527e-01,8.883696e-01,1.592279e-03,7.929759e-08,2.198522e+01,7.885034e+00,1.410018e+01,2.375553e+01,1.713000e+02
9.970254e+04,1.153965e+00,1.503054e+04,1.739645e-01,8.884582e-01,8.883703e-01,1.593072e-03,7.927807e-08,2.198556e+01,7.885034e+00,1.410053e+01,2.375582e+01,1.713000e+02
9.971254e+04,1.154080e+00,1.504054e+04,1.740803e-01,8.884637e-01,8.883710e-01,1.593864e-03,7.925859e-08,2.198591e+01,7.885034e+00,1.410087e+01,2.375611e+01,1.713000e+02
9.972254e+04,1.154196e+00,1.505054e+04,1.741960e-01,8.884691e-01,8.883717e-01,1.594657e-03,7.923913e-08,2.198625e+01,7.885034e+00,1.410122e+01,2.375640e+01,1.713000e+02
9.973254e+04,1.154312e+00,1.506054e+04,1.743118e-01,8.884746e-01,8.883724e-01,1.595449e-03,7.921969e-08,2.198659e+01,7.885034e+00,1.410156e+01,2.375669e+01,1.713000e+02
9.974254e+04,1.154428e+00,1.507054e+04,1.744275e-01,8.884801e-01,8.883731e-01,1.596241e-03,7.920028e-08,2.198694e+01,7.885034e+00,1.410190e+01,2.375697e+01,1.713000e+02
9.975254e+04,1.154543e+00,1.508054e+04,1.745433e-01,8.884855e-01,8.883738e-01,1.597033e-03,7.918090e-08,2.198728e+01,7.885034e+00,1.410225e+01,2.375726e+01,1.713000e+02
9.976254e+04,1.154659e+00,1.509054e+04,1.746590e-01,8.884910e-01,8.883745e-01,1.597825e-03,7.916154e-08,2.198762e+01,7.885034e+00,1.410259e+01,2.375755e+01,1.713000e+02
9.977254e+04,1.154775e+00,1.510054e+04,1.747748e-01,8.884965e-01,8.883752e-01,1.598617e-03,7.914220e-08,2.198797e+01,7.885034e+00,1.410293e+01,2.375784e+01,1.713000e+02
9.978254e+04,1.154890e+00,1.511054e+04,1.748905e-01,8.885019e-01,8.883759e-01,1.599408e-03,7.912289e-08,2.198831e+01,7.885034e+00,1.410328e+01,2.375813e+01,1.713000e+02
9.979254e+04,1.155006e+00,1.512054e+04,1.750062e-01,8.885074e-01,8.883766e-01,1.600199e-03,7.910361e-08,2.198866e+01,7.885034e+00,1.410362e+01,2.375842e+01,1.713000e+02
9.980254e+04,1.155122e+00,1.513054e+04,1.751220e-01,8.885129e-01,8.883773e-01,1.600990e-03,7.908435e-08,2.198900e+01,7.885034e+00,1.410396e+01,2.375871e+01,1.713000e+02
9.981254e+04,1.155238e+00,1.514054e+04,1.752377e-01,8.885183e-01,8.883780e-01,1.601781e-03,7.906512e-08,2.198934e+01,7.885034e+00,1.410431e+01,2.375900e+01,1.713000e+02
9.982254e+04,1.155353e+00,1.515054e+04,1.753535e-01,8.885141e-01,8.883787e-01,1.602571e-03,7.904591e-08,2.198984e+01,7.884806e+00,1.410503e+01,2.375966e+01,1.713000e+02
9.983254e+04,1.155469e+00,1.516054e+04,1.754692e-01,8.885086e-01,8.883794e-01,1.603362e-03,7.902673e-08,2.199035e+01,7.884550e+00,1.410580e+01,2.376037e+01,1.713000e+02
9.984254e+04,1.155585e+00,1.517054e+04,1.755850e-01,8.885032e-01,8.883801e-01,1.604152e-03,7.900757e-08,2.199086e+01,7.884294e+00,1.410657e+01,2.376107e+01,1.713000e+02
9.985254e+04,1.155701e+00,1.518054e+04,1.757007e-01,8.884978e-01,8.883808e-01,1.604942e-03,7.898844e-08,2.199137e+01,7.884038e+00,1.410734e+01,2.376178e+01,1.713000e+02
9.986254e+04,1.155816e+00,1.519054e+04,1.758165e-01,8.884923e-01,8.883815e-01,1.605732e-03,7.896933e-08,2.199188e+01,7.883782e+00,1.410810e+01,2.376248e+01,1.713000e+02
9.987254e+04,1.155932e+00,1.520054e+04,1.759322e-01,8.884869e-01,8.883822e-01,1.606521e-03,7.895025e-08,2.199240e+01,7.883526e+00,1.410887e+01,2.376319e+01,1.713000e+02
9.988254e+04,1.156048e+00,1.521054e+04,1.760479e-01,8.884815e-01,8.883829e-01,1.607311e-03,7.893119e-08,2.199291e+01,7.883270e+00,1.410964e+01,2.376389e+01,1.713000e+02
9.989254e+04,1.156164e+00,1.522054e+04,1.761637e-01,8.884761e-01,8.883836e-01,1.608100e-03,7.891216e-08,2.199342e+01,7.883014e+00,1.411041e+01,2.376460e+01,1.713000e+02
9.990254e+04,1.156279e+00,1.523054e+04,1.762794e-01,8.884706e-01,8.883843e-01,1.608889e-03,7.889315e-08,2.199393e+01,7.882758e+00,1.411118e+01,2.376530e+01,1.713000e+02
9.991254e+04,1.156395e+00,1.524054e+04,1.763952e-01,8.884652e-01,8.883850e-01,1.609678e-03,7.887417e-08,2.199444e+01,7.882502e+00,1.411194e+01,2.376601e+01,1.713000e+02
9.992254e+04,1.156511e+00,1.525054e+04,1.765109e-01,8.884598e-01,8.883857e-01,1.610467e-03,7.885521e-08,2.199496e+01,7.882246e+00,1.411271e+01,2.376671e+01,1.713000e+02
9.993254e+04,1.156627e+00,1.526054e+04,1.766267e-01,8.884543e-01,8.883864e-01,1.611255e-03,7.883628e-08,2.199547e+01,7.881990e+00,1.411348e+01,2.376742e+01,1.713000e+02
9.994254e+04,1.156742e+00,1.527054e+04,1.767424e-01,8.884489e-01,8.883871e-01,1.612044e-03,7.881737e-08,2.199598e+01,7.881734e+00,1.411425e+01,2.376813e+01,1.713000e+02
9.995255e+04,1.156858e+00,1.528055e+04,1.768582e-01,8.884435e-01,8.883878e-01,1.612832e-03,7.879849e-08,2.199649e+01,7.881478e+00,1.411501e+01,2.376883e+01,1.713000e+02
9.996255e+04,1.156974e+00,1.529055e+04,1.769739e-01,8.884380e-01,8.883885e-01,1.613620e-03,7.877963e-08,2.199700e+01,7.881222e+00,1.411578e+01,2.376954e+01,1.713000e+02
9.997255e+04,1.157090e+00,1.530055e+04,1.770897e-01,8.884326e-01,8.883892e-01,1.614407e-03,7.876079e-08,2.199752e+01,7.880966e+00,1.411655e+01,2.377024e+01,1.713000e+02
9.998255e+04,1.157205e+00,1.531055e+04,1.772054e-01,8.884272e-01,8.883899e-01,1.615195e-03,7.874198e-08,2.199803e+01,7.880710e+00,1.411732e+01,2.377095e+01,1.713000e+02
9.999255e+04,1.157321e+00,1.532055e+04,1.773211e-01,8.884217e-01,8.883906e-01,1.615982e-03,7.872319e-08,2.199854e+01,7.880454e+00,1.411809e+01,2.377165e+01,1.713000e+02
1.000025e+05,1.157437e+00,1.533055e+04,1.774369e-01,8.884163e-01,8.883913e-01,1.616769e-03,7.870443e-08,2.199905e+01,7.880198e+00,1.411885e+01,2.377236e+01,1.713000e+02
1.000125e+05,1.157553e+00,1.534055e+04,1.775526e-01,8.884109e-01,8.883920e-01,1.617556e-03,7.868570e-08,2.199956e+01,7.879942e+00,1.411962e+01,2.377306e+01,1.713000e+02
1.000225e+05,1.157668e+00,1.535055e+04,1.776684e-01,8.884054e-01,8.883927e-01,1.618343e-03,7.866698e-08,2.200008e+01,7.879686e+00,1.412039e+01,2.377377e+01,1.713000e+02
1.000325e+05,1.157784e+00,1.536055e+04,1.777841e-01,8.884000e-01,8.883934e-01,1.619130e-03,7.864829e-08,2.200059e+01,7.879430e+00,1.412116e+01,2.377448e+01,1.713000e+02
1.000425e+05,1.157900e+00,1.537055e+04,1.778999e-01,8.883946e-01,8.883941e-01,1.619916e-03,7.862963e-08,2.200110e+01,7.879174e+00,1.412193e+01,2.377518e+01,1.713000e+02
1.000525e+05,1.158016e+00,1.538055e+04,1.780156e-01,8.883891e-01,8.883948e-01,1.620702e-03,7.861099e-08,2.200161e+01,7.878918e+00,1.412269e+01,2.377589e+01,1.713000e+02
1.000625e+05,1.158131e+00,1.539055e+04,1.781314e-01,8.883864e-01,8.883955e-01,1.621488e-03,7.859237e-08,2.200212e+01,7.878662e+00,1.412346e+01,2.377654e+01,1.713000e+02
1.000725e+05,1.158247e+00,1.540055e+04,1.782471e-01,8.883914e-01,8.883962e-01,1.622274e-03,7.857378e-08,2.200221e+01,7.878836e+00,1.412337e+01,2.377653e+01,1.713034e+02
1.000825e+05,1.158363e+00,1.541055e+04,1.783628e-01,8.883978e-01,8.883969e-01,1.623060e-03,7.855521e-08,2.200221e+01,7.879093e+00,1.412311e+01,2.377638e+01,1.713074e+02
1.000926e+05,1.158479e+00,1.542055e+04,1.784786e-01,8.884042e-01,8.883976e-01,1.623845e-03,7.853667e-08,2.200221e+01,7.879350e+00,1.412286e+01,2.377623e+01,1.713114e+02
1.001026e+05,1.158594e+00,1.543055e+04,1.785943e-01,8.884106e-01,8.883983e-01,1.624631e-03,7.851815e-08,2.200221e+01,7.879607e+00,1.412260e+01,2.377608e+01,1.713154e+02
1.001126e+05,1.158710e+00,1.544055e+04,1.787101e-01,8.884171e-01,8.883990e-01,1.625416e-03,7.849965e-08,2.200221e+01,7.879864e+00,1.412234e+01,2.377594e+01,1.713194e+02
1.001226e+05,1.158826e+00,1.545055e+04,1.788258e-01,8.884235e-01,8.883997e-01,1.626201e-03,7.848118e-08,2.200221e+01,7.880121e+00,1.412209e+01,2.377579e+01,1.713234e+02
1.001326e+05,1.158942e+00,1.546055e+04,1.789416e-01,8.884299e-01,8.884004e-01,1.626986e-03,7.846273e-08,2.200221e+01,7.880377e+00,1.412183e+01,2.377564e+01,1.713274e+02
1.001426e+05,1.159057e+00,1.547055e+04,1.790573e-01,8.884363e-01,8.884011e-01,1.627770e-03,7.844431e-08,2.200221e+01,7.880634e+00,1.412157e+01,2.377550e+01,1.713314e+02
1.001526e+05,1.159173e+00,1.548055e+04,1.791731e-01,8.884427e-01,8.884018e-01,1.628554e-03,7.842591e-08,2.200221e+01,7.880891e+00,1.412132e+01,2.377535e+01,1.713354e+02
1.001626e+05,1.159289e+00,1.549055e+04,1.792888e-01,8.884491e-01,8.884025e-01,1.629339e-03,7.840753e-08,2.200221e+01,7.881148e+00,1.412106e+01,2.377520e+01,1.713394e+02
1.001726e+05,1.159405e+00,1.550055e+04,1.794045e-01,8.884555e-01,8.884032e-01,1.630123e-03,7.838918e-08,2.200221e+01,7.881405e+00,1.412080e+01,2.377506e+01,1.713434e+02
1.001826e+05,1.159520e+00,1.551055e+04,1.795203e-01,8.884619e-01,8.884039e-01,1.630906e-03,7.837085e-08,2.200221e+01,7.881662e+00,1.412055e+01,2.377491e+01,1.713474e+02
1.001926e+05,1.159636e+00,1.552055e+04,1.796360e-01,8.884683e-01,8.884046e-01,1.631690e-03,7.835254e-08,2.200221e+01,7.881919e+00,1.412029e+01,2.377476e+01,1.713514e+02
1.002026e+05,1.159752e+00,1.553055e+04,1.797518e-01,8.884747e-01,8.884053e-01,1.632474e-03,7.833426e-08,2.200221e+01,7.882176e+00,1.412003e+01,2.377462e+01,1.713554e+02
1.002126e+05,1.159868e+00,1.554055e+04,1.798675e-01,8.884811e-01,8.884060e-01,1.633257e-03,7.831600e-08,2.200221e+01,7.882432e+00,1.411977e+01,2.377447e+01,1.713594e+02
1.002226e+05,1.159983e+00,1.555055e+04,1.799833e-01,8.884875e-01,8.884067e-01,1.634040e-03,7.829777e-08,2.200221e+01,7.882689e+00,1.411952e+01,2.377432e+01,1.713634e+02
1.002326e+05,1.160099e+00,1.556056e+04,1.800990e-01,8.884940e-01,8.884074e-01,1.634823e-03,7.827955e-08,2.200221e+01,7.882946e+00,1.411926e+01,2.377418e+01,1.713674e+02
1.002426e+05,1.160215e+00,1.557056e+04,1.802148e-01,8.885004e-01,8.884081e-01,1.635606e-03,7.826137e-08,2.200221e+01,7.883203e+00,1.411900e+01,2.377403e+01,1.713714e+02
1.002526e+05,1.160331e+00,1.558056e+04,1.803305e-01,8.885068e-01,8.884088e-01,1.636388e-03,7.824320e-08,2.200221e+01,7.883460e+00,1.411875e+01,2.377388e+01,1.713755e+02
1.002626e+05,1.160446e+00,1.559056e+04,1.804463e-01,8.885132e-01,8.884095e-01,1.637171e-03,7.822506e-08,2.200221e+01,7.883717e+00,1.411849e+01,2.377373e+01,1.713795e+02
1.002726e+05,1.160562e+00,1.560056e+04,1.805620e-01,8.885196e-01,8.884102e-01,1.637953e-03,7.820694e-08,2.200221e+01,7.883974e+00,1.411823e+01,2.377359e+01,1.713835e+02
1.002826e+05,1.160678e+00,1.561056e+04,1.806777e-01,8.885260e-01,8.884108e-01,1.638735e-03,7.818885e-08,2.200221e+01,7.884231e+00,1.411798e+01,2.377344e+01,1.713875e+02
1.002926e+05,1.160793e+00,1.562056e+04,1.807935e-01,8.885324e-01,8.884115e-01,1.639517e-03,7.817078e-08,2.200221e+01,7.884487e+00,1.411772e+01,2.377329e+01,1.713915e+02
1.003026e+05,1.160909e+00,1.563056e+04,1.809092e-01,8.885388e-01,8.884122e-01,1.640298e-03,7.815273e-08,2.200221e+01,7.884744e+00,1.411746e+01,2.377315e+01,1.713955e+02
1.003126e+05,1.161025e+00,1.564056e+04,1.810250e-01,8.885424e-01,8.884129e-01,1.641080e-03,7.813470e-08,2.200221e+01,7.885001e+00,1.411721e+01,2.377305e+01,1.713995e+02
1.003226e+05,1.161141e+00,1.565056e+04,1.811407e-01,8.885428e-01,8.884136e-01,1.641861e-03,7.811670e-08,2.200198e+01,7.885034e+00,1.411695e+01,2.377279e+01,1.714000e+02
1.003326e+05,1.161256e+00,1.566056e+04,1.812565e-01,8.885428e-01,8.884143e-01,1.642642e-03,7.809872e-08,2.200173e+01,7.885034e+00,1.411669e+01,2.377250e+01,1.714000e+02
1.003426e+05,1.161372e+00,1.567056e+04,1.813722e-01,8.885428e-01,8.884150e-01,1.643423e-03,7.808077e-08,2.200147e+01,7.885034e+00,1.411644e+01,2.377221e+01,1.714000e+02
1.003526e+05,1.161488e+00,1.568056e+04,1.814880e-01,8.885428e-01,8.884157e-01,1.644204e-03,7.806283e-08,2.200121e+01,7.885034e+00,1.411618e+01,2.377192e+01,1.714000e+02
1.003626e+05,1.161604e+00,1.569056e+04,1.816037e-01,8.885428e-01,8.884164e-01,1.644984e-03,7.804492e-08,2.200096e+01,7.885034e+00,1.411592e+01,2.377163e+01,1.714000e+02
1.003726e+05,1.161719e+00,1.570056e+04,1.817194e-01,8.885428e-01,8.884171e-01,1.645765e-03,7.802704e-08,2.200070e+01,7.885034e+00,1.411566e+01,2.377134e+01,1.714000e+02
1.003826e+05,1.161835e+00,1.571056e+04,1.818352e-01,8.885428e-01,8.884178e-01,1.646545e-03,7.800917e-08,2.200044e+01,7.885034e+00,1.411541e+01,2.377105e+01,1.714000e+02
1.003926e+05,1.161951e+00,1.572056e+04,1.819509e-01,8.885428e-01,8.884185e-01,1.647325e-03,7.799133e-08,2.200019e+01,7.885034e+00,1.411515e+01,2.377076e+01,1.714000e+02
1.004026e+05,1.162067e+00,1.573056e+04,1.820667e-01,8.885428e-01,8.884192e-01,1.648105e-03,7.797351e-08,2.199993e+01,7.885034e+00,1.411489e+01,2.377047e+01,1.714000e+02
1.004126e+05,1.162182e+00,1.574056e+04,1.821824e-01,8.885428e-01,8.884199e-01,1.648884e-03,7.795572e-08,2.199967e+01,7.885034e+00,1.411464e+01,2.377019e+01,1.714000e+02
1.004226e+05,1.162298e+00,1.575056e+04,1.822982e-01,8.885428e-01,8.884206e-01,1.649664e-03,7.793795e-08,2.199941e+01,7.885034e+00,1.411438e+01,2.376990e+01,1.714000e+02
1.004326e+05,1.162414e+00,1.576056e+04,1.824139e-01,8.885428e-01,8.884213e-01,1.650443e-03,7.792020e-08,2.199916e+01,7.885034e+00,1.411412e+01,2.376961e+01,1.714000e+02
1.004426e+05,1.162530e+00,1.577056e+04,1.825297e-01,8.885428e-01,8.884219e-01,1.651222e-03,7.790247e-08,2.199890e+01,7.885034e+00,1.411387e+01,2.376932e+01,1.714000e+02
1.004526e+05,1.162645e+00,1.578056e+04,1.826454e-01,8.885428e-01,8.884226e-01,1.652001e-03,7.788476e-08,2.199864e+01,7.885034e+00,1.411361e+01,2.376903e+01,1.714000e+02
1.004626e+05,1.162761e+00,1.579056e+04,1.827612e-01,8.885428e-01,8.884233e-01,1.652780e-03,7.786708e-08,2.199839e+01,7.885034e+00,1.411335e+01,2.376874e+01,1.714000e+02
1.004726e+05,1.162877e+00,1.580056e+04,1.828769e-01,8.885428e-01,8.884240e-01,1.653559e-03,7.784942e-08,2.199813e+01,7.885034e+00,1.411310e+01,2.376845e+01,1.714000e+02
1.004826e+05,1.162993e+00,1.581056e+04,1.829926e-01,8.885428e-01,8.884247e-01,1.654337e-03,7.783178e-08,2.199787e+01,7.885034e+00,1.411284e+01,2.376816e+01,1.714000e+02
1.004926e+05,1.163108e+00,1.582056e+04,1.831084e-01,8.885428e-01,8.884254e-01,1.655115e-03,7.781417e-08,2.199762e+01,7.885034e+00,1.411258e+01,2.376787e+01,1.714000e+02
1.005026e+05,1.163224e+00,1.583056e+04,1.832241e-01,8.885428e-01,8.884261e-01,1.655894e-03,7.779658e-08,2.199736e+01,7.885034e+00,1.411233e+01,2.376758e+01,1.714000e+02
1.005126e+05,1.163340e+00,1.584057e+04,1.833399e-01,8.885428e-01,8.884268e-01,1.656671e-03,7.777901e-08,2.199710e+01,7.885034e+00,1.411207e+01,2.376729e+01,1.714000e+02
1.005226e+05,1.163456e+00,1.585057e+04,1.834556e-01,8.885428e-01,8.884275e-01,1.657449e-03,7.776146e-08,2.199685e+01,7.885034e+00,1.411181e+01,2.376701e+01,1.714000e+02
1.005326e+05,1.163571e+00,1.586057e+04,1.835714e-01,8.885428e-01,8.884282e-01,1.658227e-03,7.774394e-08,2.199659e+01,7.885034e+00,1.411155e+01,2.376672e+01,1.714000e+02
1.005426e+05,1.163687e+00,1.587057e+04,1.836871e-01,8.885428e-01,8.884289e-01,1.659004e-03,7.772643e-08,2.199633e+01,7.885034e+00,1.411130e+01,2.376643e+01,1.714000e+02
1.005526e+05,1.163803e+00,1.588057e+04,1.838029e-01,8.885428e-01,8.884295e-01,1.659781e-03,7.770895e-08,2.199608e+01,7.885034e+00,1.411104e+01,2.376614e+01,1.714000e+02
1.005626e+05,1.163919e+00,1.589057e+04,1.839186e-01,8.885428e-01,8.884302e-01,1.660558e-03,7.769150e-08,2.199582e+01,7.885034e+00,1.411078e+01,2.376585e+01,1.714000e+02
1.005726e+05,1.164034e+00,1.590057e+04,1.840343e-01,8.885428e-01,8.884309e-01,1.661335e-03,7.767406e-08,2.199556e+01,7.884805e+00,1.411076e+01,2.376559e+01,1.714000e+02
1.005826e+05,1.164150e+00,1.591057e+04,1.841501e-01,8.885428e-01,8.884316e-01,1.662112e-03,7.765665e-08,2.199531e+01,7.884549e+00,1.411076e+01,2.376534e+01,1.714000e+02
1.005926e+05,1.164266e+00,1.592057e+04,1.842658e-01,8.885428e-01,8.884323e-01,1.662888e-03,7.763925e-08,2.199505e+01,7.884294e+00,1.411076e+01,2.376508e+01,1.714000e+02
1.006026e+05,1.164382e+00,1.593057e+04,1.843816e-01,8.885428e-01,8.884330e-01,1.663665e-03,7.762188e-08,2.199480e+01,7.884039e+00,1.411076e+01,2.376483e+01,1.714000e+02
1.006126e+05,1.164497e+00,1.594057e+04,1.844973e-01,8.885428e-01,8.884337e-01,1.664441e-03,7.760454e-08,2.199454e+01,7.883784e+00,1.411076e+01,2.376457e+01,1.714000e+02
1.006226e+05,1.164613e+00,1.595057e+04,1.846131e-01,8.885428e-01,8.884344e-01,1.665217e-03,7.758721e-08,2.199429e+01,7.883529e+00,1.411076e+01,2.376431e+01,1.714000e+02
1.006326e+05,1.164729e+00,1.596057e+04,1.847288e-01,8.885428e-01,8.884351e-01,1.665993e-03,7.756991e-08,2.199403e+01,7.883274e+00,1.411076e+01,2.376406e+01,1.714000e+02
1.006426e+05,1.164845e+00,1.597057e+04,1.848446e-01,8.885428e-01,8.884358e-01,1.666768e-03,7.755263e-08,2.199378e+01,7.883019e+00,1.411076e+01,2.376380e+01,1.714000e+02
1.006526e+05,1.164960e+00,1.598057e+04,1.849603e-01,8.885428e-01,8.884364e-01,1.667544e-03,7.753537e-08,2.199352e+01,7.882764e+00,1.411076e+01,2.376355e+01,1.714000e+02
1.006626e+05,1.165076e+00,1.599057e+04,1.850760e-01,8.885428e-01,8.884371e-01,1.668319e-03,7.751813e-08,2.199327e+01,7.882509e+00,1.411076e+01,2.376329e+01,1.714000e+02
1.006726e+05,1.165192e+00,1.600057e+04,1.851918e-01,8.885428e-01,8.884378e-01,1.669094e-03,7.750091e-08,2.199301e+01,7.882253e+00,1.411076e+01,2.376304e+01,1.714000e+02
1.006826e+05,1.165308e+00,1.601057e+04,1.853075e-01,8.885428e-01,8.884385e-01,1.669869e-03,7.748372e-08,2.199276e+01,7.881998e+00,1.411076e+01,2.376278e+01,1.714000e+02
1.006926e+05,1.165423e+00,1.602057e+04,1.854233e-01,8.885428e-01,8.884392e-01,1.670644e-03,7.746655e-08,2.199250e+01,7.881743e+00,1.411076e+01,2.376253e+01,1.714000e+02
1.007026e+05,1.165539e+00,1.603057e+04,1.855390e-01,8.885428e-01,8.884399e-01,1.671419e-03,7.744940e-08,2.199225e+01,7.881488e+00,1.411076e+01,2.376227e+01,1.714000e+02
1.007126e+05,1.165655e+00,1.604057e+04,1.856548e-01,8.885428e-01,8.884406e-01,1.672193e-03,7.743227e-08,2.199199e+01,7.881233e+00,1.411076e+01,2.376202e+01,1.714000e+02
1.007226e+05,1.165771e+00,1.605057e+04,1.857705e-01,8.885428e-01,8.884413e-01,1.672967e-03,7.741516e-08,2.199174e+01,7.880978e+00,1.411076e+01,2.376176e+01,1.714000e+02
1.007326e+05,1.165886e+00,1.606057e+04,1.858863e-01,8.885428e-01,8.884420e-01,1.673741e-03,7.739807e-08,2.199148e+01,7.880723e+00,1.411076e+01,2.376151e+01,1.714000e+02
1.007426e+05,1.166002e+00,1.607057e+04,1.860020e-01,8.885428e-01,8.884426e-01,1.674515e-03,7.738101e-08,2.199123e+01,7.880468e+00,1.411076e+01,2.376125e+01,1.714000e+02
1.007526e+05,1.166118e+00,1.608057e+04,1.861178e-01,8.885428e-01,8.884433e-01,1.675289e-03,7.736397e-08,2.199097e+01,7.880213e+00,1.411076e+01,2.376100e+01,1.714000e+02
1.007626e+05,1.166233e+00,1.609057e+04,1.862335e-01,8.885428e-01,8.884440e-01,1.676063e-03,7.734695e-08,2.199072e+01,7.879957e+00,1.411076e+01,2.376074e+01,1.714000e+02
1.007726e+05,1.166349e+00,1.610057e+04,1.863492e-01,8.885428e-01,8.884447e-01,1.676836e-03,7.732995e-08,2.199046e+01,7.879702e+00,1.411076e+01,2.376049e+01,1.714000e+02
1.007826e+05,1.166465e+00,1.611057e+04,1.864650e-01,8.885428e-01,8.884454e-01,1.677609e-03,7.731297e-08,2.199021e+01,7.879447e+00,1.411076e+01,2.376023e+01,1.714000e+02
1.007926e+05,1.166581e+00,1.612058e+04,1.865807e-01,8.885428e-01,8.884461e-01,1.678382e-03,7.729601e-08,2.198995e+01,7.879192e+00,1.411076e+01,2.375998e+01,1.714000e+02
1.008026e+05,1.166696e+00,1.613058e+04,1.866965e-01,8.885428e-01,8.884468e-01,1.679155e-03,7.727908e-08,2.198970e+01,7.878937e+00,1.411076e+01,2.375972e+01,1.714000e+02
1.008126e+05,1.166812e+00,1.614058e+04,1.868122e-01,8.885453e-01,8.884474e-01,1.679928e-03,7.726216e-08,2.198944e+01,7.878682e+00,1.411076e+01,2.375942e+01,1.714000e+02
1.008226e+05,1.166928e+00,1.615058e+04,1.869280e-01,8.885421e-01,8.884481e-01,1.680701e-03,7.724527e-08,2.198958e+01,7.878817e+00,1.411076e+01,2.375962e+01,1.714031e+02
1.008326e+05,1.167044e+00,1.616058e+04,1.870437e-01,8.885369e-01,8.884488e-01,1.681473e-03,7.722840e-08,2.198983e+01,7.879074e+00,1.411076e+01,2.375997e+01,1.714071e+02
1.008426e+05,1.167159e+00,1.617058e+04,1.871595e-01,8.885317e-01,8.884495e-01,1.682245e-03,7.721155e-08,2.199009e+01,7.879332e+00,1.411076e+01,2.376032e+01,1.714111e+02
1.008526e+05,1.167275e+00,1.618058e+04,1.872752e-01,8.885265e-01,8.884502e-01,1.683017e-03,7.719472e-08,2.199035e+01,7.879590e+00,1.411076e+01,2.376067e+01,1.714151e+02
1.008626e+05,1.167391e+00,1.619058e+04,1.873909e-01,8.885213e-01,8.884509e-01,1.683789e-03,7.717791e-08,2.199061e+01,7.879848e+00,1.411076e+01,2.376102e+01,1.714191e+02
1.008726e+05,1.167507e+00,1.620058e+04,1.875067e-01,8.885161e-01,8.884516e-01,1.684561e-03,7.716113e-08,2.199086e+01,7.880105e+00,1.411076e+01,2.376137e+01,1.714231e+02
1.008826e+05,1.167622e+00,1.621058e+04,1.876224e-01,8.885109e-01,8.884522e-01,1.685332e-03,7.714436e-08,2.199112e+01,7.880363e+00,1.411076e+01,2.376172e+01,1.714272e+02
1.008926e+05,1.167738e+00,1.622058e+04,1.877382e-01,8.885056e-01,8.884529e-01,1.686104e-03,7.712762e-08,2.199138e+01,7.880621e+00,1.411076e+01,2.376207e+01,1.714312e+02
1.009026e+05,1.167854e+00,1.623058e+04,1.878539e-01,8.885004e-01,8.884536e-01,1.686875e-03,7.711089e-08,2.199164e+01,7.880879e+00,1.411076e+01,2.376242e+01,1.714352e+02
1.009126e+05,1.167970e+00,1.624058e+04,1.879697e-01,8.884952e-01,8.884543e-01,1.687646e-03,7.709419e-08,2.199190e+01,7.881136e+00,1.411076e+01,2.376277e+01,1.714392e+02
1.009226e+05,1.168085e+00,1.625058e+04,1.880854e-01,8.884900e-01,8.884550e-01,1.688417e-03,7.707751e-08,2.199215e+01,7.881394e+00,1.411076e+01,2.376312e+01,1.714432e+02
1.009326e+05,1.168201e+00,1.626058e+04,1.882012e-01,8.884848e-01,8.884557e-01,1.689188e-03,7.706085e-08,2.199241e+01,7.881652e+00,1.411076e+01,2.376348e+01,1.714473e+02
1.009426e+05,1.168317e+00,1.627058e+04,1.883169e-01,8.884796e-01,8.884564e-01,1.689958e-03,7.704421e-08,2.199267e+01,7.881910e+00,1.411076e+01,2.376383e+01,1.714513e+02
1.009526e+05,1.168433e+00,1.628058e+04,1.884326e-01,8.884744e-01,8.884570e-01,1.690729e-03,7.702759e-08,2.199293e+01,7.882168e+00,1.411076e+01,2.376418e+01,1.714553e+02
1.009626e+05,1.168548e+00,1.629058e+04,1.885484e-01,8.884692e-01,8.884577e-01,1.691499e-03,7.701099e-08,2.199318e+01,7.882425e+00,1.411076e+01,2.376453e+01,1.714593e+02
1.009726e+05,1.168664e+00,1.630058e+04,1.886641e-01,8.884640e-01,8.884584e-01,1.692269e-03,7.699442e-08,2.199344e+01,7.882683e+00,1.411076e+01,2.376488e+01,1.714633e+02
1.009826e+05,1.168780e+00,1.631058e+04,1.887799e-01,8.884588e-01,8.884591e-01,1.693039e-03,7.697786e-08,2.199370e+01,7.882941e+00,1.411076e+01,2.376523e+01,1.714674e+02
1.009926e+05,1.168896e+00,1.632058e+04,1.888956e-01,8.884536e-01,8.884598e-01,1.693808e-03,7.696133e-08,2.199396e+01,7.883199e+00,1.411076e+01,2.376558e+01,1.714714e+02
1.010026e+05,1.169011e+00,1.633058e+04,1.890114e-01,8.884484e-01,8.884605e-01,1.694578e-03,7.694481e-08,2.199421e+01,7.883456e+00,1.411076e+01,2.376593e+01,1.714754e+02
1.010126e+05,1.169127e+00,1.634058e+04,1.891271e-01,8.884432e-01,8.884611e-01,1.695347e-03,7.692832e-08,2.199447e+01,7.883714e+00,1.411076e+01,2.376628e+01,1.714794e+02
1.010226e+05,1.169243e+00,1.635058e+04,1.892429e-01,8.884379e-01,8.884618e-01,1.696117e-03,7.691184e-08,2.199473e+01,7.883972e+00,1.411076e+01,2.376663e+01,1.714834e+02
1.010326e+05,1.169359e+00,1.636058e+04,1.893586e-01,8.884327e-01,8.884625e-01,1.696886e-03,7.689539e-08,2.199499e+01,7.884230e+00,1.411076e+01,2.376698e+01,1.714875e+02
1.010426e+05,1.169474e+00,1.637058e+04,1.894744e-01,8.884275e-01,8.884632e-01,1.697655e-03,7.687896e-08,2.199525e+01,7.884487e+00,1.411076e+01,2.376733e+01,1.714915e+02
1.010526e+05,1.169590e+00,1.638058e+04,1.895901e-01,8.884223e-01,8.884639e-01,1.698423e-03,7.686255e-08,2.199550e+01,7.884745e+00,1.411076e+01,2.376769e+01,1.714955e+02
1.010626e+05,1.169706e+00,1.639058e+04,1.897058e-01,8.884171e-01,8.884646e-01,1.699192e-03,7.684615e-08,2.199576e+01,7.885003e+00,1.411076e+01,2.376804e+01,1.714995e+02
1.010726e+05,1.169822e+00,1.640059e+04,1.898216e-01,8.884220e-01,8.884652e-01,1.699960e-03,7.682978e-08,2.199527e+01,7.884811e+00,1.411046e+01,2.376742e+01,1.715035e+02
1.010826e+05,1.169937e+00,1.641059e+04,1.899373e-01,8.884284e-01,8.884659e-01,1.700729e-03,7.681343e-08,2.199468e+01,7.884555e+00,1.411012e+01,2.376667e+01,1.715075e+02
1.010926e+05,1.170053e+00,1.642059e+04,1.900531e-01,8.884348e-01,8.884666e-01,1.701497e-03,7.679710e-08,2.199408e+01,7.884300e+00,1.410978e+01,2.376592e+01,1.715114e+02
1.011026e+05,1.170169e+00,1.643059e+04,1.901688e-01,8.884411e-01,8.884673e-01,1.702265e-03,7.678079e-08,2.199348e+01,7.884045e+00,1.410944e+01,2.376516e+01,1.715154e+02
1.011126e+05,1.170285e+00,1.644059e+04,1.902846e-01,8.884475e-01,8.884680e-01,1.703032e-03,7.676450e-08,2.199289e+01,7.883790e+00,1.410910e+01,2.376441e+01,1.715194e+02
1.011226e+05,1.170400e+00,1.645059e+04,1.904003e-01,8.884538e-01,8.884687e-01,1.703800e-03,7.674824e-08,2.199229e+01,7.883535e+00,1.410876e+01,2.376366e+01,1.715234e+02
1.011326e+05,1.170516e+00,1.646059e+04,1.905161e-01,8.884602e-01,8.884693e-01,1.704567e-03,7.673199e-08,2.199170e+01,7.883280e+00,1.410842e+01,2.376291e+01,1.715274e+02
1.011426e+05,1.170632e+00,1.647059e+04,1.906318e-01,8.884666e-01,8.884700e-01,1.705335e-03,7.671576e-08,2.199110e+01,7.883025e+00,1.410808e+01,2.376216e+01,1.715313e+02
1.011526e+05,1.170748e+00,1.648059e+04,1.907475e-01,8.884729e-01,8.884707e-01,1.706102e-03,7.669955e-08,2.199051e+01,7.882770e+00,1.410774e+01,2.376141e+01,1.715353e+02
