Repository: brandonlampe/CS_Data

# Repository for Crushed Salt Data
**Grant No: 456417**

This is a work in progress!

## Repository Content

### Directory Names
A uniform namining structure still in progress, but in general directories are named according to the following:
 - Names contain no spaces, a single underscore "_" will be used as a file name seperator.
 - Files are for the Crushed Salt Project (CSP); therefore, the first three charaters of each file are "CSP".
 - Folders are organized by which frame the test was performed on i.e., A2 or A3.
 - The fifth and sixth charaters of each file name will therefore be "A" followed by the frame number.

File: UNM_WP_HY_175_09/IscoMeasurements/STAGE02/CREEP_FIT/175_09_STAGE02_CREEP_OUT.csv (part 9 of 38)
Analysis by Brandon Lampe, performed on: 2016/07/06 13:49:27
Experimental results below begin at: 2016/04/09 08:57:14
Duration (sec),Duration (day),Elapsed Time (sec),Elapsed Time (day),Interpolated Fractional Density,Fit to Fractional Density,Fit to Volume Strain,Fit to Volume Strain Rate (1/sec),Confining Pressure (MPa),Pore Pressure (MPa),Terzaghi Pressure (MPa),Solid Pressure (MPa),Temperature (C))
1.035227e+05,1.198179e+00,1.885067e+04,2.181791e-01,8.887437e-01,8.886285e-01,1.883746e-03,7.336355e-08,2.200112e+01,7.885034e+00,1.411609e+01,2.376823e+01,1.711000e+02
1.035327e+05,1.198295e+00,1.886067e+04,2.182948e-01,8.887437e-01,8.886292e-01,1.884479e-03,7.335136e-08,2.200138e+01,7.885034e+00,1.411635e+01,2.376852e+01,1.711000e+02
1.035427e+05,1.198411e+00,1.887067e+04,2.184106e-01,8.887437e-01,8.886299e-01,1.885213e-03,7.333919e-08,2.200164e+01,7.885034e+00,1.411660e+01,2.376881e+01,1.711000e+02
1.035527e+05,1.198526e+00,1.888067e+04,2.185263e-01,8.887437e-01,8.886305e-01,1.885946e-03,7.332703e-08,2.200189e+01,7.885034e+00,1.411686e+01,2.376909e+01,1.711000e+02
1.035627e+05,1.198642e+00,1.889067e+04,2.186421e-01,8.887461e-01,8.886312e-01,1.886680e-03,7.331489e-08,2.200215e+01,7.885034e+00,1.411711e+01,2.376934e+01,1.711000e+02
1.035727e+05,1.198758e+00,1.890067e+04,2.187578e-01,8.887466e-01,8.886318e-01,1.887413e-03,7.330276e-08,2.200201e+01,7.884839e+00,1.411717e+01,2.376920e+01,1.711030e+02
1.035827e+05,1.198874e+00,1.891067e+04,2.188736e-01,8.887462e-01,8.886325e-01,1.888146e-03,7.329064e-08,2.200175e+01,7.884581e+00,1.411717e+01,2.376895e+01,1.711071e+02
1.035927e+05,1.198989e+00,1.892068e+04,2.189893e-01,8.887457e-01,8.886331e-01,1.888879e-03,7.327854e-08,2.200150e+01,7.884323e+00,1.411717e+01,2.376870e+01,1.711111e+02
1.036027e+05,1.199105e+00,1.893068e+04,2.191050e-01,8.887453e-01,8.886338e-01,1.889611e-03,7.326645e-08,2.200124e+01,7.884066e+00,1.411717e+01,2.376845e+01,1.711151e+02
1.036127e+05,1.199221e+00,1.894068e+04,2.192208e-01,8.887449e-01,8.886344e-01,1.890344e-03,7.325438e-08,2.200098e+01,7.883808e+00,1.411717e+01,2.376820e+01,1.711191e+02
1.036227e+05,1.199337e+00,1.895068e+04,2.193365e-01,8.887445e-01,8.886351e-01,1.891076e-03,7.324232e-08,2.200072e+01,7.883550e+00,1.411717e+01,2.376795e+01,1.711231e+02
1.036327e+05,1.199452e+00,1.896068e+04,2.194523e-01,8.887441e-01,8.886357e-01,1.891809e-03,7.323027e-08,2.200046e+01,7.883292e+00,1.411717e+01,2.376770e+01,1.711272e+02
1.036427e+05,1.199568e+00,1.897068e+04,2.195680e-01,8.887437e-01,8.886364e-01,1.892541e-03,7.321824e-08,2.200021e+01,7.883035e+00,1.411717e+01,2.376745e+01,1.711312e+02
1.036527e+05,1.199684e+00,1.898068e+04,2.196838e-01,8.887433e-01,8.886370e-01,1.893273e-03,7.320622e-08,2.199995e+01,7.882777e+00,1.411717e+01,2.376720e+01,1.711352e+02
1.036627e+05,1.199800e+00,1.899068e+04,2.197995e-01,8.887428e-01,8.886377e-01,1.894005e-03,7.319422e-08,2.199969e+01,7.882519e+00,1.411717e+01,2.376695e+01,1.711392e+02
1.036727e+05,1.199915e+00,1.900068e+04,2.199153e-01,8.887424e-01,8.886383e-01,1.894737e-03,7.318223e-08,2.199943e+01,7.882261e+00,1.411717e+01,2.376670e+01,1.711432e+02
1.036827e+05,1.200031e+00,1.901068e+04,2.200310e-01,8.887420e-01,8.886390e-01,1.895469e-03,7.317025e-08,2.199918e+01,7.882004e+00,1.411717e+01,2.376645e+01,1.711473e+02
1.036927e+05,1.200147e+00,1.902068e+04,2.201467e-01,8.887416e-01,8.886396e-01,1.896201e-03,7.315829e-08,2.199892e+01,7.881746e+00,1.411717e+01,2.376620e+01,1.711513e+02
1.037027e+05,1.200262e+00,1.903068e+04,2.202625e-01,8.887412e-01,8.886403e-01,1.896932e-03,7.314634e-08,2.199866e+01,7.881488e+00,1.411717e+01,2.376595e+01,1.711553e+02
1.037127e+05,1.200378e+00,1.904068e+04,2.203782e-01,8.887408e-01,8.886409e-01,1.897664e-03,7.313440e-08,2.199840e+01,7.881230e+00,1.411717e+01,2.376570e+01,1.711593e+02
1.037227e+05,1.200494e+00,1.905068e+04,2.204940e-01,8.887404e-01,8.886416e-01,1.898395e-03,7.312248e-08,2.199814e+01,7.880972e+00,1.411717e+01,2.376545e+01,1.711633e+02
1.037327e+05,1.200610e+00,1.906068e+04,2.206097e-01,8.887399e-01,8.886422e-01,1.899126e-03,7.311057e-08,2.199789e+01,7.880715e+00,1.411717e+01,2.376520e+01,1.711674e+02
1.037427e+05,1.200725e+00,1.907068e+04,2.207255e-01,8.887395e-01,8.886429e-01,1.899857e-03,7.309868e-08,2.199763e+01,7.880457e+00,1.411717e+01,2.376494e+01,1.711714e+02
1.037527e+05,1.200841e+00,1.908068e+04,2.208412e-01,8.887391e-01,8.886435e-01,1.900588e-03,7.308680e-08,2.199737e+01,7.880199e+00,1.411717e+01,2.376469e+01,1.711754e+02
1.037627e+05,1.200957e+00,1.909068e+04,2.209570e-01,8.887387e-01,8.886442e-01,1.901319e-03,7.307493e-08,2.199711e+01,7.879941e+00,1.411717e+01,2.376444e+01,1.711794e+02
1.037727e+05,1.201073e+00,1.910068e+04,2.210727e-01,8.887383e-01,8.886448e-01,1.902050e-03,7.306307e-08,2.199686e+01,7.879684e+00,1.411717e+01,2.376419e+01,1.711834e+02
1.037827e+05,1.201188e+00,1.911068e+04,2.211884e-01,8.887379e-01,8.886455e-01,1.902780e-03,7.305123e-08,2.199660e+01,7.879426e+00,1.411717e+01,2.376394e+01,1.711874e+02
1.037927e+05,1.201304e+00,1.912068e+04,2.213042e-01,8.887375e-01,8.886461e-01,1.903511e-03,7.303941e-08,2.199634e+01,7.879168e+00,1.411717e+01,2.376369e+01,1.711915e+02
1.038027e+05,1.201420e+00,1.913068e+04,2.214199e-01,8.887370e-01,8.886468e-01,1.904241e-03,7.302759e-08,2.199608e+01,7.878910e+00,1.411717e+01,2.376344e+01,1.711955e+02
1.038127e+05,1.201536e+00,1.914068e+04,2.215357e-01,8.887366e-01,8.886474e-01,1.904971e-03,7.301579e-08,2.199582e+01,7.878653e+00,1.411717e+01,2.376319e+01,1.711995e+02
1.038227e+05,1.201651e+00,1.915068e+04,2.216514e-01,8.887422e-01,8.886481e-01,1.905701e-03,7.300401e-08,2.199579e+01,7.878621e+00,1.411717e+01,2.376306e+01,1.712035e+02
1.038327e+05,1.201767e+00,1.916068e+04,2.217672e-01,8.887485e-01,8.886487e-01,1.906431e-03,7.299224e-08,2.199579e+01,7.878621e+00,1.411717e+01,2.376295e+01,1.712075e+02
1.038427e+05,1.201883e+00,1.917068e+04,2.218829e-01,8.887549e-01,8.886494e-01,1.907161e-03,7.298048e-08,2.199579e+01,7.878621e+00,1.411717e+01,2.376283e+01,1.712115e+02
1.038527e+05,1.201999e+00,1.918068e+04,2.219987e-01,8.887613e-01,8.886500e-01,1.907891e-03,7.296873e-08,2.199579e+01,7.878621e+00,1.411717e+01,2.376272e+01,1.712155e+02
1.038627e+05,1.202114e+00,1.919068e+04,2.221144e-01,8.887677e-01,8.886507e-01,1.908621e-03,7.295700e-08,2.199579e+01,7.878621e+00,1.411717e+01,2.376261e+01,1.712195e+02
1.038727e+05,1.202230e+00,1.920069e+04,2.222302e-01,8.887741e-01,8.886513e-01,1.909350e-03,7.294528e-08,2.199579e+01,7.878621e+00,1.411717e+01,2.376249e+01,1.712235e+02
1.038827e+05,1.202346e+00,1.921069e+04,2.223459e-01,8.887805e-01,8.886519e-01,1.910080e-03,7.293357e-08,2.199579e+01,7.878621e+00,1.411717e+01,2.376238e+01,1.712274e+02
1.038927e+05,1.202462e+00,1.922069e+04,2.224616e-01,8.887869e-01,8.886526e-01,1.910809e-03,7.292188e-08,2.199579e+01,7.878621e+00,1.411717e+01,2.376226e+01,1.712314e+02
1.039027e+05,1.202577e+00,1.923069e+04,2.225774e-01,8.887932e-01,8.886532e-01,1.911538e-03,7.291020e-08,2.199579e+01,7.878621e+00,1.411717e+01,2.376215e+01,1.712354e+02
1.039127e+05,1.202693e+00,1.924069e+04,2.226931e-01,8.887996e-01,8.886539e-01,1.912267e-03,7.289854e-08,2.199579e+01,7.878621e+00,1.411717e+01,2.376203e+01,1.712394e+02
1.039227e+05,1.202809e+00,1.925069e+04,2.228089e-01,8.888060e-01,8.886545e-01,1.912996e-03,7.288689e-08,2.199579e+01,7.878621e+00,1.411717e+01,2.376192e+01,1.712434e+02
1.039327e+05,1.202925e+00,1.926069e+04,2.229246e-01,8.888124e-01,8.886552e-01,1.913725e-03,7.287525e-08,2.199579e+01,7.878621e+00,1.411717e+01,2.376181e+01,1.712474e+02
1.039427e+05,1.203040e+00,1.927069e+04,2.230404e-01,8.888188e-01,8.886558e-01,1.914454e-03,7.286362e-08,2.199579e+01,7.878621e+00,1.411717e+01,2.376169e+01,1.712514e+02
1.039527e+05,1.203156e+00,1.928069e+04,2.231561e-01,8.888252e-01,8.886565e-01,1.915182e-03,7.285201e-08,2.199579e+01,7.878621e+00,1.411717e+01,2.376158e+01,1.712554e+02
1.039627e+05,1.203272e+00,1.929069e+04,2.232719e-01,8.888316e-01,8.886571e-01,1.915911e-03,7.284041e-08,2.199579e+01,7.878621e+00,1.411717e+01,2.376146e+01,1.712594e+02
1.039727e+05,1.203388e+00,1.930069e+04,2.233876e-01,8.888379e-01,8.886578e-01,1.916639e-03,7.282883e-08,2.199579e+01,7.878621e+00,1.411717e+01,2.376135e+01,1.712634e+02
1.039827e+05,1.203503e+00,1.931069e+04,2.235033e-01,8.888443e-01,8.886584e-01,1.917368e-03,7.281725e-08,2.199579e+01,7.878621e+00,1.411717e+01,2.376124e+01,1.712674e+02
1.039927e+05,1.203619e+00,1.932069e+04,2.236191e-01,8.888507e-01,8.886591e-01,1.918096e-03,7.280569e-08,2.199579e+01,7.878621e+00,1.411717e+01,2.376112e+01,1.712713e+02
1.040027e+05,1.203735e+00,1.933069e+04,2.237348e-01,8.888571e-01,8.886597e-01,1.918824e-03,7.279415e-08,2.199579e+01,7.878621e+00,1.411717e+01,2.376101e+01,1.712753e+02
1.040127e+05,1.203851e+00,1.934069e+04,2.238506e-01,8.888635e-01,8.886604e-01,1.919552e-03,7.278262e-08,2.199579e+01,7.878621e+00,1.411717e+01,2.376089e+01,1.712793e+02
1.040227e+05,1.203966e+00,1.935069e+04,2.239663e-01,8.888699e-01,8.886610e-01,1.920279e-03,7.277110e-08,2.199579e+01,7.878621e+00,1.411717e+01,2.376078e+01,1.712833e+02
1.040327e+05,1.204082e+00,1.936069e+04,2.240821e-01,8.888763e-01,8.886617e-01,1.921007e-03,7.275959e-08,2.199579e+01,7.878621e+00,1.411717e+01,2.376067e+01,1.712873e+02
1.040427e+05,1.204198e+00,1.937069e+04,2.241978e-01,8.888826e-01,8.886623e-01,1.921735e-03,7.274810e-08,2.199579e+01,7.878621e+00,1.411717e+01,2.376055e+01,1.712913e+02
1.040527e+05,1.204314e+00,1.938069e+04,2.243136e-01,8.888890e-01,8.886630e-01,1.922462e-03,7.273662e-08,2.199579e+01,7.878621e+00,1.411717e+01,2.376044e+01,1.712953e+02
1.040627e+05,1.204429e+00,1.939069e+04,2.244293e-01,8.888902e-01,8.886636e-01,1.923189e-03,7.272515e-08,2.199579e+01,7.878621e+00,1.411717e+01,2.376042e+01,1.712993e+02
1.040727e+05,1.204545e+00,1.940069e+04,2.245450e-01,8.888905e-01,8.886642e-01,1.923917e-03,7.271369e-08,2.199600e+01,7.878621e+00,1.411738e+01,2.376065e+01,1.712967e+02
1.040827e+05,1.204661e+00,1.941069e+04,2.246608e-01,8.888909e-01,8.886649e-01,1.924644e-03,7.270225e-08,2.199626e+01,7.878621e+00,1.411764e+01,2.376093e+01,1.712927e+02
1.040927e+05,1.204777e+00,1.942069e+04,2.247765e-01,8.888913e-01,8.886655e-01,1.925371e-03,7.269082e-08,2.199652e+01,7.878621e+00,1.411790e+01,2.376121e+01,1.712887e+02
1.041027e+05,1.204892e+00,1.943069e+04,2.248923e-01,8.888917e-01,8.886662e-01,1.926098e-03,7.267941e-08,2.199677e+01,7.878621e+00,1.411815e+01,2.376149e+01,1.712847e+02
1.041127e+05,1.205008e+00,1.944069e+04,2.250080e-01,8.888922e-01,8.886668e-01,1.926824e-03,7.266801e-08,2.199703e+01,7.878621e+00,1.411841e+01,2.376177e+01,1.712807e+02
1.041227e+05,1.205124e+00,1.945069e+04,2.251238e-01,8.888926e-01,8.886675e-01,1.927551e-03,7.265662e-08,2.199729e+01,7.878621e+00,1.411867e+01,2.376206e+01,1.712767e+02
1.041327e+05,1.205240e+00,1.946069e+04,2.252395e-01,8.888930e-01,8.886681e-01,1.928278e-03,7.264524e-08,2.199755e+01,7.878621e+00,1.411892e+01,2.376234e+01,1.712727e+02
1.041427e+05,1.205355e+00,1.947069e+04,2.253553e-01,8.888934e-01,8.886688e-01,1.929004e-03,7.263388e-08,2.199780e+01,7.878621e+00,1.411918e+01,2.376262e+01,1.712687e+02
1.041527e+05,1.205471e+00,1.948070e+04,2.254710e-01,8.888938e-01,8.886694e-01,1.929730e-03,7.262253e-08,2.199806e+01,7.878621e+00,1.411944e+01,2.376290e+01,1.712647e+02
1.041627e+05,1.205587e+00,1.949070e+04,2.255868e-01,8.888942e-01,8.886701e-01,1.930456e-03,7.261119e-08,2.199832e+01,7.878621e+00,1.411970e+01,2.376318e+01,1.712607e+02
1.041727e+05,1.205702e+00,1.950070e+04,2.257025e-01,8.888946e-01,8.886707e-01,1.931183e-03,7.259986e-08,2.199857e+01,7.878621e+00,1.411995e+01,2.376346e+01,1.712567e+02
1.041827e+05,1.205818e+00,1.951070e+04,2.258182e-01,8.888950e-01,8.886713e-01,1.931909e-03,7.258855e-08,2.199883e+01,7.878621e+00,1.412021e+01,2.376375e+01,1.712527e+02
1.041927e+05,1.205934e+00,1.952070e+04,2.259340e-01,8.888955e-01,8.886720e-01,1.932634e-03,7.257725e-08,2.199909e+01,7.878621e+00,1.412047e+01,2.376403e+01,1.712487e+02
1.042027e+05,1.206050e+00,1.953070e+04,2.260497e-01,8.888959e-01,8.886726e-01,1.933360e-03,7.256597e-08,2.199934e+01,7.878621e+00,1.412072e+01,2.376431e+01,1.712446e+02
1.042127e+05,1.206165e+00,1.954070e+04,2.261655e-01,8.888963e-01,8.886733e-01,1.934086e-03,7.255469e-08,2.199960e+01,7.878621e+00,1.412098e+01,2.376459e+01,1.712406e+02
1.042227e+05,1.206281e+00,1.955070e+04,2.262812e-01,8.888967e-01,8.886739e-01,1.934811e-03,7.254343e-08,2.199986e+01,7.878621e+00,1.412124e+01,2.376487e+01,1.712366e+02
1.042327e+05,1.206397e+00,1.956070e+04,2.263970e-01,8.888971e-01,8.886746e-01,1.935537e-03,7.253218e-08,2.200011e+01,7.878621e+00,1.412149e+01,2.376515e+01,1.712326e+02
1.042427e+05,1.206513e+00,1.957070e+04,2.265127e-01,8.888975e-01,8.886752e-01,1.936262e-03,7.252095e-08,2.200037e+01,7.878621e+00,1.412175e+01,2.376544e+01,1.712286e+02
1.042527e+05,1.206628e+00,1.958070e+04,2.266285e-01,8.888979e-01,8.886759e-01,1.936987e-03,7.250973e-08,2.200063e+01,7.878621e+00,1.412201e+01,2.376572e+01,1.712246e+02
1.042627e+05,1.206744e+00,1.959070e+04,2.267442e-01,8.888983e-01,8.886765e-01,1.937712e-03,7.249852e-08,2.200088e+01,7.878621e+00,1.412226e+01,2.376600e+01,1.712206e+02
1.042727e+05,1.206860e+00,1.960070e+04,2.268599e-01,8.888988e-01,8.886771e-01,1.938437e-03,7.248732e-08,2.200114e+01,7.878621e+00,1.412252e+01,2.376628e+01,1.712166e+02
1.042827e+05,1.206976e+00,1.961070e+04,2.269757e-01,8.888992e-01,8.886778e-01,1.939162e-03,7.247614e-08,2.200140e+01,7.878621e+00,1.412278e+01,2.376656e+01,1.712126e+02
1.042927e+05,1.207091e+00,1.962070e+04,2.270914e-01,8.888996e-01,8.886784e-01,1.939887e-03,7.246496e-08,2.200166e+01,7.878621e+00,1.412303e+01,2.376684e+01,1.712086e+02
1.043027e+05,1.207207e+00,1.963070e+04,2.272072e-01,8.889000e-01,8.886791e-01,1.940611e-03,7.245380e-08,2.200191e+01,7.878621e+00,1.412329e+01,2.376713e+01,1.712046e+02
1.043127e+05,1.207323e+00,1.964070e+04,2.273229e-01,8.889059e-01,8.886797e-01,1.941336e-03,7.244266e-08,2.200217e+01,7.878621e+00,1.412355e+01,2.376731e+01,1.712006e+02
1.043227e+05,1.207439e+00,1.965070e+04,2.274387e-01,8.888978e-01,8.886804e-01,1.942060e-03,7.243152e-08,2.200199e+01,7.878621e+00,1.412337e+01,2.376725e+01,1.712034e+02
1.043327e+05,1.207554e+00,1.966070e+04,2.275544e-01,8.888872e-01,8.886810e-01,1.942785e-03,7.242040e-08,2.200173e+01,7.878621e+00,1.412311e+01,2.376715e+01,1.712074e+02
1.043427e+05,1.207670e+00,1.967070e+04,2.276702e-01,8.888766e-01,8.886817e-01,1.943509e-03,7.240929e-08,2.200148e+01,7.878621e+00,1.412286e+01,2.376705e+01,1.712114e+02
1.043527e+05,1.207786e+00,1.968070e+04,2.277859e-01,8.888659e-01,8.886823e-01,1.944233e-03,7.239820e-08,2.200122e+01,7.878621e+00,1.412260e+01,2.376696e+01,1.712154e+02
1.043627e+05,1.207902e+00,1.969070e+04,2.279017e-01,8.888553e-01,8.886829e-01,1.944957e-03,7.238711e-08,2.200096e+01,7.878621e+00,1.412234e+01,2.376686e+01,1.712194e+02
1.043727e+05,1.208017e+00,1.970070e+04,2.280174e-01,8.888447e-01,8.886836e-01,1.945681e-03,7.237604e-08,2.200071e+01,7.878621e+00,1.412209e+01,2.376676e+01,1.712234e+02
1.043827e+05,1.208133e+00,1.971070e+04,2.281331e-01,8.888341e-01,8.886842e-01,1.946404e-03,7.236498e-08,2.200045e+01,7.878621e+00,1.412183e+01,2.376666e+01,1.712273e+02
1.043927e+05,1.208249e+00,1.972070e+04,2.282489e-01,8.888234e-01,8.886849e-01,1.947128e-03,7.235394e-08,2.200020e+01,7.878621e+00,1.412158e+01,2.376656e+01,1.712313e+02
1.044027e+05,1.208365e+00,1.973070e+04,2.283646e-01,8.888128e-01,8.886855e-01,1.947851e-03,7.234290e-08,2.199994e+01,7.878621e+00,1.412132e+01,2.376647e+01,1.712353e+02
1.044127e+05,1.208480e+00,1.974070e+04,2.284804e-01,8.888022e-01,8.886862e-01,1.948575e-03,7.233188e-08,2.199968e+01,7.878621e+00,1.412106e+01,2.376637e+01,1.712393e+02
1.044227e+05,1.208596e+00,1.975070e+04,2.285961e-01,8.887916e-01,8.886868e-01,1.949298e-03,7.232087e-08,2.199943e+01,7.878621e+00,1.412081e+01,2.376627e+01,1.712433e+02
1.044327e+05,1.208712e+00,1.976071e+04,2.287119e-01,8.887809e-01,8.886874e-01,1.950021e-03,7.230988e-08,2.199917e+01,7.878621e+00,1.412055e+01,2.376617e+01,1.712473e+02
1.044427e+05,1.208828e+00,1.977071e+04,2.288276e-01,8.887703e-01,8.886881e-01,1.950744e-03,7.229889e-08,2.199892e+01,7.878621e+00,1.412030e+01,2.376607e+01,1.712513e+02
1.044527e+05,1.208943e+00,1.978071e+04,2.289434e-01,8.887597e-01,8.886887e-01,1.951467e-03,7.228792e-08,2.199866e+01,7.878621e+00,1.412004e+01,2.376598e+01,1.712553e+02
1.044627e+05,1.209059e+00,1.979071e+04,2.290591e-01,8.887491e-01,8.886894e-01,1.952190e-03,7.227696e-08,2.199840e+01,7.878621e+00,1.411978e+01,2.376588e+01,1.712593e+02
1.044727e+05,1.209175e+00,1.980071e+04,2.291748e-01,8.887384e-01,8.886900e-01,1.952913e-03,7.226601e-08,2.199815e+01,7.878621e+00,1.411953e+01,2.376578e+01,1.712633e+02
1.044827e+05,1.209291e+00,1.981071e+04,2.292906e-01,8.887278e-01,8.886907e-01,1.953636e-03,7.225508e-08,2.199789e+01,7.878621e+00,1.411927e+01,2.376568e+01,1.712673e+02
1.044927e+05,1.209406e+00,1.982071e+04,2.294063e-01,8.887172e-01,8.886913e-01,1.954358e-03,7.224416e-08,2.199764e+01,7.878621e+00,1.411902e+01,2.376558e+01,1.712713e+02
1.045027e+05,1.209522e+00,1.983071e+04,2.295221e-01,8.887066e-01,8.886919e-01,1.955081e-03,7.223325e-08,2.199738e+01,7.878621e+00,1.411876e+01,2.376548e+01,1.712752e+02
1.045127e+05,1.209638e+00,1.984071e+04,2.296378e-01,8.886959e-01,8.886926e-01,1.955803e-03,7.222235e-08,2.199712e+01,7.878621e+00,1.411850e+01,2.376539e+01,1.712792e+02
1.045227e+05,1.209754e+00,1.985071e+04,2.297536e-01,8.886853e-01,8.886932e-01,1.956525e-03,7.221146e-08,2.199687e+01,7.878621e+00,1.411825e+01,2.376529e+01,1.712832e+02
1.045327e+05,1.209869e+00,1.986071e+04,2.298693e-01,8.886747e-01,8.886939e-01,1.957247e-03,7.220059e-08,2.199661e+01,7.878621e+00,1.411799e+01,2.376519e+01,1.712872e+02
1.045427e+05,1.209985e+00,1.987071e+04,2.299851e-01,8.886641e-01,8.886945e-01,1.957969e-03,7.218973e-08,2.199636e+01,7.878621e+00,1.411774e+01,2.376509e+01,1.712912e+02
1.045527e+05,1.210101e+00,1.988071e+04,2.301008e-01,8.886535e-01,8.886951e-01,1.958691e-03,7.217888e-08,2.199610e+01,7.878621e+00,1.411748e+01,2.376499e+01,1.712952e+02
1.045627e+05,1.210217e+00,1.989071e+04,2.302165e-01,8.886428e-01,8.886958e-01,1.959413e-03,7.216804e-08,2.199584e+01,7.878621e+00,1.411722e+01,2.376490e+01,1.712992e+02
1.045727e+05,1.210332e+00,1.990071e+04,2.303323e-01,8.886458e-01,8.886964e-01,1.960134e-03,7.215722e-08,2.199600e+01,7.878621e+00,1.411738e+01,2.376501e+01,1.713032e+02
1.045827e+05,1.210448e+00,1.991071e+04,2.304480e-01,8.886523e-01,8.886971e-01,1.960856e-03,7.214640e-08,2.199626e+01,7.878621e+00,1.411764e+01,2.376519e+01,1.713072e+02
1.045927e+05,1.210564e+00,1.992071e+04,2.305638e-01,8.886587e-01,8.886977e-01,1.961577e-03,7.213560e-08,2.199651e+01,7.878621e+00,1.411789e+01,2.376537e+01,1.713112e+02
1.046027e+05,1.210680e+00,1.993071e+04,2.306795e-01,8.886651e-01,8.886984e-01,1.962299e-03,7.212481e-08,2.199677e+01,7.878621e+00,1.411815e+01,2.376554e+01,1.713153e+02
1.046127e+05,1.210795e+00,1.994071e+04,2.307953e-01,8.886715e-01,8.886990e-01,1.963020e-03,7.211404e-08,2.199703e+01,7.878621e+00,1.411841e+01,2.376572e+01,1.713193e+02
1.046227e+05,1.210911e+00,1.995071e+04,2.309110e-01,8.886780e-01,8.886996e-01,1.963741e-03,7.210327e-08,2.199729e+01,7.878621e+00,1.411867e+01,2.376589e+01,1.713233e+02
1.046327e+05,1.211027e+00,1.996071e+04,2.310268e-01,8.886844e-01,8.887003e-01,1.964462e-03,7.209252e-08,2.199755e+01,7.878621e+00,1.411892e+01,2.376607e+01,1.713273e+02
1.046427e+05,1.211143e+00,1.997071e+04,2.311425e-01,8.886908e-01,8.887009e-01,1.965183e-03,7.208178e-08,2.199780e+01,7.878621e+00,1.411918e+01,2.376624e+01,1.713313e+02
1.046527e+05,1.211258e+00,1.998071e+04,2.312583e-01,8.886973e-01,8.887016e-01,1.965904e-03,7.207105e-08,2.199806e+01,7.878621e+00,1.411944e+01,2.376642e+01,1.713354e+02
1.046627e+05,1.211374e+00,1.999071e+04,2.313740e-01,8.887037e-01,8.887022e-01,1.966624e-03,7.206034e-08,2.199832e+01,7.878621e+00,1.411970e+01,2.376659e+01,1.713394e+02
1.046727e+05,1.211490e+00,2.000071e+04,2.314897e-01,8.887101e-01,8.887028e-01,1.967345e-03,7.204963e-08,2.199858e+01,7.878621e+00,1.411996e+01,2.376677e+01,1.713434e+02
1.046827e+05,1.211605e+00,2.001071e+04,2.316055e-01,8.887166e-01,8.887035e-01,1.968065e-03,7.203894e-08,2.199883e+01,7.878621e+00,1.412021e+01,2.376694e+01,1.713474e+02
1.046927e+05,1.211721e+00,2.002071e+04,2.317212e-01,8.887230e-01,8.887041e-01,1.968786e-03,7.202826e-08,2.199909e+01,7.878621e+00,1.412047e+01,2.376712e+01,1.713514e+02
1.047027e+05,1.211837e+00,2.003071e+04,2.318370e-01,8.887294e-01,8.887048e-01,1.969506e-03,7.201759e-08,2.199935e+01,7.878621e+00,1.412073e+01,2.376729e+01,1.713555e+02
1.047127e+05,1.211953e+00,2.004072e+04,2.319527e-01,8.887358e-01,8.887054e-01,1.970226e-03,7.200694e-08,2.199961e+01,7.878621e+00,1.412099e+01,2.376747e+01,1.713595e+02
1.047227e+05,1.212068e+00,2.005072e+04,2.320685e-01,8.887423e-01,8.887060e-01,1.970946e-03,7.199629e-08,2.199987e+01,7.878621e+00,1.412124e+01,2.376764e+01,1.713635e+02
1.047327e+05,1.212184e+00,2.006072e+04,2.321842e-01,8.887487e-01,8.887067e-01,1.971666e-03,7.198566e-08,2.200012e+01,7.878621e+00,1.412150e+01,2.376782e+01,1.713675e+02
1.047427e+05,1.212300e+00,2.007072e+04,2.323000e-01,8.887551e-01,8.887073e-01,1.972386e-03,7.197504e-08,2.200038e+01,7.878621e+00,1.412176e+01,2.376799e+01,1.713715e+02
1.047527e+05,1.212416e+00,2.008072e+04,2.324157e-01,8.887616e-01,8.887080e-01,1.973106e-03,7.196443e-08,2.200064e+01,7.878621e+00,1.412202e+01,2.376817e+01,1.713755e+02
1.047627e+05,1.212531e+00,2.009072e+04,2.325314e-01,8.887680e-01,8.887086e-01,1.973825e-03,7.195384e-08,2.200090e+01,7.878621e+00,1.412228e+01,2.376834e+01,1.713796e+02
1.047727e+05,1.212647e+00,2.010072e+04,2.326472e-01,8.887744e-01,8.887092e-01,1.974545e-03,7.194325e-08,2.200115e+01,7.878621e+00,1.412253e+01,2.376852e+01,1.713836e+02
1.047827e+05,1.212763e+00,2.011072e+04,2.327629e-01,8.887809e-01,8.887099e-01,1.975264e-03,7.193268e-08,2.200141e+01,7.878621e+00,1.412279e+01,2.376869e+01,1.713876e+02
1.047927e+05,1.212879e+00,2.012072e+04,2.328787e-01,8.887873e-01,8.887105e-01,1.975984e-03,7.192212e-08,2.200167e+01,7.878621e+00,1.412305e+01,2.376887e+01,1.713916e+02
1.048027e+05,1.212994e+00,2.013072e+04,2.329944e-01,8.887937e-01,8.887112e-01,1.976703e-03,7.191157e-08,2.200193e+01,7.878621e+00,1.412331e+01,2.376904e+01,1.713956e+02
1.048127e+05,1.213110e+00,2.014072e+04,2.331102e-01,8.888001e-01,8.887118e-01,1.977422e-03,7.190103e-08,2.200219e+01,7.878621e+00,1.412356e+01,2.376922e+01,1.713997e+02
1.048227e+05,1.213226e+00,2.015072e+04,2.332259e-01,8.887972e-01,8.887124e-01,1.978141e-03,7.189050e-08,2.200143e+01,7.878621e+00,1.412281e+01,2.376842e+01,1.714036e+02
1.048327e+05,1.213342e+00,2.016072e+04,2.333417e-01,8.887935e-01,8.887131e-01,1.978860e-03,7.187999e-08,2.200058e+01,7.878621e+00,1.412196e+01,2.376753e+01,1.714076e+02
1.048427e+05,1.213457e+00,2.017072e+04,2.334574e-01,8.887897e-01,8.887137e-01,1.979578e-03,7.186949e-08,2.199973e+01,7.878621e+00,1.412111e+01,2.376664e+01,1.714116e+02
1.048527e+05,1.213573e+00,2.018072e+04,2.335731e-01,8.887859e-01,8.887143e-01,1.980297e-03,7.185900e-08,2.199888e+01,7.878621e+00,1.412026e+01,2.376575e+01,1.714156e+02
1.048627e+05,1.213689e+00,2.019072e+04,2.336889e-01,8.887822e-01,8.887150e-01,1.981016e-03,7.184852e-08,2.199803e+01,7.878621e+00,1.411941e+01,2.376486e+01,1.714195e+02
1.048727e+05,1.213805e+00,2.020072e+04,2.338046e-01,8.887784e-01,8.887156e-01,1.981734e-03,7.183805e-08,2.199718e+01,7.878621e+00,1.411856e+01,2.376397e+01,1.714235e+02
1.048827e+05,1.213920e+00,2.021072e+04,2.339204e-01,8.887746e-01,8.887163e-01,1.982453e-03,7.182759e-08,2.199633e+01,7.878621e+00,1.411771e+01,2.376308e+01,1.714275e+02
1.048927e+05,1.214036e+00,2.022072e+04,2.340361e-01,8.887709e-01,8.887169e-01,1.983171e-03,7.181715e-08,2.199548e+01,7.878621e+00,1.411686e+01,2.376219e+01,1.714315e+02
1.049027e+05,1.214152e+00,2.023072e+04,2.341519e-01,8.887671e-01,8.887175e-01,1.983889e-03,7.180672e-08,2.199463e+01,7.878621e+00,1.411601e+01,2.376130e+01,1.714355e+02
1.049127e+05,1.214268e+00,2.024072e+04,2.342676e-01,8.887633e-01,8.887182e-01,1.984607e-03,7.179630e-08,2.199378e+01,7.878621e+00,1.411515e+01,2.376041e+01,1.714394e+02
1.049227e+05,1.214383e+00,2.025072e+04,2.343834e-01,8.887596e-01,8.887188e-01,1.985325e-03,7.178589e-08,2.199293e+01,7.878621e+00,1.411430e+01,2.375952e+01,1.714434e+02
1.049327e+05,1.214499e+00,2.026072e+04,2.344991e-01,8.887558e-01,8.887195e-01,1.986043e-03,7.177549e-08,2.199207e+01,7.878621e+00,1.411345e+01,2.375863e+01,1.714474e+02
1.049427e+05,1.214615e+00,2.027072e+04,2.346149e-01,8.887520e-01,8.887201e-01,1.986760e-03,7.176510e-08,2.199122e+01,7.878621e+00,1.411260e+01,2.375774e+01,1.714514e+02
1.049527e+05,1.214731e+00,2.028072e+04,2.347306e-01,8.887483e-01,8.887207e-01,1.987478e-03,7.175473e-08,2.199037e+01,7.878621e+00,1.411175e+01,2.375685e+01,1.714553e+02
1.049627e+05,1.214846e+00,2.029072e+04,2.348463e-01,8.887445e-01,8.887214e-01,1.988196e-03,7.174437e-08,2.198952e+01,7.878621e+00,1.411090e+01,2.375597e+01,1.714593e+02
1.049727e+05,1.214962e+00,2.030072e+04,2.349621e-01,8.887408e-01,8.887220e-01,1.988913e-03,7.173401e-08,2.198867e+01,7.878621e+00,1.411005e+01,2.375508e+01,1.714633e+02
1.049827e+05,1.215078e+00,2.031072e+04,2.350778e-01,8.887370e-01,8.887226e-01,1.989630e-03,7.172367e-08,2.198782e+01,7.878621e+00,1.410920e+01,2.375419e+01,1.714673e+02
1.049927e+05,1.215194e+00,2.032073e+04,2.351936e-01,8.887332e-01,8.887233e-01,1.990348e-03,7.171335e-08,2.198697e+01,7.878621e+00,1.410835e+01,2.375330e+01,1.714713e+02
1.050027e+05,1.215309e+00,2.033073e+04,2.353093e-01,8.887295e-01,8.887239e-01,1.991065e-03,7.170303e-08,2.198612e+01,7.878621e+00,1.410750e+01,2.375241e+01,1.714752e+02
1.050127e+05,1.215425e+00,2.034073e+04,2.354251e-01,8.887257e-01,8.887246e-01,1.991782e-03,7.169272e-08,2.198527e+01,7.878621e+00,1.410665e+01,2.375152e+01,1.714792e+02
1.050227e+05,1.215541e+00,2.035073e+04,2.355408e-01,8.887219e-01,8.887252e-01,1.992499e-03,7.168243e-08,2.198442e+01,7.878621e+00,1.410580e+01,2.375063e+01,1.714832e+02
1.050327e+05,1.215657e+00,2.036073e+04,2.356566e-01,8.887182e-01,8.887258e-01,1.993215e-03,7.167215e-08,2.198357e+01,7.878621e+00,1.410495e+01,2.374974e+01,1.714872e+02
1.050427e+05,1.215772e+00,2.037073e+04,2.357723e-01,8.887144e-01,8.887265e-01,1.993932e-03,7.166187e-08,2.198272e+01,7.878621e+00,1.410410e+01,2.374885e+01,1.714911e+02
1.050527e+05,1.215888e+00,2.038073e+04,2.358880e-01,8.887106e-01,8.887271e-01,1.994649e-03,7.165161e-08,2.198187e+01,7.878621e+00,1.410325e+01,2.374796e+01,1.714951e+02
1.050627e+05,1.216004e+00,2.039073e+04,2.360038e-01,8.887069e-01,8.887277e-01,1.995365e-03,7.164137e-08,2.198102e+01,7.878621e+00,1.410240e+01,2.374707e+01,1.714991e+02
1.050727e+05,1.216120e+00,2.040073e+04,2.361195e-01,8.887110e-01,8.887284e-01,1.996082e-03,7.163113e-08,2.198149e+01,7.878621e+00,1.410287e+01,2.374752e+01,1.715031e+02
1.050827e+05,1.216235e+00,2.041073e+04,2.362353e-01,8.887174e-01,8.887290e-01,1.996798e-03,7.162090e-08,2.198235e+01,7.878621e+00,1.410373e+01,2.374837e+01,1.715071e+02
1.050927e+05,1.216351e+00,2.042073e+04,2.363510e-01,8.887238e-01,8.887297e-01,1.997514e-03,7.161069e-08,2.198320e+01,7.878621e+00,1.410458e+01,2.374922e+01,1.715111e+02
1.051027e+05,1.216467e+00,2.043073e+04,2.364668e-01,8.887302e-01,8.887303e-01,1.998230e-03,7.160048e-08,2.198406e+01,7.878621e+00,1.410544e+01,2.375007e+01,1.715151e+02
1.051127e+05,1.216583e+00,2.044073e+04,2.365825e-01,8.887366e-01,8.887309e-01,1.998946e-03,7.159029e-08,2.198491e+01,7.878621e+00,1.410629e+01,2.375092e+01,1.715191e+02
1.051227e+05,1.216698e+00,2.045073e+04,2.366983e-01,8.887430e-01,8.887316e-01,1.999662e-03,7.158011e-08,2.198577e+01,7.878621e+00,1.410715e+01,2.375177e+01,1.715231e+02
1.051327e+05,1.216814e+00,2.046073e+04,2.368140e-01,8.887495e-01,8.887322e-01,2.000378e-03,7.156994e-08,2.198663e+01,7.878621e+00,1.410801e+01,2.375262e+01,1.715271e+02
1.051427e+05,1.216930e+00,2.047073e+04,2.369298e-01,8.887559e-01,8.887328e-01,2.001093e-03,7.155978e-08,2.198748e+01,7.878621e+00,1.410886e+01,2.375347e+01,1.715311e+02
1.051527e+05,1.217045e+00,2.048073e+04,2.370455e-01,8.887623e-01,8.887335e-01,2.001809e-03,7.154964e-08,2.198834e+01,7.878621e+00,1.410972e+01,2.375432e+01,1.715351e+02
1.051627e+05,1.217161e+00,2.049073e+04,2.371612e-01,8.887687e-01,8.887341e-01,2.002524e-03,7.153950e-08,2.198920e+01,7.878621e+00,1.411058e+01,2.375517e+01,1.715391e+02
1.051727e+05,1.217277e+00,2.050073e+04,2.372770e-01,8.887751e-01,8.887347e-01,2.003240e-03,7.152938e-08,2.199005e+01,7.878621e+00,1.411143e+01,2.375601e+01,1.715431e+02
1.051827e+05,1.217393e+00,2.051073e+04,2.373927e-01,8.887815e-01,8.887354e-01,2.003955e-03,7.151926e-08,2.199091e+01,7.878621e+00,1.411229e+01,2.375686e+01,1.715472e+02
1.051927e+05,1.217508e+00,2.052073e+04,2.375085e-01,8.887879e-01,8.887360e-01,2.004670e-03,7.150916e-08,2.199176e+01,7.878621e+00,1.411314e+01,2.375771e+01,1.715512e+02
1.052027e+05,1.217624e+00,2.053073e+04,2.376242e-01,8.887943e-01,8.887366e-01,2.005385e-03,7.149907e-08,2.199262e+01,7.878621e+00,1.411400e+01,2.375856e+01,1.715552e+02
1.052127e+05,1.217740e+00,2.054073e+04,2.377400e-01,8.888007e-01,8.887373e-01,2.006100e-03,7.148899e-08,2.199348e+01,7.878621e+00,1.411486e+01,2.375941e+01,1.715592e+02
1.052227e+05,1.217856e+00,2.055073e+04,2.378557e-01,8.888071e-01,8.887379e-01,2.006815e-03,7.147892e-08,2.199433e+01,7.878621e+00,1.411571e+01,2.376026e+01,1.715632e+02
1.052327e+05,1.217971e+00,2.056073e+04,2.379715e-01,8.888135e-01,8.887386e-01,2.007530e-03,7.146887e-08,2.199519e+01,7.878621e+00,1.411657e+01,2.376111e+01,1.715672e+02
1.052427e+05,1.218087e+00,2.057073e+04,2.380872e-01,8.888199e-01,8.887392e-01,2.008245e-03,7.145882e-08,2.199605e+01,7.878621e+00,1.411743e+01,2.376196e+01,1.715712e+02
1.052527e+05,1.218203e+00,2.058073e+04,2.382029e-01,8.888263e-01,8.887398e-01,2.008959e-03,7.144878e-08,2.199690e+01,7.878621e+00,1.411828e+01,2.376281e+01,1.715752e+02
1.052627e+05,1.218319e+00,2.059073e+04,2.383187e-01,8.888328e-01,8.887405e-01,2.009674e-03,7.143876e-08,2.199776e+01,7.878621e+00,1.411914e+01,2.376365e+01,1.715792e+02
1.052727e+05,1.218434e+00,2.060074e+04,2.384344e-01,8.888392e-01,8.887411e-01,2.010388e-03,7.142875e-08,2.199861e+01,7.878621e+00,1.411999e+01,2.376450e+01,1.715832e+02
1.052827e+05,1.218550e+00,2.061074e+04,2.385502e-01,8.888456e-01,8.887417e-01,2.011102e-03,7.141874e-08,2.199947e+01,7.878621e+00,1.412085e+01,2.376535e+01,1.715872e+02
1.052927e+05,1.218666e+00,2.062074e+04,2.386659e-01,8.888520e-01,8.887424e-01,2.011816e-03,7.140875e-08,2.200033e+01,7.878621e+00,1.412171e+01,2.376620e+01,1.715912e+02
1.053027e+05,1.218782e+00,2.063074e+04,2.387817e-01,8.888584e-01,8.887430e-01,2.012530e-03,7.139877e-08,2.200118e+01,7.878621e+00,1.412256e+01,2.376705e+01,1.715952e+02
1.053127e+05,1.218897e+00,2.064074e+04,2.388974e-01,8.888596e-01,8.887436e-01,2.013244e-03,7.138880e-08,2.200204e+01,7.878621e+00,1.412342e+01,2.376799e+01,1.715992e+02
1.053227e+05,1.219013e+00,2.065074e+04,2.390132e-01,8.888589e-01,8.887443e-01,2.013958e-03,7.137885e-08,2.200200e+01,7.878621e+00,1.412338e+01,2.376796e+01,1.715968e+02
1.053327e+05,1.219129e+00,2.066074e+04,2.391289e-01,8.888579e-01,8.887449e-01,2.014672e-03,7.136890e-08,2.200174e+01,7.878621e+00,1.412312e+01,2.376769e+01,1.715927e+02
1.053427e+05,1.219245e+00,2.067074e+04,2.392446e-01,8.888569e-01,8.887455e-01,2.015386e-03,7.135896e-08,2.200148e+01,7.878621e+00,1.412286e+01,2.376741e+01,1.715887e+02
1.053527e+05,1.219360e+00,2.068074e+04,2.393604e-01,8.888560e-01,8.887462e-01,2.016099e-03,7.134904e-08,2.200123e+01,7.878621e+00,1.412261e+01,2.376714e+01,1.715847e+02
1.053627e+05,1.219476e+00,2.069074e+04,2.394761e-01,8.888550e-01,8.887468e-01,2.016813e-03,7.133912e-08,2.200097e+01,7.878621e+00,1.412235e+01,2.376687e+01,1.715807e+02
1.053727e+05,1.219592e+00,2.070074e+04,2.395919e-01,8.888540e-01,8.887474e-01,2.017526e-03,7.132922e-08,2.200071e+01,7.878621e+00,1.412209e+01,2.376659e+01,1.715767e+02
1.053827e+05,1.219708e+00,2.071074e+04,2.397076e-01,8.888531e-01,8.887481e-01,2.018239e-03,7.131933e-08,2.200045e+01,7.878621e+00,1.412183e+01,2.376632e+01,1.715727e+02
1.053927e+05,1.219823e+00,2.072074e+04,2.398234e-01,8.888521e-01,8.887487e-01,2.018953e-03,7.130944e-08,2.200020e+01,7.878621e+00,1.412157e+01,2.376605e+01,1.715686e+02
1.054027e+05,1.219939e+00,2.073074e+04,2.399391e-01,8.888512e-01,8.887493e-01,2.019666e-03,7.129957e-08,2.199994e+01,7.878621e+00,1.412132e+01,2.376578e+01,1.715646e+02
1.054127e+05,1.220055e+00,2.074074e+04,2.400549e-01,8.888502e-01,8.887500e-01,2.020379e-03,7.128971e-08,2.199968e+01,7.878621e+00,1.412106e+01,2.376550e+01,1.715606e+02
1.054227e+05,1.220171e+00,2.075074e+04,2.401706e-01,8.888492e-01,8.887506e-01,2.021091e-03,7.127986e-08,2.199942e+01,7.878621e+00,1.412080e+01,2.376523e+01,1.715566e+02
1.054327e+05,1.220286e+00,2.076074e+04,2.402864e-01,8.888483e-01,8.887512e-01,2.021804e-03,7.127003e-08,2.199916e+01,7.878621e+00,1.412054e+01,2.376496e+01,1.715526e+02
1.054427e+05,1.220402e+00,2.077074e+04,2.404021e-01,8.888473e-01,8.887519e-01,2.022517e-03,7.126020e-08,2.199891e+01,7.878621e+00,1.412029e+01,2.376468e+01,1.715485e+02
1.054527e+05,1.220518e+00,2.078074e+04,2.405178e-01,8.888464e-01,8.887525e-01,2.023229e-03,7.125038e-08,2.199865e+01,7.878621e+00,1.412003e+01,2.376441e+01,1.715445e+02
1.054627e+05,1.220634e+00,2.079074e+04,2.406336e-01,8.888454e-01,8.887531e-01,2.023942e-03,7.124058e-08,2.199839e+01,7.878621e+00,1.411977e+01,2.376414e+01,1.715405e+02
1.054727e+05,1.220749e+00,2.080074e+04,2.407493e-01,8.888444e-01,8.887538e-01,2.024654e-03,7.123078e-08,2.199813e+01,7.878621e+00,1.411951e+01,2.376387e+01,1.715365e+02
1.054827e+05,1.220865e+00,2.081074e+04,2.408651e-01,8.888435e-01,8.887544e-01,2.025367e-03,7.122100e-08,2.199788e+01,7.878621e+00,1.411925e+01,2.376359e+01,1.715325e+02
1.054927e+05,1.220981e+00,2.082074e+04,2.409808e-01,8.888425e-01,8.887550e-01,2.026079e-03,7.121122e-08,2.199762e+01,7.878621e+00,1.411900e+01,2.376332e+01,1.715284e+02
1.055027e+05,1.221097e+00,2.083074e+04,2.410966e-01,8.888416e-01,8.887557e-01,2.026791e-03,7.120146e-08,2.199736e+01,7.878621e+00,1.411874e+01,2.376305e+01,1.715244e+02
1.055127e+05,1.221212e+00,2.084074e+04,2.412123e-01,8.888406e-01,8.887563e-01,2.027503e-03,7.119171e-08,2.199710e+01,7.878621e+00,1.411848e+01,2.376278e+01,1.715204e+02
1.055227e+05,1.221328e+00,2.085074e+04,2.413281e-01,8.888396e-01,8.887569e-01,2.028215e-03,7.118197e-08,2.199684e+01,7.878621e+00,1.411822e+01,2.376250e+01,1.715164e+02
1.055327e+05,1.221444e+00,2.086074e+04,2.414438e-01,8.888387e-01,8.887576e-01,2.028927e-03,7.117224e-08,2.199659e+01,7.878621e+00,1.411797e+01,2.376223e+01,1.715124e+02
1.055427e+05,1.221560e+00,2.087074e+04,2.415595e-01,8.888377e-01,8.887582e-01,2.029638e-03,7.116251e-08,2.199633e+01,7.878621e+00,1.411771e+01,2.376196e+01,1.715083e+02
1.055527e+05,1.221675e+00,2.088075e+04,2.416753e-01,8.888367e-01,8.887588e-01,2.030350e-03,7.115281e-08,2.199607e+01,7.878621e+00,1.411745e+01,2.376168e+01,1.715043e+02
1.055627e+05,1.221791e+00,2.089075e+04,2.417910e-01,8.888417e-01,8.887595e-01,2.031061e-03,7.114311e-08,2.199581e+01,7.878621e+00,1.411719e+01,2.376131e+01,1.715003e+02
1.055727e+05,1.221907e+00,2.090075e+04,2.419068e-01,8.888324e-01,8.887601e-01,2.031773e-03,7.113342e-08,2.199556e+01,7.878621e+00,1.411694e+01,2.376118e+01,1.715037e+02
1.055827e+05,1.222023e+00,2.091075e+04,2.420225e-01,8.888218e-01,8.887607e-01,2.032484e-03,7.112374e-08,2.199530e+01,7.878621e+00,1.411668e+01,2.376109e+01,1.715076e+02
1.055927e+05,1.222138e+00,2.092075e+04,2.421383e-01,8.888112e-01,8.887614e-01,2.033195e-03,7.111407e-08,2.199505e+01,7.878621e+00,1.411643e+01,2.376099e+01,1.715116e+02
1.056027e+05,1.222254e+00,2.093075e+04,2.422540e-01,8.888007e-01,8.887620e-01,2.033906e-03,7.110442e-08,2.199479e+01,7.878621e+00,1.411617e+01,2.376089e+01,1.715156e+02
1.056127e+05,1.222370e+00,2.094075e+04,2.423698e-01,8.887901e-01,8.887626e-01,2.034617e-03,7.109477e-08,2.199454e+01,7.878621e+00,1.411592e+01,2.376079e+01,1.715196e+02
1.056227e+05,1.222486e+00,2.095075e+04,2.424855e-01,8.887795e-01,8.887633e-01,2.035328e-03,7.108514e-08,2.199428e+01,7.878621e+00,1.411566e+01,2.376069e+01,1.715236e+02
1.056327e+05,1.222601e+00,2.096075e+04,2.426012e-01,8.887690e-01,8.887639e-01,2.036039e-03,7.107551e-08,2.199403e+01,7.878621e+00,1.411541e+01,2.376060e+01,1.715275e+02
1.056427e+05,1.222717e+00,2.097075e+04,2.427170e-01,8.887584e-01,8.887645e-01,2.036750e-03,7.106590e-08,2.199377e+01,7.878621e+00,1.411515e+01,2.376050e+01,1.715315e+02
1.056527e+05,1.222833e+00,2.098075e+04,2.428327e-01,8.887478e-01,8.887652e-01,2.037461e-03,7.105629e-08,2.199352e+01,7.878621e+00,1.411490e+01,2.376040e+01,1.715355e+02
1.056627e+05,1.222948e+00,2.099075e+04,2.429485e-01,8.887373e-01,8.887658e-01,2.038171e-03,7.104670e-08,2.199326e+01,7.878621e+00,1.411464e+01,2.376030e+01,1.715395e+02
1.056727e+05,1.223064e+00,2.100075e+04,2.430642e-01,8.887267e-01,8.887664e-01,2.038882e-03,7.103712e-08,2.199301e+01,7.878621e+00,1.411439e+01,2.376020e+01,1.715434e+02
1.056827e+05,1.223180e+00,2.101075e+04,2.431800e-01,8.887161e-01,8.887670e-01,2.039592e-03,7.102754e-08,2.199275e+01,7.878621e+00,1.411413e+01,2.376010e+01,1.715474e+02
1.056928e+05,1.223296e+00,2.102075e+04,2.432957e-01,8.887056e-01,8.887677e-01,2.040302e-03,7.101798e-08,2.199250e+01,7.878621e+00,1.411388e+01,2.376001e+01,1.715514e+02
1.057028e+05,1.223411e+00,2.103075e+04,2.434115e-01,8.886950e-01,8.887683e-01,2.041012e-03,7.100843e-08,2.199224e+01,7.878621e+00,1.411362e+01,2.375991e+01,1.715554e+02
1.057128e+05,1.223527e+00,2.104075e+04,2.435272e-01,8.886844e-01,8.887689e-01,2.041722e-03,7.099889e-08,2.199199e+01,7.878621e+00,1.411337e+01,2.375981e+01,1.715594e+02
1.057228e+05,1.223643e+00,2.105075e+04,2.436430e-01,8.886739e-01,8.887696e-01,2.042432e-03,7.098936e-08,2.199173e+01,7.878621e+00,1.411311e+01,2.375971e+01,1.715633e+02
1.057328e+05,1.223759e+00,2.106075e+04,2.437587e-01,8.886633e-01,8.887702e-01,2.043142e-03,7.097984e-08,2.199148e+01,7.878621e+00,1.411286e+01,2.375961e+01,1.715673e+02
1.057428e+05,1.223874e+00,2.107075e+04,2.438744e-01,8.886527e-01,8.887708e-01,2.043852e-03,7.097033e-08,2.199122e+01,7.878621e+00,1.411260e+01,2.375952e+01,1.715713e+02
1.057528e+05,1.223990e+00,2.108075e+04,2.439902e-01,8.886422e-01,8.887715e-01,2.044562e-03,7.096083e-08,2.199097e+01,7.878621e+00,1.411235e+01,2.375942e+01,1.715753e+02
1.057628e+05,1.224106e+00,2.109075e+04,2.441059e-01,8.886316e-01,8.887721e-01,2.045271e-03,7.095134e-08,2.199071e+01,7.878621e+00,1.411209e+01,2.375932e+01,1.715792e+02
1.057728e+05,1.224222e+00,2.110075e+04,2.442217e-01,8.886210e-01,8.887727e-01,2.045981e-03,7.094186e-08,2.199046e+01,7.878621e+00,1.411183e+01,2.375922e+01,1.715832e+02
1.057828e+05,1.224337e+00,2.111075e+04,2.443374e-01,8.886105e-01,8.887734e-01,2.046690e-03,7.093239e-08,2.199020e+01,7.878621e+00,1.411158e+01,2.375912e+01,1.715872e+02
1.057928e+05,1.224453e+00,2.112075e+04,2.444532e-01,8.885999e-01,8.887740e-01,2.047399e-03,7.092293e-08,2.198995e+01,7.878621e+00,1.411132e+01,2.375902e+01,1.715912e+02
1.058028e+05,1.224569e+00,2.113075e+04,2.445689e-01,8.885893e-01,8.887746e-01,2.048109e-03,7.091349e-08,2.198969e+01,7.878621e+00,1.411107e+01,2.375893e+01,1.715952e+02
1.058128e+05,1.224685e+00,2.114075e+04,2.446847e-01,8.885763e-01,8.887752e-01,2.048818e-03,7.090405e-08,2.198944e+01,7.878621e+00,1.411081e+01,2.375887e+01,1.715991e+02
1.058228e+05,1.224800e+00,2.115075e+04,2.448004e-01,8.885770e-01,8.887759e-01,2.049527e-03,7.089462e-08,2.198978e+01,7.878621e+00,1.411116e+01,2.375925e+01,1.716000e+02
1.058328e+05,1.224916e+00,2.116076e+04,2.449161e-01,8.885818e-01,8.887765e-01,2.050236e-03,7.088520e-08,2.199030e+01,7.878621e+00,1.411168e+01,2.375974e+01,1.716000e+02
1.058428e+05,1.225032e+00,2.117076e+04,2.450319e-01,8.885866e-01,8.887771e-01,2.050945e-03,7.087580e-08,2.199081e+01,7.878621e+00,1.411219e+01,2.376024e+01,1.716000e+02
1.058528e+05,1.225148e+00,2.118076e+04,2.451476e-01,8.885914e-01,8.887778e-01,2.051653e-03,7.086640e-08,2.199133e+01,7.878621e+00,1.411271e+01,2.376073e+01,1.716000e+02
1.058628e+05,1.225263e+00,2.119076e+04,2.452634e-01,8.885962e-01,8.887784e-01,2.052362e-03,7.085701e-08,2.199184e+01,7.878621e+00,1.411322e+01,2.376123e+01,1.716000e+02
1.058728e+05,1.225379e+00,2.120076e+04,2.453791e-01,8.886010e-01,8.887790e-01,2.053070e-03,7.084764e-08,2.199236e+01,7.878621e+00,1.411374e+01,2.376172e+01,1.716000e+02
