Repository: brandonlampe/CS_Data

# Repository for Crushed Salt Data
**Grant No: 456417**

This is a work in progress!

## Repository Content

### Directory Names
A uniform namining structure still in progress, but in general directories are named according to the following:
 - Names contain no spaces, a single underscore "_" will be used as a file name seperator.
 - Files are for the Crushed Salt Project (CSP); therefore, the first three charaters of each file are "CSP".
 - Folders are organized by which frame the test was performed on i.e., A2 or A3.
 - The fifth and sixth charaters of each file name will therefore be "A" followed by the frame number.

File: UNM_WP_HY_175_09/IscoMeasurements/STAGE02/CREEP_FIT/175_09_STAGE02_CREEP_OUT.csv (part 13 of 38)
Analysis by Brandon Lampe, performed on: 2016/07/06 13:49:27
Experimental results below begin at: 2016/04/09 08:57:14
Duration (sec),Duration (day),Elapsed Time (sec),Elapsed Time (day),Interpolated Fractional Density,Fit to Fractional Density,Fit to Volume Strain,Fit to Volume Strain Rate (1/sec),Confining Pressure (MPa),Pore Pressure (MPa),Terzaghi Pressure (MPa),Solid Pressure (MPa),Temperature (C))
1.129630e+05,1.307442e+00,2.829101e+04,3.274422e-01,8.892905e-01,8.892090e-01,2.536751e-03,6.614828e-08,2.199959e+01,7.878621e+00,1.412097e+01,2.375754e+01,1.714000e+02
1.129730e+05,1.307558e+00,2.830101e+04,3.275580e-01,8.892974e-01,8.892096e-01,2.537412e-03,6.614372e-08,2.199985e+01,7.878621e+00,1.412123e+01,2.375771e+01,1.714000e+02
1.129830e+05,1.307674e+00,2.831101e+04,3.276737e-01,8.893042e-01,8.892102e-01,2.538074e-03,6.613917e-08,2.200011e+01,7.878621e+00,1.412149e+01,2.375787e+01,1.714000e+02
1.129930e+05,1.307789e+00,2.832101e+04,3.277895e-01,8.893110e-01,8.892108e-01,2.538735e-03,6.613462e-08,2.200036e+01,7.878621e+00,1.412174e+01,2.375804e+01,1.714000e+02
1.130030e+05,1.307905e+00,2.833101e+04,3.279052e-01,8.893178e-01,8.892114e-01,2.539396e-03,6.613008e-08,2.200062e+01,7.878621e+00,1.412200e+01,2.375821e+01,1.714000e+02
1.130130e+05,1.308021e+00,2.834101e+04,3.280210e-01,8.893246e-01,8.892120e-01,2.540058e-03,6.612554e-08,2.200088e+01,7.878621e+00,1.412226e+01,2.375837e+01,1.714000e+02
1.130230e+05,1.308137e+00,2.835101e+04,3.281367e-01,8.893315e-01,8.892125e-01,2.540719e-03,6.612101e-08,2.200113e+01,7.878621e+00,1.412251e+01,2.375854e+01,1.714000e+02
1.130330e+05,1.308252e+00,2.836101e+04,3.282525e-01,8.893383e-01,8.892131e-01,2.541380e-03,6.611648e-08,2.200139e+01,7.878621e+00,1.412277e+01,2.375871e+01,1.714000e+02
1.130430e+05,1.308368e+00,2.837101e+04,3.283682e-01,8.893451e-01,8.892137e-01,2.542041e-03,6.611196e-08,2.200165e+01,7.878621e+00,1.412303e+01,2.375888e+01,1.714000e+02
1.130530e+05,1.308484e+00,2.838101e+04,3.284839e-01,8.893519e-01,8.892143e-01,2.542703e-03,6.610744e-08,2.200190e+01,7.878621e+00,1.412328e+01,2.375904e+01,1.714000e+02
1.130630e+05,1.308600e+00,2.839101e+04,3.285997e-01,8.893588e-01,8.892149e-01,2.543364e-03,6.610292e-08,2.200216e+01,7.878621e+00,1.412354e+01,2.375921e+01,1.714000e+02
1.130730e+05,1.308715e+00,2.840101e+04,3.287154e-01,8.893600e-01,8.892155e-01,2.544025e-03,6.609841e-08,2.200178e+01,7.878621e+00,1.412316e+01,2.375876e+01,1.714000e+02
1.130830e+05,1.308831e+00,2.841101e+04,3.288312e-01,8.893600e-01,8.892161e-01,2.544686e-03,6.609390e-08,2.200127e+01,7.878621e+00,1.412265e+01,2.375818e+01,1.714000e+02
1.130930e+05,1.308947e+00,2.842101e+04,3.289469e-01,8.893600e-01,8.892167e-01,2.545347e-03,6.608940e-08,2.200075e+01,7.878621e+00,1.412213e+01,2.375760e+01,1.714000e+02
1.131030e+05,1.309063e+00,2.843101e+04,3.290627e-01,8.893600e-01,8.892172e-01,2.546007e-03,6.608490e-08,2.200024e+01,7.878621e+00,1.412161e+01,2.375702e+01,1.714000e+02
1.131130e+05,1.309178e+00,2.844101e+04,3.291784e-01,8.893600e-01,8.892178e-01,2.546668e-03,6.608041e-08,2.199972e+01,7.878621e+00,1.412110e+01,2.375644e+01,1.714000e+02
1.131230e+05,1.309294e+00,2.845102e+04,3.292942e-01,8.893600e-01,8.892184e-01,2.547329e-03,6.607592e-08,2.199920e+01,7.878621e+00,1.412058e+01,2.375586e+01,1.714000e+02
1.131330e+05,1.309410e+00,2.846102e+04,3.294099e-01,8.893600e-01,8.892190e-01,2.547990e-03,6.607143e-08,2.199869e+01,7.878621e+00,1.412007e+01,2.375528e+01,1.714000e+02
1.131430e+05,1.309526e+00,2.847102e+04,3.295256e-01,8.893600e-01,8.892196e-01,2.548651e-03,6.606695e-08,2.199817e+01,7.878621e+00,1.411955e+01,2.375470e+01,1.714000e+02
1.131530e+05,1.309641e+00,2.848102e+04,3.296414e-01,8.893600e-01,8.892202e-01,2.549311e-03,6.606247e-08,2.199766e+01,7.878621e+00,1.411904e+01,2.375412e+01,1.714000e+02
1.131630e+05,1.309757e+00,2.849102e+04,3.297571e-01,8.893600e-01,8.892208e-01,2.549972e-03,6.605800e-08,2.199714e+01,7.878621e+00,1.411852e+01,2.375354e+01,1.714000e+02
1.131730e+05,1.309873e+00,2.850102e+04,3.298729e-01,8.893600e-01,8.892214e-01,2.550632e-03,6.605353e-08,2.199663e+01,7.878621e+00,1.411801e+01,2.375296e+01,1.714000e+02
1.131830e+05,1.309989e+00,2.851102e+04,3.299886e-01,8.893600e-01,8.892219e-01,2.551293e-03,6.604907e-08,2.199611e+01,7.878621e+00,1.411749e+01,2.375238e+01,1.714000e+02
1.131930e+05,1.310104e+00,2.852102e+04,3.301044e-01,8.893600e-01,8.892225e-01,2.551953e-03,6.604461e-08,2.199560e+01,7.878621e+00,1.411697e+01,2.375181e+01,1.714000e+02
1.132030e+05,1.310220e+00,2.853102e+04,3.302201e-01,8.893600e-01,8.892231e-01,2.552614e-03,6.604015e-08,2.199508e+01,7.878621e+00,1.411646e+01,2.375123e+01,1.714000e+02
1.132130e+05,1.310336e+00,2.854102e+04,3.303359e-01,8.893600e-01,8.892237e-01,2.553274e-03,6.603570e-08,2.199456e+01,7.878621e+00,1.411594e+01,2.375065e+01,1.714000e+02
1.132230e+05,1.310452e+00,2.855102e+04,3.304516e-01,8.893600e-01,8.892243e-01,2.553935e-03,6.603125e-08,2.199405e+01,7.878621e+00,1.411543e+01,2.375007e+01,1.714000e+02
1.132330e+05,1.310567e+00,2.856102e+04,3.305674e-01,8.893600e-01,8.892249e-01,2.554595e-03,6.602681e-08,2.199353e+01,7.878621e+00,1.411491e+01,2.374949e+01,1.714000e+02
1.132430e+05,1.310683e+00,2.857102e+04,3.306831e-01,8.893600e-01,8.892255e-01,2.555255e-03,6.602237e-08,2.199302e+01,7.878621e+00,1.411440e+01,2.374891e+01,1.714000e+02
1.132530e+05,1.310799e+00,2.858102e+04,3.307988e-01,8.893600e-01,8.892261e-01,2.555916e-03,6.601794e-08,2.199250e+01,7.878621e+00,1.411388e+01,2.374833e+01,1.714000e+02
1.132630e+05,1.310915e+00,2.859102e+04,3.309146e-01,8.893600e-01,8.892266e-01,2.556576e-03,6.601351e-08,2.199199e+01,7.878621e+00,1.411337e+01,2.374775e+01,1.714000e+02
1.132730e+05,1.311030e+00,2.860102e+04,3.310303e-01,8.893600e-01,8.892272e-01,2.557236e-03,6.600908e-08,2.199147e+01,7.878621e+00,1.411285e+01,2.374717e+01,1.714000e+02
1.132830e+05,1.311146e+00,2.861102e+04,3.311461e-01,8.893600e-01,8.892278e-01,2.557896e-03,6.600466e-08,2.199096e+01,7.878621e+00,1.411234e+01,2.374659e+01,1.714000e+02
1.132930e+05,1.311262e+00,2.862102e+04,3.312618e-01,8.893600e-01,8.892284e-01,2.558556e-03,6.600024e-08,2.199044e+01,7.878621e+00,1.411182e+01,2.374601e+01,1.714000e+02
1.133030e+05,1.311378e+00,2.863102e+04,3.313776e-01,8.893600e-01,8.892290e-01,2.559216e-03,6.599583e-08,2.198992e+01,7.878621e+00,1.411130e+01,2.374543e+01,1.714000e+02
1.133130e+05,1.311493e+00,2.864102e+04,3.314933e-01,8.893570e-01,8.892296e-01,2.559876e-03,6.599142e-08,2.198941e+01,7.878621e+00,1.411079e+01,2.374490e+01,1.714000e+02
1.133230e+05,1.311609e+00,2.865102e+04,3.316091e-01,8.893508e-01,8.892302e-01,2.560536e-03,6.598702e-08,2.198906e+01,7.878621e+00,1.411044e+01,2.374462e+01,1.713963e+02
1.133330e+05,1.311725e+00,2.866102e+04,3.317248e-01,8.893444e-01,8.892308e-01,2.561196e-03,6.598261e-08,2.198872e+01,7.878621e+00,1.411010e+01,2.374435e+01,1.713923e+02
1.133430e+05,1.311841e+00,2.867102e+04,3.318405e-01,8.893381e-01,8.892313e-01,2.561856e-03,6.597822e-08,2.198838e+01,7.878621e+00,1.410976e+01,2.374408e+01,1.713883e+02
1.133530e+05,1.311956e+00,2.868102e+04,3.319563e-01,8.893317e-01,8.892319e-01,2.562515e-03,6.597383e-08,2.198804e+01,7.878621e+00,1.410942e+01,2.374381e+01,1.713843e+02
1.133630e+05,1.312072e+00,2.869102e+04,3.320720e-01,8.893253e-01,8.892325e-01,2.563175e-03,6.596944e-08,2.198770e+01,7.878621e+00,1.410908e+01,2.374354e+01,1.713803e+02
1.133730e+05,1.312188e+00,2.870102e+04,3.321878e-01,8.893190e-01,8.892331e-01,2.563835e-03,6.596505e-08,2.198736e+01,7.878621e+00,1.410874e+01,2.374327e+01,1.713764e+02
1.133830e+05,1.312304e+00,2.871102e+04,3.323035e-01,8.893126e-01,8.892337e-01,2.564494e-03,6.596068e-08,2.198702e+01,7.878621e+00,1.410840e+01,2.374301e+01,1.713724e+02
1.133930e+05,1.312419e+00,2.872102e+04,3.324193e-01,8.893062e-01,8.892343e-01,2.565154e-03,6.595630e-08,2.198668e+01,7.878621e+00,1.410806e+01,2.374274e+01,1.713684e+02
1.134030e+05,1.312535e+00,2.873103e+04,3.325350e-01,8.892999e-01,8.892349e-01,2.565814e-03,6.595193e-08,2.198634e+01,7.878621e+00,1.410772e+01,2.374247e+01,1.713644e+02
1.134130e+05,1.312651e+00,2.874103e+04,3.326508e-01,8.892935e-01,8.892354e-01,2.566473e-03,6.594756e-08,2.198600e+01,7.878621e+00,1.410738e+01,2.374220e+01,1.713605e+02
1.134230e+05,1.312767e+00,2.875103e+04,3.327665e-01,8.892871e-01,8.892360e-01,2.567133e-03,6.594320e-08,2.198566e+01,7.878621e+00,1.410704e+01,2.374193e+01,1.713565e+02
1.134330e+05,1.312882e+00,2.876103e+04,3.328822e-01,8.892808e-01,8.892366e-01,2.567792e-03,6.593884e-08,2.198532e+01,7.878621e+00,1.410670e+01,2.374166e+01,1.713525e+02
1.134430e+05,1.312998e+00,2.877103e+04,3.329980e-01,8.892744e-01,8.892372e-01,2.568451e-03,6.593449e-08,2.198498e+01,7.878621e+00,1.410636e+01,2.374139e+01,1.713485e+02
1.134530e+05,1.313114e+00,2.878103e+04,3.331137e-01,8.892680e-01,8.892378e-01,2.569111e-03,6.593014e-08,2.198464e+01,7.878621e+00,1.410602e+01,2.374112e+01,1.713445e+02
1.134630e+05,1.313229e+00,2.879103e+04,3.332295e-01,8.892617e-01,8.892384e-01,2.569770e-03,6.592579e-08,2.198430e+01,7.878621e+00,1.410568e+01,2.374085e+01,1.713406e+02
1.134730e+05,1.313345e+00,2.880103e+04,3.333452e-01,8.892553e-01,8.892390e-01,2.570429e-03,6.592145e-08,2.198396e+01,7.878621e+00,1.410534e+01,2.374058e+01,1.713366e+02
1.134830e+05,1.313461e+00,2.881103e+04,3.334610e-01,8.892490e-01,8.892395e-01,2.571089e-03,6.591711e-08,2.198362e+01,7.878621e+00,1.410500e+01,2.374032e+01,1.713326e+02
1.134930e+05,1.313577e+00,2.882103e+04,3.335767e-01,8.892426e-01,8.892401e-01,2.571748e-03,6.591278e-08,2.198328e+01,7.878621e+00,1.410466e+01,2.374005e+01,1.713286e+02
1.135030e+05,1.313692e+00,2.883103e+04,3.336925e-01,8.892362e-01,8.892407e-01,2.572407e-03,6.590845e-08,2.198294e+01,7.878621e+00,1.410432e+01,2.373978e+01,1.713247e+02
1.135130e+05,1.313808e+00,2.884103e+04,3.338082e-01,8.892299e-01,8.892413e-01,2.573066e-03,6.590412e-08,2.198260e+01,7.878621e+00,1.410398e+01,2.373951e+01,1.713207e+02
1.135230e+05,1.313924e+00,2.885103e+04,3.339240e-01,8.892235e-01,8.892419e-01,2.573725e-03,6.589980e-08,2.198226e+01,7.878621e+00,1.410364e+01,2.373924e+01,1.713167e+02
1.135330e+05,1.314040e+00,2.886103e+04,3.340397e-01,8.892171e-01,8.892425e-01,2.574384e-03,6.589548e-08,2.198192e+01,7.878621e+00,1.410330e+01,2.373897e+01,1.713127e+02
1.135430e+05,1.314155e+00,2.887103e+04,3.341554e-01,8.892108e-01,8.892431e-01,2.575043e-03,6.589117e-08,2.198158e+01,7.878621e+00,1.410295e+01,2.373870e+01,1.713087e+02
1.135530e+05,1.314271e+00,2.888103e+04,3.342712e-01,8.892044e-01,8.892437e-01,2.575702e-03,6.588686e-08,2.198124e+01,7.878621e+00,1.410261e+01,2.373843e+01,1.713048e+02
1.135630e+05,1.314387e+00,2.889103e+04,3.343869e-01,8.892006e-01,8.892442e-01,2.576361e-03,6.588255e-08,2.198090e+01,7.878621e+00,1.410227e+01,2.373812e+01,1.713008e+02
1.135730e+05,1.314503e+00,2.890103e+04,3.345027e-01,8.892000e-01,8.892448e-01,2.577020e-03,6.587825e-08,2.198152e+01,7.878621e+00,1.410289e+01,2.373883e+01,1.713000e+02
1.135830e+05,1.314618e+00,2.891103e+04,3.346184e-01,8.892000e-01,8.892454e-01,2.577678e-03,6.587396e-08,2.198237e+01,7.878621e+00,1.410375e+01,2.373979e+01,1.713000e+02
1.135930e+05,1.314734e+00,2.892103e+04,3.347342e-01,8.892000e-01,8.892460e-01,2.578337e-03,6.586966e-08,2.198323e+01,7.878621e+00,1.410461e+01,2.374076e+01,1.713000e+02
1.136030e+05,1.314850e+00,2.893103e+04,3.348499e-01,8.892000e-01,8.892466e-01,2.578996e-03,6.586538e-08,2.198409e+01,7.878621e+00,1.410547e+01,2.374173e+01,1.713000e+02
1.136130e+05,1.314966e+00,2.894103e+04,3.349657e-01,8.892000e-01,8.892472e-01,2.579654e-03,6.586109e-08,2.198495e+01,7.878621e+00,1.410633e+01,2.374269e+01,1.713000e+02
1.136230e+05,1.315081e+00,2.895103e+04,3.350814e-01,8.892000e-01,8.892478e-01,2.580313e-03,6.585681e-08,2.198581e+01,7.878621e+00,1.410719e+01,2.374366e+01,1.713000e+02
1.136330e+05,1.315197e+00,2.896103e+04,3.351971e-01,8.892000e-01,8.892483e-01,2.580972e-03,6.585253e-08,2.198667e+01,7.878621e+00,1.410805e+01,2.374462e+01,1.713000e+02
1.136430e+05,1.315313e+00,2.897103e+04,3.353129e-01,8.892000e-01,8.892489e-01,2.581630e-03,6.584826e-08,2.198753e+01,7.878621e+00,1.410891e+01,2.374559e+01,1.713000e+02
1.136530e+05,1.315429e+00,2.898103e+04,3.354286e-01,8.892000e-01,8.892495e-01,2.582289e-03,6.584399e-08,2.198839e+01,7.878621e+00,1.410977e+01,2.374656e+01,1.713000e+02
1.136630e+05,1.315544e+00,2.899103e+04,3.355444e-01,8.892000e-01,8.892501e-01,2.582947e-03,6.583973e-08,2.198925e+01,7.878621e+00,1.411063e+01,2.374752e+01,1.713000e+02
1.136730e+05,1.315660e+00,2.900103e+04,3.356601e-01,8.892000e-01,8.892507e-01,2.583605e-03,6.583547e-08,2.199011e+01,7.878621e+00,1.411149e+01,2.374849e+01,1.713000e+02
1.136830e+05,1.315776e+00,2.901104e+04,3.357759e-01,8.892000e-01,8.892513e-01,2.584264e-03,6.583121e-08,2.199097e+01,7.878621e+00,1.411235e+01,2.374946e+01,1.713000e+02
1.136930e+05,1.315892e+00,2.902104e+04,3.358916e-01,8.892000e-01,8.892519e-01,2.584922e-03,6.582696e-08,2.199183e+01,7.878621e+00,1.411321e+01,2.375042e+01,1.713000e+02
1.137030e+05,1.316007e+00,2.903104e+04,3.360074e-01,8.892000e-01,8.892524e-01,2.585580e-03,6.582271e-08,2.199269e+01,7.878621e+00,1.411406e+01,2.375139e+01,1.713000e+02
1.137130e+05,1.316123e+00,2.904104e+04,3.361231e-01,8.892000e-01,8.892530e-01,2.586239e-03,6.581847e-08,2.199354e+01,7.878621e+00,1.411492e+01,2.375236e+01,1.713000e+02
1.137230e+05,1.316239e+00,2.905104e+04,3.362388e-01,8.892000e-01,8.892536e-01,2.586897e-03,6.581423e-08,2.199440e+01,7.878621e+00,1.411578e+01,2.375332e+01,1.713000e+02
1.137330e+05,1.316355e+00,2.906104e+04,3.363546e-01,8.892000e-01,8.892542e-01,2.587555e-03,6.581000e-08,2.199526e+01,7.878621e+00,1.411664e+01,2.375429e+01,1.713000e+02
1.137430e+05,1.316470e+00,2.907104e+04,3.364703e-01,8.892000e-01,8.892548e-01,2.588213e-03,6.580576e-08,2.199612e+01,7.878621e+00,1.411750e+01,2.375525e+01,1.713000e+02
1.137530e+05,1.316586e+00,2.908104e+04,3.365861e-01,8.892000e-01,8.892554e-01,2.588871e-03,6.580154e-08,2.199698e+01,7.878621e+00,1.411836e+01,2.375622e+01,1.713000e+02
1.137630e+05,1.316702e+00,2.909104e+04,3.367018e-01,8.892000e-01,8.892559e-01,2.589529e-03,6.579731e-08,2.199784e+01,7.878621e+00,1.411922e+01,2.375719e+01,1.713000e+02
1.137730e+05,1.316818e+00,2.910104e+04,3.368176e-01,8.892000e-01,8.892565e-01,2.590187e-03,6.579309e-08,2.199870e+01,7.878621e+00,1.412008e+01,2.375815e+01,1.713000e+02
1.137830e+05,1.316933e+00,2.911104e+04,3.369333e-01,8.892000e-01,8.892571e-01,2.590845e-03,6.578888e-08,2.199956e+01,7.878621e+00,1.412094e+01,2.375912e+01,1.713000e+02
1.137930e+05,1.317049e+00,2.912104e+04,3.370491e-01,8.892000e-01,8.892577e-01,2.591503e-03,6.578467e-08,2.200042e+01,7.878621e+00,1.412180e+01,2.376009e+01,1.713000e+02
1.138030e+05,1.317165e+00,2.913104e+04,3.371648e-01,8.892000e-01,8.892583e-01,2.592161e-03,6.578046e-08,2.200128e+01,7.878621e+00,1.412266e+01,2.376105e+01,1.713000e+02
1.138130e+05,1.317281e+00,2.914104e+04,3.372806e-01,8.891970e-01,8.892589e-01,2.592819e-03,6.577625e-08,2.200214e+01,7.878621e+00,1.412352e+01,2.376207e+01,1.713000e+02
1.138230e+05,1.317396e+00,2.915104e+04,3.373963e-01,8.892003e-01,8.892595e-01,2.593476e-03,6.577205e-08,2.200197e+01,7.878621e+00,1.412335e+01,2.376183e+01,1.712963e+02
1.138330e+05,1.317512e+00,2.916104e+04,3.375120e-01,8.892040e-01,8.892600e-01,2.594134e-03,6.576786e-08,2.200172e+01,7.878621e+00,1.412310e+01,2.376147e+01,1.712924e+02
1.138430e+05,1.317628e+00,2.917104e+04,3.376278e-01,8.892078e-01,8.892606e-01,2.594792e-03,6.576367e-08,2.200146e+01,7.878621e+00,1.412284e+01,2.376112e+01,1.712884e+02
1.138530e+05,1.317744e+00,2.918104e+04,3.377435e-01,8.892116e-01,8.892612e-01,2.595449e-03,6.575948e-08,2.200121e+01,7.878621e+00,1.412259e+01,2.376076e+01,1.712844e+02
1.138630e+05,1.317859e+00,2.919104e+04,3.378593e-01,8.892154e-01,8.892618e-01,2.596107e-03,6.575530e-08,2.200095e+01,7.878621e+00,1.412233e+01,2.376041e+01,1.712804e+02
1.138730e+05,1.317975e+00,2.920104e+04,3.379750e-01,8.892192e-01,8.892624e-01,2.596765e-03,6.575112e-08,2.200070e+01,7.878621e+00,1.412208e+01,2.376006e+01,1.712765e+02
1.138830e+05,1.318091e+00,2.921104e+04,3.380908e-01,8.892229e-01,8.892630e-01,2.597422e-03,6.574694e-08,2.200044e+01,7.878621e+00,1.412182e+01,2.375970e+01,1.712725e+02
1.138930e+05,1.318207e+00,2.922104e+04,3.382065e-01,8.892267e-01,8.892636e-01,2.598080e-03,6.574277e-08,2.200019e+01,7.878621e+00,1.412157e+01,2.375935e+01,1.712685e+02
1.139030e+05,1.318322e+00,2.923104e+04,3.383223e-01,8.892305e-01,8.892641e-01,2.598737e-03,6.573860e-08,2.199993e+01,7.878621e+00,1.412131e+01,2.375899e+01,1.712645e+02
1.139130e+05,1.318438e+00,2.924104e+04,3.384380e-01,8.892343e-01,8.892647e-01,2.599394e-03,6.573444e-08,2.199968e+01,7.878621e+00,1.412106e+01,2.375864e+01,1.712605e+02
1.139230e+05,1.318554e+00,2.925104e+04,3.385537e-01,8.892381e-01,8.892653e-01,2.600052e-03,6.573028e-08,2.199942e+01,7.878621e+00,1.412080e+01,2.375828e+01,1.712566e+02
1.139330e+05,1.318669e+00,2.926104e+04,3.386695e-01,8.892419e-01,8.892659e-01,2.600709e-03,6.572612e-08,2.199917e+01,7.878621e+00,1.412055e+01,2.375793e+01,1.712526e+02
1.139430e+05,1.318785e+00,2.927104e+04,3.387852e-01,8.892456e-01,8.892665e-01,2.601366e-03,6.572197e-08,2.199891e+01,7.878621e+00,1.412029e+01,2.375757e+01,1.712486e+02
1.139530e+05,1.318901e+00,2.928104e+04,3.389010e-01,8.892494e-01,8.892671e-01,2.602023e-03,6.571782e-08,2.199866e+01,7.878621e+00,1.412004e+01,2.375722e+01,1.712446e+02
1.139630e+05,1.319017e+00,2.929105e+04,3.390167e-01,8.892532e-01,8.892676e-01,2.602681e-03,6.571368e-08,2.199840e+01,7.878621e+00,1.411978e+01,2.375687e+01,1.712407e+02
1.139730e+05,1.319132e+00,2.930105e+04,3.391325e-01,8.892570e-01,8.892682e-01,2.603338e-03,6.570954e-08,2.199815e+01,7.878621e+00,1.411953e+01,2.375651e+01,1.712367e+02
1.139830e+05,1.319248e+00,2.931105e+04,3.392482e-01,8.892608e-01,8.892688e-01,2.603995e-03,6.570540e-08,2.199789e+01,7.878621e+00,1.411927e+01,2.375616e+01,1.712327e+02
1.139930e+05,1.319364e+00,2.932105e+04,3.393640e-01,8.892646e-01,8.892694e-01,2.604652e-03,6.570127e-08,2.199764e+01,7.878621e+00,1.411902e+01,2.375580e+01,1.712287e+02
1.140030e+05,1.319480e+00,2.933105e+04,3.394797e-01,8.892683e-01,8.892700e-01,2.605309e-03,6.569714e-08,2.199738e+01,7.878621e+00,1.411876e+01,2.375545e+01,1.712248e+02
1.140130e+05,1.319595e+00,2.934105e+04,3.395955e-01,8.892721e-01,8.892706e-01,2.605966e-03,6.569302e-08,2.199713e+01,7.878621e+00,1.411850e+01,2.375509e+01,1.712208e+02
1.140230e+05,1.319711e+00,2.935105e+04,3.397112e-01,8.892759e-01,8.892711e-01,2.606623e-03,6.568889e-08,2.199687e+01,7.878621e+00,1.411825e+01,2.375474e+01,1.712168e+02
1.140330e+05,1.319827e+00,2.936105e+04,3.398269e-01,8.892797e-01,8.892717e-01,2.607280e-03,6.568478e-08,2.199662e+01,7.878621e+00,1.411799e+01,2.375438e+01,1.712128e+02
1.140430e+05,1.319943e+00,2.937105e+04,3.399427e-01,8.892835e-01,8.892723e-01,2.607937e-03,6.568067e-08,2.199636e+01,7.878621e+00,1.411774e+01,2.375403e+01,1.712088e+02
1.140530e+05,1.320058e+00,2.938105e+04,3.400584e-01,8.892873e-01,8.892729e-01,2.608593e-03,6.567656e-08,2.199611e+01,7.878621e+00,1.411748e+01,2.375368e+01,1.712049e+02
1.140630e+05,1.320174e+00,2.939105e+04,3.401742e-01,8.892885e-01,8.892735e-01,2.609250e-03,6.567245e-08,2.199585e+01,7.878621e+00,1.411723e+01,2.375337e+01,1.712009e+02
1.140730e+05,1.320290e+00,2.940105e+04,3.402899e-01,8.892877e-01,8.892741e-01,2.609907e-03,6.566835e-08,2.199533e+01,7.878621e+00,1.411671e+01,2.375279e+01,1.711938e+02
1.140830e+05,1.320406e+00,2.941105e+04,3.404057e-01,8.892865e-01,8.892747e-01,2.610564e-03,6.566425e-08,2.199472e+01,7.878621e+00,1.411610e+01,2.375214e+01,1.711857e+02
1.140930e+05,1.320521e+00,2.942105e+04,3.405214e-01,8.892853e-01,8.892752e-01,2.611220e-03,6.566016e-08,2.199412e+01,7.878621e+00,1.411550e+01,2.375148e+01,1.711777e+02
1.141031e+05,1.320637e+00,2.943105e+04,3.406372e-01,8.892842e-01,8.892758e-01,2.611877e-03,6.565607e-08,2.199352e+01,7.878621e+00,1.411490e+01,2.375083e+01,1.711696e+02
1.141131e+05,1.320753e+00,2.944105e+04,3.407529e-01,8.892830e-01,8.892764e-01,2.612533e-03,6.565198e-08,2.199292e+01,7.878621e+00,1.411430e+01,2.375017e+01,1.711616e+02
1.141231e+05,1.320869e+00,2.945105e+04,3.408686e-01,8.892818e-01,8.892770e-01,2.613190e-03,6.564790e-08,2.199232e+01,7.878621e+00,1.411370e+01,2.374952e+01,1.711536e+02
1.141331e+05,1.320984e+00,2.946105e+04,3.409844e-01,8.892806e-01,8.892776e-01,2.613846e-03,6.564382e-08,2.199172e+01,7.878621e+00,1.411310e+01,2.374886e+01,1.711455e+02
1.141431e+05,1.321100e+00,2.947105e+04,3.411001e-01,8.892794e-01,8.892782e-01,2.614503e-03,6.563975e-08,2.199112e+01,7.878621e+00,1.411249e+01,2.374821e+01,1.711375e+02
1.141531e+05,1.321216e+00,2.948105e+04,3.412159e-01,8.892782e-01,8.892787e-01,2.615159e-03,6.563568e-08,2.199051e+01,7.878621e+00,1.411189e+01,2.374755e+01,1.711295e+02
1.141631e+05,1.321332e+00,2.949105e+04,3.413316e-01,8.892770e-01,8.892793e-01,2.615816e-03,6.563161e-08,2.198991e+01,7.878621e+00,1.411129e+01,2.374690e+01,1.711214e+02
1.141731e+05,1.321447e+00,2.950105e+04,3.414474e-01,8.892758e-01,8.892799e-01,2.616472e-03,6.562755e-08,2.198931e+01,7.878621e+00,1.411069e+01,2.374624e+01,1.711134e+02
1.141831e+05,1.321563e+00,2.951105e+04,3.415631e-01,8.892747e-01,8.892805e-01,2.617128e-03,6.562349e-08,2.198871e+01,7.878621e+00,1.411009e+01,2.374558e+01,1.711053e+02
1.141931e+05,1.321679e+00,2.952105e+04,3.416789e-01,8.892735e-01,8.892811e-01,2.617784e-03,6.561944e-08,2.198811e+01,7.878621e+00,1.410949e+01,2.374493e+01,1.710973e+02
1.142031e+05,1.321795e+00,2.953105e+04,3.417946e-01,8.892723e-01,8.892817e-01,2.618441e-03,6.561539e-08,2.198751e+01,7.878621e+00,1.410889e+01,2.374427e+01,1.710893e+02
1.142131e+05,1.321910e+00,2.954105e+04,3.419103e-01,8.892711e-01,8.892822e-01,2.619097e-03,6.561134e-08,2.198691e+01,7.878621e+00,1.410828e+01,2.374362e+01,1.710812e+02
1.142231e+05,1.322026e+00,2.955105e+04,3.420261e-01,8.892699e-01,8.892828e-01,2.619753e-03,6.560730e-08,2.198630e+01,7.878621e+00,1.410768e+01,2.374296e+01,1.710732e+02
1.142331e+05,1.322142e+00,2.956105e+04,3.421418e-01,8.892687e-01,8.892834e-01,2.620409e-03,6.560326e-08,2.198570e+01,7.878621e+00,1.410708e+01,2.374231e+01,1.710652e+02
1.142431e+05,1.322258e+00,2.957106e+04,3.422576e-01,8.892675e-01,8.892840e-01,2.621065e-03,6.559922e-08,2.198510e+01,7.878621e+00,1.410648e+01,2.374165e+01,1.710571e+02
1.142531e+05,1.322373e+00,2.958106e+04,3.423733e-01,8.892664e-01,8.892846e-01,2.621721e-03,6.559519e-08,2.198450e+01,7.878621e+00,1.410588e+01,2.374100e+01,1.710491e+02
1.142631e+05,1.322489e+00,2.959106e+04,3.424891e-01,8.892652e-01,8.892852e-01,2.622377e-03,6.559116e-08,2.198390e+01,7.878621e+00,1.410528e+01,2.374034e+01,1.710410e+02
1.142731e+05,1.322605e+00,2.960106e+04,3.426048e-01,8.892640e-01,8.892857e-01,2.623033e-03,6.558714e-08,2.198330e+01,7.878621e+00,1.410468e+01,2.373969e+01,1.710330e+02
1.142831e+05,1.322721e+00,2.961106e+04,3.427206e-01,8.892628e-01,8.892863e-01,2.623689e-03,6.558312e-08,2.198270e+01,7.878621e+00,1.410407e+01,2.373903e+01,1.710250e+02
1.142931e+05,1.322836e+00,2.962106e+04,3.428363e-01,8.892616e-01,8.892869e-01,2.624345e-03,6.557910e-08,2.198209e+01,7.878621e+00,1.410347e+01,2.373838e+01,1.710169e+02
1.143031e+05,1.322952e+00,2.963106e+04,3.429521e-01,8.892604e-01,8.892875e-01,2.625000e-03,6.557509e-08,2.198149e+01,7.878621e+00,1.410287e+01,2.373772e+01,1.710089e+02
1.143131e+05,1.323068e+00,2.964106e+04,3.430678e-01,8.892621e-01,8.892881e-01,2.625656e-03,6.557108e-08,2.198089e+01,7.878621e+00,1.410227e+01,2.373702e+01,1.710008e+02
1.143231e+05,1.323184e+00,2.965106e+04,3.431835e-01,8.892658e-01,8.892887e-01,2.626312e-03,6.556707e-08,2.198159e+01,7.878621e+00,1.410297e+01,2.373774e+01,1.709964e+02
1.143331e+05,1.323299e+00,2.966106e+04,3.432993e-01,8.892696e-01,8.892892e-01,2.626968e-03,6.556307e-08,2.198244e+01,7.878621e+00,1.410382e+01,2.373863e+01,1.709924e+02
1.143431e+05,1.323415e+00,2.967106e+04,3.434150e-01,8.892734e-01,8.892898e-01,2.627623e-03,6.555908e-08,2.198330e+01,7.878621e+00,1.410468e+01,2.373952e+01,1.709884e+02
1.143531e+05,1.323531e+00,2.968106e+04,3.435308e-01,8.892772e-01,8.892904e-01,2.628279e-03,6.555508e-08,2.198415e+01,7.878621e+00,1.410553e+01,2.374041e+01,1.709845e+02
1.143631e+05,1.323647e+00,2.969106e+04,3.436465e-01,8.892810e-01,8.892910e-01,2.628934e-03,6.555109e-08,2.198500e+01,7.878621e+00,1.410638e+01,2.374130e+01,1.709805e+02
1.143731e+05,1.323762e+00,2.970106e+04,3.437623e-01,8.892848e-01,8.892916e-01,2.629590e-03,6.554711e-08,2.198586e+01,7.878621e+00,1.410724e+01,2.374220e+01,1.709765e+02
1.143831e+05,1.323878e+00,2.971106e+04,3.438780e-01,8.892886e-01,8.892922e-01,2.630245e-03,6.554312e-08,2.198671e+01,7.878621e+00,1.410809e+01,2.374309e+01,1.709725e+02
1.143931e+05,1.323994e+00,2.972106e+04,3.439938e-01,8.892924e-01,8.892927e-01,2.630901e-03,6.553914e-08,2.198756e+01,7.878621e+00,1.410894e+01,2.374398e+01,1.709685e+02
1.144031e+05,1.324110e+00,2.973106e+04,3.441095e-01,8.892962e-01,8.892933e-01,2.631556e-03,6.553517e-08,2.198842e+01,7.878621e+00,1.410980e+01,2.374487e+01,1.709645e+02
1.144131e+05,1.324225e+00,2.974106e+04,3.442252e-01,8.893000e-01,8.892939e-01,2.632212e-03,6.553120e-08,2.198927e+01,7.878621e+00,1.411065e+01,2.374576e+01,1.709605e+02
1.144231e+05,1.324341e+00,2.975106e+04,3.443410e-01,8.893038e-01,8.892945e-01,2.632867e-03,6.552723e-08,2.199012e+01,7.878621e+00,1.411150e+01,2.374665e+01,1.709565e+02
1.144331e+05,1.324457e+00,2.976106e+04,3.444567e-01,8.893076e-01,8.892951e-01,2.633522e-03,6.552327e-08,2.199098e+01,7.878621e+00,1.411236e+01,2.374755e+01,1.709525e+02
1.144431e+05,1.324572e+00,2.977106e+04,3.445725e-01,8.893115e-01,8.892957e-01,2.634177e-03,6.551931e-08,2.199183e+01,7.878621e+00,1.411321e+01,2.374844e+01,1.709485e+02
1.144531e+05,1.324688e+00,2.978106e+04,3.446882e-01,8.893153e-01,8.892962e-01,2.634833e-03,6.551535e-08,2.199268e+01,7.878621e+00,1.411406e+01,2.374933e+01,1.709445e+02
1.144631e+05,1.324804e+00,2.979106e+04,3.448040e-01,8.893191e-01,8.892968e-01,2.635488e-03,6.551140e-08,2.199354e+01,7.878621e+00,1.411492e+01,2.375022e+01,1.709406e+02
1.144731e+05,1.324920e+00,2.980106e+04,3.449197e-01,8.893229e-01,8.892974e-01,2.636143e-03,6.550745e-08,2.199439e+01,7.878621e+00,1.411577e+01,2.375111e+01,1.709366e+02
1.144831e+05,1.325035e+00,2.981106e+04,3.450355e-01,8.893267e-01,8.892980e-01,2.636798e-03,6.550350e-08,2.199524e+01,7.878621e+00,1.411662e+01,2.375200e+01,1.709326e+02
1.144931e+05,1.325151e+00,2.982106e+04,3.451512e-01,8.893305e-01,8.892986e-01,2.637453e-03,6.549956e-08,2.199610e+01,7.878621e+00,1.411748e+01,2.375289e+01,1.709286e+02
1.145031e+05,1.325267e+00,2.983106e+04,3.452669e-01,8.893343e-01,8.892991e-01,2.638108e-03,6.549562e-08,2.199695e+01,7.878621e+00,1.411833e+01,2.375379e+01,1.709246e+02
1.145131e+05,1.325383e+00,2.984106e+04,3.453827e-01,8.893381e-01,8.892997e-01,2.638763e-03,6.549169e-08,2.199780e+01,7.878621e+00,1.411918e+01,2.375468e+01,1.709206e+02
1.145231e+05,1.325498e+00,2.985107e+04,3.454984e-01,8.893419e-01,8.893003e-01,2.639418e-03,6.548776e-08,2.199866e+01,7.878621e+00,1.412004e+01,2.375557e+01,1.709166e+02
1.145331e+05,1.325614e+00,2.986107e+04,3.456142e-01,8.893457e-01,8.893009e-01,2.640073e-03,6.548383e-08,2.199951e+01,7.878621e+00,1.412089e+01,2.375646e+01,1.709126e+02
1.145431e+05,1.325730e+00,2.987107e+04,3.457299e-01,8.893495e-01,8.893015e-01,2.640728e-03,6.547991e-08,2.200036e+01,7.878621e+00,1.412174e+01,2.375735e+01,1.709086e+02
1.145531e+05,1.325846e+00,2.988107e+04,3.458457e-01,8.893533e-01,8.893021e-01,2.641382e-03,6.547599e-08,2.200122e+01,7.878621e+00,1.412260e+01,2.375824e+01,1.709046e+02
1.145631e+05,1.325961e+00,2.989107e+04,3.459614e-01,8.893598e-01,8.893026e-01,2.642037e-03,6.547208e-08,2.200207e+01,7.878621e+00,1.412345e+01,2.375909e+01,1.709006e+02
1.145731e+05,1.326077e+00,2.990107e+04,3.460772e-01,8.893610e-01,8.893032e-01,2.642692e-03,6.546816e-08,2.200221e+01,7.878836e+00,1.412337e+01,2.375919e+01,1.709000e+02
1.145831e+05,1.326193e+00,2.991107e+04,3.461929e-01,8.893610e-01,8.893038e-01,2.643347e-03,6.546426e-08,2.200221e+01,7.879092e+00,1.412312e+01,2.375916e+01,1.709000e+02
1.145931e+05,1.326309e+00,2.992107e+04,3.463087e-01,8.893610e-01,8.893044e-01,2.644001e-03,6.546035e-08,2.200221e+01,7.879348e+00,1.412286e+01,2.375913e+01,1.709000e+02
1.146031e+05,1.326424e+00,2.993107e+04,3.464244e-01,8.893610e-01,8.893050e-01,2.644656e-03,6.545645e-08,2.200221e+01,7.879604e+00,1.412260e+01,2.375910e+01,1.709000e+02
1.146131e+05,1.326540e+00,2.994107e+04,3.465401e-01,8.893610e-01,8.893056e-01,2.645310e-03,6.545255e-08,2.200221e+01,7.879860e+00,1.412235e+01,2.375907e+01,1.709000e+02
1.146231e+05,1.326656e+00,2.995107e+04,3.466559e-01,8.893610e-01,8.893061e-01,2.645965e-03,6.544866e-08,2.200221e+01,7.880116e+00,1.412209e+01,2.375904e+01,1.709000e+02
1.146331e+05,1.326772e+00,2.996107e+04,3.467716e-01,8.893610e-01,8.893067e-01,2.646619e-03,6.544477e-08,2.200221e+01,7.880372e+00,1.412184e+01,2.375900e+01,1.709000e+02
1.146431e+05,1.326887e+00,2.997107e+04,3.468874e-01,8.893610e-01,8.893073e-01,2.647274e-03,6.544089e-08,2.200221e+01,7.880627e+00,1.412158e+01,2.375897e+01,1.709000e+02
1.146531e+05,1.327003e+00,2.998107e+04,3.470031e-01,8.893610e-01,8.893079e-01,2.647928e-03,6.543700e-08,2.200221e+01,7.880883e+00,1.412132e+01,2.375894e+01,1.709000e+02
1.146631e+05,1.327119e+00,2.999107e+04,3.471189e-01,8.893610e-01,8.893085e-01,2.648583e-03,6.543312e-08,2.200221e+01,7.881139e+00,1.412107e+01,2.375891e+01,1.709000e+02
1.146731e+05,1.327235e+00,3.000107e+04,3.472346e-01,8.893610e-01,8.893090e-01,2.649237e-03,6.542925e-08,2.200221e+01,7.881395e+00,1.412081e+01,2.375888e+01,1.709000e+02
1.146831e+05,1.327350e+00,3.001107e+04,3.473504e-01,8.893610e-01,8.893096e-01,2.649891e-03,6.542538e-08,2.200221e+01,7.881651e+00,1.412056e+01,2.375884e+01,1.709000e+02
1.146931e+05,1.327466e+00,3.002107e+04,3.474661e-01,8.893610e-01,8.893102e-01,2.650545e-03,6.542151e-08,2.200221e+01,7.881907e+00,1.412030e+01,2.375881e+01,1.709000e+02
1.147031e+05,1.327582e+00,3.003107e+04,3.475818e-01,8.893610e-01,8.893108e-01,2.651200e-03,6.541765e-08,2.200221e+01,7.882163e+00,1.412004e+01,2.375878e+01,1.709000e+02
1.147131e+05,1.327698e+00,3.004107e+04,3.476976e-01,8.893610e-01,8.893114e-01,2.651854e-03,6.541379e-08,2.200221e+01,7.882419e+00,1.411979e+01,2.375875e+01,1.709000e+02
1.147231e+05,1.327813e+00,3.005107e+04,3.478133e-01,8.893610e-01,8.893120e-01,2.652508e-03,6.540993e-08,2.200221e+01,7.882675e+00,1.411953e+01,2.375872e+01,1.709000e+02
1.147331e+05,1.327929e+00,3.006107e+04,3.479291e-01,8.893610e-01,8.893125e-01,2.653162e-03,6.540607e-08,2.200221e+01,7.882931e+00,1.411928e+01,2.375869e+01,1.709000e+02
1.147431e+05,1.328045e+00,3.007107e+04,3.480448e-01,8.893610e-01,8.893131e-01,2.653816e-03,6.540223e-08,2.200221e+01,7.883187e+00,1.411902e+01,2.375865e+01,1.709000e+02
1.147531e+05,1.328161e+00,3.008107e+04,3.481606e-01,8.893610e-01,8.893137e-01,2.654470e-03,6.539838e-08,2.200221e+01,7.883443e+00,1.411876e+01,2.375862e+01,1.709000e+02
1.147631e+05,1.328276e+00,3.009107e+04,3.482763e-01,8.893610e-01,8.893143e-01,2.655124e-03,6.539454e-08,2.200221e+01,7.883699e+00,1.411851e+01,2.375859e+01,1.709000e+02
1.147731e+05,1.328392e+00,3.010107e+04,3.483921e-01,8.893610e-01,8.893149e-01,2.655778e-03,6.539070e-08,2.200221e+01,7.883955e+00,1.411825e+01,2.375856e+01,1.709000e+02
1.147831e+05,1.328508e+00,3.011107e+04,3.485078e-01,8.893610e-01,8.893154e-01,2.656432e-03,6.538686e-08,2.200221e+01,7.884211e+00,1.411800e+01,2.375853e+01,1.709000e+02
1.147931e+05,1.328624e+00,3.012107e+04,3.486236e-01,8.893610e-01,8.893160e-01,2.657086e-03,6.538303e-08,2.200221e+01,7.884467e+00,1.411774e+01,2.375849e+01,1.709000e+02
1.148031e+05,1.328739e+00,3.013108e+04,3.487393e-01,8.893610e-01,8.893166e-01,2.657740e-03,6.537920e-08,2.200221e+01,7.884723e+00,1.411748e+01,2.375846e+01,1.709000e+02
1.148131e+05,1.328855e+00,3.014108e+04,3.488550e-01,8.893635e-01,8.893172e-01,2.658394e-03,6.537538e-08,2.200221e+01,7.884979e+00,1.411723e+01,2.375839e+01,1.709000e+02
1.148231e+05,1.328971e+00,3.015108e+04,3.489708e-01,8.893649e-01,8.893178e-01,2.659047e-03,6.537156e-08,2.200221e+01,7.885034e+00,1.411717e+01,2.375835e+01,1.709031e+02
1.148331e+05,1.329087e+00,3.016108e+04,3.490865e-01,8.893658e-01,8.893184e-01,2.659701e-03,6.536774e-08,2.200221e+01,7.885034e+00,1.411717e+01,2.375834e+01,1.709071e+02
1.148431e+05,1.329202e+00,3.017108e+04,3.492023e-01,8.893668e-01,8.893189e-01,2.660355e-03,6.536393e-08,2.200221e+01,7.885034e+00,1.411717e+01,2.375832e+01,1.709112e+02
1.148531e+05,1.329318e+00,3.018108e+04,3.493180e-01,8.893677e-01,8.893195e-01,2.661008e-03,6.536012e-08,2.200221e+01,7.885034e+00,1.411717e+01,2.375830e+01,1.709152e+02
1.148631e+05,1.329434e+00,3.019108e+04,3.494338e-01,8.893687e-01,8.893201e-01,2.661662e-03,6.535631e-08,2.200221e+01,7.885034e+00,1.411717e+01,2.375829e+01,1.709192e+02
1.148731e+05,1.329550e+00,3.020108e+04,3.495495e-01,8.893696e-01,8.893207e-01,2.662316e-03,6.535251e-08,2.200221e+01,7.885034e+00,1.411717e+01,2.375827e+01,1.709232e+02
1.148831e+05,1.329665e+00,3.021108e+04,3.496653e-01,8.893705e-01,8.893213e-01,2.662969e-03,6.534871e-08,2.200221e+01,7.885034e+00,1.411717e+01,2.375825e+01,1.709272e+02
1.148931e+05,1.329781e+00,3.022108e+04,3.497810e-01,8.893715e-01,8.893218e-01,2.663623e-03,6.534491e-08,2.200221e+01,7.885034e+00,1.411717e+01,2.375824e+01,1.709312e+02
1.149031e+05,1.329897e+00,3.023108e+04,3.498967e-01,8.893724e-01,8.893224e-01,2.664276e-03,6.534112e-08,2.200221e+01,7.885034e+00,1.411717e+01,2.375822e+01,1.709352e+02
1.149131e+05,1.330012e+00,3.024108e+04,3.500125e-01,8.893734e-01,8.893230e-01,2.664929e-03,6.533733e-08,2.200221e+01,7.885034e+00,1.411717e+01,2.375820e+01,1.709392e+02
1.149231e+05,1.330128e+00,3.025108e+04,3.501282e-01,8.893743e-01,8.893236e-01,2.665583e-03,6.533355e-08,2.200221e+01,7.885034e+00,1.411717e+01,2.375819e+01,1.709432e+02
1.149331e+05,1.330244e+00,3.026108e+04,3.502440e-01,8.893752e-01,8.893242e-01,2.666236e-03,6.532977e-08,2.200221e+01,7.885034e+00,1.411717e+01,2.375817e+01,1.709472e+02
1.149431e+05,1.330360e+00,3.027108e+04,3.503597e-01,8.893762e-01,8.893247e-01,2.666889e-03,6.532599e-08,2.200221e+01,7.885034e+00,1.411717e+01,2.375815e+01,1.709512e+02
1.149531e+05,1.330475e+00,3.028108e+04,3.504755e-01,8.893771e-01,8.893253e-01,2.667543e-03,6.532221e-08,2.200221e+01,7.885034e+00,1.411717e+01,2.375814e+01,1.709552e+02
1.149631e+05,1.330591e+00,3.029108e+04,3.505912e-01,8.893781e-01,8.893259e-01,2.668196e-03,6.531844e-08,2.200221e+01,7.885034e+00,1.411717e+01,2.375812e+01,1.709592e+02
1.149731e+05,1.330707e+00,3.030108e+04,3.507070e-01,8.893790e-01,8.893265e-01,2.668849e-03,6.531468e-08,2.200221e+01,7.885034e+00,1.411717e+01,2.375810e+01,1.709632e+02
1.149831e+05,1.330823e+00,3.031108e+04,3.508227e-01,8.893799e-01,8.893271e-01,2.669502e-03,6.531091e-08,2.200221e+01,7.885034e+00,1.411717e+01,2.375808e+01,1.709672e+02
1.149931e+05,1.330938e+00,3.032108e+04,3.509384e-01,8.893809e-01,8.893276e-01,2.670155e-03,6.530715e-08,2.200221e+01,7.885034e+00,1.411717e+01,2.375807e+01,1.709712e+02
1.150031e+05,1.331054e+00,3.033108e+04,3.510542e-01,8.893818e-01,8.893282e-01,2.670808e-03,6.530339e-08,2.200221e+01,7.885034e+00,1.411717e+01,2.375805e+01,1.709752e+02
1.150131e+05,1.331170e+00,3.034108e+04,3.511699e-01,8.893828e-01,8.893288e-01,2.671462e-03,6.529964e-08,2.200221e+01,7.885034e+00,1.411717e+01,2.375803e+01,1.709792e+02
1.150231e+05,1.331286e+00,3.035108e+04,3.512857e-01,8.893837e-01,8.893294e-01,2.672115e-03,6.529589e-08,2.200221e+01,7.885034e+00,1.411717e+01,2.375802e+01,1.709832e+02
1.150331e+05,1.331401e+00,3.036108e+04,3.514014e-01,8.893846e-01,8.893300e-01,2.672767e-03,6.529215e-08,2.200221e+01,7.885034e+00,1.411717e+01,2.375800e+01,1.709872e+02
1.150431e+05,1.331517e+00,3.037108e+04,3.515172e-01,8.893856e-01,8.893306e-01,2.673420e-03,6.528840e-08,2.200221e+01,7.885034e+00,1.411717e+01,2.375798e+01,1.709913e+02
1.150531e+05,1.331633e+00,3.038108e+04,3.516329e-01,8.893865e-01,8.893311e-01,2.674073e-03,6.528466e-08,2.200221e+01,7.885034e+00,1.411717e+01,2.375797e+01,1.709953e+02
1.150631e+05,1.331749e+00,3.039108e+04,3.517487e-01,8.893822e-01,8.893317e-01,2.674726e-03,6.528093e-08,2.200221e+01,7.885034e+00,1.411717e+01,2.375804e+01,1.709993e+02
1.150731e+05,1.331864e+00,3.040108e+04,3.518644e-01,8.893805e-01,8.893323e-01,2.675379e-03,6.527720e-08,2.200242e+01,7.884825e+00,1.411759e+01,2.375834e+01,1.709967e+02
1.150831e+05,1.331980e+00,3.041109e+04,3.519802e-01,8.893795e-01,8.893329e-01,2.676032e-03,6.527347e-08,2.200267e+01,7.884568e+00,1.411811e+01,2.375867e+01,1.709927e+02
1.150931e+05,1.332096e+00,3.042109e+04,3.520959e-01,8.893786e-01,8.893335e-01,2.676684e-03,6.526974e-08,2.200293e+01,7.884311e+00,1.411862e+01,2.375901e+01,1.709887e+02
1.151031e+05,1.332212e+00,3.043109e+04,3.522116e-01,8.893776e-01,8.893340e-01,2.677337e-03,6.526602e-08,2.200319e+01,7.884054e+00,1.411913e+01,2.375935e+01,1.709847e+02
1.151131e+05,1.332327e+00,3.044109e+04,3.523274e-01,8.893767e-01,8.893346e-01,2.677990e-03,6.526230e-08,2.200344e+01,7.883797e+00,1.411965e+01,2.375969e+01,1.709807e+02
1.151231e+05,1.332443e+00,3.045109e+04,3.524431e-01,8.893758e-01,8.893352e-01,2.678642e-03,6.525859e-08,2.200370e+01,7.883541e+00,1.412016e+01,2.376002e+01,1.709767e+02
1.151331e+05,1.332559e+00,3.046109e+04,3.525589e-01,8.893748e-01,8.893358e-01,2.679295e-03,6.525488e-08,2.200396e+01,7.883284e+00,1.412067e+01,2.376036e+01,1.709727e+02
1.151431e+05,1.332675e+00,3.047109e+04,3.526746e-01,8.893739e-01,8.893364e-01,2.679948e-03,6.525117e-08,2.200421e+01,7.883027e+00,1.412119e+01,2.376070e+01,1.709687e+02
1.151531e+05,1.332790e+00,3.048109e+04,3.527904e-01,8.893729e-01,8.893369e-01,2.680600e-03,6.524746e-08,2.200447e+01,7.882770e+00,1.412170e+01,2.376104e+01,1.709647e+02
1.151631e+05,1.332906e+00,3.049109e+04,3.529061e-01,8.893720e-01,8.893375e-01,2.681253e-03,6.524376e-08,2.200473e+01,7.882513e+00,1.412222e+01,2.376138e+01,1.709607e+02
1.151731e+05,1.333022e+00,3.050109e+04,3.530219e-01,8.893711e-01,8.893381e-01,2.681905e-03,6.524007e-08,2.200499e+01,7.882256e+00,1.412273e+01,2.376171e+01,1.709567e+02
1.151831e+05,1.333138e+00,3.051109e+04,3.531376e-01,8.893701e-01,8.893387e-01,2.682557e-03,6.523637e-08,2.200524e+01,7.881999e+00,1.412324e+01,2.376205e+01,1.709527e+02
1.151931e+05,1.333253e+00,3.052109e+04,3.532533e-01,8.893692e-01,8.893393e-01,2.683210e-03,6.523268e-08,2.200550e+01,7.881742e+00,1.412376e+01,2.376239e+01,1.709487e+02
1.152031e+05,1.333369e+00,3.053109e+04,3.533691e-01,8.893682e-01,8.893398e-01,2.683862e-03,6.522899e-08,2.200576e+01,7.881486e+00,1.412427e+01,2.376273e+01,1.709447e+02
1.152131e+05,1.333485e+00,3.054109e+04,3.534848e-01,8.893673e-01,8.893404e-01,2.684514e-03,6.522531e-08,2.200601e+01,7.881229e+00,1.412478e+01,2.376306e+01,1.709407e+02
1.152231e+05,1.333601e+00,3.055109e+04,3.536006e-01,8.893664e-01,8.893410e-01,2.685167e-03,6.522163e-08,2.200627e+01,7.880972e+00,1.412530e+01,2.376340e+01,1.709367e+02
1.152331e+05,1.333716e+00,3.056109e+04,3.537163e-01,8.893654e-01,8.893416e-01,2.685819e-03,6.521795e-08,2.200653e+01,7.880715e+00,1.412581e+01,2.376374e+01,1.709327e+02
1.152431e+05,1.333832e+00,3.057109e+04,3.538321e-01,8.893645e-01,8.893422e-01,2.686471e-03,6.521428e-08,2.200678e+01,7.880458e+00,1.412633e+01,2.376408e+01,1.709286e+02
1.152531e+05,1.333948e+00,3.058109e+04,3.539478e-01,8.893635e-01,8.893427e-01,2.687123e-03,6.521061e-08,2.200704e+01,7.880201e+00,1.412684e+01,2.376441e+01,1.709246e+02
1.152631e+05,1.334064e+00,3.059109e+04,3.540636e-01,8.893626e-01,8.893433e-01,2.687775e-03,6.520695e-08,2.200730e+01,7.879944e+00,1.412735e+01,2.376475e+01,1.709206e+02
1.152731e+05,1.334179e+00,3.060109e+04,3.541793e-01,8.893617e-01,8.893439e-01,2.688427e-03,6.520328e-08,2.200755e+01,7.879688e+00,1.412787e+01,2.376509e+01,1.709166e+02
1.152831e+05,1.334295e+00,3.061109e+04,3.542950e-01,8.893607e-01,8.893445e-01,2.689080e-03,6.519962e-08,2.200781e+01,7.879431e+00,1.412838e+01,2.376543e+01,1.709126e+02
1.152931e+05,1.334411e+00,3.062109e+04,3.544108e-01,8.893598e-01,8.893451e-01,2.689732e-03,6.519597e-08,2.200807e+01,7.879174e+00,1.412889e+01,2.376576e+01,1.709086e+02
1.153031e+05,1.334527e+00,3.063109e+04,3.545265e-01,8.893588e-01,8.893456e-01,2.690383e-03,6.519231e-08,2.200832e+01,7.878917e+00,1.412941e+01,2.376610e+01,1.709046e+02
1.153131e+05,1.334642e+00,3.064109e+04,3.546423e-01,8.893579e-01,8.893462e-01,2.691035e-03,6.518866e-08,2.200858e+01,7.878660e+00,1.412992e+01,2.376644e+01,1.709006e+02
