Repository: brandonlampe/CS_Data

# Repository for Crushed Salt Data
**Grant No: 456417**

This is a work in progress!

## Repository Content

### Directory Names
A uniform namining structure still in progress, but in general directories are named according to the following:
 - Names contain no spaces, a single underscore "_" will be used as a file name seperator.
 - Files are for the Crushed Salt Project (CSP); therefore, the first three charaters of each file are "CSP".
 - Folders are organized by which frame the test was performed on i.e., A2 or A3.
 - The fifth and sixth charaters of each file name will therefore be "A" followed by the frame number.

File: UNM_WP_HY_175_09/IscoMeasurements/STAGE02/CREEP_FIT/175_09_STAGE02_CREEP_OUT.csv (part 20 of 38)
Analysis by Brandon Lampe, performed on: 2016/07/06 13:49:27
Experimental results below begin at: 2016/04/09 08:57:14
Duration (sec),Duration (day),Elapsed Time (sec),Elapsed Time (day),Interpolated Fractional Density,Fit to Fractional Density,Fit to Volume Strain,Fit to Volume Strain Rate (1/sec),Confining Pressure (MPa),Pore Pressure (MPa),Terzaghi Pressure (MPa),Solid Pressure (MPa),Temperature (C))
1.294836e+05,1.498653e+00,4.481160e+04,5.186528e-01,8.902824e-01,8.901460e-01,3.589915e-03,6.227420e-08,2.198776e+01,7.874334e+00,1.411343e+01,2.372709e+01,1.707324e+02
1.294936e+05,1.498769e+00,4.482160e+04,5.187685e-01,8.902808e-01,8.901465e-01,3.590538e-03,6.227317e-08,2.198690e+01,7.874079e+00,1.411283e+01,2.372618e+01,1.707284e+02
1.295036e+05,1.498884e+00,4.483160e+04,5.188843e-01,8.902792e-01,8.901471e-01,3.591161e-03,6.227213e-08,2.198605e+01,7.873825e+00,1.411222e+01,2.372528e+01,1.707244e+02
1.295136e+05,1.499000e+00,4.484160e+04,5.190000e-01,8.902777e-01,8.901477e-01,3.591784e-03,6.227110e-08,2.198519e+01,7.873571e+00,1.411162e+01,2.372438e+01,1.707204e+02
1.295236e+05,1.499116e+00,4.485160e+04,5.191157e-01,8.902761e-01,8.901482e-01,3.592406e-03,6.227006e-08,2.198434e+01,7.873317e+00,1.411102e+01,2.372348e+01,1.707164e+02
1.295336e+05,1.499231e+00,4.486160e+04,5.192315e-01,8.902745e-01,8.901488e-01,3.593029e-03,6.226903e-08,2.198348e+01,7.873063e+00,1.411042e+01,2.372258e+01,1.707124e+02
1.295436e+05,1.499347e+00,4.487160e+04,5.193472e-01,8.902729e-01,8.901493e-01,3.593652e-03,6.226800e-08,2.198262e+01,7.872809e+00,1.410981e+01,2.372167e+01,1.707084e+02
1.295536e+05,1.499463e+00,4.488160e+04,5.194630e-01,8.902713e-01,8.901499e-01,3.594274e-03,6.226697e-08,2.198177e+01,7.872555e+00,1.410921e+01,2.372077e+01,1.707044e+02
1.295636e+05,1.499579e+00,4.489160e+04,5.195787e-01,8.902755e-01,8.901504e-01,3.594897e-03,6.226594e-08,2.198091e+01,7.872301e+00,1.410861e+01,2.371977e+01,1.707004e+02
1.295736e+05,1.499694e+00,4.490160e+04,5.196945e-01,8.902663e-01,8.901510e-01,3.595520e-03,6.226491e-08,2.198137e+01,7.872276e+00,1.410909e+01,2.372045e+01,1.707036e+02
1.295836e+05,1.499810e+00,4.491160e+04,5.198102e-01,8.902556e-01,8.901515e-01,3.596142e-03,6.226388e-08,2.198196e+01,7.872276e+00,1.410969e+01,2.372131e+01,1.707076e+02
1.295936e+05,1.499926e+00,4.492160e+04,5.199260e-01,8.902449e-01,8.901521e-01,3.596765e-03,6.226285e-08,2.198256e+01,7.872276e+00,1.411029e+01,2.372217e+01,1.707116e+02
1.296036e+05,1.500042e+00,4.493160e+04,5.200417e-01,8.902342e-01,8.901526e-01,3.597388e-03,6.226183e-08,2.198316e+01,7.872276e+00,1.411088e+01,2.372303e+01,1.707156e+02
1.296136e+05,1.500157e+00,4.494160e+04,5.201574e-01,8.902235e-01,8.901532e-01,3.598010e-03,6.226080e-08,2.198376e+01,7.872276e+00,1.411148e+01,2.372389e+01,1.707196e+02
1.296236e+05,1.500273e+00,4.495160e+04,5.202732e-01,8.902128e-01,8.901538e-01,3.598633e-03,6.225978e-08,2.198435e+01,7.872276e+00,1.411208e+01,2.372475e+01,1.707236e+02
1.296336e+05,1.500389e+00,4.496160e+04,5.203889e-01,8.902021e-01,8.901543e-01,3.599256e-03,6.225875e-08,2.198495e+01,7.872276e+00,1.411267e+01,2.372561e+01,1.707275e+02
1.296436e+05,1.500505e+00,4.497160e+04,5.205047e-01,8.901913e-01,8.901549e-01,3.599878e-03,6.225773e-08,2.198555e+01,7.872276e+00,1.411327e+01,2.372648e+01,1.707315e+02
1.296536e+05,1.500620e+00,4.498160e+04,5.206204e-01,8.901806e-01,8.901554e-01,3.600501e-03,6.225671e-08,2.198615e+01,7.872276e+00,1.411387e+01,2.372734e+01,1.707355e+02
1.296636e+05,1.500736e+00,4.499161e+04,5.207362e-01,8.901699e-01,8.901560e-01,3.601123e-03,6.225568e-08,2.198674e+01,7.872276e+00,1.411447e+01,2.372820e+01,1.707395e+02
1.296736e+05,1.500852e+00,4.500161e+04,5.208519e-01,8.901592e-01,8.901565e-01,3.601746e-03,6.225466e-08,2.198734e+01,7.872276e+00,1.411506e+01,2.372906e+01,1.707435e+02
1.296836e+05,1.500968e+00,4.501161e+04,5.209677e-01,8.901485e-01,8.901571e-01,3.602369e-03,6.225364e-08,2.198794e+01,7.872276e+00,1.411566e+01,2.372992e+01,1.707475e+02
1.296936e+05,1.501083e+00,4.502161e+04,5.210834e-01,8.901378e-01,8.901576e-01,3.602991e-03,6.225263e-08,2.198853e+01,7.872276e+00,1.411626e+01,2.373078e+01,1.707515e+02
1.297036e+05,1.501199e+00,4.503161e+04,5.211992e-01,8.901271e-01,8.901582e-01,3.603614e-03,6.225161e-08,2.198913e+01,7.872276e+00,1.411686e+01,2.373165e+01,1.707555e+02
1.297136e+05,1.501315e+00,4.504161e+04,5.213149e-01,8.901164e-01,8.901587e-01,3.604236e-03,6.225059e-08,2.198973e+01,7.872276e+00,1.411745e+01,2.373251e+01,1.707595e+02
1.297236e+05,1.501431e+00,4.505161e+04,5.214306e-01,8.901057e-01,8.901593e-01,3.604859e-03,6.224958e-08,2.199033e+01,7.872276e+00,1.411805e+01,2.373337e+01,1.707635e+02
1.297336e+05,1.501546e+00,4.506161e+04,5.215464e-01,8.900950e-01,8.901598e-01,3.605481e-03,6.224856e-08,2.199092e+01,7.872276e+00,1.411865e+01,2.373423e+01,1.707675e+02
1.297436e+05,1.501662e+00,4.507161e+04,5.216621e-01,8.900843e-01,8.901604e-01,3.606104e-03,6.224755e-08,2.199152e+01,7.872276e+00,1.411925e+01,2.373509e+01,1.707715e+02
1.297536e+05,1.501778e+00,4.508161e+04,5.217779e-01,8.900736e-01,8.901610e-01,3.606726e-03,6.224653e-08,2.199212e+01,7.872276e+00,1.411984e+01,2.373596e+01,1.707754e+02
1.297636e+05,1.501894e+00,4.509161e+04,5.218936e-01,8.900629e-01,8.901615e-01,3.607349e-03,6.224552e-08,2.199272e+01,7.872276e+00,1.412044e+01,2.373682e+01,1.707794e+02
1.297736e+05,1.502009e+00,4.510161e+04,5.220094e-01,8.900522e-01,8.901621e-01,3.607971e-03,6.224451e-08,2.199331e+01,7.872276e+00,1.412104e+01,2.373768e+01,1.707834e+02
1.297836e+05,1.502125e+00,4.511161e+04,5.221251e-01,8.900414e-01,8.901626e-01,3.608594e-03,6.224350e-08,2.199391e+01,7.872276e+00,1.412163e+01,2.373854e+01,1.707874e+02
1.297936e+05,1.502241e+00,4.512161e+04,5.222409e-01,8.900307e-01,8.901632e-01,3.609216e-03,6.224249e-08,2.199451e+01,7.872276e+00,1.412223e+01,2.373940e+01,1.707914e+02
1.298036e+05,1.502357e+00,4.513161e+04,5.223566e-01,8.900200e-01,8.901637e-01,3.609839e-03,6.224148e-08,2.199510e+01,7.872276e+00,1.412283e+01,2.374027e+01,1.707954e+02
1.298136e+05,1.502472e+00,4.514161e+04,5.224723e-01,8.900066e-01,8.901643e-01,3.610461e-03,6.224047e-08,2.199570e+01,7.872276e+00,1.412343e+01,2.374118e+01,1.707994e+02
1.298236e+05,1.502588e+00,4.515161e+04,5.225881e-01,8.900045e-01,8.901648e-01,3.611083e-03,6.223946e-08,2.199579e+01,7.872276e+00,1.412352e+01,2.374132e+01,1.708000e+02
1.298336e+05,1.502704e+00,4.516161e+04,5.227038e-01,8.900045e-01,8.901654e-01,3.611706e-03,6.223845e-08,2.199579e+01,7.872276e+00,1.412352e+01,2.374132e+01,1.708000e+02
1.298436e+05,1.502820e+00,4.517161e+04,5.228196e-01,8.900045e-01,8.901659e-01,3.612328e-03,6.223745e-08,2.199579e+01,7.872276e+00,1.412352e+01,2.374132e+01,1.708000e+02
1.298536e+05,1.502935e+00,4.518161e+04,5.229353e-01,8.900045e-01,8.901665e-01,3.612951e-03,6.223644e-08,2.199579e+01,7.872276e+00,1.412352e+01,2.374132e+01,1.708000e+02
1.298636e+05,1.503051e+00,4.519161e+04,5.230511e-01,8.900045e-01,8.901671e-01,3.613573e-03,6.223544e-08,2.199579e+01,7.872276e+00,1.412352e+01,2.374132e+01,1.708000e+02
1.298736e+05,1.503167e+00,4.520161e+04,5.231668e-01,8.900045e-01,8.901676e-01,3.614195e-03,6.223444e-08,2.199579e+01,7.872276e+00,1.412352e+01,2.374132e+01,1.708000e+02
1.298836e+05,1.503283e+00,4.521161e+04,5.232826e-01,8.900045e-01,8.901682e-01,3.614818e-03,6.223343e-08,2.199579e+01,7.872276e+00,1.412352e+01,2.374132e+01,1.708000e+02
1.298936e+05,1.503398e+00,4.522161e+04,5.233983e-01,8.900045e-01,8.901687e-01,3.615440e-03,6.223243e-08,2.199579e+01,7.872276e+00,1.412352e+01,2.374132e+01,1.708000e+02
1.299036e+05,1.503514e+00,4.523161e+04,5.235140e-01,8.900045e-01,8.901693e-01,3.616062e-03,6.223143e-08,2.199579e+01,7.872276e+00,1.412352e+01,2.374132e+01,1.708000e+02
1.299136e+05,1.503630e+00,4.524161e+04,5.236298e-01,8.900045e-01,8.901698e-01,3.616685e-03,6.223043e-08,2.199579e+01,7.872276e+00,1.412352e+01,2.374132e+01,1.708000e+02
1.299236e+05,1.503746e+00,4.525161e+04,5.237455e-01,8.900045e-01,8.901704e-01,3.617307e-03,6.222943e-08,2.199579e+01,7.872276e+00,1.412352e+01,2.374132e+01,1.708000e+02
1.299336e+05,1.503861e+00,4.526161e+04,5.238613e-01,8.900045e-01,8.901709e-01,3.617929e-03,6.222844e-08,2.199579e+01,7.872276e+00,1.412352e+01,2.374132e+01,1.708000e+02
1.299436e+05,1.503977e+00,4.527162e+04,5.239770e-01,8.900045e-01,8.901715e-01,3.618552e-03,6.222744e-08,2.199579e+01,7.872276e+00,1.412352e+01,2.374132e+01,1.708000e+02
1.299536e+05,1.504093e+00,4.528162e+04,5.240928e-01,8.900045e-01,8.901720e-01,3.619174e-03,6.222644e-08,2.199579e+01,7.872276e+00,1.412352e+01,2.374132e+01,1.708000e+02
1.299636e+05,1.504209e+00,4.529162e+04,5.242085e-01,8.900045e-01,8.901726e-01,3.619796e-03,6.222545e-08,2.199579e+01,7.872276e+00,1.412352e+01,2.374132e+01,1.708000e+02
1.299736e+05,1.504324e+00,4.530162e+04,5.243243e-01,8.900045e-01,8.901731e-01,3.620418e-03,6.222445e-08,2.199579e+01,7.872276e+00,1.412352e+01,2.374132e+01,1.708000e+02
1.299836e+05,1.504440e+00,4.531162e+04,5.244400e-01,8.900045e-01,8.901737e-01,3.621041e-03,6.222346e-08,2.199579e+01,7.872276e+00,1.412352e+01,2.374132e+01,1.708000e+02
1.299936e+05,1.504556e+00,4.532162e+04,5.245558e-01,8.900045e-01,8.901743e-01,3.621663e-03,6.222247e-08,2.199579e+01,7.872276e+00,1.412352e+01,2.374132e+01,1.708000e+02
1.300036e+05,1.504671e+00,4.533162e+04,5.246715e-01,8.900045e-01,8.901748e-01,3.622285e-03,6.222147e-08,2.199579e+01,7.872276e+00,1.412352e+01,2.374132e+01,1.708000e+02
1.300136e+05,1.504787e+00,4.534162e+04,5.247872e-01,8.900045e-01,8.901754e-01,3.622907e-03,6.222048e-08,2.199579e+01,7.872276e+00,1.412352e+01,2.374132e+01,1.708000e+02
1.300236e+05,1.504903e+00,4.535162e+04,5.249030e-01,8.900045e-01,8.901759e-01,3.623530e-03,6.221949e-08,2.199579e+01,7.872276e+00,1.412352e+01,2.374132e+01,1.708000e+02
1.300336e+05,1.505019e+00,4.536162e+04,5.250187e-01,8.900045e-01,8.901765e-01,3.624152e-03,6.221850e-08,2.199579e+01,7.872276e+00,1.412352e+01,2.374132e+01,1.708000e+02
1.300436e+05,1.505134e+00,4.537162e+04,5.251345e-01,8.900045e-01,8.901770e-01,3.624774e-03,6.221751e-08,2.199579e+01,7.872276e+00,1.412352e+01,2.374132e+01,1.708000e+02
1.300536e+05,1.505250e+00,4.538162e+04,5.252502e-01,8.900045e-01,8.901776e-01,3.625396e-03,6.221653e-08,2.199579e+01,7.872276e+00,1.412352e+01,2.374132e+01,1.708000e+02
1.300636e+05,1.505366e+00,4.539162e+04,5.253660e-01,8.900045e-01,8.901781e-01,3.626018e-03,6.221554e-08,2.199579e+01,7.872276e+00,1.412352e+01,2.374132e+01,1.708000e+02
1.300736e+05,1.505482e+00,4.540162e+04,5.254817e-01,8.900093e-01,8.901787e-01,3.626641e-03,6.221455e-08,2.199527e+01,7.872499e+00,1.412277e+01,2.374061e+01,1.708000e+02
1.300836e+05,1.505597e+00,4.541162e+04,5.255975e-01,8.900148e-01,8.901792e-01,3.627263e-03,6.221357e-08,2.199467e+01,7.872753e+00,1.412191e+01,2.373981e+01,1.708000e+02
1.300936e+05,1.505713e+00,4.542162e+04,5.257132e-01,8.900203e-01,8.901798e-01,3.627885e-03,6.221258e-08,2.199407e+01,7.873007e+00,1.412106e+01,2.373901e+01,1.708000e+02
1.301036e+05,1.505829e+00,4.543162e+04,5.258289e-01,8.900258e-01,8.901803e-01,3.628507e-03,6.221160e-08,2.199347e+01,7.873262e+00,1.412021e+01,2.373820e+01,1.708000e+02
1.301136e+05,1.505945e+00,4.544162e+04,5.259447e-01,8.900312e-01,8.901809e-01,3.629129e-03,6.221062e-08,2.199287e+01,7.873516e+00,1.411935e+01,2.373740e+01,1.708000e+02
1.301236e+05,1.506060e+00,4.545162e+04,5.260604e-01,8.900367e-01,8.901815e-01,3.629751e-03,6.220963e-08,2.199227e+01,7.873770e+00,1.411850e+01,2.373660e+01,1.708000e+02
1.301336e+05,1.506176e+00,4.546162e+04,5.261762e-01,8.900422e-01,8.901820e-01,3.630373e-03,6.220865e-08,2.199167e+01,7.874024e+00,1.411765e+01,2.373580e+01,1.708000e+02
1.301436e+05,1.506292e+00,4.547162e+04,5.262919e-01,8.900477e-01,8.901826e-01,3.630996e-03,6.220767e-08,2.199107e+01,7.874278e+00,1.411679e+01,2.373499e+01,1.708000e+02
1.301536e+05,1.506408e+00,4.548162e+04,5.264077e-01,8.900532e-01,8.901831e-01,3.631618e-03,6.220669e-08,2.199047e+01,7.874532e+00,1.411594e+01,2.373419e+01,1.708000e+02
1.301636e+05,1.506523e+00,4.549162e+04,5.265234e-01,8.900586e-01,8.901837e-01,3.632240e-03,6.220572e-08,2.198987e+01,7.874786e+00,1.411509e+01,2.373339e+01,1.708000e+02
1.301736e+05,1.506639e+00,4.550162e+04,5.266392e-01,8.900641e-01,8.901842e-01,3.632862e-03,6.220474e-08,2.198927e+01,7.875040e+00,1.411423e+01,2.373259e+01,1.708000e+02
1.301836e+05,1.506755e+00,4.551162e+04,5.267549e-01,8.900696e-01,8.901848e-01,3.633484e-03,6.220376e-08,2.198867e+01,7.875294e+00,1.411338e+01,2.373178e+01,1.708000e+02
1.301936e+05,1.506871e+00,4.552162e+04,5.268707e-01,8.900751e-01,8.901853e-01,3.634106e-03,6.220278e-08,2.198807e+01,7.875549e+00,1.411253e+01,2.373098e+01,1.708000e+02
1.302036e+05,1.506986e+00,4.553162e+04,5.269864e-01,8.900806e-01,8.901859e-01,3.634728e-03,6.220181e-08,2.198747e+01,7.875803e+00,1.411167e+01,2.373018e+01,1.708000e+02
1.302136e+05,1.507102e+00,4.554162e+04,5.271021e-01,8.900860e-01,8.901864e-01,3.635350e-03,6.220084e-08,2.198688e+01,7.876057e+00,1.411082e+01,2.372938e+01,1.708000e+02
1.302236e+05,1.507218e+00,4.555163e+04,5.272179e-01,8.900915e-01,8.901870e-01,3.635972e-03,6.219986e-08,2.198628e+01,7.876311e+00,1.410996e+01,2.372857e+01,1.708000e+02
1.302336e+05,1.507334e+00,4.556163e+04,5.273336e-01,8.900970e-01,8.901875e-01,3.636594e-03,6.219889e-08,2.198568e+01,7.876565e+00,1.410911e+01,2.372777e+01,1.708000e+02
1.302436e+05,1.507449e+00,4.557163e+04,5.274494e-01,8.901025e-01,8.901881e-01,3.637216e-03,6.219792e-08,2.198508e+01,7.876819e+00,1.410826e+01,2.372697e+01,1.708000e+02
1.302536e+05,1.507565e+00,4.558163e+04,5.275651e-01,8.901080e-01,8.901887e-01,3.637838e-03,6.219695e-08,2.198448e+01,7.877073e+00,1.410740e+01,2.372617e+01,1.708000e+02
1.302636e+05,1.507681e+00,4.559163e+04,5.276809e-01,8.901134e-01,8.901892e-01,3.638460e-03,6.219598e-08,2.198388e+01,7.877327e+00,1.410655e+01,2.372536e+01,1.708000e+02
1.302736e+05,1.507797e+00,4.560163e+04,5.277966e-01,8.901189e-01,8.901898e-01,3.639082e-03,6.219501e-08,2.198328e+01,7.877581e+00,1.410570e+01,2.372456e+01,1.708000e+02
1.302836e+05,1.507912e+00,4.561163e+04,5.279124e-01,8.901244e-01,8.901903e-01,3.639704e-03,6.219404e-08,2.198268e+01,7.877836e+00,1.410484e+01,2.372376e+01,1.708000e+02
1.302936e+05,1.508028e+00,4.562163e+04,5.280281e-01,8.901299e-01,8.901909e-01,3.640326e-03,6.219307e-08,2.198208e+01,7.878090e+00,1.410399e+01,2.372296e+01,1.708000e+02
1.303036e+05,1.508144e+00,4.563163e+04,5.281438e-01,8.901354e-01,8.901914e-01,3.640948e-03,6.219210e-08,2.198148e+01,7.878344e+00,1.410314e+01,2.372216e+01,1.708000e+02
1.303136e+05,1.508260e+00,4.564163e+04,5.282596e-01,8.901408e-01,8.901920e-01,3.641570e-03,6.219114e-08,2.198088e+01,7.878598e+00,1.410228e+01,2.372135e+01,1.708000e+02
1.303236e+05,1.508375e+00,4.565163e+04,5.283753e-01,8.901475e-01,8.901925e-01,3.642192e-03,6.219017e-08,2.198059e+01,7.878390e+00,1.410220e+01,2.372094e+01,1.708000e+02
1.303336e+05,1.508491e+00,4.566163e+04,5.284911e-01,8.901544e-01,8.901931e-01,3.642814e-03,6.218921e-08,2.198034e+01,7.878137e+00,1.410220e+01,2.372056e+01,1.708000e+02
1.303436e+05,1.508607e+00,4.567163e+04,5.286068e-01,8.901612e-01,8.901936e-01,3.643436e-03,6.218824e-08,2.198008e+01,7.877884e+00,1.410220e+01,2.372018e+01,1.708000e+02
1.303536e+05,1.508723e+00,4.568163e+04,5.287226e-01,8.901680e-01,8.901942e-01,3.644058e-03,6.218728e-08,2.197983e+01,7.877631e+00,1.410220e+01,2.371980e+01,1.708000e+02
1.303636e+05,1.508838e+00,4.569163e+04,5.288383e-01,8.901749e-01,8.901947e-01,3.644679e-03,6.218632e-08,2.197957e+01,7.877377e+00,1.410219e+01,2.371943e+01,1.708000e+02
1.303736e+05,1.508954e+00,4.570163e+04,5.289541e-01,8.901817e-01,8.901953e-01,3.645301e-03,6.218536e-08,2.197931e+01,7.877124e+00,1.410219e+01,2.371905e+01,1.708000e+02
1.303836e+05,1.509070e+00,4.571163e+04,5.290698e-01,8.901885e-01,8.901958e-01,3.645923e-03,6.218440e-08,2.197906e+01,7.876871e+00,1.410219e+01,2.371867e+01,1.708000e+02
1.303936e+05,1.509186e+00,4.572163e+04,5.291855e-01,8.901953e-01,8.901964e-01,3.646545e-03,6.218344e-08,2.197880e+01,7.876618e+00,1.410219e+01,2.371829e+01,1.708000e+02
1.304036e+05,1.509301e+00,4.573163e+04,5.293013e-01,8.902022e-01,8.901970e-01,3.647167e-03,6.218248e-08,2.197855e+01,7.876364e+00,1.410218e+01,2.371791e+01,1.708000e+02
1.304136e+05,1.509417e+00,4.574163e+04,5.294170e-01,8.902090e-01,8.901975e-01,3.647789e-03,6.218152e-08,2.197829e+01,7.876111e+00,1.410218e+01,2.371754e+01,1.708000e+02
1.304236e+05,1.509533e+00,4.575163e+04,5.295328e-01,8.902158e-01,8.901981e-01,3.648411e-03,6.218056e-08,2.197803e+01,7.875858e+00,1.410218e+01,2.371716e+01,1.708000e+02
1.304336e+05,1.509649e+00,4.576163e+04,5.296485e-01,8.902227e-01,8.901986e-01,3.649032e-03,6.217961e-08,2.197778e+01,7.875605e+00,1.410217e+01,2.371678e+01,1.708000e+02
1.304436e+05,1.509764e+00,4.577163e+04,5.297643e-01,8.902295e-01,8.901992e-01,3.649654e-03,6.217865e-08,2.197752e+01,7.875351e+00,1.410217e+01,2.371640e+01,1.708000e+02
1.304536e+05,1.509880e+00,4.578163e+04,5.298800e-01,8.902363e-01,8.901997e-01,3.650276e-03,6.217770e-08,2.197727e+01,7.875098e+00,1.410217e+01,2.371603e+01,1.708000e+02
1.304636e+05,1.509996e+00,4.579163e+04,5.299958e-01,8.902431e-01,8.902003e-01,3.650898e-03,6.217674e-08,2.197701e+01,7.874845e+00,1.410217e+01,2.371565e+01,1.708000e+02
1.304736e+05,1.510112e+00,4.580163e+04,5.301115e-01,8.902500e-01,8.902008e-01,3.651520e-03,6.217579e-08,2.197675e+01,7.874592e+00,1.410216e+01,2.371527e+01,1.708000e+02
1.304836e+05,1.510227e+00,4.581163e+04,5.302273e-01,8.902568e-01,8.902014e-01,3.652141e-03,6.217484e-08,2.197650e+01,7.874338e+00,1.410216e+01,2.371489e+01,1.708000e+02
1.304936e+05,1.510343e+00,4.582163e+04,5.303430e-01,8.902636e-01,8.902019e-01,3.652763e-03,6.217389e-08,2.197624e+01,7.874085e+00,1.410216e+01,2.371451e+01,1.708000e+02
1.305036e+05,1.510459e+00,4.583164e+04,5.304587e-01,8.902705e-01,8.902025e-01,3.653385e-03,6.217294e-08,2.197599e+01,7.873832e+00,1.410215e+01,2.371414e+01,1.708000e+02
1.305136e+05,1.510574e+00,4.584164e+04,5.305745e-01,8.902773e-01,8.902030e-01,3.654007e-03,6.217199e-08,2.197573e+01,7.873579e+00,1.410215e+01,2.371376e+01,1.708000e+02
1.305236e+05,1.510690e+00,4.585164e+04,5.306902e-01,8.902841e-01,8.902036e-01,3.654628e-03,6.217104e-08,2.197547e+01,7.873326e+00,1.410215e+01,2.371338e+01,1.708000e+02
1.305336e+05,1.510806e+00,4.586164e+04,5.308060e-01,8.902909e-01,8.902042e-01,3.655250e-03,6.217009e-08,2.197522e+01,7.873072e+00,1.410215e+01,2.371300e+01,1.708000e+02
1.305436e+05,1.510922e+00,4.587164e+04,5.309217e-01,8.902978e-01,8.902047e-01,3.655872e-03,6.216914e-08,2.197496e+01,7.872819e+00,1.410214e+01,2.371263e+01,1.708000e+02
1.305536e+05,1.511037e+00,4.588164e+04,5.310375e-01,8.903046e-01,8.902053e-01,3.656494e-03,6.216820e-08,2.197471e+01,7.872566e+00,1.410214e+01,2.371225e+01,1.708000e+02
1.305636e+05,1.511153e+00,4.589164e+04,5.311532e-01,8.903087e-01,8.902058e-01,3.657115e-03,6.216725e-08,2.197445e+01,7.872313e+00,1.410214e+01,2.371192e+01,1.708000e+02
1.305736e+05,1.511269e+00,4.590164e+04,5.312690e-01,8.903079e-01,8.902064e-01,3.657737e-03,6.216630e-08,2.197441e+01,7.872493e+00,1.410192e+01,2.371187e+01,1.707966e+02
1.305836e+05,1.511385e+00,4.591164e+04,5.313847e-01,8.903063e-01,8.902069e-01,3.658359e-03,6.216536e-08,2.197441e+01,7.872747e+00,1.410167e+01,2.371187e+01,1.707926e+02
1.305936e+05,1.511500e+00,4.592164e+04,5.315004e-01,8.903047e-01,8.902075e-01,3.658980e-03,6.216442e-08,2.197441e+01,7.873001e+00,1.410141e+01,2.371186e+01,1.707886e+02
1.306036e+05,1.511616e+00,4.593164e+04,5.316162e-01,8.903031e-01,8.902080e-01,3.659602e-03,6.216347e-08,2.197441e+01,7.873255e+00,1.410116e+01,2.371186e+01,1.707846e+02
1.306136e+05,1.511732e+00,4.594164e+04,5.317319e-01,8.903015e-01,8.902086e-01,3.660224e-03,6.216253e-08,2.197441e+01,7.873510e+00,1.410090e+01,2.371186e+01,1.707806e+02
1.306236e+05,1.511848e+00,4.595164e+04,5.318477e-01,8.902999e-01,8.902091e-01,3.660845e-03,6.216159e-08,2.197441e+01,7.873764e+00,1.410065e+01,2.371185e+01,1.707766e+02
1.306336e+05,1.511963e+00,4.596164e+04,5.319634e-01,8.902983e-01,8.902097e-01,3.661467e-03,6.216065e-08,2.197441e+01,7.874018e+00,1.410040e+01,2.371185e+01,1.707725e+02
1.306436e+05,1.512079e+00,4.597164e+04,5.320792e-01,8.902967e-01,8.902102e-01,3.662088e-03,6.215971e-08,2.197441e+01,7.874272e+00,1.410014e+01,2.371185e+01,1.707685e+02
1.306536e+05,1.512195e+00,4.598164e+04,5.321949e-01,8.902951e-01,8.902108e-01,3.662710e-03,6.215877e-08,2.197441e+01,7.874526e+00,1.409989e+01,2.371184e+01,1.707645e+02
1.306636e+05,1.512311e+00,4.599164e+04,5.323107e-01,8.902936e-01,8.902113e-01,3.663332e-03,6.215784e-08,2.197441e+01,7.874780e+00,1.409963e+01,2.371184e+01,1.707605e+02
1.306736e+05,1.512426e+00,4.600164e+04,5.324264e-01,8.902920e-01,8.902119e-01,3.663953e-03,6.215690e-08,2.197441e+01,7.875034e+00,1.409938e+01,2.371184e+01,1.707565e+02
1.306836e+05,1.512542e+00,4.601164e+04,5.325421e-01,8.902904e-01,8.902125e-01,3.664575e-03,6.215596e-08,2.197441e+01,7.875288e+00,1.409913e+01,2.371184e+01,1.707525e+02
1.306936e+05,1.512658e+00,4.602164e+04,5.326579e-01,8.902888e-01,8.902130e-01,3.665196e-03,6.215503e-08,2.197441e+01,7.875542e+00,1.409887e+01,2.371183e+01,1.707485e+02
1.307036e+05,1.512774e+00,4.603164e+04,5.327736e-01,8.902872e-01,8.902136e-01,3.665818e-03,6.215409e-08,2.197441e+01,7.875797e+00,1.409862e+01,2.371183e+01,1.707445e+02
1.307136e+05,1.512889e+00,4.604164e+04,5.328894e-01,8.902856e-01,8.902141e-01,3.666440e-03,6.215316e-08,2.197441e+01,7.876051e+00,1.409836e+01,2.371183e+01,1.707405e+02
1.307236e+05,1.513005e+00,4.605164e+04,5.330051e-01,8.902840e-01,8.902147e-01,3.667061e-03,6.215223e-08,2.197441e+01,7.876305e+00,1.409811e+01,2.371182e+01,1.707365e+02
1.307336e+05,1.513121e+00,4.606164e+04,5.331209e-01,8.902824e-01,8.902152e-01,3.667683e-03,6.215129e-08,2.197441e+01,7.876559e+00,1.409785e+01,2.371182e+01,1.707325e+02
1.307436e+05,1.513237e+00,4.607164e+04,5.332366e-01,8.902809e-01,8.902158e-01,3.668304e-03,6.215036e-08,2.197441e+01,7.876813e+00,1.409760e+01,2.371182e+01,1.707285e+02
1.307536e+05,1.513352e+00,4.608164e+04,5.333524e-01,8.902793e-01,8.902163e-01,3.668926e-03,6.214943e-08,2.197441e+01,7.877067e+00,1.409735e+01,2.371181e+01,1.707245e+02
1.307636e+05,1.513468e+00,4.609164e+04,5.334681e-01,8.902777e-01,8.902169e-01,3.669547e-03,6.214850e-08,2.197441e+01,7.877321e+00,1.409709e+01,2.371181e+01,1.707205e+02
1.307736e+05,1.513584e+00,4.610164e+04,5.335839e-01,8.902761e-01,8.902174e-01,3.670169e-03,6.214757e-08,2.197441e+01,7.877575e+00,1.409684e+01,2.371181e+01,1.707165e+02
1.307836e+05,1.513700e+00,4.611165e+04,5.336996e-01,8.902745e-01,8.902180e-01,3.670790e-03,6.214665e-08,2.197441e+01,7.877829e+00,1.409658e+01,2.371180e+01,1.707125e+02
1.307936e+05,1.513815e+00,4.612165e+04,5.338153e-01,8.902729e-01,8.902185e-01,3.671412e-03,6.214572e-08,2.197441e+01,7.878084e+00,1.409633e+01,2.371180e+01,1.707085e+02
1.308036e+05,1.513931e+00,4.613165e+04,5.339311e-01,8.902713e-01,8.902191e-01,3.672033e-03,6.214479e-08,2.197441e+01,7.878338e+00,1.409608e+01,2.371180e+01,1.707045e+02
1.308136e+05,1.514047e+00,4.614165e+04,5.340468e-01,8.902669e-01,8.902196e-01,3.672655e-03,6.214387e-08,2.197441e+01,7.878592e+00,1.409582e+01,2.371185e+01,1.707005e+02
1.308236e+05,1.514163e+00,4.615165e+04,5.341626e-01,8.902702e-01,8.902202e-01,3.673276e-03,6.214294e-08,2.197517e+01,7.878397e+00,1.409677e+01,2.371266e+01,1.706929e+02
1.308336e+05,1.514278e+00,4.616165e+04,5.342783e-01,8.902745e-01,8.902208e-01,3.673898e-03,6.214202e-08,2.197602e+01,7.878145e+00,1.409787e+01,2.371357e+01,1.706850e+02
1.308436e+05,1.514394e+00,4.617165e+04,5.343941e-01,8.902788e-01,8.902213e-01,3.674519e-03,6.214109e-08,2.197687e+01,7.877892e+00,1.409898e+01,2.371448e+01,1.706770e+02
1.308536e+05,1.514510e+00,4.618165e+04,5.345098e-01,8.902830e-01,8.902219e-01,3.675140e-03,6.214017e-08,2.197772e+01,7.877640e+00,1.410008e+01,2.371539e+01,1.706691e+02
1.308636e+05,1.514626e+00,4.619165e+04,5.346256e-01,8.902873e-01,8.902224e-01,3.675762e-03,6.213925e-08,2.197857e+01,7.877388e+00,1.410118e+01,2.371630e+01,1.706611e+02
1.308736e+05,1.514741e+00,4.620165e+04,5.347413e-01,8.902916e-01,8.902230e-01,3.676383e-03,6.213833e-08,2.197942e+01,7.877135e+00,1.410228e+01,2.371721e+01,1.706532e+02
1.308836e+05,1.514857e+00,4.621165e+04,5.348570e-01,8.902959e-01,8.902235e-01,3.677005e-03,6.213741e-08,2.198027e+01,7.876883e+00,1.410339e+01,2.371812e+01,1.706452e+02
1.308936e+05,1.514973e+00,4.622165e+04,5.349728e-01,8.903001e-01,8.902241e-01,3.677626e-03,6.213649e-08,2.198112e+01,7.876630e+00,1.410449e+01,2.371903e+01,1.706373e+02
1.309036e+05,1.515089e+00,4.623165e+04,5.350885e-01,8.903044e-01,8.902246e-01,3.678247e-03,6.213557e-08,2.198197e+01,7.876378e+00,1.410559e+01,2.371994e+01,1.706293e+02
1.309136e+05,1.515204e+00,4.624165e+04,5.352043e-01,8.903087e-01,8.902252e-01,3.678869e-03,6.213465e-08,2.198282e+01,7.876126e+00,1.410669e+01,2.372085e+01,1.706214e+02
1.309237e+05,1.515320e+00,4.625165e+04,5.353200e-01,8.903130e-01,8.902257e-01,3.679490e-03,6.213374e-08,2.198367e+01,7.875873e+00,1.410780e+01,2.372176e+01,1.706134e+02
1.309337e+05,1.515436e+00,4.626165e+04,5.354358e-01,8.903173e-01,8.902263e-01,3.680112e-03,6.213282e-08,2.198452e+01,7.875621e+00,1.410890e+01,2.372267e+01,1.706054e+02
1.309437e+05,1.515552e+00,4.627165e+04,5.355515e-01,8.903215e-01,8.902268e-01,3.680733e-03,6.213190e-08,2.198537e+01,7.875369e+00,1.411000e+01,2.372358e+01,1.705975e+02
1.309537e+05,1.515667e+00,4.628165e+04,5.356673e-01,8.903258e-01,8.902274e-01,3.681354e-03,6.213099e-08,2.198622e+01,7.875116e+00,1.411111e+01,2.372449e+01,1.705895e+02
1.309637e+05,1.515783e+00,4.629165e+04,5.357830e-01,8.903301e-01,8.902279e-01,3.681976e-03,6.213007e-08,2.198707e+01,7.874864e+00,1.411221e+01,2.372540e+01,1.705816e+02
1.309737e+05,1.515899e+00,4.630165e+04,5.358988e-01,8.903344e-01,8.902285e-01,3.682597e-03,6.212916e-08,2.198792e+01,7.874612e+00,1.411331e+01,2.372631e+01,1.705736e+02
1.309837e+05,1.516014e+00,4.631165e+04,5.360145e-01,8.903387e-01,8.902290e-01,3.683218e-03,6.212825e-08,2.198877e+01,7.874359e+00,1.411441e+01,2.372722e+01,1.705657e+02
1.309937e+05,1.516130e+00,4.632165e+04,5.361302e-01,8.903429e-01,8.902296e-01,3.683839e-03,6.212734e-08,2.198962e+01,7.874107e+00,1.411552e+01,2.372813e+01,1.705577e+02
1.310037e+05,1.516246e+00,4.633165e+04,5.362460e-01,8.903472e-01,8.902302e-01,3.684461e-03,6.212643e-08,2.199047e+01,7.873854e+00,1.411662e+01,2.372904e+01,1.705498e+02
1.310137e+05,1.516362e+00,4.634165e+04,5.363617e-01,8.903515e-01,8.902307e-01,3.685082e-03,6.212552e-08,2.199132e+01,7.873602e+00,1.411772e+01,2.372995e+01,1.705418e+02
1.310237e+05,1.516477e+00,4.635165e+04,5.364775e-01,8.903558e-01,8.902313e-01,3.685703e-03,6.212461e-08,2.199217e+01,7.873350e+00,1.411882e+01,2.373086e+01,1.705339e+02
1.310337e+05,1.516593e+00,4.636165e+04,5.365932e-01,8.903600e-01,8.902318e-01,3.686325e-03,6.212370e-08,2.199302e+01,7.873097e+00,1.411993e+01,2.373177e+01,1.705259e+02
1.310437e+05,1.516709e+00,4.637165e+04,5.367090e-01,8.903643e-01,8.902324e-01,3.686946e-03,6.212279e-08,2.199388e+01,7.872845e+00,1.412103e+01,2.373268e+01,1.705179e+02
1.310537e+05,1.516825e+00,4.638165e+04,5.368247e-01,8.903686e-01,8.902329e-01,3.687567e-03,6.212188e-08,2.199473e+01,7.872593e+00,1.412213e+01,2.373359e+01,1.705100e+02
1.310637e+05,1.516940e+00,4.639166e+04,5.369405e-01,8.903824e-01,8.902335e-01,3.688188e-03,6.212098e-08,2.199558e+01,7.872340e+00,1.412324e+01,2.373433e+01,1.705020e+02
1.310737e+05,1.517056e+00,4.640166e+04,5.370562e-01,8.903799e-01,8.902340e-01,3.688810e-03,6.212007e-08,2.199535e+01,7.872276e+00,1.412307e+01,2.373412e+01,1.705060e+02
1.310837e+05,1.517172e+00,4.641166e+04,5.371719e-01,8.903708e-01,8.902346e-01,3.689431e-03,6.211917e-08,2.199474e+01,7.872276e+00,1.412247e+01,2.373361e+01,1.705140e+02
1.310937e+05,1.517288e+00,4.642166e+04,5.372877e-01,8.903616e-01,8.902351e-01,3.690052e-03,6.211826e-08,2.199414e+01,7.872276e+00,1.412187e+01,2.373310e+01,1.705221e+02
1.311037e+05,1.517403e+00,4.643166e+04,5.374034e-01,8.903525e-01,8.902357e-01,3.690673e-03,6.211736e-08,2.199354e+01,7.872276e+00,1.412126e+01,2.373258e+01,1.705301e+02
1.311137e+05,1.517519e+00,4.644166e+04,5.375192e-01,8.903433e-01,8.902362e-01,3.691294e-03,6.211646e-08,2.199294e+01,7.872276e+00,1.412066e+01,2.373207e+01,1.705381e+02
1.311237e+05,1.517635e+00,4.645166e+04,5.376349e-01,8.903341e-01,8.902368e-01,3.691916e-03,6.211556e-08,2.199234e+01,7.872276e+00,1.412006e+01,2.373156e+01,1.705462e+02
1.311337e+05,1.517751e+00,4.646166e+04,5.377507e-01,8.903250e-01,8.902373e-01,3.692537e-03,6.211466e-08,2.199174e+01,7.872276e+00,1.411946e+01,2.373105e+01,1.705542e+02
1.311437e+05,1.517866e+00,4.647166e+04,5.378664e-01,8.903158e-01,8.902379e-01,3.693158e-03,6.211375e-08,2.199114e+01,7.872276e+00,1.411886e+01,2.373054e+01,1.705623e+02
1.311537e+05,1.517982e+00,4.648166e+04,5.379822e-01,8.903067e-01,8.902385e-01,3.693779e-03,6.211286e-08,2.199053e+01,7.872276e+00,1.411826e+01,2.373002e+01,1.705703e+02
1.311637e+05,1.518098e+00,4.649166e+04,5.380979e-01,8.902975e-01,8.902390e-01,3.694400e-03,6.211196e-08,2.198993e+01,7.872276e+00,1.411766e+01,2.372951e+01,1.705783e+02
1.311737e+05,1.518214e+00,4.650166e+04,5.382136e-01,8.902883e-01,8.902396e-01,3.695021e-03,6.211106e-08,2.198933e+01,7.872276e+00,1.411705e+01,2.372900e+01,1.705864e+02
1.311837e+05,1.518329e+00,4.651166e+04,5.383294e-01,8.902792e-01,8.902401e-01,3.695642e-03,6.211016e-08,2.198873e+01,7.872276e+00,1.411645e+01,2.372849e+01,1.705944e+02
1.311937e+05,1.518445e+00,4.652166e+04,5.384451e-01,8.902700e-01,8.902407e-01,3.696264e-03,6.210927e-08,2.198813e+01,7.872276e+00,1.411585e+01,2.372797e+01,1.706024e+02
1.312037e+05,1.518561e+00,4.653166e+04,5.385609e-01,8.902609e-01,8.902412e-01,3.696885e-03,6.210837e-08,2.198753e+01,7.872276e+00,1.411525e+01,2.372746e+01,1.706105e+02
1.312137e+05,1.518677e+00,4.654166e+04,5.386766e-01,8.902517e-01,8.902418e-01,3.697506e-03,6.210748e-08,2.198692e+01,7.872276e+00,1.411465e+01,2.372695e+01,1.706185e+02
1.312237e+05,1.518792e+00,4.655166e+04,5.387924e-01,8.902425e-01,8.902423e-01,3.698127e-03,6.210658e-08,2.198632e+01,7.872276e+00,1.411405e+01,2.372644e+01,1.706266e+02
1.312337e+05,1.518908e+00,4.656166e+04,5.389081e-01,8.902334e-01,8.902429e-01,3.698748e-03,6.210569e-08,2.198572e+01,7.872276e+00,1.411345e+01,2.372592e+01,1.706346e+02
1.312437e+05,1.519024e+00,4.657166e+04,5.390239e-01,8.902242e-01,8.902434e-01,3.699369e-03,6.210480e-08,2.198512e+01,7.872276e+00,1.411284e+01,2.372541e+01,1.706426e+02
1.312537e+05,1.519140e+00,4.658166e+04,5.391396e-01,8.902151e-01,8.902440e-01,3.699990e-03,6.210390e-08,2.198452e+01,7.872276e+00,1.411224e+01,2.372490e+01,1.706507e+02
1.312637e+05,1.519255e+00,4.659166e+04,5.392554e-01,8.902059e-01,8.902445e-01,3.700611e-03,6.210301e-08,2.198392e+01,7.872276e+00,1.411164e+01,2.372439e+01,1.706587e+02
1.312737e+05,1.519371e+00,4.660166e+04,5.393711e-01,8.901967e-01,8.902451e-01,3.701232e-03,6.210212e-08,2.198332e+01,7.872276e+00,1.411104e+01,2.372387e+01,1.706667e+02
1.312837e+05,1.519487e+00,4.661166e+04,5.394868e-01,8.901876e-01,8.902456e-01,3.701853e-03,6.210123e-08,2.198271e+01,7.872276e+00,1.411044e+01,2.372336e+01,1.706748e+02
1.312937e+05,1.519603e+00,4.662166e+04,5.396026e-01,8.901784e-01,8.902462e-01,3.702474e-03,6.210035e-08,2.198211e+01,7.872276e+00,1.410984e+01,2.372285e+01,1.706828e+02
1.313037e+05,1.519718e+00,4.663166e+04,5.397183e-01,8.901693e-01,8.902467e-01,3.703095e-03,6.209946e-08,2.198151e+01,7.872276e+00,1.410924e+01,2.372234e+01,1.706909e+02
1.313137e+05,1.519834e+00,4.664166e+04,5.398341e-01,8.901573e-01,8.902473e-01,3.703716e-03,6.209857e-08,2.198091e+01,7.872276e+00,1.410863e+01,2.372187e+01,1.706989e+02
1.313237e+05,1.519950e+00,4.665166e+04,5.399498e-01,8.901653e-01,8.902478e-01,3.704337e-03,6.209768e-08,2.198083e+01,7.872276e+00,1.410855e+01,2.372164e+01,1.707035e+02
1.313337e+05,1.520066e+00,4.666166e+04,5.400656e-01,8.901765e-01,8.902484e-01,3.704958e-03,6.209680e-08,2.198083e+01,7.872276e+00,1.410855e+01,2.372144e+01,1.707075e+02
1.313437e+05,1.520181e+00,4.667167e+04,5.401813e-01,8.901878e-01,8.902490e-01,3.705579e-03,6.209591e-08,2.198083e+01,7.872276e+00,1.410855e+01,2.372124e+01,1.707115e+02
1.313537e+05,1.520297e+00,4.668167e+04,5.402971e-01,8.901990e-01,8.902495e-01,3.706200e-03,6.209503e-08,2.198083e+01,7.872276e+00,1.410855e+01,2.372104e+01,1.707155e+02
1.313637e+05,1.520413e+00,4.669167e+04,5.404128e-01,8.902102e-01,8.902501e-01,3.706821e-03,6.209415e-08,2.198083e+01,7.872276e+00,1.410855e+01,2.372084e+01,1.707195e+02
1.313737e+05,1.520529e+00,4.670167e+04,5.405285e-01,8.902214e-01,8.902506e-01,3.707442e-03,6.209326e-08,2.198083e+01,7.872276e+00,1.410855e+01,2.372064e+01,1.707235e+02
1.313837e+05,1.520644e+00,4.671167e+04,5.406443e-01,8.902327e-01,8.902512e-01,3.708063e-03,6.209238e-08,2.198083e+01,7.872276e+00,1.410855e+01,2.372044e+01,1.707275e+02
1.313937e+05,1.520760e+00,4.672167e+04,5.407600e-01,8.902439e-01,8.902517e-01,3.708684e-03,6.209150e-08,2.198083e+01,7.872276e+00,1.410855e+01,2.372024e+01,1.707315e+02
1.314037e+05,1.520876e+00,4.673167e+04,5.408758e-01,8.902551e-01,8.902523e-01,3.709305e-03,6.209062e-08,2.198083e+01,7.872276e+00,1.410855e+01,2.372004e+01,1.707355e+02
1.314137e+05,1.520992e+00,4.674167e+04,5.409915e-01,8.902664e-01,8.902528e-01,3.709926e-03,6.208974e-08,2.198083e+01,7.872276e+00,1.410855e+01,2.371984e+01,1.707395e+02
1.314237e+05,1.521107e+00,4.675167e+04,5.411073e-01,8.902776e-01,8.902534e-01,3.710547e-03,6.208886e-08,2.198083e+01,7.872276e+00,1.410855e+01,2.371964e+01,1.707435e+02
1.314337e+05,1.521223e+00,4.676167e+04,5.412230e-01,8.902888e-01,8.902539e-01,3.711168e-03,6.208798e-08,2.198083e+01,7.872276e+00,1.410855e+01,2.371944e+01,1.707475e+02
1.314437e+05,1.521339e+00,4.677167e+04,5.413388e-01,8.903000e-01,8.902545e-01,3.711789e-03,6.208711e-08,2.198083e+01,7.872276e+00,1.410855e+01,2.371924e+01,1.707515e+02
1.314537e+05,1.521455e+00,4.678167e+04,5.414545e-01,8.903113e-01,8.902550e-01,3.712410e-03,6.208623e-08,2.198083e+01,7.872276e+00,1.410855e+01,2.371904e+01,1.707555e+02
1.314637e+05,1.521570e+00,4.679167e+04,5.415702e-01,8.903225e-01,8.902556e-01,3.713030e-03,6.208535e-08,2.198083e+01,7.872276e+00,1.410855e+01,2.371884e+01,1.707595e+02
1.314737e+05,1.521686e+00,4.680167e+04,5.416860e-01,8.903337e-01,8.902561e-01,3.713651e-03,6.208448e-08,2.198083e+01,7.872276e+00,1.410855e+01,2.371864e+01,1.707635e+02
1.314837e+05,1.521802e+00,4.681167e+04,5.418017e-01,8.903450e-01,8.902567e-01,3.714272e-03,6.208360e-08,2.198083e+01,7.872276e+00,1.410855e+01,2.371844e+01,1.707675e+02
1.314937e+05,1.521917e+00,4.682167e+04,5.419175e-01,8.903562e-01,8.902572e-01,3.714893e-03,6.208273e-08,2.198083e+01,7.872276e+00,1.410855e+01,2.371824e+01,1.707715e+02
1.315037e+05,1.522033e+00,4.683167e+04,5.420332e-01,8.903674e-01,8.902578e-01,3.715514e-03,6.208186e-08,2.198083e+01,7.872276e+00,1.410855e+01,2.371804e+01,1.707755e+02
1.315137e+05,1.522149e+00,4.684167e+04,5.421490e-01,8.903786e-01,8.902584e-01,3.716135e-03,6.208099e-08,2.198083e+01,7.872276e+00,1.410855e+01,2.371784e+01,1.707795e+02
1.315237e+05,1.522265e+00,4.685167e+04,5.422647e-01,8.903899e-01,8.902589e-01,3.716756e-03,6.208011e-08,2.198083e+01,7.872276e+00,1.410855e+01,2.371764e+01,1.707836e+02
1.315337e+05,1.522380e+00,4.686167e+04,5.423805e-01,8.904011e-01,8.902595e-01,3.717376e-03,6.207924e-08,2.198083e+01,7.872276e+00,1.410855e+01,2.371744e+01,1.707876e+02
1.315437e+05,1.522496e+00,4.687167e+04,5.424962e-01,8.904123e-01,8.902600e-01,3.717997e-03,6.207837e-08,2.198083e+01,7.872276e+00,1.410855e+01,2.371724e+01,1.707916e+02
1.315537e+05,1.522612e+00,4.688167e+04,5.426120e-01,8.904235e-01,8.902606e-01,3.718618e-03,6.207750e-08,2.198083e+01,7.872276e+00,1.410855e+01,2.371704e+01,1.707956e+02
1.315637e+05,1.522728e+00,4.689167e+04,5.427277e-01,8.904376e-01,8.902611e-01,3.719239e-03,6.207664e-08,2.198083e+01,7.872276e+00,1.410855e+01,2.371679e+01,1.707996e+02
1.315737e+05,1.522843e+00,4.690167e+04,5.428434e-01,8.904353e-01,8.902617e-01,3.719860e-03,6.207577e-08,2.198083e+01,7.872502e+00,1.410833e+01,2.371680e+01,1.708071e+02
1.315837e+05,1.522959e+00,4.691167e+04,5.429592e-01,8.904310e-01,8.902622e-01,3.720480e-03,6.207490e-08,2.198083e+01,7.872755e+00,1.410807e+01,2.371685e+01,1.708151e+02
1.315937e+05,1.523075e+00,4.692167e+04,5.430749e-01,8.904266e-01,8.902628e-01,3.721101e-03,6.207403e-08,2.198083e+01,7.873009e+00,1.410782e+01,2.371690e+01,1.708231e+02
1.316037e+05,1.523191e+00,4.693167e+04,5.431907e-01,8.904223e-01,8.902633e-01,3.721722e-03,6.207317e-08,2.198083e+01,7.873262e+00,1.410757e+01,2.371694e+01,1.708311e+02
1.316137e+05,1.523306e+00,4.694167e+04,5.433064e-01,8.904180e-01,8.902639e-01,3.722343e-03,6.207230e-08,2.198083e+01,7.873515e+00,1.410731e+01,2.371699e+01,1.708391e+02
1.316237e+05,1.523422e+00,4.695168e+04,5.434222e-01,8.904137e-01,8.902644e-01,3.722963e-03,6.207144e-08,2.198083e+01,7.873768e+00,1.410706e+01,2.371703e+01,1.708470e+02
1.316337e+05,1.523538e+00,4.696168e+04,5.435379e-01,8.904094e-01,8.902650e-01,3.723584e-03,6.207058e-08,2.198083e+01,7.874022e+00,1.410681e+01,2.371708e+01,1.708550e+02
1.316437e+05,1.523654e+00,4.697168e+04,5.436537e-01,8.904050e-01,8.902655e-01,3.724205e-03,6.206971e-08,2.198083e+01,7.874275e+00,1.410655e+01,2.371712e+01,1.708630e+02
1.316537e+05,1.523769e+00,4.698168e+04,5.437694e-01,8.904007e-01,8.902661e-01,3.724825e-03,6.206885e-08,2.198083e+01,7.874528e+00,1.410630e+01,2.371717e+01,1.708710e+02
1.316637e+05,1.523885e+00,4.699168e+04,5.438851e-01,8.903964e-01,8.902666e-01,3.725446e-03,6.206799e-08,2.198083e+01,7.874781e+00,1.410605e+01,2.371722e+01,1.708790e+02
1.316737e+05,1.524001e+00,4.700168e+04,5.440009e-01,8.903921e-01,8.902672e-01,3.726067e-03,6.206713e-08,2.198083e+01,7.875035e+00,1.410579e+01,2.371726e+01,1.708870e+02
1.316837e+05,1.524117e+00,4.701168e+04,5.441166e-01,8.903878e-01,8.902677e-01,3.726688e-03,6.206627e-08,2.198083e+01,7.875288e+00,1.410554e+01,2.371731e+01,1.708949e+02
1.316937e+05,1.524232e+00,4.702168e+04,5.442324e-01,8.903834e-01,8.902683e-01,3.727308e-03,6.206541e-08,2.198083e+01,7.875541e+00,1.410529e+01,2.371735e+01,1.709029e+02
1.317037e+05,1.524348e+00,4.703168e+04,5.443481e-01,8.903791e-01,8.902689e-01,3.727929e-03,6.206455e-08,2.198083e+01,7.875794e+00,1.410503e+01,2.371740e+01,1.709109e+02
1.317137e+05,1.524464e+00,4.704168e+04,5.444639e-01,8.903748e-01,8.902694e-01,3.728550e-03,6.206370e-08,2.198083e+01,7.876047e+00,1.410478e+01,2.371744e+01,1.709189e+02
1.317237e+05,1.524580e+00,4.705168e+04,5.445796e-01,8.903705e-01,8.902700e-01,3.729170e-03,6.206284e-08,2.198083e+01,7.876301e+00,1.410453e+01,2.371749e+01,1.709269e+02
1.317337e+05,1.524695e+00,4.706168e+04,5.446954e-01,8.903662e-01,8.902705e-01,3.729791e-03,6.206198e-08,2.198083e+01,7.876554e+00,1.410427e+01,2.371754e+01,1.709349e+02
1.317437e+05,1.524811e+00,4.707168e+04,5.448111e-01,8.903618e-01,8.902711e-01,3.730412e-03,6.206113e-08,2.198083e+01,7.876807e+00,1.410402e+01,2.371758e+01,1.709428e+02
1.317537e+05,1.524927e+00,4.708168e+04,5.449269e-01,8.903575e-01,8.902716e-01,3.731032e-03,6.206027e-08,2.198083e+01,7.877060e+00,1.410377e+01,2.371763e+01,1.709508e+02
1.317637e+05,1.525043e+00,4.709168e+04,5.450426e-01,8.903532e-01,8.902722e-01,3.731653e-03,6.205942e-08,2.198083e+01,7.877314e+00,1.410351e+01,2.371767e+01,1.709588e+02
1.317737e+05,1.525158e+00,4.710168e+04,5.451583e-01,8.903489e-01,8.902727e-01,3.732273e-03,6.205857e-08,2.198083e+01,7.877567e+00,1.410326e+01,2.371772e+01,1.709668e+02
1.317837e+05,1.525274e+00,4.711168e+04,5.452741e-01,8.903445e-01,8.902733e-01,3.732894e-03,6.205772e-08,2.198083e+01,7.877820e+00,1.410301e+01,2.371776e+01,1.709748e+02
1.317937e+05,1.525390e+00,4.712168e+04,5.453898e-01,8.903402e-01,8.902738e-01,3.733515e-03,6.205686e-08,2.198083e+01,7.878073e+00,1.410275e+01,2.371781e+01,1.709827e+02
1.318037e+05,1.525506e+00,4.713168e+04,5.455056e-01,8.903359e-01,8.902744e-01,3.734135e-03,6.205601e-08,2.198083e+01,7.878327e+00,1.410250e+01,2.371786e+01,1.709907e+02
1.318137e+05,1.525621e+00,4.714168e+04,5.456213e-01,8.903262e-01,8.902749e-01,3.734756e-03,6.205516e-08,2.198083e+01,7.878580e+00,1.410225e+01,2.371800e+01,1.709987e+02
1.318237e+05,1.525737e+00,4.715168e+04,5.457371e-01,8.903245e-01,8.902755e-01,3.735376e-03,6.205431e-08,2.198061e+01,7.878408e+00,1.410220e+01,2.371781e+01,1.710000e+02
1.318337e+05,1.525853e+00,4.716168e+04,5.458528e-01,8.903245e-01,8.902760e-01,3.735997e-03,6.205346e-08,2.198036e+01,7.878153e+00,1.410220e+01,2.371755e+01,1.710000e+02
