Repository: brandonlampe/CS_Data

# Repository for Crushed Salt Data
**Grant No: 456417**

This is a work in progress!

## Repository Content

### Directory Names
A uniform namining structure still in progress, but in general directories are named according to the following:
 - Names contain no spaces, a single underscore "_" will be used as a file name seperator.
 - Files are for the Crushed Salt Project (CSP); therefore, the first three charaters of each file are "CSP".
 - Folders are organized by which frame the test was performed on i.e., A2 or A3.
 - The fifth and sixth charaters of each file name will therefore be "A" followed by the frame number.

File: UNM_WP_HY_175_09/IscoMeasurements/STAGE02/CREEP_FIT/175_09_STAGE02_CREEP_OUT.csv (part 32 of 38)
Analysis by Brandon Lampe, performed on: 2016/07/06 13:49:27
Experimental results below begin at: 2016/04/09 08:57:14
Duration (sec),Duration (day),Elapsed Time (sec),Elapsed Time (day),Interpolated Fractional Density,Fit to Fractional Density,Fit to Volume Strain,Fit to Volume Strain Rate (1/sec),Confining Pressure (MPa),Pore Pressure (MPa),Terzaghi Pressure (MPa),Solid Pressure (MPa),Temperature (C))
1.578046e+05,1.826442e+00,7.313261e+04,8.464422e-01,8.916818e-01,8.916981e-01,5.332039e-03,6.115752e-08,2.199513e+01,7.897445e+00,1.409769e+01,2.370767e+01,1.703088e+02
1.578146e+05,1.826558e+00,7.314261e+04,8.465580e-01,8.916934e-01,8.916986e-01,5.332651e-03,6.115742e-08,2.199573e+01,7.897698e+00,1.409803e+01,2.370810e+01,1.703008e+02
1.578246e+05,1.826674e+00,7.315261e+04,8.466737e-01,8.916955e-01,8.916992e-01,5.333262e-03,6.115732e-08,2.199502e+01,7.897496e+00,1.409753e+01,2.370729e+01,1.703036e+02
1.578346e+05,1.826789e+00,7.316261e+04,8.467895e-01,8.916964e-01,8.916997e-01,5.333874e-03,6.115722e-08,2.199416e+01,7.897241e+00,1.409692e+01,2.370635e+01,1.703076e+02
1.578446e+05,1.826905e+00,7.317261e+04,8.469052e-01,8.916973e-01,8.917003e-01,5.334486e-03,6.115713e-08,2.199330e+01,7.896986e+00,1.409632e+01,2.370540e+01,1.703116e+02
1.578546e+05,1.827021e+00,7.318261e+04,8.470210e-01,8.916982e-01,8.917008e-01,5.335097e-03,6.115703e-08,2.199245e+01,7.896731e+00,1.409571e+01,2.370445e+01,1.703157e+02
1.578646e+05,1.827137e+00,7.319261e+04,8.471367e-01,8.916991e-01,8.917014e-01,5.335709e-03,6.115693e-08,2.199159e+01,7.896476e+00,1.409511e+01,2.370350e+01,1.703197e+02
1.578746e+05,1.827252e+00,7.320261e+04,8.472525e-01,8.917000e-01,8.917019e-01,5.336320e-03,6.115684e-08,2.199073e+01,7.896221e+00,1.409451e+01,2.370255e+01,1.703237e+02
1.578846e+05,1.827368e+00,7.321261e+04,8.473682e-01,8.917010e-01,8.917025e-01,5.336932e-03,6.115674e-08,2.198987e+01,7.895966e+00,1.409390e+01,2.370160e+01,1.703277e+02
1.578946e+05,1.827484e+00,7.322261e+04,8.474839e-01,8.917019e-01,8.917030e-01,5.337543e-03,6.115664e-08,2.198901e+01,7.895711e+00,1.409330e+01,2.370065e+01,1.703317e+02
1.579046e+05,1.827600e+00,7.323261e+04,8.475997e-01,8.917028e-01,8.917035e-01,5.338155e-03,6.115655e-08,2.198815e+01,7.895456e+00,1.409269e+01,2.369971e+01,1.703358e+02
1.579146e+05,1.827715e+00,7.324261e+04,8.477154e-01,8.917037e-01,8.917041e-01,5.338767e-03,6.115645e-08,2.198729e+01,7.895201e+00,1.409209e+01,2.369876e+01,1.703398e+02
1.579246e+05,1.827831e+00,7.325261e+04,8.478312e-01,8.917046e-01,8.917046e-01,5.339378e-03,6.115636e-08,2.198643e+01,7.894946e+00,1.409149e+01,2.369781e+01,1.703438e+02
1.579346e+05,1.827947e+00,7.326261e+04,8.479469e-01,8.917055e-01,8.917052e-01,5.339990e-03,6.115626e-08,2.198557e+01,7.894691e+00,1.409088e+01,2.369686e+01,1.703478e+02
1.579446e+05,1.828063e+00,7.327261e+04,8.480627e-01,8.917064e-01,8.917057e-01,5.340601e-03,6.115616e-08,2.198471e+01,7.894436e+00,1.409028e+01,2.369591e+01,1.703518e+02
1.579546e+05,1.828178e+00,7.328261e+04,8.481784e-01,8.917073e-01,8.917063e-01,5.341213e-03,6.115607e-08,2.198385e+01,7.894181e+00,1.408967e+01,2.369496e+01,1.703558e+02
1.579646e+05,1.828294e+00,7.329262e+04,8.482942e-01,8.917082e-01,8.917068e-01,5.341825e-03,6.115597e-08,2.198299e+01,7.893926e+00,1.408907e+01,2.369401e+01,1.703599e+02
1.579746e+05,1.828410e+00,7.330262e+04,8.484099e-01,8.917091e-01,8.917074e-01,5.342436e-03,6.115588e-08,2.198213e+01,7.893671e+00,1.408846e+01,2.369307e+01,1.703639e+02
1.579846e+05,1.828526e+00,7.331262e+04,8.485256e-01,8.917100e-01,8.917079e-01,5.343048e-03,6.115578e-08,2.198128e+01,7.893416e+00,1.408786e+01,2.369212e+01,1.703679e+02
1.579946e+05,1.828641e+00,7.332262e+04,8.486414e-01,8.917109e-01,8.917084e-01,5.343659e-03,6.115568e-08,2.198042e+01,7.893161e+00,1.408726e+01,2.369117e+01,1.703719e+02
1.580046e+05,1.828757e+00,7.333262e+04,8.487571e-01,8.917118e-01,8.917090e-01,5.344271e-03,6.115559e-08,2.197956e+01,7.892906e+00,1.408665e+01,2.369022e+01,1.703759e+02
1.580146e+05,1.828873e+00,7.334262e+04,8.488729e-01,8.917127e-01,8.917095e-01,5.344882e-03,6.115549e-08,2.197870e+01,7.892651e+00,1.408605e+01,2.368927e+01,1.703800e+02
1.580246e+05,1.828989e+00,7.335262e+04,8.489886e-01,8.917136e-01,8.917101e-01,5.345494e-03,6.115540e-08,2.197784e+01,7.892396e+00,1.408544e+01,2.368832e+01,1.703840e+02
1.580346e+05,1.829104e+00,7.336262e+04,8.491044e-01,8.917145e-01,8.917106e-01,5.346106e-03,6.115530e-08,2.197698e+01,7.892141e+00,1.408484e+01,2.368737e+01,1.703880e+02
1.580446e+05,1.829220e+00,7.337262e+04,8.492201e-01,8.917154e-01,8.917112e-01,5.346717e-03,6.115521e-08,2.197612e+01,7.891886e+00,1.408423e+01,2.368643e+01,1.703920e+02
1.580546e+05,1.829336e+00,7.338262e+04,8.493359e-01,8.917163e-01,8.917117e-01,5.347329e-03,6.115511e-08,2.197526e+01,7.891631e+00,1.408363e+01,2.368548e+01,1.703960e+02
1.580646e+05,1.829452e+00,7.339262e+04,8.494516e-01,8.917171e-01,8.917123e-01,5.347940e-03,6.115502e-08,2.197441e+01,7.891379e+00,1.408303e+01,2.368454e+01,1.704001e+02
1.580746e+05,1.829567e+00,7.340262e+04,8.495674e-01,8.917118e-01,8.917128e-01,5.348552e-03,6.115492e-08,2.197416e+01,7.891379e+00,1.408278e+01,2.368435e+01,1.704040e+02
1.580846e+05,1.829683e+00,7.341262e+04,8.496831e-01,8.917066e-01,8.917134e-01,5.349163e-03,6.115483e-08,2.197390e+01,7.891379e+00,1.408252e+01,2.368415e+01,1.704080e+02
1.580946e+05,1.829799e+00,7.342262e+04,8.497988e-01,8.917014e-01,8.917139e-01,5.349775e-03,6.115473e-08,2.197364e+01,7.891379e+00,1.408227e+01,2.368396e+01,1.704120e+02
1.581046e+05,1.829915e+00,7.343262e+04,8.499146e-01,8.916961e-01,8.917144e-01,5.350387e-03,6.115464e-08,2.197339e+01,7.891379e+00,1.408201e+01,2.368377e+01,1.704160e+02
1.581146e+05,1.830030e+00,7.344262e+04,8.500303e-01,8.916909e-01,8.917150e-01,5.350998e-03,6.115454e-08,2.197313e+01,7.891379e+00,1.408176e+01,2.368357e+01,1.704199e+02
1.581246e+05,1.830146e+00,7.345262e+04,8.501461e-01,8.916857e-01,8.917155e-01,5.351610e-03,6.115445e-08,2.197288e+01,7.891379e+00,1.408150e+01,2.368338e+01,1.704239e+02
1.581346e+05,1.830262e+00,7.346262e+04,8.502618e-01,8.916804e-01,8.917161e-01,5.352221e-03,6.115435e-08,2.197262e+01,7.891379e+00,1.408125e+01,2.368319e+01,1.704279e+02
1.581446e+05,1.830378e+00,7.347262e+04,8.503776e-01,8.916752e-01,8.917166e-01,5.352833e-03,6.115426e-08,2.197237e+01,7.891379e+00,1.408099e+01,2.368299e+01,1.704319e+02
1.581546e+05,1.830493e+00,7.348262e+04,8.504933e-01,8.916700e-01,8.917172e-01,5.353444e-03,6.115416e-08,2.197211e+01,7.891379e+00,1.408073e+01,2.368280e+01,1.704359e+02
1.581646e+05,1.830609e+00,7.349262e+04,8.506091e-01,8.916647e-01,8.917177e-01,5.354056e-03,6.115407e-08,2.197186e+01,7.891379e+00,1.408048e+01,2.368261e+01,1.704398e+02
1.581746e+05,1.830725e+00,7.350262e+04,8.507248e-01,8.916595e-01,8.917183e-01,5.354668e-03,6.115397e-08,2.197160e+01,7.891379e+00,1.408022e+01,2.368241e+01,1.704438e+02
1.581846e+05,1.830841e+00,7.351262e+04,8.508405e-01,8.916543e-01,8.917188e-01,5.355279e-03,6.115388e-08,2.197135e+01,7.891379e+00,1.407997e+01,2.368222e+01,1.704478e+02
1.581946e+05,1.830956e+00,7.352262e+04,8.509563e-01,8.916490e-01,8.917194e-01,5.355891e-03,6.115379e-08,2.197109e+01,7.891379e+00,1.407971e+01,2.368203e+01,1.704518e+02
1.582046e+05,1.831072e+00,7.353262e+04,8.510720e-01,8.916438e-01,8.917199e-01,5.356502e-03,6.115369e-08,2.197084e+01,7.891379e+00,1.407946e+01,2.368183e+01,1.704557e+02
1.582146e+05,1.831188e+00,7.354262e+04,8.511878e-01,8.916386e-01,8.917204e-01,5.357114e-03,6.115360e-08,2.197058e+01,7.891379e+00,1.407920e+01,2.368164e+01,1.704597e+02
1.582246e+05,1.831304e+00,7.355262e+04,8.513035e-01,8.916333e-01,8.917210e-01,5.357725e-03,6.115350e-08,2.197033e+01,7.891379e+00,1.407895e+01,2.368145e+01,1.704637e+02
1.582346e+05,1.831419e+00,7.356262e+04,8.514193e-01,8.916281e-01,8.917215e-01,5.358337e-03,6.115341e-08,2.197007e+01,7.891379e+00,1.407869e+01,2.368125e+01,1.704677e+02
1.582446e+05,1.831535e+00,7.357263e+04,8.515350e-01,8.916229e-01,8.917221e-01,5.358948e-03,6.115332e-08,2.196982e+01,7.891379e+00,1.407844e+01,2.368106e+01,1.704716e+02
1.582546e+05,1.831651e+00,7.358263e+04,8.516508e-01,8.916176e-01,8.917226e-01,5.359560e-03,6.115322e-08,2.196956e+01,7.891379e+00,1.407818e+01,2.368087e+01,1.704756e+02
1.582646e+05,1.831767e+00,7.359263e+04,8.517665e-01,8.916124e-01,8.917232e-01,5.360172e-03,6.115313e-08,2.196931e+01,7.891379e+00,1.407793e+01,2.368067e+01,1.704796e+02
1.582746e+05,1.831882e+00,7.360263e+04,8.518822e-01,8.916072e-01,8.917237e-01,5.360783e-03,6.115304e-08,2.196905e+01,7.891379e+00,1.407767e+01,2.368048e+01,1.704836e+02
1.582846e+05,1.831998e+00,7.361263e+04,8.519980e-01,8.916019e-01,8.917243e-01,5.361395e-03,6.115294e-08,2.196880e+01,7.891379e+00,1.407742e+01,2.368028e+01,1.704876e+02
1.582946e+05,1.832114e+00,7.362263e+04,8.521137e-01,8.915967e-01,8.917248e-01,5.362006e-03,6.115285e-08,2.196854e+01,7.891379e+00,1.407716e+01,2.368009e+01,1.704915e+02
1.583046e+05,1.832229e+00,7.363263e+04,8.522295e-01,8.915915e-01,8.917254e-01,5.362618e-03,6.115276e-08,2.196829e+01,7.891379e+00,1.407691e+01,2.367990e+01,1.704955e+02
1.583146e+05,1.832345e+00,7.364263e+04,8.523452e-01,8.915863e-01,8.917259e-01,5.363229e-03,6.115266e-08,2.196803e+01,7.891379e+00,1.407665e+01,2.367970e+01,1.704995e+02
1.583246e+05,1.832461e+00,7.365263e+04,8.524610e-01,8.915864e-01,8.917264e-01,5.363841e-03,6.115257e-08,2.196875e+01,7.891379e+00,1.407737e+01,2.368051e+01,1.705035e+02
1.583346e+05,1.832577e+00,7.366263e+04,8.525767e-01,8.915873e-01,8.917270e-01,5.364452e-03,6.115248e-08,2.196961e+01,7.891379e+00,1.407823e+01,2.368145e+01,1.705075e+02
1.583446e+05,1.832692e+00,7.367263e+04,8.526925e-01,8.915882e-01,8.917275e-01,5.365064e-03,6.115238e-08,2.197047e+01,7.891379e+00,1.407909e+01,2.368240e+01,1.705115e+02
1.583546e+05,1.832808e+00,7.368263e+04,8.528082e-01,8.915891e-01,8.917281e-01,5.365676e-03,6.115229e-08,2.197133e+01,7.891379e+00,1.407995e+01,2.368335e+01,1.705156e+02
1.583646e+05,1.832924e+00,7.369263e+04,8.529240e-01,8.915900e-01,8.917286e-01,5.366287e-03,6.115220e-08,2.197219e+01,7.891379e+00,1.408081e+01,2.368430e+01,1.705196e+02
1.583746e+05,1.833040e+00,7.370263e+04,8.530397e-01,8.915909e-01,8.917292e-01,5.366899e-03,6.115211e-08,2.197305e+01,7.891379e+00,1.408167e+01,2.368524e+01,1.705236e+02
1.583846e+05,1.833155e+00,7.371263e+04,8.531554e-01,8.915918e-01,8.917297e-01,5.367510e-03,6.115201e-08,2.197390e+01,7.891379e+00,1.408253e+01,2.368619e+01,1.705276e+02
1.583946e+05,1.833271e+00,7.372263e+04,8.532712e-01,8.915927e-01,8.917303e-01,5.368122e-03,6.115192e-08,2.197476e+01,7.891379e+00,1.408338e+01,2.368714e+01,1.705316e+02
1.584046e+05,1.833387e+00,7.373263e+04,8.533869e-01,8.915936e-01,8.917308e-01,5.368733e-03,6.115183e-08,2.197562e+01,7.891379e+00,1.408424e+01,2.368809e+01,1.705357e+02
1.584146e+05,1.833503e+00,7.374263e+04,8.535027e-01,8.915946e-01,8.917314e-01,5.369345e-03,6.115174e-08,2.197648e+01,7.891379e+00,1.408510e+01,2.368903e+01,1.705397e+02
1.584246e+05,1.833618e+00,7.375263e+04,8.536184e-01,8.915955e-01,8.917319e-01,5.369956e-03,6.115164e-08,2.197734e+01,7.891379e+00,1.408596e+01,2.368998e+01,1.705437e+02
1.584346e+05,1.833734e+00,7.376263e+04,8.537342e-01,8.915964e-01,8.917324e-01,5.370568e-03,6.115155e-08,2.197820e+01,7.891379e+00,1.408682e+01,2.369093e+01,1.705477e+02
1.584446e+05,1.833850e+00,7.377263e+04,8.538499e-01,8.915973e-01,8.917330e-01,5.371179e-03,6.115146e-08,2.197906e+01,7.891379e+00,1.408768e+01,2.369188e+01,1.705517e+02
1.584546e+05,1.833966e+00,7.378263e+04,8.539657e-01,8.915982e-01,8.917335e-01,5.371791e-03,6.115137e-08,2.197992e+01,7.891379e+00,1.408854e+01,2.369282e+01,1.705558e+02
1.584646e+05,1.834081e+00,7.379263e+04,8.540814e-01,8.915991e-01,8.917341e-01,5.372402e-03,6.115127e-08,2.198078e+01,7.891379e+00,1.408940e+01,2.369377e+01,1.705598e+02
1.584746e+05,1.834197e+00,7.380263e+04,8.541971e-01,8.916000e-01,8.917346e-01,5.373014e-03,6.115118e-08,2.198164e+01,7.891379e+00,1.409026e+01,2.369472e+01,1.705638e+02
1.584846e+05,1.834313e+00,7.381263e+04,8.543129e-01,8.916009e-01,8.917352e-01,5.373626e-03,6.115109e-08,2.198250e+01,7.891379e+00,1.409112e+01,2.369567e+01,1.705678e+02
1.584946e+05,1.834429e+00,7.382263e+04,8.544286e-01,8.916018e-01,8.917357e-01,5.374237e-03,6.115100e-08,2.198336e+01,7.891379e+00,1.409198e+01,2.369662e+01,1.705718e+02
1.585046e+05,1.834544e+00,7.383263e+04,8.545444e-01,8.916027e-01,8.917363e-01,5.374849e-03,6.115091e-08,2.198422e+01,7.891379e+00,1.409284e+01,2.369756e+01,1.705758e+02
1.585146e+05,1.834660e+00,7.384263e+04,8.546601e-01,8.916036e-01,8.917368e-01,5.375460e-03,6.115082e-08,2.198507e+01,7.891379e+00,1.409370e+01,2.369851e+01,1.705799e+02
1.585246e+05,1.834776e+00,7.385264e+04,8.547759e-01,8.916045e-01,8.917374e-01,5.376072e-03,6.115072e-08,2.198593e+01,7.891379e+00,1.409455e+01,2.369946e+01,1.705839e+02
1.585346e+05,1.834892e+00,7.386264e+04,8.548916e-01,8.916054e-01,8.917379e-01,5.376683e-03,6.115063e-08,2.198679e+01,7.891379e+00,1.409541e+01,2.370041e+01,1.705879e+02
1.585446e+05,1.835007e+00,7.387264e+04,8.550074e-01,8.916064e-01,8.917384e-01,5.377295e-03,6.115054e-08,2.198765e+01,7.891379e+00,1.409627e+01,2.370135e+01,1.705919e+02
1.585546e+05,1.835123e+00,7.388264e+04,8.551231e-01,8.916073e-01,8.917390e-01,5.377906e-03,6.115045e-08,2.198851e+01,7.891379e+00,1.409713e+01,2.370230e+01,1.705959e+02
1.585646e+05,1.835239e+00,7.389264e+04,8.552388e-01,8.916050e-01,8.917395e-01,5.378518e-03,6.115036e-08,2.198937e+01,7.891379e+00,1.409799e+01,2.370330e+01,1.706000e+02
1.585746e+05,1.835355e+00,7.390264e+04,8.553546e-01,8.916104e-01,8.917401e-01,5.379129e-03,6.115027e-08,2.198938e+01,7.891379e+00,1.409800e+01,2.370322e+01,1.706000e+02
1.585846e+05,1.835470e+00,7.391264e+04,8.554703e-01,8.916158e-01,8.917406e-01,5.379741e-03,6.115018e-08,2.198938e+01,7.891379e+00,1.409800e+01,2.370312e+01,1.706000e+02
1.585946e+05,1.835586e+00,7.392264e+04,8.555861e-01,8.916213e-01,8.917412e-01,5.380352e-03,6.115008e-08,2.198938e+01,7.891379e+00,1.409800e+01,2.370302e+01,1.706000e+02
1.586046e+05,1.835702e+00,7.393264e+04,8.557018e-01,8.916268e-01,8.917417e-01,5.380964e-03,6.114999e-08,2.198938e+01,7.891379e+00,1.409800e+01,2.370293e+01,1.706000e+02
1.586146e+05,1.835818e+00,7.394264e+04,8.558176e-01,8.916322e-01,8.917423e-01,5.381575e-03,6.114990e-08,2.198938e+01,7.891379e+00,1.409800e+01,2.370283e+01,1.706000e+02
1.586246e+05,1.835933e+00,7.395264e+04,8.559333e-01,8.916377e-01,8.917428e-01,5.382187e-03,6.114981e-08,2.198938e+01,7.891379e+00,1.409800e+01,2.370273e+01,1.706000e+02
1.586346e+05,1.836049e+00,7.396264e+04,8.560491e-01,8.916432e-01,8.917434e-01,5.382798e-03,6.114972e-08,2.198938e+01,7.891379e+00,1.409800e+01,2.370264e+01,1.706000e+02
1.586446e+05,1.836165e+00,7.397264e+04,8.561648e-01,8.916486e-01,8.917439e-01,5.383410e-03,6.114963e-08,2.198938e+01,7.891379e+00,1.409800e+01,2.370254e+01,1.706000e+02
1.586546e+05,1.836281e+00,7.398264e+04,8.562806e-01,8.916541e-01,8.917444e-01,5.384021e-03,6.114954e-08,2.198938e+01,7.891379e+00,1.409800e+01,2.370244e+01,1.706000e+02
1.586646e+05,1.836396e+00,7.399264e+04,8.563963e-01,8.916596e-01,8.917450e-01,5.384633e-03,6.114945e-08,2.198938e+01,7.891379e+00,1.409800e+01,2.370235e+01,1.706000e+02
1.586746e+05,1.836512e+00,7.400264e+04,8.565120e-01,8.916650e-01,8.917455e-01,5.385245e-03,6.114936e-08,2.198938e+01,7.891379e+00,1.409800e+01,2.370225e+01,1.706000e+02
1.586846e+05,1.836628e+00,7.401264e+04,8.566278e-01,8.916705e-01,8.917461e-01,5.385856e-03,6.114927e-08,2.198938e+01,7.891379e+00,1.409800e+01,2.370215e+01,1.706000e+02
1.586946e+05,1.836744e+00,7.402264e+04,8.567435e-01,8.916760e-01,8.917466e-01,5.386468e-03,6.114918e-08,2.198938e+01,7.891379e+00,1.409800e+01,2.370206e+01,1.706000e+02
1.587046e+05,1.836859e+00,7.403264e+04,8.568593e-01,8.916814e-01,8.917472e-01,5.387079e-03,6.114909e-08,2.198938e+01,7.891379e+00,1.409800e+01,2.370196e+01,1.706000e+02
1.587146e+05,1.836975e+00,7.404264e+04,8.569750e-01,8.916869e-01,8.917477e-01,5.387691e-03,6.114900e-08,2.198938e+01,7.891379e+00,1.409800e+01,2.370186e+01,1.706000e+02
1.587246e+05,1.837091e+00,7.405264e+04,8.570908e-01,8.916924e-01,8.917483e-01,5.388302e-03,6.114891e-08,2.198938e+01,7.891379e+00,1.409800e+01,2.370176e+01,1.706000e+02
1.587346e+05,1.837207e+00,7.406264e+04,8.572065e-01,8.916978e-01,8.917488e-01,5.388914e-03,6.114882e-08,2.198938e+01,7.891379e+00,1.409800e+01,2.370167e+01,1.706000e+02
1.587446e+05,1.837322e+00,7.407264e+04,8.573223e-01,8.917033e-01,8.917493e-01,5.389525e-03,6.114873e-08,2.198938e+01,7.891379e+00,1.409800e+01,2.370157e+01,1.706000e+02
1.587546e+05,1.837438e+00,7.408264e+04,8.574380e-01,8.917088e-01,8.917499e-01,5.390137e-03,6.114864e-08,2.198938e+01,7.891379e+00,1.409800e+01,2.370147e+01,1.706000e+02
1.587646e+05,1.837554e+00,7.409264e+04,8.575537e-01,8.917142e-01,8.917504e-01,5.390748e-03,6.114855e-08,2.198938e+01,7.891379e+00,1.409800e+01,2.370138e+01,1.706000e+02
1.587746e+05,1.837669e+00,7.410264e+04,8.576695e-01,8.917197e-01,8.917510e-01,5.391360e-03,6.114846e-08,2.198938e+01,7.891379e+00,1.409800e+01,2.370128e+01,1.706000e+02
1.587846e+05,1.837785e+00,7.411264e+04,8.577852e-01,8.917252e-01,8.917515e-01,5.391971e-03,6.114837e-08,2.198938e+01,7.891379e+00,1.409800e+01,2.370118e+01,1.706000e+02
1.587946e+05,1.837901e+00,7.412264e+04,8.579010e-01,8.917306e-01,8.917521e-01,5.392583e-03,6.114828e-08,2.198938e+01,7.891379e+00,1.409800e+01,2.370109e+01,1.706000e+02
1.588046e+05,1.838017e+00,7.413265e+04,8.580167e-01,8.917361e-01,8.917526e-01,5.393194e-03,6.114819e-08,2.198938e+01,7.891379e+00,1.409800e+01,2.370099e+01,1.706000e+02
1.588146e+05,1.838132e+00,7.414265e+04,8.581325e-01,8.917388e-01,8.917532e-01,5.393806e-03,6.114810e-08,2.198938e+01,7.891379e+00,1.409800e+01,2.370094e+01,1.706000e+02
1.588246e+05,1.838248e+00,7.415265e+04,8.582482e-01,8.917483e-01,8.917537e-01,5.394417e-03,6.114801e-08,2.198909e+01,7.891164e+00,1.409792e+01,2.370047e+01,1.705966e+02
1.588346e+05,1.838364e+00,7.416265e+04,8.583640e-01,8.917591e-01,8.917543e-01,5.395029e-03,6.114792e-08,2.198875e+01,7.890910e+00,1.409784e+01,2.369993e+01,1.705926e+02
1.588446e+05,1.838480e+00,7.417265e+04,8.584797e-01,8.917699e-01,8.917548e-01,5.395640e-03,6.114783e-08,2.198840e+01,7.890655e+00,1.409775e+01,2.369938e+01,1.705886e+02
1.588546e+05,1.838595e+00,7.418265e+04,8.585955e-01,8.917807e-01,8.917553e-01,5.396252e-03,6.114774e-08,2.198806e+01,7.890401e+00,1.409766e+01,2.369884e+01,1.705846e+02
1.588646e+05,1.838711e+00,7.419265e+04,8.587112e-01,8.917914e-01,8.917559e-01,5.396863e-03,6.114765e-08,2.198772e+01,7.890147e+00,1.409757e+01,2.369830e+01,1.705806e+02
1.588746e+05,1.838827e+00,7.420265e+04,8.588269e-01,8.918022e-01,8.917564e-01,5.397475e-03,6.114757e-08,2.198738e+01,7.889893e+00,1.409748e+01,2.369775e+01,1.705766e+02
1.588846e+05,1.838943e+00,7.421265e+04,8.589427e-01,8.918130e-01,8.917570e-01,5.398086e-03,6.114748e-08,2.198703e+01,7.889639e+00,1.409739e+01,2.369721e+01,1.705726e+02
1.588946e+05,1.839058e+00,7.422265e+04,8.590584e-01,8.918238e-01,8.917575e-01,5.398698e-03,6.114739e-08,2.198669e+01,7.889385e+00,1.409731e+01,2.369666e+01,1.705686e+02
1.589046e+05,1.839174e+00,7.423265e+04,8.591742e-01,8.918346e-01,8.917581e-01,5.399309e-03,6.114730e-08,2.198635e+01,7.889131e+00,1.409722e+01,2.369612e+01,1.705646e+02
1.589146e+05,1.839290e+00,7.424265e+04,8.592899e-01,8.918453e-01,8.917586e-01,5.399921e-03,6.114721e-08,2.198601e+01,7.888877e+00,1.409713e+01,2.369557e+01,1.705606e+02
1.589246e+05,1.839406e+00,7.425265e+04,8.594057e-01,8.918561e-01,8.917592e-01,5.400532e-03,6.114712e-08,2.198566e+01,7.888623e+00,1.409704e+01,2.369503e+01,1.705566e+02
1.589346e+05,1.839521e+00,7.426265e+04,8.595214e-01,8.918669e-01,8.917597e-01,5.401144e-03,6.114703e-08,2.198532e+01,7.888368e+00,1.409695e+01,2.369449e+01,1.705525e+02
1.589447e+05,1.839637e+00,7.427265e+04,8.596372e-01,8.918777e-01,8.917603e-01,5.401755e-03,6.114694e-08,2.198498e+01,7.888114e+00,1.409686e+01,2.369394e+01,1.705485e+02
1.589547e+05,1.839753e+00,7.428265e+04,8.597529e-01,8.918884e-01,8.917608e-01,5.402367e-03,6.114686e-08,2.198464e+01,7.887860e+00,1.409678e+01,2.369340e+01,1.705445e+02
1.589647e+05,1.839869e+00,7.429265e+04,8.598686e-01,8.918992e-01,8.917613e-01,5.402978e-03,6.114677e-08,2.198429e+01,7.887606e+00,1.409669e+01,2.369285e+01,1.705405e+02
1.589747e+05,1.839984e+00,7.430265e+04,8.599844e-01,8.919100e-01,8.917619e-01,5.403590e-03,6.114668e-08,2.198395e+01,7.887352e+00,1.409660e+01,2.369231e+01,1.705365e+02
1.589847e+05,1.840100e+00,7.431265e+04,8.601001e-01,8.919208e-01,8.917624e-01,5.404201e-03,6.114659e-08,2.198361e+01,7.887098e+00,1.409651e+01,2.369176e+01,1.705325e+02
1.589947e+05,1.840216e+00,7.432265e+04,8.602159e-01,8.919316e-01,8.917630e-01,5.404813e-03,6.114650e-08,2.198327e+01,7.886844e+00,1.409642e+01,2.369122e+01,1.705285e+02
1.590047e+05,1.840332e+00,7.433265e+04,8.603316e-01,8.919423e-01,8.917635e-01,5.405424e-03,6.114641e-08,2.198292e+01,7.886590e+00,1.409633e+01,2.369068e+01,1.705245e+02
1.590147e+05,1.840447e+00,7.434265e+04,8.604474e-01,8.919531e-01,8.917641e-01,5.406036e-03,6.114633e-08,2.198258e+01,7.886336e+00,1.409625e+01,2.369013e+01,1.705205e+02
1.590247e+05,1.840563e+00,7.435265e+04,8.605631e-01,8.919639e-01,8.917646e-01,5.406647e-03,6.114624e-08,2.198224e+01,7.886081e+00,1.409616e+01,2.368959e+01,1.705165e+02
1.590347e+05,1.840679e+00,7.436265e+04,8.606789e-01,8.919747e-01,8.917652e-01,5.407258e-03,6.114615e-08,2.198190e+01,7.885827e+00,1.409607e+01,2.368904e+01,1.705125e+02
1.590447e+05,1.840795e+00,7.437265e+04,8.607946e-01,8.919855e-01,8.917657e-01,5.407870e-03,6.114606e-08,2.198155e+01,7.885573e+00,1.409598e+01,2.368850e+01,1.705085e+02
1.590547e+05,1.840910e+00,7.438265e+04,8.609103e-01,8.919962e-01,8.917663e-01,5.408481e-03,6.114598e-08,2.198121e+01,7.885319e+00,1.409589e+01,2.368796e+01,1.705045e+02
1.590647e+05,1.841026e+00,7.439265e+04,8.610261e-01,8.920127e-01,8.917668e-01,5.409093e-03,6.114589e-08,2.198087e+01,7.885065e+00,1.409580e+01,2.368731e+01,1.705005e+02
1.590747e+05,1.841142e+00,7.440265e+04,8.611418e-01,8.920064e-01,8.917673e-01,5.409704e-03,6.114580e-08,2.198083e+01,7.885258e+00,1.409557e+01,2.368735e+01,1.705035e+02
1.590847e+05,1.841258e+00,7.441266e+04,8.612576e-01,8.919970e-01,8.917679e-01,5.410316e-03,6.114571e-08,2.198083e+01,7.885512e+00,1.409532e+01,2.368749e+01,1.705075e+02
1.590947e+05,1.841373e+00,7.442266e+04,8.613733e-01,8.919876e-01,8.917684e-01,5.410927e-03,6.114563e-08,2.198083e+01,7.885766e+00,1.409506e+01,2.368762e+01,1.705115e+02
1.591047e+05,1.841489e+00,7.443266e+04,8.614891e-01,8.919782e-01,8.917690e-01,5.411539e-03,6.114554e-08,2.198083e+01,7.886020e+00,1.409481e+01,2.368776e+01,1.705155e+02
1.591147e+05,1.841605e+00,7.444266e+04,8.616048e-01,8.919688e-01,8.917695e-01,5.412150e-03,6.114545e-08,2.198083e+01,7.886275e+00,1.409455e+01,2.368790e+01,1.705195e+02
1.591247e+05,1.841721e+00,7.445266e+04,8.617206e-01,8.919594e-01,8.917701e-01,5.412762e-03,6.114536e-08,2.198083e+01,7.886529e+00,1.409430e+01,2.368803e+01,1.705235e+02
1.591347e+05,1.841836e+00,7.446266e+04,8.618363e-01,8.919500e-01,8.917706e-01,5.413373e-03,6.114528e-08,2.198083e+01,7.886783e+00,1.409404e+01,2.368817e+01,1.705276e+02
1.591447e+05,1.841952e+00,7.447266e+04,8.619521e-01,8.919406e-01,8.917712e-01,5.413985e-03,6.114519e-08,2.198083e+01,7.887037e+00,1.409379e+01,2.368830e+01,1.705316e+02
1.591547e+05,1.842068e+00,7.448266e+04,8.620678e-01,8.919312e-01,8.917717e-01,5.414596e-03,6.114510e-08,2.198083e+01,7.887291e+00,1.409354e+01,2.368844e+01,1.705356e+02
1.591647e+05,1.842184e+00,7.449266e+04,8.621835e-01,8.919218e-01,8.917723e-01,5.415208e-03,6.114502e-08,2.198083e+01,7.887545e+00,1.409328e+01,2.368857e+01,1.705396e+02
1.591747e+05,1.842299e+00,7.450266e+04,8.622993e-01,8.919124e-01,8.917728e-01,5.415819e-03,6.114493e-08,2.198083e+01,7.887799e+00,1.409303e+01,2.368871e+01,1.705436e+02
1.591847e+05,1.842415e+00,7.451266e+04,8.624150e-01,8.919030e-01,8.917733e-01,5.416431e-03,6.114484e-08,2.198083e+01,7.888053e+00,1.409277e+01,2.368885e+01,1.705476e+02
1.591947e+05,1.842531e+00,7.452266e+04,8.625308e-01,8.918936e-01,8.917739e-01,5.417042e-03,6.114476e-08,2.198083e+01,7.888307e+00,1.409252e+01,2.368898e+01,1.705516e+02
1.592047e+05,1.842647e+00,7.453266e+04,8.626465e-01,8.918842e-01,8.917744e-01,5.417654e-03,6.114467e-08,2.198083e+01,7.888562e+00,1.409227e+01,2.368912e+01,1.705556e+02
1.592147e+05,1.842762e+00,7.454266e+04,8.627623e-01,8.918748e-01,8.917750e-01,5.418265e-03,6.114458e-08,2.198083e+01,7.888816e+00,1.409201e+01,2.368925e+01,1.705596e+02
1.592247e+05,1.842878e+00,7.455266e+04,8.628780e-01,8.918654e-01,8.917755e-01,5.418877e-03,6.114450e-08,2.198083e+01,7.889070e+00,1.409176e+01,2.368939e+01,1.705636e+02
1.592347e+05,1.842994e+00,7.456266e+04,8.629938e-01,8.918560e-01,8.917761e-01,5.419488e-03,6.114441e-08,2.198083e+01,7.889324e+00,1.409150e+01,2.368952e+01,1.705676e+02
1.592447e+05,1.843110e+00,7.457266e+04,8.631095e-01,8.918466e-01,8.917766e-01,5.420099e-03,6.114432e-08,2.198083e+01,7.889578e+00,1.409125e+01,2.368966e+01,1.705716e+02
1.592547e+05,1.843225e+00,7.458266e+04,8.632252e-01,8.918372e-01,8.917772e-01,5.420711e-03,6.114424e-08,2.198083e+01,7.889832e+00,1.409100e+01,2.368980e+01,1.705756e+02
1.592647e+05,1.843341e+00,7.459266e+04,8.633410e-01,8.918278e-01,8.917777e-01,5.421322e-03,6.114415e-08,2.198083e+01,7.890086e+00,1.409074e+01,2.368993e+01,1.705796e+02
1.592747e+05,1.843457e+00,7.460266e+04,8.634567e-01,8.918184e-01,8.917783e-01,5.421934e-03,6.114407e-08,2.198083e+01,7.890340e+00,1.409049e+01,2.369007e+01,1.705836e+02
1.592847e+05,1.843572e+00,7.461266e+04,8.635725e-01,8.918090e-01,8.917788e-01,5.422545e-03,6.114398e-08,2.198083e+01,7.890594e+00,1.409023e+01,2.369020e+01,1.705876e+02
1.592947e+05,1.843688e+00,7.462266e+04,8.636882e-01,8.917996e-01,8.917793e-01,5.423157e-03,6.114389e-08,2.198083e+01,7.890849e+00,1.408998e+01,2.369034e+01,1.705916e+02
1.593047e+05,1.843804e+00,7.463266e+04,8.638040e-01,8.917902e-01,8.917799e-01,5.423768e-03,6.114381e-08,2.198083e+01,7.891103e+00,1.408972e+01,2.369047e+01,1.705956e+02
1.593147e+05,1.843920e+00,7.464266e+04,8.639197e-01,8.917750e-01,8.917804e-01,5.424380e-03,6.114372e-08,2.198083e+01,7.891357e+00,1.408947e+01,2.369071e+01,1.705996e+02
1.593247e+05,1.844035e+00,7.465266e+04,8.640355e-01,8.917727e-01,8.917810e-01,5.424991e-03,6.114364e-08,2.198083e+01,7.891379e+00,1.408945e+01,2.369075e+01,1.705964e+02
1.593347e+05,1.844151e+00,7.466266e+04,8.641512e-01,8.917718e-01,8.917815e-01,5.425603e-03,6.114355e-08,2.198083e+01,7.891379e+00,1.408945e+01,2.369077e+01,1.705924e+02
1.593447e+05,1.844267e+00,7.467266e+04,8.642669e-01,8.917709e-01,8.917821e-01,5.426214e-03,6.114346e-08,2.198083e+01,7.891379e+00,1.408945e+01,2.369078e+01,1.705884e+02
1.593547e+05,1.844383e+00,7.468266e+04,8.643827e-01,8.917700e-01,8.917826e-01,5.426825e-03,6.114338e-08,2.198083e+01,7.891379e+00,1.408945e+01,2.369080e+01,1.705844e+02
1.593647e+05,1.844498e+00,7.469267e+04,8.644984e-01,8.917691e-01,8.917832e-01,5.427437e-03,6.114329e-08,2.198083e+01,7.891379e+00,1.408945e+01,2.369081e+01,1.705804e+02
1.593747e+05,1.844614e+00,7.470267e+04,8.646142e-01,8.917682e-01,8.917837e-01,5.428048e-03,6.114321e-08,2.198083e+01,7.891379e+00,1.408945e+01,2.369083e+01,1.705764e+02
1.593847e+05,1.844730e+00,7.471267e+04,8.647299e-01,8.917673e-01,8.917842e-01,5.428660e-03,6.114312e-08,2.198083e+01,7.891379e+00,1.408945e+01,2.369085e+01,1.705724e+02
1.593947e+05,1.844846e+00,7.472267e+04,8.648457e-01,8.917664e-01,8.917848e-01,5.429271e-03,6.114304e-08,2.198083e+01,7.891379e+00,1.408945e+01,2.369086e+01,1.705684e+02
1.594047e+05,1.844961e+00,7.473267e+04,8.649614e-01,8.917655e-01,8.917853e-01,5.429883e-03,6.114295e-08,2.198083e+01,7.891379e+00,1.408945e+01,2.369088e+01,1.705644e+02
1.594147e+05,1.845077e+00,7.474267e+04,8.650772e-01,8.917646e-01,8.917859e-01,5.430494e-03,6.114287e-08,2.198083e+01,7.891379e+00,1.408945e+01,2.369089e+01,1.705604e+02
1.594247e+05,1.845193e+00,7.475267e+04,8.651929e-01,8.917637e-01,8.917864e-01,5.431106e-03,6.114278e-08,2.198083e+01,7.891379e+00,1.408945e+01,2.369091e+01,1.705565e+02
1.594347e+05,1.845309e+00,7.476267e+04,8.653087e-01,8.917628e-01,8.917870e-01,5.431717e-03,6.114270e-08,2.198083e+01,7.891379e+00,1.408945e+01,2.369093e+01,1.705525e+02
1.594447e+05,1.845424e+00,7.477267e+04,8.654244e-01,8.917619e-01,8.917875e-01,5.432329e-03,6.114261e-08,2.198083e+01,7.891379e+00,1.408945e+01,2.369094e+01,1.705485e+02
1.594547e+05,1.845540e+00,7.478267e+04,8.655401e-01,8.917610e-01,8.917881e-01,5.432940e-03,6.114253e-08,2.198083e+01,7.891379e+00,1.408945e+01,2.369096e+01,1.705445e+02
1.594647e+05,1.845656e+00,7.479267e+04,8.656559e-01,8.917601e-01,8.917886e-01,5.433551e-03,6.114244e-08,2.198083e+01,7.891379e+00,1.408945e+01,2.369097e+01,1.705405e+02
1.594747e+05,1.845772e+00,7.480267e+04,8.657716e-01,8.917592e-01,8.917892e-01,5.434163e-03,6.114236e-08,2.198083e+01,7.891379e+00,1.408945e+01,2.369099e+01,1.705365e+02
1.594847e+05,1.845887e+00,7.481267e+04,8.658874e-01,8.917583e-01,8.917897e-01,5.434774e-03,6.114227e-08,2.198083e+01,7.891379e+00,1.408945e+01,2.369101e+01,1.705325e+02
1.594947e+05,1.846003e+00,7.482267e+04,8.660031e-01,8.917574e-01,8.917902e-01,5.435386e-03,6.114219e-08,2.198083e+01,7.891379e+00,1.408945e+01,2.369102e+01,1.705285e+02
1.595047e+05,1.846119e+00,7.483267e+04,8.661189e-01,8.917565e-01,8.917908e-01,5.435997e-03,6.114210e-08,2.198083e+01,7.891379e+00,1.408945e+01,2.369104e+01,1.705245e+02
1.595147e+05,1.846235e+00,7.484267e+04,8.662346e-01,8.917556e-01,8.917913e-01,5.436609e-03,6.114202e-08,2.198083e+01,7.891379e+00,1.408945e+01,2.369105e+01,1.705205e+02
1.595247e+05,1.846350e+00,7.485267e+04,8.663504e-01,8.917547e-01,8.917919e-01,5.437220e-03,6.114194e-08,2.198083e+01,7.891379e+00,1.408945e+01,2.369107e+01,1.705165e+02
1.595347e+05,1.846466e+00,7.486267e+04,8.664661e-01,8.917538e-01,8.917924e-01,5.437832e-03,6.114185e-08,2.198083e+01,7.891379e+00,1.408945e+01,2.369109e+01,1.705125e+02
1.595447e+05,1.846582e+00,7.487267e+04,8.665818e-01,8.917529e-01,8.917930e-01,5.438443e-03,6.114177e-08,2.198083e+01,7.891379e+00,1.408945e+01,2.369110e+01,1.705086e+02
1.595547e+05,1.846698e+00,7.488267e+04,8.666976e-01,8.917520e-01,8.917935e-01,5.439054e-03,6.114168e-08,2.198083e+01,7.891379e+00,1.408945e+01,2.369112e+01,1.705046e+02
1.595647e+05,1.846813e+00,7.489267e+04,8.668133e-01,8.917539e-01,8.917941e-01,5.439666e-03,6.114160e-08,2.198083e+01,7.891379e+00,1.408945e+01,2.369108e+01,1.705006e+02
1.595747e+05,1.846929e+00,7.490267e+04,8.669291e-01,8.917583e-01,8.917946e-01,5.440277e-03,6.114152e-08,2.198156e+01,7.891379e+00,1.409018e+01,2.369183e+01,1.705000e+02
1.595847e+05,1.847045e+00,7.491267e+04,8.670448e-01,8.917631e-01,8.917952e-01,5.440889e-03,6.114143e-08,2.198242e+01,7.891379e+00,1.409104e+01,2.369270e+01,1.705000e+02
1.595947e+05,1.847161e+00,7.492267e+04,8.671606e-01,8.917679e-01,8.917957e-01,5.441500e-03,6.114135e-08,2.198327e+01,7.891379e+00,1.409189e+01,2.369358e+01,1.705000e+02
1.596047e+05,1.847276e+00,7.493267e+04,8.672763e-01,8.917727e-01,8.917962e-01,5.442112e-03,6.114126e-08,2.198413e+01,7.891379e+00,1.409275e+01,2.369445e+01,1.705000e+02
1.596147e+05,1.847392e+00,7.494267e+04,8.673921e-01,8.917775e-01,8.917968e-01,5.442723e-03,6.114118e-08,2.198499e+01,7.891379e+00,1.409361e+01,2.369533e+01,1.705000e+02
1.596247e+05,1.847508e+00,7.495267e+04,8.675078e-01,8.917823e-01,8.917973e-01,5.443334e-03,6.114110e-08,2.198584e+01,7.891379e+00,1.409446e+01,2.369620e+01,1.705000e+02
1.596347e+05,1.847624e+00,7.496267e+04,8.676236e-01,8.917871e-01,8.917979e-01,5.443946e-03,6.114101e-08,2.198670e+01,7.891379e+00,1.409532e+01,2.369708e+01,1.705000e+02
1.596447e+05,1.847739e+00,7.497268e+04,8.677393e-01,8.917919e-01,8.917984e-01,5.444557e-03,6.114093e-08,2.198755e+01,7.891379e+00,1.409617e+01,2.369795e+01,1.705000e+02
1.596547e+05,1.847855e+00,7.498268e+04,8.678550e-01,8.917967e-01,8.917990e-01,5.445169e-03,6.114085e-08,2.198841e+01,7.891379e+00,1.409703e+01,2.369883e+01,1.705000e+02
1.596647e+05,1.847971e+00,7.499268e+04,8.679708e-01,8.918015e-01,8.917995e-01,5.445780e-03,6.114076e-08,2.198927e+01,7.891379e+00,1.409789e+01,2.369970e+01,1.705000e+02
1.596747e+05,1.848087e+00,7.500268e+04,8.680865e-01,8.918063e-01,8.918001e-01,5.446392e-03,6.114068e-08,2.199012e+01,7.891379e+00,1.409874e+01,2.370058e+01,1.705000e+02
1.596847e+05,1.848202e+00,7.501268e+04,8.682023e-01,8.918111e-01,8.918006e-01,5.447003e-03,6.114060e-08,2.199098e+01,7.891379e+00,1.409960e+01,2.370145e+01,1.705000e+02
1.596947e+05,1.848318e+00,7.502268e+04,8.683180e-01,8.918159e-01,8.918012e-01,5.447614e-03,6.114051e-08,2.199184e+01,7.891379e+00,1.410046e+01,2.370233e+01,1.705000e+02
1.597047e+05,1.848434e+00,7.503268e+04,8.684338e-01,8.918207e-01,8.918017e-01,5.448226e-03,6.114043e-08,2.199269e+01,7.891379e+00,1.410131e+01,2.370320e+01,1.705000e+02
1.597147e+05,1.848550e+00,7.504268e+04,8.685495e-01,8.918255e-01,8.918022e-01,5.448837e-03,6.114035e-08,2.199355e+01,7.891379e+00,1.410217e+01,2.370408e+01,1.705000e+02
1.597247e+05,1.848665e+00,7.505268e+04,8.686653e-01,8.918303e-01,8.918028e-01,5.449449e-03,6.114026e-08,2.199440e+01,7.891379e+00,1.410302e+01,2.370495e+01,1.705000e+02
1.597347e+05,1.848781e+00,7.506268e+04,8.687810e-01,8.918351e-01,8.918033e-01,5.450060e-03,6.114018e-08,2.199526e+01,7.891379e+00,1.410388e+01,2.370583e+01,1.705000e+02
1.597447e+05,1.848897e+00,7.507268e+04,8.688967e-01,8.918399e-01,8.918039e-01,5.450672e-03,6.114010e-08,2.199612e+01,7.891379e+00,1.410474e+01,2.370670e+01,1.705000e+02
1.597547e+05,1.849012e+00,7.508268e+04,8.690125e-01,8.918446e-01,8.918044e-01,5.451283e-03,6.114002e-08,2.199697e+01,7.891379e+00,1.410559e+01,2.370758e+01,1.705000e+02
1.597647e+05,1.849128e+00,7.509268e+04,8.691282e-01,8.918494e-01,8.918050e-01,5.451894e-03,6.113993e-08,2.199783e+01,7.891379e+00,1.410645e+01,2.370845e+01,1.705000e+02
1.597747e+05,1.849244e+00,7.510268e+04,8.692440e-01,8.918542e-01,8.918055e-01,5.452506e-03,6.113985e-08,2.199869e+01,7.891379e+00,1.410731e+01,2.370933e+01,1.705000e+02
1.597847e+05,1.849360e+00,7.511268e+04,8.693597e-01,8.918590e-01,8.918061e-01,5.453117e-03,6.113977e-08,2.199954e+01,7.891379e+00,1.410816e+01,2.371020e+01,1.705000e+02
1.597947e+05,1.849475e+00,7.512268e+04,8.694755e-01,8.918638e-01,8.918066e-01,5.453729e-03,6.113969e-08,2.200040e+01,7.891379e+00,1.410902e+01,2.371108e+01,1.705000e+02
1.598047e+05,1.849591e+00,7.513268e+04,8.695912e-01,8.918686e-01,8.918072e-01,5.454340e-03,6.113960e-08,2.200125e+01,7.891379e+00,1.410987e+01,2.371195e+01,1.705000e+02
1.598147e+05,1.849707e+00,7.514268e+04,8.697070e-01,8.918706e-01,8.918077e-01,5.454952e-03,6.113952e-08,2.200211e+01,7.891379e+00,1.411073e+01,2.371288e+01,1.705000e+02
1.598247e+05,1.849823e+00,7.515268e+04,8.698227e-01,8.918651e-01,8.918082e-01,5.455563e-03,6.113944e-08,2.200145e+01,7.891379e+00,1.411007e+01,2.371223e+01,1.704964e+02
1.598347e+05,1.849938e+00,7.516268e+04,8.699384e-01,8.918587e-01,8.918088e-01,5.456174e-03,6.113936e-08,2.200059e+01,7.891379e+00,1.410921e+01,2.371139e+01,1.704924e+02
1.598447e+05,1.850054e+00,7.517268e+04,8.700542e-01,8.918523e-01,8.918093e-01,5.456786e-03,6.113927e-08,2.199973e+01,7.891379e+00,1.410836e+01,2.371054e+01,1.704884e+02
1.598547e+05,1.850170e+00,7.518268e+04,8.701699e-01,8.918459e-01,8.918099e-01,5.457397e-03,6.113919e-08,2.199888e+01,7.891379e+00,1.410750e+01,2.370969e+01,1.704844e+02
1.598647e+05,1.850286e+00,7.519268e+04,8.702857e-01,8.918394e-01,8.918104e-01,5.458009e-03,6.113911e-08,2.199802e+01,7.891379e+00,1.410664e+01,2.370885e+01,1.704804e+02
1.598747e+05,1.850401e+00,7.520268e+04,8.704014e-01,8.918330e-01,8.918110e-01,5.458620e-03,6.113903e-08,2.199717e+01,7.891379e+00,1.410579e+01,2.370800e+01,1.704764e+02
1.598847e+05,1.850517e+00,7.521268e+04,8.705172e-01,8.918266e-01,8.918115e-01,5.459231e-03,6.113895e-08,2.199631e+01,7.891379e+00,1.410493e+01,2.370716e+01,1.704724e+02
1.598947e+05,1.850633e+00,7.522268e+04,8.706329e-01,8.918202e-01,8.918121e-01,5.459843e-03,6.113886e-08,2.199545e+01,7.891379e+00,1.410407e+01,2.370631e+01,1.704684e+02
1.599047e+05,1.850749e+00,7.523268e+04,8.707487e-01,8.918138e-01,8.918126e-01,5.460454e-03,6.113878e-08,2.199460e+01,7.891379e+00,1.410322e+01,2.370546e+01,1.704644e+02
1.599147e+05,1.850864e+00,7.524268e+04,8.708644e-01,8.918074e-01,8.918131e-01,5.461066e-03,6.113870e-08,2.199374e+01,7.891379e+00,1.410236e+01,2.370462e+01,1.704604e+02
1.599247e+05,1.850980e+00,7.525269e+04,8.709802e-01,8.918010e-01,8.918137e-01,5.461677e-03,6.113862e-08,2.199288e+01,7.891379e+00,1.410151e+01,2.370377e+01,1.704564e+02
1.599347e+05,1.851096e+00,7.526269e+04,8.710959e-01,8.917946e-01,8.918142e-01,5.462289e-03,6.113854e-08,2.199203e+01,7.891379e+00,1.410065e+01,2.370292e+01,1.704524e+02
1.599447e+05,1.851212e+00,7.527269e+04,8.712116e-01,8.917882e-01,8.918148e-01,5.462900e-03,6.113846e-08,2.199117e+01,7.891379e+00,1.409979e+01,2.370208e+01,1.704484e+02
1.599547e+05,1.851327e+00,7.528269e+04,8.713274e-01,8.917818e-01,8.918153e-01,5.463511e-03,6.113838e-08,2.199032e+01,7.891379e+00,1.409894e+01,2.370123e+01,1.704444e+02
1.599647e+05,1.851443e+00,7.529269e+04,8.714431e-01,8.917754e-01,8.918159e-01,5.464123e-03,6.113829e-08,2.198946e+01,7.891379e+00,1.409808e+01,2.370038e+01,1.704404e+02
1.599747e+05,1.851559e+00,7.530269e+04,8.715589e-01,8.917690e-01,8.918164e-01,5.464734e-03,6.113821e-08,2.198860e+01,7.891379e+00,1.409722e+01,2.369954e+01,1.704364e+02
1.599847e+05,1.851675e+00,7.531269e+04,8.716746e-01,8.917625e-01,8.918170e-01,5.465346e-03,6.113813e-08,2.198775e+01,7.891379e+00,1.409637e+01,2.369869e+01,1.704324e+02
1.599947e+05,1.851790e+00,7.532269e+04,8.717904e-01,8.917561e-01,8.918175e-01,5.465957e-03,6.113805e-08,2.198689e+01,7.891379e+00,1.409551e+01,2.369784e+01,1.704284e+02
1.600047e+05,1.851906e+00,7.533269e+04,8.719061e-01,8.917497e-01,8.918181e-01,5.466568e-03,6.113797e-08,2.198603e+01,7.891379e+00,1.409466e+01,2.369700e+01,1.704244e+02
1.600147e+05,1.852022e+00,7.534269e+04,8.720219e-01,8.917433e-01,8.918186e-01,5.467180e-03,6.113789e-08,2.198518e+01,7.891379e+00,1.409380e+01,2.369615e+01,1.704204e+02
1.600247e+05,1.852138e+00,7.535269e+04,8.721376e-01,8.917369e-01,8.918191e-01,5.467791e-03,6.113781e-08,2.198432e+01,7.891379e+00,1.409294e+01,2.369530e+01,1.704163e+02
1.600347e+05,1.852253e+00,7.536269e+04,8.722533e-01,8.917305e-01,8.918197e-01,5.468403e-03,6.113773e-08,2.198347e+01,7.891379e+00,1.409209e+01,2.369446e+01,1.704123e+02
1.600447e+05,1.852369e+00,7.537269e+04,8.723691e-01,8.917241e-01,8.918202e-01,5.469014e-03,6.113765e-08,2.198261e+01,7.891379e+00,1.409123e+01,2.369361e+01,1.704083e+02
1.600547e+05,1.852485e+00,7.538269e+04,8.724848e-01,8.917177e-01,8.918208e-01,5.469625e-03,6.113756e-08,2.198175e+01,7.891379e+00,1.409037e+01,2.369276e+01,1.704043e+02
1.600647e+05,1.852601e+00,7.539269e+04,8.726006e-01,8.917142e-01,8.918213e-01,5.470237e-03,6.113748e-08,2.198090e+01,7.891379e+00,1.408952e+01,2.369187e+01,1.704003e+02
1.600747e+05,1.852716e+00,7.540269e+04,8.727163e-01,8.917140e-01,8.918219e-01,5.470848e-03,6.113740e-08,2.198114e+01,7.891146e+00,1.409000e+01,2.369217e+01,1.704000e+02
1.600847e+05,1.852832e+00,7.541269e+04,8.728321e-01,8.917140e-01,8.918224e-01,5.471460e-03,6.113732e-08,2.198148e+01,7.890892e+00,1.409059e+01,2.369259e+01,1.704000e+02
1.600947e+05,1.852948e+00,7.542269e+04,8.729478e-01,8.917140e-01,8.918230e-01,5.472071e-03,6.113724e-08,2.198183e+01,7.890638e+00,1.409119e+01,2.369300e+01,1.704000e+02
1.601047e+05,1.853064e+00,7.543269e+04,8.730636e-01,8.917140e-01,8.918235e-01,5.472682e-03,6.113716e-08,2.198217e+01,7.890384e+00,1.409179e+01,2.369342e+01,1.704000e+02
1.601147e+05,1.853179e+00,7.544269e+04,8.731793e-01,8.917140e-01,8.918241e-01,5.473294e-03,6.113708e-08,2.198251e+01,7.890129e+00,1.409238e+01,2.369383e+01,1.704000e+02
1.601247e+05,1.853295e+00,7.545269e+04,8.732950e-01,8.917140e-01,8.918246e-01,5.473905e-03,6.113700e-08,2.198285e+01,7.889875e+00,1.409298e+01,2.369425e+01,1.704000e+02
1.601347e+05,1.853411e+00,7.546269e+04,8.734108e-01,8.917140e-01,8.918251e-01,5.474516e-03,6.113692e-08,2.198320e+01,7.889621e+00,1.409358e+01,2.369466e+01,1.704000e+02
1.601447e+05,1.853527e+00,7.547269e+04,8.735265e-01,8.917140e-01,8.918257e-01,5.475128e-03,6.113684e-08,2.198354e+01,7.889367e+00,1.409417e+01,2.369508e+01,1.704000e+02
1.601547e+05,1.853642e+00,7.548269e+04,8.736423e-01,8.917140e-01,8.918262e-01,5.475739e-03,6.113676e-08,2.198388e+01,7.889113e+00,1.409477e+01,2.369549e+01,1.704000e+02
