Repository: brandonlampe/CS_Data

# Repository for Crushed Salt Data
**Grant No: 456417**

This is a work in progress!

## Repository Content

### Directory Names
A uniform namining structure still in progress, but in general directories are named according to the following:
 - Names contain no spaces, a single underscore "_" will be used as a file name seperator.
 - Files are for the Crushed Salt Project (CSP); therefore, the first three charaters of each file are "CSP".
 - Folders are organized by which frame the test was performed on i.e., A2 or A3.
 - The fifth and sixth charaters of each file name will therefore be "A" followed by the frame number.

File: UNM_WP_HY_175_09/IscoMeasurements/STAGE02/CREEP_FIT/175_09_STAGE02_CREEP_OUT.csv (part 33 of 38)
Analysis by Brandon Lampe, performed on: 2016/07/06 13:49:27
Experimental results below begin at: 2016/04/09 08:57:14
Duration (sec),Duration (day),Elapsed Time (sec),Elapsed Time (day),Interpolated Fractional Density,Fit to Fractional Density,Fit to Volume Strain,Fit to Volume Strain Rate (1/sec),Confining Pressure (MPa),Pore Pressure (MPa),Terzaghi Pressure (MPa),Solid Pressure (MPa),Temperature (C))
1.601647e+05,1.853758e+00,7.549269e+04,8.737580e-01,8.917140e-01,8.918268e-01,5.476351e-03,6.113668e-08,2.198422e+01,7.888859e+00,1.409537e+01,2.369591e+01,1.704000e+02
1.601747e+05,1.853874e+00,7.550269e+04,8.738738e-01,8.917140e-01,8.918273e-01,5.476962e-03,6.113660e-08,2.198457e+01,7.888605e+00,1.409596e+01,2.369632e+01,1.704000e+02
1.601847e+05,1.853990e+00,7.551269e+04,8.739895e-01,8.917140e-01,8.918279e-01,5.477573e-03,6.113652e-08,2.198491e+01,7.888351e+00,1.409656e+01,2.369674e+01,1.704000e+02
1.601947e+05,1.854105e+00,7.552269e+04,8.741053e-01,8.917140e-01,8.918284e-01,5.478185e-03,6.113644e-08,2.198525e+01,7.888097e+00,1.409716e+01,2.369715e+01,1.704000e+02
1.602047e+05,1.854221e+00,7.553270e+04,8.742210e-01,8.917140e-01,8.918290e-01,5.478796e-03,6.113636e-08,2.198559e+01,7.887842e+00,1.409775e+01,2.369757e+01,1.704000e+02
1.602147e+05,1.854337e+00,7.554270e+04,8.743368e-01,8.917140e-01,8.918295e-01,5.479408e-03,6.113628e-08,2.198594e+01,7.887588e+00,1.409835e+01,2.369798e+01,1.704000e+02
1.602247e+05,1.854452e+00,7.555270e+04,8.744525e-01,8.917140e-01,8.918301e-01,5.480019e-03,6.113620e-08,2.198628e+01,7.887334e+00,1.409895e+01,2.369840e+01,1.704000e+02
1.602347e+05,1.854568e+00,7.556270e+04,8.745682e-01,8.917140e-01,8.918306e-01,5.480630e-03,6.113612e-08,2.198662e+01,7.887080e+00,1.409954e+01,2.369881e+01,1.704000e+02
1.602447e+05,1.854684e+00,7.557270e+04,8.746840e-01,8.917140e-01,8.918311e-01,5.481242e-03,6.113604e-08,2.198696e+01,7.886826e+00,1.410014e+01,2.369923e+01,1.704000e+02
1.602547e+05,1.854800e+00,7.558270e+04,8.747997e-01,8.917140e-01,8.918317e-01,5.481853e-03,6.113596e-08,2.198731e+01,7.886572e+00,1.410074e+01,2.369964e+01,1.704000e+02
1.602647e+05,1.854915e+00,7.559270e+04,8.749155e-01,8.917140e-01,8.918322e-01,5.482465e-03,6.113589e-08,2.198765e+01,7.886318e+00,1.410133e+01,2.370006e+01,1.704000e+02
1.602747e+05,1.855031e+00,7.560270e+04,8.750312e-01,8.917140e-01,8.918328e-01,5.483076e-03,6.113581e-08,2.198799e+01,7.886064e+00,1.410193e+01,2.370047e+01,1.704000e+02
1.602847e+05,1.855147e+00,7.561270e+04,8.751470e-01,8.917140e-01,8.918333e-01,5.483687e-03,6.113573e-08,2.198833e+01,7.885810e+00,1.410253e+01,2.370089e+01,1.704000e+02
1.602947e+05,1.855263e+00,7.562270e+04,8.752627e-01,8.917140e-01,8.918339e-01,5.484299e-03,6.113565e-08,2.198868e+01,7.885555e+00,1.410312e+01,2.370130e+01,1.704000e+02
1.603047e+05,1.855378e+00,7.563270e+04,8.753785e-01,8.917140e-01,8.918344e-01,5.484910e-03,6.113557e-08,2.198902e+01,7.885301e+00,1.410372e+01,2.370172e+01,1.704000e+02
1.603147e+05,1.855494e+00,7.564270e+04,8.754942e-01,8.917109e-01,8.918350e-01,5.485521e-03,6.113549e-08,2.198936e+01,7.885047e+00,1.410431e+01,2.370219e+01,1.704000e+02
1.603247e+05,1.855610e+00,7.565270e+04,8.756099e-01,8.917099e-01,8.918355e-01,5.486133e-03,6.113541e-08,2.198906e+01,7.885034e+00,1.410402e+01,2.370186e+01,1.703962e+02
1.603347e+05,1.855726e+00,7.566270e+04,8.757257e-01,8.917090e-01,8.918360e-01,5.486744e-03,6.113533e-08,2.198871e+01,7.885034e+00,1.410368e+01,2.370149e+01,1.703922e+02
1.603447e+05,1.855841e+00,7.567270e+04,8.758414e-01,8.917081e-01,8.918366e-01,5.487356e-03,6.113525e-08,2.198837e+01,7.885034e+00,1.410334e+01,2.370113e+01,1.703882e+02
1.603547e+05,1.855957e+00,7.568270e+04,8.759572e-01,8.917072e-01,8.918371e-01,5.487967e-03,6.113517e-08,2.198803e+01,7.885034e+00,1.410300e+01,2.370076e+01,1.703842e+02
1.603647e+05,1.856073e+00,7.569270e+04,8.760729e-01,8.917063e-01,8.918377e-01,5.488578e-03,6.113510e-08,2.198769e+01,7.885034e+00,1.410266e+01,2.370039e+01,1.703802e+02
1.603747e+05,1.856189e+00,7.570270e+04,8.761887e-01,8.917054e-01,8.918382e-01,5.489190e-03,6.113502e-08,2.198735e+01,7.885034e+00,1.410231e+01,2.370003e+01,1.703763e+02
1.603847e+05,1.856304e+00,7.571270e+04,8.763044e-01,8.917045e-01,8.918388e-01,5.489801e-03,6.113494e-08,2.198701e+01,7.885034e+00,1.410197e+01,2.369966e+01,1.703723e+02
1.603947e+05,1.856420e+00,7.572270e+04,8.764202e-01,8.917037e-01,8.918393e-01,5.490412e-03,6.113486e-08,2.198667e+01,7.885034e+00,1.410163e+01,2.369929e+01,1.703683e+02
1.604047e+05,1.856536e+00,7.573270e+04,8.765359e-01,8.917028e-01,8.918399e-01,5.491024e-03,6.113478e-08,2.198632e+01,7.885034e+00,1.410129e+01,2.369893e+01,1.703643e+02
1.604147e+05,1.856652e+00,7.574270e+04,8.766517e-01,8.917019e-01,8.918404e-01,5.491635e-03,6.113470e-08,2.198598e+01,7.885034e+00,1.410095e+01,2.369856e+01,1.703603e+02
1.604247e+05,1.856767e+00,7.575270e+04,8.767674e-01,8.917010e-01,8.918410e-01,5.492246e-03,6.113462e-08,2.198564e+01,7.885034e+00,1.410061e+01,2.369819e+01,1.703563e+02
1.604347e+05,1.856883e+00,7.576270e+04,8.768831e-01,8.917001e-01,8.918415e-01,5.492858e-03,6.113455e-08,2.198530e+01,7.885034e+00,1.410027e+01,2.369782e+01,1.703523e+02
1.604447e+05,1.856999e+00,7.577270e+04,8.769989e-01,8.916992e-01,8.918420e-01,5.493469e-03,6.113447e-08,2.198496e+01,7.885034e+00,1.409992e+01,2.369746e+01,1.703483e+02
1.604547e+05,1.857115e+00,7.578270e+04,8.771146e-01,8.916983e-01,8.918426e-01,5.494081e-03,6.113439e-08,2.198462e+01,7.885034e+00,1.409958e+01,2.369709e+01,1.703443e+02
1.604647e+05,1.857230e+00,7.579270e+04,8.772304e-01,8.916974e-01,8.918431e-01,5.494692e-03,6.113431e-08,2.198428e+01,7.885034e+00,1.409924e+01,2.369672e+01,1.703403e+02
1.604747e+05,1.857346e+00,7.580270e+04,8.773461e-01,8.916965e-01,8.918437e-01,5.495303e-03,6.113423e-08,2.198394e+01,7.885034e+00,1.409890e+01,2.369636e+01,1.703363e+02
1.604847e+05,1.857462e+00,7.581271e+04,8.774619e-01,8.916956e-01,8.918442e-01,5.495915e-03,6.113416e-08,2.198359e+01,7.885034e+00,1.409856e+01,2.369599e+01,1.703323e+02
1.604947e+05,1.857578e+00,7.582271e+04,8.775776e-01,8.916947e-01,8.918448e-01,5.496526e-03,6.113408e-08,2.198325e+01,7.885034e+00,1.409822e+01,2.369562e+01,1.703284e+02
1.605047e+05,1.857693e+00,7.583271e+04,8.776934e-01,8.916938e-01,8.918453e-01,5.497137e-03,6.113400e-08,2.198291e+01,7.885034e+00,1.409788e+01,2.369526e+01,1.703244e+02
1.605147e+05,1.857809e+00,7.584271e+04,8.778091e-01,8.916929e-01,8.918459e-01,5.497749e-03,6.113392e-08,2.198257e+01,7.885034e+00,1.409754e+01,2.369489e+01,1.703204e+02
1.605247e+05,1.857925e+00,7.585271e+04,8.779248e-01,8.916920e-01,8.918464e-01,5.498360e-03,6.113385e-08,2.198223e+01,7.885034e+00,1.409719e+01,2.369452e+01,1.703164e+02
1.605347e+05,1.858041e+00,7.586271e+04,8.780406e-01,8.916911e-01,8.918470e-01,5.498971e-03,6.113377e-08,2.198189e+01,7.885034e+00,1.409685e+01,2.369416e+01,1.703124e+02
1.605447e+05,1.858156e+00,7.587271e+04,8.781563e-01,8.916902e-01,8.918475e-01,5.499583e-03,6.113369e-08,2.198155e+01,7.885034e+00,1.409651e+01,2.369379e+01,1.703084e+02
1.605547e+05,1.858272e+00,7.588271e+04,8.782721e-01,8.916893e-01,8.918480e-01,5.500194e-03,6.113361e-08,2.198120e+01,7.885034e+00,1.409617e+01,2.369342e+01,1.703044e+02
1.605647e+05,1.858388e+00,7.589271e+04,8.783878e-01,8.916913e-01,8.918486e-01,5.500806e-03,6.113354e-08,2.198086e+01,7.885034e+00,1.409583e+01,2.369300e+01,1.703004e+02
1.605747e+05,1.858504e+00,7.590271e+04,8.785036e-01,8.916959e-01,8.918491e-01,5.501417e-03,6.113346e-08,2.198114e+01,7.885034e+00,1.409610e+01,2.369323e+01,1.703000e+02
1.605847e+05,1.858619e+00,7.591271e+04,8.786193e-01,8.917007e-01,8.918497e-01,5.502028e-03,6.113338e-08,2.198148e+01,7.885034e+00,1.409644e+01,2.369353e+01,1.703000e+02
1.605947e+05,1.858735e+00,7.592271e+04,8.787351e-01,8.917056e-01,8.918502e-01,5.502640e-03,6.113330e-08,2.198182e+01,7.885034e+00,1.409679e+01,2.369383e+01,1.703000e+02
1.606047e+05,1.858851e+00,7.593271e+04,8.788508e-01,8.917104e-01,8.918508e-01,5.503251e-03,6.113323e-08,2.198217e+01,7.885034e+00,1.409713e+01,2.369413e+01,1.703000e+02
1.606147e+05,1.858967e+00,7.594271e+04,8.789665e-01,8.917153e-01,8.918513e-01,5.503862e-03,6.113315e-08,2.198251e+01,7.885034e+00,1.409748e+01,2.369442e+01,1.703000e+02
1.606247e+05,1.859082e+00,7.595271e+04,8.790823e-01,8.917202e-01,8.918519e-01,5.504474e-03,6.113307e-08,2.198285e+01,7.885034e+00,1.409782e+01,2.369472e+01,1.703000e+02
1.606347e+05,1.859198e+00,7.596271e+04,8.791980e-01,8.917250e-01,8.918524e-01,5.505085e-03,6.113300e-08,2.198320e+01,7.885034e+00,1.409816e+01,2.369502e+01,1.703000e+02
1.606447e+05,1.859314e+00,7.597271e+04,8.793138e-01,8.917299e-01,8.918530e-01,5.505696e-03,6.113292e-08,2.198354e+01,7.885034e+00,1.409851e+01,2.369532e+01,1.703000e+02
1.606547e+05,1.859430e+00,7.598271e+04,8.794295e-01,8.917347e-01,8.918535e-01,5.506308e-03,6.113284e-08,2.198388e+01,7.885034e+00,1.409885e+01,2.369562e+01,1.703000e+02
1.606647e+05,1.859545e+00,7.599271e+04,8.795453e-01,8.917396e-01,8.918540e-01,5.506919e-03,6.113277e-08,2.198423e+01,7.885034e+00,1.409919e+01,2.369592e+01,1.703000e+02
1.606747e+05,1.859661e+00,7.600271e+04,8.796610e-01,8.917445e-01,8.918546e-01,5.507530e-03,6.113269e-08,2.198457e+01,7.885034e+00,1.409954e+01,2.369622e+01,1.703000e+02
1.606847e+05,1.859777e+00,7.601271e+04,8.797768e-01,8.917493e-01,8.918551e-01,5.508142e-03,6.113261e-08,2.198492e+01,7.885034e+00,1.409988e+01,2.369652e+01,1.703000e+02
1.606947e+05,1.859893e+00,7.602271e+04,8.798925e-01,8.917542e-01,8.918557e-01,5.508753e-03,6.113254e-08,2.198526e+01,7.885034e+00,1.410022e+01,2.369682e+01,1.703000e+02
1.607047e+05,1.860008e+00,7.603271e+04,8.800083e-01,8.917590e-01,8.918562e-01,5.509364e-03,6.113246e-08,2.198560e+01,7.885034e+00,1.410057e+01,2.369712e+01,1.703000e+02
1.607147e+05,1.860124e+00,7.604271e+04,8.801240e-01,8.917639e-01,8.918568e-01,5.509976e-03,6.113238e-08,2.198595e+01,7.885034e+00,1.410091e+01,2.369742e+01,1.703000e+02
1.607247e+05,1.860240e+00,7.605271e+04,8.802397e-01,8.917688e-01,8.918573e-01,5.510587e-03,6.113231e-08,2.198629e+01,7.885034e+00,1.410126e+01,2.369772e+01,1.703000e+02
1.607347e+05,1.860355e+00,7.606271e+04,8.803555e-01,8.917736e-01,8.918579e-01,5.511199e-03,6.113223e-08,2.198663e+01,7.885034e+00,1.410160e+01,2.369802e+01,1.703000e+02
1.607447e+05,1.860471e+00,7.607271e+04,8.804712e-01,8.917785e-01,8.918584e-01,5.511810e-03,6.113215e-08,2.198698e+01,7.885034e+00,1.410194e+01,2.369831e+01,1.703000e+02
1.607547e+05,1.860587e+00,7.608271e+04,8.805870e-01,8.917834e-01,8.918589e-01,5.512421e-03,6.113208e-08,2.198732e+01,7.885034e+00,1.410229e+01,2.369861e+01,1.703000e+02
1.607647e+05,1.860703e+00,7.609272e+04,8.807027e-01,8.917882e-01,8.918595e-01,5.513033e-03,6.113200e-08,2.198767e+01,7.885034e+00,1.410263e+01,2.369891e+01,1.703000e+02
1.607747e+05,1.860818e+00,7.610272e+04,8.808185e-01,8.917931e-01,8.918600e-01,5.513644e-03,6.113192e-08,2.198801e+01,7.885034e+00,1.410297e+01,2.369921e+01,1.703000e+02
1.607847e+05,1.860934e+00,7.611272e+04,8.809342e-01,8.917979e-01,8.918606e-01,5.514255e-03,6.113185e-08,2.198835e+01,7.885034e+00,1.410332e+01,2.369951e+01,1.703000e+02
1.607947e+05,1.861050e+00,7.612272e+04,8.810500e-01,8.918028e-01,8.918611e-01,5.514867e-03,6.113177e-08,2.198870e+01,7.885034e+00,1.410366e+01,2.369981e+01,1.703000e+02
1.608047e+05,1.861166e+00,7.613272e+04,8.811657e-01,8.918077e-01,8.918617e-01,5.515478e-03,6.113170e-08,2.198904e+01,7.885034e+00,1.410401e+01,2.370011e+01,1.703000e+02
1.608147e+05,1.861281e+00,7.614272e+04,8.812814e-01,8.918188e-01,8.918622e-01,5.516089e-03,6.113162e-08,2.198938e+01,7.885034e+00,1.410435e+01,2.370030e+01,1.703001e+02
1.608247e+05,1.861397e+00,7.615272e+04,8.813972e-01,8.918213e-01,8.918628e-01,5.516701e-03,6.113155e-08,2.198964e+01,7.885034e+00,1.410460e+01,2.370054e+01,1.703081e+02
1.608347e+05,1.861513e+00,7.616272e+04,8.815129e-01,8.918237e-01,8.918633e-01,5.517312e-03,6.113147e-08,2.198989e+01,7.885034e+00,1.410486e+01,2.370078e+01,1.703160e+02
1.608447e+05,1.861629e+00,7.617272e+04,8.816287e-01,8.918262e-01,8.918639e-01,5.517923e-03,6.113139e-08,2.199015e+01,7.885034e+00,1.410511e+01,2.370102e+01,1.703240e+02
1.608547e+05,1.861744e+00,7.618272e+04,8.817444e-01,8.918286e-01,8.918644e-01,5.518535e-03,6.113132e-08,2.199040e+01,7.885034e+00,1.410537e+01,2.370127e+01,1.703319e+02
1.608647e+05,1.861860e+00,7.619272e+04,8.818602e-01,8.918311e-01,8.918649e-01,5.519146e-03,6.113124e-08,2.199066e+01,7.885034e+00,1.410562e+01,2.370151e+01,1.703399e+02
1.608747e+05,1.861976e+00,7.620272e+04,8.819759e-01,8.918335e-01,8.918655e-01,5.519757e-03,6.113117e-08,2.199091e+01,7.885034e+00,1.410588e+01,2.370175e+01,1.703478e+02
1.608847e+05,1.862092e+00,7.621272e+04,8.820917e-01,8.918360e-01,8.918660e-01,5.520369e-03,6.113109e-08,2.199117e+01,7.885034e+00,1.410613e+01,2.370199e+01,1.703558e+02
1.608947e+05,1.862207e+00,7.622272e+04,8.822074e-01,8.918384e-01,8.918666e-01,5.520980e-03,6.113102e-08,2.199142e+01,7.885034e+00,1.410639e+01,2.370224e+01,1.703637e+02
1.609047e+05,1.862323e+00,7.623272e+04,8.823231e-01,8.918409e-01,8.918671e-01,5.521591e-03,6.113094e-08,2.199168e+01,7.885034e+00,1.410664e+01,2.370248e+01,1.703717e+02
1.609147e+05,1.862439e+00,7.624272e+04,8.824389e-01,8.918433e-01,8.918677e-01,5.522203e-03,6.113087e-08,2.199193e+01,7.885034e+00,1.410690e+01,2.370272e+01,1.703796e+02
1.609247e+05,1.862555e+00,7.625272e+04,8.825546e-01,8.918458e-01,8.918682e-01,5.522814e-03,6.113079e-08,2.199219e+01,7.885034e+00,1.410715e+01,2.370296e+01,1.703876e+02
1.609347e+05,1.862670e+00,7.626272e+04,8.826704e-01,8.918482e-01,8.918688e-01,5.523425e-03,6.113072e-08,2.199244e+01,7.885034e+00,1.410741e+01,2.370321e+01,1.703956e+02
1.609447e+05,1.862786e+00,7.627272e+04,8.827861e-01,8.918507e-01,8.918693e-01,5.524037e-03,6.113064e-08,2.199270e+01,7.885034e+00,1.410766e+01,2.370345e+01,1.704035e+02
1.609547e+05,1.862902e+00,7.628272e+04,8.829019e-01,8.918531e-01,8.918699e-01,5.524648e-03,6.113057e-08,2.199295e+01,7.885034e+00,1.410792e+01,2.370369e+01,1.704115e+02
1.609647e+05,1.863018e+00,7.629272e+04,8.830176e-01,8.918555e-01,8.918704e-01,5.525259e-03,6.113049e-08,2.199321e+01,7.885034e+00,1.410817e+01,2.370394e+01,1.704194e+02
1.609747e+05,1.863133e+00,7.630272e+04,8.831334e-01,8.918580e-01,8.918709e-01,5.525871e-03,6.113042e-08,2.199346e+01,7.885034e+00,1.410843e+01,2.370418e+01,1.704274e+02
1.609847e+05,1.863249e+00,7.631272e+04,8.832491e-01,8.918604e-01,8.918715e-01,5.526482e-03,6.113034e-08,2.199372e+01,7.885034e+00,1.410868e+01,2.370442e+01,1.704353e+02
1.609947e+05,1.863365e+00,7.632272e+04,8.833649e-01,8.918629e-01,8.918720e-01,5.527093e-03,6.113027e-08,2.199397e+01,7.885034e+00,1.410894e+01,2.370466e+01,1.704433e+02
1.610047e+05,1.863481e+00,7.633272e+04,8.834806e-01,8.918653e-01,8.918726e-01,5.527705e-03,6.113019e-08,2.199423e+01,7.885034e+00,1.410920e+01,2.370491e+01,1.704512e+02
1.610147e+05,1.863596e+00,7.634272e+04,8.835963e-01,8.918678e-01,8.918731e-01,5.528316e-03,6.113012e-08,2.199448e+01,7.885034e+00,1.410945e+01,2.370515e+01,1.704592e+02
1.610247e+05,1.863712e+00,7.635272e+04,8.837121e-01,8.918702e-01,8.918737e-01,5.528927e-03,6.113004e-08,2.199474e+01,7.885034e+00,1.410971e+01,2.370539e+01,1.704672e+02
1.610347e+05,1.863828e+00,7.636272e+04,8.838278e-01,8.918727e-01,8.918742e-01,5.529539e-03,6.112997e-08,2.199499e+01,7.885034e+00,1.410996e+01,2.370563e+01,1.704751e+02
1.610447e+05,1.863944e+00,7.637273e+04,8.839436e-01,8.918751e-01,8.918748e-01,5.530150e-03,6.112989e-08,2.199525e+01,7.885034e+00,1.411022e+01,2.370588e+01,1.704831e+02
1.610547e+05,1.864059e+00,7.638273e+04,8.840593e-01,8.918776e-01,8.918753e-01,5.530761e-03,6.112982e-08,2.199551e+01,7.885034e+00,1.411047e+01,2.370612e+01,1.704910e+02
1.610647e+05,1.864175e+00,7.639273e+04,8.841751e-01,8.918717e-01,8.918759e-01,5.531372e-03,6.112975e-08,2.199576e+01,7.885034e+00,1.411073e+01,2.370651e+01,1.704990e+02
1.610747e+05,1.864291e+00,7.640273e+04,8.842908e-01,8.918700e-01,8.918764e-01,5.531984e-03,6.112967e-08,2.199579e+01,7.885034e+00,1.411076e+01,2.370658e+01,1.704965e+02
1.610847e+05,1.864407e+00,7.641273e+04,8.844066e-01,8.918691e-01,8.918769e-01,5.532595e-03,6.112960e-08,2.199579e+01,7.885034e+00,1.411076e+01,2.370659e+01,1.704925e+02
1.610947e+05,1.864522e+00,7.642273e+04,8.845223e-01,8.918682e-01,8.918775e-01,5.533206e-03,6.112952e-08,2.199579e+01,7.885034e+00,1.411076e+01,2.370661e+01,1.704885e+02
1.611047e+05,1.864638e+00,7.643273e+04,8.846380e-01,8.918673e-01,8.918780e-01,5.533818e-03,6.112945e-08,2.199579e+01,7.885034e+00,1.411076e+01,2.370662e+01,1.704845e+02
1.611147e+05,1.864754e+00,7.644273e+04,8.847538e-01,8.918664e-01,8.918786e-01,5.534429e-03,6.112938e-08,2.199579e+01,7.885034e+00,1.411076e+01,2.370664e+01,1.704805e+02
1.611247e+05,1.864870e+00,7.645273e+04,8.848695e-01,8.918655e-01,8.918791e-01,5.535040e-03,6.112930e-08,2.199579e+01,7.885034e+00,1.411076e+01,2.370666e+01,1.704765e+02
1.611347e+05,1.864985e+00,7.646273e+04,8.849853e-01,8.918646e-01,8.918797e-01,5.535652e-03,6.112923e-08,2.199579e+01,7.885034e+00,1.411076e+01,2.370667e+01,1.704725e+02
1.611447e+05,1.865101e+00,7.647273e+04,8.851010e-01,8.918637e-01,8.918802e-01,5.536263e-03,6.112915e-08,2.199579e+01,7.885034e+00,1.411076e+01,2.370669e+01,1.704685e+02
1.611547e+05,1.865217e+00,7.648273e+04,8.852168e-01,8.918628e-01,8.918808e-01,5.536874e-03,6.112908e-08,2.199579e+01,7.885034e+00,1.411076e+01,2.370670e+01,1.704645e+02
1.611647e+05,1.865333e+00,7.649273e+04,8.853325e-01,8.918619e-01,8.918813e-01,5.537486e-03,6.112901e-08,2.199579e+01,7.885034e+00,1.411076e+01,2.370672e+01,1.704605e+02
1.611747e+05,1.865448e+00,7.650273e+04,8.854483e-01,8.918610e-01,8.918818e-01,5.538097e-03,6.112893e-08,2.199579e+01,7.885034e+00,1.411076e+01,2.370674e+01,1.704565e+02
1.611847e+05,1.865564e+00,7.651273e+04,8.855640e-01,8.918601e-01,8.918824e-01,5.538708e-03,6.112886e-08,2.199579e+01,7.885034e+00,1.411076e+01,2.370675e+01,1.704525e+02
1.611947e+05,1.865680e+00,7.652273e+04,8.856798e-01,8.918592e-01,8.918829e-01,5.539320e-03,6.112879e-08,2.199579e+01,7.885034e+00,1.411076e+01,2.370677e+01,1.704485e+02
1.612047e+05,1.865795e+00,7.653273e+04,8.857955e-01,8.918583e-01,8.918835e-01,5.539931e-03,6.112871e-08,2.199579e+01,7.885034e+00,1.411076e+01,2.370678e+01,1.704444e+02
1.612147e+05,1.865911e+00,7.654273e+04,8.859112e-01,8.918574e-01,8.918840e-01,5.540542e-03,6.112864e-08,2.199579e+01,7.885034e+00,1.411076e+01,2.370680e+01,1.704404e+02
1.612247e+05,1.866027e+00,7.655273e+04,8.860270e-01,8.918565e-01,8.918846e-01,5.541153e-03,6.112857e-08,2.199579e+01,7.885034e+00,1.411076e+01,2.370682e+01,1.704364e+02
1.612347e+05,1.866143e+00,7.656273e+04,8.861427e-01,8.918556e-01,8.918851e-01,5.541765e-03,6.112849e-08,2.199579e+01,7.885034e+00,1.411076e+01,2.370683e+01,1.704324e+02
1.612447e+05,1.866258e+00,7.657273e+04,8.862585e-01,8.918547e-01,8.918857e-01,5.542376e-03,6.112842e-08,2.199579e+01,7.885034e+00,1.411076e+01,2.370685e+01,1.704284e+02
1.612547e+05,1.866374e+00,7.658273e+04,8.863742e-01,8.918538e-01,8.918862e-01,5.542987e-03,6.112835e-08,2.199579e+01,7.885034e+00,1.411076e+01,2.370686e+01,1.704244e+02
1.612647e+05,1.866490e+00,7.659273e+04,8.864900e-01,8.918529e-01,8.918868e-01,5.543599e-03,6.112827e-08,2.199579e+01,7.885034e+00,1.411076e+01,2.370688e+01,1.704204e+02
1.612747e+05,1.866606e+00,7.660273e+04,8.866057e-01,8.918520e-01,8.918873e-01,5.544210e-03,6.112820e-08,2.199579e+01,7.885034e+00,1.411076e+01,2.370690e+01,1.704164e+02
1.612847e+05,1.866721e+00,7.661273e+04,8.867215e-01,8.918511e-01,8.918878e-01,5.544821e-03,6.112813e-08,2.199579e+01,7.885034e+00,1.411076e+01,2.370691e+01,1.704124e+02
1.612947e+05,1.866837e+00,7.662273e+04,8.868372e-01,8.918502e-01,8.918884e-01,5.545433e-03,6.112806e-08,2.199579e+01,7.885034e+00,1.411076e+01,2.370693e+01,1.704084e+02
1.613047e+05,1.866953e+00,7.663273e+04,8.869529e-01,8.918493e-01,8.918889e-01,5.546044e-03,6.112798e-08,2.199579e+01,7.885034e+00,1.411076e+01,2.370694e+01,1.704044e+02
1.613147e+05,1.867069e+00,7.664273e+04,8.870687e-01,8.918542e-01,8.918895e-01,5.546655e-03,6.112791e-08,2.199579e+01,7.885034e+00,1.411076e+01,2.370686e+01,1.704004e+02
1.613247e+05,1.867184e+00,7.665274e+04,8.871844e-01,8.918648e-01,8.918900e-01,5.547267e-03,6.112784e-08,2.199502e+01,7.885034e+00,1.410999e+01,2.370581e+01,1.704036e+02
1.613347e+05,1.867300e+00,7.666274e+04,8.873002e-01,8.918760e-01,8.918906e-01,5.547878e-03,6.112776e-08,2.199417e+01,7.885034e+00,1.410914e+01,2.370465e+01,1.704076e+02
1.613447e+05,1.867416e+00,7.667274e+04,8.874159e-01,8.918872e-01,8.918911e-01,5.548489e-03,6.112769e-08,2.199332e+01,7.885034e+00,1.410828e+01,2.370349e+01,1.704116e+02
1.613547e+05,1.867532e+00,7.668274e+04,8.875317e-01,8.918985e-01,8.918917e-01,5.549100e-03,6.112762e-08,2.199246e+01,7.885034e+00,1.410743e+01,2.370234e+01,1.704156e+02
1.613647e+05,1.867647e+00,7.669274e+04,8.876474e-01,8.919097e-01,8.918922e-01,5.549712e-03,6.112755e-08,2.199161e+01,7.885034e+00,1.410658e+01,2.370118e+01,1.704196e+02
1.613747e+05,1.867763e+00,7.670274e+04,8.877632e-01,8.919209e-01,8.918928e-01,5.550323e-03,6.112747e-08,2.199076e+01,7.885034e+00,1.410572e+01,2.370003e+01,1.704236e+02
1.613847e+05,1.867879e+00,7.671274e+04,8.878789e-01,8.919321e-01,8.918933e-01,5.550934e-03,6.112740e-08,2.198990e+01,7.885034e+00,1.410487e+01,2.369887e+01,1.704275e+02
1.613947e+05,1.867995e+00,7.672274e+04,8.879946e-01,8.919433e-01,8.918938e-01,5.551546e-03,6.112733e-08,2.198905e+01,7.885034e+00,1.410402e+01,2.369772e+01,1.704315e+02
1.614047e+05,1.868110e+00,7.673274e+04,8.881104e-01,8.919545e-01,8.918944e-01,5.552157e-03,6.112726e-08,2.198820e+01,7.885034e+00,1.410316e+01,2.369656e+01,1.704355e+02
1.614147e+05,1.868226e+00,7.674274e+04,8.882261e-01,8.919657e-01,8.918949e-01,5.552768e-03,6.112719e-08,2.198734e+01,7.885034e+00,1.410231e+01,2.369541e+01,1.704395e+02
1.614247e+05,1.868342e+00,7.675274e+04,8.883419e-01,8.919770e-01,8.918955e-01,5.553379e-03,6.112711e-08,2.198649e+01,7.885034e+00,1.410146e+01,2.369425e+01,1.704435e+02
1.614347e+05,1.868458e+00,7.676274e+04,8.884576e-01,8.919882e-01,8.918960e-01,5.553991e-03,6.112704e-08,2.198564e+01,7.885034e+00,1.410060e+01,2.369309e+01,1.704475e+02
1.614447e+05,1.868573e+00,7.677274e+04,8.885734e-01,8.919994e-01,8.918966e-01,5.554602e-03,6.112697e-08,2.198478e+01,7.885034e+00,1.409975e+01,2.369194e+01,1.704515e+02
1.614547e+05,1.868689e+00,7.678274e+04,8.886891e-01,8.920106e-01,8.918971e-01,5.555213e-03,6.112690e-08,2.198393e+01,7.885034e+00,1.409890e+01,2.369078e+01,1.704555e+02
1.614647e+05,1.868805e+00,7.679274e+04,8.888049e-01,8.920218e-01,8.918977e-01,5.555825e-03,6.112683e-08,2.198308e+01,7.885034e+00,1.409804e+01,2.368963e+01,1.704595e+02
1.614747e+05,1.868921e+00,7.680274e+04,8.889206e-01,8.920330e-01,8.918982e-01,5.556436e-03,6.112675e-08,2.198222e+01,7.885034e+00,1.409719e+01,2.368847e+01,1.704635e+02
1.614847e+05,1.869036e+00,7.681274e+04,8.890364e-01,8.920442e-01,8.918987e-01,5.557047e-03,6.112668e-08,2.198137e+01,7.885034e+00,1.409634e+01,2.368732e+01,1.704675e+02
1.614947e+05,1.869152e+00,7.682274e+04,8.891521e-01,8.920554e-01,8.918993e-01,5.557659e-03,6.112661e-08,2.198052e+01,7.885034e+00,1.409548e+01,2.368616e+01,1.704715e+02
1.615047e+05,1.869268e+00,7.683274e+04,8.892678e-01,8.920667e-01,8.918998e-01,5.558270e-03,6.112654e-08,2.197966e+01,7.885034e+00,1.409463e+01,2.368501e+01,1.704754e+02
1.615147e+05,1.869384e+00,7.684274e+04,8.893836e-01,8.920779e-01,8.919004e-01,5.558881e-03,6.112647e-08,2.197881e+01,7.885034e+00,1.409378e+01,2.368385e+01,1.704794e+02
1.615247e+05,1.869499e+00,7.685274e+04,8.894993e-01,8.920891e-01,8.919009e-01,5.559492e-03,6.112640e-08,2.197796e+01,7.885034e+00,1.409292e+01,2.368270e+01,1.704834e+02
1.615347e+05,1.869615e+00,7.686274e+04,8.896151e-01,8.921003e-01,8.919015e-01,5.560104e-03,6.112632e-08,2.197710e+01,7.885034e+00,1.409207e+01,2.368154e+01,1.704874e+02
1.615447e+05,1.869731e+00,7.687274e+04,8.897308e-01,8.921115e-01,8.919020e-01,5.560715e-03,6.112625e-08,2.197625e+01,7.885034e+00,1.409122e+01,2.368039e+01,1.704914e+02
1.615547e+05,1.869847e+00,7.688274e+04,8.898466e-01,8.921227e-01,8.919026e-01,5.561326e-03,6.112618e-08,2.197540e+01,7.885034e+00,1.409036e+01,2.367923e+01,1.704954e+02
1.615647e+05,1.869962e+00,7.689274e+04,8.899623e-01,8.921367e-01,8.919031e-01,5.561938e-03,6.112611e-08,2.197454e+01,7.885034e+00,1.408951e+01,2.367803e+01,1.704994e+02
1.615747e+05,1.870078e+00,7.690274e+04,8.900781e-01,8.921369e-01,8.919037e-01,5.562549e-03,6.112604e-08,2.197536e+01,7.885034e+00,1.409032e+01,2.367894e+01,1.705068e+02
1.615847e+05,1.870194e+00,7.691274e+04,8.901938e-01,8.921346e-01,8.919042e-01,5.563160e-03,6.112597e-08,2.197647e+01,7.885034e+00,1.409144e+01,2.368023e+01,1.705148e+02
1.615947e+05,1.870310e+00,7.692274e+04,8.903095e-01,8.921322e-01,8.919047e-01,5.563771e-03,6.112590e-08,2.197758e+01,7.885034e+00,1.409255e+01,2.368151e+01,1.705228e+02
1.616047e+05,1.870425e+00,7.693275e+04,8.904253e-01,8.921299e-01,8.919053e-01,5.564383e-03,6.112583e-08,2.197870e+01,7.885034e+00,1.409366e+01,2.368280e+01,1.705308e+02
1.616147e+05,1.870541e+00,7.694275e+04,8.905410e-01,8.921276e-01,8.919058e-01,5.564994e-03,6.112576e-08,2.197981e+01,7.885034e+00,1.409477e+01,2.368409e+01,1.705388e+02
1.616247e+05,1.870657e+00,7.695275e+04,8.906568e-01,8.921252e-01,8.919064e-01,5.565605e-03,6.112568e-08,2.198092e+01,7.885034e+00,1.409589e+01,2.368538e+01,1.705468e+02
1.616347e+05,1.870773e+00,7.696275e+04,8.907725e-01,8.921229e-01,8.919069e-01,5.566216e-03,6.112561e-08,2.198204e+01,7.885034e+00,1.409700e+01,2.368667e+01,1.705548e+02
1.616447e+05,1.870888e+00,7.697275e+04,8.908883e-01,8.921206e-01,8.919075e-01,5.566828e-03,6.112554e-08,2.198315e+01,7.885034e+00,1.409811e+01,2.368796e+01,1.705629e+02
1.616547e+05,1.871004e+00,7.698275e+04,8.910040e-01,8.921182e-01,8.919080e-01,5.567439e-03,6.112547e-08,2.198426e+01,7.885034e+00,1.409923e+01,2.368925e+01,1.705709e+02
1.616647e+05,1.871120e+00,7.699275e+04,8.911198e-01,8.921159e-01,8.919086e-01,5.568050e-03,6.112540e-08,2.198537e+01,7.885034e+00,1.410034e+01,2.369054e+01,1.705789e+02
1.616747e+05,1.871236e+00,7.700275e+04,8.912355e-01,8.921136e-01,8.919091e-01,5.568662e-03,6.112533e-08,2.198649e+01,7.885034e+00,1.410145e+01,2.369183e+01,1.705869e+02
1.616847e+05,1.871351e+00,7.701275e+04,8.913512e-01,8.921112e-01,8.919097e-01,5.569273e-03,6.112526e-08,2.198760e+01,7.885034e+00,1.410257e+01,2.369312e+01,1.705949e+02
1.616947e+05,1.871467e+00,7.702275e+04,8.914670e-01,8.921089e-01,8.919102e-01,5.569884e-03,6.112519e-08,2.198871e+01,7.885034e+00,1.410368e+01,2.369440e+01,1.706029e+02
1.617047e+05,1.871583e+00,7.703275e+04,8.915827e-01,8.921066e-01,8.919107e-01,5.570495e-03,6.112512e-08,2.198983e+01,7.885034e+00,1.410479e+01,2.369569e+01,1.706109e+02
1.617147e+05,1.871698e+00,7.704275e+04,8.916985e-01,8.921042e-01,8.919113e-01,5.571107e-03,6.112505e-08,2.199094e+01,7.885034e+00,1.410591e+01,2.369698e+01,1.706189e+02
1.617247e+05,1.871814e+00,7.705275e+04,8.918142e-01,8.921019e-01,8.919118e-01,5.571718e-03,6.112498e-08,2.199205e+01,7.885034e+00,1.410702e+01,2.369827e+01,1.706269e+02
1.617347e+05,1.871930e+00,7.706275e+04,8.919300e-01,8.920996e-01,8.919124e-01,5.572329e-03,6.112491e-08,2.199317e+01,7.885034e+00,1.410813e+01,2.369956e+01,1.706349e+02
1.617448e+05,1.872046e+00,7.707275e+04,8.920457e-01,8.920972e-01,8.919129e-01,5.572941e-03,6.112484e-08,2.199428e+01,7.885034e+00,1.410925e+01,2.370085e+01,1.706430e+02
1.617548e+05,1.872161e+00,7.708275e+04,8.921615e-01,8.920949e-01,8.919135e-01,5.573552e-03,6.112477e-08,2.199539e+01,7.885034e+00,1.411036e+01,2.370214e+01,1.706510e+02
1.617648e+05,1.872277e+00,7.709275e+04,8.922772e-01,8.920926e-01,8.919140e-01,5.574163e-03,6.112470e-08,2.199651e+01,7.885034e+00,1.411147e+01,2.370343e+01,1.706590e+02
1.617748e+05,1.872393e+00,7.710275e+04,8.923930e-01,8.920902e-01,8.919146e-01,5.574774e-03,6.112463e-08,2.199762e+01,7.885034e+00,1.411258e+01,2.370472e+01,1.706670e+02
1.617848e+05,1.872509e+00,7.711275e+04,8.925087e-01,8.920879e-01,8.919151e-01,5.575386e-03,6.112456e-08,2.199873e+01,7.885034e+00,1.411370e+01,2.370601e+01,1.706750e+02
1.617948e+05,1.872624e+00,7.712275e+04,8.926244e-01,8.920856e-01,8.919157e-01,5.575997e-03,6.112449e-08,2.199985e+01,7.885034e+00,1.411481e+01,2.370730e+01,1.706830e+02
1.618048e+05,1.872740e+00,7.713275e+04,8.927402e-01,8.920832e-01,8.919162e-01,5.576608e-03,6.112442e-08,2.200096e+01,7.885034e+00,1.411592e+01,2.370858e+01,1.706910e+02
1.618148e+05,1.872856e+00,7.714275e+04,8.928559e-01,8.920725e-01,8.919167e-01,5.577219e-03,6.112435e-08,2.200207e+01,7.885034e+00,1.411704e+01,2.371002e+01,1.706990e+02
1.618248e+05,1.872972e+00,7.715275e+04,8.929717e-01,8.920696e-01,8.919173e-01,5.577831e-03,6.112428e-08,2.200145e+01,7.885034e+00,1.411642e+01,2.370938e+01,1.706965e+02
1.618348e+05,1.873087e+00,7.716275e+04,8.930874e-01,8.920680e-01,8.919178e-01,5.578442e-03,6.112421e-08,2.200060e+01,7.885034e+00,1.411556e+01,2.370845e+01,1.706925e+02
1.618448e+05,1.873203e+00,7.717275e+04,8.932032e-01,8.920664e-01,8.919184e-01,5.579053e-03,6.112414e-08,2.199974e+01,7.885034e+00,1.411471e+01,2.370752e+01,1.706885e+02
1.618548e+05,1.873319e+00,7.718275e+04,8.933189e-01,8.920648e-01,8.919189e-01,5.579664e-03,6.112407e-08,2.199889e+01,7.885034e+00,1.411385e+01,2.370659e+01,1.706845e+02
1.618648e+05,1.873435e+00,7.719275e+04,8.934347e-01,8.920631e-01,8.919195e-01,5.580276e-03,6.112400e-08,2.199803e+01,7.885034e+00,1.411300e+01,2.370566e+01,1.706805e+02
1.618748e+05,1.873550e+00,7.720275e+04,8.935504e-01,8.920615e-01,8.919200e-01,5.580887e-03,6.112393e-08,2.199717e+01,7.885034e+00,1.411214e+01,2.370473e+01,1.706765e+02
1.618848e+05,1.873666e+00,7.721276e+04,8.936661e-01,8.920599e-01,8.919206e-01,5.581498e-03,6.112386e-08,2.199632e+01,7.885034e+00,1.411128e+01,2.370380e+01,1.706725e+02
1.618948e+05,1.873782e+00,7.722276e+04,8.937819e-01,8.920583e-01,8.919211e-01,5.582109e-03,6.112379e-08,2.199546e+01,7.885034e+00,1.411043e+01,2.370286e+01,1.706684e+02
1.619048e+05,1.873898e+00,7.723276e+04,8.938976e-01,8.920567e-01,8.919216e-01,5.582721e-03,6.112372e-08,2.199460e+01,7.885034e+00,1.410957e+01,2.370193e+01,1.706644e+02
1.619148e+05,1.874013e+00,7.724276e+04,8.940134e-01,8.920551e-01,8.919222e-01,5.583332e-03,6.112365e-08,2.199375e+01,7.885034e+00,1.410871e+01,2.370100e+01,1.706604e+02
1.619248e+05,1.874129e+00,7.725276e+04,8.941291e-01,8.920535e-01,8.919227e-01,5.583943e-03,6.112358e-08,2.199289e+01,7.885034e+00,1.410786e+01,2.370007e+01,1.706564e+02
1.619348e+05,1.874245e+00,7.726276e+04,8.942449e-01,8.920519e-01,8.919233e-01,5.584555e-03,6.112351e-08,2.199204e+01,7.885034e+00,1.410700e+01,2.369914e+01,1.706524e+02
1.619448e+05,1.874361e+00,7.727276e+04,8.943606e-01,8.920502e-01,8.919238e-01,5.585166e-03,6.112345e-08,2.199118e+01,7.885034e+00,1.410615e+01,2.369821e+01,1.706484e+02
1.619548e+05,1.874476e+00,7.728276e+04,8.944764e-01,8.920486e-01,8.919244e-01,5.585777e-03,6.112338e-08,2.199032e+01,7.885034e+00,1.410529e+01,2.369728e+01,1.706444e+02
1.619648e+05,1.874592e+00,7.729276e+04,8.945921e-01,8.920470e-01,8.919249e-01,5.586388e-03,6.112331e-08,2.198947e+01,7.885034e+00,1.410443e+01,2.369635e+01,1.706404e+02
1.619748e+05,1.874708e+00,7.730276e+04,8.947079e-01,8.920454e-01,8.919255e-01,5.587000e-03,6.112324e-08,2.198861e+01,7.885034e+00,1.410358e+01,2.369541e+01,1.706364e+02
1.619848e+05,1.874824e+00,7.731276e+04,8.948236e-01,8.920438e-01,8.919260e-01,5.587611e-03,6.112317e-08,2.198775e+01,7.885034e+00,1.410272e+01,2.369448e+01,1.706324e+02
1.619948e+05,1.874939e+00,7.732276e+04,8.949393e-01,8.920422e-01,8.919266e-01,5.588222e-03,6.112310e-08,2.198690e+01,7.885034e+00,1.410186e+01,2.369355e+01,1.706284e+02
1.620048e+05,1.875055e+00,7.733276e+04,8.950551e-01,8.920406e-01,8.919271e-01,5.588833e-03,6.112303e-08,2.198604e+01,7.885034e+00,1.410101e+01,2.369262e+01,1.706244e+02
1.620148e+05,1.875171e+00,7.734276e+04,8.951708e-01,8.920390e-01,8.919276e-01,5.589445e-03,6.112296e-08,2.198519e+01,7.885034e+00,1.410015e+01,2.369169e+01,1.706204e+02
1.620248e+05,1.875287e+00,7.735276e+04,8.952866e-01,8.920374e-01,8.919282e-01,5.590056e-03,6.112290e-08,2.198433e+01,7.885034e+00,1.409930e+01,2.369076e+01,1.706164e+02
1.620348e+05,1.875402e+00,7.736276e+04,8.954023e-01,8.920357e-01,8.919287e-01,5.590667e-03,6.112283e-08,2.198347e+01,7.885034e+00,1.409844e+01,2.368983e+01,1.706124e+02
1.620448e+05,1.875518e+00,7.737276e+04,8.955181e-01,8.920341e-01,8.919293e-01,5.591278e-03,6.112276e-08,2.198262e+01,7.885034e+00,1.409758e+01,2.368889e+01,1.706084e+02
1.620548e+05,1.875634e+00,7.738276e+04,8.956338e-01,8.920325e-01,8.919298e-01,5.591890e-03,6.112269e-08,2.198176e+01,7.885034e+00,1.409673e+01,2.368796e+01,1.706044e+02
1.620648e+05,1.875750e+00,7.739276e+04,8.957496e-01,8.920338e-01,8.919304e-01,5.592501e-03,6.112262e-08,2.198090e+01,7.885034e+00,1.409587e+01,2.368698e+01,1.706004e+02
1.620748e+05,1.875865e+00,7.740276e+04,8.958653e-01,8.920340e-01,8.919309e-01,5.593112e-03,6.112255e-08,2.198114e+01,7.885265e+00,1.409587e+01,2.368721e+01,1.706000e+02
1.620848e+05,1.875981e+00,7.741276e+04,8.959810e-01,8.920340e-01,8.919315e-01,5.593723e-03,6.112249e-08,2.198148e+01,7.885518e+00,1.409596e+01,2.368756e+01,1.706000e+02
1.620948e+05,1.876097e+00,7.742276e+04,8.960968e-01,8.920340e-01,8.919320e-01,5.594335e-03,6.112242e-08,2.198182e+01,7.885771e+00,1.409605e+01,2.368792e+01,1.706000e+02
1.621048e+05,1.876213e+00,7.743276e+04,8.962125e-01,8.920340e-01,8.919326e-01,5.594946e-03,6.112235e-08,2.198216e+01,7.886025e+00,1.409614e+01,2.368827e+01,1.706000e+02
1.621148e+05,1.876328e+00,7.744276e+04,8.963283e-01,8.920340e-01,8.919331e-01,5.595557e-03,6.112228e-08,2.198250e+01,7.886278e+00,1.409623e+01,2.368862e+01,1.706000e+02
1.621248e+05,1.876444e+00,7.745276e+04,8.964440e-01,8.920340e-01,8.919336e-01,5.596168e-03,6.112221e-08,2.198284e+01,7.886531e+00,1.409631e+01,2.368897e+01,1.706000e+02
1.621348e+05,1.876560e+00,7.746276e+04,8.965598e-01,8.920340e-01,8.919342e-01,5.596780e-03,6.112214e-08,2.198319e+01,7.886784e+00,1.409640e+01,2.368932e+01,1.706000e+02
1.621448e+05,1.876676e+00,7.747276e+04,8.966755e-01,8.920340e-01,8.919347e-01,5.597391e-03,6.112208e-08,2.198353e+01,7.887038e+00,1.409649e+01,2.368968e+01,1.706000e+02
1.621548e+05,1.876791e+00,7.748276e+04,8.967913e-01,8.920340e-01,8.919353e-01,5.598002e-03,6.112201e-08,2.198387e+01,7.887291e+00,1.409658e+01,2.369003e+01,1.706000e+02
1.621648e+05,1.876907e+00,7.749277e+04,8.969070e-01,8.920340e-01,8.919358e-01,5.598613e-03,6.112194e-08,2.198421e+01,7.887544e+00,1.409667e+01,2.369038e+01,1.706000e+02
1.621748e+05,1.877023e+00,7.750277e+04,8.970227e-01,8.920340e-01,8.919364e-01,5.599224e-03,6.112187e-08,2.198455e+01,7.887797e+00,1.409675e+01,2.369073e+01,1.706000e+02
1.621848e+05,1.877138e+00,7.751277e+04,8.971385e-01,8.920340e-01,8.919369e-01,5.599836e-03,6.112181e-08,2.198489e+01,7.888050e+00,1.409684e+01,2.369108e+01,1.706000e+02
1.621948e+05,1.877254e+00,7.752277e+04,8.972542e-01,8.920340e-01,8.919375e-01,5.600447e-03,6.112174e-08,2.198523e+01,7.888304e+00,1.409693e+01,2.369144e+01,1.706000e+02
1.622048e+05,1.877370e+00,7.753277e+04,8.973700e-01,8.920340e-01,8.919380e-01,5.601058e-03,6.112167e-08,2.198558e+01,7.888557e+00,1.409702e+01,2.369179e+01,1.706000e+02
1.622148e+05,1.877486e+00,7.754277e+04,8.974857e-01,8.920340e-01,8.919385e-01,5.601669e-03,6.112160e-08,2.198592e+01,7.888810e+00,1.409711e+01,2.369214e+01,1.706000e+02
1.622248e+05,1.877601e+00,7.755277e+04,8.976015e-01,8.920340e-01,8.919391e-01,5.602281e-03,6.112154e-08,2.198626e+01,7.889063e+00,1.409719e+01,2.369249e+01,1.706000e+02
1.622348e+05,1.877717e+00,7.756277e+04,8.977172e-01,8.920340e-01,8.919396e-01,5.602892e-03,6.112147e-08,2.198660e+01,7.889317e+00,1.409728e+01,2.369284e+01,1.706000e+02
1.622448e+05,1.877833e+00,7.757277e+04,8.978330e-01,8.920340e-01,8.919402e-01,5.603503e-03,6.112140e-08,2.198694e+01,7.889570e+00,1.409737e+01,2.369320e+01,1.706000e+02
1.622548e+05,1.877949e+00,7.758277e+04,8.979487e-01,8.920340e-01,8.919407e-01,5.604114e-03,6.112133e-08,2.198728e+01,7.889823e+00,1.409746e+01,2.369355e+01,1.706000e+02
1.622648e+05,1.878064e+00,7.759277e+04,8.980645e-01,8.920340e-01,8.919413e-01,5.604726e-03,6.112127e-08,2.198762e+01,7.890076e+00,1.409755e+01,2.369390e+01,1.706000e+02
1.622748e+05,1.878180e+00,7.760277e+04,8.981802e-01,8.920340e-01,8.919418e-01,5.605337e-03,6.112120e-08,2.198796e+01,7.890330e+00,1.409763e+01,2.369425e+01,1.706000e+02
1.622848e+05,1.878296e+00,7.761277e+04,8.982959e-01,8.920340e-01,8.919424e-01,5.605948e-03,6.112113e-08,2.198831e+01,7.890583e+00,1.409772e+01,2.369460e+01,1.706000e+02
1.622948e+05,1.878412e+00,7.762277e+04,8.984117e-01,8.920340e-01,8.919429e-01,5.606559e-03,6.112106e-08,2.198865e+01,7.890836e+00,1.409781e+01,2.369496e+01,1.706000e+02
1.623048e+05,1.878527e+00,7.763277e+04,8.985274e-01,8.920340e-01,8.919435e-01,5.607171e-03,6.112100e-08,2.198899e+01,7.891089e+00,1.409790e+01,2.369531e+01,1.706000e+02
1.623148e+05,1.878643e+00,7.764277e+04,8.986432e-01,8.920312e-01,8.919440e-01,5.607782e-03,6.112093e-08,2.198933e+01,7.891343e+00,1.409799e+01,2.369571e+01,1.706000e+02
1.623248e+05,1.878759e+00,7.765277e+04,8.987589e-01,8.920300e-01,8.919445e-01,5.608393e-03,6.112086e-08,2.198960e+01,7.891379e+00,1.409822e+01,2.369603e+01,1.705966e+02
1.623348e+05,1.878875e+00,7.766277e+04,8.988747e-01,8.920291e-01,8.919451e-01,5.609004e-03,6.112080e-08,2.198986e+01,7.891379e+00,1.409848e+01,2.369633e+01,1.705926e+02
1.623448e+05,1.878990e+00,7.767277e+04,8.989904e-01,8.920282e-01,8.919456e-01,5.609615e-03,6.112073e-08,2.199011e+01,7.891379e+00,1.409873e+01,2.369663e+01,1.705886e+02
1.623548e+05,1.879106e+00,7.768277e+04,8.991062e-01,8.920273e-01,8.919462e-01,5.610227e-03,6.112066e-08,2.199037e+01,7.891379e+00,1.409899e+01,2.369694e+01,1.705846e+02
1.623648e+05,1.879222e+00,7.769277e+04,8.992219e-01,8.920264e-01,8.919467e-01,5.610838e-03,6.112060e-08,2.199063e+01,7.891379e+00,1.409925e+01,2.369724e+01,1.705806e+02
1.623748e+05,1.879338e+00,7.770277e+04,8.993376e-01,8.920255e-01,8.919473e-01,5.611449e-03,6.112053e-08,2.199088e+01,7.891379e+00,1.409950e+01,2.369755e+01,1.705766e+02
1.623848e+05,1.879453e+00,7.771277e+04,8.994534e-01,8.920246e-01,8.919478e-01,5.612060e-03,6.112046e-08,2.199114e+01,7.891379e+00,1.409976e+01,2.369785e+01,1.705725e+02
1.623948e+05,1.879569e+00,7.772277e+04,8.995691e-01,8.920237e-01,8.919484e-01,5.612672e-03,6.112040e-08,2.199140e+01,7.891379e+00,1.410002e+01,2.369815e+01,1.705685e+02
1.624048e+05,1.879685e+00,7.773277e+04,8.996849e-01,8.920228e-01,8.919489e-01,5.613283e-03,6.112033e-08,2.199165e+01,7.891379e+00,1.410027e+01,2.369846e+01,1.705645e+02
1.624148e+05,1.879801e+00,7.774277e+04,8.998006e-01,8.920219e-01,8.919495e-01,5.613894e-03,6.112026e-08,2.199191e+01,7.891379e+00,1.410053e+01,2.369876e+01,1.705605e+02
1.624248e+05,1.879916e+00,7.775277e+04,8.999164e-01,8.920210e-01,8.919500e-01,5.614505e-03,6.112020e-08,2.199217e+01,7.891379e+00,1.410079e+01,2.369907e+01,1.705565e+02
1.624348e+05,1.880032e+00,7.776277e+04,9.000321e-01,8.920201e-01,8.919505e-01,5.615117e-03,6.112013e-08,2.199242e+01,7.891379e+00,1.410105e+01,2.369937e+01,1.705525e+02
1.624448e+05,1.880148e+00,7.777278e+04,9.001479e-01,8.920192e-01,8.919511e-01,5.615728e-03,6.112006e-08,2.199268e+01,7.891379e+00,1.410130e+01,2.369967e+01,1.705485e+02
1.624548e+05,1.880264e+00,7.778278e+04,9.002636e-01,8.920183e-01,8.919516e-01,5.616339e-03,6.112000e-08,2.199294e+01,7.891379e+00,1.410156e+01,2.369998e+01,1.705445e+02
1.624648e+05,1.880379e+00,7.779278e+04,9.003793e-01,8.920174e-01,8.919522e-01,5.616950e-03,6.111993e-08,2.199320e+01,7.891379e+00,1.410182e+01,2.370028e+01,1.705405e+02
1.624748e+05,1.880495e+00,7.780278e+04,9.004951e-01,8.920165e-01,8.919527e-01,5.617561e-03,6.111987e-08,2.199345e+01,7.891379e+00,1.410207e+01,2.370059e+01,1.705365e+02
1.624848e+05,1.880611e+00,7.781278e+04,9.006108e-01,8.920156e-01,8.919533e-01,5.618173e-03,6.111980e-08,2.199371e+01,7.891379e+00,1.410233e+01,2.370089e+01,1.705325e+02
1.624948e+05,1.880727e+00,7.782278e+04,9.007266e-01,8.920147e-01,8.919538e-01,5.618784e-03,6.111973e-08,2.199397e+01,7.891379e+00,1.410259e+01,2.370119e+01,1.705285e+02
1.625048e+05,1.880842e+00,7.783278e+04,9.008423e-01,8.920138e-01,8.919544e-01,5.619395e-03,6.111967e-08,2.199422e+01,7.891379e+00,1.410284e+01,2.370150e+01,1.705245e+02
1.625148e+05,1.880958e+00,7.784278e+04,9.009581e-01,8.920129e-01,8.919549e-01,5.620006e-03,6.111960e-08,2.199448e+01,7.891379e+00,1.410310e+01,2.370180e+01,1.705205e+02
