Repository: brandonlampe/CS_Data

# Repository for Crushed Salt Data
**Grant No: 456417**

This is a work in progress!

## Repository Content

### Directory Names
A uniform namining structure still in progress, but in general directories are named according to the following:
 - Names contain no spaces, a single underscore "_" will be used as a file name seperator.
 - Files are for the Crushed Salt Project (CSP); therefore, the first three charaters of each file are "CSP".
 - Folders are organized by which frame the test was performed on i.e., A2 or A3.
 - The fifth and sixth charaters of each file name will therefore be "A" followed by the frame number.

File: UNM_WP_HY_175_09/IscoMeasurements/STAGE02/CREEP_FIT/175_09_STAGE02_CREEP_OUT.csv (part 35 of 38)
Analysis by Brandon Lampe, performed on: 2016/07/06 13:49:27
Experimental results below begin at: 2016/04/09 08:57:14
Duration (sec),Duration (day),Elapsed Time (sec),Elapsed Time (day),Interpolated Fractional Density,Fit to Fractional Density,Fit to Volume Strain,Fit to Volume Strain Rate (1/sec),Confining Pressure (MPa),Pore Pressure (MPa),Terzaghi Pressure (MPa),Solid Pressure (MPa),Temperature (C))
1.648849e+05,1.908390e+00,8.021286e+04,9.283896e-01,8.921102e-01,8.920841e-01,5.764848e-03,6.110543e-08,2.199579e+01,7.883260e+00,1.411253e+01,2.370253e+01,1.703723e+02
1.648949e+05,1.908505e+00,8.022286e+04,9.285054e-01,8.921107e-01,8.920847e-01,5.765459e-03,6.110537e-08,2.199579e+01,7.883003e+00,1.411279e+01,2.370255e+01,1.703683e+02
1.649049e+05,1.908621e+00,8.023286e+04,9.286211e-01,8.921112e-01,8.920852e-01,5.766070e-03,6.110532e-08,2.199579e+01,7.882746e+00,1.411305e+01,2.370258e+01,1.703643e+02
1.649149e+05,1.908737e+00,8.024286e+04,9.287368e-01,8.921117e-01,8.920857e-01,5.766681e-03,6.110526e-08,2.199579e+01,7.882489e+00,1.411330e+01,2.370260e+01,1.703603e+02
1.649249e+05,1.908853e+00,8.025286e+04,9.288526e-01,8.921122e-01,8.920863e-01,5.767292e-03,6.110521e-08,2.199579e+01,7.882232e+00,1.411356e+01,2.370262e+01,1.703563e+02
1.649349e+05,1.908968e+00,8.026286e+04,9.289683e-01,8.921126e-01,8.920868e-01,5.767903e-03,6.110516e-08,2.199579e+01,7.881976e+00,1.411382e+01,2.370264e+01,1.703523e+02
1.649449e+05,1.909084e+00,8.027286e+04,9.290841e-01,8.921131e-01,8.920874e-01,5.768514e-03,6.110510e-08,2.199579e+01,7.881719e+00,1.411407e+01,2.370267e+01,1.703483e+02
1.649549e+05,1.909200e+00,8.028286e+04,9.291998e-01,8.921136e-01,8.920879e-01,5.769125e-03,6.110505e-08,2.199579e+01,7.881462e+00,1.411433e+01,2.370269e+01,1.703443e+02
1.649649e+05,1.909316e+00,8.029286e+04,9.293156e-01,8.921141e-01,8.920885e-01,5.769736e-03,6.110499e-08,2.199579e+01,7.881205e+00,1.411459e+01,2.370271e+01,1.703403e+02
1.649749e+05,1.909431e+00,8.030287e+04,9.294313e-01,8.921146e-01,8.920890e-01,5.770347e-03,6.110494e-08,2.199579e+01,7.880948e+00,1.411485e+01,2.370273e+01,1.703363e+02
1.649849e+05,1.909547e+00,8.031287e+04,9.295471e-01,8.921151e-01,8.920896e-01,5.770958e-03,6.110489e-08,2.199579e+01,7.880691e+00,1.411510e+01,2.370276e+01,1.703323e+02
1.649949e+05,1.909663e+00,8.032287e+04,9.296628e-01,8.921155e-01,8.920901e-01,5.771569e-03,6.110483e-08,2.199579e+01,7.880434e+00,1.411536e+01,2.370278e+01,1.703283e+02
1.650049e+05,1.909779e+00,8.033287e+04,9.297785e-01,8.921160e-01,8.920906e-01,5.772180e-03,6.110478e-08,2.199579e+01,7.880177e+00,1.411562e+01,2.370280e+01,1.703243e+02
1.650149e+05,1.909894e+00,8.034287e+04,9.298943e-01,8.921165e-01,8.920912e-01,5.772791e-03,6.110473e-08,2.199579e+01,7.879921e+00,1.411587e+01,2.370282e+01,1.703203e+02
1.650249e+05,1.910010e+00,8.035287e+04,9.300100e-01,8.921170e-01,8.920917e-01,5.773403e-03,6.110467e-08,2.199579e+01,7.879664e+00,1.411613e+01,2.370285e+01,1.703163e+02
1.650349e+05,1.910126e+00,8.036287e+04,9.301258e-01,8.921175e-01,8.920923e-01,5.774014e-03,6.110462e-08,2.199579e+01,7.879407e+00,1.411639e+01,2.370287e+01,1.703123e+02
1.650449e+05,1.910242e+00,8.037287e+04,9.302415e-01,8.921180e-01,8.920928e-01,5.774625e-03,6.110457e-08,2.199579e+01,7.879150e+00,1.411664e+01,2.370289e+01,1.703083e+02
1.650549e+05,1.910357e+00,8.038287e+04,9.303573e-01,8.921185e-01,8.920934e-01,5.775236e-03,6.110451e-08,2.199579e+01,7.878893e+00,1.411690e+01,2.370291e+01,1.703042e+02
1.650649e+05,1.910473e+00,8.039287e+04,9.304730e-01,8.921189e-01,8.920939e-01,5.775847e-03,6.110446e-08,2.199579e+01,7.878636e+00,1.411716e+01,2.370294e+01,1.703002e+02
1.650749e+05,1.910589e+00,8.040287e+04,9.305888e-01,8.921175e-01,8.920945e-01,5.776458e-03,6.110441e-08,2.199579e+01,7.878621e+00,1.411717e+01,2.370296e+01,1.702962e+02
1.650849e+05,1.910705e+00,8.041287e+04,9.307045e-01,8.921159e-01,8.920950e-01,5.777069e-03,6.110435e-08,2.199579e+01,7.878621e+00,1.411717e+01,2.370299e+01,1.702922e+02
1.650949e+05,1.910820e+00,8.042287e+04,9.308202e-01,8.921143e-01,8.920956e-01,5.777680e-03,6.110430e-08,2.199579e+01,7.878621e+00,1.411717e+01,2.370302e+01,1.702882e+02
1.651049e+05,1.910936e+00,8.043287e+04,9.309360e-01,8.921126e-01,8.920961e-01,5.778291e-03,6.110425e-08,2.199579e+01,7.878621e+00,1.411717e+01,2.370305e+01,1.702842e+02
1.651149e+05,1.911052e+00,8.044287e+04,9.310517e-01,8.921110e-01,8.920966e-01,5.778902e-03,6.110419e-08,2.199579e+01,7.878621e+00,1.411717e+01,2.370308e+01,1.702802e+02
1.651249e+05,1.911167e+00,8.045287e+04,9.311675e-01,8.921094e-01,8.920972e-01,5.779513e-03,6.110414e-08,2.199579e+01,7.878621e+00,1.411717e+01,2.370311e+01,1.702762e+02
1.651349e+05,1.911283e+00,8.046287e+04,9.312832e-01,8.921078e-01,8.920977e-01,5.780124e-03,6.110409e-08,2.199579e+01,7.878621e+00,1.411717e+01,2.370313e+01,1.702722e+02
1.651449e+05,1.911399e+00,8.047287e+04,9.313990e-01,8.921062e-01,8.920983e-01,5.780735e-03,6.110403e-08,2.199579e+01,7.878621e+00,1.411717e+01,2.370316e+01,1.702682e+02
1.651549e+05,1.911515e+00,8.048287e+04,9.315147e-01,8.921046e-01,8.920988e-01,5.781346e-03,6.110398e-08,2.199579e+01,7.878621e+00,1.411717e+01,2.370319e+01,1.702642e+02
1.651649e+05,1.911630e+00,8.049287e+04,9.316305e-01,8.921030e-01,8.920994e-01,5.781957e-03,6.110393e-08,2.199579e+01,7.878621e+00,1.411717e+01,2.370322e+01,1.702602e+02
1.651749e+05,1.911746e+00,8.050287e+04,9.317462e-01,8.921014e-01,8.920999e-01,5.782569e-03,6.110387e-08,2.199579e+01,7.878621e+00,1.411717e+01,2.370325e+01,1.702562e+02
1.651849e+05,1.911862e+00,8.051287e+04,9.318620e-01,8.920998e-01,8.921005e-01,5.783180e-03,6.110382e-08,2.199579e+01,7.878621e+00,1.411717e+01,2.370328e+01,1.702522e+02
1.651949e+05,1.911978e+00,8.052287e+04,9.319777e-01,8.920982e-01,8.921010e-01,5.783791e-03,6.110377e-08,2.199579e+01,7.878621e+00,1.411717e+01,2.370330e+01,1.702482e+02
1.652049e+05,1.912093e+00,8.053287e+04,9.320934e-01,8.920966e-01,8.921015e-01,5.784402e-03,6.110372e-08,2.199579e+01,7.878621e+00,1.411717e+01,2.370333e+01,1.702442e+02
1.652149e+05,1.912209e+00,8.054287e+04,9.322092e-01,8.920950e-01,8.921021e-01,5.785013e-03,6.110366e-08,2.199579e+01,7.878621e+00,1.411717e+01,2.370336e+01,1.702402e+02
1.652249e+05,1.912325e+00,8.055287e+04,9.323249e-01,8.920934e-01,8.921026e-01,5.785624e-03,6.110361e-08,2.199579e+01,7.878621e+00,1.411717e+01,2.370339e+01,1.702362e+02
1.652349e+05,1.912441e+00,8.056287e+04,9.324407e-01,8.920918e-01,8.921032e-01,5.786235e-03,6.110356e-08,2.199579e+01,7.878621e+00,1.411717e+01,2.370342e+01,1.702322e+02
1.652449e+05,1.912556e+00,8.057287e+04,9.325564e-01,8.920902e-01,8.921037e-01,5.786846e-03,6.110351e-08,2.199579e+01,7.878621e+00,1.411717e+01,2.370345e+01,1.702282e+02
1.652549e+05,1.912672e+00,8.058288e+04,9.326722e-01,8.920886e-01,8.921043e-01,5.787457e-03,6.110345e-08,2.199579e+01,7.878621e+00,1.411717e+01,2.370348e+01,1.702241e+02
1.652649e+05,1.912788e+00,8.059288e+04,9.327879e-01,8.920870e-01,8.921048e-01,5.788068e-03,6.110340e-08,2.199579e+01,7.878621e+00,1.411717e+01,2.370350e+01,1.702201e+02
1.652749e+05,1.912904e+00,8.060288e+04,9.329037e-01,8.920854e-01,8.921054e-01,5.788679e-03,6.110335e-08,2.199579e+01,7.878621e+00,1.411717e+01,2.370353e+01,1.702161e+02
1.652849e+05,1.913019e+00,8.061288e+04,9.330194e-01,8.920838e-01,8.921059e-01,5.789290e-03,6.110330e-08,2.199579e+01,7.878621e+00,1.411717e+01,2.370356e+01,1.702121e+02
1.652949e+05,1.913135e+00,8.062288e+04,9.331351e-01,8.920822e-01,8.921065e-01,5.789901e-03,6.110324e-08,2.199579e+01,7.878621e+00,1.411717e+01,2.370359e+01,1.702081e+02
1.653049e+05,1.913251e+00,8.063288e+04,9.332509e-01,8.920806e-01,8.921070e-01,5.790512e-03,6.110319e-08,2.199579e+01,7.878621e+00,1.411717e+01,2.370362e+01,1.702041e+02
1.653149e+05,1.913367e+00,8.064288e+04,9.333666e-01,8.920821e-01,8.921075e-01,5.791123e-03,6.110314e-08,2.199579e+01,7.878621e+00,1.411717e+01,2.370359e+01,1.702001e+02
1.653249e+05,1.913482e+00,8.065288e+04,9.334824e-01,8.920821e-01,8.921081e-01,5.791734e-03,6.110309e-08,2.199554e+01,7.878621e+00,1.411692e+01,2.370331e+01,1.702000e+02
1.653349e+05,1.913598e+00,8.066288e+04,9.335981e-01,8.920821e-01,8.921086e-01,5.792345e-03,6.110303e-08,2.199529e+01,7.878621e+00,1.411667e+01,2.370302e+01,1.702000e+02
1.653449e+05,1.913714e+00,8.067288e+04,9.337139e-01,8.920821e-01,8.921092e-01,5.792956e-03,6.110298e-08,2.199503e+01,7.878621e+00,1.411641e+01,2.370274e+01,1.702000e+02
1.653549e+05,1.913830e+00,8.068288e+04,9.338296e-01,8.920821e-01,8.921097e-01,5.793568e-03,6.110293e-08,2.199478e+01,7.878621e+00,1.411616e+01,2.370245e+01,1.702000e+02
1.653649e+05,1.913945e+00,8.069288e+04,9.339454e-01,8.920821e-01,8.921103e-01,5.794179e-03,6.110288e-08,2.199452e+01,7.878621e+00,1.411590e+01,2.370216e+01,1.702000e+02
1.653749e+05,1.914061e+00,8.070288e+04,9.340611e-01,8.920821e-01,8.921108e-01,5.794790e-03,6.110283e-08,2.199426e+01,7.878621e+00,1.411564e+01,2.370188e+01,1.702000e+02
1.653849e+05,1.914177e+00,8.071288e+04,9.341769e-01,8.920821e-01,8.921114e-01,5.795401e-03,6.110277e-08,2.199401e+01,7.878621e+00,1.411539e+01,2.370159e+01,1.702000e+02
1.653949e+05,1.914293e+00,8.072288e+04,9.342926e-01,8.920821e-01,8.921119e-01,5.796012e-03,6.110272e-08,2.199375e+01,7.878621e+00,1.411513e+01,2.370130e+01,1.702000e+02
1.654049e+05,1.914408e+00,8.073288e+04,9.344083e-01,8.920821e-01,8.921125e-01,5.796623e-03,6.110267e-08,2.199350e+01,7.878621e+00,1.411488e+01,2.370102e+01,1.702000e+02
1.654149e+05,1.914524e+00,8.074288e+04,9.345241e-01,8.920821e-01,8.921130e-01,5.797234e-03,6.110262e-08,2.199324e+01,7.878621e+00,1.411462e+01,2.370073e+01,1.702000e+02
1.654249e+05,1.914640e+00,8.075288e+04,9.346398e-01,8.920821e-01,8.921135e-01,5.797845e-03,6.110257e-08,2.199298e+01,7.878621e+00,1.411436e+01,2.370044e+01,1.702000e+02
1.654349e+05,1.914756e+00,8.076288e+04,9.347556e-01,8.920821e-01,8.921141e-01,5.798456e-03,6.110251e-08,2.199273e+01,7.878621e+00,1.411411e+01,2.370016e+01,1.702000e+02
1.654449e+05,1.914871e+00,8.077288e+04,9.348713e-01,8.920821e-01,8.921146e-01,5.799067e-03,6.110246e-08,2.199247e+01,7.878621e+00,1.411385e+01,2.369987e+01,1.702000e+02
1.654549e+05,1.914987e+00,8.078288e+04,9.349871e-01,8.920821e-01,8.921152e-01,5.799678e-03,6.110241e-08,2.199222e+01,7.878621e+00,1.411360e+01,2.369958e+01,1.702000e+02
1.654649e+05,1.915103e+00,8.079288e+04,9.351028e-01,8.920821e-01,8.921157e-01,5.800289e-03,6.110236e-08,2.199196e+01,7.878621e+00,1.411334e+01,2.369929e+01,1.702000e+02
1.654749e+05,1.915219e+00,8.080288e+04,9.352186e-01,8.920821e-01,8.921163e-01,5.800900e-03,6.110231e-08,2.199170e+01,7.878621e+00,1.411308e+01,2.369901e+01,1.702000e+02
1.654849e+05,1.915334e+00,8.081288e+04,9.353343e-01,8.920821e-01,8.921168e-01,5.801511e-03,6.110226e-08,2.199145e+01,7.878621e+00,1.411283e+01,2.369872e+01,1.702000e+02
1.654949e+05,1.915450e+00,8.082288e+04,9.354500e-01,8.920821e-01,8.921174e-01,5.802122e-03,6.110220e-08,2.199119e+01,7.878621e+00,1.411257e+01,2.369843e+01,1.702000e+02
1.655049e+05,1.915566e+00,8.083288e+04,9.355658e-01,8.920821e-01,8.921179e-01,5.802733e-03,6.110215e-08,2.199094e+01,7.878621e+00,1.411232e+01,2.369815e+01,1.702000e+02
1.655149e+05,1.915682e+00,8.084288e+04,9.356815e-01,8.920821e-01,8.921184e-01,5.803344e-03,6.110210e-08,2.199068e+01,7.878621e+00,1.411206e+01,2.369786e+01,1.702000e+02
1.655249e+05,1.915797e+00,8.085288e+04,9.357973e-01,8.920821e-01,8.921190e-01,5.803955e-03,6.110205e-08,2.199042e+01,7.878621e+00,1.411180e+01,2.369757e+01,1.702000e+02
1.655349e+05,1.915913e+00,8.086289e+04,9.359130e-01,8.920821e-01,8.921195e-01,5.804566e-03,6.110200e-08,2.199017e+01,7.878621e+00,1.411155e+01,2.369729e+01,1.702000e+02
1.655449e+05,1.916029e+00,8.087289e+04,9.360288e-01,8.920821e-01,8.921201e-01,5.805177e-03,6.110195e-08,2.198991e+01,7.878621e+00,1.411129e+01,2.369700e+01,1.702000e+02
1.655549e+05,1.916145e+00,8.088289e+04,9.361445e-01,8.920821e-01,8.921206e-01,5.805788e-03,6.110190e-08,2.198966e+01,7.878621e+00,1.411104e+01,2.369671e+01,1.702000e+02
1.655649e+05,1.916260e+00,8.089289e+04,9.362603e-01,8.920850e-01,8.921212e-01,5.806399e-03,6.110184e-08,2.198940e+01,7.878621e+00,1.411078e+01,2.369637e+01,1.702000e+02
1.655749e+05,1.916376e+00,8.090289e+04,9.363760e-01,8.920912e-01,8.921217e-01,5.807011e-03,6.110179e-08,2.198907e+01,7.878621e+00,1.411045e+01,2.369589e+01,1.702037e+02
1.655849e+05,1.916492e+00,8.091289e+04,9.364917e-01,8.920975e-01,8.921223e-01,5.807622e-03,6.110174e-08,2.198873e+01,7.878621e+00,1.411010e+01,2.369539e+01,1.702076e+02
1.655949e+05,1.916607e+00,8.092289e+04,9.366075e-01,8.921039e-01,8.921228e-01,5.808233e-03,6.110169e-08,2.198838e+01,7.878621e+00,1.410976e+01,2.369490e+01,1.702116e+02
1.656049e+05,1.916723e+00,8.093289e+04,9.367232e-01,8.921103e-01,8.921234e-01,5.808844e-03,6.110164e-08,2.198804e+01,7.878621e+00,1.410942e+01,2.369440e+01,1.702156e+02
1.656149e+05,1.916839e+00,8.094289e+04,9.368390e-01,8.921167e-01,8.921239e-01,5.809455e-03,6.110159e-08,2.198770e+01,7.878621e+00,1.410908e+01,2.369391e+01,1.702196e+02
1.656249e+05,1.916955e+00,8.095289e+04,9.369547e-01,8.921231e-01,8.921244e-01,5.810066e-03,6.110154e-08,2.198736e+01,7.878621e+00,1.410874e+01,2.369341e+01,1.702236e+02
1.656349e+05,1.917070e+00,8.096289e+04,9.370705e-01,8.921295e-01,8.921250e-01,5.810677e-03,6.110149e-08,2.198702e+01,7.878621e+00,1.410840e+01,2.369292e+01,1.702276e+02
1.656449e+05,1.917186e+00,8.097289e+04,9.371862e-01,8.921359e-01,8.921255e-01,5.811288e-03,6.110144e-08,2.198668e+01,7.878621e+00,1.410806e+01,2.369242e+01,1.702316e+02
1.656549e+05,1.917302e+00,8.098289e+04,9.373020e-01,8.921422e-01,8.921261e-01,5.811899e-03,6.110139e-08,2.198634e+01,7.878621e+00,1.410772e+01,2.369192e+01,1.702356e+02
1.656649e+05,1.917418e+00,8.099289e+04,9.374177e-01,8.921486e-01,8.921266e-01,5.812510e-03,6.110133e-08,2.198599e+01,7.878621e+00,1.410737e+01,2.369143e+01,1.702396e+02
1.656749e+05,1.917533e+00,8.100289e+04,9.375335e-01,8.921550e-01,8.921272e-01,5.813121e-03,6.110128e-08,2.198565e+01,7.878621e+00,1.410703e+01,2.369093e+01,1.702436e+02
1.656849e+05,1.917649e+00,8.101289e+04,9.376492e-01,8.921614e-01,8.921277e-01,5.813732e-03,6.110123e-08,2.198531e+01,7.878621e+00,1.410669e+01,2.369044e+01,1.702476e+02
1.656949e+05,1.917765e+00,8.102289e+04,9.377649e-01,8.921678e-01,8.921283e-01,5.814343e-03,6.110118e-08,2.198497e+01,7.878621e+00,1.410635e+01,2.368994e+01,1.702515e+02
1.657049e+05,1.917881e+00,8.103289e+04,9.378807e-01,8.921742e-01,8.921288e-01,5.814954e-03,6.110113e-08,2.198463e+01,7.878621e+00,1.410601e+01,2.368944e+01,1.702555e+02
1.657149e+05,1.917996e+00,8.104289e+04,9.379964e-01,8.921806e-01,8.921294e-01,5.815565e-03,6.110108e-08,2.198429e+01,7.878621e+00,1.410567e+01,2.368895e+01,1.702595e+02
1.657249e+05,1.918112e+00,8.105289e+04,9.381122e-01,8.921869e-01,8.921299e-01,5.816176e-03,6.110103e-08,2.198395e+01,7.878621e+00,1.410533e+01,2.368845e+01,1.702635e+02
1.657349e+05,1.918228e+00,8.106289e+04,9.382279e-01,8.921933e-01,8.921304e-01,5.816787e-03,6.110098e-08,2.198361e+01,7.878621e+00,1.410498e+01,2.368796e+01,1.702675e+02
1.657449e+05,1.918344e+00,8.107289e+04,9.383437e-01,8.921997e-01,8.921310e-01,5.817398e-03,6.110093e-08,2.198326e+01,7.878621e+00,1.410464e+01,2.368746e+01,1.702715e+02
1.657549e+05,1.918459e+00,8.108289e+04,9.384594e-01,8.922061e-01,8.921315e-01,5.818009e-03,6.110088e-08,2.198292e+01,7.878621e+00,1.410430e+01,2.368697e+01,1.702755e+02
1.657649e+05,1.918575e+00,8.109289e+04,9.385752e-01,8.922125e-01,8.921321e-01,5.818620e-03,6.110083e-08,2.198258e+01,7.878621e+00,1.410396e+01,2.368647e+01,1.702795e+02
1.657749e+05,1.918691e+00,8.110289e+04,9.386909e-01,8.922189e-01,8.921326e-01,5.819231e-03,6.110078e-08,2.198224e+01,7.878621e+00,1.410362e+01,2.368597e+01,1.702835e+02
1.657849e+05,1.918807e+00,8.111289e+04,9.388066e-01,8.922253e-01,8.921332e-01,5.819842e-03,6.110073e-08,2.198190e+01,7.878621e+00,1.410328e+01,2.368548e+01,1.702875e+02
1.657949e+05,1.918922e+00,8.112289e+04,9.389224e-01,8.922316e-01,8.921337e-01,5.820453e-03,6.110068e-08,2.198156e+01,7.878621e+00,1.410294e+01,2.368498e+01,1.702915e+02
1.658049e+05,1.919038e+00,8.113289e+04,9.390381e-01,8.922380e-01,8.921343e-01,5.821064e-03,6.110063e-08,2.198122e+01,7.878621e+00,1.410260e+01,2.368449e+01,1.702955e+02
1.658149e+05,1.919154e+00,8.114290e+04,9.391539e-01,8.922417e-01,8.921348e-01,5.821675e-03,6.110058e-08,2.198088e+01,7.878621e+00,1.410225e+01,2.368404e+01,1.702994e+02
1.658249e+05,1.919270e+00,8.115290e+04,9.392696e-01,8.922421e-01,8.921353e-01,5.822286e-03,6.110053e-08,2.198061e+01,7.878621e+00,1.410199e+01,2.368373e+01,1.703000e+02
1.658349e+05,1.919385e+00,8.116290e+04,9.393854e-01,8.922421e-01,8.921359e-01,5.822897e-03,6.110048e-08,2.198035e+01,7.878621e+00,1.410173e+01,2.368344e+01,1.703000e+02
1.658449e+05,1.919501e+00,8.117290e+04,9.395011e-01,8.922421e-01,8.921364e-01,5.823508e-03,6.110043e-08,2.198009e+01,7.878621e+00,1.410147e+01,2.368316e+01,1.703000e+02
1.658549e+05,1.919617e+00,8.118290e+04,9.396169e-01,8.922421e-01,8.921370e-01,5.824119e-03,6.110038e-08,2.197984e+01,7.878621e+00,1.410122e+01,2.368287e+01,1.703000e+02
1.658649e+05,1.919733e+00,8.119290e+04,9.397326e-01,8.922421e-01,8.921375e-01,5.824730e-03,6.110033e-08,2.197958e+01,7.878621e+00,1.410096e+01,2.368258e+01,1.703000e+02
1.658749e+05,1.919848e+00,8.120290e+04,9.398483e-01,8.922421e-01,8.921381e-01,5.825341e-03,6.110028e-08,2.197932e+01,7.878621e+00,1.410070e+01,2.368229e+01,1.703000e+02
1.658849e+05,1.919964e+00,8.121290e+04,9.399641e-01,8.922421e-01,8.921386e-01,5.825953e-03,6.110023e-08,2.197907e+01,7.878621e+00,1.410044e+01,2.368200e+01,1.703000e+02
1.658949e+05,1.920080e+00,8.122290e+04,9.400798e-01,8.922421e-01,8.921392e-01,5.826564e-03,6.110018e-08,2.197881e+01,7.878621e+00,1.410019e+01,2.368172e+01,1.703000e+02
1.659049e+05,1.920196e+00,8.123290e+04,9.401956e-01,8.922421e-01,8.921397e-01,5.827175e-03,6.110013e-08,2.197855e+01,7.878621e+00,1.409993e+01,2.368143e+01,1.703000e+02
1.659149e+05,1.920311e+00,8.124290e+04,9.403113e-01,8.922421e-01,8.921403e-01,5.827786e-03,6.110008e-08,2.197829e+01,7.878621e+00,1.409967e+01,2.368114e+01,1.703000e+02
1.659249e+05,1.920427e+00,8.125290e+04,9.404271e-01,8.922421e-01,8.921408e-01,5.828397e-03,6.110003e-08,2.197804e+01,7.878621e+00,1.409942e+01,2.368085e+01,1.703000e+02
1.659349e+05,1.920543e+00,8.126290e+04,9.405428e-01,8.922421e-01,8.921413e-01,5.829008e-03,6.109998e-08,2.197778e+01,7.878621e+00,1.409916e+01,2.368056e+01,1.703000e+02
1.659449e+05,1.920659e+00,8.127290e+04,9.406586e-01,8.922421e-01,8.921419e-01,5.829619e-03,6.109993e-08,2.197752e+01,7.878621e+00,1.409890e+01,2.368028e+01,1.703000e+02
1.659549e+05,1.920774e+00,8.128290e+04,9.407743e-01,8.922421e-01,8.921424e-01,5.830230e-03,6.109988e-08,2.197727e+01,7.878621e+00,1.409865e+01,2.367999e+01,1.703000e+02
1.659649e+05,1.920890e+00,8.129290e+04,9.408901e-01,8.922421e-01,8.921430e-01,5.830841e-03,6.109983e-08,2.197701e+01,7.878621e+00,1.409839e+01,2.367970e+01,1.703000e+02
1.659749e+05,1.921006e+00,8.130290e+04,9.410058e-01,8.922421e-01,8.921435e-01,5.831452e-03,6.109978e-08,2.197675e+01,7.878621e+00,1.409813e+01,2.367941e+01,1.703000e+02
1.659849e+05,1.921122e+00,8.131290e+04,9.411215e-01,8.922421e-01,8.921441e-01,5.832063e-03,6.109973e-08,2.197650e+01,7.878621e+00,1.409788e+01,2.367913e+01,1.703000e+02
1.659949e+05,1.921237e+00,8.132290e+04,9.412373e-01,8.922421e-01,8.921446e-01,5.832674e-03,6.109968e-08,2.197624e+01,7.878621e+00,1.409762e+01,2.367884e+01,1.703000e+02
1.660049e+05,1.921353e+00,8.133290e+04,9.413530e-01,8.922421e-01,8.921452e-01,5.833285e-03,6.109963e-08,2.197598e+01,7.878621e+00,1.409736e+01,2.367855e+01,1.703000e+02
1.660149e+05,1.921469e+00,8.134290e+04,9.414688e-01,8.922421e-01,8.921457e-01,5.833896e-03,6.109958e-08,2.197573e+01,7.878621e+00,1.409711e+01,2.367826e+01,1.703000e+02
1.660249e+05,1.921585e+00,8.135290e+04,9.415845e-01,8.922421e-01,8.921462e-01,5.834507e-03,6.109953e-08,2.197547e+01,7.878621e+00,1.409685e+01,2.367797e+01,1.703000e+02
1.660349e+05,1.921700e+00,8.136290e+04,9.417003e-01,8.922421e-01,8.921468e-01,5.835118e-03,6.109948e-08,2.197521e+01,7.878621e+00,1.409659e+01,2.367769e+01,1.703000e+02
1.660449e+05,1.921816e+00,8.137290e+04,9.418160e-01,8.922421e-01,8.921473e-01,5.835729e-03,6.109944e-08,2.197496e+01,7.878621e+00,1.409633e+01,2.367740e+01,1.703000e+02
1.660549e+05,1.921932e+00,8.138290e+04,9.419318e-01,8.922421e-01,8.921479e-01,5.836340e-03,6.109939e-08,2.197470e+01,7.878621e+00,1.409608e+01,2.367711e+01,1.703000e+02
1.660649e+05,1.922048e+00,8.139290e+04,9.420475e-01,8.922421e-01,8.921484e-01,5.836951e-03,6.109934e-08,2.197444e+01,7.878621e+00,1.409582e+01,2.367682e+01,1.703000e+02
1.660749e+05,1.922163e+00,8.140290e+04,9.421632e-01,8.922378e-01,8.921490e-01,5.837562e-03,6.109929e-08,2.197464e+01,7.878621e+00,1.409602e+01,2.367712e+01,1.703000e+02
1.660849e+05,1.922279e+00,8.141290e+04,9.422790e-01,8.922330e-01,8.921495e-01,5.838173e-03,6.109924e-08,2.197490e+01,7.878621e+00,1.409628e+01,2.367750e+01,1.703000e+02
1.660949e+05,1.922395e+00,8.142291e+04,9.423947e-01,8.922282e-01,8.921501e-01,5.838784e-03,6.109919e-08,2.197516e+01,7.878621e+00,1.409654e+01,2.367787e+01,1.703000e+02
1.661049e+05,1.922510e+00,8.143291e+04,9.425105e-01,8.922234e-01,8.921506e-01,5.839395e-03,6.109914e-08,2.197541e+01,7.878621e+00,1.409679e+01,2.367824e+01,1.703000e+02
1.661149e+05,1.922626e+00,8.144291e+04,9.426262e-01,8.922186e-01,8.921512e-01,5.840006e-03,6.109909e-08,2.197567e+01,7.878621e+00,1.409705e+01,2.367862e+01,1.703000e+02
1.661249e+05,1.922742e+00,8.145291e+04,9.427420e-01,8.922138e-01,8.921517e-01,5.840617e-03,6.109904e-08,2.197593e+01,7.878621e+00,1.409731e+01,2.367899e+01,1.703000e+02
1.661349e+05,1.922858e+00,8.146291e+04,9.428577e-01,8.922090e-01,8.921522e-01,5.841228e-03,6.109899e-08,2.197618e+01,7.878621e+00,1.409756e+01,2.367936e+01,1.703000e+02
1.661449e+05,1.922973e+00,8.147291e+04,9.429735e-01,8.922042e-01,8.921528e-01,5.841839e-03,6.109895e-08,2.197644e+01,7.878621e+00,1.409782e+01,2.367973e+01,1.703000e+02
1.661549e+05,1.923089e+00,8.148291e+04,9.430892e-01,8.921994e-01,8.921533e-01,5.842450e-03,6.109890e-08,2.197670e+01,7.878621e+00,1.409808e+01,2.368011e+01,1.703000e+02
1.661649e+05,1.923205e+00,8.149291e+04,9.432050e-01,8.921946e-01,8.921539e-01,5.843061e-03,6.109885e-08,2.197695e+01,7.878621e+00,1.409833e+01,2.368048e+01,1.703000e+02
1.661749e+05,1.923321e+00,8.150291e+04,9.433207e-01,8.921898e-01,8.921544e-01,5.843672e-03,6.109880e-08,2.197721e+01,7.878621e+00,1.409859e+01,2.368085e+01,1.703000e+02
1.661849e+05,1.923436e+00,8.151291e+04,9.434364e-01,8.921850e-01,8.921550e-01,5.844283e-03,6.109875e-08,2.197747e+01,7.878621e+00,1.409885e+01,2.368123e+01,1.703000e+02
1.661949e+05,1.923552e+00,8.152291e+04,9.435522e-01,8.921802e-01,8.921555e-01,5.844894e-03,6.109870e-08,2.197773e+01,7.878621e+00,1.409910e+01,2.368160e+01,1.703000e+02
1.662049e+05,1.923668e+00,8.153291e+04,9.436679e-01,8.921754e-01,8.921561e-01,5.845505e-03,6.109865e-08,2.197798e+01,7.878621e+00,1.409936e+01,2.368197e+01,1.703000e+02
1.662149e+05,1.923784e+00,8.154291e+04,9.437837e-01,8.921706e-01,8.921566e-01,5.846116e-03,6.109860e-08,2.197824e+01,7.878621e+00,1.409962e+01,2.368235e+01,1.703000e+02
1.662249e+05,1.923899e+00,8.155291e+04,9.438994e-01,8.921658e-01,8.921572e-01,5.846727e-03,6.109856e-08,2.197850e+01,7.878621e+00,1.409988e+01,2.368272e+01,1.703000e+02
1.662349e+05,1.924015e+00,8.156291e+04,9.440152e-01,8.921610e-01,8.921577e-01,5.847338e-03,6.109851e-08,2.197875e+01,7.878621e+00,1.410013e+01,2.368309e+01,1.703000e+02
1.662449e+05,1.924131e+00,8.157291e+04,9.441309e-01,8.921562e-01,8.921582e-01,5.847949e-03,6.109846e-08,2.197901e+01,7.878621e+00,1.410039e+01,2.368346e+01,1.703000e+02
1.662549e+05,1.924247e+00,8.158291e+04,9.442467e-01,8.921514e-01,8.921588e-01,5.848560e-03,6.109841e-08,2.197927e+01,7.878621e+00,1.410065e+01,2.368384e+01,1.703000e+02
1.662649e+05,1.924362e+00,8.159291e+04,9.443624e-01,8.921466e-01,8.921593e-01,5.849171e-03,6.109836e-08,2.197952e+01,7.878621e+00,1.410090e+01,2.368421e+01,1.703000e+02
1.662749e+05,1.924478e+00,8.160291e+04,9.444781e-01,8.921418e-01,8.921599e-01,5.849782e-03,6.109831e-08,2.197978e+01,7.878621e+00,1.410116e+01,2.368458e+01,1.703000e+02
1.662849e+05,1.924594e+00,8.161291e+04,9.445939e-01,8.921370e-01,8.921604e-01,5.850393e-03,6.109827e-08,2.198004e+01,7.878621e+00,1.410142e+01,2.368496e+01,1.703000e+02
1.662949e+05,1.924710e+00,8.162291e+04,9.447096e-01,8.921321e-01,8.921610e-01,5.851004e-03,6.109822e-08,2.198029e+01,7.878621e+00,1.410167e+01,2.368533e+01,1.703000e+02
1.663049e+05,1.924825e+00,8.163291e+04,9.448254e-01,8.921273e-01,8.921615e-01,5.851615e-03,6.109817e-08,2.198055e+01,7.878621e+00,1.410193e+01,2.368570e+01,1.703000e+02
1.663149e+05,1.924941e+00,8.164291e+04,9.449411e-01,8.921196e-01,8.921621e-01,5.852226e-03,6.109812e-08,2.198081e+01,7.878621e+00,1.410219e+01,2.368613e+01,1.703000e+02
1.663249e+05,1.925057e+00,8.165291e+04,9.450569e-01,8.921175e-01,8.921626e-01,5.852837e-03,6.109807e-08,2.198138e+01,7.878857e+00,1.410252e+01,2.368678e+01,1.702963e+02
1.663349e+05,1.925173e+00,8.166291e+04,9.451726e-01,8.921159e-01,8.921631e-01,5.853448e-03,6.109802e-08,2.198198e+01,7.879113e+00,1.410286e+01,2.368744e+01,1.702923e+02
1.663449e+05,1.925288e+00,8.167291e+04,9.452884e-01,8.921143e-01,8.921637e-01,5.854059e-03,6.109798e-08,2.198257e+01,7.879369e+00,1.410320e+01,2.368811e+01,1.702883e+02
1.663549e+05,1.925404e+00,8.168291e+04,9.454041e-01,8.921127e-01,8.921642e-01,5.854670e-03,6.109793e-08,2.198317e+01,7.879625e+00,1.410355e+01,2.368878e+01,1.702843e+02
1.663649e+05,1.925520e+00,8.169291e+04,9.455198e-01,8.921111e-01,8.921648e-01,5.855281e-03,6.109788e-08,2.198377e+01,7.879881e+00,1.410389e+01,2.368944e+01,1.702804e+02
1.663749e+05,1.925636e+00,8.170292e+04,9.456356e-01,8.921095e-01,8.921653e-01,5.855892e-03,6.109783e-08,2.198437e+01,7.880137e+00,1.410423e+01,2.369011e+01,1.702764e+02
1.663849e+05,1.925751e+00,8.171292e+04,9.457513e-01,8.921079e-01,8.921659e-01,5.856503e-03,6.109779e-08,2.198496e+01,7.880393e+00,1.410457e+01,2.369078e+01,1.702724e+02
1.663949e+05,1.925867e+00,8.172292e+04,9.458671e-01,8.921063e-01,8.921664e-01,5.857114e-03,6.109774e-08,2.198556e+01,7.880649e+00,1.410491e+01,2.369145e+01,1.702684e+02
1.664049e+05,1.925983e+00,8.173292e+04,9.459828e-01,8.921047e-01,8.921670e-01,5.857725e-03,6.109769e-08,2.198616e+01,7.880905e+00,1.410525e+01,2.369211e+01,1.702644e+02
1.664149e+05,1.926099e+00,8.174292e+04,9.460986e-01,8.921031e-01,8.921675e-01,5.858336e-03,6.109764e-08,2.198675e+01,7.881161e+00,1.410559e+01,2.369278e+01,1.702604e+02
1.664249e+05,1.926214e+00,8.175292e+04,9.462143e-01,8.921015e-01,8.921681e-01,5.858947e-03,6.109759e-08,2.198735e+01,7.881417e+00,1.410594e+01,2.369345e+01,1.702564e+02
1.664349e+05,1.926330e+00,8.176292e+04,9.463301e-01,8.920999e-01,8.921686e-01,5.859558e-03,6.109755e-08,2.198795e+01,7.881673e+00,1.410628e+01,2.369411e+01,1.702524e+02
1.664449e+05,1.926446e+00,8.177292e+04,9.464458e-01,8.920983e-01,8.921691e-01,5.860169e-03,6.109750e-08,2.198855e+01,7.881929e+00,1.410662e+01,2.369478e+01,1.702484e+02
1.664549e+05,1.926562e+00,8.178292e+04,9.465616e-01,8.920967e-01,8.921697e-01,5.860780e-03,6.109745e-08,2.198914e+01,7.882185e+00,1.410696e+01,2.369545e+01,1.702444e+02
1.664649e+05,1.926677e+00,8.179292e+04,9.466773e-01,8.920951e-01,8.921702e-01,5.861391e-03,6.109740e-08,2.198974e+01,7.882441e+00,1.410730e+01,2.369611e+01,1.702404e+02
1.664749e+05,1.926793e+00,8.180292e+04,9.467930e-01,8.920935e-01,8.921708e-01,5.862002e-03,6.109736e-08,2.199034e+01,7.882697e+00,1.410764e+01,2.369678e+01,1.702364e+02
1.664849e+05,1.926909e+00,8.181292e+04,9.469088e-01,8.920919e-01,8.921713e-01,5.862613e-03,6.109731e-08,2.199094e+01,7.882953e+00,1.410798e+01,2.369745e+01,1.702325e+02
1.664949e+05,1.927025e+00,8.182292e+04,9.470245e-01,8.920903e-01,8.921719e-01,5.863224e-03,6.109726e-08,2.199153e+01,7.883209e+00,1.410832e+01,2.369811e+01,1.702285e+02
1.665049e+05,1.927140e+00,8.183292e+04,9.471403e-01,8.920887e-01,8.921724e-01,5.863835e-03,6.109721e-08,2.199213e+01,7.883465e+00,1.410867e+01,2.369878e+01,1.702245e+02
1.665149e+05,1.927256e+00,8.184292e+04,9.472560e-01,8.920871e-01,8.921730e-01,5.864446e-03,6.109717e-08,2.199273e+01,7.883721e+00,1.410901e+01,2.369945e+01,1.702205e+02
1.665249e+05,1.927372e+00,8.185292e+04,9.473718e-01,8.920855e-01,8.921735e-01,5.865057e-03,6.109712e-08,2.199333e+01,7.883977e+00,1.410935e+01,2.370012e+01,1.702165e+02
1.665349e+05,1.927488e+00,8.186292e+04,9.474875e-01,8.920839e-01,8.921741e-01,5.865668e-03,6.109707e-08,2.199392e+01,7.884233e+00,1.410969e+01,2.370078e+01,1.702125e+02
1.665449e+05,1.927603e+00,8.187292e+04,9.476033e-01,8.920823e-01,8.921746e-01,5.866279e-03,6.109702e-08,2.199452e+01,7.884489e+00,1.411003e+01,2.370145e+01,1.702085e+02
1.665549e+05,1.927719e+00,8.188292e+04,9.477190e-01,8.920807e-01,8.921751e-01,5.866890e-03,6.109698e-08,2.199512e+01,7.884745e+00,1.411037e+01,2.370212e+01,1.702045e+02
1.665649e+05,1.927835e+00,8.189292e+04,9.478347e-01,8.920819e-01,8.921757e-01,5.867501e-03,6.109693e-08,2.199571e+01,7.885001e+00,1.411071e+01,2.370273e+01,1.702005e+02
1.665749e+05,1.927950e+00,8.190292e+04,9.479505e-01,8.920863e-01,8.921762e-01,5.868112e-03,6.109688e-08,2.199579e+01,7.885034e+00,1.411076e+01,2.370274e+01,1.702000e+02
1.665849e+05,1.928066e+00,8.191292e+04,9.480662e-01,8.920912e-01,8.921768e-01,5.868723e-03,6.109684e-08,2.199579e+01,7.885034e+00,1.411076e+01,2.370265e+01,1.702000e+02
1.665949e+05,1.928182e+00,8.192292e+04,9.481820e-01,8.920960e-01,8.921773e-01,5.869334e-03,6.109679e-08,2.199579e+01,7.885034e+00,1.411076e+01,2.370257e+01,1.702000e+02
1.666049e+05,1.928298e+00,8.193292e+04,9.482977e-01,8.921009e-01,8.921779e-01,5.869945e-03,6.109674e-08,2.199579e+01,7.885034e+00,1.411076e+01,2.370248e+01,1.702000e+02
1.666149e+05,1.928413e+00,8.194292e+04,9.484135e-01,8.921057e-01,8.921784e-01,5.870556e-03,6.109669e-08,2.199579e+01,7.885034e+00,1.411076e+01,2.370240e+01,1.702000e+02
1.666249e+05,1.928529e+00,8.195292e+04,9.485292e-01,8.921106e-01,8.921790e-01,5.871167e-03,6.109665e-08,2.199579e+01,7.885034e+00,1.411076e+01,2.370231e+01,1.702000e+02
1.666349e+05,1.928645e+00,8.196292e+04,9.486450e-01,8.921154e-01,8.921795e-01,5.871778e-03,6.109660e-08,2.199579e+01,7.885034e+00,1.411076e+01,2.370222e+01,1.702000e+02
1.666449e+05,1.928761e+00,8.197292e+04,9.487607e-01,8.921203e-01,8.921800e-01,5.872389e-03,6.109655e-08,2.199579e+01,7.885034e+00,1.411076e+01,2.370214e+01,1.702000e+02
1.666549e+05,1.928876e+00,8.198293e+04,9.488764e-01,8.921251e-01,8.921806e-01,5.873000e-03,6.109651e-08,2.199579e+01,7.885034e+00,1.411076e+01,2.370205e+01,1.702000e+02
1.666649e+05,1.928992e+00,8.199293e+04,9.489922e-01,8.921300e-01,8.921811e-01,5.873611e-03,6.109646e-08,2.199579e+01,7.885034e+00,1.411076e+01,2.370197e+01,1.702000e+02
1.666749e+05,1.929108e+00,8.200293e+04,9.491079e-01,8.921348e-01,8.921817e-01,5.874222e-03,6.109641e-08,2.199579e+01,7.885034e+00,1.411076e+01,2.370188e+01,1.702000e+02
1.666849e+05,1.929224e+00,8.201293e+04,9.492237e-01,8.921397e-01,8.921822e-01,5.874833e-03,6.109637e-08,2.199579e+01,7.885034e+00,1.411076e+01,2.370179e+01,1.702000e+02
1.666949e+05,1.929339e+00,8.202293e+04,9.493394e-01,8.921445e-01,8.921828e-01,5.875444e-03,6.109632e-08,2.199579e+01,7.885034e+00,1.411076e+01,2.370171e+01,1.702000e+02
1.667049e+05,1.929455e+00,8.203293e+04,9.494552e-01,8.921494e-01,8.921833e-01,5.876055e-03,6.109627e-08,2.199579e+01,7.885034e+00,1.411076e+01,2.370162e+01,1.702000e+02
1.667149e+05,1.929571e+00,8.204293e+04,9.495709e-01,8.921542e-01,8.921839e-01,5.876666e-03,6.109623e-08,2.199579e+01,7.885034e+00,1.411076e+01,2.370154e+01,1.702000e+02
1.667249e+05,1.929687e+00,8.205293e+04,9.496867e-01,8.921591e-01,8.921844e-01,5.877277e-03,6.109618e-08,2.199579e+01,7.885034e+00,1.411076e+01,2.370145e+01,1.702000e+02
1.667349e+05,1.929802e+00,8.206293e+04,9.498024e-01,8.921639e-01,8.921850e-01,5.877888e-03,6.109613e-08,2.199579e+01,7.885034e+00,1.411076e+01,2.370136e+01,1.702000e+02
1.667449e+05,1.929918e+00,8.207293e+04,9.499182e-01,8.921688e-01,8.921855e-01,5.878499e-03,6.109609e-08,2.199579e+01,7.885034e+00,1.411076e+01,2.370128e+01,1.702000e+02
1.667549e+05,1.930034e+00,8.208293e+04,9.500339e-01,8.921736e-01,8.921860e-01,5.879110e-03,6.109604e-08,2.199579e+01,7.885034e+00,1.411076e+01,2.370119e+01,1.702000e+02
1.667649e+05,1.930150e+00,8.209293e+04,9.501496e-01,8.921785e-01,8.921866e-01,5.879721e-03,6.109599e-08,2.199579e+01,7.885034e+00,1.411076e+01,2.370111e+01,1.702000e+02
1.667749e+05,1.930265e+00,8.210293e+04,9.502654e-01,8.921833e-01,8.921871e-01,5.880332e-03,6.109595e-08,2.199579e+01,7.885034e+00,1.411076e+01,2.370102e+01,1.702000e+02
1.667849e+05,1.930381e+00,8.211293e+04,9.503811e-01,8.921882e-01,8.921877e-01,5.880943e-03,6.109590e-08,2.199579e+01,7.885034e+00,1.411076e+01,2.370093e+01,1.702000e+02
1.667949e+05,1.930497e+00,8.212293e+04,9.504969e-01,8.921930e-01,8.921882e-01,5.881554e-03,6.109586e-08,2.199579e+01,7.885034e+00,1.411076e+01,2.370085e+01,1.702000e+02
1.668049e+05,1.930613e+00,8.213293e+04,9.506126e-01,8.921979e-01,8.921888e-01,5.882165e-03,6.109581e-08,2.199579e+01,7.885034e+00,1.411076e+01,2.370076e+01,1.702000e+02
1.668149e+05,1.930728e+00,8.214293e+04,9.507284e-01,8.921970e-01,8.921893e-01,5.882776e-03,6.109576e-08,2.199579e+01,7.885034e+00,1.411076e+01,2.370078e+01,1.702000e+02
1.668249e+05,1.930844e+00,8.215293e+04,9.508441e-01,8.921902e-01,8.921899e-01,5.883387e-03,6.109572e-08,2.199502e+01,7.885034e+00,1.410999e+01,2.370003e+01,1.701928e+02
1.668349e+05,1.930960e+00,8.216293e+04,9.509599e-01,8.921829e-01,8.921904e-01,5.883998e-03,6.109567e-08,2.199417e+01,7.885034e+00,1.410913e+01,2.369920e+01,1.701848e+02
1.668449e+05,1.931076e+00,8.217293e+04,9.510756e-01,8.921756e-01,8.921909e-01,5.884609e-03,6.109562e-08,2.199331e+01,7.885034e+00,1.410828e+01,2.369837e+01,1.701768e+02
1.668549e+05,1.931191e+00,8.218293e+04,9.511913e-01,8.921683e-01,8.921915e-01,5.885220e-03,6.109558e-08,2.199245e+01,7.885034e+00,1.410742e+01,2.369754e+01,1.701688e+02
1.668649e+05,1.931307e+00,8.219293e+04,9.513071e-01,8.921610e-01,8.921920e-01,5.885831e-03,6.109553e-08,2.199160e+01,7.885034e+00,1.410656e+01,2.369671e+01,1.701608e+02
1.668749e+05,1.931423e+00,8.220293e+04,9.514228e-01,8.921537e-01,8.921926e-01,5.886442e-03,6.109549e-08,2.199074e+01,7.885034e+00,1.410571e+01,2.369588e+01,1.701527e+02
1.668849e+05,1.931539e+00,8.221293e+04,9.515386e-01,8.921465e-01,8.921931e-01,5.887053e-03,6.109544e-08,2.198989e+01,7.885034e+00,1.410485e+01,2.369505e+01,1.701447e+02
1.668949e+05,1.931654e+00,8.222293e+04,9.516543e-01,8.921392e-01,8.921937e-01,5.887663e-03,6.109540e-08,2.198903e+01,7.885034e+00,1.410399e+01,2.369422e+01,1.701367e+02
1.669049e+05,1.931770e+00,8.223293e+04,9.517701e-01,8.921319e-01,8.921942e-01,5.888274e-03,6.109535e-08,2.198817e+01,7.885034e+00,1.410314e+01,2.369339e+01,1.701287e+02
1.669149e+05,1.931886e+00,8.224293e+04,9.518858e-01,8.921246e-01,8.921948e-01,5.888885e-03,6.109530e-08,2.198732e+01,7.885034e+00,1.410228e+01,2.369256e+01,1.701207e+02
1.669249e+05,1.932002e+00,8.225293e+04,9.520016e-01,8.921173e-01,8.921953e-01,5.889496e-03,6.109526e-08,2.198646e+01,7.885034e+00,1.410143e+01,2.369173e+01,1.701127e+02
1.669349e+05,1.932117e+00,8.226294e+04,9.521173e-01,8.921100e-01,8.921959e-01,5.890107e-03,6.109521e-08,2.198560e+01,7.885034e+00,1.410057e+01,2.369090e+01,1.701047e+02
1.669449e+05,1.932233e+00,8.227294e+04,9.522331e-01,8.921027e-01,8.921964e-01,5.890718e-03,6.109517e-08,2.198475e+01,7.885034e+00,1.409971e+01,2.369007e+01,1.700967e+02
1.669549e+05,1.932349e+00,8.228294e+04,9.523488e-01,8.920954e-01,8.921969e-01,5.891329e-03,6.109512e-08,2.198389e+01,7.885034e+00,1.409886e+01,2.368924e+01,1.700887e+02
1.669649e+05,1.932465e+00,8.229294e+04,9.524645e-01,8.920881e-01,8.921975e-01,5.891940e-03,6.109507e-08,2.198304e+01,7.885034e+00,1.409800e+01,2.368841e+01,1.700807e+02
1.669749e+05,1.932580e+00,8.230294e+04,9.525803e-01,8.920808e-01,8.921980e-01,5.892551e-03,6.109503e-08,2.198218e+01,7.885034e+00,1.409714e+01,2.368758e+01,1.700726e+02
1.669849e+05,1.932696e+00,8.231294e+04,9.526960e-01,8.920735e-01,8.921986e-01,5.893162e-03,6.109498e-08,2.198132e+01,7.885034e+00,1.409629e+01,2.368675e+01,1.700646e+02
1.669949e+05,1.932812e+00,8.232294e+04,9.528118e-01,8.920662e-01,8.921991e-01,5.893773e-03,6.109494e-08,2.198047e+01,7.885034e+00,1.409543e+01,2.368592e+01,1.700566e+02
1.670049e+05,1.932928e+00,8.233294e+04,9.529275e-01,8.920589e-01,8.921997e-01,5.894384e-03,6.109489e-08,2.197961e+01,7.885034e+00,1.409458e+01,2.368509e+01,1.700486e+02
1.670149e+05,1.933043e+00,8.234294e+04,9.530433e-01,8.920516e-01,8.922002e-01,5.894995e-03,6.109485e-08,2.197875e+01,7.885034e+00,1.409372e+01,2.368426e+01,1.700406e+02
1.670249e+05,1.933159e+00,8.235294e+04,9.531590e-01,8.920443e-01,8.922008e-01,5.895606e-03,6.109480e-08,2.197790e+01,7.885034e+00,1.409286e+01,2.368342e+01,1.700326e+02
1.670349e+05,1.933275e+00,8.236294e+04,9.532748e-01,8.920370e-01,8.922013e-01,5.896217e-03,6.109476e-08,2.197704e+01,7.885034e+00,1.409201e+01,2.368259e+01,1.700246e+02
1.670449e+05,1.933390e+00,8.237294e+04,9.533905e-01,8.920297e-01,8.922019e-01,5.896828e-03,6.109471e-08,2.197619e+01,7.885034e+00,1.409115e+01,2.368176e+01,1.700166e+02
1.670549e+05,1.933506e+00,8.238294e+04,9.535062e-01,8.920224e-01,8.922024e-01,5.897439e-03,6.109467e-08,2.197533e+01,7.885034e+00,1.409029e+01,2.368093e+01,1.700086e+02
1.670649e+05,1.933622e+00,8.239294e+04,9.536220e-01,8.920181e-01,8.922029e-01,5.898050e-03,6.109462e-08,2.197447e+01,7.885034e+00,1.408944e+01,2.368005e+01,1.700006e+02
1.670749e+05,1.933738e+00,8.240294e+04,9.537377e-01,8.920279e-01,8.922035e-01,5.898661e-03,6.109458e-08,2.197497e+01,7.885034e+00,1.408994e+01,2.368043e+01,1.699963e+02
1.670849e+05,1.933853e+00,8.241294e+04,9.538535e-01,8.920387e-01,8.922040e-01,5.899272e-03,6.109453e-08,2.197557e+01,7.885034e+00,1.409053e+01,2.368091e+01,1.699923e+02
1.670949e+05,1.933969e+00,8.242294e+04,9.539692e-01,8.920496e-01,8.922046e-01,5.899883e-03,6.109448e-08,2.197616e+01,7.885034e+00,1.409113e+01,2.368139e+01,1.699883e+02
1.671049e+05,1.934085e+00,8.243294e+04,9.540850e-01,8.920604e-01,8.922051e-01,5.900494e-03,6.109444e-08,2.197676e+01,7.885034e+00,1.409173e+01,2.368187e+01,1.699843e+02
1.671149e+05,1.934201e+00,8.244294e+04,9.542007e-01,8.920712e-01,8.922057e-01,5.901105e-03,6.109439e-08,2.197736e+01,7.885034e+00,1.409232e+01,2.368234e+01,1.699803e+02
1.671249e+05,1.934316e+00,8.245294e+04,9.543165e-01,8.920821e-01,8.922062e-01,5.901716e-03,6.109435e-08,2.197796e+01,7.885034e+00,1.409292e+01,2.368282e+01,1.699763e+02
1.671349e+05,1.934432e+00,8.246294e+04,9.544322e-01,8.920929e-01,8.922068e-01,5.902327e-03,6.109430e-08,2.197855e+01,7.885034e+00,1.409352e+01,2.368330e+01,1.699723e+02
1.671449e+05,1.934548e+00,8.247294e+04,9.545479e-01,8.921037e-01,8.922073e-01,5.902938e-03,6.109426e-08,2.197915e+01,7.885034e+00,1.409412e+01,2.368378e+01,1.699683e+02
1.671549e+05,1.934664e+00,8.248294e+04,9.546637e-01,8.921146e-01,8.922078e-01,5.903549e-03,6.109421e-08,2.197975e+01,7.885034e+00,1.409471e+01,2.368425e+01,1.699644e+02
1.671649e+05,1.934779e+00,8.249294e+04,9.547794e-01,8.921254e-01,8.922084e-01,5.904160e-03,6.109417e-08,2.198035e+01,7.885034e+00,1.409531e+01,2.368473e+01,1.699604e+02
1.671749e+05,1.934895e+00,8.250294e+04,9.548952e-01,8.921362e-01,8.922089e-01,5.904771e-03,6.109413e-08,2.198094e+01,7.885034e+00,1.409591e+01,2.368521e+01,1.699564e+02
1.671849e+05,1.935011e+00,8.251294e+04,9.550109e-01,8.921471e-01,8.922095e-01,5.905382e-03,6.109408e-08,2.198154e+01,7.885034e+00,1.409651e+01,2.368569e+01,1.699524e+02
1.671949e+05,1.935127e+00,8.252294e+04,9.551267e-01,8.921579e-01,8.922100e-01,5.905993e-03,6.109404e-08,2.198214e+01,7.885034e+00,1.409710e+01,2.368616e+01,1.699484e+02
1.672049e+05,1.935242e+00,8.253294e+04,9.552424e-01,8.921687e-01,8.922106e-01,5.906604e-03,6.109399e-08,2.198273e+01,7.885034e+00,1.409770e+01,2.368664e+01,1.699444e+02
1.672149e+05,1.935358e+00,8.254295e+04,9.553582e-01,8.921796e-01,8.922111e-01,5.907214e-03,6.109395e-08,2.198333e+01,7.885034e+00,1.409830e+01,2.368712e+01,1.699404e+02
1.672249e+05,1.935474e+00,8.255295e+04,9.554739e-01,8.921904e-01,8.922117e-01,5.907825e-03,6.109390e-08,2.198393e+01,7.885034e+00,1.409889e+01,2.368760e+01,1.699364e+02
1.672349e+05,1.935590e+00,8.256295e+04,9.555897e-01,8.922012e-01,8.922122e-01,5.908436e-03,6.109386e-08,2.198453e+01,7.885034e+00,1.409949e+01,2.368807e+01,1.699324e+02
