Repository: brandonlampe/CS_Data

# Repository for Crushed Salt Data
**Grant No: 456417**

This is a work in progress!

## Repository Content

### Directory Names
A uniform namining structure still in progress, but in general directories are named according to the following:
 - Names contain no spaces, a single underscore "_" will be used as a file name seperator.
 - Files are for the Crushed Salt Project (CSP); therefore, the first three charaters of each file are "CSP".
 - Folders are organized by which frame the test was performed on i.e., A2 or A3.
 - The fifth and sixth charaters of each file name will therefore be "A" followed by the frame number.
 - Files are chronologically labeled in order of tests performed on a specific frame.That is to say numbering is frame specific (e.g., 01, 02,...,nn tests performed on a specific frame)Therefore the final two characters will be the test number.

### Crushed Salt Testing
The bulk of current repo contents are tests on crushed salt performed at Sandia National Laboratory in Albuquerque, NM.  Future contents of this repository include:
 - Photographs of crushed salt samples (pre and post testing)
 - Permeability test results
 - Thermalconductivity test results
 - Porosity test results

File: UNM_WP_HY_175_09/IscoMeasurements/STAGE06/CREEP_FIT/175_09_STAGE06_CREEP_OUT.csv (part 1 of 36)
Analysis by Brandon Lampe, performed on: 2016/07/06 13:21:06
Experimental results below begin at: 2016/04/13 09:33:14
Duration (sec),Duration (day),Elapsed Time (sec),Elapsed Time (day),Interpolated Fractional Density,Fit to Fractional Density,Fit to Volume Strain,Fit to Volume Strain Rate (1/sec),Confining Pressure (MPa),Pore Pressure (MPa),Terzaghi Pressure (MPa),Solid Pressure (MPa),Temperature (C))
4.324320e+05,5.005000e+00,0.000000e+00,0.000000e+00,9.227029e-01,9.225957e-01,-1.161831e-04,1.639680e-07,2.996303e+01,4.007110e+00,2.595592e+01,3.213742e+01,1.694000e+02
4.324420e+05,5.005116e+00,1.000047e+01,1.157462e-04,9.226990e-01,9.225972e-01,-1.145433e-04,1.639165e-07,2.996955e+01,4.007110e+00,2.596244e+01,3.214460e+01,1.694000e+02
4.324520e+05,5.005231e+00,2.000094e+01,2.314924e-04,9.226805e-01,9.225987e-01,-1.129046e-04,1.638134e-07,2.997616e+01,4.007110e+00,2.596905e+01,3.215234e+01,1.694000e+02
4.324620e+05,5.005347e+00,3.000141e+01,3.472385e-04,9.226549e-01,9.226002e-01,-1.112669e-04,1.637105e-07,2.998752e+01,4.007110e+00,2.598041e+01,3.216543e+01,1.694000e+02
4.324720e+05,5.005463e+00,4.000188e+01,4.629847e-04,9.226531e-01,9.226017e-01,-1.096303e-04,1.636077e-07,2.998886e+01,4.007110e+00,2.598175e+01,3.216693e+01,1.694000e+02
4.324820e+05,5.005579e+00,5.000235e+01,5.787309e-04,9.226895e-01,9.226032e-01,-1.079946e-04,1.635051e-07,2.999393e+01,4.007110e+00,2.598682e+01,3.217132e+01,1.694239e+02
4.324920e+05,5.005694e+00,6.000282e+01,6.944771e-04,9.226513e-01,9.226048e-01,-1.063600e-04,1.634027e-07,2.998739e+01,4.007110e+00,2.598028e+01,3.216540e+01,1.695000e+02
4.325020e+05,5.005810e+00,7.000329e+01,8.102233e-04,9.224178e-01,9.226063e-01,-1.047264e-04,1.633004e-07,2.995793e+01,4.007110e+00,2.595082e+01,3.214059e+01,1.695000e+02
4.325120e+05,5.005926e+00,8.000376e+01,9.259694e-04,9.223076e-01,9.226078e-01,-1.030938e-04,1.631983e-07,2.994347e+01,4.007110e+00,2.593636e+01,3.212827e+01,1.695000e+02
4.325220e+05,5.006042e+00,9.000423e+01,1.041716e-03,9.224252e-01,9.226093e-01,-1.014623e-04,1.630963e-07,2.995620e+01,4.007110e+00,2.594909e+01,3.213848e+01,1.695117e+02
4.325320e+05,5.006157e+00,1.000047e+02,1.157462e-03,9.225283e-01,9.226108e-01,-9.983176e-05,1.629944e-07,2.996186e+01,4.007110e+00,2.595475e+01,3.214148e+01,1.696000e+02
4.325420e+05,5.006273e+00,1.100052e+02,1.273208e-03,9.225283e-01,9.226123e-01,-9.820225e-05,1.628927e-07,2.995735e+01,4.007110e+00,2.595024e+01,3.213659e+01,1.696000e+02
4.325520e+05,5.006389e+00,1.200056e+02,1.388954e-03,9.225266e-01,9.226138e-01,-9.657375e-05,1.627912e-07,2.994048e+01,4.007110e+00,2.593337e+01,3.211836e+01,1.696000e+02
4.325620e+05,5.006505e+00,1.300061e+02,1.504700e-03,9.225240e-01,9.226153e-01,-9.494627e-05,1.626898e-07,2.994224e+01,4.007110e+00,2.593513e+01,3.212034e+01,1.695794e+02
4.325720e+05,5.006620e+00,1.400066e+02,1.620447e-03,9.226140e-01,9.226168e-01,-9.331980e-05,1.625886e-07,2.995142e+01,4.007110e+00,2.594431e+01,3.212755e+01,1.695186e+02
4.325820e+05,5.006736e+00,1.500071e+02,1.736193e-03,9.227290e-01,9.226183e-01,-9.169435e-05,1.624875e-07,2.996186e+01,4.005829e+00,2.595603e+01,3.213547e+01,1.696000e+02
4.325920e+05,5.006852e+00,1.600075e+02,1.851939e-03,9.227290e-01,9.226198e-01,-9.006990e-05,1.623865e-07,2.996256e+01,4.001442e+00,2.596112e+01,3.213659e+01,1.696000e+02
4.326020e+05,5.006968e+00,1.700080e+02,1.967685e-03,9.227250e-01,9.226213e-01,-8.844646e-05,1.622857e-07,2.996931e+01,4.007110e+00,2.596220e+01,3.214355e+01,1.696000e+02
4.326120e+05,5.007083e+00,1.800085e+02,2.083431e-03,9.227009e-01,9.226228e-01,-8.682403e-05,1.621851e-07,2.997606e+01,4.007110e+00,2.596895e+01,3.215160e+01,1.696000e+02
4.326220e+05,5.007199e+00,1.900089e+02,2.199177e-03,9.226826e-01,9.226243e-01,-8.520261e-05,1.620846e-07,2.997642e+01,4.007110e+00,2.596931e+01,3.215256e+01,1.696000e+02
4.326320e+05,5.007315e+00,2.000094e+02,2.314924e-03,9.226642e-01,9.226258e-01,-8.358219e-05,1.619842e-07,2.996719e+01,4.007110e+00,2.596008e+01,3.214311e+01,1.696000e+02
4.326420e+05,5.007431e+00,2.100099e+02,2.430670e-03,9.226461e-01,9.226273e-01,-8.196277e-05,1.618840e-07,2.998752e+01,4.007110e+00,2.598041e+01,3.216569e+01,1.696000e+02
4.326520e+05,5.007546e+00,2.200103e+02,2.546416e-03,9.226187e-01,9.226288e-01,-8.034436e-05,1.617840e-07,2.998621e+01,4.007110e+00,2.597910e+01,3.216512e+01,1.696000e+02
4.326620e+05,5.007662e+00,2.300108e+02,2.662162e-03,9.225873e-01,9.226302e-01,-7.872694e-05,1.616841e-07,2.998110e+01,4.007110e+00,2.597399e+01,3.216054e+01,1.696000e+02
4.326720e+05,5.007778e+00,2.400113e+02,2.777908e-03,9.225666e-01,9.226317e-01,-7.711052e-05,1.615843e-07,2.997919e+01,4.007110e+00,2.597208e+01,3.215909e+01,1.696000e+02
4.326820e+05,5.007894e+00,2.500118e+02,2.893655e-03,9.225452e-01,9.226332e-01,-7.549510e-05,1.614847e-07,2.996565e+01,4.007110e+00,2.595854e+01,3.214507e+01,1.696000e+02
4.326920e+05,5.008009e+00,2.600122e+02,3.009401e-03,9.225283e-01,9.226347e-01,-7.388068e-05,1.613852e-07,2.994694e+01,4.007110e+00,2.593983e+01,3.212530e+01,1.696000e+02
4.327020e+05,5.008125e+00,2.700127e+02,3.125147e-03,9.225370e-01,9.226362e-01,-7.226725e-05,1.612859e-07,2.993914e+01,4.007110e+00,2.593203e+01,3.211658e+01,1.696000e+02
4.327120e+05,5.008241e+00,2.800132e+02,3.240893e-03,9.225955e-01,9.226377e-01,-7.065481e-05,1.611867e-07,2.993691e+01,4.007110e+00,2.592980e+01,3.211239e+01,1.696000e+02
4.327220e+05,5.008357e+00,2.900136e+02,3.356639e-03,9.227181e-01,9.226392e-01,-6.904336e-05,1.610876e-07,2.995331e+01,4.007110e+00,2.594620e+01,3.212642e+01,1.696000e+02
4.327320e+05,5.008472e+00,3.000141e+02,3.472385e-03,9.227657e-01,9.226407e-01,-6.743291e-05,1.609887e-07,2.996938e+01,4.008206e+00,2.596117e+01,3.214230e+01,1.696000e+02
4.327420e+05,5.008588e+00,3.100146e+02,3.588132e-03,9.227639e-01,9.226422e-01,-6.582344e-05,1.608900e-07,2.997469e+01,4.013005e+00,2.596168e+01,3.214770e+01,1.696000e+02
4.327520e+05,5.008704e+00,3.200150e+02,3.703878e-03,9.227366e-01,9.226436e-01,-6.421495e-05,1.607914e-07,2.997550e+01,4.007110e+00,2.596839e+01,3.214991e+01,1.696000e+02
4.327620e+05,5.008820e+00,3.300155e+02,3.819624e-03,9.227184e-01,9.226451e-01,-6.260746e-05,1.606929e-07,2.998225e+01,4.007110e+00,2.597514e+01,3.215778e+01,1.696000e+02
4.327720e+05,5.008935e+00,3.400160e+02,3.935370e-03,9.227611e-01,9.226466e-01,-6.100095e-05,1.605946e-07,2.998887e+01,4.007110e+00,2.598176e+01,3.216365e+01,1.696211e+02
4.327820e+05,5.009051e+00,3.500165e+02,4.051116e-03,9.227285e-01,9.226481e-01,-5.939542e-05,1.604964e-07,2.999393e+01,4.007110e+00,2.598682e+01,3.217013e+01,1.696808e+02
4.327920e+05,5.009167e+00,3.600169e+02,4.166863e-03,9.227159e-01,9.226496e-01,-5.779087e-05,1.603984e-07,2.999393e+01,3.998088e+00,2.599584e+01,3.217127e+01,1.696224e+02
4.328020e+05,5.009283e+00,3.700174e+02,4.282609e-03,9.227461e-01,9.226510e-01,-5.618730e-05,1.603005e-07,2.999393e+01,3.973816e+00,2.602011e+01,3.217238e+01,1.697000e+02
4.328120e+05,5.009398e+00,3.800179e+02,4.398355e-03,9.227268e-01,9.226525e-01,-5.458471e-05,1.602027e-07,2.999344e+01,4.007110e+00,2.598633e+01,3.216965e+01,1.697000e+02
4.328220e+05,5.009514e+00,3.900183e+02,4.514101e-03,9.226784e-01,9.226540e-01,-5.298309e-05,1.601051e-07,2.998676e+01,4.006363e+00,2.598040e+01,3.216395e+01,1.697000e+02
4.328320e+05,5.009630e+00,4.000188e+02,4.629847e-03,9.225984e-01,9.226555e-01,-5.138245e-05,1.600076e-07,2.998047e+01,4.001378e+00,2.597909e+01,3.215999e+01,1.696902e+02
4.328420e+05,5.009746e+00,4.100193e+02,4.745593e-03,9.225886e-01,9.226570e-01,-4.978279e-05,1.599103e-07,2.997059e+01,4.005754e+00,2.596483e+01,3.214921e+01,1.696213e+02
4.328520e+05,5.009861e+00,4.200197e+02,4.861340e-03,9.226587e-01,9.226584e-01,-4.818410e-05,1.598131e-07,2.995255e+01,4.001985e+00,2.595056e+01,3.212784e+01,1.697000e+02
4.328620e+05,5.009977e+00,4.300202e+02,4.977086e-03,9.227198e-01,9.226599e-01,-4.658638e-05,1.597161e-07,2.994241e+01,4.005675e+00,2.593674e+01,3.211468e+01,1.697000e+02
4.328720e+05,5.010093e+00,4.400207e+02,5.092832e-03,9.228420e-01,9.226614e-01,-4.498963e-05,1.596191e-07,2.995129e+01,4.001868e+00,2.594942e+01,3.212090e+01,1.697000e+02
4.328820e+05,5.010209e+00,4.500212e+02,5.208578e-03,9.229086e-01,9.226628e-01,-4.339384e-05,1.595224e-07,2.996186e+01,4.006614e+00,2.595525e+01,3.212993e+01,1.697000e+02
4.328920e+05,5.010324e+00,4.600216e+02,5.324324e-03,9.229063e-01,9.226643e-01,-4.179903e-05,1.594257e-07,2.996339e+01,4.001511e+00,2.596188e+01,3.213208e+01,1.697000e+02
4.329020e+05,5.010440e+00,4.700221e+02,5.440071e-03,9.228867e-01,9.226658e-01,-4.020518e-05,1.593292e-07,2.997528e+01,4.006528e+00,2.596875e+01,3.214514e+01,1.697000e+02
4.329120e+05,5.010556e+00,4.800226e+02,5.555817e-03,9.228593e-01,9.226673e-01,-3.861229e-05,1.592329e-07,2.998203e+01,4.001666e+00,2.598036e+01,3.215369e+01,1.697000e+02
4.329220e+05,5.010672e+00,4.900230e+02,5.671563e-03,9.228244e-01,9.226687e-01,-3.702037e-05,1.591367e-07,2.998877e+01,4.007110e+00,2.598166e+01,3.216161e+01,1.697000e+02
4.329320e+05,5.010787e+00,5.000235e+02,5.787309e-03,9.228006e-01,9.226702e-01,-3.542941e-05,1.590406e-07,2.999537e+01,4.007110e+00,2.598826e+01,3.216949e+01,1.697000e+02
4.329420e+05,5.010903e+00,5.100240e+02,5.903055e-03,9.227601e-01,9.226717e-01,-3.383941e-05,1.589447e-07,3.000028e+01,4.007110e+00,2.599317e+01,3.217604e+01,1.697000e+02
4.329520e+05,5.011019e+00,5.200244e+02,6.018801e-03,9.227363e-01,9.226731e-01,-3.225037e-05,1.588489e-07,3.000028e+01,4.007110e+00,2.599317e+01,3.217677e+01,1.697000e+02
4.329620e+05,5.011135e+00,5.300249e+02,6.134548e-03,9.227736e-01,9.226746e-01,-3.066228e-05,1.587532e-07,3.000028e+01,4.007110e+00,2.599317e+01,3.217563e+01,1.697121e+02
4.329720e+05,5.011250e+00,5.400254e+02,6.250294e-03,9.227970e-01,9.226761e-01,-2.907515e-05,1.586577e-07,2.999968e+01,4.007110e+00,2.599257e+01,3.217427e+01,1.698000e+02
4.329820e+05,5.011366e+00,5.500259e+02,6.366040e-03,9.226861e-01,9.226775e-01,-2.748898e-05,1.585623e-07,2.999307e+01,4.007110e+00,2.598596e+01,3.217050e+01,1.697866e+02
4.329920e+05,5.011482e+00,5.600263e+02,6.481786e-03,9.226566e-01,9.226790e-01,-2.590376e-05,1.584670e-07,2.998601e+01,4.007110e+00,2.597890e+01,3.216374e+01,1.697118e+02
4.330020e+05,5.011598e+00,5.700268e+02,6.597532e-03,9.226060e-01,9.226804e-01,-2.431949e-05,1.583719e-07,2.997027e+01,4.007110e+00,2.596316e+01,3.214823e+01,1.697771e+02
4.330120e+05,5.011713e+00,5.800273e+02,6.713278e-03,9.225292e-01,9.226819e-01,-2.273617e-05,1.582769e-07,2.995409e+01,4.007110e+00,2.594698e+01,3.213303e+01,1.697000e+02
4.330220e+05,5.011829e+00,5.900277e+02,6.829025e-03,9.225347e-01,9.226834e-01,-2.115380e-05,1.581821e-07,2.994569e+01,4.007110e+00,2.593858e+01,3.212376e+01,1.697000e+02
4.330320e+05,5.011945e+00,6.000282e+02,6.944771e-03,9.225607e-01,9.226848e-01,-1.957238e-05,1.580874e-07,2.993591e+01,4.007110e+00,2.592880e+01,3.211236e+01,1.697000e+02
4.330420e+05,5.012061e+00,6.100287e+02,7.060517e-03,9.226266e-01,9.226863e-01,-1.799191e-05,1.579928e-07,2.995087e+01,4.007110e+00,2.594376e+01,3.212657e+01,1.697000e+02
4.330520e+05,5.012176e+00,6.200291e+02,7.176263e-03,9.227532e-01,9.226877e-01,-1.641238e-05,1.578983e-07,2.996915e+01,4.007110e+00,2.596203e+01,3.214251e+01,1.697136e+02
4.330620e+05,5.012292e+00,6.300296e+02,7.292009e-03,9.227532e-01,9.226892e-01,-1.483379e-05,1.578040e-07,2.997469e+01,4.007110e+00,2.596758e+01,3.214853e+01,1.697891e+02
4.330720e+05,5.012408e+00,6.400301e+02,7.407756e-03,9.227246e-01,9.226907e-01,-1.325615e-05,1.577098e-07,2.997572e+01,4.007110e+00,2.596861e+01,3.215052e+01,1.697161e+02
4.330820e+05,5.012524e+00,6.500306e+02,7.523502e-03,9.227101e-01,9.226921e-01,-1.167945e-05,1.576158e-07,2.997973e+01,4.007110e+00,2.597262e+01,3.215530e+01,1.697786e+02
4.330920e+05,5.012639e+00,6.600310e+02,7.639248e-03,9.227035e-01,9.226936e-01,-1.010369e-05,1.575219e-07,2.997180e+01,4.007110e+00,2.596469e+01,3.214691e+01,1.697225e+02
4.331020e+05,5.012755e+00,6.700315e+02,7.754994e-03,9.227452e-01,9.226950e-01,-8.528863e-06,1.574281e-07,2.996427e+01,4.007110e+00,2.595716e+01,3.213747e+01,1.698000e+02
4.331120e+05,5.012871e+00,6.800320e+02,7.870740e-03,9.226959e-01,9.226965e-01,-6.954976e-06,1.573345e-07,2.998110e+01,4.007110e+00,2.597399e+01,3.215722e+01,1.698000e+02
4.331220e+05,5.012986e+00,6.900324e+02,7.986486e-03,9.226137e-01,9.226979e-01,-5.382025e-06,1.572410e-07,2.997934e+01,4.007110e+00,2.597223e+01,3.215782e+01,1.697863e+02
4.331320e+05,5.013102e+00,7.000329e+02,8.102233e-03,9.226616e-01,9.226994e-01,-3.810009e-06,1.571476e-07,2.996756e+01,4.007110e+00,2.596045e+01,3.214359e+01,1.697222e+02
4.331420e+05,5.013218e+00,7.100334e+02,8.217979e-03,9.226296e-01,9.227008e-01,-2.238926e-06,1.570543e-07,2.995837e+01,4.007110e+00,2.595126e+01,3.213460e+01,1.698673e+02
4.331520e+05,5.013334e+00,7.200338e+02,8.333725e-03,9.225201e-01,9.227023e-01,-6.687745e-07,1.569612e-07,2.993910e+01,4.007110e+00,2.593199e+01,3.211706e+01,1.697000e+02
4.331620e+05,5.013449e+00,7.300343e+02,8.449471e-03,9.225849e-01,9.227037e-01,9.004464e-07,1.568683e-07,2.993552e+01,4.007110e+00,2.592841e+01,3.211121e+01,1.697000e+02
4.331720e+05,5.013565e+00,7.400348e+02,8.565217e-03,9.227211e-01,9.227052e-01,2.468738e-06,1.567754e-07,2.994157e+01,4.007110e+00,2.593446e+01,3.211361e+01,1.697000e+02
4.331820e+05,5.013681e+00,7.500353e+02,8.680964e-03,9.228263e-01,9.227066e-01,4.036102e-06,1.566827e-07,2.994903e+01,4.007110e+00,2.594192e+01,3.211849e+01,1.697100e+02
4.331920e+05,5.013797e+00,7.600357e+02,8.796710e-03,9.228247e-01,9.227081e-01,5.602539e-06,1.565901e-07,2.995082e+01,4.007110e+00,2.594371e+01,3.212048e+01,1.697861e+02
4.332020e+05,5.013912e+00,7.700362e+02,8.912456e-03,9.228165e-01,9.227095e-01,7.168051e-06,1.564976e-07,2.996259e+01,4.007831e+00,2.595476e+01,3.213342e+01,1.697113e+02
4.332120e+05,5.014028e+00,7.800367e+02,9.028202e-03,9.228538e-01,9.227109e-01,8.732639e-06,1.564053e-07,2.997022e+01,4.012510e+00,2.595771e+01,3.214016e+01,1.698000e+02
4.332220e+05,5.014144e+00,7.900371e+02,9.143948e-03,9.227520e-01,9.227124e-01,1.029630e-05,1.563131e-07,2.998110e+01,4.007998e+00,2.597311e+01,3.215544e+01,1.697861e+02
4.332320e+05,5.014260e+00,8.000376e+02,9.259694e-03,9.226666e-01,9.227138e-01,1.185905e-05,1.562210e-07,2.997964e+01,4.012022e+00,2.596762e+01,3.215612e+01,1.697000e+02
4.332420e+05,5.014375e+00,8.100381e+02,9.375441e-03,9.228030e-01,9.227153e-01,1.342087e-05,1.561291e-07,2.997717e+01,4.007110e+00,2.597006e+01,3.214969e+01,1.697257e+02
4.332520e+05,5.014491e+00,8.200385e+02,9.491187e-03,9.229062e-01,9.227167e-01,1.498178e-05,1.560373e-07,2.999328e+01,4.007110e+00,2.598617e+01,3.216400e+01,1.699000e+02
4.332620e+05,5.014607e+00,8.300390e+02,9.606933e-03,9.228660e-01,9.227181e-01,1.654176e-05,1.559456e-07,2.998752e+01,4.007110e+00,2.598041e+01,3.215898e+01,1.699000e+02
4.332720e+05,5.014723e+00,8.400395e+02,9.722679e-03,9.228454e-01,9.227196e-01,1.810084e-05,1.558541e-07,2.998684e+01,4.007110e+00,2.597973e+01,3.215888e+01,1.699000e+02
4.332820e+05,5.014838e+00,8.500400e+02,9.838425e-03,9.228113e-01,9.227210e-01,1.965899e-05,1.557626e-07,2.998110e+01,4.007110e+00,2.597399e+01,3.215370e+01,1.699000e+02
4.332920e+05,5.014954e+00,8.600404e+02,9.954172e-03,9.227846e-01,9.227225e-01,2.121623e-05,1.556713e-07,2.997883e+01,4.007110e+00,2.597172e+01,3.215205e+01,1.699000e+02
4.333020e+05,5.015070e+00,8.700409e+02,1.006992e-02,9.226993e-01,9.227239e-01,2.277257e-05,1.555802e-07,2.996123e+01,4.007110e+00,2.595412e+01,3.213557e+01,1.698901e+02
4.333120e+05,5.015186e+00,8.800414e+02,1.018566e-02,9.227116e-01,9.227253e-01,2.432798e-05,1.554891e-07,2.995418e+01,4.007110e+00,2.594707e+01,3.212757e+01,1.698197e+02
4.333220e+05,5.015301e+00,8.900418e+02,1.030141e-02,9.227644e-01,9.227268e-01,2.588249e-05,1.553982e-07,2.994903e+01,4.007110e+00,2.594192e+01,3.212038e+01,1.699000e+02
4.333320e+05,5.015417e+00,9.000423e+02,1.041716e-02,9.226930e-01,9.227282e-01,2.743609e-05,1.553074e-07,2.994903e+01,4.007110e+00,2.594192e+01,3.212256e+01,1.698857e+02
4.333420e+05,5.015533e+00,9.100428e+02,1.053290e-02,9.227039e-01,9.227296e-01,2.898879e-05,1.552168e-07,2.994972e+01,4.007110e+00,2.594261e+01,3.212297e+01,1.698108e+02
4.333520e+05,5.015649e+00,9.200432e+02,1.064865e-02,9.227710e-01,9.227311e-01,3.054058e-05,1.551262e-07,2.995595e+01,4.007110e+00,2.594884e+01,3.212768e+01,1.699000e+02
4.333620e+05,5.015764e+00,9.300437e+02,1.076439e-02,9.227716e-01,9.227325e-01,3.209146e-05,1.550358e-07,2.996263e+01,4.007110e+00,2.595552e+01,3.213490e+01,1.699000e+02
4.333720e+05,5.015880e+00,9.400442e+02,1.088014e-02,9.227754e-01,9.227339e-01,3.364144e-05,1.549455e-07,2.996828e+01,4.007110e+00,2.596117e+01,3.214090e+01,1.699000e+02
4.333820e+05,5.015996e+00,9.500447e+02,1.099589e-02,9.227710e-01,9.227354e-01,3.519052e-05,1.548554e-07,2.996828e+01,4.007110e+00,2.596117e+01,3.214103e+01,1.699000e+02
4.333920e+05,5.016112e+00,9.600451e+02,1.111163e-02,9.227574e-01,9.227368e-01,3.673869e-05,1.547654e-07,2.996828e+01,4.007110e+00,2.596117e+01,3.214145e+01,1.699000e+02
4.334020e+05,5.016227e+00,9.700456e+02,1.122738e-02,9.226599e-01,9.227382e-01,3.828597e-05,1.546755e-07,2.996735e+01,4.007110e+00,2.596024e+01,3.214341e+01,1.698855e+02
4.334120e+05,5.016343e+00,9.800461e+02,1.134313e-02,9.225915e-01,9.227396e-01,3.983235e-05,1.545857e-07,2.995812e+01,4.007110e+00,2.595101e+01,3.213550e+01,1.698000e+02
4.334220e+05,5.016459e+00,9.900465e+02,1.145887e-02,9.225930e-01,9.227411e-01,4.137783e-05,1.544960e-07,2.992817e+01,4.007110e+00,2.592106e+01,3.210299e+01,1.698000e+02
4.334320e+05,5.016575e+00,1.000047e+03,1.157462e-02,9.226229e-01,9.227425e-01,4.292241e-05,1.544065e-07,2.993485e+01,4.007110e+00,2.592774e+01,3.210932e+01,1.698000e+02
4.334420e+05,5.016690e+00,1.010047e+03,1.169036e-02,9.227120e-01,9.227439e-01,4.446610e-05,1.543171e-07,2.994129e+01,4.007110e+00,2.593418e+01,3.211358e+01,1.698000e+02
4.334520e+05,5.016806e+00,1.020048e+03,1.180611e-02,9.227720e-01,9.227453e-01,4.600890e-05,1.542278e-07,2.995062e+01,4.007899e+00,2.594272e+01,3.212180e+01,1.697876e+02
4.334620e+05,5.016922e+00,1.030048e+03,1.192186e-02,9.228555e-01,9.227468e-01,4.755080e-05,1.541386e-07,2.996174e+01,4.013358e+00,2.594839e+01,3.213085e+01,1.697019e+02
4.334720e+05,5.017038e+00,1.040049e+03,1.203760e-02,9.228412e-01,9.227482e-01,4.909182e-05,1.540496e-07,2.995733e+01,4.007110e+00,2.595022e+01,3.212703e+01,1.697853e+02
4.334820e+05,5.017153e+00,1.050049e+03,1.215335e-02,9.228362e-01,9.227496e-01,5.063194e-05,1.539607e-07,2.996899e+01,4.007110e+00,2.596188e+01,3.213982e+01,1.697111e+02
4.334920e+05,5.017269e+00,1.060050e+03,1.226910e-02,9.228881e-01,9.227510e-01,5.217117e-05,1.538719e-07,2.997522e+01,4.007110e+00,2.596811e+01,3.214498e+01,1.698000e+02
4.335021e+05,5.017385e+00,1.070050e+03,1.238484e-02,9.228732e-01,9.227524e-01,5.370952e-05,1.537832e-07,2.998110e+01,4.007110e+00,2.597399e+01,3.215182e+01,1.698000e+02
4.335121e+05,5.017501e+00,1.080051e+03,1.250059e-02,9.229344e-01,9.227539e-01,5.524698e-05,1.536947e-07,2.998172e+01,4.007723e+00,2.597400e+01,3.215057e+01,1.698096e+02
4.335221e+05,5.017616e+00,1.090051e+03,1.261633e-02,9.229839e-01,9.227553e-01,5.678356e-05,1.536062e-07,2.998752e+01,4.013476e+00,2.597404e+01,3.215486e+01,1.699000e+02
4.335321e+05,5.017732e+00,1.100052e+03,1.273208e-02,9.228651e-01,9.227567e-01,5.831925e-05,1.535179e-07,2.998738e+01,4.013343e+00,2.597404e+01,3.215834e+01,1.698979e+02
4.335421e+05,5.017848e+00,1.110052e+03,1.284783e-02,9.227736e-01,9.227581e-01,5.985406e-05,1.534298e-07,2.998110e+01,4.008056e+00,2.597305e+01,3.215477e+01,1.698000e+02
4.335521e+05,5.017964e+00,1.120053e+03,1.296357e-02,9.228134e-01,9.227595e-01,6.138799e-05,1.533417e-07,2.998038e+01,4.012756e+00,2.596762e+01,3.215238e+01,1.698113e+02
4.335621e+05,5.018079e+00,1.130053e+03,1.307932e-02,9.227870e-01,9.227609e-01,6.292104e-05,1.532538e-07,2.997360e+01,4.007650e+00,2.596595e+01,3.214627e+01,1.698915e+02
4.335721e+05,5.018195e+00,1.140054e+03,1.319506e-02,9.227107e-01,9.227624e-01,6.445321e-05,1.531659e-07,2.996106e+01,4.012677e+00,2.594838e+01,3.213458e+01,1.698000e+02
4.335821e+05,5.018311e+00,1.150054e+03,1.331081e-02,9.226994e-01,9.227638e-01,6.598450e-05,1.530782e-07,2.995482e+01,4.007110e+00,2.594771e+01,3.212863e+01,1.698000e+02
4.335921e+05,5.018427e+00,1.160055e+03,1.342656e-02,9.227779e-01,9.227652e-01,6.751492e-05,1.529907e-07,2.994903e+01,4.007110e+00,2.594192e+01,3.211997e+01,1.698127e+02
4.336021e+05,5.018542e+00,1.170055e+03,1.354230e-02,9.227698e-01,9.227666e-01,6.904446e-05,1.529032e-07,2.994916e+01,4.007110e+00,2.594205e+01,3.212035e+01,1.698981e+02
4.336121e+05,5.018658e+00,1.180055e+03,1.365805e-02,9.227247e-01,9.227680e-01,7.057313e-05,1.528159e-07,2.995534e+01,4.007110e+00,2.594823e+01,3.212843e+01,1.698016e+02
4.336221e+05,5.018774e+00,1.190056e+03,1.377380e-02,9.226681e-01,9.227694e-01,7.210092e-05,1.527287e-07,2.991063e+01,4.007842e+00,2.590278e+01,3.208162e+01,1.697885e+02
4.336321e+05,5.018890e+00,1.200056e+03,1.388954e-02,9.226657e-01,9.227708e-01,7.362784e-05,1.526416e-07,2.993118e+01,4.013476e+00,2.591770e+01,3.210350e+01,1.697087e+02
4.336421e+05,5.019005e+00,1.210057e+03,1.400529e-02,9.226511e-01,9.227722e-01,7.515390e-05,1.525546e-07,2.996828e+01,4.013476e+00,2.595480e+01,3.214415e+01,1.697873e+02
4.336521e+05,5.019121e+00,1.220057e+03,1.412103e-02,9.226613e-01,9.227736e-01,7.667908e-05,1.524677e-07,2.996763e+01,4.013476e+00,2.595416e+01,3.214314e+01,1.697100e+02
4.336621e+05,5.019237e+00,1.230058e+03,1.423678e-02,9.227333e-01,9.227750e-01,7.820339e-05,1.523810e-07,2.996097e+01,4.012586e+00,2.594838e+01,3.213380e+01,1.698000e+02
4.336721e+05,5.019353e+00,1.240058e+03,1.435253e-02,9.227349e-01,9.227765e-01,7.972684e-05,1.522944e-07,2.995483e+01,4.007724e+00,2.594711e+01,3.212751e+01,1.698000e+02
4.336821e+05,5.019468e+00,1.250059e+03,1.446827e-02,9.226731e-01,9.227779e-01,8.124942e-05,1.522079e-07,2.994912e+01,4.013391e+00,2.593573e+01,3.212273e+01,1.698000e+02
4.336921e+05,5.019584e+00,1.260059e+03,1.458402e-02,9.227222e-01,9.227793e-01,8.277114e-05,1.521215e-07,2.994126e+01,4.013476e+00,2.592779e+01,3.211271e+01,1.697037e+02
4.337021e+05,5.019700e+00,1.270060e+03,1.469976e-02,9.229147e-01,9.227807e-01,8.429200e-05,1.520352e-07,2.996186e+01,4.013476e+00,2.594839e+01,3.212917e+01,1.698000e+02
4.337121e+05,5.019816e+00,1.280060e+03,1.481551e-02,9.228192e-01,9.227821e-01,8.581199e-05,1.519490e-07,2.996269e+01,4.013476e+00,2.594922e+01,3.213298e+01,1.697871e+02
4.337221e+05,5.019931e+00,1.290061e+03,1.493126e-02,9.227495e-01,9.227835e-01,8.733112e-05,1.518630e-07,2.996828e+01,4.013476e+00,2.595480e+01,3.214115e+01,1.697000e+02
4.337321e+05,5.020047e+00,1.300061e+03,1.504700e-02,9.227495e-01,9.227849e-01,8.884939e-05,1.517771e-07,2.996828e+01,4.013476e+00,2.595480e+01,3.214115e+01,1.697000e+02
4.337421e+05,5.020163e+00,1.310062e+03,1.516275e-02,9.227495e-01,9.227863e-01,9.036681e-05,1.516913e-07,2.996765e+01,4.013476e+00,2.595417e+01,3.214047e+01,1.697000e+02
4.337521e+05,5.020278e+00,1.320062e+03,1.527850e-02,9.227495e-01,9.227877e-01,9.188336e-05,1.516056e-07,2.996194e+01,4.013476e+00,2.594846e+01,3.213428e+01,1.697000e+02
4.337621e+05,5.020394e+00,1.330063e+03,1.539424e-02,9.227495e-01,9.227891e-01,9.339906e-05,1.515200e-07,2.996141e+01,4.013476e+00,2.594793e+01,3.213371e+01,1.697000e+02
4.337721e+05,5.020510e+00,1.340063e+03,1.550999e-02,9.227390e-01,9.227905e-01,9.491390e-05,1.514346e-07,2.994904e+01,4.013476e+00,2.593556e+01,3.212062e+01,1.697000e+02
4.337821e+05,5.020626e+00,1.350063e+03,1.562573e-02,9.226893e-01,9.227919e-01,9.642789e-05,1.513492e-07,2.994791e+01,4.013476e+00,2.593444e+01,3.212092e+01,1.696869e+02
4.337921e+05,5.020741e+00,1.360064e+03,1.574148e-02,9.227287e-01,9.227933e-01,9.794103e-05,1.512640e-07,2.994138e+01,4.013476e+00,2.592790e+01,3.211264e+01,1.696104e+02
4.338021e+05,5.020857e+00,1.370064e+03,1.585723e-02,9.227986e-01,9.227947e-01,9.945332e-05,1.511789e-07,2.995088e+01,4.013476e+00,2.593740e+01,3.212080e+01,1.696856e+02
4.338121e+05,5.020973e+00,1.380065e+03,1.597297e-02,9.227640e-01,9.227960e-01,1.009648e-04,1.510939e-07,2.996186e+01,4.013476e+00,2.594839e+01,3.213376e+01,1.696000e+02
4.338221e+05,5.021089e+00,1.390065e+03,1.608872e-02,9.227518e-01,9.227974e-01,1.024753e-04,1.510091e-07,2.996186e+01,4.013476e+00,2.594839e+01,3.213413e+01,1.696000e+02
4.338321e+05,5.021204e+00,1.400066e+03,1.620447e-02,9.228305e-01,9.227988e-01,1.039851e-04,1.509243e-07,2.996186e+01,4.013476e+00,2.594839e+01,3.213173e+01,1.696037e+02
4.338421e+05,5.021320e+00,1.410066e+03,1.632021e-02,9.228146e-01,9.228002e-01,1.054940e-04,1.508396e-07,2.996188e+01,4.013476e+00,2.594840e+01,3.213223e+01,1.696998e+02
4.338521e+05,5.021436e+00,1.420067e+03,1.643596e-02,9.228062e-01,9.228016e-01,1.070020e-04,1.507551e-07,2.996828e+01,4.013476e+00,2.595480e+01,3.213942e+01,1.696133e+02
4.338621e+05,5.021552e+00,1.430067e+03,1.655170e-02,9.227961e-01,9.228030e-01,1.085092e-04,1.506707e-07,2.996828e+01,4.013476e+00,2.595480e+01,3.213973e+01,1.696894e+02
4.338721e+05,5.021667e+00,1.440068e+03,1.666745e-02,9.227283e-01,9.228044e-01,1.100156e-04,1.505864e-07,2.996641e+01,4.013476e+00,2.595293e+01,3.213978e+01,1.696000e+02
4.338821e+05,5.021783e+00,1.450068e+03,1.678320e-02,9.227241e-01,9.228058e-01,1.115211e-04,1.505022e-07,2.995393e+01,4.013476e+00,2.594045e+01,3.212638e+01,1.696000e+02
4.338921e+05,5.021899e+00,1.460069e+03,1.689894e-02,9.227241e-01,9.228072e-01,1.130258e-04,1.504181e-07,2.994060e+01,4.013476e+00,2.592713e+01,3.211194e+01,1.696000e+02
4.339021e+05,5.022015e+00,1.470069e+03,1.701469e-02,9.227908e-01,9.228086e-01,1.145296e-04,1.503342e-07,2.994082e+01,4.013476e+00,2.592734e+01,3.211014e+01,1.696000e+02
4.339121e+05,5.022130e+00,1.480070e+03,1.713043e-02,9.229252e-01,9.228100e-01,1.160326e-04,1.502503e-07,2.994906e+01,4.013476e+00,2.593558e+01,3.211498e+01,1.696000e+02
4.339221e+05,5.022246e+00,1.490070e+03,1.724618e-02,9.229778e-01,9.228113e-01,1.175347e-04,1.501666e-07,2.995581e+01,4.013476e+00,2.594233e+01,3.212069e+01,1.696000e+02
4.339321e+05,5.022362e+00,1.500071e+03,1.736193e-02,9.229617e-01,9.228127e-01,1.190360e-04,1.500829e-07,2.996256e+01,4.013476e+00,2.594908e+01,3.212849e+01,1.696000e+02
4.339421e+05,5.022478e+00,1.510071e+03,1.747767e-02,9.229588e-01,9.228141e-01,1.205365e-04,1.499994e-07,2.996922e+01,4.013476e+00,2.595574e+01,3.213580e+01,1.696000e+02
4.339521e+05,5.022593e+00,1.520071e+03,1.759342e-02,9.229402e-01,9.228155e-01,1.220362e-04,1.499160e-07,2.997469e+01,4.013476e+00,2.596121e+01,3.214229e+01,1.696000e+02
4.339621e+05,5.022709e+00,1.530072e+03,1.770917e-02,9.229216e-01,9.228169e-01,1.235350e-04,1.498327e-07,2.997518e+01,4.013476e+00,2.596170e+01,3.214339e+01,1.696000e+02
4.339721e+05,5.022825e+00,1.540072e+03,1.782491e-02,9.228802e-01,9.228183e-01,1.250330e-04,1.497495e-07,2.998110e+01,4.013476e+00,2.596763e+01,3.215107e+01,1.696000e+02
4.339821e+05,5.022941e+00,1.550073e+03,1.794066e-02,9.228636e-01,9.228196e-01,1.265301e-04,1.496665e-07,2.998110e+01,4.013476e+00,2.596763e+01,3.215157e+01,1.696000e+02
4.339921e+05,5.023056e+00,1.560073e+03,1.805640e-02,9.228472e-01,9.228210e-01,1.280264e-04,1.495835e-07,2.998110e+01,4.013476e+00,2.596763e+01,3.215208e+01,1.696000e+02
4.340021e+05,5.023172e+00,1.570074e+03,1.817215e-02,9.228958e-01,9.228224e-01,1.295219e-04,1.495007e-07,2.998110e+01,4.013476e+00,2.596763e+01,3.215059e+01,1.696022e+02
4.340121e+05,5.023288e+00,1.580074e+03,1.828790e-02,9.228505e-01,9.228238e-01,1.310166e-04,1.494179e-07,2.998015e+01,4.013476e+00,2.596667e+01,3.215094e+01,1.696851e+02
4.340221e+05,5.023404e+00,1.590075e+03,1.840364e-02,9.227657e-01,9.228252e-01,1.325104e-04,1.493353e-07,2.997396e+01,4.013476e+00,2.596048e+01,3.214682e+01,1.696000e+02
4.340321e+05,5.023519e+00,1.600075e+03,1.851939e-02,9.227657e-01,9.228265e-01,1.340034e-04,1.492528e-07,2.996777e+01,4.013476e+00,2.595430e+01,3.214011e+01,1.696000e+02
4.340421e+05,5.023635e+00,1.610076e+03,1.863514e-02,9.227657e-01,9.228279e-01,1.354956e-04,1.491704e-07,2.996159e+01,4.013476e+00,2.594811e+01,3.213341e+01,1.696000e+02
4.340521e+05,5.023751e+00,1.620076e+03,1.875088e-02,9.227702e-01,9.228293e-01,1.369870e-04,1.490881e-07,2.995550e+01,4.013476e+00,2.594202e+01,3.212668e+01,1.696000e+02
4.340621e+05,5.023867e+00,1.630077e+03,1.886663e-02,9.228486e-01,9.228307e-01,1.384775e-04,1.490059e-07,2.996186e+01,4.013476e+00,2.594839e+01,3.213118e+01,1.696055e+02
4.340721e+05,5.023982e+00,1.640077e+03,1.898237e-02,9.228454e-01,9.228320e-01,1.399672e-04,1.489238e-07,2.996199e+01,4.013350e+00,2.594864e+01,3.213143e+01,1.696980e+02
4.340821e+05,5.024098e+00,1.650078e+03,1.909812e-02,9.227670e-01,9.228334e-01,1.414561e-04,1.488418e-07,2.996818e+01,4.007210e+00,2.596097e+01,3.214104e+01,1.696016e+02
4.340921e+05,5.024214e+00,1.660078e+03,1.921387e-02,9.227657e-01,9.228348e-01,1.429442e-04,1.487600e-07,2.996828e+01,4.013476e+00,2.595480e+01,3.214066e+01,1.696000e+02
4.341021e+05,5.024330e+00,1.670078e+03,1.932961e-02,9.227644e-01,9.228362e-01,1.444315e-04,1.486782e-07,2.996828e+01,4.012966e+00,2.595531e+01,3.214074e+01,1.696000e+02
4.341121e+05,5.024445e+00,1.680079e+03,1.944536e-02,9.227486e-01,9.228375e-01,1.459179e-04,1.485966e-07,2.996828e+01,4.007395e+00,2.596088e+01,3.214169e+01,1.696000e+02
4.341221e+05,5.024561e+00,1.690079e+03,1.956110e-02,9.227486e-01,9.228389e-01,1.474036e-04,1.485151e-07,2.996828e+01,4.013476e+00,2.595480e+01,3.214118e+01,1.696000e+02
4.341321e+05,5.024677e+00,1.700080e+03,1.967685e-02,9.227486e-01,9.228403e-01,1.488884e-04,1.484336e-07,2.996754e+01,4.013476e+00,2.595407e+01,3.214039e+01,1.696000e+02
4.341421e+05,5.024793e+00,1.710080e+03,1.979260e-02,9.227486e-01,9.228416e-01,1.503724e-04,1.483523e-07,2.995512e+01,4.013476e+00,2.594165e+01,3.212693e+01,1.696000e+02
4.341521e+05,5.024908e+00,1.720081e+03,1.990834e-02,9.227486e-01,9.228430e-01,1.518556e-04,1.482711e-07,2.994069e+01,4.013476e+00,2.592721e+01,3.211128e+01,1.696000e+02
4.341621e+05,5.025024e+00,1.730081e+03,2.002409e-02,9.228265e-01,9.228444e-01,1.533379e-04,1.481900e-07,2.994080e+01,4.013476e+00,2.592732e+01,3.210903e+01,1.696000e+02
4.341721e+05,5.025140e+00,1.740082e+03,2.013984e-02,9.229471e-01,9.228457e-01,1.548195e-04,1.481090e-07,2.995009e+01,4.012954e+00,2.593713e+01,3.211547e+01,1.696000e+02
4.341821e+05,5.025256e+00,1.750082e+03,2.025558e-02,9.230033e-01,9.228471e-01,1.563002e-04,1.480281e-07,2.996216e+01,4.007406e+00,2.595475e+01,3.212730e+01,1.696000e+02
4.341921e+05,5.025371e+00,1.760083e+03,2.037133e-02,9.230077e-01,9.228485e-01,1.577802e-04,1.479473e-07,2.996835e+01,4.013476e+00,2.595488e+01,3.213337e+01,1.696000e+02
4.342021e+05,5.025487e+00,1.770083e+03,2.048707e-02,9.230606e-01,9.228498e-01,1.592593e-04,1.478666e-07,2.997507e+01,4.013476e+00,2.596159e+01,3.213903e+01,1.696059e+02
4.342121e+05,5.025603e+00,1.780084e+03,2.060282e-02,9.230403e-01,9.228512e-01,1.607377e-04,1.477861e-07,2.998125e+01,4.013476e+00,2.596778e+01,3.214635e+01,1.696976e+02
4.342221e+05,5.025719e+00,1.790084e+03,2.071857e-02,9.229433e-01,9.228526e-01,1.622152e-04,1.477056e-07,2.998744e+01,4.013476e+00,2.597396e+01,3.215601e+01,1.696012e+02
4.342321e+05,5.025834e+00,1.800085e+03,2.083431e-02,9.228997e-01,9.228539e-01,1.636919e-04,1.476253e-07,2.998752e+01,4.013476e+00,2.597404e+01,3.215743e+01,1.696000e+02
4.342421e+05,5.025950e+00,1.810085e+03,2.095006e-02,9.228890e-01,9.228553e-01,1.651678e-04,1.475450e-07,2.998752e+01,4.013476e+00,2.597404e+01,3.215775e+01,1.696000e+02
4.342521e+05,5.026066e+00,1.820086e+03,2.106580e-02,9.229489e-01,9.228567e-01,1.666430e-04,1.474649e-07,2.998752e+01,4.013476e+00,2.597404e+01,3.215593e+01,1.696122e+02
4.342621e+05,5.026182e+00,1.830086e+03,2.118155e-02,9.229146e-01,9.228580e-01,1.681173e-04,1.473848e-07,2.998743e+01,4.013476e+00,2.597396e+01,3.215688e+01,1.696987e+02
4.342721e+05,5.026297e+00,1.840086e+03,2.129730e-02,9.228849e-01,9.228594e-01,1.695908e-04,1.473049e-07,2.998125e+01,4.013476e+00,2.596777e+01,3.215108e+01,1.696023e+02
4.342821e+05,5.026413e+00,1.850087e+03,2.141304e-02,9.229448e-01,9.228607e-01,1.710635e-04,1.472250e-07,2.997453e+01,4.013476e+00,2.596105e+01,3.214197e+01,1.697000e+02
4.342921e+05,5.026529e+00,1.860087e+03,2.152879e-02,9.228459e-01,9.228621e-01,1.725354e-04,1.471453e-07,2.996834e+01,4.013476e+00,2.595486e+01,3.213828e+01,1.697000e+02
4.343021e+05,5.026645e+00,1.870088e+03,2.164454e-02,9.227657e-01,9.228635e-01,1.740066e-04,1.470657e-07,2.996162e+01,4.013476e+00,2.594814e+01,3.213344e+01,1.696000e+02
4.343121e+05,5.026760e+00,1.880088e+03,2.176028e-02,9.227756e-01,9.228648e-01,1.754769e-04,1.469862e-07,2.995547e+01,4.013476e+00,2.594199e+01,3.212648e+01,1.696000e+02
4.343221e+05,5.026876e+00,1.890089e+03,2.187603e-02,9.228544e-01,9.228662e-01,1.769464e-04,1.469068e-07,2.996186e+01,4.012691e+00,2.594917e+01,3.213107e+01,1.696123e+02
4.343321e+05,5.026992e+00,1.900089e+03,2.199177e-02,9.228460e-01,9.228675e-01,1.784152e-04,1.468274e-07,2.996186e+01,4.007204e+00,2.595466e+01,3.213179e+01,1.696985e+02
4.343421e+05,5.027108e+00,1.910090e+03,2.210752e-02,9.227528e-01,9.228689e-01,1.798831e-04,1.467482e-07,2.996186e+01,4.013344e+00,2.594852e+01,3.213411e+01,1.696021e+02
4.343521e+05,5.027223e+00,1.920090e+03,2.222327e-02,9.228302e-01,9.228702e-01,1.813503e-04,1.466691e-07,2.996828e+01,4.013476e+00,2.595480e+01,3.213869e+01,1.696027e+02
4.343621e+05,5.027339e+00,1.930091e+03,2.233901e-02,9.228280e-01,9.228716e-01,1.828166e-04,1.465901e-07,2.996828e+01,4.013476e+00,2.595480e+01,3.213876e+01,1.696992e+02
4.343721e+05,5.027455e+00,1.940091e+03,2.245476e-02,9.227486e-01,9.228729e-01,1.842822e-04,1.465112e-07,2.996777e+01,4.013476e+00,2.595429e+01,3.214063e+01,1.696000e+02
4.343821e+05,5.027571e+00,1.950092e+03,2.257051e-02,9.227486e-01,9.228743e-01,1.857470e-04,1.464324e-07,2.995542e+01,4.013476e+00,2.594194e+01,3.212724e+01,1.696000e+02
4.343921e+05,5.027686e+00,1.960092e+03,2.268625e-02,9.227486e-01,9.228756e-01,1.872110e-04,1.463537e-07,2.994797e+01,4.013476e+00,2.593449e+01,3.211917e+01,1.696000e+02
4.344021e+05,5.027802e+00,1.970093e+03,2.280200e-02,9.227493e-01,9.228770e-01,1.886742e-04,1.462752e-07,2.994048e+01,4.013370e+00,2.592711e+01,3.211105e+01,1.696000e+02
4.344121e+05,5.027918e+00,1.980093e+03,2.291774e-02,9.227846e-01,9.228783e-01,1.901366e-04,1.461967e-07,2.994048e+01,4.007230e+00,2.593325e+01,3.211049e+01,1.696000e+02
4.344221e+05,5.028033e+00,1.990094e+03,2.303349e-02,9.228221e-01,9.228797e-01,1.915983e-04,1.461183e-07,2.994922e+01,4.013476e+00,2.593575e+01,3.211829e+01,1.696000e+02
4.344321e+05,5.028149e+00,2.000094e+03,2.314924e-02,9.228269e-01,9.228810e-01,1.930591e-04,1.460400e-07,2.995541e+01,4.013476e+00,2.594193e+01,3.212485e+01,1.696000e+02
4.344421e+05,5.028265e+00,2.010094e+03,2.326498e-02,9.228222e-01,9.228824e-01,1.945192e-04,1.459618e-07,2.995571e+01,4.007110e+00,2.594860e+01,3.212586e+01,1.696000e+02
4.344521e+05,5.028381e+00,2.020095e+03,2.338073e-02,9.228269e-01,9.228837e-01,1.959785e-04,1.458837e-07,2.996186e+01,4.007110e+00,2.595475e+01,3.213238e+01,1.696000e+02
4.344621e+05,5.028496e+00,2.030095e+03,2.349647e-02,9.228223e-01,9.228851e-01,1.974370e-04,1.458058e-07,2.996221e+01,4.007454e+00,2.595475e+01,3.213286e+01,1.696000e+02
4.344721e+05,5.028612e+00,2.040096e+03,2.361222e-02,9.228270e-01,9.228864e-01,1.988948e-04,1.457279e-07,2.996816e+01,4.013476e+00,2.595468e+01,3.213866e+01,1.696000e+02
4.344821e+05,5.028728e+00,2.050096e+03,2.372797e-02,9.228270e-01,9.228878e-01,2.003517e-04,1.456501e-07,2.996197e+01,4.013476e+00,2.594849e+01,3.213196e+01,1.696000e+02
4.344921e+05,5.028844e+00,2.060097e+03,2.384371e-02,9.228270e-01,9.228891e-01,2.018079e-04,1.455724e-07,2.996166e+01,4.007110e+00,2.595455e+01,3.213216e+01,1.696000e+02
4.345021e+05,5.028959e+00,2.070097e+03,2.395946e-02,9.228235e-01,9.228905e-01,2.032633e-04,1.454948e-07,2.995548e+01,4.007110e+00,2.594837e+01,3.212556e+01,1.696000e+02
4.345121e+05,5.029075e+00,2.080098e+03,2.407521e-02,9.227688e-01,9.228918e-01,2.047179e-04,1.454174e-07,2.993407e+01,4.013476e+00,2.592059e+01,3.210349e+01,1.695957e+02
4.345221e+05,5.029191e+00,2.090098e+03,2.419095e-02,9.228203e-01,9.228931e-01,2.061718e-04,1.453400e-07,2.993425e+01,4.013476e+00,2.592078e+01,3.210213e+01,1.695000e+02
4.345321e+05,5.029307e+00,2.100099e+03,2.430670e-02,9.229998e-01,9.228945e-01,2.076249e-04,1.452627e-07,2.995578e+01,4.013476e+00,2.594230e+01,3.211999e+01,1.695000e+02
4.345421e+05,5.029422e+00,2.110099e+03,2.442244e-02,9.231156e-01,9.228958e-01,2.090772e-04,1.451855e-07,2.996149e+01,4.013476e+00,2.594801e+01,3.212265e+01,1.695000e+02
4.345521e+05,5.029538e+00,2.120100e+03,2.453819e-02,9.231206e-01,9.228972e-01,2.105287e-04,1.451085e-07,2.996817e+01,4.013476e+00,2.595469e+01,3.212973e+01,1.695984e+02
4.345621e+05,5.029654e+00,2.130100e+03,2.465394e-02,9.230967e-01,9.228985e-01,2.119795e-04,1.450315e-07,2.997490e+01,4.013476e+00,2.596142e+01,3.213775e+01,1.695033e+02
4.345721e+05,5.029770e+00,2.140101e+03,2.476968e-02,9.231575e-01,9.228998e-01,2.134295e-04,1.449546e-07,2.998109e+01,4.013476e+00,2.596761e+01,3.214260e+01,1.695997e+02
4.345821e+05,5.029885e+00,2.150101e+03,2.488543e-02,9.231362e-01,9.229012e-01,2.148787e-04,1.448778e-07,2.998781e+01,4.013476e+00,2.597433e+01,3.215053e+01,1.696000e+02
4.345921e+05,5.030001e+00,2.160102e+03,2.500118e-02,9.230962e-01,9.229025e-01,2.163272e-04,1.448011e-07,2.999400e+01,4.013476e+00,2.598052e+01,3.215846e+01,1.696000e+02
4.346021e+05,5.030117e+00,2.170102e+03,2.511692e-02,9.230747e-01,9.229038e-01,2.177749e-04,1.447246e-07,3.000028e+01,4.013476e+00,2.598680e+01,3.216591e+01,1.696000e+02
4.346121e+05,5.030233e+00,2.180102e+03,2.523267e-02,9.230391e-01,9.229052e-01,2.192218e-04,1.446481e-07,3.000028e+01,4.013476e+00,2.598680e+01,3.216699e+01,1.696000e+02
4.346221e+05,5.030348e+00,2.190103e+03,2.534841e-02,9.230049e-01,9.229065e-01,2.206680e-04,1.445717e-07,3.000028e+01,4.013476e+00,2.598680e+01,3.216804e+01,1.696000e+02
4.346321e+05,5.030464e+00,2.200103e+03,2.546416e-02,9.230602e-01,9.229079e-01,2.221134e-04,1.444954e-07,2.999393e+01,4.013476e+00,2.598046e+01,3.215948e+01,1.696035e+02
4.346421e+05,5.030580e+00,2.210104e+03,2.557991e-02,9.231020e-01,9.229092e-01,2.235580e-04,1.444192e-07,2.999393e+01,4.013476e+00,2.598046e+01,3.215820e+01,1.696999e+02
4.346521e+05,5.030696e+00,2.220104e+03,2.569565e-02,9.230585e-01,9.229105e-01,2.250019e-04,1.443431e-07,2.998691e+01,4.013476e+00,2.597344e+01,3.215193e+01,1.697000e+02
4.346621e+05,5.030811e+00,2.230105e+03,2.581140e-02,9.229598e-01,9.229118e-01,2.264450e-04,1.442671e-07,2.997445e+01,4.013476e+00,2.596097e+01,3.214143e+01,1.696987e+02
4.346721e+05,5.030927e+00,2.240105e+03,2.592714e-02,9.228826e-01,9.229132e-01,2.278874e-04,1.441912e-07,2.995456e+01,4.013476e+00,2.594108e+01,3.212223e+01,1.696000e+02
4.346821e+05,5.031043e+00,2.250106e+03,2.604289e-02,9.229570e-01,9.229145e-01,2.293290e-04,1.441154e-07,2.994048e+01,4.013476e+00,2.592701e+01,3.210472e+01,1.696022e+02
4.346921e+05,5.031159e+00,2.260106e+03,2.615864e-02,9.230897e-01,9.229158e-01,2.307698e-04,1.440397e-07,2.994048e+01,4.013476e+00,2.592701e+01,3.210068e+01,1.696913e+02
4.347021e+05,5.031274e+00,2.270107e+03,2.627438e-02,9.230989e-01,9.229172e-01,2.322099e-04,1.439641e-07,2.996077e+01,4.013476e+00,2.594729e+01,3.212238e+01,1.697000e+02
4.347121e+05,5.031390e+00,2.280107e+03,2.639013e-02,9.230918e-01,9.229185e-01,2.336492e-04,1.438886e-07,2.996828e+01,4.013468e+00,2.595482e+01,3.213073e+01,1.696001e+02
4.347221e+05,5.031506e+00,2.290108e+03,2.650588e-02,9.230980e-01,9.229198e-01,2.350878e-04,1.438132e-07,2.997532e+01,4.007110e+00,2.596821e+01,3.213869e+01,1.696951e+02
4.347321e+05,5.031622e+00,2.300108e+03,2.662162e-02,9.230597e-01,9.229212e-01,2.365256e-04,1.437379e-07,2.998752e+01,4.007110e+00,2.598041e+01,3.215308e+01,1.696015e+02
4.347421e+05,5.031737e+00,2.310109e+03,2.673737e-02,9.231194e-01,9.229225e-01,2.379627e-04,1.436627e-07,2.998791e+01,4.007110e+00,2.598080e+01,3.215168e+01,1.697000e+02
4.347521e+05,5.031853e+00,2.320109e+03,2.685311e-02,9.230839e-01,9.229238e-01,2.393990e-04,1.435875e-07,2.999393e+01,4.007263e+00,2.598667e+01,3.215927e+01,1.697000e+02
