Repository: brandonlampe/CS_Data

# Repository for Crushed Salt Data
**Grant No: 456417**

This is a work in progress!

## Repository Content

### Directory Names
A uniform namining structure still in progress, but in general directories are named according to the following:
 - Names contain no spaces, a single underscore "_" will be used as a file name seperator.
 - Files are for the Crushed Salt Project (CSP); therefore, the first three charaters of each file are "CSP".
 - Folders are organized by which frame the test was performed on i.e., A2 or A3.
 - The fifth and sixth charaters of each file name will therefore be "A" followed by the frame number.
 - Files are chronologically labeled in order of tests performed on a specific frame.That is to say numbering is frame specific (e.g., 01, 02,...,nn tests performed on a specific frame)Therefore the final two characters will be the test number.

### Crushed Salt Testing
The bulk of current repo contents are tests on crushed salt performed at Sandia National Laboratory in Albuquerque, NM.  Future contents of this repository include:
 - Photographs of crushed salt samples (pre and post testing)
 - Permeability test results
 - Thermalconductivity test results
 - Porosity test results

File: UNM_WP_HY_175_09/IscoMeasurements/STAGE07/CREEP_FIT/175_09_STAGE07_CREEP_OUT.csv (part 1 of 33)
Analysis by Brandon Lampe, performed on: 2016/07/06 13:19:08
Experimental results below begin at: 2016/04/14 09:54:5
Duration (sec),Duration (day),Elapsed Time (sec),Elapsed Time (day),Interpolated Fractional Density,Fit to Fractional Density,Fit to Volume Strain,Fit to Volume Strain Rate (1/sec),Confining Pressure (MPa),Pore Pressure (MPa),Terzaghi Pressure (MPa),Solid Pressure (MPa),Temperature (C))
5.201280e+05,6.020000e+00,0.000000e+00,0.000000e+00,9.272402e-01,9.270936e-01,-1.580812e-04,1.102251e-07,2.997469e+01,-2.352000e-02,2.999821e+01,3.232863e+01,1.700000e+02
5.201380e+05,6.020116e+00,1.000078e+01,1.157498e-04,9.272135e-01,9.270946e-01,-1.569789e-04,1.102102e-07,2.997438e+01,-2.988448e-02,3.000427e+01,3.232972e+01,1.700000e+02
5.201480e+05,6.020231e+00,2.000156e+01,2.314995e-04,9.271163e-01,9.270956e-01,-1.558769e-04,1.101805e-07,2.996804e+01,-2.996401e-02,2.999800e+01,3.232628e+01,1.699988e+02
5.201580e+05,6.020347e+00,3.000234e+01,3.472493e-04,9.271006e-01,9.270967e-01,-1.547751e-04,1.101508e-07,2.994948e+01,-3.610308e-02,2.998558e+01,3.230729e+01,1.699023e+02
5.201680e+05,6.020463e+00,4.000312e+01,4.629991e-04,9.271783e-01,9.270977e-01,-1.536737e-04,1.101211e-07,2.993391e+01,-3.624897e-02,2.997016e+01,3.228780e+01,1.700000e+02
5.201780e+05,6.020579e+00,5.000390e+01,5.787489e-04,9.270983e-01,9.270987e-01,-1.525725e-04,1.100914e-07,2.992772e+01,-3.624897e-02,2.996397e+01,3.228392e+01,1.700000e+02
5.201880e+05,6.020694e+00,6.000468e+01,6.944986e-04,9.270403e-01,9.270997e-01,-1.514717e-04,1.100618e-07,2.994104e+01,-3.624897e-02,2.997729e+01,3.230031e+01,1.699000e+02
5.201980e+05,6.020810e+00,7.000546e+01,8.102484e-04,9.272306e-01,9.271007e-01,-1.503711e-04,1.100321e-07,2.995545e+01,-3.624897e-02,2.999170e+01,3.230921e+01,1.699002e+02
5.202080e+05,6.020926e+00,8.000624e+01,9.259982e-04,9.272353e-01,9.271018e-01,-1.492709e-04,1.100025e-07,2.995577e+01,-3.624897e-02,2.999202e+01,3.230939e+01,1.699950e+02
5.202180e+05,6.021042e+00,9.000702e+01,1.041748e-03,9.272141e-01,9.271028e-01,-1.481709e-04,1.099729e-07,2.996196e+01,-3.624897e-02,2.999820e+01,3.231680e+01,1.699015e+02
5.202280e+05,6.021157e+00,1.000078e+02,1.157498e-03,9.272151e-01,9.271038e-01,-1.470712e-04,1.099433e-07,2.996814e+01,-3.624897e-02,3.000439e+01,3.232344e+01,1.699979e+02
5.202380e+05,6.021273e+00,1.100086e+02,1.273247e-03,9.272156e-01,9.271048e-01,-1.459719e-04,1.099137e-07,2.996845e+01,-3.624897e-02,3.000470e+01,3.232375e+01,1.699027e+02
5.202480e+05,6.021389e+00,1.200094e+02,1.388997e-03,9.272768e-01,9.271058e-01,-1.448728e-04,1.098841e-07,2.997464e+01,-3.624897e-02,3.001089e+01,3.232829e+01,1.699992e+02
5.202580e+05,6.021505e+00,1.300101e+02,1.504747e-03,9.272569e-01,9.271069e-01,-1.437740e-04,1.098545e-07,2.996828e+01,-3.624897e-02,3.000452e+01,3.232213e+01,1.700000e+02
5.202680e+05,6.021620e+00,1.400109e+02,1.620497e-03,9.272401e-01,9.271079e-01,-1.426755e-04,1.098250e-07,2.996828e+01,-3.627329e-02,3.000455e+01,3.232271e+01,1.700000e+02
5.202780e+05,6.021736e+00,1.500117e+02,1.736247e-03,9.271381e-01,9.271089e-01,-1.415773e-04,1.097955e-07,2.996828e+01,-4.194018e-02,3.001022e+01,3.232672e+01,1.700000e+02
5.202880e+05,6.021852e+00,1.600125e+02,1.851996e-03,9.270357e-01,9.271099e-01,-1.404795e-04,1.097659e-07,2.996151e+01,-4.250763e-02,3.000401e+01,3.232303e+01,1.699000e+02
5.202980e+05,6.021968e+00,1.700133e+02,1.967746e-03,9.271134e-01,9.271109e-01,-1.393819e-04,1.097364e-07,2.994088e+01,-3.636851e-02,2.997725e+01,3.229760e+01,1.699000e+02
5.203080e+05,6.022083e+00,1.800140e+02,2.083496e-03,9.271145e-01,9.271119e-01,-1.382846e-04,1.097069e-07,2.992747e+01,-4.242810e-02,2.996990e+01,3.228357e+01,1.699971e+02
5.203180e+05,6.022199e+00,1.900148e+02,2.199246e-03,9.270559e-01,9.271130e-01,-1.371875e-04,1.096775e-07,2.992128e+01,-3.628897e-02,2.995757e+01,3.227845e+01,1.699006e+02
5.203280e+05,6.022315e+00,2.000156e+02,2.314995e-03,9.271666e-01,9.271140e-01,-1.360908e-04,1.096480e-07,2.994957e+01,-3.624897e-02,2.998582e+01,3.230510e+01,1.699000e+02
5.203380e+05,6.022431e+00,2.100164e+02,2.430745e-03,9.273327e-01,9.271150e-01,-1.349944e-04,1.096185e-07,2.996194e+01,-3.624897e-02,2.999818e+01,3.231264e+01,1.699000e+02
5.203480e+05,6.022546e+00,2.200172e+02,2.546495e-03,9.273548e-01,9.271160e-01,-1.338983e-04,1.095891e-07,2.997336e+01,-3.624897e-02,3.000961e+01,3.232419e+01,1.699000e+02
5.203580e+05,6.022662e+00,2.300179e+02,2.662245e-03,9.273322e-01,9.271170e-01,-1.328025e-04,1.095597e-07,2.998110e+01,-3.624897e-02,3.001735e+01,3.233333e+01,1.699000e+02
5.203680e+05,6.022778e+00,2.400187e+02,2.777995e-03,9.273931e-01,9.271180e-01,-1.317069e-04,1.095303e-07,2.998110e+01,-3.624897e-02,3.001735e+01,3.233120e+01,1.699000e+02
5.203780e+05,6.022894e+00,2.500195e+02,2.893744e-03,9.274549e-01,9.271191e-01,-1.306117e-04,1.095009e-07,2.998772e+01,-3.644756e-02,3.002416e+01,3.233619e+01,1.700000e+02
5.203880e+05,6.023009e+00,2.600203e+02,3.009494e-03,9.274358e-01,9.271201e-01,-1.295167e-04,1.094715e-07,2.999390e+01,-4.258668e-02,3.003649e+01,3.234401e+01,1.700000e+02
5.203980e+05,6.023125e+00,2.700211e+02,3.125244e-03,9.273920e-01,9.271211e-01,-1.284221e-04,1.094421e-07,2.999393e+01,-4.233539e-02,3.003627e+01,3.234555e+01,1.700000e+02
5.204080e+05,6.023241e+00,2.800218e+02,3.240994e-03,9.273561e-01,9.271221e-01,-1.273277e-04,1.094128e-07,2.999388e+01,-3.629761e-02,3.003018e+01,3.234628e+01,1.700000e+02
5.204180e+05,6.023357e+00,2.900226e+02,3.356743e-03,9.273187e-01,9.271231e-01,-1.262337e-04,1.093835e-07,2.998817e+01,-4.196450e-02,3.003014e+01,3.234187e+01,1.700000e+02
5.204280e+05,6.023472e+00,3.000234e+02,3.472493e-03,9.272799e-01,9.271241e-01,-1.251399e-04,1.093541e-07,2.998154e+01,-3.668331e-02,3.001822e+01,3.233566e+01,1.700000e+02
5.204380e+05,6.023588e+00,3.100242e+02,3.588243e-03,9.272408e-01,9.271251e-01,-1.240464e-04,1.093248e-07,2.998110e+01,-3.624897e-02,3.001735e+01,3.233652e+01,1.700000e+02
5.204480e+05,6.023704e+00,3.200250e+02,3.703993e-03,9.271951e-01,9.271262e-01,-1.229532e-04,1.092955e-07,2.997405e+01,-4.261352e-02,3.001666e+01,3.233101e+01,1.700000e+02
5.204580e+05,6.023820e+00,3.300258e+02,3.819742e-03,9.271784e-01,9.271272e-01,-1.218603e-04,1.092663e-07,2.995549e+01,-4.261352e-02,2.999810e+01,3.231157e+01,1.700000e+02
5.204680e+05,6.023935e+00,3.400265e+02,3.935492e-03,9.271783e-01,9.271282e-01,-1.207677e-04,1.092370e-07,2.993990e+01,-4.232222e-02,2.998222e+01,3.229473e+01,1.700000e+02
5.204780e+05,6.024051e+00,3.500273e+02,4.051242e-03,9.271783e-01,9.271292e-01,-1.196754e-04,1.092077e-07,2.992772e+01,-3.631484e-02,2.996404e+01,3.228113e+01,1.700000e+02
5.204880e+05,6.024167e+00,3.600281e+02,4.166992e-03,9.271783e-01,9.271302e-01,-1.185834e-04,1.091785e-07,2.993391e+01,-4.245397e-02,2.997636e+01,3.228829e+01,1.700000e+02
5.204980e+05,6.024283e+00,3.700289e+02,4.282742e-03,9.272132e-01,9.271312e-01,-1.174917e-04,1.091493e-07,2.994813e+01,-4.261352e-02,2.999074e+01,3.230242e+01,1.700000e+02
5.205080e+05,6.024398e+00,3.800297e+02,4.398491e-03,9.272378e-01,9.271322e-01,-1.164002e-04,1.091201e-07,2.995483e+01,-4.261352e-02,2.999745e+01,3.230879e+01,1.700000e+02
5.205180e+05,6.024514e+00,3.900304e+02,4.514241e-03,9.272393e-01,9.271332e-01,-1.153091e-04,1.090909e-07,2.996209e+01,-4.261352e-02,3.000470e+01,3.231657e+01,1.700000e+02
5.205280e+05,6.024630e+00,4.000312e+02,4.629991e-03,9.272117e-01,9.271343e-01,-1.142183e-04,1.090617e-07,2.996828e+01,-4.261352e-02,3.001089e+01,3.232420e+01,1.700000e+02
5.205380e+05,6.024746e+00,4.100320e+02,4.745741e-03,9.271121e-01,9.271353e-01,-1.131277e-04,1.090325e-07,2.996828e+01,-4.230904e-02,3.001058e+01,3.232766e+01,1.699952e+02
5.205480e+05,6.024861e+00,4.200328e+02,4.861490e-03,9.270969e-01,9.271363e-01,-1.120374e-04,1.090034e-07,2.996836e+01,-3.632802e-02,3.000468e+01,3.232780e+01,1.699012e+02
5.205580e+05,6.024977e+00,4.300336e+02,4.977240e-03,9.270577e-01,9.271373e-01,-1.109475e-04,1.089742e-07,2.997454e+01,-4.246714e-02,3.001701e+01,3.233632e+01,1.699977e+02
5.205680e+05,6.025093e+00,4.400343e+02,5.092990e-03,9.270347e-01,9.271383e-01,-1.098578e-04,1.089451e-07,2.996865e+01,-4.261352e-02,3.001126e+01,3.233079e+01,1.699058e+02
5.205780e+05,6.025209e+00,4.500351e+02,5.208740e-03,9.270933e-01,9.271393e-01,-1.087684e-04,1.089160e-07,2.996828e+01,-4.261352e-02,3.001089e+01,3.232833e+01,1.699906e+02
5.205880e+05,6.025324e+00,4.600359e+02,5.324490e-03,9.270194e-01,9.271403e-01,-1.076793e-04,1.088869e-07,2.996218e+01,-4.261352e-02,3.000480e+01,3.232434e+01,1.700000e+02
5.205980e+05,6.025440e+00,4.700367e+02,5.440239e-03,9.269996e-01,9.271413e-01,-1.065905e-04,1.088578e-07,2.994047e+01,-4.261352e-02,2.998308e+01,3.230161e+01,1.699002e+02
5.206080e+05,6.025556e+00,4.800375e+02,5.555989e-03,9.270795e-01,9.271423e-01,-1.055020e-04,1.088287e-07,2.993407e+01,-4.261352e-02,2.997668e+01,3.229192e+01,1.700000e+02
5.206180e+05,6.025672e+00,4.900382e+02,5.671739e-03,9.270800e-01,9.271433e-01,-1.044137e-04,1.087997e-07,2.993429e+01,-4.261352e-02,2.997690e+01,3.229214e+01,1.700000e+02
5.206280e+05,6.025787e+00,5.000390e+02,5.787489e-03,9.270402e-01,9.271444e-01,-1.033258e-04,1.087706e-07,2.994872e+01,-4.261352e-02,2.999133e+01,3.230909e+01,1.700000e+02
5.206380e+05,6.025903e+00,5.100398e+02,5.903238e-03,9.271271e-01,9.271454e-01,-1.022382e-04,1.087416e-07,2.995509e+01,-4.261352e-02,2.999770e+01,3.231293e+01,1.699056e+02
5.206480e+05,6.026019e+00,5.200406e+02,6.018988e-03,9.271140e-01,9.271464e-01,-1.011508e-04,1.087126e-07,2.996127e+01,-4.261352e-02,3.000389e+01,3.232006e+01,1.699908e+02
5.206580e+05,6.026135e+00,5.300414e+02,6.134738e-03,9.270395e-01,9.271474e-01,-1.000637e-04,1.086836e-07,2.996797e+01,-4.261352e-02,3.001058e+01,3.232988e+01,1.699048e+02
5.206680e+05,6.026250e+00,5.400421e+02,6.250488e-03,9.270357e-01,9.271484e-01,-9.897695e-05,1.086546e-07,2.996828e+01,-4.261352e-02,3.001089e+01,3.233035e+01,1.699000e+02
5.206780e+05,6.026366e+00,5.500429e+02,6.366237e-03,9.270351e-01,9.271494e-01,-9.789047e-05,1.086256e-07,2.996828e+01,-4.305452e-02,3.001133e+01,3.233040e+01,1.699000e+02
5.206880e+05,6.026482e+00,5.600437e+02,6.481987e-03,9.270781e-01,9.271504e-01,-9.680427e-05,1.085967e-07,2.996828e+01,-5.095729e-02,3.001923e+01,3.232952e+01,1.699017e+02
5.206980e+05,6.026598e+00,5.700445e+02,6.597737e-03,9.270644e-01,9.271514e-01,-9.571836e-05,1.085677e-07,2.996828e+01,-4.277351e-02,3.001105e+01,3.232936e+01,1.699981e+02
5.207080e+05,6.026713e+00,5.800453e+02,6.713487e-03,9.270515e-01,9.271524e-01,-9.463275e-05,1.085388e-07,2.996221e+01,-4.261352e-02,3.000482e+01,3.232325e+01,1.699054e+02
5.207180e+05,6.026829e+00,5.900460e+02,6.829237e-03,9.270345e-01,9.271534e-01,-9.354742e-05,1.085099e-07,2.994240e+01,-4.261352e-02,2.998501e+01,3.230248e+01,1.699910e+02
5.207280e+05,6.026945e+00,6.000468e+02,6.944986e-03,9.269437e-01,9.271544e-01,-9.246238e-05,1.084810e-07,2.994048e+01,-4.261352e-02,2.998310e+01,3.230358e+01,1.699046e+02
5.207380e+05,6.027061e+00,6.100476e+02,7.060736e-03,9.270149e-01,9.271554e-01,-9.137763e-05,1.084521e-07,2.992865e+01,-5.044282e-02,2.997909e+01,3.228894e+01,1.699000e+02
5.207480e+05,6.027176e+00,6.200484e+02,7.176486e-03,9.270344e-01,9.271564e-01,-9.029317e-05,1.084232e-07,2.993522e+01,-4.261352e-02,2.997784e+01,3.229474e+01,1.699946e+02
5.207580e+05,6.027292e+00,6.300492e+02,7.292236e-03,9.270004e-01,9.271574e-01,-8.920900e-05,1.083944e-07,2.995557e+01,-4.277158e-02,2.999834e+01,3.231788e+01,1.699000e+02
5.207680e+05,6.027408e+00,6.400499e+02,7.407985e-03,9.270959e-01,9.271584e-01,-8.812511e-05,1.083655e-07,2.996175e+01,-5.095536e-02,3.001271e+01,3.232187e+01,1.699000e+02
5.207781e+05,6.027524e+00,6.500507e+02,7.523735e-03,9.270976e-01,9.271595e-01,-8.704152e-05,1.083367e-07,2.996186e+01,-5.109779e-02,3.001296e+01,3.232194e+01,1.699000e+02
5.207881e+05,6.027639e+00,6.600515e+02,7.639485e-03,9.270976e-01,9.271605e-01,-8.595821e-05,1.083078e-07,2.996186e+01,-5.109779e-02,3.001296e+01,3.232194e+01,1.699000e+02
5.207981e+05,6.027755e+00,6.700523e+02,7.755235e-03,9.270738e-01,9.271615e-01,-8.487519e-05,1.082790e-07,2.996186e+01,-5.109779e-02,3.001296e+01,3.232276e+01,1.699000e+02
5.208081e+05,6.027871e+00,6.800531e+02,7.870985e-03,9.270796e-01,9.271625e-01,-8.379246e-05,1.082502e-07,2.996186e+01,-5.109779e-02,3.001296e+01,3.232256e+01,1.699000e+02
5.208181e+05,6.027987e+00,6.900538e+02,7.986734e-03,9.270582e-01,9.271635e-01,-8.271002e-05,1.082215e-07,2.995045e+01,-5.109779e-02,3.000155e+01,3.231100e+01,1.699000e+02
5.208281e+05,6.028102e+00,7.000546e+02,8.102484e-03,9.270555e-01,9.271645e-01,-8.162786e-05,1.081927e-07,2.994872e+01,-5.109779e-02,2.999982e+01,3.230923e+01,1.699000e+02
5.208381e+05,6.028218e+00,7.100554e+02,8.218234e-03,9.270555e-01,9.271655e-01,-8.054599e-05,1.081639e-07,2.993429e+01,-5.109779e-02,2.998539e+01,3.229366e+01,1.699000e+02
5.208481e+05,6.028334e+00,7.200562e+02,8.333984e-03,9.270741e-01,9.271665e-01,-7.946441e-05,1.081352e-07,2.993453e+01,-5.109779e-02,2.998563e+01,3.229327e+01,1.699000e+02
5.208581e+05,6.028450e+00,7.300570e+02,8.449733e-03,9.271138e-01,9.271675e-01,-7.838312e-05,1.081065e-07,2.994785e+01,-5.109779e-02,2.999895e+01,3.230626e+01,1.699000e+02
5.208681e+05,6.028565e+00,7.400577e+02,8.565483e-03,9.272605e-01,9.271685e-01,-7.730212e-05,1.080778e-07,2.995467e+01,-5.109779e-02,3.000577e+01,3.230849e+01,1.699000e+02
5.208781e+05,6.028681e+00,7.500585e+02,8.681233e-03,9.272971e-01,9.271695e-01,-7.622140e-05,1.080491e-07,2.995545e+01,-5.109779e-02,3.000655e+01,3.230805e+01,1.699920e+02
5.208881e+05,6.028797e+00,7.600593e+02,8.796983e-03,9.271326e-01,9.271705e-01,-7.514097e-05,1.080204e-07,2.996117e+01,-5.109779e-02,3.001226e+01,3.231996e+01,1.699108e+02
5.208981e+05,6.028913e+00,7.700601e+02,8.912732e-03,9.271206e-01,9.271715e-01,-7.406082e-05,1.079917e-07,2.995587e+01,-5.109779e-02,3.000697e+01,3.231467e+01,1.698066e+02
5.209081e+05,6.029028e+00,7.800609e+02,9.028482e-03,9.271154e-01,9.271725e-01,-7.298096e-05,1.079631e-07,2.994912e+01,-5.109779e-02,3.000022e+01,3.230757e+01,1.698986e+02
5.209181e+05,6.029144e+00,7.900616e+02,9.144232e-03,9.270365e-01,9.271735e-01,-7.190139e-05,1.079344e-07,2.994048e+01,-5.109779e-02,2.999158e+01,3.230101e+01,1.698000e+02
5.209281e+05,6.029260e+00,8.000624e+02,9.259982e-03,9.270365e-01,9.271745e-01,-7.082211e-05,1.079058e-07,2.994048e+01,-5.109779e-02,2.999158e+01,3.230101e+01,1.698000e+02
5.209381e+05,6.029376e+00,8.100632e+02,9.375732e-03,9.270692e-01,9.271755e-01,-6.974311e-05,1.078772e-07,2.993483e+01,-5.109779e-02,2.998593e+01,3.229377e+01,1.698000e+02
5.209481e+05,6.029491e+00,8.200640e+02,9.491481e-03,9.271467e-01,9.271765e-01,-6.866440e-05,1.078486e-07,2.994788e+01,-5.109779e-02,2.999897e+01,3.230513e+01,1.698000e+02
5.209581e+05,6.029607e+00,8.300648e+02,9.607231e-03,9.272081e-01,9.271775e-01,-6.758597e-05,1.078200e-07,2.994903e+01,-5.109779e-02,3.000013e+01,3.230424e+01,1.698000e+02
5.209681e+05,6.029723e+00,8.400655e+02,9.722981e-03,9.272147e-01,9.271785e-01,-6.650783e-05,1.077914e-07,2.995504e+01,-5.109779e-02,3.000614e+01,3.231049e+01,1.698000e+02
5.209781e+05,6.029839e+00,8.500663e+02,9.838731e-03,9.271330e-01,9.271795e-01,-6.542997e-05,1.077628e-07,2.995545e+01,-5.109779e-02,3.000655e+01,3.231378e+01,1.698000e+02
5.209881e+05,6.029954e+00,8.600671e+02,9.954480e-03,9.271308e-01,9.271805e-01,-6.435240e-05,1.077343e-07,2.996186e+01,-5.109779e-02,3.001296e+01,3.232077e+01,1.697034e+02
5.209981e+05,6.030070e+00,8.700679e+02,1.007023e-02,9.271220e-01,9.271815e-01,-6.327512e-05,1.077057e-07,2.996186e+01,-5.109779e-02,3.001296e+01,3.232108e+01,1.697925e+02
5.210081e+05,6.030186e+00,8.800687e+02,1.018598e-02,9.270988e-01,9.271825e-01,-6.219812e-05,1.076772e-07,2.996186e+01,-5.109779e-02,3.001296e+01,3.232189e+01,1.697117e+02
5.210181e+05,6.030302e+00,8.900694e+02,1.030173e-02,9.271666e-01,9.271835e-01,-6.112141e-05,1.076487e-07,2.996186e+01,-5.109779e-02,3.001296e+01,3.231953e+01,1.697925e+02
5.210281e+05,6.030417e+00,9.000702e+02,1.041748e-02,9.270975e-01,9.271845e-01,-6.004498e-05,1.076202e-07,2.996186e+01,-5.109779e-02,3.001296e+01,3.232194e+01,1.698000e+02
5.210381e+05,6.030533e+00,9.100710e+02,1.053323e-02,9.270902e-01,9.271855e-01,-5.896883e-05,1.075917e-07,2.994180e+01,-5.109779e-02,2.999290e+01,3.230055e+01,1.697062e+02
5.210481e+05,6.030649e+00,9.200718e+02,1.064898e-02,9.271621e-01,9.271865e-01,-5.789298e-05,1.075633e-07,2.994048e+01,-5.109779e-02,2.999158e+01,3.229662e+01,1.697908e+02
5.210581e+05,6.030765e+00,9.300726e+02,1.076473e-02,9.270901e-01,9.271875e-01,-5.681740e-05,1.075348e-07,2.992816e+01,-5.721147e-02,2.998537e+01,3.228632e+01,1.697961e+02
5.210681e+05,6.030880e+00,9.400734e+02,1.088048e-02,9.270303e-01,9.271885e-01,-5.574211e-05,1.075064e-07,2.994054e+01,-5.112122e-02,2.999166e+01,3.230128e+01,1.697000e+02
5.210781e+05,6.030996e+00,9.500741e+02,1.099623e-02,9.271030e-01,9.271895e-01,-5.466711e-05,1.074779e-07,2.995386e+01,-5.678805e-02,3.001065e+01,3.231356e+01,1.697000e+02
5.210881e+05,6.031112e+00,9.600749e+02,1.111198e-02,9.271347e-01,9.271905e-01,-5.359238e-05,1.074495e-07,2.996139e+01,-5.746228e-02,3.001886e+01,3.232064e+01,1.697000e+02
5.210981e+05,6.031228e+00,9.700757e+02,1.122773e-02,9.271365e-01,9.271915e-01,-5.251795e-05,1.074211e-07,2.996186e+01,-5.746228e-02,3.001932e+01,3.232108e+01,1.697000e+02
5.211081e+05,6.031343e+00,9.800765e+02,1.134348e-02,9.271131e-01,9.271925e-01,-5.144379e-05,1.073927e-07,2.996790e+01,-5.147517e-02,3.001937e+01,3.232793e+01,1.697000e+02
5.211181e+05,6.031459e+00,9.900773e+02,1.145923e-02,9.270936e-01,9.271935e-01,-5.036993e-05,1.073644e-07,2.996244e+01,-5.689093e-02,3.001933e+01,3.232315e+01,1.697000e+02
5.211281e+05,6.031575e+00,1.000078e+03,1.157498e-02,9.270923e-01,9.271944e-01,-4.929634e-05,1.073360e-07,2.996186e+01,-5.746228e-02,3.001932e+01,3.232262e+01,1.697000e+02
5.211381e+05,6.031691e+00,1.010079e+03,1.169073e-02,9.271467e-01,9.271954e-01,-4.822304e-05,1.073077e-07,2.996186e+01,-5.746228e-02,3.001932e+01,3.232072e+01,1.697006e+02
5.211481e+05,6.031806e+00,1.020080e+03,1.180648e-02,9.272263e-01,9.271964e-01,-4.715002e-05,1.072793e-07,2.996186e+01,-5.746228e-02,3.001932e+01,3.231794e+01,1.697896e+02
5.211581e+05,6.031922e+00,1.030080e+03,1.192223e-02,9.271626e-01,9.271974e-01,-4.607728e-05,1.072510e-07,2.994199e+01,-5.746228e-02,2.999946e+01,3.229874e+01,1.698000e+02
5.211681e+05,6.032038e+00,1.040081e+03,1.203798e-02,9.270826e-01,9.271984e-01,-4.500483e-05,1.072227e-07,2.992894e+01,-5.746228e-02,2.998640e+01,3.228745e+01,1.697100e+02
5.211781e+05,6.032154e+00,1.050082e+03,1.215373e-02,9.270746e-01,9.271994e-01,-4.393266e-05,1.071944e-07,2.992766e+01,-5.746228e-02,2.998512e+01,3.228634e+01,1.697000e+02
5.211881e+05,6.032269e+00,1.060083e+03,1.226948e-02,9.270904e-01,9.272004e-01,-4.286078e-05,1.071661e-07,2.993936e+01,-5.746228e-02,2.999682e+01,3.229841e+01,1.697000e+02
5.211981e+05,6.032385e+00,1.070083e+03,1.238523e-02,9.271865e-01,9.272014e-01,-4.178917e-05,1.071378e-07,2.995480e+01,-5.746228e-02,3.001226e+01,3.231171e+01,1.697000e+02
5.212081e+05,6.032501e+00,1.080084e+03,1.250098e-02,9.272093e-01,9.272024e-01,-4.071785e-05,1.071096e-07,2.996138e+01,-5.746228e-02,3.001884e+01,3.231801e+01,1.697000e+02
5.212181e+05,6.032617e+00,1.090085e+03,1.261673e-02,9.272108e-01,9.272034e-01,-3.964681e-05,1.070813e-07,2.996757e+01,-5.746228e-02,3.002503e+01,3.232463e+01,1.697000e+02
5.212281e+05,6.032732e+00,1.100086e+03,1.273247e-02,9.271922e-01,9.272044e-01,-3.857606e-05,1.070531e-07,2.996828e+01,-5.746228e-02,3.002574e+01,3.232605e+01,1.697000e+02
5.212381e+05,6.032848e+00,1.110087e+03,1.284822e-02,9.271752e-01,9.272054e-01,-3.750559e-05,1.070249e-07,2.996828e+01,-5.746228e-02,3.002574e+01,3.232664e+01,1.697000e+02
5.212481e+05,6.032964e+00,1.120087e+03,1.296397e-02,9.272280e-01,9.272064e-01,-3.643539e-05,1.069967e-07,2.996828e+01,-5.746228e-02,3.002574e+01,3.232480e+01,1.697000e+02
5.212581e+05,6.033080e+00,1.130088e+03,1.307972e-02,9.272144e-01,9.272074e-01,-3.536548e-05,1.069685e-07,2.996828e+01,-5.746228e-02,3.002574e+01,3.232527e+01,1.697914e+02
5.212681e+05,6.033195e+00,1.140089e+03,1.319547e-02,9.271160e-01,9.272084e-01,-3.429586e-05,1.069403e-07,2.996828e+01,-5.746228e-02,3.002574e+01,3.232871e+01,1.697041e+02
5.212781e+05,6.033311e+00,1.150090e+03,1.331122e-02,9.270933e-01,9.272093e-01,-3.322651e-05,1.069122e-07,2.995639e+01,-5.746228e-02,3.001385e+01,3.231668e+01,1.697000e+02
5.212881e+05,6.033427e+00,1.160091e+03,1.342697e-02,9.270919e-01,9.272103e-01,-3.215745e-05,1.068840e-07,2.995017e+01,-5.746228e-02,3.000763e+01,3.231002e+01,1.697000e+02
5.212981e+05,6.033543e+00,1.170091e+03,1.354272e-02,9.270919e-01,9.272113e-01,-3.108866e-05,1.068559e-07,2.994111e+01,-5.746228e-02,2.999857e+01,3.230025e+01,1.697000e+02
5.213081e+05,6.033658e+00,1.180092e+03,1.365847e-02,9.270919e-01,9.272123e-01,-3.002016e-05,1.068278e-07,2.993469e+01,-5.746228e-02,2.999215e+01,3.229332e+01,1.697000e+02
5.213181e+05,6.033774e+00,1.190093e+03,1.377422e-02,9.271106e-01,9.272133e-01,-2.895194e-05,1.067997e-07,2.994015e+01,-5.746228e-02,2.999761e+01,3.229856e+01,1.697000e+02
5.213281e+05,6.033890e+00,1.200094e+03,1.388997e-02,9.271117e-01,9.272143e-01,-2.788400e-05,1.067716e-07,2.994832e+01,-5.746228e-02,3.000578e+01,3.230734e+01,1.697000e+02
5.213381e+05,6.034006e+00,1.210094e+03,1.400572e-02,9.271117e-01,9.272153e-01,-2.681634e-05,1.067435e-07,2.995520e+01,-5.746228e-02,3.001266e+01,3.231476e+01,1.697000e+02
5.213481e+05,6.034121e+00,1.220095e+03,1.412147e-02,9.271163e-01,9.272163e-01,-2.574896e-05,1.067154e-07,2.995545e+01,-5.746228e-02,3.001291e+01,3.231486e+01,1.697000e+02
5.213581e+05,6.034237e+00,1.230096e+03,1.423722e-02,9.271706e-01,9.272173e-01,-2.468187e-05,1.066874e-07,2.995545e+01,-5.746228e-02,3.001291e+01,3.231297e+01,1.697000e+02
5.213681e+05,6.034353e+00,1.240097e+03,1.435297e-02,9.271738e-01,9.272183e-01,-2.361505e-05,1.066593e-07,2.995545e+01,-5.746228e-02,3.001291e+01,3.231286e+01,1.697930e+02
5.213781e+05,6.034469e+00,1.250098e+03,1.446872e-02,9.270994e-01,9.272193e-01,-2.254851e-05,1.066313e-07,2.995545e+01,-5.746228e-02,3.001291e+01,3.231545e+01,1.697094e+02
5.213881e+05,6.034584e+00,1.260098e+03,1.458447e-02,9.270919e-01,9.272202e-01,-2.148226e-05,1.066033e-07,2.994936e+01,-5.746228e-02,3.000682e+01,3.230915e+01,1.697000e+02
5.213981e+05,6.034700e+00,1.270099e+03,1.470022e-02,9.270760e-01,9.272212e-01,-2.041628e-05,1.065753e-07,2.992940e+01,-5.746228e-02,2.998686e+01,3.228817e+01,1.697000e+02
5.214081e+05,6.034816e+00,1.280100e+03,1.481597e-02,9.270898e-01,9.272222e-01,-1.935059e-05,1.065473e-07,2.992766e+01,-5.746228e-02,2.998512e+01,3.228581e+01,1.697000e+02
5.214181e+05,6.034932e+00,1.290101e+03,1.493172e-02,9.271606e-01,9.272232e-01,-1.828517e-05,1.065193e-07,2.992766e+01,-5.746228e-02,2.998512e+01,3.228334e+01,1.697000e+02
5.214281e+05,6.035047e+00,1.300101e+03,1.504747e-02,9.273681e-01,9.272242e-01,-1.722003e-05,1.064913e-07,2.993914e+01,-5.746228e-02,2.999661e+01,3.228849e+01,1.697000e+02
5.214381e+05,6.035163e+00,1.310102e+03,1.516322e-02,9.274048e-01,9.272252e-01,-1.615518e-05,1.064634e-07,2.994048e+01,-6.293680e-02,3.000342e+01,3.228908e+01,1.697860e+02
5.214481e+05,6.035279e+00,1.320103e+03,1.527897e-02,9.273238e-01,9.272262e-01,-1.509060e-05,1.064355e-07,2.995395e+01,-5.810046e-02,3.001205e+01,3.230605e+01,1.696201e+02
5.214581e+05,6.035395e+00,1.330104e+03,1.539472e-02,9.273116e-01,9.272272e-01,-1.402630e-05,1.064075e-07,2.996155e+01,-5.746228e-02,3.001902e+01,3.231463e+01,1.696952e+02
5.214681e+05,6.035510e+00,1.340105e+03,1.551047e-02,9.273063e-01,9.272281e-01,-1.296228e-05,1.063796e-07,2.997367e+01,-5.746228e-02,3.003113e+01,3.232788e+01,1.696079e+02
5.214781e+05,6.035626e+00,1.350105e+03,1.562622e-02,9.274364e-01,9.272291e-01,-1.189854e-05,1.063517e-07,2.997469e+01,-6.309587e-02,3.003779e+01,3.232488e+01,1.696885e+02
5.214881e+05,6.035742e+00,1.360106e+03,1.574197e-02,9.275607e-01,9.272301e-01,-1.083508e-05,1.063238e-07,2.998064e+01,-6.382676e-02,3.004446e+01,3.232700e+01,1.697927e+02
5.214981e+05,6.035858e+00,1.370107e+03,1.585772e-02,9.275371e-01,9.272311e-01,-9.771901e-06,1.062960e-07,2.998110e+01,-6.382676e-02,3.004493e+01,3.232833e+01,1.698898e+02
5.215081e+05,6.035973e+00,1.380108e+03,1.597347e-02,9.273628e-01,9.272321e-01,-8.708998e-06,1.062681e-07,2.998663e+01,-5.833906e-02,3.004497e+01,3.233995e+01,1.698138e+02
5.215181e+05,6.036089e+00,1.390108e+03,1.608922e-02,9.272319e-01,9.272331e-01,-7.646373e-06,1.062403e-07,2.998752e+01,-5.746228e-02,3.004498e+01,3.234541e+01,1.697173e+02
5.215281e+05,6.036205e+00,1.400109e+03,1.620497e-02,9.273395e-01,9.272341e-01,-6.584027e-06,1.062124e-07,2.998143e+01,-5.746228e-02,3.003889e+01,3.233509e+01,1.697000e+02
5.215381e+05,6.036321e+00,1.410110e+03,1.632072e-02,9.273933e-01,9.272350e-01,-5.521959e-06,1.061846e-07,2.998110e+01,-5.746228e-02,3.003857e+01,3.233286e+01,1.698845e+02
5.215481e+05,6.036436e+00,1.420111e+03,1.643647e-02,9.273818e-01,9.272360e-01,-4.460169e-06,1.061568e-07,2.996972e+01,-5.746228e-02,3.002718e+01,3.232099e+01,1.698113e+02
5.215581e+05,6.036552e+00,1.430112e+03,1.655222e-02,9.273374e-01,9.272370e-01,-3.398657e-06,1.061290e-07,2.995636e+01,-6.337647e-02,3.001973e+01,3.230859e+01,1.698929e+02
5.215681e+05,6.036668e+00,1.440112e+03,1.666797e-02,9.273135e-01,9.272380e-01,-2.337424e-06,1.061012e-07,2.994968e+01,-5.810046e-02,3.000778e+01,3.230181e+01,1.698100e+02
5.215781e+05,6.036784e+00,1.450113e+03,1.678372e-02,9.273174e-01,9.272390e-01,-1.276467e-06,1.060735e-07,2.994164e+01,-5.746228e-02,2.999911e+01,3.229296e+01,1.698864e+02
5.215881e+05,6.036899e+00,1.460114e+03,1.689947e-02,9.272483e-01,9.272400e-01,-2.157889e-07,1.060457e-07,2.994757e+01,-5.746228e-02,3.000503e+01,3.230176e+01,1.698171e+02
5.215981e+05,6.037015e+00,1.470115e+03,1.701522e-02,9.271912e-01,9.272409e-01,8.446120e-07,1.060180e-07,2.995412e+01,-5.746228e-02,3.001159e+01,3.231082e+01,1.698000e+02
5.216081e+05,6.037131e+00,1.480115e+03,1.713097e-02,9.271234e-01,9.272419e-01,1.904736e-06,1.059902e-07,2.996128e+01,-5.746228e-02,3.001874e+01,3.232091e+01,1.697090e+02
5.216181e+05,6.037247e+00,1.490116e+03,1.724672e-02,9.271691e-01,9.272429e-01,2.964582e-06,1.059625e-07,2.996757e+01,-6.312222e-02,3.003069e+01,3.232653e+01,1.697000e+02
5.216281e+05,6.037362e+00,1.500117e+03,1.736247e-02,9.272417e-01,9.272439e-01,4.024151e-06,1.059348e-07,2.996828e+01,-5.789819e-02,3.002617e+01,3.232435e+01,1.697932e+02
5.216381e+05,6.037478e+00,1.510118e+03,1.747822e-02,9.272178e-01,9.272449e-01,5.083443e-06,1.059071e-07,2.996828e+01,-6.320175e-02,3.003148e+01,3.232560e+01,1.698000e+02
5.216481e+05,6.037594e+00,1.520119e+03,1.759397e-02,9.271997e-01,9.272459e-01,6.142459e-06,1.058794e-07,2.996828e+01,-6.382676e-02,3.003210e+01,3.232629e+01,1.698000e+02
5.216581e+05,6.037710e+00,1.530119e+03,1.770972e-02,9.271131e-01,9.272468e-01,7.201198e-06,1.058518e-07,2.996828e+01,-6.382676e-02,3.003210e+01,3.232931e+01,1.698000e+02
5.216681e+05,6.037825e+00,1.540120e+03,1.782546e-02,9.270953e-01,9.272478e-01,8.259660e-06,1.058241e-07,2.995807e+01,-5.876355e-02,3.001683e+01,3.231853e+01,1.697204e+02
5.216781e+05,6.037941e+00,1.550121e+03,1.794121e-02,9.272130e-01,9.272488e-01,9.317845e-06,1.057965e-07,2.994304e+01,-5.746228e-02,3.000050e+01,3.229810e+01,1.697829e+02
5.216881e+05,6.038057e+00,1.560122e+03,1.805696e-02,9.273033e-01,9.272498e-01,1.037575e-05,1.057689e-07,2.993483e+01,-6.307254e-02,2.999790e+01,3.228654e+01,1.698881e+02
5.216981e+05,6.038173e+00,1.570123e+03,1.817271e-02,9.272590e-01,9.272508e-01,1.143339e-05,1.057412e-07,2.992808e+01,-5.788382e-02,2.998596e+01,3.228040e+01,1.699000e+02
5.217081e+05,6.038288e+00,1.580123e+03,1.828846e-02,9.273121e-01,9.272517e-01,1.249074e-05,1.057136e-07,2.994698e+01,-6.321492e-02,3.001019e+01,3.229935e+01,1.698096e+02
5.217181e+05,6.038404e+00,1.590124e+03,1.840421e-02,9.273300e-01,9.272527e-01,1.354783e-05,1.056861e-07,2.995511e+01,-6.382676e-02,3.001894e+01,3.230754e+01,1.698947e+02
5.217281e+05,6.038520e+00,1.600125e+03,1.851996e-02,9.272590e-01,9.272537e-01,1.460463e-05,1.056585e-07,2.996087e+01,-6.382676e-02,3.002470e+01,3.231623e+01,1.697308e+02
5.217381e+05,6.038636e+00,1.610126e+03,1.863571e-02,9.273174e-01,9.272547e-01,1.566116e-05,1.056309e-07,2.996698e+01,-6.382676e-02,3.003080e+01,3.232078e+01,1.697798e+02
5.217481e+05,6.038751e+00,1.620126e+03,1.875146e-02,9.274043e-01,9.272557e-01,1.671741e-05,1.056034e-07,2.997361e+01,-5.853480e-02,3.003214e+01,3.232448e+01,1.698000e+02
5.217581e+05,6.038867e+00,1.630127e+03,1.886721e-02,9.273919e-01,9.272566e-01,1.777339e-05,1.055758e-07,2.997469e+01,-5.746228e-02,3.003215e+01,3.232599e+01,1.698884e+02
5.217681e+05,6.038983e+00,1.640128e+03,1.898296e-02,9.273027e-01,9.272576e-01,1.882910e-05,1.055483e-07,2.997469e+01,-6.341959e-02,3.003811e+01,3.232957e+01,1.698064e+02
5.217781e+05,6.039099e+00,1.650129e+03,1.909871e-02,9.273545e-01,9.272586e-01,1.988452e-05,1.055208e-07,2.997469e+01,-6.382676e-02,3.003852e+01,3.232780e+01,1.698000e+02
5.217881e+05,6.039214e+00,1.660130e+03,1.921446e-02,9.274091e-01,9.272596e-01,2.093968e-05,1.054933e-07,2.997469e+01,-5.778269e-02,3.003247e+01,3.232542e+01,1.698950e+02
5.217981e+05,6.039330e+00,1.670130e+03,1.933021e-02,9.273332e-01,9.272606e-01,2.199455e-05,1.054658e-07,2.997469e+01,-5.746228e-02,3.003215e+01,3.232804e+01,1.699000e+02
5.218081e+05,6.039446e+00,1.680131e+03,1.944596e-02,9.273014e-01,9.272615e-01,2.304916e-05,1.054383e-07,2.996443e+01,-6.255183e-02,3.002698e+01,3.231849e+01,1.698200e+02
5.218181e+05,6.039562e+00,1.690132e+03,1.956171e-02,9.273470e-01,9.272625e-01,2.410349e-05,1.054109e-07,2.994404e+01,-6.382676e-02,3.000786e+01,3.229500e+01,1.698834e+02
5.218281e+05,6.039677e+00,1.700133e+03,1.967746e-02,9.272022e-01,9.272635e-01,2.515754e-05,1.053834e-07,2.993006e+01,-6.382676e-02,2.999389e+01,3.228499e+01,1.699000e+02
5.218381e+05,6.039793e+00,1.710133e+03,1.979321e-02,9.271044e-01,9.272645e-01,2.621132e-05,1.053560e-07,2.992766e+01,-6.382676e-02,2.999148e+01,3.228580e+01,1.697136e+02
5.218481e+05,6.039909e+00,1.720134e+03,1.990896e-02,9.271543e-01,9.272654e-01,2.726482e-05,1.053286e-07,2.993314e+01,-6.382676e-02,2.999696e+01,3.228997e+01,1.697275e+02
5.218581e+05,6.040025e+00,1.730135e+03,2.002471e-02,9.272143e-01,9.272664e-01,2.831805e-05,1.053012e-07,2.993896e+01,-6.382676e-02,3.000279e+01,3.229416e+01,1.697566e+02
5.218681e+05,6.040140e+00,1.740136e+03,2.014046e-02,9.272742e-01,9.272674e-01,2.937101e-05,1.052738e-07,2.994478e+01,-6.382676e-02,3.000861e+01,3.229835e+01,1.697858e+02
5.218781e+05,6.040256e+00,1.750137e+03,2.025621e-02,9.273341e-01,9.272684e-01,3.042369e-05,1.052464e-07,2.995060e+01,-6.382676e-02,3.001443e+01,3.230253e+01,1.698150e+02
5.218881e+05,6.040372e+00,1.760137e+03,2.037196e-02,9.273941e-01,9.272693e-01,3.147610e-05,1.052190e-07,2.995643e+01,-6.382676e-02,3.002025e+01,3.230672e+01,1.698442e+02
5.218981e+05,6.040488e+00,1.770138e+03,2.048771e-02,9.274540e-01,9.272703e-01,3.252824e-05,1.051917e-07,2.996225e+01,-6.382676e-02,3.002608e+01,3.231091e+01,1.698734e+02
5.219081e+05,6.040603e+00,1.780139e+03,2.060346e-02,9.275140e-01,9.272713e-01,3.358010e-05,1.051643e-07,2.996807e+01,-6.382676e-02,3.003190e+01,3.231509e+01,1.699026e+02
5.219181e+05,6.040719e+00,1.790140e+03,2.071921e-02,9.275739e-01,9.272723e-01,3.463169e-05,1.051370e-07,2.997390e+01,-6.382676e-02,3.003772e+01,3.231928e+01,1.699317e+02
5.219281e+05,6.040835e+00,1.800140e+03,2.083496e-02,9.276338e-01,9.272732e-01,3.568300e-05,1.051097e-07,2.997972e+01,-6.382676e-02,3.004354e+01,3.232346e+01,1.699609e+02
5.219381e+05,6.040951e+00,1.810141e+03,2.095071e-02,9.276730e-01,9.272742e-01,3.673405e-05,1.050824e-07,2.998554e+01,-6.382676e-02,3.004937e+01,3.232837e+01,1.699901e+02
5.219481e+05,6.041066e+00,1.820142e+03,2.106646e-02,9.276642e-01,9.272752e-01,3.778482e-05,1.050551e-07,2.998624e+01,-6.340361e-02,3.004964e+01,3.232940e+01,1.699934e+02
5.219581e+05,6.041182e+00,1.830143e+03,2.118221e-02,9.276361e-01,9.272762e-01,3.883531e-05,1.050278e-07,2.998430e+01,-6.276301e-02,3.004706e+01,3.232824e+01,1.699833e+02
5.219681e+05,6.041298e+00,1.840144e+03,2.129796e-02,9.276080e-01,9.272771e-01,3.988554e-05,1.050005e-07,2.998236e+01,-6.212242e-02,3.004449e+01,3.232708e+01,1.699732e+02
5.219781e+05,6.041414e+00,1.850144e+03,2.141371e-02,9.275800e-01,9.272781e-01,4.093549e-05,1.049733e-07,2.998043e+01,-6.148182e-02,3.004191e+01,3.232593e+01,1.699632e+02
5.219881e+05,6.041529e+00,1.860145e+03,2.152946e-02,9.275519e-01,9.272791e-01,4.198516e-05,1.049460e-07,2.997849e+01,-6.084122e-02,3.003933e+01,3.232477e+01,1.699531e+02
5.219981e+05,6.041645e+00,1.870146e+03,2.164521e-02,9.275238e-01,9.272801e-01,4.303457e-05,1.049188e-07,2.997655e+01,-6.020062e-02,3.003676e+01,3.232361e+01,1.699430e+02
5.220081e+05,6.041761e+00,1.880147e+03,2.176096e-02,9.274957e-01,9.272810e-01,4.408370e-05,1.048916e-07,2.997462e+01,-5.956002e-02,3.003418e+01,3.232245e+01,1.699330e+02
5.220181e+05,6.041877e+00,1.890147e+03,2.187671e-02,9.274677e-01,9.272820e-01,4.513257e-05,1.048644e-07,2.997268e+01,-5.891943e-02,3.003160e+01,3.232129e+01,1.699229e+02
5.220281e+05,6.041992e+00,1.900148e+03,2.199246e-02,9.274396e-01,9.272830e-01,4.618116e-05,1.048372e-07,2.997074e+01,-5.827883e-02,3.002902e+01,3.232014e+01,1.699128e+02
5.220381e+05,6.042108e+00,1.910149e+03,2.210821e-02,9.274174e-01,9.272840e-01,4.722947e-05,1.048100e-07,2.996881e+01,-5.763823e-02,3.002645e+01,3.231877e+01,1.699028e+02
5.220481e+05,6.042224e+00,1.920150e+03,2.222396e-02,9.274035e-01,9.272849e-01,4.827752e-05,1.047828e-07,2.996782e+01,-5.791898e-02,3.002573e+01,3.231821e+01,1.699000e+02
5.220582e+05,6.042340e+00,1.930151e+03,2.233971e-02,9.273920e-01,9.272859e-01,4.932529e-05,1.047557e-07,2.996718e+01,-5.854862e-02,3.002573e+01,3.231798e+01,1.699000e+02
5.220682e+05,6.042455e+00,1.940151e+03,2.245546e-02,9.273805e-01,9.272869e-01,5.037280e-05,1.047285e-07,2.996655e+01,-5.917827e-02,3.002572e+01,3.231774e+01,1.699000e+02
5.220782e+05,6.042571e+00,1.950152e+03,2.257121e-02,9.273690e-01,9.272878e-01,5.142003e-05,1.047014e-07,2.996591e+01,-5.980792e-02,3.002572e+01,3.231751e+01,1.699000e+02
5.220882e+05,6.042687e+00,1.960153e+03,2.268696e-02,9.273575e-01,9.272888e-01,5.246699e-05,1.046743e-07,2.996528e+01,-6.043756e-02,3.002572e+01,3.231728e+01,1.699000e+02
5.220982e+05,6.042803e+00,1.970154e+03,2.280271e-02,9.273460e-01,9.272898e-01,5.351368e-05,1.046472e-07,2.996464e+01,-6.106721e-02,3.002571e+01,3.231704e+01,1.699000e+02
5.221082e+05,6.042918e+00,1.980155e+03,2.291845e-02,9.273344e-01,9.272907e-01,5.456009e-05,1.046201e-07,2.996401e+01,-6.169686e-02,3.002571e+01,3.231681e+01,1.699000e+02
5.221182e+05,6.043034e+00,1.990155e+03,2.303420e-02,9.273229e-01,9.272917e-01,5.560624e-05,1.045930e-07,2.996337e+01,-6.232651e-02,3.002570e+01,3.231658e+01,1.699000e+02
5.221282e+05,6.043150e+00,2.000156e+03,2.314995e-02,9.273114e-01,9.272927e-01,5.665212e-05,1.045659e-07,2.996274e+01,-6.295615e-02,3.002570e+01,3.231634e+01,1.699000e+02
5.221382e+05,6.043266e+00,2.010157e+03,2.326570e-02,9.273049e-01,9.272937e-01,5.769772e-05,1.045389e-07,2.996210e+01,-6.358580e-02,3.002569e+01,3.231594e+01,1.699000e+02
5.221482e+05,6.043381e+00,2.020158e+03,2.338145e-02,9.273261e-01,9.272946e-01,5.874306e-05,1.045118e-07,2.996052e+01,-6.382676e-02,3.002435e+01,3.231351e+01,1.699063e+02
5.221582e+05,6.043497e+00,2.030158e+03,2.349720e-02,9.273624e-01,9.272956e-01,5.978812e-05,1.044848e-07,2.995835e+01,-6.382676e-02,3.002218e+01,3.230990e+01,1.699164e+02
5.221682e+05,6.043613e+00,2.040159e+03,2.361295e-02,9.273988e-01,9.272966e-01,6.083292e-05,1.044578e-07,2.995618e+01,-6.382676e-02,3.002001e+01,3.230629e+01,1.699266e+02
5.221782e+05,6.043729e+00,2.050160e+03,2.372870e-02,9.274351e-01,9.272975e-01,6.187744e-05,1.044308e-07,2.995401e+01,-6.382676e-02,3.001784e+01,3.230268e+01,1.699367e+02
5.221882e+05,6.043844e+00,2.060161e+03,2.384445e-02,9.274715e-01,9.272985e-01,6.292169e-05,1.044038e-07,2.995184e+01,-6.382676e-02,3.001567e+01,3.229907e+01,1.699469e+02
5.221982e+05,6.043960e+00,2.070162e+03,2.396020e-02,9.275078e-01,9.272995e-01,6.396568e-05,1.043768e-07,2.994967e+01,-6.382676e-02,3.001350e+01,3.229546e+01,1.699570e+02
5.222082e+05,6.044076e+00,2.080162e+03,2.407595e-02,9.275442e-01,9.273004e-01,6.500939e-05,1.043498e-07,2.994750e+01,-6.382676e-02,3.001132e+01,3.229185e+01,1.699672e+02
5.222182e+05,6.044192e+00,2.090163e+03,2.419170e-02,9.275805e-01,9.273014e-01,6.605284e-05,1.043229e-07,2.994533e+01,-6.382676e-02,3.000915e+01,3.228825e+01,1.699773e+02
5.222282e+05,6.044307e+00,2.100164e+03,2.430745e-02,9.276169e-01,9.273024e-01,6.709601e-05,1.042959e-07,2.994316e+01,-6.382676e-02,3.000698e+01,3.228464e+01,1.699875e+02
5.222382e+05,6.044423e+00,2.110165e+03,2.442320e-02,9.276470e-01,9.273033e-01,6.813892e-05,1.042690e-07,2.994099e+01,-6.382676e-02,3.000481e+01,3.228125e+01,1.699976e+02
5.222482e+05,6.044539e+00,2.120165e+03,2.453895e-02,9.276384e-01,9.273043e-01,6.918156e-05,1.042421e-07,2.994311e+01,-6.382676e-02,3.000693e+01,3.228384e+01,1.700000e+02
5.222582e+05,6.044655e+00,2.130166e+03,2.465470e-02,9.276186e-01,9.273053e-01,7.022392e-05,1.042152e-07,2.994652e+01,-6.382676e-02,3.001035e+01,3.228820e+01,1.700000e+02
5.222682e+05,6.044770e+00,2.140167e+03,2.477045e-02,9.275988e-01,9.273062e-01,7.126602e-05,1.041883e-07,2.994993e+01,-6.382676e-02,3.001376e+01,3.229257e+01,1.700000e+02
5.222782e+05,6.044886e+00,2.150168e+03,2.488620e-02,9.275791e-01,9.273072e-01,7.230785e-05,1.041614e-07,2.995335e+01,-6.382676e-02,3.001717e+01,3.229694e+01,1.700000e+02
5.222882e+05,6.045002e+00,2.160169e+03,2.500195e-02,9.275593e-01,9.273082e-01,7.334941e-05,1.041345e-07,2.995676e+01,-6.382676e-02,3.002059e+01,3.230131e+01,1.700000e+02
5.222982e+05,6.045118e+00,2.170169e+03,2.511770e-02,9.275396e-01,9.273091e-01,7.439070e-05,1.041077e-07,2.996017e+01,-6.382676e-02,3.002400e+01,3.230568e+01,1.700000e+02
5.223082e+05,6.045233e+00,2.180170e+03,2.523345e-02,9.275198e-01,9.273101e-01,7.543173e-05,1.040808e-07,2.996359e+01,-6.382676e-02,3.002741e+01,3.231005e+01,1.700000e+02
5.223182e+05,6.045349e+00,2.190171e+03,2.534920e-02,9.275000e-01,9.273111e-01,7.647248e-05,1.040540e-07,2.996700e+01,-6.382676e-02,3.003083e+01,3.231442e+01,1.700000e+02
5.223282e+05,6.045465e+00,2.200172e+03,2.546495e-02,9.274803e-01,9.273120e-01,7.751297e-05,1.040272e-07,2.997041e+01,-6.382676e-02,3.003424e+01,3.231879e+01,1.700000e+02
5.223382e+05,6.045581e+00,2.210172e+03,2.558070e-02,9.274546e-01,9.273130e-01,7.855319e-05,1.040004e-07,2.997383e+01,-6.382676e-02,3.003765e+01,3.232337e+01,1.700000e+02
5.223482e+05,6.045696e+00,2.220173e+03,2.569645e-02,9.274385e-01,9.273140e-01,7.959314e-05,1.039736e-07,2.997516e+01,-6.382676e-02,3.003899e+01,3.232537e+01,1.699926e+02
5.223582e+05,6.045812e+00,2.230174e+03,2.581220e-02,9.274264e-01,9.273149e-01,8.063282e-05,1.039468e-07,2.997580e+01,-6.382676e-02,3.003962e+01,3.232648e+01,1.699827e+02
5.223682e+05,6.045928e+00,2.240175e+03,2.592795e-02,9.274142e-01,9.273159e-01,8.167224e-05,1.039200e-07,2.997643e+01,-6.382676e-02,3.004026e+01,3.232759e+01,1.699728e+02
5.223782e+05,6.046044e+00,2.250176e+03,2.604370e-02,9.274020e-01,9.273169e-01,8.271138e-05,1.038932e-07,2.997707e+01,-6.382676e-02,3.004089e+01,3.232870e+01,1.699629e+02
5.223882e+05,6.046159e+00,2.260176e+03,2.615945e-02,9.273899e-01,9.273178e-01,8.375026e-05,1.038665e-07,2.997770e+01,-6.382676e-02,3.004153e+01,3.232981e+01,1.699530e+02
5.223982e+05,6.046275e+00,2.270177e+03,2.627520e-02,9.273777e-01,9.273188e-01,8.478888e-05,1.038398e-07,2.997834e+01,-6.382676e-02,3.004216e+01,3.233092e+01,1.699431e+02
5.224082e+05,6.046391e+00,2.280178e+03,2.639095e-02,9.273655e-01,9.273197e-01,8.582722e-05,1.038130e-07,2.997897e+01,-6.382676e-02,3.004280e+01,3.233203e+01,1.699333e+02
5.224182e+05,6.046507e+00,2.290179e+03,2.650670e-02,9.273534e-01,9.273207e-01,8.686530e-05,1.037863e-07,2.997961e+01,-6.382676e-02,3.004343e+01,3.233313e+01,1.699234e+02
5.224282e+05,6.046622e+00,2.300179e+03,2.662245e-02,9.273412e-01,9.273217e-01,8.790311e-05,1.037596e-07,2.998024e+01,-6.382676e-02,3.004407e+01,3.233424e+01,1.699135e+02
5.224382e+05,6.046738e+00,2.310180e+03,2.673820e-02,9.273393e-01,9.273226e-01,8.894065e-05,1.037330e-07,2.998087e+01,-6.382676e-02,3.004470e+01,3.233500e+01,1.699036e+02
