Repository: brandonlampe/CS_Data

# Repository for Crushed Salt Data
**Grant No: 456417**

This is a work in progress!

## Repository Content

### Directory Names
A uniform namining structure still in progress, but in general directories are named according to the following:
 - Names contain no spaces, a single underscore "_" will be used as a file name seperator.
 - Files are for the Crushed Salt Project (CSP); therefore, the first three charaters of each file are "CSP".
 - Folders are organized by which frame the test was performed on i.e., A2 or A3.
 - The fifth and sixth charaters of each file name will therefore be "A" followed by the frame number.

File: UNM_WP_HY_175_09/IscoMeasurements/STAGE07/CREEP_FIT/175_09_STAGE07_CREEP_OUT.csv (part 2 of 33)
Analysis by Brandon Lampe, performed on: 2016/07/06 13:19:08
Experimental results below begin at: 2016/04/14 09:54:5
Duration (sec),Duration (day),Elapsed Time (sec),Elapsed Time (day),Interpolated Fractional Density,Fit to Fractional Density,Fit to Volume Strain,Fit to Volume Strain Rate (1/sec),Confining Pressure (MPa),Pore Pressure (MPa),Terzaghi Pressure (MPa),Solid Pressure (MPa),Temperature (C))
5.224482e+05,6.046854e+00,2.320181e+03,2.685395e-02,9.273664e-01,9.273236e-01,8.997793e-05,1.037063e-07,2.997945e+01,-6.382676e-02,3.004328e+01,3.233252e+01,1.699064e+02
5.224582e+05,6.046970e+00,2.330182e+03,2.696970e-02,9.274067e-01,9.273246e-01,9.101494e-05,1.036796e-07,2.997687e+01,-6.382676e-02,3.004070e+01,3.232833e+01,1.699165e+02
5.224682e+05,6.047085e+00,2.340183e+03,2.708545e-02,9.274470e-01,9.273255e-01,9.205168e-05,1.036530e-07,2.997429e+01,-6.382676e-02,3.003812e+01,3.232413e+01,1.699266e+02
5.224782e+05,6.047201e+00,2.350183e+03,2.720120e-02,9.274872e-01,9.273265e-01,9.308816e-05,1.036263e-07,2.997171e+01,-6.382676e-02,3.003553e+01,3.231994e+01,1.699366e+02
5.224882e+05,6.047317e+00,2.360184e+03,2.731695e-02,9.275275e-01,9.273274e-01,9.412437e-05,1.035997e-07,2.996912e+01,-6.382676e-02,3.003295e+01,3.231575e+01,1.699467e+02
5.224982e+05,6.047433e+00,2.370185e+03,2.743270e-02,9.275678e-01,9.273284e-01,9.516032e-05,1.035731e-07,2.996654e+01,-6.382676e-02,3.003037e+01,3.231156e+01,1.699568e+02
5.225082e+05,6.047548e+00,2.380186e+03,2.754845e-02,9.276081e-01,9.273294e-01,9.619600e-05,1.035465e-07,2.996396e+01,-6.382676e-02,3.002779e+01,3.230737e+01,1.699668e+02
5.225182e+05,6.047664e+00,2.390187e+03,2.766420e-02,9.276484e-01,9.273303e-01,9.723141e-05,1.035199e-07,2.996138e+01,-6.382676e-02,3.002520e+01,3.230318e+01,1.699769e+02
5.225282e+05,6.047780e+00,2.400187e+03,2.777995e-02,9.276887e-01,9.273313e-01,9.826656e-05,1.034933e-07,2.995880e+01,-6.382676e-02,3.002262e+01,3.229899e+01,1.699870e+02
5.225382e+05,6.047896e+00,2.410188e+03,2.789570e-02,9.277233e-01,9.273322e-01,9.930144e-05,1.034668e-07,2.995621e+01,-6.382676e-02,3.002004e+01,3.229500e+01,1.699970e+02
5.225482e+05,6.048011e+00,2.420189e+03,2.801144e-02,9.277132e-01,9.273332e-01,1.003361e-04,1.034402e-07,2.995727e+01,-6.382676e-02,3.002109e+01,3.229649e+01,1.700000e+02
5.225582e+05,6.048127e+00,2.430190e+03,2.812719e-02,9.276853e-01,9.273342e-01,1.013704e-04,1.034137e-07,2.995985e+01,-6.382676e-02,3.002367e+01,3.230025e+01,1.700000e+02
5.225682e+05,6.048243e+00,2.440190e+03,2.824294e-02,9.276574e-01,9.273351e-01,1.024045e-04,1.033872e-07,2.996243e+01,-6.382676e-02,3.002626e+01,3.230400e+01,1.700000e+02
5.225782e+05,6.048359e+00,2.450191e+03,2.835869e-02,9.276295e-01,9.273361e-01,1.034383e-04,1.033606e-07,2.996501e+01,-6.382676e-02,3.002884e+01,3.230776e+01,1.700000e+02
5.225882e+05,6.048474e+00,2.460192e+03,2.847444e-02,9.276016e-01,9.273370e-01,1.044719e-04,1.033341e-07,2.996759e+01,-6.382676e-02,3.003142e+01,3.231152e+01,1.700000e+02
5.225982e+05,6.048590e+00,2.470193e+03,2.859019e-02,9.275736e-01,9.273380e-01,1.055052e-04,1.033076e-07,2.997018e+01,-6.382676e-02,3.003400e+01,3.231528e+01,1.700000e+02
5.226082e+05,6.048706e+00,2.480194e+03,2.870594e-02,9.275457e-01,9.273389e-01,1.065382e-04,1.032812e-07,2.997276e+01,-6.382676e-02,3.003659e+01,3.231904e+01,1.700000e+02
5.226182e+05,6.048822e+00,2.490194e+03,2.882169e-02,9.275178e-01,9.273399e-01,1.075709e-04,1.032547e-07,2.997534e+01,-6.382676e-02,3.003917e+01,3.232279e+01,1.700000e+02
5.226282e+05,6.048937e+00,2.500195e+03,2.893744e-02,9.274899e-01,9.273409e-01,1.086034e-04,1.032282e-07,2.997792e+01,-6.382676e-02,3.004175e+01,3.232655e+01,1.700000e+02
5.226382e+05,6.049053e+00,2.510196e+03,2.905319e-02,9.274620e-01,9.273418e-01,1.096357e-04,1.032018e-07,2.998051e+01,-6.382676e-02,3.004433e+01,3.233031e+01,1.700000e+02
5.226482e+05,6.049169e+00,2.520197e+03,2.916894e-02,9.274527e-01,9.273428e-01,1.106676e-04,1.031754e-07,2.998013e+01,-6.382676e-02,3.004396e+01,3.233023e+01,1.700000e+02
5.226582e+05,6.049285e+00,2.530197e+03,2.928469e-02,9.274490e-01,9.273437e-01,1.116993e-04,1.031490e-07,2.997886e+01,-6.382676e-02,3.004269e+01,3.232899e+01,1.700000e+02
5.226682e+05,6.049400e+00,2.540198e+03,2.940044e-02,9.274454e-01,9.273447e-01,1.127308e-04,1.031225e-07,2.997759e+01,-6.382676e-02,3.004142e+01,3.232775e+01,1.700000e+02
5.226782e+05,6.049516e+00,2.550199e+03,2.951619e-02,9.274417e-01,9.273456e-01,1.137619e-04,1.030961e-07,2.997632e+01,-6.382676e-02,3.004015e+01,3.232651e+01,1.700000e+02
5.226882e+05,6.049632e+00,2.560200e+03,2.963194e-02,9.274380e-01,9.273466e-01,1.147929e-04,1.030698e-07,2.997505e+01,-6.382676e-02,3.003888e+01,3.232527e+01,1.700000e+02
5.226982e+05,6.049748e+00,2.570201e+03,2.974769e-02,9.274344e-01,9.273476e-01,1.158235e-04,1.030434e-07,2.997378e+01,-6.382676e-02,3.003761e+01,3.232403e+01,1.700000e+02
5.227082e+05,6.049863e+00,2.580201e+03,2.986344e-02,9.274307e-01,9.273485e-01,1.168539e-04,1.030170e-07,2.997251e+01,-6.382676e-02,3.003634e+01,3.232279e+01,1.700000e+02
5.227182e+05,6.049979e+00,2.590202e+03,2.997919e-02,9.274270e-01,9.273495e-01,1.178840e-04,1.029907e-07,2.997124e+01,-6.382676e-02,3.003507e+01,3.232155e+01,1.700000e+02
5.227282e+05,6.050095e+00,2.600203e+03,3.009494e-02,9.274234e-01,9.273504e-01,1.189139e-04,1.029644e-07,2.996998e+01,-6.382676e-02,3.003380e+01,3.232031e+01,1.700000e+02
5.227382e+05,6.050211e+00,2.610204e+03,3.021069e-02,9.274144e-01,9.273514e-01,1.199434e-04,1.029380e-07,2.996871e+01,-6.382676e-02,3.003253e+01,3.231925e+01,1.700000e+02
5.227482e+05,6.050326e+00,2.620204e+03,3.032644e-02,9.274022e-01,9.273523e-01,1.209728e-04,1.029117e-07,2.996742e+01,-6.382676e-02,3.003125e+01,3.231829e+01,1.699934e+02
5.227582e+05,6.050442e+00,2.630205e+03,3.044219e-02,9.273898e-01,9.273533e-01,1.220018e-04,1.028854e-07,2.996613e+01,-6.382676e-02,3.002996e+01,3.231733e+01,1.699833e+02
5.227682e+05,6.050558e+00,2.640206e+03,3.055794e-02,9.273775e-01,9.273542e-01,1.230306e-04,1.028591e-07,2.996484e+01,-6.382676e-02,3.002867e+01,3.231637e+01,1.699732e+02
5.227782e+05,6.050674e+00,2.650207e+03,3.067369e-02,9.273651e-01,9.273552e-01,1.240592e-04,1.028329e-07,2.996355e+01,-6.382676e-02,3.002738e+01,3.231541e+01,1.699632e+02
5.227882e+05,6.050789e+00,2.660208e+03,3.078944e-02,9.273527e-01,9.273562e-01,1.250875e-04,1.028066e-07,2.996226e+01,-6.382676e-02,3.002609e+01,3.231445e+01,1.699531e+02
5.227982e+05,6.050905e+00,2.670208e+03,3.090519e-02,9.273404e-01,9.273571e-01,1.261155e-04,1.027804e-07,2.996097e+01,-6.382676e-02,3.002479e+01,3.231349e+01,1.699430e+02
5.228082e+05,6.051021e+00,2.680209e+03,3.102094e-02,9.273280e-01,9.273581e-01,1.271432e-04,1.027541e-07,2.995968e+01,-6.382676e-02,3.002350e+01,3.231253e+01,1.699330e+02
5.228182e+05,6.051137e+00,2.690210e+03,3.113669e-02,9.273156e-01,9.273590e-01,1.281707e-04,1.027279e-07,2.995839e+01,-6.382676e-02,3.002221e+01,3.231157e+01,1.699229e+02
5.228282e+05,6.051252e+00,2.700211e+03,3.125244e-02,9.273032e-01,9.273600e-01,1.291979e-04,1.027017e-07,2.995709e+01,-6.382676e-02,3.002092e+01,3.231061e+01,1.699128e+02
5.228382e+05,6.051368e+00,2.710211e+03,3.136819e-02,9.272967e-01,9.273609e-01,1.302249e-04,1.026755e-07,2.995580e+01,-6.382676e-02,3.001963e+01,3.230945e+01,1.699028e+02
5.228482e+05,6.051484e+00,2.720212e+03,3.148394e-02,9.272994e-01,9.273619e-01,1.312516e-04,1.026493e-07,2.995499e+01,-6.382676e-02,3.001881e+01,3.230847e+01,1.699000e+02
5.228582e+05,6.051600e+00,2.730213e+03,3.159969e-02,9.273048e-01,9.273628e-01,1.322781e-04,1.026231e-07,2.995435e+01,-6.382676e-02,3.001818e+01,3.230760e+01,1.699000e+02
5.228682e+05,6.051715e+00,2.740214e+03,3.171544e-02,9.273102e-01,9.273638e-01,1.333042e-04,1.025969e-07,2.995372e+01,-6.382676e-02,3.001755e+01,3.230673e+01,1.699000e+02
5.228782e+05,6.051831e+00,2.750215e+03,3.183119e-02,9.273156e-01,9.273647e-01,1.343302e-04,1.025708e-07,2.995308e+01,-6.382676e-02,3.001691e+01,3.230586e+01,1.699000e+02
5.228882e+05,6.051947e+00,2.760215e+03,3.194694e-02,9.273210e-01,9.273657e-01,1.353558e-04,1.025446e-07,2.995245e+01,-6.382676e-02,3.001628e+01,3.230498e+01,1.699000e+02
5.228982e+05,6.052063e+00,2.770216e+03,3.206269e-02,9.273264e-01,9.273666e-01,1.363812e-04,1.025185e-07,2.995182e+01,-6.382676e-02,3.001564e+01,3.230411e+01,1.699000e+02
5.229082e+05,6.052178e+00,2.780217e+03,3.217844e-02,9.273318e-01,9.273676e-01,1.374063e-04,1.024924e-07,2.995118e+01,-6.382676e-02,3.001501e+01,3.230324e+01,1.699000e+02
5.229182e+05,6.052294e+00,2.790218e+03,3.229419e-02,9.273371e-01,9.273685e-01,1.384312e-04,1.024663e-07,2.995055e+01,-6.382676e-02,3.001437e+01,3.230237e+01,1.699000e+02
5.229282e+05,6.052410e+00,2.800218e+03,3.240994e-02,9.273425e-01,9.273695e-01,1.394558e-04,1.024402e-07,2.994991e+01,-6.382676e-02,3.001374e+01,3.230149e+01,1.699000e+02
5.229382e+05,6.052526e+00,2.810219e+03,3.252569e-02,9.273479e-01,9.273704e-01,1.404802e-04,1.024141e-07,2.994928e+01,-6.382676e-02,3.001310e+01,3.230062e+01,1.699000e+02
5.229482e+05,6.052641e+00,2.820220e+03,3.264144e-02,9.273577e-01,9.273714e-01,1.415043e-04,1.023880e-07,2.995064e+01,-6.382676e-02,3.001447e+01,3.230175e+01,1.699000e+02
5.229582e+05,6.052757e+00,2.830221e+03,3.275719e-02,9.273703e-01,9.273723e-01,1.425281e-04,1.023620e-07,2.995325e+01,-6.382676e-02,3.001707e+01,3.230412e+01,1.699000e+02
5.229682e+05,6.052873e+00,2.840222e+03,3.287294e-02,9.273829e-01,9.273733e-01,1.435517e-04,1.023359e-07,2.995585e+01,-6.382676e-02,3.001968e+01,3.230649e+01,1.699000e+02
5.229782e+05,6.052989e+00,2.850222e+03,3.298869e-02,9.273954e-01,9.273742e-01,1.445750e-04,1.023099e-07,2.995846e+01,-6.382676e-02,3.002228e+01,3.230886e+01,1.699000e+02
5.229882e+05,6.053104e+00,2.860223e+03,3.310443e-02,9.274080e-01,9.273752e-01,1.455980e-04,1.022838e-07,2.996106e+01,-6.382676e-02,3.002489e+01,3.231123e+01,1.699000e+02
5.229982e+05,6.053220e+00,2.870224e+03,3.322018e-02,9.274206e-01,9.273761e-01,1.466208e-04,1.022578e-07,2.996367e+01,-6.382676e-02,3.002749e+01,3.231360e+01,1.699000e+02
5.230082e+05,6.053336e+00,2.880225e+03,3.333593e-02,9.274331e-01,9.273771e-01,1.476433e-04,1.022318e-07,2.996627e+01,-6.382676e-02,3.003010e+01,3.231597e+01,1.699000e+02
5.230182e+05,6.053452e+00,2.890226e+03,3.345168e-02,9.274457e-01,9.273780e-01,1.486656e-04,1.022058e-07,2.996888e+01,-6.382676e-02,3.003270e+01,3.231834e+01,1.699000e+02
5.230282e+05,6.053567e+00,2.900226e+03,3.356743e-02,9.274583e-01,9.273790e-01,1.496876e-04,1.021799e-07,2.997148e+01,-6.382676e-02,3.003531e+01,3.232071e+01,1.699000e+02
5.230382e+05,6.053683e+00,2.910227e+03,3.368318e-02,9.274770e-01,9.273799e-01,1.507094e-04,1.021539e-07,2.997409e+01,-6.382676e-02,3.003791e+01,3.232287e+01,1.699000e+02
5.230482e+05,6.053799e+00,2.920228e+03,3.379893e-02,9.274879e-01,9.273809e-01,1.517309e-04,1.021279e-07,2.997567e+01,-6.382676e-02,3.003950e+01,3.232420e+01,1.699077e+02
5.230582e+05,6.053915e+00,2.930229e+03,3.391468e-02,9.274960e-01,9.273818e-01,1.527521e-04,1.021020e-07,2.997695e+01,-6.382676e-02,3.004078e+01,3.232529e+01,1.699176e+02
5.230682e+05,6.054030e+00,2.940229e+03,3.403043e-02,9.275041e-01,9.273828e-01,1.537731e-04,1.020761e-07,2.997823e+01,-6.382676e-02,3.004206e+01,3.232639e+01,1.699276e+02
5.230782e+05,6.054146e+00,2.950230e+03,3.414618e-02,9.275121e-01,9.273837e-01,1.547938e-04,1.020501e-07,2.997951e+01,-6.382676e-02,3.004334e+01,3.232749e+01,1.699376e+02
5.230882e+05,6.054262e+00,2.960231e+03,3.426193e-02,9.275202e-01,9.273846e-01,1.558142e-04,1.020242e-07,2.998079e+01,-6.382676e-02,3.004462e+01,3.232859e+01,1.699476e+02
5.230982e+05,6.054378e+00,2.970232e+03,3.437768e-02,9.275283e-01,9.273856e-01,1.568344e-04,1.019983e-07,2.998207e+01,-6.382676e-02,3.004590e+01,3.232969e+01,1.699576e+02
5.231082e+05,6.054493e+00,2.980233e+03,3.449343e-02,9.275363e-01,9.273865e-01,1.578543e-04,1.019725e-07,2.998335e+01,-6.382676e-02,3.004718e+01,3.233079e+01,1.699675e+02
5.231182e+05,6.054609e+00,2.990233e+03,3.460918e-02,9.275444e-01,9.273875e-01,1.588740e-04,1.019466e-07,2.998463e+01,-6.382676e-02,3.004846e+01,3.233188e+01,1.699775e+02
5.231282e+05,6.054725e+00,3.000234e+03,3.472493e-02,9.275525e-01,9.273884e-01,1.598934e-04,1.019207e-07,2.998591e+01,-6.382676e-02,3.004974e+01,3.233298e+01,1.699875e+02
5.231382e+05,6.054841e+00,3.010235e+03,3.484068e-02,9.275546e-01,9.273894e-01,1.609126e-04,1.018949e-07,2.998719e+01,-6.382676e-02,3.005102e+01,3.233429e+01,1.699975e+02
5.231482e+05,6.054956e+00,3.020236e+03,3.495643e-02,9.275690e-01,9.273903e-01,1.619315e-04,1.018690e-07,2.998404e+01,-6.382676e-02,3.004787e+01,3.233039e+01,1.700000e+02
5.231582e+05,6.055072e+00,3.030236e+03,3.507218e-02,9.275884e-01,9.273913e-01,1.629501e-04,1.018432e-07,2.997939e+01,-6.382676e-02,3.004322e+01,3.232469e+01,1.700000e+02
5.231682e+05,6.055188e+00,3.040237e+03,3.518793e-02,9.276077e-01,9.273922e-01,1.639685e-04,1.018174e-07,2.997474e+01,-6.382676e-02,3.003856e+01,3.231900e+01,1.700000e+02
5.231782e+05,6.055304e+00,3.050238e+03,3.530368e-02,9.276271e-01,9.273932e-01,1.649866e-04,1.017916e-07,2.997008e+01,-6.382676e-02,3.003391e+01,3.231331e+01,1.700000e+02
5.231882e+05,6.055419e+00,3.060239e+03,3.541943e-02,9.276464e-01,9.273941e-01,1.660045e-04,1.017658e-07,2.996543e+01,-6.382676e-02,3.002926e+01,3.230762e+01,1.700000e+02
5.231982e+05,6.055535e+00,3.070240e+03,3.553518e-02,9.276658e-01,9.273950e-01,1.670221e-04,1.017400e-07,2.996078e+01,-6.382676e-02,3.002460e+01,3.230193e+01,1.700000e+02
5.232082e+05,6.055651e+00,3.080240e+03,3.565093e-02,9.276851e-01,9.273960e-01,1.680395e-04,1.017142e-07,2.995612e+01,-6.382676e-02,3.001995e+01,3.229624e+01,1.700000e+02
5.232182e+05,6.055767e+00,3.090241e+03,3.576668e-02,9.277045e-01,9.273969e-01,1.690566e-04,1.016885e-07,2.995147e+01,-6.382676e-02,3.001530e+01,3.229055e+01,1.700000e+02
5.232282e+05,6.055882e+00,3.100242e+03,3.588243e-02,9.277238e-01,9.273979e-01,1.700734e-04,1.016627e-07,2.994682e+01,-6.382676e-02,3.001064e+01,3.228486e+01,1.700000e+02
5.232382e+05,6.055998e+00,3.110243e+03,3.599818e-02,9.277380e-01,9.273988e-01,1.710900e-04,1.016370e-07,2.994216e+01,-6.382676e-02,3.000599e+01,3.227935e+01,1.700000e+02
5.232482e+05,6.056114e+00,3.120243e+03,3.611393e-02,9.277129e-01,9.273998e-01,1.721063e-04,1.016113e-07,2.993966e+01,-6.382676e-02,3.000348e+01,3.227752e+01,1.699936e+02
5.232582e+05,6.056230e+00,3.130244e+03,3.622968e-02,9.276671e-01,9.274007e-01,1.731224e-04,1.015856e-07,2.993837e+01,-6.382676e-02,3.000219e+01,3.227772e+01,1.699835e+02
5.232682e+05,6.056345e+00,3.140245e+03,3.634543e-02,9.276214e-01,9.274016e-01,1.741382e-04,1.015599e-07,2.993708e+01,-6.382676e-02,3.000090e+01,3.227793e+01,1.699734e+02
5.232782e+05,6.056461e+00,3.150246e+03,3.646118e-02,9.275756e-01,9.274026e-01,1.751537e-04,1.015342e-07,2.993578e+01,-6.382676e-02,2.999961e+01,3.227813e+01,1.699634e+02
5.232882e+05,6.056577e+00,3.160247e+03,3.657693e-02,9.275298e-01,9.274035e-01,1.761690e-04,1.015085e-07,2.993449e+01,-6.382676e-02,2.999832e+01,3.227834e+01,1.699533e+02
5.232982e+05,6.056693e+00,3.170247e+03,3.669268e-02,9.274841e-01,9.274045e-01,1.771840e-04,1.014829e-07,2.993320e+01,-6.382676e-02,2.999703e+01,3.227854e+01,1.699432e+02
5.233082e+05,6.056808e+00,3.180248e+03,3.680843e-02,9.274383e-01,9.274054e-01,1.781988e-04,1.014572e-07,2.993191e+01,-6.382676e-02,2.999574e+01,3.227874e+01,1.699332e+02
5.233182e+05,6.056924e+00,3.190249e+03,3.692418e-02,9.273925e-01,9.274063e-01,1.792133e-04,1.014316e-07,2.993062e+01,-6.382676e-02,2.999445e+01,3.227895e+01,1.699231e+02
5.233282e+05,6.057040e+00,3.200250e+03,3.703993e-02,9.273468e-01,9.274073e-01,1.802276e-04,1.014059e-07,2.992933e+01,-6.382676e-02,2.999316e+01,3.227915e+01,1.699130e+02
5.233383e+05,6.057156e+00,3.210250e+03,3.715568e-02,9.273124e-01,9.274082e-01,1.812416e-04,1.013803e-07,2.992804e+01,-6.382676e-02,2.999186e+01,3.227896e+01,1.699030e+02
5.233483e+05,6.057271e+00,3.220251e+03,3.727143e-02,9.273105e-01,9.274092e-01,1.822554e-04,1.013547e-07,2.993144e+01,-6.382676e-02,2.999527e+01,3.228269e+01,1.699071e+02
5.233583e+05,6.057387e+00,3.230252e+03,3.738718e-02,9.273204e-01,9.274101e-01,1.832689e-04,1.013291e-07,2.993682e+01,-6.382676e-02,3.000065e+01,3.228815e+01,1.699171e+02
5.233683e+05,6.057503e+00,3.240253e+03,3.750293e-02,9.273303e-01,9.274110e-01,1.842821e-04,1.013035e-07,2.994220e+01,-6.382676e-02,3.000603e+01,3.229360e+01,1.699272e+02
5.233783e+05,6.057619e+00,3.250254e+03,3.761868e-02,9.273401e-01,9.274120e-01,1.852951e-04,1.012780e-07,2.994758e+01,-6.382676e-02,3.001141e+01,3.229906e+01,1.699373e+02
5.233883e+05,6.057734e+00,3.260254e+03,3.773443e-02,9.273500e-01,9.274129e-01,1.863078e-04,1.012524e-07,2.995296e+01,-6.382676e-02,3.001679e+01,3.230452e+01,1.699473e+02
5.233983e+05,6.057850e+00,3.270255e+03,3.785018e-02,9.273599e-01,9.274139e-01,1.873203e-04,1.012268e-07,2.995834e+01,-6.382676e-02,3.002216e+01,3.230997e+01,1.699574e+02
5.234083e+05,6.057966e+00,3.280256e+03,3.796593e-02,9.273698e-01,9.274148e-01,1.883325e-04,1.012013e-07,2.996372e+01,-6.382676e-02,3.002754e+01,3.231543e+01,1.699675e+02
5.234183e+05,6.058082e+00,3.290257e+03,3.808168e-02,9.273797e-01,9.274157e-01,1.893445e-04,1.011758e-07,2.996910e+01,-6.382676e-02,3.003292e+01,3.232089e+01,1.699775e+02
5.234283e+05,6.058197e+00,3.300258e+03,3.819742e-02,9.273895e-01,9.274167e-01,1.903562e-04,1.011503e-07,2.997448e+01,-6.382676e-02,3.003830e+01,3.232634e+01,1.699876e+02
5.234383e+05,6.058313e+00,3.310258e+03,3.831317e-02,9.273932e-01,9.274176e-01,1.913677e-04,1.011248e-07,2.997986e+01,-6.382676e-02,3.004368e+01,3.233201e+01,1.699977e+02
5.234483e+05,6.058429e+00,3.320259e+03,3.842892e-02,9.274087e-01,9.274186e-01,1.923789e-04,1.010993e-07,2.997915e+01,-6.382676e-02,3.004298e+01,3.233072e+01,1.700000e+02
5.234583e+05,6.058545e+00,3.330260e+03,3.854467e-02,9.274283e-01,9.274195e-01,1.933898e-04,1.010738e-07,2.997662e+01,-6.382676e-02,3.004044e+01,3.232729e+01,1.700000e+02
5.234683e+05,6.058660e+00,3.340261e+03,3.866042e-02,9.274479e-01,9.274204e-01,1.944005e-04,1.010483e-07,2.997408e+01,-6.382676e-02,3.003790e+01,3.232387e+01,1.700000e+02
5.234783e+05,6.058776e+00,3.350261e+03,3.877617e-02,9.274675e-01,9.274214e-01,1.954109e-04,1.010229e-07,2.997154e+01,-6.382676e-02,3.003537e+01,3.232045e+01,1.700000e+02
5.234883e+05,6.058892e+00,3.360262e+03,3.889192e-02,9.274871e-01,9.274223e-01,1.964211e-04,1.009974e-07,2.996900e+01,-6.382676e-02,3.003283e+01,3.231703e+01,1.700000e+02
5.234983e+05,6.059008e+00,3.370263e+03,3.900767e-02,9.275066e-01,9.274232e-01,1.974310e-04,1.009720e-07,2.996646e+01,-6.382676e-02,3.003029e+01,3.231361e+01,1.700000e+02
5.235083e+05,6.059123e+00,3.380264e+03,3.912342e-02,9.275262e-01,9.274242e-01,1.984407e-04,1.009466e-07,2.996392e+01,-6.382676e-02,3.002775e+01,3.231019e+01,1.700000e+02
5.235183e+05,6.059239e+00,3.390265e+03,3.923917e-02,9.275458e-01,9.274251e-01,1.994501e-04,1.009211e-07,2.996139e+01,-6.382676e-02,3.002521e+01,3.230677e+01,1.700000e+02
5.235283e+05,6.059355e+00,3.400265e+03,3.935492e-02,9.275654e-01,9.274261e-01,2.004593e-04,1.008957e-07,2.995885e+01,-6.382676e-02,3.002268e+01,3.230335e+01,1.700000e+02
5.235383e+05,6.059471e+00,3.410266e+03,3.947067e-02,9.275850e-01,9.274270e-01,2.014682e-04,1.008703e-07,2.995631e+01,-6.382676e-02,3.002014e+01,3.229993e+01,1.700000e+02
5.235483e+05,6.059586e+00,3.420267e+03,3.958642e-02,9.275999e-01,9.274279e-01,2.024768e-04,1.008450e-07,2.995673e+01,-6.382676e-02,3.002055e+01,3.229986e+01,1.700000e+02
5.235583e+05,6.059702e+00,3.430268e+03,3.970217e-02,9.276123e-01,9.274289e-01,2.034852e-04,1.008196e-07,2.995866e+01,-6.382676e-02,3.002249e+01,3.230151e+01,1.700000e+02
5.235683e+05,6.059818e+00,3.440268e+03,3.981792e-02,9.276248e-01,9.274298e-01,2.044934e-04,1.007942e-07,2.996060e+01,-6.382676e-02,3.002443e+01,3.230317e+01,1.700000e+02
5.235783e+05,6.059934e+00,3.450269e+03,3.993367e-02,9.276373e-01,9.274307e-01,2.055013e-04,1.007689e-07,2.996254e+01,-6.382676e-02,3.002636e+01,3.230482e+01,1.700000e+02
5.235883e+05,6.060049e+00,3.460270e+03,4.004942e-02,9.276497e-01,9.274317e-01,2.065089e-04,1.007436e-07,2.996447e+01,-6.382676e-02,3.002830e+01,3.230647e+01,1.700000e+02
5.235983e+05,6.060165e+00,3.470271e+03,4.016517e-02,9.276622e-01,9.274326e-01,2.075163e-04,1.007182e-07,2.996641e+01,-6.382676e-02,3.003024e+01,3.230813e+01,1.700000e+02
5.236083e+05,6.060281e+00,3.480272e+03,4.028092e-02,9.276746e-01,9.274335e-01,2.085235e-04,1.006929e-07,2.996835e+01,-6.382676e-02,3.003217e+01,3.230978e+01,1.700000e+02
5.236183e+05,6.060397e+00,3.490272e+03,4.039667e-02,9.276871e-01,9.274345e-01,2.095303e-04,1.006676e-07,2.997028e+01,-6.382676e-02,3.003411e+01,3.231143e+01,1.700000e+02
5.236283e+05,6.060512e+00,3.500273e+03,4.051242e-02,9.276996e-01,9.274354e-01,2.105370e-04,1.006423e-07,2.997222e+01,-6.382676e-02,3.003605e+01,3.231309e+01,1.700000e+02
5.236383e+05,6.060628e+00,3.510274e+03,4.062817e-02,9.277120e-01,9.274363e-01,2.115433e-04,1.006171e-07,2.997416e+01,-6.382676e-02,3.003798e+01,3.231474e+01,1.700000e+02
5.236483e+05,6.060744e+00,3.520275e+03,4.074392e-02,9.276968e-01,9.274373e-01,2.125495e-04,1.005918e-07,2.997515e+01,-6.382676e-02,3.003898e+01,3.231634e+01,1.700000e+02
5.236583e+05,6.060860e+00,3.530275e+03,4.085967e-02,9.276711e-01,9.274382e-01,2.135553e-04,1.005666e-07,2.997578e+01,-6.382676e-02,3.003961e+01,3.231792e+01,1.700000e+02
5.236683e+05,6.060975e+00,3.540276e+03,4.097542e-02,9.276454e-01,9.274391e-01,2.145609e-04,1.005413e-07,2.997642e+01,-6.382676e-02,3.004025e+01,3.231950e+01,1.700000e+02
5.236783e+05,6.061091e+00,3.550277e+03,4.109117e-02,9.276197e-01,9.274401e-01,2.155663e-04,1.005161e-07,2.997705e+01,-6.382676e-02,3.004088e+01,3.232108e+01,1.700000e+02
5.236883e+05,6.061207e+00,3.560278e+03,4.120692e-02,9.275939e-01,9.274410e-01,2.165714e-04,1.004909e-07,2.997769e+01,-6.382676e-02,3.004151e+01,3.232267e+01,1.700000e+02
5.236983e+05,6.061323e+00,3.570279e+03,4.132267e-02,9.275682e-01,9.274419e-01,2.175763e-04,1.004656e-07,2.997832e+01,-6.382676e-02,3.004215e+01,3.232425e+01,1.700000e+02
5.237083e+05,6.061438e+00,3.580279e+03,4.143842e-02,9.275425e-01,9.274429e-01,2.185809e-04,1.004404e-07,2.997896e+01,-6.382676e-02,3.004278e+01,3.232583e+01,1.700000e+02
5.237183e+05,6.061554e+00,3.590280e+03,4.155417e-02,9.275168e-01,9.274438e-01,2.195853e-04,1.004153e-07,2.997959e+01,-6.382676e-02,3.004342e+01,3.232741e+01,1.700000e+02
5.237283e+05,6.061670e+00,3.600281e+03,4.166992e-02,9.274911e-01,9.274447e-01,2.205894e-04,1.003901e-07,2.998023e+01,-6.382676e-02,3.004405e+01,3.232899e+01,1.700000e+02
5.237383e+05,6.061786e+00,3.610282e+03,4.178567e-02,9.274654e-01,9.274457e-01,2.215932e-04,1.003649e-07,2.998086e+01,-6.382676e-02,3.004469e+01,3.233058e+01,1.700000e+02
5.237483e+05,6.061901e+00,3.620282e+03,4.190142e-02,9.274604e-01,9.274466e-01,2.225968e-04,1.003398e-07,2.997818e+01,-6.422199e-02,3.004240e+01,3.232789e+01,1.700000e+02
5.237583e+05,6.062017e+00,3.630283e+03,4.201717e-02,9.274684e-01,9.274475e-01,2.236002e-04,1.003146e-07,2.997345e+01,-6.486257e-02,3.003831e+01,3.232256e+01,1.700000e+02
5.237683e+05,6.062133e+00,3.640284e+03,4.213292e-02,9.274764e-01,9.274484e-01,2.246033e-04,1.002895e-07,2.996871e+01,-6.550315e-02,3.003422e+01,3.231723e+01,1.700000e+02
5.237783e+05,6.062249e+00,3.650285e+03,4.224867e-02,9.274843e-01,9.274494e-01,2.256061e-04,1.002644e-07,2.996398e+01,-6.614373e-02,3.003012e+01,3.231190e+01,1.700000e+02
5.237883e+05,6.062364e+00,3.660286e+03,4.236442e-02,9.274923e-01,9.274503e-01,2.266087e-04,1.002393e-07,2.995925e+01,-6.678430e-02,3.002603e+01,3.230656e+01,1.700000e+02
5.237983e+05,6.062480e+00,3.670286e+03,4.248017e-02,9.275003e-01,9.274512e-01,2.276111e-04,1.002142e-07,2.995451e+01,-6.742488e-02,3.002194e+01,3.230123e+01,1.700000e+02
5.238083e+05,6.062596e+00,3.680287e+03,4.259592e-02,9.275082e-01,9.274522e-01,2.286131e-04,1.001891e-07,2.994978e+01,-6.806546e-02,3.001784e+01,3.229590e+01,1.700000e+02
5.238183e+05,6.062712e+00,3.690288e+03,4.271167e-02,9.275162e-01,9.274531e-01,2.296150e-04,1.001640e-07,2.994504e+01,-6.870603e-02,3.001375e+01,3.229057e+01,1.700000e+02
5.238283e+05,6.062827e+00,3.700289e+03,4.282742e-02,9.275242e-01,9.274540e-01,2.306166e-04,1.001389e-07,2.994031e+01,-6.934661e-02,3.000966e+01,3.228523e+01,1.700000e+02
5.238383e+05,6.062943e+00,3.710290e+03,4.294317e-02,9.275376e-01,9.274549e-01,2.316179e-04,1.001139e-07,2.993558e+01,-6.998719e-02,3.000556e+01,3.227971e+01,1.700000e+02
5.238483e+05,6.063059e+00,3.720290e+03,4.305892e-02,9.275495e-01,9.274559e-01,2.326190e-04,1.000889e-07,2.993686e+01,-6.975430e-02,3.000661e+01,3.228066e+01,1.700069e+02
5.238583e+05,6.063175e+00,3.730291e+03,4.317467e-02,9.275593e-01,9.274568e-01,2.336199e-04,1.000638e-07,2.994094e+01,-6.911373e-02,3.001006e+01,3.228468e+01,1.700169e+02
5.238683e+05,6.063290e+00,3.740292e+03,4.329041e-02,9.275692e-01,9.274577e-01,2.346204e-04,1.000388e-07,2.994503e+01,-6.847315e-02,3.001351e+01,3.228869e+01,1.700270e+02
5.238783e+05,6.063406e+00,3.750293e+03,4.340616e-02,9.275791e-01,9.274587e-01,2.356208e-04,1.000138e-07,2.994912e+01,-6.783257e-02,3.001695e+01,3.229270e+01,1.700371e+02
5.238883e+05,6.063522e+00,3.760293e+03,4.352191e-02,9.275890e-01,9.274596e-01,2.366209e-04,9.998880e-08,2.995321e+01,-6.719200e-02,3.002040e+01,3.229671e+01,1.700471e+02
5.238983e+05,6.063638e+00,3.770294e+03,4.363766e-02,9.275988e-01,9.274605e-01,2.376207e-04,9.996381e-08,2.995730e+01,-6.655142e-02,3.002385e+01,3.230073e+01,1.700572e+02
5.239083e+05,6.063753e+00,3.780295e+03,4.375341e-02,9.276087e-01,9.274614e-01,2.386203e-04,9.993883e-08,2.996139e+01,-6.591084e-02,3.002730e+01,3.230474e+01,1.700673e+02
5.239183e+05,6.063869e+00,3.790296e+03,4.386916e-02,9.276186e-01,9.274624e-01,2.396197e-04,9.991387e-08,2.996548e+01,-6.527027e-02,3.003075e+01,3.230875e+01,1.700773e+02
5.239283e+05,6.063985e+00,3.800297e+03,4.398491e-02,9.276285e-01,9.274633e-01,2.406187e-04,9.988892e-08,2.996956e+01,-6.462969e-02,3.003419e+01,3.231277e+01,1.700874e+02
5.239383e+05,6.064101e+00,3.810297e+03,4.410066e-02,9.276264e-01,9.274642e-01,2.416176e-04,9.986398e-08,2.997365e+01,-6.398911e-02,3.003764e+01,3.231720e+01,1.700974e+02
5.239483e+05,6.064216e+00,3.820298e+03,4.421641e-02,9.276072e-01,9.274651e-01,2.426162e-04,9.983905e-08,2.997422e+01,-6.382676e-02,3.003804e+01,3.231846e+01,1.700926e+02
5.239583e+05,6.064332e+00,3.830299e+03,4.433216e-02,9.275836e-01,9.274661e-01,2.436145e-04,9.981413e-08,2.997358e+01,-6.382676e-02,3.003741e+01,3.231860e+01,1.700827e+02
5.239683e+05,6.064448e+00,3.840300e+03,4.444791e-02,9.275599e-01,9.274670e-01,2.446126e-04,9.978922e-08,2.997295e+01,-6.382676e-02,3.003677e+01,3.231874e+01,1.700728e+02
5.239783e+05,6.064564e+00,3.850300e+03,4.456366e-02,9.275362e-01,9.274679e-01,2.456105e-04,9.976432e-08,2.997231e+01,-6.382676e-02,3.003614e+01,3.231889e+01,1.700629e+02
5.239883e+05,6.064679e+00,3.860301e+03,4.467941e-02,9.275126e-01,9.274689e-01,2.466081e-04,9.973943e-08,2.997168e+01,-6.382676e-02,3.003550e+01,3.231903e+01,1.700530e+02
5.239983e+05,6.064795e+00,3.870302e+03,4.479516e-02,9.274889e-01,9.274698e-01,2.476054e-04,9.971456e-08,2.997104e+01,-6.382676e-02,3.003487e+01,3.231917e+01,1.700431e+02
5.240083e+05,6.064911e+00,3.880303e+03,4.491091e-02,9.274653e-01,9.274707e-01,2.486025e-04,9.968969e-08,2.997041e+01,-6.382676e-02,3.003424e+01,3.231931e+01,1.700333e+02
5.240183e+05,6.065027e+00,3.890304e+03,4.502666e-02,9.274416e-01,9.274716e-01,2.495994e-04,9.966484e-08,2.996977e+01,-6.382676e-02,3.003360e+01,3.231945e+01,1.700234e+02
5.240283e+05,6.065142e+00,3.900304e+03,4.514241e-02,9.274179e-01,9.274725e-01,2.505960e-04,9.964000e-08,2.996914e+01,-6.382676e-02,3.003297e+01,3.231960e+01,1.700135e+02
5.240383e+05,6.065258e+00,3.910305e+03,4.525816e-02,9.274045e-01,9.274735e-01,2.515923e-04,9.961516e-08,2.996851e+01,-6.382676e-02,3.003233e+01,3.231938e+01,1.700036e+02
5.240483e+05,6.065374e+00,3.920306e+03,4.537391e-02,9.274176e-01,9.274744e-01,2.525884e-04,9.959034e-08,2.996704e+01,-6.382676e-02,3.003087e+01,3.231734e+01,1.700064e+02
5.240583e+05,6.065490e+00,3.930307e+03,4.548966e-02,9.274424e-01,9.274753e-01,2.535843e-04,9.956553e-08,2.996510e+01,-6.382676e-02,3.002893e+01,3.231439e+01,1.700165e+02
5.240683e+05,6.065605e+00,3.940307e+03,4.560541e-02,9.274672e-01,9.274762e-01,2.545799e-04,9.954073e-08,2.996317e+01,-6.382676e-02,3.002699e+01,3.231143e+01,1.700266e+02
5.240783e+05,6.065721e+00,3.950308e+03,4.572116e-02,9.274920e-01,9.274772e-01,2.555752e-04,9.951595e-08,2.996123e+01,-6.382676e-02,3.002506e+01,3.230848e+01,1.700366e+02
5.240883e+05,6.065837e+00,3.960309e+03,4.583691e-02,9.275169e-01,9.274781e-01,2.565704e-04,9.949117e-08,2.995929e+01,-6.382676e-02,3.002312e+01,3.230552e+01,1.700467e+02
5.240983e+05,6.065953e+00,3.970310e+03,4.595266e-02,9.275417e-01,9.274790e-01,2.575652e-04,9.946640e-08,2.995736e+01,-6.382676e-02,3.002118e+01,3.230257e+01,1.700568e+02
5.241083e+05,6.066068e+00,3.980311e+03,4.606841e-02,9.275665e-01,9.274799e-01,2.585598e-04,9.944165e-08,2.995542e+01,-6.382676e-02,3.001925e+01,3.229962e+01,1.700668e+02
5.241183e+05,6.066184e+00,3.990311e+03,4.618416e-02,9.275913e-01,9.274809e-01,2.595542e-04,9.941690e-08,2.995348e+01,-6.382676e-02,3.001731e+01,3.229666e+01,1.700769e+02
5.241283e+05,6.066300e+00,4.000312e+03,4.629991e-02,9.276162e-01,9.274818e-01,2.605483e-04,9.939217e-08,2.995155e+01,-6.382676e-02,3.001537e+01,3.229371e+01,1.700869e+02
5.241383e+05,6.066416e+00,4.010313e+03,4.641566e-02,9.276353e-01,9.274827e-01,2.615422e-04,9.936745e-08,2.994961e+01,-6.382676e-02,3.001344e+01,3.229095e+01,1.700970e+02
5.241483e+05,6.066531e+00,4.020314e+03,4.653141e-02,9.276304e-01,9.274836e-01,2.625358e-04,9.934274e-08,2.995174e+01,-6.382676e-02,3.001556e+01,3.229342e+01,1.701000e+02
5.241583e+05,6.066647e+00,4.030314e+03,4.664716e-02,9.276163e-01,9.274845e-01,2.635292e-04,9.931804e-08,2.995558e+01,-6.382676e-02,3.001940e+01,3.229805e+01,1.701000e+02
5.241683e+05,6.066763e+00,4.040315e+03,4.676291e-02,9.276022e-01,9.274855e-01,2.645224e-04,9.929335e-08,2.995942e+01,-6.382676e-02,3.002324e+01,3.230268e+01,1.701000e+02
5.241783e+05,6.066879e+00,4.050316e+03,4.687866e-02,9.275882e-01,9.274864e-01,2.655152e-04,9.926867e-08,2.996326e+01,-6.382676e-02,3.002708e+01,3.230731e+01,1.701000e+02
5.241883e+05,6.066994e+00,4.060317e+03,4.699441e-02,9.275741e-01,9.274873e-01,2.665079e-04,9.924400e-08,2.996710e+01,-6.382676e-02,3.003092e+01,3.231194e+01,1.701000e+02
5.241983e+05,6.067110e+00,4.070318e+03,4.711016e-02,9.275600e-01,9.274882e-01,2.675003e-04,9.921934e-08,2.997094e+01,-6.382676e-02,3.003476e+01,3.231657e+01,1.701000e+02
5.242083e+05,6.067226e+00,4.080318e+03,4.722591e-02,9.275459e-01,9.274891e-01,2.684924e-04,9.919470e-08,2.997478e+01,-6.382676e-02,3.003860e+01,3.232120e+01,1.701000e+02
5.242183e+05,6.067342e+00,4.090319e+03,4.734166e-02,9.275318e-01,9.274901e-01,2.694843e-04,9.917006e-08,2.997862e+01,-6.382676e-02,3.004244e+01,3.232583e+01,1.701000e+02
5.242283e+05,6.067457e+00,4.100320e+03,4.745741e-02,9.275177e-01,9.274910e-01,2.704760e-04,9.914544e-08,2.998245e+01,-6.382676e-02,3.004628e+01,3.233047e+01,1.701000e+02
5.242383e+05,6.067573e+00,4.110321e+03,4.757316e-02,9.275037e-01,9.274919e-01,2.714674e-04,9.912082e-08,2.998629e+01,-6.382676e-02,3.005012e+01,3.233510e+01,1.701000e+02
5.242483e+05,6.067689e+00,4.120321e+03,4.768891e-02,9.275057e-01,9.274928e-01,2.724586e-04,9.909622e-08,2.998490e+01,-6.382676e-02,3.004873e+01,3.233352e+01,1.701000e+02
5.242583e+05,6.067805e+00,4.130322e+03,4.780466e-02,9.275154e-01,9.274937e-01,2.734495e-04,9.907163e-08,2.998106e+01,-6.382676e-02,3.004489e+01,3.232904e+01,1.701000e+02
5.242683e+05,6.067920e+00,4.140323e+03,4.792041e-02,9.275250e-01,9.274947e-01,2.744401e-04,9.904705e-08,2.997722e+01,-6.382676e-02,3.004105e+01,3.232457e+01,1.701000e+02
5.242783e+05,6.068036e+00,4.150324e+03,4.803616e-02,9.275346e-01,9.274956e-01,2.754306e-04,9.902248e-08,2.997338e+01,-6.382676e-02,3.003721e+01,3.232009e+01,1.701000e+02
5.242883e+05,6.068152e+00,4.160325e+03,4.815191e-02,9.275443e-01,9.274965e-01,2.764207e-04,9.899792e-08,2.996954e+01,-6.382676e-02,3.003337e+01,3.231562e+01,1.701000e+02
5.242983e+05,6.068268e+00,4.170325e+03,4.826766e-02,9.275539e-01,9.274974e-01,2.774107e-04,9.897337e-08,2.996570e+01,-6.382676e-02,3.002953e+01,3.231114e+01,1.701000e+02
5.243083e+05,6.068383e+00,4.180326e+03,4.838340e-02,9.275635e-01,9.274983e-01,2.784004e-04,9.894883e-08,2.996186e+01,-6.382676e-02,3.002569e+01,3.230666e+01,1.701000e+02
5.243183e+05,6.068499e+00,4.190327e+03,4.849915e-02,9.275732e-01,9.274993e-01,2.793898e-04,9.892430e-08,2.995802e+01,-6.382676e-02,3.002185e+01,3.230219e+01,1.701000e+02
5.243283e+05,6.068615e+00,4.200328e+03,4.861490e-02,9.275828e-01,9.275002e-01,2.803790e-04,9.889979e-08,2.995418e+01,-6.382676e-02,3.001801e+01,3.229771e+01,1.701000e+02
5.243383e+05,6.068731e+00,4.210329e+03,4.873065e-02,9.275924e-01,9.275011e-01,2.813680e-04,9.887528e-08,2.995034e+01,-6.382676e-02,3.001417e+01,3.229324e+01,1.701000e+02
5.243483e+05,6.068846e+00,4.220329e+03,4.884640e-02,9.275880e-01,9.275020e-01,2.823567e-04,9.885079e-08,2.994804e+01,-6.382676e-02,3.001187e+01,3.229091e+01,1.701000e+02
5.243583e+05,6.068962e+00,4.230330e+03,4.896215e-02,9.275763e-01,9.275029e-01,2.833451e-04,9.882630e-08,2.994653e+01,-6.382676e-02,3.001036e+01,3.228970e+01,1.701000e+02
5.243683e+05,6.069078e+00,4.240331e+03,4.907790e-02,9.275646e-01,9.275038e-01,2.843333e-04,9.880183e-08,2.994503e+01,-6.382676e-02,3.000885e+01,3.228848e+01,1.701000e+02
5.243783e+05,6.069194e+00,4.250332e+03,4.919365e-02,9.275529e-01,9.275048e-01,2.853213e-04,9.877737e-08,2.994352e+01,-6.382676e-02,3.000735e+01,3.228727e+01,1.701000e+02
5.243883e+05,6.069309e+00,4.260332e+03,4.930940e-02,9.275412e-01,9.275057e-01,2.863090e-04,9.875291e-08,2.994201e+01,-6.382676e-02,3.000584e+01,3.228605e+01,1.701000e+02
5.243983e+05,6.069425e+00,4.270333e+03,4.942515e-02,9.275295e-01,9.275066e-01,2.872965e-04,9.872847e-08,2.994051e+01,-6.382676e-02,3.000434e+01,3.228483e+01,1.701000e+02
5.244083e+05,6.069541e+00,4.280334e+03,4.954090e-02,9.275177e-01,9.275075e-01,2.882838e-04,9.870404e-08,2.993900e+01,-6.382676e-02,3.000283e+01,3.228362e+01,1.701000e+02
5.244183e+05,6.069657e+00,4.290335e+03,4.965665e-02,9.275060e-01,9.275084e-01,2.892708e-04,9.867962e-08,2.993750e+01,-6.382676e-02,3.000132e+01,3.228240e+01,1.701000e+02
5.244283e+05,6.069772e+00,4.300336e+03,4.977240e-02,9.274943e-01,9.275093e-01,2.902575e-04,9.865521e-08,2.993599e+01,-6.382676e-02,2.999982e+01,3.228119e+01,1.701000e+02
5.244383e+05,6.069888e+00,4.310336e+03,4.988815e-02,9.274769e-01,9.275103e-01,2.912440e-04,9.863082e-08,2.993448e+01,-6.382676e-02,2.999831e+01,3.228017e+01,1.701000e+02
5.244483e+05,6.070004e+00,4.320337e+03,5.000390e-02,9.274627e-01,9.275112e-01,2.922303e-04,9.860643e-08,2.993606e+01,-6.382676e-02,2.999989e+01,3.228237e+01,1.700928e+02
5.244583e+05,6.070120e+00,4.330338e+03,5.011965e-02,9.274505e-01,9.275121e-01,2.932163e-04,9.858205e-08,2.993881e+01,-6.382676e-02,3.000264e+01,3.228576e+01,1.700829e+02
5.244683e+05,6.070235e+00,4.340339e+03,5.023540e-02,9.274383e-01,9.275130e-01,2.942021e-04,9.855768e-08,2.994156e+01,-6.382676e-02,3.000539e+01,3.228915e+01,1.700730e+02
5.244783e+05,6.070351e+00,4.350339e+03,5.035115e-02,9.274262e-01,9.275139e-01,2.951876e-04,9.853333e-08,2.994431e+01,-6.382676e-02,3.000814e+01,3.229254e+01,1.700631e+02
5.244883e+05,6.070467e+00,4.360340e+03,5.046690e-02,9.274140e-01,9.275148e-01,2.961729e-04,9.850898e-08,2.994706e+01,-6.382676e-02,3.001089e+01,3.229592e+01,1.700533e+02
5.244983e+05,6.070583e+00,4.370341e+03,5.058265e-02,9.274019e-01,9.275157e-01,2.971579e-04,9.848465e-08,2.994981e+01,-6.382676e-02,3.001364e+01,3.229931e+01,1.700434e+02
5.245083e+05,6.070698e+00,4.380342e+03,5.069840e-02,9.273897e-01,9.275166e-01,2.981428e-04,9.846033e-08,2.995256e+01,-6.382676e-02,3.001639e+01,3.230270e+01,1.700335e+02
5.245183e+05,6.070814e+00,4.390343e+03,5.081415e-02,9.273775e-01,9.275176e-01,2.991273e-04,9.843601e-08,2.995531e+01,-6.382676e-02,3.001914e+01,3.230609e+01,1.700236e+02
5.245283e+05,6.070930e+00,4.400343e+03,5.092990e-02,9.273654e-01,9.275185e-01,3.001116e-04,9.841171e-08,2.995806e+01,-6.382676e-02,3.002189e+01,3.230948e+01,1.700137e+02
5.245383e+05,6.071046e+00,4.410344e+03,5.104565e-02,9.273581e-01,9.275194e-01,3.010957e-04,9.838742e-08,2.996081e+01,-6.382676e-02,3.002464e+01,3.231270e+01,1.700038e+02
5.245483e+05,6.071161e+00,4.420345e+03,5.116140e-02,9.273600e-01,9.275203e-01,3.020795e-04,9.836314e-08,2.996306e+01,-6.382676e-02,3.002688e+01,3.231506e+01,1.700000e+02
5.245583e+05,6.071277e+00,4.430346e+03,5.127715e-02,9.273657e-01,9.275212e-01,3.030631e-04,9.833887e-08,2.996499e+01,-6.382676e-02,3.002882e+01,3.231695e+01,1.700000e+02
5.245683e+05,6.071393e+00,4.440346e+03,5.139290e-02,9.273715e-01,9.275221e-01,3.040465e-04,9.831461e-08,2.996693e+01,-6.382676e-02,3.003076e+01,3.231884e+01,1.700000e+02
5.245783e+05,6.071509e+00,4.450347e+03,5.150865e-02,9.273772e-01,9.275230e-01,3.050296e-04,9.829036e-08,2.996887e+01,-6.382676e-02,3.003269e+01,3.232072e+01,1.700000e+02
5.245883e+05,6.071624e+00,4.460348e+03,5.162440e-02,9.273829e-01,9.275239e-01,3.060124e-04,9.826612e-08,2.997080e+01,-6.382676e-02,3.003463e+01,3.232261e+01,1.700000e+02
5.245983e+05,6.071740e+00,4.470349e+03,5.174015e-02,9.273887e-01,9.275249e-01,3.069950e-04,9.824189e-08,2.997274e+01,-6.382676e-02,3.003657e+01,3.232450e+01,1.700000e+02
5.246083e+05,6.071856e+00,4.480350e+03,5.185590e-02,9.273944e-01,9.275258e-01,3.079774e-04,9.821767e-08,2.997468e+01,-6.382676e-02,3.003850e+01,3.232639e+01,1.700000e+02
5.246184e+05,6.071972e+00,4.490350e+03,5.197165e-02,9.274001e-01,9.275267e-01,3.089595e-04,9.819347e-08,2.997661e+01,-6.382676e-02,3.004044e+01,3.232828e+01,1.700000e+02
5.246284e+05,6.072087e+00,4.500351e+03,5.208740e-02,9.274059e-01,9.275276e-01,3.099414e-04,9.816927e-08,2.997855e+01,-6.382676e-02,3.004238e+01,3.233016e+01,1.700000e+02
5.246384e+05,6.072203e+00,4.510352e+03,5.220315e-02,9.274171e-01,9.275285e-01,3.109231e-04,9.814508e-08,2.998049e+01,-6.382676e-02,3.004431e+01,3.233186e+01,1.700000e+02
5.246484e+05,6.072319e+00,4.520353e+03,5.231890e-02,9.274501e-01,9.275294e-01,3.119045e-04,9.812091e-08,2.997890e+01,-6.382676e-02,3.004273e+01,3.232900e+01,1.700069e+02
5.246584e+05,6.072435e+00,4.530353e+03,5.243465e-02,9.274921e-01,9.275303e-01,3.128857e-04,9.809674e-08,2.997568e+01,-6.382676e-02,3.003950e+01,3.232405e+01,1.700169e+02
5.246684e+05,6.072550e+00,4.540354e+03,5.255040e-02,9.275341e-01,9.275312e-01,3.138666e-04,9.807259e-08,2.997245e+01,-6.382676e-02,3.003627e+01,3.231910e+01,1.700270e+02
5.246784e+05,6.072666e+00,4.550355e+03,5.266615e-02,9.275762e-01,9.275321e-01,3.148473e-04,9.804844e-08,2.996922e+01,-6.382676e-02,3.003305e+01,3.231416e+01,1.700371e+02
5.246884e+05,6.072782e+00,4.560356e+03,5.278190e-02,9.276182e-01,9.275331e-01,3.158277e-04,9.802431e-08,2.996599e+01,-6.382676e-02,3.002982e+01,3.230921e+01,1.700471e+02
5.246984e+05,6.072898e+00,4.570357e+03,5.289765e-02,9.276602e-01,9.275340e-01,3.168079e-04,9.800019e-08,2.996276e+01,-6.382676e-02,3.002659e+01,3.230427e+01,1.700572e+02
5.247084e+05,6.073013e+00,4.580357e+03,5.301340e-02,9.277022e-01,9.275349e-01,3.177879e-04,9.797608e-08,2.995954e+01,-6.382676e-02,3.002336e+01,3.229932e+01,1.700673e+02
5.247184e+05,6.073129e+00,4.590358e+03,5.312915e-02,9.277442e-01,9.275358e-01,3.187676e-04,9.795197e-08,2.995631e+01,-6.382676e-02,3.002014e+01,3.229438e+01,1.700773e+02
5.247284e+05,6.073245e+00,4.600359e+03,5.324490e-02,9.277862e-01,9.275367e-01,3.197470e-04,9.792788e-08,2.995308e+01,-6.382676e-02,3.001691e+01,3.228943e+01,1.700874e+02
5.247384e+05,6.073361e+00,4.610360e+03,5.336065e-02,9.278163e-01,9.275376e-01,3.207263e-04,9.790380e-08,2.994985e+01,-6.382676e-02,3.001368e+01,3.228490e+01,1.700974e+02
5.247484e+05,6.073476e+00,4.620361e+03,5.347639e-02,9.277906e-01,9.275385e-01,3.217053e-04,9.787973e-08,2.994793e+01,-6.429671e-02,3.001223e+01,3.228376e+01,1.700926e+02
5.247584e+05,6.073592e+00,4.630361e+03,5.359214e-02,9.277474e-01,9.275394e-01,3.226840e-04,9.785567e-08,2.994645e+01,-6.492633e-02,3.001138e+01,3.228372e+01,1.700827e+02
5.247684e+05,6.073708e+00,4.640362e+03,5.370789e-02,9.277041e-01,9.275403e-01,3.236625e-04,9.783162e-08,2.994497e+01,-6.555596e-02,3.001052e+01,3.228368e+01,1.700728e+02
5.247784e+05,6.073824e+00,4.650363e+03,5.382364e-02,9.276609e-01,9.275412e-01,3.246408e-04,9.780758e-08,2.994349e+01,-6.618559e-02,3.000967e+01,3.228365e+01,1.700629e+02
5.247884e+05,6.073939e+00,4.660364e+03,5.393939e-02,9.276176e-01,9.275421e-01,3.256188e-04,9.778356e-08,2.994201e+01,-6.681522e-02,3.000882e+01,3.228361e+01,1.700530e+02
