Repository: brandonlampe/CS_Data

# Repository for Crushed Salt Data
**Grant No: 456417**

This is a work in progress!

## Repository Content

### Directory Names
A uniform namining structure still in progress, but in general directories are named according to the following:
 - Names contain no spaces, a single underscore "_" will be used as a file name seperator.
 - Files are for the Crushed Salt Project (CSP); therefore, the first three charaters of each file are "CSP".
 - Folders are organized by which frame the test was performed on i.e., A2 or A3.
 - The fifth and sixth charaters of each file name will therefore be "A" followed by the frame number.

File: UNM_WP_HY_175_09/IscoMeasurements/STAGE07/CREEP_FIT/175_09_STAGE07_CREEP_OUT.csv (part 3 of 33)
Analysis by Brandon Lampe, performed on: 2016/07/06 13:19:08
Experimental results below begin at: 2016/04/14 09:54:5
Duration (sec),Duration (day),Elapsed Time (sec),Elapsed Time (day),Interpolated Fractional Density,Fit to Fractional Density,Fit to Volume Strain,Fit to Volume Strain Rate (1/sec),Confining Pressure (MPa),Pore Pressure (MPa),Terzaghi Pressure (MPa),Solid Pressure (MPa),Temperature (C))
5.247984e+05,6.074055e+00,4.670364e+03,5.405514e-02,9.275744e-01,9.275430e-01,3.265966e-04,9.775954e-08,2.994053e+01,-6.744484e-02,3.000797e+01,3.228357e+01,1.700432e+02
5.248084e+05,6.074171e+00,4.680365e+03,5.417089e-02,9.275311e-01,9.275439e-01,3.275742e-04,9.773553e-08,2.993905e+01,-6.807447e-02,3.000712e+01,3.228353e+01,1.700333e+02
5.248184e+05,6.074287e+00,4.690366e+03,5.428664e-02,9.274879e-01,9.275449e-01,3.285515e-04,9.771153e-08,2.993757e+01,-6.870410e-02,3.000627e+01,3.228349e+01,1.700234e+02
5.248284e+05,6.074402e+00,4.700367e+03,5.440239e-02,9.274446e-01,9.275458e-01,3.295286e-04,9.768755e-08,2.993608e+01,-6.933372e-02,3.000542e+01,3.228345e+01,1.700135e+02
5.248384e+05,6.074518e+00,4.710368e+03,5.451814e-02,9.274064e-01,9.275467e-01,3.305054e-04,9.766357e-08,2.993460e+01,-6.996335e-02,3.000457e+01,3.228324e+01,1.700036e+02
5.248484e+05,6.074634e+00,4.720368e+03,5.463389e-02,9.273936e-01,9.275476e-01,3.314820e-04,9.763961e-08,2.993629e+01,-6.977851e-02,3.000606e+01,3.228548e+01,1.700000e+02
5.248584e+05,6.074750e+00,4.730369e+03,5.474964e-02,9.273936e-01,9.275485e-01,3.324583e-04,9.761565e-08,2.993976e+01,-6.913232e-02,3.000889e+01,3.228918e+01,1.700000e+02
5.248684e+05,6.074865e+00,4.740370e+03,5.486539e-02,9.273936e-01,9.275494e-01,3.334345e-04,9.759171e-08,2.994323e+01,-6.848612e-02,3.001172e+01,3.229287e+01,1.700000e+02
5.248784e+05,6.074981e+00,4.750371e+03,5.498114e-02,9.273936e-01,9.275503e-01,3.344103e-04,9.756777e-08,2.994671e+01,-6.783993e-02,3.001455e+01,3.229657e+01,1.700000e+02
5.248884e+05,6.075097e+00,4.760371e+03,5.509689e-02,9.273936e-01,9.275512e-01,3.353860e-04,9.754385e-08,2.995018e+01,-6.719373e-02,3.001737e+01,3.230026e+01,1.700000e+02
5.248984e+05,6.075213e+00,4.770372e+03,5.521264e-02,9.273936e-01,9.275521e-01,3.363614e-04,9.751993e-08,2.995365e+01,-6.654753e-02,3.002020e+01,3.230396e+01,1.700000e+02
5.249084e+05,6.075328e+00,4.780373e+03,5.532839e-02,9.273936e-01,9.275530e-01,3.373365e-04,9.749603e-08,2.995713e+01,-6.590134e-02,3.002303e+01,3.230765e+01,1.700000e+02
5.249184e+05,6.075444e+00,4.790374e+03,5.544414e-02,9.273936e-01,9.275539e-01,3.383114e-04,9.747214e-08,2.996060e+01,-6.525514e-02,3.002585e+01,3.231135e+01,1.700000e+02
5.249284e+05,6.075560e+00,4.800375e+03,5.555989e-02,9.273936e-01,9.275548e-01,3.392861e-04,9.744825e-08,2.996407e+01,-6.460895e-02,3.002868e+01,3.231504e+01,1.700000e+02
5.249384e+05,6.075676e+00,4.810375e+03,5.567564e-02,9.273936e-01,9.275557e-01,3.402606e-04,9.742438e-08,2.996754e+01,-6.396275e-02,3.003151e+01,3.231873e+01,1.700000e+02
5.249484e+05,6.075791e+00,4.820376e+03,5.579139e-02,9.274047e-01,9.275566e-01,3.412348e-04,9.740052e-08,2.996777e+01,-6.432388e-02,3.003210e+01,3.231863e+01,1.700000e+02
5.249584e+05,6.075907e+00,4.830377e+03,5.590714e-02,9.274186e-01,9.275575e-01,3.422087e-04,9.737667e-08,2.996714e+01,-6.495351e-02,3.003209e+01,3.231750e+01,1.700000e+02
5.249684e+05,6.076023e+00,4.840378e+03,5.602289e-02,9.274326e-01,9.275584e-01,3.431824e-04,9.735283e-08,2.996651e+01,-6.558313e-02,3.003209e+01,3.231638e+01,1.700000e+02
5.249784e+05,6.076139e+00,4.850378e+03,5.613864e-02,9.274465e-01,9.275593e-01,3.441559e-04,9.732900e-08,2.996587e+01,-6.621276e-02,3.003208e+01,3.231526e+01,1.700000e+02
5.249884e+05,6.076254e+00,4.860379e+03,5.625439e-02,9.274605e-01,9.275602e-01,3.451292e-04,9.730517e-08,2.996524e+01,-6.684239e-02,3.003208e+01,3.231414e+01,1.700000e+02
5.249984e+05,6.076370e+00,4.870380e+03,5.637014e-02,9.274744e-01,9.275611e-01,3.461022e-04,9.728136e-08,2.996460e+01,-6.747202e-02,3.003207e+01,3.231302e+01,1.700000e+02
5.250084e+05,6.076486e+00,4.880381e+03,5.648589e-02,9.274884e-01,9.275620e-01,3.470749e-04,9.725756e-08,2.996397e+01,-6.810164e-02,3.003207e+01,3.231189e+01,1.700000e+02
5.250184e+05,6.076602e+00,4.890382e+03,5.660164e-02,9.275023e-01,9.275629e-01,3.480475e-04,9.723377e-08,2.996333e+01,-6.873127e-02,3.003206e+01,3.231077e+01,1.700000e+02
5.250284e+05,6.076717e+00,4.900382e+03,5.671739e-02,9.275163e-01,9.275638e-01,3.490198e-04,9.720999e-08,2.996270e+01,-6.936090e-02,3.003206e+01,3.230965e+01,1.700000e+02
5.250384e+05,6.076833e+00,4.910383e+03,5.683314e-02,9.275302e-01,9.275647e-01,3.499918e-04,9.718623e-08,2.996206e+01,-6.999052e-02,3.003205e+01,3.230853e+01,1.700000e+02
5.250484e+05,6.076949e+00,4.920384e+03,5.694889e-02,9.275372e-01,9.275656e-01,3.509637e-04,9.716247e-08,2.996143e+01,-6.975822e-02,3.003118e+01,3.230758e+01,1.700000e+02
5.250584e+05,6.077065e+00,4.930385e+03,5.706464e-02,9.275409e-01,9.275665e-01,3.519352e-04,9.713872e-08,2.996079e+01,-6.912316e-02,3.002991e+01,3.230671e+01,1.700000e+02
5.250684e+05,6.077180e+00,4.940385e+03,5.718039e-02,9.275446e-01,9.275674e-01,3.529066e-04,9.711498e-08,2.996015e+01,-6.848811e-02,3.002863e+01,3.230584e+01,1.700000e+02
5.250784e+05,6.077296e+00,4.950386e+03,5.729614e-02,9.275483e-01,9.275683e-01,3.538777e-04,9.709125e-08,2.995951e+01,-6.785306e-02,3.002736e+01,3.230497e+01,1.700000e+02
5.250884e+05,6.077412e+00,4.960387e+03,5.741189e-02,9.275520e-01,9.275692e-01,3.548486e-04,9.706753e-08,2.995887e+01,-6.721800e-02,3.002608e+01,3.230410e+01,1.700000e+02
5.250984e+05,6.077528e+00,4.970388e+03,5.752764e-02,9.275558e-01,9.275701e-01,3.558192e-04,9.704383e-08,2.995823e+01,-6.658295e-02,3.002481e+01,3.230323e+01,1.700000e+02
5.251084e+05,6.077643e+00,4.980389e+03,5.764339e-02,9.275595e-01,9.275710e-01,3.567896e-04,9.702013e-08,2.995759e+01,-6.594789e-02,3.002353e+01,3.230236e+01,1.700000e+02
5.251184e+05,6.077759e+00,4.990389e+03,5.775914e-02,9.275632e-01,9.275719e-01,3.577597e-04,9.699644e-08,2.995695e+01,-6.531284e-02,3.002226e+01,3.230149e+01,1.700000e+02
5.251284e+05,6.077875e+00,5.000390e+03,5.787489e-02,9.275669e-01,9.275728e-01,3.587297e-04,9.697276e-08,2.995631e+01,-6.467778e-02,3.002098e+01,3.230063e+01,1.700000e+02
5.251384e+05,6.077991e+00,5.010391e+03,5.799064e-02,9.275653e-01,9.275737e-01,3.596993e-04,9.694910e-08,2.995567e+01,-6.404273e-02,3.001971e+01,3.229994e+01,1.700000e+02
5.251484e+05,6.078106e+00,5.020392e+03,5.810639e-02,9.275639e-01,9.275746e-01,3.606688e-04,9.692544e-08,2.995445e+01,-6.382676e-02,3.001828e+01,3.229867e+01,1.699934e+02
5.251584e+05,6.078222e+00,5.030393e+03,5.822214e-02,9.275640e-01,9.275755e-01,3.616380e-04,9.690180e-08,2.995295e+01,-6.382676e-02,3.001677e+01,3.229704e+01,1.699833e+02
5.251684e+05,6.078338e+00,5.040393e+03,5.833789e-02,9.275641e-01,9.275764e-01,3.626070e-04,9.687816e-08,2.995144e+01,-6.382676e-02,3.001527e+01,3.229541e+01,1.699732e+02
5.251784e+05,6.078454e+00,5.050394e+03,5.845364e-02,9.275642e-01,9.275773e-01,3.635757e-04,9.685453e-08,2.994994e+01,-6.382676e-02,3.001376e+01,3.229379e+01,1.699632e+02
5.251884e+05,6.078569e+00,5.060395e+03,5.856938e-02,9.275643e-01,9.275782e-01,3.645442e-04,9.683092e-08,2.994843e+01,-6.382676e-02,3.001226e+01,3.229216e+01,1.699531e+02
5.251984e+05,6.078685e+00,5.070396e+03,5.868513e-02,9.275644e-01,9.275791e-01,3.655125e-04,9.680731e-08,2.994692e+01,-6.382676e-02,3.001075e+01,3.229053e+01,1.699430e+02
5.252084e+05,6.078801e+00,5.080396e+03,5.880088e-02,9.275645e-01,9.275800e-01,3.664805e-04,9.678372e-08,2.994542e+01,-6.382676e-02,3.000924e+01,3.228890e+01,1.699330e+02
5.252184e+05,6.078917e+00,5.090397e+03,5.891663e-02,9.275646e-01,9.275809e-01,3.674483e-04,9.676013e-08,2.994391e+01,-6.382676e-02,3.000774e+01,3.228728e+01,1.699229e+02
5.252284e+05,6.079032e+00,5.100398e+03,5.903238e-02,9.275647e-01,9.275818e-01,3.684159e-04,9.673656e-08,2.994240e+01,-6.382676e-02,3.000623e+01,3.228565e+01,1.699128e+02
5.252384e+05,6.079148e+00,5.110399e+03,5.914813e-02,9.275706e-01,9.275827e-01,3.693832e-04,9.671299e-08,2.994090e+01,-6.382676e-02,3.000472e+01,3.228382e+01,1.699028e+02
5.252484e+05,6.079264e+00,5.120400e+03,5.926388e-02,9.275645e-01,9.275836e-01,3.703503e-04,9.668944e-08,2.994340e+01,-6.382676e-02,3.000722e+01,3.228672e+01,1.699000e+02
5.252584e+05,6.079380e+00,5.130400e+03,5.937963e-02,9.275530e-01,9.275845e-01,3.713171e-04,9.666589e-08,2.994741e+01,-6.382676e-02,3.001124e+01,3.229146e+01,1.699000e+02
5.252684e+05,6.079495e+00,5.140401e+03,5.949538e-02,9.275415e-01,9.275854e-01,3.722838e-04,9.664236e-08,2.995143e+01,-6.382676e-02,3.001526e+01,3.229619e+01,1.699000e+02
5.252784e+05,6.079611e+00,5.150402e+03,5.961113e-02,9.275300e-01,9.275863e-01,3.732501e-04,9.661883e-08,2.995545e+01,-6.382676e-02,3.001928e+01,3.230093e+01,1.699000e+02
5.252884e+05,6.079727e+00,5.160403e+03,5.972688e-02,9.275185e-01,9.275872e-01,3.742163e-04,9.659532e-08,2.995947e+01,-6.382676e-02,3.002330e+01,3.230566e+01,1.699000e+02
5.252984e+05,6.079843e+00,5.170403e+03,5.984263e-02,9.275069e-01,9.275881e-01,3.751822e-04,9.657182e-08,2.996349e+01,-6.382676e-02,3.002732e+01,3.231039e+01,1.699000e+02
5.253084e+05,6.079958e+00,5.180404e+03,5.995838e-02,9.274954e-01,9.275890e-01,3.761479e-04,9.654832e-08,2.996751e+01,-6.382676e-02,3.003133e+01,3.231513e+01,1.699000e+02
5.253184e+05,6.080074e+00,5.190405e+03,6.007413e-02,9.274839e-01,9.275899e-01,3.771133e-04,9.652484e-08,2.997153e+01,-6.382676e-02,3.003535e+01,3.231986e+01,1.699000e+02
5.253284e+05,6.080190e+00,5.200406e+03,6.018988e-02,9.274724e-01,9.275908e-01,3.780785e-04,9.650136e-08,2.997554e+01,-6.382676e-02,3.003937e+01,3.232460e+01,1.699000e+02
5.253384e+05,6.080306e+00,5.210407e+03,6.030563e-02,9.274609e-01,9.275917e-01,3.790435e-04,9.647790e-08,2.997956e+01,-6.382676e-02,3.004339e+01,3.232933e+01,1.699000e+02
5.253484e+05,6.080421e+00,5.220407e+03,6.042138e-02,9.274637e-01,9.275926e-01,3.800082e-04,9.645445e-08,2.997911e+01,-6.382676e-02,3.004294e+01,3.232875e+01,1.699000e+02
5.253584e+05,6.080537e+00,5.230408e+03,6.053713e-02,9.274754e-01,9.275935e-01,3.809727e-04,9.643100e-08,2.997589e+01,-6.382676e-02,3.003971e+01,3.232486e+01,1.699000e+02
5.253684e+05,6.080653e+00,5.240409e+03,6.065288e-02,9.274871e-01,9.275944e-01,3.819370e-04,9.640757e-08,2.997266e+01,-6.382676e-02,3.003648e+01,3.232097e+01,1.699000e+02
5.253784e+05,6.080769e+00,5.250410e+03,6.076863e-02,9.274988e-01,9.275953e-01,3.829010e-04,9.638415e-08,2.996943e+01,-6.382676e-02,3.003326e+01,3.231708e+01,1.699000e+02
5.253884e+05,6.080884e+00,5.260410e+03,6.088438e-02,9.275106e-01,9.275962e-01,3.838648e-04,9.636073e-08,2.996620e+01,-6.382676e-02,3.003003e+01,3.231319e+01,1.699000e+02
5.253984e+05,6.081000e+00,5.270411e+03,6.100013e-02,9.275223e-01,9.275971e-01,3.848284e-04,9.633733e-08,2.996297e+01,-6.382676e-02,3.002680e+01,3.230931e+01,1.699000e+02
5.254084e+05,6.081116e+00,5.280412e+03,6.111588e-02,9.275340e-01,9.275979e-01,3.857917e-04,9.631394e-08,2.995975e+01,-6.382676e-02,3.002357e+01,3.230542e+01,1.699000e+02
5.254184e+05,6.081232e+00,5.290413e+03,6.123163e-02,9.275457e-01,9.275988e-01,3.867548e-04,9.629055e-08,2.995652e+01,-6.382676e-02,3.002035e+01,3.230153e+01,1.699000e+02
5.254284e+05,6.081347e+00,5.300414e+03,6.134738e-02,9.275574e-01,9.275997e-01,3.877177e-04,9.626718e-08,2.995329e+01,-6.382676e-02,3.001712e+01,3.229764e+01,1.699000e+02
5.254384e+05,6.081463e+00,5.310414e+03,6.146313e-02,9.275746e-01,9.276006e-01,3.886803e-04,9.624382e-08,2.995006e+01,-6.382676e-02,3.001389e+01,3.229356e+01,1.699000e+02
5.254484e+05,6.081579e+00,5.320415e+03,6.157888e-02,9.275919e-01,9.276015e-01,3.896427e-04,9.622047e-08,2.995079e+01,-6.382676e-02,3.001462e+01,3.229374e+01,1.699069e+02
5.254584e+05,6.081695e+00,5.330416e+03,6.169463e-02,9.276080e-01,9.276024e-01,3.906049e-04,9.619712e-08,2.995338e+01,-6.382676e-02,3.001720e+01,3.229597e+01,1.699169e+02
5.254684e+05,6.081810e+00,5.340417e+03,6.181038e-02,9.276241e-01,9.276033e-01,3.915668e-04,9.617379e-08,2.995596e+01,-6.382676e-02,3.001979e+01,3.229819e+01,1.699270e+02
5.254784e+05,6.081926e+00,5.350417e+03,6.192613e-02,9.276402e-01,9.276042e-01,3.925285e-04,9.615047e-08,2.995854e+01,-6.382676e-02,3.002237e+01,3.230041e+01,1.699371e+02
5.254884e+05,6.082042e+00,5.360418e+03,6.204188e-02,9.276563e-01,9.276051e-01,3.934900e-04,9.612715e-08,2.996112e+01,-6.382676e-02,3.002495e+01,3.230263e+01,1.699471e+02
5.254984e+05,6.082158e+00,5.370419e+03,6.215763e-02,9.276724e-01,9.276060e-01,3.944512e-04,9.610385e-08,2.996371e+01,-6.382676e-02,3.002753e+01,3.230485e+01,1.699572e+02
5.255084e+05,6.082273e+00,5.380420e+03,6.227338e-02,9.276885e-01,9.276069e-01,3.954122e-04,9.608056e-08,2.996629e+01,-6.382676e-02,3.003011e+01,3.230708e+01,1.699673e+02
5.255184e+05,6.082389e+00,5.390421e+03,6.238913e-02,9.277046e-01,9.276078e-01,3.963730e-04,9.605727e-08,2.996887e+01,-6.382676e-02,3.003270e+01,3.230930e+01,1.699773e+02
5.255284e+05,6.082505e+00,5.400421e+03,6.250488e-02,9.277207e-01,9.276087e-01,3.973335e-04,9.603400e-08,2.997145e+01,-6.382676e-02,3.003528e+01,3.231152e+01,1.699874e+02
5.255384e+05,6.082621e+00,5.410422e+03,6.262063e-02,9.277308e-01,9.276095e-01,3.982938e-04,9.601074e-08,2.997403e+01,-6.382676e-02,3.003786e+01,3.231395e+01,1.699974e+02
5.255484e+05,6.082736e+00,5.420423e+03,6.273638e-02,9.277182e-01,9.276104e-01,3.992539e-04,9.598749e-08,2.997516e+01,-6.382676e-02,3.003899e+01,3.231561e+01,1.700000e+02
5.255584e+05,6.082852e+00,5.430424e+03,6.285213e-02,9.276986e-01,9.276113e-01,4.002137e-04,9.596424e-08,2.997580e+01,-6.382676e-02,3.003962e+01,3.231697e+01,1.700000e+02
5.255684e+05,6.082968e+00,5.440425e+03,6.296788e-02,9.276790e-01,9.276122e-01,4.011733e-04,9.594101e-08,2.997643e+01,-6.382676e-02,3.004026e+01,3.231834e+01,1.700000e+02
5.255784e+05,6.083084e+00,5.450425e+03,6.308363e-02,9.276594e-01,9.276131e-01,4.021327e-04,9.591779e-08,2.997707e+01,-6.382676e-02,3.004089e+01,3.231971e+01,1.700000e+02
5.255884e+05,6.083199e+00,5.460426e+03,6.319938e-02,9.276398e-01,9.276140e-01,4.030918e-04,9.589457e-08,2.997770e+01,-6.382676e-02,3.004153e+01,3.232108e+01,1.700000e+02
5.255984e+05,6.083315e+00,5.470427e+03,6.331513e-02,9.276202e-01,9.276149e-01,4.040507e-04,9.587137e-08,2.997834e+01,-6.382676e-02,3.004216e+01,3.232245e+01,1.700000e+02
5.256084e+05,6.083431e+00,5.480428e+03,6.343088e-02,9.276006e-01,9.276158e-01,4.050094e-04,9.584817e-08,2.997897e+01,-6.382676e-02,3.004280e+01,3.232382e+01,1.700000e+02
5.256184e+05,6.083547e+00,5.490428e+03,6.354663e-02,9.275810e-01,9.276167e-01,4.059678e-04,9.582499e-08,2.997960e+01,-6.382676e-02,3.004343e+01,3.232519e+01,1.700000e+02
5.256284e+05,6.083662e+00,5.500429e+03,6.366237e-02,9.275614e-01,9.276176e-01,4.069260e-04,9.580182e-08,2.998024e+01,-6.382676e-02,3.004407e+01,3.232655e+01,1.700000e+02
5.256384e+05,6.083778e+00,5.510430e+03,6.377812e-02,9.275418e-01,9.276184e-01,4.078840e-04,9.577865e-08,2.998087e+01,-6.382676e-02,3.004470e+01,3.232792e+01,1.700000e+02
5.256484e+05,6.083894e+00,5.520431e+03,6.389387e-02,9.275448e-01,9.276193e-01,4.088417e-04,9.575550e-08,2.997847e+01,-6.382676e-02,3.004230e+01,3.232523e+01,1.700000e+02
5.256584e+05,6.084010e+00,5.530432e+03,6.400962e-02,9.275606e-01,9.276202e-01,4.097993e-04,9.573236e-08,2.997435e+01,-6.382676e-02,3.003817e+01,3.232023e+01,1.700000e+02
5.256684e+05,6.084125e+00,5.540432e+03,6.412537e-02,9.275765e-01,9.276211e-01,4.107565e-04,9.570922e-08,2.997022e+01,-6.382676e-02,3.003405e+01,3.231523e+01,1.700000e+02
5.256784e+05,6.084241e+00,5.550433e+03,6.424112e-02,9.275923e-01,9.276220e-01,4.117136e-04,9.568610e-08,2.996610e+01,-6.382676e-02,3.002992e+01,3.231023e+01,1.700000e+02
5.256884e+05,6.084357e+00,5.560434e+03,6.435687e-02,9.276082e-01,9.276229e-01,4.126704e-04,9.566298e-08,2.996197e+01,-6.382676e-02,3.002580e+01,3.230523e+01,1.700000e+02
5.256984e+05,6.084473e+00,5.570435e+03,6.447262e-02,9.276240e-01,9.276238e-01,4.136270e-04,9.563988e-08,2.995785e+01,-6.382676e-02,3.002168e+01,3.230023e+01,1.700000e+02
5.257084e+05,6.084588e+00,5.580435e+03,6.458837e-02,9.276399e-01,9.276247e-01,4.145834e-04,9.561678e-08,2.995372e+01,-6.382676e-02,3.001755e+01,3.229523e+01,1.700000e+02
5.257184e+05,6.084704e+00,5.590436e+03,6.470412e-02,9.276557e-01,9.276255e-01,4.155395e-04,9.559370e-08,2.994960e+01,-6.382676e-02,3.001343e+01,3.229023e+01,1.700000e+02
5.257284e+05,6.084820e+00,5.600437e+03,6.481987e-02,9.276716e-01,9.276264e-01,4.164954e-04,9.557062e-08,2.994548e+01,-6.382676e-02,3.000930e+01,3.228523e+01,1.700000e+02
5.257384e+05,6.084936e+00,5.610438e+03,6.493562e-02,9.276937e-01,9.276273e-01,4.174510e-04,9.554756e-08,2.994135e+01,-6.382676e-02,3.000518e+01,3.228002e+01,1.700000e+02
5.257484e+05,6.085051e+00,5.620439e+03,6.505137e-02,9.277067e-01,9.276282e-01,4.184065e-04,9.552450e-08,2.994366e+01,-6.432378e-02,3.000798e+01,3.228208e+01,1.700078e+02
5.257584e+05,6.085167e+00,5.630439e+03,6.516712e-02,9.277169e-01,9.276291e-01,4.193617e-04,9.550146e-08,2.994767e+01,-6.495341e-02,3.001263e+01,3.228611e+01,1.700177e+02
5.257684e+05,6.085283e+00,5.640440e+03,6.528287e-02,9.277271e-01,9.276300e-01,4.203167e-04,9.547842e-08,2.995169e+01,-6.558304e-02,3.001728e+01,3.229013e+01,1.700276e+02
5.257784e+05,6.085399e+00,5.650441e+03,6.539862e-02,9.277373e-01,9.276309e-01,4.212714e-04,9.545540e-08,2.995571e+01,-6.621266e-02,3.002192e+01,3.229416e+01,1.700375e+02
5.257884e+05,6.085514e+00,5.660442e+03,6.551437e-02,9.277475e-01,9.276317e-01,4.222259e-04,9.543238e-08,2.995973e+01,-6.684229e-02,3.002657e+01,3.229818e+01,1.700474e+02
5.257984e+05,6.085630e+00,5.670442e+03,6.563012e-02,9.277577e-01,9.276326e-01,4.231802e-04,9.540937e-08,2.996375e+01,-6.747192e-02,3.003122e+01,3.230221e+01,1.700573e+02
5.258084e+05,6.085746e+00,5.680443e+03,6.574587e-02,9.277679e-01,9.276335e-01,4.241343e-04,9.538638e-08,2.996777e+01,-6.810154e-02,3.003587e+01,3.230623e+01,1.700672e+02
5.258184e+05,6.085862e+00,5.690444e+03,6.586162e-02,9.277780e-01,9.276344e-01,4.250881e-04,9.536339e-08,2.997179e+01,-6.873117e-02,3.004052e+01,3.231026e+01,1.700771e+02
5.258284e+05,6.085977e+00,5.700445e+03,6.597737e-02,9.277882e-01,9.276353e-01,4.260417e-04,9.534041e-08,2.997580e+01,-6.936080e-02,3.004517e+01,3.231428e+01,1.700870e+02
5.258384e+05,6.086093e+00,5.710446e+03,6.609312e-02,9.277876e-01,9.276362e-01,4.269950e-04,9.531745e-08,2.997982e+01,-6.999042e-02,3.004981e+01,3.231869e+01,1.700968e+02
5.258484e+05,6.086209e+00,5.720446e+03,6.620887e-02,9.277682e-01,9.276371e-01,4.279482e-04,9.529449e-08,2.998023e+01,-6.975832e-02,3.004999e+01,3.231979e+01,1.700932e+02
5.258584e+05,6.086325e+00,5.730447e+03,6.632462e-02,9.277423e-01,9.276379e-01,4.289011e-04,9.527154e-08,2.997895e+01,-6.912326e-02,3.004807e+01,3.231926e+01,1.700832e+02
5.258684e+05,6.086440e+00,5.740448e+03,6.644037e-02,9.277165e-01,9.276388e-01,4.298537e-04,9.524860e-08,2.997767e+01,-6.848821e-02,3.004616e+01,3.231873e+01,1.700732e+02
5.258784e+05,6.086556e+00,5.750449e+03,6.655612e-02,9.276906e-01,9.276397e-01,4.308062e-04,9.522567e-08,2.997639e+01,-6.785316e-02,3.004424e+01,3.231821e+01,1.700633e+02
5.258884e+05,6.086672e+00,5.760449e+03,6.667187e-02,9.276647e-01,9.276406e-01,4.317584e-04,9.520276e-08,2.997511e+01,-6.721810e-02,3.004233e+01,3.231768e+01,1.700533e+02
5.258985e+05,6.086788e+00,5.770450e+03,6.678762e-02,9.276389e-01,9.276415e-01,4.327104e-04,9.517985e-08,2.997383e+01,-6.658305e-02,3.004041e+01,3.231715e+01,1.700433e+02
5.259085e+05,6.086903e+00,5.780451e+03,6.690337e-02,9.276130e-01,9.276424e-01,4.336622e-04,9.515695e-08,2.997255e+01,-6.594799e-02,3.003850e+01,3.231663e+01,1.700333e+02
5.259185e+05,6.087019e+00,5.790452e+03,6.701912e-02,9.275872e-01,9.276432e-01,4.346137e-04,9.513406e-08,2.997127e+01,-6.531294e-02,3.003658e+01,3.231610e+01,1.700234e+02
5.259285e+05,6.087135e+00,5.800453e+03,6.713487e-02,9.275613e-01,9.276441e-01,4.355650e-04,9.511118e-08,2.996999e+01,-6.467788e-02,3.003467e+01,3.231557e+01,1.700134e+02
5.259385e+05,6.087251e+00,5.810453e+03,6.725062e-02,9.275461e-01,9.276450e-01,4.365161e-04,9.508831e-08,2.996871e+01,-6.404283e-02,3.003275e+01,3.231468e+01,1.700034e+02
5.259485e+05,6.087366e+00,5.820454e+03,6.736637e-02,9.275624e-01,9.276459e-01,4.374669e-04,9.506545e-08,2.996643e+01,-6.382676e-02,3.003026e+01,3.231163e+01,1.700066e+02
5.259585e+05,6.087482e+00,5.830455e+03,6.748212e-02,9.275922e-01,9.276468e-01,4.384175e-04,9.504260e-08,2.996363e+01,-6.382676e-02,3.002746e+01,3.230757e+01,1.700167e+02
5.259685e+05,6.087598e+00,5.840456e+03,6.759787e-02,9.276220e-01,9.276476e-01,4.393679e-04,9.501976e-08,2.996084e+01,-6.382676e-02,3.002466e+01,3.230352e+01,1.700268e+02
5.259785e+05,6.087714e+00,5.850456e+03,6.771362e-02,9.276518e-01,9.276485e-01,4.403181e-04,9.499693e-08,2.995804e+01,-6.382676e-02,3.002186e+01,3.229946e+01,1.700368e+02
5.259885e+05,6.087829e+00,5.860457e+03,6.782937e-02,9.276816e-01,9.276494e-01,4.412680e-04,9.497411e-08,2.995524e+01,-6.382676e-02,3.001907e+01,3.229541e+01,1.700469e+02
5.259985e+05,6.087945e+00,5.870458e+03,6.794512e-02,9.277114e-01,9.276503e-01,4.422177e-04,9.495129e-08,2.995244e+01,-6.382676e-02,3.001627e+01,3.229135e+01,1.700570e+02
5.260085e+05,6.088061e+00,5.880459e+03,6.806087e-02,9.277413e-01,9.276512e-01,4.431672e-04,9.492849e-08,2.994965e+01,-6.382676e-02,3.001347e+01,3.228730e+01,1.700670e+02
5.260185e+05,6.088177e+00,5.890460e+03,6.817662e-02,9.277711e-01,9.276521e-01,4.441164e-04,9.490570e-08,2.994685e+01,-6.382676e-02,3.001067e+01,3.228324e+01,1.700771e+02
5.260285e+05,6.088292e+00,5.900460e+03,6.829237e-02,9.278009e-01,9.276529e-01,4.450654e-04,9.488292e-08,2.994405e+01,-6.382676e-02,3.000788e+01,3.227919e+01,1.700872e+02
5.260385e+05,6.088408e+00,5.910461e+03,6.840812e-02,9.278248e-01,9.276538e-01,4.460142e-04,9.486014e-08,2.994125e+01,-6.382676e-02,3.000508e+01,3.227534e+01,1.700972e+02
5.260485e+05,6.088524e+00,5.920462e+03,6.852387e-02,9.278124e-01,9.276547e-01,4.469628e-04,9.483738e-08,2.994247e+01,-6.382676e-02,3.000630e+01,3.227709e+01,1.701000e+02
5.260585e+05,6.088640e+00,5.930463e+03,6.863962e-02,9.277869e-01,9.276556e-01,4.479111e-04,9.481463e-08,2.994522e+01,-6.382676e-02,3.000905e+01,3.228094e+01,1.701000e+02
5.260685e+05,6.088755e+00,5.940464e+03,6.875536e-02,9.277615e-01,9.276565e-01,4.488592e-04,9.479188e-08,2.994797e+01,-6.382676e-02,3.001180e+01,3.228479e+01,1.701000e+02
5.260785e+05,6.088871e+00,5.950464e+03,6.887111e-02,9.277360e-01,9.276573e-01,4.498071e-04,9.476915e-08,2.995072e+01,-6.382676e-02,3.001455e+01,3.228864e+01,1.701000e+02
5.260885e+05,6.088987e+00,5.960465e+03,6.898686e-02,9.277105e-01,9.276582e-01,4.507547e-04,9.474642e-08,2.995347e+01,-6.382676e-02,3.001730e+01,3.229249e+01,1.701000e+02
5.260985e+05,6.089103e+00,5.970466e+03,6.910261e-02,9.276851e-01,9.276591e-01,4.517022e-04,9.472371e-08,2.995622e+01,-6.382676e-02,3.002005e+01,3.229635e+01,1.701000e+02
5.261085e+05,6.089218e+00,5.980467e+03,6.921836e-02,9.276596e-01,9.276600e-01,4.526494e-04,9.470100e-08,2.995897e+01,-6.382676e-02,3.002280e+01,3.230020e+01,1.701000e+02
5.261185e+05,6.089334e+00,5.990467e+03,6.933411e-02,9.276341e-01,9.276608e-01,4.535963e-04,9.467831e-08,2.996172e+01,-6.382676e-02,3.002555e+01,3.230405e+01,1.701000e+02
5.261285e+05,6.089450e+00,6.000468e+03,6.944986e-02,9.276087e-01,9.276617e-01,4.545431e-04,9.465562e-08,2.996447e+01,-6.382676e-02,3.002830e+01,3.230790e+01,1.701000e+02
5.261385e+05,6.089566e+00,6.010469e+03,6.956561e-02,9.275782e-01,9.276626e-01,4.554896e-04,9.463294e-08,2.996722e+01,-6.382676e-02,3.003105e+01,3.231193e+01,1.701000e+02
5.261485e+05,6.089681e+00,6.020470e+03,6.968136e-02,9.275581e-01,9.276635e-01,4.564359e-04,9.461028e-08,2.996788e+01,-6.422169e-02,3.003210e+01,3.231337e+01,1.700938e+02
5.261585e+05,6.089797e+00,6.030471e+03,6.979711e-02,9.275462e-01,9.276644e-01,4.573819e-04,9.458762e-08,2.996723e+01,-6.486227e-02,3.003209e+01,3.231314e+01,1.700837e+02
5.261685e+05,6.089913e+00,6.040471e+03,6.991286e-02,9.275343e-01,9.276652e-01,4.583278e-04,9.456497e-08,2.996659e+01,-6.550285e-02,3.003209e+01,3.231291e+01,1.700737e+02
5.261785e+05,6.090029e+00,6.050472e+03,7.002861e-02,9.275225e-01,9.276661e-01,4.592734e-04,9.454233e-08,2.996594e+01,-6.614342e-02,3.003208e+01,3.231268e+01,1.700636e+02
5.261885e+05,6.090144e+00,6.060473e+03,7.014436e-02,9.275106e-01,9.276670e-01,4.602188e-04,9.451970e-08,2.996530e+01,-6.678400e-02,3.003208e+01,3.231245e+01,1.700535e+02
5.261985e+05,6.090260e+00,6.070474e+03,7.026011e-02,9.274987e-01,9.276679e-01,4.611639e-04,9.449708e-08,2.996465e+01,-6.742458e-02,3.003207e+01,3.231222e+01,1.700435e+02
5.262085e+05,6.090376e+00,6.080474e+03,7.037586e-02,9.274868e-01,9.276687e-01,4.621089e-04,9.447447e-08,2.996400e+01,-6.806515e-02,3.003207e+01,3.231198e+01,1.700334e+02
5.262185e+05,6.090492e+00,6.090475e+03,7.049161e-02,9.274750e-01,9.276696e-01,4.630536e-04,9.445187e-08,2.996336e+01,-6.870573e-02,3.003206e+01,3.231175e+01,1.700233e+02
5.262285e+05,6.090607e+00,6.100476e+03,7.060736e-02,9.274631e-01,9.276705e-01,4.639981e-04,9.442928e-08,2.996271e+01,-6.934631e-02,3.003206e+01,3.231152e+01,1.700133e+02
5.262385e+05,6.090723e+00,6.110477e+03,7.072311e-02,9.274622e-01,9.276714e-01,4.649423e-04,9.440670e-08,2.996207e+01,-6.998688e-02,3.003205e+01,3.231091e+01,1.700032e+02
5.262485e+05,6.090839e+00,6.120478e+03,7.083886e-02,9.274865e-01,9.276722e-01,4.658863e-04,9.438413e-08,2.996041e+01,-6.975837e-02,3.003017e+01,3.230825e+01,1.700068e+02
5.262585e+05,6.090955e+00,6.130478e+03,7.095461e-02,9.275202e-01,9.276731e-01,4.668301e-04,9.436157e-08,2.995828e+01,-6.912331e-02,3.002740e+01,3.230472e+01,1.700168e+02
5.262685e+05,6.091070e+00,6.140479e+03,7.107036e-02,9.275540e-01,9.276740e-01,4.677737e-04,9.433901e-08,2.995614e+01,-6.848826e-02,3.002463e+01,3.230120e+01,1.700268e+02
5.262785e+05,6.091186e+00,6.150480e+03,7.118611e-02,9.275877e-01,9.276749e-01,4.687171e-04,9.431647e-08,2.995401e+01,-6.785321e-02,3.002186e+01,3.229767e+01,1.700367e+02
5.262885e+05,6.091302e+00,6.160481e+03,7.130186e-02,9.276215e-01,9.276757e-01,4.696602e-04,9.429394e-08,2.995188e+01,-6.721815e-02,3.001909e+01,3.229414e+01,1.700467e+02
5.262985e+05,6.091418e+00,6.170481e+03,7.141761e-02,9.276552e-01,9.276766e-01,4.706031e-04,9.427141e-08,2.994974e+01,-6.658310e-02,3.001633e+01,3.229062e+01,1.700567e+02
5.263085e+05,6.091533e+00,6.180482e+03,7.153336e-02,9.276890e-01,9.276775e-01,4.715458e-04,9.424890e-08,2.994761e+01,-6.594804e-02,3.001356e+01,3.228709e+01,1.700667e+02
5.263185e+05,6.091649e+00,6.190483e+03,7.164911e-02,9.277227e-01,9.276784e-01,4.724882e-04,9.422639e-08,2.994548e+01,-6.531299e-02,3.001079e+01,3.228356e+01,1.700766e+02
5.263285e+05,6.091765e+00,6.200484e+03,7.176486e-02,9.277565e-01,9.276792e-01,4.734304e-04,9.420390e-08,2.994334e+01,-6.467793e-02,3.000802e+01,3.228004e+01,1.700866e+02
5.263385e+05,6.091881e+00,6.210485e+03,7.188061e-02,9.277850e-01,9.276801e-01,4.743724e-04,9.418141e-08,2.994121e+01,-6.404288e-02,3.000525e+01,3.227670e+01,1.700966e+02
5.263485e+05,6.091996e+00,6.220485e+03,7.199636e-02,9.277807e-01,9.276810e-01,4.753142e-04,9.415893e-08,2.994273e+01,-6.382676e-02,3.000656e+01,3.227847e+01,1.701000e+02
5.263585e+05,6.092112e+00,6.230486e+03,7.211211e-02,9.277610e-01,9.276819e-01,4.762558e-04,9.413647e-08,2.994615e+01,-6.382676e-02,3.000997e+01,3.228284e+01,1.701000e+02
5.263685e+05,6.092228e+00,6.240487e+03,7.222786e-02,9.277412e-01,9.276827e-01,4.771971e-04,9.411401e-08,2.994956e+01,-6.382676e-02,3.001339e+01,3.228721e+01,1.701000e+02
5.263785e+05,6.092344e+00,6.250488e+03,7.234361e-02,9.277214e-01,9.276836e-01,4.781382e-04,9.409156e-08,2.995297e+01,-6.382676e-02,3.001680e+01,3.229158e+01,1.701000e+02
5.263885e+05,6.092459e+00,6.260488e+03,7.245936e-02,9.277017e-01,9.276845e-01,4.790791e-04,9.406912e-08,2.995639e+01,-6.382676e-02,3.002021e+01,3.229594e+01,1.701000e+02
5.263985e+05,6.092575e+00,6.270489e+03,7.257511e-02,9.276819e-01,9.276854e-01,4.800197e-04,9.404669e-08,2.995980e+01,-6.382676e-02,3.002363e+01,3.230031e+01,1.701000e+02
5.264085e+05,6.092691e+00,6.280490e+03,7.269086e-02,9.276622e-01,9.276862e-01,4.809602e-04,9.402427e-08,2.996321e+01,-6.382676e-02,3.002704e+01,3.230468e+01,1.701000e+02
5.264185e+05,6.092807e+00,6.290491e+03,7.280661e-02,9.276424e-01,9.276871e-01,4.819004e-04,9.400186e-08,2.996663e+01,-6.382676e-02,3.003045e+01,3.230905e+01,1.701000e+02
5.264285e+05,6.092922e+00,6.300492e+03,7.292236e-02,9.276226e-01,9.276880e-01,4.828403e-04,9.397946e-08,2.997004e+01,-6.382676e-02,3.003387e+01,3.231342e+01,1.701000e+02
5.264385e+05,6.093038e+00,6.310492e+03,7.303811e-02,9.275977e-01,9.276888e-01,4.837801e-04,9.395707e-08,2.997345e+01,-6.382676e-02,3.003728e+01,3.231797e+01,1.701000e+02
5.264485e+05,6.093154e+00,6.320493e+03,7.315386e-02,9.275837e-01,9.276897e-01,4.847196e-04,9.393469e-08,2.997345e+01,-6.423549e-02,3.003769e+01,3.231849e+01,1.700936e+02
5.264585e+05,6.093270e+00,6.330494e+03,7.326961e-02,9.275776e-01,9.276906e-01,4.856589e-04,9.391231e-08,2.997152e+01,-6.487607e-02,3.003639e+01,3.231667e+01,1.700835e+02
5.264685e+05,6.093385e+00,6.340495e+03,7.338536e-02,9.275715e-01,9.276915e-01,4.865980e-04,9.388995e-08,2.996958e+01,-6.551664e-02,3.003510e+01,3.231484e+01,1.700734e+02
5.264785e+05,6.093501e+00,6.350496e+03,7.350111e-02,9.275653e-01,9.276923e-01,4.875369e-04,9.386759e-08,2.996764e+01,-6.615722e-02,3.003380e+01,3.231302e+01,1.700634e+02
5.264885e+05,6.093617e+00,6.360496e+03,7.361686e-02,9.275592e-01,9.276932e-01,4.884755e-04,9.384525e-08,2.996571e+01,-6.679780e-02,3.003250e+01,3.231120e+01,1.700533e+02
5.264985e+05,6.093733e+00,6.370497e+03,7.373261e-02,9.275530e-01,9.276941e-01,4.894139e-04,9.382291e-08,2.996377e+01,-6.743837e-02,3.003121e+01,3.230937e+01,1.700433e+02
5.265085e+05,6.093848e+00,6.380498e+03,7.384835e-02,9.275469e-01,9.276949e-01,4.903521e-04,9.380059e-08,2.996183e+01,-6.807895e-02,3.002991e+01,3.230755e+01,1.700332e+02
5.265185e+05,6.093964e+00,6.390499e+03,7.396410e-02,9.275407e-01,9.276958e-01,4.912901e-04,9.377827e-08,2.995990e+01,-6.871953e-02,3.002862e+01,3.230573e+01,1.700231e+02
5.265285e+05,6.094080e+00,6.400499e+03,7.407985e-02,9.275346e-01,9.276967e-01,4.922278e-04,9.375596e-08,2.995796e+01,-6.936011e-02,3.002732e+01,3.230390e+01,1.700131e+02
5.265385e+05,6.094196e+00,6.410500e+03,7.419560e-02,9.275397e-01,9.276976e-01,4.931654e-04,9.373367e-08,2.995602e+01,-7.000068e-02,3.002602e+01,3.230169e+01,1.700030e+02
5.265485e+05,6.094311e+00,6.420501e+03,7.431135e-02,9.275622e-01,9.276984e-01,4.941027e-04,9.371138e-08,2.995590e+01,-7.019103e-02,3.002609e+01,3.230078e+01,1.700070e+02
5.265585e+05,6.094427e+00,6.430502e+03,7.442710e-02,9.275900e-01,9.276993e-01,4.950397e-04,9.368910e-08,2.995654e+01,-7.019103e-02,3.002673e+01,3.230050e+01,1.700170e+02
5.265685e+05,6.094543e+00,6.440503e+03,7.454285e-02,9.276179e-01,9.277002e-01,4.959766e-04,9.366683e-08,2.995718e+01,-7.019103e-02,3.002737e+01,3.230022e+01,1.700270e+02
5.265785e+05,6.094659e+00,6.450503e+03,7.465860e-02,9.276457e-01,9.277010e-01,4.969132e-04,9.364457e-08,2.995782e+01,-7.019103e-02,3.002801e+01,3.229994e+01,1.700369e+02
5.265885e+05,6.094774e+00,6.460504e+03,7.477435e-02,9.276735e-01,9.277019e-01,4.978496e-04,9.362232e-08,2.995846e+01,-7.019103e-02,3.002865e+01,3.229966e+01,1.700469e+02
5.265985e+05,6.094890e+00,6.470505e+03,7.489010e-02,9.277013e-01,9.277028e-01,4.987858e-04,9.360007e-08,2.995910e+01,-7.019103e-02,3.002929e+01,3.229937e+01,1.700569e+02
5.266085e+05,6.095006e+00,6.480506e+03,7.500585e-02,9.277292e-01,9.277036e-01,4.997218e-04,9.357784e-08,2.995974e+01,-7.019103e-02,3.002993e+01,3.229909e+01,1.700669e+02
5.266185e+05,6.095122e+00,6.490506e+03,7.512160e-02,9.277570e-01,9.277045e-01,5.006575e-04,9.355562e-08,2.996038e+01,-7.019103e-02,3.003057e+01,3.229881e+01,1.700769e+02
5.266285e+05,6.095237e+00,6.500507e+03,7.523735e-02,9.277848e-01,9.277054e-01,5.015930e-04,9.353340e-08,2.996102e+01,-7.019103e-02,3.003121e+01,3.229853e+01,1.700868e+02
5.266385e+05,6.095353e+00,6.510508e+03,7.535310e-02,9.278018e-01,9.277062e-01,5.025283e-04,9.351120e-08,2.996166e+01,-7.019103e-02,3.003185e+01,3.229863e+01,1.700968e+02
5.266485e+05,6.095469e+00,6.520509e+03,7.546885e-02,9.277812e-01,9.277071e-01,5.034634e-04,9.348900e-08,2.995954e+01,-7.019103e-02,3.002973e+01,3.229706e+01,1.700932e+02
5.266585e+05,6.095585e+00,6.530510e+03,7.558460e-02,9.277455e-01,9.277080e-01,5.043982e-04,9.346682e-08,2.995612e+01,-7.019103e-02,3.002631e+01,3.229463e+01,1.700832e+02
5.266685e+05,6.095700e+00,6.540510e+03,7.570035e-02,9.277098e-01,9.277088e-01,5.053329e-04,9.344464e-08,2.995271e+01,-7.019103e-02,3.002290e+01,3.229219e+01,1.700732e+02
5.266785e+05,6.095816e+00,6.550511e+03,7.581610e-02,9.276740e-01,9.277097e-01,5.062673e-04,9.342247e-08,2.994930e+01,-7.019103e-02,3.001949e+01,3.228976e+01,1.700633e+02
5.266885e+05,6.095932e+00,6.560512e+03,7.593185e-02,9.276383e-01,9.277106e-01,5.072015e-04,9.340031e-08,2.994588e+01,-7.019103e-02,3.001607e+01,3.228733e+01,1.700533e+02
5.266985e+05,6.096048e+00,6.570513e+03,7.604760e-02,9.276026e-01,9.277114e-01,5.081354e-04,9.337816e-08,2.994247e+01,-7.019103e-02,3.001266e+01,3.228489e+01,1.700433e+02
5.267085e+05,6.096163e+00,6.580513e+03,7.616335e-02,9.275669e-01,9.277123e-01,5.090692e-04,9.335602e-08,2.993906e+01,-7.019103e-02,3.000925e+01,3.228246e+01,1.700333e+02
5.267185e+05,6.096279e+00,6.590514e+03,7.627910e-02,9.275311e-01,9.277132e-01,5.100027e-04,9.333389e-08,2.993564e+01,-7.019103e-02,3.000583e+01,3.228003e+01,1.700234e+02
5.267285e+05,6.096395e+00,6.600515e+03,7.639485e-02,9.274954e-01,9.277140e-01,5.109360e-04,9.331177e-08,2.993223e+01,-7.019103e-02,3.000242e+01,3.227759e+01,1.700134e+02
5.267385e+05,6.096511e+00,6.610516e+03,7.651060e-02,9.274650e-01,9.277149e-01,5.118691e-04,9.328966e-08,2.992882e+01,-7.019103e-02,2.999901e+01,3.227498e+01,1.700034e+02
5.267485e+05,6.096626e+00,6.620517e+03,7.662635e-02,9.274580e-01,9.277158e-01,5.128019e-04,9.326756e-08,2.992907e+01,-6.976851e-02,2.999884e+01,3.227546e+01,1.700000e+02
5.267585e+05,6.096742e+00,6.630517e+03,7.674210e-02,9.274617e-01,9.277166e-01,5.137346e-04,9.324546e-08,2.993123e+01,-6.912793e-02,3.000035e+01,3.227760e+01,1.700000e+02
5.267685e+05,6.096858e+00,6.640518e+03,7.685785e-02,9.274654e-01,9.277175e-01,5.146670e-04,9.322338e-08,2.993338e+01,-6.848735e-02,3.000187e+01,3.227974e+01,1.700000e+02
5.267785e+05,6.096974e+00,6.650519e+03,7.697360e-02,9.274692e-01,9.277184e-01,5.155992e-04,9.320130e-08,2.993553e+01,-6.784677e-02,3.000338e+01,3.228188e+01,1.700000e+02
5.267885e+05,6.097089e+00,6.660520e+03,7.708935e-02,9.274729e-01,9.277192e-01,5.165312e-04,9.317924e-08,2.993768e+01,-6.720620e-02,3.000489e+01,3.228402e+01,1.700000e+02
5.267985e+05,6.097205e+00,6.670520e+03,7.720510e-02,9.274766e-01,9.277201e-01,5.174629e-04,9.315718e-08,2.993983e+01,-6.656562e-02,3.000640e+01,3.228616e+01,1.700000e+02
5.268085e+05,6.097321e+00,6.680521e+03,7.732085e-02,9.274804e-01,9.277210e-01,5.183945e-04,9.313513e-08,2.994199e+01,-6.592504e-02,3.000791e+01,3.228830e+01,1.700000e+02
5.268185e+05,6.097437e+00,6.690522e+03,7.743660e-02,9.274841e-01,9.277218e-01,5.193258e-04,9.311309e-08,2.994414e+01,-6.528447e-02,3.000942e+01,3.229044e+01,1.700000e+02
5.268285e+05,6.097552e+00,6.700523e+03,7.755235e-02,9.274878e-01,9.277227e-01,5.202569e-04,9.309106e-08,2.994629e+01,-6.464389e-02,3.001093e+01,3.229258e+01,1.700000e+02
5.268385e+05,6.097668e+00,6.710524e+03,7.766810e-02,9.274858e-01,9.277236e-01,5.211877e-04,9.306904e-08,2.994844e+01,-6.400331e-02,3.001244e+01,3.229492e+01,1.700000e+02
5.268485e+05,6.097784e+00,6.720524e+03,7.778385e-02,9.274859e-01,9.277244e-01,5.221184e-04,9.304703e-08,2.995135e+01,-6.382676e-02,3.001518e+01,3.229804e+01,1.699928e+02
5.268585e+05,6.097900e+00,6.730525e+03,7.789960e-02,9.274877e-01,9.277253e-01,5.230488e-04,9.302503e-08,2.995455e+01,-6.382676e-02,3.001838e+01,3.230143e+01,1.699828e+02
5.268685e+05,6.098015e+00,6.740526e+03,7.801535e-02,9.274896e-01,9.277261e-01,5.239790e-04,9.300304e-08,2.995775e+01,-6.382676e-02,3.002158e+01,3.230482e+01,1.699728e+02
5.268785e+05,6.098131e+00,6.750527e+03,7.813110e-02,9.274914e-01,9.277270e-01,5.249090e-04,9.298105e-08,2.996095e+01,-6.382676e-02,3.002478e+01,3.230820e+01,1.699628e+02
5.268885e+05,6.098247e+00,6.760528e+03,7.824685e-02,9.274932e-01,9.277279e-01,5.258388e-04,9.295908e-08,2.996415e+01,-6.382676e-02,3.002798e+01,3.231159e+01,1.699529e+02
5.268985e+05,6.098363e+00,6.770528e+03,7.836260e-02,9.274950e-01,9.277287e-01,5.267684e-04,9.293711e-08,2.996735e+01,-6.382676e-02,3.003118e+01,3.231498e+01,1.699429e+02
5.269085e+05,6.098478e+00,6.780529e+03,7.847835e-02,9.274969e-01,9.277296e-01,5.276977e-04,9.291516e-08,2.997055e+01,-6.382676e-02,3.003438e+01,3.231836e+01,1.699329e+02
5.269185e+05,6.098594e+00,6.790530e+03,7.859410e-02,9.274987e-01,9.277305e-01,5.286268e-04,9.289321e-08,2.997375e+01,-6.382676e-02,3.003758e+01,3.232175e+01,1.699229e+02
5.269285e+05,6.098710e+00,6.800531e+03,7.870985e-02,9.275005e-01,9.277313e-01,5.295557e-04,9.287127e-08,2.997695e+01,-6.382676e-02,3.004078e+01,3.232514e+01,1.699129e+02
5.269385e+05,6.098826e+00,6.810531e+03,7.882560e-02,9.275079e-01,9.277322e-01,5.304844e-04,9.284934e-08,2.998015e+01,-6.382676e-02,3.004398e+01,3.232833e+01,1.699030e+02
5.269485e+05,6.098941e+00,6.820532e+03,7.894134e-02,9.275346e-01,9.277330e-01,5.314128e-04,9.282742e-08,2.997781e+01,-6.382676e-02,3.004163e+01,3.232486e+01,1.699000e+02
5.269585e+05,6.099057e+00,6.830533e+03,7.905709e-02,9.275685e-01,9.277339e-01,5.323411e-04,9.280551e-08,2.997311e+01,-6.382676e-02,3.003694e+01,3.231862e+01,1.699000e+02
5.269685e+05,6.099173e+00,6.840534e+03,7.917284e-02,9.276024e-01,9.277348e-01,5.332691e-04,9.278361e-08,2.996842e+01,-6.382676e-02,3.003225e+01,3.231238e+01,1.699000e+02
5.269785e+05,6.099289e+00,6.850535e+03,7.928859e-02,9.276363e-01,9.277356e-01,5.341969e-04,9.276172e-08,2.996373e+01,-6.382676e-02,3.002755e+01,3.230614e+01,1.699000e+02
5.269885e+05,6.099404e+00,6.860535e+03,7.940434e-02,9.276701e-01,9.277365e-01,5.351245e-04,9.273984e-08,2.995903e+01,-6.382676e-02,3.002286e+01,3.229990e+01,1.699000e+02
5.269985e+05,6.099520e+00,6.870536e+03,7.952009e-02,9.277040e-01,9.277373e-01,5.360518e-04,9.271796e-08,2.995434e+01,-6.382676e-02,3.001817e+01,3.229366e+01,1.699000e+02
5.270085e+05,6.099636e+00,6.880537e+03,7.963584e-02,9.277379e-01,9.277382e-01,5.369790e-04,9.269610e-08,2.994965e+01,-6.382676e-02,3.001347e+01,3.228742e+01,1.699000e+02
5.270185e+05,6.099752e+00,6.890538e+03,7.975159e-02,9.277717e-01,9.277391e-01,5.379059e-04,9.267424e-08,2.994495e+01,-6.382676e-02,3.000878e+01,3.228118e+01,1.699000e+02
5.270285e+05,6.099867e+00,6.900538e+03,7.986734e-02,9.278056e-01,9.277399e-01,5.388326e-04,9.265239e-08,2.994026e+01,-6.382676e-02,3.000409e+01,3.227494e+01,1.699000e+02
5.270385e+05,6.099983e+00,6.910539e+03,7.998309e-02,9.278449e-01,9.277408e-01,5.397591e-04,9.263056e-08,2.993557e+01,-6.382676e-02,2.999939e+01,3.226851e+01,1.699000e+02
5.270485e+05,6.100099e+00,6.920540e+03,8.009884e-02,9.278556e-01,9.277416e-01,5.406854e-04,9.260873e-08,2.993552e+01,-6.425932e-02,2.999978e+01,3.226812e+01,1.699068e+02
5.270585e+05,6.100215e+00,6.930541e+03,8.021459e-02,9.278518e-01,9.277425e-01,5.416114e-04,9.258691e-08,2.993766e+01,-6.489438e-02,3.000255e+01,3.227060e+01,1.699168e+02
5.270685e+05,6.100330e+00,6.940542e+03,8.033034e-02,9.278480e-01,9.277434e-01,5.425372e-04,9.256510e-08,2.993979e+01,-6.552943e-02,3.000532e+01,3.227308e+01,1.699268e+02
5.270785e+05,6.100446e+00,6.950542e+03,8.044609e-02,9.278442e-01,9.277442e-01,5.434629e-04,9.254330e-08,2.994192e+01,-6.616449e-02,3.000809e+01,3.227556e+01,1.699367e+02
5.270885e+05,6.100562e+00,6.960543e+03,8.056184e-02,9.278404e-01,9.277451e-01,5.443882e-04,9.252150e-08,2.994406e+01,-6.679954e-02,3.001085e+01,3.227805e+01,1.699467e+02
5.270985e+05,6.100678e+00,6.970544e+03,8.067759e-02,9.278366e-01,9.277459e-01,5.453134e-04,9.249972e-08,2.994619e+01,-6.743460e-02,3.001362e+01,3.228053e+01,1.699567e+02
5.271085e+05,6.100793e+00,6.980545e+03,8.079334e-02,9.278328e-01,9.277468e-01,5.462384e-04,9.247794e-08,2.994832e+01,-6.806965e-02,3.001639e+01,3.228301e+01,1.699667e+02
5.271185e+05,6.100909e+00,6.990545e+03,8.090909e-02,9.278290e-01,9.277476e-01,5.471631e-04,9.245618e-08,2.995046e+01,-6.870471e-02,3.001916e+01,3.228549e+01,1.699766e+02
5.271285e+05,6.101025e+00,7.000546e+03,8.102484e-02,9.278252e-01,9.277485e-01,5.480877e-04,9.243442e-08,2.995259e+01,-6.933976e-02,3.002193e+01,3.228797e+01,1.699866e+02
5.271385e+05,6.101141e+00,7.010547e+03,8.114059e-02,9.278161e-01,9.277494e-01,5.490120e-04,9.241268e-08,2.995472e+01,-6.997482e-02,3.002470e+01,3.229064e+01,1.699966e+02
