Repository: brandonlampe/CS_Data

# Repository for Crushed Salt Data
**Grant No: 456417**

This is a work in progress!

## Repository Content

### Directory Names
A uniform namining structure still in progress, but in general directories are named according to the following:
 - Names contain no spaces, a single underscore "_" will be used as a file name seperator.
 - Files are for the Crushed Salt Project (CSP); therefore, the first three charaters of each file are "CSP".
 - Folders are organized by which frame the test was performed on i.e., A2 or A3.
 - The fifth and sixth charaters of each file name will therefore be "A" followed by the frame number.

File: UNM_WP_HY_175_09/IscoMeasurements/STAGE07/CREEP_FIT/175_09_STAGE07_CREEP_OUT.csv (part 5 of 33)
Analysis by Brandon Lampe, performed on: 2016/07/06 13:19:08
Experimental results below begin at: 2016/04/14 09:54:5
Duration (sec),Duration (day),Elapsed Time (sec),Elapsed Time (day),Interpolated Fractional Density,Fit to Fractional Density,Fit to Volume Strain,Fit to Volume Strain Rate (1/sec),Confining Pressure (MPa),Pore Pressure (MPa),Terzaghi Pressure (MPa),Solid Pressure (MPa),Temperature (C))
5.294987e+05,6.128458e+00,9.370731e+03,1.084575e-01,9.279602e-01,9.279463e-01,7.612578e-04,8.752048e-08,2.997363e+01,-7.019103e-02,3.004382e+01,3.230600e+01,1.699567e+02
5.295087e+05,6.128573e+00,9.380732e+03,1.085733e-01,9.279468e-01,9.279471e-01,7.621330e-04,8.750072e-08,2.997683e+01,-7.019103e-02,3.004702e+01,3.230992e+01,1.699667e+02
5.295187e+05,6.128689e+00,9.390733e+03,1.086890e-01,9.279333e-01,9.279479e-01,7.630079e-04,8.748097e-08,2.998003e+01,-7.019103e-02,3.005022e+01,3.231384e+01,1.699766e+02
5.295287e+05,6.128805e+00,9.400734e+03,1.088048e-01,9.279198e-01,9.279487e-01,7.638827e-04,8.746123e-08,2.998323e+01,-7.019103e-02,3.005342e+01,3.231775e+01,1.699866e+02
5.295387e+05,6.128921e+00,9.410734e+03,1.089205e-01,9.279011e-01,9.279495e-01,7.647573e-04,8.744149e-08,2.998643e+01,-7.019103e-02,3.005662e+01,3.232186e+01,1.699966e+02
5.295487e+05,6.129036e+00,9.420735e+03,1.090363e-01,9.278949e-01,9.279504e-01,7.656317e-04,8.742176e-08,2.998496e+01,-7.019103e-02,3.005516e+01,3.232050e+01,1.700000e+02
5.295587e+05,6.129152e+00,9.430736e+03,1.091520e-01,9.278967e-01,9.279512e-01,7.665059e-04,8.740204e-08,2.998109e+01,-7.019103e-02,3.005128e+01,3.231626e+01,1.700000e+02
5.295687e+05,6.129268e+00,9.440737e+03,1.092678e-01,9.278985e-01,9.279520e-01,7.673799e-04,8.738233e-08,2.997722e+01,-7.019103e-02,3.004741e+01,3.231203e+01,1.700000e+02
5.295787e+05,6.129384e+00,9.450737e+03,1.093835e-01,9.279002e-01,9.279528e-01,7.682537e-04,8.736262e-08,2.997334e+01,-7.019103e-02,3.004354e+01,3.230779e+01,1.700000e+02
5.295887e+05,6.129499e+00,9.460738e+03,1.094993e-01,9.279020e-01,9.279536e-01,7.691273e-04,8.734293e-08,2.996947e+01,-7.019103e-02,3.003966e+01,3.230355e+01,1.700000e+02
5.295987e+05,6.129615e+00,9.470739e+03,1.096150e-01,9.279037e-01,9.279544e-01,7.700007e-04,8.732324e-08,2.996560e+01,-7.019103e-02,3.003579e+01,3.229932e+01,1.700000e+02
5.296087e+05,6.129731e+00,9.480740e+03,1.097308e-01,9.279055e-01,9.279552e-01,7.708739e-04,8.730356e-08,2.996172e+01,-7.019103e-02,3.003192e+01,3.229508e+01,1.700000e+02
5.296187e+05,6.129847e+00,9.490741e+03,1.098465e-01,9.279072e-01,9.279560e-01,7.717469e-04,8.728388e-08,2.995785e+01,-7.019103e-02,3.002804e+01,3.229085e+01,1.700000e+02
5.296287e+05,6.129962e+00,9.500741e+03,1.099623e-01,9.279090e-01,9.279568e-01,7.726197e-04,8.726422e-08,2.995398e+01,-7.019103e-02,3.002417e+01,3.228661e+01,1.700000e+02
5.296387e+05,6.130078e+00,9.510742e+03,1.100780e-01,9.279050e-01,9.279576e-01,7.734923e-04,8.724456e-08,2.995010e+01,-7.019103e-02,3.002030e+01,3.228258e+01,1.700000e+02
5.296487e+05,6.130194e+00,9.520743e+03,1.101938e-01,9.278788e-01,9.279585e-01,7.743647e-04,8.722491e-08,2.994795e+01,-6.973136e-02,3.001768e+01,3.228114e+01,1.699928e+02
5.296587e+05,6.130310e+00,9.530744e+03,1.103095e-01,9.278450e-01,9.279593e-01,7.752369e-04,8.720527e-08,2.994646e+01,-6.909631e-02,3.001556e+01,3.228066e+01,1.699828e+02
5.296687e+05,6.130425e+00,9.540744e+03,1.104253e-01,9.278113e-01,9.279601e-01,7.761089e-04,8.718563e-08,2.994497e+01,-6.846125e-02,3.001343e+01,3.228017e+01,1.699728e+02
5.296787e+05,6.130541e+00,9.550745e+03,1.105410e-01,9.277775e-01,9.279609e-01,7.769808e-04,8.716600e-08,2.994347e+01,-6.782620e-02,3.001130e+01,3.227969e+01,1.699628e+02
5.296887e+05,6.130657e+00,9.560746e+03,1.106568e-01,9.277437e-01,9.279617e-01,7.778524e-04,8.714638e-08,2.994198e+01,-6.719114e-02,3.000917e+01,3.227921e+01,1.699529e+02
5.296987e+05,6.130773e+00,9.570747e+03,1.107725e-01,9.277100e-01,9.279625e-01,7.787238e-04,8.712677e-08,2.994049e+01,-6.655609e-02,3.000704e+01,3.227873e+01,1.699429e+02
5.297087e+05,6.130888e+00,9.580748e+03,1.108883e-01,9.276762e-01,9.279633e-01,7.795951e-04,8.710717e-08,2.993899e+01,-6.592103e-02,3.000491e+01,3.227825e+01,1.699329e+02
5.297187e+05,6.131004e+00,9.590748e+03,1.110040e-01,9.276425e-01,9.279641e-01,7.804661e-04,8.708757e-08,2.993750e+01,-6.528598e-02,3.000279e+01,3.227776e+01,1.699229e+02
5.297287e+05,6.131120e+00,9.600749e+03,1.111198e-01,9.276087e-01,9.279649e-01,7.813370e-04,8.706798e-08,2.993601e+01,-6.465092e-02,3.000066e+01,3.227728e+01,1.699129e+02
5.297387e+05,6.131236e+00,9.610750e+03,1.112355e-01,9.275861e-01,9.279657e-01,7.822076e-04,8.704840e-08,2.993451e+01,-6.401587e-02,2.999853e+01,3.227641e+01,1.699030e+02
5.297488e+05,6.131351e+00,9.620751e+03,1.113513e-01,9.276103e-01,9.279665e-01,7.830781e-04,8.702883e-08,2.993736e+01,-6.427270e-02,3.000164e+01,3.227866e+01,1.699070e+02
5.297588e+05,6.131467e+00,9.630751e+03,1.114670e-01,9.276522e-01,9.279674e-01,7.839483e-04,8.700926e-08,2.994206e+01,-6.490776e-02,3.000697e+01,3.228231e+01,1.699170e+02
5.297688e+05,6.131583e+00,9.640752e+03,1.115828e-01,9.276941e-01,9.279682e-01,7.848184e-04,8.698971e-08,2.994675e+01,-6.554281e-02,3.001229e+01,3.228595e+01,1.699270e+02
5.297788e+05,6.131699e+00,9.650753e+03,1.116985e-01,9.277360e-01,9.279690e-01,7.856883e-04,8.697016e-08,2.995144e+01,-6.617787e-02,3.001762e+01,3.228960e+01,1.699369e+02
5.297888e+05,6.131814e+00,9.660754e+03,1.118143e-01,9.277780e-01,9.279698e-01,7.865579e-04,8.695061e-08,2.995614e+01,-6.681292e-02,3.002295e+01,3.229325e+01,1.699469e+02
5.297988e+05,6.131930e+00,9.670755e+03,1.119300e-01,9.278199e-01,9.279706e-01,7.874274e-04,8.693108e-08,2.996083e+01,-6.744798e-02,3.002828e+01,3.229689e+01,1.699569e+02
5.298088e+05,6.132046e+00,9.680755e+03,1.120458e-01,9.278618e-01,9.279714e-01,7.882967e-04,8.691155e-08,2.996552e+01,-6.808303e-02,3.003361e+01,3.230054e+01,1.699669e+02
5.298188e+05,6.132162e+00,9.690756e+03,1.121615e-01,9.279037e-01,9.279722e-01,7.891658e-04,8.689203e-08,2.997022e+01,-6.871809e-02,3.003894e+01,3.230418e+01,1.699769e+02
5.298288e+05,6.132277e+00,9.700757e+03,1.122773e-01,9.279456e-01,9.279730e-01,7.900347e-04,8.687252e-08,2.997491e+01,-6.935314e-02,3.004426e+01,3.230783e+01,1.699868e+02
5.298388e+05,6.132393e+00,9.710758e+03,1.123930e-01,9.279821e-01,9.279738e-01,7.909034e-04,8.685302e-08,2.997960e+01,-6.998820e-02,3.004959e+01,3.231166e+01,1.699968e+02
5.298488e+05,6.132509e+00,9.720758e+03,1.125088e-01,9.279862e-01,9.279746e-01,7.917719e-04,8.683352e-08,2.998023e+01,-7.019103e-02,3.005042e+01,3.231221e+01,1.700000e+02
5.298588e+05,6.132625e+00,9.730759e+03,1.126245e-01,9.279763e-01,9.279754e-01,7.926402e-04,8.681403e-08,2.997895e+01,-7.019103e-02,3.004914e+01,3.231118e+01,1.700000e+02
5.298688e+05,6.132740e+00,9.740760e+03,1.127403e-01,9.279664e-01,9.279762e-01,7.935083e-04,8.679455e-08,2.997767e+01,-7.019103e-02,3.004786e+01,3.231014e+01,1.700000e+02
5.298788e+05,6.132856e+00,9.750761e+03,1.128560e-01,9.279565e-01,9.279770e-01,7.943762e-04,8.677508e-08,2.997639e+01,-7.019103e-02,3.004658e+01,3.230911e+01,1.700000e+02
5.298888e+05,6.132972e+00,9.760762e+03,1.129718e-01,9.279466e-01,9.279778e-01,7.952439e-04,8.675561e-08,2.997511e+01,-7.019103e-02,3.004530e+01,3.230808e+01,1.700000e+02
5.298988e+05,6.133088e+00,9.770762e+03,1.130875e-01,9.279367e-01,9.279786e-01,7.961114e-04,8.673615e-08,2.997383e+01,-7.019103e-02,3.004402e+01,3.230704e+01,1.700000e+02
5.299088e+05,6.133203e+00,9.780763e+03,1.132033e-01,9.279269e-01,9.279794e-01,7.969788e-04,8.671670e-08,2.997255e+01,-7.019103e-02,3.004274e+01,3.230601e+01,1.700000e+02
5.299188e+05,6.133319e+00,9.790764e+03,1.133190e-01,9.279170e-01,9.279802e-01,7.978459e-04,8.669726e-08,2.997127e+01,-7.019103e-02,3.004146e+01,3.230497e+01,1.700000e+02
5.299288e+05,6.133435e+00,9.800765e+03,1.134348e-01,9.279071e-01,9.279811e-01,7.987128e-04,8.667782e-08,2.996999e+01,-7.019103e-02,3.004018e+01,3.230394e+01,1.700000e+02
5.299388e+05,6.133551e+00,9.810766e+03,1.135505e-01,9.278972e-01,9.279819e-01,7.995796e-04,8.665839e-08,2.996871e+01,-7.019103e-02,3.003890e+01,3.230290e+01,1.700000e+02
5.299488e+05,6.133666e+00,9.820766e+03,1.136663e-01,9.278990e-01,9.279827e-01,8.004461e-04,8.663897e-08,2.996646e+01,-7.019103e-02,3.003665e+01,3.230042e+01,1.700000e+02
5.299588e+05,6.133782e+00,9.830767e+03,1.137820e-01,9.279068e-01,9.279835e-01,8.013125e-04,8.661956e-08,2.996371e+01,-7.019103e-02,3.003391e+01,3.229718e+01,1.700000e+02
5.299688e+05,6.133898e+00,9.840768e+03,1.138978e-01,9.279147e-01,9.279843e-01,8.021787e-04,8.660016e-08,2.996096e+01,-7.019103e-02,3.003116e+01,3.229394e+01,1.700000e+02
5.299788e+05,6.134014e+00,9.850769e+03,1.140135e-01,9.279225e-01,9.279851e-01,8.030446e-04,8.658076e-08,2.995822e+01,-7.019103e-02,3.002841e+01,3.229071e+01,1.700000e+02
5.299888e+05,6.134129e+00,9.860769e+03,1.141293e-01,9.279304e-01,9.279859e-01,8.039104e-04,8.656137e-08,2.995547e+01,-7.019103e-02,3.002566e+01,3.228747e+01,1.700000e+02
5.299988e+05,6.134245e+00,9.870770e+03,1.142450e-01,9.279382e-01,9.279867e-01,8.047760e-04,8.654199e-08,2.995272e+01,-7.019103e-02,3.002291e+01,3.228423e+01,1.700000e+02
5.300088e+05,6.134361e+00,9.880771e+03,1.143608e-01,9.279461e-01,9.279875e-01,8.056414e-04,8.652261e-08,2.994997e+01,-7.019103e-02,3.002016e+01,3.228100e+01,1.700000e+02
5.300188e+05,6.134477e+00,9.890772e+03,1.144765e-01,9.279539e-01,9.279883e-01,8.065066e-04,8.650325e-08,2.994722e+01,-7.019103e-02,3.001741e+01,3.227776e+01,1.700000e+02
5.300288e+05,6.134592e+00,9.900773e+03,1.145923e-01,9.279618e-01,9.279891e-01,8.073716e-04,8.648389e-08,2.994447e+01,-7.019103e-02,3.001466e+01,3.227452e+01,1.700000e+02
5.300388e+05,6.134708e+00,9.910773e+03,1.147080e-01,9.279696e-01,9.279899e-01,8.082364e-04,8.646453e-08,2.994172e+01,-7.019103e-02,3.001191e+01,3.227129e+01,1.700000e+02
5.300488e+05,6.134824e+00,9.920774e+03,1.148238e-01,9.279743e-01,9.279907e-01,8.091010e-04,8.644519e-08,2.994204e+01,-7.019103e-02,3.001223e+01,3.227147e+01,1.700000e+02
5.300588e+05,6.134940e+00,9.930775e+03,1.149395e-01,9.279763e-01,9.279915e-01,8.099654e-04,8.642585e-08,2.994486e+01,-7.019103e-02,3.001505e+01,3.227444e+01,1.700000e+02
5.300688e+05,6.135055e+00,9.940776e+03,1.150553e-01,9.279783e-01,9.279923e-01,8.108297e-04,8.640652e-08,2.994768e+01,-7.019103e-02,3.001787e+01,3.227741e+01,1.700000e+02
5.300788e+05,6.135171e+00,9.950776e+03,1.151710e-01,9.279803e-01,9.279931e-01,8.116937e-04,8.638720e-08,2.995050e+01,-7.019103e-02,3.002069e+01,3.228038e+01,1.700000e+02
5.300888e+05,6.135287e+00,9.960777e+03,1.152868e-01,9.279823e-01,9.279939e-01,8.125576e-04,8.636789e-08,2.995333e+01,-7.019103e-02,3.002352e+01,3.228335e+01,1.700000e+02
5.300988e+05,6.135403e+00,9.970778e+03,1.154025e-01,9.279843e-01,9.279947e-01,8.134212e-04,8.634858e-08,2.995615e+01,-7.019103e-02,3.002634e+01,3.228632e+01,1.700000e+02
5.301088e+05,6.135518e+00,9.980779e+03,1.155183e-01,9.279863e-01,9.279955e-01,8.142847e-04,8.632928e-08,2.995897e+01,-7.019103e-02,3.002916e+01,3.228930e+01,1.700000e+02
5.301188e+05,6.135634e+00,9.990780e+03,1.156340e-01,9.279883e-01,9.279963e-01,8.151479e-04,8.630999e-08,2.996179e+01,-7.019103e-02,3.003198e+01,3.229227e+01,1.700000e+02
5.301288e+05,6.135750e+00,1.000078e+04,1.157498e-01,9.279903e-01,9.279971e-01,8.160110e-04,8.629071e-08,2.996461e+01,-7.019103e-02,3.003480e+01,3.229524e+01,1.700000e+02
5.301388e+05,6.135866e+00,1.001078e+04,1.158655e-01,9.279868e-01,9.279979e-01,8.168739e-04,8.627143e-08,2.996744e+01,-7.019103e-02,3.003763e+01,3.229840e+01,1.700000e+02
5.301488e+05,6.135981e+00,1.002078e+04,1.159813e-01,9.279680e-01,9.279987e-01,8.177366e-04,8.625216e-08,2.996828e+01,-7.019103e-02,3.003847e+01,3.229996e+01,1.699930e+02
5.301588e+05,6.136097e+00,1.003078e+04,1.160970e-01,9.279439e-01,9.279995e-01,8.185991e-04,8.623290e-08,2.996828e+01,-7.019103e-02,3.003847e+01,3.230080e+01,1.699830e+02
5.301688e+05,6.136213e+00,1.004078e+04,1.162128e-01,9.279198e-01,9.280003e-01,8.194614e-04,8.621365e-08,2.996828e+01,-7.019103e-02,3.003847e+01,3.230164e+01,1.699730e+02
5.301788e+05,6.136329e+00,1.005078e+04,1.163285e-01,9.278957e-01,9.280011e-01,8.203235e-04,8.619440e-08,2.996828e+01,-7.019103e-02,3.003847e+01,3.230249e+01,1.699631e+02
5.301888e+05,6.136444e+00,1.006079e+04,1.164443e-01,9.278715e-01,9.280019e-01,8.211854e-04,8.617516e-08,2.996828e+01,-7.019103e-02,3.003847e+01,3.230333e+01,1.699531e+02
5.301988e+05,6.136560e+00,1.007079e+04,1.165600e-01,9.278474e-01,9.280027e-01,8.220471e-04,8.615593e-08,2.996828e+01,-7.019103e-02,3.003847e+01,3.230417e+01,1.699431e+02
5.302088e+05,6.136676e+00,1.008079e+04,1.166758e-01,9.278233e-01,9.280035e-01,8.229086e-04,8.613671e-08,2.996828e+01,-7.019103e-02,3.003847e+01,3.230501e+01,1.699331e+02
5.302188e+05,6.136792e+00,1.009079e+04,1.167915e-01,9.277992e-01,9.280043e-01,8.237700e-04,8.611749e-08,2.996828e+01,-7.019103e-02,3.003847e+01,3.230585e+01,1.699231e+02
5.302288e+05,6.136907e+00,1.010079e+04,1.169073e-01,9.277751e-01,9.280051e-01,8.246311e-04,8.609828e-08,2.996828e+01,-7.019103e-02,3.003847e+01,3.230669e+01,1.699132e+02
5.302388e+05,6.137023e+00,1.011079e+04,1.170230e-01,9.277618e-01,9.280059e-01,8.254921e-04,8.607908e-08,2.996828e+01,-7.019103e-02,3.003847e+01,3.230716e+01,1.699032e+02
5.302488e+05,6.137139e+00,1.012079e+04,1.171388e-01,9.277768e-01,9.280067e-01,8.263528e-04,8.605989e-08,2.996740e+01,-7.019103e-02,3.003760e+01,3.230570e+01,1.699068e+02
5.302588e+05,6.137255e+00,1.013079e+04,1.172545e-01,9.278026e-01,9.280075e-01,8.272134e-04,8.604070e-08,2.996612e+01,-7.019103e-02,3.003632e+01,3.230341e+01,1.699168e+02
5.302688e+05,6.137370e+00,1.014079e+04,1.173703e-01,9.278285e-01,9.280083e-01,8.280738e-04,8.602152e-08,2.996484e+01,-7.019103e-02,3.003504e+01,3.230113e+01,1.699267e+02
5.302788e+05,6.137486e+00,1.015079e+04,1.174860e-01,9.278543e-01,9.280091e-01,8.289340e-04,8.600235e-08,2.996356e+01,-7.019103e-02,3.003376e+01,3.229885e+01,1.699367e+02
5.302888e+05,6.137602e+00,1.016079e+04,1.176018e-01,9.278802e-01,9.280099e-01,8.297940e-04,8.598319e-08,2.996228e+01,-7.019103e-02,3.003248e+01,3.229657e+01,1.699467e+02
5.302988e+05,6.137718e+00,1.017079e+04,1.177175e-01,9.279060e-01,9.280107e-01,8.306538e-04,8.596403e-08,2.996100e+01,-7.019103e-02,3.003120e+01,3.229429e+01,1.699567e+02
5.303088e+05,6.137833e+00,1.018079e+04,1.178333e-01,9.279319e-01,9.280115e-01,8.315134e-04,8.594488e-08,2.995972e+01,-7.019103e-02,3.002992e+01,3.229201e+01,1.699667e+02
5.303188e+05,6.137949e+00,1.019080e+04,1.179490e-01,9.279577e-01,9.280123e-01,8.323728e-04,8.592574e-08,2.995844e+01,-7.019103e-02,3.002864e+01,3.228973e+01,1.699766e+02
5.303288e+05,6.138065e+00,1.020080e+04,1.180648e-01,9.279836e-01,9.280131e-01,8.332320e-04,8.590661e-08,2.995716e+01,-7.019103e-02,3.002736e+01,3.228745e+01,1.699866e+02
5.303388e+05,6.138181e+00,1.021080e+04,1.181805e-01,9.279989e-01,9.280139e-01,8.340911e-04,8.588748e-08,2.995588e+01,-7.019103e-02,3.002608e+01,3.228553e+01,1.699966e+02
5.303488e+05,6.138296e+00,1.022080e+04,1.182963e-01,9.279941e-01,9.280147e-01,8.349499e-04,8.586836e-08,2.995403e+01,-7.019103e-02,3.002422e+01,3.228370e+01,1.699934e+02
5.303588e+05,6.138412e+00,1.023080e+04,1.184120e-01,9.279817e-01,9.280155e-01,8.358086e-04,8.584925e-08,2.995188e+01,-7.019103e-02,3.002207e+01,3.228181e+01,1.699833e+02
5.303688e+05,6.138528e+00,1.024080e+04,1.185278e-01,9.279694e-01,9.280163e-01,8.366670e-04,8.583014e-08,2.994973e+01,-7.019103e-02,3.001992e+01,3.227993e+01,1.699732e+02
5.303788e+05,6.138644e+00,1.025080e+04,1.186435e-01,9.279570e-01,9.280171e-01,8.375253e-04,8.581105e-08,2.994757e+01,-7.019103e-02,3.001777e+01,3.227804e+01,1.699632e+02
5.303888e+05,6.138759e+00,1.026080e+04,1.187593e-01,9.279446e-01,9.280179e-01,8.383834e-04,8.579196e-08,2.994542e+01,-7.019103e-02,3.001561e+01,3.227615e+01,1.699531e+02
5.303988e+05,6.138875e+00,1.027080e+04,1.188750e-01,9.279323e-01,9.280187e-01,8.392413e-04,8.577287e-08,2.994327e+01,-7.019103e-02,3.001346e+01,3.227426e+01,1.699430e+02
5.304088e+05,6.138991e+00,1.028080e+04,1.189908e-01,9.279199e-01,9.280195e-01,8.400990e-04,8.575380e-08,2.994112e+01,-7.019103e-02,3.001131e+01,3.227237e+01,1.699330e+02
5.304188e+05,6.139107e+00,1.029080e+04,1.191065e-01,9.279076e-01,9.280203e-01,8.409565e-04,8.573473e-08,2.993897e+01,-7.019103e-02,3.000916e+01,3.227049e+01,1.699229e+02
5.304288e+05,6.139222e+00,1.030080e+04,1.192223e-01,9.278952e-01,9.280211e-01,8.418138e-04,8.571567e-08,2.993682e+01,-7.019103e-02,3.000701e+01,3.226860e+01,1.699128e+02
5.304388e+05,6.139338e+00,1.031080e+04,1.193380e-01,9.278830e-01,9.280218e-01,8.426709e-04,8.569662e-08,2.993466e+01,-7.019103e-02,3.000485e+01,3.226670e+01,1.699028e+02
5.304488e+05,6.139454e+00,1.032081e+04,1.194538e-01,9.278642e-01,9.280226e-01,8.435279e-04,8.567757e-08,2.993315e+01,-7.019103e-02,3.000334e+01,3.226573e+01,1.698928e+02
5.304588e+05,6.139570e+00,1.033081e+04,1.195695e-01,9.278430e-01,9.280234e-01,8.443846e-04,8.565854e-08,2.993188e+01,-7.019103e-02,3.000207e+01,3.226510e+01,1.698829e+02
5.304688e+05,6.139685e+00,1.034081e+04,1.196853e-01,9.278218e-01,9.280242e-01,8.452412e-04,8.563951e-08,2.993061e+01,-7.019103e-02,3.000080e+01,3.226447e+01,1.698731e+02
5.304788e+05,6.139801e+00,1.035081e+04,1.198010e-01,9.278005e-01,9.280250e-01,8.460975e-04,8.562048e-08,2.992934e+01,-7.019103e-02,2.999953e+01,3.226384e+01,1.698632e+02
5.304888e+05,6.139917e+00,1.036081e+04,1.199168e-01,9.277793e-01,9.280258e-01,8.469537e-04,8.560147e-08,2.992807e+01,-7.019103e-02,2.999827e+01,3.226321e+01,1.698533e+02
5.304988e+05,6.140033e+00,1.037081e+04,1.200325e-01,9.277581e-01,9.280266e-01,8.478097e-04,8.558246e-08,2.992681e+01,-7.019103e-02,2.999700e+01,3.226259e+01,1.698434e+02
5.305088e+05,6.140148e+00,1.038081e+04,1.201483e-01,9.277369e-01,9.280274e-01,8.486655e-04,8.556346e-08,2.992554e+01,-7.019103e-02,2.999573e+01,3.226196e+01,1.698335e+02
5.305188e+05,6.140264e+00,1.039081e+04,1.202640e-01,9.277156e-01,9.280282e-01,8.495211e-04,8.554446e-08,2.992427e+01,-7.019103e-02,2.999446e+01,3.226133e+01,1.698236e+02
5.305288e+05,6.140380e+00,1.040081e+04,1.203798e-01,9.276944e-01,9.280290e-01,8.503765e-04,8.552548e-08,2.992300e+01,-7.019103e-02,2.999319e+01,3.226070e+01,1.698137e+02
5.305388e+05,6.140496e+00,1.041081e+04,1.204955e-01,9.276830e-01,9.280298e-01,8.512317e-04,8.550650e-08,2.992173e+01,-7.019103e-02,2.999192e+01,3.225973e+01,1.698038e+02
5.305488e+05,6.140611e+00,1.042081e+04,1.206113e-01,9.276946e-01,9.280306e-01,8.520868e-04,8.548753e-08,2.992535e+01,-6.979666e-02,2.999514e+01,3.226320e+01,1.698062e+02
5.305588e+05,6.140727e+00,1.043081e+04,1.207270e-01,9.277167e-01,9.280314e-01,8.529416e-04,8.546856e-08,2.993202e+01,-6.915608e-02,3.000118e+01,3.226957e+01,1.698163e+02
5.305688e+05,6.140843e+00,1.044081e+04,1.208428e-01,9.277388e-01,9.280322e-01,8.537963e-04,8.544961e-08,2.993869e+01,-6.851550e-02,3.000721e+01,3.227594e+01,1.698263e+02
5.305788e+05,6.140959e+00,1.045082e+04,1.209585e-01,9.277609e-01,9.280330e-01,8.546508e-04,8.543066e-08,2.994536e+01,-6.787492e-02,3.001324e+01,3.228231e+01,1.698364e+02
5.305888e+05,6.141074e+00,1.046082e+04,1.210743e-01,9.277830e-01,9.280338e-01,8.555050e-04,8.541172e-08,2.995203e+01,-6.723435e-02,3.001927e+01,3.228868e+01,1.698465e+02
5.305988e+05,6.141190e+00,1.047082e+04,1.211900e-01,9.278050e-01,9.280345e-01,8.563591e-04,8.539278e-08,2.995870e+01,-6.659377e-02,3.002530e+01,3.229505e+01,1.698565e+02
5.306088e+05,6.141306e+00,1.048082e+04,1.213058e-01,9.278271e-01,9.280353e-01,8.572130e-04,8.537385e-08,2.996537e+01,-6.595319e-02,3.003133e+01,3.230142e+01,1.698666e+02
5.306188e+05,6.141422e+00,1.049082e+04,1.214215e-01,9.278492e-01,9.280361e-01,8.580667e-04,8.535493e-08,2.997204e+01,-6.531262e-02,3.003736e+01,3.230779e+01,1.698767e+02
5.306288e+05,6.141537e+00,1.050082e+04,1.215373e-01,9.278713e-01,9.280369e-01,8.589203e-04,8.533602e-08,2.997871e+01,-6.467204e-02,3.004339e+01,3.231416e+01,1.698867e+02
5.306388e+05,6.141653e+00,1.051082e+04,1.216530e-01,9.278879e-01,9.280377e-01,8.597736e-04,8.531712e-08,2.998539e+01,-6.403146e-02,3.004942e+01,3.232072e+01,1.698968e+02
5.306488e+05,6.141769e+00,1.052082e+04,1.217688e-01,9.279138e-01,9.280385e-01,8.606267e-04,8.529822e-08,2.998490e+01,-6.425887e-02,3.004916e+01,3.231931e+01,1.699000e+02
5.306588e+05,6.141885e+00,1.053082e+04,1.218845e-01,9.279452e-01,9.280393e-01,8.614797e-04,8.527933e-08,2.998106e+01,-6.489393e-02,3.004596e+01,3.231413e+01,1.699000e+02
5.306688e+05,6.142000e+00,1.054082e+04,1.220003e-01,9.279766e-01,9.280401e-01,8.623324e-04,8.526044e-08,2.997722e+01,-6.552898e-02,3.004275e+01,3.230894e+01,1.699000e+02
5.306788e+05,6.142116e+00,1.055082e+04,1.221160e-01,9.280080e-01,9.280409e-01,8.631850e-04,8.524157e-08,2.997338e+01,-6.616404e-02,3.003955e+01,3.230376e+01,1.699000e+02
5.306888e+05,6.142232e+00,1.056082e+04,1.222318e-01,9.280394e-01,9.280417e-01,8.640374e-04,8.522270e-08,2.996954e+01,-6.679909e-02,3.003634e+01,3.229857e+01,1.699000e+02
5.306988e+05,6.142348e+00,1.057082e+04,1.223475e-01,9.280709e-01,9.280425e-01,8.648896e-04,8.520384e-08,2.996570e+01,-6.743415e-02,3.003314e+01,3.229339e+01,1.699000e+02
5.307088e+05,6.142463e+00,1.058083e+04,1.224633e-01,9.281023e-01,9.280433e-01,8.657416e-04,8.518498e-08,2.996186e+01,-6.806920e-02,3.002993e+01,3.228821e+01,1.699000e+02
5.307188e+05,6.142579e+00,1.059083e+04,1.225790e-01,9.281337e-01,9.280440e-01,8.665934e-04,8.516613e-08,2.995802e+01,-6.870426e-02,3.002673e+01,3.228302e+01,1.699000e+02
5.307288e+05,6.142695e+00,1.060083e+04,1.226948e-01,9.281651e-01,9.280448e-01,8.674451e-04,8.514729e-08,2.995418e+01,-6.933931e-02,3.002352e+01,3.227784e+01,1.699000e+02
5.307388e+05,6.142811e+00,1.061083e+04,1.228105e-01,9.281965e-01,9.280456e-01,8.682965e-04,8.512846e-08,2.995034e+01,-6.997437e-02,3.002032e+01,3.227266e+01,1.699000e+02
5.307488e+05,6.142926e+00,1.062083e+04,1.229263e-01,9.281955e-01,9.280464e-01,8.691478e-04,8.510964e-08,2.994847e+01,-6.977265e-02,3.001824e+01,3.227066e+01,1.699000e+02
5.307588e+05,6.143042e+00,1.063083e+04,1.230420e-01,9.281777e-01,9.280472e-01,8.699988e-04,8.509082e-08,2.994762e+01,-6.913759e-02,3.001676e+01,3.227031e+01,1.699000e+02
5.307688e+05,6.143158e+00,1.064083e+04,1.231578e-01,9.281599e-01,9.280480e-01,8.708497e-04,8.507201e-08,2.994677e+01,-6.850254e-02,3.001527e+01,3.226997e+01,1.699000e+02
5.307788e+05,6.143274e+00,1.065083e+04,1.232735e-01,9.281421e-01,9.280488e-01,8.717004e-04,8.505320e-08,2.994591e+01,-6.786748e-02,3.001378e+01,3.226962e+01,1.699000e+02
5.307888e+05,6.143389e+00,1.066083e+04,1.233893e-01,9.281243e-01,9.280496e-01,8.725509e-04,8.503441e-08,2.994506e+01,-6.723243e-02,3.001229e+01,3.226927e+01,1.699000e+02
5.307988e+05,6.143505e+00,1.067083e+04,1.235050e-01,9.281064e-01,9.280504e-01,8.734012e-04,8.501562e-08,2.994421e+01,-6.659737e-02,3.001080e+01,3.226892e+01,1.699000e+02
5.308088e+05,6.143621e+00,1.068083e+04,1.236208e-01,9.280886e-01,9.280512e-01,8.742514e-04,8.499684e-08,2.994335e+01,-6.596232e-02,3.000931e+01,3.226857e+01,1.699000e+02
5.308188e+05,6.143737e+00,1.069083e+04,1.237365e-01,9.280708e-01,9.280519e-01,8.751013e-04,8.497806e-08,2.994250e+01,-6.532726e-02,3.000783e+01,3.226823e+01,1.699000e+02
5.308288e+05,6.143852e+00,1.070083e+04,1.238523e-01,9.280530e-01,9.280527e-01,8.759511e-04,8.495929e-08,2.994165e+01,-6.469221e-02,3.000634e+01,3.226788e+01,1.699000e+02
5.308388e+05,6.143968e+00,1.071084e+04,1.239680e-01,9.280352e-01,9.280535e-01,8.768006e-04,8.494053e-08,2.994079e+01,-6.405716e-02,3.000485e+01,3.226753e+01,1.699000e+02
5.308488e+05,6.144084e+00,1.072084e+04,1.240838e-01,9.280224e-01,9.280543e-01,8.776500e-04,8.492178e-08,2.994391e+01,-6.382676e-02,3.000774e+01,3.227132e+01,1.699000e+02
5.308588e+05,6.144200e+00,1.073084e+04,1.241995e-01,9.280124e-01,9.280551e-01,8.784992e-04,8.490304e-08,2.994929e+01,-6.382676e-02,3.001312e+01,3.227746e+01,1.699000e+02
5.308688e+05,6.144315e+00,1.074084e+04,1.243153e-01,9.280024e-01,9.280559e-01,8.793482e-04,8.488430e-08,2.995467e+01,-6.382676e-02,3.001850e+01,3.228361e+01,1.699000e+02
5.308788e+05,6.144431e+00,1.075084e+04,1.244310e-01,9.279924e-01,9.280567e-01,8.801970e-04,8.486557e-08,2.996005e+01,-6.382676e-02,3.002388e+01,3.228975e+01,1.699000e+02
5.308888e+05,6.144547e+00,1.076084e+04,1.245468e-01,9.279825e-01,9.280575e-01,8.810456e-04,8.484684e-08,2.996543e+01,-6.382676e-02,3.002926e+01,3.229590e+01,1.699000e+02
5.308988e+05,6.144663e+00,1.077084e+04,1.246625e-01,9.279725e-01,9.280582e-01,8.818941e-04,8.482813e-08,2.997081e+01,-6.382676e-02,3.003464e+01,3.230204e+01,1.699000e+02
5.309088e+05,6.144778e+00,1.078084e+04,1.247783e-01,9.279625e-01,9.280590e-01,8.827423e-04,8.480942e-08,2.997619e+01,-6.382676e-02,3.004002e+01,3.230819e+01,1.699000e+02
5.309188e+05,6.144894e+00,1.079084e+04,1.248940e-01,9.279526e-01,9.280598e-01,8.835904e-04,8.479071e-08,2.998157e+01,-6.382676e-02,3.004540e+01,3.231433e+01,1.699000e+02
5.309288e+05,6.145010e+00,1.080084e+04,1.250098e-01,9.279426e-01,9.280606e-01,8.844383e-04,8.477202e-08,2.998695e+01,-6.382676e-02,3.005077e+01,3.232048e+01,1.699000e+02
5.309388e+05,6.145126e+00,1.081084e+04,1.251255e-01,9.279326e-01,9.280614e-01,8.852860e-04,8.475333e-08,2.999233e+01,-6.382676e-02,3.005615e+01,3.232662e+01,1.699000e+02
5.309488e+05,6.145241e+00,1.082084e+04,1.252413e-01,9.279423e-01,9.280622e-01,8.861335e-04,8.473465e-08,2.999079e+01,-6.382676e-02,3.005461e+01,3.232462e+01,1.699000e+02
5.309588e+05,6.145357e+00,1.083085e+04,1.253570e-01,9.279604e-01,9.280630e-01,8.869808e-04,8.471598e-08,2.998631e+01,-6.382676e-02,3.005013e+01,3.231917e+01,1.699000e+02
5.309688e+05,6.145473e+00,1.084085e+04,1.254728e-01,9.279784e-01,9.280638e-01,8.878279e-04,8.469731e-08,2.998183e+01,-6.382676e-02,3.004565e+01,3.231371e+01,1.699000e+02
5.309788e+05,6.145589e+00,1.085085e+04,1.255885e-01,9.279964e-01,9.280645e-01,8.886749e-04,8.467865e-08,2.997735e+01,-6.382676e-02,3.004117e+01,3.230825e+01,1.699000e+02
5.309888e+05,6.145704e+00,1.086085e+04,1.257043e-01,9.280145e-01,9.280653e-01,8.895216e-04,8.466000e-08,2.997287e+01,-6.382676e-02,3.003669e+01,3.230279e+01,1.699000e+02
5.309988e+05,6.145820e+00,1.087085e+04,1.258200e-01,9.280325e-01,9.280661e-01,8.903682e-04,8.464135e-08,2.996839e+01,-6.382676e-02,3.003221e+01,3.229734e+01,1.699000e+02
5.310088e+05,6.145936e+00,1.088085e+04,1.259358e-01,9.280506e-01,9.280669e-01,8.912146e-04,8.462272e-08,2.996391e+01,-6.382676e-02,3.002773e+01,3.229188e+01,1.699000e+02
5.310188e+05,6.146052e+00,1.089085e+04,1.260515e-01,9.280686e-01,9.280677e-01,8.920608e-04,8.460408e-08,2.995943e+01,-6.382676e-02,3.002325e+01,3.228642e+01,1.699000e+02
5.310289e+05,6.146167e+00,1.090085e+04,1.261673e-01,9.280867e-01,9.280685e-01,8.929068e-04,8.458546e-08,2.995495e+01,-6.382676e-02,3.001877e+01,3.228097e+01,1.699000e+02
5.310389e+05,6.146283e+00,1.091085e+04,1.262830e-01,9.281047e-01,9.280693e-01,8.937526e-04,8.456684e-08,2.995047e+01,-6.382676e-02,3.001429e+01,3.227551e+01,1.699000e+02
5.310489e+05,6.146399e+00,1.092085e+04,1.263988e-01,9.280942e-01,9.280700e-01,8.945983e-04,8.454824e-08,2.994903e+01,-6.382676e-02,3.001286e+01,3.227434e+01,1.699000e+02
5.310589e+05,6.146515e+00,1.093085e+04,1.265145e-01,9.280702e-01,9.280708e-01,8.954437e-04,8.452963e-08,2.994903e+01,-6.382676e-02,3.001286e+01,3.227517e+01,1.699000e+02
5.310689e+05,6.146630e+00,1.094085e+04,1.266303e-01,9.280462e-01,9.280716e-01,8.962890e-04,8.451104e-08,2.994903e+01,-6.382676e-02,3.001286e+01,3.227601e+01,1.699000e+02
5.310789e+05,6.146746e+00,1.095085e+04,1.267460e-01,9.280222e-01,9.280724e-01,8.971341e-04,8.449245e-08,2.994903e+01,-6.382676e-02,3.001286e+01,3.227684e+01,1.699000e+02
5.310889e+05,6.146862e+00,1.096086e+04,1.268618e-01,9.279982e-01,9.280732e-01,8.979790e-04,8.447387e-08,2.994903e+01,-6.382676e-02,3.001286e+01,3.227768e+01,1.699000e+02
5.310989e+05,6.146978e+00,1.097086e+04,1.269775e-01,9.279742e-01,9.280740e-01,8.988237e-04,8.445530e-08,2.994903e+01,-6.382676e-02,3.001286e+01,3.227852e+01,1.699000e+02
5.311089e+05,6.147093e+00,1.098086e+04,1.270933e-01,9.279502e-01,9.280747e-01,8.996682e-04,8.443673e-08,2.994903e+01,-6.382676e-02,3.001286e+01,3.227935e+01,1.699000e+02
5.311189e+05,6.147209e+00,1.099086e+04,1.272090e-01,9.279262e-01,9.280755e-01,9.005126e-04,8.441817e-08,2.994903e+01,-6.382676e-02,3.001286e+01,3.228019e+01,1.699000e+02
5.311289e+05,6.147325e+00,1.100086e+04,1.273247e-01,9.279023e-01,9.280763e-01,9.013567e-04,8.439962e-08,2.994903e+01,-6.382676e-02,3.001286e+01,3.228103e+01,1.699000e+02
5.311389e+05,6.147440e+00,1.101086e+04,1.274405e-01,9.278730e-01,9.280771e-01,9.022007e-04,8.438107e-08,2.994903e+01,-6.382676e-02,3.001286e+01,3.228205e+01,1.699000e+02
5.311489e+05,6.147556e+00,1.102086e+04,1.275562e-01,9.278619e-01,9.280779e-01,9.030445e-04,8.436253e-08,2.994847e+01,-6.424873e-02,3.001272e+01,3.228185e+01,1.698934e+02
5.311589e+05,6.147672e+00,1.103086e+04,1.276720e-01,9.278618e-01,9.280787e-01,9.038881e-04,8.434400e-08,2.994761e+01,-6.488931e-02,3.001250e+01,3.228098e+01,1.698833e+02
5.311689e+05,6.147788e+00,1.104086e+04,1.277877e-01,9.278617e-01,9.280794e-01,9.047315e-04,8.432548e-08,2.994675e+01,-6.552989e-02,3.001228e+01,3.228011e+01,1.698732e+02
5.311789e+05,6.147903e+00,1.105086e+04,1.279035e-01,9.278615e-01,9.280802e-01,9.055747e-04,8.430696e-08,2.994589e+01,-6.617046e-02,3.001206e+01,3.227923e+01,1.698632e+02
5.311889e+05,6.148019e+00,1.106086e+04,1.280192e-01,9.278614e-01,9.280810e-01,9.064178e-04,8.428845e-08,2.994502e+01,-6.681104e-02,3.001184e+01,3.227836e+01,1.698531e+02
5.311989e+05,6.148135e+00,1.107086e+04,1.281350e-01,9.278612e-01,9.280818e-01,9.072606e-04,8.426995e-08,2.994416e+01,-6.745162e-02,3.001162e+01,3.227749e+01,1.698430e+02
5.312089e+05,6.148251e+00,1.108086e+04,1.282507e-01,9.278611e-01,9.280826e-01,9.081033e-04,8.425146e-08,2.994330e+01,-6.809219e-02,3.001140e+01,3.227661e+01,1.698330e+02
5.312189e+05,6.148366e+00,1.109087e+04,1.283665e-01,9.278610e-01,9.280834e-01,9.089458e-04,8.423297e-08,2.994244e+01,-6.873277e-02,3.001118e+01,3.227574e+01,1.698229e+02
5.312289e+05,6.148482e+00,1.110087e+04,1.284822e-01,9.278608e-01,9.280841e-01,9.097881e-04,8.421449e-08,2.994158e+01,-6.937335e-02,3.001095e+01,3.227487e+01,1.698128e+02
5.312389e+05,6.148598e+00,1.111087e+04,1.285980e-01,9.278684e-01,9.280849e-01,9.106302e-04,8.419601e-08,2.994072e+01,-7.001393e-02,3.001073e+01,3.227373e+01,1.698028e+02
5.312489e+05,6.148714e+00,1.112087e+04,1.287137e-01,9.278817e-01,9.280857e-01,9.114721e-04,8.417754e-08,2.994129e+01,-7.034204e-02,3.001164e+01,3.227391e+01,1.698024e+02
5.312589e+05,6.148829e+00,1.113087e+04,1.288295e-01,9.278961e-01,9.280865e-01,9.123139e-04,8.415908e-08,2.994242e+01,-7.055074e-02,3.001297e+01,3.227463e+01,1.698057e+02
5.312689e+05,6.148945e+00,1.114087e+04,1.289452e-01,9.279104e-01,9.280873e-01,9.131554e-04,8.414063e-08,2.994354e+01,-7.075945e-02,3.001430e+01,3.227535e+01,1.698089e+02
5.312789e+05,6.149061e+00,1.115087e+04,1.290610e-01,9.279248e-01,9.280880e-01,9.139968e-04,8.412218e-08,2.994466e+01,-7.096815e-02,3.001563e+01,3.227608e+01,1.698122e+02
5.312889e+05,6.149177e+00,1.116087e+04,1.291767e-01,9.279391e-01,9.280888e-01,9.148380e-04,8.410375e-08,2.994578e+01,-7.117685e-02,3.001696e+01,3.227680e+01,1.698155e+02
5.312989e+05,6.149292e+00,1.117087e+04,1.292925e-01,9.279535e-01,9.280896e-01,9.156790e-04,8.408531e-08,2.994690e+01,-7.138556e-02,3.001829e+01,3.227753e+01,1.698188e+02
5.313089e+05,6.149408e+00,1.118087e+04,1.294082e-01,9.279679e-01,9.280904e-01,9.165199e-04,8.406689e-08,2.994802e+01,-7.159426e-02,3.001962e+01,3.227825e+01,1.698220e+02
5.313189e+05,6.149524e+00,1.119087e+04,1.295240e-01,9.279822e-01,9.280912e-01,9.173605e-04,8.404847e-08,2.994915e+01,-7.180297e-02,3.002095e+01,3.227898e+01,1.698253e+02
5.313289e+05,6.149640e+00,1.120087e+04,1.296397e-01,9.279966e-01,9.280919e-01,9.182010e-04,8.403006e-08,2.995027e+01,-7.201167e-02,3.002228e+01,3.227970e+01,1.698286e+02
5.313389e+05,6.149755e+00,1.121087e+04,1.297555e-01,9.280109e-01,9.280927e-01,9.190412e-04,8.401166e-08,2.995139e+01,-7.222038e-02,3.002361e+01,3.228043e+01,1.698319e+02
5.313489e+05,6.149871e+00,1.122088e+04,1.298712e-01,9.280253e-01,9.280935e-01,9.198813e-04,8.399326e-08,2.995251e+01,-7.242908e-02,3.002494e+01,3.228115e+01,1.698352e+02
5.313589e+05,6.149987e+00,1.123088e+04,1.299870e-01,9.280396e-01,9.280943e-01,9.207212e-04,8.397487e-08,2.995363e+01,-7.263779e-02,3.002627e+01,3.228188e+01,1.698384e+02
5.313689e+05,6.150103e+00,1.124088e+04,1.301027e-01,9.280540e-01,9.280951e-01,9.215609e-04,8.395649e-08,2.995475e+01,-7.284649e-02,3.002760e+01,3.228260e+01,1.698417e+02
5.313789e+05,6.150218e+00,1.125088e+04,1.302185e-01,9.280683e-01,9.280958e-01,9.224005e-04,8.393811e-08,2.995588e+01,-7.305520e-02,3.002893e+01,3.228332e+01,1.698450e+02
5.313889e+05,6.150334e+00,1.126088e+04,1.303342e-01,9.280827e-01,9.280966e-01,9.232398e-04,8.391974e-08,2.995700e+01,-7.326390e-02,3.003026e+01,3.228405e+01,1.698483e+02
5.313989e+05,6.150450e+00,1.127088e+04,1.304500e-01,9.280971e-01,9.280974e-01,9.240790e-04,8.390138e-08,2.995812e+01,-7.347261e-02,3.003159e+01,3.228477e+01,1.698516e+02
5.314089e+05,6.150566e+00,1.128088e+04,1.305657e-01,9.281114e-01,9.280982e-01,9.249180e-04,8.388303e-08,2.995924e+01,-7.368131e-02,3.003292e+01,3.228550e+01,1.698548e+02
5.314189e+05,6.150681e+00,1.129088e+04,1.306815e-01,9.281258e-01,9.280990e-01,9.257568e-04,8.386468e-08,2.996036e+01,-7.389001e-02,3.003425e+01,3.228622e+01,1.698581e+02
5.314289e+05,6.150797e+00,1.130088e+04,1.307972e-01,9.281401e-01,9.280997e-01,9.265954e-04,8.384634e-08,2.996148e+01,-7.409872e-02,3.003558e+01,3.228694e+01,1.698614e+02
5.314389e+05,6.150913e+00,1.131088e+04,1.309130e-01,9.281545e-01,9.281005e-01,9.274339e-04,8.382800e-08,2.996261e+01,-7.430742e-02,3.003691e+01,3.228767e+01,1.698647e+02
5.314489e+05,6.151029e+00,1.132088e+04,1.310287e-01,9.281688e-01,9.281013e-01,9.282721e-04,8.380968e-08,2.996373e+01,-7.451613e-02,3.003824e+01,3.228839e+01,1.698680e+02
5.314589e+05,6.151144e+00,1.133088e+04,1.311445e-01,9.281832e-01,9.281021e-01,9.291102e-04,8.379136e-08,2.996485e+01,-7.472483e-02,3.003957e+01,3.228912e+01,1.698712e+02
5.314689e+05,6.151260e+00,1.134088e+04,1.312602e-01,9.281975e-01,9.281028e-01,9.299481e-04,8.377304e-08,2.996597e+01,-7.493354e-02,3.004090e+01,3.228984e+01,1.698745e+02
5.314789e+05,6.151376e+00,1.135089e+04,1.313760e-01,9.282119e-01,9.281036e-01,9.307858e-04,8.375474e-08,2.996709e+01,-7.514224e-02,3.004223e+01,3.229057e+01,1.698778e+02
5.314889e+05,6.151492e+00,1.136089e+04,1.314917e-01,9.282263e-01,9.281044e-01,9.316233e-04,8.373644e-08,2.996821e+01,-7.535095e-02,3.004356e+01,3.229129e+01,1.698811e+02
5.314989e+05,6.151607e+00,1.137089e+04,1.316075e-01,9.282406e-01,9.281052e-01,9.324606e-04,8.371815e-08,2.996934e+01,-7.555965e-02,3.004490e+01,3.229201e+01,1.698843e+02
5.315089e+05,6.151723e+00,1.138089e+04,1.317232e-01,9.282550e-01,9.281060e-01,9.332978e-04,8.369986e-08,2.997046e+01,-7.576836e-02,3.004623e+01,3.229274e+01,1.698876e+02
5.315189e+05,6.151839e+00,1.139089e+04,1.318390e-01,9.282693e-01,9.281067e-01,9.341348e-04,8.368158e-08,2.997158e+01,-7.597706e-02,3.004756e+01,3.229346e+01,1.698909e+02
5.315289e+05,6.151955e+00,1.140089e+04,1.319547e-01,9.282837e-01,9.281075e-01,9.349716e-04,8.366331e-08,2.997270e+01,-7.618577e-02,3.004889e+01,3.229418e+01,1.698942e+02
5.315389e+05,6.152070e+00,1.141089e+04,1.320705e-01,9.282982e-01,9.281083e-01,9.358082e-04,8.364505e-08,2.997382e+01,-7.639447e-02,3.005022e+01,3.229490e+01,1.698975e+02
5.315489e+05,6.152186e+00,1.142089e+04,1.321862e-01,9.283086e-01,9.281091e-01,9.366446e-04,8.362679e-08,2.997481e+01,-7.655586e-02,3.005136e+01,3.229561e+01,1.699009e+02
5.315589e+05,6.152302e+00,1.143089e+04,1.323020e-01,9.283039e-01,9.281098e-01,9.374808e-04,8.360854e-08,2.997532e+01,-7.655586e-02,3.005187e+01,3.229632e+01,1.699049e+02
5.315689e+05,6.152418e+00,1.144089e+04,1.324177e-01,9.282993e-01,9.281106e-01,9.383169e-04,8.359030e-08,2.997583e+01,-7.655586e-02,3.005238e+01,3.229704e+01,1.699089e+02
5.315789e+05,6.152533e+00,1.145089e+04,1.325335e-01,9.282946e-01,9.281114e-01,9.391528e-04,8.357206e-08,2.997634e+01,-7.655586e-02,3.005289e+01,3.229775e+01,1.699128e+02
5.315889e+05,6.152649e+00,1.146089e+04,1.326492e-01,9.282899e-01,9.281122e-01,9.399885e-04,8.355383e-08,2.997685e+01,-7.655586e-02,3.005340e+01,3.229846e+01,1.699168e+02
5.315989e+05,6.152765e+00,1.147090e+04,1.327650e-01,9.282852e-01,9.281129e-01,9.408240e-04,8.353561e-08,2.997736e+01,-7.655586e-02,3.005391e+01,3.229918e+01,1.699208e+02
5.316089e+05,6.152881e+00,1.148090e+04,1.328807e-01,9.282805e-01,9.281137e-01,9.416593e-04,8.351739e-08,2.997787e+01,-7.655586e-02,3.005442e+01,3.229989e+01,1.699248e+02
5.316189e+05,6.152996e+00,1.149090e+04,1.329965e-01,9.282758e-01,9.281145e-01,9.424945e-04,8.349918e-08,2.997838e+01,-7.655586e-02,3.005493e+01,3.230060e+01,1.699287e+02
5.316289e+05,6.153112e+00,1.150090e+04,1.331122e-01,9.282711e-01,9.281153e-01,9.433294e-04,8.348098e-08,2.997889e+01,-7.655586e-02,3.005544e+01,3.230131e+01,1.699327e+02
5.316389e+05,6.153228e+00,1.151090e+04,1.332280e-01,9.282665e-01,9.281160e-01,9.441642e-04,8.346279e-08,2.997940e+01,-7.655586e-02,3.005595e+01,3.230203e+01,1.699367e+02
5.316489e+05,6.153344e+00,1.152090e+04,1.333437e-01,9.282618e-01,9.281168e-01,9.449988e-04,8.344460e-08,2.997991e+01,-7.655586e-02,3.005646e+01,3.230274e+01,1.699407e+02
5.316589e+05,6.153459e+00,1.153090e+04,1.334595e-01,9.282571e-01,9.281176e-01,9.458332e-04,8.342642e-08,2.998042e+01,-7.655586e-02,3.005697e+01,3.230345e+01,1.699447e+02
5.316689e+05,6.153575e+00,1.154090e+04,1.335752e-01,9.282524e-01,9.281184e-01,9.466675e-04,8.340824e-08,2.998093e+01,-7.655586e-02,3.005748e+01,3.230417e+01,1.699486e+02
5.316789e+05,6.153691e+00,1.155090e+04,1.336910e-01,9.282477e-01,9.281191e-01,9.475015e-04,8.339008e-08,2.998144e+01,-7.655586e-02,3.005799e+01,3.230488e+01,1.699526e+02
5.316889e+05,6.153807e+00,1.156090e+04,1.338067e-01,9.282430e-01,9.281199e-01,9.483354e-04,8.337192e-08,2.998195e+01,-7.655586e-02,3.005850e+01,3.230559e+01,1.699566e+02
5.316989e+05,6.153922e+00,1.157090e+04,1.339225e-01,9.282383e-01,9.281207e-01,9.491691e-04,8.335376e-08,2.998246e+01,-7.655586e-02,3.005901e+01,3.230631e+01,1.699606e+02
5.317089e+05,6.154038e+00,1.158090e+04,1.340382e-01,9.282337e-01,9.281215e-01,9.500026e-04,8.333562e-08,2.998297e+01,-7.655586e-02,3.005952e+01,3.230702e+01,1.699645e+02
5.317189e+05,6.154154e+00,1.159090e+04,1.341540e-01,9.282290e-01,9.281222e-01,9.508359e-04,8.331748e-08,2.998348e+01,-7.655586e-02,3.006004e+01,3.230773e+01,1.699685e+02
5.317289e+05,6.154270e+00,1.160091e+04,1.342697e-01,9.282243e-01,9.281230e-01,9.516691e-04,8.329934e-08,2.998399e+01,-7.655586e-02,3.006055e+01,3.230845e+01,1.699725e+02
5.317389e+05,6.154385e+00,1.161091e+04,1.343855e-01,9.282196e-01,9.281238e-01,9.525020e-04,8.328122e-08,2.998450e+01,-7.655586e-02,3.006106e+01,3.230916e+01,1.699765e+02
5.317489e+05,6.154501e+00,1.162091e+04,1.345012e-01,9.282149e-01,9.281245e-01,9.533348e-04,8.326310e-08,2.998501e+01,-7.655586e-02,3.006157e+01,3.230987e+01,1.699805e+02
5.317589e+05,6.154617e+00,1.163091e+04,1.346170e-01,9.282102e-01,9.281253e-01,9.541674e-04,8.324499e-08,2.998552e+01,-7.655586e-02,3.006208e+01,3.231059e+01,1.699844e+02
5.317689e+05,6.154733e+00,1.164091e+04,1.347327e-01,9.282056e-01,9.281261e-01,9.549999e-04,8.322688e-08,2.998603e+01,-7.655586e-02,3.006259e+01,3.231130e+01,1.699884e+02
5.317789e+05,6.154848e+00,1.165091e+04,1.348485e-01,9.282009e-01,9.281269e-01,9.558321e-04,8.320878e-08,2.998654e+01,-7.655586e-02,3.006310e+01,3.231201e+01,1.699924e+02
5.317889e+05,6.154964e+00,1.166091e+04,1.349642e-01,9.281954e-01,9.281276e-01,9.566642e-04,8.319069e-08,2.998705e+01,-7.655586e-02,3.006361e+01,3.231275e+01,1.699964e+02
5.317989e+05,6.155080e+00,1.167091e+04,1.350800e-01,9.281812e-01,9.281284e-01,9.574960e-04,8.317261e-08,2.998733e+01,-7.655586e-02,3.006389e+01,3.231355e+01,1.699993e+02
5.318089e+05,6.155196e+00,1.168091e+04,1.351957e-01,9.281692e-01,9.281292e-01,9.583277e-04,8.315453e-08,2.998518e+01,-7.655586e-02,3.006174e+01,3.231166e+01,1.699913e+02
5.318189e+05,6.155311e+00,1.169091e+04,1.353115e-01,9.281571e-01,9.281300e-01,9.591593e-04,8.313646e-08,2.998304e+01,-7.655586e-02,3.005959e+01,3.230976e+01,1.699832e+02
5.318289e+05,6.155427e+00,1.170091e+04,1.354272e-01,9.281451e-01,9.281307e-01,9.599906e-04,8.311839e-08,2.998089e+01,-7.655586e-02,3.005744e+01,3.230787e+01,1.699752e+02
5.318389e+05,6.155543e+00,1.171091e+04,1.355430e-01,9.281330e-01,9.281315e-01,9.608218e-04,8.310033e-08,2.997874e+01,-7.655586e-02,3.005530e+01,3.230598e+01,1.699672e+02
