Repository: brandonlampe/CS_Data

# Repository for Crushed Salt Data
**Grant No: 456417**

This is a work in progress!

## Repository Content

### Directory Names
A uniform namining structure still in progress, but in general directories are named according to the following:
 - Names contain no spaces, a single underscore "_" will be used as a file name seperator.
 - Files are for the Crushed Salt Project (CSP); therefore, the first three charaters of each file are "CSP".
 - Folders are organized by which frame the test was performed on i.e., A2 or A3.
 - The fifth and sixth charaters of each file name will therefore be "A" followed by the frame number.

File: UNM_WP_HY_175_09/IscoMeasurements/STAGE07/CREEP_FIT/175_09_STAGE07_CREEP_OUT.csv (part 6 of 33)
Analysis by Brandon Lampe, performed on: 2016/07/06 13:19:08
Experimental results below begin at: 2016/04/14 09:54:5
Duration (sec),Duration (day),Elapsed Time (sec),Elapsed Time (day),Interpolated Fractional Density,Fit to Fractional Density,Fit to Volume Strain,Fit to Volume Strain Rate (1/sec),Confining Pressure (MPa),Pore Pressure (MPa),Terzaghi Pressure (MPa),Solid Pressure (MPa),Temperature (C))
5.318489e+05,6.155659e+00,1.172091e+04,1.356587e-01,9.281209e-01,9.281323e-01,9.616527e-04,8.308228e-08,2.997659e+01,-7.655586e-02,3.005315e+01,3.230408e+01,1.699591e+02
5.318589e+05,6.155774e+00,1.173092e+04,1.357745e-01,9.281089e-01,9.281330e-01,9.624835e-04,8.306424e-08,2.997444e+01,-7.655586e-02,3.005100e+01,3.230219e+01,1.699511e+02
5.318689e+05,6.155890e+00,1.174092e+04,1.358902e-01,9.280968e-01,9.281338e-01,9.633142e-04,8.304620e-08,2.997230e+01,-7.655586e-02,3.004885e+01,3.230029e+01,1.699430e+02
5.318789e+05,6.156006e+00,1.175092e+04,1.360060e-01,9.280847e-01,9.281346e-01,9.641446e-04,8.302817e-08,2.997015e+01,-7.655586e-02,3.004670e+01,3.229840e+01,1.699350e+02
5.318889e+05,6.156122e+00,1.176092e+04,1.361217e-01,9.280727e-01,9.281354e-01,9.649749e-04,8.301015e-08,2.996800e+01,-7.655586e-02,3.004455e+01,3.229651e+01,1.699270e+02
5.318989e+05,6.156237e+00,1.177092e+04,1.362375e-01,9.280606e-01,9.281361e-01,9.658049e-04,8.299213e-08,2.996585e+01,-7.655586e-02,3.004241e+01,3.229461e+01,1.699189e+02
5.319089e+05,6.156353e+00,1.178092e+04,1.363532e-01,9.280485e-01,9.281369e-01,9.666348e-04,8.297412e-08,2.996370e+01,-7.655586e-02,3.004026e+01,3.229272e+01,1.699109e+02
5.319189e+05,6.156469e+00,1.179092e+04,1.364690e-01,9.280365e-01,9.281377e-01,9.674645e-04,8.295612e-08,2.996155e+01,-7.655586e-02,3.003811e+01,3.229083e+01,1.699028e+02
5.319289e+05,6.156585e+00,1.180092e+04,1.365847e-01,9.280244e-01,9.281384e-01,9.682941e-04,8.293812e-08,2.995941e+01,-7.655586e-02,3.003596e+01,3.228893e+01,1.698948e+02
5.319389e+05,6.156700e+00,1.181092e+04,1.367005e-01,9.280123e-01,9.281392e-01,9.691234e-04,8.292013e-08,2.995726e+01,-7.655586e-02,3.003381e+01,3.228704e+01,1.698868e+02
5.319489e+05,6.156816e+00,1.182092e+04,1.368162e-01,9.280003e-01,9.281400e-01,9.699526e-04,8.290215e-08,2.995511e+01,-7.655586e-02,3.003167e+01,3.228514e+01,1.698787e+02
5.319589e+05,6.156932e+00,1.183092e+04,1.369320e-01,9.279882e-01,9.281407e-01,9.707816e-04,8.288417e-08,2.995296e+01,-7.655586e-02,3.002952e+01,3.228325e+01,1.698707e+02
5.319689e+05,6.157048e+00,1.184092e+04,1.370477e-01,9.279761e-01,9.281415e-01,9.716104e-04,8.286621e-08,2.995081e+01,-7.655586e-02,3.002737e+01,3.228136e+01,1.698627e+02
5.319789e+05,6.157163e+00,1.185092e+04,1.371635e-01,9.279641e-01,9.281423e-01,9.724391e-04,8.284824e-08,2.994867e+01,-7.655586e-02,3.002522e+01,3.227946e+01,1.698546e+02
5.319889e+05,6.157279e+00,1.186093e+04,1.372792e-01,9.279520e-01,9.281431e-01,9.732675e-04,8.283029e-08,2.994652e+01,-7.655586e-02,3.002307e+01,3.227757e+01,1.698466e+02
5.319989e+05,6.157395e+00,1.187093e+04,1.373950e-01,9.279400e-01,9.281438e-01,9.740958e-04,8.281234e-08,2.994437e+01,-7.655586e-02,3.002093e+01,3.227567e+01,1.698385e+02
5.320089e+05,6.157511e+00,1.188093e+04,1.375107e-01,9.279279e-01,9.281446e-01,9.749239e-04,8.279440e-08,2.994222e+01,-7.655586e-02,3.001878e+01,3.227378e+01,1.698305e+02
5.320189e+05,6.157626e+00,1.189093e+04,1.376265e-01,9.279158e-01,9.281454e-01,9.757518e-04,8.277646e-08,2.994007e+01,-7.655586e-02,3.001663e+01,3.227188e+01,1.698225e+02
5.320289e+05,6.157742e+00,1.190093e+04,1.377422e-01,9.279038e-01,9.281461e-01,9.765795e-04,8.275853e-08,2.993792e+01,-7.655586e-02,3.001448e+01,3.226999e+01,1.698144e+02
5.320389e+05,6.157858e+00,1.191093e+04,1.378580e-01,9.278937e-01,9.281469e-01,9.774071e-04,8.274061e-08,2.993578e+01,-7.655586e-02,3.001233e+01,3.226803e+01,1.698064e+02
5.320489e+05,6.157974e+00,1.192093e+04,1.379737e-01,9.278940e-01,9.281477e-01,9.782345e-04,8.272270e-08,2.993461e+01,-7.660775e-02,3.001122e+01,3.226676e+01,1.698008e+02
5.320589e+05,6.158089e+00,1.193093e+04,1.380895e-01,9.279050e-01,9.281484e-01,9.790617e-04,8.270479e-08,2.993724e+01,-7.686083e-02,3.001410e+01,3.226923e+01,1.698048e+02
5.320689e+05,6.158205e+00,1.194093e+04,1.382052e-01,9.279160e-01,9.281492e-01,9.798887e-04,8.268689e-08,2.993988e+01,-7.711392e-02,3.001699e+01,3.227171e+01,1.698088e+02
5.320789e+05,6.158321e+00,1.195093e+04,1.383210e-01,9.279270e-01,9.281500e-01,9.807156e-04,8.266899e-08,2.994251e+01,-7.736701e-02,3.001988e+01,3.227418e+01,1.698127e+02
5.320889e+05,6.158437e+00,1.196093e+04,1.384367e-01,9.279380e-01,9.281507e-01,9.815422e-04,8.265110e-08,2.994514e+01,-7.762010e-02,3.002276e+01,3.227666e+01,1.698167e+02
5.320989e+05,6.158552e+00,1.197093e+04,1.385525e-01,9.279490e-01,9.281515e-01,9.823687e-04,8.263322e-08,2.994778e+01,-7.787319e-02,3.002565e+01,3.227913e+01,1.698207e+02
5.321089e+05,6.158668e+00,1.198093e+04,1.386682e-01,9.279600e-01,9.281523e-01,9.831950e-04,8.261535e-08,2.995041e+01,-7.812628e-02,3.002854e+01,3.228161e+01,1.698247e+02
5.321189e+05,6.158784e+00,1.199094e+04,1.387840e-01,9.279710e-01,9.281530e-01,9.840211e-04,8.259748e-08,2.995304e+01,-7.837937e-02,3.003142e+01,3.228408e+01,1.698287e+02
5.321289e+05,6.158900e+00,1.200094e+04,1.388997e-01,9.279820e-01,9.281538e-01,9.848471e-04,8.257962e-08,2.995568e+01,-7.863245e-02,3.003431e+01,3.228655e+01,1.698326e+02
5.321389e+05,6.159015e+00,1.201094e+04,1.390155e-01,9.279930e-01,9.281546e-01,9.856729e-04,8.256176e-08,2.995831e+01,-7.888554e-02,3.003720e+01,3.228903e+01,1.698366e+02
5.321489e+05,6.159131e+00,1.202094e+04,1.391312e-01,9.280040e-01,9.281553e-01,9.864985e-04,8.254392e-08,2.996094e+01,-7.913863e-02,3.004008e+01,3.229150e+01,1.698406e+02
5.321589e+05,6.159247e+00,1.203094e+04,1.392470e-01,9.280150e-01,9.281561e-01,9.873239e-04,8.252608e-08,2.996358e+01,-7.939172e-02,3.004297e+01,3.229397e+01,1.698446e+02
5.321689e+05,6.159363e+00,1.204094e+04,1.393627e-01,9.280260e-01,9.281569e-01,9.881491e-04,8.250824e-08,2.996621e+01,-7.964481e-02,3.004586e+01,3.229645e+01,1.698485e+02
5.321789e+05,6.159478e+00,1.205094e+04,1.394785e-01,9.280370e-01,9.281576e-01,9.889742e-04,8.249041e-08,2.996884e+01,-7.989790e-02,3.004874e+01,3.229892e+01,1.698525e+02
5.321889e+05,6.159594e+00,1.206094e+04,1.395942e-01,9.280480e-01,9.281584e-01,9.897990e-04,8.247259e-08,2.997148e+01,-8.015099e-02,3.005163e+01,3.230140e+01,1.698565e+02
5.321989e+05,6.159710e+00,1.207094e+04,1.397100e-01,9.280590e-01,9.281592e-01,9.906237e-04,8.245478e-08,2.997411e+01,-8.040407e-02,3.005452e+01,3.230387e+01,1.698605e+02
5.322089e+05,6.159826e+00,1.208094e+04,1.398257e-01,9.280700e-01,9.281599e-01,9.914483e-04,8.243697e-08,2.997674e+01,-8.065716e-02,3.005740e+01,3.230634e+01,1.698645e+02
5.322189e+05,6.159941e+00,1.209094e+04,1.399415e-01,9.280810e-01,9.281607e-01,9.922726e-04,8.241917e-08,2.997938e+01,-8.091025e-02,3.006029e+01,3.230882e+01,1.698684e+02
5.322289e+05,6.160057e+00,1.210094e+04,1.400572e-01,9.280920e-01,9.281615e-01,9.930968e-04,8.240138e-08,2.998201e+01,-8.116334e-02,3.006317e+01,3.231129e+01,1.698724e+02
5.322389e+05,6.160173e+00,1.211094e+04,1.401730e-01,9.281030e-01,9.281622e-01,9.939208e-04,8.238359e-08,2.998464e+01,-8.141643e-02,3.006606e+01,3.231376e+01,1.698764e+02
5.322489e+05,6.160289e+00,1.212095e+04,1.402887e-01,9.281140e-01,9.281630e-01,9.947446e-04,8.236581e-08,2.998728e+01,-8.166952e-02,3.006895e+01,3.231624e+01,1.698804e+02
5.322589e+05,6.160404e+00,1.213095e+04,1.404045e-01,9.281250e-01,9.281637e-01,9.955682e-04,8.234803e-08,2.998991e+01,-8.192261e-02,3.007183e+01,3.231871e+01,1.698843e+02
5.322689e+05,6.160520e+00,1.214095e+04,1.405202e-01,9.281360e-01,9.281645e-01,9.963917e-04,8.233027e-08,2.999255e+01,-8.217569e-02,3.007472e+01,3.232118e+01,1.698883e+02
5.322789e+05,6.160636e+00,1.215095e+04,1.406360e-01,9.281470e-01,9.281653e-01,9.972150e-04,8.231250e-08,2.999518e+01,-8.242878e-02,3.007761e+01,3.232365e+01,1.698923e+02
5.322889e+05,6.160752e+00,1.216095e+04,1.407517e-01,9.281580e-01,9.281660e-01,9.980381e-04,8.229475e-08,2.999781e+01,-8.268187e-02,3.008049e+01,3.232613e+01,1.698963e+02
5.322989e+05,6.160867e+00,1.217095e+04,1.408675e-01,9.281692e-01,9.281668e-01,9.988610e-04,8.227700e-08,3.000019e+01,-8.291862e-02,3.008311e+01,3.232832e+01,1.699003e+02
5.323090e+05,6.160983e+00,1.218095e+04,1.409832e-01,9.281827e-01,9.281676e-01,9.996837e-04,8.225926e-08,2.999891e+01,-8.291862e-02,3.008183e+01,3.232647e+01,1.699043e+02
5.323190e+05,6.161099e+00,1.219095e+04,1.410990e-01,9.281963e-01,9.281683e-01,1.000506e-03,8.224153e-08,2.999763e+01,-8.291862e-02,3.008055e+01,3.232461e+01,1.699083e+02
5.323290e+05,6.161215e+00,1.220095e+04,1.412147e-01,9.282098e-01,9.281691e-01,1.001329e-03,8.222380e-08,2.999635e+01,-8.291862e-02,3.007927e+01,3.232276e+01,1.699123e+02
5.323390e+05,6.161330e+00,1.221095e+04,1.413305e-01,9.282234e-01,9.281699e-01,1.002151e-03,8.220608e-08,2.999507e+01,-8.291862e-02,3.007799e+01,3.232090e+01,1.699163e+02
5.323490e+05,6.161446e+00,1.222095e+04,1.414462e-01,9.282370e-01,9.281706e-01,1.002973e-03,8.218837e-08,2.999378e+01,-8.291862e-02,3.007670e+01,3.231905e+01,1.699203e+02
5.323590e+05,6.161562e+00,1.223095e+04,1.415620e-01,9.282505e-01,9.281714e-01,1.003795e-03,8.217066e-08,2.999250e+01,-8.291862e-02,3.007542e+01,3.231719e+01,1.699243e+02
5.323690e+05,6.161678e+00,1.224096e+04,1.416777e-01,9.282641e-01,9.281721e-01,1.004616e-03,8.215296e-08,2.999122e+01,-8.291862e-02,3.007414e+01,3.231534e+01,1.699283e+02
5.323790e+05,6.161793e+00,1.225096e+04,1.417935e-01,9.282776e-01,9.281729e-01,1.005438e-03,8.213526e-08,2.998994e+01,-8.291862e-02,3.007286e+01,3.231349e+01,1.699323e+02
5.323890e+05,6.161909e+00,1.226096e+04,1.419092e-01,9.282912e-01,9.281737e-01,1.006259e-03,8.211757e-08,2.998866e+01,-8.291862e-02,3.007158e+01,3.231163e+01,1.699363e+02
5.323990e+05,6.162025e+00,1.227096e+04,1.420250e-01,9.283048e-01,9.281744e-01,1.007080e-03,8.209989e-08,2.998738e+01,-8.291862e-02,3.007030e+01,3.230978e+01,1.699403e+02
5.324090e+05,6.162141e+00,1.228096e+04,1.421407e-01,9.283183e-01,9.281752e-01,1.007901e-03,8.208222e-08,2.998609e+01,-8.291862e-02,3.006901e+01,3.230792e+01,1.699443e+02
5.324190e+05,6.162256e+00,1.229096e+04,1.422565e-01,9.283319e-01,9.281760e-01,1.008722e-03,8.206455e-08,2.998481e+01,-8.291862e-02,3.006773e+01,3.230607e+01,1.699483e+02
5.324290e+05,6.162372e+00,1.230096e+04,1.423722e-01,9.283455e-01,9.281767e-01,1.009543e-03,8.204689e-08,2.998353e+01,-8.291862e-02,3.006645e+01,3.230422e+01,1.699523e+02
5.324390e+05,6.162488e+00,1.231096e+04,1.424880e-01,9.283590e-01,9.281775e-01,1.010363e-03,8.202923e-08,2.998225e+01,-8.291862e-02,3.006517e+01,3.230236e+01,1.699563e+02
5.324490e+05,6.162604e+00,1.232096e+04,1.426037e-01,9.283726e-01,9.281782e-01,1.011184e-03,8.201159e-08,2.998097e+01,-8.291862e-02,3.006389e+01,3.230051e+01,1.699603e+02
5.324590e+05,6.162719e+00,1.233096e+04,1.427195e-01,9.283861e-01,9.281790e-01,1.012004e-03,8.199395e-08,2.997969e+01,-8.291862e-02,3.006261e+01,3.229866e+01,1.699643e+02
5.324690e+05,6.162835e+00,1.234096e+04,1.428352e-01,9.283997e-01,9.281798e-01,1.012824e-03,8.197631e-08,2.997840e+01,-8.291862e-02,3.006132e+01,3.229680e+01,1.699683e+02
5.324790e+05,6.162951e+00,1.235096e+04,1.429510e-01,9.284133e-01,9.281805e-01,1.013643e-03,8.195868e-08,2.997712e+01,-8.291862e-02,3.006004e+01,3.229495e+01,1.699724e+02
5.324890e+05,6.163067e+00,1.236096e+04,1.430667e-01,9.284268e-01,9.281813e-01,1.014463e-03,8.194106e-08,2.997584e+01,-8.291862e-02,3.005876e+01,3.229310e+01,1.699764e+02
5.324990e+05,6.163182e+00,1.237097e+04,1.431825e-01,9.284404e-01,9.281820e-01,1.015282e-03,8.192345e-08,2.997456e+01,-8.291862e-02,3.005748e+01,3.229124e+01,1.699804e+02
5.325090e+05,6.163298e+00,1.238097e+04,1.432982e-01,9.284539e-01,9.281828e-01,1.016101e-03,8.190584e-08,2.997328e+01,-8.291862e-02,3.005620e+01,3.228939e+01,1.699844e+02
5.325190e+05,6.163414e+00,1.239097e+04,1.434140e-01,9.284675e-01,9.281836e-01,1.016921e-03,8.188823e-08,2.997200e+01,-8.291862e-02,3.005492e+01,3.228754e+01,1.699884e+02
5.325290e+05,6.163530e+00,1.240097e+04,1.435297e-01,9.284811e-01,9.281843e-01,1.017739e-03,8.187064e-08,2.997071e+01,-8.291862e-02,3.005363e+01,3.228568e+01,1.699924e+02
5.325390e+05,6.163645e+00,1.241097e+04,1.436455e-01,9.284940e-01,9.281851e-01,1.018558e-03,8.185305e-08,2.996943e+01,-8.291862e-02,3.005235e+01,3.228385e+01,1.699964e+02
5.325490e+05,6.163761e+00,1.242097e+04,1.437612e-01,9.284982e-01,9.281858e-01,1.019377e-03,8.183547e-08,2.996820e+01,-8.291862e-02,3.005112e+01,3.228238e+01,1.699996e+02
5.325590e+05,6.163877e+00,1.243097e+04,1.438770e-01,9.284752e-01,9.281866e-01,1.020195e-03,8.181789e-08,2.996743e+01,-8.291862e-02,3.005035e+01,3.228235e+01,1.699956e+02
5.325690e+05,6.163993e+00,1.244097e+04,1.439927e-01,9.284522e-01,9.281874e-01,1.021013e-03,8.180032e-08,2.996666e+01,-8.291862e-02,3.004958e+01,3.228232e+01,1.699916e+02
5.325790e+05,6.164108e+00,1.245097e+04,1.441085e-01,9.284293e-01,9.281881e-01,1.021831e-03,8.178276e-08,2.996589e+01,-8.291862e-02,3.004881e+01,3.228229e+01,1.699876e+02
5.325890e+05,6.164224e+00,1.246097e+04,1.442242e-01,9.284063e-01,9.281889e-01,1.022649e-03,8.176520e-08,2.996512e+01,-8.291862e-02,3.004804e+01,3.228226e+01,1.699836e+02
5.325990e+05,6.164340e+00,1.247097e+04,1.443400e-01,9.283833e-01,9.281896e-01,1.023466e-03,8.174765e-08,2.996435e+01,-8.291862e-02,3.004727e+01,3.228223e+01,1.699796e+02
5.326090e+05,6.164456e+00,1.248097e+04,1.444557e-01,9.283603e-01,9.281904e-01,1.024284e-03,8.173011e-08,2.996358e+01,-8.291862e-02,3.004650e+01,3.228221e+01,1.699756e+02
5.326190e+05,6.164571e+00,1.249097e+04,1.445715e-01,9.283373e-01,9.281912e-01,1.025101e-03,8.171258e-08,2.996281e+01,-8.291862e-02,3.004573e+01,3.228218e+01,1.699716e+02
5.326290e+05,6.164687e+00,1.250098e+04,1.446872e-01,9.283143e-01,9.281919e-01,1.025918e-03,8.169505e-08,2.996204e+01,-8.291862e-02,3.004495e+01,3.228215e+01,1.699676e+02
5.326390e+05,6.164803e+00,1.251098e+04,1.448030e-01,9.282913e-01,9.281927e-01,1.026735e-03,8.167752e-08,2.996127e+01,-8.291862e-02,3.004418e+01,3.228212e+01,1.699636e+02
5.326490e+05,6.164919e+00,1.252098e+04,1.449187e-01,9.282683e-01,9.281934e-01,1.027552e-03,8.166001e-08,2.996049e+01,-8.291862e-02,3.004341e+01,3.228209e+01,1.699596e+02
5.326590e+05,6.165034e+00,1.253098e+04,1.450345e-01,9.282453e-01,9.281942e-01,1.028369e-03,8.164249e-08,2.995972e+01,-8.291862e-02,3.004264e+01,3.228206e+01,1.699556e+02
5.326690e+05,6.165150e+00,1.254098e+04,1.451502e-01,9.282223e-01,9.281950e-01,1.029185e-03,8.162499e-08,2.995895e+01,-8.291862e-02,3.004187e+01,3.228203e+01,1.699515e+02
5.326790e+05,6.165266e+00,1.255098e+04,1.452660e-01,9.281993e-01,9.281957e-01,1.030001e-03,8.160749e-08,2.995818e+01,-8.291862e-02,3.004110e+01,3.228201e+01,1.699475e+02
5.326890e+05,6.165382e+00,1.256098e+04,1.453817e-01,9.281764e-01,9.281965e-01,1.030817e-03,8.159000e-08,2.995741e+01,-8.291862e-02,3.004033e+01,3.228198e+01,1.699435e+02
5.326990e+05,6.165497e+00,1.257098e+04,1.454975e-01,9.281534e-01,9.281972e-01,1.031633e-03,8.157252e-08,2.995664e+01,-8.291862e-02,3.003956e+01,3.228195e+01,1.699395e+02
5.327090e+05,6.165613e+00,1.258098e+04,1.456132e-01,9.281304e-01,9.281980e-01,1.032449e-03,8.155504e-08,2.995587e+01,-8.291862e-02,3.003879e+01,3.228192e+01,1.699355e+02
5.327190e+05,6.165729e+00,1.259098e+04,1.457290e-01,9.281074e-01,9.281987e-01,1.033264e-03,8.153757e-08,2.995510e+01,-8.291862e-02,3.003802e+01,3.228189e+01,1.699315e+02
5.327290e+05,6.165845e+00,1.260098e+04,1.458447e-01,9.280844e-01,9.281995e-01,1.034080e-03,8.152010e-08,2.995433e+01,-8.291862e-02,3.003725e+01,3.228186e+01,1.699275e+02
5.327390e+05,6.165960e+00,1.261098e+04,1.459605e-01,9.280614e-01,9.282003e-01,1.034895e-03,8.150265e-08,2.995356e+01,-8.291862e-02,3.003648e+01,3.228183e+01,1.699235e+02
5.327490e+05,6.166076e+00,1.262098e+04,1.460762e-01,9.280384e-01,9.282010e-01,1.035710e-03,8.148519e-08,2.995279e+01,-8.291862e-02,3.003571e+01,3.228181e+01,1.699195e+02
5.327590e+05,6.166192e+00,1.263099e+04,1.461920e-01,9.280154e-01,9.282018e-01,1.036525e-03,8.146775e-08,2.995202e+01,-8.291862e-02,3.003494e+01,3.228178e+01,1.699155e+02
5.327690e+05,6.166308e+00,1.264099e+04,1.463077e-01,9.279924e-01,9.282025e-01,1.037339e-03,8.145031e-08,2.995125e+01,-8.291862e-02,3.003417e+01,3.228175e+01,1.699115e+02
5.327790e+05,6.166423e+00,1.265099e+04,1.464235e-01,9.279694e-01,9.282033e-01,1.038154e-03,8.143288e-08,2.995048e+01,-8.291862e-02,3.003339e+01,3.228172e+01,1.699075e+02
5.327890e+05,6.166539e+00,1.266099e+04,1.465392e-01,9.279469e-01,9.282040e-01,1.038968e-03,8.141545e-08,2.994971e+01,-8.291862e-02,3.003262e+01,3.228168e+01,1.699035e+02
5.327990e+05,6.166655e+00,1.267099e+04,1.466550e-01,9.279299e-01,9.282048e-01,1.039782e-03,8.139803e-08,2.994910e+01,-8.291862e-02,3.003202e+01,3.228162e+01,1.699000e+02
5.328090e+05,6.166771e+00,1.268099e+04,1.467707e-01,9.279322e-01,9.282055e-01,1.040596e-03,8.138062e-08,2.994961e+01,-8.291862e-02,3.003253e+01,3.228209e+01,1.699000e+02
5.328190e+05,6.166886e+00,1.269099e+04,1.468865e-01,9.279345e-01,9.282063e-01,1.041410e-03,8.136321e-08,2.995012e+01,-8.291862e-02,3.003304e+01,3.228256e+01,1.699000e+02
5.328290e+05,6.167002e+00,1.270099e+04,1.470022e-01,9.279367e-01,9.282071e-01,1.042224e-03,8.134581e-08,2.995064e+01,-8.291862e-02,3.003356e+01,3.228303e+01,1.699000e+02
5.328390e+05,6.167118e+00,1.271099e+04,1.471180e-01,9.279390e-01,9.282078e-01,1.043037e-03,8.132842e-08,2.995115e+01,-8.291862e-02,3.003407e+01,3.228350e+01,1.699000e+02
5.328490e+05,6.167234e+00,1.272099e+04,1.472337e-01,9.279413e-01,9.282086e-01,1.043850e-03,8.131103e-08,2.995166e+01,-8.291862e-02,3.003458e+01,3.228398e+01,1.699000e+02
5.328590e+05,6.167349e+00,1.273099e+04,1.473495e-01,9.279436e-01,9.282093e-01,1.044663e-03,8.129365e-08,2.995217e+01,-8.291862e-02,3.003509e+01,3.228445e+01,1.699000e+02
5.328690e+05,6.167465e+00,1.274099e+04,1.474652e-01,9.279458e-01,9.282101e-01,1.045476e-03,8.127628e-08,2.995268e+01,-8.291862e-02,3.003560e+01,3.228492e+01,1.699000e+02
5.328790e+05,6.167581e+00,1.275099e+04,1.475810e-01,9.279481e-01,9.282108e-01,1.046289e-03,8.125891e-08,2.995320e+01,-8.291862e-02,3.003612e+01,3.228539e+01,1.699000e+02
5.328890e+05,6.167697e+00,1.276100e+04,1.476967e-01,9.279504e-01,9.282116e-01,1.047102e-03,8.124155e-08,2.995371e+01,-8.291862e-02,3.003663e+01,3.228587e+01,1.699000e+02
5.328990e+05,6.167812e+00,1.277100e+04,1.478125e-01,9.279527e-01,9.282123e-01,1.047914e-03,8.122419e-08,2.995422e+01,-8.291862e-02,3.003714e+01,3.228634e+01,1.699000e+02
5.329090e+05,6.167928e+00,1.278100e+04,1.479282e-01,9.279549e-01,9.282131e-01,1.048726e-03,8.120685e-08,2.995473e+01,-8.291862e-02,3.003765e+01,3.228681e+01,1.699000e+02
5.329190e+05,6.168044e+00,1.279100e+04,1.480440e-01,9.279572e-01,9.282138e-01,1.049538e-03,8.118950e-08,2.995524e+01,-8.291862e-02,3.003816e+01,3.228728e+01,1.699000e+02
5.329290e+05,6.168160e+00,1.280100e+04,1.481597e-01,9.279595e-01,9.282146e-01,1.050350e-03,8.117217e-08,2.995576e+01,-8.291862e-02,3.003868e+01,3.228776e+01,1.699000e+02
5.329390e+05,6.168275e+00,1.281100e+04,1.482755e-01,9.279617e-01,9.282153e-01,1.051162e-03,8.115484e-08,2.995627e+01,-8.291862e-02,3.003919e+01,3.228823e+01,1.699000e+02
5.329490e+05,6.168391e+00,1.282100e+04,1.483912e-01,9.279640e-01,9.282161e-01,1.051973e-03,8.113752e-08,2.995678e+01,-8.291862e-02,3.003970e+01,3.228870e+01,1.699000e+02
5.329590e+05,6.168507e+00,1.283100e+04,1.485070e-01,9.279663e-01,9.282169e-01,1.052785e-03,8.112020e-08,2.995729e+01,-8.291862e-02,3.004021e+01,3.228917e+01,1.699000e+02
5.329690e+05,6.168623e+00,1.284100e+04,1.486227e-01,9.279686e-01,9.282176e-01,1.053596e-03,8.110289e-08,2.995780e+01,-8.291862e-02,3.004072e+01,3.228965e+01,1.699000e+02
5.329790e+05,6.168738e+00,1.285100e+04,1.487385e-01,9.279708e-01,9.282184e-01,1.054407e-03,8.108559e-08,2.995832e+01,-8.291862e-02,3.004124e+01,3.229012e+01,1.699000e+02
5.329890e+05,6.168854e+00,1.286100e+04,1.488542e-01,9.279731e-01,9.282191e-01,1.055218e-03,8.106829e-08,2.995883e+01,-8.291862e-02,3.004175e+01,3.229059e+01,1.699000e+02
5.329990e+05,6.168970e+00,1.287100e+04,1.489700e-01,9.279754e-01,9.282199e-01,1.056028e-03,8.105100e-08,2.995934e+01,-8.291862e-02,3.004226e+01,3.229106e+01,1.699000e+02
5.330090e+05,6.169086e+00,1.288101e+04,1.490857e-01,9.279777e-01,9.282206e-01,1.056839e-03,8.103372e-08,2.995985e+01,-8.291862e-02,3.004277e+01,3.229154e+01,1.699000e+02
5.330190e+05,6.169201e+00,1.289101e+04,1.492015e-01,9.279799e-01,9.282214e-01,1.057649e-03,8.101644e-08,2.996036e+01,-8.291862e-02,3.004328e+01,3.229201e+01,1.699000e+02
5.330290e+05,6.169317e+00,1.290101e+04,1.493172e-01,9.279822e-01,9.282221e-01,1.058459e-03,8.099917e-08,2.996088e+01,-8.291862e-02,3.004380e+01,3.229248e+01,1.699000e+02
5.330390e+05,6.169433e+00,1.291101e+04,1.494330e-01,9.279845e-01,9.282229e-01,1.059269e-03,8.098190e-08,2.996139e+01,-8.291862e-02,3.004431e+01,3.229295e+01,1.699000e+02
5.330490e+05,6.169549e+00,1.292101e+04,1.495487e-01,9.279868e-01,9.282236e-01,1.060079e-03,8.096464e-08,2.996188e+01,-8.291862e-02,3.004480e+01,3.229341e+01,1.699000e+02
5.330590e+05,6.169664e+00,1.293101e+04,1.496645e-01,9.279892e-01,9.282244e-01,1.060889e-03,8.094739e-08,2.996214e+01,-8.291862e-02,3.004506e+01,3.229360e+01,1.699000e+02
5.330690e+05,6.169780e+00,1.294101e+04,1.497802e-01,9.279917e-01,9.282251e-01,1.061698e-03,8.093014e-08,2.996240e+01,-8.291862e-02,3.004531e+01,3.229379e+01,1.699000e+02
5.330790e+05,6.169896e+00,1.295101e+04,1.498960e-01,9.279942e-01,9.282259e-01,1.062507e-03,8.091290e-08,2.996265e+01,-8.291862e-02,3.004557e+01,3.229398e+01,1.699000e+02
5.330890e+05,6.170012e+00,1.296101e+04,1.500117e-01,9.279967e-01,9.282266e-01,1.063317e-03,8.089567e-08,2.996291e+01,-8.291862e-02,3.004583e+01,3.229417e+01,1.699000e+02
5.330990e+05,6.170127e+00,1.297101e+04,1.501275e-01,9.279992e-01,9.282274e-01,1.064125e-03,8.087844e-08,2.996317e+01,-8.291862e-02,3.004608e+01,3.229436e+01,1.699000e+02
5.331090e+05,6.170243e+00,1.298101e+04,1.502432e-01,9.280017e-01,9.282281e-01,1.064934e-03,8.086122e-08,2.996342e+01,-8.291862e-02,3.004634e+01,3.229455e+01,1.699000e+02
5.331190e+05,6.170359e+00,1.299101e+04,1.503590e-01,9.280041e-01,9.282289e-01,1.065743e-03,8.084401e-08,2.996368e+01,-8.291862e-02,3.004660e+01,3.229474e+01,1.699000e+02
5.331290e+05,6.170475e+00,1.300101e+04,1.504747e-01,9.280066e-01,9.282296e-01,1.066551e-03,8.082680e-08,2.996394e+01,-8.291862e-02,3.004686e+01,3.229493e+01,1.699000e+02
5.331390e+05,6.170590e+00,1.301102e+04,1.505905e-01,9.280091e-01,9.282304e-01,1.067359e-03,8.080960e-08,2.996419e+01,-8.291862e-02,3.004711e+01,3.229512e+01,1.699000e+02
5.331490e+05,6.170706e+00,1.302102e+04,1.507062e-01,9.280116e-01,9.282311e-01,1.068168e-03,8.079241e-08,2.996445e+01,-8.291862e-02,3.004737e+01,3.229531e+01,1.699000e+02
5.331590e+05,6.170822e+00,1.303102e+04,1.508220e-01,9.280141e-01,9.282319e-01,1.068975e-03,8.077522e-08,2.996471e+01,-8.291862e-02,3.004763e+01,3.229550e+01,1.699000e+02
5.331690e+05,6.170938e+00,1.304102e+04,1.509377e-01,9.280165e-01,9.282326e-01,1.069783e-03,8.075804e-08,2.996496e+01,-8.291862e-02,3.004788e+01,3.229569e+01,1.699000e+02
5.331790e+05,6.171053e+00,1.305102e+04,1.510535e-01,9.280190e-01,9.282334e-01,1.070591e-03,8.074086e-08,2.996522e+01,-8.291862e-02,3.004814e+01,3.229588e+01,1.699000e+02
5.331890e+05,6.171169e+00,1.306102e+04,1.511692e-01,9.280215e-01,9.282341e-01,1.071398e-03,8.072369e-08,2.996548e+01,-8.291862e-02,3.004840e+01,3.229607e+01,1.699000e+02
5.331990e+05,6.171285e+00,1.307102e+04,1.512850e-01,9.280240e-01,9.282349e-01,1.072205e-03,8.070653e-08,2.996573e+01,-8.291862e-02,3.004865e+01,3.229626e+01,1.699000e+02
5.332090e+05,6.171401e+00,1.308102e+04,1.514007e-01,9.280265e-01,9.282356e-01,1.073012e-03,8.068937e-08,2.996599e+01,-8.291862e-02,3.004891e+01,3.229645e+01,1.699000e+02
5.332190e+05,6.171516e+00,1.309102e+04,1.515165e-01,9.280290e-01,9.282364e-01,1.073819e-03,8.067222e-08,2.996625e+01,-8.291862e-02,3.004917e+01,3.229664e+01,1.699000e+02
5.332290e+05,6.171632e+00,1.310102e+04,1.516322e-01,9.280314e-01,9.282371e-01,1.074626e-03,8.065507e-08,2.996651e+01,-8.291862e-02,3.004942e+01,3.229683e+01,1.699000e+02
5.332390e+05,6.171748e+00,1.311102e+04,1.517480e-01,9.280339e-01,9.282379e-01,1.075432e-03,8.063794e-08,2.996676e+01,-8.291862e-02,3.004968e+01,3.229702e+01,1.699000e+02
5.332490e+05,6.171864e+00,1.312102e+04,1.518637e-01,9.280364e-01,9.282386e-01,1.076239e-03,8.062080e-08,2.996702e+01,-8.291862e-02,3.004994e+01,3.229721e+01,1.699000e+02
5.332590e+05,6.171979e+00,1.313102e+04,1.519795e-01,9.280389e-01,9.282394e-01,1.077045e-03,8.060368e-08,2.996728e+01,-8.291862e-02,3.005019e+01,3.229740e+01,1.699000e+02
5.332690e+05,6.172095e+00,1.314103e+04,1.520952e-01,9.280414e-01,9.282401e-01,1.077851e-03,8.058656e-08,2.996753e+01,-8.291862e-02,3.005045e+01,3.229759e+01,1.699000e+02
5.332790e+05,6.172211e+00,1.315103e+04,1.522110e-01,9.280438e-01,9.282409e-01,1.078657e-03,8.056945e-08,2.996779e+01,-8.291862e-02,3.005071e+01,3.229778e+01,1.699000e+02
5.332890e+05,6.172327e+00,1.316103e+04,1.523267e-01,9.280467e-01,9.282416e-01,1.079463e-03,8.055234e-08,2.996805e+01,-8.291862e-02,3.005097e+01,3.229796e+01,1.699000e+02
5.332990e+05,6.172442e+00,1.317103e+04,1.524425e-01,9.280531e-01,9.282424e-01,1.080268e-03,8.053524e-08,2.996828e+01,-8.291862e-02,3.005119e+01,3.229798e+01,1.699004e+02
5.333090e+05,6.172558e+00,1.318103e+04,1.525582e-01,9.280659e-01,9.282431e-01,1.081073e-03,8.051815e-08,2.996828e+01,-8.291862e-02,3.005119e+01,3.229754e+01,1.699044e+02
5.333190e+05,6.172674e+00,1.319103e+04,1.526739e-01,9.280786e-01,9.282439e-01,1.081879e-03,8.050106e-08,2.996828e+01,-8.291862e-02,3.005119e+01,3.229709e+01,1.699084e+02
5.333290e+05,6.172790e+00,1.320103e+04,1.527897e-01,9.280914e-01,9.282446e-01,1.082684e-03,8.048398e-08,2.996828e+01,-8.291862e-02,3.005119e+01,3.229664e+01,1.699124e+02
5.333390e+05,6.172905e+00,1.321103e+04,1.529054e-01,9.281042e-01,9.282454e-01,1.083488e-03,8.046690e-08,2.996828e+01,-8.291862e-02,3.005119e+01,3.229620e+01,1.699165e+02
5.333490e+05,6.173021e+00,1.322103e+04,1.530212e-01,9.281169e-01,9.282461e-01,1.084293e-03,8.044983e-08,2.996828e+01,-8.291862e-02,3.005119e+01,3.229575e+01,1.699205e+02
5.333590e+05,6.173137e+00,1.323103e+04,1.531369e-01,9.281297e-01,9.282469e-01,1.085097e-03,8.043277e-08,2.996828e+01,-8.291862e-02,3.005119e+01,3.229531e+01,1.699245e+02
5.333690e+05,6.173253e+00,1.324103e+04,1.532527e-01,9.281425e-01,9.282476e-01,1.085902e-03,8.041571e-08,2.996828e+01,-8.291862e-02,3.005119e+01,3.229486e+01,1.699285e+02
5.333790e+05,6.173368e+00,1.325103e+04,1.533684e-01,9.281552e-01,9.282483e-01,1.086706e-03,8.039867e-08,2.996828e+01,-8.291862e-02,3.005119e+01,3.229442e+01,1.699325e+02
5.333890e+05,6.173484e+00,1.326103e+04,1.534842e-01,9.281680e-01,9.282491e-01,1.087510e-03,8.038162e-08,2.996828e+01,-8.291862e-02,3.005119e+01,3.229397e+01,1.699365e+02
5.333990e+05,6.173600e+00,1.327104e+04,1.535999e-01,9.281808e-01,9.282498e-01,1.088314e-03,8.036458e-08,2.996828e+01,-8.291862e-02,3.005119e+01,3.229353e+01,1.699405e+02
5.334090e+05,6.173716e+00,1.328104e+04,1.537157e-01,9.281935e-01,9.282506e-01,1.089117e-03,8.034755e-08,2.996828e+01,-8.291862e-02,3.005119e+01,3.229308e+01,1.699445e+02
5.334190e+05,6.173831e+00,1.329104e+04,1.538314e-01,9.282063e-01,9.282513e-01,1.089921e-03,8.033053e-08,2.996828e+01,-8.291862e-02,3.005119e+01,3.229264e+01,1.699485e+02
5.334290e+05,6.173947e+00,1.330104e+04,1.539472e-01,9.282191e-01,9.282521e-01,1.090724e-03,8.031351e-08,2.996828e+01,-8.291862e-02,3.005119e+01,3.229219e+01,1.699525e+02
5.334390e+05,6.174063e+00,1.331104e+04,1.540629e-01,9.282318e-01,9.282528e-01,1.091527e-03,8.029650e-08,2.996828e+01,-8.291862e-02,3.005119e+01,3.229175e+01,1.699565e+02
5.334490e+05,6.174179e+00,1.332104e+04,1.541787e-01,9.282446e-01,9.282536e-01,1.092330e-03,8.027949e-08,2.996828e+01,-8.291862e-02,3.005119e+01,3.229130e+01,1.699605e+02
5.334590e+05,6.174294e+00,1.333104e+04,1.542944e-01,9.282574e-01,9.282543e-01,1.093133e-03,8.026249e-08,2.996828e+01,-8.291862e-02,3.005119e+01,3.229086e+01,1.699645e+02
5.334690e+05,6.174410e+00,1.334104e+04,1.544102e-01,9.282701e-01,9.282551e-01,1.093935e-03,8.024550e-08,2.996828e+01,-8.291862e-02,3.005119e+01,3.229041e+01,1.699685e+02
5.334790e+05,6.174526e+00,1.335104e+04,1.545259e-01,9.282829e-01,9.282558e-01,1.094738e-03,8.022851e-08,2.996828e+01,-8.291862e-02,3.005119e+01,3.228997e+01,1.699725e+02
5.334890e+05,6.174642e+00,1.336104e+04,1.546417e-01,9.282956e-01,9.282565e-01,1.095540e-03,8.021153e-08,2.996828e+01,-8.291862e-02,3.005119e+01,3.228952e+01,1.699765e+02
5.334990e+05,6.174757e+00,1.337104e+04,1.547574e-01,9.283084e-01,9.282573e-01,1.096342e-03,8.019455e-08,2.996828e+01,-8.291862e-02,3.005119e+01,3.228908e+01,1.699805e+02
5.335090e+05,6.174873e+00,1.338104e+04,1.548732e-01,9.283212e-01,9.282580e-01,1.097144e-03,8.017758e-08,2.996828e+01,-8.291862e-02,3.005119e+01,3.228863e+01,1.699845e+02
5.335190e+05,6.174989e+00,1.339104e+04,1.549889e-01,9.283339e-01,9.282588e-01,1.097946e-03,8.016062e-08,2.996828e+01,-8.291862e-02,3.005119e+01,3.228819e+01,1.699885e+02
5.335290e+05,6.175105e+00,1.340105e+04,1.551047e-01,9.283467e-01,9.282595e-01,1.098748e-03,8.014367e-08,2.996828e+01,-8.291862e-02,3.005119e+01,3.228774e+01,1.699926e+02
5.335390e+05,6.175220e+00,1.341105e+04,1.552204e-01,9.283590e-01,9.282603e-01,1.099549e-03,8.012672e-08,2.996828e+01,-8.291862e-02,3.005119e+01,3.228731e+01,1.699966e+02
5.335490e+05,6.175336e+00,1.342105e+04,1.553362e-01,9.283658e-01,9.282610e-01,1.100350e-03,8.010977e-08,2.996835e+01,-8.291862e-02,3.005127e+01,3.228715e+01,1.700000e+02
5.335590e+05,6.175452e+00,1.343105e+04,1.554519e-01,9.283555e-01,9.282618e-01,1.101151e-03,8.009283e-08,2.996886e+01,-8.291862e-02,3.005178e+01,3.228806e+01,1.700000e+02
5.335690e+05,6.175568e+00,1.344105e+04,1.555677e-01,9.283452e-01,9.282625e-01,1.101952e-03,8.007590e-08,2.996937e+01,-8.291862e-02,3.005229e+01,3.228897e+01,1.700000e+02
5.335790e+05,6.175683e+00,1.345105e+04,1.556834e-01,9.283349e-01,9.282632e-01,1.102753e-03,8.005898e-08,2.996988e+01,-8.291862e-02,3.005280e+01,3.228988e+01,1.700000e+02
5.335891e+05,6.175799e+00,1.346105e+04,1.557992e-01,9.283246e-01,9.282640e-01,1.103553e-03,8.004206e-08,2.997040e+01,-8.291862e-02,3.005331e+01,3.229079e+01,1.700000e+02
5.335991e+05,6.175915e+00,1.347105e+04,1.559149e-01,9.283144e-01,9.282647e-01,1.104354e-03,8.002515e-08,2.997091e+01,-8.291862e-02,3.005383e+01,3.229170e+01,1.700000e+02
5.336091e+05,6.176031e+00,1.348105e+04,1.560307e-01,9.283041e-01,9.282655e-01,1.105154e-03,8.000824e-08,2.997142e+01,-8.291862e-02,3.005434e+01,3.229261e+01,1.700000e+02
5.336191e+05,6.176146e+00,1.349105e+04,1.561464e-01,9.282938e-01,9.282662e-01,1.105954e-03,7.999134e-08,2.997193e+01,-8.291862e-02,3.005485e+01,3.229352e+01,1.700000e+02
5.336291e+05,6.176262e+00,1.350105e+04,1.562622e-01,9.282835e-01,9.282670e-01,1.106754e-03,7.997444e-08,2.997244e+01,-8.291862e-02,3.005536e+01,3.229443e+01,1.700000e+02
5.336391e+05,6.176378e+00,1.351105e+04,1.563779e-01,9.282732e-01,9.282677e-01,1.107554e-03,7.995756e-08,2.997296e+01,-8.291862e-02,3.005587e+01,3.229534e+01,1.700000e+02
5.336491e+05,6.176494e+00,1.352106e+04,1.564937e-01,9.282629e-01,9.282684e-01,1.108353e-03,7.994067e-08,2.997347e+01,-8.291862e-02,3.005639e+01,3.229626e+01,1.700000e+02
5.336591e+05,6.176609e+00,1.353106e+04,1.566094e-01,9.282526e-01,9.282692e-01,1.109153e-03,7.992380e-08,2.997398e+01,-8.291862e-02,3.005690e+01,3.229717e+01,1.700000e+02
5.336691e+05,6.176725e+00,1.354106e+04,1.567252e-01,9.282423e-01,9.282699e-01,1.109952e-03,7.990693e-08,2.997449e+01,-8.291862e-02,3.005741e+01,3.229808e+01,1.700000e+02
5.336791e+05,6.176841e+00,1.355106e+04,1.568409e-01,9.282320e-01,9.282707e-01,1.110751e-03,7.989007e-08,2.997500e+01,-8.291862e-02,3.005792e+01,3.229899e+01,1.700000e+02
5.336891e+05,6.176957e+00,1.356106e+04,1.569567e-01,9.282218e-01,9.282714e-01,1.111550e-03,7.987321e-08,2.997552e+01,-8.291862e-02,3.005843e+01,3.229990e+01,1.700000e+02
5.336991e+05,6.177072e+00,1.357106e+04,1.570724e-01,9.282115e-01,9.282721e-01,1.112349e-03,7.985636e-08,2.997603e+01,-8.291862e-02,3.005895e+01,3.230081e+01,1.700000e+02
5.337091e+05,6.177188e+00,1.358106e+04,1.571882e-01,9.282012e-01,9.282729e-01,1.113147e-03,7.983951e-08,2.997654e+01,-8.291862e-02,3.005946e+01,3.230172e+01,1.700000e+02
5.337191e+05,6.177304e+00,1.359106e+04,1.573039e-01,9.281909e-01,9.282736e-01,1.113945e-03,7.982267e-08,2.997705e+01,-8.291862e-02,3.005997e+01,3.230263e+01,1.700000e+02
5.337291e+05,6.177420e+00,1.360106e+04,1.574197e-01,9.281806e-01,9.282744e-01,1.114744e-03,7.980584e-08,2.997756e+01,-8.291862e-02,3.006048e+01,3.230354e+01,1.700000e+02
5.337391e+05,6.177535e+00,1.361106e+04,1.575354e-01,9.281703e-01,9.282751e-01,1.115542e-03,7.978901e-08,2.997808e+01,-8.291862e-02,3.006099e+01,3.230445e+01,1.700000e+02
5.337491e+05,6.177651e+00,1.362106e+04,1.576512e-01,9.281600e-01,9.282759e-01,1.116340e-03,7.977219e-08,2.997859e+01,-8.291862e-02,3.006151e+01,3.230536e+01,1.700000e+02
5.337591e+05,6.177767e+00,1.363106e+04,1.577669e-01,9.281497e-01,9.282766e-01,1.117137e-03,7.975538e-08,2.997910e+01,-8.291862e-02,3.006202e+01,3.230627e+01,1.700000e+02
5.337691e+05,6.177883e+00,1.364106e+04,1.578827e-01,9.281394e-01,9.282773e-01,1.117935e-03,7.973857e-08,2.997961e+01,-8.291862e-02,3.006253e+01,3.230718e+01,1.700000e+02
5.337791e+05,6.177998e+00,1.365107e+04,1.579984e-01,9.281291e-01,9.282781e-01,1.118732e-03,7.972177e-08,2.998012e+01,-8.291862e-02,3.006304e+01,3.230809e+01,1.700000e+02
5.337891e+05,6.178114e+00,1.366107e+04,1.581142e-01,9.281186e-01,9.282788e-01,1.119529e-03,7.970497e-08,2.998064e+01,-8.291862e-02,3.006355e+01,3.230901e+01,1.700000e+02
5.337991e+05,6.178230e+00,1.367107e+04,1.582299e-01,9.281059e-01,9.282796e-01,1.120326e-03,7.968819e-08,2.998113e+01,-8.291862e-02,3.006404e+01,3.230998e+01,1.699997e+02
5.338091e+05,6.178346e+00,1.368107e+04,1.583457e-01,9.281017e-01,9.282803e-01,1.121123e-03,7.967140e-08,2.998138e+01,-8.291862e-02,3.006430e+01,3.231041e+01,1.699957e+02
5.338191e+05,6.178461e+00,1.369107e+04,1.584614e-01,9.280974e-01,9.282810e-01,1.121920e-03,7.965462e-08,2.998164e+01,-8.291862e-02,3.006456e+01,3.231083e+01,1.699916e+02
5.338291e+05,6.178577e+00,1.370107e+04,1.585772e-01,9.280932e-01,9.282818e-01,1.122716e-03,7.963785e-08,2.998190e+01,-8.291862e-02,3.006481e+01,3.231126e+01,1.699876e+02
5.338391e+05,6.178693e+00,1.371107e+04,1.586929e-01,9.280890e-01,9.282825e-01,1.123513e-03,7.962109e-08,2.998215e+01,-8.291862e-02,3.006507e+01,3.231168e+01,1.699836e+02
5.338491e+05,6.178809e+00,1.372107e+04,1.588087e-01,9.280848e-01,9.282832e-01,1.124309e-03,7.960433e-08,2.998241e+01,-8.291862e-02,3.006533e+01,3.231211e+01,1.699796e+02
5.338591e+05,6.178924e+00,1.373107e+04,1.589244e-01,9.280805e-01,9.282840e-01,1.125105e-03,7.958758e-08,2.998267e+01,-8.291862e-02,3.006559e+01,3.231253e+01,1.699756e+02
5.338691e+05,6.179040e+00,1.374107e+04,1.590402e-01,9.280763e-01,9.282847e-01,1.125901e-03,7.957083e-08,2.998292e+01,-8.291862e-02,3.006584e+01,3.231295e+01,1.699716e+02
5.338791e+05,6.179156e+00,1.375107e+04,1.591559e-01,9.280721e-01,9.282855e-01,1.126697e-03,7.955409e-08,2.998318e+01,-8.291862e-02,3.006610e+01,3.231338e+01,1.699676e+02
5.338891e+05,6.179272e+00,1.376107e+04,1.592717e-01,9.280679e-01,9.282862e-01,1.127492e-03,7.953735e-08,2.998344e+01,-8.291862e-02,3.006636e+01,3.231380e+01,1.699636e+02
5.338991e+05,6.179387e+00,1.377107e+04,1.593874e-01,9.280636e-01,9.282869e-01,1.128287e-03,7.952063e-08,2.998369e+01,-8.291862e-02,3.006661e+01,3.231423e+01,1.699596e+02
5.339091e+05,6.179503e+00,1.378108e+04,1.595032e-01,9.280594e-01,9.282877e-01,1.129083e-03,7.950390e-08,2.998395e+01,-8.291862e-02,3.006687e+01,3.231465e+01,1.699556e+02
5.339191e+05,6.179619e+00,1.379108e+04,1.596189e-01,9.280552e-01,9.282884e-01,1.129878e-03,7.948719e-08,2.998421e+01,-8.291862e-02,3.006713e+01,3.231508e+01,1.699516e+02
5.339291e+05,6.179735e+00,1.380108e+04,1.597347e-01,9.280510e-01,9.282892e-01,1.130672e-03,7.947048e-08,2.998446e+01,-8.291862e-02,3.006738e+01,3.231550e+01,1.699476e+02
5.339391e+05,6.179850e+00,1.381108e+04,1.598504e-01,9.280468e-01,9.282899e-01,1.131467e-03,7.945377e-08,2.998472e+01,-8.291862e-02,3.006764e+01,3.231592e+01,1.699436e+02
5.339491e+05,6.179966e+00,1.382108e+04,1.599662e-01,9.280425e-01,9.282906e-01,1.132262e-03,7.943707e-08,2.998498e+01,-8.291862e-02,3.006790e+01,3.231635e+01,1.699396e+02
5.339591e+05,6.180082e+00,1.383108e+04,1.600819e-01,9.280383e-01,9.282914e-01,1.133056e-03,7.942038e-08,2.998524e+01,-8.291862e-02,3.006815e+01,3.231677e+01,1.699356e+02
5.339691e+05,6.180198e+00,1.384108e+04,1.601977e-01,9.280341e-01,9.282921e-01,1.133850e-03,7.940370e-08,2.998549e+01,-8.291862e-02,3.006841e+01,3.231720e+01,1.699316e+02
5.339791e+05,6.180313e+00,1.385108e+04,1.603134e-01,9.280299e-01,9.282928e-01,1.134644e-03,7.938702e-08,2.998575e+01,-8.291862e-02,3.006867e+01,3.231762e+01,1.699276e+02
5.339891e+05,6.180429e+00,1.386108e+04,1.604292e-01,9.280256e-01,9.282936e-01,1.135438e-03,7.937034e-08,2.998601e+01,-8.291862e-02,3.006892e+01,3.231804e+01,1.699236e+02
5.339991e+05,6.180545e+00,1.387108e+04,1.605449e-01,9.280214e-01,9.282943e-01,1.136232e-03,7.935367e-08,2.998626e+01,-8.291862e-02,3.006918e+01,3.231847e+01,1.699196e+02
5.340091e+05,6.180661e+00,1.388108e+04,1.606607e-01,9.280172e-01,9.282951e-01,1.137025e-03,7.933701e-08,2.998652e+01,-8.291862e-02,3.006944e+01,3.231889e+01,1.699155e+02
5.340191e+05,6.180776e+00,1.389108e+04,1.607764e-01,9.280130e-01,9.282958e-01,1.137819e-03,7.932036e-08,2.998678e+01,-8.291862e-02,3.006970e+01,3.231932e+01,1.699115e+02
5.340291e+05,6.180892e+00,1.390108e+04,1.608922e-01,9.280087e-01,9.282965e-01,1.138612e-03,7.930371e-08,2.998703e+01,-8.291862e-02,3.006995e+01,3.231974e+01,1.699075e+02
5.340391e+05,6.181008e+00,1.391109e+04,1.610079e-01,9.280049e-01,9.282973e-01,1.139405e-03,7.928706e-08,2.998729e+01,-8.291862e-02,3.007021e+01,3.232015e+01,1.699035e+02
5.340491e+05,6.181124e+00,1.392109e+04,1.611237e-01,9.280058e-01,9.282980e-01,1.140198e-03,7.927043e-08,2.998733e+01,-8.291862e-02,3.007025e+01,3.232017e+01,1.699000e+02
5.340591e+05,6.181239e+00,1.393109e+04,1.612394e-01,9.280213e-01,9.282987e-01,1.140990e-03,7.925379e-08,2.998579e+01,-8.291862e-02,3.006871e+01,3.231796e+01,1.699000e+02
5.340691e+05,6.181355e+00,1.394109e+04,1.613552e-01,9.280367e-01,9.282995e-01,1.141783e-03,7.923717e-08,2.998424e+01,-8.291862e-02,3.006716e+01,3.231576e+01,1.699000e+02
5.340791e+05,6.181471e+00,1.395109e+04,1.614709e-01,9.280522e-01,9.283002e-01,1.142575e-03,7.922055e-08,2.998269e+01,-8.291862e-02,3.006561e+01,3.231355e+01,1.699000e+02
5.340891e+05,6.181587e+00,1.396109e+04,1.615867e-01,9.280676e-01,9.283009e-01,1.143367e-03,7.920394e-08,2.998115e+01,-8.291862e-02,3.006407e+01,3.231134e+01,1.699000e+02
5.340991e+05,6.181702e+00,1.397109e+04,1.617024e-01,9.280831e-01,9.283017e-01,1.144159e-03,7.918733e-08,2.997960e+01,-8.291862e-02,3.006252e+01,3.230914e+01,1.699000e+02
5.341091e+05,6.181818e+00,1.398109e+04,1.618182e-01,9.280985e-01,9.283024e-01,1.144951e-03,7.917073e-08,2.997805e+01,-8.291862e-02,3.006097e+01,3.230693e+01,1.699000e+02
5.341191e+05,6.181934e+00,1.399109e+04,1.619339e-01,9.281140e-01,9.283031e-01,1.145743e-03,7.915413e-08,2.997651e+01,-8.291862e-02,3.005943e+01,3.230473e+01,1.699000e+02
5.341291e+05,6.182050e+00,1.400109e+04,1.620497e-01,9.281294e-01,9.283039e-01,1.146534e-03,7.913754e-08,2.997496e+01,-8.291862e-02,3.005788e+01,3.230252e+01,1.699000e+02
5.341391e+05,6.182165e+00,1.401109e+04,1.621654e-01,9.281449e-01,9.283046e-01,1.147326e-03,7.912096e-08,2.997341e+01,-8.291862e-02,3.005633e+01,3.230032e+01,1.699000e+02
5.341491e+05,6.182281e+00,1.402109e+04,1.622812e-01,9.281603e-01,9.283053e-01,1.148117e-03,7.910438e-08,2.997187e+01,-8.291862e-02,3.005479e+01,3.229811e+01,1.699000e+02
5.341591e+05,6.182397e+00,1.403109e+04,1.623969e-01,9.281757e-01,9.283061e-01,1.148908e-03,7.908781e-08,2.997032e+01,-8.291862e-02,3.005324e+01,3.229591e+01,1.699000e+02
5.341691e+05,6.182513e+00,1.404110e+04,1.625127e-01,9.281912e-01,9.283068e-01,1.149699e-03,7.907125e-08,2.996877e+01,-8.291862e-02,3.005169e+01,3.229370e+01,1.699000e+02
5.341791e+05,6.182628e+00,1.405110e+04,1.626284e-01,9.282066e-01,9.283076e-01,1.150490e-03,7.905469e-08,2.996723e+01,-8.291862e-02,3.005015e+01,3.229150e+01,1.699000e+02
5.341891e+05,6.182744e+00,1.406110e+04,1.627442e-01,9.282221e-01,9.283083e-01,1.151280e-03,7.903813e-08,2.996568e+01,-8.291862e-02,3.004860e+01,3.228929e+01,1.699000e+02
