Repository: brandonlampe/CS_Data

# Repository for Crushed Salt Data
**Grant No: 456417**

This is a work in progress!

## Repository Content

### Directory Names
A uniform namining structure still in progress, but in general directories are named according to the following:
 - Names contain no spaces, a single underscore "_" will be used as a file name seperator.
 - Files are for the Crushed Salt Project (CSP); therefore, the first three charaters of each file are "CSP".
 - Folders are organized by which frame the test was performed on i.e., A2 or A3.
 - The fifth and sixth charaters of each file name will therefore be "A" followed by the frame number.

File: UNM_WP_HY_175_09/IscoMeasurements/STAGE07/CREEP_FIT/175_09_STAGE07_CREEP_OUT.csv (part 7 of 33)
Analysis by Brandon Lampe, performed on: 2016/07/06 13:19:08
Experimental results below begin at: 2016/04/14 09:54:5
Duration (sec),Duration (day),Elapsed Time (sec),Elapsed Time (day),Interpolated Fractional Density,Fit to Fractional Density,Fit to Volume Strain,Fit to Volume Strain Rate (1/sec),Confining Pressure (MPa),Pore Pressure (MPa),Terzaghi Pressure (MPa),Solid Pressure (MPa),Temperature (C))
5.341991e+05,6.182860e+00,1.407110e+04,1.628599e-01,9.282375e-01,9.283090e-01,1.152070e-03,7.902159e-08,2.996413e+01,-8.291862e-02,3.004705e+01,3.228709e+01,1.699000e+02
5.342091e+05,6.182976e+00,1.408110e+04,1.629757e-01,9.282530e-01,9.283098e-01,1.152861e-03,7.900505e-08,2.996259e+01,-8.291862e-02,3.004551e+01,3.228488e+01,1.699000e+02
5.342191e+05,6.183091e+00,1.409110e+04,1.630914e-01,9.282684e-01,9.283105e-01,1.153651e-03,7.898851e-08,2.996104e+01,-8.291862e-02,3.004396e+01,3.228268e+01,1.699000e+02
5.342291e+05,6.183207e+00,1.410110e+04,1.632072e-01,9.282839e-01,9.283112e-01,1.154441e-03,7.897198e-08,2.995949e+01,-8.291862e-02,3.004241e+01,3.228047e+01,1.699000e+02
5.342391e+05,6.183323e+00,1.411110e+04,1.633229e-01,9.282993e-01,9.283120e-01,1.155230e-03,7.895546e-08,2.995795e+01,-8.291862e-02,3.004087e+01,3.227827e+01,1.699000e+02
5.342491e+05,6.183439e+00,1.412110e+04,1.634387e-01,9.283148e-01,9.283127e-01,1.156020e-03,7.893894e-08,2.995640e+01,-8.291862e-02,3.003932e+01,3.227606e+01,1.699000e+02
5.342591e+05,6.183554e+00,1.413110e+04,1.635544e-01,9.283302e-01,9.283134e-01,1.156809e-03,7.892243e-08,2.995485e+01,-8.291862e-02,3.003777e+01,3.227386e+01,1.699000e+02
5.342691e+05,6.183670e+00,1.414110e+04,1.636702e-01,9.283457e-01,9.283142e-01,1.157598e-03,7.890592e-08,2.995331e+01,-8.291862e-02,3.003623e+01,3.227165e+01,1.699000e+02
5.342791e+05,6.183786e+00,1.415110e+04,1.637859e-01,9.283611e-01,9.283149e-01,1.158387e-03,7.888943e-08,2.995176e+01,-8.291862e-02,3.003468e+01,3.226945e+01,1.699000e+02
5.342891e+05,6.183902e+00,1.416110e+04,1.639017e-01,9.283766e-01,9.283156e-01,1.159176e-03,7.887293e-08,2.995021e+01,-8.291862e-02,3.003313e+01,3.226724e+01,1.699000e+02
5.342991e+05,6.184017e+00,1.417111e+04,1.640174e-01,9.283872e-01,9.283163e-01,1.159965e-03,7.885644e-08,2.994889e+01,-8.291862e-02,3.003181e+01,3.226545e+01,1.699000e+02
5.343091e+05,6.184133e+00,1.418111e+04,1.641332e-01,9.283825e-01,9.283171e-01,1.160754e-03,7.883996e-08,2.994830e+01,-8.291862e-02,3.003122e+01,3.226497e+01,1.699000e+02
5.343191e+05,6.184249e+00,1.419111e+04,1.642489e-01,9.283777e-01,9.283178e-01,1.161542e-03,7.882349e-08,2.994770e+01,-8.291862e-02,3.003062e+01,3.226450e+01,1.699000e+02
5.343291e+05,6.184365e+00,1.420111e+04,1.643647e-01,9.283730e-01,9.283185e-01,1.162330e-03,7.880702e-08,2.994711e+01,-8.291862e-02,3.003003e+01,3.226402e+01,1.699000e+02
5.343391e+05,6.184480e+00,1.421111e+04,1.644804e-01,9.283683e-01,9.283193e-01,1.163118e-03,7.879055e-08,2.994651e+01,-8.291862e-02,3.002943e+01,3.226355e+01,1.699000e+02
5.343491e+05,6.184596e+00,1.422111e+04,1.645962e-01,9.283635e-01,9.283200e-01,1.163906e-03,7.877410e-08,2.994592e+01,-8.291862e-02,3.002884e+01,3.226307e+01,1.699000e+02
5.343591e+05,6.184712e+00,1.423111e+04,1.647119e-01,9.283588e-01,9.283207e-01,1.164694e-03,7.875764e-08,2.994532e+01,-8.291862e-02,3.002824e+01,3.226259e+01,1.699000e+02
5.343691e+05,6.184828e+00,1.424111e+04,1.648277e-01,9.283541e-01,9.283215e-01,1.165481e-03,7.874120e-08,2.994473e+01,-8.291862e-02,3.002765e+01,3.226212e+01,1.699000e+02
5.343791e+05,6.184943e+00,1.425111e+04,1.649434e-01,9.283493e-01,9.283222e-01,1.166269e-03,7.872476e-08,2.994413e+01,-8.291862e-02,3.002705e+01,3.226164e+01,1.699000e+02
5.343891e+05,6.185059e+00,1.426111e+04,1.650592e-01,9.283446e-01,9.283229e-01,1.167056e-03,7.870833e-08,2.994354e+01,-8.291862e-02,3.002645e+01,3.226116e+01,1.699000e+02
5.343991e+05,6.185175e+00,1.427111e+04,1.651749e-01,9.283398e-01,9.283237e-01,1.167843e-03,7.869190e-08,2.994294e+01,-8.291862e-02,3.002586e+01,3.226069e+01,1.699000e+02
5.344091e+05,6.185291e+00,1.428111e+04,1.652907e-01,9.283351e-01,9.283244e-01,1.168630e-03,7.867548e-08,2.994235e+01,-8.291862e-02,3.002526e+01,3.226021e+01,1.699000e+02
5.344191e+05,6.185406e+00,1.429112e+04,1.654064e-01,9.283304e-01,9.283251e-01,1.169417e-03,7.865906e-08,2.994175e+01,-8.291862e-02,3.002467e+01,3.225974e+01,1.699000e+02
5.344291e+05,6.185522e+00,1.430112e+04,1.655222e-01,9.283256e-01,9.283259e-01,1.170203e-03,7.864265e-08,2.994115e+01,-8.291862e-02,3.002407e+01,3.225926e+01,1.699000e+02
5.344391e+05,6.185638e+00,1.431112e+04,1.656379e-01,9.283209e-01,9.283266e-01,1.170990e-03,7.862625e-08,2.994056e+01,-8.291862e-02,3.002348e+01,3.225878e+01,1.699000e+02
5.344491e+05,6.185754e+00,1.432112e+04,1.657537e-01,9.283162e-01,9.283273e-01,1.171776e-03,7.860985e-08,2.993996e+01,-8.291862e-02,3.002288e+01,3.225831e+01,1.699000e+02
5.344591e+05,6.185869e+00,1.433112e+04,1.658694e-01,9.283114e-01,9.283280e-01,1.172562e-03,7.859345e-08,2.993937e+01,-8.291862e-02,3.002229e+01,3.225783e+01,1.699000e+02
5.344691e+05,6.185985e+00,1.434112e+04,1.659852e-01,9.283067e-01,9.283288e-01,1.173348e-03,7.857707e-08,2.993877e+01,-8.291862e-02,3.002169e+01,3.225736e+01,1.699000e+02
5.344791e+05,6.186101e+00,1.435112e+04,1.661009e-01,9.283019e-01,9.283295e-01,1.174134e-03,7.856069e-08,2.993818e+01,-8.291862e-02,3.002110e+01,3.225688e+01,1.699000e+02
5.344891e+05,6.186217e+00,1.436112e+04,1.662167e-01,9.282972e-01,9.283302e-01,1.174919e-03,7.854431e-08,2.993758e+01,-8.291862e-02,3.002050e+01,3.225640e+01,1.699000e+02
5.344991e+05,6.186332e+00,1.437112e+04,1.663324e-01,9.282925e-01,9.283310e-01,1.175705e-03,7.852794e-08,2.993699e+01,-8.291862e-02,3.001991e+01,3.225593e+01,1.699000e+02
5.345091e+05,6.186448e+00,1.438112e+04,1.664482e-01,9.282877e-01,9.283317e-01,1.176490e-03,7.851158e-08,2.993639e+01,-8.291862e-02,3.001931e+01,3.225545e+01,1.699000e+02
5.345191e+05,6.186564e+00,1.439112e+04,1.665639e-01,9.282830e-01,9.283324e-01,1.177275e-03,7.849522e-08,2.993580e+01,-8.291862e-02,3.001872e+01,3.225497e+01,1.699000e+02
5.345291e+05,6.186680e+00,1.440112e+04,1.666797e-01,9.282783e-01,9.283331e-01,1.178060e-03,7.847887e-08,2.993520e+01,-8.291862e-02,3.001812e+01,3.225450e+01,1.699000e+02
5.345391e+05,6.186795e+00,1.441112e+04,1.667954e-01,9.282738e-01,9.283339e-01,1.178845e-03,7.846253e-08,2.993461e+01,-8.291862e-02,3.001753e+01,3.225401e+01,1.699000e+02
5.345491e+05,6.186911e+00,1.442113e+04,1.669112e-01,9.282726e-01,9.283346e-01,1.179629e-03,7.844619e-08,2.993418e+01,-8.294322e-02,3.001712e+01,3.225359e+01,1.699004e+02
5.345591e+05,6.187027e+00,1.443113e+04,1.670269e-01,9.282741e-01,9.283353e-01,1.180414e-03,7.842986e-08,2.993529e+01,-8.319812e-02,3.001849e+01,3.225476e+01,1.699044e+02
5.345691e+05,6.187143e+00,1.444113e+04,1.671427e-01,9.282757e-01,9.283361e-01,1.181198e-03,7.841353e-08,2.993640e+01,-8.345301e-02,3.001986e+01,3.225592e+01,1.699084e+02
5.345791e+05,6.187258e+00,1.445113e+04,1.672584e-01,9.282772e-01,9.283368e-01,1.181982e-03,7.839721e-08,2.993752e+01,-8.370791e-02,3.002122e+01,3.225709e+01,1.699124e+02
5.345891e+05,6.187374e+00,1.446113e+04,1.673742e-01,9.282788e-01,9.283375e-01,1.182766e-03,7.838089e-08,2.993863e+01,-8.396280e-02,3.002259e+01,3.225825e+01,1.699164e+02
5.345991e+05,6.187490e+00,1.447113e+04,1.674899e-01,9.282803e-01,9.283382e-01,1.183550e-03,7.836458e-08,2.993974e+01,-8.421770e-02,3.002396e+01,3.225942e+01,1.699204e+02
5.346091e+05,6.187606e+00,1.448113e+04,1.676057e-01,9.282818e-01,9.283390e-01,1.184333e-03,7.834828e-08,2.994086e+01,-8.447259e-02,3.002533e+01,3.226058e+01,1.699244e+02
5.346191e+05,6.187721e+00,1.449113e+04,1.677214e-01,9.282834e-01,9.283397e-01,1.185117e-03,7.833198e-08,2.994197e+01,-8.472749e-02,3.002670e+01,3.226175e+01,1.699284e+02
5.346291e+05,6.187837e+00,1.450113e+04,1.678372e-01,9.282849e-01,9.283404e-01,1.185900e-03,7.831569e-08,2.994308e+01,-8.498239e-02,3.002806e+01,3.226291e+01,1.699324e+02
5.346391e+05,6.187953e+00,1.451113e+04,1.679529e-01,9.282865e-01,9.283412e-01,1.186683e-03,7.829940e-08,2.994419e+01,-8.523728e-02,3.002943e+01,3.226408e+01,1.699364e+02
5.346491e+05,6.188069e+00,1.452113e+04,1.680687e-01,9.282880e-01,9.283419e-01,1.187466e-03,7.828312e-08,2.994531e+01,-8.549218e-02,3.003080e+01,3.226524e+01,1.699404e+02
5.346591e+05,6.188184e+00,1.453113e+04,1.681844e-01,9.282896e-01,9.283426e-01,1.188249e-03,7.826684e-08,2.994642e+01,-8.574707e-02,3.003217e+01,3.226641e+01,1.699444e+02
5.346691e+05,6.188300e+00,1.454113e+04,1.683002e-01,9.282911e-01,9.283433e-01,1.189032e-03,7.825057e-08,2.994753e+01,-8.600197e-02,3.003354e+01,3.226757e+01,1.699484e+02
5.346791e+05,6.188416e+00,1.455114e+04,1.684159e-01,9.282927e-01,9.283441e-01,1.189814e-03,7.823431e-08,2.994865e+01,-8.625686e-02,3.003490e+01,3.226874e+01,1.699525e+02
5.346891e+05,6.188532e+00,1.456114e+04,1.685317e-01,9.282942e-01,9.283448e-01,1.190597e-03,7.821805e-08,2.994976e+01,-8.651176e-02,3.003627e+01,3.226990e+01,1.699565e+02
5.346991e+05,6.188647e+00,1.457114e+04,1.686474e-01,9.282957e-01,9.283455e-01,1.191379e-03,7.820180e-08,2.995087e+01,-8.676665e-02,3.003764e+01,3.227107e+01,1.699605e+02
5.347091e+05,6.188763e+00,1.458114e+04,1.687632e-01,9.282973e-01,9.283462e-01,1.192161e-03,7.818556e-08,2.995199e+01,-8.702155e-02,3.003901e+01,3.227223e+01,1.699645e+02
5.347191e+05,6.188879e+00,1.459114e+04,1.688789e-01,9.282988e-01,9.283470e-01,1.192943e-03,7.816932e-08,2.995310e+01,-8.727644e-02,3.004038e+01,3.227340e+01,1.699685e+02
5.347291e+05,6.188995e+00,1.460114e+04,1.689947e-01,9.283004e-01,9.283477e-01,1.193724e-03,7.815308e-08,2.995421e+01,-8.753134e-02,3.004174e+01,3.227456e+01,1.699725e+02
5.347391e+05,6.189110e+00,1.461114e+04,1.691104e-01,9.283019e-01,9.283484e-01,1.194506e-03,7.813686e-08,2.995533e+01,-8.778623e-02,3.004311e+01,3.227573e+01,1.699765e+02
5.347491e+05,6.189226e+00,1.462114e+04,1.692262e-01,9.283035e-01,9.283491e-01,1.195287e-03,7.812063e-08,2.995644e+01,-8.804113e-02,3.004448e+01,3.227689e+01,1.699805e+02
5.347591e+05,6.189342e+00,1.463114e+04,1.693419e-01,9.283050e-01,9.283499e-01,1.196068e-03,7.810442e-08,2.995755e+01,-8.829602e-02,3.004585e+01,3.227806e+01,1.699845e+02
5.347691e+05,6.189458e+00,1.464114e+04,1.694577e-01,9.283065e-01,9.283506e-01,1.196849e-03,7.808821e-08,2.995867e+01,-8.855092e-02,3.004722e+01,3.227922e+01,1.699885e+02
5.347791e+05,6.189573e+00,1.465114e+04,1.695734e-01,9.283081e-01,9.283513e-01,1.197630e-03,7.807200e-08,2.995978e+01,-8.880582e-02,3.004859e+01,3.228039e+01,1.699925e+02
5.347891e+05,6.189689e+00,1.466114e+04,1.696892e-01,9.283092e-01,9.283520e-01,1.198411e-03,7.805580e-08,2.996089e+01,-8.906071e-02,3.004995e+01,3.228157e+01,1.699965e+02
5.347991e+05,6.189805e+00,1.467114e+04,1.698049e-01,9.283073e-01,9.283528e-01,1.199191e-03,7.803961e-08,2.996193e+01,-8.928276e-02,3.005121e+01,3.228277e+01,1.700000e+02
5.348091e+05,6.189921e+00,1.468115e+04,1.699207e-01,9.283041e-01,9.283535e-01,1.199972e-03,7.802342e-08,2.996244e+01,-8.928276e-02,3.005172e+01,3.228343e+01,1.700000e+02
5.348191e+05,6.190036e+00,1.469115e+04,1.700364e-01,9.283008e-01,9.283542e-01,1.200752e-03,7.800724e-08,2.996296e+01,-8.928276e-02,3.005224e+01,3.228410e+01,1.700000e+02
5.348291e+05,6.190152e+00,1.470115e+04,1.701522e-01,9.282975e-01,9.283549e-01,1.201532e-03,7.799106e-08,2.996347e+01,-8.928276e-02,3.005275e+01,3.228477e+01,1.700000e+02
5.348391e+05,6.190268e+00,1.471115e+04,1.702679e-01,9.282942e-01,9.283557e-01,1.202312e-03,7.797489e-08,2.996398e+01,-8.928276e-02,3.005327e+01,3.228544e+01,1.700000e+02
5.348491e+05,6.190384e+00,1.472115e+04,1.703837e-01,9.282910e-01,9.283564e-01,1.203092e-03,7.795873e-08,2.996450e+01,-8.928276e-02,3.005378e+01,3.228610e+01,1.700000e+02
5.348591e+05,6.190499e+00,1.473115e+04,1.704994e-01,9.282877e-01,9.283571e-01,1.203871e-03,7.794257e-08,2.996501e+01,-8.928276e-02,3.005429e+01,3.228677e+01,1.700000e+02
5.348692e+05,6.190615e+00,1.474115e+04,1.706152e-01,9.282844e-01,9.283578e-01,1.204651e-03,7.792642e-08,2.996552e+01,-8.928276e-02,3.005481e+01,3.228744e+01,1.700000e+02
5.348792e+05,6.190731e+00,1.475115e+04,1.707309e-01,9.282811e-01,9.283586e-01,1.205430e-03,7.791027e-08,2.996604e+01,-8.928276e-02,3.005532e+01,3.228811e+01,1.700000e+02
5.348892e+05,6.190847e+00,1.476115e+04,1.708467e-01,9.282779e-01,9.283593e-01,1.206209e-03,7.789413e-08,2.996655e+01,-8.928276e-02,3.005583e+01,3.228878e+01,1.700000e+02
5.348992e+05,6.190962e+00,1.477115e+04,1.709624e-01,9.282746e-01,9.283600e-01,1.206988e-03,7.787800e-08,2.996707e+01,-8.928276e-02,3.005635e+01,3.228944e+01,1.700000e+02
5.349092e+05,6.191078e+00,1.478115e+04,1.710782e-01,9.282713e-01,9.283607e-01,1.207767e-03,7.786187e-08,2.996758e+01,-8.928276e-02,3.005686e+01,3.229011e+01,1.700000e+02
5.349192e+05,6.191194e+00,1.479115e+04,1.711939e-01,9.282680e-01,9.283614e-01,1.208545e-03,7.784574e-08,2.996809e+01,-8.928276e-02,3.005738e+01,3.229078e+01,1.700000e+02
5.349292e+05,6.191310e+00,1.480115e+04,1.713097e-01,9.282648e-01,9.283622e-01,1.209324e-03,7.782963e-08,2.996861e+01,-8.928276e-02,3.005789e+01,3.229145e+01,1.700000e+02
5.349392e+05,6.191425e+00,1.481116e+04,1.714254e-01,9.282615e-01,9.283629e-01,1.210102e-03,7.781351e-08,2.996912e+01,-8.928276e-02,3.005840e+01,3.229211e+01,1.700000e+02
5.349492e+05,6.191541e+00,1.482116e+04,1.715412e-01,9.282582e-01,9.283636e-01,1.210880e-03,7.779741e-08,2.996963e+01,-8.928276e-02,3.005892e+01,3.229278e+01,1.700000e+02
5.349592e+05,6.191657e+00,1.483116e+04,1.716569e-01,9.282549e-01,9.283643e-01,1.211658e-03,7.778131e-08,2.997015e+01,-8.928276e-02,3.005943e+01,3.229345e+01,1.700000e+02
5.349692e+05,6.191773e+00,1.484116e+04,1.717727e-01,9.282517e-01,9.283651e-01,1.212436e-03,7.776521e-08,2.997066e+01,-8.928276e-02,3.005995e+01,3.229412e+01,1.700000e+02
5.349792e+05,6.191888e+00,1.485116e+04,1.718884e-01,9.282484e-01,9.283658e-01,1.213214e-03,7.774912e-08,2.997118e+01,-8.928276e-02,3.006046e+01,3.229479e+01,1.700000e+02
5.349892e+05,6.192004e+00,1.486116e+04,1.720042e-01,9.282451e-01,9.283665e-01,1.213991e-03,7.773304e-08,2.997169e+01,-8.928276e-02,3.006097e+01,3.229545e+01,1.700000e+02
5.349992e+05,6.192120e+00,1.487116e+04,1.721199e-01,9.282418e-01,9.283672e-01,1.214768e-03,7.771696e-08,2.997220e+01,-8.928276e-02,3.006149e+01,3.229612e+01,1.700000e+02
5.350092e+05,6.192236e+00,1.488116e+04,1.722357e-01,9.282385e-01,9.283679e-01,1.215545e-03,7.770089e-08,2.997272e+01,-8.928276e-02,3.006200e+01,3.229679e+01,1.700000e+02
5.350192e+05,6.192351e+00,1.489116e+04,1.723514e-01,9.282353e-01,9.283687e-01,1.216322e-03,7.768482e-08,2.997323e+01,-8.928276e-02,3.006251e+01,3.229746e+01,1.700000e+02
5.350292e+05,6.192467e+00,1.490116e+04,1.724672e-01,9.282320e-01,9.283694e-01,1.217099e-03,7.766876e-08,2.997374e+01,-8.928276e-02,3.006303e+01,3.229812e+01,1.700000e+02
5.350392e+05,6.192583e+00,1.491116e+04,1.725829e-01,9.282287e-01,9.283701e-01,1.217876e-03,7.765271e-08,2.997426e+01,-8.928276e-02,3.006354e+01,3.229879e+01,1.700000e+02
5.350492e+05,6.192699e+00,1.492116e+04,1.726987e-01,9.282276e-01,9.283708e-01,1.218652e-03,7.763666e-08,2.997452e+01,-8.924181e-02,3.006377e+01,3.229911e+01,1.700000e+02
5.350592e+05,6.192814e+00,1.493117e+04,1.728144e-01,9.282380e-01,9.283716e-01,1.219429e-03,7.762061e-08,2.997350e+01,-8.898779e-02,3.006249e+01,3.229763e+01,1.700000e+02
5.350692e+05,6.192930e+00,1.494117e+04,1.729302e-01,9.282484e-01,9.283723e-01,1.220205e-03,7.760458e-08,2.997248e+01,-8.873377e-02,3.006121e+01,3.229614e+01,1.700000e+02
5.350792e+05,6.193046e+00,1.495117e+04,1.730459e-01,9.282588e-01,9.283730e-01,1.220981e-03,7.758855e-08,2.997145e+01,-8.847976e-02,3.005993e+01,3.229466e+01,1.700000e+02
5.350892e+05,6.193162e+00,1.496117e+04,1.731617e-01,9.282692e-01,9.283737e-01,1.221757e-03,7.757252e-08,2.997043e+01,-8.822574e-02,3.005865e+01,3.229317e+01,1.700000e+02
5.350992e+05,6.193277e+00,1.497117e+04,1.732774e-01,9.282796e-01,9.283744e-01,1.222533e-03,7.755650e-08,2.996940e+01,-8.797173e-02,3.005738e+01,3.229169e+01,1.700000e+02
5.351092e+05,6.193393e+00,1.498117e+04,1.733932e-01,9.282900e-01,9.283752e-01,1.223308e-03,7.754048e-08,2.996838e+01,-8.771771e-02,3.005610e+01,3.229020e+01,1.700000e+02
5.351192e+05,6.193509e+00,1.499117e+04,1.735089e-01,9.283004e-01,9.283759e-01,1.224084e-03,7.752448e-08,2.996736e+01,-8.746369e-02,3.005482e+01,3.228872e+01,1.700000e+02
5.351292e+05,6.193625e+00,1.500117e+04,1.736247e-01,9.283108e-01,9.283766e-01,1.224859e-03,7.750847e-08,2.996633e+01,-8.720968e-02,3.005354e+01,3.228723e+01,1.700000e+02
5.351392e+05,6.193740e+00,1.501117e+04,1.737404e-01,9.283212e-01,9.283773e-01,1.225634e-03,7.749247e-08,2.996531e+01,-8.695566e-02,3.005226e+01,3.228575e+01,1.700000e+02
5.351492e+05,6.193856e+00,1.502117e+04,1.738562e-01,9.283316e-01,9.283780e-01,1.226409e-03,7.747648e-08,2.996428e+01,-8.670164e-02,3.005099e+01,3.228426e+01,1.700000e+02
5.351592e+05,6.193972e+00,1.503117e+04,1.739719e-01,9.283420e-01,9.283788e-01,1.227183e-03,7.746050e-08,2.996326e+01,-8.644763e-02,3.004971e+01,3.228278e+01,1.700000e+02
5.351692e+05,6.194088e+00,1.504117e+04,1.740877e-01,9.283524e-01,9.283795e-01,1.227958e-03,7.744452e-08,2.996224e+01,-8.619361e-02,3.004843e+01,3.228129e+01,1.700000e+02
5.351792e+05,6.194203e+00,1.505117e+04,1.742034e-01,9.283627e-01,9.283802e-01,1.228732e-03,7.742854e-08,2.996121e+01,-8.593959e-02,3.004715e+01,3.227981e+01,1.700000e+02
5.351892e+05,6.194319e+00,1.506118e+04,1.743192e-01,9.283731e-01,9.283809e-01,1.229507e-03,7.741257e-08,2.996019e+01,-8.568558e-02,3.004587e+01,3.227832e+01,1.700000e+02
5.351992e+05,6.194435e+00,1.507118e+04,1.744349e-01,9.283835e-01,9.283816e-01,1.230281e-03,7.739661e-08,2.995916e+01,-8.543156e-02,3.004460e+01,3.227684e+01,1.700000e+02
5.352092e+05,6.194551e+00,1.508118e+04,1.745507e-01,9.283939e-01,9.283823e-01,1.231055e-03,7.738065e-08,2.995814e+01,-8.517755e-02,3.004332e+01,3.227535e+01,1.700000e+02
5.352192e+05,6.194666e+00,1.509118e+04,1.746664e-01,9.284043e-01,9.283831e-01,1.231829e-03,7.736470e-08,2.995712e+01,-8.492353e-02,3.004204e+01,3.227387e+01,1.700000e+02
5.352292e+05,6.194782e+00,1.510118e+04,1.747822e-01,9.284147e-01,9.283838e-01,1.232602e-03,7.734875e-08,2.995609e+01,-8.466951e-02,3.004076e+01,3.227238e+01,1.700000e+02
5.352392e+05,6.194898e+00,1.511118e+04,1.748979e-01,9.284251e-01,9.283845e-01,1.233376e-03,7.733281e-08,2.995507e+01,-8.441550e-02,3.003948e+01,3.227090e+01,1.700000e+02
5.352492e+05,6.195014e+00,1.512118e+04,1.750137e-01,9.284355e-01,9.283852e-01,1.234149e-03,7.731688e-08,2.995404e+01,-8.416148e-02,3.003821e+01,3.226941e+01,1.700000e+02
5.352592e+05,6.195129e+00,1.513118e+04,1.751294e-01,9.284459e-01,9.283859e-01,1.234922e-03,7.730095e-08,2.995302e+01,-8.390746e-02,3.003693e+01,3.226793e+01,1.700000e+02
5.352692e+05,6.195245e+00,1.514118e+04,1.752452e-01,9.284563e-01,9.283867e-01,1.235695e-03,7.728502e-08,2.995200e+01,-8.365345e-02,3.003565e+01,3.226644e+01,1.700000e+02
5.352792e+05,6.195361e+00,1.515118e+04,1.753609e-01,9.284667e-01,9.283874e-01,1.236468e-03,7.726911e-08,2.995097e+01,-8.339943e-02,3.003437e+01,3.226496e+01,1.700000e+02
5.352892e+05,6.195477e+00,1.516118e+04,1.754767e-01,9.284767e-01,9.283881e-01,1.237241e-03,7.725319e-08,2.994995e+01,-8.314541e-02,3.003309e+01,3.226349e+01,1.700000e+02
5.352992e+05,6.195592e+00,1.517118e+04,1.755924e-01,9.284814e-01,9.283888e-01,1.238013e-03,7.723729e-08,2.994912e+01,-8.291862e-02,3.003204e+01,3.226241e+01,1.699996e+02
5.353092e+05,6.195708e+00,1.518118e+04,1.757082e-01,9.284654e-01,9.283895e-01,1.238785e-03,7.722139e-08,2.994989e+01,-8.291862e-02,3.003281e+01,3.226380e+01,1.699956e+02
5.353192e+05,6.195824e+00,1.519119e+04,1.758239e-01,9.284493e-01,9.283902e-01,1.239558e-03,7.720549e-08,2.995066e+01,-8.291862e-02,3.003358e+01,3.226519e+01,1.699916e+02
5.353292e+05,6.195940e+00,1.520119e+04,1.759397e-01,9.284333e-01,9.283910e-01,1.240330e-03,7.718960e-08,2.995143e+01,-8.291862e-02,3.003435e+01,3.226658e+01,1.699876e+02
5.353392e+05,6.196055e+00,1.521119e+04,1.760554e-01,9.284172e-01,9.283917e-01,1.241102e-03,7.717372e-08,2.995220e+01,-8.291862e-02,3.003512e+01,3.226797e+01,1.699836e+02
5.353492e+05,6.196171e+00,1.522119e+04,1.761712e-01,9.284012e-01,9.283924e-01,1.241873e-03,7.715784e-08,2.995297e+01,-8.291862e-02,3.003589e+01,3.226935e+01,1.699795e+02
5.353592e+05,6.196287e+00,1.523119e+04,1.762869e-01,9.283852e-01,9.283931e-01,1.242645e-03,7.714196e-08,2.995374e+01,-8.291862e-02,3.003666e+01,3.227074e+01,1.699755e+02
5.353692e+05,6.196403e+00,1.524119e+04,1.764027e-01,9.283691e-01,9.283938e-01,1.243416e-03,7.712610e-08,2.995451e+01,-8.291862e-02,3.003743e+01,3.227213e+01,1.699715e+02
5.353792e+05,6.196518e+00,1.525119e+04,1.765184e-01,9.283531e-01,9.283945e-01,1.244188e-03,7.711024e-08,2.995528e+01,-8.291862e-02,3.003820e+01,3.227352e+01,1.699675e+02
5.353892e+05,6.196634e+00,1.526119e+04,1.766342e-01,9.283370e-01,9.283953e-01,1.244959e-03,7.709438e-08,2.995605e+01,-8.291862e-02,3.003897e+01,3.227491e+01,1.699635e+02
5.353992e+05,6.196750e+00,1.527119e+04,1.767499e-01,9.283210e-01,9.283960e-01,1.245730e-03,7.707853e-08,2.995682e+01,-8.291862e-02,3.003974e+01,3.227630e+01,1.699595e+02
5.354092e+05,6.196866e+00,1.528119e+04,1.768657e-01,9.283049e-01,9.283967e-01,1.246500e-03,7.706269e-08,2.995759e+01,-8.291862e-02,3.004051e+01,3.227769e+01,1.699555e+02
5.354192e+05,6.196981e+00,1.529119e+04,1.769814e-01,9.282889e-01,9.283974e-01,1.247271e-03,7.704685e-08,2.995836e+01,-8.291862e-02,3.004128e+01,3.227908e+01,1.699515e+02
5.354292e+05,6.197097e+00,1.530119e+04,1.770972e-01,9.282729e-01,9.283981e-01,1.248041e-03,7.703101e-08,2.995914e+01,-8.291862e-02,3.004205e+01,3.228047e+01,1.699475e+02
5.354392e+05,6.197213e+00,1.531119e+04,1.772129e-01,9.282568e-01,9.283988e-01,1.248812e-03,7.701518e-08,2.995991e+01,-8.291862e-02,3.004282e+01,3.228186e+01,1.699435e+02
5.354492e+05,6.197329e+00,1.532120e+04,1.773287e-01,9.282408e-01,9.283995e-01,1.249582e-03,7.699936e-08,2.996068e+01,-8.291862e-02,3.004360e+01,3.228325e+01,1.699395e+02
5.354592e+05,6.197444e+00,1.533120e+04,1.774444e-01,9.282247e-01,9.284003e-01,1.250352e-03,7.698355e-08,2.996145e+01,-8.291862e-02,3.004437e+01,3.228464e+01,1.699355e+02
5.354692e+05,6.197560e+00,1.534120e+04,1.775602e-01,9.282087e-01,9.284010e-01,1.251122e-03,7.696773e-08,2.996222e+01,-8.291862e-02,3.004514e+01,3.228603e+01,1.699315e+02
5.354792e+05,6.197676e+00,1.535120e+04,1.776759e-01,9.281926e-01,9.284017e-01,1.251891e-03,7.695193e-08,2.996299e+01,-8.291862e-02,3.004591e+01,3.228742e+01,1.699275e+02
5.354892e+05,6.197792e+00,1.536120e+04,1.777917e-01,9.281766e-01,9.284024e-01,1.252661e-03,7.693613e-08,2.996376e+01,-8.291862e-02,3.004668e+01,3.228881e+01,1.699235e+02
5.354992e+05,6.197907e+00,1.537120e+04,1.779074e-01,9.281606e-01,9.284031e-01,1.253430e-03,7.692034e-08,2.996453e+01,-8.291862e-02,3.004745e+01,3.229020e+01,1.699195e+02
5.355092e+05,6.198023e+00,1.538120e+04,1.780231e-01,9.281445e-01,9.284038e-01,1.254199e-03,7.690455e-08,2.996530e+01,-8.291862e-02,3.004822e+01,3.229159e+01,1.699155e+02
5.355192e+05,6.198139e+00,1.539120e+04,1.781389e-01,9.281285e-01,9.284045e-01,1.254968e-03,7.688876e-08,2.996607e+01,-8.291862e-02,3.004899e+01,3.229298e+01,1.699115e+02
5.355292e+05,6.198255e+00,1.540120e+04,1.782546e-01,9.281124e-01,9.284053e-01,1.255737e-03,7.687299e-08,2.996684e+01,-8.291862e-02,3.004976e+01,3.229437e+01,1.699075e+02
5.355392e+05,6.198370e+00,1.541120e+04,1.783704e-01,9.280973e-01,9.284060e-01,1.256506e-03,7.685721e-08,2.996761e+01,-8.291862e-02,3.005053e+01,3.229573e+01,1.699034e+02
5.355492e+05,6.198486e+00,1.542120e+04,1.784861e-01,9.280905e-01,9.284067e-01,1.257274e-03,7.684145e-08,2.996824e+01,-8.295418e-02,3.005119e+01,3.229664e+01,1.699006e+02
5.355592e+05,6.198602e+00,1.543120e+04,1.786019e-01,9.281011e-01,9.284074e-01,1.258043e-03,7.682569e-08,2.996798e+01,-8.320908e-02,3.005119e+01,3.229602e+01,1.699046e+02
5.355692e+05,6.198718e+00,1.544120e+04,1.787176e-01,9.281116e-01,9.284081e-01,1.258811e-03,7.680993e-08,2.996773e+01,-8.346397e-02,3.005119e+01,3.229539e+01,1.699086e+02
5.355792e+05,6.198833e+00,1.545121e+04,1.788334e-01,9.281222e-01,9.284088e-01,1.259579e-03,7.679418e-08,2.996747e+01,-8.371887e-02,3.005119e+01,3.229476e+01,1.699126e+02
5.355892e+05,6.198949e+00,1.546121e+04,1.789491e-01,9.281328e-01,9.284095e-01,1.260347e-03,7.677844e-08,2.996721e+01,-8.397376e-02,3.005119e+01,3.229414e+01,1.699166e+02
5.355992e+05,6.199065e+00,1.547121e+04,1.790649e-01,9.281434e-01,9.284103e-01,1.261115e-03,7.676270e-08,2.996696e+01,-8.422866e-02,3.005118e+01,3.229351e+01,1.699206e+02
5.356092e+05,6.199181e+00,1.548121e+04,1.791806e-01,9.281539e-01,9.284110e-01,1.261882e-03,7.674697e-08,2.996670e+01,-8.448355e-02,3.005118e+01,3.229288e+01,1.699246e+02
5.356192e+05,6.199296e+00,1.549121e+04,1.792964e-01,9.281645e-01,9.284117e-01,1.262650e-03,7.673124e-08,2.996644e+01,-8.473845e-02,3.005118e+01,3.229226e+01,1.699286e+02
5.356292e+05,6.199412e+00,1.550121e+04,1.794121e-01,9.281751e-01,9.284124e-01,1.263417e-03,7.671552e-08,2.996618e+01,-8.499335e-02,3.005118e+01,3.229163e+01,1.699326e+02
5.356392e+05,6.199528e+00,1.551121e+04,1.795279e-01,9.281857e-01,9.284131e-01,1.264184e-03,7.669980e-08,2.996593e+01,-8.524824e-02,3.005118e+01,3.229101e+01,1.699366e+02
5.356492e+05,6.199644e+00,1.552121e+04,1.796436e-01,9.281963e-01,9.284138e-01,1.264951e-03,7.668409e-08,2.996567e+01,-8.550314e-02,3.005117e+01,3.229038e+01,1.699406e+02
5.356592e+05,6.199759e+00,1.553121e+04,1.797594e-01,9.282068e-01,9.284145e-01,1.265718e-03,7.666839e-08,2.996541e+01,-8.575803e-02,3.005117e+01,3.228975e+01,1.699446e+02
5.356692e+05,6.199875e+00,1.554121e+04,1.798751e-01,9.282174e-01,9.284152e-01,1.266485e-03,7.665269e-08,2.996516e+01,-8.601293e-02,3.005117e+01,3.228913e+01,1.699486e+02
5.356792e+05,6.199991e+00,1.555121e+04,1.799909e-01,9.282280e-01,9.284159e-01,1.267251e-03,7.663699e-08,2.996490e+01,-8.626782e-02,3.005117e+01,3.228850e+01,1.699526e+02
5.356892e+05,6.200107e+00,1.556121e+04,1.801066e-01,9.282386e-01,9.284167e-01,1.268018e-03,7.662130e-08,2.996464e+01,-8.652272e-02,3.005117e+01,3.228788e+01,1.699566e+02
5.356992e+05,6.200222e+00,1.557121e+04,1.802224e-01,9.282492e-01,9.284174e-01,1.268784e-03,7.660562e-08,2.996439e+01,-8.677761e-02,3.005116e+01,3.228725e+01,1.699606e+02
5.357092e+05,6.200338e+00,1.558122e+04,1.803381e-01,9.282597e-01,9.284181e-01,1.269550e-03,7.658994e-08,2.996413e+01,-8.703251e-02,3.005116e+01,3.228662e+01,1.699646e+02
5.357192e+05,6.200454e+00,1.559122e+04,1.804539e-01,9.282703e-01,9.284188e-01,1.270316e-03,7.657427e-08,2.996387e+01,-8.728740e-02,3.005116e+01,3.228600e+01,1.699686e+02
5.357292e+05,6.200570e+00,1.560122e+04,1.805696e-01,9.282809e-01,9.284195e-01,1.271081e-03,7.655861e-08,2.996362e+01,-8.754230e-02,3.005116e+01,3.228537e+01,1.699727e+02
5.357392e+05,6.200685e+00,1.561122e+04,1.806854e-01,9.282915e-01,9.284202e-01,1.271847e-03,7.654294e-08,2.996336e+01,-8.779719e-02,3.005116e+01,3.228475e+01,1.699767e+02
5.357492e+05,6.200801e+00,1.562122e+04,1.808011e-01,9.283021e-01,9.284209e-01,1.272612e-03,7.652729e-08,2.996310e+01,-8.805209e-02,3.005115e+01,3.228412e+01,1.699807e+02
5.357592e+05,6.200917e+00,1.563122e+04,1.809169e-01,9.283126e-01,9.284216e-01,1.273378e-03,7.651164e-08,2.996285e+01,-8.830698e-02,3.005115e+01,3.228349e+01,1.699847e+02
5.357692e+05,6.201033e+00,1.564122e+04,1.810326e-01,9.283232e-01,9.284223e-01,1.274143e-03,7.649600e-08,2.996259e+01,-8.856188e-02,3.005115e+01,3.228287e+01,1.699887e+02
5.357792e+05,6.201148e+00,1.565122e+04,1.811484e-01,9.283338e-01,9.284231e-01,1.274908e-03,7.648036e-08,2.996233e+01,-8.881678e-02,3.005115e+01,3.228224e+01,1.699927e+02
5.357892e+05,6.201264e+00,1.566122e+04,1.812641e-01,9.283438e-01,9.284238e-01,1.275673e-03,7.646472e-08,2.996207e+01,-8.907167e-02,3.005115e+01,3.228164e+01,1.699967e+02
5.357992e+05,6.201380e+00,1.567122e+04,1.813799e-01,9.283500e-01,9.284245e-01,1.276437e-03,7.644910e-08,2.996167e+01,-8.928276e-02,3.005095e+01,3.228100e+01,1.700000e+02
5.358092e+05,6.201496e+00,1.568122e+04,1.814956e-01,9.283507e-01,9.284252e-01,1.277202e-03,7.643347e-08,2.996056e+01,-8.928276e-02,3.004984e+01,3.227978e+01,1.700000e+02
5.358192e+05,6.201611e+00,1.569122e+04,1.816114e-01,9.283514e-01,9.284259e-01,1.277966e-03,7.641786e-08,2.995945e+01,-8.928276e-02,3.004874e+01,3.227856e+01,1.700000e+02
5.358292e+05,6.201727e+00,1.570123e+04,1.817271e-01,9.283521e-01,9.284266e-01,1.278730e-03,7.640225e-08,2.995834e+01,-8.928276e-02,3.004763e+01,3.227734e+01,1.700000e+02
5.358392e+05,6.201843e+00,1.571123e+04,1.818429e-01,9.283528e-01,9.284273e-01,1.279494e-03,7.638664e-08,2.995723e+01,-8.928276e-02,3.004652e+01,3.227612e+01,1.700000e+02
5.358492e+05,6.201959e+00,1.572123e+04,1.819586e-01,9.283535e-01,9.284280e-01,1.280258e-03,7.637104e-08,2.995612e+01,-8.928276e-02,3.004541e+01,3.227491e+01,1.700000e+02
5.358592e+05,6.202074e+00,1.573123e+04,1.820744e-01,9.283542e-01,9.284287e-01,1.281022e-03,7.635544e-08,2.995502e+01,-8.928276e-02,3.004430e+01,3.227369e+01,1.700000e+02
5.358692e+05,6.202190e+00,1.574123e+04,1.821901e-01,9.283549e-01,9.284294e-01,1.281785e-03,7.633986e-08,2.995391e+01,-8.928276e-02,3.004319e+01,3.227247e+01,1.700000e+02
5.358792e+05,6.202306e+00,1.575123e+04,1.823059e-01,9.283556e-01,9.284302e-01,1.282549e-03,7.632427e-08,2.995280e+01,-8.928276e-02,3.004208e+01,3.227125e+01,1.700000e+02
5.358892e+05,6.202422e+00,1.576123e+04,1.824216e-01,9.283563e-01,9.284309e-01,1.283312e-03,7.630869e-08,2.995169e+01,-8.928276e-02,3.004097e+01,3.227003e+01,1.700000e+02
5.358992e+05,6.202537e+00,1.577123e+04,1.825374e-01,9.283570e-01,9.284316e-01,1.284075e-03,7.629312e-08,2.995058e+01,-8.928276e-02,3.003986e+01,3.226881e+01,1.700000e+02
5.359092e+05,6.202653e+00,1.578123e+04,1.826531e-01,9.283576e-01,9.284323e-01,1.284838e-03,7.627755e-08,2.994947e+01,-8.928276e-02,3.003875e+01,3.226759e+01,1.700000e+02
5.359192e+05,6.202769e+00,1.579123e+04,1.827689e-01,9.283583e-01,9.284330e-01,1.285601e-03,7.626199e-08,2.994836e+01,-8.928276e-02,3.003764e+01,3.226637e+01,1.700000e+02
5.359292e+05,6.202885e+00,1.580123e+04,1.828846e-01,9.283590e-01,9.284337e-01,1.286363e-03,7.624643e-08,2.994725e+01,-8.928276e-02,3.003653e+01,3.226515e+01,1.700000e+02
5.359392e+05,6.203000e+00,1.581123e+04,1.830004e-01,9.283597e-01,9.284344e-01,1.287126e-03,7.623088e-08,2.994614e+01,-8.928276e-02,3.003542e+01,3.226393e+01,1.700000e+02
5.359492e+05,6.203116e+00,1.582123e+04,1.831161e-01,9.283604e-01,9.284351e-01,1.287888e-03,7.621534e-08,2.994503e+01,-8.928276e-02,3.003431e+01,3.226272e+01,1.700000e+02
5.359592e+05,6.203232e+00,1.583124e+04,1.832319e-01,9.283611e-01,9.284358e-01,1.288650e-03,7.619980e-08,2.994392e+01,-8.928276e-02,3.003320e+01,3.226150e+01,1.700000e+02
5.359692e+05,6.203348e+00,1.584124e+04,1.833476e-01,9.283618e-01,9.284365e-01,1.289412e-03,7.618426e-08,2.994281e+01,-8.928276e-02,3.003210e+01,3.226028e+01,1.700000e+02
5.359792e+05,6.203463e+00,1.585124e+04,1.834634e-01,9.283625e-01,9.284372e-01,1.290174e-03,7.616874e-08,2.994170e+01,-8.928276e-02,3.003099e+01,3.225906e+01,1.700000e+02
5.359892e+05,6.203579e+00,1.586124e+04,1.835791e-01,9.283632e-01,9.284379e-01,1.290935e-03,7.615321e-08,2.994059e+01,-8.928276e-02,3.002988e+01,3.225784e+01,1.700000e+02
5.359992e+05,6.203695e+00,1.587124e+04,1.836949e-01,9.283639e-01,9.284386e-01,1.291697e-03,7.613769e-08,2.993948e+01,-8.928276e-02,3.002877e+01,3.225662e+01,1.700000e+02
5.360092e+05,6.203811e+00,1.588124e+04,1.838106e-01,9.283646e-01,9.284394e-01,1.292458e-03,7.612218e-08,2.993838e+01,-8.928276e-02,3.002766e+01,3.225540e+01,1.700000e+02
5.360192e+05,6.203926e+00,1.589124e+04,1.839264e-01,9.283653e-01,9.284401e-01,1.293220e-03,7.610667e-08,2.993727e+01,-8.928276e-02,3.002655e+01,3.225418e+01,1.700000e+02
5.360292e+05,6.204042e+00,1.590124e+04,1.840421e-01,9.283659e-01,9.284408e-01,1.293981e-03,7.609117e-08,2.993616e+01,-8.928276e-02,3.002544e+01,3.225296e+01,1.700000e+02
5.360392e+05,6.204158e+00,1.591124e+04,1.841579e-01,9.283666e-01,9.284415e-01,1.294741e-03,7.607568e-08,2.993505e+01,-8.928276e-02,3.002433e+01,3.225174e+01,1.700000e+02
5.360492e+05,6.204274e+00,1.592124e+04,1.842736e-01,9.283664e-01,9.284422e-01,1.295502e-03,7.606018e-08,2.993420e+01,-8.925273e-02,3.002345e+01,3.225084e+01,1.700000e+02
5.360592e+05,6.204389e+00,1.593124e+04,1.843894e-01,9.283593e-01,9.284429e-01,1.296263e-03,7.604470e-08,2.993531e+01,-8.899783e-02,3.002431e+01,3.225227e+01,1.700000e+02
5.360692e+05,6.204505e+00,1.594124e+04,1.845051e-01,9.283521e-01,9.284436e-01,1.297023e-03,7.602922e-08,2.993643e+01,-8.874294e-02,3.002517e+01,3.225369e+01,1.700000e+02
5.360792e+05,6.204621e+00,1.595124e+04,1.846209e-01,9.283450e-01,9.284443e-01,1.297784e-03,7.601374e-08,2.993754e+01,-8.848804e-02,3.002603e+01,3.225512e+01,1.700000e+02
5.360892e+05,6.204737e+00,1.596125e+04,1.847366e-01,9.283378e-01,9.284450e-01,1.298544e-03,7.599827e-08,2.993865e+01,-8.823315e-02,3.002689e+01,3.225655e+01,1.700000e+02
5.360992e+05,6.204852e+00,1.597125e+04,1.848524e-01,9.283307e-01,9.284457e-01,1.299304e-03,7.598281e-08,2.993977e+01,-8.797825e-02,3.002774e+01,3.225798e+01,1.700000e+02
5.361092e+05,6.204968e+00,1.598125e+04,1.849681e-01,9.283235e-01,9.284464e-01,1.300063e-03,7.596735e-08,2.994088e+01,-8.772335e-02,3.002860e+01,3.225941e+01,1.700000e+02
5.361192e+05,6.205084e+00,1.599125e+04,1.850839e-01,9.283163e-01,9.284471e-01,1.300823e-03,7.595190e-08,2.994199e+01,-8.746846e-02,3.002946e+01,3.226084e+01,1.700000e+02
5.361292e+05,6.205200e+00,1.600125e+04,1.851996e-01,9.283092e-01,9.284478e-01,1.301583e-03,7.593645e-08,2.994311e+01,-8.721356e-02,3.003032e+01,3.226227e+01,1.700000e+02
5.361392e+05,6.205315e+00,1.601125e+04,1.853154e-01,9.283020e-01,9.284485e-01,1.302342e-03,7.592101e-08,2.994422e+01,-8.695867e-02,3.003118e+01,3.226369e+01,1.700000e+02
5.361493e+05,6.205431e+00,1.602125e+04,1.854311e-01,9.282949e-01,9.284492e-01,1.303101e-03,7.590557e-08,2.994533e+01,-8.670377e-02,3.003204e+01,3.226512e+01,1.700000e+02
5.361593e+05,6.205547e+00,1.603125e+04,1.855469e-01,9.282877e-01,9.284499e-01,1.303860e-03,7.589014e-08,2.994644e+01,-8.644888e-02,3.003289e+01,3.226655e+01,1.700000e+02
5.361693e+05,6.205663e+00,1.604125e+04,1.856626e-01,9.282806e-01,9.284506e-01,1.304619e-03,7.587472e-08,2.994756e+01,-8.619398e-02,3.003375e+01,3.226798e+01,1.700000e+02
5.361793e+05,6.205778e+00,1.605125e+04,1.857784e-01,9.282734e-01,9.284513e-01,1.305378e-03,7.585930e-08,2.994867e+01,-8.593909e-02,3.003461e+01,3.226941e+01,1.700000e+02
5.361893e+05,6.205894e+00,1.606125e+04,1.858941e-01,9.282663e-01,9.284521e-01,1.306136e-03,7.584388e-08,2.994978e+01,-8.568419e-02,3.003547e+01,3.227084e+01,1.700000e+02
5.361993e+05,6.206010e+00,1.607125e+04,1.860099e-01,9.282591e-01,9.284528e-01,1.306895e-03,7.582847e-08,2.995090e+01,-8.542930e-02,3.003633e+01,3.227227e+01,1.700000e+02
5.362093e+05,6.206126e+00,1.608125e+04,1.861256e-01,9.282520e-01,9.284535e-01,1.307653e-03,7.581307e-08,2.995201e+01,-8.517440e-02,3.003719e+01,3.227370e+01,1.700000e+02
5.362193e+05,6.206241e+00,1.609126e+04,1.862414e-01,9.282448e-01,9.284542e-01,1.308411e-03,7.579767e-08,2.995312e+01,-8.491951e-02,3.003804e+01,3.227512e+01,1.700000e+02
5.362293e+05,6.206357e+00,1.610126e+04,1.863571e-01,9.282377e-01,9.284549e-01,1.309169e-03,7.578227e-08,2.995424e+01,-8.466461e-02,3.003890e+01,3.227655e+01,1.700000e+02
5.362393e+05,6.206473e+00,1.611126e+04,1.864729e-01,9.282305e-01,9.284556e-01,1.309927e-03,7.576689e-08,2.995535e+01,-8.440972e-02,3.003976e+01,3.227798e+01,1.700000e+02
5.362493e+05,6.206589e+00,1.612126e+04,1.865886e-01,9.282234e-01,9.284563e-01,1.310685e-03,7.575150e-08,2.995646e+01,-8.415482e-02,3.004062e+01,3.227941e+01,1.700000e+02
5.362593e+05,6.206704e+00,1.613126e+04,1.867044e-01,9.282162e-01,9.284570e-01,1.311442e-03,7.573613e-08,2.995758e+01,-8.389992e-02,3.004148e+01,3.228084e+01,1.700000e+02
5.362693e+05,6.206820e+00,1.614126e+04,1.868201e-01,9.282091e-01,9.284577e-01,1.312199e-03,7.572075e-08,2.995869e+01,-8.364503e-02,3.004233e+01,3.228227e+01,1.700000e+02
5.362793e+05,6.206936e+00,1.615126e+04,1.869359e-01,9.282019e-01,9.284584e-01,1.312957e-03,7.570539e-08,2.995980e+01,-8.339013e-02,3.004319e+01,3.228370e+01,1.700000e+02
5.362893e+05,6.207052e+00,1.616126e+04,1.870516e-01,9.281948e-01,9.284591e-01,1.313714e-03,7.569003e-08,2.996092e+01,-8.313524e-02,3.004405e+01,3.228513e+01,1.700000e+02
5.362993e+05,6.207167e+00,1.617126e+04,1.871674e-01,9.281887e-01,9.284598e-01,1.314470e-03,7.567467e-08,2.996190e+01,-8.291862e-02,3.004482e+01,3.228638e+01,1.700000e+02
5.363093e+05,6.207283e+00,1.618126e+04,1.872831e-01,9.281887e-01,9.284605e-01,1.315227e-03,7.565932e-08,2.996216e+01,-8.291862e-02,3.004508e+01,3.228666e+01,1.700000e+02
5.363193e+05,6.207399e+00,1.619126e+04,1.873989e-01,9.281887e-01,9.284612e-01,1.315984e-03,7.564397e-08,2.996242e+01,-8.291862e-02,3.004533e+01,3.228694e+01,1.700000e+02
5.363293e+05,6.207515e+00,1.620126e+04,1.875146e-01,9.281887e-01,9.284619e-01,1.316740e-03,7.562863e-08,2.996267e+01,-8.291862e-02,3.004559e+01,3.228721e+01,1.700000e+02
5.363393e+05,6.207630e+00,1.621126e+04,1.876304e-01,9.281887e-01,9.284626e-01,1.317496e-03,7.561330e-08,2.996293e+01,-8.291862e-02,3.004585e+01,3.228749e+01,1.700000e+02
5.363493e+05,6.207746e+00,1.622127e+04,1.877461e-01,9.281887e-01,9.284633e-01,1.318253e-03,7.559797e-08,2.996319e+01,-8.291862e-02,3.004611e+01,3.228777e+01,1.700000e+02
5.363593e+05,6.207862e+00,1.623127e+04,1.878619e-01,9.281887e-01,9.284640e-01,1.319009e-03,7.558265e-08,2.996345e+01,-8.291862e-02,3.004637e+01,3.228805e+01,1.700000e+02
5.363693e+05,6.207978e+00,1.624127e+04,1.879776e-01,9.281887e-01,9.284647e-01,1.319764e-03,7.556733e-08,2.996371e+01,-8.291862e-02,3.004662e+01,3.228833e+01,1.700000e+02
5.363793e+05,6.208093e+00,1.625127e+04,1.880934e-01,9.281887e-01,9.284654e-01,1.320520e-03,7.555201e-08,2.996396e+01,-8.291862e-02,3.004688e+01,3.228860e+01,1.700000e+02
5.363893e+05,6.208209e+00,1.626127e+04,1.882091e-01,9.281887e-01,9.284661e-01,1.321276e-03,7.553671e-08,2.996422e+01,-8.291862e-02,3.004714e+01,3.228888e+01,1.700000e+02
5.363993e+05,6.208325e+00,1.627127e+04,1.883249e-01,9.281887e-01,9.284668e-01,1.322031e-03,7.552140e-08,2.996448e+01,-8.291862e-02,3.004740e+01,3.228916e+01,1.700000e+02
5.364093e+05,6.208441e+00,1.628127e+04,1.884406e-01,9.281887e-01,9.284675e-01,1.322786e-03,7.550611e-08,2.996474e+01,-8.291862e-02,3.004765e+01,3.228944e+01,1.700000e+02
5.364193e+05,6.208556e+00,1.629127e+04,1.885564e-01,9.281887e-01,9.284682e-01,1.323541e-03,7.549082e-08,2.996499e+01,-8.291862e-02,3.004791e+01,3.228971e+01,1.700000e+02
5.364293e+05,6.208672e+00,1.630127e+04,1.886721e-01,9.281887e-01,9.284689e-01,1.324296e-03,7.547553e-08,2.996525e+01,-8.291862e-02,3.004817e+01,3.228999e+01,1.700000e+02
5.364393e+05,6.208788e+00,1.631127e+04,1.887879e-01,9.281887e-01,9.284696e-01,1.325051e-03,7.546025e-08,2.996551e+01,-8.291862e-02,3.004843e+01,3.229027e+01,1.700000e+02
5.364493e+05,6.208904e+00,1.632127e+04,1.889036e-01,9.281887e-01,9.284703e-01,1.325805e-03,7.544497e-08,2.996577e+01,-8.291862e-02,3.004869e+01,3.229055e+01,1.700000e+02
5.364593e+05,6.209019e+00,1.633127e+04,1.890194e-01,9.281887e-01,9.284710e-01,1.326560e-03,7.542970e-08,2.996603e+01,-8.291862e-02,3.004894e+01,3.229083e+01,1.700000e+02
5.364693e+05,6.209135e+00,1.634128e+04,1.891351e-01,9.281887e-01,9.284717e-01,1.327314e-03,7.541444e-08,2.996628e+01,-8.291862e-02,3.004920e+01,3.229110e+01,1.700000e+02
5.364793e+05,6.209251e+00,1.635128e+04,1.892509e-01,9.281887e-01,9.284724e-01,1.328068e-03,7.539918e-08,2.996654e+01,-8.291862e-02,3.004946e+01,3.229138e+01,1.700000e+02
5.364893e+05,6.209367e+00,1.636128e+04,1.893666e-01,9.281887e-01,9.284731e-01,1.328822e-03,7.538392e-08,2.996680e+01,-8.291862e-02,3.004972e+01,3.229166e+01,1.700000e+02
5.364993e+05,6.209482e+00,1.637128e+04,1.894824e-01,9.281887e-01,9.284738e-01,1.329576e-03,7.536867e-08,2.996706e+01,-8.291862e-02,3.004997e+01,3.229194e+01,1.700000e+02
5.365093e+05,6.209598e+00,1.638128e+04,1.895981e-01,9.281887e-01,9.284745e-01,1.330330e-03,7.535343e-08,2.996731e+01,-8.291862e-02,3.005023e+01,3.229221e+01,1.700000e+02
5.365193e+05,6.209714e+00,1.639128e+04,1.897139e-01,9.281887e-01,9.284752e-01,1.331083e-03,7.533819e-08,2.996757e+01,-8.291862e-02,3.005049e+01,3.229249e+01,1.700000e+02
5.365293e+05,6.209830e+00,1.640128e+04,1.898296e-01,9.281887e-01,9.284759e-01,1.331837e-03,7.532296e-08,2.996783e+01,-8.291862e-02,3.005075e+01,3.229277e+01,1.700000e+02
5.365393e+05,6.209945e+00,1.641128e+04,1.899454e-01,9.281879e-01,9.284766e-01,1.332590e-03,7.530773e-08,2.996809e+01,-8.291862e-02,3.005101e+01,3.229308e+01,1.700000e+02
