Repository: brandonlampe/CS_Data

# Repository for Crushed Salt Data
**Grant No: 456417**

This is a work in progress!

## Repository Content

### Directory Names
A uniform namining structure still in progress, but in general directories are named according to the following:
 - Names contain no spaces, a single underscore "_" will be used as a file name seperator.
 - Files are for the Crushed Salt Project (CSP); therefore, the first three charaters of each file are "CSP".
 - Folders are organized by which frame the test was performed on i.e., A2 or A3.
 - The fifth and sixth charaters of each file name will therefore be "A" followed by the frame number.

File: UNM_WP_HY_175_09/IscoMeasurements/STAGE07/CREEP_FIT/175_09_STAGE07_CREEP_OUT.csv (part 8 of 33)
Analysis by Brandon Lampe, performed on: 2016/07/06 13:19:08
Experimental results below begin at: 2016/04/14 09:54:5
Duration (sec),Duration (day),Elapsed Time (sec),Elapsed Time (day),Interpolated Fractional Density,Fit to Fractional Density,Fit to Volume Strain,Fit to Volume Strain Rate (1/sec),Confining Pressure (MPa),Pore Pressure (MPa),Terzaghi Pressure (MPa),Solid Pressure (MPa),Temperature (C))
5.365493e+05,6.210061e+00,1.642128e+04,1.900611e-01,9.281868e-01,9.284773e-01,1.333343e-03,7.529251e-08,2.996821e+01,-8.291862e-02,3.005113e+01,3.229324e+01,1.699989e+02
5.365593e+05,6.210177e+00,1.643128e+04,1.901769e-01,9.281915e-01,9.284780e-01,1.334096e-03,7.527729e-08,2.996795e+01,-8.291862e-02,3.005087e+01,3.229280e+01,1.699950e+02
5.365693e+05,6.210293e+00,1.644128e+04,1.902926e-01,9.281962e-01,9.284787e-01,1.334848e-03,7.526208e-08,2.996770e+01,-8.291862e-02,3.005062e+01,3.229237e+01,1.699910e+02
5.365793e+05,6.210408e+00,1.645128e+04,1.904084e-01,9.282009e-01,9.284794e-01,1.335601e-03,7.524687e-08,2.996744e+01,-8.291862e-02,3.005036e+01,3.229193e+01,1.699870e+02
5.365893e+05,6.210524e+00,1.646128e+04,1.905241e-01,9.282055e-01,9.284801e-01,1.336353e-03,7.523167e-08,2.996719e+01,-8.291862e-02,3.005011e+01,3.229149e+01,1.699830e+02
5.365993e+05,6.210640e+00,1.647129e+04,1.906399e-01,9.282102e-01,9.284808e-01,1.337106e-03,7.521647e-08,2.996693e+01,-8.291862e-02,3.004985e+01,3.229105e+01,1.699790e+02
5.366093e+05,6.210756e+00,1.648129e+04,1.907556e-01,9.282149e-01,9.284815e-01,1.337858e-03,7.520128e-08,2.996668e+01,-8.291862e-02,3.004960e+01,3.229061e+01,1.699751e+02
5.366193e+05,6.210871e+00,1.649129e+04,1.908714e-01,9.282196e-01,9.284822e-01,1.338610e-03,7.518610e-08,2.996642e+01,-8.291862e-02,3.004934e+01,3.229018e+01,1.699711e+02
5.366293e+05,6.210987e+00,1.650129e+04,1.909871e-01,9.282243e-01,9.284829e-01,1.339362e-03,7.517092e-08,2.996617e+01,-8.291862e-02,3.004908e+01,3.228974e+01,1.699671e+02
5.366393e+05,6.211103e+00,1.651129e+04,1.911029e-01,9.282290e-01,9.284836e-01,1.340113e-03,7.515574e-08,2.996591e+01,-8.291862e-02,3.004883e+01,3.228930e+01,1.699631e+02
5.366493e+05,6.211219e+00,1.652129e+04,1.912186e-01,9.282336e-01,9.284843e-01,1.340865e-03,7.514057e-08,2.996566e+01,-8.291862e-02,3.004857e+01,3.228886e+01,1.699592e+02
5.366593e+05,6.211334e+00,1.653129e+04,1.913344e-01,9.282383e-01,9.284850e-01,1.341616e-03,7.512541e-08,2.996540e+01,-8.291862e-02,3.004832e+01,3.228842e+01,1.699552e+02
5.366693e+05,6.211450e+00,1.654129e+04,1.914501e-01,9.282430e-01,9.284857e-01,1.342368e-03,7.511025e-08,2.996515e+01,-8.291862e-02,3.004806e+01,3.228798e+01,1.699512e+02
5.366793e+05,6.211566e+00,1.655129e+04,1.915659e-01,9.282477e-01,9.284864e-01,1.343119e-03,7.509509e-08,2.996489e+01,-8.291862e-02,3.004781e+01,3.228755e+01,1.699472e+02
5.366893e+05,6.211682e+00,1.656129e+04,1.916816e-01,9.282524e-01,9.284871e-01,1.343870e-03,7.507994e-08,2.996464e+01,-8.291862e-02,3.004755e+01,3.228711e+01,1.699432e+02
5.366993e+05,6.211797e+00,1.657129e+04,1.917974e-01,9.282571e-01,9.284878e-01,1.344620e-03,7.506480e-08,2.996438e+01,-8.291862e-02,3.004730e+01,3.228667e+01,1.699393e+02
5.367093e+05,6.211913e+00,1.658129e+04,1.919131e-01,9.282618e-01,9.284885e-01,1.345371e-03,7.504966e-08,2.996413e+01,-8.291862e-02,3.004704e+01,3.228623e+01,1.699353e+02
5.367193e+05,6.212029e+00,1.659129e+04,1.920289e-01,9.282664e-01,9.284892e-01,1.346122e-03,7.503453e-08,2.996387e+01,-8.291862e-02,3.004679e+01,3.228579e+01,1.699313e+02
5.367293e+05,6.212145e+00,1.660130e+04,1.921446e-01,9.282711e-01,9.284899e-01,1.346872e-03,7.501940e-08,2.996362e+01,-8.291862e-02,3.004653e+01,3.228535e+01,1.699273e+02
5.367393e+05,6.212260e+00,1.661130e+04,1.922604e-01,9.282758e-01,9.284906e-01,1.347622e-03,7.500428e-08,2.996336e+01,-8.291862e-02,3.004628e+01,3.228492e+01,1.699234e+02
5.367493e+05,6.212376e+00,1.662130e+04,1.923761e-01,9.282805e-01,9.284913e-01,1.348372e-03,7.498916e-08,2.996310e+01,-8.291862e-02,3.004602e+01,3.228448e+01,1.699194e+02
5.367593e+05,6.212492e+00,1.663130e+04,1.924919e-01,9.282852e-01,9.284920e-01,1.349122e-03,7.497405e-08,2.996285e+01,-8.291862e-02,3.004577e+01,3.228404e+01,1.699154e+02
5.367693e+05,6.212608e+00,1.664130e+04,1.926076e-01,9.282899e-01,9.284927e-01,1.349872e-03,7.495894e-08,2.996259e+01,-8.291862e-02,3.004551e+01,3.228360e+01,1.699114e+02
5.367793e+05,6.212723e+00,1.665130e+04,1.927234e-01,9.282946e-01,9.284934e-01,1.350621e-03,7.494384e-08,2.996234e+01,-8.291862e-02,3.004526e+01,3.228316e+01,1.699074e+02
5.367893e+05,6.212839e+00,1.666130e+04,1.928391e-01,9.283001e-01,9.284941e-01,1.351371e-03,7.492874e-08,2.996208e+01,-8.291862e-02,3.004500e+01,3.228270e+01,1.699035e+02
5.367993e+05,6.212955e+00,1.667130e+04,1.929549e-01,9.283110e-01,9.284947e-01,1.352120e-03,7.491365e-08,2.996196e+01,-8.295137e-02,3.004491e+01,3.228218e+01,1.699005e+02
5.368093e+05,6.213071e+00,1.668130e+04,1.930706e-01,9.283214e-01,9.284954e-01,1.352869e-03,7.489857e-08,2.996273e+01,-8.320626e-02,3.004594e+01,3.228267e+01,1.699045e+02
5.368193e+05,6.213186e+00,1.669130e+04,1.931864e-01,9.283318e-01,9.284961e-01,1.353618e-03,7.488349e-08,2.996350e+01,-8.346116e-02,3.004696e+01,3.228316e+01,1.699085e+02
5.368293e+05,6.213302e+00,1.670130e+04,1.933021e-01,9.283422e-01,9.284968e-01,1.354367e-03,7.486841e-08,2.996427e+01,-8.371605e-02,3.004799e+01,3.228365e+01,1.699125e+02
5.368393e+05,6.213418e+00,1.671130e+04,1.934179e-01,9.283526e-01,9.284975e-01,1.355116e-03,7.485334e-08,2.996504e+01,-8.397095e-02,3.004901e+01,3.228414e+01,1.699165e+02
5.368493e+05,6.213534e+00,1.672130e+04,1.935336e-01,9.283629e-01,9.284982e-01,1.355864e-03,7.483828e-08,2.996581e+01,-8.422584e-02,3.005004e+01,3.228462e+01,1.699205e+02
5.368593e+05,6.213649e+00,1.673131e+04,1.936494e-01,9.283733e-01,9.284989e-01,1.356612e-03,7.482322e-08,2.996658e+01,-8.448074e-02,3.005107e+01,3.228511e+01,1.699245e+02
5.368693e+05,6.213765e+00,1.674131e+04,1.937651e-01,9.283837e-01,9.284996e-01,1.357361e-03,7.480816e-08,2.996736e+01,-8.473563e-02,3.005209e+01,3.228560e+01,1.699286e+02
5.368793e+05,6.213881e+00,1.675131e+04,1.938809e-01,9.283941e-01,9.285003e-01,1.358109e-03,7.479311e-08,2.996813e+01,-8.499053e-02,3.005312e+01,3.228609e+01,1.699326e+02
5.368893e+05,6.213997e+00,1.676131e+04,1.939966e-01,9.284045e-01,9.285010e-01,1.358857e-03,7.477807e-08,2.996890e+01,-8.524543e-02,3.005414e+01,3.228657e+01,1.699366e+02
5.368993e+05,6.214112e+00,1.677131e+04,1.941124e-01,9.284148e-01,9.285017e-01,1.359604e-03,7.476303e-08,2.996967e+01,-8.550032e-02,3.005517e+01,3.228706e+01,1.699406e+02
5.369093e+05,6.214228e+00,1.678131e+04,1.942281e-01,9.284252e-01,9.285024e-01,1.360352e-03,7.474799e-08,2.997044e+01,-8.575522e-02,3.005619e+01,3.228755e+01,1.699446e+02
5.369193e+05,6.214344e+00,1.679131e+04,1.943439e-01,9.284356e-01,9.285031e-01,1.361099e-03,7.473297e-08,2.997121e+01,-8.601011e-02,3.005722e+01,3.228804e+01,1.699486e+02
5.369293e+05,6.214460e+00,1.680131e+04,1.944596e-01,9.284460e-01,9.285038e-01,1.361847e-03,7.471794e-08,2.997198e+01,-8.626501e-02,3.005824e+01,3.228853e+01,1.699526e+02
5.369393e+05,6.214575e+00,1.681131e+04,1.945754e-01,9.284564e-01,9.285045e-01,1.362594e-03,7.470292e-08,2.997275e+01,-8.651990e-02,3.005927e+01,3.228901e+01,1.699566e+02
5.369493e+05,6.214691e+00,1.682131e+04,1.946911e-01,9.284667e-01,9.285052e-01,1.363341e-03,7.468791e-08,2.997352e+01,-8.677480e-02,3.006030e+01,3.228950e+01,1.699606e+02
5.369593e+05,6.214807e+00,1.683131e+04,1.948069e-01,9.284771e-01,9.285059e-01,1.364088e-03,7.467290e-08,2.997429e+01,-8.702969e-02,3.006132e+01,3.228999e+01,1.699646e+02
5.369693e+05,6.214923e+00,1.684131e+04,1.949226e-01,9.284875e-01,9.285066e-01,1.364835e-03,7.465790e-08,2.997506e+01,-8.728459e-02,3.006235e+01,3.229048e+01,1.699686e+02
5.369793e+05,6.215038e+00,1.685131e+04,1.950384e-01,9.284979e-01,9.285072e-01,1.365581e-03,7.464290e-08,2.997583e+01,-8.753948e-02,3.006337e+01,3.229096e+01,1.699726e+02
5.369893e+05,6.215154e+00,1.686132e+04,1.951541e-01,9.285083e-01,9.285079e-01,1.366327e-03,7.462791e-08,2.997660e+01,-8.779438e-02,3.006440e+01,3.229145e+01,1.699766e+02
5.369993e+05,6.215270e+00,1.687132e+04,1.952699e-01,9.285186e-01,9.285086e-01,1.367074e-03,7.461292e-08,2.997737e+01,-8.804927e-02,3.006542e+01,3.229194e+01,1.699806e+02
5.370093e+05,6.215386e+00,1.688132e+04,1.953856e-01,9.285290e-01,9.285093e-01,1.367820e-03,7.459794e-08,2.997814e+01,-8.830417e-02,3.006645e+01,3.229243e+01,1.699846e+02
5.370193e+05,6.215501e+00,1.689132e+04,1.955014e-01,9.285394e-01,9.285100e-01,1.368566e-03,7.458297e-08,2.997892e+01,-8.855906e-02,3.006747e+01,3.229291e+01,1.699886e+02
5.370293e+05,6.215617e+00,1.690132e+04,1.956171e-01,9.285498e-01,9.285107e-01,1.369312e-03,7.456799e-08,2.997969e+01,-8.881396e-02,3.006850e+01,3.229340e+01,1.699926e+02
5.370393e+05,6.215733e+00,1.691132e+04,1.957329e-01,9.285597e-01,9.285114e-01,1.370057e-03,7.455303e-08,2.998046e+01,-8.906886e-02,3.006953e+01,3.229391e+01,1.699966e+02
5.370493e+05,6.215849e+00,1.692132e+04,1.958486e-01,9.285641e-01,9.285121e-01,1.370803e-03,7.453807e-08,2.998094e+01,-8.928276e-02,3.007022e+01,3.229429e+01,1.700000e+02
5.370593e+05,6.215964e+00,1.693132e+04,1.959644e-01,9.285545e-01,9.285128e-01,1.371548e-03,7.452311e-08,2.997991e+01,-8.928276e-02,3.006920e+01,3.229352e+01,1.700000e+02
5.370693e+05,6.216080e+00,1.694132e+04,1.960801e-01,9.285449e-01,9.285135e-01,1.372293e-03,7.450816e-08,2.997889e+01,-8.928276e-02,3.006817e+01,3.229275e+01,1.700000e+02
5.370793e+05,6.216196e+00,1.695132e+04,1.961959e-01,9.285353e-01,9.285142e-01,1.373038e-03,7.449321e-08,2.997787e+01,-8.928276e-02,3.006715e+01,3.229198e+01,1.700000e+02
5.370893e+05,6.216312e+00,1.696132e+04,1.963116e-01,9.285257e-01,9.285149e-01,1.373783e-03,7.447827e-08,2.997684e+01,-8.928276e-02,3.006613e+01,3.229122e+01,1.700000e+02
5.370993e+05,6.216427e+00,1.697132e+04,1.964274e-01,9.285161e-01,9.285156e-01,1.374528e-03,7.446334e-08,2.997582e+01,-8.928276e-02,3.006510e+01,3.229045e+01,1.700000e+02
5.371093e+05,6.216543e+00,1.698133e+04,1.965431e-01,9.285065e-01,9.285162e-01,1.375273e-03,7.444841e-08,2.997479e+01,-8.928276e-02,3.006408e+01,3.228968e+01,1.700000e+02
5.371193e+05,6.216659e+00,1.699133e+04,1.966589e-01,9.284969e-01,9.285169e-01,1.376017e-03,7.443348e-08,2.997377e+01,-8.928276e-02,3.006305e+01,3.228891e+01,1.700000e+02
5.371293e+05,6.216775e+00,1.700133e+04,1.967746e-01,9.284873e-01,9.285176e-01,1.376762e-03,7.441856e-08,2.997275e+01,-8.928276e-02,3.006203e+01,3.228814e+01,1.700000e+02
5.371393e+05,6.216890e+00,1.701133e+04,1.968904e-01,9.284777e-01,9.285183e-01,1.377506e-03,7.440365e-08,2.997172e+01,-8.928276e-02,3.006101e+01,3.228738e+01,1.700000e+02
5.371493e+05,6.217006e+00,1.702133e+04,1.970061e-01,9.284681e-01,9.285190e-01,1.378250e-03,7.438874e-08,2.997070e+01,-8.928276e-02,3.005998e+01,3.228661e+01,1.700000e+02
5.371593e+05,6.217122e+00,1.703133e+04,1.971219e-01,9.284585e-01,9.285197e-01,1.378994e-03,7.437383e-08,2.996967e+01,-8.928276e-02,3.005896e+01,3.228584e+01,1.700000e+02
5.371693e+05,6.217238e+00,1.704133e+04,1.972376e-01,9.284489e-01,9.285204e-01,1.379737e-03,7.435893e-08,2.996865e+01,-8.928276e-02,3.005793e+01,3.228507e+01,1.700000e+02
5.371793e+05,6.217353e+00,1.705133e+04,1.973534e-01,9.284393e-01,9.285211e-01,1.380481e-03,7.434404e-08,2.996763e+01,-8.928276e-02,3.005691e+01,3.228430e+01,1.700000e+02
5.371893e+05,6.217469e+00,1.706133e+04,1.974691e-01,9.284297e-01,9.285218e-01,1.381224e-03,7.432915e-08,2.996660e+01,-8.928276e-02,3.005589e+01,3.228354e+01,1.700000e+02
5.371993e+05,6.217585e+00,1.707133e+04,1.975849e-01,9.284201e-01,9.285225e-01,1.381968e-03,7.431427e-08,2.996558e+01,-8.928276e-02,3.005486e+01,3.228277e+01,1.700000e+02
5.372093e+05,6.217701e+00,1.708133e+04,1.977006e-01,9.284105e-01,9.285231e-01,1.382711e-03,7.429939e-08,2.996455e+01,-8.928276e-02,3.005384e+01,3.228200e+01,1.700000e+02
5.372193e+05,6.217816e+00,1.709133e+04,1.978164e-01,9.284009e-01,9.285238e-01,1.383454e-03,7.428451e-08,2.996353e+01,-8.928276e-02,3.005281e+01,3.228123e+01,1.700000e+02
5.372293e+05,6.217932e+00,1.710133e+04,1.979321e-01,9.283913e-01,9.285245e-01,1.384197e-03,7.426964e-08,2.996251e+01,-8.928276e-02,3.005179e+01,3.228046e+01,1.700000e+02
5.372393e+05,6.218048e+00,1.711134e+04,1.980479e-01,9.283817e-01,9.285252e-01,1.384939e-03,7.425478e-08,2.996148e+01,-8.928276e-02,3.005077e+01,3.227969e+01,1.700000e+02
5.372493e+05,6.218164e+00,1.712134e+04,1.981636e-01,9.283721e-01,9.285259e-01,1.385682e-03,7.423992e-08,2.996046e+01,-8.928276e-02,3.004974e+01,3.227893e+01,1.700000e+02
5.372593e+05,6.218279e+00,1.713134e+04,1.982794e-01,9.283625e-01,9.285266e-01,1.386424e-03,7.422507e-08,2.995943e+01,-8.928276e-02,3.004872e+01,3.227816e+01,1.700000e+02
5.372693e+05,6.218395e+00,1.714134e+04,1.983951e-01,9.283529e-01,9.285273e-01,1.387166e-03,7.421022e-08,2.995841e+01,-8.928276e-02,3.004769e+01,3.227739e+01,1.700000e+02
5.372793e+05,6.218511e+00,1.715134e+04,1.985109e-01,9.283433e-01,9.285280e-01,1.387908e-03,7.419538e-08,2.995739e+01,-8.928276e-02,3.004667e+01,3.227662e+01,1.700000e+02
5.372893e+05,6.218627e+00,1.716134e+04,1.986266e-01,9.283333e-01,9.285287e-01,1.388650e-03,7.418054e-08,2.995636e+01,-8.928276e-02,3.004565e+01,3.227587e+01,1.700000e+02
5.372993e+05,6.218742e+00,1.717134e+04,1.987424e-01,9.283215e-01,9.285294e-01,1.389392e-03,7.416570e-08,2.995536e+01,-8.925554e-02,3.004461e+01,3.227519e+01,1.699996e+02
5.373093e+05,6.218858e+00,1.718134e+04,1.988581e-01,9.283183e-01,9.285300e-01,1.390134e-03,7.415088e-08,2.995450e+01,-8.900065e-02,3.004350e+01,3.227436e+01,1.699956e+02
5.373193e+05,6.218974e+00,1.719134e+04,1.989739e-01,9.283151e-01,9.285307e-01,1.390875e-03,7.413605e-08,2.995364e+01,-8.874575e-02,3.004239e+01,3.227353e+01,1.699916e+02
5.373293e+05,6.219090e+00,1.720134e+04,1.990896e-01,9.283119e-01,9.285314e-01,1.391617e-03,7.412124e-08,2.995279e+01,-8.849086e-02,3.004128e+01,3.227270e+01,1.699876e+02
5.373393e+05,6.219205e+00,1.721134e+04,1.992054e-01,9.283086e-01,9.285321e-01,1.392358e-03,7.410642e-08,2.995193e+01,-8.823596e-02,3.004017e+01,3.227187e+01,1.699836e+02
5.373493e+05,6.219321e+00,1.722134e+04,1.993211e-01,9.283054e-01,9.285328e-01,1.393099e-03,7.409162e-08,2.995108e+01,-8.798107e-02,3.003906e+01,3.227104e+01,1.699795e+02
5.373593e+05,6.219437e+00,1.723134e+04,1.994369e-01,9.283022e-01,9.285335e-01,1.393840e-03,7.407681e-08,2.995022e+01,-8.772617e-02,3.003795e+01,3.227021e+01,1.699755e+02
5.373693e+05,6.219553e+00,1.724135e+04,1.995526e-01,9.282989e-01,9.285342e-01,1.394581e-03,7.406202e-08,2.994936e+01,-8.747127e-02,3.003683e+01,3.226938e+01,1.699715e+02
5.373793e+05,6.219668e+00,1.725135e+04,1.996684e-01,9.282957e-01,9.285349e-01,1.395321e-03,7.404722e-08,2.994851e+01,-8.721638e-02,3.003572e+01,3.226855e+01,1.699675e+02
5.373893e+05,6.219784e+00,1.726135e+04,1.997841e-01,9.282925e-01,9.285355e-01,1.396062e-03,7.403244e-08,2.994765e+01,-8.696148e-02,3.003461e+01,3.226772e+01,1.699635e+02
5.373993e+05,6.219900e+00,1.727135e+04,1.998999e-01,9.282893e-01,9.285362e-01,1.396802e-03,7.401765e-08,2.994679e+01,-8.670659e-02,3.003350e+01,3.226689e+01,1.699595e+02
5.374093e+05,6.220016e+00,1.728135e+04,2.000156e-01,9.282860e-01,9.285369e-01,1.397542e-03,7.400288e-08,2.994594e+01,-8.645169e-02,3.003239e+01,3.226606e+01,1.699555e+02
5.374193e+05,6.220131e+00,1.729135e+04,2.001314e-01,9.282828e-01,9.285376e-01,1.398282e-03,7.398810e-08,2.994508e+01,-8.619680e-02,3.003128e+01,3.226524e+01,1.699515e+02
5.374293e+05,6.220247e+00,1.730135e+04,2.002471e-01,9.282796e-01,9.285383e-01,1.399022e-03,7.397334e-08,2.994423e+01,-8.594190e-02,3.003017e+01,3.226441e+01,1.699475e+02
5.374394e+05,6.220363e+00,1.731135e+04,2.003629e-01,9.282764e-01,9.285390e-01,1.399762e-03,7.395858e-08,2.994337e+01,-8.568701e-02,3.002906e+01,3.226358e+01,1.699435e+02
5.374494e+05,6.220479e+00,1.732135e+04,2.004786e-01,9.282731e-01,9.285397e-01,1.400501e-03,7.394382e-08,2.994251e+01,-8.543211e-02,3.002794e+01,3.226275e+01,1.699395e+02
5.374594e+05,6.220594e+00,1.733135e+04,2.005944e-01,9.282699e-01,9.285404e-01,1.401241e-03,7.392907e-08,2.994166e+01,-8.517722e-02,3.002683e+01,3.226192e+01,1.699355e+02
5.374694e+05,6.220710e+00,1.734135e+04,2.007101e-01,9.282667e-01,9.285410e-01,1.401980e-03,7.391432e-08,2.994080e+01,-8.492232e-02,3.002572e+01,3.226109e+01,1.699315e+02
5.374794e+05,6.220826e+00,1.735135e+04,2.008259e-01,9.282634e-01,9.285417e-01,1.402719e-03,7.389958e-08,2.993994e+01,-8.466743e-02,3.002461e+01,3.226026e+01,1.699275e+02
5.374894e+05,6.220942e+00,1.736135e+04,2.009416e-01,9.282602e-01,9.285424e-01,1.403458e-03,7.388484e-08,2.993909e+01,-8.441253e-02,3.002350e+01,3.225943e+01,1.699235e+02
5.374994e+05,6.221057e+00,1.737136e+04,2.010574e-01,9.282570e-01,9.285431e-01,1.404197e-03,7.387011e-08,2.993823e+01,-8.415764e-02,3.002239e+01,3.225860e+01,1.699195e+02
5.375094e+05,6.221173e+00,1.738136e+04,2.011731e-01,9.282538e-01,9.285438e-01,1.404936e-03,7.385538e-08,2.993737e+01,-8.390274e-02,3.002128e+01,3.225777e+01,1.699155e+02
5.375194e+05,6.221289e+00,1.739136e+04,2.012889e-01,9.282505e-01,9.285445e-01,1.405674e-03,7.384066e-08,2.993652e+01,-8.364784e-02,3.002017e+01,3.225694e+01,1.699115e+02
5.375294e+05,6.221405e+00,1.740136e+04,2.014046e-01,9.282473e-01,9.285452e-01,1.406412e-03,7.382595e-08,2.993566e+01,-8.339295e-02,3.001906e+01,3.225611e+01,1.699075e+02
5.375394e+05,6.221520e+00,1.741136e+04,2.015204e-01,9.282441e-01,9.285458e-01,1.407151e-03,7.381123e-08,2.993481e+01,-8.313805e-02,3.001794e+01,3.225528e+01,1.699034e+02
5.375494e+05,6.221636e+00,1.742136e+04,2.016361e-01,9.282417e-01,9.285465e-01,1.407889e-03,7.379653e-08,2.993437e+01,-8.295408e-02,3.001732e+01,3.225488e+01,1.698994e+02
5.375594e+05,6.221752e+00,1.743136e+04,2.017519e-01,9.282442e-01,9.285472e-01,1.408627e-03,7.378183e-08,2.993651e+01,-8.320898e-02,3.001972e+01,3.225711e+01,1.698954e+02
5.375694e+05,6.221868e+00,1.744136e+04,2.018676e-01,9.282467e-01,9.285479e-01,1.409365e-03,7.376713e-08,2.993865e+01,-8.346387e-02,3.002211e+01,3.225935e+01,1.698914e+02
5.375794e+05,6.221983e+00,1.745136e+04,2.019834e-01,9.282492e-01,9.285486e-01,1.410102e-03,7.375244e-08,2.994079e+01,-8.371877e-02,3.002451e+01,3.226159e+01,1.698874e+02
5.375894e+05,6.222099e+00,1.746136e+04,2.020991e-01,9.282518e-01,9.285493e-01,1.410840e-03,7.373775e-08,2.994293e+01,-8.397366e-02,3.002690e+01,3.226383e+01,1.698834e+02
5.375994e+05,6.222215e+00,1.747136e+04,2.022149e-01,9.282543e-01,9.285500e-01,1.411577e-03,7.372307e-08,2.994507e+01,-8.422856e-02,3.002930e+01,3.226606e+01,1.698794e+02
5.376094e+05,6.222331e+00,1.748136e+04,2.023306e-01,9.282568e-01,9.285506e-01,1.412314e-03,7.370839e-08,2.994721e+01,-8.448345e-02,3.003169e+01,3.226830e+01,1.698754e+02
5.376194e+05,6.222446e+00,1.749136e+04,2.024464e-01,9.282594e-01,9.285513e-01,1.413051e-03,7.369372e-08,2.994935e+01,-8.473835e-02,3.003409e+01,3.227054e+01,1.698714e+02
5.376294e+05,6.222562e+00,1.750137e+04,2.025621e-01,9.282619e-01,9.285520e-01,1.413788e-03,7.367906e-08,2.995149e+01,-8.499325e-02,3.003649e+01,3.227278e+01,1.698674e+02
5.376394e+05,6.222678e+00,1.751137e+04,2.026779e-01,9.282644e-01,9.285527e-01,1.414525e-03,7.366440e-08,2.995363e+01,-8.524814e-02,3.003888e+01,3.227501e+01,1.698634e+02
5.376494e+05,6.222794e+00,1.752137e+04,2.027936e-01,9.282670e-01,9.285534e-01,1.415262e-03,7.364974e-08,2.995577e+01,-8.550304e-02,3.004128e+01,3.227725e+01,1.698594e+02
5.376594e+05,6.222909e+00,1.753137e+04,2.029094e-01,9.282695e-01,9.285541e-01,1.415998e-03,7.363509e-08,2.995791e+01,-8.575793e-02,3.004367e+01,3.227949e+01,1.698554e+02
5.376694e+05,6.223025e+00,1.754137e+04,2.030251e-01,9.282720e-01,9.285547e-01,1.416735e-03,7.362044e-08,2.996006e+01,-8.601283e-02,3.004607e+01,3.228173e+01,1.698514e+02
5.376794e+05,6.223141e+00,1.755137e+04,2.031409e-01,9.282746e-01,9.285554e-01,1.417471e-03,7.360580e-08,2.996220e+01,-8.626772e-02,3.004846e+01,3.228397e+01,1.698474e+02
5.376894e+05,6.223257e+00,1.756137e+04,2.032566e-01,9.282771e-01,9.285561e-01,1.418207e-03,7.359116e-08,2.996434e+01,-8.652262e-02,3.005086e+01,3.228620e+01,1.698434e+02
5.376994e+05,6.223372e+00,1.757137e+04,2.033724e-01,9.282796e-01,9.285568e-01,1.418943e-03,7.357653e-08,2.996648e+01,-8.677751e-02,3.005325e+01,3.228844e+01,1.698394e+02
5.377094e+05,6.223488e+00,1.758137e+04,2.034881e-01,9.282821e-01,9.285575e-01,1.419678e-03,7.356191e-08,2.996862e+01,-8.703241e-02,3.005565e+01,3.229068e+01,1.698354e+02
5.377194e+05,6.223604e+00,1.759137e+04,2.036038e-01,9.282847e-01,9.285582e-01,1.420414e-03,7.354728e-08,2.997076e+01,-8.728730e-02,3.005805e+01,3.229292e+01,1.698314e+02
5.377294e+05,6.223720e+00,1.760137e+04,2.037196e-01,9.282872e-01,9.285588e-01,1.421149e-03,7.353267e-08,2.997290e+01,-8.754220e-02,3.006044e+01,3.229515e+01,1.698273e+02
5.377394e+05,6.223835e+00,1.761137e+04,2.038353e-01,9.282897e-01,9.285595e-01,1.421885e-03,7.351806e-08,2.997504e+01,-8.779709e-02,3.006284e+01,3.229739e+01,1.698233e+02
5.377494e+05,6.223951e+00,1.762137e+04,2.039511e-01,9.282923e-01,9.285602e-01,1.422620e-03,7.350345e-08,2.997718e+01,-8.805199e-02,3.006523e+01,3.229963e+01,1.698193e+02
5.377594e+05,6.224067e+00,1.763138e+04,2.040668e-01,9.282948e-01,9.285609e-01,1.423355e-03,7.348885e-08,2.997932e+01,-8.830688e-02,3.006763e+01,3.230187e+01,1.698153e+02
5.377694e+05,6.224183e+00,1.764138e+04,2.041826e-01,9.282973e-01,9.285616e-01,1.424090e-03,7.347425e-08,2.998146e+01,-8.856178e-02,3.007002e+01,3.230410e+01,1.698113e+02
5.377794e+05,6.224298e+00,1.765138e+04,2.042983e-01,9.282999e-01,9.285623e-01,1.424825e-03,7.345966e-08,2.998360e+01,-8.881668e-02,3.007242e+01,3.230634e+01,1.698073e+02
5.377894e+05,6.224414e+00,1.766138e+04,2.044141e-01,9.283035e-01,9.285629e-01,1.425559e-03,7.344508e-08,2.998574e+01,-8.907157e-02,3.007482e+01,3.230854e+01,1.698033e+02
5.377994e+05,6.224530e+00,1.767138e+04,2.045298e-01,9.283130e-01,9.285636e-01,1.426294e-03,7.343049e-08,2.998739e+01,-8.928276e-02,3.007667e+01,3.230999e+01,1.698007e+02
5.378094e+05,6.224646e+00,1.768138e+04,2.046456e-01,9.283256e-01,9.285643e-01,1.427028e-03,7.341592e-08,2.998662e+01,-8.928276e-02,3.007590e+01,3.230873e+01,1.698047e+02
5.378194e+05,6.224761e+00,1.769138e+04,2.047613e-01,9.283381e-01,9.285650e-01,1.427762e-03,7.340135e-08,2.998585e+01,-8.928276e-02,3.007513e+01,3.230746e+01,1.698087e+02
5.378294e+05,6.224877e+00,1.770138e+04,2.048771e-01,9.283506e-01,9.285657e-01,1.428496e-03,7.338678e-08,2.998508e+01,-8.928276e-02,3.007436e+01,3.230620e+01,1.698127e+02
5.378394e+05,6.224993e+00,1.771138e+04,2.049928e-01,9.283632e-01,9.285663e-01,1.429230e-03,7.337222e-08,2.998431e+01,-8.928276e-02,3.007360e+01,3.230493e+01,1.698166e+02
5.378494e+05,6.225109e+00,1.772138e+04,2.051086e-01,9.283757e-01,9.285670e-01,1.429964e-03,7.335766e-08,2.998355e+01,-8.928276e-02,3.007283e+01,3.230367e+01,1.698206e+02
5.378594e+05,6.225224e+00,1.773138e+04,2.052243e-01,9.283882e-01,9.285677e-01,1.430697e-03,7.334311e-08,2.998278e+01,-8.928276e-02,3.007206e+01,3.230240e+01,1.698246e+02
5.378694e+05,6.225340e+00,1.774138e+04,2.053401e-01,9.284008e-01,9.285684e-01,1.431431e-03,7.332856e-08,2.998201e+01,-8.928276e-02,3.007129e+01,3.230114e+01,1.698286e+02
5.378794e+05,6.225456e+00,1.775139e+04,2.054558e-01,9.284133e-01,9.285691e-01,1.432164e-03,7.331402e-08,2.998124e+01,-8.928276e-02,3.007052e+01,3.229988e+01,1.698326e+02
5.378894e+05,6.225572e+00,1.776139e+04,2.055716e-01,9.284258e-01,9.285697e-01,1.432897e-03,7.329948e-08,2.998047e+01,-8.928276e-02,3.006976e+01,3.229861e+01,1.698366e+02
5.378994e+05,6.225687e+00,1.777139e+04,2.056873e-01,9.284383e-01,9.285704e-01,1.433630e-03,7.328495e-08,2.997971e+01,-8.928276e-02,3.006899e+01,3.229735e+01,1.698406e+02
5.379094e+05,6.225803e+00,1.778139e+04,2.058031e-01,9.284509e-01,9.285711e-01,1.434363e-03,7.327042e-08,2.997894e+01,-8.928276e-02,3.006822e+01,3.229608e+01,1.698446e+02
5.379194e+05,6.225919e+00,1.779139e+04,2.059188e-01,9.284634e-01,9.285718e-01,1.435095e-03,7.325590e-08,2.997817e+01,-8.928276e-02,3.006745e+01,3.229482e+01,1.698486e+02
5.379294e+05,6.226035e+00,1.780139e+04,2.060346e-01,9.284759e-01,9.285725e-01,1.435828e-03,7.324139e-08,2.997740e+01,-8.928276e-02,3.006668e+01,3.229355e+01,1.698526e+02
5.379394e+05,6.226150e+00,1.781139e+04,2.061503e-01,9.284885e-01,9.285732e-01,1.436560e-03,7.322687e-08,2.997663e+01,-8.928276e-02,3.006592e+01,3.229229e+01,1.698566e+02
5.379494e+05,6.226266e+00,1.782139e+04,2.062661e-01,9.285010e-01,9.285738e-01,1.437293e-03,7.321237e-08,2.997587e+01,-8.928276e-02,3.006515e+01,3.229103e+01,1.698606e+02
5.379594e+05,6.226382e+00,1.783139e+04,2.063818e-01,9.285135e-01,9.285745e-01,1.438025e-03,7.319786e-08,2.997510e+01,-8.928276e-02,3.006438e+01,3.228976e+01,1.698645e+02
5.379694e+05,6.226498e+00,1.784139e+04,2.064976e-01,9.285261e-01,9.285752e-01,1.438757e-03,7.318337e-08,2.997433e+01,-8.928276e-02,3.006361e+01,3.228850e+01,1.698685e+02
5.379794e+05,6.226613e+00,1.785139e+04,2.066133e-01,9.285386e-01,9.285759e-01,1.439489e-03,7.316887e-08,2.997356e+01,-8.928276e-02,3.006284e+01,3.228723e+01,1.698725e+02
5.379894e+05,6.226729e+00,1.786139e+04,2.067291e-01,9.285511e-01,9.285766e-01,1.440220e-03,7.315439e-08,2.997279e+01,-8.928276e-02,3.006208e+01,3.228597e+01,1.698765e+02
5.379994e+05,6.226845e+00,1.787139e+04,2.068448e-01,9.285637e-01,9.285772e-01,1.440952e-03,7.313990e-08,2.997203e+01,-8.928276e-02,3.006131e+01,3.228471e+01,1.698805e+02
5.380094e+05,6.226961e+00,1.788140e+04,2.069606e-01,9.285762e-01,9.285779e-01,1.441683e-03,7.312543e-08,2.997126e+01,-8.928276e-02,3.006054e+01,3.228344e+01,1.698845e+02
5.380194e+05,6.227076e+00,1.789140e+04,2.070763e-01,9.285887e-01,9.285786e-01,1.442414e-03,7.311095e-08,2.997049e+01,-8.928276e-02,3.005977e+01,3.228218e+01,1.698885e+02
5.380294e+05,6.227192e+00,1.790140e+04,2.071921e-01,9.286012e-01,9.285793e-01,1.443145e-03,7.309649e-08,2.996972e+01,-8.928276e-02,3.005900e+01,3.228091e+01,1.698925e+02
5.380394e+05,6.227308e+00,1.791140e+04,2.073078e-01,9.286134e-01,9.285799e-01,1.443876e-03,7.308202e-08,2.996895e+01,-8.928276e-02,3.005824e+01,3.227966e+01,1.698965e+02
5.380494e+05,6.227424e+00,1.792140e+04,2.074236e-01,9.286223e-01,9.285806e-01,1.444607e-03,7.306756e-08,2.996819e+01,-8.928276e-02,3.005747e+01,3.227852e+01,1.699000e+02
5.380594e+05,6.227539e+00,1.793140e+04,2.075393e-01,9.286281e-01,9.285813e-01,1.445338e-03,7.305311e-08,2.996741e+01,-8.928276e-02,3.005670e+01,3.227749e+01,1.699000e+02
5.380694e+05,6.227655e+00,1.794140e+04,2.076551e-01,9.286339e-01,9.285820e-01,1.446068e-03,7.303866e-08,2.996664e+01,-8.928276e-02,3.005593e+01,3.227646e+01,1.699000e+02
5.380794e+05,6.227771e+00,1.795140e+04,2.077708e-01,9.286396e-01,9.285827e-01,1.446799e-03,7.302422e-08,2.996587e+01,-8.928276e-02,3.005516e+01,3.227543e+01,1.699000e+02
5.380894e+05,6.227887e+00,1.796140e+04,2.078866e-01,9.286454e-01,9.285833e-01,1.447529e-03,7.300978e-08,2.996510e+01,-8.928276e-02,3.005439e+01,3.227440e+01,1.699000e+02
5.380994e+05,6.228002e+00,1.797140e+04,2.080023e-01,9.286511e-01,9.285840e-01,1.448259e-03,7.299535e-08,2.996433e+01,-8.928276e-02,3.005361e+01,3.227337e+01,1.699000e+02
5.381094e+05,6.228118e+00,1.798140e+04,2.081181e-01,9.286569e-01,9.285847e-01,1.448989e-03,7.298092e-08,2.996356e+01,-8.928276e-02,3.005284e+01,3.227234e+01,1.699000e+02
5.381194e+05,6.228234e+00,1.799140e+04,2.082338e-01,9.286627e-01,9.285854e-01,1.449719e-03,7.296649e-08,2.996279e+01,-8.928276e-02,3.005207e+01,3.227131e+01,1.699000e+02
5.381294e+05,6.228350e+00,1.800140e+04,2.083496e-01,9.286684e-01,9.285860e-01,1.450448e-03,7.295208e-08,2.996202e+01,-8.928276e-02,3.005130e+01,3.227028e+01,1.699000e+02
5.381394e+05,6.228465e+00,1.801141e+04,2.084653e-01,9.286742e-01,9.285867e-01,1.451178e-03,7.293766e-08,2.996125e+01,-8.928276e-02,3.005053e+01,3.226925e+01,1.699000e+02
5.381494e+05,6.228581e+00,1.802141e+04,2.085811e-01,9.286800e-01,9.285874e-01,1.451907e-03,7.292325e-08,2.996048e+01,-8.928276e-02,3.004976e+01,3.226822e+01,1.699000e+02
5.381594e+05,6.228697e+00,1.803141e+04,2.086968e-01,9.286857e-01,9.285881e-01,1.452637e-03,7.290885e-08,2.995971e+01,-8.928276e-02,3.004899e+01,3.226719e+01,1.699000e+02
5.381694e+05,6.228813e+00,1.804141e+04,2.088126e-01,9.286915e-01,9.285888e-01,1.453366e-03,7.289445e-08,2.995894e+01,-8.928276e-02,3.004822e+01,3.226616e+01,1.699000e+02
5.381794e+05,6.228928e+00,1.805141e+04,2.089283e-01,9.286973e-01,9.285894e-01,1.454095e-03,7.288005e-08,2.995817e+01,-8.928276e-02,3.004745e+01,3.226512e+01,1.699000e+02
5.381894e+05,6.229044e+00,1.806141e+04,2.090441e-01,9.287030e-01,9.285901e-01,1.454823e-03,7.286567e-08,2.995740e+01,-8.928276e-02,3.004668e+01,3.226409e+01,1.699000e+02
5.381994e+05,6.229160e+00,1.807141e+04,2.091598e-01,9.287088e-01,9.285908e-01,1.455552e-03,7.285128e-08,2.995663e+01,-8.928276e-02,3.004591e+01,3.226306e+01,1.699000e+02
5.382094e+05,6.229276e+00,1.808141e+04,2.092756e-01,9.287146e-01,9.285915e-01,1.456280e-03,7.283690e-08,2.995585e+01,-8.928276e-02,3.004514e+01,3.226203e+01,1.699000e+02
5.382194e+05,6.229391e+00,1.809141e+04,2.093913e-01,9.287203e-01,9.285921e-01,1.457009e-03,7.282253e-08,2.995508e+01,-8.928276e-02,3.004437e+01,3.226100e+01,1.699000e+02
5.382294e+05,6.229507e+00,1.810141e+04,2.095071e-01,9.287261e-01,9.285928e-01,1.457737e-03,7.280816e-08,2.995431e+01,-8.928276e-02,3.004360e+01,3.225997e+01,1.699000e+02
5.382394e+05,6.229623e+00,1.811141e+04,2.096228e-01,9.287319e-01,9.285935e-01,1.458465e-03,7.279379e-08,2.995354e+01,-8.928276e-02,3.004283e+01,3.225894e+01,1.699000e+02
5.382494e+05,6.229739e+00,1.812141e+04,2.097386e-01,9.287376e-01,9.285942e-01,1.459193e-03,7.277943e-08,2.995277e+01,-8.928276e-02,3.004206e+01,3.225791e+01,1.699000e+02
5.382594e+05,6.229854e+00,1.813141e+04,2.098543e-01,9.287434e-01,9.285948e-01,1.459921e-03,7.276507e-08,2.995200e+01,-8.928276e-02,3.004128e+01,3.225688e+01,1.699000e+02
5.382694e+05,6.229970e+00,1.814142e+04,2.099701e-01,9.287492e-01,9.285955e-01,1.460648e-03,7.275072e-08,2.995123e+01,-8.928276e-02,3.004051e+01,3.225585e+01,1.699000e+02
5.382794e+05,6.230086e+00,1.815142e+04,2.100858e-01,9.287549e-01,9.285962e-01,1.461376e-03,7.273638e-08,2.995046e+01,-8.928276e-02,3.003974e+01,3.225482e+01,1.699000e+02
5.382894e+05,6.230202e+00,1.816142e+04,2.102016e-01,9.287612e-01,9.285969e-01,1.462103e-03,7.272204e-08,2.994969e+01,-8.928276e-02,3.003897e+01,3.225377e+01,1.699000e+02
5.382994e+05,6.230317e+00,1.817142e+04,2.103173e-01,9.287673e-01,9.285975e-01,1.462830e-03,7.270770e-08,2.994919e+01,-8.924458e-02,3.003843e+01,3.225301e+01,1.699006e+02
5.383094e+05,6.230433e+00,1.818142e+04,2.104331e-01,9.287577e-01,9.285982e-01,1.463558e-03,7.269337e-08,2.995022e+01,-8.898969e-02,3.003921e+01,3.225444e+01,1.699046e+02
5.383194e+05,6.230549e+00,1.819142e+04,2.105488e-01,9.287480e-01,9.285989e-01,1.464284e-03,7.267904e-08,2.995124e+01,-8.873479e-02,3.003998e+01,3.225586e+01,1.699086e+02
5.383294e+05,6.230665e+00,1.820142e+04,2.106646e-01,9.287383e-01,9.285996e-01,1.465011e-03,7.266472e-08,2.995227e+01,-8.847990e-02,3.004075e+01,3.225729e+01,1.699126e+02
5.383394e+05,6.230780e+00,1.821142e+04,2.107803e-01,9.287286e-01,9.286002e-01,1.465738e-03,7.265040e-08,2.995330e+01,-8.822500e-02,3.004152e+01,3.225871e+01,1.699166e+02
5.383494e+05,6.230896e+00,1.822142e+04,2.108961e-01,9.287189e-01,9.286009e-01,1.466464e-03,7.263609e-08,2.995433e+01,-8.797010e-02,3.004230e+01,3.226014e+01,1.699206e+02
5.383594e+05,6.231012e+00,1.823142e+04,2.110118e-01,9.287092e-01,9.286016e-01,1.467191e-03,7.262178e-08,2.995535e+01,-8.771521e-02,3.004307e+01,3.226156e+01,1.699246e+02
5.383694e+05,6.231128e+00,1.824142e+04,2.111276e-01,9.286995e-01,9.286023e-01,1.467917e-03,7.260748e-08,2.995638e+01,-8.746031e-02,3.004384e+01,3.226298e+01,1.699286e+02
5.383794e+05,6.231243e+00,1.825142e+04,2.112433e-01,9.286898e-01,9.286029e-01,1.468643e-03,7.259318e-08,2.995741e+01,-8.720542e-02,3.004461e+01,3.226441e+01,1.699326e+02
5.383894e+05,6.231359e+00,1.826142e+04,2.113591e-01,9.286801e-01,9.286036e-01,1.469369e-03,7.257889e-08,2.995844e+01,-8.695052e-02,3.004539e+01,3.226583e+01,1.699366e+02
5.383994e+05,6.231475e+00,1.827143e+04,2.114748e-01,9.286704e-01,9.286043e-01,1.470095e-03,7.256460e-08,2.995946e+01,-8.669563e-02,3.004616e+01,3.226726e+01,1.699407e+02
5.384094e+05,6.231591e+00,1.828143e+04,2.115906e-01,9.286607e-01,9.286050e-01,1.470820e-03,7.255032e-08,2.996049e+01,-8.644073e-02,3.004693e+01,3.226868e+01,1.699447e+02
5.384194e+05,6.231706e+00,1.829143e+04,2.117063e-01,9.286510e-01,9.286056e-01,1.471546e-03,7.253604e-08,2.996152e+01,-8.618584e-02,3.004770e+01,3.227011e+01,1.699487e+02
5.384294e+05,6.231822e+00,1.830143e+04,2.118221e-01,9.286413e-01,9.286063e-01,1.472271e-03,7.252177e-08,2.996255e+01,-8.593094e-02,3.004848e+01,3.227153e+01,1.699527e+02
5.384394e+05,6.231938e+00,1.831143e+04,2.119378e-01,9.286316e-01,9.286070e-01,1.472996e-03,7.250750e-08,2.996357e+01,-8.567605e-02,3.004925e+01,3.227296e+01,1.699567e+02
5.384494e+05,6.232054e+00,1.832143e+04,2.120536e-01,9.286219e-01,9.286077e-01,1.473721e-03,7.249324e-08,2.996460e+01,-8.542115e-02,3.005002e+01,3.227438e+01,1.699607e+02
5.384594e+05,6.232169e+00,1.833143e+04,2.121693e-01,9.286122e-01,9.286083e-01,1.474446e-03,7.247898e-08,2.996563e+01,-8.516626e-02,3.005080e+01,3.227581e+01,1.699647e+02
5.384694e+05,6.232285e+00,1.834143e+04,2.122851e-01,9.286025e-01,9.286090e-01,1.475171e-03,7.246472e-08,2.996666e+01,-8.491136e-02,3.005157e+01,3.227723e+01,1.699687e+02
5.384794e+05,6.232401e+00,1.835143e+04,2.124008e-01,9.285928e-01,9.286097e-01,1.475896e-03,7.245047e-08,2.996768e+01,-8.465647e-02,3.005234e+01,3.227866e+01,1.699727e+02
5.384894e+05,6.232517e+00,1.836143e+04,2.125166e-01,9.285831e-01,9.286104e-01,1.476620e-03,7.243623e-08,2.996871e+01,-8.440157e-02,3.005311e+01,3.228008e+01,1.699767e+02
5.384994e+05,6.232632e+00,1.837143e+04,2.126323e-01,9.285734e-01,9.286110e-01,1.477345e-03,7.242199e-08,2.996974e+01,-8.414667e-02,3.005389e+01,3.228151e+01,1.699807e+02
5.385094e+05,6.232748e+00,1.838143e+04,2.127481e-01,9.285637e-01,9.286117e-01,1.478069e-03,7.240775e-08,2.997077e+01,-8.389178e-02,3.005466e+01,3.228293e+01,1.699847e+02
5.385194e+05,6.232864e+00,1.839144e+04,2.128638e-01,9.285540e-01,9.286124e-01,1.478793e-03,7.239352e-08,2.997179e+01,-8.363688e-02,3.005543e+01,3.228436e+01,1.699887e+02
5.385294e+05,6.232980e+00,1.840144e+04,2.129796e-01,9.285443e-01,9.286130e-01,1.479517e-03,7.237930e-08,2.997282e+01,-8.338199e-02,3.005620e+01,3.228578e+01,1.699927e+02
5.385394e+05,6.233095e+00,1.841144e+04,2.130953e-01,9.285335e-01,9.286137e-01,1.480240e-03,7.236508e-08,2.997385e+01,-8.312709e-02,3.005698e+01,3.228725e+01,1.699967e+02
5.385494e+05,6.233211e+00,1.842144e+04,2.132111e-01,9.285197e-01,9.286144e-01,1.480964e-03,7.235086e-08,2.997483e+01,-8.291862e-02,3.005775e+01,3.228877e+01,1.699993e+02
5.385594e+05,6.233327e+00,1.843144e+04,2.133268e-01,9.285165e-01,9.286151e-01,1.481688e-03,7.233665e-08,2.997560e+01,-8.291862e-02,3.005852e+01,3.228971e+01,1.699953e+02
5.385694e+05,6.233443e+00,1.844144e+04,2.134426e-01,9.285133e-01,9.286157e-01,1.482411e-03,7.232245e-08,2.997637e+01,-8.291862e-02,3.005928e+01,3.229065e+01,1.699913e+02
5.385794e+05,6.233558e+00,1.845144e+04,2.135583e-01,9.285101e-01,9.286164e-01,1.483134e-03,7.230824e-08,2.997713e+01,-8.291862e-02,3.006005e+01,3.229158e+01,1.699873e+02
5.385894e+05,6.233674e+00,1.846144e+04,2.136741e-01,9.285069e-01,9.286171e-01,1.483857e-03,7.229405e-08,2.997790e+01,-8.291862e-02,3.006082e+01,3.229252e+01,1.699833e+02
5.385994e+05,6.233790e+00,1.847144e+04,2.137898e-01,9.285036e-01,9.286177e-01,1.484580e-03,7.227985e-08,2.997867e+01,-8.291862e-02,3.006159e+01,3.229346e+01,1.699793e+02
5.386094e+05,6.233906e+00,1.848144e+04,2.139056e-01,9.285004e-01,9.286184e-01,1.485303e-03,7.226567e-08,2.997944e+01,-8.291862e-02,3.006236e+01,3.229440e+01,1.699753e+02
5.386194e+05,6.234021e+00,1.849144e+04,2.140213e-01,9.284972e-01,9.286191e-01,1.486026e-03,7.225149e-08,2.998021e+01,-8.291862e-02,3.006312e+01,3.229534e+01,1.699713e+02
5.386294e+05,6.234137e+00,1.850144e+04,2.141371e-01,9.284940e-01,9.286198e-01,1.486748e-03,7.223731e-08,2.998097e+01,-8.291862e-02,3.006389e+01,3.229628e+01,1.699673e+02
5.386394e+05,6.234253e+00,1.851144e+04,2.142528e-01,9.284908e-01,9.286204e-01,1.487470e-03,7.222313e-08,2.998174e+01,-8.291862e-02,3.006466e+01,3.229722e+01,1.699634e+02
5.386494e+05,6.234369e+00,1.852145e+04,2.143686e-01,9.284876e-01,9.286211e-01,1.488193e-03,7.220897e-08,2.998251e+01,-8.291862e-02,3.006543e+01,3.229816e+01,1.699594e+02
5.386594e+05,6.234484e+00,1.853145e+04,2.144843e-01,9.284844e-01,9.286218e-01,1.488915e-03,7.219480e-08,2.998328e+01,-8.291862e-02,3.006620e+01,3.229910e+01,1.699554e+02
5.386694e+05,6.234600e+00,1.854145e+04,2.146001e-01,9.284811e-01,9.286224e-01,1.489637e-03,7.218064e-08,2.998405e+01,-8.291862e-02,3.006696e+01,3.230004e+01,1.699514e+02
5.386794e+05,6.234716e+00,1.855145e+04,2.147158e-01,9.284779e-01,9.286231e-01,1.490358e-03,7.216649e-08,2.998481e+01,-8.291862e-02,3.006773e+01,3.230098e+01,1.699474e+02
5.386894e+05,6.234832e+00,1.856145e+04,2.148316e-01,9.284747e-01,9.286238e-01,1.491080e-03,7.215234e-08,2.998558e+01,-8.291862e-02,3.006850e+01,3.230192e+01,1.699434e+02
5.386994e+05,6.234947e+00,1.857145e+04,2.149473e-01,9.284715e-01,9.286244e-01,1.491802e-03,7.213820e-08,2.998635e+01,-8.291862e-02,3.006927e+01,3.230286e+01,1.699394e+02
5.387094e+05,6.235063e+00,1.858145e+04,2.150631e-01,9.284683e-01,9.286251e-01,1.492523e-03,7.212406e-08,2.998712e+01,-8.291862e-02,3.007004e+01,3.230379e+01,1.699354e+02
5.387195e+05,6.235179e+00,1.859145e+04,2.151788e-01,9.284651e-01,9.286258e-01,1.493244e-03,7.210992e-08,2.998789e+01,-8.291862e-02,3.007080e+01,3.230473e+01,1.699314e+02
5.387295e+05,6.235295e+00,1.860145e+04,2.152946e-01,9.284619e-01,9.286265e-01,1.493965e-03,7.209579e-08,2.998865e+01,-8.291862e-02,3.007157e+01,3.230567e+01,1.699274e+02
5.387395e+05,6.235410e+00,1.861145e+04,2.154103e-01,9.284586e-01,9.286271e-01,1.494686e-03,7.208167e-08,2.998942e+01,-8.291862e-02,3.007234e+01,3.230661e+01,1.699234e+02
5.387495e+05,6.235526e+00,1.862145e+04,2.155261e-01,9.284554e-01,9.286278e-01,1.495407e-03,7.206755e-08,2.999019e+01,-8.291862e-02,3.007311e+01,3.230755e+01,1.699194e+02
5.387595e+05,6.235642e+00,1.863145e+04,2.156418e-01,9.284522e-01,9.286285e-01,1.496128e-03,7.205343e-08,2.999096e+01,-8.291862e-02,3.007388e+01,3.230849e+01,1.699155e+02
5.387695e+05,6.235758e+00,1.864145e+04,2.157576e-01,9.284490e-01,9.286291e-01,1.496848e-03,7.203932e-08,2.999173e+01,-8.291862e-02,3.007464e+01,3.230943e+01,1.699115e+02
5.387795e+05,6.235873e+00,1.865146e+04,2.158733e-01,9.284458e-01,9.286298e-01,1.497569e-03,7.202521e-08,2.999249e+01,-8.291862e-02,3.007541e+01,3.231037e+01,1.699075e+02
5.387895e+05,6.235989e+00,1.866146e+04,2.159891e-01,9.284426e-01,9.286305e-01,1.498289e-03,7.201111e-08,2.999326e+01,-8.291862e-02,3.007618e+01,3.231131e+01,1.699035e+02
5.387995e+05,6.236105e+00,1.867146e+04,2.161048e-01,9.284408e-01,9.286311e-01,1.499009e-03,7.199701e-08,2.999377e+01,-8.291862e-02,3.007669e+01,3.231192e+01,1.698995e+02
5.388095e+05,6.236221e+00,1.868146e+04,2.162206e-01,9.284487e-01,9.286318e-01,1.499729e-03,7.198292e-08,2.999248e+01,-8.291862e-02,3.007540e+01,3.231026e+01,1.698955e+02
5.388195e+05,6.236336e+00,1.869146e+04,2.163363e-01,9.284566e-01,9.286325e-01,1.500449e-03,7.196883e-08,2.999120e+01,-8.291862e-02,3.007412e+01,3.230860e+01,1.698915e+02
5.388295e+05,6.236452e+00,1.870146e+04,2.164521e-01,9.284645e-01,9.286331e-01,1.501168e-03,7.195475e-08,2.998991e+01,-8.291862e-02,3.007283e+01,3.230694e+01,1.698875e+02
5.388395e+05,6.236568e+00,1.871146e+04,2.165678e-01,9.284724e-01,9.286338e-01,1.501888e-03,7.194067e-08,2.998863e+01,-8.291862e-02,3.007155e+01,3.230528e+01,1.698835e+02
5.388495e+05,6.236684e+00,1.872146e+04,2.166836e-01,9.284803e-01,9.286345e-01,1.502607e-03,7.192660e-08,2.998734e+01,-8.291862e-02,3.007026e+01,3.230362e+01,1.698795e+02
5.388595e+05,6.236799e+00,1.873146e+04,2.167993e-01,9.284882e-01,9.286352e-01,1.503327e-03,7.191253e-08,2.998606e+01,-8.291862e-02,3.006898e+01,3.230196e+01,1.698755e+02
5.388695e+05,6.236915e+00,1.874146e+04,2.169151e-01,9.284961e-01,9.286358e-01,1.504046e-03,7.189847e-08,2.998478e+01,-8.291862e-02,3.006769e+01,3.230030e+01,1.698715e+02
5.388795e+05,6.237031e+00,1.875146e+04,2.170308e-01,9.285040e-01,9.286365e-01,1.504765e-03,7.188441e-08,2.998349e+01,-8.291862e-02,3.006641e+01,3.229864e+01,1.698674e+02
5.388895e+05,6.237147e+00,1.876146e+04,2.171466e-01,9.285119e-01,9.286372e-01,1.505483e-03,7.187035e-08,2.998221e+01,-8.291862e-02,3.006513e+01,3.229698e+01,1.698634e+02
