Repository: brandonlampe/CS_Data

# Repository for Crushed Salt Data
**Grant No: 456417**

This is a work in progress!

## Repository Content

### Directory Names
A uniform namining structure still in progress, but in general directories are named according to the following:
 - Names contain no spaces, a single underscore "_" will be used as a file name seperator.
 - Files are for the Crushed Salt Project (CSP); therefore, the first three charaters of each file are "CSP".
 - Folders are organized by which frame the test was performed on i.e., A2 or A3.
 - The fifth and sixth charaters of each file name will therefore be "A" followed by the frame number.

File: UNM_WP_HY_175_09/IscoMeasurements/STAGE07/CREEP_FIT/175_09_STAGE07_CREEP_OUT.csv (part 12 of 33)
Analysis by Brandon Lampe, performed on: 2016/07/06 13:19:08
Experimental results below begin at: 2016/04/14 09:54:5
Duration (sec),Duration (day),Elapsed Time (sec),Elapsed Time (day),Interpolated Fractional Density,Fit to Fractional Density,Fit to Volume Strain,Fit to Volume Strain Rate (1/sec),Confining Pressure (MPa),Pore Pressure (MPa),Terzaghi Pressure (MPa),Solid Pressure (MPa),Temperature (C))
5.459500e+05,6.318866e+00,2.582201e+04,2.988659e-01,9.291432e-01,9.290783e-01,1.980441e-03,6.299861e-08,2.997334e+01,-8.677202e-02,3.006011e+01,3.226573e+01,1.699395e+02
5.459600e+05,6.318982e+00,2.583202e+04,2.989817e-01,9.291489e-01,9.290789e-01,1.981071e-03,6.298738e-08,2.997282e+01,-8.702604e-02,3.005985e+01,3.226500e+01,1.699355e+02
5.459700e+05,6.319097e+00,2.584202e+04,2.990974e-01,9.291546e-01,9.290795e-01,1.981701e-03,6.297615e-08,2.997231e+01,-8.728006e-02,3.005959e+01,3.226427e+01,1.699315e+02
5.459800e+05,6.319213e+00,2.585202e+04,2.992132e-01,9.291603e-01,9.290801e-01,1.982331e-03,6.296492e-08,2.997180e+01,-8.753407e-02,3.005933e+01,3.226354e+01,1.699275e+02
5.459900e+05,6.319329e+00,2.586202e+04,2.993289e-01,9.291660e-01,9.290807e-01,1.982960e-03,6.295370e-08,2.997129e+01,-8.778809e-02,3.005908e+01,3.226281e+01,1.699235e+02
5.460000e+05,6.319445e+00,2.587202e+04,2.994447e-01,9.291718e-01,9.290812e-01,1.983590e-03,6.294248e-08,2.997078e+01,-8.804211e-02,3.005882e+01,3.226208e+01,1.699195e+02
5.460100e+05,6.319560e+00,2.588202e+04,2.995604e-01,9.291775e-01,9.290818e-01,1.984219e-03,6.293126e-08,2.997026e+01,-8.829612e-02,3.005856e+01,3.226135e+01,1.699155e+02
5.460200e+05,6.319676e+00,2.589202e+04,2.996762e-01,9.291832e-01,9.290824e-01,1.984849e-03,6.292004e-08,2.996975e+01,-8.855014e-02,3.005830e+01,3.226062e+01,1.699115e+02
5.460300e+05,6.319792e+00,2.590202e+04,2.997919e-01,9.291889e-01,9.290830e-01,1.985478e-03,6.290883e-08,2.996924e+01,-8.880415e-02,3.005804e+01,3.225989e+01,1.699075e+02
5.460400e+05,6.319908e+00,2.591202e+04,2.999077e-01,9.291950e-01,9.290836e-01,1.986107e-03,6.289763e-08,2.996873e+01,-8.905817e-02,3.005779e+01,3.225914e+01,1.699035e+02
5.460500e+05,6.320023e+00,2.592202e+04,3.000234e-01,9.292032e-01,9.290842e-01,1.986736e-03,6.288642e-08,2.996809e+01,-8.925313e-02,3.005734e+01,3.225818e+01,1.699000e+02
5.460600e+05,6.320139e+00,2.593202e+04,3.001392e-01,9.292062e-01,9.290848e-01,1.987365e-03,6.287522e-08,2.996645e+01,-8.899735e-02,3.005545e+01,3.225630e+01,1.699000e+02
5.460700e+05,6.320255e+00,2.594202e+04,3.002549e-01,9.292092e-01,9.290853e-01,1.987993e-03,6.286403e-08,2.996482e+01,-8.874156e-02,3.005356e+01,3.225442e+01,1.699000e+02
5.460800e+05,6.320371e+00,2.595202e+04,3.003707e-01,9.292122e-01,9.290859e-01,1.988622e-03,6.285283e-08,2.996319e+01,-8.848578e-02,3.005167e+01,3.225254e+01,1.699000e+02
5.460900e+05,6.320486e+00,2.596203e+04,3.004864e-01,9.292152e-01,9.290865e-01,1.989251e-03,6.284164e-08,2.996156e+01,-8.823000e-02,3.004979e+01,3.225066e+01,1.699000e+02
5.461000e+05,6.320602e+00,2.597203e+04,3.006022e-01,9.292182e-01,9.290871e-01,1.989879e-03,6.283045e-08,2.995992e+01,-8.797422e-02,3.004790e+01,3.224878e+01,1.699000e+02
5.461100e+05,6.320718e+00,2.598203e+04,3.007179e-01,9.292212e-01,9.290877e-01,1.990507e-03,6.281927e-08,2.995829e+01,-8.771844e-02,3.004601e+01,3.224690e+01,1.699000e+02
5.461200e+05,6.320834e+00,2.599203e+04,3.008337e-01,9.292242e-01,9.290883e-01,1.991135e-03,6.280809e-08,2.995666e+01,-8.746266e-02,3.004412e+01,3.224502e+01,1.699000e+02
5.461300e+05,6.320949e+00,2.600203e+04,3.009494e-01,9.292272e-01,9.290888e-01,1.991763e-03,6.279691e-08,2.995503e+01,-8.720688e-02,3.004223e+01,3.224313e+01,1.699000e+02
5.461400e+05,6.321065e+00,2.601203e+04,3.010652e-01,9.292302e-01,9.290894e-01,1.992391e-03,6.278574e-08,2.995339e+01,-8.695110e-02,3.004034e+01,3.224125e+01,1.699000e+02
5.461500e+05,6.321181e+00,2.602203e+04,3.011809e-01,9.292332e-01,9.290900e-01,1.993019e-03,6.277457e-08,2.995176e+01,-8.669532e-02,3.003846e+01,3.223937e+01,1.699000e+02
5.461600e+05,6.321297e+00,2.603203e+04,3.012967e-01,9.292362e-01,9.290906e-01,1.993647e-03,6.276340e-08,2.995013e+01,-8.643954e-02,3.003657e+01,3.223749e+01,1.699000e+02
5.461700e+05,6.321412e+00,2.604203e+04,3.014124e-01,9.292392e-01,9.290912e-01,1.994275e-03,6.275224e-08,2.994850e+01,-8.618376e-02,3.003468e+01,3.223561e+01,1.699000e+02
5.461800e+05,6.321528e+00,2.605203e+04,3.015282e-01,9.292422e-01,9.290918e-01,1.994902e-03,6.274108e-08,2.994686e+01,-8.592798e-02,3.003279e+01,3.223373e+01,1.699000e+02
5.461900e+05,6.321644e+00,2.606203e+04,3.016439e-01,9.292452e-01,9.290923e-01,1.995530e-03,6.272992e-08,2.994523e+01,-8.567220e-02,3.003090e+01,3.223185e+01,1.699000e+02
5.462000e+05,6.321760e+00,2.607203e+04,3.017597e-01,9.292482e-01,9.290929e-01,1.996157e-03,6.271877e-08,2.994360e+01,-8.541642e-02,3.002901e+01,3.222997e+01,1.699000e+02
5.462100e+05,6.321875e+00,2.608204e+04,3.018754e-01,9.292512e-01,9.290935e-01,1.996784e-03,6.270762e-08,2.994197e+01,-8.516064e-02,3.002713e+01,3.222809e+01,1.699000e+02
5.462200e+05,6.321991e+00,2.609204e+04,3.019912e-01,9.292542e-01,9.290941e-01,1.997411e-03,6.269647e-08,2.994033e+01,-8.490486e-02,3.002524e+01,3.222621e+01,1.699000e+02
5.462300e+05,6.322107e+00,2.610204e+04,3.021069e-01,9.292572e-01,9.290947e-01,1.998038e-03,6.268533e-08,2.993870e+01,-8.464908e-02,3.002335e+01,3.222433e+01,1.699000e+02
5.462400e+05,6.322223e+00,2.611204e+04,3.022227e-01,9.292602e-01,9.290953e-01,1.998665e-03,6.267419e-08,2.993707e+01,-8.439330e-02,3.002146e+01,3.222245e+01,1.699000e+02
5.462500e+05,6.322338e+00,2.612204e+04,3.023384e-01,9.292632e-01,9.290958e-01,1.999292e-03,6.266305e-08,2.993544e+01,-8.413752e-02,3.001957e+01,3.222057e+01,1.699000e+02
5.462600e+05,6.322454e+00,2.613204e+04,3.024542e-01,9.292662e-01,9.290964e-01,1.999918e-03,6.265192e-08,2.993380e+01,-8.388174e-02,3.001768e+01,3.221869e+01,1.699000e+02
5.462700e+05,6.322570e+00,2.614204e+04,3.025699e-01,9.292692e-01,9.290970e-01,2.000545e-03,6.264078e-08,2.993217e+01,-8.362596e-02,3.001580e+01,3.221681e+01,1.699000e+02
5.462800e+05,6.322686e+00,2.615204e+04,3.026857e-01,9.292722e-01,9.290976e-01,2.001171e-03,6.262966e-08,2.993054e+01,-8.337018e-02,3.001391e+01,3.221493e+01,1.699000e+02
5.462900e+05,6.322801e+00,2.616204e+04,3.028014e-01,9.292759e-01,9.290982e-01,2.001798e-03,6.261853e-08,2.992890e+01,-8.311440e-02,3.001202e+01,3.221302e+01,1.699000e+02
5.463000e+05,6.322917e+00,2.617204e+04,3.029172e-01,9.292790e-01,9.290987e-01,2.002424e-03,6.260741e-08,2.992777e+01,-8.297801e-02,3.001075e+01,3.221169e+01,1.699009e+02
5.463100e+05,6.323033e+00,2.618204e+04,3.030329e-01,9.292718e-01,9.290993e-01,2.003050e-03,6.259630e-08,2.992829e+01,-8.323115e-02,3.001152e+01,3.221251e+01,1.699049e+02
5.463200e+05,6.323149e+00,2.619204e+04,3.031487e-01,9.292646e-01,9.290999e-01,2.003676e-03,6.258518e-08,2.992880e+01,-8.348429e-02,3.001228e+01,3.221332e+01,1.699089e+02
5.463300e+05,6.323264e+00,2.620204e+04,3.032644e-01,9.292574e-01,9.291005e-01,2.004302e-03,6.257407e-08,2.992931e+01,-8.373744e-02,3.001304e+01,3.221414e+01,1.699129e+02
5.463400e+05,6.323380e+00,2.621205e+04,3.033802e-01,9.292502e-01,9.291011e-01,2.004927e-03,6.256297e-08,2.992982e+01,-8.399058e-02,3.001381e+01,3.221496e+01,1.699168e+02
5.463500e+05,6.323496e+00,2.622205e+04,3.034959e-01,9.292431e-01,9.291017e-01,2.005553e-03,6.255186e-08,2.993033e+01,-8.424372e-02,3.001457e+01,3.221578e+01,1.699208e+02
5.463600e+05,6.323612e+00,2.623205e+04,3.036117e-01,9.292359e-01,9.291022e-01,2.006178e-03,6.254076e-08,2.993084e+01,-8.449687e-02,3.001533e+01,3.221659e+01,1.699248e+02
5.463700e+05,6.323727e+00,2.624205e+04,3.037274e-01,9.292287e-01,9.291028e-01,2.006804e-03,6.252966e-08,2.993135e+01,-8.475001e-02,3.001610e+01,3.221741e+01,1.699288e+02
5.463800e+05,6.323843e+00,2.625205e+04,3.038432e-01,9.292215e-01,9.291034e-01,2.007429e-03,6.251857e-08,2.993186e+01,-8.500315e-02,3.001686e+01,3.221823e+01,1.699328e+02
5.463900e+05,6.323959e+00,2.626205e+04,3.039589e-01,9.292143e-01,9.291040e-01,2.008054e-03,6.250748e-08,2.993237e+01,-8.525630e-02,3.001762e+01,3.221905e+01,1.699367e+02
5.464000e+05,6.324075e+00,2.627205e+04,3.040747e-01,9.292072e-01,9.291046e-01,2.008679e-03,6.249639e-08,2.993288e+01,-8.550944e-02,3.001839e+01,3.221987e+01,1.699407e+02
5.464101e+05,6.324190e+00,2.628205e+04,3.041904e-01,9.292000e-01,9.291051e-01,2.009304e-03,6.248531e-08,2.993339e+01,-8.576259e-02,3.001915e+01,3.222068e+01,1.699447e+02
5.464201e+05,6.324306e+00,2.629205e+04,3.043062e-01,9.291928e-01,9.291057e-01,2.009929e-03,6.247423e-08,2.993390e+01,-8.601573e-02,3.001991e+01,3.222150e+01,1.699487e+02
5.464301e+05,6.324422e+00,2.630205e+04,3.044219e-01,9.291856e-01,9.291063e-01,2.010554e-03,6.246315e-08,2.993441e+01,-8.626887e-02,3.002068e+01,3.222232e+01,1.699526e+02
5.464401e+05,6.324538e+00,2.631205e+04,3.045377e-01,9.291785e-01,9.291069e-01,2.011179e-03,6.245208e-08,2.993492e+01,-8.652202e-02,3.002144e+01,3.222314e+01,1.699566e+02
5.464501e+05,6.324653e+00,2.632205e+04,3.046534e-01,9.291713e-01,9.291075e-01,2.011803e-03,6.244101e-08,2.993543e+01,-8.677516e-02,3.002220e+01,3.222396e+01,1.699606e+02
5.464601e+05,6.324769e+00,2.633205e+04,3.047692e-01,9.291641e-01,9.291080e-01,2.012427e-03,6.242994e-08,2.993594e+01,-8.702830e-02,3.002297e+01,3.222477e+01,1.699646e+02
5.464701e+05,6.324885e+00,2.634206e+04,3.048849e-01,9.291569e-01,9.291086e-01,2.013052e-03,6.241888e-08,2.993645e+01,-8.728145e-02,3.002373e+01,3.222559e+01,1.699686e+02
5.464801e+05,6.325001e+00,2.635206e+04,3.050007e-01,9.291497e-01,9.291092e-01,2.013676e-03,6.240781e-08,2.993696e+01,-8.753459e-02,3.002449e+01,3.222641e+01,1.699725e+02
5.464901e+05,6.325116e+00,2.636206e+04,3.051164e-01,9.291426e-01,9.291098e-01,2.014300e-03,6.239676e-08,2.993747e+01,-8.778773e-02,3.002526e+01,3.222723e+01,1.699765e+02
5.465001e+05,6.325232e+00,2.637206e+04,3.052321e-01,9.291354e-01,9.291104e-01,2.014924e-03,6.238570e-08,2.993798e+01,-8.804088e-02,3.002602e+01,3.222805e+01,1.699805e+02
5.465101e+05,6.325348e+00,2.638206e+04,3.053479e-01,9.291282e-01,9.291109e-01,2.015548e-03,6.237465e-08,2.993849e+01,-8.829402e-02,3.002678e+01,3.222886e+01,1.699845e+02
5.465201e+05,6.325464e+00,2.639206e+04,3.054636e-01,9.291210e-01,9.291115e-01,2.016172e-03,6.236360e-08,2.993900e+01,-8.854716e-02,3.002755e+01,3.222968e+01,1.699884e+02
5.465301e+05,6.325579e+00,2.640206e+04,3.055794e-01,9.291139e-01,9.291121e-01,2.016795e-03,6.235256e-08,2.993951e+01,-8.880031e-02,3.002831e+01,3.223050e+01,1.699924e+02
5.465401e+05,6.325695e+00,2.641206e+04,3.056951e-01,9.291061e-01,9.291127e-01,2.017419e-03,6.234152e-08,2.994002e+01,-8.905345e-02,3.002907e+01,3.223134e+01,1.699964e+02
5.465501e+05,6.325811e+00,2.642206e+04,3.058109e-01,9.290942e-01,9.291133e-01,2.018042e-03,6.233048e-08,2.994043e+01,-8.925868e-02,3.002969e+01,3.223221e+01,1.699996e+02
5.465601e+05,6.325927e+00,2.643206e+04,3.059266e-01,9.290984e-01,9.291138e-01,2.018665e-03,6.231945e-08,2.993992e+01,-8.900289e-02,3.002892e+01,3.223149e+01,1.699956e+02
5.465701e+05,6.326042e+00,2.644206e+04,3.060424e-01,9.291027e-01,9.291144e-01,2.019289e-03,6.230842e-08,2.993940e+01,-8.874711e-02,3.002815e+01,3.223077e+01,1.699916e+02
5.465801e+05,6.326158e+00,2.645206e+04,3.061581e-01,9.291069e-01,9.291150e-01,2.019912e-03,6.229739e-08,2.993889e+01,-8.849133e-02,3.002738e+01,3.223005e+01,1.699876e+02
5.465901e+05,6.326274e+00,2.646206e+04,3.062739e-01,9.291112e-01,9.291156e-01,2.020535e-03,6.228636e-08,2.993837e+01,-8.823555e-02,3.002661e+01,3.222933e+01,1.699835e+02
5.466001e+05,6.326390e+00,2.647207e+04,3.063896e-01,9.291155e-01,9.291162e-01,2.021157e-03,6.227534e-08,2.993786e+01,-8.797977e-02,3.002584e+01,3.222860e+01,1.699795e+02
5.466101e+05,6.326505e+00,2.648207e+04,3.065054e-01,9.291197e-01,9.291167e-01,2.021780e-03,6.226432e-08,2.993734e+01,-8.772399e-02,3.002506e+01,3.222788e+01,1.699755e+02
5.466201e+05,6.326621e+00,2.649207e+04,3.066211e-01,9.291240e-01,9.291173e-01,2.022403e-03,6.225331e-08,2.993683e+01,-8.746821e-02,3.002429e+01,3.222716e+01,1.699715e+02
5.466301e+05,6.326737e+00,2.650207e+04,3.067369e-01,9.291282e-01,9.291179e-01,2.023025e-03,6.224230e-08,2.993631e+01,-8.721243e-02,3.002352e+01,3.222644e+01,1.699675e+02
5.466401e+05,6.326853e+00,2.651207e+04,3.068526e-01,9.291325e-01,9.291185e-01,2.023648e-03,6.223129e-08,2.993579e+01,-8.695665e-02,3.002275e+01,3.222571e+01,1.699634e+02
5.466501e+05,6.326968e+00,2.652207e+04,3.069684e-01,9.291367e-01,9.291190e-01,2.024270e-03,6.222028e-08,2.993528e+01,-8.670087e-02,3.002198e+01,3.222499e+01,1.699594e+02
5.466601e+05,6.327084e+00,2.653207e+04,3.070841e-01,9.291410e-01,9.291196e-01,2.024892e-03,6.220928e-08,2.993476e+01,-8.644509e-02,3.002121e+01,3.222427e+01,1.699554e+02
5.466701e+05,6.327200e+00,2.654207e+04,3.071999e-01,9.291452e-01,9.291202e-01,2.025514e-03,6.219828e-08,2.993425e+01,-8.618931e-02,3.002044e+01,3.222355e+01,1.699514e+02
5.466801e+05,6.327316e+00,2.655207e+04,3.073156e-01,9.291495e-01,9.291208e-01,2.026136e-03,6.218729e-08,2.993373e+01,-8.593353e-02,3.001967e+01,3.222282e+01,1.699474e+02
5.466901e+05,6.327431e+00,2.656207e+04,3.074314e-01,9.291538e-01,9.291214e-01,2.026758e-03,6.217630e-08,2.993322e+01,-8.567775e-02,3.001889e+01,3.222210e+01,1.699434e+02
5.467001e+05,6.327547e+00,2.657207e+04,3.075471e-01,9.291580e-01,9.291219e-01,2.027380e-03,6.216531e-08,2.993270e+01,-8.542197e-02,3.001812e+01,3.222138e+01,1.699393e+02
5.467101e+05,6.327663e+00,2.658207e+04,3.076629e-01,9.291623e-01,9.291225e-01,2.028002e-03,6.215432e-08,2.993219e+01,-8.516619e-02,3.001735e+01,3.222066e+01,1.699353e+02
5.467201e+05,6.327779e+00,2.659207e+04,3.077786e-01,9.291665e-01,9.291231e-01,2.028623e-03,6.214334e-08,2.993167e+01,-8.491041e-02,3.001658e+01,3.221993e+01,1.699313e+02
5.467301e+05,6.327894e+00,2.660208e+04,3.078944e-01,9.291708e-01,9.291237e-01,2.029245e-03,6.213236e-08,2.993115e+01,-8.465463e-02,3.001581e+01,3.221921e+01,1.699273e+02
5.467401e+05,6.328010e+00,2.661208e+04,3.080101e-01,9.291750e-01,9.291242e-01,2.029866e-03,6.212139e-08,2.993064e+01,-8.439885e-02,3.001504e+01,3.221849e+01,1.699233e+02
5.467501e+05,6.328126e+00,2.662208e+04,3.081259e-01,9.291793e-01,9.291248e-01,2.030487e-03,6.211042e-08,2.993012e+01,-8.414307e-02,3.001427e+01,3.221777e+01,1.699192e+02
5.467601e+05,6.328242e+00,2.663208e+04,3.082416e-01,9.291835e-01,9.291254e-01,2.031108e-03,6.209945e-08,2.992961e+01,-8.388729e-02,3.001349e+01,3.221705e+01,1.699152e+02
5.467701e+05,6.328357e+00,2.664208e+04,3.083574e-01,9.291878e-01,9.291260e-01,2.031729e-03,6.208848e-08,2.992909e+01,-8.363151e-02,3.001272e+01,3.221632e+01,1.699112e+02
5.467801e+05,6.328473e+00,2.665208e+04,3.084731e-01,9.291921e-01,9.291266e-01,2.032350e-03,6.207752e-08,2.992858e+01,-8.337573e-02,3.001195e+01,3.221560e+01,1.699072e+02
5.467901e+05,6.328589e+00,2.666208e+04,3.085889e-01,9.291963e-01,9.291271e-01,2.032971e-03,6.206656e-08,2.992806e+01,-8.311995e-02,3.001118e+01,3.221488e+01,1.699032e+02
5.468001e+05,6.328705e+00,2.667208e+04,3.087046e-01,9.291989e-01,9.291277e-01,2.033592e-03,6.205560e-08,2.992784e+01,-8.297289e-02,3.001081e+01,3.221454e+01,1.698991e+02
5.468101e+05,6.328820e+00,2.668208e+04,3.088204e-01,9.291955e-01,9.291283e-01,2.034212e-03,6.204465e-08,2.992869e+01,-8.322778e-02,3.001192e+01,3.221560e+01,1.698951e+02
5.468201e+05,6.328936e+00,2.669208e+04,3.089361e-01,9.291921e-01,9.291289e-01,2.034833e-03,6.203370e-08,2.992955e+01,-8.348268e-02,3.001303e+01,3.221665e+01,1.698911e+02
5.468301e+05,6.329052e+00,2.670208e+04,3.090519e-01,9.291887e-01,9.291294e-01,2.035453e-03,6.202275e-08,2.993041e+01,-8.373757e-02,3.001414e+01,3.221771e+01,1.698871e+02
5.468401e+05,6.329168e+00,2.671208e+04,3.091676e-01,9.291853e-01,9.291300e-01,2.036073e-03,6.201181e-08,2.993126e+01,-8.399247e-02,3.001526e+01,3.221877e+01,1.698831e+02
5.468501e+05,6.329283e+00,2.672209e+04,3.092834e-01,9.291818e-01,9.291306e-01,2.036693e-03,6.200087e-08,2.993212e+01,-8.424736e-02,3.001637e+01,3.221983e+01,1.698791e+02
5.468601e+05,6.329399e+00,2.673209e+04,3.093991e-01,9.291784e-01,9.291312e-01,2.037313e-03,6.198993e-08,2.993298e+01,-8.450226e-02,3.001748e+01,3.222089e+01,1.698751e+02
5.468701e+05,6.329515e+00,2.674209e+04,3.095149e-01,9.291750e-01,9.291317e-01,2.037933e-03,6.197900e-08,2.993383e+01,-8.475715e-02,3.001859e+01,3.222195e+01,1.698711e+02
5.468801e+05,6.329631e+00,2.675209e+04,3.096306e-01,9.291716e-01,9.291323e-01,2.038553e-03,6.196807e-08,2.993469e+01,-8.501205e-02,3.001970e+01,3.222301e+01,1.698671e+02
5.468901e+05,6.329746e+00,2.676209e+04,3.097464e-01,9.291682e-01,9.291329e-01,2.039173e-03,6.195714e-08,2.993554e+01,-8.526695e-02,3.002081e+01,3.222407e+01,1.698631e+02
5.469001e+05,6.329862e+00,2.677209e+04,3.098621e-01,9.291647e-01,9.291335e-01,2.039792e-03,6.194622e-08,2.993640e+01,-8.552184e-02,3.002192e+01,3.222513e+01,1.698591e+02
5.469101e+05,6.329978e+00,2.678209e+04,3.099779e-01,9.291613e-01,9.291340e-01,2.040412e-03,6.193530e-08,2.993726e+01,-8.577674e-02,3.002303e+01,3.222619e+01,1.698551e+02
5.469201e+05,6.330094e+00,2.679209e+04,3.100936e-01,9.291579e-01,9.291346e-01,2.041031e-03,6.192438e-08,2.993811e+01,-8.603163e-02,3.002414e+01,3.222725e+01,1.698511e+02
5.469301e+05,6.330209e+00,2.680209e+04,3.102094e-01,9.291545e-01,9.291352e-01,2.041650e-03,6.191347e-08,2.993897e+01,-8.628653e-02,3.002526e+01,3.222831e+01,1.698471e+02
5.469401e+05,6.330325e+00,2.681209e+04,3.103251e-01,9.291510e-01,9.291358e-01,2.042269e-03,6.190256e-08,2.993983e+01,-8.654142e-02,3.002637e+01,3.222937e+01,1.698431e+02
5.469501e+05,6.330441e+00,2.682209e+04,3.104409e-01,9.291476e-01,9.291363e-01,2.042888e-03,6.189165e-08,2.994068e+01,-8.679632e-02,3.002748e+01,3.223043e+01,1.698391e+02
5.469601e+05,6.330557e+00,2.683209e+04,3.105566e-01,9.291442e-01,9.291369e-01,2.043507e-03,6.188075e-08,2.994154e+01,-8.705121e-02,3.002859e+01,3.223149e+01,1.698351e+02
5.469701e+05,6.330672e+00,2.684209e+04,3.106724e-01,9.291408e-01,9.291375e-01,2.044126e-03,6.186985e-08,2.994239e+01,-8.730611e-02,3.002970e+01,3.223255e+01,1.698311e+02
5.469801e+05,6.330788e+00,2.685210e+04,3.107881e-01,9.291374e-01,9.291381e-01,2.044745e-03,6.185895e-08,2.994325e+01,-8.756100e-02,3.003081e+01,3.223361e+01,1.698271e+02
5.469901e+05,6.330904e+00,2.686210e+04,3.109039e-01,9.291339e-01,9.291386e-01,2.045363e-03,6.184805e-08,2.994411e+01,-8.781590e-02,3.003192e+01,3.223467e+01,1.698230e+02
5.470001e+05,6.331020e+00,2.687210e+04,3.110196e-01,9.291305e-01,9.291392e-01,2.045982e-03,6.183716e-08,2.994496e+01,-8.807079e-02,3.003303e+01,3.223573e+01,1.698190e+02
5.470101e+05,6.331135e+00,2.688210e+04,3.111354e-01,9.291271e-01,9.291398e-01,2.046600e-03,6.182627e-08,2.994582e+01,-8.832569e-02,3.003415e+01,3.223679e+01,1.698150e+02
5.470201e+05,6.331251e+00,2.689210e+04,3.112511e-01,9.291237e-01,9.291404e-01,2.047218e-03,6.181539e-08,2.994668e+01,-8.858058e-02,3.003526e+01,3.223785e+01,1.698110e+02
5.470301e+05,6.331367e+00,2.690210e+04,3.113669e-01,9.291203e-01,9.291409e-01,2.047837e-03,6.180451e-08,2.994753e+01,-8.883548e-02,3.003637e+01,3.223891e+01,1.698070e+02
5.470401e+05,6.331483e+00,2.691210e+04,3.114826e-01,9.291184e-01,9.291415e-01,2.048455e-03,6.179363e-08,2.994839e+01,-8.909038e-02,3.003748e+01,3.223992e+01,1.698030e+02
5.470501e+05,6.331598e+00,2.692210e+04,3.115984e-01,9.291228e-01,9.291421e-01,2.049072e-03,6.178275e-08,2.994929e+01,-8.922046e-02,3.003851e+01,3.224074e+01,1.698010e+02
5.470601e+05,6.331714e+00,2.693210e+04,3.117141e-01,9.291317e-01,9.291427e-01,2.049690e-03,6.177188e-08,2.995031e+01,-8.896645e-02,3.003928e+01,3.224152e+01,1.698050e+02
5.470701e+05,6.331830e+00,2.694210e+04,3.118299e-01,9.291406e-01,9.291432e-01,2.050308e-03,6.176101e-08,2.995133e+01,-8.871243e-02,3.004005e+01,3.224229e+01,1.698090e+02
5.470801e+05,6.331946e+00,2.695210e+04,3.119456e-01,9.291494e-01,9.291438e-01,2.050926e-03,6.175015e-08,2.995236e+01,-8.845841e-02,3.004082e+01,3.224306e+01,1.698130e+02
5.470901e+05,6.332061e+00,2.696210e+04,3.120614e-01,9.291583e-01,9.291444e-01,2.051543e-03,6.173929e-08,2.995338e+01,-8.820440e-02,3.004159e+01,3.224384e+01,1.698169e+02
5.471001e+05,6.332177e+00,2.697210e+04,3.121771e-01,9.291672e-01,9.291450e-01,2.052161e-03,6.172843e-08,2.995441e+01,-8.795038e-02,3.004236e+01,3.224461e+01,1.698209e+02
5.471101e+05,6.332293e+00,2.698211e+04,3.122929e-01,9.291760e-01,9.291455e-01,2.052778e-03,6.171757e-08,2.995543e+01,-8.769636e-02,3.004313e+01,3.224539e+01,1.698249e+02
5.471201e+05,6.332409e+00,2.699211e+04,3.124086e-01,9.291849e-01,9.291461e-01,2.053395e-03,6.170672e-08,2.995645e+01,-8.744235e-02,3.004390e+01,3.224616e+01,1.698289e+02
5.471301e+05,6.332524e+00,2.700211e+04,3.125244e-01,9.291937e-01,9.291467e-01,2.054012e-03,6.169587e-08,2.995748e+01,-8.718833e-02,3.004467e+01,3.224694e+01,1.698329e+02
5.471401e+05,6.332640e+00,2.701211e+04,3.126401e-01,9.292026e-01,9.291473e-01,2.054629e-03,6.168502e-08,2.995850e+01,-8.693431e-02,3.004544e+01,3.224771e+01,1.698369e+02
5.471501e+05,6.332756e+00,2.702211e+04,3.127559e-01,9.292115e-01,9.291478e-01,2.055246e-03,6.167418e-08,2.995953e+01,-8.668030e-02,3.004621e+01,3.224848e+01,1.698409e+02
5.471601e+05,6.332872e+00,2.703211e+04,3.128716e-01,9.292203e-01,9.291484e-01,2.055863e-03,6.166334e-08,2.996055e+01,-8.642628e-02,3.004698e+01,3.224926e+01,1.698449e+02
5.471701e+05,6.332987e+00,2.704211e+04,3.129874e-01,9.292292e-01,9.291490e-01,2.056479e-03,6.165250e-08,2.996157e+01,-8.617227e-02,3.004775e+01,3.225003e+01,1.698489e+02
5.471801e+05,6.333103e+00,2.705211e+04,3.131031e-01,9.292381e-01,9.291495e-01,2.057096e-03,6.164167e-08,2.996260e+01,-8.591825e-02,3.004852e+01,3.225081e+01,1.698529e+02
5.471901e+05,6.333219e+00,2.706211e+04,3.132189e-01,9.292469e-01,9.291501e-01,2.057712e-03,6.163084e-08,2.996362e+01,-8.566423e-02,3.004929e+01,3.225158e+01,1.698569e+02
5.472001e+05,6.333335e+00,2.707211e+04,3.133346e-01,9.292558e-01,9.291507e-01,2.058328e-03,6.162001e-08,2.996465e+01,-8.541022e-02,3.005006e+01,3.225235e+01,1.698608e+02
5.472101e+05,6.333450e+00,2.708211e+04,3.134504e-01,9.292647e-01,9.291513e-01,2.058945e-03,6.160919e-08,2.996567e+01,-8.515620e-02,3.005083e+01,3.225313e+01,1.698648e+02
5.472201e+05,6.333566e+00,2.709211e+04,3.135661e-01,9.292735e-01,9.291518e-01,2.059561e-03,6.159837e-08,2.996669e+01,-8.490218e-02,3.005160e+01,3.225390e+01,1.698688e+02
5.472301e+05,6.333682e+00,2.710211e+04,3.136819e-01,9.292824e-01,9.291524e-01,2.060177e-03,6.158755e-08,2.996772e+01,-8.464817e-02,3.005237e+01,3.225468e+01,1.698728e+02
5.472401e+05,6.333798e+00,2.711212e+04,3.137976e-01,9.292913e-01,9.291530e-01,2.060793e-03,6.157673e-08,2.996874e+01,-8.439415e-02,3.005314e+01,3.225545e+01,1.698768e+02
5.472501e+05,6.333913e+00,2.712212e+04,3.139134e-01,9.293001e-01,9.291536e-01,2.061408e-03,6.156592e-08,2.996977e+01,-8.414013e-02,3.005391e+01,3.225622e+01,1.698808e+02
5.472601e+05,6.334029e+00,2.713212e+04,3.140291e-01,9.293090e-01,9.291541e-01,2.062024e-03,6.155512e-08,2.997079e+01,-8.388612e-02,3.005468e+01,3.225700e+01,1.698848e+02
5.472701e+05,6.334145e+00,2.714212e+04,3.141449e-01,9.293179e-01,9.291547e-01,2.062639e-03,6.154431e-08,2.997181e+01,-8.363210e-02,3.005545e+01,3.225777e+01,1.698888e+02
5.472801e+05,6.334261e+00,2.715212e+04,3.142606e-01,9.293267e-01,9.291553e-01,2.063255e-03,6.153351e-08,2.997284e+01,-8.337808e-02,3.005622e+01,3.225855e+01,1.698928e+02
5.472901e+05,6.334376e+00,2.716212e+04,3.143764e-01,9.293350e-01,9.291558e-01,2.063870e-03,6.152271e-08,2.997386e+01,-8.312407e-02,3.005699e+01,3.225934e+01,1.698968e+02
5.473001e+05,6.334492e+00,2.717212e+04,3.144921e-01,9.293390e-01,9.291564e-01,2.064485e-03,6.151191e-08,2.997474e+01,-8.291862e-02,3.005766e+01,3.226013e+01,1.699000e+02
5.473101e+05,6.334608e+00,2.718212e+04,3.146079e-01,9.293358e-01,9.291570e-01,2.065101e-03,6.150112e-08,2.997500e+01,-8.291862e-02,3.005791e+01,3.226052e+01,1.699000e+02
5.473201e+05,6.334724e+00,2.719212e+04,3.147236e-01,9.293326e-01,9.291576e-01,2.065716e-03,6.149033e-08,2.997525e+01,-8.291862e-02,3.005817e+01,3.226091e+01,1.699000e+02
5.473301e+05,6.334839e+00,2.720212e+04,3.148394e-01,9.293294e-01,9.291581e-01,2.066330e-03,6.147955e-08,2.997551e+01,-8.291862e-02,3.005843e+01,3.226129e+01,1.699000e+02
5.473401e+05,6.334955e+00,2.721212e+04,3.149551e-01,9.293262e-01,9.291587e-01,2.066945e-03,6.146877e-08,2.997577e+01,-8.291862e-02,3.005868e+01,3.226168e+01,1.699000e+02
5.473501e+05,6.335071e+00,2.722212e+04,3.150709e-01,9.293230e-01,9.291593e-01,2.067560e-03,6.145799e-08,2.997602e+01,-8.291862e-02,3.005894e+01,3.226207e+01,1.699000e+02
5.473601e+05,6.335187e+00,2.723212e+04,3.151866e-01,9.293198e-01,9.291598e-01,2.068175e-03,6.144721e-08,2.997628e+01,-8.291862e-02,3.005920e+01,3.226246e+01,1.699000e+02
5.473701e+05,6.335302e+00,2.724213e+04,3.153024e-01,9.293167e-01,9.291604e-01,2.068789e-03,6.143644e-08,2.997654e+01,-8.291862e-02,3.005946e+01,3.226284e+01,1.699000e+02
5.473801e+05,6.335418e+00,2.725213e+04,3.154181e-01,9.293135e-01,9.291610e-01,2.069403e-03,6.142567e-08,2.997679e+01,-8.291862e-02,3.005971e+01,3.226323e+01,1.699000e+02
5.473901e+05,6.335534e+00,2.726213e+04,3.155339e-01,9.293103e-01,9.291615e-01,2.070018e-03,6.141490e-08,2.997705e+01,-8.291862e-02,3.005997e+01,3.226362e+01,1.699000e+02
5.474001e+05,6.335650e+00,2.727213e+04,3.156496e-01,9.293071e-01,9.291621e-01,2.070632e-03,6.140414e-08,2.997731e+01,-8.291862e-02,3.006023e+01,3.226401e+01,1.699000e+02
5.474101e+05,6.335765e+00,2.728213e+04,3.157654e-01,9.293039e-01,9.291627e-01,2.071246e-03,6.139338e-08,2.997756e+01,-8.291862e-02,3.006048e+01,3.226439e+01,1.699000e+02
5.474201e+05,6.335881e+00,2.729213e+04,3.158811e-01,9.293007e-01,9.291633e-01,2.071860e-03,6.138262e-08,2.997782e+01,-8.291862e-02,3.006074e+01,3.226478e+01,1.699000e+02
5.474301e+05,6.335997e+00,2.730213e+04,3.159969e-01,9.292975e-01,9.291638e-01,2.072474e-03,6.137187e-08,2.997808e+01,-8.291862e-02,3.006100e+01,3.226517e+01,1.699000e+02
5.474401e+05,6.336113e+00,2.731213e+04,3.161126e-01,9.292943e-01,9.291644e-01,2.073087e-03,6.136111e-08,2.997834e+01,-8.291862e-02,3.006125e+01,3.226556e+01,1.699000e+02
5.474501e+05,6.336228e+00,2.732213e+04,3.162284e-01,9.292911e-01,9.291650e-01,2.073701e-03,6.135037e-08,2.997859e+01,-8.291862e-02,3.006151e+01,3.226594e+01,1.699000e+02
5.474601e+05,6.336344e+00,2.733213e+04,3.163441e-01,9.292880e-01,9.291655e-01,2.074314e-03,6.133962e-08,2.997885e+01,-8.291862e-02,3.006177e+01,3.226633e+01,1.699000e+02
5.474701e+05,6.336460e+00,2.734213e+04,3.164599e-01,9.292848e-01,9.291661e-01,2.074928e-03,6.132888e-08,2.997911e+01,-8.291862e-02,3.006202e+01,3.226672e+01,1.699000e+02
5.474801e+05,6.336576e+00,2.735213e+04,3.165756e-01,9.292816e-01,9.291667e-01,2.075541e-03,6.131814e-08,2.997936e+01,-8.291862e-02,3.006228e+01,3.226711e+01,1.699000e+02
5.474901e+05,6.336691e+00,2.736213e+04,3.166914e-01,9.292784e-01,9.291673e-01,2.076154e-03,6.130741e-08,2.997962e+01,-8.291862e-02,3.006254e+01,3.226749e+01,1.699000e+02
5.475001e+05,6.336807e+00,2.737214e+04,3.168071e-01,9.292752e-01,9.291678e-01,2.076767e-03,6.129668e-08,2.997988e+01,-8.291862e-02,3.006280e+01,3.226788e+01,1.699000e+02
5.475101e+05,6.336923e+00,2.738214e+04,3.169229e-01,9.292720e-01,9.291684e-01,2.077380e-03,6.128595e-08,2.998013e+01,-8.291862e-02,3.006305e+01,3.226827e+01,1.699000e+02
5.475201e+05,6.337039e+00,2.739214e+04,3.170386e-01,9.292688e-01,9.291690e-01,2.077993e-03,6.127522e-08,2.998039e+01,-8.291862e-02,3.006331e+01,3.226865e+01,1.699000e+02
5.475301e+05,6.337154e+00,2.740214e+04,3.171544e-01,9.292656e-01,9.291695e-01,2.078606e-03,6.126450e-08,2.998065e+01,-8.291862e-02,3.006357e+01,3.226904e+01,1.699000e+02
5.475401e+05,6.337270e+00,2.741214e+04,3.172701e-01,9.292632e-01,9.291701e-01,2.079218e-03,6.125378e-08,2.998090e+01,-8.291862e-02,3.006382e+01,3.226940e+01,1.699000e+02
5.475501e+05,6.337386e+00,2.742214e+04,3.173859e-01,9.292643e-01,9.291707e-01,2.079831e-03,6.124306e-08,2.998068e+01,-8.291862e-02,3.006360e+01,3.226913e+01,1.699009e+02
5.475601e+05,6.337502e+00,2.743214e+04,3.175016e-01,9.292692e-01,9.291712e-01,2.080443e-03,6.123235e-08,2.997880e+01,-8.291862e-02,3.006172e+01,3.226693e+01,1.699049e+02
5.475701e+05,6.337617e+00,2.744214e+04,3.176174e-01,9.292741e-01,9.291718e-01,2.081056e-03,6.122164e-08,2.997691e+01,-8.291862e-02,3.005983e+01,3.226473e+01,1.699089e+02
5.475801e+05,6.337733e+00,2.745214e+04,3.177331e-01,9.292790e-01,9.291724e-01,2.081668e-03,6.121093e-08,2.997503e+01,-8.291862e-02,3.005795e+01,3.226253e+01,1.699129e+02
5.475901e+05,6.337849e+00,2.746214e+04,3.178489e-01,9.292839e-01,9.291729e-01,2.082280e-03,6.120023e-08,2.997315e+01,-8.291862e-02,3.005607e+01,3.226033e+01,1.699169e+02
5.476001e+05,6.337965e+00,2.747214e+04,3.179646e-01,9.292889e-01,9.291735e-01,2.082892e-03,6.118953e-08,2.997126e+01,-8.291862e-02,3.005418e+01,3.225814e+01,1.699209e+02
5.476101e+05,6.338080e+00,2.748214e+04,3.180804e-01,9.292938e-01,9.291741e-01,2.083504e-03,6.117883e-08,2.996938e+01,-8.291862e-02,3.005230e+01,3.225594e+01,1.699249e+02
5.476201e+05,6.338196e+00,2.749215e+04,3.181961e-01,9.292987e-01,9.291746e-01,2.084116e-03,6.116814e-08,2.996750e+01,-8.291862e-02,3.005041e+01,3.225374e+01,1.699289e+02
5.476301e+05,6.338312e+00,2.750215e+04,3.183119e-01,9.293036e-01,9.291752e-01,2.084727e-03,6.115745e-08,2.996561e+01,-8.291862e-02,3.004853e+01,3.225154e+01,1.699329e+02
5.476401e+05,6.338428e+00,2.751215e+04,3.184276e-01,9.293085e-01,9.291758e-01,2.085339e-03,6.114676e-08,2.996373e+01,-8.291862e-02,3.004665e+01,3.224934e+01,1.699369e+02
5.476501e+05,6.338543e+00,2.752215e+04,3.185434e-01,9.293134e-01,9.291764e-01,2.085950e-03,6.113607e-08,2.996184e+01,-8.291862e-02,3.004476e+01,3.224714e+01,1.699409e+02
5.476601e+05,6.338659e+00,2.753215e+04,3.186591e-01,9.293184e-01,9.291769e-01,2.086562e-03,6.112539e-08,2.995996e+01,-8.291862e-02,3.004288e+01,3.224495e+01,1.699450e+02
5.476701e+05,6.338775e+00,2.754215e+04,3.187749e-01,9.293233e-01,9.291775e-01,2.087173e-03,6.111471e-08,2.995808e+01,-8.291862e-02,3.004100e+01,3.224275e+01,1.699490e+02
5.476801e+05,6.338891e+00,2.755215e+04,3.188906e-01,9.293282e-01,9.291781e-01,2.087784e-03,6.110404e-08,2.995619e+01,-8.291862e-02,3.003911e+01,3.224055e+01,1.699530e+02
5.476902e+05,6.339006e+00,2.756215e+04,3.190064e-01,9.293331e-01,9.291786e-01,2.088395e-03,6.109336e-08,2.995431e+01,-8.291862e-02,3.003723e+01,3.223835e+01,1.699570e+02
5.477002e+05,6.339122e+00,2.757215e+04,3.191221e-01,9.293380e-01,9.291792e-01,2.089006e-03,6.108270e-08,2.995243e+01,-8.291862e-02,3.003534e+01,3.223615e+01,1.699610e+02
5.477102e+05,6.339238e+00,2.758215e+04,3.192379e-01,9.293430e-01,9.291798e-01,2.089617e-03,6.107203e-08,2.995054e+01,-8.291862e-02,3.003346e+01,3.223396e+01,1.699650e+02
5.477202e+05,6.339354e+00,2.759215e+04,3.193536e-01,9.293479e-01,9.291803e-01,2.090228e-03,6.106137e-08,2.994866e+01,-8.291862e-02,3.003158e+01,3.223176e+01,1.699690e+02
5.477302e+05,6.339469e+00,2.760215e+04,3.194694e-01,9.293528e-01,9.291809e-01,2.090838e-03,6.105071e-08,2.994677e+01,-8.291862e-02,3.002969e+01,3.222956e+01,1.699730e+02
5.477402e+05,6.339585e+00,2.761215e+04,3.195851e-01,9.293577e-01,9.291815e-01,2.091449e-03,6.104005e-08,2.994489e+01,-8.291862e-02,3.002781e+01,3.222736e+01,1.699770e+02
5.477502e+05,6.339701e+00,2.762216e+04,3.197009e-01,9.293626e-01,9.291820e-01,2.092059e-03,6.102940e-08,2.994301e+01,-8.291862e-02,3.002592e+01,3.222516e+01,1.699810e+02
5.477602e+05,6.339817e+00,2.763216e+04,3.198166e-01,9.293675e-01,9.291826e-01,2.092669e-03,6.101875e-08,2.994112e+01,-8.291862e-02,3.002404e+01,3.222297e+01,1.699850e+02
5.477702e+05,6.339932e+00,2.764216e+04,3.199324e-01,9.293725e-01,9.291832e-01,2.093280e-03,6.100810e-08,2.993924e+01,-8.291862e-02,3.002216e+01,3.222077e+01,1.699890e+02
5.477802e+05,6.340048e+00,2.765216e+04,3.200481e-01,9.293774e-01,9.291837e-01,2.093890e-03,6.099745e-08,2.993735e+01,-8.291862e-02,3.002027e+01,3.221857e+01,1.699930e+02
5.477902e+05,6.340164e+00,2.766216e+04,3.201639e-01,9.293823e-01,9.291843e-01,2.094500e-03,6.098681e-08,2.993547e+01,-8.291862e-02,3.001839e+01,3.221637e+01,1.699970e+02
5.478002e+05,6.340280e+00,2.767216e+04,3.202796e-01,9.293853e-01,9.291849e-01,2.095110e-03,6.097618e-08,2.993448e+01,-8.298362e-02,3.001747e+01,3.221521e+01,1.700010e+02
5.478102e+05,6.340395e+00,2.768216e+04,3.203954e-01,9.293827e-01,9.291854e-01,2.095719e-03,6.096554e-08,2.993611e+01,-8.323764e-02,3.001934e+01,3.221706e+01,1.700050e+02
5.478202e+05,6.340511e+00,2.769216e+04,3.205111e-01,9.293802e-01,9.291860e-01,2.096329e-03,6.095491e-08,2.993773e+01,-8.349166e-02,3.002122e+01,3.221892e+01,1.700090e+02
5.478302e+05,6.340627e+00,2.770216e+04,3.206269e-01,9.293777e-01,9.291866e-01,2.096939e-03,6.094428e-08,2.993935e+01,-8.374567e-02,3.002309e+01,3.222077e+01,1.700130e+02
5.478402e+05,6.340743e+00,2.771216e+04,3.207426e-01,9.293751e-01,9.291871e-01,2.097548e-03,6.093365e-08,2.994097e+01,-8.399969e-02,3.002497e+01,3.222262e+01,1.700170e+02
5.478502e+05,6.340858e+00,2.772216e+04,3.208584e-01,9.293726e-01,9.291877e-01,2.098157e-03,6.092303e-08,2.994259e+01,-8.425371e-02,3.002684e+01,3.222447e+01,1.700210e+02
5.478602e+05,6.340974e+00,2.773216e+04,3.209741e-01,9.293700e-01,9.291883e-01,2.098767e-03,6.091241e-08,2.994421e+01,-8.450772e-02,3.002872e+01,3.222632e+01,1.700250e+02
5.478702e+05,6.341090e+00,2.774216e+04,3.210899e-01,9.293675e-01,9.291888e-01,2.099376e-03,6.090180e-08,2.994583e+01,-8.476174e-02,3.003059e+01,3.222818e+01,1.700290e+02
5.478802e+05,6.341206e+00,2.775217e+04,3.212056e-01,9.293650e-01,9.291894e-01,2.099985e-03,6.089118e-08,2.994745e+01,-8.501575e-02,3.003247e+01,3.223003e+01,1.700330e+02
5.478902e+05,6.341321e+00,2.776217e+04,3.213214e-01,9.293624e-01,9.291900e-01,2.100594e-03,6.088057e-08,2.994908e+01,-8.526977e-02,3.003435e+01,3.223188e+01,1.700369e+02
5.479002e+05,6.341437e+00,2.777217e+04,3.214371e-01,9.293599e-01,9.291905e-01,2.101202e-03,6.086997e-08,2.995070e+01,-8.552379e-02,3.003622e+01,3.223373e+01,1.700409e+02
5.479102e+05,6.341553e+00,2.778217e+04,3.215529e-01,9.293573e-01,9.291911e-01,2.101811e-03,6.085936e-08,2.995232e+01,-8.577780e-02,3.003810e+01,3.223559e+01,1.700449e+02
5.479202e+05,6.341669e+00,2.779217e+04,3.216686e-01,9.293548e-01,9.291917e-01,2.102420e-03,6.084876e-08,2.995394e+01,-8.603182e-02,3.003997e+01,3.223744e+01,1.700489e+02
5.479302e+05,6.341784e+00,2.780217e+04,3.217844e-01,9.293523e-01,9.291922e-01,2.103028e-03,6.083816e-08,2.995556e+01,-8.628584e-02,3.004185e+01,3.223929e+01,1.700529e+02
5.479402e+05,6.341900e+00,2.781217e+04,3.219001e-01,9.293497e-01,9.291928e-01,2.103636e-03,6.082757e-08,2.995718e+01,-8.653985e-02,3.004372e+01,3.224114e+01,1.700569e+02
5.479502e+05,6.342016e+00,2.782217e+04,3.220159e-01,9.293472e-01,9.291934e-01,2.104245e-03,6.081698e-08,2.995880e+01,-8.679387e-02,3.004560e+01,3.224299e+01,1.700609e+02
5.479602e+05,6.342132e+00,2.783217e+04,3.221316e-01,9.293446e-01,9.291939e-01,2.104853e-03,6.080639e-08,2.996043e+01,-8.704789e-02,3.004747e+01,3.224485e+01,1.700649e+02
5.479702e+05,6.342247e+00,2.784217e+04,3.222474e-01,9.293421e-01,9.291945e-01,2.105461e-03,6.079580e-08,2.996205e+01,-8.730190e-02,3.004935e+01,3.224670e+01,1.700689e+02
5.479802e+05,6.342363e+00,2.785217e+04,3.223631e-01,9.293395e-01,9.291950e-01,2.106069e-03,6.078522e-08,2.996367e+01,-8.755592e-02,3.005122e+01,3.224855e+01,1.700729e+02
5.479902e+05,6.342479e+00,2.786217e+04,3.224789e-01,9.293370e-01,9.291956e-01,2.106677e-03,6.077464e-08,2.996529e+01,-8.780993e-02,3.005310e+01,3.225040e+01,1.700769e+02
5.480002e+05,6.342595e+00,2.787217e+04,3.225946e-01,9.293345e-01,9.291962e-01,2.107285e-03,6.076407e-08,2.996691e+01,-8.806395e-02,3.005497e+01,3.225226e+01,1.700808e+02
5.480102e+05,6.342710e+00,2.788218e+04,3.227104e-01,9.293319e-01,9.291967e-01,2.107892e-03,6.075349e-08,2.996853e+01,-8.831797e-02,3.005685e+01,3.225411e+01,1.700848e+02
5.480202e+05,6.342826e+00,2.789218e+04,3.228261e-01,9.293294e-01,9.291973e-01,2.108500e-03,6.074292e-08,2.997015e+01,-8.857198e-02,3.005872e+01,3.225596e+01,1.700888e+02
5.480302e+05,6.342942e+00,2.790218e+04,3.229419e-01,9.293268e-01,9.291979e-01,2.109107e-03,6.073236e-08,2.997177e+01,-8.882600e-02,3.006060e+01,3.225781e+01,1.700928e+02
5.480402e+05,6.343058e+00,2.791218e+04,3.230576e-01,9.293237e-01,9.291984e-01,2.109714e-03,6.072179e-08,2.997340e+01,-8.908002e-02,3.006248e+01,3.225969e+01,1.700968e+02
5.480502e+05,6.343173e+00,2.792218e+04,3.231734e-01,9.293184e-01,9.291990e-01,2.110322e-03,6.071123e-08,2.997469e+01,-8.928276e-02,3.006397e+01,3.226128e+01,1.701000e+02
5.480602e+05,6.343289e+00,2.793218e+04,3.232891e-01,9.293153e-01,9.291996e-01,2.110929e-03,6.070068e-08,2.997469e+01,-8.928276e-02,3.006397e+01,3.226139e+01,1.701000e+02
5.480702e+05,6.343405e+00,2.794218e+04,3.234049e-01,9.293121e-01,9.292001e-01,2.111536e-03,6.069012e-08,2.997469e+01,-8.928276e-02,3.006397e+01,3.226150e+01,1.701000e+02
5.480802e+05,6.343521e+00,2.795218e+04,3.235206e-01,9.293089e-01,9.292007e-01,2.112143e-03,6.067957e-08,2.997469e+01,-8.928276e-02,3.006397e+01,3.226161e+01,1.701000e+02
5.480902e+05,6.343636e+00,2.796218e+04,3.236364e-01,9.293057e-01,9.292013e-01,2.112749e-03,6.066902e-08,2.997469e+01,-8.928276e-02,3.006397e+01,3.226172e+01,1.701000e+02
5.481002e+05,6.343752e+00,2.797218e+04,3.237521e-01,9.293026e-01,9.292018e-01,2.113356e-03,6.065848e-08,2.997469e+01,-8.928276e-02,3.006397e+01,3.226183e+01,1.701000e+02
5.481102e+05,6.343868e+00,2.798218e+04,3.238679e-01,9.292994e-01,9.292024e-01,2.113963e-03,6.064793e-08,2.997469e+01,-8.928276e-02,3.006397e+01,3.226194e+01,1.701000e+02
5.481202e+05,6.343984e+00,2.799218e+04,3.239836e-01,9.292962e-01,9.292029e-01,2.114569e-03,6.063739e-08,2.997469e+01,-8.928276e-02,3.006397e+01,3.226205e+01,1.701000e+02
5.481302e+05,6.344099e+00,2.800218e+04,3.240994e-01,9.292930e-01,9.292035e-01,2.115176e-03,6.062686e-08,2.997469e+01,-8.928276e-02,3.006397e+01,3.226216e+01,1.701000e+02
5.481402e+05,6.344215e+00,2.801219e+04,3.242151e-01,9.292899e-01,9.292041e-01,2.115782e-03,6.061633e-08,2.997469e+01,-8.928276e-02,3.006397e+01,3.226227e+01,1.701000e+02
5.481502e+05,6.344331e+00,2.802219e+04,3.243309e-01,9.292867e-01,9.292046e-01,2.116388e-03,6.060580e-08,2.997469e+01,-8.928276e-02,3.006397e+01,3.226238e+01,1.701000e+02
5.481602e+05,6.344447e+00,2.803219e+04,3.244466e-01,9.292835e-01,9.292052e-01,2.116994e-03,6.059527e-08,2.997469e+01,-8.928276e-02,3.006397e+01,3.226249e+01,1.701000e+02
5.481702e+05,6.344562e+00,2.804219e+04,3.245624e-01,9.292803e-01,9.292058e-01,2.117600e-03,6.058474e-08,2.997469e+01,-8.928276e-02,3.006397e+01,3.226260e+01,1.701000e+02
5.481802e+05,6.344678e+00,2.805219e+04,3.246781e-01,9.292772e-01,9.292063e-01,2.118206e-03,6.057422e-08,2.997469e+01,-8.928276e-02,3.006397e+01,3.226271e+01,1.701000e+02
5.481902e+05,6.344794e+00,2.806219e+04,3.247939e-01,9.292740e-01,9.292069e-01,2.118812e-03,6.056371e-08,2.997469e+01,-8.928276e-02,3.006397e+01,3.226283e+01,1.701000e+02
5.482002e+05,6.344910e+00,2.807219e+04,3.249096e-01,9.292708e-01,9.292075e-01,2.119417e-03,6.055319e-08,2.997469e+01,-8.928276e-02,3.006397e+01,3.226294e+01,1.701000e+02
5.482102e+05,6.345025e+00,2.808219e+04,3.250254e-01,9.292676e-01,9.292080e-01,2.120023e-03,6.054268e-08,2.997469e+01,-8.928276e-02,3.006397e+01,3.226305e+01,1.701000e+02
5.482202e+05,6.345141e+00,2.809219e+04,3.251411e-01,9.292645e-01,9.292086e-01,2.120628e-03,6.053217e-08,2.997469e+01,-8.928276e-02,3.006397e+01,3.226316e+01,1.701000e+02
5.482302e+05,6.345257e+00,2.810219e+04,3.252569e-01,9.292613e-01,9.292091e-01,2.121233e-03,6.052167e-08,2.997469e+01,-8.928276e-02,3.006397e+01,3.226327e+01,1.701000e+02
5.482402e+05,6.345373e+00,2.811219e+04,3.253726e-01,9.292581e-01,9.292097e-01,2.121839e-03,6.051116e-08,2.997469e+01,-8.928276e-02,3.006397e+01,3.226338e+01,1.701000e+02
5.482502e+05,6.345488e+00,2.812219e+04,3.254884e-01,9.292549e-01,9.292103e-01,2.122444e-03,6.050066e-08,2.997469e+01,-8.928276e-02,3.006397e+01,3.226349e+01,1.701000e+02
5.482602e+05,6.345604e+00,2.813220e+04,3.256041e-01,9.292518e-01,9.292108e-01,2.123049e-03,6.049017e-08,2.997469e+01,-8.928276e-02,3.006397e+01,3.226360e+01,1.701000e+02
5.482702e+05,6.345720e+00,2.814220e+04,3.257199e-01,9.292486e-01,9.292114e-01,2.123654e-03,6.047967e-08,2.997469e+01,-8.928276e-02,3.006397e+01,3.226371e+01,1.701000e+02
5.482802e+05,6.345836e+00,2.815220e+04,3.258356e-01,9.292454e-01,9.292119e-01,2.124258e-03,6.046918e-08,2.997469e+01,-8.928276e-02,3.006397e+01,3.226382e+01,1.701000e+02
5.482902e+05,6.345951e+00,2.816220e+04,3.259514e-01,9.292427e-01,9.292125e-01,2.124863e-03,6.045870e-08,2.997469e+01,-8.928276e-02,3.006397e+01,3.226391e+01,1.701000e+02
