Repository: brandonlampe/CS_Data

# Repository for Crushed Salt Data
**Grant No: 456417**

This is a work in progress!

## Repository Content

### Directory Names
A uniform namining structure still in progress, but in general directories are named according to the following:
 - Names contain no spaces, a single underscore "_" will be used as a file name seperator.
 - Files are for the Crushed Salt Project (CSP); therefore, the first three charaters of each file are "CSP".
 - Folders are organized by which frame the test was performed on i.e., A2 or A3.
 - The fifth and sixth charaters of each file name will therefore be "A" followed by the frame number.

File: UNM_WP_HY_175_09/IscoMeasurements/STAGE07/CREEP_FIT/175_09_STAGE07_CREEP_OUT.csv (part 17 of 33)
Analysis by Brandon Lampe, performed on: 2016/07/06 13:19:08
Experimental results below begin at: 2016/04/14 09:54:5
Duration (sec),Duration (day),Elapsed Time (sec),Elapsed Time (day),Interpolated Fractional Density,Fit to Fractional Density,Fit to Volume Strain,Fit to Volume Strain Rate (1/sec),Confining Pressure (MPa),Pore Pressure (MPa),Terzaghi Pressure (MPa),Solid Pressure (MPa),Temperature (C))
5.577009e+05,6.454872e+00,3.757293e+04,4.348719e-01,9.295907e-01,9.297018e-01,2.651239e-03,5.177979e-08,2.996131e+01,-8.928276e-02,3.005059e+01,3.223741e+01,1.703609e+02
5.577109e+05,6.454988e+00,3.758293e+04,4.349876e-01,9.295885e-01,9.297022e-01,2.651757e-03,5.177168e-08,2.996267e+01,-8.928276e-02,3.005195e+01,3.223895e+01,1.703649e+02
5.577209e+05,6.455103e+00,3.759293e+04,4.351034e-01,9.295863e-01,9.297027e-01,2.652275e-03,5.176358e-08,2.996403e+01,-8.928276e-02,3.005332e+01,3.224049e+01,1.703688e+02
5.577309e+05,6.455219e+00,3.760293e+04,4.352191e-01,9.295840e-01,9.297032e-01,2.652793e-03,5.175547e-08,2.996539e+01,-8.928276e-02,3.005468e+01,3.224203e+01,1.703728e+02
5.577409e+05,6.455335e+00,3.761293e+04,4.353349e-01,9.295818e-01,9.297037e-01,2.653310e-03,5.174737e-08,2.996675e+01,-8.928276e-02,3.005604e+01,3.224358e+01,1.703768e+02
5.577509e+05,6.455451e+00,3.762294e+04,4.354506e-01,9.295796e-01,9.297042e-01,2.653828e-03,5.173927e-08,2.996811e+01,-8.928276e-02,3.005740e+01,3.224512e+01,1.703808e+02
5.577609e+05,6.455566e+00,3.763294e+04,4.355664e-01,9.295773e-01,9.297046e-01,2.654345e-03,5.173117e-08,2.996948e+01,-8.928276e-02,3.005876e+01,3.224666e+01,1.703848e+02
5.577709e+05,6.455682e+00,3.764294e+04,4.356821e-01,9.295751e-01,9.297051e-01,2.654862e-03,5.172307e-08,2.997084e+01,-8.928276e-02,3.006012e+01,3.224820e+01,1.703887e+02
5.577809e+05,6.455798e+00,3.765294e+04,4.357979e-01,9.295729e-01,9.297056e-01,2.655379e-03,5.171497e-08,2.997220e+01,-8.928276e-02,3.006148e+01,3.224974e+01,1.703927e+02
5.577909e+05,6.455914e+00,3.766294e+04,4.359136e-01,9.295706e-01,9.297061e-01,2.655897e-03,5.170688e-08,2.997356e+01,-8.928276e-02,3.006284e+01,3.225128e+01,1.703967e+02
5.578009e+05,6.456029e+00,3.767294e+04,4.360294e-01,9.295707e-01,9.297066e-01,2.656414e-03,5.169879e-08,2.997456e+01,-8.928276e-02,3.006384e+01,3.225236e+01,1.704007e+02
5.578109e+05,6.456145e+00,3.768294e+04,4.361451e-01,9.295818e-01,9.297070e-01,2.656931e-03,5.169070e-08,2.997379e+01,-8.928276e-02,3.006307e+01,3.225114e+01,1.704047e+02
5.578209e+05,6.456261e+00,3.769294e+04,4.362609e-01,9.295929e-01,9.297075e-01,2.657448e-03,5.168261e-08,2.997301e+01,-8.928276e-02,3.006230e+01,3.224992e+01,1.704087e+02
5.578309e+05,6.456377e+00,3.770294e+04,4.363766e-01,9.296040e-01,9.297080e-01,2.657964e-03,5.167453e-08,2.997224e+01,-8.928276e-02,3.006152e+01,3.224870e+01,1.704127e+02
5.578409e+05,6.456492e+00,3.771294e+04,4.364924e-01,9.296152e-01,9.297085e-01,2.658481e-03,5.166645e-08,2.997147e+01,-8.928276e-02,3.006075e+01,3.224748e+01,1.704167e+02
5.578509e+05,6.456608e+00,3.772294e+04,4.366081e-01,9.296263e-01,9.297090e-01,2.658998e-03,5.165837e-08,2.997069e+01,-8.928276e-02,3.005998e+01,3.224627e+01,1.704208e+02
5.578609e+05,6.456724e+00,3.773294e+04,4.367239e-01,9.296374e-01,9.297094e-01,2.659514e-03,5.165029e-08,2.996992e+01,-8.928276e-02,3.005920e+01,3.224505e+01,1.704248e+02
5.578709e+05,6.456840e+00,3.774294e+04,4.368396e-01,9.296485e-01,9.297099e-01,2.660031e-03,5.164221e-08,2.996915e+01,-8.928276e-02,3.005843e+01,3.224383e+01,1.704288e+02
5.578809e+05,6.456955e+00,3.775295e+04,4.369554e-01,9.296597e-01,9.297104e-01,2.660547e-03,5.163414e-08,2.996837e+01,-8.928276e-02,3.005766e+01,3.224261e+01,1.704328e+02
5.578909e+05,6.457071e+00,3.776295e+04,4.370711e-01,9.296708e-01,9.297109e-01,2.661064e-03,5.162607e-08,2.996760e+01,-8.928276e-02,3.005688e+01,3.224139e+01,1.704368e+02
5.579009e+05,6.457187e+00,3.777295e+04,4.371869e-01,9.296819e-01,9.297114e-01,2.661580e-03,5.161800e-08,2.996683e+01,-8.928276e-02,3.005611e+01,3.224017e+01,1.704409e+02
5.579109e+05,6.457303e+00,3.778295e+04,4.373026e-01,9.296930e-01,9.297118e-01,2.662096e-03,5.160993e-08,2.996605e+01,-8.928276e-02,3.005534e+01,3.223895e+01,1.704449e+02
5.579209e+05,6.457418e+00,3.779295e+04,4.374184e-01,9.297041e-01,9.297123e-01,2.662612e-03,5.160186e-08,2.996528e+01,-8.928276e-02,3.005456e+01,3.223774e+01,1.704489e+02
5.579309e+05,6.457534e+00,3.780295e+04,4.375341e-01,9.297153e-01,9.297128e-01,2.663128e-03,5.159380e-08,2.996451e+01,-8.928276e-02,3.005379e+01,3.223652e+01,1.704529e+02
5.579410e+05,6.457650e+00,3.781295e+04,4.376499e-01,9.297264e-01,9.297133e-01,2.663644e-03,5.158574e-08,2.996373e+01,-8.928276e-02,3.005302e+01,3.223530e+01,1.704569e+02
5.579510e+05,6.457766e+00,3.782295e+04,4.377656e-01,9.297375e-01,9.297138e-01,2.664160e-03,5.157768e-08,2.996296e+01,-8.928276e-02,3.005224e+01,3.223408e+01,1.704610e+02
5.579610e+05,6.457881e+00,3.783295e+04,4.378814e-01,9.297486e-01,9.297142e-01,2.664676e-03,5.156962e-08,2.996219e+01,-8.928276e-02,3.005147e+01,3.223286e+01,1.704650e+02
5.579710e+05,6.457997e+00,3.784295e+04,4.379971e-01,9.297597e-01,9.297147e-01,2.665192e-03,5.156156e-08,2.996141e+01,-8.928276e-02,3.005070e+01,3.223164e+01,1.704690e+02
5.579810e+05,6.458113e+00,3.785295e+04,4.381129e-01,9.297709e-01,9.297152e-01,2.665707e-03,5.155351e-08,2.996064e+01,-8.928276e-02,3.004992e+01,3.223043e+01,1.704730e+02
5.579910e+05,6.458229e+00,3.786295e+04,4.382286e-01,9.297820e-01,9.297157e-01,2.666223e-03,5.154546e-08,2.995987e+01,-8.928276e-02,3.004915e+01,3.222921e+01,1.704770e+02
5.580010e+05,6.458344e+00,3.787296e+04,4.383444e-01,9.297931e-01,9.297162e-01,2.666738e-03,5.153741e-08,2.995909e+01,-8.928276e-02,3.004838e+01,3.222799e+01,1.704811e+02
5.580110e+05,6.458460e+00,3.788296e+04,4.384601e-01,9.298042e-01,9.297166e-01,2.667253e-03,5.152936e-08,2.995832e+01,-8.928276e-02,3.004760e+01,3.222677e+01,1.704851e+02
5.580210e+05,6.458576e+00,3.789296e+04,4.385759e-01,9.298154e-01,9.297171e-01,2.667769e-03,5.152131e-08,2.995755e+01,-8.928276e-02,3.004683e+01,3.222555e+01,1.704891e+02
5.580310e+05,6.458692e+00,3.790296e+04,4.386916e-01,9.298265e-01,9.297176e-01,2.668284e-03,5.151327e-08,2.995677e+01,-8.928276e-02,3.004606e+01,3.222433e+01,1.704931e+02
5.580410e+05,6.458807e+00,3.791296e+04,4.388074e-01,9.298367e-01,9.297181e-01,2.668799e-03,5.150523e-08,2.995600e+01,-8.928276e-02,3.004528e+01,3.222315e+01,1.704971e+02
5.580510e+05,6.458923e+00,3.792296e+04,4.389231e-01,9.298401e-01,9.297186e-01,2.669314e-03,5.149719e-08,2.995567e+01,-8.928276e-02,3.004495e+01,3.222267e+01,1.705000e+02
5.580610e+05,6.459039e+00,3.793296e+04,4.390389e-01,9.298321e-01,9.297190e-01,2.669829e-03,5.148915e-08,2.995644e+01,-8.928276e-02,3.004572e+01,3.222377e+01,1.705000e+02
5.580710e+05,6.459155e+00,3.794296e+04,4.391546e-01,9.298242e-01,9.297195e-01,2.670344e-03,5.148112e-08,2.995720e+01,-8.928276e-02,3.004649e+01,3.222488e+01,1.705000e+02
5.580810e+05,6.459270e+00,3.795296e+04,4.392704e-01,9.298163e-01,9.297200e-01,2.670859e-03,5.147309e-08,2.995797e+01,-8.928276e-02,3.004725e+01,3.222598e+01,1.705000e+02
5.580910e+05,6.459386e+00,3.796296e+04,4.393861e-01,9.298083e-01,9.297205e-01,2.671374e-03,5.146505e-08,2.995874e+01,-8.928276e-02,3.004802e+01,3.222708e+01,1.705000e+02
5.581010e+05,6.459502e+00,3.797296e+04,4.395019e-01,9.298004e-01,9.297210e-01,2.671888e-03,5.145703e-08,2.995951e+01,-8.928276e-02,3.004879e+01,3.222818e+01,1.705000e+02
5.581110e+05,6.459618e+00,3.798296e+04,4.396176e-01,9.297925e-01,9.297214e-01,2.672403e-03,5.144900e-08,2.996028e+01,-8.928276e-02,3.004956e+01,3.222928e+01,1.705000e+02
5.581210e+05,6.459733e+00,3.799296e+04,4.397334e-01,9.297846e-01,9.297219e-01,2.672917e-03,5.144097e-08,2.996104e+01,-8.928276e-02,3.005033e+01,3.223038e+01,1.705000e+02
5.581310e+05,6.459849e+00,3.800297e+04,4.398491e-01,9.297766e-01,9.297224e-01,2.673432e-03,5.143295e-08,2.996181e+01,-8.928276e-02,3.005109e+01,3.223149e+01,1.705000e+02
5.581410e+05,6.459965e+00,3.801297e+04,4.399649e-01,9.297687e-01,9.297229e-01,2.673946e-03,5.142493e-08,2.996258e+01,-8.928276e-02,3.005186e+01,3.223259e+01,1.705000e+02
5.581510e+05,6.460081e+00,3.802297e+04,4.400806e-01,9.297608e-01,9.297233e-01,2.674460e-03,5.141691e-08,2.996335e+01,-8.928276e-02,3.005263e+01,3.223369e+01,1.705000e+02
5.581610e+05,6.460196e+00,3.803297e+04,4.401964e-01,9.297528e-01,9.297238e-01,2.674974e-03,5.140890e-08,2.996412e+01,-8.928276e-02,3.005340e+01,3.223479e+01,1.705000e+02
5.581710e+05,6.460312e+00,3.804297e+04,4.403121e-01,9.297449e-01,9.297243e-01,2.675489e-03,5.140088e-08,2.996488e+01,-8.928276e-02,3.005417e+01,3.223589e+01,1.705000e+02
5.581810e+05,6.460428e+00,3.805297e+04,4.404279e-01,9.297370e-01,9.297248e-01,2.676003e-03,5.139287e-08,2.996565e+01,-8.928276e-02,3.005493e+01,3.223699e+01,1.705000e+02
5.581910e+05,6.460544e+00,3.806297e+04,4.405436e-01,9.297291e-01,9.297253e-01,2.676516e-03,5.138486e-08,2.996642e+01,-8.928276e-02,3.005570e+01,3.223810e+01,1.705000e+02
5.582010e+05,6.460659e+00,3.807297e+04,4.406594e-01,9.297211e-01,9.297257e-01,2.677030e-03,5.137685e-08,2.996719e+01,-8.928276e-02,3.005647e+01,3.223920e+01,1.705000e+02
5.582110e+05,6.460775e+00,3.808297e+04,4.407751e-01,9.297132e-01,9.297262e-01,2.677544e-03,5.136884e-08,2.996796e+01,-8.928276e-02,3.005724e+01,3.224030e+01,1.705000e+02
5.582210e+05,6.460891e+00,3.809297e+04,4.408909e-01,9.297053e-01,9.297267e-01,2.678058e-03,5.136084e-08,2.996872e+01,-8.928276e-02,3.005801e+01,3.224140e+01,1.705000e+02
5.582310e+05,6.461007e+00,3.810297e+04,4.410066e-01,9.296973e-01,9.297272e-01,2.678571e-03,5.135284e-08,2.996949e+01,-8.928276e-02,3.005877e+01,3.224250e+01,1.705000e+02
5.582410e+05,6.461122e+00,3.811297e+04,4.411224e-01,9.296894e-01,9.297276e-01,2.679085e-03,5.134484e-08,2.997026e+01,-8.928276e-02,3.005954e+01,3.224360e+01,1.705000e+02
5.582510e+05,6.461238e+00,3.812297e+04,4.412381e-01,9.296815e-01,9.297281e-01,2.679598e-03,5.133684e-08,2.997103e+01,-8.928276e-02,3.006031e+01,3.224471e+01,1.705000e+02
5.582610e+05,6.461354e+00,3.813298e+04,4.413539e-01,9.296736e-01,9.297286e-01,2.680112e-03,5.132884e-08,2.997180e+01,-8.928276e-02,3.006108e+01,3.224581e+01,1.705000e+02
5.582710e+05,6.461470e+00,3.814298e+04,4.414696e-01,9.296656e-01,9.297291e-01,2.680625e-03,5.132085e-08,2.997256e+01,-8.928276e-02,3.006185e+01,3.224691e+01,1.705000e+02
5.582810e+05,6.461585e+00,3.815298e+04,4.415854e-01,9.296577e-01,9.297296e-01,2.681138e-03,5.131286e-08,2.997333e+01,-8.928276e-02,3.006261e+01,3.224801e+01,1.705000e+02
5.582910e+05,6.461701e+00,3.816298e+04,4.417011e-01,9.296513e-01,9.297300e-01,2.681651e-03,5.130487e-08,2.997410e+01,-8.928276e-02,3.006338e+01,3.224906e+01,1.705000e+02
5.583010e+05,6.461817e+00,3.817298e+04,4.418169e-01,9.296540e-01,9.297305e-01,2.682164e-03,5.129688e-08,2.997451e+01,-8.928276e-02,3.006379e+01,3.224941e+01,1.705019e+02
5.583110e+05,6.461933e+00,3.818298e+04,4.419326e-01,9.296709e-01,9.297310e-01,2.682677e-03,5.128889e-08,2.997374e+01,-8.928276e-02,3.006302e+01,3.224799e+01,1.705099e+02
5.583210e+05,6.462048e+00,3.819298e+04,4.420484e-01,9.296877e-01,9.297315e-01,2.683190e-03,5.128091e-08,2.997296e+01,-8.928276e-02,3.006225e+01,3.224657e+01,1.705179e+02
5.583310e+05,6.462164e+00,3.820298e+04,4.421641e-01,9.297046e-01,9.297319e-01,2.683703e-03,5.127293e-08,2.997219e+01,-8.928276e-02,3.006147e+01,3.224515e+01,1.705260e+02
5.583410e+05,6.462280e+00,3.821298e+04,4.422799e-01,9.297214e-01,9.297324e-01,2.684216e-03,5.126495e-08,2.997142e+01,-8.928276e-02,3.006070e+01,3.224373e+01,1.705340e+02
5.583510e+05,6.462396e+00,3.822298e+04,4.423956e-01,9.297383e-01,9.297329e-01,2.684728e-03,5.125697e-08,2.997064e+01,-8.928276e-02,3.005993e+01,3.224232e+01,1.705421e+02
5.583610e+05,6.462511e+00,3.823298e+04,4.425114e-01,9.297551e-01,9.297334e-01,2.685241e-03,5.124899e-08,2.996987e+01,-8.928276e-02,3.005915e+01,3.224090e+01,1.705501e+02
5.583710e+05,6.462627e+00,3.824298e+04,4.426271e-01,9.297720e-01,9.297338e-01,2.685754e-03,5.124102e-08,2.996910e+01,-8.928276e-02,3.005838e+01,3.223948e+01,1.705581e+02
5.583810e+05,6.462743e+00,3.825298e+04,4.427429e-01,9.297888e-01,9.297343e-01,2.686266e-03,5.123305e-08,2.996832e+01,-8.928276e-02,3.005761e+01,3.223806e+01,1.705662e+02
5.583910e+05,6.462859e+00,3.826299e+04,4.428586e-01,9.298057e-01,9.297348e-01,2.686778e-03,5.122508e-08,2.996755e+01,-8.928276e-02,3.005683e+01,3.223665e+01,1.705742e+02
5.584010e+05,6.462974e+00,3.827299e+04,4.429744e-01,9.298225e-01,9.297353e-01,2.687291e-03,5.121711e-08,2.996678e+01,-8.928276e-02,3.005606e+01,3.223523e+01,1.705822e+02
5.584110e+05,6.463090e+00,3.828299e+04,4.430901e-01,9.298394e-01,9.297357e-01,2.687803e-03,5.120914e-08,2.996600e+01,-8.928276e-02,3.005529e+01,3.223381e+01,1.705903e+02
5.584210e+05,6.463206e+00,3.829299e+04,4.432059e-01,9.298562e-01,9.297362e-01,2.688315e-03,5.120118e-08,2.996523e+01,-8.928276e-02,3.005451e+01,3.223239e+01,1.705983e+02
5.584310e+05,6.463322e+00,3.830299e+04,4.433216e-01,9.298731e-01,9.297367e-01,2.688827e-03,5.119322e-08,2.996446e+01,-8.928276e-02,3.005374e+01,3.223098e+01,1.706064e+02
5.584410e+05,6.463437e+00,3.831299e+04,4.434374e-01,9.298899e-01,9.297372e-01,2.689339e-03,5.118526e-08,2.996368e+01,-8.928276e-02,3.005297e+01,3.222956e+01,1.706144e+02
5.584510e+05,6.463553e+00,3.832299e+04,4.435531e-01,9.299068e-01,9.297377e-01,2.689851e-03,5.117730e-08,2.996291e+01,-8.928276e-02,3.005219e+01,3.222814e+01,1.706224e+02
5.584610e+05,6.463669e+00,3.833299e+04,4.436689e-01,9.299236e-01,9.297381e-01,2.690362e-03,5.116934e-08,2.996214e+01,-8.928276e-02,3.005142e+01,3.222673e+01,1.706305e+02
5.584710e+05,6.463785e+00,3.834299e+04,4.437846e-01,9.299405e-01,9.297386e-01,2.690874e-03,5.116139e-08,2.996136e+01,-8.928276e-02,3.005065e+01,3.222531e+01,1.706385e+02
5.584810e+05,6.463900e+00,3.835299e+04,4.439004e-01,9.299573e-01,9.297391e-01,2.691386e-03,5.115344e-08,2.996059e+01,-8.928276e-02,3.004987e+01,3.222389e+01,1.706466e+02
5.584910e+05,6.464016e+00,3.836299e+04,4.440161e-01,9.299742e-01,9.297396e-01,2.691897e-03,5.114549e-08,2.995982e+01,-8.928276e-02,3.004910e+01,3.222247e+01,1.706546e+02
5.585010e+05,6.464132e+00,3.837299e+04,4.441319e-01,9.299910e-01,9.297400e-01,2.692409e-03,5.113754e-08,2.995904e+01,-8.928276e-02,3.004833e+01,3.222106e+01,1.706626e+02
5.585110e+05,6.464248e+00,3.838299e+04,4.442476e-01,9.300079e-01,9.297405e-01,2.692920e-03,5.112960e-08,2.995827e+01,-8.928276e-02,3.004755e+01,3.221964e+01,1.706707e+02
5.585210e+05,6.464363e+00,3.839300e+04,4.443634e-01,9.300247e-01,9.297410e-01,2.693431e-03,5.112165e-08,2.995750e+01,-8.928276e-02,3.004678e+01,3.221822e+01,1.706787e+02
5.585310e+05,6.464479e+00,3.840300e+04,4.444791e-01,9.300416e-01,9.297415e-01,2.693943e-03,5.111371e-08,2.995672e+01,-8.928276e-02,3.004601e+01,3.221681e+01,1.706867e+02
5.585410e+05,6.464595e+00,3.841300e+04,4.445949e-01,9.300528e-01,9.297419e-01,2.694454e-03,5.110577e-08,2.995595e+01,-8.928276e-02,3.004523e+01,3.221558e+01,1.706948e+02
5.585510e+05,6.464711e+00,3.842300e+04,4.447106e-01,9.300447e-01,9.297424e-01,2.694965e-03,5.109784e-08,2.995563e+01,-8.928276e-02,3.004491e+01,3.221552e+01,1.706958e+02
5.585610e+05,6.464826e+00,3.843300e+04,4.448264e-01,9.300200e-01,9.297429e-01,2.695476e-03,5.108990e-08,2.995614e+01,-8.928276e-02,3.004542e+01,3.221693e+01,1.706839e+02
5.585710e+05,6.464942e+00,3.844300e+04,4.449421e-01,9.299953e-01,9.297434e-01,2.695987e-03,5.108197e-08,2.995665e+01,-8.928276e-02,3.004593e+01,3.221833e+01,1.706719e+02
5.585810e+05,6.465058e+00,3.845300e+04,4.450579e-01,9.299706e-01,9.297438e-01,2.696497e-03,5.107404e-08,2.995716e+01,-8.928276e-02,3.004644e+01,3.221974e+01,1.706600e+02
5.585910e+05,6.465174e+00,3.846300e+04,4.451736e-01,9.299458e-01,9.297443e-01,2.697008e-03,5.106611e-08,2.995767e+01,-8.928276e-02,3.004695e+01,3.222115e+01,1.706481e+02
5.586010e+05,6.465289e+00,3.847300e+04,4.452894e-01,9.299211e-01,9.297448e-01,2.697519e-03,5.105818e-08,2.995818e+01,-8.928276e-02,3.004746e+01,3.222256e+01,1.706361e+02
5.586110e+05,6.465405e+00,3.848300e+04,4.454051e-01,9.298964e-01,9.297453e-01,2.698029e-03,5.105025e-08,2.995869e+01,-8.928276e-02,3.004797e+01,3.222396e+01,1.706242e+02
5.586210e+05,6.465521e+00,3.849300e+04,4.455209e-01,9.298717e-01,9.297457e-01,2.698540e-03,5.104233e-08,2.995920e+01,-8.928276e-02,3.004848e+01,3.222537e+01,1.706123e+02
5.586310e+05,6.465637e+00,3.850300e+04,4.456366e-01,9.298470e-01,9.297462e-01,2.699050e-03,5.103441e-08,2.995971e+01,-8.928276e-02,3.004899e+01,3.222678e+01,1.706003e+02
5.586410e+05,6.465752e+00,3.851301e+04,4.457524e-01,9.298222e-01,9.297467e-01,2.699561e-03,5.102649e-08,2.996022e+01,-8.928276e-02,3.004950e+01,3.222819e+01,1.705884e+02
5.586510e+05,6.465868e+00,3.852301e+04,4.458681e-01,9.297975e-01,9.297472e-01,2.700071e-03,5.101857e-08,2.996073e+01,-8.928276e-02,3.005001e+01,3.222959e+01,1.705765e+02
5.586610e+05,6.465984e+00,3.853301e+04,4.459839e-01,9.297728e-01,9.297476e-01,2.700581e-03,5.101066e-08,2.996124e+01,-8.928276e-02,3.005052e+01,3.223100e+01,1.705645e+02
5.586710e+05,6.466100e+00,3.854301e+04,4.460996e-01,9.297481e-01,9.297481e-01,2.701091e-03,5.100274e-08,2.996175e+01,-8.928276e-02,3.005103e+01,3.223241e+01,1.705526e+02
5.586810e+05,6.466215e+00,3.855301e+04,4.462154e-01,9.297234e-01,9.297486e-01,2.701601e-03,5.099483e-08,2.996226e+01,-8.928276e-02,3.005154e+01,3.223382e+01,1.705407e+02
5.586910e+05,6.466331e+00,3.856301e+04,4.463311e-01,9.296986e-01,9.297491e-01,2.702111e-03,5.098692e-08,2.996277e+01,-8.928276e-02,3.005205e+01,3.223523e+01,1.705288e+02
5.587010e+05,6.466447e+00,3.857301e+04,4.464469e-01,9.296739e-01,9.297495e-01,2.702621e-03,5.097902e-08,2.996328e+01,-8.928276e-02,3.005256e+01,3.223664e+01,1.705168e+02
5.587110e+05,6.466563e+00,3.858301e+04,4.465626e-01,9.296492e-01,9.297500e-01,2.703131e-03,5.097111e-08,2.996379e+01,-8.928276e-02,3.005307e+01,3.223804e+01,1.705049e+02
5.587210e+05,6.466678e+00,3.859301e+04,4.466784e-01,9.296245e-01,9.297505e-01,2.703641e-03,5.096321e-08,2.996430e+01,-8.928276e-02,3.005358e+01,3.223945e+01,1.704930e+02
5.587310e+05,6.466794e+00,3.860301e+04,4.467941e-01,9.295998e-01,9.297509e-01,2.704150e-03,5.095531e-08,2.996481e+01,-8.928276e-02,3.005409e+01,3.224086e+01,1.704810e+02
5.587410e+05,6.466910e+00,3.861301e+04,4.469099e-01,9.295751e-01,9.297514e-01,2.704660e-03,5.094741e-08,2.996532e+01,-8.928276e-02,3.005460e+01,3.224227e+01,1.704691e+02
5.587510e+05,6.467026e+00,3.862301e+04,4.470256e-01,9.295503e-01,9.297519e-01,2.705169e-03,5.093951e-08,2.996583e+01,-8.928276e-02,3.005511e+01,3.224368e+01,1.704572e+02
5.587610e+05,6.467141e+00,3.863301e+04,4.471414e-01,9.295256e-01,9.297524e-01,2.705679e-03,5.093162e-08,2.996634e+01,-8.928276e-02,3.005563e+01,3.224509e+01,1.704452e+02
5.587710e+05,6.467257e+00,3.864302e+04,4.472571e-01,9.295009e-01,9.297528e-01,2.706188e-03,5.092372e-08,2.996685e+01,-8.928276e-02,3.005614e+01,3.224650e+01,1.704333e+02
5.587810e+05,6.467373e+00,3.865302e+04,4.473729e-01,9.294762e-01,9.297533e-01,2.706697e-03,5.091583e-08,2.996736e+01,-8.928276e-02,3.005665e+01,3.224790e+01,1.704214e+02
5.587910e+05,6.467489e+00,3.866302e+04,4.474886e-01,9.294528e-01,9.297538e-01,2.707206e-03,5.090794e-08,2.996787e+01,-8.928276e-02,3.005716e+01,3.224927e+01,1.704094e+02
5.588010e+05,6.467604e+00,3.867302e+04,4.476044e-01,9.294391e-01,9.297543e-01,2.707715e-03,5.090006e-08,2.996828e+01,-8.922891e-02,3.005750e+01,3.225017e+01,1.703992e+02
5.588110e+05,6.467720e+00,3.868302e+04,4.477201e-01,9.294430e-01,9.297547e-01,2.708224e-03,5.089217e-08,2.996828e+01,-8.897313e-02,3.005725e+01,3.225002e+01,1.703951e+02
5.588210e+05,6.467836e+00,3.869302e+04,4.478359e-01,9.294470e-01,9.297552e-01,2.708733e-03,5.088429e-08,2.996828e+01,-8.871735e-02,3.005699e+01,3.224986e+01,1.703911e+02
5.588310e+05,6.467952e+00,3.870302e+04,4.479516e-01,9.294509e-01,9.297557e-01,2.709242e-03,5.087641e-08,2.996828e+01,-8.846157e-02,3.005674e+01,3.224970e+01,1.703871e+02
5.588410e+05,6.468067e+00,3.871302e+04,4.480674e-01,9.294549e-01,9.297562e-01,2.709751e-03,5.086853e-08,2.996828e+01,-8.820579e-02,3.005648e+01,3.224955e+01,1.703831e+02
5.588510e+05,6.468183e+00,3.872302e+04,4.481831e-01,9.294588e-01,9.297566e-01,2.710260e-03,5.086065e-08,2.996828e+01,-8.795000e-02,3.005623e+01,3.224939e+01,1.703791e+02
5.588610e+05,6.468299e+00,3.873302e+04,4.482989e-01,9.294628e-01,9.297571e-01,2.710768e-03,5.085277e-08,2.996828e+01,-8.769422e-02,3.005597e+01,3.224923e+01,1.703750e+02
5.588710e+05,6.468415e+00,3.874302e+04,4.484146e-01,9.294667e-01,9.297576e-01,2.711277e-03,5.084490e-08,2.996828e+01,-8.743844e-02,3.005571e+01,3.224908e+01,1.703710e+02
5.588810e+05,6.468530e+00,3.875302e+04,4.485304e-01,9.294707e-01,9.297580e-01,2.711785e-03,5.083703e-08,2.996828e+01,-8.718266e-02,3.005546e+01,3.224892e+01,1.703670e+02
5.588910e+05,6.468646e+00,3.876302e+04,4.486461e-01,9.294746e-01,9.297585e-01,2.712294e-03,5.082916e-08,2.996828e+01,-8.692688e-02,3.005520e+01,3.224876e+01,1.703630e+02
5.589010e+05,6.468762e+00,3.877303e+04,4.487619e-01,9.294786e-01,9.297590e-01,2.712802e-03,5.082129e-08,2.996828e+01,-8.667110e-02,3.005495e+01,3.224861e+01,1.703590e+02
5.589110e+05,6.468878e+00,3.878303e+04,4.488776e-01,9.294825e-01,9.297595e-01,2.713310e-03,5.081343e-08,2.996828e+01,-8.641532e-02,3.005469e+01,3.224845e+01,1.703549e+02
5.589210e+05,6.468993e+00,3.879303e+04,4.489934e-01,9.294865e-01,9.297599e-01,2.713818e-03,5.080557e-08,2.996828e+01,-8.615954e-02,3.005444e+01,3.224829e+01,1.703509e+02
5.589310e+05,6.469109e+00,3.880303e+04,4.491091e-01,9.294904e-01,9.297604e-01,2.714326e-03,5.079770e-08,2.996828e+01,-8.590376e-02,3.005418e+01,3.224814e+01,1.703469e+02
5.589410e+05,6.469225e+00,3.881303e+04,4.492249e-01,9.294943e-01,9.297609e-01,2.714834e-03,5.078984e-08,2.996828e+01,-8.564798e-02,3.005392e+01,3.224798e+01,1.703429e+02
5.589510e+05,6.469341e+00,3.882303e+04,4.493406e-01,9.294983e-01,9.297614e-01,2.715342e-03,5.078199e-08,2.996828e+01,-8.539220e-02,3.005367e+01,3.224782e+01,1.703389e+02
5.589610e+05,6.469456e+00,3.883303e+04,4.494564e-01,9.295022e-01,9.297618e-01,2.715850e-03,5.077413e-08,2.996828e+01,-8.513642e-02,3.005341e+01,3.224767e+01,1.703348e+02
5.589710e+05,6.469572e+00,3.884303e+04,4.495721e-01,9.295062e-01,9.297623e-01,2.716358e-03,5.076628e-08,2.996828e+01,-8.488064e-02,3.005316e+01,3.224751e+01,1.703308e+02
5.589810e+05,6.469688e+00,3.885303e+04,4.496879e-01,9.295101e-01,9.297628e-01,2.716865e-03,5.075843e-08,2.996828e+01,-8.462486e-02,3.005290e+01,3.224735e+01,1.703268e+02
5.589910e+05,6.469804e+00,3.886303e+04,4.498036e-01,9.295141e-01,9.297632e-01,2.717373e-03,5.075058e-08,2.996828e+01,-8.436908e-02,3.005264e+01,3.224720e+01,1.703228e+02
5.590010e+05,6.469919e+00,3.887303e+04,4.499194e-01,9.295180e-01,9.297637e-01,2.717880e-03,5.074273e-08,2.996828e+01,-8.411330e-02,3.005239e+01,3.224704e+01,1.703188e+02
5.590110e+05,6.470035e+00,3.888303e+04,4.500351e-01,9.295220e-01,9.297642e-01,2.718388e-03,5.073489e-08,2.996828e+01,-8.385752e-02,3.005213e+01,3.224688e+01,1.703148e+02
5.590210e+05,6.470151e+00,3.889303e+04,4.501509e-01,9.295259e-01,9.297647e-01,2.718895e-03,5.072704e-08,2.996828e+01,-8.360174e-02,3.005188e+01,3.224673e+01,1.703107e+02
5.590310e+05,6.470267e+00,3.890304e+04,4.502666e-01,9.295299e-01,9.297651e-01,2.719403e-03,5.071920e-08,2.996828e+01,-8.334596e-02,3.005162e+01,3.224657e+01,1.703067e+02
5.590410e+05,6.470382e+00,3.891304e+04,4.503824e-01,9.295359e-01,9.297656e-01,2.719910e-03,5.071136e-08,2.996828e+01,-8.309018e-02,3.005137e+01,3.224634e+01,1.703027e+02
5.590510e+05,6.470498e+00,3.892304e+04,4.504981e-01,9.295471e-01,9.297661e-01,2.720417e-03,5.070352e-08,2.996811e+01,-8.291862e-02,3.005103e+01,3.224576e+01,1.703013e+02
5.590610e+05,6.470614e+00,3.893304e+04,4.506139e-01,9.295598e-01,9.297665e-01,2.720924e-03,5.069569e-08,2.996760e+01,-8.291862e-02,3.005052e+01,3.224476e+01,1.703053e+02
5.590710e+05,6.470730e+00,3.894304e+04,4.507296e-01,9.295726e-01,9.297670e-01,2.721431e-03,5.068786e-08,2.996709e+01,-8.291862e-02,3.005001e+01,3.224377e+01,1.703093e+02
5.590810e+05,6.470845e+00,3.895304e+04,4.508454e-01,9.295854e-01,9.297675e-01,2.721938e-03,5.068002e-08,2.996658e+01,-8.291862e-02,3.004950e+01,3.224278e+01,1.703132e+02
5.590910e+05,6.470961e+00,3.896304e+04,4.509611e-01,9.295982e-01,9.297680e-01,2.722445e-03,5.067219e-08,2.996607e+01,-8.291862e-02,3.004899e+01,3.224178e+01,1.703172e+02
5.591010e+05,6.471077e+00,3.897304e+04,4.510769e-01,9.296110e-01,9.297684e-01,2.722951e-03,5.066437e-08,2.996556e+01,-8.291862e-02,3.004848e+01,3.224079e+01,1.703212e+02
5.591110e+05,6.471193e+00,3.898304e+04,4.511926e-01,9.296238e-01,9.297689e-01,2.723458e-03,5.065654e-08,2.996505e+01,-8.291862e-02,3.004797e+01,3.223980e+01,1.703252e+02
5.591210e+05,6.471308e+00,3.899304e+04,4.513084e-01,9.296366e-01,9.297694e-01,2.723964e-03,5.064872e-08,2.996454e+01,-8.291862e-02,3.004745e+01,3.223880e+01,1.703292e+02
5.591310e+05,6.471424e+00,3.900304e+04,4.514241e-01,9.296494e-01,9.297698e-01,2.724471e-03,5.064090e-08,2.996403e+01,-8.291862e-02,3.004694e+01,3.223781e+01,1.703331e+02
5.591410e+05,6.471540e+00,3.901304e+04,4.515399e-01,9.296622e-01,9.297703e-01,2.724977e-03,5.063308e-08,2.996352e+01,-8.291862e-02,3.004643e+01,3.223682e+01,1.703371e+02
5.591510e+05,6.471656e+00,3.902304e+04,4.516556e-01,9.296749e-01,9.297708e-01,2.725484e-03,5.062526e-08,2.996301e+01,-8.291862e-02,3.004592e+01,3.223582e+01,1.703411e+02
5.591610e+05,6.471771e+00,3.903305e+04,4.517714e-01,9.296877e-01,9.297713e-01,2.725990e-03,5.061744e-08,2.996250e+01,-8.291862e-02,3.004541e+01,3.223483e+01,1.703451e+02
5.591710e+05,6.471887e+00,3.904305e+04,4.518871e-01,9.297005e-01,9.297717e-01,2.726496e-03,5.060963e-08,2.996199e+01,-8.291862e-02,3.004490e+01,3.223384e+01,1.703490e+02
5.591810e+05,6.472003e+00,3.905305e+04,4.520029e-01,9.297133e-01,9.297722e-01,2.727002e-03,5.060182e-08,2.996147e+01,-8.291862e-02,3.004439e+01,3.223284e+01,1.703530e+02
5.591910e+05,6.472119e+00,3.906305e+04,4.521186e-01,9.297261e-01,9.297727e-01,2.727508e-03,5.059401e-08,2.996096e+01,-8.291862e-02,3.004388e+01,3.223185e+01,1.703570e+02
5.592010e+05,6.472234e+00,3.907305e+04,4.522344e-01,9.297389e-01,9.297731e-01,2.728014e-03,5.058620e-08,2.996045e+01,-8.291862e-02,3.004337e+01,3.223086e+01,1.703610e+02
5.592110e+05,6.472350e+00,3.908305e+04,4.523501e-01,9.297517e-01,9.297736e-01,2.728520e-03,5.057839e-08,2.995994e+01,-8.291862e-02,3.004286e+01,3.222986e+01,1.703650e+02
5.592211e+05,6.472466e+00,3.909305e+04,4.524659e-01,9.297645e-01,9.297741e-01,2.729026e-03,5.057059e-08,2.995943e+01,-8.291862e-02,3.004235e+01,3.222887e+01,1.703689e+02
5.592311e+05,6.472582e+00,3.910305e+04,4.525816e-01,9.297773e-01,9.297745e-01,2.729532e-03,5.056279e-08,2.995892e+01,-8.291862e-02,3.004184e+01,3.222788e+01,1.703729e+02
5.592411e+05,6.472697e+00,3.911305e+04,4.526974e-01,9.297900e-01,9.297750e-01,2.730037e-03,5.055499e-08,2.995841e+01,-8.291862e-02,3.004133e+01,3.222688e+01,1.703769e+02
5.592511e+05,6.472813e+00,3.912305e+04,4.528131e-01,9.298028e-01,9.297755e-01,2.730543e-03,5.054719e-08,2.995790e+01,-8.291862e-02,3.004082e+01,3.222589e+01,1.703809e+02
5.592611e+05,6.472929e+00,3.913305e+04,4.529289e-01,9.298156e-01,9.297760e-01,2.731048e-03,5.053940e-08,2.995739e+01,-8.291862e-02,3.004031e+01,3.222490e+01,1.703848e+02
5.592711e+05,6.473045e+00,3.914305e+04,4.530446e-01,9.298284e-01,9.297764e-01,2.731554e-03,5.053160e-08,2.995688e+01,-8.291862e-02,3.003980e+01,3.222390e+01,1.703888e+02
5.592811e+05,6.473160e+00,3.915306e+04,4.531604e-01,9.298412e-01,9.297769e-01,2.732059e-03,5.052381e-08,2.995637e+01,-8.291862e-02,3.003929e+01,3.222291e+01,1.703928e+02
5.592911e+05,6.473276e+00,3.916306e+04,4.532761e-01,9.298528e-01,9.297774e-01,2.732564e-03,5.051602e-08,2.995586e+01,-8.291862e-02,3.003878e+01,3.222196e+01,1.703968e+02
5.593011e+05,6.473392e+00,3.917306e+04,4.533919e-01,9.298557e-01,9.297778e-01,2.733069e-03,5.050823e-08,2.995555e+01,-8.296692e-02,3.003851e+01,3.222152e+01,1.703992e+02
5.593111e+05,6.473508e+00,3.918306e+04,4.535076e-01,9.298436e-01,9.297783e-01,2.733574e-03,5.050044e-08,2.995606e+01,-8.322270e-02,3.003928e+01,3.222252e+01,1.703952e+02
5.593211e+05,6.473623e+00,3.919306e+04,4.536234e-01,9.298314e-01,9.297788e-01,2.734079e-03,5.049266e-08,2.995658e+01,-8.347848e-02,3.004006e+01,3.222351e+01,1.703912e+02
5.593311e+05,6.473739e+00,3.920306e+04,4.537391e-01,9.298193e-01,9.297792e-01,2.734584e-03,5.048488e-08,2.995709e+01,-8.373426e-02,3.004083e+01,3.222451e+01,1.703872e+02
5.593411e+05,6.473855e+00,3.921306e+04,4.538549e-01,9.298072e-01,9.297797e-01,2.735089e-03,5.047710e-08,2.995761e+01,-8.399004e-02,3.004160e+01,3.222550e+01,1.703832e+02
5.593511e+05,6.473971e+00,3.922306e+04,4.539706e-01,9.297951e-01,9.297802e-01,2.735594e-03,5.046932e-08,2.995812e+01,-8.424582e-02,3.004237e+01,3.222650e+01,1.703791e+02
5.593611e+05,6.474086e+00,3.923306e+04,4.540864e-01,9.297829e-01,9.297807e-01,2.736099e-03,5.046154e-08,2.995864e+01,-8.450161e-02,3.004314e+01,3.222749e+01,1.703751e+02
5.593711e+05,6.474202e+00,3.924306e+04,4.542021e-01,9.297708e-01,9.297811e-01,2.736603e-03,5.045377e-08,2.995915e+01,-8.475739e-02,3.004391e+01,3.222849e+01,1.703711e+02
5.593811e+05,6.474318e+00,3.925306e+04,4.543179e-01,9.297587e-01,9.297816e-01,2.737108e-03,5.044600e-08,2.995967e+01,-8.501317e-02,3.004468e+01,3.222948e+01,1.703671e+02
5.593911e+05,6.474434e+00,3.926306e+04,4.544336e-01,9.297466e-01,9.297821e-01,2.737612e-03,5.043823e-08,2.996019e+01,-8.526895e-02,3.004545e+01,3.223048e+01,1.703631e+02
5.594011e+05,6.474549e+00,3.927306e+04,4.545494e-01,9.297344e-01,9.297825e-01,2.738117e-03,5.043046e-08,2.996070e+01,-8.552473e-02,3.004623e+01,3.223147e+01,1.703591e+02
5.594111e+05,6.474665e+00,3.928307e+04,4.546651e-01,9.297223e-01,9.297830e-01,2.738621e-03,5.042269e-08,2.996122e+01,-8.578051e-02,3.004700e+01,3.223247e+01,1.703550e+02
5.594211e+05,6.474781e+00,3.929307e+04,4.547809e-01,9.297102e-01,9.297835e-01,2.739125e-03,5.041493e-08,2.996173e+01,-8.603629e-02,3.004777e+01,3.223346e+01,1.703510e+02
5.594311e+05,6.474897e+00,3.930307e+04,4.548966e-01,9.296981e-01,9.297839e-01,2.739629e-03,5.040716e-08,2.996225e+01,-8.629207e-02,3.004854e+01,3.223446e+01,1.703470e+02
5.594411e+05,6.475012e+00,3.931307e+04,4.550124e-01,9.296859e-01,9.297844e-01,2.740133e-03,5.039940e-08,2.996276e+01,-8.654785e-02,3.004931e+01,3.223545e+01,1.703430e+02
5.594511e+05,6.475128e+00,3.932307e+04,4.551281e-01,9.296738e-01,9.297849e-01,2.740637e-03,5.039164e-08,2.996328e+01,-8.680363e-02,3.005008e+01,3.223645e+01,1.703390e+02
5.594611e+05,6.475244e+00,3.933307e+04,4.552439e-01,9.296617e-01,9.297853e-01,2.741141e-03,5.038389e-08,2.996379e+01,-8.705941e-02,3.005085e+01,3.223745e+01,1.703349e+02
5.594711e+05,6.475360e+00,3.934307e+04,4.553596e-01,9.296496e-01,9.297858e-01,2.741645e-03,5.037613e-08,2.996431e+01,-8.731519e-02,3.005163e+01,3.223844e+01,1.703309e+02
5.594811e+05,6.475475e+00,3.935307e+04,4.554754e-01,9.296374e-01,9.297863e-01,2.742149e-03,5.036838e-08,2.996483e+01,-8.757097e-02,3.005240e+01,3.223944e+01,1.703269e+02
5.594911e+05,6.475591e+00,3.936307e+04,4.555911e-01,9.296253e-01,9.297867e-01,2.742653e-03,5.036063e-08,2.996534e+01,-8.782675e-02,3.005317e+01,3.224043e+01,1.703229e+02
5.595011e+05,6.475707e+00,3.937307e+04,4.557069e-01,9.296132e-01,9.297872e-01,2.743156e-03,5.035288e-08,2.996586e+01,-8.808253e-02,3.005394e+01,3.224143e+01,1.703189e+02
5.595111e+05,6.475823e+00,3.938307e+04,4.558226e-01,9.296011e-01,9.297877e-01,2.743660e-03,5.034513e-08,2.996637e+01,-8.833831e-02,3.005471e+01,3.224242e+01,1.703148e+02
5.595211e+05,6.475938e+00,3.939307e+04,4.559384e-01,9.295890e-01,9.297882e-01,2.744163e-03,5.033739e-08,2.996689e+01,-8.859409e-02,3.005548e+01,3.224342e+01,1.703108e+02
5.595311e+05,6.476054e+00,3.940307e+04,4.560541e-01,9.295768e-01,9.297886e-01,2.744667e-03,5.032964e-08,2.996740e+01,-8.884987e-02,3.005625e+01,3.224441e+01,1.703068e+02
5.595411e+05,6.476170e+00,3.941308e+04,4.561699e-01,9.295657e-01,9.297891e-01,2.745170e-03,5.032190e-08,2.996792e+01,-8.910565e-02,3.005702e+01,3.224538e+01,1.703028e+02
5.595511e+05,6.476286e+00,3.942308e+04,4.562856e-01,9.295615e-01,9.297896e-01,2.745673e-03,5.031416e-08,2.996843e+01,-8.928276e-02,3.005772e+01,3.224609e+01,1.703000e+02
5.595611e+05,6.476401e+00,3.943308e+04,4.564014e-01,9.295680e-01,9.297900e-01,2.746176e-03,5.030643e-08,2.996895e+01,-8.928276e-02,3.005823e+01,3.224641e+01,1.703000e+02
5.595711e+05,6.476517e+00,3.944308e+04,4.565171e-01,9.295744e-01,9.297905e-01,2.746679e-03,5.029869e-08,2.996946e+01,-8.928276e-02,3.005874e+01,3.224674e+01,1.703000e+02
5.595811e+05,6.476633e+00,3.945308e+04,4.566329e-01,9.295808e-01,9.297910e-01,2.747182e-03,5.029096e-08,2.996997e+01,-8.928276e-02,3.005925e+01,3.224707e+01,1.703000e+02
5.595911e+05,6.476749e+00,3.946308e+04,4.567486e-01,9.295873e-01,9.297914e-01,2.747685e-03,5.028323e-08,2.997048e+01,-8.928276e-02,3.005976e+01,3.224739e+01,1.703000e+02
5.596011e+05,6.476864e+00,3.947308e+04,4.568644e-01,9.295937e-01,9.297919e-01,2.748188e-03,5.027550e-08,2.997099e+01,-8.928276e-02,3.006028e+01,3.224772e+01,1.703000e+02
5.596111e+05,6.476980e+00,3.948308e+04,4.569801e-01,9.296002e-01,9.297924e-01,2.748691e-03,5.026777e-08,2.997151e+01,-8.928276e-02,3.006079e+01,3.224805e+01,1.703000e+02
5.596211e+05,6.477096e+00,3.949308e+04,4.570959e-01,9.296066e-01,9.297928e-01,2.749193e-03,5.026004e-08,2.997202e+01,-8.928276e-02,3.006130e+01,3.224837e+01,1.703000e+02
5.596311e+05,6.477212e+00,3.950308e+04,4.572116e-01,9.296131e-01,9.297933e-01,2.749696e-03,5.025232e-08,2.997253e+01,-8.928276e-02,3.006181e+01,3.224870e+01,1.703000e+02
5.596411e+05,6.477327e+00,3.951308e+04,4.573274e-01,9.296195e-01,9.297938e-01,2.750199e-03,5.024460e-08,2.997304e+01,-8.928276e-02,3.006232e+01,3.224903e+01,1.703000e+02
5.596511e+05,6.477443e+00,3.952308e+04,4.574431e-01,9.296260e-01,9.297942e-01,2.750701e-03,5.023688e-08,2.997355e+01,-8.928276e-02,3.006284e+01,3.224935e+01,1.703000e+02
5.596611e+05,6.477559e+00,3.953308e+04,4.575589e-01,9.296324e-01,9.297947e-01,2.751203e-03,5.022916e-08,2.997407e+01,-8.928276e-02,3.006335e+01,3.224968e+01,1.703000e+02
5.596711e+05,6.477675e+00,3.954309e+04,4.576746e-01,9.296389e-01,9.297952e-01,2.751706e-03,5.022144e-08,2.997458e+01,-8.928276e-02,3.006386e+01,3.225001e+01,1.703000e+02
5.596811e+05,6.477790e+00,3.955309e+04,4.577903e-01,9.296453e-01,9.297956e-01,2.752208e-03,5.021373e-08,2.997509e+01,-8.928276e-02,3.006437e+01,3.225033e+01,1.703000e+02
5.596911e+05,6.477906e+00,3.956309e+04,4.579061e-01,9.296518e-01,9.297961e-01,2.752710e-03,5.020602e-08,2.997560e+01,-8.928276e-02,3.006488e+01,3.225066e+01,1.703000e+02
5.597011e+05,6.478022e+00,3.957309e+04,4.580218e-01,9.296582e-01,9.297966e-01,2.753212e-03,5.019831e-08,2.997611e+01,-8.928276e-02,3.006540e+01,3.225099e+01,1.703000e+02
5.597111e+05,6.478138e+00,3.958309e+04,4.581376e-01,9.296647e-01,9.297970e-01,2.753714e-03,5.019060e-08,2.997663e+01,-8.928276e-02,3.006591e+01,3.225131e+01,1.703000e+02
5.597211e+05,6.478253e+00,3.959309e+04,4.582533e-01,9.296711e-01,9.297975e-01,2.754216e-03,5.018289e-08,2.997714e+01,-8.928276e-02,3.006642e+01,3.225164e+01,1.703000e+02
5.597311e+05,6.478369e+00,3.960309e+04,4.583691e-01,9.296776e-01,9.297980e-01,2.754718e-03,5.017519e-08,2.997765e+01,-8.928276e-02,3.006693e+01,3.225197e+01,1.703000e+02
5.597411e+05,6.478485e+00,3.961309e+04,4.584848e-01,9.296840e-01,9.297984e-01,2.755220e-03,5.016749e-08,2.997816e+01,-8.928276e-02,3.006744e+01,3.225229e+01,1.703000e+02
5.597511e+05,6.478601e+00,3.962309e+04,4.586006e-01,9.296904e-01,9.297989e-01,2.755721e-03,5.015979e-08,2.997867e+01,-8.928276e-02,3.006796e+01,3.225262e+01,1.703000e+02
5.597611e+05,6.478716e+00,3.963309e+04,4.587163e-01,9.296969e-01,9.297994e-01,2.756223e-03,5.015209e-08,2.997919e+01,-8.928276e-02,3.006847e+01,3.225294e+01,1.703000e+02
5.597711e+05,6.478832e+00,3.964309e+04,4.588321e-01,9.297033e-01,9.297998e-01,2.756724e-03,5.014439e-08,2.997970e+01,-8.928276e-02,3.006898e+01,3.225327e+01,1.703000e+02
5.597811e+05,6.478948e+00,3.965309e+04,4.589478e-01,9.297098e-01,9.298003e-01,2.757226e-03,5.013670e-08,2.998021e+01,-8.928276e-02,3.006949e+01,3.225360e+01,1.703000e+02
5.597911e+05,6.479064e+00,3.966309e+04,4.590636e-01,9.297154e-01,9.298008e-01,2.757727e-03,5.012900e-08,2.998072e+01,-8.928276e-02,3.007000e+01,3.225395e+01,1.703000e+02
5.598011e+05,6.479179e+00,3.967310e+04,4.591793e-01,9.297190e-01,9.298012e-01,2.758228e-03,5.012131e-08,2.998097e+01,-8.928276e-02,3.007026e+01,3.225410e+01,1.702990e+02
5.598111e+05,6.479295e+00,3.968310e+04,4.592951e-01,9.297238e-01,9.298017e-01,2.758730e-03,5.011362e-08,2.998046e+01,-8.928276e-02,3.006974e+01,3.225338e+01,1.702950e+02
5.598211e+05,6.479411e+00,3.969310e+04,4.594108e-01,9.297285e-01,9.298022e-01,2.759231e-03,5.010594e-08,2.997995e+01,-8.928276e-02,3.006923e+01,3.225267e+01,1.702910e+02
5.598311e+05,6.479527e+00,3.970310e+04,4.595266e-01,9.297332e-01,9.298026e-01,2.759732e-03,5.009825e-08,2.997944e+01,-8.928276e-02,3.006872e+01,3.225195e+01,1.702870e+02
5.598411e+05,6.479642e+00,3.971310e+04,4.596423e-01,9.297380e-01,9.298031e-01,2.760233e-03,5.009057e-08,2.997893e+01,-8.928276e-02,3.006821e+01,3.225124e+01,1.702830e+02
5.598511e+05,6.479758e+00,3.972310e+04,4.597581e-01,9.297427e-01,9.298036e-01,2.760734e-03,5.008289e-08,2.997841e+01,-8.928276e-02,3.006770e+01,3.225052e+01,1.702790e+02
5.598611e+05,6.479874e+00,3.973310e+04,4.598738e-01,9.297474e-01,9.298040e-01,2.761235e-03,5.007521e-08,2.997790e+01,-8.928276e-02,3.006718e+01,3.224981e+01,1.702750e+02
5.598711e+05,6.479990e+00,3.974310e+04,4.599896e-01,9.297521e-01,9.298045e-01,2.761735e-03,5.006753e-08,2.997739e+01,-8.928276e-02,3.006667e+01,3.224909e+01,1.702710e+02
5.598811e+05,6.480105e+00,3.975310e+04,4.601053e-01,9.297569e-01,9.298050e-01,2.762236e-03,5.005985e-08,2.997688e+01,-8.928276e-02,3.006616e+01,3.224838e+01,1.702671e+02
5.598911e+05,6.480221e+00,3.976310e+04,4.602211e-01,9.297616e-01,9.298054e-01,2.762737e-03,5.005218e-08,2.997637e+01,-8.928276e-02,3.006565e+01,3.224766e+01,1.702631e+02
5.599011e+05,6.480337e+00,3.977310e+04,4.603368e-01,9.297663e-01,9.298059e-01,2.763237e-03,5.004451e-08,2.997585e+01,-8.928276e-02,3.006514e+01,3.224695e+01,1.702591e+02
5.599111e+05,6.480453e+00,3.978310e+04,4.604526e-01,9.297710e-01,9.298064e-01,2.763738e-03,5.003684e-08,2.997534e+01,-8.928276e-02,3.006462e+01,3.224623e+01,1.702551e+02
5.599211e+05,6.480568e+00,3.979310e+04,4.605683e-01,9.297758e-01,9.298068e-01,2.764238e-03,5.002917e-08,2.997483e+01,-8.928276e-02,3.006411e+01,3.224552e+01,1.702511e+02
5.599311e+05,6.480684e+00,3.980311e+04,4.606841e-01,9.297805e-01,9.298073e-01,2.764738e-03,5.002150e-08,2.997432e+01,-8.928276e-02,3.006360e+01,3.224480e+01,1.702471e+02
5.599411e+05,6.480800e+00,3.981311e+04,4.607998e-01,9.297852e-01,9.298077e-01,2.765238e-03,5.001384e-08,2.997381e+01,-8.928276e-02,3.006309e+01,3.224409e+01,1.702431e+02
5.599511e+05,6.480916e+00,3.982311e+04,4.609156e-01,9.297899e-01,9.298082e-01,2.765739e-03,5.000618e-08,2.997329e+01,-8.928276e-02,3.006258e+01,3.224337e+01,1.702391e+02
5.599611e+05,6.481031e+00,3.983311e+04,4.610313e-01,9.297947e-01,9.298087e-01,2.766239e-03,4.999852e-08,2.997278e+01,-8.928276e-02,3.006206e+01,3.224266e+01,1.702351e+02
5.599711e+05,6.481147e+00,3.984311e+04,4.611471e-01,9.297994e-01,9.298091e-01,2.766739e-03,4.999086e-08,2.997227e+01,-8.928276e-02,3.006155e+01,3.224194e+01,1.702311e+02
5.599811e+05,6.481263e+00,3.985311e+04,4.612628e-01,9.298041e-01,9.298096e-01,2.767239e-03,4.998320e-08,2.997176e+01,-8.928276e-02,3.006104e+01,3.224123e+01,1.702271e+02
5.599911e+05,6.481379e+00,3.986311e+04,4.613786e-01,9.298089e-01,9.298101e-01,2.767738e-03,4.997555e-08,2.997125e+01,-8.928276e-02,3.006053e+01,3.224051e+01,1.702232e+02
5.600011e+05,6.481494e+00,3.987311e+04,4.614943e-01,9.298136e-01,9.298105e-01,2.768238e-03,4.996790e-08,2.997073e+01,-8.928276e-02,3.006002e+01,3.223980e+01,1.702192e+02
5.600111e+05,6.481610e+00,3.988311e+04,4.616101e-01,9.298183e-01,9.298110e-01,2.768738e-03,4.996025e-08,2.997022e+01,-8.928276e-02,3.005950e+01,3.223908e+01,1.702152e+02
5.600211e+05,6.481726e+00,3.989311e+04,4.617258e-01,9.298230e-01,9.298115e-01,2.769237e-03,4.995260e-08,2.996971e+01,-8.928276e-02,3.005899e+01,3.223837e+01,1.702112e+02
5.600311e+05,6.481842e+00,3.990311e+04,4.618416e-01,9.298278e-01,9.298119e-01,2.769737e-03,4.994495e-08,2.996920e+01,-8.928276e-02,3.005848e+01,3.223765e+01,1.702072e+02
5.600411e+05,6.481957e+00,3.991311e+04,4.619573e-01,9.298331e-01,9.298124e-01,2.770236e-03,4.993731e-08,2.996869e+01,-8.928276e-02,3.005797e+01,3.223691e+01,1.702032e+02
