Repository: brandonlampe/CS_Data

# Repository for Crushed Salt Data
**Grant No: 456417**

This is a work in progress!

## Repository Content

### Directory Names
A uniform namining structure still in progress, but in general directories are named according to the following:
 - Names contain no spaces, a single underscore "_" will be used as a file name seperator.
 - Files are for the Crushed Salt Project (CSP); therefore, the first three charaters of each file are "CSP".
 - Folders are organized by which frame the test was performed on i.e., A2 or A3.
 - The fifth and sixth charaters of each file name will therefore be "A" followed by the frame number.

File: UNM_WP_HY_175_09/IscoMeasurements/STAGE07/CREEP_FIT/175_09_STAGE07_CREEP_OUT.csv (part 19 of 33)
Analysis by Brandon Lampe, performed on: 2016/07/06 13:19:08
Experimental results below begin at: 2016/04/14 09:54:5
Duration (sec),Duration (day),Elapsed Time (sec),Elapsed Time (day),Interpolated Fractional Density,Fit to Fractional Density,Fit to Volume Strain,Fit to Volume Strain Rate (1/sec),Confining Pressure (MPa),Pore Pressure (MPa),Terzaghi Pressure (MPa),Solid Pressure (MPa),Temperature (C))
5.624013e+05,6.509274e+00,4.227330e+04,4.892743e-01,9.301380e-01,9.299200e-01,2.886010e-03,4.818500e-08,2.994809e+01,-8.928276e-02,3.003737e+01,3.220417e+01,1.701410e+02
5.624113e+05,6.509390e+00,4.228330e+04,4.893900e-01,9.301397e-01,9.299205e-01,2.886492e-03,4.817779e-08,2.994946e+01,-8.928276e-02,3.003874e+01,3.220558e+01,1.701450e+02
5.624213e+05,6.509506e+00,4.229330e+04,4.895058e-01,9.301415e-01,9.299209e-01,2.886973e-03,4.817058e-08,2.995083e+01,-8.928276e-02,3.004011e+01,3.220700e+01,1.701490e+02
5.624313e+05,6.509622e+00,4.230330e+04,4.896215e-01,9.301432e-01,9.299214e-01,2.887455e-03,4.816337e-08,2.995220e+01,-8.928276e-02,3.004148e+01,3.220841e+01,1.701530e+02
5.624413e+05,6.509737e+00,4.231330e+04,4.897373e-01,9.301449e-01,9.299218e-01,2.887937e-03,4.815616e-08,2.995357e+01,-8.928276e-02,3.004285e+01,3.220982e+01,1.701570e+02
5.624513e+05,6.509853e+00,4.232330e+04,4.898530e-01,9.301466e-01,9.299223e-01,2.888418e-03,4.814896e-08,2.995494e+01,-8.928276e-02,3.004422e+01,3.221124e+01,1.701610e+02
5.624613e+05,6.509969e+00,4.233330e+04,4.899688e-01,9.301484e-01,9.299227e-01,2.888900e-03,4.814176e-08,2.995631e+01,-8.928276e-02,3.004559e+01,3.221265e+01,1.701650e+02
5.624713e+05,6.510085e+00,4.234330e+04,4.900845e-01,9.301501e-01,9.299232e-01,2.889381e-03,4.813456e-08,2.995768e+01,-8.928276e-02,3.004696e+01,3.221406e+01,1.701690e+02
5.624813e+05,6.510200e+00,4.235330e+04,4.902003e-01,9.301518e-01,9.299236e-01,2.889862e-03,4.812736e-08,2.995905e+01,-8.928276e-02,3.004833e+01,3.221548e+01,1.701730e+02
5.624913e+05,6.510316e+00,4.236331e+04,4.903160e-01,9.301535e-01,9.299241e-01,2.890344e-03,4.812016e-08,2.996042e+01,-8.928276e-02,3.004970e+01,3.221689e+01,1.701770e+02
5.625013e+05,6.510432e+00,4.237331e+04,4.904318e-01,9.301553e-01,9.299245e-01,2.890825e-03,4.811296e-08,2.996179e+01,-8.928276e-02,3.005107e+01,3.221830e+01,1.701810e+02
5.625113e+05,6.510548e+00,4.238331e+04,4.905475e-01,9.301570e-01,9.299250e-01,2.891306e-03,4.810577e-08,2.996316e+01,-8.928276e-02,3.005244e+01,3.221971e+01,1.701850e+02
5.625213e+05,6.510663e+00,4.239331e+04,4.906633e-01,9.301587e-01,9.299254e-01,2.891787e-03,4.809858e-08,2.996453e+01,-8.928276e-02,3.005381e+01,3.222113e+01,1.701890e+02
5.625313e+05,6.510779e+00,4.240331e+04,4.907790e-01,9.301604e-01,9.299259e-01,2.892268e-03,4.809139e-08,2.996590e+01,-8.928276e-02,3.005518e+01,3.222254e+01,1.701930e+02
5.625413e+05,6.510895e+00,4.241331e+04,4.908948e-01,9.301613e-01,9.299263e-01,2.892749e-03,4.808420e-08,2.996727e+01,-8.928276e-02,3.005655e+01,3.222398e+01,1.701971e+02
5.625513e+05,6.511011e+00,4.242331e+04,4.910105e-01,9.301581e-01,9.299268e-01,2.893230e-03,4.807701e-08,2.996834e+01,-8.921575e-02,3.005756e+01,3.222525e+01,1.702000e+02
5.625613e+05,6.511126e+00,4.243331e+04,4.911263e-01,9.301502e-01,9.299272e-01,2.893711e-03,4.806983e-08,2.996860e+01,-8.896173e-02,3.005756e+01,3.222578e+01,1.702000e+02
5.625713e+05,6.511242e+00,4.244331e+04,4.912420e-01,9.301422e-01,9.299277e-01,2.894191e-03,4.806264e-08,2.996886e+01,-8.870772e-02,3.005756e+01,3.222631e+01,1.702000e+02
5.625813e+05,6.511358e+00,4.245331e+04,4.913578e-01,9.301343e-01,9.299281e-01,2.894672e-03,4.805546e-08,2.996911e+01,-8.845370e-02,3.005757e+01,3.222684e+01,1.702000e+02
5.625913e+05,6.511474e+00,4.246331e+04,4.914735e-01,9.301264e-01,9.299285e-01,2.895153e-03,4.804828e-08,2.996937e+01,-8.819968e-02,3.005757e+01,3.222737e+01,1.702000e+02
5.626013e+05,6.511589e+00,4.247331e+04,4.915893e-01,9.301184e-01,9.299290e-01,2.895633e-03,4.804110e-08,2.996962e+01,-8.794567e-02,3.005757e+01,3.222791e+01,1.702000e+02
5.626113e+05,6.511705e+00,4.248331e+04,4.917050e-01,9.301105e-01,9.299294e-01,2.896113e-03,4.803393e-08,2.996988e+01,-8.769165e-02,3.005757e+01,3.222844e+01,1.702000e+02
5.626213e+05,6.511821e+00,4.249332e+04,4.918208e-01,9.301025e-01,9.299299e-01,2.896594e-03,4.802675e-08,2.997014e+01,-8.743763e-02,3.005757e+01,3.222897e+01,1.702000e+02
5.626313e+05,6.511937e+00,4.250332e+04,4.919365e-01,9.300946e-01,9.299303e-01,2.897074e-03,4.801958e-08,2.997039e+01,-8.718362e-02,3.005757e+01,3.222950e+01,1.702000e+02
5.626413e+05,6.512052e+00,4.251332e+04,4.920523e-01,9.300867e-01,9.299308e-01,2.897554e-03,4.801241e-08,2.997065e+01,-8.692960e-02,3.005758e+01,3.223003e+01,1.702000e+02
5.626513e+05,6.512168e+00,4.252332e+04,4.921680e-01,9.300787e-01,9.299312e-01,2.898034e-03,4.800524e-08,2.997090e+01,-8.667559e-02,3.005758e+01,3.223057e+01,1.702000e+02
5.626613e+05,6.512284e+00,4.253332e+04,4.922838e-01,9.300708e-01,9.299317e-01,2.898514e-03,4.799807e-08,2.997116e+01,-8.642157e-02,3.005758e+01,3.223110e+01,1.702000e+02
5.626713e+05,6.512400e+00,4.254332e+04,4.923995e-01,9.300628e-01,9.299321e-01,2.898994e-03,4.799090e-08,2.997142e+01,-8.616755e-02,3.005758e+01,3.223163e+01,1.702000e+02
5.626813e+05,6.512515e+00,4.255332e+04,4.925153e-01,9.300549e-01,9.299326e-01,2.899474e-03,4.798374e-08,2.997167e+01,-8.591354e-02,3.005758e+01,3.223216e+01,1.702000e+02
5.626913e+05,6.512631e+00,4.256332e+04,4.926310e-01,9.300469e-01,9.299330e-01,2.899954e-03,4.797658e-08,2.997193e+01,-8.565952e-02,3.005759e+01,3.223270e+01,1.702000e+02
5.627013e+05,6.512747e+00,4.257332e+04,4.927468e-01,9.300390e-01,9.299335e-01,2.900434e-03,4.796942e-08,2.997218e+01,-8.540550e-02,3.005759e+01,3.223323e+01,1.702000e+02
5.627113e+05,6.512863e+00,4.258332e+04,4.928625e-01,9.300311e-01,9.299339e-01,2.900914e-03,4.796226e-08,2.997244e+01,-8.515149e-02,3.005759e+01,3.223376e+01,1.702000e+02
5.627213e+05,6.512978e+00,4.259332e+04,4.929783e-01,9.300231e-01,9.299344e-01,2.901393e-03,4.795510e-08,2.997270e+01,-8.489747e-02,3.005759e+01,3.223429e+01,1.702000e+02
5.627313e+05,6.513094e+00,4.260332e+04,4.930940e-01,9.300152e-01,9.299348e-01,2.901873e-03,4.794794e-08,2.997295e+01,-8.464345e-02,3.005759e+01,3.223482e+01,1.702000e+02
5.627413e+05,6.513210e+00,4.261333e+04,4.932098e-01,9.300072e-01,9.299352e-01,2.902352e-03,4.794079e-08,2.997321e+01,-8.438944e-02,3.005760e+01,3.223536e+01,1.702000e+02
5.627513e+05,6.513326e+00,4.262333e+04,4.933255e-01,9.299993e-01,9.299357e-01,2.902832e-03,4.793364e-08,2.997346e+01,-8.413542e-02,3.005760e+01,3.223589e+01,1.702000e+02
5.627613e+05,6.513441e+00,4.263333e+04,4.934413e-01,9.299914e-01,9.299361e-01,2.903311e-03,4.792649e-08,2.997372e+01,-8.388141e-02,3.005760e+01,3.223642e+01,1.702000e+02
5.627713e+05,6.513557e+00,4.264333e+04,4.935570e-01,9.299834e-01,9.299366e-01,2.903790e-03,4.791934e-08,2.997398e+01,-8.362739e-02,3.005760e+01,3.223695e+01,1.702000e+02
5.627813e+05,6.513673e+00,4.265333e+04,4.936728e-01,9.299755e-01,9.299370e-01,2.904269e-03,4.791219e-08,2.997423e+01,-8.337337e-02,3.005760e+01,3.223748e+01,1.702000e+02
5.627913e+05,6.513789e+00,4.266333e+04,4.937885e-01,9.299675e-01,9.299375e-01,2.904749e-03,4.790505e-08,2.997449e+01,-8.311936e-02,3.005761e+01,3.223802e+01,1.702000e+02
5.628013e+05,6.513904e+00,4.267333e+04,4.939043e-01,9.299627e-01,9.299379e-01,2.905228e-03,4.789790e-08,2.997429e+01,-8.297227e-02,3.005727e+01,3.223796e+01,1.702000e+02
5.628113e+05,6.514020e+00,4.268333e+04,4.940200e-01,9.299697e-01,9.299384e-01,2.905707e-03,4.789076e-08,2.997240e+01,-8.322805e-02,3.005563e+01,3.223571e+01,1.702000e+02
5.628213e+05,6.514136e+00,4.269333e+04,4.941358e-01,9.299767e-01,9.299388e-01,2.906186e-03,4.788362e-08,2.997051e+01,-8.348383e-02,3.005400e+01,3.223345e+01,1.702000e+02
5.628313e+05,6.514252e+00,4.270333e+04,4.942515e-01,9.299837e-01,9.299393e-01,2.906664e-03,4.787648e-08,2.996862e+01,-8.373961e-02,3.005236e+01,3.223119e+01,1.702000e+02
5.628413e+05,6.514367e+00,4.271333e+04,4.943673e-01,9.299907e-01,9.299397e-01,2.907143e-03,4.786935e-08,2.996673e+01,-8.399539e-02,3.005073e+01,3.222894e+01,1.702000e+02
5.628513e+05,6.514483e+00,4.272333e+04,4.944830e-01,9.299977e-01,9.299401e-01,2.907622e-03,4.786221e-08,2.996484e+01,-8.425117e-02,3.004909e+01,3.222668e+01,1.702000e+02
5.628613e+05,6.514599e+00,4.273333e+04,4.945988e-01,9.300047e-01,9.299406e-01,2.908100e-03,4.785508e-08,2.996295e+01,-8.450695e-02,3.004746e+01,3.222442e+01,1.702000e+02
5.628713e+05,6.514715e+00,4.274334e+04,4.947145e-01,9.300117e-01,9.299410e-01,2.908579e-03,4.784795e-08,2.996106e+01,-8.476273e-02,3.004582e+01,3.222217e+01,1.702000e+02
5.628813e+05,6.514830e+00,4.275334e+04,4.948303e-01,9.300187e-01,9.299415e-01,2.909058e-03,4.784082e-08,2.995917e+01,-8.501851e-02,3.004419e+01,3.221991e+01,1.702000e+02
5.628913e+05,6.514946e+00,4.276334e+04,4.949460e-01,9.300257e-01,9.299419e-01,2.909536e-03,4.783369e-08,2.995728e+01,-8.527429e-02,3.004255e+01,3.221765e+01,1.702000e+02
5.629013e+05,6.515062e+00,4.277334e+04,4.950618e-01,9.300327e-01,9.299424e-01,2.910014e-03,4.782656e-08,2.995539e+01,-8.553008e-02,3.004092e+01,3.221540e+01,1.702000e+02
5.629113e+05,6.515178e+00,4.278334e+04,4.951775e-01,9.300397e-01,9.299428e-01,2.910493e-03,4.781944e-08,2.995350e+01,-8.578586e-02,3.003929e+01,3.221314e+01,1.702000e+02
5.629213e+05,6.515293e+00,4.279334e+04,4.952933e-01,9.300467e-01,9.299433e-01,2.910971e-03,4.781231e-08,2.995161e+01,-8.604164e-02,3.003765e+01,3.221088e+01,1.702000e+02
5.629313e+05,6.515409e+00,4.280334e+04,4.954090e-01,9.300537e-01,9.299437e-01,2.911449e-03,4.780519e-08,2.994972e+01,-8.629742e-02,3.003602e+01,3.220863e+01,1.702000e+02
5.629413e+05,6.515525e+00,4.281334e+04,4.955248e-01,9.300607e-01,9.299441e-01,2.911927e-03,4.779807e-08,2.994783e+01,-8.655320e-02,3.003438e+01,3.220637e+01,1.702000e+02
5.629513e+05,6.515641e+00,4.282334e+04,4.956405e-01,9.300677e-01,9.299446e-01,2.912405e-03,4.779096e-08,2.994594e+01,-8.680898e-02,3.003275e+01,3.220412e+01,1.702000e+02
5.629613e+05,6.515756e+00,4.283334e+04,4.957563e-01,9.300747e-01,9.299450e-01,2.912883e-03,4.778384e-08,2.994405e+01,-8.706476e-02,3.003111e+01,3.220186e+01,1.702000e+02
5.629713e+05,6.515872e+00,4.284334e+04,4.958720e-01,9.300817e-01,9.299455e-01,2.913361e-03,4.777673e-08,2.994216e+01,-8.732054e-02,3.002948e+01,3.219960e+01,1.702000e+02
5.629813e+05,6.515988e+00,4.285334e+04,4.959878e-01,9.300887e-01,9.299459e-01,2.913838e-03,4.776961e-08,2.994027e+01,-8.757632e-02,3.002784e+01,3.219735e+01,1.702000e+02
5.629913e+05,6.516104e+00,4.286334e+04,4.961035e-01,9.300957e-01,9.299464e-01,2.914316e-03,4.776250e-08,2.993838e+01,-8.783210e-02,3.002621e+01,3.219509e+01,1.702000e+02
5.630013e+05,6.516219e+00,4.287335e+04,4.962193e-01,9.301027e-01,9.299468e-01,2.914794e-03,4.775539e-08,2.993649e+01,-8.808788e-02,3.002457e+01,3.219283e+01,1.702000e+02
5.630113e+05,6.516335e+00,4.288335e+04,4.963350e-01,9.301097e-01,9.299473e-01,2.915271e-03,4.774829e-08,2.993460e+01,-8.834366e-02,3.002294e+01,3.219058e+01,1.702000e+02
5.630213e+05,6.516451e+00,4.289335e+04,4.964508e-01,9.301167e-01,9.299477e-01,2.915749e-03,4.774118e-08,2.993271e+01,-8.859944e-02,3.002130e+01,3.218832e+01,1.702000e+02
5.630313e+05,6.516567e+00,4.290335e+04,4.965665e-01,9.301237e-01,9.299481e-01,2.916226e-03,4.773408e-08,2.993081e+01,-8.885522e-02,3.001967e+01,3.218607e+01,1.702000e+02
5.630413e+05,6.516682e+00,4.291335e+04,4.966823e-01,9.301307e-01,9.299486e-01,2.916704e-03,4.772697e-08,2.992892e+01,-8.911100e-02,3.001804e+01,3.218381e+01,1.702000e+02
5.630513e+05,6.516798e+00,4.292335e+04,4.967980e-01,9.301336e-01,9.299490e-01,2.917181e-03,4.771987e-08,2.992802e+01,-8.928276e-02,3.001730e+01,3.218275e+01,1.702000e+02
5.630613e+05,6.516914e+00,4.293335e+04,4.969138e-01,9.301282e-01,9.299495e-01,2.917658e-03,4.771277e-08,2.992913e+01,-8.928276e-02,3.001841e+01,3.218413e+01,1.702000e+02
5.630714e+05,6.517030e+00,4.294335e+04,4.970295e-01,9.301227e-01,9.299499e-01,2.918135e-03,4.770568e-08,2.993024e+01,-8.928276e-02,3.001952e+01,3.218551e+01,1.702000e+02
5.630814e+05,6.517145e+00,4.295335e+04,4.971453e-01,9.301172e-01,9.299504e-01,2.918612e-03,4.769858e-08,2.993135e+01,-8.928276e-02,3.002063e+01,3.218690e+01,1.702000e+02
5.630914e+05,6.517261e+00,4.296335e+04,4.972610e-01,9.301118e-01,9.299508e-01,2.919089e-03,4.769149e-08,2.993246e+01,-8.928276e-02,3.002174e+01,3.218828e+01,1.702000e+02
5.631014e+05,6.517377e+00,4.297335e+04,4.973768e-01,9.301063e-01,9.299513e-01,2.919566e-03,4.768440e-08,2.993357e+01,-8.928276e-02,3.002285e+01,3.218966e+01,1.702000e+02
5.631114e+05,6.517493e+00,4.298335e+04,4.974925e-01,9.301009e-01,9.299517e-01,2.920043e-03,4.767731e-08,2.993468e+01,-8.928276e-02,3.002396e+01,3.219104e+01,1.702000e+02
5.631214e+05,6.517608e+00,4.299335e+04,4.976083e-01,9.300954e-01,9.299521e-01,2.920520e-03,4.767022e-08,2.993578e+01,-8.928276e-02,3.002507e+01,3.219242e+01,1.702000e+02
5.631314e+05,6.517724e+00,4.300336e+04,4.977240e-01,9.300899e-01,9.299526e-01,2.920996e-03,4.766313e-08,2.993689e+01,-8.928276e-02,3.002618e+01,3.219381e+01,1.702000e+02
5.631414e+05,6.517840e+00,4.301336e+04,4.978398e-01,9.300845e-01,9.299530e-01,2.921473e-03,4.765605e-08,2.993800e+01,-8.928276e-02,3.002729e+01,3.219519e+01,1.702000e+02
5.631514e+05,6.517956e+00,4.302336e+04,4.979555e-01,9.300790e-01,9.299535e-01,2.921950e-03,4.764896e-08,2.993911e+01,-8.928276e-02,3.002840e+01,3.219657e+01,1.702000e+02
5.631614e+05,6.518071e+00,4.303336e+04,4.980713e-01,9.300736e-01,9.299539e-01,2.922426e-03,4.764188e-08,2.994022e+01,-8.928276e-02,3.002950e+01,3.219795e+01,1.702000e+02
5.631714e+05,6.518187e+00,4.304336e+04,4.981870e-01,9.300681e-01,9.299544e-01,2.922903e-03,4.763480e-08,2.994133e+01,-8.928276e-02,3.003061e+01,3.219934e+01,1.702000e+02
5.631814e+05,6.518303e+00,4.305336e+04,4.983028e-01,9.300626e-01,9.299548e-01,2.923379e-03,4.762772e-08,2.994244e+01,-8.928276e-02,3.003172e+01,3.220072e+01,1.702000e+02
5.631914e+05,6.518419e+00,4.306336e+04,4.984185e-01,9.300572e-01,9.299552e-01,2.923855e-03,4.762065e-08,2.994355e+01,-8.928276e-02,3.003283e+01,3.220210e+01,1.702000e+02
5.632014e+05,6.518534e+00,4.307336e+04,4.985343e-01,9.300517e-01,9.299557e-01,2.924331e-03,4.761357e-08,2.994466e+01,-8.928276e-02,3.003394e+01,3.220348e+01,1.702000e+02
5.632114e+05,6.518650e+00,4.308336e+04,4.986500e-01,9.300463e-01,9.299561e-01,2.924808e-03,4.760650e-08,2.994577e+01,-8.928276e-02,3.003505e+01,3.220487e+01,1.702000e+02
5.632214e+05,6.518766e+00,4.309336e+04,4.987658e-01,9.300408e-01,9.299566e-01,2.925284e-03,4.759943e-08,2.994688e+01,-8.928276e-02,3.003616e+01,3.220625e+01,1.702000e+02
5.632314e+05,6.518882e+00,4.310336e+04,4.988815e-01,9.300353e-01,9.299570e-01,2.925760e-03,4.759236e-08,2.994799e+01,-8.928276e-02,3.003727e+01,3.220763e+01,1.702000e+02
5.632414e+05,6.518997e+00,4.311336e+04,4.989973e-01,9.300299e-01,9.299575e-01,2.926235e-03,4.758529e-08,2.994910e+01,-8.928276e-02,3.003838e+01,3.220901e+01,1.702000e+02
5.632514e+05,6.519113e+00,4.312336e+04,4.991130e-01,9.300244e-01,9.299579e-01,2.926711e-03,4.757822e-08,2.995021e+01,-8.928276e-02,3.003949e+01,3.221039e+01,1.702000e+02
5.632614e+05,6.519229e+00,4.313337e+04,4.992288e-01,9.300190e-01,9.299583e-01,2.927187e-03,4.757116e-08,2.995132e+01,-8.928276e-02,3.004060e+01,3.221178e+01,1.702000e+02
5.632714e+05,6.519345e+00,4.314337e+04,4.993445e-01,9.300135e-01,9.299588e-01,2.927663e-03,4.756409e-08,2.995242e+01,-8.928276e-02,3.004171e+01,3.221316e+01,1.702000e+02
5.632814e+05,6.519460e+00,4.315337e+04,4.994603e-01,9.300080e-01,9.299592e-01,2.928138e-03,4.755703e-08,2.995353e+01,-8.928276e-02,3.004282e+01,3.221454e+01,1.702000e+02
5.632914e+05,6.519576e+00,4.316337e+04,4.995760e-01,9.300035e-01,9.299597e-01,2.928614e-03,4.754997e-08,2.995464e+01,-8.928276e-02,3.004393e+01,3.221589e+01,1.702000e+02
5.633014e+05,6.519692e+00,4.317337e+04,4.996918e-01,9.300009e-01,9.299601e-01,2.929090e-03,4.754291e-08,2.995559e+01,-8.928276e-02,3.004487e+01,3.221700e+01,1.702011e+02
5.633114e+05,6.519808e+00,4.318337e+04,4.998075e-01,9.299977e-01,9.299606e-01,2.929565e-03,4.753586e-08,2.995610e+01,-8.928276e-02,3.004539e+01,3.221766e+01,1.702051e+02
5.633214e+05,6.519923e+00,4.319337e+04,4.999233e-01,9.299944e-01,9.299610e-01,2.930040e-03,4.752880e-08,2.995662e+01,-8.928276e-02,3.004590e+01,3.221833e+01,1.702091e+02
5.633314e+05,6.520039e+00,4.320337e+04,5.000390e-01,9.299912e-01,9.299614e-01,2.930516e-03,4.752175e-08,2.995713e+01,-8.928276e-02,3.004641e+01,3.221900e+01,1.702131e+02
5.633414e+05,6.520155e+00,4.321337e+04,5.001548e-01,9.299879e-01,9.299619e-01,2.930991e-03,4.751470e-08,2.995764e+01,-8.928276e-02,3.004693e+01,3.221966e+01,1.702171e+02
5.633514e+05,6.520271e+00,4.322337e+04,5.002705e-01,9.299847e-01,9.299623e-01,2.931466e-03,4.750765e-08,2.995816e+01,-8.928276e-02,3.004744e+01,3.222033e+01,1.702211e+02
5.633614e+05,6.520386e+00,4.323337e+04,5.003863e-01,9.299814e-01,9.299628e-01,2.931941e-03,4.750060e-08,2.995867e+01,-8.928276e-02,3.004795e+01,3.222099e+01,1.702251e+02
5.633714e+05,6.520502e+00,4.324337e+04,5.005020e-01,9.299782e-01,9.299632e-01,2.932416e-03,4.749356e-08,2.995919e+01,-8.928276e-02,3.004847e+01,3.222166e+01,1.702291e+02
5.633814e+05,6.520618e+00,4.325337e+04,5.006178e-01,9.299749e-01,9.299636e-01,2.932891e-03,4.748651e-08,2.995970e+01,-8.928276e-02,3.004898e+01,3.222232e+01,1.702331e+02
5.633914e+05,6.520734e+00,4.326338e+04,5.007335e-01,9.299717e-01,9.299641e-01,2.933366e-03,4.747947e-08,2.996021e+01,-8.928276e-02,3.004950e+01,3.222299e+01,1.702371e+02
5.634014e+05,6.520849e+00,4.327338e+04,5.008493e-01,9.299684e-01,9.299645e-01,2.933841e-03,4.747243e-08,2.996073e+01,-8.928276e-02,3.005001e+01,3.222365e+01,1.702412e+02
5.634114e+05,6.520965e+00,4.328338e+04,5.009650e-01,9.299652e-01,9.299650e-01,2.934315e-03,4.746539e-08,2.996124e+01,-8.928276e-02,3.005052e+01,3.222432e+01,1.702452e+02
5.634214e+05,6.521081e+00,4.329338e+04,5.010808e-01,9.299619e-01,9.299654e-01,2.934790e-03,4.745835e-08,2.996175e+01,-8.928276e-02,3.005104e+01,3.222498e+01,1.702492e+02
5.634314e+05,6.521197e+00,4.330338e+04,5.011965e-01,9.299587e-01,9.299659e-01,2.935265e-03,4.745132e-08,2.996227e+01,-8.928276e-02,3.005155e+01,3.222565e+01,1.702532e+02
5.634414e+05,6.521312e+00,4.331338e+04,5.013123e-01,9.299554e-01,9.299663e-01,2.935739e-03,4.744428e-08,2.996278e+01,-8.928276e-02,3.005206e+01,3.222631e+01,1.702572e+02
5.634514e+05,6.521428e+00,4.332338e+04,5.014280e-01,9.299522e-01,9.299667e-01,2.936214e-03,4.743725e-08,2.996330e+01,-8.928276e-02,3.005258e+01,3.222698e+01,1.702612e+02
5.634614e+05,6.521544e+00,4.333338e+04,5.015438e-01,9.299489e-01,9.299672e-01,2.936688e-03,4.743022e-08,2.996381e+01,-8.928276e-02,3.005309e+01,3.222765e+01,1.702652e+02
5.634714e+05,6.521660e+00,4.334338e+04,5.016595e-01,9.299457e-01,9.299676e-01,2.937162e-03,4.742319e-08,2.996432e+01,-8.928276e-02,3.005361e+01,3.222831e+01,1.702692e+02
5.634814e+05,6.521775e+00,4.335338e+04,5.017753e-01,9.299424e-01,9.299681e-01,2.937637e-03,4.741616e-08,2.996484e+01,-8.928276e-02,3.005412e+01,3.222898e+01,1.702732e+02
5.634914e+05,6.521891e+00,4.336338e+04,5.018910e-01,9.299392e-01,9.299685e-01,2.938111e-03,4.740914e-08,2.996535e+01,-8.928276e-02,3.005463e+01,3.222964e+01,1.702772e+02
5.635014e+05,6.522007e+00,4.337338e+04,5.020068e-01,9.299359e-01,9.299689e-01,2.938585e-03,4.740211e-08,2.996586e+01,-8.928276e-02,3.005515e+01,3.223031e+01,1.702812e+02
5.635114e+05,6.522123e+00,4.338339e+04,5.021225e-01,9.299327e-01,9.299694e-01,2.939059e-03,4.739509e-08,2.996638e+01,-8.928276e-02,3.005566e+01,3.223097e+01,1.702852e+02
5.635214e+05,6.522238e+00,4.339339e+04,5.022383e-01,9.299294e-01,9.299698e-01,2.939533e-03,4.738807e-08,2.996689e+01,-8.928276e-02,3.005617e+01,3.223164e+01,1.702892e+02
5.635314e+05,6.522354e+00,4.340339e+04,5.023540e-01,9.299262e-01,9.299703e-01,2.940007e-03,4.738105e-08,2.996741e+01,-8.928276e-02,3.005669e+01,3.223230e+01,1.702932e+02
5.635414e+05,6.522470e+00,4.341339e+04,5.024698e-01,9.299209e-01,9.299707e-01,2.940480e-03,4.737403e-08,2.996792e+01,-8.928276e-02,3.005720e+01,3.223304e+01,1.702972e+02
5.635514e+05,6.522586e+00,4.342339e+04,5.025855e-01,9.299147e-01,9.299711e-01,2.940954e-03,4.736702e-08,2.996804e+01,-8.928276e-02,3.005732e+01,3.223338e+01,1.702988e+02
5.635614e+05,6.522701e+00,4.343339e+04,5.027013e-01,9.299163e-01,9.299716e-01,2.941428e-03,4.736000e-08,2.996727e+01,-8.928276e-02,3.005656e+01,3.223250e+01,1.702948e+02
5.635714e+05,6.522817e+00,4.344339e+04,5.028170e-01,9.299178e-01,9.299720e-01,2.941901e-03,4.735299e-08,2.996650e+01,-8.928276e-02,3.005579e+01,3.223162e+01,1.702908e+02
5.635814e+05,6.522933e+00,4.345339e+04,5.029328e-01,9.299194e-01,9.299725e-01,2.942375e-03,4.734598e-08,2.996574e+01,-8.928276e-02,3.005502e+01,3.223074e+01,1.702868e+02
5.635914e+05,6.523049e+00,4.346339e+04,5.030485e-01,9.299209e-01,9.299729e-01,2.942848e-03,4.733897e-08,2.996497e+01,-8.928276e-02,3.005425e+01,3.222986e+01,1.702828e+02
5.636014e+05,6.523164e+00,4.347339e+04,5.031643e-01,9.299225e-01,9.299733e-01,2.943322e-03,4.733196e-08,2.996420e+01,-8.928276e-02,3.005348e+01,3.222898e+01,1.702788e+02
5.636114e+05,6.523280e+00,4.348339e+04,5.032800e-01,9.299240e-01,9.299738e-01,2.943795e-03,4.732496e-08,2.996343e+01,-8.928276e-02,3.005272e+01,3.222810e+01,1.702748e+02
5.636214e+05,6.523396e+00,4.349339e+04,5.033958e-01,9.299256e-01,9.299742e-01,2.944268e-03,4.731795e-08,2.996266e+01,-8.928276e-02,3.005195e+01,3.222722e+01,1.702708e+02
5.636314e+05,6.523512e+00,4.350339e+04,5.035115e-01,9.299272e-01,9.299747e-01,2.944742e-03,4.731095e-08,2.996190e+01,-8.928276e-02,3.005118e+01,3.222634e+01,1.702668e+02
5.636414e+05,6.523627e+00,4.351340e+04,5.036273e-01,9.299287e-01,9.299751e-01,2.945215e-03,4.730395e-08,2.996113e+01,-8.928276e-02,3.005041e+01,3.222546e+01,1.702629e+02
5.636514e+05,6.523743e+00,4.352340e+04,5.037430e-01,9.299303e-01,9.299755e-01,2.945688e-03,4.729695e-08,2.996036e+01,-8.928276e-02,3.004964e+01,3.222458e+01,1.702589e+02
5.636614e+05,6.523859e+00,4.353340e+04,5.038588e-01,9.299318e-01,9.299760e-01,2.946161e-03,4.728995e-08,2.995959e+01,-8.928276e-02,3.004888e+01,3.222370e+01,1.702549e+02
5.636714e+05,6.523975e+00,4.354340e+04,5.039745e-01,9.299334e-01,9.299764e-01,2.946634e-03,4.728296e-08,2.995882e+01,-8.928276e-02,3.004811e+01,3.222283e+01,1.702509e+02
5.636814e+05,6.524090e+00,4.355340e+04,5.040903e-01,9.299349e-01,9.299769e-01,2.947106e-03,4.727596e-08,2.995806e+01,-8.928276e-02,3.004734e+01,3.222195e+01,1.702469e+02
5.636914e+05,6.524206e+00,4.356340e+04,5.042060e-01,9.299365e-01,9.299773e-01,2.947579e-03,4.726897e-08,2.995729e+01,-8.928276e-02,3.004657e+01,3.222107e+01,1.702429e+02
5.637014e+05,6.524322e+00,4.357340e+04,5.043218e-01,9.299380e-01,9.299777e-01,2.948052e-03,4.726198e-08,2.995652e+01,-8.928276e-02,3.004580e+01,3.222019e+01,1.702389e+02
5.637114e+05,6.524438e+00,4.358340e+04,5.044375e-01,9.299396e-01,9.299782e-01,2.948525e-03,4.725499e-08,2.995575e+01,-8.928276e-02,3.004504e+01,3.221931e+01,1.702349e+02
5.637214e+05,6.524553e+00,4.359340e+04,5.045533e-01,9.299411e-01,9.299786e-01,2.948997e-03,4.724801e-08,2.995498e+01,-8.928276e-02,3.004427e+01,3.221843e+01,1.702309e+02
5.637314e+05,6.524669e+00,4.360340e+04,5.046690e-01,9.299427e-01,9.299791e-01,2.949470e-03,4.724102e-08,2.995422e+01,-8.928276e-02,3.004350e+01,3.221755e+01,1.702269e+02
5.637414e+05,6.524785e+00,4.361340e+04,5.047848e-01,9.299442e-01,9.299795e-01,2.949942e-03,4.723404e-08,2.995345e+01,-8.928276e-02,3.004273e+01,3.221667e+01,1.702229e+02
5.637514e+05,6.524901e+00,4.362340e+04,5.049005e-01,9.299458e-01,9.299799e-01,2.950414e-03,4.722705e-08,2.995268e+01,-8.928276e-02,3.004196e+01,3.221579e+01,1.702189e+02
5.637614e+05,6.525016e+00,4.363340e+04,5.050163e-01,9.299473e-01,9.299804e-01,2.950887e-03,4.722007e-08,2.995191e+01,-8.928276e-02,3.004120e+01,3.221491e+01,1.702150e+02
5.637714e+05,6.525132e+00,4.364341e+04,5.051320e-01,9.299489e-01,9.299808e-01,2.951359e-03,4.721310e-08,2.995114e+01,-8.928276e-02,3.004043e+01,3.221403e+01,1.702110e+02
5.637814e+05,6.525248e+00,4.365341e+04,5.052478e-01,9.299504e-01,9.299813e-01,2.951831e-03,4.720612e-08,2.995038e+01,-8.928276e-02,3.003966e+01,3.221315e+01,1.702070e+02
5.637914e+05,6.525364e+00,4.366341e+04,5.053635e-01,9.299528e-01,9.299817e-01,2.952303e-03,4.719914e-08,2.994961e+01,-8.928276e-02,3.003889e+01,3.221224e+01,1.702030e+02
5.638014e+05,6.525479e+00,4.367341e+04,5.054793e-01,9.299571e-01,9.299821e-01,2.952775e-03,4.719217e-08,2.994895e+01,-8.928276e-02,3.003823e+01,3.221138e+01,1.702000e+02
5.638114e+05,6.525595e+00,4.368341e+04,5.055950e-01,9.299603e-01,9.299826e-01,2.953247e-03,4.718520e-08,2.994860e+01,-8.928276e-02,3.003789e+01,3.221090e+01,1.702000e+02
5.638214e+05,6.525711e+00,4.369341e+04,5.057108e-01,9.299635e-01,9.299830e-01,2.953719e-03,4.717823e-08,2.994826e+01,-8.928276e-02,3.003754e+01,3.221042e+01,1.702000e+02
5.638314e+05,6.525827e+00,4.370341e+04,5.058265e-01,9.299667e-01,9.299835e-01,2.954191e-03,4.717126e-08,2.994792e+01,-8.928276e-02,3.003720e+01,3.220994e+01,1.702000e+02
5.638414e+05,6.525942e+00,4.371341e+04,5.059423e-01,9.299699e-01,9.299839e-01,2.954662e-03,4.716429e-08,2.994757e+01,-8.928276e-02,3.003686e+01,3.220946e+01,1.702000e+02
5.638514e+05,6.526058e+00,4.372341e+04,5.060580e-01,9.299731e-01,9.299843e-01,2.955134e-03,4.715732e-08,2.994723e+01,-8.928276e-02,3.003651e+01,3.220898e+01,1.702000e+02
5.638614e+05,6.526174e+00,4.373341e+04,5.061738e-01,9.299763e-01,9.299848e-01,2.955605e-03,4.715036e-08,2.994689e+01,-8.928276e-02,3.003617e+01,3.220849e+01,1.702000e+02
5.638714e+05,6.526290e+00,4.374341e+04,5.062895e-01,9.299795e-01,9.299852e-01,2.956077e-03,4.714340e-08,2.994654e+01,-8.928276e-02,3.003582e+01,3.220801e+01,1.702000e+02
5.638814e+05,6.526405e+00,4.375341e+04,5.064053e-01,9.299827e-01,9.299856e-01,2.956548e-03,4.713644e-08,2.994620e+01,-8.928276e-02,3.003548e+01,3.220753e+01,1.702000e+02
5.638914e+05,6.526521e+00,4.376341e+04,5.065210e-01,9.299859e-01,9.299861e-01,2.957020e-03,4.712948e-08,2.994585e+01,-8.928276e-02,3.003514e+01,3.220705e+01,1.702000e+02
5.639014e+05,6.526637e+00,4.377342e+04,5.066368e-01,9.299891e-01,9.299865e-01,2.957491e-03,4.712252e-08,2.994551e+01,-8.928276e-02,3.003479e+01,3.220657e+01,1.702000e+02
5.639114e+05,6.526753e+00,4.378342e+04,5.067525e-01,9.299923e-01,9.299870e-01,2.957962e-03,4.711557e-08,2.994517e+01,-8.928276e-02,3.003445e+01,3.220609e+01,1.702000e+02
5.639214e+05,6.526868e+00,4.379342e+04,5.068683e-01,9.299955e-01,9.299874e-01,2.958433e-03,4.710861e-08,2.994482e+01,-8.928276e-02,3.003411e+01,3.220561e+01,1.702000e+02
5.639314e+05,6.526984e+00,4.380342e+04,5.069840e-01,9.299987e-01,9.299878e-01,2.958905e-03,4.710166e-08,2.994448e+01,-8.928276e-02,3.003376e+01,3.220513e+01,1.702000e+02
5.639414e+05,6.527100e+00,4.381342e+04,5.070998e-01,9.300019e-01,9.299883e-01,2.959376e-03,4.709471e-08,2.994414e+01,-8.928276e-02,3.003342e+01,3.220465e+01,1.702000e+02
5.639514e+05,6.527216e+00,4.382342e+04,5.072155e-01,9.300051e-01,9.299887e-01,2.959847e-03,4.708776e-08,2.994379e+01,-8.928276e-02,3.003307e+01,3.220417e+01,1.702000e+02
5.639614e+05,6.527331e+00,4.383342e+04,5.073313e-01,9.300083e-01,9.299892e-01,2.960317e-03,4.708081e-08,2.994345e+01,-8.928276e-02,3.003273e+01,3.220369e+01,1.702000e+02
5.639714e+05,6.527447e+00,4.384342e+04,5.074470e-01,9.300115e-01,9.299896e-01,2.960788e-03,4.707387e-08,2.994310e+01,-8.928276e-02,3.003239e+01,3.220321e+01,1.702000e+02
5.639814e+05,6.527563e+00,4.385342e+04,5.075628e-01,9.300147e-01,9.299900e-01,2.961259e-03,4.706692e-08,2.994276e+01,-8.928276e-02,3.003204e+01,3.220273e+01,1.702000e+02
5.639914e+05,6.527679e+00,4.386342e+04,5.076785e-01,9.300179e-01,9.299905e-01,2.961730e-03,4.705998e-08,2.994242e+01,-8.928276e-02,3.003170e+01,3.220225e+01,1.702000e+02
5.640014e+05,6.527794e+00,4.387342e+04,5.077943e-01,9.300211e-01,9.299909e-01,2.962200e-03,4.705304e-08,2.994207e+01,-8.928276e-02,3.003136e+01,3.220177e+01,1.702000e+02
5.640114e+05,6.527910e+00,4.388342e+04,5.079100e-01,9.300243e-01,9.299913e-01,2.962671e-03,4.704610e-08,2.994173e+01,-8.928276e-02,3.003101e+01,3.220129e+01,1.702000e+02
5.640214e+05,6.528026e+00,4.389342e+04,5.080258e-01,9.300275e-01,9.299918e-01,2.963141e-03,4.703917e-08,2.994139e+01,-8.928276e-02,3.003067e+01,3.220081e+01,1.702000e+02
5.640314e+05,6.528142e+00,4.390343e+04,5.081415e-01,9.300307e-01,9.299922e-01,2.963612e-03,4.703223e-08,2.994104e+01,-8.928276e-02,3.003033e+01,3.220032e+01,1.702000e+02
5.640414e+05,6.528257e+00,4.391343e+04,5.082573e-01,9.300339e-01,9.299927e-01,2.964082e-03,4.702530e-08,2.994070e+01,-8.928276e-02,3.002998e+01,3.219984e+01,1.702000e+02
5.640514e+05,6.528373e+00,4.392343e+04,5.083730e-01,9.300315e-01,9.299931e-01,2.964552e-03,4.701836e-08,2.994118e+01,-8.918872e-02,3.003037e+01,3.220043e+01,1.702000e+02
5.640614e+05,6.528489e+00,4.393343e+04,5.084888e-01,9.300197e-01,9.299935e-01,2.965022e-03,4.701143e-08,2.994305e+01,-8.893557e-02,3.003198e+01,3.220284e+01,1.702000e+02
5.640714e+05,6.528604e+00,4.394343e+04,5.086045e-01,9.300080e-01,9.299940e-01,2.965493e-03,4.700450e-08,2.994492e+01,-8.868243e-02,3.003360e+01,3.220524e+01,1.702000e+02
5.640814e+05,6.528720e+00,4.395343e+04,5.087202e-01,9.299962e-01,9.299944e-01,2.965963e-03,4.699758e-08,2.994679e+01,-8.842929e-02,3.003522e+01,3.220764e+01,1.702000e+02
5.640914e+05,6.528836e+00,4.396343e+04,5.088360e-01,9.299844e-01,9.299948e-01,2.966433e-03,4.699065e-08,2.994866e+01,-8.817614e-02,3.003684e+01,3.221004e+01,1.702000e+02
5.641014e+05,6.528952e+00,4.397343e+04,5.089517e-01,9.299726e-01,9.299953e-01,2.966902e-03,4.698373e-08,2.995053e+01,-8.792300e-02,3.003846e+01,3.221244e+01,1.702000e+02
5.641114e+05,6.529067e+00,4.398343e+04,5.090675e-01,9.299609e-01,9.299957e-01,2.967372e-03,4.697680e-08,2.995240e+01,-8.766986e-02,3.004007e+01,3.221484e+01,1.702000e+02
5.641214e+05,6.529183e+00,4.399343e+04,5.091832e-01,9.299491e-01,9.299961e-01,2.967842e-03,4.696988e-08,2.995427e+01,-8.741671e-02,3.004169e+01,3.221724e+01,1.702000e+02
5.641314e+05,6.529299e+00,4.400343e+04,5.092990e-01,9.299373e-01,9.299966e-01,2.968312e-03,4.696296e-08,2.995614e+01,-8.716357e-02,3.004331e+01,3.221965e+01,1.702000e+02
5.641414e+05,6.529415e+00,4.401343e+04,5.094147e-01,9.299256e-01,9.299970e-01,2.968781e-03,4.695605e-08,2.995802e+01,-8.691043e-02,3.004493e+01,3.222205e+01,1.702000e+02
5.641514e+05,6.529530e+00,4.402344e+04,5.095305e-01,9.299138e-01,9.299975e-01,2.969251e-03,4.694913e-08,2.995989e+01,-8.665728e-02,3.004654e+01,3.222445e+01,1.702000e+02
5.641614e+05,6.529646e+00,4.403344e+04,5.096462e-01,9.299020e-01,9.299979e-01,2.969720e-03,4.694222e-08,2.996176e+01,-8.640414e-02,3.004816e+01,3.222685e+01,1.702000e+02
5.641714e+05,6.529762e+00,4.404344e+04,5.097620e-01,9.298903e-01,9.299983e-01,2.970190e-03,4.693530e-08,2.996363e+01,-8.615100e-02,3.004978e+01,3.222925e+01,1.702000e+02
5.641814e+05,6.529878e+00,4.405344e+04,5.098777e-01,9.298785e-01,9.299988e-01,2.970659e-03,4.692839e-08,2.996550e+01,-8.589785e-02,3.005140e+01,3.223165e+01,1.702000e+02
5.641914e+05,6.529993e+00,4.406344e+04,5.099935e-01,9.298667e-01,9.299992e-01,2.971129e-03,4.692148e-08,2.996737e+01,-8.564471e-02,3.005301e+01,3.223406e+01,1.702000e+02
5.642014e+05,6.530109e+00,4.407344e+04,5.101092e-01,9.298550e-01,9.299996e-01,2.971598e-03,4.691458e-08,2.996924e+01,-8.539157e-02,3.005463e+01,3.223646e+01,1.702000e+02
5.642114e+05,6.530225e+00,4.408344e+04,5.102250e-01,9.298432e-01,9.300001e-01,2.972067e-03,4.690767e-08,2.997111e+01,-8.513842e-02,3.005625e+01,3.223886e+01,1.702000e+02
5.642214e+05,6.530341e+00,4.409344e+04,5.103407e-01,9.298314e-01,9.300005e-01,2.972536e-03,4.690077e-08,2.997298e+01,-8.488528e-02,3.005787e+01,3.224126e+01,1.702000e+02
5.642314e+05,6.530456e+00,4.410344e+04,5.104565e-01,9.298196e-01,9.300009e-01,2.973005e-03,4.689386e-08,2.997485e+01,-8.463213e-02,3.005949e+01,3.224366e+01,1.702000e+02
5.642414e+05,6.530572e+00,4.411344e+04,5.105722e-01,9.298079e-01,9.300014e-01,2.973474e-03,4.688696e-08,2.997672e+01,-8.437899e-02,3.006110e+01,3.224607e+01,1.702000e+02
5.642514e+05,6.530688e+00,4.412344e+04,5.106880e-01,9.297961e-01,9.300018e-01,2.973943e-03,4.688006e-08,2.997860e+01,-8.412585e-02,3.006272e+01,3.224847e+01,1.702000e+02
5.642614e+05,6.530804e+00,4.413344e+04,5.108037e-01,9.297843e-01,9.300023e-01,2.974412e-03,4.687317e-08,2.998047e+01,-8.387270e-02,3.006434e+01,3.225087e+01,1.702000e+02
5.642714e+05,6.530919e+00,4.414344e+04,5.109195e-01,9.297726e-01,9.300027e-01,2.974880e-03,4.686627e-08,2.998234e+01,-8.361956e-02,3.006596e+01,3.225327e+01,1.702000e+02
5.642814e+05,6.531035e+00,4.415345e+04,5.110352e-01,9.297608e-01,9.300031e-01,2.975349e-03,4.685937e-08,2.998421e+01,-8.336642e-02,3.006757e+01,3.225568e+01,1.702000e+02
5.642914e+05,6.531151e+00,4.416345e+04,5.111510e-01,9.297505e-01,9.300036e-01,2.975818e-03,4.685248e-08,2.998608e+01,-8.311327e-02,3.006919e+01,3.225803e+01,1.702000e+02
5.643014e+05,6.531267e+00,4.417345e+04,5.112667e-01,9.297516e-01,9.300040e-01,2.976286e-03,4.684559e-08,2.998728e+01,-8.297752e-02,3.007026e+01,3.225927e+01,1.702019e+02
5.643114e+05,6.531382e+00,4.418345e+04,5.113825e-01,9.297741e-01,9.300044e-01,2.976755e-03,4.683870e-08,2.998625e+01,-8.323241e-02,3.006948e+01,3.225740e+01,1.702099e+02
5.643214e+05,6.531498e+00,4.419345e+04,5.114982e-01,9.297965e-01,9.300049e-01,2.977223e-03,4.683181e-08,2.998522e+01,-8.348731e-02,3.006871e+01,3.225554e+01,1.702179e+02
5.643314e+05,6.531614e+00,4.420345e+04,5.116140e-01,9.298190e-01,9.300053e-01,2.977691e-03,4.682493e-08,2.998420e+01,-8.374220e-02,3.006794e+01,3.225367e+01,1.702259e+02
5.643414e+05,6.531730e+00,4.421345e+04,5.117297e-01,9.298415e-01,9.300057e-01,2.978160e-03,4.681804e-08,2.998317e+01,-8.399710e-02,3.006717e+01,3.225180e+01,1.702339e+02
5.643515e+05,6.531845e+00,4.422345e+04,5.118455e-01,9.298640e-01,9.300062e-01,2.978628e-03,4.681116e-08,2.998214e+01,-8.425199e-02,3.006639e+01,3.224993e+01,1.702419e+02
5.643615e+05,6.531961e+00,4.423345e+04,5.119612e-01,9.298864e-01,9.300066e-01,2.979096e-03,4.680428e-08,2.998111e+01,-8.450689e-02,3.006562e+01,3.224807e+01,1.702499e+02
5.643715e+05,6.532077e+00,4.424345e+04,5.120770e-01,9.299089e-01,9.300070e-01,2.979564e-03,4.679740e-08,2.998009e+01,-8.476178e-02,3.006485e+01,3.224620e+01,1.702579e+02
5.643815e+05,6.532193e+00,4.425345e+04,5.121927e-01,9.299314e-01,9.300075e-01,2.980032e-03,4.679052e-08,2.997906e+01,-8.501668e-02,3.006408e+01,3.224433e+01,1.702659e+02
5.643915e+05,6.532308e+00,4.426345e+04,5.123085e-01,9.299539e-01,9.300079e-01,2.980500e-03,4.678364e-08,2.997803e+01,-8.527157e-02,3.006330e+01,3.224247e+01,1.702739e+02
5.644015e+05,6.532424e+00,4.427345e+04,5.124242e-01,9.299763e-01,9.300084e-01,2.980968e-03,4.677677e-08,2.997700e+01,-8.552647e-02,3.006253e+01,3.224060e+01,1.702820e+02
5.644115e+05,6.532540e+00,4.428346e+04,5.125400e-01,9.299988e-01,9.300088e-01,2.981435e-03,4.676990e-08,2.997598e+01,-8.578136e-02,3.006176e+01,3.223873e+01,1.702900e+02
5.644215e+05,6.532656e+00,4.429346e+04,5.126557e-01,9.300213e-01,9.300092e-01,2.981903e-03,4.676302e-08,2.997495e+01,-8.603626e-02,3.006099e+01,3.223686e+01,1.702980e+02
5.644315e+05,6.532771e+00,4.430346e+04,5.127715e-01,9.300438e-01,9.300097e-01,2.982371e-03,4.675615e-08,2.997392e+01,-8.629116e-02,3.006021e+01,3.223500e+01,1.703060e+02
5.644415e+05,6.532887e+00,4.431346e+04,5.128872e-01,9.300662e-01,9.300101e-01,2.982838e-03,4.674929e-08,2.997289e+01,-8.654605e-02,3.005944e+01,3.223313e+01,1.703140e+02
5.644515e+05,6.533003e+00,4.432346e+04,5.130030e-01,9.300887e-01,9.300105e-01,2.983306e-03,4.674242e-08,2.997187e+01,-8.680095e-02,3.005867e+01,3.223126e+01,1.703220e+02
5.644615e+05,6.533119e+00,4.433346e+04,5.131187e-01,9.301112e-01,9.300110e-01,2.983773e-03,4.673555e-08,2.997084e+01,-8.705584e-02,3.005790e+01,3.222940e+01,1.703300e+02
5.644715e+05,6.533234e+00,4.434346e+04,5.132345e-01,9.301337e-01,9.300114e-01,2.984241e-03,4.672869e-08,2.996981e+01,-8.731074e-02,3.005712e+01,3.222753e+01,1.703380e+02
5.644815e+05,6.533350e+00,4.435346e+04,5.133502e-01,9.301561e-01,9.300118e-01,2.984708e-03,4.672183e-08,2.996878e+01,-8.756563e-02,3.005635e+01,3.222567e+01,1.703460e+02
5.644915e+05,6.533466e+00,4.436346e+04,5.134660e-01,9.301786e-01,9.300123e-01,2.985175e-03,4.671497e-08,2.996776e+01,-8.782053e-02,3.005558e+01,3.222380e+01,1.703540e+02
5.645015e+05,6.533582e+00,4.437346e+04,5.135817e-01,9.302011e-01,9.300127e-01,2.985642e-03,4.670811e-08,2.996673e+01,-8.807542e-02,3.005480e+01,3.222193e+01,1.703621e+02
5.645115e+05,6.533697e+00,4.438346e+04,5.136975e-01,9.302236e-01,9.300131e-01,2.986109e-03,4.670125e-08,2.996570e+01,-8.833032e-02,3.005403e+01,3.222007e+01,1.703701e+02
5.645215e+05,6.533813e+00,4.439346e+04,5.138132e-01,9.302460e-01,9.300136e-01,2.986576e-03,4.669440e-08,2.996467e+01,-8.858521e-02,3.005326e+01,3.221820e+01,1.703781e+02
5.645315e+05,6.533929e+00,4.440346e+04,5.139290e-01,9.302685e-01,9.300140e-01,2.987043e-03,4.668754e-08,2.996365e+01,-8.884011e-02,3.005249e+01,3.221633e+01,1.703861e+02
5.645415e+05,6.534045e+00,4.441347e+04,5.140447e-01,9.302885e-01,9.300144e-01,2.987510e-03,4.668069e-08,2.996262e+01,-8.909500e-02,3.005171e+01,3.221456e+01,1.703941e+02
5.645515e+05,6.534160e+00,4.442347e+04,5.141605e-01,9.302916e-01,9.300149e-01,2.987977e-03,4.667384e-08,2.996186e+01,-8.928276e-02,3.005114e+01,3.221365e+01,1.703989e+02
5.645615e+05,6.534276e+00,4.443347e+04,5.142762e-01,9.302676e-01,9.300153e-01,2.988444e-03,4.666699e-08,2.996186e+01,-8.928276e-02,3.005114e+01,3.221448e+01,1.703949e+02
5.645715e+05,6.534392e+00,4.444347e+04,5.143920e-01,9.302435e-01,9.300157e-01,2.988910e-03,4.666015e-08,2.996186e+01,-8.928276e-02,3.005114e+01,3.221532e+01,1.703909e+02
5.645815e+05,6.534508e+00,4.445347e+04,5.145077e-01,9.302195e-01,9.300162e-01,2.989377e-03,4.665330e-08,2.996186e+01,-8.928276e-02,3.005114e+01,3.221615e+01,1.703869e+02
5.645915e+05,6.534623e+00,4.446347e+04,5.146235e-01,9.301955e-01,9.300166e-01,2.989843e-03,4.664646e-08,2.996186e+01,-8.928276e-02,3.005114e+01,3.221699e+01,1.703829e+02
5.646015e+05,6.534739e+00,4.447347e+04,5.147392e-01,9.301715e-01,9.300170e-01,2.990310e-03,4.663961e-08,2.996186e+01,-8.928276e-02,3.005114e+01,3.221782e+01,1.703789e+02
5.646115e+05,6.534855e+00,4.448347e+04,5.148550e-01,9.301474e-01,9.300175e-01,2.990776e-03,4.663277e-08,2.996186e+01,-8.928276e-02,3.005114e+01,3.221865e+01,1.703749e+02
5.646215e+05,6.534971e+00,4.449347e+04,5.149707e-01,9.301234e-01,9.300179e-01,2.991243e-03,4.662594e-08,2.996186e+01,-8.928276e-02,3.005114e+01,3.221949e+01,1.703709e+02
5.646315e+05,6.535086e+00,4.450347e+04,5.150865e-01,9.300994e-01,9.300183e-01,2.991709e-03,4.661910e-08,2.996186e+01,-8.928276e-02,3.005114e+01,3.222032e+01,1.703669e+02
5.646415e+05,6.535202e+00,4.451347e+04,5.152022e-01,9.300753e-01,9.300188e-01,2.992175e-03,4.661226e-08,2.996186e+01,-8.928276e-02,3.005114e+01,3.222116e+01,1.703629e+02
5.646515e+05,6.535318e+00,4.452347e+04,5.153180e-01,9.300513e-01,9.300192e-01,2.992641e-03,4.660543e-08,2.996186e+01,-8.928276e-02,3.005114e+01,3.222199e+01,1.703589e+02
5.646615e+05,6.535434e+00,4.453347e+04,5.154337e-01,9.300273e-01,9.300196e-01,2.993107e-03,4.659860e-08,2.996186e+01,-8.928276e-02,3.005114e+01,3.222283e+01,1.703549e+02
5.646715e+05,6.535549e+00,4.454348e+04,5.155495e-01,9.300032e-01,9.300201e-01,2.993573e-03,4.659176e-08,2.996186e+01,-8.928276e-02,3.005114e+01,3.222366e+01,1.703509e+02
5.646815e+05,6.535665e+00,4.455348e+04,5.156652e-01,9.299792e-01,9.300205e-01,2.994039e-03,4.658493e-08,2.996186e+01,-8.928276e-02,3.005114e+01,3.222450e+01,1.703469e+02
5.646915e+05,6.535781e+00,4.456348e+04,5.157810e-01,9.299552e-01,9.300209e-01,2.994505e-03,4.657811e-08,2.996186e+01,-8.928276e-02,3.005114e+01,3.222533e+01,1.703429e+02
5.647015e+05,6.535897e+00,4.457348e+04,5.158967e-01,9.299312e-01,9.300214e-01,2.994971e-03,4.657128e-08,2.996186e+01,-8.928276e-02,3.005114e+01,3.222617e+01,1.703389e+02
5.647115e+05,6.536012e+00,4.458348e+04,5.160125e-01,9.299071e-01,9.300218e-01,2.995437e-03,4.656446e-08,2.996186e+01,-8.928276e-02,3.005114e+01,3.222700e+01,1.703349e+02
5.647215e+05,6.536128e+00,4.459348e+04,5.161282e-01,9.298831e-01,9.300222e-01,2.995902e-03,4.655763e-08,2.996186e+01,-8.928276e-02,3.005114e+01,3.222784e+01,1.703309e+02
5.647315e+05,6.536244e+00,4.460348e+04,5.162440e-01,9.298591e-01,9.300227e-01,2.996368e-03,4.655081e-08,2.996186e+01,-8.928276e-02,3.005114e+01,3.222867e+01,1.703269e+02
5.647415e+05,6.536360e+00,4.461348e+04,5.163597e-01,9.298350e-01,9.300231e-01,2.996833e-03,4.654399e-08,2.996186e+01,-8.928276e-02,3.005114e+01,3.222951e+01,1.703228e+02
