Repository: brandonlampe/CS_Data

# Repository for Crushed Salt Data
**Grant No: 456417**

This is a work in progress!

## Repository Content

### Directory Names
A uniform namining structure still in progress, but in general directories are named according to the following:
 - Names contain no spaces, a single underscore "_" will be used as a file name seperator.
 - Files are for the Crushed Salt Project (CSP); therefore, the first three charaters of each file are "CSP".
 - Folders are organized by which frame the test was performed on i.e., A2 or A3.
 - The fifth and sixth charaters of each file name will therefore be "A" followed by the frame number.

File: UNM_WP_HY_175_09/IscoMeasurements/STAGE07/CREEP_FIT/175_09_STAGE07_CREEP_OUT.csv (part 20 of 33)
Analysis by Brandon Lampe, performed on: 2016/07/06 13:19:08
Experimental results below begin at: 2016/04/14 09:54:5
Duration (sec),Duration (day),Elapsed Time (sec),Elapsed Time (day),Interpolated Fractional Density,Fit to Fractional Density,Fit to Volume Strain,Fit to Volume Strain Rate (1/sec),Confining Pressure (MPa),Pore Pressure (MPa),Terzaghi Pressure (MPa),Solid Pressure (MPa),Temperature (C))
5.647515e+05,6.536475e+00,4.462348e+04,5.164755e-01,9.298110e-01,9.300235e-01,2.997299e-03,4.653717e-08,2.996186e+01,-8.928276e-02,3.005114e+01,3.223034e+01,1.703188e+02
5.647615e+05,6.536591e+00,4.463348e+04,5.165912e-01,9.297870e-01,9.300240e-01,2.997764e-03,4.653036e-08,2.996186e+01,-8.928276e-02,3.005114e+01,3.223118e+01,1.703148e+02
5.647715e+05,6.536707e+00,4.464348e+04,5.167070e-01,9.297630e-01,9.300244e-01,2.998229e-03,4.652354e-08,2.996186e+01,-8.928276e-02,3.005114e+01,3.223201e+01,1.703108e+02
5.647815e+05,6.536823e+00,4.465348e+04,5.168227e-01,9.297389e-01,9.300248e-01,2.998695e-03,4.651673e-08,2.996186e+01,-8.928276e-02,3.005114e+01,3.223285e+01,1.703068e+02
5.647915e+05,6.536938e+00,4.466348e+04,5.169385e-01,9.297149e-01,9.300253e-01,2.999160e-03,4.650992e-08,2.996186e+01,-8.928276e-02,3.005114e+01,3.223369e+01,1.703028e+02
5.648015e+05,6.537054e+00,4.467349e+04,5.170542e-01,9.296977e-01,9.300257e-01,2.999625e-03,4.650311e-08,2.996146e+01,-8.928276e-02,3.005074e+01,3.223385e+01,1.702988e+02
5.648115e+05,6.537170e+00,4.468349e+04,5.171700e-01,9.296968e-01,9.300261e-01,3.000090e-03,4.649630e-08,2.996009e+01,-8.928276e-02,3.004938e+01,3.223241e+01,1.702948e+02
5.648215e+05,6.537286e+00,4.469349e+04,5.172857e-01,9.296958e-01,9.300266e-01,3.000555e-03,4.648949e-08,2.995873e+01,-8.928276e-02,3.004801e+01,3.223098e+01,1.702908e+02
5.648315e+05,6.537401e+00,4.470349e+04,5.174015e-01,9.296949e-01,9.300270e-01,3.001020e-03,4.648269e-08,2.995736e+01,-8.928276e-02,3.004665e+01,3.222954e+01,1.702868e+02
5.648415e+05,6.537517e+00,4.471349e+04,5.175172e-01,9.296940e-01,9.300274e-01,3.001485e-03,4.647589e-08,2.995600e+01,-8.928276e-02,3.004528e+01,3.222810e+01,1.702829e+02
5.648515e+05,6.537633e+00,4.472349e+04,5.176330e-01,9.296931e-01,9.300279e-01,3.001949e-03,4.646908e-08,2.995463e+01,-8.928276e-02,3.004391e+01,3.222667e+01,1.702789e+02
5.648615e+05,6.537749e+00,4.473349e+04,5.177487e-01,9.296921e-01,9.300283e-01,3.002414e-03,4.646228e-08,2.995327e+01,-8.928276e-02,3.004255e+01,3.222523e+01,1.702749e+02
5.648715e+05,6.537864e+00,4.474349e+04,5.178645e-01,9.296912e-01,9.300287e-01,3.002879e-03,4.645548e-08,2.995190e+01,-8.928276e-02,3.004118e+01,3.222379e+01,1.702709e+02
5.648815e+05,6.537980e+00,4.475349e+04,5.179802e-01,9.296903e-01,9.300292e-01,3.003343e-03,4.644869e-08,2.995054e+01,-8.928276e-02,3.003982e+01,3.222236e+01,1.702669e+02
5.648915e+05,6.538096e+00,4.476349e+04,5.180960e-01,9.296893e-01,9.300296e-01,3.003808e-03,4.644189e-08,2.994917e+01,-8.928276e-02,3.003845e+01,3.222092e+01,1.702629e+02
5.649015e+05,6.538212e+00,4.477349e+04,5.182117e-01,9.296884e-01,9.300300e-01,3.004272e-03,4.643510e-08,2.994781e+01,-8.928276e-02,3.003709e+01,3.221949e+01,1.702589e+02
5.649115e+05,6.538327e+00,4.478349e+04,5.183275e-01,9.296875e-01,9.300305e-01,3.004737e-03,4.642831e-08,2.994644e+01,-8.928276e-02,3.003572e+01,3.221805e+01,1.702549e+02
5.649215e+05,6.538443e+00,4.479350e+04,5.184432e-01,9.296865e-01,9.300309e-01,3.005201e-03,4.642151e-08,2.994507e+01,-8.928276e-02,3.003436e+01,3.221661e+01,1.702509e+02
5.649315e+05,6.538559e+00,4.480350e+04,5.185590e-01,9.296856e-01,9.300313e-01,3.005665e-03,4.641473e-08,2.994371e+01,-8.928276e-02,3.003299e+01,3.221518e+01,1.702469e+02
5.649415e+05,6.538675e+00,4.481350e+04,5.186747e-01,9.296847e-01,9.300318e-01,3.006129e-03,4.640794e-08,2.994234e+01,-8.928276e-02,3.003163e+01,3.221374e+01,1.702429e+02
5.649515e+05,6.538790e+00,4.482350e+04,5.187905e-01,9.296837e-01,9.300322e-01,3.006593e-03,4.640115e-08,2.994098e+01,-8.928276e-02,3.003026e+01,3.221231e+01,1.702389e+02
5.649615e+05,6.538906e+00,4.483350e+04,5.189062e-01,9.296828e-01,9.300326e-01,3.007057e-03,4.639437e-08,2.993961e+01,-8.928276e-02,3.002890e+01,3.221087e+01,1.702350e+02
5.649715e+05,6.539022e+00,4.484350e+04,5.190220e-01,9.296819e-01,9.300331e-01,3.007521e-03,4.638759e-08,2.993825e+01,-8.928276e-02,3.002753e+01,3.220943e+01,1.702310e+02
5.649815e+05,6.539138e+00,4.485350e+04,5.191377e-01,9.296809e-01,9.300335e-01,3.007985e-03,4.638080e-08,2.993688e+01,-8.928276e-02,3.002617e+01,3.220800e+01,1.702270e+02
5.649915e+05,6.539253e+00,4.486350e+04,5.192535e-01,9.296800e-01,9.300339e-01,3.008449e-03,4.637402e-08,2.993552e+01,-8.928276e-02,3.002480e+01,3.220656e+01,1.702230e+02
5.650015e+05,6.539369e+00,4.487350e+04,5.193692e-01,9.296791e-01,9.300343e-01,3.008913e-03,4.636725e-08,2.993415e+01,-8.928276e-02,3.002343e+01,3.220512e+01,1.702190e+02
5.650115e+05,6.539485e+00,4.488350e+04,5.194850e-01,9.296782e-01,9.300348e-01,3.009376e-03,4.636047e-08,2.993279e+01,-8.928276e-02,3.002207e+01,3.220369e+01,1.702150e+02
5.650215e+05,6.539601e+00,4.489350e+04,5.196007e-01,9.296772e-01,9.300352e-01,3.009840e-03,4.635370e-08,2.993142e+01,-8.928276e-02,3.002070e+01,3.220225e+01,1.702110e+02
5.650315e+05,6.539716e+00,4.490350e+04,5.197165e-01,9.296763e-01,9.300356e-01,3.010303e-03,4.634692e-08,2.993006e+01,-8.928276e-02,3.001934e+01,3.220082e+01,1.702070e+02
5.650415e+05,6.539832e+00,4.491350e+04,5.198322e-01,9.296761e-01,9.300361e-01,3.010767e-03,4.634015e-08,2.992869e+01,-8.928276e-02,3.001797e+01,3.219935e+01,1.702030e+02
5.650515e+05,6.539948e+00,4.492351e+04,5.199480e-01,9.296792e-01,9.300365e-01,3.011230e-03,4.633338e-08,2.992793e+01,-8.928276e-02,3.001721e+01,3.219842e+01,1.702000e+02
5.650615e+05,6.540064e+00,4.493351e+04,5.200637e-01,9.296849e-01,9.300369e-01,3.011694e-03,4.632661e-08,2.992904e+01,-8.928276e-02,3.001832e+01,3.219943e+01,1.702000e+02
5.650715e+05,6.540179e+00,4.494351e+04,5.201795e-01,9.296906e-01,9.300374e-01,3.012157e-03,4.631985e-08,2.993016e+01,-8.928276e-02,3.001944e+01,3.220043e+01,1.702000e+02
5.650815e+05,6.540295e+00,4.495351e+04,5.202952e-01,9.296963e-01,9.300378e-01,3.012620e-03,4.631308e-08,2.993128e+01,-8.928276e-02,3.002056e+01,3.220143e+01,1.702000e+02
5.650915e+05,6.540411e+00,4.496351e+04,5.204110e-01,9.297020e-01,9.300382e-01,3.013083e-03,4.630632e-08,2.993239e+01,-8.928276e-02,3.002168e+01,3.220244e+01,1.702000e+02
5.651015e+05,6.540527e+00,4.497351e+04,5.205267e-01,9.297077e-01,9.300387e-01,3.013546e-03,4.629956e-08,2.993351e+01,-8.928276e-02,3.002279e+01,3.220344e+01,1.702000e+02
5.651115e+05,6.540642e+00,4.498351e+04,5.206425e-01,9.297134e-01,9.300391e-01,3.014009e-03,4.629280e-08,2.993463e+01,-8.928276e-02,3.002391e+01,3.220444e+01,1.702000e+02
5.651215e+05,6.540758e+00,4.499351e+04,5.207582e-01,9.297191e-01,9.300395e-01,3.014472e-03,4.628604e-08,2.993574e+01,-8.928276e-02,3.002503e+01,3.220545e+01,1.702000e+02
5.651315e+05,6.540874e+00,4.500351e+04,5.208740e-01,9.297248e-01,9.300399e-01,3.014935e-03,4.627928e-08,2.993686e+01,-8.928276e-02,3.002614e+01,3.220645e+01,1.702000e+02
5.651415e+05,6.540990e+00,4.501351e+04,5.209897e-01,9.297305e-01,9.300404e-01,3.015398e-03,4.627252e-08,2.993798e+01,-8.928276e-02,3.002726e+01,3.220745e+01,1.702000e+02
5.651515e+05,6.541105e+00,4.502351e+04,5.211055e-01,9.297362e-01,9.300408e-01,3.015861e-03,4.626577e-08,2.993910e+01,-8.928276e-02,3.002838e+01,3.220846e+01,1.702000e+02
5.651615e+05,6.541221e+00,4.503351e+04,5.212212e-01,9.297419e-01,9.300412e-01,3.016323e-03,4.625902e-08,2.994021e+01,-8.928276e-02,3.002950e+01,3.220946e+01,1.702000e+02
5.651715e+05,6.541337e+00,4.504351e+04,5.213370e-01,9.297476e-01,9.300417e-01,3.016786e-03,4.625227e-08,2.994133e+01,-8.928276e-02,3.003061e+01,3.221046e+01,1.702000e+02
5.651815e+05,6.541453e+00,4.505352e+04,5.214527e-01,9.297533e-01,9.300421e-01,3.017248e-03,4.624552e-08,2.994245e+01,-8.928276e-02,3.003173e+01,3.221147e+01,1.702000e+02
5.651915e+05,6.541568e+00,4.506352e+04,5.215685e-01,9.297590e-01,9.300425e-01,3.017711e-03,4.623877e-08,2.994356e+01,-8.928276e-02,3.003285e+01,3.221247e+01,1.702000e+02
5.652015e+05,6.541684e+00,4.507352e+04,5.216842e-01,9.297647e-01,9.300430e-01,3.018173e-03,4.623202e-08,2.994468e+01,-8.928276e-02,3.003396e+01,3.221348e+01,1.702000e+02
5.652115e+05,6.541800e+00,4.508352e+04,5.218000e-01,9.297704e-01,9.300434e-01,3.018636e-03,4.622528e-08,2.994580e+01,-8.928276e-02,3.003508e+01,3.221448e+01,1.702000e+02
5.652215e+05,6.541916e+00,4.509352e+04,5.219157e-01,9.297761e-01,9.300438e-01,3.019098e-03,4.621854e-08,2.994691e+01,-8.928276e-02,3.003620e+01,3.221548e+01,1.702000e+02
5.652315e+05,6.542031e+00,4.510352e+04,5.220315e-01,9.297818e-01,9.300442e-01,3.019560e-03,4.621180e-08,2.994803e+01,-8.928276e-02,3.003731e+01,3.221649e+01,1.702000e+02
5.652415e+05,6.542147e+00,4.511352e+04,5.221472e-01,9.297875e-01,9.300447e-01,3.020022e-03,4.620506e-08,2.994915e+01,-8.928276e-02,3.003843e+01,3.221749e+01,1.702000e+02
5.652515e+05,6.542263e+00,4.512352e+04,5.222630e-01,9.297932e-01,9.300451e-01,3.020484e-03,4.619832e-08,2.995027e+01,-8.928276e-02,3.003955e+01,3.221849e+01,1.702000e+02
5.652615e+05,6.542379e+00,4.513352e+04,5.223787e-01,9.297989e-01,9.300455e-01,3.020946e-03,4.619158e-08,2.995138e+01,-8.928276e-02,3.004067e+01,3.221950e+01,1.702000e+02
5.652715e+05,6.542494e+00,4.514352e+04,5.224945e-01,9.298046e-01,9.300460e-01,3.021408e-03,4.618485e-08,2.995250e+01,-8.928276e-02,3.004178e+01,3.222050e+01,1.702000e+02
5.652815e+05,6.542610e+00,4.515352e+04,5.226102e-01,9.298102e-01,9.300464e-01,3.021870e-03,4.617811e-08,2.995362e+01,-8.928276e-02,3.004290e+01,3.222150e+01,1.702000e+02
5.652915e+05,6.542726e+00,4.516352e+04,5.227260e-01,9.298159e-01,9.300468e-01,3.022332e-03,4.617138e-08,2.995473e+01,-8.928276e-02,3.004402e+01,3.222251e+01,1.702000e+02
5.653015e+05,6.542842e+00,4.517352e+04,5.228417e-01,9.298207e-01,9.300473e-01,3.022794e-03,4.616465e-08,2.995545e+01,-8.928276e-02,3.004473e+01,3.222311e+01,1.702000e+02
5.653115e+05,6.542957e+00,4.518353e+04,5.229575e-01,9.298239e-01,9.300477e-01,3.023255e-03,4.615792e-08,2.995545e+01,-8.928276e-02,3.004473e+01,3.222300e+01,1.702000e+02
5.653215e+05,6.543073e+00,4.519353e+04,5.230732e-01,9.298271e-01,9.300481e-01,3.023717e-03,4.615120e-08,2.995545e+01,-8.928276e-02,3.004473e+01,3.222289e+01,1.702000e+02
5.653315e+05,6.543189e+00,4.520353e+04,5.231890e-01,9.298303e-01,9.300485e-01,3.024178e-03,4.614447e-08,2.995545e+01,-8.928276e-02,3.004473e+01,3.222278e+01,1.702000e+02
5.653415e+05,6.543305e+00,4.521353e+04,5.233047e-01,9.298334e-01,9.300490e-01,3.024640e-03,4.613775e-08,2.995545e+01,-8.928276e-02,3.004473e+01,3.222267e+01,1.702000e+02
5.653515e+05,6.543420e+00,4.522353e+04,5.234205e-01,9.298366e-01,9.300494e-01,3.025101e-03,4.613102e-08,2.995545e+01,-8.928276e-02,3.004473e+01,3.222256e+01,1.702000e+02
5.653615e+05,6.543536e+00,4.523353e+04,5.235362e-01,9.298398e-01,9.300498e-01,3.025562e-03,4.612430e-08,2.995545e+01,-8.928276e-02,3.004473e+01,3.222245e+01,1.702000e+02
5.653715e+05,6.543652e+00,4.524353e+04,5.236520e-01,9.298429e-01,9.300503e-01,3.026024e-03,4.611758e-08,2.995545e+01,-8.928276e-02,3.004473e+01,3.222234e+01,1.702000e+02
5.653815e+05,6.543768e+00,4.525353e+04,5.237677e-01,9.298461e-01,9.300507e-01,3.026485e-03,4.611087e-08,2.995545e+01,-8.928276e-02,3.004473e+01,3.222223e+01,1.702000e+02
5.653915e+05,6.543883e+00,4.526353e+04,5.238835e-01,9.298493e-01,9.300511e-01,3.026946e-03,4.610415e-08,2.995545e+01,-8.928276e-02,3.004473e+01,3.222212e+01,1.702000e+02
5.654015e+05,6.543999e+00,4.527353e+04,5.239992e-01,9.298525e-01,9.300515e-01,3.027407e-03,4.609744e-08,2.995545e+01,-8.928276e-02,3.004473e+01,3.222201e+01,1.702000e+02
5.654115e+05,6.544115e+00,4.528353e+04,5.241150e-01,9.298556e-01,9.300520e-01,3.027868e-03,4.609072e-08,2.995545e+01,-8.928276e-02,3.004473e+01,3.222190e+01,1.702000e+02
5.654215e+05,6.544231e+00,4.529353e+04,5.242307e-01,9.298588e-01,9.300524e-01,3.028329e-03,4.608401e-08,2.995545e+01,-8.928276e-02,3.004473e+01,3.222178e+01,1.702000e+02
5.654315e+05,6.544346e+00,4.530353e+04,5.243465e-01,9.298620e-01,9.300528e-01,3.028790e-03,4.607730e-08,2.995545e+01,-8.928276e-02,3.004473e+01,3.222167e+01,1.702000e+02
5.654415e+05,6.544462e+00,4.531354e+04,5.244622e-01,9.298652e-01,9.300533e-01,3.029250e-03,4.607060e-08,2.995545e+01,-8.928276e-02,3.004473e+01,3.222156e+01,1.702000e+02
5.654515e+05,6.544578e+00,4.532354e+04,5.245780e-01,9.298683e-01,9.300537e-01,3.029711e-03,4.606389e-08,2.995545e+01,-8.928276e-02,3.004473e+01,3.222145e+01,1.702000e+02
5.654615e+05,6.544694e+00,4.533354e+04,5.246937e-01,9.298715e-01,9.300541e-01,3.030172e-03,4.605718e-08,2.995545e+01,-8.928276e-02,3.004473e+01,3.222134e+01,1.702000e+02
5.654715e+05,6.544809e+00,4.534354e+04,5.248095e-01,9.298747e-01,9.300545e-01,3.030632e-03,4.605048e-08,2.995545e+01,-8.928276e-02,3.004473e+01,3.222123e+01,1.702000e+02
5.654815e+05,6.544925e+00,4.535354e+04,5.249252e-01,9.298779e-01,9.300550e-01,3.031093e-03,4.604378e-08,2.995545e+01,-8.928276e-02,3.004473e+01,3.222112e+01,1.702000e+02
5.654915e+05,6.545041e+00,4.536354e+04,5.250410e-01,9.298810e-01,9.300554e-01,3.031553e-03,4.603708e-08,2.995545e+01,-8.928276e-02,3.004473e+01,3.222101e+01,1.702000e+02
5.655015e+05,6.545157e+00,4.537354e+04,5.251567e-01,9.298842e-01,9.300558e-01,3.032014e-03,4.603038e-08,2.995545e+01,-8.928276e-02,3.004473e+01,3.222090e+01,1.702000e+02
5.655115e+05,6.545272e+00,4.538354e+04,5.252725e-01,9.298874e-01,9.300563e-01,3.032474e-03,4.602368e-08,2.995545e+01,-8.928276e-02,3.004473e+01,3.222079e+01,1.702000e+02
5.655215e+05,6.545388e+00,4.539354e+04,5.253882e-01,9.298905e-01,9.300567e-01,3.032934e-03,4.601699e-08,2.995545e+01,-8.928276e-02,3.004473e+01,3.222068e+01,1.702000e+02
5.655315e+05,6.545504e+00,4.540354e+04,5.255040e-01,9.298937e-01,9.300571e-01,3.033394e-03,4.601029e-08,2.995545e+01,-8.928276e-02,3.004473e+01,3.222057e+01,1.702000e+02
5.655415e+05,6.545620e+00,4.541354e+04,5.256197e-01,9.298969e-01,9.300575e-01,3.033855e-03,4.600360e-08,2.995545e+01,-8.928276e-02,3.004473e+01,3.222046e+01,1.702000e+02
5.655515e+05,6.545735e+00,4.542354e+04,5.257355e-01,9.299003e-01,9.300580e-01,3.034315e-03,4.599691e-08,2.995553e+01,-8.928276e-02,3.004481e+01,3.222043e+01,1.702000e+02
5.655615e+05,6.545851e+00,4.543355e+04,5.258512e-01,9.299043e-01,9.300584e-01,3.034775e-03,4.599022e-08,2.995578e+01,-8.928276e-02,3.004507e+01,3.222057e+01,1.702000e+02
5.655715e+05,6.545967e+00,4.544355e+04,5.259670e-01,9.299083e-01,9.300588e-01,3.035234e-03,4.598353e-08,2.995604e+01,-8.928276e-02,3.004532e+01,3.222070e+01,1.702000e+02
5.655815e+05,6.546083e+00,4.545355e+04,5.260827e-01,9.299123e-01,9.300593e-01,3.035694e-03,4.597685e-08,2.995630e+01,-8.928276e-02,3.004558e+01,3.222084e+01,1.702000e+02
5.655915e+05,6.546198e+00,4.546355e+04,5.261985e-01,9.299163e-01,9.300597e-01,3.036154e-03,4.597016e-08,2.995655e+01,-8.928276e-02,3.004584e+01,3.222098e+01,1.702000e+02
5.656015e+05,6.546314e+00,4.547355e+04,5.263142e-01,9.299202e-01,9.300601e-01,3.036614e-03,4.596348e-08,2.995681e+01,-8.928276e-02,3.004609e+01,3.222112e+01,1.702000e+02
5.656115e+05,6.546430e+00,4.548355e+04,5.264300e-01,9.299242e-01,9.300605e-01,3.037073e-03,4.595680e-08,2.995707e+01,-8.928276e-02,3.004635e+01,3.222125e+01,1.702000e+02
5.656215e+05,6.546546e+00,4.549355e+04,5.265457e-01,9.299282e-01,9.300610e-01,3.037533e-03,4.595012e-08,2.995733e+01,-8.928276e-02,3.004661e+01,3.222139e+01,1.702000e+02
5.656316e+05,6.546661e+00,4.550355e+04,5.266615e-01,9.299322e-01,9.300614e-01,3.037992e-03,4.594344e-08,2.995758e+01,-8.928276e-02,3.004686e+01,3.222153e+01,1.702000e+02
5.656416e+05,6.546777e+00,4.551355e+04,5.267772e-01,9.299362e-01,9.300618e-01,3.038452e-03,4.593676e-08,2.995784e+01,-8.928276e-02,3.004712e+01,3.222167e+01,1.702000e+02
5.656516e+05,6.546893e+00,4.552355e+04,5.268930e-01,9.299402e-01,9.300622e-01,3.038911e-03,4.593009e-08,2.995810e+01,-8.928276e-02,3.004738e+01,3.222180e+01,1.702000e+02
5.656616e+05,6.547009e+00,4.553355e+04,5.270087e-01,9.299442e-01,9.300627e-01,3.039371e-03,4.592342e-08,2.995835e+01,-8.928276e-02,3.004764e+01,3.222194e+01,1.702000e+02
5.656716e+05,6.547124e+00,4.554355e+04,5.271245e-01,9.299481e-01,9.300631e-01,3.039830e-03,4.591674e-08,2.995861e+01,-8.928276e-02,3.004789e+01,3.222208e+01,1.702000e+02
5.656816e+05,6.547240e+00,4.555355e+04,5.272402e-01,9.299521e-01,9.300635e-01,3.040289e-03,4.591007e-08,2.995887e+01,-8.928276e-02,3.004815e+01,3.222222e+01,1.702000e+02
5.656916e+05,6.547356e+00,4.556356e+04,5.273560e-01,9.299561e-01,9.300640e-01,3.040748e-03,4.590340e-08,2.995912e+01,-8.928276e-02,3.004841e+01,3.222236e+01,1.702000e+02
5.657016e+05,6.547472e+00,4.557356e+04,5.274717e-01,9.299601e-01,9.300644e-01,3.041207e-03,4.589674e-08,2.995938e+01,-8.928276e-02,3.004866e+01,3.222249e+01,1.702000e+02
5.657116e+05,6.547587e+00,4.558356e+04,5.275875e-01,9.299641e-01,9.300648e-01,3.041666e-03,4.589007e-08,2.995964e+01,-8.928276e-02,3.004892e+01,3.222263e+01,1.702000e+02
5.657216e+05,6.547703e+00,4.559356e+04,5.277032e-01,9.299681e-01,9.300652e-01,3.042125e-03,4.588341e-08,2.995989e+01,-8.928276e-02,3.004918e+01,3.222277e+01,1.702000e+02
5.657316e+05,6.547819e+00,4.560356e+04,5.278190e-01,9.299721e-01,9.300657e-01,3.042584e-03,4.587674e-08,2.996015e+01,-8.928276e-02,3.004943e+01,3.222291e+01,1.702000e+02
5.657416e+05,6.547935e+00,4.561356e+04,5.279347e-01,9.299761e-01,9.300661e-01,3.043043e-03,4.587008e-08,2.996041e+01,-8.928276e-02,3.004969e+01,3.222304e+01,1.702000e+02
5.657516e+05,6.548050e+00,4.562356e+04,5.280505e-01,9.299800e-01,9.300665e-01,3.043501e-03,4.586342e-08,2.996066e+01,-8.928276e-02,3.004995e+01,3.222318e+01,1.702000e+02
5.657616e+05,6.548166e+00,4.563356e+04,5.281662e-01,9.299840e-01,9.300669e-01,3.043960e-03,4.585677e-08,2.996092e+01,-8.928276e-02,3.005020e+01,3.222332e+01,1.702000e+02
5.657716e+05,6.548282e+00,4.564356e+04,5.282820e-01,9.299880e-01,9.300674e-01,3.044419e-03,4.585011e-08,2.996118e+01,-8.928276e-02,3.005046e+01,3.222346e+01,1.702000e+02
5.657816e+05,6.548398e+00,4.565356e+04,5.283977e-01,9.299920e-01,9.300678e-01,3.044877e-03,4.584346e-08,2.996144e+01,-8.928276e-02,3.005072e+01,3.222360e+01,1.702000e+02
5.657916e+05,6.548513e+00,4.566356e+04,5.285135e-01,9.299971e-01,9.300682e-01,3.045335e-03,4.583680e-08,2.996169e+01,-8.928276e-02,3.005097e+01,3.222370e+01,1.702000e+02
5.658016e+05,6.548629e+00,4.567356e+04,5.286292e-01,9.300064e-01,9.300686e-01,3.045794e-03,4.583015e-08,2.996131e+01,-8.928276e-02,3.005060e+01,3.222296e+01,1.702014e+02
5.658116e+05,6.548745e+00,4.568356e+04,5.287450e-01,9.300201e-01,9.300691e-01,3.046252e-03,4.582350e-08,2.995969e+01,-8.928276e-02,3.004897e+01,3.222075e+01,1.702053e+02
5.658216e+05,6.548861e+00,4.569357e+04,5.288607e-01,9.300337e-01,9.300695e-01,3.046710e-03,4.581685e-08,2.995807e+01,-8.928276e-02,3.004735e+01,3.221853e+01,1.702093e+02
5.658316e+05,6.548976e+00,4.570357e+04,5.289765e-01,9.300473e-01,9.300699e-01,3.047169e-03,4.581020e-08,2.995645e+01,-8.928276e-02,3.004573e+01,3.221631e+01,1.702133e+02
5.658416e+05,6.549092e+00,4.571357e+04,5.290922e-01,9.300610e-01,9.300704e-01,3.047627e-03,4.580356e-08,2.995483e+01,-8.928276e-02,3.004411e+01,3.221410e+01,1.702173e+02
5.658516e+05,6.549208e+00,4.572357e+04,5.292080e-01,9.300746e-01,9.300708e-01,3.048085e-03,4.579691e-08,2.995321e+01,-8.928276e-02,3.004249e+01,3.221188e+01,1.702213e+02
5.658616e+05,6.549324e+00,4.573357e+04,5.293237e-01,9.300882e-01,9.300712e-01,3.048543e-03,4.579027e-08,2.995158e+01,-8.928276e-02,3.004087e+01,3.220966e+01,1.702253e+02
5.658716e+05,6.549439e+00,4.574357e+04,5.294395e-01,9.301018e-01,9.300716e-01,3.049001e-03,4.578363e-08,2.994996e+01,-8.928276e-02,3.003925e+01,3.220745e+01,1.702293e+02
5.658816e+05,6.549555e+00,4.575357e+04,5.295552e-01,9.301155e-01,9.300721e-01,3.049458e-03,4.577699e-08,2.994834e+01,-8.928276e-02,3.003763e+01,3.220523e+01,1.702333e+02
5.658916e+05,6.549671e+00,4.576357e+04,5.296710e-01,9.301291e-01,9.300725e-01,3.049916e-03,4.577035e-08,2.994672e+01,-8.928276e-02,3.003600e+01,3.220301e+01,1.702373e+02
5.659016e+05,6.549787e+00,4.577357e+04,5.297867e-01,9.301427e-01,9.300729e-01,3.050374e-03,4.576372e-08,2.994510e+01,-8.928276e-02,3.003438e+01,3.220080e+01,1.702413e+02
5.659116e+05,6.549902e+00,4.578357e+04,5.299025e-01,9.301564e-01,9.300733e-01,3.050832e-03,4.575708e-08,2.994348e+01,-8.928276e-02,3.003276e+01,3.219858e+01,1.702453e+02
5.659216e+05,6.550018e+00,4.579357e+04,5.300182e-01,9.301700e-01,9.300738e-01,3.051289e-03,4.575045e-08,2.994186e+01,-8.928276e-02,3.003114e+01,3.219636e+01,1.702492e+02
5.659316e+05,6.550134e+00,4.580357e+04,5.301340e-01,9.301836e-01,9.300742e-01,3.051747e-03,4.574382e-08,2.994024e+01,-8.928276e-02,3.002952e+01,3.219415e+01,1.702532e+02
5.659416e+05,6.550250e+00,4.581357e+04,5.302497e-01,9.301973e-01,9.300746e-01,3.052204e-03,4.573719e-08,2.993861e+01,-8.928276e-02,3.002790e+01,3.219193e+01,1.702572e+02
5.659516e+05,6.550365e+00,4.582358e+04,5.303655e-01,9.302109e-01,9.300750e-01,3.052661e-03,4.573056e-08,2.993699e+01,-8.928276e-02,3.002628e+01,3.218972e+01,1.702612e+02
5.659616e+05,6.550481e+00,4.583358e+04,5.304812e-01,9.302245e-01,9.300755e-01,3.053119e-03,4.572393e-08,2.993537e+01,-8.928276e-02,3.002465e+01,3.218750e+01,1.702652e+02
5.659716e+05,6.550597e+00,4.584358e+04,5.305970e-01,9.302381e-01,9.300759e-01,3.053576e-03,4.571731e-08,2.993375e+01,-8.928276e-02,3.002303e+01,3.218528e+01,1.702692e+02
5.659816e+05,6.550713e+00,4.585358e+04,5.307127e-01,9.302518e-01,9.300763e-01,3.054033e-03,4.571068e-08,2.993213e+01,-8.928276e-02,3.002141e+01,3.218307e+01,1.702732e+02
5.659916e+05,6.550828e+00,4.586358e+04,5.308285e-01,9.302654e-01,9.300767e-01,3.054490e-03,4.570406e-08,2.993051e+01,-8.928276e-02,3.001979e+01,3.218085e+01,1.702772e+02
5.660016e+05,6.550944e+00,4.587358e+04,5.309442e-01,9.302790e-01,9.300772e-01,3.054947e-03,4.569744e-08,2.992889e+01,-8.928276e-02,3.001817e+01,3.217864e+01,1.702812e+02
5.660116e+05,6.551060e+00,4.588358e+04,5.310600e-01,9.302927e-01,9.300776e-01,3.055404e-03,4.569082e-08,2.992727e+01,-8.928276e-02,3.001655e+01,3.217642e+01,1.702852e+02
5.660216e+05,6.551176e+00,4.589358e+04,5.311757e-01,9.303063e-01,9.300780e-01,3.055861e-03,4.568421e-08,2.992564e+01,-8.928276e-02,3.001493e+01,3.217421e+01,1.702892e+02
5.660316e+05,6.551291e+00,4.590358e+04,5.312915e-01,9.303199e-01,9.300784e-01,3.056318e-03,4.567759e-08,2.992402e+01,-8.928276e-02,3.001331e+01,3.217199e+01,1.702932e+02
5.660416e+05,6.551407e+00,4.591358e+04,5.314072e-01,9.303326e-01,9.300789e-01,3.056775e-03,4.567097e-08,2.992240e+01,-8.928276e-02,3.001168e+01,3.216981e+01,1.702971e+02
5.660516e+05,6.551523e+00,4.592358e+04,5.315230e-01,9.303362e-01,9.300793e-01,3.057232e-03,4.566436e-08,2.992200e+01,-8.928276e-02,3.001128e+01,3.216925e+01,1.703000e+02
5.660616e+05,6.551639e+00,4.593358e+04,5.316387e-01,9.303225e-01,9.300797e-01,3.057688e-03,4.565775e-08,2.992466e+01,-8.928276e-02,3.001395e+01,3.217259e+01,1.703000e+02
5.660716e+05,6.551754e+00,4.594358e+04,5.317545e-01,9.303088e-01,9.300801e-01,3.058145e-03,4.565114e-08,2.992733e+01,-8.928276e-02,3.001661e+01,3.217593e+01,1.703000e+02
5.660816e+05,6.551870e+00,4.595359e+04,5.318702e-01,9.302951e-01,9.300806e-01,3.058601e-03,4.564453e-08,2.992999e+01,-8.928276e-02,3.001927e+01,3.217927e+01,1.703000e+02
5.660916e+05,6.551986e+00,4.596359e+04,5.319860e-01,9.302815e-01,9.300810e-01,3.059058e-03,4.563793e-08,2.993265e+01,-8.928276e-02,3.002194e+01,3.218260e+01,1.703000e+02
5.661016e+05,6.552102e+00,4.597359e+04,5.321017e-01,9.302678e-01,9.300814e-01,3.059514e-03,4.563132e-08,2.993532e+01,-8.928276e-02,3.002460e+01,3.218594e+01,1.703000e+02
5.661116e+05,6.552217e+00,4.598359e+04,5.322175e-01,9.302541e-01,9.300818e-01,3.059970e-03,4.562472e-08,2.993798e+01,-8.928276e-02,3.002726e+01,3.218928e+01,1.703000e+02
5.661216e+05,6.552333e+00,4.599359e+04,5.323332e-01,9.302404e-01,9.300823e-01,3.060427e-03,4.561811e-08,2.994065e+01,-8.928276e-02,3.002993e+01,3.219262e+01,1.703000e+02
5.661316e+05,6.552449e+00,4.600359e+04,5.324490e-01,9.302267e-01,9.300827e-01,3.060883e-03,4.561151e-08,2.994331e+01,-8.928276e-02,3.003259e+01,3.219596e+01,1.703000e+02
5.661416e+05,6.552565e+00,4.601359e+04,5.325647e-01,9.302130e-01,9.300831e-01,3.061339e-03,4.560491e-08,2.994597e+01,-8.928276e-02,3.003526e+01,3.219930e+01,1.703000e+02
5.661516e+05,6.552680e+00,4.602359e+04,5.326805e-01,9.301993e-01,9.300835e-01,3.061795e-03,4.559832e-08,2.994864e+01,-8.928276e-02,3.003792e+01,3.220263e+01,1.703000e+02
5.661616e+05,6.552796e+00,4.603359e+04,5.327962e-01,9.301856e-01,9.300840e-01,3.062251e-03,4.559172e-08,2.995130e+01,-8.928276e-02,3.004058e+01,3.220597e+01,1.703000e+02
5.661716e+05,6.552912e+00,4.604359e+04,5.329120e-01,9.301719e-01,9.300844e-01,3.062707e-03,4.558513e-08,2.995396e+01,-8.928276e-02,3.004325e+01,3.220931e+01,1.703000e+02
5.661816e+05,6.553028e+00,4.605359e+04,5.330277e-01,9.301582e-01,9.300848e-01,3.063163e-03,4.557853e-08,2.995663e+01,-8.928276e-02,3.004591e+01,3.221265e+01,1.703000e+02
5.661916e+05,6.553143e+00,4.606359e+04,5.331435e-01,9.301445e-01,9.300852e-01,3.063619e-03,4.557194e-08,2.995929e+01,-8.928276e-02,3.004857e+01,3.221599e+01,1.703000e+02
5.662016e+05,6.553259e+00,4.607360e+04,5.332592e-01,9.301309e-01,9.300856e-01,3.064074e-03,4.556535e-08,2.996196e+01,-8.928276e-02,3.005124e+01,3.221933e+01,1.703000e+02
5.662116e+05,6.553375e+00,4.608360e+04,5.333750e-01,9.301172e-01,9.300861e-01,3.064530e-03,4.555876e-08,2.996462e+01,-8.928276e-02,3.005390e+01,3.222267e+01,1.703000e+02
5.662216e+05,6.553491e+00,4.609360e+04,5.334907e-01,9.301035e-01,9.300865e-01,3.064986e-03,4.555218e-08,2.996728e+01,-8.928276e-02,3.005657e+01,3.222601e+01,1.703000e+02
5.662316e+05,6.553606e+00,4.610360e+04,5.336065e-01,9.300898e-01,9.300869e-01,3.065441e-03,4.554559e-08,2.996995e+01,-8.928276e-02,3.005923e+01,3.222935e+01,1.703000e+02
5.662416e+05,6.553722e+00,4.611360e+04,5.337222e-01,9.300761e-01,9.300873e-01,3.065897e-03,4.553901e-08,2.997261e+01,-8.928276e-02,3.006189e+01,3.223269e+01,1.703000e+02
5.662516e+05,6.553838e+00,4.612360e+04,5.338380e-01,9.300624e-01,9.300878e-01,3.066352e-03,4.553242e-08,2.997527e+01,-8.928276e-02,3.006456e+01,3.223603e+01,1.703000e+02
5.662616e+05,6.553954e+00,4.613360e+04,5.339537e-01,9.300487e-01,9.300882e-01,3.066807e-03,4.552584e-08,2.997794e+01,-8.928276e-02,3.006722e+01,3.223937e+01,1.703000e+02
5.662716e+05,6.554069e+00,4.614360e+04,5.340694e-01,9.300350e-01,9.300886e-01,3.067262e-03,4.551926e-08,2.998060e+01,-8.928276e-02,3.006988e+01,3.224271e+01,1.703000e+02
5.662816e+05,6.554185e+00,4.615360e+04,5.341852e-01,9.300213e-01,9.300890e-01,3.067718e-03,4.551269e-08,2.998326e+01,-8.928276e-02,3.007255e+01,3.224605e+01,1.703000e+02
5.662916e+05,6.554301e+00,4.616360e+04,5.343009e-01,9.300102e-01,9.300895e-01,3.068173e-03,4.550611e-08,2.998593e+01,-8.928276e-02,3.007521e+01,3.224930e+01,1.703000e+02
5.663016e+05,6.554417e+00,4.617360e+04,5.344167e-01,9.300135e-01,9.300899e-01,3.068628e-03,4.549954e-08,2.998676e+01,-8.918063e-02,3.007594e+01,3.225007e+01,1.703032e+02
5.663116e+05,6.554532e+00,4.618360e+04,5.345324e-01,9.300326e-01,9.300903e-01,3.069083e-03,4.549296e-08,2.998489e+01,-8.892748e-02,3.007382e+01,3.224738e+01,1.703112e+02
5.663216e+05,6.554648e+00,4.619360e+04,5.346482e-01,9.300516e-01,9.300907e-01,3.069538e-03,4.548639e-08,2.998302e+01,-8.867434e-02,3.007170e+01,3.224469e+01,1.703191e+02
5.663316e+05,6.554764e+00,4.620361e+04,5.347639e-01,9.300707e-01,9.300912e-01,3.069993e-03,4.547982e-08,2.998115e+01,-8.842120e-02,3.006957e+01,3.224199e+01,1.703271e+02
5.663416e+05,6.554880e+00,4.621361e+04,5.348797e-01,9.300898e-01,9.300916e-01,3.070447e-03,4.547325e-08,2.997928e+01,-8.816805e-02,3.006745e+01,3.223930e+01,1.703350e+02
5.663516e+05,6.554995e+00,4.622361e+04,5.349954e-01,9.301088e-01,9.300920e-01,3.070902e-03,4.546669e-08,2.997741e+01,-8.791491e-02,3.006532e+01,3.223661e+01,1.703430e+02
5.663616e+05,6.555111e+00,4.623361e+04,5.351112e-01,9.301279e-01,9.300924e-01,3.071357e-03,4.546012e-08,2.997554e+01,-8.766177e-02,3.006320e+01,3.223391e+01,1.703509e+02
5.663716e+05,6.555227e+00,4.624361e+04,5.352269e-01,9.301469e-01,9.300928e-01,3.071811e-03,4.545356e-08,2.997367e+01,-8.740862e-02,3.006107e+01,3.223122e+01,1.703589e+02
5.663816e+05,6.555343e+00,4.625361e+04,5.353427e-01,9.301660e-01,9.300933e-01,3.072266e-03,4.544699e-08,2.997180e+01,-8.715548e-02,3.005895e+01,3.222853e+01,1.703669e+02
5.663916e+05,6.555458e+00,4.626361e+04,5.354584e-01,9.301850e-01,9.300937e-01,3.072721e-03,4.544043e-08,2.996992e+01,-8.690234e-02,3.005683e+01,3.222584e+01,1.703748e+02
5.664016e+05,6.555574e+00,4.627361e+04,5.355742e-01,9.302041e-01,9.300941e-01,3.073175e-03,4.543387e-08,2.996805e+01,-8.664919e-02,3.005470e+01,3.222314e+01,1.703828e+02
5.664116e+05,6.555690e+00,4.628361e+04,5.356899e-01,9.302232e-01,9.300945e-01,3.073629e-03,4.542732e-08,2.996618e+01,-8.639605e-02,3.005258e+01,3.222045e+01,1.703907e+02
5.664216e+05,6.555806e+00,4.629361e+04,5.358057e-01,9.302422e-01,9.300950e-01,3.074084e-03,4.542076e-08,2.996431e+01,-8.614291e-02,3.005045e+01,3.221776e+01,1.703987e+02
5.664316e+05,6.555921e+00,4.630361e+04,5.359214e-01,9.302613e-01,9.300954e-01,3.074538e-03,4.541421e-08,2.996244e+01,-8.588976e-02,3.004833e+01,3.221507e+01,1.704066e+02
5.664416e+05,6.556037e+00,4.631361e+04,5.360372e-01,9.302803e-01,9.300958e-01,3.074992e-03,4.540765e-08,2.996057e+01,-8.563662e-02,3.004621e+01,3.221238e+01,1.704146e+02
5.664516e+05,6.556153e+00,4.632361e+04,5.361529e-01,9.302994e-01,9.300962e-01,3.075446e-03,4.540110e-08,2.995870e+01,-8.538348e-02,3.004408e+01,3.220968e+01,1.704225e+02
5.664616e+05,6.556269e+00,4.633362e+04,5.362687e-01,9.303185e-01,9.300966e-01,3.075900e-03,4.539455e-08,2.995683e+01,-8.513033e-02,3.004196e+01,3.220699e+01,1.704305e+02
5.664716e+05,6.556384e+00,4.634362e+04,5.363844e-01,9.303375e-01,9.300971e-01,3.076354e-03,4.538800e-08,2.995496e+01,-8.487719e-02,3.003983e+01,3.220430e+01,1.704384e+02
5.664816e+05,6.556500e+00,4.635362e+04,5.365002e-01,9.303566e-01,9.300975e-01,3.076808e-03,4.538145e-08,2.995309e+01,-8.462405e-02,3.003771e+01,3.220161e+01,1.704464e+02
5.664916e+05,6.556616e+00,4.636362e+04,5.366159e-01,9.303756e-01,9.300979e-01,3.077262e-03,4.537491e-08,2.995122e+01,-8.437090e-02,3.003559e+01,3.219892e+01,1.704544e+02
5.665016e+05,6.556732e+00,4.637362e+04,5.367317e-01,9.303947e-01,9.300983e-01,3.077715e-03,4.536836e-08,2.994935e+01,-8.411776e-02,3.003346e+01,3.219623e+01,1.704623e+02
5.665116e+05,6.556847e+00,4.638362e+04,5.368474e-01,9.304138e-01,9.300988e-01,3.078169e-03,4.536182e-08,2.994747e+01,-8.386462e-02,3.003134e+01,3.219354e+01,1.704703e+02
5.665216e+05,6.556963e+00,4.639362e+04,5.369632e-01,9.304328e-01,9.300992e-01,3.078623e-03,4.535528e-08,2.994560e+01,-8.361147e-02,3.002921e+01,3.219085e+01,1.704782e+02
5.665316e+05,6.557079e+00,4.640362e+04,5.370789e-01,9.304519e-01,9.300996e-01,3.079076e-03,4.534874e-08,2.994373e+01,-8.335833e-02,3.002709e+01,3.218816e+01,1.704862e+02
5.665416e+05,6.557195e+00,4.641362e+04,5.371947e-01,9.304684e-01,9.301000e-01,3.079530e-03,4.534220e-08,2.994186e+01,-8.310518e-02,3.002497e+01,3.218555e+01,1.704941e+02
5.665516e+05,6.557310e+00,4.642362e+04,5.373104e-01,9.304703e-01,9.301004e-01,3.079983e-03,4.533567e-08,2.994064e+01,-8.298589e-02,3.002363e+01,3.218417e+01,1.704989e+02
5.665616e+05,6.557426e+00,4.643362e+04,5.374262e-01,9.304510e-01,9.301009e-01,3.080437e-03,4.532913e-08,2.994124e+01,-8.324167e-02,3.002448e+01,3.218550e+01,1.704949e+02
5.665716e+05,6.557542e+00,4.644362e+04,5.375419e-01,9.304317e-01,9.301013e-01,3.080890e-03,4.532260e-08,2.994184e+01,-8.349745e-02,3.002534e+01,3.218684e+01,1.704909e+02
5.665816e+05,6.557658e+00,4.645362e+04,5.376577e-01,9.304124e-01,9.301017e-01,3.081343e-03,4.531607e-08,2.994245e+01,-8.375323e-02,3.002620e+01,3.218817e+01,1.704869e+02
5.665916e+05,6.557773e+00,4.646363e+04,5.377734e-01,9.303930e-01,9.301021e-01,3.081796e-03,4.530954e-08,2.994305e+01,-8.400902e-02,3.002706e+01,3.218951e+01,1.704829e+02
5.666016e+05,6.557889e+00,4.647363e+04,5.378892e-01,9.303737e-01,9.301026e-01,3.082249e-03,4.530301e-08,2.994365e+01,-8.426480e-02,3.002791e+01,3.219084e+01,1.704788e+02
5.666116e+05,6.558005e+00,4.648363e+04,5.380049e-01,9.303544e-01,9.301030e-01,3.082702e-03,4.529648e-08,2.994425e+01,-8.452058e-02,3.002877e+01,3.219218e+01,1.704748e+02
5.666216e+05,6.558121e+00,4.649363e+04,5.381207e-01,9.303351e-01,9.301034e-01,3.083155e-03,4.528995e-08,2.994485e+01,-8.477636e-02,3.002963e+01,3.219352e+01,1.704708e+02
5.666316e+05,6.558236e+00,4.650363e+04,5.382364e-01,9.303157e-01,9.301038e-01,3.083608e-03,4.528343e-08,2.994545e+01,-8.503214e-02,3.003048e+01,3.219485e+01,1.704668e+02
5.666416e+05,6.558352e+00,4.651363e+04,5.383522e-01,9.302964e-01,9.301042e-01,3.084061e-03,4.527691e-08,2.994605e+01,-8.528792e-02,3.003134e+01,3.219619e+01,1.704628e+02
5.666516e+05,6.558468e+00,4.652363e+04,5.384679e-01,9.302771e-01,9.301047e-01,3.084514e-03,4.527039e-08,2.994666e+01,-8.554370e-02,3.003220e+01,3.219753e+01,1.704588e+02
5.666616e+05,6.558584e+00,4.653363e+04,5.385837e-01,9.302578e-01,9.301051e-01,3.084967e-03,4.526387e-08,2.994726e+01,-8.579948e-02,3.003306e+01,3.219886e+01,1.704547e+02
5.666716e+05,6.558699e+00,4.654363e+04,5.386994e-01,9.302385e-01,9.301055e-01,3.085419e-03,4.525735e-08,2.994786e+01,-8.605526e-02,3.003391e+01,3.220020e+01,1.704507e+02
5.666816e+05,6.558815e+00,4.655363e+04,5.388152e-01,9.302191e-01,9.301059e-01,3.085872e-03,4.525083e-08,2.994846e+01,-8.631104e-02,3.003477e+01,3.220153e+01,1.704467e+02
5.666916e+05,6.558931e+00,4.656363e+04,5.389309e-01,9.301998e-01,9.301063e-01,3.086324e-03,4.524431e-08,2.994906e+01,-8.656682e-02,3.003563e+01,3.220287e+01,1.704427e+02
5.667016e+05,6.559047e+00,4.657363e+04,5.390467e-01,9.301805e-01,9.301068e-01,3.086777e-03,4.523780e-08,2.994966e+01,-8.682260e-02,3.003649e+01,3.220421e+01,1.704387e+02
5.667116e+05,6.559162e+00,4.658363e+04,5.391624e-01,9.301612e-01,9.301072e-01,3.087229e-03,4.523129e-08,2.995026e+01,-8.707838e-02,3.003734e+01,3.220554e+01,1.704346e+02
5.667216e+05,6.559278e+00,4.659364e+04,5.392782e-01,9.301418e-01,9.301076e-01,3.087681e-03,4.522478e-08,2.995087e+01,-8.733416e-02,3.003820e+01,3.220688e+01,1.704306e+02
5.667316e+05,6.559394e+00,4.660364e+04,5.393939e-01,9.301225e-01,9.301080e-01,3.088134e-03,4.521827e-08,2.995147e+01,-8.758994e-02,3.003906e+01,3.220822e+01,1.704266e+02
5.667416e+05,6.559510e+00,4.661364e+04,5.395097e-01,9.301032e-01,9.301084e-01,3.088586e-03,4.521176e-08,2.995207e+01,-8.784572e-02,3.003991e+01,3.220955e+01,1.704226e+02
5.667516e+05,6.559625e+00,4.662364e+04,5.396254e-01,9.300839e-01,9.301089e-01,3.089038e-03,4.520525e-08,2.995267e+01,-8.810150e-02,3.004077e+01,3.221089e+01,1.704186e+02
5.667616e+05,6.559741e+00,4.663364e+04,5.397412e-01,9.300645e-01,9.301093e-01,3.089490e-03,4.519875e-08,2.995327e+01,-8.835728e-02,3.004163e+01,3.221223e+01,1.704145e+02
5.667716e+05,6.559857e+00,4.664364e+04,5.398569e-01,9.300452e-01,9.301097e-01,3.089942e-03,4.519225e-08,2.995387e+01,-8.861306e-02,3.004249e+01,3.221357e+01,1.704105e+02
5.667816e+05,6.559973e+00,4.665364e+04,5.399727e-01,9.300259e-01,9.301101e-01,3.090394e-03,4.518574e-08,2.995447e+01,-8.886884e-02,3.004334e+01,3.221490e+01,1.704065e+02
5.667916e+05,6.560088e+00,4.666364e+04,5.400884e-01,9.300078e-01,9.301105e-01,3.090846e-03,4.517924e-08,2.995508e+01,-8.912462e-02,3.004420e+01,3.221620e+01,1.704025e+02
5.668016e+05,6.560204e+00,4.667364e+04,5.402042e-01,9.299985e-01,9.301110e-01,3.091298e-03,4.517275e-08,2.995584e+01,-8.928276e-02,3.004512e+01,3.221735e+01,1.704000e+02
5.668116e+05,6.560320e+00,4.668364e+04,5.403199e-01,9.300002e-01,9.301114e-01,3.091749e-03,4.516625e-08,2.995686e+01,-8.928276e-02,3.004614e+01,3.221839e+01,1.704000e+02
5.668216e+05,6.560436e+00,4.669364e+04,5.404357e-01,9.300019e-01,9.301118e-01,3.092201e-03,4.515975e-08,2.995788e+01,-8.928276e-02,3.004716e+01,3.221943e+01,1.704000e+02
5.668316e+05,6.560551e+00,4.670364e+04,5.405514e-01,9.300035e-01,9.301122e-01,3.092653e-03,4.515326e-08,2.995890e+01,-8.928276e-02,3.004818e+01,3.222047e+01,1.704000e+02
5.668416e+05,6.560667e+00,4.671364e+04,5.406672e-01,9.300052e-01,9.301126e-01,3.093104e-03,4.514676e-08,2.995992e+01,-8.928276e-02,3.004920e+01,3.222151e+01,1.704000e+02
5.668516e+05,6.560783e+00,4.672365e+04,5.407829e-01,9.300069e-01,9.301131e-01,3.093556e-03,4.514027e-08,2.996094e+01,-8.928276e-02,3.005022e+01,3.222255e+01,1.704000e+02
5.668616e+05,6.560899e+00,4.673365e+04,5.408987e-01,9.300086e-01,9.301135e-01,3.094007e-03,4.513378e-08,2.996196e+01,-8.928276e-02,3.005124e+01,3.222358e+01,1.704000e+02
5.668716e+05,6.561014e+00,4.674365e+04,5.410144e-01,9.300103e-01,9.301139e-01,3.094458e-03,4.512730e-08,2.996298e+01,-8.928276e-02,3.005226e+01,3.222462e+01,1.704000e+02
5.668816e+05,6.561130e+00,4.675365e+04,5.411302e-01,9.300119e-01,9.301143e-01,3.094910e-03,4.512081e-08,2.996400e+01,-8.928276e-02,3.005328e+01,3.222566e+01,1.704000e+02
5.668916e+05,6.561246e+00,4.676365e+04,5.412459e-01,9.300136e-01,9.301147e-01,3.095361e-03,4.511432e-08,2.996502e+01,-8.928276e-02,3.005430e+01,3.222670e+01,1.704000e+02
5.669016e+05,6.561362e+00,4.677365e+04,5.413617e-01,9.300153e-01,9.301152e-01,3.095812e-03,4.510784e-08,2.996604e+01,-8.928276e-02,3.005533e+01,3.222774e+01,1.704000e+02
5.669117e+05,6.561477e+00,4.678365e+04,5.414774e-01,9.300170e-01,9.301156e-01,3.096263e-03,4.510136e-08,2.996706e+01,-8.928276e-02,3.005635e+01,3.222878e+01,1.704000e+02
5.669217e+05,6.561593e+00,4.679365e+04,5.415932e-01,9.300187e-01,9.301160e-01,3.096714e-03,4.509488e-08,2.996808e+01,-8.928276e-02,3.005737e+01,3.222982e+01,1.704000e+02
5.669317e+05,6.561709e+00,4.680365e+04,5.417089e-01,9.300203e-01,9.301164e-01,3.097165e-03,4.508840e-08,2.996910e+01,-8.928276e-02,3.005839e+01,3.223086e+01,1.704000e+02
5.669417e+05,6.561825e+00,4.681365e+04,5.418247e-01,9.300220e-01,9.301168e-01,3.097616e-03,4.508192e-08,2.997012e+01,-8.928276e-02,3.005941e+01,3.223190e+01,1.704000e+02
5.669517e+05,6.561940e+00,4.682365e+04,5.419404e-01,9.300237e-01,9.301173e-01,3.098067e-03,4.507544e-08,2.997114e+01,-8.928276e-02,3.006043e+01,3.223293e+01,1.704000e+02
5.669617e+05,6.562056e+00,4.683365e+04,5.420562e-01,9.300254e-01,9.301177e-01,3.098517e-03,4.506897e-08,2.997217e+01,-8.928276e-02,3.006145e+01,3.223397e+01,1.704000e+02
5.669717e+05,6.562172e+00,4.684366e+04,5.421719e-01,9.300271e-01,9.301181e-01,3.098968e-03,4.506249e-08,2.997319e+01,-8.928276e-02,3.006247e+01,3.223501e+01,1.704000e+02
5.669817e+05,6.562288e+00,4.685366e+04,5.422877e-01,9.300287e-01,9.301185e-01,3.099419e-03,4.505602e-08,2.997421e+01,-8.928276e-02,3.006349e+01,3.223605e+01,1.704000e+02
5.669917e+05,6.562403e+00,4.686366e+04,5.424034e-01,9.300304e-01,9.301189e-01,3.099869e-03,4.504955e-08,2.997523e+01,-8.928276e-02,3.006451e+01,3.223709e+01,1.704000e+02
5.670017e+05,6.562519e+00,4.687366e+04,5.425192e-01,9.300321e-01,9.301194e-01,3.100320e-03,4.504308e-08,2.997625e+01,-8.928276e-02,3.006553e+01,3.223813e+01,1.704000e+02
5.670117e+05,6.562635e+00,4.688366e+04,5.426349e-01,9.300338e-01,9.301198e-01,3.100770e-03,4.503662e-08,2.997727e+01,-8.928276e-02,3.006655e+01,3.223917e+01,1.704000e+02
5.670217e+05,6.562751e+00,4.689366e+04,5.427507e-01,9.300355e-01,9.301202e-01,3.101221e-03,4.503015e-08,2.997829e+01,-8.928276e-02,3.006757e+01,3.224021e+01,1.704000e+02
5.670317e+05,6.562866e+00,4.690366e+04,5.428664e-01,9.300371e-01,9.301206e-01,3.101671e-03,4.502369e-08,2.997931e+01,-8.928276e-02,3.006859e+01,3.224124e+01,1.704000e+02
5.670417e+05,6.562982e+00,4.691366e+04,5.429822e-01,9.300388e-01,9.301210e-01,3.102121e-03,4.501722e-08,2.998033e+01,-8.928276e-02,3.006961e+01,3.224228e+01,1.704000e+02
5.670517e+05,6.563098e+00,4.692366e+04,5.430979e-01,9.300416e-01,9.301215e-01,3.102571e-03,4.501076e-08,2.998104e+01,-8.928276e-02,3.007032e+01,3.224295e+01,1.704000e+02
5.670617e+05,6.563214e+00,4.693366e+04,5.432137e-01,9.300479e-01,9.301219e-01,3.103021e-03,4.500430e-08,2.998078e+01,-8.928276e-02,3.007007e+01,3.224246e+01,1.704000e+02
5.670717e+05,6.563329e+00,4.694366e+04,5.433294e-01,9.300542e-01,9.301223e-01,3.103472e-03,4.499784e-08,2.998053e+01,-8.928276e-02,3.006981e+01,3.224196e+01,1.704000e+02
5.670817e+05,6.563445e+00,4.695366e+04,5.434452e-01,9.300604e-01,9.301227e-01,3.103922e-03,4.499139e-08,2.998027e+01,-8.928276e-02,3.006955e+01,3.224147e+01,1.704000e+02
5.670917e+05,6.563561e+00,4.696366e+04,5.435609e-01,9.300667e-01,9.301231e-01,3.104371e-03,4.498493e-08,2.998001e+01,-8.928276e-02,3.006930e+01,3.224098e+01,1.704000e+02
