Repository: brandonlampe/CS_Data

# Repository for Crushed Salt Data
**Grant No: 456417**

This is a work in progress!

## Repository Content

### Directory Names
A uniform namining structure still in progress, but in general directories are named according to the following:
 - Names contain no spaces, a single underscore "_" will be used as a file name seperator.
 - Files are for the Crushed Salt Project (CSP); therefore, the first three charaters of each file are "CSP".
 - Folders are organized by which frame the test was performed on i.e., A2 or A3.
 - The fifth and sixth charaters of each file name will therefore be "A" followed by the frame number.

File: UNM_WP_HY_175_09/IscoMeasurements/STAGE07/CREEP_FIT/175_09_STAGE07_CREEP_OUT.csv (part 21 of 33)
Analysis by Brandon Lampe, performed on: 2016/07/06 13:19:08
Experimental results below begin at: 2016/04/14 09:54:5
Duration (sec),Duration (day),Elapsed Time (sec),Elapsed Time (day),Interpolated Fractional Density,Fit to Fractional Density,Fit to Volume Strain,Fit to Volume Strain Rate (1/sec),Confining Pressure (MPa),Pore Pressure (MPa),Terzaghi Pressure (MPa),Solid Pressure (MPa),Temperature (C))
5.671017e+05,6.563677e+00,4.697367e+04,5.436767e-01,9.300730e-01,9.301235e-01,3.104821e-03,4.497848e-08,2.997976e+01,-8.928276e-02,3.006904e+01,3.224048e+01,1.704000e+02
5.671117e+05,6.563792e+00,4.698367e+04,5.437924e-01,9.300792e-01,9.301240e-01,3.105271e-03,4.497203e-08,2.997950e+01,-8.928276e-02,3.006878e+01,3.223999e+01,1.704000e+02
5.671217e+05,6.563908e+00,4.699367e+04,5.439082e-01,9.300855e-01,9.301244e-01,3.105721e-03,4.496557e-08,2.997924e+01,-8.928276e-02,3.006853e+01,3.223949e+01,1.704000e+02
5.671317e+05,6.564024e+00,4.700367e+04,5.440239e-01,9.300918e-01,9.301248e-01,3.106170e-03,4.495912e-08,2.997899e+01,-8.928276e-02,3.006827e+01,3.223900e+01,1.704000e+02
5.671417e+05,6.564140e+00,4.701367e+04,5.441397e-01,9.300981e-01,9.301252e-01,3.106620e-03,4.495268e-08,2.997873e+01,-8.928276e-02,3.006801e+01,3.223850e+01,1.704000e+02
5.671517e+05,6.564255e+00,4.702367e+04,5.442554e-01,9.301043e-01,9.301256e-01,3.107070e-03,4.494623e-08,2.997847e+01,-8.928276e-02,3.006776e+01,3.223801e+01,1.704000e+02
5.671617e+05,6.564371e+00,4.703367e+04,5.443712e-01,9.301106e-01,9.301261e-01,3.107519e-03,4.493979e-08,2.997822e+01,-8.928276e-02,3.006750e+01,3.223752e+01,1.704000e+02
5.671717e+05,6.564487e+00,4.704367e+04,5.444869e-01,9.301169e-01,9.301265e-01,3.107968e-03,4.493334e-08,2.997796e+01,-8.928276e-02,3.006724e+01,3.223702e+01,1.704000e+02
5.671817e+05,6.564603e+00,4.705367e+04,5.446027e-01,9.301232e-01,9.301269e-01,3.108418e-03,4.492690e-08,2.997770e+01,-8.928276e-02,3.006698e+01,3.223653e+01,1.704000e+02
5.671917e+05,6.564718e+00,4.706367e+04,5.447184e-01,9.301294e-01,9.301273e-01,3.108867e-03,4.492046e-08,2.997745e+01,-8.928276e-02,3.006673e+01,3.223603e+01,1.704000e+02
5.672017e+05,6.564834e+00,4.707367e+04,5.448342e-01,9.301357e-01,9.301277e-01,3.109316e-03,4.491402e-08,2.997719e+01,-8.928276e-02,3.006647e+01,3.223554e+01,1.704000e+02
5.672117e+05,6.564950e+00,4.708367e+04,5.449499e-01,9.301420e-01,9.301281e-01,3.109765e-03,4.490758e-08,2.997693e+01,-8.928276e-02,3.006621e+01,3.223505e+01,1.704000e+02
5.672217e+05,6.565066e+00,4.709367e+04,5.450657e-01,9.301482e-01,9.301286e-01,3.110214e-03,4.490115e-08,2.997667e+01,-8.928276e-02,3.006596e+01,3.223455e+01,1.704000e+02
5.672317e+05,6.565181e+00,4.710368e+04,5.451814e-01,9.301545e-01,9.301290e-01,3.110663e-03,4.489471e-08,2.997642e+01,-8.928276e-02,3.006570e+01,3.223406e+01,1.704000e+02
5.672417e+05,6.565297e+00,4.711368e+04,5.452972e-01,9.301608e-01,9.301294e-01,3.111112e-03,4.488828e-08,2.997616e+01,-8.928276e-02,3.006544e+01,3.223356e+01,1.704000e+02
5.672517e+05,6.565413e+00,4.712368e+04,5.454129e-01,9.301671e-01,9.301298e-01,3.111561e-03,4.488185e-08,2.997590e+01,-8.928276e-02,3.006519e+01,3.223307e+01,1.704000e+02
5.672617e+05,6.565529e+00,4.713368e+04,5.455287e-01,9.301733e-01,9.301302e-01,3.112010e-03,4.487542e-08,2.997565e+01,-8.928276e-02,3.006493e+01,3.223257e+01,1.704000e+02
5.672717e+05,6.565644e+00,4.714368e+04,5.456444e-01,9.301796e-01,9.301307e-01,3.112459e-03,4.486899e-08,2.997539e+01,-8.928276e-02,3.006467e+01,3.223208e+01,1.704000e+02
5.672817e+05,6.565760e+00,4.715368e+04,5.457602e-01,9.301859e-01,9.301311e-01,3.112908e-03,4.486256e-08,2.997513e+01,-8.928276e-02,3.006442e+01,3.223159e+01,1.704000e+02
5.672917e+05,6.565876e+00,4.716368e+04,5.458759e-01,9.301921e-01,9.301315e-01,3.113356e-03,4.485613e-08,2.997488e+01,-8.928276e-02,3.006416e+01,3.223109e+01,1.704000e+02
5.673017e+05,6.565992e+00,4.717368e+04,5.459917e-01,9.301978e-01,9.301319e-01,3.113805e-03,4.484971e-08,2.997441e+01,-8.928276e-02,3.006369e+01,3.223039e+01,1.704000e+02
5.673117e+05,6.566107e+00,4.718368e+04,5.461074e-01,9.302020e-01,9.301323e-01,3.114253e-03,4.484329e-08,2.997338e+01,-8.928276e-02,3.006266e+01,3.222914e+01,1.704000e+02
5.673217e+05,6.566223e+00,4.719368e+04,5.462232e-01,9.302062e-01,9.301327e-01,3.114702e-03,4.483687e-08,2.997235e+01,-8.928276e-02,3.006164e+01,3.222789e+01,1.704000e+02
5.673317e+05,6.566339e+00,4.720368e+04,5.463389e-01,9.302104e-01,9.301332e-01,3.115150e-03,4.483045e-08,2.997133e+01,-8.928276e-02,3.006061e+01,3.222664e+01,1.704000e+02
5.673417e+05,6.566455e+00,4.721368e+04,5.464547e-01,9.302146e-01,9.301336e-01,3.115598e-03,4.482403e-08,2.997030e+01,-8.928276e-02,3.005958e+01,3.222539e+01,1.704000e+02
5.673517e+05,6.566570e+00,4.722368e+04,5.465704e-01,9.302188e-01,9.301340e-01,3.116047e-03,4.481761e-08,2.996927e+01,-8.928276e-02,3.005855e+01,3.222414e+01,1.704000e+02
5.673617e+05,6.566686e+00,4.723369e+04,5.466862e-01,9.302229e-01,9.301344e-01,3.116495e-03,4.481120e-08,2.996824e+01,-8.928276e-02,3.005753e+01,3.222289e+01,1.704000e+02
5.673717e+05,6.566802e+00,4.724369e+04,5.468019e-01,9.302271e-01,9.301348e-01,3.116943e-03,4.480478e-08,2.996722e+01,-8.928276e-02,3.005650e+01,3.222164e+01,1.704000e+02
5.673817e+05,6.566918e+00,4.725369e+04,5.469177e-01,9.302313e-01,9.301352e-01,3.117391e-03,4.479837e-08,2.996619e+01,-8.928276e-02,3.005547e+01,3.222039e+01,1.704000e+02
5.673917e+05,6.567033e+00,4.726369e+04,5.470334e-01,9.302355e-01,9.301357e-01,3.117839e-03,4.479196e-08,2.996516e+01,-8.928276e-02,3.005444e+01,3.221914e+01,1.704000e+02
5.674017e+05,6.567149e+00,4.727369e+04,5.471492e-01,9.302397e-01,9.301361e-01,3.118287e-03,4.478555e-08,2.996413e+01,-8.928276e-02,3.005342e+01,3.221789e+01,1.704000e+02
5.674117e+05,6.567265e+00,4.728369e+04,5.472649e-01,9.302439e-01,9.301365e-01,3.118735e-03,4.477914e-08,2.996311e+01,-8.928276e-02,3.005239e+01,3.221664e+01,1.704000e+02
5.674217e+05,6.567381e+00,4.729369e+04,5.473807e-01,9.302480e-01,9.301369e-01,3.119183e-03,4.477273e-08,2.996208e+01,-8.928276e-02,3.005136e+01,3.221539e+01,1.704000e+02
5.674317e+05,6.567496e+00,4.730369e+04,5.474964e-01,9.302522e-01,9.301373e-01,3.119630e-03,4.476633e-08,2.996105e+01,-8.928276e-02,3.005033e+01,3.221414e+01,1.704000e+02
5.674417e+05,6.567612e+00,4.731369e+04,5.476122e-01,9.302564e-01,9.301377e-01,3.120078e-03,4.475993e-08,2.996002e+01,-8.928276e-02,3.004931e+01,3.221289e+01,1.704000e+02
5.674517e+05,6.567728e+00,4.732369e+04,5.477279e-01,9.302606e-01,9.301382e-01,3.120526e-03,4.475352e-08,2.995900e+01,-8.928276e-02,3.004828e+01,3.221164e+01,1.704000e+02
5.674617e+05,6.567844e+00,4.733369e+04,5.478437e-01,9.302648e-01,9.301386e-01,3.120973e-03,4.474712e-08,2.995797e+01,-8.928276e-02,3.004725e+01,3.221039e+01,1.704000e+02
5.674717e+05,6.567959e+00,4.734369e+04,5.479594e-01,9.302690e-01,9.301390e-01,3.121421e-03,4.474072e-08,2.995694e+01,-8.928276e-02,3.004622e+01,3.220914e+01,1.704000e+02
5.674817e+05,6.568075e+00,4.735369e+04,5.480752e-01,9.302731e-01,9.301394e-01,3.121868e-03,4.473433e-08,2.995591e+01,-8.928276e-02,3.004520e+01,3.220789e+01,1.704000e+02
5.674917e+05,6.568191e+00,4.736370e+04,5.481909e-01,9.302773e-01,9.301398e-01,3.122315e-03,4.472793e-08,2.995489e+01,-8.928276e-02,3.004417e+01,3.220664e+01,1.704000e+02
5.675017e+05,6.568307e+00,4.737370e+04,5.483067e-01,9.302815e-01,9.301402e-01,3.122763e-03,4.472153e-08,2.995386e+01,-8.928276e-02,3.004314e+01,3.220539e+01,1.704000e+02
5.675117e+05,6.568422e+00,4.738370e+04,5.484224e-01,9.302857e-01,9.301407e-01,3.123210e-03,4.471514e-08,2.995283e+01,-8.928276e-02,3.004211e+01,3.220414e+01,1.704000e+02
5.675217e+05,6.568538e+00,4.739370e+04,5.485382e-01,9.302899e-01,9.301411e-01,3.123657e-03,4.470875e-08,2.995180e+01,-8.928276e-02,3.004109e+01,3.220289e+01,1.704000e+02
5.675317e+05,6.568654e+00,4.740370e+04,5.486539e-01,9.302940e-01,9.301415e-01,3.124104e-03,4.470236e-08,2.995078e+01,-8.928276e-02,3.004006e+01,3.220165e+01,1.704000e+02
5.675417e+05,6.568770e+00,4.741370e+04,5.487697e-01,9.302973e-01,9.301419e-01,3.124551e-03,4.469597e-08,2.994975e+01,-8.928276e-02,3.003903e+01,3.220043e+01,1.704000e+02
5.675517e+05,6.568885e+00,4.742370e+04,5.488854e-01,9.302967e-01,9.301423e-01,3.124998e-03,4.468958e-08,2.994911e+01,-8.928276e-02,3.003840e+01,3.219977e+01,1.703988e+02
5.675617e+05,6.569001e+00,4.743370e+04,5.490012e-01,9.302925e-01,9.301427e-01,3.125445e-03,4.468320e-08,2.994937e+01,-8.928276e-02,3.003865e+01,3.220019e+01,1.703948e+02
5.675717e+05,6.569117e+00,4.744370e+04,5.491169e-01,9.302883e-01,9.301431e-01,3.125892e-03,4.467681e-08,2.994962e+01,-8.928276e-02,3.003891e+01,3.220061e+01,1.703908e+02
5.675817e+05,6.569233e+00,4.745370e+04,5.492327e-01,9.302840e-01,9.301436e-01,3.126339e-03,4.467043e-08,2.994988e+01,-8.928276e-02,3.003916e+01,3.220103e+01,1.703868e+02
5.675917e+05,6.569348e+00,4.746370e+04,5.493484e-01,9.302798e-01,9.301440e-01,3.126785e-03,4.466405e-08,2.995014e+01,-8.928276e-02,3.003942e+01,3.220145e+01,1.703828e+02
5.676017e+05,6.569464e+00,4.747370e+04,5.494642e-01,9.302756e-01,9.301444e-01,3.127232e-03,4.465767e-08,2.995039e+01,-8.928276e-02,3.003968e+01,3.220187e+01,1.703788e+02
5.676117e+05,6.569580e+00,4.748371e+04,5.495799e-01,9.302714e-01,9.301448e-01,3.127678e-03,4.465129e-08,2.995065e+01,-8.928276e-02,3.003993e+01,3.220229e+01,1.703748e+02
5.676217e+05,6.569696e+00,4.749371e+04,5.496957e-01,9.302672e-01,9.301452e-01,3.128125e-03,4.464491e-08,2.995090e+01,-8.928276e-02,3.004019e+01,3.220271e+01,1.703708e+02
5.676317e+05,6.569811e+00,4.750371e+04,5.498114e-01,9.302630e-01,9.301456e-01,3.128571e-03,4.463854e-08,2.995116e+01,-8.928276e-02,3.004044e+01,3.220314e+01,1.703668e+02
5.676417e+05,6.569927e+00,4.751371e+04,5.499272e-01,9.302588e-01,9.301461e-01,3.129018e-03,4.463216e-08,2.995142e+01,-8.928276e-02,3.004070e+01,3.220356e+01,1.703629e+02
5.676517e+05,6.570043e+00,4.752371e+04,5.500429e-01,9.302546e-01,9.301465e-01,3.129464e-03,4.462579e-08,2.995167e+01,-8.928276e-02,3.004096e+01,3.220398e+01,1.703589e+02
5.676617e+05,6.570159e+00,4.753371e+04,5.501587e-01,9.302504e-01,9.301469e-01,3.129910e-03,4.461942e-08,2.995193e+01,-8.928276e-02,3.004121e+01,3.220440e+01,1.703549e+02
5.676717e+05,6.570274e+00,4.754371e+04,5.502744e-01,9.302462e-01,9.301473e-01,3.130357e-03,4.461305e-08,2.995218e+01,-8.928276e-02,3.004147e+01,3.220482e+01,1.703509e+02
5.676817e+05,6.570390e+00,4.755371e+04,5.503902e-01,9.302420e-01,9.301477e-01,3.130803e-03,4.460668e-08,2.995244e+01,-8.928276e-02,3.004172e+01,3.220524e+01,1.703469e+02
5.676917e+05,6.570506e+00,4.756371e+04,5.505059e-01,9.302378e-01,9.301481e-01,3.131249e-03,4.460031e-08,2.995270e+01,-8.928276e-02,3.004198e+01,3.220566e+01,1.703429e+02
5.677017e+05,6.570622e+00,4.757371e+04,5.506217e-01,9.302336e-01,9.301485e-01,3.131695e-03,4.459395e-08,2.995295e+01,-8.928276e-02,3.004224e+01,3.220608e+01,1.703389e+02
5.677117e+05,6.570737e+00,4.758371e+04,5.507374e-01,9.302294e-01,9.301490e-01,3.132141e-03,4.458758e-08,2.995321e+01,-8.928276e-02,3.004249e+01,3.220650e+01,1.703349e+02
5.677217e+05,6.570853e+00,4.759371e+04,5.508532e-01,9.302252e-01,9.301494e-01,3.132587e-03,4.458122e-08,2.995346e+01,-8.928276e-02,3.004275e+01,3.220693e+01,1.703309e+02
5.677317e+05,6.570969e+00,4.760371e+04,5.509689e-01,9.302210e-01,9.301498e-01,3.133032e-03,4.457486e-08,2.995372e+01,-8.928276e-02,3.004300e+01,3.220735e+01,1.703269e+02
5.677417e+05,6.571085e+00,4.761372e+04,5.510847e-01,9.302168e-01,9.301502e-01,3.133478e-03,4.456850e-08,2.995398e+01,-8.928276e-02,3.004326e+01,3.220777e+01,1.703229e+02
5.677517e+05,6.571200e+00,4.762372e+04,5.512004e-01,9.302126e-01,9.301506e-01,3.133924e-03,4.456214e-08,2.995423e+01,-8.928276e-02,3.004352e+01,3.220819e+01,1.703190e+02
5.677617e+05,6.571316e+00,4.763372e+04,5.513162e-01,9.302084e-01,9.301510e-01,3.134370e-03,4.455578e-08,2.995449e+01,-8.928276e-02,3.004377e+01,3.220861e+01,1.703150e+02
5.677717e+05,6.571432e+00,4.764372e+04,5.514319e-01,9.302042e-01,9.301514e-01,3.134815e-03,4.454943e-08,2.995474e+01,-8.928276e-02,3.004403e+01,3.220903e+01,1.703110e+02
5.677817e+05,6.571548e+00,4.765372e+04,5.515477e-01,9.302000e-01,9.301519e-01,3.135261e-03,4.454307e-08,2.995500e+01,-8.928276e-02,3.004428e+01,3.220945e+01,1.703070e+02
5.677917e+05,6.571663e+00,4.766372e+04,5.516634e-01,9.301958e-01,9.301523e-01,3.135706e-03,4.453672e-08,2.995526e+01,-8.928276e-02,3.004454e+01,3.220987e+01,1.703030e+02
5.678017e+05,6.571779e+00,4.767372e+04,5.517792e-01,9.301878e-01,9.301527e-01,3.136151e-03,4.453037e-08,2.995538e+01,-8.928276e-02,3.004467e+01,3.221029e+01,1.702990e+02
5.678117e+05,6.571895e+00,4.768372e+04,5.518949e-01,9.301687e-01,9.301531e-01,3.136597e-03,4.452402e-08,2.995513e+01,-8.928276e-02,3.004441e+01,3.221067e+01,1.702950e+02
5.678217e+05,6.572011e+00,4.769372e+04,5.520107e-01,9.301496e-01,9.301535e-01,3.137042e-03,4.451767e-08,2.995487e+01,-8.928276e-02,3.004415e+01,3.221106e+01,1.702909e+02
5.678317e+05,6.572126e+00,4.770372e+04,5.521264e-01,9.301305e-01,9.301539e-01,3.137487e-03,4.451133e-08,2.995461e+01,-8.928276e-02,3.004389e+01,3.221145e+01,1.702869e+02
5.678417e+05,6.572242e+00,4.771372e+04,5.522422e-01,9.301114e-01,9.301543e-01,3.137932e-03,4.450498e-08,2.995435e+01,-8.928276e-02,3.004363e+01,3.221183e+01,1.702829e+02
5.678517e+05,6.572358e+00,4.772372e+04,5.523579e-01,9.300922e-01,9.301548e-01,3.138377e-03,4.449864e-08,2.995409e+01,-8.928276e-02,3.004338e+01,3.221222e+01,1.702789e+02
5.678617e+05,6.572474e+00,4.773372e+04,5.524737e-01,9.300731e-01,9.301552e-01,3.138822e-03,4.449230e-08,2.995384e+01,-8.928276e-02,3.004312e+01,3.221261e+01,1.702749e+02
5.678717e+05,6.572589e+00,4.774373e+04,5.525894e-01,9.300540e-01,9.301556e-01,3.139267e-03,4.448595e-08,2.995358e+01,-8.928276e-02,3.004286e+01,3.221299e+01,1.702709e+02
5.678817e+05,6.572705e+00,4.775373e+04,5.527052e-01,9.300349e-01,9.301560e-01,3.139712e-03,4.447961e-08,2.995332e+01,-8.928276e-02,3.004260e+01,3.221338e+01,1.702668e+02
5.678917e+05,6.572821e+00,4.776373e+04,5.528209e-01,9.300157e-01,9.301564e-01,3.140157e-03,4.447328e-08,2.995306e+01,-8.928276e-02,3.004235e+01,3.221377e+01,1.702628e+02
5.679017e+05,6.572937e+00,4.777373e+04,5.529367e-01,9.299966e-01,9.301568e-01,3.140602e-03,4.446694e-08,2.995281e+01,-8.928276e-02,3.004209e+01,3.221416e+01,1.702588e+02
5.679117e+05,6.573052e+00,4.778373e+04,5.530524e-01,9.299775e-01,9.301572e-01,3.141046e-03,4.446061e-08,2.995255e+01,-8.928276e-02,3.004183e+01,3.221454e+01,1.702548e+02
5.679217e+05,6.573168e+00,4.779373e+04,5.531682e-01,9.299584e-01,9.301577e-01,3.141491e-03,4.445427e-08,2.995229e+01,-8.928276e-02,3.004157e+01,3.221493e+01,1.702508e+02
5.679317e+05,6.573284e+00,4.780373e+04,5.532839e-01,9.299393e-01,9.301581e-01,3.141935e-03,4.444794e-08,2.995203e+01,-8.928276e-02,3.004131e+01,3.221532e+01,1.702467e+02
5.679417e+05,6.573400e+00,4.781373e+04,5.533997e-01,9.299201e-01,9.301585e-01,3.142380e-03,4.444161e-08,2.995177e+01,-8.928276e-02,3.004106e+01,3.221570e+01,1.702427e+02
5.679517e+05,6.573515e+00,4.782373e+04,5.535154e-01,9.299010e-01,9.301589e-01,3.142824e-03,4.443528e-08,2.995152e+01,-8.928276e-02,3.004080e+01,3.221609e+01,1.702387e+02
5.679617e+05,6.573631e+00,4.783373e+04,5.536312e-01,9.298819e-01,9.301593e-01,3.143269e-03,4.442895e-08,2.995126e+01,-8.928276e-02,3.004054e+01,3.221648e+01,1.702347e+02
5.679717e+05,6.573747e+00,4.784373e+04,5.537469e-01,9.298628e-01,9.301597e-01,3.143713e-03,4.442263e-08,2.995100e+01,-8.928276e-02,3.004028e+01,3.221686e+01,1.702307e+02
5.679817e+05,6.573863e+00,4.785373e+04,5.538627e-01,9.298437e-01,9.301601e-01,3.144157e-03,4.441630e-08,2.995074e+01,-8.928276e-02,3.004003e+01,3.221725e+01,1.702266e+02
5.679917e+05,6.573978e+00,4.786373e+04,5.539784e-01,9.298245e-01,9.301605e-01,3.144601e-03,4.440998e-08,2.995049e+01,-8.928276e-02,3.003977e+01,3.221764e+01,1.702226e+02
5.680017e+05,6.574094e+00,4.787374e+04,5.540942e-01,9.298054e-01,9.301610e-01,3.145045e-03,4.440365e-08,2.995023e+01,-8.928276e-02,3.003951e+01,3.221803e+01,1.702186e+02
5.680117e+05,6.574210e+00,4.788374e+04,5.542099e-01,9.297863e-01,9.301614e-01,3.145490e-03,4.439733e-08,2.994997e+01,-8.928276e-02,3.003925e+01,3.221841e+01,1.702146e+02
5.680217e+05,6.574326e+00,4.789374e+04,5.543257e-01,9.297672e-01,9.301618e-01,3.145933e-03,4.439102e-08,2.994971e+01,-8.928276e-02,3.003900e+01,3.221880e+01,1.702106e+02
5.680317e+05,6.574441e+00,4.790374e+04,5.544414e-01,9.297480e-01,9.301622e-01,3.146377e-03,4.438470e-08,2.994945e+01,-8.928276e-02,3.003874e+01,3.221919e+01,1.702065e+02
5.680417e+05,6.574557e+00,4.791374e+04,5.545572e-01,9.297313e-01,9.301626e-01,3.146821e-03,4.437838e-08,2.994920e+01,-8.928276e-02,3.003848e+01,3.221949e+01,1.702025e+02
5.680517e+05,6.574673e+00,4.792374e+04,5.546729e-01,9.297315e-01,9.301630e-01,3.147265e-03,4.437207e-08,2.994941e+01,-8.928276e-02,3.003870e+01,3.221972e+01,1.702015e+02
5.680617e+05,6.574789e+00,4.793374e+04,5.547887e-01,9.297538e-01,9.301634e-01,3.147709e-03,4.436575e-08,2.995044e+01,-8.928276e-02,3.003972e+01,3.222005e+01,1.702055e+02
5.680717e+05,6.574904e+00,4.794374e+04,5.549044e-01,9.297761e-01,9.301639e-01,3.148152e-03,4.435944e-08,2.995146e+01,-8.928276e-02,3.004074e+01,3.222037e+01,1.702095e+02
5.680817e+05,6.575020e+00,4.795374e+04,5.550202e-01,9.297983e-01,9.301643e-01,3.148596e-03,4.435313e-08,2.995249e+01,-8.928276e-02,3.004177e+01,3.222070e+01,1.702135e+02
5.680917e+05,6.575136e+00,4.796374e+04,5.551359e-01,9.298206e-01,9.301647e-01,3.149040e-03,4.434682e-08,2.995351e+01,-8.928276e-02,3.004279e+01,3.222103e+01,1.702174e+02
5.681017e+05,6.575252e+00,4.797374e+04,5.552517e-01,9.298429e-01,9.301651e-01,3.149483e-03,4.434051e-08,2.995453e+01,-8.928276e-02,3.004382e+01,3.222136e+01,1.702214e+02
5.681117e+05,6.575367e+00,4.798374e+04,5.553674e-01,9.298651e-01,9.301655e-01,3.149926e-03,4.433421e-08,2.995556e+01,-8.928276e-02,3.004484e+01,3.222168e+01,1.702254e+02
5.681217e+05,6.575483e+00,4.799374e+04,5.554832e-01,9.298874e-01,9.301659e-01,3.150370e-03,4.432790e-08,2.995658e+01,-8.928276e-02,3.004586e+01,3.222201e+01,1.702294e+02
5.681317e+05,6.575599e+00,4.800375e+04,5.555989e-01,9.299097e-01,9.301663e-01,3.150813e-03,4.432160e-08,2.995761e+01,-8.928276e-02,3.004689e+01,3.222234e+01,1.702334e+02
5.681417e+05,6.575715e+00,4.801375e+04,5.557147e-01,9.299319e-01,9.301667e-01,3.151256e-03,4.431530e-08,2.995863e+01,-8.928276e-02,3.004791e+01,3.222267e+01,1.702374e+02
5.681517e+05,6.575830e+00,4.802375e+04,5.558304e-01,9.299542e-01,9.301672e-01,3.151699e-03,4.430900e-08,2.995965e+01,-8.928276e-02,3.004894e+01,3.222299e+01,1.702414e+02
5.681617e+05,6.575946e+00,4.803375e+04,5.559462e-01,9.299765e-01,9.301676e-01,3.152143e-03,4.430270e-08,2.996068e+01,-8.928276e-02,3.004996e+01,3.222332e+01,1.702454e+02
5.681717e+05,6.576062e+00,4.804375e+04,5.560619e-01,9.299987e-01,9.301680e-01,3.152586e-03,4.429640e-08,2.996170e+01,-8.928276e-02,3.005098e+01,3.222365e+01,1.702494e+02
5.681817e+05,6.576178e+00,4.805375e+04,5.561777e-01,9.300210e-01,9.301684e-01,3.153029e-03,4.429010e-08,2.996273e+01,-8.928276e-02,3.005201e+01,3.222398e+01,1.702534e+02
5.681918e+05,6.576293e+00,4.806375e+04,5.562934e-01,9.300433e-01,9.301688e-01,3.153471e-03,4.428381e-08,2.996375e+01,-8.928276e-02,3.005303e+01,3.222430e+01,1.702574e+02
5.682018e+05,6.576409e+00,4.807375e+04,5.564092e-01,9.300655e-01,9.301692e-01,3.153914e-03,4.427752e-08,2.996477e+01,-8.928276e-02,3.005406e+01,3.222463e+01,1.702614e+02
5.682118e+05,6.576525e+00,4.808375e+04,5.565249e-01,9.300878e-01,9.301696e-01,3.154357e-03,4.427122e-08,2.996580e+01,-8.928276e-02,3.005508e+01,3.222496e+01,1.702653e+02
5.682218e+05,6.576641e+00,4.809375e+04,5.566407e-01,9.301101e-01,9.301700e-01,3.154800e-03,4.426493e-08,2.996682e+01,-8.928276e-02,3.005610e+01,3.222529e+01,1.702693e+02
5.682318e+05,6.576756e+00,4.810375e+04,5.567564e-01,9.301323e-01,9.301704e-01,3.155242e-03,4.425865e-08,2.996785e+01,-8.928276e-02,3.005713e+01,3.222561e+01,1.702733e+02
5.682418e+05,6.576872e+00,4.811375e+04,5.568722e-01,9.301546e-01,9.301709e-01,3.155685e-03,4.425236e-08,2.996887e+01,-8.928276e-02,3.005815e+01,3.222594e+01,1.702773e+02
5.682518e+05,6.576988e+00,4.812375e+04,5.569879e-01,9.301768e-01,9.301713e-01,3.156128e-03,4.424607e-08,2.996989e+01,-8.928276e-02,3.005918e+01,3.222627e+01,1.702813e+02
5.682618e+05,6.577104e+00,4.813376e+04,5.571037e-01,9.301991e-01,9.301717e-01,3.156570e-03,4.423979e-08,2.997092e+01,-8.928276e-02,3.006020e+01,3.222659e+01,1.702853e+02
5.682718e+05,6.577219e+00,4.814376e+04,5.572194e-01,9.302214e-01,9.301721e-01,3.157012e-03,4.423350e-08,2.997194e+01,-8.928276e-02,3.006122e+01,3.222692e+01,1.702893e+02
5.682818e+05,6.577335e+00,4.815376e+04,5.573352e-01,9.302436e-01,9.301725e-01,3.157455e-03,4.422722e-08,2.997297e+01,-8.928276e-02,3.006225e+01,3.222725e+01,1.702933e+02
5.682918e+05,6.577451e+00,4.816376e+04,5.574509e-01,9.302649e-01,9.301729e-01,3.157897e-03,4.422094e-08,2.997399e+01,-8.928276e-02,3.006327e+01,3.222761e+01,1.702973e+02
5.683018e+05,6.577567e+00,4.817376e+04,5.575667e-01,9.302759e-01,9.301733e-01,3.158339e-03,4.421466e-08,2.997426e+01,-8.928276e-02,3.006354e+01,3.222752e+01,1.703000e+02
5.683118e+05,6.577682e+00,4.818376e+04,5.576824e-01,9.302694e-01,9.301737e-01,3.158781e-03,4.420839e-08,2.997289e+01,-8.928276e-02,3.006217e+01,3.222627e+01,1.703000e+02
5.683218e+05,6.577798e+00,4.819376e+04,5.577982e-01,9.302629e-01,9.301741e-01,3.159223e-03,4.420211e-08,2.997152e+01,-8.928276e-02,3.006080e+01,3.222502e+01,1.703000e+02
5.683318e+05,6.577914e+00,4.820376e+04,5.579139e-01,9.302565e-01,9.301746e-01,3.159665e-03,4.419583e-08,2.997015e+01,-8.928276e-02,3.005943e+01,3.222377e+01,1.703000e+02
5.683418e+05,6.578030e+00,4.821376e+04,5.580297e-01,9.302500e-01,9.301750e-01,3.160107e-03,4.418956e-08,2.996878e+01,-8.928276e-02,3.005806e+01,3.222252e+01,1.703000e+02
5.683518e+05,6.578145e+00,4.822376e+04,5.581454e-01,9.302435e-01,9.301754e-01,3.160549e-03,4.418329e-08,2.996741e+01,-8.928276e-02,3.005669e+01,3.222128e+01,1.703000e+02
5.683618e+05,6.578261e+00,4.823376e+04,5.582612e-01,9.302370e-01,9.301758e-01,3.160991e-03,4.417702e-08,2.996604e+01,-8.928276e-02,3.005532e+01,3.222003e+01,1.703000e+02
5.683718e+05,6.578377e+00,4.824376e+04,5.583769e-01,9.302306e-01,9.301762e-01,3.161433e-03,4.417075e-08,2.996467e+01,-8.928276e-02,3.005395e+01,3.221878e+01,1.703000e+02
5.683818e+05,6.578493e+00,4.825377e+04,5.584927e-01,9.302241e-01,9.301766e-01,3.161875e-03,4.416448e-08,2.996330e+01,-8.928276e-02,3.005258e+01,3.221753e+01,1.703000e+02
5.683918e+05,6.578608e+00,4.826377e+04,5.586084e-01,9.302176e-01,9.301770e-01,3.162316e-03,4.415822e-08,2.996193e+01,-8.928276e-02,3.005121e+01,3.221628e+01,1.703000e+02
5.684018e+05,6.578724e+00,4.827377e+04,5.587242e-01,9.302112e-01,9.301774e-01,3.162758e-03,4.415195e-08,2.996056e+01,-8.928276e-02,3.004984e+01,3.221504e+01,1.703000e+02
5.684118e+05,6.578840e+00,4.828377e+04,5.588399e-01,9.302047e-01,9.301778e-01,3.163199e-03,4.414569e-08,2.995919e+01,-8.928276e-02,3.004847e+01,3.221379e+01,1.703000e+02
5.684218e+05,6.578956e+00,4.829377e+04,5.589557e-01,9.301982e-01,9.301783e-01,3.163641e-03,4.413943e-08,2.995782e+01,-8.928276e-02,3.004710e+01,3.221254e+01,1.703000e+02
5.684318e+05,6.579071e+00,4.830377e+04,5.590714e-01,9.301917e-01,9.301787e-01,3.164082e-03,4.413317e-08,2.995645e+01,-8.928276e-02,3.004573e+01,3.221129e+01,1.703000e+02
5.684418e+05,6.579187e+00,4.831377e+04,5.591872e-01,9.301853e-01,9.301791e-01,3.164524e-03,4.412691e-08,2.995508e+01,-8.928276e-02,3.004436e+01,3.221004e+01,1.703000e+02
5.684518e+05,6.579303e+00,4.832377e+04,5.593029e-01,9.301788e-01,9.301795e-01,3.164965e-03,4.412065e-08,2.995371e+01,-8.928276e-02,3.004299e+01,3.220880e+01,1.703000e+02
5.684618e+05,6.579419e+00,4.833377e+04,5.594187e-01,9.301723e-01,9.301799e-01,3.165406e-03,4.411439e-08,2.995234e+01,-8.928276e-02,3.004162e+01,3.220755e+01,1.703000e+02
5.684718e+05,6.579534e+00,4.834377e+04,5.595344e-01,9.301659e-01,9.301803e-01,3.165847e-03,4.410814e-08,2.995096e+01,-8.928276e-02,3.004025e+01,3.220630e+01,1.703000e+02
5.684818e+05,6.579650e+00,4.835377e+04,5.596501e-01,9.301594e-01,9.301807e-01,3.166288e-03,4.410189e-08,2.994959e+01,-8.928276e-02,3.003888e+01,3.220505e+01,1.703000e+02
5.684918e+05,6.579766e+00,4.836377e+04,5.597659e-01,9.301529e-01,9.301811e-01,3.166729e-03,4.409563e-08,2.994822e+01,-8.928276e-02,3.003751e+01,3.220380e+01,1.703000e+02
5.685018e+05,6.579882e+00,4.837377e+04,5.598816e-01,9.301464e-01,9.301815e-01,3.167170e-03,4.408938e-08,2.994685e+01,-8.928276e-02,3.003614e+01,3.220255e+01,1.703000e+02
5.685118e+05,6.579997e+00,4.838378e+04,5.599974e-01,9.301400e-01,9.301820e-01,3.167611e-03,4.408313e-08,2.994548e+01,-8.928276e-02,3.003477e+01,3.220131e+01,1.703000e+02
5.685218e+05,6.580113e+00,4.839378e+04,5.601131e-01,9.301335e-01,9.301824e-01,3.168052e-03,4.407689e-08,2.994411e+01,-8.928276e-02,3.003340e+01,3.220006e+01,1.703000e+02
5.685318e+05,6.580229e+00,4.840378e+04,5.602289e-01,9.301270e-01,9.301828e-01,3.168493e-03,4.407064e-08,2.994274e+01,-8.928276e-02,3.003203e+01,3.219881e+01,1.703000e+02
5.685418e+05,6.580345e+00,4.841378e+04,5.603446e-01,9.301194e-01,9.301832e-01,3.168934e-03,4.406440e-08,2.994137e+01,-8.928276e-02,3.003066e+01,3.219760e+01,1.703000e+02
5.685518e+05,6.580460e+00,4.842378e+04,5.604604e-01,9.301106e-01,9.301836e-01,3.169374e-03,4.405815e-08,2.994039e+01,-8.928276e-02,3.002968e+01,3.219685e+01,1.702986e+02
5.685618e+05,6.580576e+00,4.843378e+04,5.605761e-01,9.301035e-01,9.301840e-01,3.169815e-03,4.405191e-08,2.994014e+01,-8.928276e-02,3.002942e+01,3.219682e+01,1.702946e+02
5.685718e+05,6.580692e+00,4.844378e+04,5.606919e-01,9.300963e-01,9.301844e-01,3.170255e-03,4.404567e-08,2.993988e+01,-8.928276e-02,3.002916e+01,3.219680e+01,1.702906e+02
5.685818e+05,6.580808e+00,4.845378e+04,5.608076e-01,9.300891e-01,9.301848e-01,3.170696e-03,4.403943e-08,2.993963e+01,-8.928276e-02,3.002891e+01,3.219677e+01,1.702866e+02
5.685918e+05,6.580923e+00,4.846378e+04,5.609234e-01,9.300819e-01,9.301852e-01,3.171136e-03,4.403319e-08,2.993937e+01,-8.928276e-02,3.002865e+01,3.219675e+01,1.702826e+02
5.686018e+05,6.581039e+00,4.847378e+04,5.610391e-01,9.300747e-01,9.301856e-01,3.171576e-03,4.402696e-08,2.993911e+01,-8.928276e-02,3.002840e+01,3.219672e+01,1.702787e+02
5.686118e+05,6.581155e+00,4.848378e+04,5.611549e-01,9.300676e-01,9.301860e-01,3.172017e-03,4.402072e-08,2.993886e+01,-8.928276e-02,3.002814e+01,3.219669e+01,1.702747e+02
5.686218e+05,6.581271e+00,4.849378e+04,5.612706e-01,9.300604e-01,9.301865e-01,3.172457e-03,4.401449e-08,2.993860e+01,-8.928276e-02,3.002788e+01,3.219667e+01,1.702707e+02
5.686318e+05,6.581386e+00,4.850378e+04,5.613864e-01,9.300532e-01,9.301869e-01,3.172897e-03,4.400826e-08,2.993835e+01,-8.928276e-02,3.002763e+01,3.219664e+01,1.702667e+02
5.686418e+05,6.581502e+00,4.851379e+04,5.615021e-01,9.300460e-01,9.301873e-01,3.173337e-03,4.400203e-08,2.993809e+01,-8.928276e-02,3.002737e+01,3.219662e+01,1.702627e+02
5.686518e+05,6.581618e+00,4.852379e+04,5.616179e-01,9.300388e-01,9.301877e-01,3.173777e-03,4.399580e-08,2.993783e+01,-8.928276e-02,3.002712e+01,3.219659e+01,1.702587e+02
5.686618e+05,6.581734e+00,4.853379e+04,5.617336e-01,9.300317e-01,9.301881e-01,3.174217e-03,4.398957e-08,2.993758e+01,-8.928276e-02,3.002686e+01,3.219656e+01,1.702547e+02
5.686718e+05,6.581849e+00,4.854379e+04,5.618494e-01,9.300245e-01,9.301885e-01,3.174657e-03,4.398334e-08,2.993732e+01,-8.928276e-02,3.002660e+01,3.219654e+01,1.702507e+02
5.686818e+05,6.581965e+00,4.855379e+04,5.619651e-01,9.300173e-01,9.301889e-01,3.175097e-03,4.397712e-08,2.993707e+01,-8.928276e-02,3.002635e+01,3.219651e+01,1.702467e+02
5.686918e+05,6.582081e+00,4.856379e+04,5.620809e-01,9.300101e-01,9.301893e-01,3.175537e-03,4.397089e-08,2.993681e+01,-8.928276e-02,3.002609e+01,3.219649e+01,1.702427e+02
5.687018e+05,6.582197e+00,4.857379e+04,5.621966e-01,9.300029e-01,9.301897e-01,3.175976e-03,4.396467e-08,2.993655e+01,-8.928276e-02,3.002584e+01,3.219646e+01,1.702387e+02
5.687118e+05,6.582312e+00,4.858379e+04,5.623124e-01,9.299958e-01,9.301901e-01,3.176416e-03,4.395845e-08,2.993630e+01,-8.928276e-02,3.002558e+01,3.219643e+01,1.702347e+02
5.687218e+05,6.582428e+00,4.859379e+04,5.624281e-01,9.299886e-01,9.301906e-01,3.176856e-03,4.395223e-08,2.993604e+01,-8.928276e-02,3.002532e+01,3.219641e+01,1.702308e+02
5.687318e+05,6.582544e+00,4.860379e+04,5.625439e-01,9.299814e-01,9.301910e-01,3.177295e-03,4.394601e-08,2.993579e+01,-8.928276e-02,3.002507e+01,3.219638e+01,1.702268e+02
5.687418e+05,6.582660e+00,4.861379e+04,5.626596e-01,9.299742e-01,9.301914e-01,3.177735e-03,4.393980e-08,2.993553e+01,-8.928276e-02,3.002481e+01,3.219636e+01,1.702228e+02
5.687518e+05,6.582775e+00,4.862379e+04,5.627754e-01,9.299670e-01,9.301918e-01,3.178174e-03,4.393358e-08,2.993527e+01,-8.928276e-02,3.002456e+01,3.219633e+01,1.702188e+02
5.687618e+05,6.582891e+00,4.863379e+04,5.628911e-01,9.299599e-01,9.301922e-01,3.178613e-03,4.392737e-08,2.993502e+01,-8.928276e-02,3.002430e+01,3.219630e+01,1.702148e+02
5.687718e+05,6.583007e+00,4.864380e+04,5.630069e-01,9.299527e-01,9.301926e-01,3.179053e-03,4.392116e-08,2.993476e+01,-8.928276e-02,3.002404e+01,3.219628e+01,1.702108e+02
5.687818e+05,6.583123e+00,4.865380e+04,5.631226e-01,9.299455e-01,9.301930e-01,3.179492e-03,4.391494e-08,2.993451e+01,-8.928276e-02,3.002379e+01,3.219625e+01,1.702068e+02
5.687918e+05,6.583238e+00,4.866380e+04,5.632384e-01,9.299383e-01,9.301934e-01,3.179931e-03,4.390874e-08,2.993425e+01,-8.928276e-02,3.002353e+01,3.219623e+01,1.702028e+02
5.688018e+05,6.583354e+00,4.867380e+04,5.633541e-01,9.299342e-01,9.301938e-01,3.180370e-03,4.390253e-08,2.993432e+01,-8.928276e-02,3.002361e+01,3.219645e+01,1.701988e+02
5.688118e+05,6.583470e+00,4.868380e+04,5.634699e-01,9.299376e-01,9.301942e-01,3.180809e-03,4.389632e-08,2.993518e+01,-8.928276e-02,3.002446e+01,3.219725e+01,1.701948e+02
5.688218e+05,6.583586e+00,4.869380e+04,5.635856e-01,9.299410e-01,9.301946e-01,3.181248e-03,4.389011e-08,2.993604e+01,-8.928276e-02,3.002532e+01,3.219806e+01,1.701908e+02
5.688318e+05,6.583701e+00,4.870380e+04,5.637014e-01,9.299443e-01,9.301950e-01,3.181687e-03,4.388391e-08,2.993690e+01,-8.928276e-02,3.002618e+01,3.219887e+01,1.701868e+02
5.688418e+05,6.583817e+00,4.871380e+04,5.638171e-01,9.299477e-01,9.301955e-01,3.182126e-03,4.387771e-08,2.993776e+01,-8.928276e-02,3.002704e+01,3.219968e+01,1.701827e+02
5.688518e+05,6.583933e+00,4.872380e+04,5.639329e-01,9.299510e-01,9.301959e-01,3.182565e-03,4.387151e-08,2.993862e+01,-8.928276e-02,3.002790e+01,3.220048e+01,1.701787e+02
5.688618e+05,6.584049e+00,4.873380e+04,5.640486e-01,9.299544e-01,9.301963e-01,3.183003e-03,4.386531e-08,2.993948e+01,-8.928276e-02,3.002876e+01,3.220129e+01,1.701747e+02
5.688718e+05,6.584164e+00,4.874380e+04,5.641644e-01,9.299578e-01,9.301967e-01,3.183442e-03,4.385911e-08,2.994034e+01,-8.928276e-02,3.002962e+01,3.220210e+01,1.701707e+02
5.688818e+05,6.584280e+00,4.875380e+04,5.642801e-01,9.299611e-01,9.301971e-01,3.183881e-03,4.385291e-08,2.994120e+01,-8.928276e-02,3.003048e+01,3.220290e+01,1.701667e+02
5.688918e+05,6.584396e+00,4.876380e+04,5.643959e-01,9.299645e-01,9.301975e-01,3.184319e-03,4.384672e-08,2.994206e+01,-8.928276e-02,3.003134e+01,3.220371e+01,1.701626e+02
5.689018e+05,6.584512e+00,4.877381e+04,5.645116e-01,9.299679e-01,9.301979e-01,3.184758e-03,4.384052e-08,2.994291e+01,-8.928276e-02,3.003220e+01,3.220452e+01,1.701586e+02
5.689118e+05,6.584627e+00,4.878381e+04,5.646274e-01,9.299712e-01,9.301983e-01,3.185196e-03,4.383433e-08,2.994377e+01,-8.928276e-02,3.003306e+01,3.220533e+01,1.701546e+02
5.689218e+05,6.584743e+00,4.879381e+04,5.647431e-01,9.299746e-01,9.301987e-01,3.185634e-03,4.382814e-08,2.994463e+01,-8.928276e-02,3.003392e+01,3.220613e+01,1.701506e+02
5.689318e+05,6.584859e+00,4.880381e+04,5.648589e-01,9.299779e-01,9.301991e-01,3.186073e-03,4.382195e-08,2.994549e+01,-8.928276e-02,3.003478e+01,3.220694e+01,1.701466e+02
5.689418e+05,6.584975e+00,4.881381e+04,5.649746e-01,9.299813e-01,9.301995e-01,3.186511e-03,4.381576e-08,2.994635e+01,-8.928276e-02,3.003563e+01,3.220775e+01,1.701425e+02
5.689518e+05,6.585090e+00,4.882381e+04,5.650904e-01,9.299847e-01,9.301999e-01,3.186949e-03,4.380957e-08,2.994721e+01,-8.928276e-02,3.003649e+01,3.220856e+01,1.701385e+02
5.689618e+05,6.585206e+00,4.883381e+04,5.652061e-01,9.299880e-01,9.302003e-01,3.187387e-03,4.380339e-08,2.994807e+01,-8.928276e-02,3.003735e+01,3.220936e+01,1.701345e+02
5.689718e+05,6.585322e+00,4.884381e+04,5.653219e-01,9.299914e-01,9.302008e-01,3.187825e-03,4.379720e-08,2.994893e+01,-8.928276e-02,3.003821e+01,3.221017e+01,1.701305e+02
5.689818e+05,6.585438e+00,4.885381e+04,5.654376e-01,9.299948e-01,9.302012e-01,3.188263e-03,4.379102e-08,2.994979e+01,-8.928276e-02,3.003907e+01,3.221098e+01,1.701265e+02
5.689918e+05,6.585553e+00,4.886381e+04,5.655534e-01,9.299981e-01,9.302016e-01,3.188701e-03,4.378484e-08,2.995065e+01,-8.928276e-02,3.003993e+01,3.221178e+01,1.701225e+02
5.690018e+05,6.585669e+00,4.887381e+04,5.656691e-01,9.300015e-01,9.302020e-01,3.189139e-03,4.377866e-08,2.995151e+01,-8.928276e-02,3.004079e+01,3.221259e+01,1.701184e+02
5.690118e+05,6.585785e+00,4.888381e+04,5.657849e-01,9.300048e-01,9.302024e-01,3.189577e-03,4.377248e-08,2.995237e+01,-8.928276e-02,3.004165e+01,3.221340e+01,1.701144e+02
5.690218e+05,6.585901e+00,4.889382e+04,5.659006e-01,9.300082e-01,9.302028e-01,3.190014e-03,4.376630e-08,2.995323e+01,-8.928276e-02,3.004251e+01,3.221421e+01,1.701104e+02
5.690318e+05,6.586016e+00,4.890382e+04,5.660164e-01,9.300116e-01,9.302032e-01,3.190452e-03,4.376013e-08,2.995409e+01,-8.928276e-02,3.004337e+01,3.221501e+01,1.701064e+02
5.690418e+05,6.586132e+00,4.891382e+04,5.661321e-01,9.300163e-01,9.302036e-01,3.190890e-03,4.375395e-08,2.995494e+01,-8.928276e-02,3.004423e+01,3.221577e+01,1.701024e+02
5.690518e+05,6.586248e+00,4.892382e+04,5.662479e-01,9.300250e-01,9.302040e-01,3.191327e-03,4.374778e-08,2.995598e+01,-8.928276e-02,3.004526e+01,3.221658e+01,1.701000e+02
5.690618e+05,6.586364e+00,4.893382e+04,5.663636e-01,9.300368e-01,9.302044e-01,3.191765e-03,4.374161e-08,2.995725e+01,-8.928276e-02,3.004653e+01,3.221754e+01,1.701000e+02
5.690718e+05,6.586479e+00,4.894382e+04,5.664794e-01,9.300486e-01,9.302048e-01,3.192202e-03,4.373544e-08,2.995853e+01,-8.928276e-02,3.004781e+01,3.221850e+01,1.701000e+02
5.690818e+05,6.586595e+00,4.895382e+04,5.665951e-01,9.300603e-01,9.302052e-01,3.192639e-03,4.372927e-08,2.995980e+01,-8.928276e-02,3.004909e+01,3.221947e+01,1.701000e+02
5.690918e+05,6.586711e+00,4.896382e+04,5.667109e-01,9.300721e-01,9.302056e-01,3.193077e-03,4.372310e-08,2.996108e+01,-8.928276e-02,3.005036e+01,3.222043e+01,1.701000e+02
5.691018e+05,6.586827e+00,4.897382e+04,5.668266e-01,9.300839e-01,9.302060e-01,3.193514e-03,4.371694e-08,2.996235e+01,-8.928276e-02,3.005164e+01,3.222139e+01,1.701000e+02
5.691118e+05,6.586942e+00,4.898382e+04,5.669424e-01,9.300957e-01,9.302065e-01,3.193951e-03,4.371077e-08,2.996363e+01,-8.928276e-02,3.005291e+01,3.222235e+01,1.701000e+02
5.691218e+05,6.587058e+00,4.899382e+04,5.670581e-01,9.301075e-01,9.302069e-01,3.194388e-03,4.370461e-08,2.996491e+01,-8.928276e-02,3.005419e+01,3.222331e+01,1.701000e+02
5.691318e+05,6.587174e+00,4.900382e+04,5.671739e-01,9.301192e-01,9.302073e-01,3.194825e-03,4.369845e-08,2.996618e+01,-8.928276e-02,3.005546e+01,3.222428e+01,1.701000e+02
5.691418e+05,6.587290e+00,4.901382e+04,5.672896e-01,9.301310e-01,9.302077e-01,3.195262e-03,4.369228e-08,2.996746e+01,-8.928276e-02,3.005674e+01,3.222524e+01,1.701000e+02
5.691518e+05,6.587405e+00,4.902383e+04,5.674054e-01,9.301428e-01,9.302081e-01,3.195699e-03,4.368613e-08,2.996873e+01,-8.928276e-02,3.005801e+01,3.222620e+01,1.701000e+02
5.691618e+05,6.587521e+00,4.903383e+04,5.675211e-01,9.301546e-01,9.302085e-01,3.196136e-03,4.367997e-08,2.997001e+01,-8.928276e-02,3.005929e+01,3.222716e+01,1.701000e+02
5.691718e+05,6.587637e+00,4.904383e+04,5.676369e-01,9.301664e-01,9.302089e-01,3.196573e-03,4.367381e-08,2.997128e+01,-8.928276e-02,3.006057e+01,3.222813e+01,1.701000e+02
5.691818e+05,6.587753e+00,4.905383e+04,5.677526e-01,9.301781e-01,9.302093e-01,3.197010e-03,4.366766e-08,2.997256e+01,-8.928276e-02,3.006184e+01,3.222909e+01,1.701000e+02
5.691918e+05,6.587868e+00,4.906383e+04,5.678684e-01,9.301899e-01,9.302097e-01,3.197446e-03,4.366150e-08,2.997383e+01,-8.928276e-02,3.006312e+01,3.223005e+01,1.701000e+02
5.692018e+05,6.587984e+00,4.907383e+04,5.679841e-01,9.302017e-01,9.302101e-01,3.197883e-03,4.365535e-08,2.997511e+01,-8.928276e-02,3.006439e+01,3.223101e+01,1.701000e+02
5.692118e+05,6.588100e+00,4.908383e+04,5.680999e-01,9.302135e-01,9.302105e-01,3.198320e-03,4.364920e-08,2.997639e+01,-8.928276e-02,3.006567e+01,3.223197e+01,1.701000e+02
5.692218e+05,6.588216e+00,4.909383e+04,5.682156e-01,9.302253e-01,9.302109e-01,3.198756e-03,4.364305e-08,2.997766e+01,-8.928276e-02,3.006694e+01,3.223294e+01,1.701000e+02
5.692318e+05,6.588331e+00,4.910383e+04,5.683314e-01,9.302370e-01,9.302113e-01,3.199192e-03,4.363690e-08,2.997894e+01,-8.928276e-02,3.006822e+01,3.223390e+01,1.701000e+02
5.692418e+05,6.588447e+00,4.911383e+04,5.684471e-01,9.302488e-01,9.302117e-01,3.199629e-03,4.363076e-08,2.998021e+01,-8.928276e-02,3.006950e+01,3.223486e+01,1.701000e+02
5.692518e+05,6.588563e+00,4.912383e+04,5.685629e-01,9.302606e-01,9.302121e-01,3.200065e-03,4.362461e-08,2.998149e+01,-8.928276e-02,3.007077e+01,3.223582e+01,1.701000e+02
5.692618e+05,6.588679e+00,4.913383e+04,5.686786e-01,9.302724e-01,9.302125e-01,3.200501e-03,4.361847e-08,2.998276e+01,-8.928276e-02,3.007205e+01,3.223678e+01,1.701000e+02
5.692718e+05,6.588794e+00,4.914383e+04,5.687944e-01,9.302842e-01,9.302130e-01,3.200938e-03,4.361232e-08,2.998404e+01,-8.928276e-02,3.007332e+01,3.223774e+01,1.701000e+02
5.692818e+05,6.588910e+00,4.915384e+04,5.689101e-01,9.302959e-01,9.302134e-01,3.201374e-03,4.360618e-08,2.998531e+01,-8.928276e-02,3.007460e+01,3.223871e+01,1.701000e+02
5.692918e+05,6.589026e+00,4.916384e+04,5.690259e-01,9.303077e-01,9.302138e-01,3.201810e-03,4.360004e-08,2.998659e+01,-8.928276e-02,3.007587e+01,3.223967e+01,1.701000e+02
5.693018e+05,6.589142e+00,4.917384e+04,5.691416e-01,9.303185e-01,9.302142e-01,3.202246e-03,4.359390e-08,2.998710e+01,-8.928276e-02,3.007638e+01,3.223984e+01,1.701000e+02
5.693118e+05,6.589257e+00,4.918384e+04,5.692574e-01,9.303265e-01,9.302146e-01,3.202682e-03,4.358777e-08,2.998555e+01,-8.928276e-02,3.007484e+01,3.223790e+01,1.701000e+02
5.693218e+05,6.589373e+00,4.919384e+04,5.693731e-01,9.303344e-01,9.302150e-01,3.203118e-03,4.358163e-08,2.998401e+01,-8.928276e-02,3.007330e+01,3.223597e+01,1.701000e+02
5.693318e+05,6.589489e+00,4.920384e+04,5.694889e-01,9.303424e-01,9.302154e-01,3.203553e-03,4.357550e-08,2.998247e+01,-8.928276e-02,3.007175e+01,3.223404e+01,1.701000e+02
5.693418e+05,6.589605e+00,4.921384e+04,5.696046e-01,9.303504e-01,9.302158e-01,3.203989e-03,4.356936e-08,2.998093e+01,-8.928276e-02,3.007021e+01,3.223210e+01,1.701000e+02
5.693518e+05,6.589720e+00,4.922384e+04,5.697204e-01,9.303584e-01,9.302162e-01,3.204425e-03,4.356323e-08,2.997939e+01,-8.928276e-02,3.006867e+01,3.223017e+01,1.701000e+02
5.693618e+05,6.589836e+00,4.923384e+04,5.698361e-01,9.303663e-01,9.302166e-01,3.204861e-03,4.355710e-08,2.997785e+01,-8.928276e-02,3.006713e+01,3.222824e+01,1.701000e+02
5.693718e+05,6.589952e+00,4.924384e+04,5.699519e-01,9.303743e-01,9.302170e-01,3.205296e-03,4.355097e-08,2.997631e+01,-8.928276e-02,3.006559e+01,3.222630e+01,1.701000e+02
5.693818e+05,6.590068e+00,4.925384e+04,5.700676e-01,9.303823e-01,9.302174e-01,3.205732e-03,4.354485e-08,2.997477e+01,-8.928276e-02,3.006405e+01,3.222437e+01,1.701000e+02
5.693918e+05,6.590183e+00,4.926384e+04,5.701834e-01,9.303903e-01,9.302178e-01,3.206167e-03,4.353872e-08,2.997322e+01,-8.928276e-02,3.006251e+01,3.222243e+01,1.701000e+02
5.694018e+05,6.590299e+00,4.927384e+04,5.702991e-01,9.303983e-01,9.302182e-01,3.206602e-03,4.353260e-08,2.997168e+01,-8.928276e-02,3.006097e+01,3.222050e+01,1.701000e+02
5.694118e+05,6.590415e+00,4.928385e+04,5.704149e-01,9.304062e-01,9.302186e-01,3.207038e-03,4.352647e-08,2.997014e+01,-8.928276e-02,3.005942e+01,3.221857e+01,1.701000e+02
5.694218e+05,6.590531e+00,4.929385e+04,5.705306e-01,9.304142e-01,9.302190e-01,3.207473e-03,4.352035e-08,2.996860e+01,-8.928276e-02,3.005788e+01,3.221663e+01,1.701000e+02
5.694318e+05,6.590646e+00,4.930385e+04,5.706464e-01,9.304222e-01,9.302194e-01,3.207908e-03,4.351423e-08,2.996706e+01,-8.928276e-02,3.005634e+01,3.221470e+01,1.701000e+02
5.694418e+05,6.590762e+00,4.931385e+04,5.707621e-01,9.304302e-01,9.302198e-01,3.208343e-03,4.350811e-08,2.996552e+01,-8.928276e-02,3.005480e+01,3.221277e+01,1.701000e+02
