Repository: brandonlampe/CS_Data

# Repository for Crushed Salt Data
**Grant No: 456417**

This is a work in progress!

## Repository Content

### Directory Names
A uniform namining structure still in progress, but in general directories are named according to the following:
 - Names contain no spaces, a single underscore "_" will be used as a file name seperator.
 - Files are for the Crushed Salt Project (CSP); therefore, the first three charaters of each file are "CSP".
 - Folders are organized by which frame the test was performed on i.e., A2 or A3.
 - The fifth and sixth charaters of each file name will therefore be "A" followed by the frame number.

File: UNM_WP_HY_175_09/IscoMeasurements/STAGE07/CREEP_FIT/175_09_STAGE07_CREEP_OUT.csv (part 22 of 33)
Analysis by Brandon Lampe, performed on: 2016/07/06 13:19:08
Experimental results below begin at: 2016/04/14 09:54:5
Duration (sec),Duration (day),Elapsed Time (sec),Elapsed Time (day),Interpolated Fractional Density,Fit to Fractional Density,Fit to Volume Strain,Fit to Volume Strain Rate (1/sec),Confining Pressure (MPa),Pore Pressure (MPa),Terzaghi Pressure (MPa),Solid Pressure (MPa),Temperature (C))
5.694518e+05,6.590878e+00,4.932385e+04,5.708779e-01,9.304381e-01,9.302202e-01,3.208778e-03,4.350199e-08,2.996398e+01,-8.928276e-02,3.005326e+01,3.221083e+01,1.701000e+02
5.694618e+05,6.590994e+00,4.933385e+04,5.709936e-01,9.304461e-01,9.302206e-01,3.209213e-03,4.349588e-08,2.996244e+01,-8.928276e-02,3.005172e+01,3.220890e+01,1.701000e+02
5.694719e+05,6.591109e+00,4.934385e+04,5.711094e-01,9.304541e-01,9.302211e-01,3.209648e-03,4.348976e-08,2.996089e+01,-8.928276e-02,3.005018e+01,3.220697e+01,1.701000e+02
5.694819e+05,6.591225e+00,4.935385e+04,5.712251e-01,9.304621e-01,9.302215e-01,3.210083e-03,4.348365e-08,2.995935e+01,-8.928276e-02,3.004864e+01,3.220503e+01,1.701000e+02
5.694919e+05,6.591341e+00,4.936385e+04,5.713409e-01,9.304701e-01,9.302219e-01,3.210518e-03,4.347754e-08,2.995781e+01,-8.928276e-02,3.004709e+01,3.220310e+01,1.701000e+02
5.695019e+05,6.591457e+00,4.937385e+04,5.714566e-01,9.304780e-01,9.302223e-01,3.210953e-03,4.347143e-08,2.995627e+01,-8.928276e-02,3.004555e+01,3.220117e+01,1.701000e+02
5.695119e+05,6.591572e+00,4.938385e+04,5.715724e-01,9.304860e-01,9.302227e-01,3.211388e-03,4.346532e-08,2.995473e+01,-8.928276e-02,3.004401e+01,3.219923e+01,1.701000e+02
5.695219e+05,6.591688e+00,4.939385e+04,5.716881e-01,9.304940e-01,9.302231e-01,3.211822e-03,4.345921e-08,2.995319e+01,-8.928276e-02,3.004247e+01,3.219730e+01,1.701000e+02
5.695319e+05,6.591804e+00,4.940385e+04,5.718039e-01,9.305020e-01,9.302235e-01,3.212257e-03,4.345310e-08,2.995165e+01,-8.928276e-02,3.004093e+01,3.219537e+01,1.701000e+02
5.695419e+05,6.591920e+00,4.941386e+04,5.719196e-01,9.305099e-01,9.302239e-01,3.212691e-03,4.344700e-08,2.995010e+01,-8.928276e-02,3.003939e+01,3.219343e+01,1.701000e+02
5.695519e+05,6.592035e+00,4.942386e+04,5.720354e-01,9.305115e-01,9.302243e-01,3.213126e-03,4.344089e-08,2.994927e+01,-8.928276e-02,3.003855e+01,3.219248e+01,1.701000e+02
5.695619e+05,6.592151e+00,4.943386e+04,5.721511e-01,9.304986e-01,9.302247e-01,3.213560e-03,4.343479e-08,2.995004e+01,-8.928276e-02,3.003932e+01,3.219376e+01,1.701000e+02
5.695719e+05,6.592267e+00,4.944386e+04,5.722669e-01,9.304856e-01,9.302251e-01,3.213995e-03,4.342869e-08,2.995081e+01,-8.928276e-02,3.004009e+01,3.219504e+01,1.701000e+02
5.695819e+05,6.592383e+00,4.945386e+04,5.723826e-01,9.304726e-01,9.302255e-01,3.214429e-03,4.342259e-08,2.995158e+01,-8.928276e-02,3.004086e+01,3.219631e+01,1.701000e+02
5.695919e+05,6.592498e+00,4.946386e+04,5.724984e-01,9.304597e-01,9.302259e-01,3.214863e-03,4.341649e-08,2.995235e+01,-8.928276e-02,3.004164e+01,3.219759e+01,1.701000e+02
5.696019e+05,6.592614e+00,4.947386e+04,5.726141e-01,9.304467e-01,9.302263e-01,3.215297e-03,4.341039e-08,2.995312e+01,-8.928276e-02,3.004241e+01,3.219887e+01,1.701000e+02
5.696119e+05,6.592730e+00,4.948386e+04,5.727299e-01,9.304338e-01,9.302267e-01,3.215732e-03,4.340430e-08,2.995389e+01,-8.928276e-02,3.004318e+01,3.220015e+01,1.701000e+02
5.696219e+05,6.592846e+00,4.949386e+04,5.728456e-01,9.304208e-01,9.302271e-01,3.216166e-03,4.339820e-08,2.995466e+01,-8.928276e-02,3.004395e+01,3.220143e+01,1.701000e+02
5.696319e+05,6.592961e+00,4.950386e+04,5.729614e-01,9.304078e-01,9.302275e-01,3.216600e-03,4.339211e-08,2.995544e+01,-8.928276e-02,3.004472e+01,3.220270e+01,1.701000e+02
5.696419e+05,6.593077e+00,4.951386e+04,5.730771e-01,9.303949e-01,9.302279e-01,3.217033e-03,4.338602e-08,2.995621e+01,-8.928276e-02,3.004549e+01,3.220398e+01,1.701000e+02
5.696519e+05,6.593193e+00,4.952386e+04,5.731929e-01,9.303819e-01,9.302283e-01,3.217467e-03,4.337993e-08,2.995698e+01,-8.928276e-02,3.004626e+01,3.220526e+01,1.701000e+02
5.696619e+05,6.593309e+00,4.953387e+04,5.733086e-01,9.303689e-01,9.302287e-01,3.217901e-03,4.337384e-08,2.995775e+01,-8.928276e-02,3.004703e+01,3.220654e+01,1.701000e+02
5.696719e+05,6.593424e+00,4.954387e+04,5.734244e-01,9.303560e-01,9.302291e-01,3.218335e-03,4.336775e-08,2.995852e+01,-8.928276e-02,3.004780e+01,3.220782e+01,1.701000e+02
5.696819e+05,6.593540e+00,4.955387e+04,5.735401e-01,9.303430e-01,9.302295e-01,3.218769e-03,4.336166e-08,2.995929e+01,-8.928276e-02,3.004857e+01,3.220910e+01,1.701000e+02
5.696919e+05,6.593656e+00,4.956387e+04,5.736559e-01,9.303301e-01,9.302299e-01,3.219202e-03,4.335558e-08,2.996006e+01,-8.928276e-02,3.004934e+01,3.221037e+01,1.701000e+02
5.697019e+05,6.593772e+00,4.957387e+04,5.737716e-01,9.303171e-01,9.302303e-01,3.219636e-03,4.334950e-08,2.996083e+01,-8.928276e-02,3.005011e+01,3.221165e+01,1.701000e+02
5.697119e+05,6.593887e+00,4.958387e+04,5.738874e-01,9.303041e-01,9.302307e-01,3.220069e-03,4.334341e-08,2.996160e+01,-8.928276e-02,3.005088e+01,3.221293e+01,1.701000e+02
5.697219e+05,6.594003e+00,4.959387e+04,5.740031e-01,9.302912e-01,9.302312e-01,3.220503e-03,4.333733e-08,2.996237e+01,-8.928276e-02,3.005165e+01,3.221421e+01,1.701000e+02
5.697319e+05,6.594119e+00,4.960387e+04,5.741189e-01,9.302782e-01,9.302316e-01,3.220936e-03,4.333125e-08,2.996314e+01,-8.928276e-02,3.005242e+01,3.221549e+01,1.701000e+02
5.697419e+05,6.594235e+00,4.961387e+04,5.742346e-01,9.302652e-01,9.302320e-01,3.221369e-03,4.332518e-08,2.996391e+01,-8.928276e-02,3.005320e+01,3.221677e+01,1.701000e+02
5.697519e+05,6.594350e+00,4.962387e+04,5.743504e-01,9.302523e-01,9.302324e-01,3.221803e-03,4.331910e-08,2.996468e+01,-8.928276e-02,3.005397e+01,3.221805e+01,1.701000e+02
5.697619e+05,6.594466e+00,4.963387e+04,5.744661e-01,9.302393e-01,9.302328e-01,3.222236e-03,4.331302e-08,2.996545e+01,-8.928276e-02,3.005474e+01,3.221932e+01,1.701000e+02
5.697719e+05,6.594582e+00,4.964387e+04,5.745819e-01,9.302264e-01,9.302332e-01,3.222669e-03,4.330695e-08,2.996622e+01,-8.928276e-02,3.005551e+01,3.222060e+01,1.701000e+02
5.697819e+05,6.594698e+00,4.965387e+04,5.746976e-01,9.302134e-01,9.302336e-01,3.223102e-03,4.330088e-08,2.996700e+01,-8.928276e-02,3.005628e+01,3.222188e+01,1.701000e+02
5.697919e+05,6.594813e+00,4.966388e+04,5.748134e-01,9.302026e-01,9.302340e-01,3.223535e-03,4.329481e-08,2.996777e+01,-8.928276e-02,3.005705e+01,3.222309e+01,1.701000e+02
5.698019e+05,6.594929e+00,4.967388e+04,5.749291e-01,9.302058e-01,9.302344e-01,3.223968e-03,4.328874e-08,2.996862e+01,-8.928276e-02,3.005790e+01,3.222389e+01,1.701027e+02
5.698119e+05,6.595045e+00,4.968388e+04,5.750449e-01,9.302282e-01,9.302348e-01,3.224401e-03,4.328267e-08,2.996965e+01,-8.928276e-02,3.005893e+01,3.222422e+01,1.701107e+02
5.698219e+05,6.595161e+00,4.969388e+04,5.751606e-01,9.302506e-01,9.302352e-01,3.224834e-03,4.327660e-08,2.997067e+01,-8.928276e-02,3.005995e+01,3.222454e+01,1.701187e+02
5.698319e+05,6.595276e+00,4.970388e+04,5.752764e-01,9.302730e-01,9.302356e-01,3.225266e-03,4.327053e-08,2.997169e+01,-8.928276e-02,3.006098e+01,3.222486e+01,1.701266e+02
5.698419e+05,6.595392e+00,4.971388e+04,5.753921e-01,9.302955e-01,9.302360e-01,3.225699e-03,4.326447e-08,2.997272e+01,-8.928276e-02,3.006200e+01,3.222518e+01,1.701346e+02
5.698519e+05,6.595508e+00,4.972388e+04,5.755079e-01,9.303179e-01,9.302364e-01,3.226132e-03,4.325841e-08,2.997374e+01,-8.928276e-02,3.006302e+01,3.222551e+01,1.701426e+02
5.698619e+05,6.595624e+00,4.973388e+04,5.756236e-01,9.303403e-01,9.302368e-01,3.226564e-03,4.325235e-08,2.997477e+01,-8.928276e-02,3.006405e+01,3.222583e+01,1.701506e+02
5.698719e+05,6.595739e+00,4.974388e+04,5.757394e-01,9.303627e-01,9.302372e-01,3.226997e-03,4.324629e-08,2.997579e+01,-8.928276e-02,3.006507e+01,3.222615e+01,1.701586e+02
5.698819e+05,6.595855e+00,4.975388e+04,5.758551e-01,9.303851e-01,9.302376e-01,3.227429e-03,4.324023e-08,2.997681e+01,-8.928276e-02,3.006610e+01,3.222647e+01,1.701666e+02
5.698919e+05,6.595971e+00,4.976388e+04,5.759709e-01,9.304075e-01,9.302380e-01,3.227862e-03,4.323417e-08,2.997784e+01,-8.928276e-02,3.006712e+01,3.222679e+01,1.701745e+02
5.699019e+05,6.596087e+00,4.977388e+04,5.760866e-01,9.304299e-01,9.302384e-01,3.228294e-03,4.322811e-08,2.997886e+01,-8.928276e-02,3.006814e+01,3.222712e+01,1.701825e+02
5.699119e+05,6.596202e+00,4.978388e+04,5.762024e-01,9.304523e-01,9.302388e-01,3.228726e-03,4.322206e-08,2.997989e+01,-8.928276e-02,3.006917e+01,3.222744e+01,1.701905e+02
5.699219e+05,6.596318e+00,4.979389e+04,5.763181e-01,9.304747e-01,9.302392e-01,3.229159e-03,4.321600e-08,2.998091e+01,-8.928276e-02,3.007019e+01,3.222776e+01,1.701985e+02
5.699319e+05,6.596434e+00,4.980389e+04,5.764339e-01,9.304972e-01,9.302396e-01,3.229591e-03,4.320995e-08,2.998193e+01,-8.928276e-02,3.007122e+01,3.222808e+01,1.702065e+02
5.699419e+05,6.596550e+00,4.981389e+04,5.765496e-01,9.305196e-01,9.302400e-01,3.230023e-03,4.320390e-08,2.998296e+01,-8.928276e-02,3.007224e+01,3.222840e+01,1.702145e+02
5.699519e+05,6.596665e+00,4.982389e+04,5.766654e-01,9.305420e-01,9.302404e-01,3.230455e-03,4.319785e-08,2.998398e+01,-8.928276e-02,3.007326e+01,3.222873e+01,1.702224e+02
5.699619e+05,6.596781e+00,4.983389e+04,5.767811e-01,9.305644e-01,9.302408e-01,3.230887e-03,4.319180e-08,2.998501e+01,-8.928276e-02,3.007429e+01,3.222905e+01,1.702304e+02
5.699719e+05,6.596897e+00,4.984389e+04,5.768969e-01,9.305868e-01,9.302412e-01,3.231319e-03,4.318576e-08,2.998603e+01,-8.928276e-02,3.007531e+01,3.222937e+01,1.702384e+02
5.699819e+05,6.597013e+00,4.985389e+04,5.770126e-01,9.306092e-01,9.302416e-01,3.231751e-03,4.317971e-08,2.998705e+01,-8.928276e-02,3.007634e+01,3.222969e+01,1.702464e+02
5.699919e+05,6.597128e+00,4.986389e+04,5.771284e-01,9.306316e-01,9.302420e-01,3.232183e-03,4.317367e-08,2.998808e+01,-8.928276e-02,3.007736e+01,3.223002e+01,1.702544e+02
5.700019e+05,6.597244e+00,4.987389e+04,5.772441e-01,9.306540e-01,9.302424e-01,3.232614e-03,4.316762e-08,2.998910e+01,-8.928276e-02,3.007838e+01,3.223034e+01,1.702624e+02
5.700119e+05,6.597360e+00,4.988389e+04,5.773599e-01,9.306764e-01,9.302428e-01,3.233046e-03,4.316158e-08,2.999013e+01,-8.928276e-02,3.007941e+01,3.223066e+01,1.702703e+02
5.700219e+05,6.597476e+00,4.989389e+04,5.774756e-01,9.306988e-01,9.302432e-01,3.233478e-03,4.315554e-08,2.999115e+01,-8.928276e-02,3.008043e+01,3.223098e+01,1.702783e+02
5.700319e+05,6.597591e+00,4.990389e+04,5.775914e-01,9.307213e-01,9.302436e-01,3.233909e-03,4.314950e-08,2.999217e+01,-8.928276e-02,3.008146e+01,3.223130e+01,1.702863e+02
5.700419e+05,6.597707e+00,4.991389e+04,5.777071e-01,9.307428e-01,9.302440e-01,3.234341e-03,4.314347e-08,2.999320e+01,-8.928276e-02,3.008248e+01,3.223166e+01,1.702943e+02
5.700519e+05,6.597823e+00,4.992390e+04,5.778229e-01,9.307529e-01,9.302444e-01,3.234772e-03,4.313743e-08,2.999349e+01,-8.928276e-02,3.008278e+01,3.223162e+01,1.703011e+02
5.700619e+05,6.597939e+00,4.993390e+04,5.779386e-01,9.307403e-01,9.302448e-01,3.235203e-03,4.313140e-08,2.999195e+01,-8.928276e-02,3.008123e+01,3.223040e+01,1.703051e+02
5.700719e+05,6.598054e+00,4.994390e+04,5.780544e-01,9.307277e-01,9.302452e-01,3.235635e-03,4.312536e-08,2.999041e+01,-8.928276e-02,3.007969e+01,3.222919e+01,1.703091e+02
5.700819e+05,6.598170e+00,4.995390e+04,5.781701e-01,9.307150e-01,9.302456e-01,3.236066e-03,4.311933e-08,2.998887e+01,-8.928276e-02,3.007815e+01,3.222797e+01,1.703132e+02
5.700919e+05,6.598286e+00,4.996390e+04,5.782859e-01,9.307024e-01,9.302460e-01,3.236497e-03,4.311330e-08,2.998733e+01,-8.928276e-02,3.007661e+01,3.222675e+01,1.703172e+02
5.701019e+05,6.598402e+00,4.997390e+04,5.784016e-01,9.306898e-01,9.302464e-01,3.236928e-03,4.310727e-08,2.998579e+01,-8.928276e-02,3.007507e+01,3.222553e+01,1.703212e+02
5.701119e+05,6.598517e+00,4.998390e+04,5.785174e-01,9.306772e-01,9.302468e-01,3.237359e-03,4.310124e-08,2.998425e+01,-8.928276e-02,3.007353e+01,3.222432e+01,1.703252e+02
5.701219e+05,6.598633e+00,4.999390e+04,5.786331e-01,9.306645e-01,9.302472e-01,3.237790e-03,4.309522e-08,2.998270e+01,-8.928276e-02,3.007199e+01,3.222310e+01,1.703292e+02
5.701319e+05,6.598749e+00,5.000390e+04,5.787489e-01,9.306519e-01,9.302476e-01,3.238221e-03,4.308919e-08,2.998116e+01,-8.928276e-02,3.007045e+01,3.222188e+01,1.703332e+02
5.701419e+05,6.598865e+00,5.001390e+04,5.788646e-01,9.306393e-01,9.302480e-01,3.238652e-03,4.308317e-08,2.997962e+01,-8.928276e-02,3.006890e+01,3.222066e+01,1.703372e+02
5.701519e+05,6.598980e+00,5.002390e+04,5.789804e-01,9.306266e-01,9.302484e-01,3.239083e-03,4.307714e-08,2.997808e+01,-8.928276e-02,3.006736e+01,3.221945e+01,1.703412e+02
5.701619e+05,6.599096e+00,5.003390e+04,5.790961e-01,9.306140e-01,9.302488e-01,3.239514e-03,4.307112e-08,2.997654e+01,-8.928276e-02,3.006582e+01,3.221823e+01,1.703452e+02
5.701719e+05,6.599212e+00,5.004390e+04,5.792119e-01,9.306014e-01,9.302492e-01,3.239945e-03,4.306510e-08,2.997500e+01,-8.928276e-02,3.006428e+01,3.221701e+01,1.703492e+02
5.701819e+05,6.599328e+00,5.005391e+04,5.793276e-01,9.305887e-01,9.302496e-01,3.240375e-03,4.305908e-08,2.997346e+01,-8.928276e-02,3.006274e+01,3.221579e+01,1.703532e+02
5.701919e+05,6.599443e+00,5.006391e+04,5.794434e-01,9.305761e-01,9.302500e-01,3.240806e-03,4.305307e-08,2.997192e+01,-8.928276e-02,3.006120e+01,3.221458e+01,1.703572e+02
5.702019e+05,6.599559e+00,5.007391e+04,5.795591e-01,9.305635e-01,9.302504e-01,3.241236e-03,4.304705e-08,2.997037e+01,-8.928276e-02,3.005966e+01,3.221336e+01,1.703612e+02
5.702119e+05,6.599675e+00,5.008391e+04,5.796749e-01,9.305508e-01,9.302508e-01,3.241667e-03,4.304104e-08,2.996883e+01,-8.928276e-02,3.005812e+01,3.221214e+01,1.703652e+02
5.702219e+05,6.599791e+00,5.009391e+04,5.797906e-01,9.305382e-01,9.302512e-01,3.242097e-03,4.303502e-08,2.996729e+01,-8.928276e-02,3.005657e+01,3.221092e+01,1.703692e+02
5.702319e+05,6.599906e+00,5.010391e+04,5.799064e-01,9.305256e-01,9.302516e-01,3.242528e-03,4.302901e-08,2.996575e+01,-8.928276e-02,3.005503e+01,3.220970e+01,1.703732e+02
5.702419e+05,6.600022e+00,5.011391e+04,5.800221e-01,9.305129e-01,9.302520e-01,3.242958e-03,4.302300e-08,2.996421e+01,-8.928276e-02,3.005349e+01,3.220849e+01,1.703772e+02
5.702519e+05,6.600138e+00,5.012391e+04,5.801379e-01,9.305003e-01,9.302524e-01,3.243388e-03,4.301699e-08,2.996267e+01,-8.928276e-02,3.005195e+01,3.220727e+01,1.703812e+02
5.702619e+05,6.600254e+00,5.013391e+04,5.802536e-01,9.304877e-01,9.302528e-01,3.243818e-03,4.301099e-08,2.996113e+01,-8.928276e-02,3.005041e+01,3.220605e+01,1.703852e+02
5.702719e+05,6.600369e+00,5.014391e+04,5.803694e-01,9.304750e-01,9.302532e-01,3.244248e-03,4.300498e-08,2.995958e+01,-8.928276e-02,3.004887e+01,3.220483e+01,1.703893e+02
5.702819e+05,6.600485e+00,5.015391e+04,5.804851e-01,9.304624e-01,9.302536e-01,3.244679e-03,4.299897e-08,2.995804e+01,-8.928276e-02,3.004733e+01,3.220361e+01,1.703933e+02
5.702919e+05,6.600601e+00,5.016391e+04,5.806009e-01,9.304508e-01,9.302540e-01,3.245109e-03,4.299297e-08,2.995650e+01,-8.928276e-02,3.004578e+01,3.220236e+01,1.703973e+02
5.703019e+05,6.600717e+00,5.017391e+04,5.807166e-01,9.304479e-01,9.302544e-01,3.245538e-03,4.298697e-08,2.995569e+01,-8.928276e-02,3.004497e+01,3.220159e+01,1.704025e+02
5.703119e+05,6.600832e+00,5.018392e+04,5.808324e-01,9.304592e-01,9.302548e-01,3.245968e-03,4.298097e-08,2.995646e+01,-8.928276e-02,3.004574e+01,3.220202e+01,1.704105e+02
5.703219e+05,6.600948e+00,5.019392e+04,5.809481e-01,9.304705e-01,9.302552e-01,3.246398e-03,4.297497e-08,2.995723e+01,-8.928276e-02,3.004651e+01,3.220246e+01,1.704185e+02
5.703319e+05,6.601064e+00,5.020392e+04,5.810639e-01,9.304817e-01,9.302556e-01,3.246828e-03,4.296897e-08,2.995800e+01,-8.928276e-02,3.004728e+01,3.220289e+01,1.704265e+02
5.703419e+05,6.601180e+00,5.021392e+04,5.811796e-01,9.304930e-01,9.302560e-01,3.247258e-03,4.296297e-08,2.995876e+01,-8.928276e-02,3.004805e+01,3.220332e+01,1.704345e+02
5.703519e+05,6.601295e+00,5.022392e+04,5.812954e-01,9.305043e-01,9.302564e-01,3.247687e-03,4.295698e-08,2.995953e+01,-8.928276e-02,3.004881e+01,3.220376e+01,1.704424e+02
5.703619e+05,6.601411e+00,5.023392e+04,5.814111e-01,9.305156e-01,9.302568e-01,3.248117e-03,4.295098e-08,2.996030e+01,-8.928276e-02,3.004958e+01,3.220419e+01,1.704504e+02
5.703719e+05,6.601527e+00,5.024392e+04,5.815269e-01,9.305269e-01,9.302572e-01,3.248546e-03,4.294499e-08,2.996107e+01,-8.928276e-02,3.005035e+01,3.220463e+01,1.704584e+02
5.703819e+05,6.601643e+00,5.025392e+04,5.816426e-01,9.305382e-01,9.302576e-01,3.248976e-03,4.293900e-08,2.996184e+01,-8.928276e-02,3.005112e+01,3.220506e+01,1.704664e+02
5.703919e+05,6.601758e+00,5.026392e+04,5.817584e-01,9.305495e-01,9.302580e-01,3.249405e-03,4.293301e-08,2.996260e+01,-8.928276e-02,3.005189e+01,3.220549e+01,1.704744e+02
5.704019e+05,6.601874e+00,5.027392e+04,5.818741e-01,9.305607e-01,9.302584e-01,3.249834e-03,4.292702e-08,2.996337e+01,-8.928276e-02,3.005265e+01,3.220593e+01,1.704824e+02
5.704119e+05,6.601990e+00,5.028392e+04,5.819899e-01,9.305720e-01,9.302588e-01,3.250264e-03,4.292103e-08,2.996414e+01,-8.928276e-02,3.005342e+01,3.220636e+01,1.704903e+02
5.704219e+05,6.602106e+00,5.029392e+04,5.821056e-01,9.305833e-01,9.302592e-01,3.250693e-03,4.291504e-08,2.996491e+01,-8.928276e-02,3.005419e+01,3.220679e+01,1.704983e+02
5.704319e+05,6.602221e+00,5.030393e+04,5.822214e-01,9.305946e-01,9.302596e-01,3.251122e-03,4.290906e-08,2.996568e+01,-8.928276e-02,3.005496e+01,3.220723e+01,1.705063e+02
5.704419e+05,6.602337e+00,5.031393e+04,5.823371e-01,9.306059e-01,9.302600e-01,3.251551e-03,4.290307e-08,2.996644e+01,-8.928276e-02,3.005573e+01,3.220766e+01,1.705143e+02
5.704519e+05,6.602453e+00,5.032393e+04,5.824529e-01,9.306172e-01,9.302604e-01,3.251980e-03,4.289709e-08,2.996721e+01,-8.928276e-02,3.005649e+01,3.220809e+01,1.705223e+02
5.704619e+05,6.602569e+00,5.033393e+04,5.825686e-01,9.306285e-01,9.302608e-01,3.252409e-03,4.289111e-08,2.996798e+01,-8.928276e-02,3.005726e+01,3.220853e+01,1.705302e+02
5.704719e+05,6.602684e+00,5.034393e+04,5.826844e-01,9.306397e-01,9.302612e-01,3.252838e-03,4.288513e-08,2.996875e+01,-8.928276e-02,3.005803e+01,3.220896e+01,1.705382e+02
5.704819e+05,6.602800e+00,5.035393e+04,5.828001e-01,9.306510e-01,9.302616e-01,3.253267e-03,4.287915e-08,2.996952e+01,-8.928276e-02,3.005880e+01,3.220940e+01,1.705462e+02
5.704919e+05,6.602916e+00,5.036393e+04,5.829159e-01,9.306623e-01,9.302620e-01,3.253696e-03,4.287317e-08,2.997028e+01,-8.928276e-02,3.005957e+01,3.220983e+01,1.705542e+02
5.705019e+05,6.603032e+00,5.037393e+04,5.830316e-01,9.306736e-01,9.302624e-01,3.254125e-03,4.286720e-08,2.997105e+01,-8.928276e-02,3.006033e+01,3.221026e+01,1.705622e+02
5.705119e+05,6.603147e+00,5.038393e+04,5.831474e-01,9.306849e-01,9.302628e-01,3.254553e-03,4.286122e-08,2.997182e+01,-8.928276e-02,3.006110e+01,3.221070e+01,1.705702e+02
5.705219e+05,6.603263e+00,5.039393e+04,5.832631e-01,9.306962e-01,9.302632e-01,3.254982e-03,4.285525e-08,2.997259e+01,-8.928276e-02,3.006187e+01,3.221113e+01,1.705781e+02
5.705319e+05,6.603379e+00,5.040393e+04,5.833789e-01,9.307074e-01,9.302636e-01,3.255410e-03,4.284928e-08,2.997336e+01,-8.928276e-02,3.006264e+01,3.221156e+01,1.705861e+02
5.705419e+05,6.603495e+00,5.041393e+04,5.834946e-01,9.307162e-01,9.302640e-01,3.255839e-03,4.284331e-08,2.997412e+01,-8.928276e-02,3.006341e+01,3.221208e+01,1.705941e+02
5.705519e+05,6.603610e+00,5.042393e+04,5.836104e-01,9.307122e-01,9.302644e-01,3.256267e-03,4.283734e-08,2.997449e+01,-8.928276e-02,3.006377e+01,3.221261e+01,1.705989e+02
5.705619e+05,6.603726e+00,5.043394e+04,5.837261e-01,9.306921e-01,9.302648e-01,3.256696e-03,4.283137e-08,2.997371e+01,-8.928276e-02,3.006300e+01,3.221248e+01,1.705949e+02
5.705719e+05,6.603842e+00,5.044394e+04,5.838419e-01,9.306719e-01,9.302652e-01,3.257124e-03,4.282541e-08,2.997294e+01,-8.928276e-02,3.006222e+01,3.221235e+01,1.705909e+02
5.705819e+05,6.603958e+00,5.045394e+04,5.839576e-01,9.306518e-01,9.302656e-01,3.257552e-03,4.281944e-08,2.997217e+01,-8.928276e-02,3.006145e+01,3.221222e+01,1.705869e+02
5.705919e+05,6.604073e+00,5.046394e+04,5.840734e-01,9.306317e-01,9.302660e-01,3.257980e-03,4.281348e-08,2.997139e+01,-8.928276e-02,3.006068e+01,3.221208e+01,1.705829e+02
5.706019e+05,6.604189e+00,5.047394e+04,5.841891e-01,9.306116e-01,9.302664e-01,3.258409e-03,4.280751e-08,2.997062e+01,-8.928276e-02,3.005990e+01,3.221195e+01,1.705789e+02
5.706119e+05,6.604305e+00,5.048394e+04,5.843049e-01,9.305914e-01,9.302668e-01,3.258837e-03,4.280155e-08,2.996985e+01,-8.928276e-02,3.005913e+01,3.221182e+01,1.705748e+02
5.706219e+05,6.604421e+00,5.049394e+04,5.844206e-01,9.305713e-01,9.302672e-01,3.259265e-03,4.279559e-08,2.996907e+01,-8.928276e-02,3.005836e+01,3.221169e+01,1.705708e+02
5.706319e+05,6.604536e+00,5.050394e+04,5.845364e-01,9.305512e-01,9.302676e-01,3.259693e-03,4.278963e-08,2.996830e+01,-8.928276e-02,3.005758e+01,3.221155e+01,1.705668e+02
5.706419e+05,6.604652e+00,5.051394e+04,5.846521e-01,9.305311e-01,9.302680e-01,3.260121e-03,4.278368e-08,2.996753e+01,-8.928276e-02,3.005681e+01,3.221142e+01,1.705628e+02
5.706519e+05,6.604768e+00,5.052394e+04,5.847679e-01,9.305109e-01,9.302684e-01,3.260548e-03,4.277772e-08,2.996675e+01,-8.928276e-02,3.005604e+01,3.221129e+01,1.705588e+02
5.706619e+05,6.604884e+00,5.053394e+04,5.848836e-01,9.304908e-01,9.302688e-01,3.260976e-03,4.277177e-08,2.996598e+01,-8.928276e-02,3.005526e+01,3.221116e+01,1.705547e+02
5.706719e+05,6.604999e+00,5.054394e+04,5.849993e-01,9.304707e-01,9.302692e-01,3.261404e-03,4.276581e-08,2.996521e+01,-8.928276e-02,3.005449e+01,3.221102e+01,1.705507e+02
5.706819e+05,6.605115e+00,5.055394e+04,5.851151e-01,9.304506e-01,9.302696e-01,3.261832e-03,4.275986e-08,2.996443e+01,-8.928276e-02,3.005372e+01,3.221089e+01,1.705467e+02
5.706919e+05,6.605231e+00,5.056395e+04,5.852308e-01,9.304305e-01,9.302700e-01,3.262259e-03,4.275391e-08,2.996366e+01,-8.928276e-02,3.005294e+01,3.221076e+01,1.705427e+02
5.707019e+05,6.605347e+00,5.057395e+04,5.853466e-01,9.304103e-01,9.302704e-01,3.262687e-03,4.274796e-08,2.996289e+01,-8.928276e-02,3.005217e+01,3.221063e+01,1.705387e+02
5.707119e+05,6.605462e+00,5.058395e+04,5.854623e-01,9.303902e-01,9.302708e-01,3.263114e-03,4.274201e-08,2.996211e+01,-8.928276e-02,3.005140e+01,3.221049e+01,1.705346e+02
5.707219e+05,6.605578e+00,5.059395e+04,5.855781e-01,9.303701e-01,9.302712e-01,3.263542e-03,4.273607e-08,2.996134e+01,-8.928276e-02,3.005062e+01,3.221036e+01,1.705306e+02
5.707319e+05,6.605694e+00,5.060395e+04,5.856938e-01,9.303500e-01,9.302716e-01,3.263969e-03,4.273012e-08,2.996057e+01,-8.928276e-02,3.004985e+01,3.221023e+01,1.705266e+02
5.707419e+05,6.605810e+00,5.061395e+04,5.858096e-01,9.303298e-01,9.302720e-01,3.264396e-03,4.272418e-08,2.995979e+01,-8.928276e-02,3.004908e+01,3.221010e+01,1.705226e+02
5.707520e+05,6.605925e+00,5.062395e+04,5.859253e-01,9.303097e-01,9.302724e-01,3.264824e-03,4.271824e-08,2.995902e+01,-8.928276e-02,3.004830e+01,3.220996e+01,1.705186e+02
5.707620e+05,6.606041e+00,5.063395e+04,5.860411e-01,9.302896e-01,9.302728e-01,3.265251e-03,4.271229e-08,2.995825e+01,-8.928276e-02,3.004753e+01,3.220983e+01,1.705145e+02
5.707720e+05,6.606157e+00,5.064395e+04,5.861568e-01,9.302695e-01,9.302732e-01,3.265678e-03,4.270635e-08,2.995747e+01,-8.928276e-02,3.004676e+01,3.220970e+01,1.705105e+02
5.707820e+05,6.606273e+00,5.065395e+04,5.862726e-01,9.302493e-01,9.302736e-01,3.266105e-03,4.270042e-08,2.995670e+01,-8.928276e-02,3.004598e+01,3.220957e+01,1.705065e+02
5.707920e+05,6.606388e+00,5.066395e+04,5.863883e-01,9.302292e-01,9.302740e-01,3.266532e-03,4.269448e-08,2.995593e+01,-8.928276e-02,3.004521e+01,3.220943e+01,1.705025e+02
5.708020e+05,6.606504e+00,5.067395e+04,5.865041e-01,9.302149e-01,9.302744e-01,3.266959e-03,4.268854e-08,2.995574e+01,-8.928276e-02,3.004502e+01,3.220973e+01,1.704985e+02
5.708120e+05,6.606620e+00,5.068395e+04,5.866198e-01,9.302100e-01,9.302748e-01,3.267386e-03,4.268261e-08,2.995651e+01,-8.928276e-02,3.004579e+01,3.221073e+01,1.704945e+02
5.708220e+05,6.606736e+00,5.069396e+04,5.867356e-01,9.302051e-01,9.302752e-01,3.267813e-03,4.267667e-08,2.995728e+01,-8.928276e-02,3.004656e+01,3.221172e+01,1.704905e+02
5.708320e+05,6.606851e+00,5.070396e+04,5.868513e-01,9.302002e-01,9.302756e-01,3.268239e-03,4.267074e-08,2.995804e+01,-8.928276e-02,3.004733e+01,3.221272e+01,1.704865e+02
5.708420e+05,6.606967e+00,5.071396e+04,5.869671e-01,9.301953e-01,9.302760e-01,3.268666e-03,4.266481e-08,2.995881e+01,-8.928276e-02,3.004810e+01,3.221371e+01,1.704825e+02
5.708520e+05,6.607083e+00,5.072396e+04,5.870828e-01,9.301904e-01,9.302764e-01,3.269093e-03,4.265888e-08,2.995958e+01,-8.928276e-02,3.004886e+01,3.221471e+01,1.704785e+02
5.708620e+05,6.607199e+00,5.073396e+04,5.871986e-01,9.301855e-01,9.302767e-01,3.269519e-03,4.265295e-08,2.996035e+01,-8.928276e-02,3.004963e+01,3.221570e+01,1.704745e+02
5.708720e+05,6.607314e+00,5.074396e+04,5.873143e-01,9.301806e-01,9.302771e-01,3.269946e-03,4.264703e-08,2.996112e+01,-8.928276e-02,3.005040e+01,3.221670e+01,1.704705e+02
5.708820e+05,6.607430e+00,5.075396e+04,5.874301e-01,9.301758e-01,9.302775e-01,3.270372e-03,4.264110e-08,2.996188e+01,-8.928276e-02,3.005117e+01,3.221770e+01,1.704665e+02
5.708920e+05,6.607546e+00,5.076396e+04,5.875458e-01,9.301709e-01,9.302779e-01,3.270799e-03,4.263518e-08,2.996265e+01,-8.928276e-02,3.005194e+01,3.221869e+01,1.704626e+02
5.709020e+05,6.607662e+00,5.077396e+04,5.876616e-01,9.301660e-01,9.302783e-01,3.271225e-03,4.262925e-08,2.996342e+01,-8.928276e-02,3.005270e+01,3.221969e+01,1.704586e+02
5.709120e+05,6.607777e+00,5.078396e+04,5.877773e-01,9.301611e-01,9.302787e-01,3.271651e-03,4.262333e-08,2.996419e+01,-8.928276e-02,3.005347e+01,3.222068e+01,1.704546e+02
5.709220e+05,6.607893e+00,5.079396e+04,5.878931e-01,9.301562e-01,9.302791e-01,3.272078e-03,4.261741e-08,2.996496e+01,-8.928276e-02,3.005424e+01,3.222168e+01,1.704506e+02
5.709320e+05,6.608009e+00,5.080396e+04,5.880088e-01,9.301513e-01,9.302795e-01,3.272504e-03,4.261149e-08,2.996572e+01,-8.928276e-02,3.005501e+01,3.222267e+01,1.704466e+02
5.709420e+05,6.608125e+00,5.081396e+04,5.881246e-01,9.301464e-01,9.302799e-01,3.272930e-03,4.260557e-08,2.996649e+01,-8.928276e-02,3.005578e+01,3.222367e+01,1.704426e+02
5.709520e+05,6.608240e+00,5.082397e+04,5.882403e-01,9.301415e-01,9.302803e-01,3.273356e-03,4.259966e-08,2.996726e+01,-8.928276e-02,3.005654e+01,3.222467e+01,1.704386e+02
5.709620e+05,6.608356e+00,5.083397e+04,5.883561e-01,9.301366e-01,9.302807e-01,3.273782e-03,4.259374e-08,2.996803e+01,-8.928276e-02,3.005731e+01,3.222566e+01,1.704346e+02
5.709720e+05,6.608472e+00,5.084397e+04,5.884718e-01,9.301317e-01,9.302811e-01,3.274208e-03,4.258783e-08,2.996880e+01,-8.928276e-02,3.005808e+01,3.222666e+01,1.704306e+02
5.709820e+05,6.608588e+00,5.085397e+04,5.885876e-01,9.301268e-01,9.302815e-01,3.274634e-03,4.258192e-08,2.996956e+01,-8.928276e-02,3.005885e+01,3.222765e+01,1.704266e+02
5.709920e+05,6.608703e+00,5.086397e+04,5.887033e-01,9.301219e-01,9.302819e-01,3.275060e-03,4.257601e-08,2.997033e+01,-8.928276e-02,3.005962e+01,3.222865e+01,1.704226e+02
5.710020e+05,6.608819e+00,5.087397e+04,5.888191e-01,9.301170e-01,9.302823e-01,3.275485e-03,4.257010e-08,2.997110e+01,-8.928276e-02,3.006038e+01,3.222964e+01,1.704187e+02
5.710120e+05,6.608935e+00,5.088397e+04,5.889348e-01,9.301121e-01,9.302827e-01,3.275911e-03,4.256419e-08,2.997187e+01,-8.928276e-02,3.006115e+01,3.223064e+01,1.704147e+02
5.710220e+05,6.609051e+00,5.089397e+04,5.890506e-01,9.301072e-01,9.302831e-01,3.276337e-03,4.255828e-08,2.997264e+01,-8.928276e-02,3.006192e+01,3.223164e+01,1.704107e+02
5.710320e+05,6.609166e+00,5.090397e+04,5.891663e-01,9.301023e-01,9.302835e-01,3.276762e-03,4.255237e-08,2.997340e+01,-8.928276e-02,3.006269e+01,3.223263e+01,1.704067e+02
5.710420e+05,6.609282e+00,5.091397e+04,5.892821e-01,9.301006e-01,9.302839e-01,3.277188e-03,4.254647e-08,2.997417e+01,-8.928276e-02,3.006346e+01,3.223352e+01,1.704027e+02
5.710520e+05,6.609398e+00,5.092397e+04,5.893978e-01,9.301127e-01,9.302843e-01,3.277613e-03,4.254057e-08,2.997477e+01,-8.928276e-02,3.006406e+01,3.223374e+01,1.704026e+02
5.710620e+05,6.609514e+00,5.093397e+04,5.895136e-01,9.301399e-01,9.302847e-01,3.278039e-03,4.253466e-08,2.997503e+01,-8.928276e-02,3.006431e+01,3.223307e+01,1.704107e+02
5.710720e+05,6.609629e+00,5.094398e+04,5.896293e-01,9.301672e-01,9.302851e-01,3.278464e-03,4.252876e-08,2.997529e+01,-8.928276e-02,3.006457e+01,3.223240e+01,1.704187e+02
5.710820e+05,6.609745e+00,5.095398e+04,5.897451e-01,9.301944e-01,9.302855e-01,3.278889e-03,4.252286e-08,2.997555e+01,-8.928276e-02,3.006483e+01,3.223173e+01,1.704267e+02
5.710920e+05,6.609861e+00,5.096398e+04,5.898608e-01,9.302217e-01,9.302859e-01,3.279315e-03,4.251697e-08,2.997581e+01,-8.928276e-02,3.006509e+01,3.223106e+01,1.704348e+02
5.711020e+05,6.609977e+00,5.097398e+04,5.899766e-01,9.302489e-01,9.302863e-01,3.279740e-03,4.251107e-08,2.997606e+01,-8.928276e-02,3.006535e+01,3.223039e+01,1.704428e+02
5.711120e+05,6.610092e+00,5.098398e+04,5.900923e-01,9.302762e-01,9.302867e-01,3.280165e-03,4.250517e-08,2.997632e+01,-8.928276e-02,3.006560e+01,3.222973e+01,1.704509e+02
5.711220e+05,6.610208e+00,5.099398e+04,5.902081e-01,9.303034e-01,9.302870e-01,3.280590e-03,4.249928e-08,2.997658e+01,-8.928276e-02,3.006586e+01,3.222906e+01,1.704589e+02
5.711320e+05,6.610324e+00,5.100398e+04,5.903238e-01,9.303307e-01,9.302874e-01,3.281015e-03,4.249339e-08,2.997684e+01,-8.928276e-02,3.006612e+01,3.222839e+01,1.704669e+02
5.711420e+05,6.610440e+00,5.101398e+04,5.904396e-01,9.303579e-01,9.302878e-01,3.281440e-03,4.248749e-08,2.997709e+01,-8.928276e-02,3.006638e+01,3.222772e+01,1.704750e+02
5.711520e+05,6.610555e+00,5.102398e+04,5.905553e-01,9.303852e-01,9.302882e-01,3.281865e-03,4.248160e-08,2.997735e+01,-8.928276e-02,3.006663e+01,3.222705e+01,1.704830e+02
5.711620e+05,6.610671e+00,5.103398e+04,5.906711e-01,9.304125e-01,9.302886e-01,3.282290e-03,4.247571e-08,2.997761e+01,-8.928276e-02,3.006689e+01,3.222638e+01,1.704910e+02
5.711720e+05,6.610787e+00,5.104398e+04,5.907868e-01,9.304397e-01,9.302890e-01,3.282714e-03,4.246983e-08,2.997787e+01,-8.928276e-02,3.006715e+01,3.222571e+01,1.704991e+02
5.711820e+05,6.610903e+00,5.105398e+04,5.909026e-01,9.304670e-01,9.302894e-01,3.283139e-03,4.246394e-08,2.997813e+01,-8.928276e-02,3.006741e+01,3.222504e+01,1.705071e+02
5.711920e+05,6.611018e+00,5.106398e+04,5.910183e-01,9.304942e-01,9.302898e-01,3.283564e-03,4.245806e-08,2.997838e+01,-8.928276e-02,3.006767e+01,3.222437e+01,1.705152e+02
5.712020e+05,6.611134e+00,5.107399e+04,5.911341e-01,9.305215e-01,9.302902e-01,3.283988e-03,4.245217e-08,2.997864e+01,-8.928276e-02,3.006792e+01,3.222370e+01,1.705232e+02
5.712120e+05,6.611250e+00,5.108399e+04,5.912498e-01,9.305487e-01,9.302906e-01,3.284413e-03,4.244629e-08,2.997890e+01,-8.928276e-02,3.006818e+01,3.222303e+01,1.705312e+02
5.712220e+05,6.611366e+00,5.109399e+04,5.913656e-01,9.305760e-01,9.302910e-01,3.284837e-03,4.244041e-08,2.997916e+01,-8.928276e-02,3.006844e+01,3.222236e+01,1.705393e+02
5.712320e+05,6.611481e+00,5.110399e+04,5.914813e-01,9.306032e-01,9.302914e-01,3.285262e-03,4.243453e-08,2.997941e+01,-8.928276e-02,3.006870e+01,3.222169e+01,1.705473e+02
5.712420e+05,6.611597e+00,5.111399e+04,5.915971e-01,9.306305e-01,9.302918e-01,3.285686e-03,4.242865e-08,2.997967e+01,-8.928276e-02,3.006895e+01,3.222102e+01,1.705554e+02
5.712520e+05,6.611713e+00,5.112399e+04,5.917128e-01,9.306577e-01,9.302922e-01,3.286110e-03,4.242277e-08,2.997993e+01,-8.928276e-02,3.006921e+01,3.222035e+01,1.705634e+02
5.712620e+05,6.611829e+00,5.113399e+04,5.918286e-01,9.306850e-01,9.302926e-01,3.286535e-03,4.241690e-08,2.998019e+01,-8.928276e-02,3.006947e+01,3.221968e+01,1.705714e+02
5.712720e+05,6.611944e+00,5.114399e+04,5.919443e-01,9.307122e-01,9.302930e-01,3.286959e-03,4.241102e-08,2.998045e+01,-8.928276e-02,3.006973e+01,3.221901e+01,1.705795e+02
5.712820e+05,6.612060e+00,5.115399e+04,5.920601e-01,9.307395e-01,9.302934e-01,3.287383e-03,4.240515e-08,2.998070e+01,-8.928276e-02,3.006999e+01,3.221835e+01,1.705875e+02
5.712920e+05,6.612176e+00,5.116399e+04,5.921758e-01,9.307639e-01,9.302938e-01,3.287807e-03,4.239928e-08,2.998096e+01,-8.928276e-02,3.007024e+01,3.221778e+01,1.705955e+02
5.713020e+05,6.612292e+00,5.117399e+04,5.922916e-01,9.307695e-01,9.302942e-01,3.288231e-03,4.239341e-08,2.998065e+01,-8.928276e-02,3.006993e+01,3.221725e+01,1.706000e+02
5.713120e+05,6.612407e+00,5.118399e+04,5.924073e-01,9.307563e-01,9.302946e-01,3.288655e-03,4.238754e-08,2.997963e+01,-8.928276e-02,3.006891e+01,3.221661e+01,1.706000e+02
5.713220e+05,6.612523e+00,5.119399e+04,5.925231e-01,9.307430e-01,9.302949e-01,3.289079e-03,4.238167e-08,2.997861e+01,-8.928276e-02,3.006789e+01,3.221597e+01,1.706000e+02
5.713320e+05,6.612639e+00,5.120400e+04,5.926388e-01,9.307297e-01,9.302953e-01,3.289503e-03,4.237580e-08,2.997759e+01,-8.928276e-02,3.006687e+01,3.221534e+01,1.706000e+02
5.713420e+05,6.612755e+00,5.121400e+04,5.927546e-01,9.307165e-01,9.302957e-01,3.289926e-03,4.236993e-08,2.997657e+01,-8.928276e-02,3.006585e+01,3.221470e+01,1.706000e+02
5.713520e+05,6.612870e+00,5.122400e+04,5.928703e-01,9.307032e-01,9.302961e-01,3.290350e-03,4.236407e-08,2.997555e+01,-8.928276e-02,3.006483e+01,3.221406e+01,1.706000e+02
5.713620e+05,6.612986e+00,5.123400e+04,5.929861e-01,9.306900e-01,9.302965e-01,3.290774e-03,4.235821e-08,2.997453e+01,-8.928276e-02,3.006381e+01,3.221343e+01,1.706000e+02
5.713720e+05,6.613102e+00,5.124400e+04,5.931018e-01,9.306767e-01,9.302969e-01,3.291197e-03,4.235235e-08,2.997351e+01,-8.928276e-02,3.006279e+01,3.221279e+01,1.706000e+02
5.713820e+05,6.613218e+00,5.125400e+04,5.932176e-01,9.306635e-01,9.302973e-01,3.291621e-03,4.234648e-08,2.997248e+01,-8.928276e-02,3.006177e+01,3.221216e+01,1.706000e+02
5.713920e+05,6.613333e+00,5.126400e+04,5.933333e-01,9.306502e-01,9.302977e-01,3.292044e-03,4.234063e-08,2.997146e+01,-8.928276e-02,3.006075e+01,3.221152e+01,1.706000e+02
5.714020e+05,6.613449e+00,5.127400e+04,5.934491e-01,9.306369e-01,9.302981e-01,3.292468e-03,4.233477e-08,2.997044e+01,-8.928276e-02,3.005973e+01,3.221088e+01,1.706000e+02
5.714120e+05,6.613565e+00,5.128400e+04,5.935648e-01,9.306237e-01,9.302985e-01,3.292891e-03,4.232891e-08,2.996942e+01,-8.928276e-02,3.005871e+01,3.221025e+01,1.706000e+02
5.714220e+05,6.613681e+00,5.129400e+04,5.936806e-01,9.306104e-01,9.302989e-01,3.293314e-03,4.232306e-08,2.996840e+01,-8.928276e-02,3.005769e+01,3.220961e+01,1.706000e+02
5.714320e+05,6.613796e+00,5.130400e+04,5.937963e-01,9.305972e-01,9.302993e-01,3.293737e-03,4.231720e-08,2.996738e+01,-8.928276e-02,3.005667e+01,3.220897e+01,1.706000e+02
5.714420e+05,6.613912e+00,5.131400e+04,5.939121e-01,9.305839e-01,9.302997e-01,3.294161e-03,4.231135e-08,2.996636e+01,-8.928276e-02,3.005564e+01,3.220834e+01,1.706000e+02
5.714520e+05,6.614028e+00,5.132400e+04,5.940278e-01,9.305706e-01,9.303001e-01,3.294584e-03,4.230550e-08,2.996534e+01,-8.928276e-02,3.005462e+01,3.220770e+01,1.706000e+02
5.714620e+05,6.614144e+00,5.133401e+04,5.941436e-01,9.305574e-01,9.303005e-01,3.295007e-03,4.229965e-08,2.996432e+01,-8.928276e-02,3.005360e+01,3.220706e+01,1.706000e+02
5.714720e+05,6.614259e+00,5.134401e+04,5.942593e-01,9.305441e-01,9.303009e-01,3.295430e-03,4.229380e-08,2.996330e+01,-8.928276e-02,3.005258e+01,3.220643e+01,1.706000e+02
5.714820e+05,6.614375e+00,5.135401e+04,5.943751e-01,9.305309e-01,9.303012e-01,3.295853e-03,4.228795e-08,2.996228e+01,-8.928276e-02,3.005156e+01,3.220579e+01,1.706000e+02
5.714920e+05,6.614491e+00,5.136401e+04,5.944908e-01,9.305176e-01,9.303016e-01,3.296276e-03,4.228210e-08,2.996126e+01,-8.928276e-02,3.005054e+01,3.220515e+01,1.706000e+02
5.715020e+05,6.614607e+00,5.137401e+04,5.946066e-01,9.305044e-01,9.303020e-01,3.296698e-03,4.227626e-08,2.996024e+01,-8.928276e-02,3.004952e+01,3.220452e+01,1.706000e+02
5.715120e+05,6.614722e+00,5.138401e+04,5.947223e-01,9.304911e-01,9.303024e-01,3.297121e-03,4.227042e-08,2.995922e+01,-8.928276e-02,3.004850e+01,3.220388e+01,1.706000e+02
5.715220e+05,6.614838e+00,5.139401e+04,5.948381e-01,9.304778e-01,9.303028e-01,3.297544e-03,4.226457e-08,2.995820e+01,-8.928276e-02,3.004748e+01,3.220324e+01,1.706000e+02
5.715320e+05,6.614954e+00,5.140401e+04,5.949538e-01,9.304646e-01,9.303032e-01,3.297967e-03,4.225873e-08,2.995718e+01,-8.928276e-02,3.004646e+01,3.220261e+01,1.706000e+02
5.715420e+05,6.615070e+00,5.141401e+04,5.950696e-01,9.304523e-01,9.303036e-01,3.298389e-03,4.225289e-08,2.995616e+01,-8.928276e-02,3.004544e+01,3.220194e+01,1.706000e+02
5.715520e+05,6.615185e+00,5.142401e+04,5.951853e-01,9.304463e-01,9.303040e-01,3.298812e-03,4.224705e-08,2.995527e+01,-8.928276e-02,3.004455e+01,3.220119e+01,1.706012e+02
5.715620e+05,6.615301e+00,5.143401e+04,5.953011e-01,9.304494e-01,9.303044e-01,3.299234e-03,4.224122e-08,2.995467e+01,-8.928276e-02,3.004395e+01,3.220044e+01,1.706052e+02
5.715720e+05,6.615417e+00,5.144401e+04,5.954168e-01,9.304525e-01,9.303048e-01,3.299657e-03,4.223538e-08,2.995407e+01,-8.928276e-02,3.004335e+01,3.219968e+01,1.706092e+02
5.715820e+05,6.615533e+00,5.145401e+04,5.955326e-01,9.304556e-01,9.303052e-01,3.300079e-03,4.222955e-08,2.995347e+01,-8.928276e-02,3.004275e+01,3.219893e+01,1.706132e+02
5.715920e+05,6.615648e+00,5.146402e+04,5.956483e-01,9.304588e-01,9.303056e-01,3.300501e-03,4.222371e-08,2.995287e+01,-8.928276e-02,3.004215e+01,3.219818e+01,1.706172e+02
5.716020e+05,6.615764e+00,5.147402e+04,5.957641e-01,9.304619e-01,9.303060e-01,3.300924e-03,4.221788e-08,2.995227e+01,-8.928276e-02,3.004155e+01,3.219743e+01,1.706212e+02
5.716120e+05,6.615880e+00,5.148402e+04,5.958798e-01,9.304650e-01,9.303064e-01,3.301346e-03,4.221205e-08,2.995167e+01,-8.928276e-02,3.004095e+01,3.219667e+01,1.706253e+02
5.716220e+05,6.615996e+00,5.149402e+04,5.959956e-01,9.304681e-01,9.303067e-01,3.301768e-03,4.220622e-08,2.995107e+01,-8.928276e-02,3.004035e+01,3.219592e+01,1.706293e+02
5.716320e+05,6.616111e+00,5.150402e+04,5.961113e-01,9.304713e-01,9.303071e-01,3.302190e-03,4.220039e-08,2.995047e+01,-8.928276e-02,3.003975e+01,3.219517e+01,1.706333e+02
5.716420e+05,6.616227e+00,5.151402e+04,5.962271e-01,9.304744e-01,9.303075e-01,3.302612e-03,4.219456e-08,2.994987e+01,-8.928276e-02,3.003915e+01,3.219441e+01,1.706373e+02
5.716520e+05,6.616343e+00,5.152402e+04,5.963428e-01,9.304775e-01,9.303079e-01,3.303034e-03,4.218874e-08,2.994927e+01,-8.928276e-02,3.003855e+01,3.219366e+01,1.706413e+02
5.716620e+05,6.616459e+00,5.153402e+04,5.964586e-01,9.304806e-01,9.303083e-01,3.303456e-03,4.218291e-08,2.994867e+01,-8.928276e-02,3.003795e+01,3.219291e+01,1.706453e+02
5.716720e+05,6.616574e+00,5.154402e+04,5.965743e-01,9.304838e-01,9.303087e-01,3.303878e-03,4.217709e-08,2.994807e+01,-8.928276e-02,3.003736e+01,3.219216e+01,1.706493e+02
5.716820e+05,6.616690e+00,5.155402e+04,5.966901e-01,9.304869e-01,9.303091e-01,3.304299e-03,4.217127e-08,2.994747e+01,-8.928276e-02,3.003676e+01,3.219140e+01,1.706533e+02
5.716920e+05,6.616806e+00,5.156402e+04,5.968058e-01,9.304900e-01,9.303095e-01,3.304721e-03,4.216545e-08,2.994687e+01,-8.928276e-02,3.003616e+01,3.219065e+01,1.706573e+02
5.717020e+05,6.616922e+00,5.157402e+04,5.969216e-01,9.304931e-01,9.303099e-01,3.305143e-03,4.215963e-08,2.994627e+01,-8.928276e-02,3.003556e+01,3.218990e+01,1.706613e+02
5.717120e+05,6.617037e+00,5.158402e+04,5.970373e-01,9.304962e-01,9.303103e-01,3.305564e-03,4.215381e-08,2.994567e+01,-8.928276e-02,3.003496e+01,3.218915e+01,1.706653e+02
5.717220e+05,6.617153e+00,5.159403e+04,5.971531e-01,9.304994e-01,9.303107e-01,3.305986e-03,4.214799e-08,2.994508e+01,-8.928276e-02,3.003436e+01,3.218839e+01,1.706693e+02
5.717320e+05,6.617269e+00,5.160403e+04,5.972688e-01,9.305025e-01,9.303111e-01,3.306407e-03,4.214218e-08,2.994448e+01,-8.928276e-02,3.003376e+01,3.218764e+01,1.706733e+02
5.717420e+05,6.617385e+00,5.161403e+04,5.973846e-01,9.305056e-01,9.303115e-01,3.306829e-03,4.213636e-08,2.994388e+01,-8.928276e-02,3.003316e+01,3.218689e+01,1.706773e+02
5.717520e+05,6.617500e+00,5.162403e+04,5.975003e-01,9.305087e-01,9.303118e-01,3.307250e-03,4.213055e-08,2.994328e+01,-8.928276e-02,3.003256e+01,3.218614e+01,1.706813e+02
5.717620e+05,6.617616e+00,5.163403e+04,5.976161e-01,9.305119e-01,9.303122e-01,3.307671e-03,4.212474e-08,2.994268e+01,-8.928276e-02,3.003196e+01,3.218538e+01,1.706853e+02
5.717720e+05,6.617732e+00,5.164403e+04,5.977318e-01,9.305150e-01,9.303126e-01,3.308093e-03,4.211893e-08,2.994208e+01,-8.928276e-02,3.003136e+01,3.218463e+01,1.706893e+02
5.717820e+05,6.617848e+00,5.165403e+04,5.978476e-01,9.305181e-01,9.303130e-01,3.308514e-03,4.211312e-08,2.994148e+01,-8.928276e-02,3.003076e+01,3.218388e+01,1.706933e+02
5.717920e+05,6.617963e+00,5.166403e+04,5.979633e-01,9.305191e-01,9.303134e-01,3.308935e-03,4.210731e-08,2.994088e+01,-8.928276e-02,3.003016e+01,3.218320e+01,1.706973e+02
