Repository: brandonlampe/CS_Data

# Repository for Crushed Salt Data
**Grant No: 456417**

This is a work in progress!

## Repository Content

### Directory Names
A uniform namining structure still in progress, but in general directories are named according to the following:
 - Names contain no spaces, a single underscore "_" will be used as a file name seperator.
 - Files are for the Crushed Salt Project (CSP); therefore, the first three charaters of each file are "CSP".
 - Folders are organized by which frame the test was performed on i.e., A2 or A3.
 - The fifth and sixth charaters of each file name will therefore be "A" followed by the frame number.

File: UNM_WP_HY_175_09/IscoMeasurements/STAGE07/CREEP_FIT/175_09_STAGE07_CREEP_OUT.csv (part 28 of 33)
Analysis by Brandon Lampe, performed on: 2016/07/06 13:19:08
Experimental results below begin at: 2016/04/14 09:54:5
Duration (sec),Duration (day),Elapsed Time (sec),Elapsed Time (day),Interpolated Fractional Density,Fit to Fractional Density,Fit to Volume Strain,Fit to Volume Strain Rate (1/sec),Confining Pressure (MPa),Pore Pressure (MPa),Terzaghi Pressure (MPa),Solid Pressure (MPa),Temperature (C))
5.835529e+05,6.754085e+00,6.342495e+04,7.340851e-01,9.304630e-01,9.307398e-01,3.767153e-03,3.606035e-08,2.996770e+01,-8.928276e-02,3.005699e+01,3.221398e+01,1.706000e+02
5.835629e+05,6.754201e+00,6.343495e+04,7.342008e-01,9.304742e-01,9.307401e-01,3.767514e-03,3.605579e-08,2.996581e+01,-8.928276e-02,3.005510e+01,3.221156e+01,1.706000e+02
5.835730e+05,6.754317e+00,6.344495e+04,7.343166e-01,9.304854e-01,9.307405e-01,3.767874e-03,3.605124e-08,2.996392e+01,-8.928276e-02,3.005321e+01,3.220914e+01,1.706000e+02
5.835830e+05,6.754432e+00,6.345495e+04,7.344323e-01,9.304966e-01,9.307408e-01,3.768235e-03,3.604670e-08,2.996203e+01,-8.928276e-02,3.005132e+01,3.220672e+01,1.706000e+02
5.835930e+05,6.754548e+00,6.346495e+04,7.345481e-01,9.305077e-01,9.307411e-01,3.768595e-03,3.604215e-08,2.996014e+01,-8.928276e-02,3.004942e+01,3.220430e+01,1.706000e+02
5.836030e+05,6.754664e+00,6.347495e+04,7.346638e-01,9.305189e-01,9.307415e-01,3.768956e-03,3.603760e-08,2.995825e+01,-8.928276e-02,3.004753e+01,3.220188e+01,1.706000e+02
5.836130e+05,6.754780e+00,6.348495e+04,7.347796e-01,9.305301e-01,9.307418e-01,3.769316e-03,3.603305e-08,2.995636e+01,-8.928276e-02,3.004564e+01,3.219946e+01,1.706000e+02
5.836230e+05,6.754895e+00,6.349495e+04,7.348953e-01,9.305413e-01,9.307421e-01,3.769676e-03,3.602851e-08,2.995447e+01,-8.928276e-02,3.004375e+01,3.219704e+01,1.706000e+02
5.836330e+05,6.755011e+00,6.350496e+04,7.350111e-01,9.305525e-01,9.307425e-01,3.770037e-03,3.602396e-08,2.995258e+01,-8.928276e-02,3.004186e+01,3.219462e+01,1.706000e+02
5.836430e+05,6.755127e+00,6.351496e+04,7.351268e-01,9.305637e-01,9.307428e-01,3.770397e-03,3.601942e-08,2.995069e+01,-8.928276e-02,3.003997e+01,3.219220e+01,1.706000e+02
5.836530e+05,6.755243e+00,6.352496e+04,7.352426e-01,9.305749e-01,9.307432e-01,3.770757e-03,3.601488e-08,2.994880e+01,-8.928276e-02,3.003808e+01,3.218978e+01,1.706000e+02
5.836630e+05,6.755358e+00,6.353496e+04,7.353583e-01,9.305861e-01,9.307435e-01,3.771117e-03,3.601034e-08,2.994691e+01,-8.928276e-02,3.003619e+01,3.218736e+01,1.706000e+02
5.836730e+05,6.755474e+00,6.354496e+04,7.354741e-01,9.305973e-01,9.307438e-01,3.771477e-03,3.600579e-08,2.994502e+01,-8.928276e-02,3.003430e+01,3.218494e+01,1.706000e+02
5.836830e+05,6.755590e+00,6.355496e+04,7.355898e-01,9.306085e-01,9.307442e-01,3.771838e-03,3.600125e-08,2.994313e+01,-8.928276e-02,3.003241e+01,3.218252e+01,1.706000e+02
5.836930e+05,6.755706e+00,6.356496e+04,7.357056e-01,9.306197e-01,9.307445e-01,3.772198e-03,3.599672e-08,2.994124e+01,-8.928276e-02,3.003052e+01,3.218010e+01,1.706000e+02
5.837030e+05,6.755821e+00,6.357496e+04,7.358213e-01,9.306308e-01,9.307448e-01,3.772558e-03,3.599218e-08,2.993935e+01,-8.928276e-02,3.002863e+01,3.217768e+01,1.706000e+02
5.837130e+05,6.755937e+00,6.358496e+04,7.359371e-01,9.306420e-01,9.307452e-01,3.772917e-03,3.598764e-08,2.993746e+01,-8.928276e-02,3.002674e+01,3.217526e+01,1.706000e+02
5.837230e+05,6.756053e+00,6.359496e+04,7.360528e-01,9.306532e-01,9.307455e-01,3.773277e-03,3.598310e-08,2.993557e+01,-8.928276e-02,3.002485e+01,3.217284e+01,1.706000e+02
5.837330e+05,6.756169e+00,6.360496e+04,7.361686e-01,9.306644e-01,9.307458e-01,3.773637e-03,3.597857e-08,2.993368e+01,-8.928276e-02,3.002296e+01,3.217042e+01,1.706000e+02
5.837430e+05,6.756284e+00,6.361496e+04,7.362843e-01,9.306756e-01,9.307462e-01,3.773997e-03,3.597403e-08,2.993179e+01,-8.928276e-02,3.002107e+01,3.216800e+01,1.706000e+02
5.837530e+05,6.756400e+00,6.362496e+04,7.364001e-01,9.306868e-01,9.307465e-01,3.774357e-03,3.596950e-08,2.992990e+01,-8.928276e-02,3.001918e+01,3.216558e+01,1.706000e+02
5.837630e+05,6.756516e+00,6.363497e+04,7.365158e-01,9.306980e-01,9.307468e-01,3.774716e-03,3.596497e-08,2.992801e+01,-8.928276e-02,3.001729e+01,3.216317e+01,1.706000e+02
5.837730e+05,6.756632e+00,6.364497e+04,7.366316e-01,9.307092e-01,9.307472e-01,3.775076e-03,3.596043e-08,2.992612e+01,-8.928276e-02,3.001540e+01,3.216075e+01,1.706000e+02
5.837830e+05,6.756747e+00,6.365497e+04,7.367473e-01,9.307204e-01,9.307475e-01,3.775436e-03,3.595590e-08,2.992423e+01,-8.928276e-02,3.001351e+01,3.215833e+01,1.706000e+02
5.837930e+05,6.756863e+00,6.366497e+04,7.368631e-01,9.307329e-01,9.307478e-01,3.775795e-03,3.595137e-08,2.992233e+01,-8.928276e-02,3.001162e+01,3.215586e+01,1.706000e+02
5.838030e+05,6.756979e+00,6.367497e+04,7.369788e-01,9.307423e-01,9.307482e-01,3.776155e-03,3.594684e-08,2.992192e+01,-8.928276e-02,3.001121e+01,3.215510e+01,1.706017e+02
5.838130e+05,6.757095e+00,6.368497e+04,7.370946e-01,9.307447e-01,9.307485e-01,3.776514e-03,3.594231e-08,2.992355e+01,-8.928276e-02,3.001283e+01,3.215676e+01,1.706057e+02
5.838230e+05,6.757210e+00,6.369497e+04,7.372103e-01,9.307471e-01,9.307488e-01,3.776874e-03,3.593779e-08,2.992517e+01,-8.928276e-02,3.001445e+01,3.215841e+01,1.706097e+02
5.838330e+05,6.757326e+00,6.370497e+04,7.373261e-01,9.307495e-01,9.307492e-01,3.777233e-03,3.593326e-08,2.992679e+01,-8.928276e-02,3.001607e+01,3.216007e+01,1.706137e+02
5.838430e+05,6.757442e+00,6.371497e+04,7.374418e-01,9.307519e-01,9.307495e-01,3.777592e-03,3.592873e-08,2.992841e+01,-8.928276e-02,3.001769e+01,3.216173e+01,1.706176e+02
5.838530e+05,6.757558e+00,6.372497e+04,7.375575e-01,9.307543e-01,9.307499e-01,3.777952e-03,3.592421e-08,2.993003e+01,-8.928276e-02,3.001931e+01,3.216339e+01,1.706216e+02
5.838630e+05,6.757673e+00,6.373497e+04,7.376733e-01,9.307568e-01,9.307502e-01,3.778311e-03,3.591968e-08,2.993165e+01,-8.928276e-02,3.002094e+01,3.216505e+01,1.706256e+02
5.838730e+05,6.757789e+00,6.374497e+04,7.377890e-01,9.307592e-01,9.307505e-01,3.778670e-03,3.591516e-08,2.993327e+01,-8.928276e-02,3.002256e+01,3.216671e+01,1.706296e+02
5.838830e+05,6.757905e+00,6.375497e+04,7.379048e-01,9.307616e-01,9.307509e-01,3.779029e-03,3.591064e-08,2.993490e+01,-8.928276e-02,3.002418e+01,3.216836e+01,1.706336e+02
5.838930e+05,6.758021e+00,6.376498e+04,7.380205e-01,9.307640e-01,9.307512e-01,3.779388e-03,3.590612e-08,2.993652e+01,-8.928276e-02,3.002580e+01,3.217002e+01,1.706376e+02
5.839030e+05,6.758136e+00,6.377498e+04,7.381363e-01,9.307664e-01,9.307515e-01,3.779747e-03,3.590160e-08,2.993814e+01,-8.928276e-02,3.002742e+01,3.217168e+01,1.706416e+02
5.839130e+05,6.758252e+00,6.378498e+04,7.382520e-01,9.307689e-01,9.307519e-01,3.780106e-03,3.589708e-08,2.993976e+01,-8.928276e-02,3.002904e+01,3.217334e+01,1.706456e+02
5.839230e+05,6.758368e+00,6.379498e+04,7.383678e-01,9.307713e-01,9.307522e-01,3.780465e-03,3.589256e-08,2.994138e+01,-8.928276e-02,3.003066e+01,3.217500e+01,1.706496e+02
5.839330e+05,6.758484e+00,6.380498e+04,7.384835e-01,9.307737e-01,9.307525e-01,3.780824e-03,3.588804e-08,2.994300e+01,-8.928276e-02,3.003228e+01,3.217665e+01,1.706536e+02
5.839430e+05,6.758599e+00,6.381498e+04,7.385993e-01,9.307761e-01,9.307529e-01,3.781183e-03,3.588352e-08,2.994462e+01,-8.928276e-02,3.003391e+01,3.217831e+01,1.706576e+02
5.839530e+05,6.758715e+00,6.382498e+04,7.387150e-01,9.307785e-01,9.307532e-01,3.781542e-03,3.587901e-08,2.994624e+01,-8.928276e-02,3.003553e+01,3.217997e+01,1.706616e+02
5.839630e+05,6.758831e+00,6.383498e+04,7.388308e-01,9.307809e-01,9.307535e-01,3.781901e-03,3.587449e-08,2.994787e+01,-8.928276e-02,3.003715e+01,3.218163e+01,1.706655e+02
5.839730e+05,6.758947e+00,6.384498e+04,7.389465e-01,9.307834e-01,9.307539e-01,3.782260e-03,3.586998e-08,2.994949e+01,-8.928276e-02,3.003877e+01,3.218329e+01,1.706695e+02
5.839830e+05,6.759062e+00,6.385498e+04,7.390623e-01,9.307858e-01,9.307542e-01,3.782618e-03,3.586546e-08,2.995111e+01,-8.928276e-02,3.004039e+01,3.218494e+01,1.706735e+02
5.839930e+05,6.759178e+00,6.386498e+04,7.391780e-01,9.307882e-01,9.307545e-01,3.782977e-03,3.586095e-08,2.995273e+01,-8.928276e-02,3.004201e+01,3.218660e+01,1.706775e+02
5.840030e+05,6.759294e+00,6.387498e+04,7.392938e-01,9.307906e-01,9.307549e-01,3.783336e-03,3.585644e-08,2.995435e+01,-8.928276e-02,3.004363e+01,3.218826e+01,1.706815e+02
5.840130e+05,6.759410e+00,6.388498e+04,7.394095e-01,9.307930e-01,9.307552e-01,3.783694e-03,3.585193e-08,2.995597e+01,-8.928276e-02,3.004526e+01,3.218992e+01,1.706855e+02
5.840230e+05,6.759525e+00,6.389499e+04,7.395253e-01,9.307954e-01,9.307555e-01,3.784053e-03,3.584742e-08,2.995759e+01,-8.928276e-02,3.004688e+01,3.219158e+01,1.706895e+02
5.840330e+05,6.759641e+00,6.390499e+04,7.396410e-01,9.307979e-01,9.307559e-01,3.784411e-03,3.584291e-08,2.995922e+01,-8.928276e-02,3.004850e+01,3.219323e+01,1.706935e+02
5.840430e+05,6.759757e+00,6.391499e+04,7.397568e-01,9.307968e-01,9.307562e-01,3.784770e-03,3.583840e-08,2.996084e+01,-8.928276e-02,3.005012e+01,3.219501e+01,1.706975e+02
5.840530e+05,6.759873e+00,6.392499e+04,7.398725e-01,9.307869e-01,9.307565e-01,3.785128e-03,3.583389e-08,2.996215e+01,-8.928276e-02,3.005143e+01,3.219676e+01,1.706971e+02
5.840630e+05,6.759988e+00,6.393499e+04,7.399883e-01,9.307726e-01,9.307569e-01,3.785486e-03,3.582939e-08,2.996292e+01,-8.928276e-02,3.005220e+01,3.219809e+01,1.706890e+02
5.840730e+05,6.760104e+00,6.394499e+04,7.401040e-01,9.307583e-01,9.307572e-01,3.785845e-03,3.582488e-08,2.996369e+01,-8.928276e-02,3.005297e+01,3.219941e+01,1.706810e+02
5.840830e+05,6.760220e+00,6.395499e+04,7.402198e-01,9.307440e-01,9.307575e-01,3.786203e-03,3.582038e-08,2.996446e+01,-8.928276e-02,3.005374e+01,3.220073e+01,1.706730e+02
5.840930e+05,6.760336e+00,6.396499e+04,7.403355e-01,9.307297e-01,9.307579e-01,3.786561e-03,3.581587e-08,2.996523e+01,-8.928276e-02,3.005451e+01,3.220206e+01,1.706650e+02
5.841030e+05,6.760451e+00,6.397499e+04,7.404513e-01,9.307154e-01,9.307582e-01,3.786919e-03,3.581137e-08,2.996600e+01,-8.928276e-02,3.005528e+01,3.220338e+01,1.706570e+02
5.841130e+05,6.760567e+00,6.398499e+04,7.405670e-01,9.307011e-01,9.307585e-01,3.787277e-03,3.580687e-08,2.996677e+01,-8.928276e-02,3.005605e+01,3.220471e+01,1.706490e+02
5.841230e+05,6.760683e+00,6.399499e+04,7.406828e-01,9.306868e-01,9.307589e-01,3.787635e-03,3.580237e-08,2.996754e+01,-8.928276e-02,3.005682e+01,3.220603e+01,1.706410e+02
5.841330e+05,6.760799e+00,6.400499e+04,7.407985e-01,9.306724e-01,9.307592e-01,3.787994e-03,3.579787e-08,2.996831e+01,-8.928276e-02,3.005759e+01,3.220736e+01,1.706330e+02
5.841430e+05,6.760914e+00,6.401499e+04,7.409143e-01,9.306581e-01,9.307595e-01,3.788352e-03,3.579337e-08,2.996908e+01,-8.928276e-02,3.005836e+01,3.220868e+01,1.706250e+02
5.841530e+05,6.761030e+00,6.402500e+04,7.410300e-01,9.306438e-01,9.307599e-01,3.788709e-03,3.578887e-08,2.996985e+01,-8.928276e-02,3.005913e+01,3.221001e+01,1.706170e+02
5.841630e+05,6.761146e+00,6.403500e+04,7.411458e-01,9.306295e-01,9.307602e-01,3.789067e-03,3.578437e-08,2.997062e+01,-8.928276e-02,3.005991e+01,3.221133e+01,1.706089e+02
5.841730e+05,6.761262e+00,6.404500e+04,7.412615e-01,9.306152e-01,9.307605e-01,3.789425e-03,3.577987e-08,2.997139e+01,-8.928276e-02,3.006068e+01,3.221266e+01,1.706009e+02
5.841830e+05,6.761377e+00,6.405500e+04,7.413773e-01,9.306009e-01,9.307609e-01,3.789783e-03,3.577538e-08,2.997216e+01,-8.928276e-02,3.006145e+01,3.221398e+01,1.705929e+02
5.841930e+05,6.761493e+00,6.406500e+04,7.414930e-01,9.305866e-01,9.307612e-01,3.790141e-03,3.577088e-08,2.997293e+01,-8.928276e-02,3.006222e+01,3.221531e+01,1.705849e+02
5.842030e+05,6.761609e+00,6.407500e+04,7.416088e-01,9.305723e-01,9.307615e-01,3.790498e-03,3.576639e-08,2.997371e+01,-8.928276e-02,3.006299e+01,3.221663e+01,1.705769e+02
5.842130e+05,6.761725e+00,6.408500e+04,7.417245e-01,9.305579e-01,9.307619e-01,3.790856e-03,3.576189e-08,2.997448e+01,-8.928276e-02,3.006376e+01,3.221796e+01,1.705689e+02
5.842230e+05,6.761840e+00,6.409500e+04,7.418403e-01,9.305436e-01,9.307622e-01,3.791214e-03,3.575740e-08,2.997525e+01,-8.928276e-02,3.006453e+01,3.221928e+01,1.705609e+02
5.842330e+05,6.761956e+00,6.410500e+04,7.419560e-01,9.305293e-01,9.307625e-01,3.791571e-03,3.575291e-08,2.997602e+01,-8.928276e-02,3.006530e+01,3.222061e+01,1.705529e+02
5.842430e+05,6.762072e+00,6.411500e+04,7.420718e-01,9.305150e-01,9.307629e-01,3.791929e-03,3.574842e-08,2.997679e+01,-8.928276e-02,3.006607e+01,3.222193e+01,1.705449e+02
5.842530e+05,6.762188e+00,6.412500e+04,7.421875e-01,9.305007e-01,9.307632e-01,3.792286e-03,3.574393e-08,2.997756e+01,-8.928276e-02,3.006684e+01,3.222326e+01,1.705368e+02
5.842630e+05,6.762303e+00,6.413500e+04,7.423033e-01,9.304864e-01,9.307635e-01,3.792644e-03,3.573944e-08,2.997833e+01,-8.928276e-02,3.006761e+01,3.222458e+01,1.705288e+02
5.842730e+05,6.762419e+00,6.414501e+04,7.424190e-01,9.304721e-01,9.307639e-01,3.793001e-03,3.573495e-08,2.997910e+01,-8.928276e-02,3.006838e+01,3.222591e+01,1.705208e+02
5.842830e+05,6.762535e+00,6.415501e+04,7.425348e-01,9.304577e-01,9.307642e-01,3.793359e-03,3.573047e-08,2.997987e+01,-8.928276e-02,3.006915e+01,3.222723e+01,1.705128e+02
5.842930e+05,6.762651e+00,6.416501e+04,7.426505e-01,9.304486e-01,9.307645e-01,3.793716e-03,3.572598e-08,2.998064e+01,-8.928276e-02,3.006992e+01,3.222838e+01,1.705048e+02
5.843030e+05,6.762766e+00,6.417501e+04,7.427663e-01,9.304584e-01,9.307649e-01,3.794073e-03,3.572149e-08,2.998045e+01,-8.928276e-02,3.006974e+01,3.222784e+01,1.705032e+02
5.843130e+05,6.762882e+00,6.418501e+04,7.428820e-01,9.304854e-01,9.307652e-01,3.794430e-03,3.571701e-08,2.997883e+01,-8.928276e-02,3.006811e+01,3.222515e+01,1.705112e+02
5.843230e+05,6.762998e+00,6.419501e+04,7.429978e-01,9.305124e-01,9.307655e-01,3.794788e-03,3.571253e-08,2.997720e+01,-8.928276e-02,3.006648e+01,3.222247e+01,1.705192e+02
5.843330e+05,6.763114e+00,6.420501e+04,7.431135e-01,9.305393e-01,9.307659e-01,3.795145e-03,3.570804e-08,2.997557e+01,-8.928276e-02,3.006485e+01,3.221978e+01,1.705272e+02
5.843430e+05,6.763229e+00,6.421501e+04,7.432293e-01,9.305663e-01,9.307662e-01,3.795502e-03,3.570356e-08,2.997395e+01,-8.928276e-02,3.006323e+01,3.221710e+01,1.705352e+02
5.843530e+05,6.763345e+00,6.422501e+04,7.433450e-01,9.305933e-01,9.307665e-01,3.795859e-03,3.569908e-08,2.997232e+01,-8.928276e-02,3.006160e+01,3.221441e+01,1.705433e+02
5.843630e+05,6.763461e+00,6.423501e+04,7.434608e-01,9.306203e-01,9.307669e-01,3.796216e-03,3.569460e-08,2.997069e+01,-8.928276e-02,3.005997e+01,3.221173e+01,1.705513e+02
5.843730e+05,6.763577e+00,6.424501e+04,7.435765e-01,9.306472e-01,9.307672e-01,3.796573e-03,3.569012e-08,2.996906e+01,-8.928276e-02,3.005835e+01,3.220904e+01,1.705593e+02
5.843830e+05,6.763692e+00,6.425501e+04,7.436923e-01,9.306742e-01,9.307675e-01,3.796930e-03,3.568564e-08,2.996744e+01,-8.928276e-02,3.005672e+01,3.220636e+01,1.705673e+02
5.843930e+05,6.763808e+00,6.426501e+04,7.438080e-01,9.307012e-01,9.307678e-01,3.797287e-03,3.568116e-08,2.996581e+01,-8.928276e-02,3.005509e+01,3.220368e+01,1.705753e+02
5.844030e+05,6.763924e+00,6.427502e+04,7.439238e-01,9.307281e-01,9.307682e-01,3.797643e-03,3.567669e-08,2.996418e+01,-8.928276e-02,3.005347e+01,3.220099e+01,1.705833e+02
5.844130e+05,6.764040e+00,6.428502e+04,7.440395e-01,9.307551e-01,9.307685e-01,3.798000e-03,3.567221e-08,2.996256e+01,-8.928276e-02,3.005184e+01,3.219831e+01,1.705913e+02
5.844230e+05,6.764155e+00,6.429502e+04,7.441553e-01,9.307821e-01,9.307688e-01,3.798357e-03,3.566774e-08,2.996093e+01,-8.928276e-02,3.005021e+01,3.219562e+01,1.705993e+02
5.844330e+05,6.764271e+00,6.430502e+04,7.442710e-01,9.308090e-01,9.307692e-01,3.798714e-03,3.566326e-08,2.995930e+01,-8.928276e-02,3.004859e+01,3.219294e+01,1.706073e+02
5.844430e+05,6.764387e+00,6.431502e+04,7.443868e-01,9.308360e-01,9.307695e-01,3.799070e-03,3.565879e-08,2.995768e+01,-8.928276e-02,3.004696e+01,3.219026e+01,1.706153e+02
5.844530e+05,6.764503e+00,6.432502e+04,7.445025e-01,9.308630e-01,9.307698e-01,3.799427e-03,3.565432e-08,2.995605e+01,-8.928276e-02,3.004533e+01,3.218758e+01,1.706234e+02
5.844630e+05,6.764618e+00,6.433502e+04,7.446183e-01,9.308899e-01,9.307702e-01,3.799783e-03,3.564984e-08,2.995442e+01,-8.928276e-02,3.004370e+01,3.218489e+01,1.706314e+02
5.844730e+05,6.764734e+00,6.434502e+04,7.447340e-01,9.309169e-01,9.307705e-01,3.800140e-03,3.564537e-08,2.995279e+01,-8.928276e-02,3.004208e+01,3.218221e+01,1.706394e+02
5.844830e+05,6.764850e+00,6.435502e+04,7.448498e-01,9.309439e-01,9.307708e-01,3.800496e-03,3.564090e-08,2.995117e+01,-8.928276e-02,3.004045e+01,3.217953e+01,1.706474e+02
5.844930e+05,6.764966e+00,6.436502e+04,7.449655e-01,9.309708e-01,9.307712e-01,3.800853e-03,3.563643e-08,2.994954e+01,-8.928276e-02,3.003882e+01,3.217684e+01,1.706554e+02
5.845030e+05,6.765081e+00,6.437502e+04,7.450813e-01,9.309978e-01,9.307715e-01,3.801209e-03,3.563197e-08,2.994791e+01,-8.928276e-02,3.003720e+01,3.217416e+01,1.706634e+02
5.845130e+05,6.765197e+00,6.438502e+04,7.451970e-01,9.310248e-01,9.307718e-01,3.801565e-03,3.562750e-08,2.994629e+01,-8.928276e-02,3.003557e+01,3.217148e+01,1.706714e+02
5.845230e+05,6.765313e+00,6.439502e+04,7.453128e-01,9.310517e-01,9.307722e-01,3.801922e-03,3.562303e-08,2.994466e+01,-8.928276e-02,3.003394e+01,3.216880e+01,1.706794e+02
5.845330e+05,6.765429e+00,6.440503e+04,7.454285e-01,9.310787e-01,9.307725e-01,3.802278e-03,3.561857e-08,2.994303e+01,-8.928276e-02,3.003232e+01,3.216612e+01,1.706874e+02
5.845430e+05,6.765544e+00,6.441503e+04,7.455443e-01,9.311001e-01,9.307728e-01,3.802634e-03,3.561410e-08,2.994141e+01,-8.928276e-02,3.003069e+01,3.216363e+01,1.706955e+02
5.845530e+05,6.765660e+00,6.442503e+04,7.456600e-01,9.310961e-01,9.307732e-01,3.802990e-03,3.560964e-08,2.994026e+01,-8.928276e-02,3.002954e+01,3.216254e+01,1.706965e+02
5.845630e+05,6.765776e+00,6.443503e+04,7.457758e-01,9.310683e-01,9.307735e-01,3.803346e-03,3.560518e-08,2.993975e+01,-8.928276e-02,3.002903e+01,3.216295e+01,1.706886e+02
5.845730e+05,6.765892e+00,6.444503e+04,7.458915e-01,9.310404e-01,9.307738e-01,3.803702e-03,3.560071e-08,2.993924e+01,-8.928276e-02,3.002852e+01,3.216337e+01,1.706806e+02
5.845830e+05,6.766007e+00,6.445503e+04,7.460073e-01,9.310126e-01,9.307742e-01,3.804058e-03,3.559625e-08,2.993873e+01,-8.928276e-02,3.002801e+01,3.216378e+01,1.706726e+02
5.845930e+05,6.766123e+00,6.446503e+04,7.461230e-01,9.309847e-01,9.307745e-01,3.804414e-03,3.559179e-08,2.993821e+01,-8.928276e-02,3.002750e+01,3.216420e+01,1.706646e+02
5.846030e+05,6.766239e+00,6.447503e+04,7.462388e-01,9.309568e-01,9.307748e-01,3.804770e-03,3.558733e-08,2.993770e+01,-8.928276e-02,3.002698e+01,3.216461e+01,1.706566e+02
5.846130e+05,6.766355e+00,6.448503e+04,7.463545e-01,9.309290e-01,9.307751e-01,3.805126e-03,3.558288e-08,2.993719e+01,-8.928276e-02,3.002647e+01,3.216503e+01,1.706487e+02
5.846230e+05,6.766470e+00,6.449503e+04,7.464703e-01,9.309011e-01,9.307755e-01,3.805482e-03,3.557842e-08,2.993668e+01,-8.928276e-02,3.002596e+01,3.216544e+01,1.706407e+02
5.846330e+05,6.766586e+00,6.450503e+04,7.465860e-01,9.308732e-01,9.307758e-01,3.805838e-03,3.557396e-08,2.993617e+01,-8.928276e-02,3.002545e+01,3.216586e+01,1.706327e+02
5.846430e+05,6.766702e+00,6.451503e+04,7.467018e-01,9.308454e-01,9.307761e-01,3.806194e-03,3.556951e-08,2.993565e+01,-8.928276e-02,3.002494e+01,3.216627e+01,1.706247e+02
5.846530e+05,6.766818e+00,6.452503e+04,7.468175e-01,9.308175e-01,9.307765e-01,3.806549e-03,3.556505e-08,2.993514e+01,-8.928276e-02,3.002442e+01,3.216669e+01,1.706167e+02
5.846630e+05,6.766933e+00,6.453504e+04,7.469333e-01,9.307896e-01,9.307768e-01,3.806905e-03,3.556060e-08,2.993463e+01,-8.928276e-02,3.002391e+01,3.216711e+01,1.706087e+02
5.846730e+05,6.767049e+00,6.454504e+04,7.470490e-01,9.307618e-01,9.307771e-01,3.807260e-03,3.555614e-08,2.993412e+01,-8.928276e-02,3.002340e+01,3.216752e+01,1.706008e+02
5.846830e+05,6.767165e+00,6.455504e+04,7.471648e-01,9.307339e-01,9.307775e-01,3.807616e-03,3.555169e-08,2.993361e+01,-8.928276e-02,3.002289e+01,3.216794e+01,1.705928e+02
5.846930e+05,6.767281e+00,6.456504e+04,7.472805e-01,9.307060e-01,9.307778e-01,3.807972e-03,3.554724e-08,2.993309e+01,-8.928276e-02,3.002238e+01,3.216835e+01,1.705848e+02
5.847030e+05,6.767396e+00,6.457504e+04,7.473963e-01,9.306782e-01,9.307781e-01,3.808327e-03,3.554279e-08,2.993258e+01,-8.928276e-02,3.002186e+01,3.216877e+01,1.705768e+02
5.847130e+05,6.767512e+00,6.458504e+04,7.475120e-01,9.306503e-01,9.307785e-01,3.808682e-03,3.553834e-08,2.993207e+01,-8.928276e-02,3.002135e+01,3.216918e+01,1.705688e+02
5.847230e+05,6.767628e+00,6.459504e+04,7.476278e-01,9.306224e-01,9.307788e-01,3.809038e-03,3.553389e-08,2.993156e+01,-8.928276e-02,3.002084e+01,3.216960e+01,1.705608e+02
5.847330e+05,6.767744e+00,6.460504e+04,7.477435e-01,9.305946e-01,9.307791e-01,3.809393e-03,3.552944e-08,2.993105e+01,-8.928276e-02,3.002033e+01,3.217002e+01,1.705529e+02
5.847430e+05,6.767859e+00,6.461504e+04,7.478593e-01,9.305667e-01,9.307794e-01,3.809749e-03,3.552499e-08,2.993053e+01,-8.928276e-02,3.001982e+01,3.217043e+01,1.705449e+02
5.847530e+05,6.767975e+00,6.462504e+04,7.479750e-01,9.305389e-01,9.307798e-01,3.810104e-03,3.552055e-08,2.993002e+01,-8.928276e-02,3.001930e+01,3.217085e+01,1.705369e+02
5.847630e+05,6.768091e+00,6.463504e+04,7.480908e-01,9.305110e-01,9.307801e-01,3.810459e-03,3.551610e-08,2.992951e+01,-8.928276e-02,3.001879e+01,3.217126e+01,1.705289e+02
5.847730e+05,6.768207e+00,6.464504e+04,7.482065e-01,9.304831e-01,9.307804e-01,3.810814e-03,3.551166e-08,2.992900e+01,-8.928276e-02,3.001828e+01,3.217168e+01,1.705209e+02
5.847830e+05,6.768322e+00,6.465504e+04,7.483223e-01,9.304553e-01,9.307808e-01,3.811169e-03,3.550721e-08,2.992849e+01,-8.928276e-02,3.001777e+01,3.217209e+01,1.705129e+02
5.847930e+05,6.768438e+00,6.466505e+04,7.484380e-01,9.304298e-01,9.307811e-01,3.811524e-03,3.550277e-08,2.992797e+01,-8.928276e-02,3.001726e+01,3.217243e+01,1.705050e+02
5.848030e+05,6.768554e+00,6.467505e+04,7.485538e-01,9.304219e-01,9.307814e-01,3.811879e-03,3.549833e-08,2.992798e+01,-8.928276e-02,3.001726e+01,3.217271e+01,1.705000e+02
5.848130e+05,6.768670e+00,6.468505e+04,7.486695e-01,9.304364e-01,9.307818e-01,3.812234e-03,3.549389e-08,2.992884e+01,-8.928276e-02,3.001812e+01,3.217313e+01,1.705000e+02
5.848230e+05,6.768785e+00,6.469505e+04,7.487853e-01,9.304508e-01,9.307821e-01,3.812589e-03,3.548945e-08,2.992969e+01,-8.928276e-02,3.001897e+01,3.217355e+01,1.705000e+02
5.848330e+05,6.768901e+00,6.470505e+04,7.489010e-01,9.304653e-01,9.307824e-01,3.812944e-03,3.548501e-08,2.993055e+01,-8.928276e-02,3.001983e+01,3.217396e+01,1.705000e+02
5.848430e+05,6.769017e+00,6.471505e+04,7.490168e-01,9.304797e-01,9.307828e-01,3.813299e-03,3.548057e-08,2.993140e+01,-8.928276e-02,3.002069e+01,3.217438e+01,1.705000e+02
5.848531e+05,6.769133e+00,6.472505e+04,7.491325e-01,9.304941e-01,9.307831e-01,3.813654e-03,3.547613e-08,2.993226e+01,-8.928276e-02,3.002154e+01,3.217480e+01,1.705000e+02
5.848631e+05,6.769248e+00,6.473505e+04,7.492483e-01,9.305086e-01,9.307834e-01,3.814009e-03,3.547169e-08,2.993312e+01,-8.928276e-02,3.002240e+01,3.217522e+01,1.705000e+02
5.848731e+05,6.769364e+00,6.474505e+04,7.493640e-01,9.305230e-01,9.307837e-01,3.814363e-03,3.546726e-08,2.993397e+01,-8.928276e-02,3.002326e+01,3.217564e+01,1.705000e+02
5.848831e+05,6.769480e+00,6.475505e+04,7.494798e-01,9.305375e-01,9.307841e-01,3.814718e-03,3.546282e-08,2.993483e+01,-8.928276e-02,3.002411e+01,3.217606e+01,1.705000e+02
5.848931e+05,6.769596e+00,6.476505e+04,7.495955e-01,9.305519e-01,9.307844e-01,3.815073e-03,3.545839e-08,2.993569e+01,-8.928276e-02,3.002497e+01,3.217648e+01,1.705000e+02
5.849031e+05,6.769711e+00,6.477505e+04,7.497113e-01,9.305664e-01,9.307847e-01,3.815427e-03,3.545395e-08,2.993654e+01,-8.928276e-02,3.002582e+01,3.217690e+01,1.705000e+02
5.849131e+05,6.769827e+00,6.478506e+04,7.498270e-01,9.305808e-01,9.307851e-01,3.815782e-03,3.544952e-08,2.993740e+01,-8.928276e-02,3.002668e+01,3.217732e+01,1.705000e+02
5.849231e+05,6.769943e+00,6.479506e+04,7.499428e-01,9.305952e-01,9.307854e-01,3.816136e-03,3.544509e-08,2.993825e+01,-8.928276e-02,3.002754e+01,3.217774e+01,1.705000e+02
5.849331e+05,6.770059e+00,6.480506e+04,7.500585e-01,9.306097e-01,9.307857e-01,3.816491e-03,3.544066e-08,2.993911e+01,-8.928276e-02,3.002839e+01,3.217816e+01,1.705000e+02
5.849431e+05,6.770174e+00,6.481506e+04,7.501743e-01,9.306241e-01,9.307861e-01,3.816845e-03,3.543623e-08,2.993997e+01,-8.928276e-02,3.002925e+01,3.217858e+01,1.705000e+02
5.849531e+05,6.770290e+00,6.482506e+04,7.502900e-01,9.306386e-01,9.307864e-01,3.817200e-03,3.543180e-08,2.994082e+01,-8.928276e-02,3.003011e+01,3.217900e+01,1.705000e+02
5.849631e+05,6.770406e+00,6.483506e+04,7.504058e-01,9.306530e-01,9.307867e-01,3.817554e-03,3.542737e-08,2.994168e+01,-8.928276e-02,3.003096e+01,3.217942e+01,1.705000e+02
5.849731e+05,6.770522e+00,6.484506e+04,7.505215e-01,9.306675e-01,9.307870e-01,3.817908e-03,3.542294e-08,2.994254e+01,-8.928276e-02,3.003182e+01,3.217984e+01,1.705000e+02
5.849831e+05,6.770637e+00,6.485506e+04,7.506373e-01,9.306819e-01,9.307874e-01,3.818262e-03,3.541852e-08,2.994339e+01,-8.928276e-02,3.003267e+01,3.218026e+01,1.705000e+02
5.849931e+05,6.770753e+00,6.486506e+04,7.507530e-01,9.306963e-01,9.307877e-01,3.818617e-03,3.541409e-08,2.994425e+01,-8.928276e-02,3.003353e+01,3.218067e+01,1.705000e+02
5.850031e+05,6.770869e+00,6.487506e+04,7.508688e-01,9.307108e-01,9.307880e-01,3.818971e-03,3.540967e-08,2.994510e+01,-8.928276e-02,3.003439e+01,3.218109e+01,1.705000e+02
5.850131e+05,6.770985e+00,6.488506e+04,7.509845e-01,9.307252e-01,9.307884e-01,3.819325e-03,3.540524e-08,2.994596e+01,-8.928276e-02,3.003524e+01,3.218151e+01,1.705000e+02
5.850231e+05,6.771100e+00,6.489506e+04,7.511003e-01,9.307397e-01,9.307887e-01,3.819679e-03,3.540082e-08,2.994682e+01,-8.928276e-02,3.003610e+01,3.218193e+01,1.705000e+02
5.850331e+05,6.771216e+00,6.490506e+04,7.512160e-01,9.307541e-01,9.307890e-01,3.820033e-03,3.539640e-08,2.994767e+01,-8.928276e-02,3.003696e+01,3.218235e+01,1.705000e+02
5.850431e+05,6.771332e+00,6.491507e+04,7.513318e-01,9.307646e-01,9.307893e-01,3.820387e-03,3.539197e-08,2.994853e+01,-8.928276e-02,3.003781e+01,3.218291e+01,1.705000e+02
5.850531e+05,6.771448e+00,6.492507e+04,7.514475e-01,9.307625e-01,9.307897e-01,3.820741e-03,3.538755e-08,2.994914e+01,-8.928276e-02,3.003842e+01,3.218364e+01,1.704951e+02
5.850631e+05,6.771563e+00,6.493507e+04,7.515633e-01,9.307505e-01,9.307900e-01,3.821095e-03,3.538313e-08,2.994940e+01,-8.928276e-02,3.003868e+01,3.218433e+01,1.704831e+02
5.850731e+05,6.771679e+00,6.494507e+04,7.516790e-01,9.307384e-01,9.307903e-01,3.821449e-03,3.537871e-08,2.994965e+01,-8.928276e-02,3.003894e+01,3.218502e+01,1.704710e+02
5.850831e+05,6.771795e+00,6.495507e+04,7.517948e-01,9.307264e-01,9.307907e-01,3.821802e-03,3.537430e-08,2.994991e+01,-8.928276e-02,3.003919e+01,3.218572e+01,1.704590e+02
5.850931e+05,6.771911e+00,6.496507e+04,7.519105e-01,9.307143e-01,9.307910e-01,3.822156e-03,3.536988e-08,2.995017e+01,-8.928276e-02,3.003945e+01,3.218641e+01,1.704470e+02
5.851031e+05,6.772026e+00,6.497507e+04,7.520263e-01,9.307023e-01,9.307913e-01,3.822510e-03,3.536546e-08,2.995042e+01,-8.928276e-02,3.003971e+01,3.218710e+01,1.704350e+02
5.851131e+05,6.772142e+00,6.498507e+04,7.521420e-01,9.306902e-01,9.307917e-01,3.822863e-03,3.536105e-08,2.995068e+01,-8.928276e-02,3.003996e+01,3.218780e+01,1.704230e+02
5.851231e+05,6.772258e+00,6.499507e+04,7.522578e-01,9.306782e-01,9.307920e-01,3.823217e-03,3.535663e-08,2.995094e+01,-8.928276e-02,3.004022e+01,3.218849e+01,1.704110e+02
5.851331e+05,6.772374e+00,6.500507e+04,7.523735e-01,9.306661e-01,9.307923e-01,3.823571e-03,3.535222e-08,2.995120e+01,-8.928276e-02,3.004048e+01,3.218919e+01,1.703989e+02
5.851431e+05,6.772489e+00,6.501507e+04,7.524893e-01,9.306541e-01,9.307926e-01,3.823924e-03,3.534781e-08,2.995145e+01,-8.928276e-02,3.004073e+01,3.218988e+01,1.703869e+02
5.851531e+05,6.772605e+00,6.502507e+04,7.526050e-01,9.306420e-01,9.307930e-01,3.824278e-03,3.534339e-08,2.995171e+01,-8.928276e-02,3.004099e+01,3.219057e+01,1.703749e+02
5.851631e+05,6.772721e+00,6.503507e+04,7.527208e-01,9.306300e-01,9.307933e-01,3.824631e-03,3.533898e-08,2.995197e+01,-8.928276e-02,3.004125e+01,3.219127e+01,1.703629e+02
5.851731e+05,6.772837e+00,6.504508e+04,7.528365e-01,9.306180e-01,9.307936e-01,3.824984e-03,3.533457e-08,2.995222e+01,-8.928276e-02,3.004151e+01,3.219196e+01,1.703509e+02
5.851831e+05,6.772952e+00,6.505508e+04,7.529523e-01,9.306059e-01,9.307940e-01,3.825338e-03,3.533016e-08,2.995248e+01,-8.928276e-02,3.004176e+01,3.219266e+01,1.703389e+02
5.851931e+05,6.773068e+00,6.506508e+04,7.530680e-01,9.305939e-01,9.307943e-01,3.825691e-03,3.532575e-08,2.995274e+01,-8.928276e-02,3.004202e+01,3.219335e+01,1.703268e+02
5.852031e+05,6.773184e+00,6.507508e+04,7.531838e-01,9.305818e-01,9.307946e-01,3.826044e-03,3.532135e-08,2.995299e+01,-8.928276e-02,3.004228e+01,3.219404e+01,1.703148e+02
5.852131e+05,6.773300e+00,6.508508e+04,7.532995e-01,9.305698e-01,9.307949e-01,3.826398e-03,3.531694e-08,2.995325e+01,-8.928276e-02,3.004253e+01,3.219474e+01,1.703028e+02
5.852231e+05,6.773415e+00,6.509508e+04,7.534153e-01,9.305577e-01,9.307953e-01,3.826751e-03,3.531253e-08,2.995351e+01,-8.928276e-02,3.004279e+01,3.219543e+01,1.702908e+02
5.852331e+05,6.773531e+00,6.510508e+04,7.535310e-01,9.305457e-01,9.307956e-01,3.827104e-03,3.530813e-08,2.995376e+01,-8.928276e-02,3.004305e+01,3.219613e+01,1.702788e+02
5.852431e+05,6.773647e+00,6.511508e+04,7.536468e-01,9.305336e-01,9.307959e-01,3.827457e-03,3.530372e-08,2.995402e+01,-8.928276e-02,3.004330e+01,3.219682e+01,1.702668e+02
5.852531e+05,6.773763e+00,6.512508e+04,7.537625e-01,9.305216e-01,9.307963e-01,3.827810e-03,3.529932e-08,2.995428e+01,-8.928276e-02,3.004356e+01,3.219751e+01,1.702548e+02
5.852631e+05,6.773878e+00,6.513508e+04,7.538783e-01,9.305095e-01,9.307966e-01,3.828163e-03,3.529492e-08,2.995453e+01,-8.928276e-02,3.004382e+01,3.219821e+01,1.702427e+02
5.852731e+05,6.773994e+00,6.514508e+04,7.539940e-01,9.304975e-01,9.307969e-01,3.828516e-03,3.529051e-08,2.995479e+01,-8.928276e-02,3.004407e+01,3.219890e+01,1.702307e+02
5.852831e+05,6.774110e+00,6.515508e+04,7.541098e-01,9.304854e-01,9.307972e-01,3.828869e-03,3.528611e-08,2.995505e+01,-8.928276e-02,3.004433e+01,3.219960e+01,1.702187e+02
5.852931e+05,6.774226e+00,6.516508e+04,7.542255e-01,9.304791e-01,9.307976e-01,3.829222e-03,3.528171e-08,2.995531e+01,-8.928276e-02,3.004459e+01,3.220009e+01,1.702067e+02
5.853031e+05,6.774341e+00,6.517509e+04,7.543413e-01,9.304865e-01,9.307979e-01,3.829575e-03,3.527731e-08,2.995545e+01,-8.928276e-02,3.004473e+01,3.219999e+01,1.702018e+02
5.853131e+05,6.774457e+00,6.518509e+04,7.544570e-01,9.305023e-01,9.307982e-01,3.829927e-03,3.527292e-08,2.995545e+01,-8.928276e-02,3.004473e+01,3.219944e+01,1.702058e+02
5.853231e+05,6.774573e+00,6.519509e+04,7.545728e-01,9.305182e-01,9.307986e-01,3.830280e-03,3.526852e-08,2.995545e+01,-8.928276e-02,3.004473e+01,3.219889e+01,1.702098e+02
5.853331e+05,6.774689e+00,6.520509e+04,7.546885e-01,9.305340e-01,9.307989e-01,3.830633e-03,3.526412e-08,2.995545e+01,-8.928276e-02,3.004473e+01,3.219834e+01,1.702137e+02
5.853431e+05,6.774804e+00,6.521509e+04,7.548043e-01,9.305498e-01,9.307992e-01,3.830985e-03,3.525972e-08,2.995545e+01,-8.928276e-02,3.004473e+01,3.219779e+01,1.702177e+02
5.853531e+05,6.774920e+00,6.522509e+04,7.549200e-01,9.305656e-01,9.307995e-01,3.831338e-03,3.525533e-08,2.995545e+01,-8.928276e-02,3.004473e+01,3.219724e+01,1.702217e+02
5.853631e+05,6.775036e+00,6.523509e+04,7.550358e-01,9.305815e-01,9.307999e-01,3.831691e-03,3.525094e-08,2.995545e+01,-8.928276e-02,3.004473e+01,3.219669e+01,1.702257e+02
5.853731e+05,6.775152e+00,6.524509e+04,7.551515e-01,9.305973e-01,9.308002e-01,3.832043e-03,3.524654e-08,2.995545e+01,-8.928276e-02,3.004473e+01,3.219614e+01,1.702297e+02
5.853831e+05,6.775267e+00,6.525509e+04,7.552673e-01,9.306131e-01,9.308005e-01,3.832396e-03,3.524215e-08,2.995545e+01,-8.928276e-02,3.004473e+01,3.219559e+01,1.702337e+02
5.853931e+05,6.775383e+00,6.526509e+04,7.553830e-01,9.306290e-01,9.308009e-01,3.832748e-03,3.523776e-08,2.995545e+01,-8.928276e-02,3.004473e+01,3.219505e+01,1.702377e+02
5.854031e+05,6.775499e+00,6.527509e+04,7.554988e-01,9.306448e-01,9.308012e-01,3.833100e-03,3.523337e-08,2.995545e+01,-8.928276e-02,3.004473e+01,3.219450e+01,1.702417e+02
5.854131e+05,6.775615e+00,6.528509e+04,7.556145e-01,9.306606e-01,9.308015e-01,3.833453e-03,3.522898e-08,2.995545e+01,-8.928276e-02,3.004473e+01,3.219395e+01,1.702457e+02
5.854231e+05,6.775730e+00,6.529509e+04,7.557303e-01,9.306765e-01,9.308018e-01,3.833805e-03,3.522459e-08,2.995545e+01,-8.928276e-02,3.004473e+01,3.219340e+01,1.702497e+02
5.854331e+05,6.775846e+00,6.530510e+04,7.558460e-01,9.306923e-01,9.308022e-01,3.834157e-03,3.522020e-08,2.995545e+01,-8.928276e-02,3.004473e+01,3.219285e+01,1.702537e+02
5.854431e+05,6.775962e+00,6.531510e+04,7.559618e-01,9.307081e-01,9.308025e-01,3.834509e-03,3.521581e-08,2.995545e+01,-8.928276e-02,3.004473e+01,3.219230e+01,1.702576e+02
5.854531e+05,6.776078e+00,6.532510e+04,7.560775e-01,9.307240e-01,9.308028e-01,3.834862e-03,3.521143e-08,2.995545e+01,-8.928276e-02,3.004473e+01,3.219175e+01,1.702616e+02
5.854631e+05,6.776193e+00,6.533510e+04,7.561933e-01,9.307398e-01,9.308032e-01,3.835214e-03,3.520704e-08,2.995545e+01,-8.928276e-02,3.004473e+01,3.219120e+01,1.702656e+02
5.854731e+05,6.776309e+00,6.534510e+04,7.563090e-01,9.307556e-01,9.308035e-01,3.835566e-03,3.520265e-08,2.995545e+01,-8.928276e-02,3.004473e+01,3.219065e+01,1.702696e+02
5.854831e+05,6.776425e+00,6.535510e+04,7.564248e-01,9.307714e-01,9.308038e-01,3.835918e-03,3.519827e-08,2.995545e+01,-8.928276e-02,3.004473e+01,3.219010e+01,1.702736e+02
5.854931e+05,6.776541e+00,6.536510e+04,7.565405e-01,9.307873e-01,9.308041e-01,3.836270e-03,3.519389e-08,2.995545e+01,-8.928276e-02,3.004473e+01,3.218955e+01,1.702776e+02
5.855031e+05,6.776656e+00,6.537510e+04,7.566563e-01,9.308031e-01,9.308045e-01,3.836622e-03,3.518950e-08,2.995545e+01,-8.928276e-02,3.004473e+01,3.218901e+01,1.702816e+02
5.855131e+05,6.776772e+00,6.538510e+04,7.567720e-01,9.308189e-01,9.308048e-01,3.836974e-03,3.518512e-08,2.995545e+01,-8.928276e-02,3.004473e+01,3.218846e+01,1.702856e+02
5.855231e+05,6.776888e+00,6.539510e+04,7.568878e-01,9.308348e-01,9.308051e-01,3.837326e-03,3.518074e-08,2.995545e+01,-8.928276e-02,3.004473e+01,3.218791e+01,1.702896e+02
5.855331e+05,6.777004e+00,6.540510e+04,7.570035e-01,9.308506e-01,9.308054e-01,3.837677e-03,3.517636e-08,2.995545e+01,-8.928276e-02,3.004473e+01,3.218736e+01,1.702936e+02
5.855431e+05,6.777119e+00,6.541510e+04,7.571193e-01,9.308652e-01,9.308058e-01,3.838029e-03,3.517198e-08,2.995545e+01,-8.928276e-02,3.004473e+01,3.218685e+01,1.702976e+02
5.855531e+05,6.777235e+00,6.542510e+04,7.572350e-01,9.308733e-01,9.308061e-01,3.838381e-03,3.516760e-08,2.995545e+01,-8.928276e-02,3.004473e+01,3.218657e+01,1.703000e+02
5.855631e+05,6.777351e+00,6.543511e+04,7.573508e-01,9.308743e-01,9.308064e-01,3.838733e-03,3.516323e-08,2.995545e+01,-8.928276e-02,3.004473e+01,3.218654e+01,1.703000e+02
5.855731e+05,6.777467e+00,6.544511e+04,7.574665e-01,9.308753e-01,9.308068e-01,3.839084e-03,3.515885e-08,2.995545e+01,-8.928276e-02,3.004473e+01,3.218650e+01,1.703000e+02
5.855831e+05,6.777582e+00,6.545511e+04,7.575823e-01,9.308763e-01,9.308071e-01,3.839436e-03,3.515448e-08,2.995545e+01,-8.928276e-02,3.004473e+01,3.218647e+01,1.703000e+02
5.855931e+05,6.777698e+00,6.546511e+04,7.576980e-01,9.308773e-01,9.308074e-01,3.839787e-03,3.515010e-08,2.995545e+01,-8.928276e-02,3.004473e+01,3.218643e+01,1.703000e+02
5.856031e+05,6.777814e+00,6.547511e+04,7.578138e-01,9.308783e-01,9.308077e-01,3.840139e-03,3.514573e-08,2.995545e+01,-8.928276e-02,3.004473e+01,3.218640e+01,1.703000e+02
5.856131e+05,6.777930e+00,6.548511e+04,7.579295e-01,9.308793e-01,9.308081e-01,3.840490e-03,3.514135e-08,2.995545e+01,-8.928276e-02,3.004473e+01,3.218636e+01,1.703000e+02
5.856231e+05,6.778045e+00,6.549511e+04,7.580453e-01,9.308803e-01,9.308084e-01,3.840842e-03,3.513698e-08,2.995545e+01,-8.928276e-02,3.004473e+01,3.218633e+01,1.703000e+02
5.856331e+05,6.778161e+00,6.550511e+04,7.581610e-01,9.308813e-01,9.308087e-01,3.841193e-03,3.513261e-08,2.995545e+01,-8.928276e-02,3.004473e+01,3.218630e+01,1.703000e+02
5.856431e+05,6.778277e+00,6.551511e+04,7.582768e-01,9.308823e-01,9.308090e-01,3.841544e-03,3.512824e-08,2.995545e+01,-8.928276e-02,3.004473e+01,3.218626e+01,1.703000e+02
5.856531e+05,6.778393e+00,6.552511e+04,7.583925e-01,9.308833e-01,9.308094e-01,3.841896e-03,3.512387e-08,2.995545e+01,-8.928276e-02,3.004473e+01,3.218623e+01,1.703000e+02
5.856631e+05,6.778508e+00,6.553511e+04,7.585083e-01,9.308843e-01,9.308097e-01,3.842247e-03,3.511950e-08,2.995545e+01,-8.928276e-02,3.004473e+01,3.218619e+01,1.703000e+02
5.856731e+05,6.778624e+00,6.554511e+04,7.586240e-01,9.308853e-01,9.308100e-01,3.842598e-03,3.511513e-08,2.995545e+01,-8.928276e-02,3.004473e+01,3.218616e+01,1.703000e+02
5.856831e+05,6.778740e+00,6.555512e+04,7.587398e-01,9.308862e-01,9.308104e-01,3.842949e-03,3.511076e-08,2.995545e+01,-8.928276e-02,3.004473e+01,3.218612e+01,1.703000e+02
5.856931e+05,6.778856e+00,6.556512e+04,7.588555e-01,9.308872e-01,9.308107e-01,3.843300e-03,3.510640e-08,2.995545e+01,-8.928276e-02,3.004473e+01,3.218609e+01,1.703000e+02
5.857031e+05,6.778971e+00,6.557512e+04,7.589713e-01,9.308882e-01,9.308110e-01,3.843652e-03,3.510203e-08,2.995545e+01,-8.928276e-02,3.004473e+01,3.218605e+01,1.703000e+02
5.857131e+05,6.779087e+00,6.558512e+04,7.590870e-01,9.308892e-01,9.308113e-01,3.844003e-03,3.509767e-08,2.995545e+01,-8.928276e-02,3.004473e+01,3.218602e+01,1.703000e+02
5.857231e+05,6.779203e+00,6.559512e+04,7.592028e-01,9.308902e-01,9.308117e-01,3.844354e-03,3.509330e-08,2.995545e+01,-8.928276e-02,3.004473e+01,3.218598e+01,1.703000e+02
5.857331e+05,6.779319e+00,6.560512e+04,7.593185e-01,9.308912e-01,9.308120e-01,3.844704e-03,3.508894e-08,2.995545e+01,-8.928276e-02,3.004473e+01,3.218595e+01,1.703000e+02
5.857431e+05,6.779434e+00,6.561512e+04,7.594343e-01,9.308922e-01,9.308123e-01,3.845055e-03,3.508458e-08,2.995545e+01,-8.928276e-02,3.004473e+01,3.218592e+01,1.703000e+02
5.857531e+05,6.779550e+00,6.562512e+04,7.595500e-01,9.308932e-01,9.308126e-01,3.845406e-03,3.508022e-08,2.995545e+01,-8.928276e-02,3.004473e+01,3.218588e+01,1.703000e+02
5.857631e+05,6.779666e+00,6.563512e+04,7.596658e-01,9.308942e-01,9.308130e-01,3.845757e-03,3.507586e-08,2.995545e+01,-8.928276e-02,3.004473e+01,3.218585e+01,1.703000e+02
5.857731e+05,6.779782e+00,6.564512e+04,7.597815e-01,9.308952e-01,9.308133e-01,3.846108e-03,3.507150e-08,2.995545e+01,-8.928276e-02,3.004473e+01,3.218581e+01,1.703000e+02
5.857831e+05,6.779897e+00,6.565512e+04,7.598973e-01,9.308962e-01,9.308136e-01,3.846459e-03,3.506714e-08,2.995545e+01,-8.928276e-02,3.004473e+01,3.218578e+01,1.703000e+02
5.857931e+05,6.780013e+00,6.566512e+04,7.600130e-01,9.308983e-01,9.308139e-01,3.846809e-03,3.506278e-08,2.995545e+01,-8.928276e-02,3.004473e+01,3.218571e+01,1.703000e+02
5.858031e+05,6.780129e+00,6.567512e+04,7.601288e-01,9.308997e-01,9.308143e-01,3.847160e-03,3.505842e-08,2.995553e+01,-8.928276e-02,3.004482e+01,3.218575e+01,1.703013e+02
5.858131e+05,6.780245e+00,6.568513e+04,7.602445e-01,9.308956e-01,9.308146e-01,3.847510e-03,3.505407e-08,2.995579e+01,-8.928276e-02,3.004508e+01,3.218617e+01,1.703054e+02
5.858231e+05,6.780360e+00,6.569513e+04,7.603603e-01,9.308916e-01,9.308149e-01,3.847861e-03,3.504971e-08,2.995605e+01,-8.928276e-02,3.004533e+01,3.218659e+01,1.703094e+02
5.858331e+05,6.780476e+00,6.570513e+04,7.604760e-01,9.308875e-01,9.308152e-01,3.848211e-03,3.504536e-08,2.995631e+01,-8.928276e-02,3.004559e+01,3.218700e+01,1.703134e+02
5.858431e+05,6.780592e+00,6.571513e+04,7.605918e-01,9.308834e-01,9.308156e-01,3.848562e-03,3.504100e-08,2.995657e+01,-8.928276e-02,3.004585e+01,3.218742e+01,1.703174e+02
5.858531e+05,6.780708e+00,6.572513e+04,7.607075e-01,9.308793e-01,9.308159e-01,3.848912e-03,3.503665e-08,2.995682e+01,-8.928276e-02,3.004611e+01,3.218784e+01,1.703214e+02
5.858631e+05,6.780823e+00,6.573513e+04,7.608233e-01,9.308752e-01,9.308162e-01,3.849263e-03,3.503230e-08,2.995708e+01,-8.928276e-02,3.004636e+01,3.218826e+01,1.703255e+02
5.858731e+05,6.780939e+00,6.574513e+04,7.609390e-01,9.308711e-01,9.308166e-01,3.849613e-03,3.502795e-08,2.995734e+01,-8.928276e-02,3.004662e+01,3.218868e+01,1.703295e+02
5.858831e+05,6.781055e+00,6.575513e+04,7.610548e-01,9.308671e-01,9.308169e-01,3.849963e-03,3.502360e-08,2.995760e+01,-8.928276e-02,3.004688e+01,3.218910e+01,1.703335e+02
5.858931e+05,6.781171e+00,6.576513e+04,7.611705e-01,9.308630e-01,9.308172e-01,3.850314e-03,3.501925e-08,2.995785e+01,-8.928276e-02,3.004714e+01,3.218951e+01,1.703375e+02
