Repository: brandonlampe/CS_Data

# Repository for Crushed Salt Data
**Grant No: 456417**

This is a work in progress!

## Repository Content

### Directory Names
A uniform namining structure still in progress, but in general directories are named according to the following:
 - Names contain no spaces, a single underscore "_" will be used as a file name seperator.
 - Files are for the Crushed Salt Project (CSP); therefore, the first three charaters of each file are "CSP".
 - Folders are organized by which frame the test was performed on i.e., A2 or A3.
 - The fifth and sixth charaters of each file name will therefore be "A" followed by the frame number.

File: UNM_WP_HY_175_09/IscoMeasurements/STAGE07/CREEP_FIT/175_09_STAGE07_CREEP_OUT.csv (part 30 of 33)
Analysis by Brandon Lampe, performed on: 2016/07/06 13:19:08
Experimental results below begin at: 2016/04/14 09:54:5
Duration (sec),Duration (day),Elapsed Time (sec),Elapsed Time (day),Interpolated Fractional Density,Fit to Fractional Density,Fit to Volume Strain,Fit to Volume Strain Rate (1/sec),Confining Pressure (MPa),Pore Pressure (MPa),Terzaghi Pressure (MPa),Solid Pressure (MPa),Temperature (C))
5.882533e+05,6.808487e+00,6.812532e+04,7.884874e-01,9.309270e-01,9.308930e-01,3.931772e-03,3.401557e-08,2.996595e+01,-8.928276e-02,3.005523e+01,3.219599e+01,1.705000e+02
5.882633e+05,6.808603e+00,6.813532e+04,7.886032e-01,9.309334e-01,9.308933e-01,3.932112e-03,3.401141e-08,2.996646e+01,-8.928276e-02,3.005575e+01,3.219632e+01,1.705000e+02
5.882733e+05,6.808719e+00,6.814532e+04,7.887189e-01,9.309399e-01,9.308937e-01,3.932452e-03,3.400725e-08,2.996698e+01,-8.928276e-02,3.005626e+01,3.219665e+01,1.705000e+02
5.882833e+05,6.808835e+00,6.815532e+04,7.888347e-01,9.309464e-01,9.308940e-01,3.932792e-03,3.400310e-08,2.996750e+01,-8.928276e-02,3.005678e+01,3.219698e+01,1.705000e+02
5.882933e+05,6.808950e+00,6.816532e+04,7.889504e-01,9.309514e-01,9.308943e-01,3.933133e-03,3.399894e-08,2.996801e+01,-8.928276e-02,3.005729e+01,3.219736e+01,1.705000e+02
5.883033e+05,6.809066e+00,6.817532e+04,7.890662e-01,9.309512e-01,9.308946e-01,3.933473e-03,3.399478e-08,2.996840e+01,-8.928276e-02,3.005768e+01,3.219778e+01,1.704981e+02
5.883133e+05,6.809182e+00,6.818532e+04,7.891819e-01,9.309473e-01,9.308949e-01,3.933812e-03,3.399063e-08,2.996865e+01,-8.928276e-02,3.005794e+01,3.219819e+01,1.704941e+02
5.883233e+05,6.809298e+00,6.819532e+04,7.892977e-01,9.309434e-01,9.308952e-01,3.934152e-03,3.398648e-08,2.996891e+01,-8.928276e-02,3.005819e+01,3.219860e+01,1.704901e+02
5.883333e+05,6.809413e+00,6.820532e+04,7.894134e-01,9.309396e-01,9.308956e-01,3.934492e-03,3.398232e-08,2.996917e+01,-8.928276e-02,3.005845e+01,3.219901e+01,1.704861e+02
5.883433e+05,6.809529e+00,6.821532e+04,7.895292e-01,9.309357e-01,9.308959e-01,3.934832e-03,3.397817e-08,2.996942e+01,-8.928276e-02,3.005870e+01,3.219942e+01,1.704822e+02
5.883533e+05,6.809645e+00,6.822532e+04,7.896449e-01,9.309318e-01,9.308962e-01,3.935172e-03,3.397402e-08,2.996968e+01,-8.928276e-02,3.005896e+01,3.219983e+01,1.704782e+02
5.883633e+05,6.809761e+00,6.823532e+04,7.897607e-01,9.309279e-01,9.308965e-01,3.935512e-03,3.396987e-08,2.996993e+01,-8.928276e-02,3.005921e+01,3.220024e+01,1.704742e+02
5.883733e+05,6.809876e+00,6.824533e+04,7.898764e-01,9.309240e-01,9.308968e-01,3.935851e-03,3.396572e-08,2.997019e+01,-8.928276e-02,3.005947e+01,3.220064e+01,1.704702e+02
5.883833e+05,6.809992e+00,6.825533e+04,7.899922e-01,9.309201e-01,9.308971e-01,3.936191e-03,3.396157e-08,2.997044e+01,-8.928276e-02,3.005972e+01,3.220105e+01,1.704662e+02
5.883933e+05,6.810108e+00,6.826533e+04,7.901079e-01,9.309162e-01,9.308975e-01,3.936531e-03,3.395742e-08,2.997070e+01,-8.928276e-02,3.005998e+01,3.220146e+01,1.704623e+02
5.884033e+05,6.810224e+00,6.827533e+04,7.902237e-01,9.309123e-01,9.308978e-01,3.936870e-03,3.395328e-08,2.997095e+01,-8.928276e-02,3.006023e+01,3.220187e+01,1.704583e+02
5.884133e+05,6.810339e+00,6.828533e+04,7.903394e-01,9.309084e-01,9.308981e-01,3.937210e-03,3.394913e-08,2.997121e+01,-8.928276e-02,3.006049e+01,3.220228e+01,1.704543e+02
5.884233e+05,6.810455e+00,6.829533e+04,7.904552e-01,9.309046e-01,9.308984e-01,3.937549e-03,3.394498e-08,2.997146e+01,-8.928276e-02,3.006074e+01,3.220269e+01,1.704503e+02
5.884333e+05,6.810571e+00,6.830533e+04,7.905709e-01,9.309007e-01,9.308987e-01,3.937889e-03,3.394084e-08,2.997172e+01,-8.928276e-02,3.006100e+01,3.220310e+01,1.704464e+02
5.884433e+05,6.810687e+00,6.831533e+04,7.906867e-01,9.308968e-01,9.308990e-01,3.938228e-03,3.393670e-08,2.997197e+01,-8.928276e-02,3.006125e+01,3.220351e+01,1.704424e+02
5.884533e+05,6.810802e+00,6.832533e+04,7.908024e-01,9.308929e-01,9.308994e-01,3.938567e-03,3.393255e-08,2.997223e+01,-8.928276e-02,3.006151e+01,3.220392e+01,1.704384e+02
5.884633e+05,6.810918e+00,6.833533e+04,7.909182e-01,9.308890e-01,9.308997e-01,3.938907e-03,3.392841e-08,2.997248e+01,-8.928276e-02,3.006176e+01,3.220433e+01,1.704344e+02
5.884733e+05,6.811034e+00,6.834533e+04,7.910339e-01,9.308851e-01,9.309000e-01,3.939246e-03,3.392427e-08,2.997274e+01,-8.928276e-02,3.006202e+01,3.220473e+01,1.704304e+02
5.884833e+05,6.811150e+00,6.835533e+04,7.911497e-01,9.308812e-01,9.309003e-01,3.939585e-03,3.392013e-08,2.997299e+01,-8.928276e-02,3.006227e+01,3.220514e+01,1.704265e+02
5.884933e+05,6.811265e+00,6.836533e+04,7.912654e-01,9.308773e-01,9.309006e-01,3.939925e-03,3.391599e-08,2.997325e+01,-8.928276e-02,3.006253e+01,3.220555e+01,1.704225e+02
5.885033e+05,6.811381e+00,6.837534e+04,7.913812e-01,9.308734e-01,9.309009e-01,3.940264e-03,3.391185e-08,2.997350e+01,-8.928276e-02,3.006278e+01,3.220596e+01,1.704185e+02
5.885133e+05,6.811497e+00,6.838534e+04,7.914969e-01,9.308696e-01,9.309013e-01,3.940603e-03,3.390771e-08,2.997376e+01,-8.928276e-02,3.006304e+01,3.220637e+01,1.704145e+02
5.885233e+05,6.811613e+00,6.839534e+04,7.916127e-01,9.308657e-01,9.309016e-01,3.940942e-03,3.390357e-08,2.997401e+01,-8.928276e-02,3.006330e+01,3.220678e+01,1.704106e+02
5.885333e+05,6.811728e+00,6.840534e+04,7.917284e-01,9.308618e-01,9.309019e-01,3.941281e-03,3.389943e-08,2.997427e+01,-8.928276e-02,3.006355e+01,3.220719e+01,1.704066e+02
5.885433e+05,6.811844e+00,6.841534e+04,7.918442e-01,9.308601e-01,9.309022e-01,3.941620e-03,3.389530e-08,2.997452e+01,-8.928276e-02,3.006381e+01,3.220752e+01,1.704026e+02
5.885533e+05,6.811960e+00,6.842534e+04,7.919599e-01,9.308670e-01,9.309025e-01,3.941959e-03,3.389116e-08,2.997395e+01,-8.928276e-02,3.006323e+01,3.220667e+01,1.704014e+02
5.885633e+05,6.812076e+00,6.843534e+04,7.920757e-01,9.308821e-01,9.309028e-01,3.942298e-03,3.388703e-08,2.997180e+01,-8.928276e-02,3.006108e+01,3.220383e+01,1.704054e+02
5.885733e+05,6.812191e+00,6.844534e+04,7.921914e-01,9.308972e-01,9.309031e-01,3.942637e-03,3.388289e-08,2.996965e+01,-8.928276e-02,3.005893e+01,3.220100e+01,1.704094e+02
5.885833e+05,6.812307e+00,6.845534e+04,7.923072e-01,9.309124e-01,9.309035e-01,3.942976e-03,3.387876e-08,2.996750e+01,-8.928276e-02,3.005679e+01,3.219817e+01,1.704134e+02
5.885933e+05,6.812423e+00,6.846534e+04,7.924229e-01,9.309275e-01,9.309038e-01,3.943314e-03,3.387463e-08,2.996536e+01,-8.928276e-02,3.005464e+01,3.219533e+01,1.704175e+02
5.886033e+05,6.812539e+00,6.847534e+04,7.925387e-01,9.309427e-01,9.309041e-01,3.943653e-03,3.387050e-08,2.996321e+01,-8.928276e-02,3.005249e+01,3.219250e+01,1.704215e+02
5.886133e+05,6.812654e+00,6.848534e+04,7.926544e-01,9.309578e-01,9.309044e-01,3.943992e-03,3.386636e-08,2.996106e+01,-8.928276e-02,3.005034e+01,3.218967e+01,1.704255e+02
5.886233e+05,6.812770e+00,6.849534e+04,7.927702e-01,9.309730e-01,9.309047e-01,3.944330e-03,3.386223e-08,2.995891e+01,-8.928276e-02,3.004819e+01,3.218684e+01,1.704295e+02
5.886333e+05,6.812886e+00,6.850535e+04,7.928859e-01,9.309881e-01,9.309050e-01,3.944669e-03,3.385811e-08,2.995676e+01,-8.928276e-02,3.004605e+01,3.218400e+01,1.704335e+02
5.886433e+05,6.813002e+00,6.851535e+04,7.930017e-01,9.310032e-01,9.309054e-01,3.945008e-03,3.385398e-08,2.995462e+01,-8.928276e-02,3.004390e+01,3.218117e+01,1.704376e+02
5.886533e+05,6.813117e+00,6.852535e+04,7.931174e-01,9.310184e-01,9.309057e-01,3.945346e-03,3.384985e-08,2.995247e+01,-8.928276e-02,3.004175e+01,3.217834e+01,1.704416e+02
5.886633e+05,6.813233e+00,6.853535e+04,7.932332e-01,9.310335e-01,9.309060e-01,3.945685e-03,3.384572e-08,2.995032e+01,-8.928276e-02,3.003960e+01,3.217551e+01,1.704456e+02
5.886733e+05,6.813349e+00,6.854535e+04,7.933489e-01,9.310487e-01,9.309063e-01,3.946023e-03,3.384160e-08,2.994817e+01,-8.928276e-02,3.003745e+01,3.217268e+01,1.704496e+02
5.886833e+05,6.813465e+00,6.855535e+04,7.934647e-01,9.310638e-01,9.309066e-01,3.946362e-03,3.383747e-08,2.994602e+01,-8.928276e-02,3.003531e+01,3.216984e+01,1.704536e+02
5.886933e+05,6.813580e+00,6.856535e+04,7.935804e-01,9.310789e-01,9.309069e-01,3.946700e-03,3.383335e-08,2.994387e+01,-8.928276e-02,3.003316e+01,3.216701e+01,1.704577e+02
5.887034e+05,6.813696e+00,6.857535e+04,7.936962e-01,9.310941e-01,9.309072e-01,3.947038e-03,3.382922e-08,2.994173e+01,-8.928276e-02,3.003101e+01,3.216418e+01,1.704617e+02
5.887134e+05,6.813812e+00,6.858535e+04,7.938119e-01,9.311092e-01,9.309076e-01,3.947377e-03,3.382510e-08,2.993958e+01,-8.928276e-02,3.002886e+01,3.216135e+01,1.704657e+02
5.887234e+05,6.813928e+00,6.859535e+04,7.939277e-01,9.311244e-01,9.309079e-01,3.947715e-03,3.382098e-08,2.993743e+01,-8.928276e-02,3.002671e+01,3.215852e+01,1.704697e+02
5.887334e+05,6.814043e+00,6.860535e+04,7.940434e-01,9.311395e-01,9.309082e-01,3.948053e-03,3.381685e-08,2.993528e+01,-8.928276e-02,3.002456e+01,3.215569e+01,1.704737e+02
5.887434e+05,6.814159e+00,6.861535e+04,7.941592e-01,9.311547e-01,9.309085e-01,3.948391e-03,3.381273e-08,2.993313e+01,-8.928276e-02,3.002242e+01,3.215286e+01,1.704777e+02
5.887534e+05,6.814275e+00,6.862535e+04,7.942749e-01,9.311698e-01,9.309088e-01,3.948729e-03,3.380861e-08,2.993099e+01,-8.928276e-02,3.002027e+01,3.215002e+01,1.704818e+02
5.887634e+05,6.814391e+00,6.863536e+04,7.943907e-01,9.311849e-01,9.309091e-01,3.949068e-03,3.380449e-08,2.992884e+01,-8.928276e-02,3.001812e+01,3.214719e+01,1.704858e+02
5.887734e+05,6.814506e+00,6.864536e+04,7.945064e-01,9.312001e-01,9.309094e-01,3.949406e-03,3.380038e-08,2.992669e+01,-8.928276e-02,3.001597e+01,3.214436e+01,1.704898e+02
5.887834e+05,6.814622e+00,6.865536e+04,7.946222e-01,9.312152e-01,9.309098e-01,3.949744e-03,3.379626e-08,2.992454e+01,-8.928276e-02,3.001382e+01,3.214153e+01,1.704938e+02
5.887934e+05,6.814738e+00,6.866536e+04,7.947379e-01,9.312303e-01,9.309101e-01,3.950082e-03,3.379214e-08,2.992239e+01,-8.928276e-02,3.001168e+01,3.213870e+01,1.704978e+02
5.888034e+05,6.814854e+00,6.867536e+04,7.948537e-01,9.312374e-01,9.309104e-01,3.950419e-03,3.378802e-08,2.992223e+01,-8.928276e-02,3.001151e+01,3.213828e+01,1.705019e+02
5.888134e+05,6.814969e+00,6.868536e+04,7.949694e-01,9.312351e-01,9.309107e-01,3.950757e-03,3.378391e-08,2.992436e+01,-8.928276e-02,3.001365e+01,3.214065e+01,1.705058e+02
5.888234e+05,6.815085e+00,6.869536e+04,7.950852e-01,9.312329e-01,9.309110e-01,3.951095e-03,3.377979e-08,2.992650e+01,-8.928276e-02,3.001578e+01,3.214302e+01,1.705098e+02
5.888334e+05,6.815201e+00,6.870536e+04,7.952009e-01,9.312306e-01,9.309113e-01,3.951433e-03,3.377568e-08,2.992863e+01,-8.928276e-02,3.001791e+01,3.214539e+01,1.705138e+02
5.888434e+05,6.815317e+00,6.871536e+04,7.953167e-01,9.312283e-01,9.309116e-01,3.951771e-03,3.377157e-08,2.993076e+01,-8.928276e-02,3.002005e+01,3.214776e+01,1.705178e+02
5.888534e+05,6.815432e+00,6.872536e+04,7.954324e-01,9.312261e-01,9.309120e-01,3.952108e-03,3.376745e-08,2.993290e+01,-8.928276e-02,3.002218e+01,3.215013e+01,1.705218e+02
5.888634e+05,6.815548e+00,6.873536e+04,7.955482e-01,9.312238e-01,9.309123e-01,3.952446e-03,3.376334e-08,2.993503e+01,-8.928276e-02,3.002431e+01,3.215250e+01,1.705258e+02
5.888734e+05,6.815664e+00,6.874536e+04,7.956639e-01,9.312216e-01,9.309126e-01,3.952784e-03,3.375923e-08,2.993716e+01,-8.928276e-02,3.002645e+01,3.215487e+01,1.705298e+02
5.888834e+05,6.815780e+00,6.875536e+04,7.957797e-01,9.312193e-01,9.309129e-01,3.953121e-03,3.375512e-08,2.993930e+01,-8.928276e-02,3.002858e+01,3.215724e+01,1.705338e+02
5.888934e+05,6.815895e+00,6.876537e+04,7.958954e-01,9.312170e-01,9.309132e-01,3.953459e-03,3.375101e-08,2.994143e+01,-8.928276e-02,3.003071e+01,3.215961e+01,1.705378e+02
5.889034e+05,6.816011e+00,6.877537e+04,7.960112e-01,9.312148e-01,9.309135e-01,3.953796e-03,3.374690e-08,2.994356e+01,-8.928276e-02,3.003285e+01,3.216197e+01,1.705418e+02
5.889134e+05,6.816127e+00,6.878537e+04,7.961269e-01,9.312125e-01,9.309138e-01,3.954134e-03,3.374280e-08,2.994570e+01,-8.928276e-02,3.003498e+01,3.216434e+01,1.705458e+02
5.889234e+05,6.816243e+00,6.879537e+04,7.962427e-01,9.312102e-01,9.309142e-01,3.954471e-03,3.373869e-08,2.994783e+01,-8.928276e-02,3.003711e+01,3.216671e+01,1.705497e+02
5.889334e+05,6.816358e+00,6.880537e+04,7.963584e-01,9.312080e-01,9.309145e-01,3.954809e-03,3.373458e-08,2.994996e+01,-8.928276e-02,3.003925e+01,3.216908e+01,1.705537e+02
5.889434e+05,6.816474e+00,6.881537e+04,7.964742e-01,9.312057e-01,9.309148e-01,3.955146e-03,3.373048e-08,2.995210e+01,-8.928276e-02,3.004138e+01,3.217145e+01,1.705577e+02
5.889534e+05,6.816590e+00,6.882537e+04,7.965899e-01,9.312034e-01,9.309151e-01,3.955483e-03,3.372637e-08,2.995423e+01,-8.928276e-02,3.004351e+01,3.217382e+01,1.705617e+02
5.889634e+05,6.816706e+00,6.883537e+04,7.967057e-01,9.312012e-01,9.309154e-01,3.955821e-03,3.372227e-08,2.995636e+01,-8.928276e-02,3.004565e+01,3.217619e+01,1.705657e+02
5.889734e+05,6.816821e+00,6.884537e+04,7.968214e-01,9.311989e-01,9.309157e-01,3.956158e-03,3.371817e-08,2.995850e+01,-8.928276e-02,3.004778e+01,3.217856e+01,1.705697e+02
5.889834e+05,6.816937e+00,6.885537e+04,7.969372e-01,9.311966e-01,9.309160e-01,3.956495e-03,3.371406e-08,2.996063e+01,-8.928276e-02,3.004991e+01,3.218093e+01,1.705737e+02
5.889934e+05,6.817053e+00,6.886537e+04,7.970529e-01,9.311944e-01,9.309164e-01,3.956832e-03,3.370996e-08,2.996276e+01,-8.928276e-02,3.005205e+01,3.218330e+01,1.705777e+02
5.890034e+05,6.817169e+00,6.887537e+04,7.971687e-01,9.311921e-01,9.309167e-01,3.957169e-03,3.370586e-08,2.996490e+01,-8.928276e-02,3.005418e+01,3.218567e+01,1.705817e+02
5.890134e+05,6.817284e+00,6.888537e+04,7.972844e-01,9.311898e-01,9.309170e-01,3.957506e-03,3.370176e-08,2.996703e+01,-8.928276e-02,3.005631e+01,3.218804e+01,1.705857e+02
5.890234e+05,6.817400e+00,6.889538e+04,7.974002e-01,9.311876e-01,9.309173e-01,3.957843e-03,3.369766e-08,2.996916e+01,-8.928276e-02,3.005845e+01,3.219041e+01,1.705897e+02
5.890334e+05,6.817516e+00,6.890538e+04,7.975159e-01,9.311853e-01,9.309176e-01,3.958180e-03,3.369356e-08,2.997130e+01,-8.928276e-02,3.006058e+01,3.219278e+01,1.705937e+02
5.890434e+05,6.817632e+00,6.891538e+04,7.976317e-01,9.311817e-01,9.309179e-01,3.958517e-03,3.368947e-08,2.997343e+01,-8.928276e-02,3.006271e+01,3.219519e+01,1.705976e+02
5.890534e+05,6.817747e+00,6.892538e+04,7.977474e-01,9.311772e-01,9.309182e-01,3.958854e-03,3.368537e-08,2.997381e+01,-8.928276e-02,3.006310e+01,3.219576e+01,1.706000e+02
5.890634e+05,6.817863e+00,6.893538e+04,7.978632e-01,9.311740e-01,9.309186e-01,3.959191e-03,3.368127e-08,2.997167e+01,-8.928276e-02,3.006095e+01,3.219357e+01,1.706000e+02
5.890734e+05,6.817979e+00,6.894538e+04,7.979789e-01,9.311708e-01,9.309189e-01,3.959528e-03,3.367718e-08,2.996953e+01,-8.928276e-02,3.005881e+01,3.219138e+01,1.706000e+02
5.890834e+05,6.818095e+00,6.895538e+04,7.980947e-01,9.311677e-01,9.309192e-01,3.959865e-03,3.367308e-08,2.996739e+01,-8.928276e-02,3.005667e+01,3.218919e+01,1.706000e+02
5.890934e+05,6.818210e+00,6.896538e+04,7.982104e-01,9.311645e-01,9.309195e-01,3.960201e-03,3.366899e-08,2.996525e+01,-8.928276e-02,3.005453e+01,3.218701e+01,1.706000e+02
5.891034e+05,6.818326e+00,6.897538e+04,7.983262e-01,9.311613e-01,9.309198e-01,3.960538e-03,3.366489e-08,2.996311e+01,-8.928276e-02,3.005239e+01,3.218482e+01,1.706000e+02
5.891134e+05,6.818442e+00,6.898538e+04,7.984419e-01,9.311581e-01,9.309201e-01,3.960875e-03,3.366080e-08,2.996097e+01,-8.928276e-02,3.005025e+01,3.218263e+01,1.706000e+02
5.891234e+05,6.818558e+00,6.899538e+04,7.985577e-01,9.311549e-01,9.309204e-01,3.961211e-03,3.365671e-08,2.995883e+01,-8.928276e-02,3.004811e+01,3.218044e+01,1.706000e+02
5.891334e+05,6.818673e+00,6.900538e+04,7.986734e-01,9.311517e-01,9.309208e-01,3.961548e-03,3.365262e-08,2.995669e+01,-8.928276e-02,3.004597e+01,3.217825e+01,1.706000e+02
5.891434e+05,6.818789e+00,6.901539e+04,7.987892e-01,9.311485e-01,9.309211e-01,3.961885e-03,3.364853e-08,2.995455e+01,-8.928276e-02,3.004383e+01,3.217606e+01,1.706000e+02
5.891534e+05,6.818905e+00,6.902539e+04,7.989049e-01,9.311453e-01,9.309214e-01,3.962221e-03,3.364444e-08,2.995241e+01,-8.928276e-02,3.004169e+01,3.217387e+01,1.706000e+02
5.891634e+05,6.819021e+00,6.903539e+04,7.990207e-01,9.311421e-01,9.309217e-01,3.962557e-03,3.364035e-08,2.995026e+01,-8.928276e-02,3.003955e+01,3.217169e+01,1.706000e+02
5.891734e+05,6.819136e+00,6.904539e+04,7.991364e-01,9.311390e-01,9.309220e-01,3.962894e-03,3.363626e-08,2.994812e+01,-8.928276e-02,3.003741e+01,3.216950e+01,1.706000e+02
5.891834e+05,6.819252e+00,6.905539e+04,7.992522e-01,9.311358e-01,9.309223e-01,3.963230e-03,3.363218e-08,2.994598e+01,-8.928276e-02,3.003527e+01,3.216731e+01,1.706000e+02
5.891934e+05,6.819368e+00,6.906539e+04,7.993679e-01,9.311326e-01,9.309226e-01,3.963567e-03,3.362809e-08,2.994384e+01,-8.928276e-02,3.003313e+01,3.216512e+01,1.706000e+02
5.892034e+05,6.819484e+00,6.907539e+04,7.994837e-01,9.311294e-01,9.309229e-01,3.963903e-03,3.362400e-08,2.994170e+01,-8.928276e-02,3.003098e+01,3.216293e+01,1.706000e+02
5.892134e+05,6.819599e+00,6.908539e+04,7.995994e-01,9.311262e-01,9.309233e-01,3.964239e-03,3.361992e-08,2.993956e+01,-8.928276e-02,3.002884e+01,3.216074e+01,1.706000e+02
5.892234e+05,6.819715e+00,6.909539e+04,7.997152e-01,9.311230e-01,9.309236e-01,3.964575e-03,3.361584e-08,2.993742e+01,-8.928276e-02,3.002670e+01,3.215855e+01,1.706000e+02
5.892334e+05,6.819831e+00,6.910539e+04,7.998309e-01,9.311198e-01,9.309239e-01,3.964912e-03,3.361175e-08,2.993528e+01,-8.928276e-02,3.002456e+01,3.215637e+01,1.706000e+02
5.892434e+05,6.819947e+00,6.911539e+04,7.999467e-01,9.311166e-01,9.309242e-01,3.965248e-03,3.360767e-08,2.993314e+01,-8.928276e-02,3.002242e+01,3.215418e+01,1.706000e+02
5.892534e+05,6.820062e+00,6.912539e+04,8.000624e-01,9.311134e-01,9.309245e-01,3.965584e-03,3.360359e-08,2.993100e+01,-8.928276e-02,3.002028e+01,3.215199e+01,1.706000e+02
5.892634e+05,6.820178e+00,6.913539e+04,8.001782e-01,9.311103e-01,9.309248e-01,3.965920e-03,3.359951e-08,2.992886e+01,-8.928276e-02,3.001814e+01,3.214980e+01,1.706000e+02
5.892734e+05,6.820294e+00,6.914540e+04,8.002939e-01,9.311071e-01,9.309251e-01,3.966256e-03,3.359543e-08,2.992672e+01,-8.928276e-02,3.001600e+01,3.214761e+01,1.706000e+02
5.892834e+05,6.820410e+00,6.915540e+04,8.004097e-01,9.311039e-01,9.309254e-01,3.966592e-03,3.359135e-08,2.992458e+01,-8.928276e-02,3.001386e+01,3.214542e+01,1.706000e+02
5.892934e+05,6.820525e+00,6.916540e+04,8.005254e-01,9.311007e-01,9.309258e-01,3.966928e-03,3.358727e-08,2.992244e+01,-8.928276e-02,3.001172e+01,3.214323e+01,1.706000e+02
5.893034e+05,6.820641e+00,6.917540e+04,8.006412e-01,9.310957e-01,9.309261e-01,3.967264e-03,3.358319e-08,2.992207e+01,-8.928276e-02,3.001136e+01,3.214302e+01,1.706000e+02
5.893134e+05,6.820757e+00,6.918540e+04,8.007569e-01,9.310884e-01,9.309264e-01,3.967599e-03,3.357911e-08,2.992396e+01,-8.928276e-02,3.001324e+01,3.214529e+01,1.706000e+02
5.893234e+05,6.820873e+00,6.919540e+04,8.008727e-01,9.310811e-01,9.309267e-01,3.967935e-03,3.357504e-08,2.992584e+01,-8.928276e-02,3.001512e+01,3.214757e+01,1.706000e+02
5.893334e+05,6.820988e+00,6.920540e+04,8.009884e-01,9.310739e-01,9.309270e-01,3.968271e-03,3.357096e-08,2.992773e+01,-8.928276e-02,3.001701e+01,3.214984e+01,1.706000e+02
5.893434e+05,6.821104e+00,6.921540e+04,8.011042e-01,9.310666e-01,9.309273e-01,3.968607e-03,3.356689e-08,2.992961e+01,-8.928276e-02,3.001889e+01,3.215212e+01,1.706000e+02
5.893534e+05,6.821220e+00,6.922540e+04,8.012199e-01,9.310593e-01,9.309276e-01,3.968942e-03,3.356281e-08,2.993149e+01,-8.928276e-02,3.002078e+01,3.215440e+01,1.706000e+02
5.893634e+05,6.821336e+00,6.923540e+04,8.013357e-01,9.310520e-01,9.309279e-01,3.969278e-03,3.355874e-08,2.993338e+01,-8.928276e-02,3.002266e+01,3.215667e+01,1.706000e+02
5.893734e+05,6.821451e+00,6.924540e+04,8.014514e-01,9.310447e-01,9.309283e-01,3.969614e-03,3.355467e-08,2.993526e+01,-8.928276e-02,3.002454e+01,3.215895e+01,1.706000e+02
5.893834e+05,6.821567e+00,6.925540e+04,8.015672e-01,9.310375e-01,9.309286e-01,3.969949e-03,3.355059e-08,2.993714e+01,-8.928276e-02,3.002643e+01,3.216122e+01,1.706000e+02
5.893934e+05,6.821683e+00,6.926540e+04,8.016829e-01,9.310302e-01,9.309289e-01,3.970285e-03,3.354652e-08,2.993903e+01,-8.928276e-02,3.002831e+01,3.216350e+01,1.706000e+02
5.894034e+05,6.821799e+00,6.927541e+04,8.017987e-01,9.310229e-01,9.309292e-01,3.970620e-03,3.354245e-08,2.994091e+01,-8.928276e-02,3.003020e+01,3.216577e+01,1.706000e+02
5.894134e+05,6.821914e+00,6.928541e+04,8.019144e-01,9.310156e-01,9.309295e-01,3.970955e-03,3.353838e-08,2.994280e+01,-8.928276e-02,3.003208e+01,3.216805e+01,1.706000e+02
5.894234e+05,6.822030e+00,6.929541e+04,8.020302e-01,9.310083e-01,9.309298e-01,3.971291e-03,3.353431e-08,2.994468e+01,-8.928276e-02,3.003396e+01,3.217032e+01,1.706000e+02
5.894334e+05,6.822146e+00,6.930541e+04,8.021459e-01,9.310011e-01,9.309301e-01,3.971626e-03,3.353025e-08,2.994656e+01,-8.928276e-02,3.003585e+01,3.217260e+01,1.706000e+02
5.894434e+05,6.822262e+00,6.931541e+04,8.022617e-01,9.309938e-01,9.309304e-01,3.971962e-03,3.352618e-08,2.994845e+01,-8.928276e-02,3.003773e+01,3.217487e+01,1.706000e+02
5.894534e+05,6.822377e+00,6.932541e+04,8.023774e-01,9.309865e-01,9.309308e-01,3.972297e-03,3.352211e-08,2.995033e+01,-8.928276e-02,3.003961e+01,3.217715e+01,1.706000e+02
5.894634e+05,6.822493e+00,6.933541e+04,8.024932e-01,9.309792e-01,9.309311e-01,3.972632e-03,3.351805e-08,2.995222e+01,-8.928276e-02,3.004150e+01,3.217943e+01,1.706000e+02
5.894734e+05,6.822609e+00,6.934541e+04,8.026089e-01,9.309720e-01,9.309314e-01,3.972967e-03,3.351398e-08,2.995410e+01,-8.928276e-02,3.004338e+01,3.218170e+01,1.706000e+02
5.894834e+05,6.822725e+00,6.935541e+04,8.027247e-01,9.309647e-01,9.309317e-01,3.973302e-03,3.350992e-08,2.995598e+01,-8.928276e-02,3.004527e+01,3.218398e+01,1.706000e+02
5.894934e+05,6.822840e+00,6.936541e+04,8.028404e-01,9.309574e-01,9.309320e-01,3.973637e-03,3.350585e-08,2.995787e+01,-8.928276e-02,3.004715e+01,3.218625e+01,1.706000e+02
5.895034e+05,6.822956e+00,6.937541e+04,8.029562e-01,9.309501e-01,9.309323e-01,3.973973e-03,3.350179e-08,2.995975e+01,-8.928276e-02,3.004903e+01,3.218853e+01,1.706000e+02
5.895134e+05,6.823072e+00,6.938541e+04,8.030719e-01,9.309428e-01,9.309326e-01,3.974308e-03,3.349773e-08,2.996163e+01,-8.928276e-02,3.005092e+01,3.219081e+01,1.706000e+02
5.895234e+05,6.823188e+00,6.939541e+04,8.031877e-01,9.309356e-01,9.309329e-01,3.974643e-03,3.349367e-08,2.996352e+01,-8.928276e-02,3.005280e+01,3.219308e+01,1.706000e+02
5.895334e+05,6.823303e+00,6.940542e+04,8.033034e-01,9.309283e-01,9.309333e-01,3.974977e-03,3.348961e-08,2.996540e+01,-8.928276e-02,3.005468e+01,3.219536e+01,1.706000e+02
5.895434e+05,6.823419e+00,6.941542e+04,8.034192e-01,9.309195e-01,9.309336e-01,3.975312e-03,3.348555e-08,2.996729e+01,-8.928276e-02,3.005657e+01,3.219769e+01,1.706000e+02
5.895534e+05,6.823535e+00,6.942542e+04,8.035349e-01,9.309113e-01,9.309339e-01,3.975647e-03,3.348149e-08,2.996803e+01,-8.928276e-02,3.005732e+01,3.219877e+01,1.705981e+02
5.895634e+05,6.823651e+00,6.943542e+04,8.036507e-01,9.309057e-01,9.309342e-01,3.975982e-03,3.347743e-08,2.996752e+01,-8.928276e-02,3.005680e+01,3.219842e+01,1.705941e+02
5.895734e+05,6.823766e+00,6.944542e+04,8.037664e-01,9.309002e-01,9.309345e-01,3.976317e-03,3.347337e-08,2.996701e+01,-8.928276e-02,3.005629e+01,3.219806e+01,1.705901e+02
5.895834e+05,6.823882e+00,6.945542e+04,8.038822e-01,9.308946e-01,9.309348e-01,3.976652e-03,3.346932e-08,2.996650e+01,-8.928276e-02,3.005578e+01,3.219770e+01,1.705861e+02
5.895934e+05,6.823998e+00,6.946542e+04,8.039979e-01,9.308890e-01,9.309351e-01,3.976986e-03,3.346526e-08,2.996598e+01,-8.928276e-02,3.005527e+01,3.219735e+01,1.705821e+02
5.896034e+05,6.824114e+00,6.947542e+04,8.041137e-01,9.308834e-01,9.309354e-01,3.977321e-03,3.346120e-08,2.996547e+01,-8.928276e-02,3.005476e+01,3.219699e+01,1.705781e+02
5.896134e+05,6.824229e+00,6.948542e+04,8.042294e-01,9.308778e-01,9.309357e-01,3.977656e-03,3.345715e-08,2.996496e+01,-8.928276e-02,3.005424e+01,3.219664e+01,1.705742e+02
5.896234e+05,6.824345e+00,6.949542e+04,8.043452e-01,9.308722e-01,9.309361e-01,3.977990e-03,3.345310e-08,2.996445e+01,-8.928276e-02,3.005373e+01,3.219628e+01,1.705702e+02
5.896334e+05,6.824461e+00,6.950542e+04,8.044609e-01,9.308666e-01,9.309364e-01,3.978325e-03,3.344904e-08,2.996394e+01,-8.928276e-02,3.005322e+01,3.219592e+01,1.705662e+02
5.896434e+05,6.824577e+00,6.951542e+04,8.045767e-01,9.308610e-01,9.309367e-01,3.978659e-03,3.344499e-08,2.996342e+01,-8.928276e-02,3.005271e+01,3.219557e+01,1.705622e+02
5.896534e+05,6.824692e+00,6.952542e+04,8.046924e-01,9.308554e-01,9.309370e-01,3.978994e-03,3.344094e-08,2.996291e+01,-8.928276e-02,3.005220e+01,3.219521e+01,1.705582e+02
5.896634e+05,6.824808e+00,6.953543e+04,8.048082e-01,9.308498e-01,9.309373e-01,3.979328e-03,3.343689e-08,2.996240e+01,-8.928276e-02,3.005168e+01,3.219485e+01,1.705542e+02
5.896734e+05,6.824924e+00,6.954543e+04,8.049239e-01,9.308442e-01,9.309376e-01,3.979662e-03,3.343284e-08,2.996189e+01,-8.928276e-02,3.005117e+01,3.219450e+01,1.705502e+02
5.896834e+05,6.825040e+00,6.955543e+04,8.050397e-01,9.308386e-01,9.309379e-01,3.979997e-03,3.342879e-08,2.996138e+01,-8.928276e-02,3.005066e+01,3.219414e+01,1.705462e+02
5.896934e+05,6.825155e+00,6.956543e+04,8.051554e-01,9.308330e-01,9.309382e-01,3.980331e-03,3.342474e-08,2.996086e+01,-8.928276e-02,3.005015e+01,3.219379e+01,1.705422e+02
5.897034e+05,6.825271e+00,6.957543e+04,8.052712e-01,9.308275e-01,9.309385e-01,3.980665e-03,3.342069e-08,2.996035e+01,-8.928276e-02,3.004964e+01,3.219343e+01,1.705382e+02
5.897134e+05,6.825387e+00,6.958543e+04,8.053869e-01,9.308219e-01,9.309389e-01,3.981000e-03,3.341665e-08,2.995984e+01,-8.928276e-02,3.004912e+01,3.219307e+01,1.705342e+02
5.897234e+05,6.825503e+00,6.959543e+04,8.055027e-01,9.308163e-01,9.309392e-01,3.981334e-03,3.341260e-08,2.995933e+01,-8.928276e-02,3.004861e+01,3.219272e+01,1.705303e+02
5.897334e+05,6.825618e+00,6.960543e+04,8.056184e-01,9.308107e-01,9.309395e-01,3.981668e-03,3.340855e-08,2.995882e+01,-8.928276e-02,3.004810e+01,3.219236e+01,1.705263e+02
5.897434e+05,6.825734e+00,6.961543e+04,8.057342e-01,9.308051e-01,9.309398e-01,3.982002e-03,3.340451e-08,2.995830e+01,-8.928276e-02,3.004759e+01,3.219201e+01,1.705223e+02
5.897534e+05,6.825850e+00,6.962543e+04,8.058499e-01,9.307995e-01,9.309401e-01,3.982336e-03,3.340047e-08,2.995779e+01,-8.928276e-02,3.004708e+01,3.219165e+01,1.705183e+02
5.897634e+05,6.825966e+00,6.963543e+04,8.059657e-01,9.307939e-01,9.309404e-01,3.982670e-03,3.339642e-08,2.995728e+01,-8.928276e-02,3.004656e+01,3.219129e+01,1.705143e+02
5.897734e+05,6.826081e+00,6.964543e+04,8.060814e-01,9.307883e-01,9.309407e-01,3.983004e-03,3.339238e-08,2.995677e+01,-8.928276e-02,3.004605e+01,3.219094e+01,1.705103e+02
5.897834e+05,6.826197e+00,6.965544e+04,8.061972e-01,9.307827e-01,9.309410e-01,3.983338e-03,3.338834e-08,2.995626e+01,-8.928276e-02,3.004554e+01,3.219058e+01,1.705063e+02
5.897934e+05,6.826313e+00,6.966544e+04,8.063129e-01,9.307798e-01,9.309413e-01,3.983672e-03,3.338430e-08,2.995575e+01,-8.928276e-02,3.004503e+01,3.219013e+01,1.705023e+02
5.898034e+05,6.826429e+00,6.967544e+04,8.064287e-01,9.307863e-01,9.309417e-01,3.984006e-03,3.338026e-08,2.995545e+01,-8.928276e-02,3.004473e+01,3.218959e+01,1.705017e+02
5.898134e+05,6.826544e+00,6.968544e+04,8.065444e-01,9.308007e-01,9.309420e-01,3.984339e-03,3.337622e-08,2.995545e+01,-8.928276e-02,3.004473e+01,3.218909e+01,1.705057e+02
5.898234e+05,6.826660e+00,6.969544e+04,8.066602e-01,9.308151e-01,9.309423e-01,3.984673e-03,3.337218e-08,2.995545e+01,-8.928276e-02,3.004473e+01,3.218859e+01,1.705097e+02
5.898334e+05,6.826776e+00,6.970544e+04,8.067759e-01,9.308295e-01,9.309426e-01,3.985007e-03,3.336814e-08,2.995545e+01,-8.928276e-02,3.004473e+01,3.218809e+01,1.705137e+02
5.898434e+05,6.826892e+00,6.971544e+04,8.068917e-01,9.308439e-01,9.309429e-01,3.985341e-03,3.336410e-08,2.995545e+01,-8.928276e-02,3.004473e+01,3.218759e+01,1.705177e+02
5.898534e+05,6.827007e+00,6.972544e+04,8.070074e-01,9.308583e-01,9.309432e-01,3.985674e-03,3.336007e-08,2.995545e+01,-8.928276e-02,3.004473e+01,3.218709e+01,1.705217e+02
5.898634e+05,6.827123e+00,6.973544e+04,8.071232e-01,9.308727e-01,9.309435e-01,3.986008e-03,3.335603e-08,2.995545e+01,-8.928276e-02,3.004473e+01,3.218659e+01,1.705257e+02
5.898734e+05,6.827239e+00,6.974544e+04,8.072389e-01,9.308870e-01,9.309438e-01,3.986341e-03,3.335200e-08,2.995545e+01,-8.928276e-02,3.004473e+01,3.218609e+01,1.705297e+02
5.898834e+05,6.827355e+00,6.975544e+04,8.073547e-01,9.309014e-01,9.309441e-01,3.986675e-03,3.334796e-08,2.995545e+01,-8.928276e-02,3.004473e+01,3.218560e+01,1.705337e+02
5.898934e+05,6.827470e+00,6.976544e+04,8.074704e-01,9.309158e-01,9.309445e-01,3.987008e-03,3.334393e-08,2.995545e+01,-8.928276e-02,3.004473e+01,3.218510e+01,1.705377e+02
5.899034e+05,6.827586e+00,6.977544e+04,8.075862e-01,9.309302e-01,9.309448e-01,3.987342e-03,3.333990e-08,2.995545e+01,-8.928276e-02,3.004473e+01,3.218460e+01,1.705417e+02
5.899134e+05,6.827702e+00,6.978545e+04,8.077019e-01,9.309446e-01,9.309451e-01,3.987675e-03,3.333586e-08,2.995545e+01,-8.928276e-02,3.004473e+01,3.218410e+01,1.705457e+02
5.899234e+05,6.827818e+00,6.979545e+04,8.078177e-01,9.309590e-01,9.309454e-01,3.988009e-03,3.333183e-08,2.995545e+01,-8.928276e-02,3.004473e+01,3.218360e+01,1.705497e+02
5.899334e+05,6.827933e+00,6.980545e+04,8.079334e-01,9.309734e-01,9.309457e-01,3.988342e-03,3.332780e-08,2.995545e+01,-8.928276e-02,3.004473e+01,3.218310e+01,1.705538e+02
5.899434e+05,6.828049e+00,6.981545e+04,8.080492e-01,9.309878e-01,9.309460e-01,3.988675e-03,3.332377e-08,2.995545e+01,-8.928276e-02,3.004473e+01,3.218260e+01,1.705578e+02
5.899534e+05,6.828165e+00,6.982545e+04,8.081649e-01,9.310022e-01,9.309463e-01,3.989008e-03,3.331974e-08,2.995545e+01,-8.928276e-02,3.004473e+01,3.218210e+01,1.705618e+02
5.899634e+05,6.828281e+00,6.983545e+04,8.082807e-01,9.310165e-01,9.309466e-01,3.989342e-03,3.331572e-08,2.995545e+01,-8.928276e-02,3.004473e+01,3.218161e+01,1.705658e+02
5.899734e+05,6.828396e+00,6.984545e+04,8.083964e-01,9.310309e-01,9.309469e-01,3.989675e-03,3.331169e-08,2.995545e+01,-8.928276e-02,3.004473e+01,3.218111e+01,1.705698e+02
5.899835e+05,6.828512e+00,6.985545e+04,8.085122e-01,9.310453e-01,9.309472e-01,3.990008e-03,3.330766e-08,2.995545e+01,-8.928276e-02,3.004473e+01,3.218061e+01,1.705738e+02
5.899935e+05,6.828628e+00,6.986545e+04,8.086279e-01,9.310597e-01,9.309476e-01,3.990341e-03,3.330364e-08,2.995545e+01,-8.928276e-02,3.004473e+01,3.218011e+01,1.705778e+02
5.900035e+05,6.828744e+00,6.987545e+04,8.087437e-01,9.310741e-01,9.309479e-01,3.990674e-03,3.329961e-08,2.995545e+01,-8.928276e-02,3.004473e+01,3.217961e+01,1.705818e+02
5.900135e+05,6.828859e+00,6.988545e+04,8.088594e-01,9.310885e-01,9.309482e-01,3.991007e-03,3.329559e-08,2.995545e+01,-8.928276e-02,3.004473e+01,3.217911e+01,1.705858e+02
5.900235e+05,6.828975e+00,6.989545e+04,8.089752e-01,9.311029e-01,9.309485e-01,3.991340e-03,3.329156e-08,2.995545e+01,-8.928276e-02,3.004473e+01,3.217861e+01,1.705898e+02
5.900335e+05,6.829091e+00,6.990545e+04,8.090909e-01,9.311173e-01,9.309488e-01,3.991673e-03,3.328754e-08,2.995545e+01,-8.928276e-02,3.004473e+01,3.217812e+01,1.705938e+02
5.900435e+05,6.829207e+00,6.991546e+04,8.092067e-01,9.311302e-01,9.309491e-01,3.992006e-03,3.328352e-08,2.995545e+01,-8.928276e-02,3.004473e+01,3.217767e+01,1.705978e+02
5.900535e+05,6.829322e+00,6.992546e+04,8.093224e-01,9.311327e-01,9.309494e-01,3.992339e-03,3.327950e-08,2.995556e+01,-8.928276e-02,3.004485e+01,3.217770e+01,1.706000e+02
5.900635e+05,6.829438e+00,6.993546e+04,8.094382e-01,9.311248e-01,9.309497e-01,3.992672e-03,3.327547e-08,2.995582e+01,-8.928276e-02,3.004510e+01,3.217825e+01,1.706000e+02
5.900735e+05,6.829554e+00,6.994546e+04,8.095539e-01,9.311168e-01,9.309500e-01,3.993004e-03,3.327145e-08,2.995608e+01,-8.928276e-02,3.004536e+01,3.217880e+01,1.706000e+02
5.900835e+05,6.829670e+00,6.995546e+04,8.096697e-01,9.311089e-01,9.309503e-01,3.993337e-03,3.326744e-08,2.995633e+01,-8.928276e-02,3.004561e+01,3.217936e+01,1.706000e+02
5.900935e+05,6.829785e+00,6.996546e+04,8.097854e-01,9.311009e-01,9.309507e-01,3.993670e-03,3.326342e-08,2.995659e+01,-8.928276e-02,3.004587e+01,3.217991e+01,1.706000e+02
5.901035e+05,6.829901e+00,6.997546e+04,8.099012e-01,9.310930e-01,9.309510e-01,3.994002e-03,3.325940e-08,2.995684e+01,-8.928276e-02,3.004613e+01,3.218046e+01,1.706000e+02
5.901135e+05,6.830017e+00,6.998546e+04,8.100169e-01,9.310850e-01,9.309513e-01,3.994335e-03,3.325538e-08,2.995710e+01,-8.928276e-02,3.004638e+01,3.218101e+01,1.706000e+02
5.901235e+05,6.830133e+00,6.999546e+04,8.101327e-01,9.310770e-01,9.309516e-01,3.994667e-03,3.325137e-08,2.995736e+01,-8.928276e-02,3.004664e+01,3.218156e+01,1.706000e+02
5.901335e+05,6.830248e+00,7.000546e+04,8.102484e-01,9.310691e-01,9.309519e-01,3.995000e-03,3.324735e-08,2.995761e+01,-8.928276e-02,3.004689e+01,3.218211e+01,1.706000e+02
5.901435e+05,6.830364e+00,7.001546e+04,8.103642e-01,9.310611e-01,9.309522e-01,3.995332e-03,3.324334e-08,2.995787e+01,-8.928276e-02,3.004715e+01,3.218266e+01,1.706000e+02
5.901535e+05,6.830480e+00,7.002546e+04,8.104799e-01,9.310532e-01,9.309525e-01,3.995665e-03,3.323932e-08,2.995812e+01,-8.928276e-02,3.004741e+01,3.218321e+01,1.706000e+02
5.901635e+05,6.830596e+00,7.003546e+04,8.105957e-01,9.310452e-01,9.309528e-01,3.995997e-03,3.323531e-08,2.995838e+01,-8.928276e-02,3.004766e+01,3.218376e+01,1.706000e+02
5.901735e+05,6.830711e+00,7.004547e+04,8.107114e-01,9.310373e-01,9.309531e-01,3.996330e-03,3.323130e-08,2.995864e+01,-8.928276e-02,3.004792e+01,3.218431e+01,1.706000e+02
5.901835e+05,6.830827e+00,7.005547e+04,8.108272e-01,9.310293e-01,9.309534e-01,3.996662e-03,3.322728e-08,2.995889e+01,-8.928276e-02,3.004817e+01,3.218486e+01,1.706000e+02
5.901935e+05,6.830943e+00,7.006547e+04,8.109429e-01,9.310214e-01,9.309537e-01,3.996994e-03,3.322327e-08,2.995915e+01,-8.928276e-02,3.004843e+01,3.218541e+01,1.706000e+02
5.902035e+05,6.831059e+00,7.007547e+04,8.110587e-01,9.310134e-01,9.309541e-01,3.997327e-03,3.321926e-08,2.995940e+01,-8.928276e-02,3.004869e+01,3.218596e+01,1.706000e+02
5.902135e+05,6.831174e+00,7.008547e+04,8.111744e-01,9.310055e-01,9.309544e-01,3.997659e-03,3.321525e-08,2.995966e+01,-8.928276e-02,3.004894e+01,3.218651e+01,1.706000e+02
5.902235e+05,6.831290e+00,7.009547e+04,8.112902e-01,9.309975e-01,9.309547e-01,3.997991e-03,3.321124e-08,2.995992e+01,-8.928276e-02,3.004920e+01,3.218706e+01,1.706000e+02
5.902335e+05,6.831406e+00,7.010547e+04,8.114059e-01,9.309896e-01,9.309550e-01,3.998323e-03,3.320724e-08,2.996017e+01,-8.928276e-02,3.004945e+01,3.218761e+01,1.706000e+02
5.902435e+05,6.831522e+00,7.011547e+04,8.115217e-01,9.309816e-01,9.309553e-01,3.998655e-03,3.320323e-08,2.996043e+01,-8.928276e-02,3.004971e+01,3.218817e+01,1.706000e+02
5.902535e+05,6.831637e+00,7.012547e+04,8.116374e-01,9.309737e-01,9.309556e-01,3.998987e-03,3.319922e-08,2.996068e+01,-8.928276e-02,3.004997e+01,3.218872e+01,1.706000e+02
5.902635e+05,6.831753e+00,7.013547e+04,8.117532e-01,9.309657e-01,9.309559e-01,3.999319e-03,3.319522e-08,2.996094e+01,-8.928276e-02,3.005022e+01,3.218927e+01,1.706000e+02
5.902735e+05,6.831869e+00,7.014547e+04,8.118689e-01,9.309578e-01,9.309562e-01,3.999651e-03,3.319121e-08,2.996120e+01,-8.928276e-02,3.005048e+01,3.218982e+01,1.706000e+02
5.902835e+05,6.831985e+00,7.015547e+04,8.119847e-01,9.309498e-01,9.309565e-01,3.999983e-03,3.318721e-08,2.996145e+01,-8.928276e-02,3.005073e+01,3.219037e+01,1.706000e+02
5.902935e+05,6.832100e+00,7.016547e+04,8.121004e-01,9.309406e-01,9.309568e-01,4.000315e-03,3.318320e-08,2.996171e+01,-8.928276e-02,3.005099e+01,3.219096e+01,1.706000e+02
5.903035e+05,6.832216e+00,7.017548e+04,8.122162e-01,9.309322e-01,9.309571e-01,4.000647e-03,3.317920e-08,2.996132e+01,-8.928276e-02,3.005060e+01,3.219083e+01,1.705984e+02
5.903135e+05,6.832332e+00,7.018548e+04,8.123319e-01,9.309280e-01,9.309575e-01,4.000978e-03,3.317520e-08,2.995995e+01,-8.928276e-02,3.004923e+01,3.218951e+01,1.705944e+02
5.903235e+05,6.832448e+00,7.019548e+04,8.124477e-01,9.309238e-01,9.309578e-01,4.001310e-03,3.317120e-08,2.995858e+01,-8.928276e-02,3.004786e+01,3.218818e+01,1.705904e+02
5.903335e+05,6.832563e+00,7.020548e+04,8.125634e-01,9.309195e-01,9.309581e-01,4.001642e-03,3.316719e-08,2.995721e+01,-8.928276e-02,3.004649e+01,3.218686e+01,1.705864e+02
5.903435e+05,6.832679e+00,7.021548e+04,8.126792e-01,9.309153e-01,9.309584e-01,4.001974e-03,3.316319e-08,2.995584e+01,-8.928276e-02,3.004512e+01,3.218553e+01,1.705824e+02
5.903535e+05,6.832795e+00,7.022548e+04,8.127949e-01,9.309111e-01,9.309587e-01,4.002305e-03,3.315920e-08,2.995447e+01,-8.928276e-02,3.004375e+01,3.218420e+01,1.705784e+02
5.903635e+05,6.832911e+00,7.023548e+04,8.129107e-01,9.309069e-01,9.309590e-01,4.002637e-03,3.315520e-08,2.995310e+01,-8.928276e-02,3.004238e+01,3.218288e+01,1.705744e+02
5.903735e+05,6.833026e+00,7.024548e+04,8.130264e-01,9.309027e-01,9.309593e-01,4.002968e-03,3.315120e-08,2.995173e+01,-8.928276e-02,3.004101e+01,3.218155e+01,1.705704e+02
5.903835e+05,6.833142e+00,7.025548e+04,8.131422e-01,9.308985e-01,9.309596e-01,4.003300e-03,3.314720e-08,2.995036e+01,-8.928276e-02,3.003964e+01,3.218023e+01,1.705664e+02
5.903935e+05,6.833258e+00,7.026548e+04,8.132579e-01,9.308943e-01,9.309599e-01,4.003631e-03,3.314321e-08,2.994899e+01,-8.928276e-02,3.003827e+01,3.217890e+01,1.705624e+02
5.904035e+05,6.833374e+00,7.027548e+04,8.133737e-01,9.308900e-01,9.309602e-01,4.003963e-03,3.313921e-08,2.994762e+01,-8.928276e-02,3.003690e+01,3.217758e+01,1.705584e+02
5.904135e+05,6.833489e+00,7.028548e+04,8.134894e-01,9.308858e-01,9.309605e-01,4.004294e-03,3.313522e-08,2.994625e+01,-8.928276e-02,3.003553e+01,3.217625e+01,1.705543e+02
5.904235e+05,6.833605e+00,7.029548e+04,8.136052e-01,9.308816e-01,9.309609e-01,4.004626e-03,3.313122e-08,2.994488e+01,-8.928276e-02,3.003416e+01,3.217492e+01,1.705503e+02
5.904335e+05,6.833721e+00,7.030549e+04,8.137209e-01,9.308774e-01,9.309612e-01,4.004957e-03,3.312723e-08,2.994351e+01,-8.928276e-02,3.003279e+01,3.217360e+01,1.705463e+02
5.904435e+05,6.833837e+00,7.031549e+04,8.138366e-01,9.308732e-01,9.309615e-01,4.005288e-03,3.312324e-08,2.994214e+01,-8.928276e-02,3.003142e+01,3.217227e+01,1.705423e+02
5.904535e+05,6.833952e+00,7.032549e+04,8.139524e-01,9.308690e-01,9.309618e-01,4.005619e-03,3.311924e-08,2.994077e+01,-8.928276e-02,3.003005e+01,3.217095e+01,1.705383e+02
5.904635e+05,6.834068e+00,7.033549e+04,8.140681e-01,9.308648e-01,9.309621e-01,4.005951e-03,3.311525e-08,2.993940e+01,-8.928276e-02,3.002868e+01,3.216962e+01,1.705343e+02
5.904735e+05,6.834184e+00,7.034549e+04,8.141839e-01,9.308605e-01,9.309624e-01,4.006282e-03,3.311126e-08,2.993802e+01,-8.928276e-02,3.002731e+01,3.216830e+01,1.705303e+02
5.904835e+05,6.834300e+00,7.035549e+04,8.142996e-01,9.308563e-01,9.309627e-01,4.006613e-03,3.310727e-08,2.993665e+01,-8.928276e-02,3.002594e+01,3.216697e+01,1.705263e+02
5.904935e+05,6.834415e+00,7.036549e+04,8.144154e-01,9.308521e-01,9.309630e-01,4.006944e-03,3.310328e-08,2.993528e+01,-8.928276e-02,3.002457e+01,3.216564e+01,1.705223e+02
5.905035e+05,6.834531e+00,7.037549e+04,8.145311e-01,9.308479e-01,9.309633e-01,4.007275e-03,3.309930e-08,2.993391e+01,-8.928276e-02,3.002320e+01,3.216432e+01,1.705183e+02
5.905135e+05,6.834647e+00,7.038549e+04,8.146469e-01,9.308437e-01,9.309636e-01,4.007606e-03,3.309531e-08,2.993254e+01,-8.928276e-02,3.002183e+01,3.216299e+01,1.705143e+02
5.905235e+05,6.834763e+00,7.039549e+04,8.147626e-01,9.308395e-01,9.309639e-01,4.007937e-03,3.309132e-08,2.993117e+01,-8.928276e-02,3.002046e+01,3.216167e+01,1.705103e+02
5.905335e+05,6.834878e+00,7.040549e+04,8.148784e-01,9.308353e-01,9.309642e-01,4.008268e-03,3.308734e-08,2.992980e+01,-8.928276e-02,3.001909e+01,3.216034e+01,1.705063e+02
5.905435e+05,6.834994e+00,7.041549e+04,8.149941e-01,9.308324e-01,9.309646e-01,4.008599e-03,3.308335e-08,2.992843e+01,-8.928276e-02,3.001772e+01,3.215897e+01,1.705023e+02
5.905535e+05,6.835110e+00,7.042550e+04,8.151099e-01,9.308329e-01,9.309649e-01,4.008930e-03,3.307937e-08,2.992754e+01,-8.928276e-02,3.001683e+01,3.215799e+01,1.705000e+02
5.905635e+05,6.835226e+00,7.043550e+04,8.152256e-01,9.308354e-01,9.309652e-01,4.009260e-03,3.307538e-08,2.992729e+01,-8.928276e-02,3.001657e+01,3.215763e+01,1.705000e+02
5.905735e+05,6.835341e+00,7.044550e+04,8.153414e-01,9.308379e-01,9.309655e-01,4.009591e-03,3.307140e-08,2.992703e+01,-8.928276e-02,3.001632e+01,3.215727e+01,1.705000e+02
5.905835e+05,6.835457e+00,7.045550e+04,8.154571e-01,9.308404e-01,9.309658e-01,4.009922e-03,3.306742e-08,2.992678e+01,-8.928276e-02,3.001606e+01,3.215691e+01,1.705000e+02
5.905935e+05,6.835573e+00,7.046550e+04,8.155729e-01,9.308429e-01,9.309661e-01,4.010253e-03,3.306343e-08,2.992652e+01,-8.928276e-02,3.001580e+01,3.215655e+01,1.705000e+02
