Repository: brandonlampe/CS_Data

# Repository for Crushed Salt Data
**Grant No: 456417**

This is a work in progress!

## Repository Content

### Directory Names
A uniform namining structure still in progress, but in general directories are named according to the following:
 - Names contain no spaces, a single underscore "_" will be used as a file name seperator.
 - Files are for the Crushed Salt Project (CSP); therefore, the first three charaters of each file are "CSP".
 - Folders are organized by which frame the test was performed on i.e., A2 or A3.
 - The fifth and sixth charaters of each file name will therefore be "A" followed by the frame number.

File: UNM_WP_HY_175_09/IscoMeasurements/STAGE07/CREEP_FIT/175_09_STAGE07_CREEP_OUT.csv (part 31 of 33)
Analysis by Brandon Lampe, performed on: 2016/07/06 13:19:08
Experimental results below begin at: 2016/04/14 09:54:5
Duration (sec),Duration (day),Elapsed Time (sec),Elapsed Time (day),Interpolated Fractional Density,Fit to Fractional Density,Fit to Volume Strain,Fit to Volume Strain Rate (1/sec),Confining Pressure (MPa),Pore Pressure (MPa),Terzaghi Pressure (MPa),Solid Pressure (MPa),Temperature (C))
5.906035e+05,6.835689e+00,7.047550e+04,8.156886e-01,9.308453e-01,9.309664e-01,4.010583e-03,3.305945e-08,2.992626e+01,-8.928276e-02,3.001555e+01,3.215619e+01,1.705000e+02
5.906135e+05,6.835804e+00,7.048550e+04,8.158044e-01,9.308478e-01,9.309667e-01,4.010914e-03,3.305547e-08,2.992601e+01,-8.928276e-02,3.001529e+01,3.215583e+01,1.705000e+02
5.906235e+05,6.835920e+00,7.049550e+04,8.159201e-01,9.308503e-01,9.309670e-01,4.011244e-03,3.305149e-08,2.992575e+01,-8.928276e-02,3.001504e+01,3.215547e+01,1.705000e+02
5.906335e+05,6.836036e+00,7.050550e+04,8.160359e-01,9.308528e-01,9.309673e-01,4.011575e-03,3.304752e-08,2.992550e+01,-8.928276e-02,3.001478e+01,3.215511e+01,1.705000e+02
5.906435e+05,6.836152e+00,7.051550e+04,8.161516e-01,9.308553e-01,9.309676e-01,4.011905e-03,3.304354e-08,2.992524e+01,-8.928276e-02,3.001452e+01,3.215475e+01,1.705000e+02
5.906535e+05,6.836267e+00,7.052550e+04,8.162674e-01,9.308578e-01,9.309679e-01,4.012236e-03,3.303956e-08,2.992498e+01,-8.928276e-02,3.001427e+01,3.215438e+01,1.705000e+02
5.906635e+05,6.836383e+00,7.053550e+04,8.163831e-01,9.308602e-01,9.309682e-01,4.012566e-03,3.303558e-08,2.992473e+01,-8.928276e-02,3.001401e+01,3.215402e+01,1.705000e+02
5.906735e+05,6.836499e+00,7.054550e+04,8.164989e-01,9.308627e-01,9.309686e-01,4.012897e-03,3.303161e-08,2.992447e+01,-8.928276e-02,3.001376e+01,3.215366e+01,1.705000e+02
5.906835e+05,6.836615e+00,7.055551e+04,8.166146e-01,9.308652e-01,9.309689e-01,4.013227e-03,3.302763e-08,2.992422e+01,-8.928276e-02,3.001350e+01,3.215330e+01,1.705000e+02
5.906935e+05,6.836730e+00,7.056551e+04,8.167304e-01,9.308677e-01,9.309692e-01,4.013557e-03,3.302366e-08,2.992396e+01,-8.928276e-02,3.001324e+01,3.215294e+01,1.705000e+02
5.907035e+05,6.836846e+00,7.057551e+04,8.168461e-01,9.308702e-01,9.309695e-01,4.013887e-03,3.301969e-08,2.992370e+01,-8.928276e-02,3.001299e+01,3.215258e+01,1.705000e+02
5.907135e+05,6.836962e+00,7.058551e+04,8.169619e-01,9.308727e-01,9.309698e-01,4.014218e-03,3.301571e-08,2.992345e+01,-8.928276e-02,3.001273e+01,3.215222e+01,1.705000e+02
5.907235e+05,6.837078e+00,7.059551e+04,8.170776e-01,9.308751e-01,9.309701e-01,4.014548e-03,3.301174e-08,2.992319e+01,-8.928276e-02,3.001248e+01,3.215186e+01,1.705000e+02
5.907335e+05,6.837193e+00,7.060551e+04,8.171934e-01,9.308776e-01,9.309704e-01,4.014878e-03,3.300777e-08,2.992294e+01,-8.928276e-02,3.001222e+01,3.215150e+01,1.705000e+02
5.907435e+05,6.837309e+00,7.061551e+04,8.173091e-01,9.308801e-01,9.309707e-01,4.015208e-03,3.300380e-08,2.992268e+01,-8.928276e-02,3.001196e+01,3.215114e+01,1.705000e+02
5.907535e+05,6.837425e+00,7.062551e+04,8.174249e-01,9.308826e-01,9.309710e-01,4.015538e-03,3.299983e-08,2.992242e+01,-8.928276e-02,3.001171e+01,3.215077e+01,1.705000e+02
5.907635e+05,6.837541e+00,7.063551e+04,8.175406e-01,9.308851e-01,9.309713e-01,4.015868e-03,3.299586e-08,2.992217e+01,-8.928276e-02,3.001145e+01,3.215041e+01,1.705000e+02
5.907735e+05,6.837656e+00,7.064551e+04,8.176564e-01,9.308876e-01,9.309716e-01,4.016198e-03,3.299189e-08,2.992191e+01,-8.928276e-02,3.001120e+01,3.215005e+01,1.705000e+02
5.907835e+05,6.837772e+00,7.065551e+04,8.177721e-01,9.308900e-01,9.309719e-01,4.016528e-03,3.298792e-08,2.992166e+01,-8.928276e-02,3.001094e+01,3.214969e+01,1.705000e+02
5.907935e+05,6.837888e+00,7.066551e+04,8.178879e-01,9.308925e-01,9.309722e-01,4.016858e-03,3.298396e-08,2.992140e+01,-8.928276e-02,3.001068e+01,3.214933e+01,1.705000e+02
5.908035e+05,6.838004e+00,7.067551e+04,8.180036e-01,9.308971e-01,9.309725e-01,4.017188e-03,3.297999e-08,2.992186e+01,-8.928276e-02,3.001114e+01,3.214966e+01,1.705000e+02
5.908135e+05,6.838119e+00,7.068552e+04,8.181194e-01,9.309051e-01,9.309729e-01,4.017517e-03,3.297603e-08,2.992349e+01,-8.928276e-02,3.001277e+01,3.215114e+01,1.705000e+02
5.908235e+05,6.838235e+00,7.069552e+04,8.182351e-01,9.309131e-01,9.309732e-01,4.017847e-03,3.297206e-08,2.992512e+01,-8.928276e-02,3.001440e+01,3.215261e+01,1.705000e+02
5.908335e+05,6.838351e+00,7.070552e+04,8.183509e-01,9.309211e-01,9.309735e-01,4.018177e-03,3.296810e-08,2.992675e+01,-8.928276e-02,3.001604e+01,3.215409e+01,1.705000e+02
5.908435e+05,6.838467e+00,7.071552e+04,8.184666e-01,9.309291e-01,9.309738e-01,4.018507e-03,3.296413e-08,2.992839e+01,-8.928276e-02,3.001767e+01,3.215557e+01,1.705000e+02
5.908535e+05,6.838582e+00,7.072552e+04,8.185824e-01,9.309371e-01,9.309741e-01,4.018836e-03,3.296017e-08,2.993002e+01,-8.928276e-02,3.001930e+01,3.215704e+01,1.705000e+02
5.908635e+05,6.838698e+00,7.073552e+04,8.186981e-01,9.309451e-01,9.309744e-01,4.019166e-03,3.295621e-08,2.993165e+01,-8.928276e-02,3.002094e+01,3.215852e+01,1.705000e+02
5.908735e+05,6.838814e+00,7.074552e+04,8.188139e-01,9.309531e-01,9.309747e-01,4.019496e-03,3.295225e-08,2.993328e+01,-8.928276e-02,3.002257e+01,3.216000e+01,1.705000e+02
5.908835e+05,6.838930e+00,7.075552e+04,8.189296e-01,9.309611e-01,9.309750e-01,4.019825e-03,3.294829e-08,2.993492e+01,-8.928276e-02,3.002420e+01,3.216147e+01,1.705000e+02
5.908935e+05,6.839045e+00,7.076552e+04,8.190454e-01,9.309691e-01,9.309753e-01,4.020155e-03,3.294433e-08,2.993655e+01,-8.928276e-02,3.002583e+01,3.216295e+01,1.705000e+02
5.909035e+05,6.839161e+00,7.077552e+04,8.191611e-01,9.309771e-01,9.309756e-01,4.020484e-03,3.294037e-08,2.993818e+01,-8.928276e-02,3.002747e+01,3.216443e+01,1.705000e+02
5.909135e+05,6.839277e+00,7.078552e+04,8.192769e-01,9.309851e-01,9.309759e-01,4.020813e-03,3.293641e-08,2.993982e+01,-8.928276e-02,3.002910e+01,3.216590e+01,1.705000e+02
5.909235e+05,6.839393e+00,7.079552e+04,8.193926e-01,9.309931e-01,9.309762e-01,4.021143e-03,3.293245e-08,2.994145e+01,-8.928276e-02,3.003073e+01,3.216738e+01,1.705000e+02
5.909335e+05,6.839508e+00,7.080552e+04,8.195084e-01,9.310011e-01,9.309765e-01,4.021472e-03,3.292850e-08,2.994308e+01,-8.928276e-02,3.003236e+01,3.216885e+01,1.705000e+02
5.909435e+05,6.839624e+00,7.081553e+04,8.196241e-01,9.310092e-01,9.309768e-01,4.021801e-03,3.292454e-08,2.994471e+01,-8.928276e-02,3.003400e+01,3.217033e+01,1.705000e+02
5.909535e+05,6.839740e+00,7.082553e+04,8.197399e-01,9.310172e-01,9.309771e-01,4.022131e-03,3.292059e-08,2.994635e+01,-8.928276e-02,3.003563e+01,3.217181e+01,1.705000e+02
5.909635e+05,6.839856e+00,7.083553e+04,8.198556e-01,9.310252e-01,9.309775e-01,4.022460e-03,3.291663e-08,2.994798e+01,-8.928276e-02,3.003726e+01,3.217328e+01,1.705000e+02
5.909735e+05,6.839971e+00,7.084553e+04,8.199714e-01,9.310332e-01,9.309778e-01,4.022789e-03,3.291268e-08,2.994961e+01,-8.928276e-02,3.003889e+01,3.217476e+01,1.705000e+02
5.909835e+05,6.840087e+00,7.085553e+04,8.200871e-01,9.310412e-01,9.309781e-01,4.023118e-03,3.290872e-08,2.995124e+01,-8.928276e-02,3.004053e+01,3.217624e+01,1.705000e+02
5.909935e+05,6.840203e+00,7.086553e+04,8.202029e-01,9.310492e-01,9.309784e-01,4.023447e-03,3.290477e-08,2.995288e+01,-8.928276e-02,3.004216e+01,3.217771e+01,1.705000e+02
5.910035e+05,6.840319e+00,7.087553e+04,8.203186e-01,9.310572e-01,9.309787e-01,4.023776e-03,3.290082e-08,2.995451e+01,-8.928276e-02,3.004379e+01,3.217919e+01,1.705000e+02
5.910135e+05,6.840434e+00,7.088553e+04,8.204344e-01,9.310652e-01,9.309790e-01,4.024105e-03,3.289687e-08,2.995614e+01,-8.928276e-02,3.004542e+01,3.218066e+01,1.705000e+02
5.910235e+05,6.840550e+00,7.089553e+04,8.205501e-01,9.310732e-01,9.309793e-01,4.024434e-03,3.289292e-08,2.995777e+01,-8.928276e-02,3.004706e+01,3.218214e+01,1.705000e+02
5.910335e+05,6.840666e+00,7.090553e+04,8.206659e-01,9.310812e-01,9.309796e-01,4.024763e-03,3.288897e-08,2.995941e+01,-8.928276e-02,3.004869e+01,3.218362e+01,1.705000e+02
5.910435e+05,6.840782e+00,7.091553e+04,8.207816e-01,9.310892e-01,9.309799e-01,4.025092e-03,3.288502e-08,2.996104e+01,-8.928276e-02,3.005032e+01,3.218509e+01,1.705000e+02
5.910535e+05,6.840897e+00,7.092553e+04,8.208974e-01,9.310909e-01,9.309802e-01,4.025421e-03,3.288107e-08,2.996174e+01,-8.928276e-02,3.005102e+01,3.218578e+01,1.705000e+02
5.910635e+05,6.841013e+00,7.093553e+04,8.210131e-01,9.310863e-01,9.309805e-01,4.025750e-03,3.287713e-08,2.996148e+01,-8.928276e-02,3.005076e+01,3.218567e+01,1.705000e+02
5.910735e+05,6.841129e+00,7.094554e+04,8.211289e-01,9.310816e-01,9.309808e-01,4.026079e-03,3.287318e-08,2.996123e+01,-8.928276e-02,3.005051e+01,3.218555e+01,1.705000e+02
5.910835e+05,6.841245e+00,7.095554e+04,8.212446e-01,9.310770e-01,9.309811e-01,4.026407e-03,3.286923e-08,2.996097e+01,-8.928276e-02,3.005025e+01,3.218544e+01,1.705000e+02
5.910935e+05,6.841360e+00,7.096554e+04,8.213604e-01,9.310723e-01,9.309814e-01,4.026736e-03,3.286529e-08,2.996072e+01,-8.928276e-02,3.005000e+01,3.218533e+01,1.705000e+02
5.911035e+05,6.841476e+00,7.097554e+04,8.214761e-01,9.310677e-01,9.309817e-01,4.027065e-03,3.286134e-08,2.996046e+01,-8.928276e-02,3.004974e+01,3.218522e+01,1.705000e+02
5.911135e+05,6.841592e+00,7.098554e+04,8.215919e-01,9.310630e-01,9.309820e-01,4.027393e-03,3.285740e-08,2.996020e+01,-8.928276e-02,3.004949e+01,3.218510e+01,1.705000e+02
5.911235e+05,6.841708e+00,7.099554e+04,8.217076e-01,9.310584e-01,9.309824e-01,4.027722e-03,3.285346e-08,2.995995e+01,-8.928276e-02,3.004923e+01,3.218499e+01,1.705000e+02
5.911335e+05,6.841823e+00,7.100554e+04,8.218234e-01,9.310537e-01,9.309827e-01,4.028050e-03,3.284951e-08,2.995969e+01,-8.928276e-02,3.004898e+01,3.218488e+01,1.705000e+02
5.911435e+05,6.841939e+00,7.101554e+04,8.219391e-01,9.310491e-01,9.309830e-01,4.028379e-03,3.284557e-08,2.995944e+01,-8.928276e-02,3.004872e+01,3.218476e+01,1.705000e+02
5.911535e+05,6.842055e+00,7.102554e+04,8.220549e-01,9.310444e-01,9.309833e-01,4.028707e-03,3.284163e-08,2.995918e+01,-8.928276e-02,3.004847e+01,3.218465e+01,1.705000e+02
5.911635e+05,6.842171e+00,7.103554e+04,8.221706e-01,9.310398e-01,9.309836e-01,4.029036e-03,3.283769e-08,2.995893e+01,-8.928276e-02,3.004821e+01,3.218454e+01,1.705000e+02
5.911735e+05,6.842286e+00,7.104554e+04,8.222864e-01,9.310351e-01,9.309839e-01,4.029364e-03,3.283375e-08,2.995867e+01,-8.928276e-02,3.004796e+01,3.218443e+01,1.705000e+02
5.911835e+05,6.842402e+00,7.105554e+04,8.224021e-01,9.310305e-01,9.309842e-01,4.029692e-03,3.282981e-08,2.995842e+01,-8.928276e-02,3.004770e+01,3.218431e+01,1.705000e+02
5.911935e+05,6.842518e+00,7.106555e+04,8.225179e-01,9.310258e-01,9.309845e-01,4.030021e-03,3.282588e-08,2.995816e+01,-8.928276e-02,3.004745e+01,3.218420e+01,1.705000e+02
5.912035e+05,6.842634e+00,7.107555e+04,8.226336e-01,9.310212e-01,9.309848e-01,4.030349e-03,3.282194e-08,2.995791e+01,-8.928276e-02,3.004719e+01,3.218409e+01,1.705000e+02
5.912135e+05,6.842749e+00,7.108555e+04,8.227494e-01,9.310165e-01,9.309851e-01,4.030677e-03,3.281800e-08,2.995765e+01,-8.928276e-02,3.004694e+01,3.218398e+01,1.705000e+02
5.912235e+05,6.842865e+00,7.109555e+04,8.228651e-01,9.310119e-01,9.309854e-01,4.031005e-03,3.281407e-08,2.995740e+01,-8.928276e-02,3.004668e+01,3.218386e+01,1.705000e+02
5.912335e+05,6.842981e+00,7.110555e+04,8.229809e-01,9.310072e-01,9.309857e-01,4.031334e-03,3.281013e-08,2.995714e+01,-8.928276e-02,3.004643e+01,3.218375e+01,1.705000e+02
5.912435e+05,6.843097e+00,7.111555e+04,8.230966e-01,9.310026e-01,9.309860e-01,4.031662e-03,3.280620e-08,2.995689e+01,-8.928276e-02,3.004617e+01,3.218364e+01,1.705000e+02
5.912535e+05,6.843212e+00,7.112555e+04,8.232124e-01,9.309979e-01,9.309863e-01,4.031990e-03,3.280226e-08,2.995663e+01,-8.928276e-02,3.004592e+01,3.218352e+01,1.705000e+02
5.912636e+05,6.843328e+00,7.113555e+04,8.233281e-01,9.309933e-01,9.309866e-01,4.032318e-03,3.279833e-08,2.995638e+01,-8.928276e-02,3.004566e+01,3.218341e+01,1.705000e+02
5.912736e+05,6.843444e+00,7.114555e+04,8.234439e-01,9.309886e-01,9.309869e-01,4.032646e-03,3.279440e-08,2.995612e+01,-8.928276e-02,3.004541e+01,3.218330e+01,1.705000e+02
5.912836e+05,6.843560e+00,7.115555e+04,8.235596e-01,9.309840e-01,9.309872e-01,4.032974e-03,3.279047e-08,2.995587e+01,-8.928276e-02,3.004515e+01,3.218319e+01,1.705000e+02
5.912936e+05,6.843675e+00,7.116555e+04,8.236754e-01,9.309782e-01,9.309875e-01,4.033302e-03,3.278654e-08,2.995561e+01,-8.928276e-02,3.004490e+01,3.218311e+01,1.705000e+02
5.913036e+05,6.843791e+00,7.117555e+04,8.237911e-01,9.309722e-01,9.309879e-01,4.033630e-03,3.278261e-08,2.995487e+01,-8.928276e-02,3.004415e+01,3.218252e+01,1.704986e+02
5.913136e+05,6.843907e+00,7.118555e+04,8.239069e-01,9.309697e-01,9.309882e-01,4.033957e-03,3.277868e-08,2.995324e+01,-8.928276e-02,3.004252e+01,3.218085e+01,1.704946e+02
5.913236e+05,6.844023e+00,7.119556e+04,8.240226e-01,9.309671e-01,9.309885e-01,4.034285e-03,3.277475e-08,2.995160e+01,-8.928276e-02,3.004089e+01,3.217919e+01,1.704905e+02
5.913336e+05,6.844138e+00,7.120556e+04,8.241384e-01,9.309646e-01,9.309888e-01,4.034613e-03,3.277082e-08,2.994997e+01,-8.928276e-02,3.003925e+01,3.217752e+01,1.704865e+02
5.913436e+05,6.844254e+00,7.121556e+04,8.242541e-01,9.309621e-01,9.309891e-01,4.034941e-03,3.276689e-08,2.994834e+01,-8.928276e-02,3.003762e+01,3.217586e+01,1.704825e+02
5.913536e+05,6.844370e+00,7.122556e+04,8.243699e-01,9.309595e-01,9.309894e-01,4.035268e-03,3.276297e-08,2.994671e+01,-8.928276e-02,3.003599e+01,3.217419e+01,1.704785e+02
5.913636e+05,6.844486e+00,7.123556e+04,8.244856e-01,9.309570e-01,9.309897e-01,4.035596e-03,3.275904e-08,2.994507e+01,-8.928276e-02,3.003436e+01,3.217252e+01,1.704745e+02
5.913736e+05,6.844601e+00,7.124556e+04,8.246014e-01,9.309545e-01,9.309900e-01,4.035924e-03,3.275512e-08,2.994344e+01,-8.928276e-02,3.003272e+01,3.217086e+01,1.704704e+02
5.913836e+05,6.844717e+00,7.125556e+04,8.247171e-01,9.309519e-01,9.309903e-01,4.036251e-03,3.275119e-08,2.994181e+01,-8.928276e-02,3.003109e+01,3.216919e+01,1.704664e+02
5.913936e+05,6.844833e+00,7.126556e+04,8.248329e-01,9.309494e-01,9.309906e-01,4.036579e-03,3.274727e-08,2.994017e+01,-8.928276e-02,3.002946e+01,3.216753e+01,1.704624e+02
5.914036e+05,6.844949e+00,7.127556e+04,8.249486e-01,9.309469e-01,9.309909e-01,4.036906e-03,3.274335e-08,2.993854e+01,-8.928276e-02,3.002783e+01,3.216586e+01,1.704584e+02
5.914136e+05,6.845064e+00,7.128556e+04,8.250644e-01,9.309444e-01,9.309912e-01,4.037234e-03,3.273943e-08,2.993691e+01,-8.928276e-02,3.002619e+01,3.216419e+01,1.704544e+02
5.914236e+05,6.845180e+00,7.129556e+04,8.251801e-01,9.309418e-01,9.309915e-01,4.037561e-03,3.273550e-08,2.993528e+01,-8.928276e-02,3.002456e+01,3.216253e+01,1.704503e+02
5.914336e+05,6.845296e+00,7.130556e+04,8.252959e-01,9.309393e-01,9.309918e-01,4.037888e-03,3.273158e-08,2.993364e+01,-8.928276e-02,3.002293e+01,3.216086e+01,1.704463e+02
5.914436e+05,6.845412e+00,7.131556e+04,8.254116e-01,9.309368e-01,9.309921e-01,4.038216e-03,3.272766e-08,2.993201e+01,-8.928276e-02,3.002129e+01,3.215920e+01,1.704423e+02
5.914536e+05,6.845527e+00,7.132557e+04,8.255274e-01,9.309342e-01,9.309924e-01,4.038543e-03,3.272374e-08,2.993038e+01,-8.928276e-02,3.001966e+01,3.215753e+01,1.704383e+02
5.914636e+05,6.845643e+00,7.133557e+04,8.256431e-01,9.309317e-01,9.309927e-01,4.038870e-03,3.271983e-08,2.992875e+01,-8.928276e-02,3.001803e+01,3.215586e+01,1.704343e+02
5.914736e+05,6.845759e+00,7.134557e+04,8.257589e-01,9.309292e-01,9.309930e-01,4.039197e-03,3.271591e-08,2.992711e+01,-8.928276e-02,3.001640e+01,3.215420e+01,1.704302e+02
5.914836e+05,6.845875e+00,7.135557e+04,8.258746e-01,9.309266e-01,9.309933e-01,4.039525e-03,3.271199e-08,2.992548e+01,-8.928276e-02,3.001476e+01,3.215253e+01,1.704262e+02
5.914936e+05,6.845990e+00,7.136557e+04,8.259904e-01,9.309241e-01,9.309936e-01,4.039852e-03,3.270808e-08,2.992385e+01,-8.928276e-02,3.001313e+01,3.215087e+01,1.704222e+02
5.915036e+05,6.846106e+00,7.137557e+04,8.261061e-01,9.309216e-01,9.309940e-01,4.040179e-03,3.270416e-08,2.992222e+01,-8.928276e-02,3.001150e+01,3.214920e+01,1.704182e+02
5.915136e+05,6.846222e+00,7.138557e+04,8.262219e-01,9.309190e-01,9.309943e-01,4.040506e-03,3.270024e-08,2.992058e+01,-8.928276e-02,3.000987e+01,3.214753e+01,1.704142e+02
5.915236e+05,6.846338e+00,7.139557e+04,8.263376e-01,9.309165e-01,9.309946e-01,4.040833e-03,3.269633e-08,2.991895e+01,-8.928276e-02,3.000823e+01,3.214587e+01,1.704102e+02
5.915336e+05,6.846453e+00,7.140557e+04,8.264534e-01,9.309140e-01,9.309949e-01,4.041160e-03,3.269242e-08,2.991732e+01,-8.928276e-02,3.000660e+01,3.214420e+01,1.704061e+02
5.915436e+05,6.846569e+00,7.141557e+04,8.265691e-01,9.309145e-01,9.309952e-01,4.041487e-03,3.268850e-08,2.991569e+01,-8.928276e-02,3.000497e+01,3.214243e+01,1.704021e+02
5.915536e+05,6.846685e+00,7.142557e+04,8.266849e-01,9.309208e-01,9.309955e-01,4.041814e-03,3.268459e-08,2.991596e+01,-8.928276e-02,3.000525e+01,3.214251e+01,1.704019e+02
5.915636e+05,6.846801e+00,7.143557e+04,8.268006e-01,9.309297e-01,9.309958e-01,4.042140e-03,3.268068e-08,2.991836e+01,-8.928276e-02,3.000764e+01,3.214478e+01,1.704059e+02
5.915736e+05,6.846916e+00,7.144557e+04,8.269164e-01,9.309386e-01,9.309961e-01,4.042467e-03,3.267677e-08,2.992076e+01,-8.928276e-02,3.001004e+01,3.214705e+01,1.704099e+02
5.915836e+05,6.847032e+00,7.145558e+04,8.270321e-01,9.309475e-01,9.309964e-01,4.042794e-03,3.267286e-08,2.992316e+01,-8.928276e-02,3.001244e+01,3.214931e+01,1.704139e+02
5.915936e+05,6.847148e+00,7.146558e+04,8.271479e-01,9.309564e-01,9.309967e-01,4.043121e-03,3.266895e-08,2.992555e+01,-8.928276e-02,3.001484e+01,3.215158e+01,1.704179e+02
5.916036e+05,6.847264e+00,7.147558e+04,8.272636e-01,9.309653e-01,9.309970e-01,4.043447e-03,3.266504e-08,2.992795e+01,-8.928276e-02,3.001723e+01,3.215385e+01,1.704219e+02
5.916136e+05,6.847379e+00,7.148558e+04,8.273794e-01,9.309742e-01,9.309973e-01,4.043774e-03,3.266114e-08,2.993035e+01,-8.928276e-02,3.001963e+01,3.215612e+01,1.704259e+02
5.916236e+05,6.847495e+00,7.149558e+04,8.274951e-01,9.309831e-01,9.309976e-01,4.044101e-03,3.265723e-08,2.993275e+01,-8.928276e-02,3.002203e+01,3.215838e+01,1.704299e+02
5.916336e+05,6.847611e+00,7.150558e+04,8.276109e-01,9.309920e-01,9.309979e-01,4.044427e-03,3.265332e-08,2.993514e+01,-8.928276e-02,3.002443e+01,3.216065e+01,1.704339e+02
5.916436e+05,6.847727e+00,7.151558e+04,8.277266e-01,9.310009e-01,9.309982e-01,4.044754e-03,3.264942e-08,2.993754e+01,-8.928276e-02,3.002683e+01,3.216292e+01,1.704379e+02
5.916536e+05,6.847842e+00,7.152558e+04,8.278424e-01,9.310098e-01,9.309985e-01,4.045080e-03,3.264551e-08,2.993994e+01,-8.928276e-02,3.002922e+01,3.216518e+01,1.704420e+02
5.916636e+05,6.847958e+00,7.153558e+04,8.279581e-01,9.310187e-01,9.309988e-01,4.045407e-03,3.264161e-08,2.994234e+01,-8.928276e-02,3.003162e+01,3.216745e+01,1.704460e+02
5.916736e+05,6.848074e+00,7.154558e+04,8.280739e-01,9.310276e-01,9.309991e-01,4.045733e-03,3.263770e-08,2.994474e+01,-8.928276e-02,3.003402e+01,3.216972e+01,1.704500e+02
5.916836e+05,6.848190e+00,7.155558e+04,8.281896e-01,9.310365e-01,9.309994e-01,4.046060e-03,3.263380e-08,2.994713e+01,-8.928276e-02,3.003642e+01,3.217198e+01,1.704540e+02
5.916936e+05,6.848305e+00,7.156558e+04,8.283054e-01,9.310454e-01,9.309997e-01,4.046386e-03,3.262990e-08,2.994953e+01,-8.928276e-02,3.003881e+01,3.217425e+01,1.704580e+02
5.917036e+05,6.848421e+00,7.157558e+04,8.284211e-01,9.310543e-01,9.310000e-01,4.046712e-03,3.262600e-08,2.995193e+01,-8.928276e-02,3.004121e+01,3.217652e+01,1.704620e+02
5.917136e+05,6.848537e+00,7.158559e+04,8.285369e-01,9.310632e-01,9.310003e-01,4.047039e-03,3.262210e-08,2.995433e+01,-8.928276e-02,3.004361e+01,3.217878e+01,1.704660e+02
5.917236e+05,6.848653e+00,7.159559e+04,8.286526e-01,9.310721e-01,9.310006e-01,4.047365e-03,3.261820e-08,2.995672e+01,-8.928276e-02,3.004601e+01,3.218105e+01,1.704700e+02
5.917336e+05,6.848768e+00,7.160559e+04,8.287684e-01,9.310810e-01,9.310009e-01,4.047691e-03,3.261430e-08,2.995912e+01,-8.928276e-02,3.004840e+01,3.218332e+01,1.704740e+02
5.917436e+05,6.848884e+00,7.161559e+04,8.288841e-01,9.310899e-01,9.310012e-01,4.048017e-03,3.261040e-08,2.996152e+01,-8.928276e-02,3.005080e+01,3.218558e+01,1.704780e+02
5.917536e+05,6.849000e+00,7.162559e+04,8.289999e-01,9.310988e-01,9.310016e-01,4.048343e-03,3.260650e-08,2.996392e+01,-8.928276e-02,3.005320e+01,3.218785e+01,1.704820e+02
5.917636e+05,6.849116e+00,7.163559e+04,8.291156e-01,9.311077e-01,9.310019e-01,4.048669e-03,3.260261e-08,2.996631e+01,-8.928276e-02,3.005560e+01,3.219012e+01,1.704860e+02
5.917736e+05,6.849231e+00,7.164559e+04,8.292314e-01,9.311166e-01,9.310022e-01,4.048995e-03,3.259871e-08,2.996871e+01,-8.928276e-02,3.005799e+01,3.219238e+01,1.704900e+02
5.917836e+05,6.849347e+00,7.165559e+04,8.293471e-01,9.311255e-01,9.310025e-01,4.049321e-03,3.259481e-08,2.997111e+01,-8.928276e-02,3.006039e+01,3.219465e+01,1.704940e+02
5.917936e+05,6.849463e+00,7.166559e+04,8.294629e-01,9.311344e-01,9.310028e-01,4.049647e-03,3.259092e-08,2.997351e+01,-8.928276e-02,3.006279e+01,3.219692e+01,1.704980e+02
5.918036e+05,6.849579e+00,7.167559e+04,8.295786e-01,9.311404e-01,9.310031e-01,4.049973e-03,3.258703e-08,2.997417e+01,-8.928276e-02,3.006345e+01,3.219742e+01,1.705020e+02
5.918136e+05,6.849694e+00,7.168559e+04,8.296944e-01,9.311436e-01,9.310034e-01,4.050299e-03,3.258313e-08,2.997315e+01,-8.928276e-02,3.006243e+01,3.219621e+01,1.705060e+02
5.918236e+05,6.849810e+00,7.169559e+04,8.298101e-01,9.311468e-01,9.310037e-01,4.050625e-03,3.257924e-08,2.997212e+01,-8.928276e-02,3.006141e+01,3.219500e+01,1.705100e+02
5.918336e+05,6.849926e+00,7.170560e+04,8.299259e-01,9.311500e-01,9.310040e-01,4.050951e-03,3.257535e-08,2.997110e+01,-8.928276e-02,3.006038e+01,3.219379e+01,1.705140e+02
5.918436e+05,6.850042e+00,7.171560e+04,8.300416e-01,9.311532e-01,9.310043e-01,4.051276e-03,3.257146e-08,2.997008e+01,-8.928276e-02,3.005936e+01,3.219258e+01,1.705180e+02
5.918536e+05,6.850157e+00,7.172560e+04,8.301574e-01,9.311564e-01,9.310046e-01,4.051602e-03,3.256756e-08,2.996905e+01,-8.928276e-02,3.005833e+01,3.219137e+01,1.705220e+02
5.918636e+05,6.850273e+00,7.173560e+04,8.302731e-01,9.311596e-01,9.310049e-01,4.051928e-03,3.256368e-08,2.996803e+01,-8.928276e-02,3.005731e+01,3.219016e+01,1.705260e+02
5.918736e+05,6.850389e+00,7.174560e+04,8.303889e-01,9.311628e-01,9.310052e-01,4.052253e-03,3.255979e-08,2.996700e+01,-8.928276e-02,3.005629e+01,3.218894e+01,1.705300e+02
5.918836e+05,6.850505e+00,7.175560e+04,8.305046e-01,9.311661e-01,9.310055e-01,4.052579e-03,3.255590e-08,2.996598e+01,-8.928276e-02,3.005526e+01,3.218773e+01,1.705340e+02
5.918936e+05,6.850620e+00,7.176560e+04,8.306204e-01,9.311693e-01,9.310058e-01,4.052905e-03,3.255201e-08,2.996496e+01,-8.928276e-02,3.005424e+01,3.218652e+01,1.705379e+02
5.919036e+05,6.850736e+00,7.177560e+04,8.307361e-01,9.311725e-01,9.310061e-01,4.053230e-03,3.254812e-08,2.996393e+01,-8.928276e-02,3.005321e+01,3.218531e+01,1.705419e+02
5.919136e+05,6.850852e+00,7.178560e+04,8.308519e-01,9.311757e-01,9.310064e-01,4.053556e-03,3.254424e-08,2.996291e+01,-8.928276e-02,3.005219e+01,3.218410e+01,1.705459e+02
5.919236e+05,6.850968e+00,7.179560e+04,8.309676e-01,9.311789e-01,9.310067e-01,4.053881e-03,3.254035e-08,2.996188e+01,-8.928276e-02,3.005117e+01,3.218289e+01,1.705499e+02
5.919336e+05,6.851083e+00,7.180560e+04,8.310834e-01,9.311821e-01,9.310070e-01,4.054207e-03,3.253647e-08,2.996086e+01,-8.928276e-02,3.005014e+01,3.218168e+01,1.705539e+02
5.919436e+05,6.851199e+00,7.181560e+04,8.311991e-01,9.311853e-01,9.310073e-01,4.054532e-03,3.253258e-08,2.995984e+01,-8.928276e-02,3.004912e+01,3.218047e+01,1.705579e+02
5.919536e+05,6.851315e+00,7.182560e+04,8.313149e-01,9.311885e-01,9.310076e-01,4.054857e-03,3.252870e-08,2.995881e+01,-8.928276e-02,3.004809e+01,3.217926e+01,1.705619e+02
5.919636e+05,6.851431e+00,7.183561e+04,8.314306e-01,9.311917e-01,9.310079e-01,4.055183e-03,3.252482e-08,2.995779e+01,-8.928276e-02,3.004707e+01,3.217805e+01,1.705659e+02
5.919736e+05,6.851546e+00,7.184561e+04,8.315464e-01,9.311949e-01,9.310082e-01,4.055508e-03,3.252093e-08,2.995676e+01,-8.928276e-02,3.004605e+01,3.217684e+01,1.705699e+02
5.919836e+05,6.851662e+00,7.185561e+04,8.316621e-01,9.311981e-01,9.310085e-01,4.055833e-03,3.251705e-08,2.995574e+01,-8.928276e-02,3.004502e+01,3.217563e+01,1.705739e+02
5.919936e+05,6.851778e+00,7.186561e+04,8.317779e-01,9.312013e-01,9.310088e-01,4.056158e-03,3.251317e-08,2.995472e+01,-8.928276e-02,3.004400e+01,3.217441e+01,1.705779e+02
5.920036e+05,6.851894e+00,7.187561e+04,8.318936e-01,9.312045e-01,9.310091e-01,4.056483e-03,3.250929e-08,2.995369e+01,-8.928276e-02,3.004297e+01,3.217320e+01,1.705818e+02
5.920136e+05,6.852009e+00,7.188561e+04,8.320094e-01,9.312078e-01,9.310094e-01,4.056808e-03,3.250541e-08,2.995267e+01,-8.928276e-02,3.004195e+01,3.217199e+01,1.705858e+02
5.920236e+05,6.852125e+00,7.189561e+04,8.321251e-01,9.312110e-01,9.310097e-01,4.057133e-03,3.250153e-08,2.995164e+01,-8.928276e-02,3.004093e+01,3.217078e+01,1.705898e+02
5.920336e+05,6.852241e+00,7.190561e+04,8.322409e-01,9.312142e-01,9.310100e-01,4.057458e-03,3.249766e-08,2.995062e+01,-8.928276e-02,3.003990e+01,3.216957e+01,1.705938e+02
5.920436e+05,6.852357e+00,7.191561e+04,8.323566e-01,9.312145e-01,9.310103e-01,4.057783e-03,3.249378e-08,2.994960e+01,-8.928276e-02,3.003888e+01,3.216846e+01,1.705978e+02
5.920536e+05,6.852472e+00,7.192561e+04,8.324724e-01,9.312044e-01,9.310106e-01,4.058108e-03,3.248990e-08,2.994927e+01,-8.939808e-02,3.003866e+01,3.216847e+01,1.705982e+02
5.920636e+05,6.852588e+00,7.193561e+04,8.325881e-01,9.311860e-01,9.310109e-01,4.058433e-03,3.248603e-08,2.994978e+01,-8.965300e-02,3.003943e+01,3.216967e+01,1.705942e+02
5.920736e+05,6.852704e+00,7.194561e+04,8.327039e-01,9.311677e-01,9.310112e-01,4.058758e-03,3.248215e-08,2.995029e+01,-8.990793e-02,3.004020e+01,3.217088e+01,1.705902e+02
5.920836e+05,6.852820e+00,7.195561e+04,8.328196e-01,9.311493e-01,9.310116e-01,4.059083e-03,3.247828e-08,2.995081e+01,-9.016285e-02,3.004097e+01,3.217209e+01,1.705862e+02
5.920936e+05,6.852935e+00,7.196562e+04,8.329354e-01,9.311309e-01,9.310119e-01,4.059408e-03,3.247440e-08,2.995132e+01,-9.041777e-02,3.004174e+01,3.217329e+01,1.705822e+02
5.921036e+05,6.853051e+00,7.197562e+04,8.330511e-01,9.311126e-01,9.310122e-01,4.059733e-03,3.247053e-08,2.995184e+01,-9.067270e-02,3.004251e+01,3.217450e+01,1.705782e+02
5.921136e+05,6.853167e+00,7.198562e+04,8.331669e-01,9.310942e-01,9.310125e-01,4.060057e-03,3.246666e-08,2.995235e+01,-9.092762e-02,3.004328e+01,3.217571e+01,1.705742e+02
5.921236e+05,6.853283e+00,7.199562e+04,8.332826e-01,9.310758e-01,9.310128e-01,4.060382e-03,3.246279e-08,2.995286e+01,-9.118254e-02,3.004405e+01,3.217692e+01,1.705702e+02
5.921336e+05,6.853398e+00,7.200562e+04,8.333984e-01,9.310574e-01,9.310131e-01,4.060707e-03,3.245892e-08,2.995338e+01,-9.143746e-02,3.004481e+01,3.217812e+01,1.705661e+02
5.921436e+05,6.853514e+00,7.201562e+04,8.335141e-01,9.310391e-01,9.310134e-01,4.061031e-03,3.245505e-08,2.995389e+01,-9.169239e-02,3.004558e+01,3.217933e+01,1.705621e+02
5.921536e+05,6.853630e+00,7.202562e+04,8.336299e-01,9.310207e-01,9.310137e-01,4.061356e-03,3.245118e-08,2.995440e+01,-9.194731e-02,3.004635e+01,3.218054e+01,1.705581e+02
5.921636e+05,6.853746e+00,7.203562e+04,8.337456e-01,9.310023e-01,9.310140e-01,4.061680e-03,3.244731e-08,2.995492e+01,-9.220223e-02,3.004712e+01,3.218175e+01,1.705541e+02
5.921736e+05,6.853861e+00,7.204562e+04,8.338614e-01,9.309839e-01,9.310143e-01,4.062005e-03,3.244344e-08,2.995543e+01,-9.245716e-02,3.004789e+01,3.218295e+01,1.705501e+02
5.921836e+05,6.853977e+00,7.205562e+04,8.339771e-01,9.309656e-01,9.310146e-01,4.062329e-03,3.243957e-08,2.995595e+01,-9.271208e-02,3.004866e+01,3.218416e+01,1.705461e+02
5.921936e+05,6.854093e+00,7.206562e+04,8.340929e-01,9.309472e-01,9.310149e-01,4.062654e-03,3.243571e-08,2.995646e+01,-9.296700e-02,3.004943e+01,3.218537e+01,1.705421e+02
5.922036e+05,6.854209e+00,7.207562e+04,8.342086e-01,9.309288e-01,9.310152e-01,4.062978e-03,3.243184e-08,2.995697e+01,-9.322193e-02,3.005020e+01,3.218658e+01,1.705381e+02
5.922136e+05,6.854324e+00,7.208562e+04,8.343244e-01,9.309104e-01,9.310155e-01,4.063302e-03,3.242797e-08,2.995749e+01,-9.347685e-02,3.005096e+01,3.218779e+01,1.705341e+02
5.922236e+05,6.854440e+00,7.209563e+04,8.344401e-01,9.308921e-01,9.310158e-01,4.063627e-03,3.242411e-08,2.995800e+01,-9.373177e-02,3.005173e+01,3.218899e+01,1.705301e+02
5.922336e+05,6.854556e+00,7.210563e+04,8.345559e-01,9.308737e-01,9.310161e-01,4.063951e-03,3.242025e-08,2.995851e+01,-9.398669e-02,3.005250e+01,3.219020e+01,1.705261e+02
5.922436e+05,6.854672e+00,7.211563e+04,8.346716e-01,9.308553e-01,9.310164e-01,4.064275e-03,3.241638e-08,2.995903e+01,-9.424162e-02,3.005327e+01,3.219141e+01,1.705221e+02
5.922536e+05,6.854787e+00,7.212563e+04,8.347874e-01,9.308369e-01,9.310167e-01,4.064599e-03,3.241252e-08,2.995954e+01,-9.449654e-02,3.005404e+01,3.219262e+01,1.705181e+02
5.922636e+05,6.854903e+00,7.213563e+04,8.349031e-01,9.308186e-01,9.310170e-01,4.064923e-03,3.240866e-08,2.996006e+01,-9.475146e-02,3.005481e+01,3.219383e+01,1.705141e+02
5.922736e+05,6.855019e+00,7.214563e+04,8.350189e-01,9.308002e-01,9.310173e-01,4.065247e-03,3.240480e-08,2.996057e+01,-9.500639e-02,3.005558e+01,3.219503e+01,1.705101e+02
5.922836e+05,6.855135e+00,7.215563e+04,8.351346e-01,9.307818e-01,9.310176e-01,4.065571e-03,3.240094e-08,2.996108e+01,-9.526131e-02,3.005634e+01,3.219624e+01,1.705061e+02
5.922936e+05,6.855250e+00,7.216563e+04,8.352504e-01,9.307650e-01,9.310179e-01,4.065895e-03,3.239708e-08,2.996160e+01,-9.551623e-02,3.005711e+01,3.219740e+01,1.705021e+02
5.923036e+05,6.855366e+00,7.217563e+04,8.353661e-01,9.307617e-01,9.310182e-01,4.066219e-03,3.239322e-08,2.996199e+01,-9.552487e-02,3.005751e+01,3.219793e+01,1.705000e+02
5.923136e+05,6.855482e+00,7.218563e+04,8.354819e-01,9.307712e-01,9.310185e-01,4.066543e-03,3.238936e-08,2.996224e+01,-9.527170e-02,3.005751e+01,3.219786e+01,1.705000e+02
5.923236e+05,6.855598e+00,7.219563e+04,8.355976e-01,9.307806e-01,9.310188e-01,4.066867e-03,3.238550e-08,2.996250e+01,-9.501852e-02,3.005751e+01,3.219779e+01,1.705000e+02
5.923336e+05,6.855713e+00,7.220563e+04,8.357134e-01,9.307900e-01,9.310191e-01,4.067191e-03,3.238165e-08,2.996275e+01,-9.476535e-02,3.005752e+01,3.219771e+01,1.705000e+02
5.923436e+05,6.855829e+00,7.221563e+04,8.358291e-01,9.307994e-01,9.310194e-01,4.067515e-03,3.237779e-08,2.996301e+01,-9.451218e-02,3.005752e+01,3.219764e+01,1.705000e+02
5.923536e+05,6.855945e+00,7.222564e+04,8.359449e-01,9.308088e-01,9.310197e-01,4.067839e-03,3.237394e-08,2.996326e+01,-9.425901e-02,3.005752e+01,3.219757e+01,1.705000e+02
5.923636e+05,6.856061e+00,7.223564e+04,8.360606e-01,9.308182e-01,9.310200e-01,4.068162e-03,3.237008e-08,2.996352e+01,-9.400584e-02,3.005752e+01,3.219750e+01,1.705000e+02
5.923736e+05,6.856176e+00,7.224564e+04,8.361764e-01,9.308276e-01,9.310203e-01,4.068486e-03,3.236623e-08,2.996377e+01,-9.375267e-02,3.005752e+01,3.219743e+01,1.705000e+02
5.923836e+05,6.856292e+00,7.225564e+04,8.362921e-01,9.308370e-01,9.310206e-01,4.068810e-03,3.236237e-08,2.996403e+01,-9.349950e-02,3.005753e+01,3.219736e+01,1.705000e+02
5.923936e+05,6.856408e+00,7.226564e+04,8.364079e-01,9.308464e-01,9.310209e-01,4.069133e-03,3.235852e-08,2.996428e+01,-9.324633e-02,3.005753e+01,3.219729e+01,1.705000e+02
5.924036e+05,6.856524e+00,7.227564e+04,8.365236e-01,9.308558e-01,9.310212e-01,4.069457e-03,3.235467e-08,2.996454e+01,-9.299316e-02,3.005753e+01,3.219722e+01,1.705000e+02
5.924136e+05,6.856639e+00,7.228564e+04,8.366394e-01,9.308652e-01,9.310215e-01,4.069781e-03,3.235082e-08,2.996479e+01,-9.273999e-02,3.005753e+01,3.219715e+01,1.705000e+02
5.924236e+05,6.856755e+00,7.229564e+04,8.367551e-01,9.308746e-01,9.310218e-01,4.070104e-03,3.234697e-08,2.996505e+01,-9.248682e-02,3.005753e+01,3.219707e+01,1.705000e+02
5.924336e+05,6.856871e+00,7.230564e+04,8.368709e-01,9.308840e-01,9.310221e-01,4.070428e-03,3.234312e-08,2.996530e+01,-9.223364e-02,3.005754e+01,3.219700e+01,1.705000e+02
5.924436e+05,6.856987e+00,7.231564e+04,8.369866e-01,9.308935e-01,9.310224e-01,4.070751e-03,3.233927e-08,2.996556e+01,-9.198047e-02,3.005754e+01,3.219693e+01,1.705000e+02
5.924536e+05,6.857102e+00,7.232564e+04,8.371024e-01,9.309029e-01,9.310227e-01,4.071074e-03,3.233542e-08,2.996581e+01,-9.172730e-02,3.005754e+01,3.219686e+01,1.705000e+02
5.924636e+05,6.857218e+00,7.233564e+04,8.372181e-01,9.309123e-01,9.310230e-01,4.071398e-03,3.233157e-08,2.996607e+01,-9.147413e-02,3.005754e+01,3.219679e+01,1.705000e+02
5.924736e+05,6.857334e+00,7.234564e+04,8.373339e-01,9.309217e-01,9.310233e-01,4.071721e-03,3.232773e-08,2.996632e+01,-9.122096e-02,3.005754e+01,3.219672e+01,1.705000e+02
5.924836e+05,6.857450e+00,7.235565e+04,8.374496e-01,9.309311e-01,9.310236e-01,4.072044e-03,3.232388e-08,2.996658e+01,-9.096779e-02,3.005755e+01,3.219665e+01,1.705000e+02
5.924936e+05,6.857565e+00,7.236565e+04,8.375654e-01,9.309405e-01,9.310239e-01,4.072368e-03,3.232003e-08,2.996683e+01,-9.071462e-02,3.005755e+01,3.219658e+01,1.705000e+02
5.925036e+05,6.857681e+00,7.237565e+04,8.376811e-01,9.309499e-01,9.310242e-01,4.072691e-03,3.231619e-08,2.996709e+01,-9.046145e-02,3.005755e+01,3.219651e+01,1.705000e+02
5.925136e+05,6.857797e+00,7.238565e+04,8.377969e-01,9.309593e-01,9.310245e-01,4.073014e-03,3.231235e-08,2.996734e+01,-9.020828e-02,3.005755e+01,3.219644e+01,1.705000e+02
5.925236e+05,6.857913e+00,7.239565e+04,8.379126e-01,9.309687e-01,9.310248e-01,4.073337e-03,3.230850e-08,2.996760e+01,-8.995511e-02,3.005755e+01,3.219636e+01,1.705000e+02
5.925336e+05,6.858028e+00,7.240565e+04,8.380284e-01,9.309781e-01,9.310251e-01,4.073660e-03,3.230466e-08,2.996785e+01,-8.970194e-02,3.005756e+01,3.219629e+01,1.705000e+02
5.925437e+05,6.858144e+00,7.241565e+04,8.381441e-01,9.309875e-01,9.310254e-01,4.073983e-03,3.230082e-08,2.996811e+01,-8.944876e-02,3.005756e+01,3.219622e+01,1.705000e+02
5.925537e+05,6.858260e+00,7.242565e+04,8.382599e-01,9.309970e-01,9.310257e-01,4.074306e-03,3.229698e-08,2.996789e+01,-8.928276e-02,3.005717e+01,3.219565e+01,1.705000e+02
5.925637e+05,6.858376e+00,7.243565e+04,8.383756e-01,9.310068e-01,9.310260e-01,4.074629e-03,3.229314e-08,2.996677e+01,-8.928276e-02,3.005606e+01,3.219411e+01,1.705000e+02
5.925737e+05,6.858491e+00,7.244565e+04,8.384914e-01,9.310165e-01,9.310263e-01,4.074952e-03,3.228930e-08,2.996566e+01,-8.928276e-02,3.005494e+01,3.219257e+01,1.705000e+02
5.925837e+05,6.858607e+00,7.245565e+04,8.386071e-01,9.310262e-01,9.310266e-01,4.075275e-03,3.228546e-08,2.996454e+01,-8.928276e-02,3.005382e+01,3.219104e+01,1.705000e+02
5.925937e+05,6.858723e+00,7.246565e+04,8.387229e-01,9.310359e-01,9.310269e-01,4.075598e-03,3.228162e-08,2.996342e+01,-8.928276e-02,3.005271e+01,3.218950e+01,1.705000e+02
5.926037e+05,6.858839e+00,7.247566e+04,8.388386e-01,9.310456e-01,9.310272e-01,4.075921e-03,3.227778e-08,2.996231e+01,-8.928276e-02,3.005159e+01,3.218796e+01,1.705000e+02
5.926137e+05,6.858954e+00,7.248566e+04,8.389544e-01,9.310553e-01,9.310275e-01,4.076244e-03,3.227394e-08,2.996119e+01,-8.928276e-02,3.005047e+01,3.218643e+01,1.705000e+02
5.926237e+05,6.859070e+00,7.249566e+04,8.390701e-01,9.310650e-01,9.310278e-01,4.076566e-03,3.227011e-08,2.996007e+01,-8.928276e-02,3.004935e+01,3.218489e+01,1.705000e+02
5.926337e+05,6.859186e+00,7.250566e+04,8.391858e-01,9.310747e-01,9.310281e-01,4.076889e-03,3.226627e-08,2.995896e+01,-8.928276e-02,3.004824e+01,3.218336e+01,1.705000e+02
5.926437e+05,6.859302e+00,7.251566e+04,8.393016e-01,9.310844e-01,9.310284e-01,4.077212e-03,3.226244e-08,2.995784e+01,-8.928276e-02,3.004712e+01,3.218182e+01,1.705000e+02
5.926537e+05,6.859417e+00,7.252566e+04,8.394173e-01,9.310941e-01,9.310287e-01,4.077534e-03,3.225860e-08,2.995672e+01,-8.928276e-02,3.004600e+01,3.218028e+01,1.705000e+02
5.926637e+05,6.859533e+00,7.253566e+04,8.395331e-01,9.311038e-01,9.310290e-01,4.077857e-03,3.225477e-08,2.995560e+01,-8.928276e-02,3.004489e+01,3.217875e+01,1.705000e+02
5.926737e+05,6.859649e+00,7.254566e+04,8.396488e-01,9.311135e-01,9.310293e-01,4.078179e-03,3.225093e-08,2.995449e+01,-8.928276e-02,3.004377e+01,3.217721e+01,1.705000e+02
5.926837e+05,6.859765e+00,7.255566e+04,8.397646e-01,9.311233e-01,9.310296e-01,4.078502e-03,3.224710e-08,2.995337e+01,-8.928276e-02,3.004265e+01,3.217568e+01,1.705000e+02
5.926937e+05,6.859880e+00,7.256566e+04,8.398803e-01,9.311330e-01,9.310299e-01,4.078824e-03,3.224327e-08,2.995225e+01,-8.928276e-02,3.004154e+01,3.217414e+01,1.705000e+02
5.927037e+05,6.859996e+00,7.257566e+04,8.399961e-01,9.311427e-01,9.310302e-01,4.079147e-03,3.223944e-08,2.995114e+01,-8.928276e-02,3.004042e+01,3.217260e+01,1.705000e+02
5.927137e+05,6.860112e+00,7.258566e+04,8.401118e-01,9.311524e-01,9.310305e-01,4.079469e-03,3.223561e-08,2.995002e+01,-8.928276e-02,3.003930e+01,3.217107e+01,1.705000e+02
5.927237e+05,6.860228e+00,7.259566e+04,8.402276e-01,9.311621e-01,9.310308e-01,4.079792e-03,3.223178e-08,2.994890e+01,-8.928276e-02,3.003818e+01,3.216953e+01,1.705000e+02
5.927337e+05,6.860343e+00,7.260567e+04,8.403433e-01,9.311718e-01,9.310311e-01,4.080114e-03,3.222795e-08,2.994778e+01,-8.928276e-02,3.003707e+01,3.216800e+01,1.705000e+02
5.927437e+05,6.860459e+00,7.261567e+04,8.404591e-01,9.311815e-01,9.310314e-01,4.080436e-03,3.222412e-08,2.994667e+01,-8.928276e-02,3.003595e+01,3.216646e+01,1.705000e+02
5.927537e+05,6.860575e+00,7.262567e+04,8.405748e-01,9.311912e-01,9.310317e-01,4.080759e-03,3.222030e-08,2.994555e+01,-8.928276e-02,3.003483e+01,3.216492e+01,1.705000e+02
5.927637e+05,6.860691e+00,7.263567e+04,8.406906e-01,9.312009e-01,9.310320e-01,4.081081e-03,3.221647e-08,2.994443e+01,-8.928276e-02,3.003372e+01,3.216339e+01,1.705000e+02
5.927737e+05,6.860806e+00,7.264567e+04,8.408063e-01,9.312106e-01,9.310323e-01,4.081403e-03,3.221264e-08,2.994332e+01,-8.928276e-02,3.003260e+01,3.216185e+01,1.705000e+02
5.927837e+05,6.860922e+00,7.265567e+04,8.409221e-01,9.312203e-01,9.310326e-01,4.081725e-03,3.220882e-08,2.994220e+01,-8.928276e-02,3.003148e+01,3.216032e+01,1.705000e+02
5.927937e+05,6.861038e+00,7.266567e+04,8.410378e-01,9.312300e-01,9.310329e-01,4.082047e-03,3.220499e-08,2.994108e+01,-8.928276e-02,3.003037e+01,3.215878e+01,1.705000e+02
5.928037e+05,6.861154e+00,7.267567e+04,8.411536e-01,9.312309e-01,9.310332e-01,4.082369e-03,3.220117e-08,2.994076e+01,-8.928276e-02,3.003004e+01,3.215840e+01,1.705000e+02
5.928137e+05,6.861269e+00,7.268567e+04,8.412693e-01,9.312214e-01,9.310335e-01,4.082691e-03,3.219734e-08,2.994136e+01,-8.928276e-02,3.003064e+01,3.215937e+01,1.705000e+02
5.928237e+05,6.861385e+00,7.269567e+04,8.413851e-01,9.312120e-01,9.310338e-01,4.083013e-03,3.219352e-08,2.994195e+01,-8.928276e-02,3.003124e+01,3.216034e+01,1.705000e+02
5.928337e+05,6.861501e+00,7.270567e+04,8.415008e-01,9.312026e-01,9.310341e-01,4.083335e-03,3.218970e-08,2.994255e+01,-8.928276e-02,3.003183e+01,3.216131e+01,1.705000e+02
5.928437e+05,6.861617e+00,7.271567e+04,8.416166e-01,9.311931e-01,9.310344e-01,4.083657e-03,3.218588e-08,2.994315e+01,-8.928276e-02,3.003243e+01,3.216228e+01,1.705000e+02
5.928537e+05,6.861732e+00,7.272567e+04,8.417323e-01,9.311837e-01,9.310347e-01,4.083979e-03,3.218206e-08,2.994375e+01,-8.928276e-02,3.003303e+01,3.216325e+01,1.705000e+02
5.928637e+05,6.861848e+00,7.273568e+04,8.418481e-01,9.311742e-01,9.310350e-01,4.084301e-03,3.217824e-08,2.994434e+01,-8.928276e-02,3.003363e+01,3.216422e+01,1.705000e+02
5.928737e+05,6.861964e+00,7.274568e+04,8.419638e-01,9.311648e-01,9.310353e-01,4.084623e-03,3.217442e-08,2.994494e+01,-8.928276e-02,3.003422e+01,3.216518e+01,1.705000e+02
5.928837e+05,6.862080e+00,7.275568e+04,8.420796e-01,9.311553e-01,9.310356e-01,4.084944e-03,3.217060e-08,2.994554e+01,-8.928276e-02,3.003482e+01,3.216615e+01,1.705000e+02
5.928937e+05,6.862195e+00,7.276568e+04,8.421953e-01,9.311459e-01,9.310359e-01,4.085266e-03,3.216678e-08,2.994614e+01,-8.928276e-02,3.003542e+01,3.216712e+01,1.705000e+02
5.929037e+05,6.862311e+00,7.277568e+04,8.423111e-01,9.311364e-01,9.310362e-01,4.085588e-03,3.216297e-08,2.994673e+01,-8.928276e-02,3.003602e+01,3.216809e+01,1.705000e+02
5.929137e+05,6.862427e+00,7.278568e+04,8.424268e-01,9.311270e-01,9.310365e-01,4.085909e-03,3.215915e-08,2.994733e+01,-8.928276e-02,3.003661e+01,3.216906e+01,1.705000e+02
5.929237e+05,6.862543e+00,7.279568e+04,8.425426e-01,9.311175e-01,9.310368e-01,4.086231e-03,3.215533e-08,2.994793e+01,-8.928276e-02,3.003721e+01,3.217003e+01,1.705000e+02
5.929337e+05,6.862658e+00,7.280568e+04,8.426583e-01,9.311081e-01,9.310371e-01,4.086552e-03,3.215152e-08,2.994852e+01,-8.928276e-02,3.003781e+01,3.217100e+01,1.705000e+02
5.929437e+05,6.862774e+00,7.281568e+04,8.427741e-01,9.310987e-01,9.310374e-01,4.086874e-03,3.214771e-08,2.994912e+01,-8.928276e-02,3.003840e+01,3.217197e+01,1.705000e+02
