Repository: brandonlampe/CS_Data

# Repository for Crushed Salt Data
**Grant No: 456417**

This is a work in progress!

## Repository Content

### Directory Names
A uniform namining structure still in progress, but in general directories are named according to the following:
 - Names contain no spaces, a single underscore "_" will be used as a file name seperator.
 - Files are for the Crushed Salt Project (CSP); therefore, the first three charaters of each file are "CSP".
 - Folders are organized by which frame the test was performed on i.e., A2 or A3.
 - The fifth and sixth charaters of each file name will therefore be "A" followed by the frame number.

File: UNM_WP_HY_175_09/IscoMeasurements/STAGE07/CREEP_FIT/175_09_STAGE07_CREEP_OUT.csv (part 32 of 33)
Analysis by Brandon Lampe, performed on: 2016/07/06 13:19:08
Experimental results below begin at: 2016/04/14 09:54:5
Duration (sec),Duration (day),Elapsed Time (sec),Elapsed Time (day),Interpolated Fractional Density,Fit to Fractional Density,Fit to Volume Strain,Fit to Volume Strain Rate (1/sec),Confining Pressure (MPa),Pore Pressure (MPa),Terzaghi Pressure (MPa),Solid Pressure (MPa),Temperature (C))
5.929537e+05,6.862890e+00,7.282568e+04,8.428898e-01,9.310892e-01,9.310377e-01,4.087195e-03,3.214389e-08,2.994972e+01,-8.928276e-02,3.003900e+01,3.217293e+01,1.705000e+02
5.929637e+05,6.863006e+00,7.283568e+04,8.430056e-01,9.310798e-01,9.310380e-01,4.087517e-03,3.214008e-08,2.995032e+01,-8.928276e-02,3.003960e+01,3.217390e+01,1.705000e+02
5.929737e+05,6.863121e+00,7.284568e+04,8.431213e-01,9.310703e-01,9.310383e-01,4.087838e-03,3.213627e-08,2.995091e+01,-8.928276e-02,3.004020e+01,3.217487e+01,1.705000e+02
5.929837e+05,6.863237e+00,7.285568e+04,8.432371e-01,9.310609e-01,9.310386e-01,4.088160e-03,3.213245e-08,2.995151e+01,-8.928276e-02,3.004079e+01,3.217584e+01,1.705000e+02
5.929937e+05,6.863353e+00,7.286569e+04,8.433528e-01,9.310514e-01,9.310389e-01,4.088481e-03,3.212864e-08,2.995211e+01,-8.928276e-02,3.004139e+01,3.217681e+01,1.705000e+02
5.930037e+05,6.863469e+00,7.287569e+04,8.434686e-01,9.310420e-01,9.310392e-01,4.088802e-03,3.212483e-08,2.995271e+01,-8.928276e-02,3.004199e+01,3.217778e+01,1.705000e+02
5.930137e+05,6.863584e+00,7.288569e+04,8.435843e-01,9.310325e-01,9.310395e-01,4.089124e-03,3.212102e-08,2.995330e+01,-8.928276e-02,3.004259e+01,3.217875e+01,1.705000e+02
5.930237e+05,6.863700e+00,7.289569e+04,8.437001e-01,9.310231e-01,9.310398e-01,4.089445e-03,3.211722e-08,2.995390e+01,-8.928276e-02,3.004318e+01,3.217972e+01,1.705000e+02
5.930337e+05,6.863816e+00,7.290569e+04,8.438158e-01,9.310136e-01,9.310401e-01,4.089766e-03,3.211341e-08,2.995450e+01,-8.928276e-02,3.004378e+01,3.218069e+01,1.705000e+02
5.930437e+05,6.863932e+00,7.291569e+04,8.439316e-01,9.310042e-01,9.310404e-01,4.090087e-03,3.210960e-08,2.995510e+01,-8.928276e-02,3.004438e+01,3.218165e+01,1.705000e+02
5.930537e+05,6.864047e+00,7.292569e+04,8.440473e-01,9.310002e-01,9.310407e-01,4.090408e-03,3.210579e-08,2.995520e+01,-8.928276e-02,3.004449e+01,3.218191e+01,1.705000e+02
5.930637e+05,6.864163e+00,7.293569e+04,8.441631e-01,9.310040e-01,9.310410e-01,4.090729e-03,3.210199e-08,2.995460e+01,-8.928276e-02,3.004389e+01,3.218113e+01,1.705000e+02
5.930737e+05,6.864279e+00,7.294569e+04,8.442788e-01,9.310077e-01,9.310413e-01,4.091050e-03,3.209818e-08,2.995400e+01,-8.928276e-02,3.004329e+01,3.218036e+01,1.705000e+02
5.930837e+05,6.864395e+00,7.295569e+04,8.443946e-01,9.310115e-01,9.310416e-01,4.091371e-03,3.209438e-08,2.995340e+01,-8.928276e-02,3.004269e+01,3.217958e+01,1.705000e+02
5.930937e+05,6.864510e+00,7.296569e+04,8.445103e-01,9.310153e-01,9.310419e-01,4.091692e-03,3.209057e-08,2.995281e+01,-8.928276e-02,3.004209e+01,3.217881e+01,1.705000e+02
5.931037e+05,6.864626e+00,7.297569e+04,8.446261e-01,9.310191e-01,9.310422e-01,4.092013e-03,3.208677e-08,2.995221e+01,-8.928276e-02,3.004149e+01,3.217803e+01,1.705000e+02
5.931137e+05,6.864742e+00,7.298569e+04,8.447418e-01,9.310229e-01,9.310425e-01,4.092334e-03,3.208297e-08,2.995161e+01,-8.928276e-02,3.004089e+01,3.217726e+01,1.705000e+02
5.931237e+05,6.864858e+00,7.299570e+04,8.448576e-01,9.310267e-01,9.310428e-01,4.092655e-03,3.207917e-08,2.995101e+01,-8.928276e-02,3.004029e+01,3.217648e+01,1.705000e+02
5.931337e+05,6.864973e+00,7.300570e+04,8.449733e-01,9.310305e-01,9.310431e-01,4.092976e-03,3.207536e-08,2.995041e+01,-8.928276e-02,3.003969e+01,3.217571e+01,1.705000e+02
5.931437e+05,6.865089e+00,7.301570e+04,8.450891e-01,9.310343e-01,9.310434e-01,4.093296e-03,3.207156e-08,2.994981e+01,-8.928276e-02,3.003909e+01,3.217493e+01,1.705000e+02
5.931537e+05,6.865205e+00,7.302570e+04,8.452048e-01,9.310381e-01,9.310437e-01,4.093617e-03,3.206776e-08,2.994921e+01,-8.928276e-02,3.003849e+01,3.217416e+01,1.705000e+02
5.931637e+05,6.865321e+00,7.303570e+04,8.453206e-01,9.310419e-01,9.310440e-01,4.093938e-03,3.206396e-08,2.994861e+01,-8.928276e-02,3.003789e+01,3.217338e+01,1.705000e+02
5.931737e+05,6.865436e+00,7.304570e+04,8.454363e-01,9.310456e-01,9.310443e-01,4.094258e-03,3.206017e-08,2.994801e+01,-8.928276e-02,3.003729e+01,3.217261e+01,1.705000e+02
5.931837e+05,6.865552e+00,7.305570e+04,8.455521e-01,9.310494e-01,9.310446e-01,4.094579e-03,3.205637e-08,2.994741e+01,-8.928276e-02,3.003669e+01,3.217183e+01,1.705000e+02
5.931937e+05,6.865668e+00,7.306570e+04,8.456678e-01,9.310532e-01,9.310449e-01,4.094900e-03,3.205257e-08,2.994681e+01,-8.928276e-02,3.003609e+01,3.217106e+01,1.705000e+02
5.932037e+05,6.865784e+00,7.307570e+04,8.457836e-01,9.310570e-01,9.310452e-01,4.095220e-03,3.204877e-08,2.994621e+01,-8.928276e-02,3.003549e+01,3.217028e+01,1.705000e+02
5.932137e+05,6.865899e+00,7.308570e+04,8.458993e-01,9.310608e-01,9.310455e-01,4.095541e-03,3.204498e-08,2.994561e+01,-8.928276e-02,3.003490e+01,3.216951e+01,1.705000e+02
5.932237e+05,6.866015e+00,7.309570e+04,8.460151e-01,9.310646e-01,9.310458e-01,4.095861e-03,3.204118e-08,2.994501e+01,-8.928276e-02,3.003430e+01,3.216873e+01,1.705000e+02
5.932337e+05,6.866131e+00,7.310570e+04,8.461308e-01,9.310684e-01,9.310461e-01,4.096182e-03,3.203739e-08,2.994441e+01,-8.928276e-02,3.003370e+01,3.216796e+01,1.705000e+02
5.932437e+05,6.866247e+00,7.311571e+04,8.462466e-01,9.310722e-01,9.310464e-01,4.096502e-03,3.203360e-08,2.994381e+01,-8.928276e-02,3.003310e+01,3.216718e+01,1.705000e+02
5.932537e+05,6.866362e+00,7.312571e+04,8.463623e-01,9.310760e-01,9.310467e-01,4.096822e-03,3.202980e-08,2.994322e+01,-8.928276e-02,3.003250e+01,3.216641e+01,1.705000e+02
5.932637e+05,6.866478e+00,7.313571e+04,8.464781e-01,9.310798e-01,9.310470e-01,4.097143e-03,3.202601e-08,2.994262e+01,-8.928276e-02,3.003190e+01,3.216563e+01,1.705000e+02
5.932737e+05,6.866594e+00,7.314571e+04,8.465938e-01,9.310835e-01,9.310473e-01,4.097463e-03,3.202222e-08,2.994202e+01,-8.928276e-02,3.003130e+01,3.216486e+01,1.705000e+02
5.932837e+05,6.866710e+00,7.315571e+04,8.467096e-01,9.310873e-01,9.310476e-01,4.097783e-03,3.201843e-08,2.994142e+01,-8.928276e-02,3.003070e+01,3.216408e+01,1.705000e+02
5.932937e+05,6.866825e+00,7.316571e+04,8.468253e-01,9.310925e-01,9.310479e-01,4.098103e-03,3.201464e-08,2.994082e+01,-8.928276e-02,3.003010e+01,3.216326e+01,1.705000e+02
5.933037e+05,6.866941e+00,7.317571e+04,8.469411e-01,9.311032e-01,9.310482e-01,4.098423e-03,3.201085e-08,2.994097e+01,-8.928276e-02,3.003026e+01,3.216306e+01,1.705018e+02
5.933137e+05,6.867057e+00,7.318571e+04,8.470568e-01,9.311184e-01,9.310485e-01,4.098743e-03,3.200706e-08,2.994208e+01,-8.928276e-02,3.003136e+01,3.216372e+01,1.705058e+02
5.933237e+05,6.867173e+00,7.319571e+04,8.471726e-01,9.311336e-01,9.310488e-01,4.099064e-03,3.200327e-08,2.994319e+01,-8.928276e-02,3.003247e+01,3.216438e+01,1.705097e+02
5.933337e+05,6.867288e+00,7.320571e+04,8.472883e-01,9.311489e-01,9.310491e-01,4.099384e-03,3.199948e-08,2.994430e+01,-8.928276e-02,3.003358e+01,3.216505e+01,1.705137e+02
5.933437e+05,6.867404e+00,7.321571e+04,8.474041e-01,9.311641e-01,9.310494e-01,4.099704e-03,3.199570e-08,2.994541e+01,-8.928276e-02,3.003469e+01,3.216571e+01,1.705177e+02
5.933537e+05,6.867520e+00,7.322571e+04,8.475198e-01,9.311793e-01,9.310497e-01,4.100024e-03,3.199191e-08,2.994652e+01,-8.928276e-02,3.003580e+01,3.216638e+01,1.705217e+02
5.933637e+05,6.867636e+00,7.323571e+04,8.476356e-01,9.311946e-01,9.310500e-01,4.100344e-03,3.198812e-08,2.994763e+01,-8.928276e-02,3.003691e+01,3.216704e+01,1.705257e+02
5.933737e+05,6.867751e+00,7.324572e+04,8.477513e-01,9.312098e-01,9.310503e-01,4.100663e-03,3.198434e-08,2.994874e+01,-8.928276e-02,3.003802e+01,3.216770e+01,1.705297e+02
5.933837e+05,6.867867e+00,7.325572e+04,8.478671e-01,9.312250e-01,9.310506e-01,4.100983e-03,3.198056e-08,2.994985e+01,-8.928276e-02,3.003913e+01,3.216837e+01,1.705337e+02
5.933937e+05,6.867983e+00,7.326572e+04,8.479828e-01,9.312403e-01,9.310509e-01,4.101303e-03,3.197677e-08,2.995096e+01,-8.928276e-02,3.004024e+01,3.216903e+01,1.705377e+02
5.934037e+05,6.868099e+00,7.327572e+04,8.480986e-01,9.312555e-01,9.310512e-01,4.101623e-03,3.197299e-08,2.995207e+01,-8.928276e-02,3.004135e+01,3.216969e+01,1.705417e+02
5.934137e+05,6.868214e+00,7.328572e+04,8.482143e-01,9.312707e-01,9.310515e-01,4.101943e-03,3.196921e-08,2.995317e+01,-8.928276e-02,3.004246e+01,3.217036e+01,1.705457e+02
5.934237e+05,6.868330e+00,7.329572e+04,8.483301e-01,9.312860e-01,9.310518e-01,4.102262e-03,3.196543e-08,2.995428e+01,-8.928276e-02,3.004357e+01,3.217102e+01,1.705497e+02
5.934337e+05,6.868446e+00,7.330572e+04,8.484458e-01,9.313012e-01,9.310521e-01,4.102582e-03,3.196165e-08,2.995539e+01,-8.928276e-02,3.004468e+01,3.217168e+01,1.705536e+02
5.934437e+05,6.868562e+00,7.331572e+04,8.485616e-01,9.313164e-01,9.310523e-01,4.102902e-03,3.195787e-08,2.995650e+01,-8.928276e-02,3.004579e+01,3.217235e+01,1.705576e+02
5.934537e+05,6.868677e+00,7.332572e+04,8.486773e-01,9.313317e-01,9.310526e-01,4.103221e-03,3.195409e-08,2.995761e+01,-8.928276e-02,3.004689e+01,3.217301e+01,1.705616e+02
5.934637e+05,6.868793e+00,7.333572e+04,8.487931e-01,9.313469e-01,9.310529e-01,4.103541e-03,3.195031e-08,2.995872e+01,-8.928276e-02,3.004800e+01,3.217367e+01,1.705656e+02
5.934737e+05,6.868909e+00,7.334572e+04,8.489088e-01,9.313621e-01,9.310532e-01,4.103860e-03,3.194653e-08,2.995983e+01,-8.928276e-02,3.004911e+01,3.217434e+01,1.705696e+02
5.934837e+05,6.869025e+00,7.335572e+04,8.490246e-01,9.313774e-01,9.310535e-01,4.104180e-03,3.194275e-08,2.996094e+01,-8.928276e-02,3.005022e+01,3.217500e+01,1.705736e+02
5.934937e+05,6.869140e+00,7.336572e+04,8.491403e-01,9.313926e-01,9.310538e-01,4.104499e-03,3.193898e-08,2.996205e+01,-8.928276e-02,3.005133e+01,3.217566e+01,1.705776e+02
5.935037e+05,6.869256e+00,7.337573e+04,8.492561e-01,9.314078e-01,9.310541e-01,4.104818e-03,3.193520e-08,2.996316e+01,-8.928276e-02,3.005244e+01,3.217633e+01,1.705816e+02
5.935137e+05,6.869372e+00,7.338573e+04,8.493718e-01,9.314231e-01,9.310544e-01,4.105138e-03,3.193142e-08,2.996427e+01,-8.928276e-02,3.005355e+01,3.217699e+01,1.705856e+02
5.935237e+05,6.869488e+00,7.339573e+04,8.494876e-01,9.314383e-01,9.310547e-01,4.105457e-03,3.192765e-08,2.996538e+01,-8.928276e-02,3.005466e+01,3.217765e+01,1.705896e+02
5.935337e+05,6.869603e+00,7.340573e+04,8.496033e-01,9.314536e-01,9.310550e-01,4.105776e-03,3.192388e-08,2.996649e+01,-8.928276e-02,3.005577e+01,3.217832e+01,1.705936e+02
5.935437e+05,6.869719e+00,7.341573e+04,8.497191e-01,9.314663e-01,9.310553e-01,4.106096e-03,3.192010e-08,2.996760e+01,-8.928276e-02,3.005688e+01,3.217907e+01,1.705976e+02
5.935537e+05,6.869835e+00,7.342573e+04,8.498348e-01,9.314649e-01,9.310556e-01,4.106415e-03,3.191633e-08,2.996818e+01,-8.928276e-02,3.005746e+01,3.217974e+01,1.705984e+02
5.935637e+05,6.869951e+00,7.343573e+04,8.499506e-01,9.314472e-01,9.310559e-01,4.106734e-03,3.191256e-08,2.996792e+01,-8.928276e-02,3.005720e+01,3.218007e+01,1.705944e+02
5.935737e+05,6.870066e+00,7.344573e+04,8.500663e-01,9.314296e-01,9.310562e-01,4.107053e-03,3.190879e-08,2.996766e+01,-8.928276e-02,3.005694e+01,3.218041e+01,1.705904e+02
5.935837e+05,6.870182e+00,7.345573e+04,8.501821e-01,9.314120e-01,9.310565e-01,4.107372e-03,3.190502e-08,2.996740e+01,-8.928276e-02,3.005669e+01,3.218074e+01,1.705864e+02
5.935937e+05,6.870298e+00,7.346573e+04,8.502978e-01,9.313943e-01,9.310568e-01,4.107691e-03,3.190125e-08,2.996714e+01,-8.928276e-02,3.005643e+01,3.218107e+01,1.705824e+02
5.936037e+05,6.870414e+00,7.347573e+04,8.504136e-01,9.313767e-01,9.310571e-01,4.108010e-03,3.189748e-08,2.996689e+01,-8.928276e-02,3.005617e+01,3.218141e+01,1.705783e+02
5.936137e+05,6.870529e+00,7.348573e+04,8.505293e-01,9.313590e-01,9.310574e-01,4.108329e-03,3.189371e-08,2.996663e+01,-8.928276e-02,3.005591e+01,3.218174e+01,1.705743e+02
5.936237e+05,6.870645e+00,7.349573e+04,8.506451e-01,9.313414e-01,9.310577e-01,4.108648e-03,3.188994e-08,2.996637e+01,-8.928276e-02,3.005565e+01,3.218208e+01,1.705703e+02
5.936337e+05,6.870761e+00,7.350574e+04,8.507608e-01,9.313238e-01,9.310580e-01,4.108967e-03,3.188617e-08,2.996611e+01,-8.928276e-02,3.005540e+01,3.218241e+01,1.705663e+02
5.936437e+05,6.870877e+00,7.351574e+04,8.508766e-01,9.313061e-01,9.310583e-01,4.109286e-03,3.188241e-08,2.996586e+01,-8.928276e-02,3.005514e+01,3.218275e+01,1.705623e+02
5.936537e+05,6.870992e+00,7.352574e+04,8.509923e-01,9.312885e-01,9.310586e-01,4.109605e-03,3.187864e-08,2.996560e+01,-8.928276e-02,3.005488e+01,3.218308e+01,1.705583e+02
5.936637e+05,6.871108e+00,7.353574e+04,8.511081e-01,9.312708e-01,9.310589e-01,4.109924e-03,3.187488e-08,2.996534e+01,-8.928276e-02,3.005462e+01,3.218342e+01,1.705542e+02
5.936737e+05,6.871224e+00,7.354574e+04,8.512238e-01,9.312532e-01,9.310592e-01,4.110242e-03,3.187111e-08,2.996508e+01,-8.928276e-02,3.005437e+01,3.218375e+01,1.705502e+02
5.936837e+05,6.871340e+00,7.355574e+04,8.513396e-01,9.312356e-01,9.310595e-01,4.110561e-03,3.186735e-08,2.996482e+01,-8.928276e-02,3.005411e+01,3.218408e+01,1.705462e+02
5.936937e+05,6.871455e+00,7.356574e+04,8.514553e-01,9.312179e-01,9.310598e-01,4.110880e-03,3.186358e-08,2.996457e+01,-8.928276e-02,3.005385e+01,3.218442e+01,1.705422e+02
5.937037e+05,6.871571e+00,7.357574e+04,8.515711e-01,9.312003e-01,9.310601e-01,4.111198e-03,3.185982e-08,2.996431e+01,-8.928276e-02,3.005359e+01,3.218475e+01,1.705382e+02
5.937137e+05,6.871687e+00,7.358574e+04,8.516868e-01,9.311826e-01,9.310604e-01,4.111517e-03,3.185606e-08,2.996405e+01,-8.928276e-02,3.005333e+01,3.218509e+01,1.705341e+02
5.937237e+05,6.871803e+00,7.359574e+04,8.518026e-01,9.311650e-01,9.310607e-01,4.111836e-03,3.185230e-08,2.996379e+01,-8.928276e-02,3.005308e+01,3.218542e+01,1.705301e+02
5.937337e+05,6.871918e+00,7.360574e+04,8.519183e-01,9.311474e-01,9.310610e-01,4.112154e-03,3.184854e-08,2.996354e+01,-8.928276e-02,3.005282e+01,3.218576e+01,1.705261e+02
5.937437e+05,6.872034e+00,7.361574e+04,8.520341e-01,9.311297e-01,9.310613e-01,4.112473e-03,3.184478e-08,2.996328e+01,-8.928276e-02,3.005256e+01,3.218609e+01,1.705221e+02
5.937537e+05,6.872150e+00,7.362574e+04,8.521498e-01,9.311121e-01,9.310616e-01,4.112791e-03,3.184102e-08,2.996302e+01,-8.928276e-02,3.005230e+01,3.218643e+01,1.705181e+02
5.937637e+05,6.872266e+00,7.363575e+04,8.522656e-01,9.310944e-01,9.310619e-01,4.113110e-03,3.183726e-08,2.996276e+01,-8.928276e-02,3.005205e+01,3.218676e+01,1.705140e+02
5.937737e+05,6.872381e+00,7.364575e+04,8.523813e-01,9.310768e-01,9.310621e-01,4.113428e-03,3.183350e-08,2.996250e+01,-8.928276e-02,3.005179e+01,3.218710e+01,1.705100e+02
5.937837e+05,6.872497e+00,7.365575e+04,8.524971e-01,9.310592e-01,9.310624e-01,4.113746e-03,3.182975e-08,2.996225e+01,-8.928276e-02,3.005153e+01,3.218743e+01,1.705060e+02
5.937937e+05,6.872613e+00,7.366575e+04,8.526128e-01,9.310432e-01,9.310627e-01,4.114065e-03,3.182599e-08,2.996199e+01,-8.928276e-02,3.005127e+01,3.218771e+01,1.705020e+02
5.938037e+05,6.872729e+00,7.367575e+04,8.527286e-01,9.310429e-01,9.310630e-01,4.114383e-03,3.182224e-08,2.996199e+01,-8.928276e-02,3.005127e+01,3.218772e+01,1.705000e+02
5.938137e+05,6.872844e+00,7.368575e+04,8.528443e-01,9.310565e-01,9.310633e-01,4.114701e-03,3.181848e-08,2.996225e+01,-8.928276e-02,3.005153e+01,3.218752e+01,1.705000e+02
5.938238e+05,6.872960e+00,7.369575e+04,8.529601e-01,9.310702e-01,9.310636e-01,4.115019e-03,3.181473e-08,2.996250e+01,-8.928276e-02,3.005179e+01,3.218732e+01,1.705000e+02
5.938338e+05,6.873076e+00,7.370575e+04,8.530758e-01,9.310838e-01,9.310639e-01,4.115337e-03,3.181097e-08,2.996276e+01,-8.928276e-02,3.005204e+01,3.218713e+01,1.705000e+02
5.938438e+05,6.873192e+00,7.371575e+04,8.531916e-01,9.310974e-01,9.310642e-01,4.115656e-03,3.180722e-08,2.996302e+01,-8.928276e-02,3.005230e+01,3.218693e+01,1.705000e+02
5.938538e+05,6.873307e+00,7.372575e+04,8.533073e-01,9.311110e-01,9.310645e-01,4.115974e-03,3.180347e-08,2.996327e+01,-8.928276e-02,3.005255e+01,3.218673e+01,1.705000e+02
5.938638e+05,6.873423e+00,7.373575e+04,8.534231e-01,9.311247e-01,9.310648e-01,4.116292e-03,3.179972e-08,2.996353e+01,-8.928276e-02,3.005281e+01,3.218654e+01,1.705000e+02
5.938738e+05,6.873539e+00,7.374575e+04,8.535388e-01,9.311383e-01,9.310651e-01,4.116610e-03,3.179596e-08,2.996378e+01,-8.928276e-02,3.005307e+01,3.218634e+01,1.705000e+02
5.938838e+05,6.873655e+00,7.375575e+04,8.536546e-01,9.311519e-01,9.310654e-01,4.116928e-03,3.179221e-08,2.996404e+01,-8.928276e-02,3.005332e+01,3.218614e+01,1.705000e+02
5.938938e+05,6.873770e+00,7.376576e+04,8.537703e-01,9.311655e-01,9.310657e-01,4.117246e-03,3.178846e-08,2.996430e+01,-8.928276e-02,3.005358e+01,3.218594e+01,1.705000e+02
5.939038e+05,6.873886e+00,7.377576e+04,8.538861e-01,9.311792e-01,9.310660e-01,4.117563e-03,3.178472e-08,2.996455e+01,-8.928276e-02,3.005383e+01,3.218575e+01,1.705000e+02
5.939138e+05,6.874002e+00,7.378576e+04,8.540018e-01,9.311928e-01,9.310663e-01,4.117881e-03,3.178097e-08,2.996481e+01,-8.928276e-02,3.005409e+01,3.218555e+01,1.705000e+02
5.939238e+05,6.874118e+00,7.379576e+04,8.541176e-01,9.312064e-01,9.310666e-01,4.118199e-03,3.177722e-08,2.996506e+01,-8.928276e-02,3.005435e+01,3.218535e+01,1.705000e+02
5.939338e+05,6.874233e+00,7.380576e+04,8.542333e-01,9.312200e-01,9.310669e-01,4.118517e-03,3.177347e-08,2.996532e+01,-8.928276e-02,3.005460e+01,3.218515e+01,1.705000e+02
5.939438e+05,6.874349e+00,7.381576e+04,8.543491e-01,9.312336e-01,9.310672e-01,4.118835e-03,3.176973e-08,2.996558e+01,-8.928276e-02,3.005486e+01,3.218496e+01,1.705000e+02
5.939538e+05,6.874465e+00,7.382576e+04,8.544648e-01,9.312473e-01,9.310675e-01,4.119152e-03,3.176598e-08,2.996583e+01,-8.928276e-02,3.005511e+01,3.218476e+01,1.705000e+02
5.939638e+05,6.874581e+00,7.383576e+04,8.545806e-01,9.312609e-01,9.310678e-01,4.119470e-03,3.176224e-08,2.996609e+01,-8.928276e-02,3.005537e+01,3.218456e+01,1.705000e+02
5.939738e+05,6.874696e+00,7.384576e+04,8.546963e-01,9.312745e-01,9.310681e-01,4.119788e-03,3.175849e-08,2.996634e+01,-8.928276e-02,3.005563e+01,3.218437e+01,1.705000e+02
5.939838e+05,6.874812e+00,7.385576e+04,8.548121e-01,9.312881e-01,9.310684e-01,4.120105e-03,3.175475e-08,2.996660e+01,-8.928276e-02,3.005588e+01,3.218417e+01,1.705000e+02
5.939938e+05,6.874928e+00,7.386576e+04,8.549278e-01,9.313018e-01,9.310687e-01,4.120423e-03,3.175101e-08,2.996686e+01,-8.928276e-02,3.005614e+01,3.218397e+01,1.705000e+02
5.940038e+05,6.875044e+00,7.387576e+04,8.550436e-01,9.313154e-01,9.310690e-01,4.120740e-03,3.174726e-08,2.996711e+01,-8.928276e-02,3.005639e+01,3.218377e+01,1.705000e+02
5.940138e+05,6.875159e+00,7.388577e+04,8.551593e-01,9.313290e-01,9.310693e-01,4.121058e-03,3.174352e-08,2.996737e+01,-8.928276e-02,3.005665e+01,3.218358e+01,1.705000e+02
5.940238e+05,6.875275e+00,7.389577e+04,8.552751e-01,9.313426e-01,9.310695e-01,4.121375e-03,3.173978e-08,2.996762e+01,-8.928276e-02,3.005691e+01,3.218338e+01,1.705000e+02
5.940338e+05,6.875391e+00,7.390577e+04,8.553908e-01,9.313562e-01,9.310698e-01,4.121693e-03,3.173604e-08,2.996788e+01,-8.928276e-02,3.005716e+01,3.218318e+01,1.705000e+02
5.940438e+05,6.875507e+00,7.391577e+04,8.555066e-01,9.313699e-01,9.310701e-01,4.122010e-03,3.173230e-08,2.996814e+01,-8.928276e-02,3.005742e+01,3.218299e+01,1.705000e+02
5.940538e+05,6.875622e+00,7.392577e+04,8.556223e-01,9.313708e-01,9.310704e-01,4.122327e-03,3.172856e-08,2.996839e+01,-8.928276e-02,3.005767e+01,3.218323e+01,1.705000e+02
5.940638e+05,6.875738e+00,7.393577e+04,8.557381e-01,9.313565e-01,9.310707e-01,4.122645e-03,3.172482e-08,2.996865e+01,-8.928276e-02,3.005793e+01,3.218400e+01,1.705000e+02
5.940738e+05,6.875854e+00,7.394577e+04,8.558538e-01,9.313421e-01,9.310710e-01,4.122962e-03,3.172109e-08,2.996891e+01,-8.928276e-02,3.005819e+01,3.218477e+01,1.705000e+02
5.940838e+05,6.875970e+00,7.395577e+04,8.559696e-01,9.313277e-01,9.310713e-01,4.123279e-03,3.171735e-08,2.996916e+01,-8.928276e-02,3.005845e+01,3.218555e+01,1.705000e+02
5.940938e+05,6.876085e+00,7.396577e+04,8.560853e-01,9.313134e-01,9.310716e-01,4.123596e-03,3.171361e-08,2.996942e+01,-8.928276e-02,3.005870e+01,3.218632e+01,1.705000e+02
5.941038e+05,6.876201e+00,7.397577e+04,8.562011e-01,9.312990e-01,9.310719e-01,4.123913e-03,3.170988e-08,2.996968e+01,-8.928276e-02,3.005896e+01,3.218710e+01,1.705000e+02
5.941138e+05,6.876317e+00,7.398577e+04,8.563168e-01,9.312846e-01,9.310722e-01,4.124230e-03,3.170614e-08,2.996993e+01,-8.928276e-02,3.005922e+01,3.218787e+01,1.705000e+02
5.941238e+05,6.876433e+00,7.399577e+04,8.564326e-01,9.312702e-01,9.310725e-01,4.124548e-03,3.170241e-08,2.997019e+01,-8.928276e-02,3.005947e+01,3.218864e+01,1.705000e+02
5.941338e+05,6.876548e+00,7.400577e+04,8.565483e-01,9.312559e-01,9.310728e-01,4.124865e-03,3.169868e-08,2.997045e+01,-8.928276e-02,3.005973e+01,3.218942e+01,1.705000e+02
5.941438e+05,6.876664e+00,7.401578e+04,8.566641e-01,9.312415e-01,9.310731e-01,4.125182e-03,3.169494e-08,2.997070e+01,-8.928276e-02,3.005999e+01,3.219019e+01,1.705000e+02
5.941538e+05,6.876780e+00,7.402578e+04,8.567798e-01,9.312271e-01,9.310734e-01,4.125499e-03,3.169121e-08,2.997096e+01,-8.928276e-02,3.006024e+01,3.219097e+01,1.705000e+02
5.941638e+05,6.876896e+00,7.403578e+04,8.568956e-01,9.312128e-01,9.310737e-01,4.125815e-03,3.168748e-08,2.997122e+01,-8.928276e-02,3.006050e+01,3.219174e+01,1.705000e+02
5.941738e+05,6.877011e+00,7.404578e+04,8.570113e-01,9.311984e-01,9.310740e-01,4.126132e-03,3.168375e-08,2.997147e+01,-8.928276e-02,3.006076e+01,3.219251e+01,1.705000e+02
5.941838e+05,6.877127e+00,7.405578e+04,8.571271e-01,9.311840e-01,9.310743e-01,4.126449e-03,3.168002e-08,2.997173e+01,-8.928276e-02,3.006101e+01,3.219329e+01,1.705000e+02
5.941938e+05,6.877243e+00,7.406578e+04,8.572428e-01,9.311696e-01,9.310746e-01,4.126766e-03,3.167629e-08,2.997199e+01,-8.928276e-02,3.006127e+01,3.219406e+01,1.705000e+02
5.942038e+05,6.877359e+00,7.407578e+04,8.573586e-01,9.311553e-01,9.310749e-01,4.127083e-03,3.167256e-08,2.997225e+01,-8.928276e-02,3.006153e+01,3.219484e+01,1.705000e+02
5.942138e+05,6.877474e+00,7.408578e+04,8.574743e-01,9.311409e-01,9.310752e-01,4.127399e-03,3.166883e-08,2.997250e+01,-8.928276e-02,3.006178e+01,3.219561e+01,1.705000e+02
5.942238e+05,6.877590e+00,7.409578e+04,8.575901e-01,9.311265e-01,9.310755e-01,4.127716e-03,3.166511e-08,2.997276e+01,-8.928276e-02,3.006204e+01,3.219638e+01,1.705000e+02
5.942338e+05,6.877706e+00,7.410578e+04,8.577058e-01,9.311122e-01,9.310757e-01,4.128033e-03,3.166138e-08,2.997302e+01,-8.928276e-02,3.006230e+01,3.219716e+01,1.705000e+02
5.942438e+05,6.877822e+00,7.411578e+04,8.578216e-01,9.310978e-01,9.310760e-01,4.128349e-03,3.165765e-08,2.997327e+01,-8.928276e-02,3.006256e+01,3.219793e+01,1.705000e+02
5.942538e+05,6.877937e+00,7.412578e+04,8.579373e-01,9.310834e-01,9.310763e-01,4.128666e-03,3.165393e-08,2.997353e+01,-8.928276e-02,3.006281e+01,3.219871e+01,1.705000e+02
5.942638e+05,6.878053e+00,7.413578e+04,8.580531e-01,9.310690e-01,9.310766e-01,4.128983e-03,3.165020e-08,2.997379e+01,-8.928276e-02,3.006307e+01,3.219948e+01,1.705000e+02
5.942738e+05,6.878169e+00,7.414579e+04,8.581688e-01,9.310547e-01,9.310769e-01,4.129299e-03,3.164648e-08,2.997404e+01,-8.928276e-02,3.006333e+01,3.220026e+01,1.705000e+02
5.942838e+05,6.878285e+00,7.415579e+04,8.582846e-01,9.310403e-01,9.310772e-01,4.129616e-03,3.164275e-08,2.997430e+01,-8.928276e-02,3.006358e+01,3.220103e+01,1.705000e+02
5.942938e+05,6.878400e+00,7.416579e+04,8.584003e-01,9.310228e-01,9.310775e-01,4.129932e-03,3.163903e-08,2.997456e+01,-8.928276e-02,3.006384e+01,3.220191e+01,1.705000e+02
5.943038e+05,6.878516e+00,7.417579e+04,8.585161e-01,9.310117e-01,9.310778e-01,4.130248e-03,3.163531e-08,2.997390e+01,-8.928276e-02,3.006318e+01,3.220160e+01,1.704961e+02
5.943138e+05,6.878632e+00,7.418579e+04,8.586318e-01,9.310107e-01,9.310781e-01,4.130565e-03,3.163159e-08,2.997227e+01,-8.928276e-02,3.006156e+01,3.219988e+01,1.704881e+02
5.943238e+05,6.878748e+00,7.419579e+04,8.587476e-01,9.310098e-01,9.310784e-01,4.130881e-03,3.162787e-08,2.997065e+01,-8.928276e-02,3.005993e+01,3.219817e+01,1.704801e+02
5.943338e+05,6.878863e+00,7.420579e+04,8.588633e-01,9.310088e-01,9.310787e-01,4.131197e-03,3.162415e-08,2.996902e+01,-8.928276e-02,3.005830e+01,3.219645e+01,1.704721e+02
5.943438e+05,6.878979e+00,7.421579e+04,8.589791e-01,9.310079e-01,9.310790e-01,4.131514e-03,3.162043e-08,2.996739e+01,-8.928276e-02,3.005668e+01,3.219474e+01,1.704641e+02
5.943538e+05,6.879095e+00,7.422579e+04,8.590948e-01,9.310069e-01,9.310793e-01,4.131830e-03,3.161671e-08,2.996577e+01,-8.928276e-02,3.005505e+01,3.219302e+01,1.704561e+02
5.943638e+05,6.879211e+00,7.423579e+04,8.592106e-01,9.310060e-01,9.310796e-01,4.132146e-03,3.161299e-08,2.996414e+01,-8.928276e-02,3.005342e+01,3.219131e+01,1.704481e+02
5.943738e+05,6.879326e+00,7.424579e+04,8.593263e-01,9.310050e-01,9.310799e-01,4.132462e-03,3.160927e-08,2.996251e+01,-8.928276e-02,3.005180e+01,3.218959e+01,1.704400e+02
5.943838e+05,6.879442e+00,7.425579e+04,8.594421e-01,9.310041e-01,9.310802e-01,4.132778e-03,3.160556e-08,2.996089e+01,-8.928276e-02,3.005017e+01,3.218788e+01,1.704320e+02
5.943938e+05,6.879558e+00,7.426579e+04,8.595578e-01,9.310032e-01,9.310805e-01,4.133094e-03,3.160184e-08,2.995926e+01,-8.928276e-02,3.004854e+01,3.218616e+01,1.704240e+02
5.944038e+05,6.879674e+00,7.427580e+04,8.596736e-01,9.310022e-01,9.310808e-01,4.133410e-03,3.159812e-08,2.995763e+01,-8.928276e-02,3.004692e+01,3.218445e+01,1.704160e+02
5.944138e+05,6.879789e+00,7.428580e+04,8.597893e-01,9.310013e-01,9.310810e-01,4.133726e-03,3.159441e-08,2.995601e+01,-8.928276e-02,3.004529e+01,3.218273e+01,1.704080e+02
5.944238e+05,6.879905e+00,7.429580e+04,8.599051e-01,9.310003e-01,9.310813e-01,4.134042e-03,3.159070e-08,2.995438e+01,-8.928276e-02,3.004366e+01,3.218102e+01,1.704000e+02
5.944338e+05,6.880021e+00,7.430580e+04,8.600208e-01,9.309994e-01,9.310816e-01,4.134358e-03,3.158698e-08,2.995275e+01,-8.928276e-02,3.004203e+01,3.217930e+01,1.703920e+02
5.944438e+05,6.880137e+00,7.431580e+04,8.601366e-01,9.309984e-01,9.310819e-01,4.134674e-03,3.158327e-08,2.995112e+01,-8.928276e-02,3.004041e+01,3.217759e+01,1.703840e+02
5.944538e+05,6.880252e+00,7.432580e+04,8.602523e-01,9.309975e-01,9.310822e-01,4.134990e-03,3.157956e-08,2.994950e+01,-8.928276e-02,3.003878e+01,3.217587e+01,1.703760e+02
5.944638e+05,6.880368e+00,7.433580e+04,8.603681e-01,9.309965e-01,9.310825e-01,4.135306e-03,3.157585e-08,2.994787e+01,-8.928276e-02,3.003715e+01,3.217416e+01,1.703680e+02
5.944738e+05,6.880484e+00,7.434580e+04,8.604838e-01,9.309956e-01,9.310828e-01,4.135621e-03,3.157213e-08,2.994624e+01,-8.928276e-02,3.003553e+01,3.217245e+01,1.703599e+02
5.944838e+05,6.880600e+00,7.435580e+04,8.605996e-01,9.309946e-01,9.310831e-01,4.135937e-03,3.156842e-08,2.994462e+01,-8.928276e-02,3.003390e+01,3.217073e+01,1.703519e+02
5.944938e+05,6.880715e+00,7.436580e+04,8.607153e-01,9.309937e-01,9.310834e-01,4.136253e-03,3.156472e-08,2.994299e+01,-8.928276e-02,3.003227e+01,3.216902e+01,1.703439e+02
5.945038e+05,6.880831e+00,7.437580e+04,8.608311e-01,9.309928e-01,9.310837e-01,4.136569e-03,3.156101e-08,2.994136e+01,-8.928276e-02,3.003065e+01,3.216730e+01,1.703359e+02
5.945138e+05,6.880947e+00,7.438580e+04,8.609468e-01,9.309918e-01,9.310840e-01,4.136884e-03,3.155730e-08,2.993974e+01,-8.928276e-02,3.002902e+01,3.216559e+01,1.703279e+02
5.945238e+05,6.881063e+00,7.439580e+04,8.610626e-01,9.309909e-01,9.310843e-01,4.137200e-03,3.155359e-08,2.993811e+01,-8.928276e-02,3.002739e+01,3.216387e+01,1.703199e+02
5.945338e+05,6.881178e+00,7.440581e+04,8.611783e-01,9.309899e-01,9.310846e-01,4.137515e-03,3.154988e-08,2.993648e+01,-8.928276e-02,3.002576e+01,3.216216e+01,1.703119e+02
5.945438e+05,6.881294e+00,7.441581e+04,8.612941e-01,9.309939e-01,9.310849e-01,4.137831e-03,3.154618e-08,2.993486e+01,-8.928276e-02,3.002414e+01,3.216027e+01,1.703039e+02
5.945538e+05,6.881410e+00,7.442581e+04,8.614098e-01,9.310010e-01,9.310852e-01,4.138146e-03,3.154247e-08,2.993504e+01,-8.915196e-02,3.002419e+01,3.216021e+01,1.703021e+02
5.945638e+05,6.881526e+00,7.443581e+04,8.615256e-01,9.310067e-01,9.310855e-01,4.138462e-03,3.153877e-08,2.993691e+01,-8.889882e-02,3.002581e+01,3.216200e+01,1.703060e+02
5.945738e+05,6.881641e+00,7.444581e+04,8.616413e-01,9.310124e-01,9.310858e-01,4.138777e-03,3.153506e-08,2.993878e+01,-8.864568e-02,3.002742e+01,3.216380e+01,1.703100e+02
5.945838e+05,6.881757e+00,7.445581e+04,8.617571e-01,9.310181e-01,9.310860e-01,4.139092e-03,3.153136e-08,2.994065e+01,-8.839253e-02,3.002904e+01,3.216559e+01,1.703140e+02
5.945938e+05,6.881873e+00,7.446581e+04,8.618728e-01,9.310237e-01,9.310863e-01,4.139408e-03,3.152766e-08,2.994252e+01,-8.813939e-02,3.003066e+01,3.216738e+01,1.703180e+02
5.946038e+05,6.881989e+00,7.447581e+04,8.619886e-01,9.310294e-01,9.310866e-01,4.139723e-03,3.152395e-08,2.994439e+01,-8.788625e-02,3.003228e+01,3.216918e+01,1.703219e+02
5.946138e+05,6.882104e+00,7.448581e+04,8.621043e-01,9.310351e-01,9.310869e-01,4.140038e-03,3.152025e-08,2.994626e+01,-8.763310e-02,3.003389e+01,3.217097e+01,1.703259e+02
5.946238e+05,6.882220e+00,7.449581e+04,8.622201e-01,9.310407e-01,9.310872e-01,4.140353e-03,3.151655e-08,2.994813e+01,-8.737996e-02,3.003551e+01,3.217277e+01,1.703299e+02
5.946338e+05,6.882336e+00,7.450581e+04,8.623358e-01,9.310464e-01,9.310875e-01,4.140669e-03,3.151285e-08,2.995000e+01,-8.712682e-02,3.003713e+01,3.217456e+01,1.703339e+02
5.946438e+05,6.882452e+00,7.451581e+04,8.624516e-01,9.310521e-01,9.310878e-01,4.140984e-03,3.150915e-08,2.995187e+01,-8.687367e-02,3.003875e+01,3.217636e+01,1.703379e+02
5.946538e+05,6.882567e+00,7.452582e+04,8.625673e-01,9.310578e-01,9.310881e-01,4.141299e-03,3.150545e-08,2.995374e+01,-8.662053e-02,3.004036e+01,3.217815e+01,1.703418e+02
5.946638e+05,6.882683e+00,7.453582e+04,8.626831e-01,9.310634e-01,9.310884e-01,4.141614e-03,3.150175e-08,2.995562e+01,-8.636738e-02,3.004198e+01,3.217994e+01,1.703458e+02
5.946738e+05,6.882799e+00,7.454582e+04,8.627988e-01,9.310691e-01,9.310887e-01,4.141929e-03,3.149806e-08,2.995749e+01,-8.611424e-02,3.004360e+01,3.218174e+01,1.703498e+02
5.946838e+05,6.882915e+00,7.455582e+04,8.629146e-01,9.310748e-01,9.310890e-01,4.142244e-03,3.149436e-08,2.995936e+01,-8.586110e-02,3.004522e+01,3.218353e+01,1.703538e+02
5.946938e+05,6.883030e+00,7.456582e+04,8.630303e-01,9.310805e-01,9.310893e-01,4.142559e-03,3.149066e-08,2.996123e+01,-8.560795e-02,3.004684e+01,3.218533e+01,1.703577e+02
5.947038e+05,6.883146e+00,7.457582e+04,8.631461e-01,9.310861e-01,9.310896e-01,4.142874e-03,3.148697e-08,2.996310e+01,-8.535481e-02,3.004845e+01,3.218712e+01,1.703617e+02
5.947138e+05,6.883262e+00,7.458582e+04,8.632618e-01,9.310918e-01,9.310899e-01,4.143189e-03,3.148327e-08,2.996497e+01,-8.510167e-02,3.005007e+01,3.218891e+01,1.703657e+02
5.947238e+05,6.883378e+00,7.459582e+04,8.633776e-01,9.310975e-01,9.310902e-01,4.143504e-03,3.147958e-08,2.996684e+01,-8.484852e-02,3.005169e+01,3.219071e+01,1.703697e+02
5.947338e+05,6.883493e+00,7.460582e+04,8.634933e-01,9.311031e-01,9.310904e-01,4.143818e-03,3.147588e-08,2.996871e+01,-8.459538e-02,3.005331e+01,3.219250e+01,1.703737e+02
5.947438e+05,6.883609e+00,7.461582e+04,8.636091e-01,9.311088e-01,9.310907e-01,4.144133e-03,3.147219e-08,2.997058e+01,-8.434224e-02,3.005492e+01,3.219430e+01,1.703776e+02
5.947538e+05,6.883725e+00,7.462582e+04,8.637248e-01,9.311145e-01,9.310910e-01,4.144448e-03,3.146850e-08,2.997245e+01,-8.408909e-02,3.005654e+01,3.219609e+01,1.703816e+02
5.947638e+05,6.883841e+00,7.463582e+04,8.638406e-01,9.311202e-01,9.310913e-01,4.144762e-03,3.146481e-08,2.997432e+01,-8.383595e-02,3.005816e+01,3.219788e+01,1.703856e+02
5.947738e+05,6.883956e+00,7.464582e+04,8.639563e-01,9.311258e-01,9.310916e-01,4.145077e-03,3.146112e-08,2.997619e+01,-8.358281e-02,3.005978e+01,3.219968e+01,1.703896e+02
5.947838e+05,6.884072e+00,7.465583e+04,8.640721e-01,9.311315e-01,9.310919e-01,4.145392e-03,3.145743e-08,2.997807e+01,-8.332966e-02,3.006140e+01,3.220147e+01,1.703935e+02
5.947938e+05,6.884188e+00,7.466583e+04,8.641878e-01,9.311372e-01,9.310922e-01,4.145706e-03,3.145374e-08,2.997994e+01,-8.307652e-02,3.006301e+01,3.220326e+01,1.703975e+02
5.948038e+05,6.884304e+00,7.467583e+04,8.643036e-01,9.311432e-01,9.310925e-01,4.146021e-03,3.145005e-08,2.998049e+01,-8.301486e-02,3.006350e+01,3.220365e+01,1.704015e+02
5.948138e+05,6.884419e+00,7.468583e+04,8.644193e-01,9.311496e-01,9.310928e-01,4.146335e-03,3.144636e-08,2.997886e+01,-8.327064e-02,3.006213e+01,3.220169e+01,1.704055e+02
5.948238e+05,6.884535e+00,7.469583e+04,8.645351e-01,9.311560e-01,9.310931e-01,4.146650e-03,3.144267e-08,2.997722e+01,-8.352642e-02,3.006075e+01,3.219973e+01,1.704096e+02
5.948338e+05,6.884651e+00,7.470583e+04,8.646508e-01,9.311625e-01,9.310934e-01,4.146964e-03,3.143898e-08,2.997559e+01,-8.378220e-02,3.005937e+01,3.219777e+01,1.704136e+02
5.948438e+05,6.884767e+00,7.471583e+04,8.647665e-01,9.311689e-01,9.310937e-01,4.147279e-03,3.143530e-08,2.997396e+01,-8.403798e-02,3.005800e+01,3.219582e+01,1.704176e+02
5.948538e+05,6.884882e+00,7.472583e+04,8.648823e-01,9.311753e-01,9.310940e-01,4.147593e-03,3.143161e-08,2.997233e+01,-8.429376e-02,3.005662e+01,3.219386e+01,1.704216e+02
5.948638e+05,6.884998e+00,7.473583e+04,8.649980e-01,9.311817e-01,9.310943e-01,4.147907e-03,3.142793e-08,2.997069e+01,-8.454954e-02,3.005524e+01,3.219190e+01,1.704256e+02
5.948738e+05,6.885114e+00,7.474583e+04,8.651138e-01,9.311882e-01,9.310945e-01,4.148222e-03,3.142424e-08,2.996906e+01,-8.480532e-02,3.005387e+01,3.218995e+01,1.704296e+02
5.948838e+05,6.885230e+00,7.475583e+04,8.652295e-01,9.311946e-01,9.310948e-01,4.148536e-03,3.142056e-08,2.996743e+01,-8.506110e-02,3.005249e+01,3.218799e+01,1.704337e+02
5.948938e+05,6.885345e+00,7.476583e+04,8.653453e-01,9.312010e-01,9.310951e-01,4.148850e-03,3.141688e-08,2.996580e+01,-8.531688e-02,3.005111e+01,3.218603e+01,1.704377e+02
5.949038e+05,6.885461e+00,7.477583e+04,8.654610e-01,9.312075e-01,9.310954e-01,4.149164e-03,3.141319e-08,2.996416e+01,-8.557266e-02,3.004974e+01,3.218407e+01,1.704417e+02
5.949138e+05,6.885577e+00,7.478584e+04,8.655768e-01,9.312139e-01,9.310957e-01,4.149478e-03,3.140951e-08,2.996253e+01,-8.582844e-02,3.004836e+01,3.218212e+01,1.704457e+02
5.949238e+05,6.885693e+00,7.479584e+04,8.656925e-01,9.312203e-01,9.310960e-01,4.149793e-03,3.140583e-08,2.996090e+01,-8.608422e-02,3.004698e+01,3.218016e+01,1.704497e+02
5.949338e+05,6.885808e+00,7.480584e+04,8.658083e-01,9.312268e-01,9.310963e-01,4.150107e-03,3.140215e-08,2.995927e+01,-8.634000e-02,3.004561e+01,3.217820e+01,1.704538e+02
5.949438e+05,6.885924e+00,7.481584e+04,8.659240e-01,9.312332e-01,9.310966e-01,4.150421e-03,3.139847e-08,2.995763e+01,-8.659578e-02,3.004423e+01,3.217625e+01,1.704578e+02
5.949538e+05,6.886040e+00,7.482584e+04,8.660398e-01,9.312396e-01,9.310969e-01,4.150735e-03,3.139479e-08,2.995600e+01,-8.685156e-02,3.004285e+01,3.217429e+01,1.704618e+02
5.949638e+05,6.886156e+00,7.483584e+04,8.661555e-01,9.312461e-01,9.310972e-01,4.151049e-03,3.139111e-08,2.995437e+01,-8.710734e-02,3.004148e+01,3.217233e+01,1.704658e+02
5.949738e+05,6.886271e+00,7.484584e+04,8.662713e-01,9.312525e-01,9.310975e-01,4.151362e-03,3.138743e-08,2.995274e+01,-8.736312e-02,3.004010e+01,3.217037e+01,1.704698e+02
5.949838e+05,6.886387e+00,7.485584e+04,8.663870e-01,9.312589e-01,9.310978e-01,4.151676e-03,3.138376e-08,2.995110e+01,-8.761890e-02,3.003872e+01,3.216842e+01,1.704739e+02
5.949938e+05,6.886503e+00,7.486584e+04,8.665028e-01,9.312653e-01,9.310981e-01,4.151990e-03,3.138008e-08,2.994947e+01,-8.787468e-02,3.003734e+01,3.216646e+01,1.704779e+02
5.950038e+05,6.886619e+00,7.487584e+04,8.666185e-01,9.312718e-01,9.310983e-01,4.152304e-03,3.137640e-08,2.994784e+01,-8.813047e-02,3.003597e+01,3.216450e+01,1.704819e+02
5.950138e+05,6.886734e+00,7.488584e+04,8.667343e-01,9.312782e-01,9.310986e-01,4.152618e-03,3.137273e-08,2.994620e+01,-8.838625e-02,3.003459e+01,3.216255e+01,1.704859e+02
5.950238e+05,6.886850e+00,7.489584e+04,8.668500e-01,9.312846e-01,9.310989e-01,4.152932e-03,3.136905e-08,2.994457e+01,-8.864203e-02,3.003321e+01,3.216059e+01,1.704899e+02
5.950338e+05,6.886966e+00,7.490584e+04,8.669658e-01,9.312911e-01,9.310992e-01,4.153245e-03,3.136538e-08,2.994294e+01,-8.889781e-02,3.003184e+01,3.215863e+01,1.704940e+02
5.950438e+05,6.887082e+00,7.491585e+04,8.670815e-01,9.312959e-01,9.310995e-01,4.153559e-03,3.136171e-08,2.994131e+01,-8.915359e-02,3.003046e+01,3.215673e+01,1.704980e+02
5.950538e+05,6.887197e+00,7.492585e+04,8.671973e-01,9.312915e-01,9.310998e-01,4.153872e-03,3.135803e-08,2.994048e+01,-8.846028e-02,3.002894e+01,3.215595e+01,1.705000e+02
5.950638e+05,6.887313e+00,7.493585e+04,8.673130e-01,9.312794e-01,9.311001e-01,4.154186e-03,3.135436e-08,2.994048e+01,-8.679866e-02,3.002728e+01,3.215624e+01,1.705000e+02
5.950738e+05,6.887429e+00,7.494585e+04,8.674288e-01,9.312672e-01,9.311004e-01,4.154500e-03,3.135069e-08,2.994048e+01,-8.513704e-02,3.002562e+01,3.215654e+01,1.705000e+02
5.950838e+05,6.887545e+00,7.495585e+04,8.675445e-01,9.312551e-01,9.311007e-01,4.154813e-03,3.134702e-08,2.994048e+01,-8.347543e-02,3.002396e+01,3.215684e+01,1.705000e+02
5.950938e+05,6.887660e+00,7.496585e+04,8.676603e-01,9.312430e-01,9.311010e-01,4.155127e-03,3.134335e-08,2.994048e+01,-8.181381e-02,3.002230e+01,3.215714e+01,1.705000e+02
5.951039e+05,6.887776e+00,7.497585e+04,8.677760e-01,9.312308e-01,9.311013e-01,4.155440e-03,3.133968e-08,2.994048e+01,-8.015219e-02,3.002063e+01,3.215744e+01,1.705000e+02
5.951139e+05,6.887892e+00,7.498585e+04,8.678918e-01,9.312187e-01,9.311016e-01,4.155753e-03,3.133601e-08,2.994048e+01,-7.849058e-02,3.001897e+01,3.215773e+01,1.705000e+02
5.951239e+05,6.888008e+00,7.499585e+04,8.680075e-01,9.312065e-01,9.311018e-01,4.156067e-03,3.133234e-08,2.994048e+01,-7.682896e-02,3.001731e+01,3.215803e+01,1.705000e+02
5.951339e+05,6.888123e+00,7.500585e+04,8.681233e-01,9.311944e-01,9.311021e-01,4.156380e-03,3.132868e-08,2.994048e+01,-7.516734e-02,3.001565e+01,3.215833e+01,1.705000e+02
5.951439e+05,6.888239e+00,7.501585e+04,8.682390e-01,9.311823e-01,9.311024e-01,4.156693e-03,3.132501e-08,2.994048e+01,-7.350572e-02,3.001399e+01,3.215863e+01,1.705000e+02
5.951539e+05,6.888355e+00,7.502585e+04,8.683548e-01,9.311701e-01,9.311027e-01,4.157007e-03,3.132134e-08,2.994048e+01,-7.184411e-02,3.001233e+01,3.215892e+01,1.705000e+02
5.951639e+05,6.888471e+00,7.503585e+04,8.684705e-01,9.311580e-01,9.311030e-01,4.157320e-03,3.131768e-08,2.994048e+01,-7.018249e-02,3.001067e+01,3.215922e+01,1.705000e+02
5.951739e+05,6.888586e+00,7.504586e+04,8.685863e-01,9.311458e-01,9.311033e-01,4.157633e-03,3.131401e-08,2.994048e+01,-6.852087e-02,3.000900e+01,3.215952e+01,1.705000e+02
5.951839e+05,6.888702e+00,7.505586e+04,8.687020e-01,9.311337e-01,9.311036e-01,4.157946e-03,3.131035e-08,2.994048e+01,-6.685926e-02,3.000734e+01,3.215981e+01,1.705000e+02
5.951939e+05,6.888818e+00,7.506586e+04,8.688178e-01,9.311215e-01,9.311039e-01,4.158259e-03,3.130669e-08,2.994048e+01,-6.519764e-02,3.000568e+01,3.216011e+01,1.705000e+02
5.952039e+05,6.888934e+00,7.507586e+04,8.689335e-01,9.311094e-01,9.311042e-01,4.158572e-03,3.130302e-08,2.994048e+01,-6.353602e-02,3.000402e+01,3.216041e+01,1.705000e+02
5.952139e+05,6.889049e+00,7.508586e+04,8.690493e-01,9.310973e-01,9.311045e-01,4.158885e-03,3.129936e-08,2.994048e+01,-6.187441e-02,3.000236e+01,3.216071e+01,1.705000e+02
5.952239e+05,6.889165e+00,7.509586e+04,8.691650e-01,9.310851e-01,9.311048e-01,4.159198e-03,3.129570e-08,2.994048e+01,-6.021279e-02,3.000070e+01,3.216100e+01,1.705000e+02
5.952339e+05,6.889281e+00,7.510586e+04,8.692808e-01,9.310730e-01,9.311051e-01,4.159511e-03,3.129204e-08,2.994048e+01,-5.855117e-02,2.999903e+01,3.216130e+01,1.705000e+02
5.952439e+05,6.889397e+00,7.511586e+04,8.693965e-01,9.310608e-01,9.311053e-01,4.159824e-03,3.128838e-08,2.994048e+01,-5.688955e-02,2.999737e+01,3.216160e+01,1.705000e+02
5.952539e+05,6.889512e+00,7.512586e+04,8.695123e-01,9.310487e-01,9.311056e-01,4.160137e-03,3.128472e-08,2.994048e+01,-5.522794e-02,2.999571e+01,3.216190e+01,1.705000e+02
5.952639e+05,6.889628e+00,7.513586e+04,8.696280e-01,9.310366e-01,9.311059e-01,4.160450e-03,3.128106e-08,2.994048e+01,-5.356632e-02,2.999405e+01,3.216219e+01,1.705000e+02
5.952739e+05,6.889744e+00,7.514586e+04,8.697438e-01,9.310203e-01,9.311062e-01,4.160763e-03,3.127740e-08,2.994048e+01,-5.190470e-02,2.999239e+01,3.216263e+01,1.705000e+02
5.952839e+05,6.889860e+00,7.515586e+04,8.698595e-01,9.310051e-01,9.311065e-01,4.161076e-03,3.127374e-08,2.994092e+01,-5.109779e-02,2.999202e+01,3.216357e+01,1.704949e+02
5.952939e+05,6.889975e+00,7.516587e+04,8.699753e-01,9.309946e-01,9.311068e-01,4.161388e-03,3.127009e-08,2.994178e+01,-5.109779e-02,2.999287e+01,3.216485e+01,1.704849e+02
