Repository: brandonlampe/CS_Data

# Repository for Crushed Salt Data
**Grant No: 456417**

This is a work in progress!

## Repository Content

### Directory Names
A uniform namining structure still in progress, but in general directories are named according to the following:
 - Names contain no spaces, a single underscore "_" will be used as a file name seperator.
 - Files are for the Crushed Salt Project (CSP); therefore, the first three charaters of each file are "CSP".
 - Folders are organized by which frame the test was performed on i.e., A2 or A3.
 - The fifth and sixth charaters of each file name will therefore be "A" followed by the frame number.

File: UNM_WP_HY_175_09/IscoMeasurements/STAGE07/CREEP_FIT/175_09_STAGE07_CREEP_OUT.csv (part 33 of 33)
Analysis by Brandon Lampe, performed on: 2016/07/06 13:19:08
Experimental results below begin at: 2016/04/14 09:54:5
Duration (sec),Duration (day),Elapsed Time (sec),Elapsed Time (day),Interpolated Fractional Density,Fit to Fractional Density,Fit to Volume Strain,Fit to Volume Strain Rate (1/sec),Confining Pressure (MPa),Pore Pressure (MPa),Terzaghi Pressure (MPa),Solid Pressure (MPa),Temperature (C))
5.953039e+05,6.890091e+00,7.517587e+04,8.700910e-01,9.309841e-01,9.311071e-01,4.161701e-03,3.126643e-08,2.994263e+01,-5.109779e-02,2.999373e+01,3.216613e+01,1.704749e+02
5.953139e+05,6.890207e+00,7.518587e+04,8.702068e-01,9.309737e-01,9.311074e-01,4.162014e-03,3.126277e-08,2.994348e+01,-5.109779e-02,2.999458e+01,3.216741e+01,1.704649e+02
5.953239e+05,6.890323e+00,7.519587e+04,8.703225e-01,9.309632e-01,9.311077e-01,4.162326e-03,3.125912e-08,2.994434e+01,-5.109779e-02,2.999543e+01,3.216869e+01,1.704550e+02
5.953339e+05,6.890438e+00,7.520587e+04,8.704383e-01,9.309527e-01,9.311080e-01,4.162639e-03,3.125546e-08,2.994519e+01,-5.109779e-02,2.999629e+01,3.216997e+01,1.704450e+02
5.953439e+05,6.890554e+00,7.521587e+04,8.705540e-01,9.309422e-01,9.311083e-01,4.162952e-03,3.125181e-08,2.994604e+01,-5.109779e-02,2.999714e+01,3.217125e+01,1.704350e+02
5.953539e+05,6.890670e+00,7.522587e+04,8.706698e-01,9.309317e-01,9.311086e-01,4.163264e-03,3.124816e-08,2.994689e+01,-5.109779e-02,2.999799e+01,3.217253e+01,1.704250e+02
5.953639e+05,6.890786e+00,7.523587e+04,8.707855e-01,9.309212e-01,9.311088e-01,4.163577e-03,3.124450e-08,2.994775e+01,-5.109779e-02,2.999885e+01,3.217381e+01,1.704150e+02
5.953739e+05,6.890901e+00,7.524587e+04,8.709013e-01,9.309107e-01,9.311091e-01,4.163889e-03,3.124085e-08,2.994860e+01,-5.109779e-02,2.999970e+01,3.217509e+01,1.704051e+02
5.953839e+05,6.891017e+00,7.525587e+04,8.710170e-01,9.309103e-01,9.311094e-01,4.164201e-03,3.123720e-08,2.994903e+01,-5.109779e-02,3.000013e+01,3.217556e+01,1.703951e+02
5.953939e+05,6.891133e+00,7.526587e+04,8.711328e-01,9.309205e-01,9.311097e-01,4.164514e-03,3.123355e-08,2.994903e+01,-5.109779e-02,3.000013e+01,3.217521e+01,1.703851e+02
5.954039e+05,6.891249e+00,7.527587e+04,8.712485e-01,9.309306e-01,9.311100e-01,4.164826e-03,3.122990e-08,2.994903e+01,-5.109779e-02,3.000013e+01,3.217486e+01,1.703751e+02
5.954139e+05,6.891364e+00,7.528587e+04,8.713643e-01,9.309408e-01,9.311103e-01,4.165139e-03,3.122625e-08,2.994903e+01,-5.109779e-02,3.000013e+01,3.217451e+01,1.703651e+02
5.954239e+05,6.891480e+00,7.529588e+04,8.714800e-01,9.309509e-01,9.311106e-01,4.165451e-03,3.122260e-08,2.994903e+01,-5.109779e-02,3.000013e+01,3.217416e+01,1.703552e+02
5.954339e+05,6.891596e+00,7.530588e+04,8.715958e-01,9.309611e-01,9.311109e-01,4.165763e-03,3.121895e-08,2.994903e+01,-5.109779e-02,3.000013e+01,3.217381e+01,1.703452e+02
5.954439e+05,6.891712e+00,7.531588e+04,8.717115e-01,9.309712e-01,9.311112e-01,4.166075e-03,3.121531e-08,2.994903e+01,-5.109779e-02,3.000013e+01,3.217346e+01,1.703352e+02
5.954539e+05,6.891827e+00,7.532588e+04,8.718273e-01,9.309813e-01,9.311115e-01,4.166387e-03,3.121166e-08,2.994903e+01,-5.109779e-02,3.000013e+01,3.217311e+01,1.703252e+02
5.954639e+05,6.891943e+00,7.533588e+04,8.719430e-01,9.309915e-01,9.311117e-01,4.166700e-03,3.120801e-08,2.994903e+01,-5.109779e-02,3.000013e+01,3.217275e+01,1.703153e+02
5.954739e+05,6.892059e+00,7.534588e+04,8.720588e-01,9.310130e-01,9.311120e-01,4.167012e-03,3.120437e-08,2.994903e+01,-5.109779e-02,3.000013e+01,3.217201e+01,1.703053e+02
5.954839e+05,6.892175e+00,7.535588e+04,8.721745e-01,9.310613e-01,9.311123e-01,4.167324e-03,3.120072e-08,2.995025e+01,-5.109779e-02,3.000135e+01,3.217165e+01,1.703095e+02
5.954939e+05,6.892290e+00,7.536588e+04,8.722903e-01,9.311253e-01,9.311126e-01,4.167636e-03,3.119708e-08,2.995283e+01,-5.109779e-02,3.000393e+01,3.217220e+01,1.703296e+02
5.955039e+05,6.892406e+00,7.537588e+04,8.724060e-01,9.311894e-01,9.311129e-01,4.167948e-03,3.119344e-08,2.995542e+01,-5.109779e-02,3.000651e+01,3.217276e+01,1.703497e+02
5.955139e+05,6.892522e+00,7.538588e+04,8.725218e-01,9.312535e-01,9.311132e-01,4.168260e-03,3.118979e-08,2.995800e+01,-5.109779e-02,3.000910e+01,3.217331e+01,1.703699e+02
5.955239e+05,6.892638e+00,7.539588e+04,8.726375e-01,9.313175e-01,9.311135e-01,4.168571e-03,3.118615e-08,2.996058e+01,-5.109779e-02,3.001168e+01,3.217387e+01,1.703900e+02
5.955339e+05,6.892753e+00,7.540588e+04,8.727533e-01,9.313816e-01,9.311138e-01,4.168883e-03,3.118251e-08,2.996316e+01,-5.109779e-02,3.001426e+01,3.217443e+01,1.704101e+02
5.955439e+05,6.892869e+00,7.541588e+04,8.728690e-01,9.314457e-01,9.311141e-01,4.169195e-03,3.117887e-08,2.996574e+01,-5.109779e-02,3.001684e+01,3.217498e+01,1.704303e+02
5.955539e+05,6.892985e+00,7.542589e+04,8.729848e-01,9.315097e-01,9.311144e-01,4.169507e-03,3.117523e-08,2.996833e+01,-5.109779e-02,3.001942e+01,3.217554e+01,1.704504e+02
5.955639e+05,6.893101e+00,7.543589e+04,8.731005e-01,9.315738e-01,9.311147e-01,4.169819e-03,3.117159e-08,2.997091e+01,-5.109779e-02,3.002201e+01,3.217609e+01,1.704705e+02
5.955739e+05,6.893216e+00,7.544589e+04,8.732163e-01,9.316207e-01,9.311149e-01,4.170130e-03,3.116795e-08,2.997349e+01,-5.109779e-02,3.002459e+01,3.217724e+01,1.704907e+02
5.955839e+05,6.893332e+00,7.545589e+04,8.733320e-01,9.316038e-01,9.311152e-01,4.170442e-03,3.116431e-08,2.997332e+01,-5.109779e-02,3.002442e+01,3.217764e+01,1.704893e+02
5.955939e+05,6.893448e+00,7.546589e+04,8.734478e-01,9.315445e-01,9.311155e-01,4.170754e-03,3.116067e-08,2.997076e+01,-5.109779e-02,3.002186e+01,3.217695e+01,1.704693e+02
5.956039e+05,6.893564e+00,7.547589e+04,8.735635e-01,9.314852e-01,9.311158e-01,4.171065e-03,3.115704e-08,2.996820e+01,-5.109779e-02,3.001930e+01,3.217625e+01,1.704494e+02
5.956139e+05,6.893679e+00,7.548589e+04,8.736793e-01,9.314259e-01,9.311161e-01,4.171377e-03,3.115340e-08,2.996564e+01,-5.109779e-02,3.001674e+01,3.217555e+01,1.704294e+02
5.956239e+05,6.893795e+00,7.549589e+04,8.737950e-01,9.313666e-01,9.311164e-01,4.171689e-03,3.114977e-08,2.996308e+01,-5.109779e-02,3.001418e+01,3.217485e+01,1.704095e+02
5.956339e+05,6.893911e+00,7.550589e+04,8.739108e-01,9.313073e-01,9.311167e-01,4.172000e-03,3.114613e-08,2.996052e+01,-5.109779e-02,3.001162e+01,3.217416e+01,1.703895e+02
5.956439e+05,6.894027e+00,7.551589e+04,8.740265e-01,9.312480e-01,9.311170e-01,4.172311e-03,3.114250e-08,2.995796e+01,-5.109779e-02,3.000906e+01,3.217346e+01,1.703696e+02
5.956539e+05,6.894142e+00,7.552589e+04,8.741423e-01,9.311887e-01,9.311173e-01,4.172623e-03,3.113886e-08,2.995540e+01,-5.109779e-02,3.000650e+01,3.217276e+01,1.703496e+02
5.956639e+05,6.894258e+00,7.553589e+04,8.742580e-01,9.311295e-01,9.311176e-01,4.172934e-03,3.113523e-08,2.995284e+01,-5.109779e-02,3.000394e+01,3.217206e+01,1.703296e+02
5.956739e+05,6.894374e+00,7.554589e+04,8.743738e-01,9.310784e-01,9.311178e-01,4.173246e-03,3.113160e-08,2.995028e+01,-5.109779e-02,3.000138e+01,3.217108e+01,1.703097e+02
5.956839e+05,6.894490e+00,7.555590e+04,8.744895e-01,9.310551e-01,9.311181e-01,4.173557e-03,3.112796e-08,2.994937e+01,-5.065860e-02,3.000003e+01,3.217088e+01,1.703000e+02
5.956939e+05,6.894605e+00,7.556590e+04,8.746053e-01,9.310509e-01,9.311184e-01,4.173868e-03,3.112433e-08,2.995001e+01,-4.980464e-02,2.999982e+01,3.217165e+01,1.703000e+02
5.957039e+05,6.894721e+00,7.557590e+04,8.747210e-01,9.310466e-01,9.311187e-01,4.174180e-03,3.112070e-08,2.995066e+01,-4.895068e-02,2.999961e+01,3.217243e+01,1.703000e+02
5.957139e+05,6.894837e+00,7.558590e+04,8.748368e-01,9.310423e-01,9.311190e-01,4.174491e-03,3.111707e-08,2.995130e+01,-4.809672e-02,2.999940e+01,3.217321e+01,1.703000e+02
5.957239e+05,6.894953e+00,7.559590e+04,8.749525e-01,9.310381e-01,9.311193e-01,4.174802e-03,3.111344e-08,2.995195e+01,-4.724276e-02,2.999919e+01,3.217399e+01,1.703000e+02
5.957339e+05,6.895068e+00,7.560590e+04,8.750683e-01,9.310338e-01,9.311196e-01,4.175113e-03,3.110982e-08,2.995259e+01,-4.638880e-02,2.999898e+01,3.217476e+01,1.703000e+02
5.957439e+05,6.895184e+00,7.561590e+04,8.751840e-01,9.310296e-01,9.311199e-01,4.175424e-03,3.110619e-08,2.995324e+01,-4.553484e-02,2.999877e+01,3.217554e+01,1.703000e+02
5.957539e+05,6.895300e+00,7.562590e+04,8.752998e-01,9.310253e-01,9.311202e-01,4.175735e-03,3.110256e-08,2.995389e+01,-4.468089e-02,2.999857e+01,3.217632e+01,1.703000e+02
5.957639e+05,6.895416e+00,7.563590e+04,8.754155e-01,9.310210e-01,9.311205e-01,4.176046e-03,3.109893e-08,2.995453e+01,-4.382693e-02,2.999836e+01,3.217710e+01,1.703000e+02
5.957739e+05,6.895531e+00,7.564590e+04,8.755313e-01,9.310168e-01,9.311207e-01,4.176357e-03,3.109531e-08,2.995518e+01,-4.297297e-02,2.999815e+01,3.217787e+01,1.703000e+02
5.957839e+05,6.895647e+00,7.565590e+04,8.756470e-01,9.310288e-01,9.311210e-01,4.176668e-03,3.109168e-08,2.995349e+01,-4.309957e-02,2.999659e+01,3.217565e+01,1.703000e+02
5.957939e+05,6.895763e+00,7.566590e+04,8.757628e-01,9.310527e-01,9.311213e-01,4.176979e-03,3.108806e-08,2.995010e+01,-4.393894e-02,2.999404e+01,3.217125e+01,1.703000e+02
5.958039e+05,6.895879e+00,7.567590e+04,8.758785e-01,9.310766e-01,9.311216e-01,4.177290e-03,3.108443e-08,2.994672e+01,-4.477830e-02,2.999150e+01,3.216685e+01,1.703000e+02
5.958139e+05,6.895994e+00,7.568591e+04,8.759943e-01,9.311006e-01,9.311219e-01,4.177601e-03,3.108081e-08,2.994334e+01,-4.561766e-02,2.998895e+01,3.216245e+01,1.703000e+02
5.958239e+05,6.896110e+00,7.569591e+04,8.761100e-01,9.311245e-01,9.311222e-01,4.177912e-03,3.107719e-08,2.993995e+01,-4.645702e-02,2.998641e+01,3.215805e+01,1.703000e+02
5.958339e+05,6.896226e+00,7.570591e+04,8.762258e-01,9.311484e-01,9.311225e-01,4.178222e-03,3.107356e-08,2.993657e+01,-4.729638e-02,2.998386e+01,3.215366e+01,1.703000e+02
5.958439e+05,6.896342e+00,7.571591e+04,8.763415e-01,9.311723e-01,9.311228e-01,4.178533e-03,3.106994e-08,2.993318e+01,-4.813574e-02,2.998132e+01,3.214926e+01,1.703000e+02
5.958539e+05,6.896457e+00,7.572591e+04,8.764573e-01,9.311962e-01,9.311231e-01,4.178844e-03,3.106632e-08,2.992980e+01,-4.897510e-02,2.997877e+01,3.214486e+01,1.703000e+02
5.958639e+05,6.896573e+00,7.573591e+04,8.765730e-01,9.312201e-01,9.311233e-01,4.179155e-03,3.106270e-08,2.992642e+01,-4.981447e-02,2.997623e+01,3.214046e+01,1.703000e+02
5.958739e+05,6.896689e+00,7.574591e+04,8.766888e-01,9.312441e-01,9.311236e-01,4.179465e-03,3.105908e-08,2.992303e+01,-5.065383e-02,2.997369e+01,3.213606e+01,1.703000e+02
5.958839e+05,6.896805e+00,7.575591e+04,8.768045e-01,9.312508e-01,9.311239e-01,4.179776e-03,3.105546e-08,2.992286e+01,-5.109779e-02,2.997396e+01,3.213568e+01,1.703000e+02
5.958939e+05,6.896920e+00,7.576591e+04,8.769203e-01,9.312382e-01,9.311242e-01,4.180086e-03,3.105184e-08,2.992631e+01,-5.109779e-02,2.997740e+01,3.213981e+01,1.703000e+02
5.959039e+05,6.897036e+00,7.577591e+04,8.770360e-01,9.312257e-01,9.311245e-01,4.180397e-03,3.104823e-08,2.992975e+01,-5.109779e-02,2.998085e+01,3.214394e+01,1.703000e+02
5.959139e+05,6.897152e+00,7.578591e+04,8.771518e-01,9.312131e-01,9.311248e-01,4.180707e-03,3.104461e-08,2.993319e+01,-5.109779e-02,2.998429e+01,3.214807e+01,1.703000e+02
5.959239e+05,6.897268e+00,7.579591e+04,8.772675e-01,9.312006e-01,9.311251e-01,4.181018e-03,3.104099e-08,2.993664e+01,-5.109779e-02,2.998773e+01,3.215220e+01,1.703000e+02
5.959339e+05,6.897383e+00,7.580591e+04,8.773833e-01,9.311880e-01,9.311254e-01,4.181328e-03,3.103738e-08,2.994008e+01,-5.109779e-02,2.999118e+01,3.215634e+01,1.703000e+02
5.959439e+05,6.897499e+00,7.581592e+04,8.774990e-01,9.311755e-01,9.311257e-01,4.181639e-03,3.103376e-08,2.994352e+01,-5.109779e-02,2.999462e+01,3.216047e+01,1.703000e+02
5.959539e+05,6.897615e+00,7.582592e+04,8.776148e-01,9.311629e-01,9.311259e-01,4.181949e-03,3.103015e-08,2.994696e+01,-5.109779e-02,2.999806e+01,3.216460e+01,1.703000e+02
5.959639e+05,6.897731e+00,7.583592e+04,8.777305e-01,9.311504e-01,9.311262e-01,4.182259e-03,3.102653e-08,2.995041e+01,-5.109779e-02,3.000150e+01,3.216873e+01,1.703000e+02
5.959739e+05,6.897846e+00,7.584592e+04,8.778463e-01,9.311335e-01,9.311265e-01,4.182570e-03,3.102292e-08,2.995385e+01,-5.109779e-02,3.000495e+01,3.217301e+01,1.703000e+02
5.959839e+05,6.897962e+00,7.585592e+04,8.779620e-01,9.311188e-01,9.311268e-01,4.182880e-03,3.101931e-08,2.995579e+01,-5.109779e-02,3.000689e+01,3.217561e+01,1.702947e+02
5.959939e+05,6.898078e+00,7.586592e+04,8.780778e-01,9.311090e-01,9.311271e-01,4.183190e-03,3.101569e-08,2.995643e+01,-5.109779e-02,3.000753e+01,3.217663e+01,1.702847e+02
5.960039e+05,6.898194e+00,7.587592e+04,8.781935e-01,9.310993e-01,9.311274e-01,4.183500e-03,3.101208e-08,2.995707e+01,-5.109779e-02,3.000817e+01,3.217765e+01,1.702747e+02
5.960139e+05,6.898309e+00,7.588592e+04,8.783093e-01,9.310896e-01,9.311277e-01,4.183810e-03,3.100847e-08,2.995771e+01,-5.109779e-02,3.000881e+01,3.217868e+01,1.702647e+02
5.960239e+05,6.898425e+00,7.589592e+04,8.784250e-01,9.310798e-01,9.311280e-01,4.184120e-03,3.100486e-08,2.995835e+01,-5.109779e-02,3.000945e+01,3.217970e+01,1.702547e+02
5.960339e+05,6.898541e+00,7.590592e+04,8.785408e-01,9.310701e-01,9.311283e-01,4.184430e-03,3.100125e-08,2.995899e+01,-5.109779e-02,3.001009e+01,3.218073e+01,1.702448e+02
5.960439e+05,6.898657e+00,7.591592e+04,8.786565e-01,9.310604e-01,9.311285e-01,4.184740e-03,3.099764e-08,2.995963e+01,-5.109779e-02,3.001073e+01,3.218175e+01,1.702348e+02
5.960539e+05,6.898772e+00,7.592592e+04,8.787723e-01,9.310506e-01,9.311288e-01,4.185050e-03,3.099404e-08,2.996027e+01,-5.109779e-02,3.001137e+01,3.218278e+01,1.702248e+02
5.960639e+05,6.898888e+00,7.593593e+04,8.788880e-01,9.310409e-01,9.311291e-01,4.185360e-03,3.099043e-08,2.996091e+01,-5.109779e-02,3.001201e+01,3.218380e+01,1.702148e+02
5.960739e+05,6.899004e+00,7.594593e+04,8.790038e-01,9.310353e-01,9.311294e-01,4.185670e-03,3.098682e-08,2.996155e+01,-5.109779e-02,3.001265e+01,3.218468e+01,1.702048e+02
5.960839e+05,6.899120e+00,7.595593e+04,8.791195e-01,9.310446e-01,9.311297e-01,4.185980e-03,3.098321e-08,2.996011e+01,-5.109779e-02,3.001120e+01,3.218281e+01,1.702000e+02
5.960939e+05,6.899235e+00,7.596593e+04,8.792353e-01,9.310645e-01,9.311300e-01,4.186290e-03,3.097961e-08,2.995669e+01,-5.109779e-02,3.000779e+01,3.217845e+01,1.702000e+02
5.961039e+05,6.899351e+00,7.597593e+04,8.793510e-01,9.310844e-01,9.311303e-01,4.186600e-03,3.097600e-08,2.995328e+01,-5.109779e-02,3.000438e+01,3.217410e+01,1.702000e+02
5.961139e+05,6.899467e+00,7.598593e+04,8.794668e-01,9.311043e-01,9.311306e-01,4.186910e-03,3.097240e-08,2.994987e+01,-5.109779e-02,3.000096e+01,3.216974e+01,1.702000e+02
5.961239e+05,6.899583e+00,7.599593e+04,8.795825e-01,9.311242e-01,9.311309e-01,4.187219e-03,3.096880e-08,2.994645e+01,-5.109779e-02,2.999755e+01,3.216539e+01,1.702000e+02
5.961339e+05,6.899698e+00,7.600593e+04,8.796983e-01,9.311441e-01,9.311311e-01,4.187529e-03,3.096519e-08,2.994304e+01,-5.109779e-02,2.999414e+01,3.216103e+01,1.702000e+02
5.961439e+05,6.899814e+00,7.601593e+04,8.798140e-01,9.311640e-01,9.311314e-01,4.187839e-03,3.096159e-08,2.993963e+01,-5.109779e-02,2.999072e+01,3.215668e+01,1.702000e+02
5.961539e+05,6.899930e+00,7.602593e+04,8.799298e-01,9.311839e-01,9.311317e-01,4.188148e-03,3.095799e-08,2.993621e+01,-5.109779e-02,2.998731e+01,3.215233e+01,1.702000e+02
5.961639e+05,6.900046e+00,7.603593e+04,8.800455e-01,9.312038e-01,9.311320e-01,4.188458e-03,3.095439e-08,2.993280e+01,-5.109779e-02,2.998390e+01,3.214797e+01,1.702000e+02
5.961739e+05,6.900161e+00,7.604593e+04,8.801613e-01,9.312237e-01,9.311323e-01,4.188767e-03,3.095079e-08,2.992939e+01,-5.109779e-02,2.998048e+01,3.214362e+01,1.702000e+02
5.961839e+05,6.900277e+00,7.605593e+04,8.802770e-01,9.312271e-01,9.311326e-01,4.189077e-03,3.094719e-08,2.992797e+01,-5.109779e-02,2.997907e+01,3.214198e+01,1.702000e+02
5.961939e+05,6.900393e+00,7.606594e+04,8.803928e-01,9.312134e-01,9.311329e-01,4.189386e-03,3.094359e-08,2.992861e+01,-5.109779e-02,2.997971e+01,3.214314e+01,1.702000e+02
5.962039e+05,6.900509e+00,7.607594e+04,8.805085e-01,9.311997e-01,9.311332e-01,4.189696e-03,3.093999e-08,2.992925e+01,-5.109779e-02,2.998035e+01,3.214430e+01,1.702000e+02
5.962139e+05,6.900624e+00,7.608594e+04,8.806243e-01,9.311860e-01,9.311334e-01,4.190005e-03,3.093639e-08,2.992989e+01,-5.109779e-02,2.998099e+01,3.214546e+01,1.702000e+02
5.962239e+05,6.900740e+00,7.609594e+04,8.807400e-01,9.311724e-01,9.311337e-01,4.190315e-03,3.093279e-08,2.993053e+01,-5.109779e-02,2.998163e+01,3.214662e+01,1.702000e+02
5.962339e+05,6.900856e+00,7.610594e+04,8.808558e-01,9.311587e-01,9.311340e-01,4.190624e-03,3.092920e-08,2.993117e+01,-5.109779e-02,2.998227e+01,3.214778e+01,1.702000e+02
5.962439e+05,6.900972e+00,7.611594e+04,8.809715e-01,9.311450e-01,9.311343e-01,4.190933e-03,3.092560e-08,2.993181e+01,-5.109779e-02,2.998291e+01,3.214894e+01,1.702000e+02
5.962539e+05,6.901087e+00,7.612594e+04,8.810873e-01,9.311313e-01,9.311346e-01,4.191243e-03,3.092200e-08,2.993245e+01,-5.109779e-02,2.998355e+01,3.215011e+01,1.702000e+02
5.962639e+05,6.901203e+00,7.613594e+04,8.812030e-01,9.311176e-01,9.311349e-01,4.191552e-03,3.091841e-08,2.993309e+01,-5.109779e-02,2.998419e+01,3.215127e+01,1.702000e+02
5.962739e+05,6.901319e+00,7.614594e+04,8.813188e-01,9.311039e-01,9.311352e-01,4.191861e-03,3.091482e-08,2.993373e+01,-5.109779e-02,2.998483e+01,3.215243e+01,1.702000e+02
5.962839e+05,6.901435e+00,7.615594e+04,8.814345e-01,9.311079e-01,9.311355e-01,4.192170e-03,3.091122e-08,2.993539e+01,-5.109779e-02,2.998648e+01,3.215407e+01,1.702000e+02
5.962939e+05,6.901550e+00,7.616594e+04,8.815503e-01,9.311318e-01,9.311358e-01,4.192479e-03,3.090763e-08,2.993818e+01,-5.109779e-02,2.998928e+01,3.215625e+01,1.702000e+02
5.963039e+05,6.901666e+00,7.617594e+04,8.816660e-01,9.311556e-01,9.311360e-01,4.192788e-03,3.090404e-08,2.994098e+01,-5.109779e-02,2.999208e+01,3.215843e+01,1.702000e+02
5.963139e+05,6.901782e+00,7.618594e+04,8.817818e-01,9.311794e-01,9.311363e-01,4.193097e-03,3.090045e-08,2.994378e+01,-5.109779e-02,2.999488e+01,3.216061e+01,1.702000e+02
5.963239e+05,6.901898e+00,7.619595e+04,8.818975e-01,9.312033e-01,9.311366e-01,4.193406e-03,3.089685e-08,2.994658e+01,-5.109779e-02,2.999767e+01,3.216279e+01,1.702000e+02
5.963339e+05,6.902013e+00,7.620595e+04,8.820133e-01,9.312271e-01,9.311369e-01,4.193715e-03,3.089326e-08,2.994937e+01,-5.109779e-02,3.000047e+01,3.216497e+01,1.702000e+02
5.963439e+05,6.902129e+00,7.621595e+04,8.821290e-01,9.312509e-01,9.311372e-01,4.194024e-03,3.088967e-08,2.995217e+01,-5.109779e-02,3.000327e+01,3.216714e+01,1.702000e+02
5.963539e+05,6.902245e+00,7.622595e+04,8.822448e-01,9.312748e-01,9.311375e-01,4.194333e-03,3.088608e-08,2.995497e+01,-5.109779e-02,3.000607e+01,3.216932e+01,1.702000e+02
5.963639e+05,6.902361e+00,7.623595e+04,8.823605e-01,9.312986e-01,9.311378e-01,4.194642e-03,3.088250e-08,2.995777e+01,-5.109779e-02,3.000886e+01,3.217150e+01,1.702000e+02
5.963739e+05,6.902476e+00,7.624595e+04,8.824763e-01,9.313225e-01,9.311381e-01,4.194951e-03,3.087891e-08,2.996056e+01,-5.109779e-02,3.001166e+01,3.217368e+01,1.702000e+02
5.963840e+05,6.902592e+00,7.625595e+04,8.825920e-01,9.313302e-01,9.311383e-01,4.195260e-03,3.087532e-08,2.996152e+01,-5.109779e-02,3.001262e+01,3.217444e+01,1.702000e+02
5.963940e+05,6.902708e+00,7.626595e+04,8.827078e-01,9.313240e-01,9.311386e-01,4.195568e-03,3.087173e-08,2.996088e+01,-5.109779e-02,3.001198e+01,3.217397e+01,1.702000e+02
5.964040e+05,6.902824e+00,7.627595e+04,8.828235e-01,9.313177e-01,9.311389e-01,4.195877e-03,3.086815e-08,2.996024e+01,-5.109779e-02,3.001134e+01,3.217350e+01,1.702000e+02
5.964140e+05,6.902939e+00,7.628595e+04,8.829393e-01,9.313115e-01,9.311392e-01,4.196186e-03,3.086456e-08,2.995960e+01,-5.109779e-02,3.001070e+01,3.217302e+01,1.702000e+02
5.964240e+05,6.903055e+00,7.629595e+04,8.830550e-01,9.313053e-01,9.311395e-01,4.196494e-03,3.086098e-08,2.995896e+01,-5.109779e-02,3.001006e+01,3.217255e+01,1.702000e+02
5.964340e+05,6.903171e+00,7.630595e+04,8.831708e-01,9.312991e-01,9.311398e-01,4.196803e-03,3.085739e-08,2.995832e+01,-5.109779e-02,3.000942e+01,3.217208e+01,1.702000e+02
5.964440e+05,6.903287e+00,7.631595e+04,8.832865e-01,9.312929e-01,9.311401e-01,4.197112e-03,3.085381e-08,2.995768e+01,-5.109779e-02,3.000878e+01,3.217161e+01,1.702000e+02
5.964540e+05,6.903402e+00,7.632596e+04,8.834023e-01,9.312866e-01,9.311404e-01,4.197420e-03,3.085023e-08,2.995704e+01,-5.109779e-02,3.000814e+01,3.217114e+01,1.702000e+02
5.964640e+05,6.903518e+00,7.633596e+04,8.835180e-01,9.312804e-01,9.311406e-01,4.197729e-03,3.084665e-08,2.995640e+01,-5.109779e-02,3.000750e+01,3.217066e+01,1.702000e+02
5.964740e+05,6.903634e+00,7.634596e+04,8.836338e-01,9.312742e-01,9.311409e-01,4.198037e-03,3.084306e-08,2.995576e+01,-5.109779e-02,3.000686e+01,3.217019e+01,1.702000e+02
5.964840e+05,6.903750e+00,7.635596e+04,8.837495e-01,9.312803e-01,9.311412e-01,4.198346e-03,3.083948e-08,2.995512e+01,-5.109779e-02,3.000622e+01,3.216930e+01,1.702000e+02
5.964940e+05,6.903865e+00,7.636596e+04,8.838653e-01,9.312981e-01,9.311415e-01,4.198654e-03,3.083590e-08,2.995449e+01,-5.109779e-02,3.000559e+01,3.216800e+01,1.702000e+02
5.965040e+05,6.903981e+00,7.637596e+04,8.839810e-01,9.313159e-01,9.311418e-01,4.198962e-03,3.083232e-08,2.995385e+01,-5.109779e-02,3.000495e+01,3.216671e+01,1.702000e+02
5.965140e+05,6.904097e+00,7.638596e+04,8.840968e-01,9.313336e-01,9.311421e-01,4.199271e-03,3.082874e-08,2.995322e+01,-5.109779e-02,3.000432e+01,3.216541e+01,1.702000e+02
5.965240e+05,6.904213e+00,7.639596e+04,8.842125e-01,9.313514e-01,9.311424e-01,4.199579e-03,3.082516e-08,2.995258e+01,-5.109779e-02,3.000368e+01,3.216411e+01,1.702000e+02
5.965340e+05,6.904328e+00,7.640596e+04,8.843283e-01,9.313692e-01,9.311427e-01,4.199887e-03,3.082159e-08,2.995195e+01,-5.109779e-02,3.000305e+01,3.216282e+01,1.702000e+02
5.965440e+05,6.904444e+00,7.641596e+04,8.844440e-01,9.313869e-01,9.311429e-01,4.200196e-03,3.081801e-08,2.995131e+01,-5.109779e-02,3.000241e+01,3.216152e+01,1.702000e+02
5.965540e+05,6.904560e+00,7.642596e+04,8.845598e-01,9.314047e-01,9.311432e-01,4.200504e-03,3.081443e-08,2.995068e+01,-5.109779e-02,3.000178e+01,3.216023e+01,1.702000e+02
5.965640e+05,6.904676e+00,7.643596e+04,8.846755e-01,9.314225e-01,9.311435e-01,4.200812e-03,3.081086e-08,2.995005e+01,-5.109779e-02,3.000114e+01,3.215893e+01,1.702000e+02
5.965740e+05,6.904791e+00,7.644596e+04,8.847913e-01,9.314402e-01,9.311438e-01,4.201120e-03,3.080728e-08,2.994941e+01,-5.109779e-02,3.000051e+01,3.215763e+01,1.702000e+02
5.965840e+05,6.904907e+00,7.645597e+04,8.849070e-01,9.314385e-01,9.311441e-01,4.201428e-03,3.080371e-08,2.994930e+01,-5.075097e-02,3.000005e+01,3.215754e+01,1.702000e+02
5.965940e+05,6.905023e+00,7.646597e+04,8.850228e-01,9.314084e-01,9.311444e-01,4.201736e-03,3.080013e-08,2.994994e+01,-4.989701e-02,2.999984e+01,3.215922e+01,1.702000e+02
5.966040e+05,6.905139e+00,7.647597e+04,8.851385e-01,9.313783e-01,9.311447e-01,4.202044e-03,3.079656e-08,2.995059e+01,-4.904305e-02,2.999963e+01,3.216089e+01,1.702000e+02
5.966140e+05,6.905254e+00,7.648597e+04,8.852543e-01,9.313482e-01,9.311449e-01,4.202352e-03,3.079299e-08,2.995123e+01,-4.818909e-02,2.999942e+01,3.216256e+01,1.702000e+02
5.966240e+05,6.905370e+00,7.649597e+04,8.853700e-01,9.313180e-01,9.311452e-01,4.202660e-03,3.078941e-08,2.995188e+01,-4.733513e-02,2.999921e+01,3.216423e+01,1.702000e+02
5.966340e+05,6.905486e+00,7.650597e+04,8.854858e-01,9.312879e-01,9.311455e-01,4.202968e-03,3.078584e-08,2.995252e+01,-4.648117e-02,2.999901e+01,3.216591e+01,1.702000e+02
5.966440e+05,6.905602e+00,7.651597e+04,8.856015e-01,9.312578e-01,9.311458e-01,4.203276e-03,3.078227e-08,2.995317e+01,-4.562722e-02,2.999880e+01,3.216758e+01,1.702000e+02
5.966540e+05,6.905717e+00,7.652597e+04,8.857173e-01,9.312277e-01,9.311461e-01,4.203584e-03,3.077870e-08,2.995382e+01,-4.477326e-02,2.999859e+01,3.216925e+01,1.702000e+02
5.966640e+05,6.905833e+00,7.653597e+04,8.858330e-01,9.311975e-01,9.311464e-01,4.203891e-03,3.077513e-08,2.995446e+01,-4.391930e-02,2.999838e+01,3.217092e+01,1.702000e+02
5.966740e+05,6.905949e+00,7.654597e+04,8.859488e-01,9.311674e-01,9.311467e-01,4.204199e-03,3.077156e-08,2.995511e+01,-4.306534e-02,2.999817e+01,3.217259e+01,1.702000e+02
5.966840e+05,6.906065e+00,7.655597e+04,8.860645e-01,9.311536e-01,9.311470e-01,4.204507e-03,3.076799e-08,2.995443e+01,-4.301566e-02,2.999745e+01,3.217235e+01,1.702000e+02
5.966940e+05,6.906180e+00,7.656597e+04,8.861803e-01,9.311581e-01,9.311472e-01,4.204815e-03,3.076443e-08,2.995228e+01,-4.386961e-02,2.999615e+01,3.216994e+01,1.702000e+02
5.967040e+05,6.906296e+00,7.657598e+04,8.862960e-01,9.311626e-01,9.311475e-01,4.205122e-03,3.076086e-08,2.995013e+01,-4.472357e-02,2.999485e+01,3.216754e+01,1.702000e+02
5.967140e+05,6.906412e+00,7.658598e+04,8.864118e-01,9.311671e-01,9.311478e-01,4.205430e-03,3.075729e-08,2.994798e+01,-4.557753e-02,2.999356e+01,3.216513e+01,1.702000e+02
5.967240e+05,6.906528e+00,7.659598e+04,8.865275e-01,9.311717e-01,9.311481e-01,4.205737e-03,3.075373e-08,2.994583e+01,-4.643149e-02,2.999226e+01,3.216273e+01,1.702000e+02
5.967340e+05,6.906643e+00,7.660598e+04,8.866433e-01,9.311762e-01,9.311484e-01,4.206045e-03,3.075016e-08,2.994368e+01,-4.728545e-02,2.999096e+01,3.216033e+01,1.702000e+02
5.967440e+05,6.906759e+00,7.661598e+04,8.867590e-01,9.311807e-01,9.311487e-01,4.206352e-03,3.074660e-08,2.994152e+01,-4.813941e-02,2.998966e+01,3.215792e+01,1.702000e+02
5.967540e+05,6.906875e+00,7.662598e+04,8.868748e-01,9.311852e-01,9.311490e-01,4.206660e-03,3.074303e-08,2.993937e+01,-4.899337e-02,2.998837e+01,3.215552e+01,1.702000e+02
5.967640e+05,6.906991e+00,7.663598e+04,8.869905e-01,9.311897e-01,9.311492e-01,4.206967e-03,3.073947e-08,2.993722e+01,-4.984733e-02,2.998707e+01,3.215311e+01,1.702000e+02
5.967740e+05,6.907106e+00,7.664598e+04,8.871063e-01,9.311943e-01,9.311495e-01,4.207275e-03,3.073591e-08,2.993507e+01,-5.070129e-02,2.998577e+01,3.215071e+01,1.702000e+02
5.967840e+05,6.907222e+00,7.665598e+04,8.872220e-01,9.311953e-01,9.311498e-01,4.207582e-03,3.073234e-08,2.993407e+01,-5.109779e-02,2.998517e+01,3.214963e+01,1.702000e+02
5.967940e+05,6.907338e+00,7.666598e+04,8.873378e-01,9.311933e-01,9.311501e-01,4.207889e-03,3.072878e-08,2.993407e+01,-5.109779e-02,2.998517e+01,3.214970e+01,1.702000e+02
5.968040e+05,6.907454e+00,7.667598e+04,8.874535e-01,9.311913e-01,9.311504e-01,4.208197e-03,3.072522e-08,2.993407e+01,-5.109779e-02,2.998517e+01,3.214977e+01,1.702000e+02
5.968140e+05,6.907569e+00,7.668598e+04,8.875693e-01,9.311893e-01,9.311507e-01,4.208504e-03,3.072166e-08,2.993407e+01,-5.109779e-02,2.998517e+01,3.214984e+01,1.702000e+02
5.968240e+05,6.907685e+00,7.669598e+04,8.876850e-01,9.311873e-01,9.311510e-01,4.208811e-03,3.071810e-08,2.993407e+01,-5.109779e-02,2.998517e+01,3.214991e+01,1.702000e+02
5.968340e+05,6.907801e+00,7.670599e+04,8.878008e-01,9.311854e-01,9.311512e-01,4.209118e-03,3.071454e-08,2.993407e+01,-5.109779e-02,2.998517e+01,3.214997e+01,1.702000e+02
5.968440e+05,6.907917e+00,7.671599e+04,8.879165e-01,9.311834e-01,9.311515e-01,4.209426e-03,3.071098e-08,2.993407e+01,-5.109779e-02,2.998517e+01,3.215004e+01,1.702000e+02
5.968540e+05,6.908032e+00,7.672599e+04,8.880323e-01,9.311814e-01,9.311518e-01,4.209733e-03,3.070743e-08,2.993407e+01,-5.109779e-02,2.998517e+01,3.215011e+01,1.702000e+02
5.968640e+05,6.908148e+00,7.673599e+04,8.881480e-01,9.311794e-01,9.311521e-01,4.210040e-03,3.070387e-08,2.993407e+01,-5.109779e-02,2.998517e+01,3.215018e+01,1.702000e+02
5.968740e+05,6.908264e+00,7.674599e+04,8.882638e-01,9.311774e-01,9.311524e-01,4.210347e-03,3.070031e-08,2.993407e+01,-5.109779e-02,2.998517e+01,3.215025e+01,1.702000e+02
5.968840e+05,6.908380e+00,7.675599e+04,8.883795e-01,9.311803e-01,9.311527e-01,4.210654e-03,3.069676e-08,2.993440e+01,-5.109779e-02,2.998550e+01,3.215050e+01,1.702000e+02
5.968940e+05,6.908495e+00,7.676599e+04,8.884953e-01,9.311877e-01,9.311530e-01,4.210961e-03,3.069320e-08,2.993504e+01,-5.109779e-02,2.998614e+01,3.215093e+01,1.702000e+02
5.969040e+05,6.908611e+00,7.677599e+04,8.886110e-01,9.311952e-01,9.311532e-01,4.211268e-03,3.068965e-08,2.993568e+01,-5.109779e-02,2.998678e+01,3.215136e+01,1.702000e+02
5.969140e+05,6.908727e+00,7.678599e+04,8.887268e-01,9.312027e-01,9.311535e-01,4.211575e-03,3.068609e-08,2.993632e+01,-5.109779e-02,2.998742e+01,3.215179e+01,1.702000e+02
5.969240e+05,6.908843e+00,7.679599e+04,8.888425e-01,9.312101e-01,9.311538e-01,4.211881e-03,3.068254e-08,2.993696e+01,-5.109779e-02,2.998806e+01,3.215222e+01,1.702000e+02
5.969340e+05,6.908958e+00,7.680599e+04,8.889583e-01,9.312176e-01,9.311541e-01,4.212188e-03,3.067899e-08,2.993760e+01,-5.109779e-02,2.998870e+01,3.215265e+01,1.702000e+02
5.969440e+05,6.909074e+00,7.681599e+04,8.890740e-01,9.312251e-01,9.311544e-01,4.212495e-03,3.067543e-08,2.993824e+01,-5.109779e-02,2.998934e+01,3.215308e+01,1.702000e+02
5.969540e+05,6.909190e+00,7.682599e+04,8.891898e-01,9.312325e-01,9.311547e-01,4.212802e-03,3.067188e-08,2.993888e+01,-5.109779e-02,2.998998e+01,3.215351e+01,1.702000e+02
5.969640e+05,6.909306e+00,7.683600e+04,8.893055e-01,9.312400e-01,9.311550e-01,4.213109e-03,3.066833e-08,2.993952e+01,-5.109779e-02,2.999062e+01,3.215394e+01,1.702000e+02
5.969740e+05,6.909421e+00,7.684600e+04,8.894213e-01,9.312396e-01,9.311552e-01,4.213415e-03,3.066478e-08,2.994016e+01,-5.109779e-02,2.999126e+01,3.215464e+01,1.702000e+02
5.969840e+05,6.909537e+00,7.685600e+04,8.895370e-01,9.312306e-01,9.311555e-01,4.213722e-03,3.066123e-08,2.993954e+01,-5.109779e-02,2.999064e+01,3.215428e+01,1.701902e+02
5.969940e+05,6.909653e+00,7.686600e+04,8.896528e-01,9.312211e-01,9.311558e-01,4.214029e-03,3.065768e-08,2.993762e+01,-5.109779e-02,2.998872e+01,3.215255e+01,1.701702e+02
5.970040e+05,6.909769e+00,7.687600e+04,8.897685e-01,9.312115e-01,9.311561e-01,4.214335e-03,3.065413e-08,2.993570e+01,-5.109779e-02,2.998680e+01,3.215082e+01,1.701503e+02
5.970140e+05,6.909884e+00,7.688600e+04,8.898843e-01,9.312020e-01,9.311564e-01,4.214642e-03,3.065059e-08,2.993378e+01,-5.109779e-02,2.998488e+01,3.214909e+01,1.701303e+02
5.970240e+05,6.910000e+00,7.689600e+04,8.900000e-01,9.311925e-01,9.311567e-01,4.214948e-03,3.064881e-08,2.993186e+01,-5.109779e-02,2.998296e+01,3.214735e+01,1.701103e+02
