Repository: brandonlampe/CS_Data

# Repository for Crushed Salt Data
**Grant No: 456417**

This is a work in progress!

## Repository Content

### Directory Names
A uniform namining structure still in progress, but in general directories are named according to the following:
 - Names contain no spaces, a single underscore "_" will be used as a file name seperator.
 - Files are for the Crushed Salt Project (CSP); therefore, the first three charaters of each file are "CSP".
 - Folders are organized by which frame the test was performed on i.e., A2 or A3.
 - The fifth and sixth charaters of each file name will therefore be "A" followed by the frame number.

File: UNM_WP_HY_175_09/IscoMeasurements/STAGE08/CREEP_FIT/175_09_STAGE08_CREEP_OUT.csv (part 8 of 37)
Analysis by Brandon Lampe, performed on: 2016/07/06 13:14:49
Experimental results below begin at: 2016/04/15 12:04:26
Duration (sec),Duration (day),Elapsed Time (sec),Elapsed Time (day),Interpolated Fractional Density,Fit to Fractional Density,Fit to Volume Strain,Fit to Volume Strain Rate (1/sec),Confining Pressure (MPa),Pore Pressure (MPa),Terzaghi Pressure (MPa),Solid Pressure (MPa),Temperature (C))
6.308048e+05,7.300982e+00,1.650084e+04,1.909820e-01,9.328162e-01,9.327677e-01,1.743248e-03,6.151080e-08,3.797983e+01,7.963517e+00,3.001632e+01,4.014168e+01,1.702000e+02
6.308148e+05,7.301098e+00,1.651084e+04,1.910977e-01,9.328172e-01,9.327682e-01,1.743863e-03,6.149482e-08,3.797881e+01,7.963517e+00,3.001529e+01,4.014055e+01,1.702000e+02
6.308248e+05,7.301213e+00,1.652084e+04,1.912135e-01,9.328182e-01,9.327688e-01,1.744478e-03,6.147886e-08,3.797779e+01,7.963517e+00,3.001427e+01,4.013942e+01,1.702000e+02
6.308348e+05,7.301329e+00,1.653085e+04,1.913292e-01,9.328192e-01,9.327694e-01,1.745093e-03,6.146291e-08,3.797676e+01,7.963517e+00,3.001324e+01,4.013829e+01,1.702000e+02
6.308448e+05,7.301445e+00,1.654085e+04,1.914450e-01,9.328208e-01,9.327700e-01,1.745707e-03,6.144698e-08,3.797574e+01,7.963517e+00,3.001222e+01,4.013714e+01,1.702000e+02
6.308548e+05,7.301561e+00,1.655085e+04,1.915607e-01,9.328251e-01,9.327705e-01,1.746322e-03,6.143106e-08,3.797517e+01,7.963517e+00,3.001166e+01,4.013638e+01,1.702007e+02
6.308648e+05,7.301676e+00,1.656085e+04,1.916765e-01,9.328297e-01,9.327711e-01,1.746936e-03,6.141516e-08,3.797671e+01,7.963517e+00,3.001320e+01,4.013788e+01,1.702047e+02
6.308748e+05,7.301792e+00,1.657085e+04,1.917922e-01,9.328343e-01,9.327717e-01,1.747550e-03,6.139928e-08,3.797825e+01,7.963517e+00,3.001474e+01,4.013937e+01,1.702087e+02
6.308848e+05,7.301908e+00,1.658085e+04,1.919080e-01,9.328389e-01,9.327722e-01,1.748164e-03,6.138341e-08,3.797980e+01,7.963517e+00,3.001628e+01,4.014086e+01,1.702127e+02
6.308948e+05,7.302024e+00,1.659085e+04,1.920237e-01,9.328435e-01,9.327728e-01,1.748778e-03,6.136756e-08,3.798134e+01,7.963517e+00,3.001782e+01,4.014236e+01,1.702167e+02
6.309048e+05,7.302139e+00,1.660085e+04,1.921395e-01,9.328481e-01,9.327734e-01,1.749391e-03,6.135172e-08,3.798288e+01,7.963517e+00,3.001936e+01,4.014385e+01,1.702207e+02
6.309148e+05,7.302255e+00,1.661085e+04,1.922552e-01,9.328527e-01,9.327740e-01,1.750005e-03,6.133590e-08,3.798442e+01,7.963517e+00,3.002090e+01,4.014534e+01,1.702247e+02
6.309248e+05,7.302371e+00,1.662085e+04,1.923709e-01,9.328573e-01,9.327745e-01,1.750618e-03,6.132009e-08,3.798596e+01,7.963517e+00,3.002244e+01,4.014684e+01,1.702288e+02
6.309349e+05,7.302487e+00,1.663085e+04,1.924867e-01,9.328619e-01,9.327751e-01,1.751231e-03,6.130431e-08,3.798750e+01,7.963517e+00,3.002399e+01,4.014833e+01,1.702328e+02
6.309449e+05,7.302602e+00,1.664085e+04,1.926024e-01,9.328665e-01,9.327757e-01,1.751844e-03,6.128853e-08,3.798904e+01,7.963517e+00,3.002553e+01,4.014982e+01,1.702368e+02
6.309549e+05,7.302718e+00,1.665085e+04,1.927182e-01,9.328711e-01,9.327763e-01,1.752457e-03,6.127278e-08,3.799059e+01,7.963517e+00,3.002707e+01,4.015132e+01,1.702408e+02
6.309649e+05,7.302834e+00,1.666085e+04,1.928339e-01,9.328757e-01,9.327768e-01,1.753070e-03,6.125704e-08,3.799213e+01,7.963517e+00,3.002861e+01,4.015281e+01,1.702448e+02
6.309749e+05,7.302950e+00,1.667085e+04,1.929497e-01,9.328803e-01,9.327774e-01,1.753682e-03,6.124131e-08,3.799367e+01,7.963517e+00,3.003015e+01,4.015430e+01,1.702488e+02
6.309849e+05,7.303065e+00,1.668085e+04,1.930654e-01,9.328849e-01,9.327780e-01,1.754295e-03,6.122560e-08,3.799521e+01,7.963517e+00,3.003169e+01,4.015580e+01,1.702528e+02
6.309949e+05,7.303181e+00,1.669085e+04,1.931812e-01,9.328895e-01,9.327785e-01,1.754907e-03,6.120991e-08,3.799675e+01,7.963517e+00,3.003323e+01,4.015729e+01,1.702568e+02
6.310049e+05,7.303297e+00,1.670085e+04,1.932969e-01,9.328941e-01,9.327791e-01,1.755519e-03,6.119423e-08,3.799829e+01,7.963517e+00,3.003477e+01,4.015879e+01,1.702608e+02
6.310149e+05,7.303413e+00,1.671085e+04,1.934127e-01,9.328987e-01,9.327797e-01,1.756131e-03,6.117857e-08,3.799983e+01,7.963517e+00,3.003632e+01,4.016028e+01,1.702648e+02
6.310249e+05,7.303528e+00,1.672085e+04,1.935284e-01,9.329033e-01,9.327803e-01,1.756743e-03,6.116292e-08,3.800137e+01,7.963517e+00,3.003786e+01,4.016177e+01,1.702688e+02
6.310349e+05,7.303644e+00,1.673086e+04,1.936442e-01,9.329079e-01,9.327808e-01,1.757354e-03,6.114729e-08,3.800292e+01,7.963517e+00,3.003940e+01,4.016327e+01,1.702728e+02
6.310449e+05,7.303760e+00,1.674086e+04,1.937599e-01,9.329125e-01,9.327814e-01,1.757966e-03,6.113167e-08,3.800446e+01,7.963517e+00,3.004094e+01,4.016476e+01,1.702768e+02
6.310549e+05,7.303876e+00,1.675086e+04,1.938757e-01,9.329171e-01,9.327820e-01,1.758577e-03,6.111607e-08,3.800600e+01,7.963517e+00,3.004248e+01,4.016625e+01,1.702808e+02
6.310649e+05,7.303991e+00,1.676086e+04,1.939914e-01,9.329217e-01,9.327825e-01,1.759188e-03,6.110049e-08,3.800754e+01,7.963517e+00,3.004402e+01,4.016774e+01,1.702848e+02
6.310749e+05,7.304107e+00,1.677086e+04,1.941071e-01,9.329263e-01,9.327831e-01,1.759799e-03,6.108492e-08,3.800908e+01,7.963517e+00,3.004556e+01,4.016924e+01,1.702888e+02
6.310849e+05,7.304223e+00,1.678086e+04,1.942229e-01,9.329309e-01,9.327837e-01,1.760410e-03,6.106937e-08,3.801062e+01,7.963517e+00,3.004710e+01,4.017073e+01,1.702928e+02
6.310949e+05,7.304339e+00,1.679086e+04,1.943386e-01,9.329348e-01,9.327842e-01,1.761020e-03,6.105383e-08,3.801216e+01,7.963517e+00,3.004865e+01,4.017225e+01,1.702968e+02
6.311049e+05,7.304454e+00,1.680086e+04,1.944544e-01,9.329342e-01,9.327848e-01,1.761631e-03,6.103831e-08,3.801338e+01,7.963571e+00,3.004981e+01,4.017357e+01,1.703000e+02
6.311149e+05,7.304570e+00,1.681086e+04,1.945701e-01,9.329263e-01,9.327854e-01,1.762241e-03,6.102280e-08,3.801338e+01,7.963824e+00,3.004956e+01,4.017382e+01,1.703000e+02
6.311249e+05,7.304686e+00,1.682086e+04,1.946859e-01,9.329184e-01,9.327859e-01,1.762851e-03,6.100731e-08,3.801338e+01,7.964077e+00,3.004930e+01,4.017408e+01,1.703000e+02
6.311349e+05,7.304802e+00,1.683086e+04,1.948016e-01,9.329105e-01,9.327865e-01,1.763461e-03,6.099183e-08,3.801338e+01,7.964330e+00,3.004905e+01,4.017433e+01,1.703000e+02
6.311449e+05,7.304917e+00,1.684086e+04,1.949174e-01,9.329026e-01,9.327871e-01,1.764071e-03,6.097637e-08,3.801338e+01,7.964584e+00,3.004880e+01,4.017459e+01,1.703000e+02
6.311549e+05,7.305033e+00,1.685086e+04,1.950331e-01,9.328947e-01,9.327877e-01,1.764681e-03,6.096093e-08,3.801338e+01,7.964837e+00,3.004854e+01,4.017484e+01,1.703000e+02
6.311649e+05,7.305149e+00,1.686086e+04,1.951489e-01,9.328868e-01,9.327882e-01,1.765291e-03,6.094550e-08,3.801338e+01,7.965090e+00,3.004829e+01,4.017510e+01,1.703000e+02
6.311749e+05,7.305265e+00,1.687086e+04,1.952646e-01,9.328789e-01,9.327888e-01,1.765900e-03,6.093008e-08,3.801338e+01,7.965343e+00,3.004804e+01,4.017535e+01,1.703000e+02
6.311849e+05,7.305380e+00,1.688086e+04,1.953804e-01,9.328710e-01,9.327894e-01,1.766509e-03,6.091468e-08,3.801338e+01,7.965597e+00,3.004778e+01,4.017560e+01,1.703000e+02
6.311949e+05,7.305496e+00,1.689086e+04,1.954961e-01,9.328631e-01,9.327899e-01,1.767118e-03,6.089930e-08,3.801338e+01,7.965850e+00,3.004753e+01,4.017586e+01,1.703000e+02
6.312049e+05,7.305612e+00,1.690086e+04,1.956119e-01,9.328552e-01,9.327905e-01,1.767727e-03,6.088393e-08,3.801338e+01,7.966103e+00,3.004728e+01,4.017611e+01,1.703000e+02
6.312149e+05,7.305728e+00,1.691086e+04,1.957276e-01,9.328473e-01,9.327911e-01,1.768336e-03,6.086858e-08,3.801338e+01,7.966356e+00,3.004702e+01,4.017637e+01,1.703000e+02
6.312249e+05,7.305843e+00,1.692087e+04,1.958433e-01,9.328394e-01,9.327916e-01,1.768945e-03,6.085324e-08,3.801338e+01,7.966609e+00,3.004677e+01,4.017662e+01,1.703000e+02
6.312349e+05,7.305959e+00,1.693087e+04,1.959591e-01,9.328315e-01,9.327922e-01,1.769553e-03,6.083792e-08,3.801338e+01,7.966863e+00,3.004652e+01,4.017688e+01,1.703000e+02
6.312449e+05,7.306075e+00,1.694087e+04,1.960748e-01,9.328236e-01,9.327928e-01,1.770162e-03,6.082261e-08,3.801338e+01,7.967116e+00,3.004626e+01,4.017713e+01,1.703000e+02
6.312549e+05,7.306191e+00,1.695087e+04,1.961906e-01,9.328157e-01,9.327933e-01,1.770770e-03,6.080732e-08,3.801338e+01,7.967369e+00,3.004601e+01,4.017739e+01,1.703000e+02
6.312649e+05,7.306306e+00,1.696087e+04,1.963063e-01,9.328078e-01,9.327939e-01,1.771378e-03,6.079204e-08,3.801338e+01,7.967622e+00,3.004576e+01,4.017764e+01,1.703000e+02
6.312749e+05,7.306422e+00,1.697087e+04,1.964221e-01,9.327999e-01,9.327945e-01,1.771986e-03,6.077678e-08,3.801338e+01,7.967876e+00,3.004550e+01,4.017790e+01,1.703000e+02
6.312849e+05,7.306538e+00,1.698087e+04,1.965378e-01,9.327920e-01,9.327950e-01,1.772593e-03,6.076153e-08,3.801338e+01,7.968129e+00,3.004525e+01,4.017815e+01,1.703000e+02
6.312949e+05,7.306654e+00,1.699087e+04,1.966536e-01,9.327841e-01,9.327956e-01,1.773201e-03,6.074630e-08,3.801338e+01,7.968382e+00,3.004500e+01,4.017840e+01,1.703000e+02
6.313049e+05,7.306769e+00,1.700087e+04,1.967693e-01,9.327762e-01,9.327962e-01,1.773808e-03,6.073109e-08,3.801338e+01,7.968635e+00,3.004474e+01,4.017866e+01,1.703000e+02
6.313149e+05,7.306885e+00,1.701087e+04,1.968851e-01,9.327683e-01,9.327967e-01,1.774416e-03,6.071588e-08,3.801338e+01,7.968889e+00,3.004449e+01,4.017891e+01,1.703000e+02
6.313249e+05,7.307001e+00,1.702087e+04,1.970008e-01,9.327604e-01,9.327973e-01,1.775023e-03,6.070070e-08,3.801338e+01,7.969142e+00,3.004424e+01,4.017917e+01,1.703000e+02
6.313349e+05,7.307117e+00,1.703087e+04,1.971166e-01,9.327525e-01,9.327979e-01,1.775630e-03,6.068553e-08,3.801338e+01,7.969395e+00,3.004398e+01,4.017942e+01,1.703000e+02
6.313449e+05,7.307232e+00,1.704087e+04,1.972323e-01,9.327451e-01,9.327984e-01,1.776237e-03,6.067037e-08,3.801338e+01,7.969648e+00,3.004373e+01,4.017966e+01,1.703000e+02
6.313549e+05,7.307348e+00,1.705087e+04,1.973481e-01,9.327431e-01,9.327990e-01,1.776843e-03,6.065523e-08,3.801347e+01,7.969823e+00,3.004365e+01,4.017982e+01,1.703006e+02
6.313649e+05,7.307464e+00,1.706087e+04,1.974638e-01,9.327557e-01,9.327996e-01,1.777450e-03,6.064010e-08,3.801407e+01,7.969569e+00,3.004450e+01,4.018004e+01,1.703046e+02
6.313749e+05,7.307580e+00,1.707087e+04,1.975795e-01,9.327683e-01,9.328001e-01,1.778056e-03,6.062499e-08,3.801467e+01,7.969316e+00,3.004535e+01,4.018027e+01,1.703086e+02
6.313849e+05,7.307695e+00,1.708087e+04,1.976953e-01,9.327809e-01,9.328007e-01,1.778662e-03,6.060989e-08,3.801526e+01,7.969063e+00,3.004620e+01,4.018049e+01,1.703126e+02
6.313949e+05,7.307811e+00,1.709087e+04,1.978110e-01,9.327934e-01,9.328013e-01,1.779268e-03,6.059481e-08,3.801586e+01,7.968810e+00,3.004705e+01,4.018071e+01,1.703166e+02
6.314049e+05,7.307927e+00,1.710087e+04,1.979268e-01,9.328060e-01,9.328018e-01,1.779874e-03,6.057974e-08,3.801646e+01,7.968556e+00,3.004790e+01,4.018094e+01,1.703206e+02
6.314149e+05,7.308043e+00,1.711087e+04,1.980425e-01,9.328186e-01,9.328024e-01,1.780480e-03,6.056469e-08,3.801706e+01,7.968303e+00,3.004875e+01,4.018116e+01,1.703246e+02
6.314249e+05,7.308158e+00,1.712088e+04,1.981583e-01,9.328312e-01,9.328030e-01,1.781086e-03,6.054966e-08,3.801765e+01,7.968050e+00,3.004960e+01,4.018138e+01,1.703286e+02
6.314349e+05,7.308274e+00,1.713088e+04,1.982740e-01,9.328438e-01,9.328035e-01,1.781691e-03,6.053463e-08,3.801825e+01,7.967797e+00,3.005045e+01,4.018161e+01,1.703326e+02
6.314449e+05,7.308390e+00,1.714088e+04,1.983898e-01,9.328564e-01,9.328041e-01,1.782296e-03,6.051963e-08,3.801885e+01,7.967543e+00,3.005130e+01,4.018183e+01,1.703365e+02
6.314549e+05,7.308506e+00,1.715088e+04,1.985055e-01,9.328690e-01,9.328047e-01,1.782902e-03,6.050463e-08,3.801945e+01,7.967290e+00,3.005216e+01,4.018206e+01,1.703405e+02
6.314649e+05,7.308621e+00,1.716088e+04,1.986213e-01,9.328816e-01,9.328052e-01,1.783507e-03,6.048965e-08,3.802004e+01,7.967037e+00,3.005301e+01,4.018228e+01,1.703445e+02
6.314749e+05,7.308737e+00,1.717088e+04,1.987370e-01,9.328941e-01,9.328058e-01,1.784111e-03,6.047469e-08,3.802064e+01,7.966784e+00,3.005386e+01,4.018250e+01,1.703485e+02
6.314849e+05,7.308853e+00,1.718088e+04,1.988528e-01,9.329067e-01,9.328063e-01,1.784716e-03,6.045974e-08,3.802124e+01,7.966530e+00,3.005471e+01,4.018273e+01,1.703525e+02
6.314949e+05,7.308969e+00,1.719088e+04,1.989685e-01,9.329193e-01,9.328069e-01,1.785321e-03,6.044481e-08,3.802183e+01,7.966277e+00,3.005556e+01,4.018295e+01,1.703565e+02
6.315049e+05,7.309084e+00,1.720088e+04,1.990843e-01,9.329319e-01,9.328075e-01,1.785925e-03,6.042989e-08,3.802243e+01,7.966024e+00,3.005641e+01,4.018318e+01,1.703605e+02
6.315149e+05,7.309200e+00,1.721088e+04,1.992000e-01,9.329445e-01,9.328080e-01,1.786529e-03,6.041499e-08,3.802303e+01,7.965771e+00,3.005726e+01,4.018340e+01,1.703645e+02
6.315249e+05,7.309316e+00,1.722088e+04,1.993157e-01,9.329571e-01,9.328086e-01,1.787133e-03,6.040010e-08,3.802363e+01,7.965518e+00,3.005811e+01,4.018362e+01,1.703685e+02
6.315349e+05,7.309431e+00,1.723088e+04,1.994315e-01,9.329697e-01,9.328092e-01,1.787737e-03,6.038522e-08,3.802422e+01,7.965264e+00,3.005896e+01,4.018385e+01,1.703725e+02
6.315449e+05,7.309547e+00,1.724088e+04,1.995472e-01,9.329822e-01,9.328097e-01,1.788341e-03,6.037036e-08,3.802482e+01,7.965011e+00,3.005981e+01,4.018407e+01,1.703765e+02
6.315549e+05,7.309663e+00,1.725088e+04,1.996630e-01,9.329948e-01,9.328103e-01,1.788945e-03,6.035551e-08,3.802542e+01,7.964758e+00,3.006066e+01,4.018429e+01,1.703804e+02
6.315649e+05,7.309779e+00,1.726088e+04,1.997787e-01,9.330074e-01,9.328109e-01,1.789548e-03,6.034068e-08,3.802602e+01,7.964505e+00,3.006151e+01,4.018452e+01,1.703844e+02
6.315749e+05,7.309894e+00,1.727088e+04,1.998945e-01,9.330200e-01,9.328114e-01,1.790152e-03,6.032587e-08,3.802661e+01,7.964251e+00,3.006236e+01,4.018474e+01,1.703884e+02
6.315849e+05,7.310010e+00,1.728088e+04,2.000102e-01,9.330326e-01,9.328120e-01,1.790755e-03,6.031106e-08,3.802721e+01,7.963998e+00,3.006321e+01,4.018497e+01,1.703924e+02
6.315949e+05,7.310126e+00,1.729088e+04,2.001260e-01,9.330452e-01,9.328125e-01,1.791358e-03,6.029627e-08,3.802781e+01,7.963745e+00,3.006406e+01,4.018519e+01,1.703964e+02
6.316049e+05,7.310242e+00,1.730088e+04,2.002417e-01,9.330560e-01,9.328131e-01,1.791961e-03,6.028150e-08,3.802821e+01,7.963517e+00,3.006469e+01,4.018526e+01,1.704004e+02
6.316149e+05,7.310357e+00,1.731089e+04,2.003575e-01,9.330512e-01,9.328137e-01,1.792564e-03,6.026674e-08,3.802683e+01,7.963517e+00,3.006331e+01,4.018395e+01,1.704044e+02
6.316249e+05,7.310473e+00,1.732089e+04,2.004732e-01,9.330463e-01,9.328142e-01,1.793166e-03,6.025200e-08,3.802546e+01,7.963517e+00,3.006194e+01,4.018264e+01,1.704084e+02
6.316349e+05,7.310589e+00,1.733089e+04,2.005890e-01,9.330415e-01,9.328148e-01,1.793769e-03,6.023727e-08,3.802408e+01,7.963517e+00,3.006056e+01,4.018134e+01,1.704125e+02
6.316449e+05,7.310705e+00,1.734089e+04,2.007047e-01,9.330367e-01,9.328153e-01,1.794371e-03,6.022255e-08,3.802271e+01,7.963517e+00,3.005919e+01,4.018003e+01,1.704165e+02
6.316549e+05,7.310820e+00,1.735089e+04,2.008205e-01,9.330318e-01,9.328159e-01,1.794973e-03,6.020785e-08,3.802133e+01,7.963517e+00,3.005781e+01,4.017873e+01,1.704205e+02
6.316649e+05,7.310936e+00,1.736089e+04,2.009362e-01,9.330270e-01,9.328165e-01,1.795575e-03,6.019316e-08,3.801996e+01,7.963517e+00,3.005644e+01,4.017742e+01,1.704245e+02
6.316749e+05,7.311052e+00,1.737089e+04,2.010519e-01,9.330221e-01,9.328170e-01,1.796177e-03,6.017849e-08,3.801858e+01,7.963517e+00,3.005507e+01,4.017611e+01,1.704285e+02
6.316849e+05,7.311168e+00,1.738089e+04,2.011677e-01,9.330173e-01,9.328176e-01,1.796779e-03,6.016383e-08,3.801721e+01,7.963517e+00,3.005369e+01,4.017481e+01,1.704326e+02
6.316949e+05,7.311283e+00,1.739089e+04,2.012834e-01,9.330124e-01,9.328182e-01,1.797381e-03,6.014919e-08,3.801583e+01,7.963517e+00,3.005232e+01,4.017350e+01,1.704366e+02
6.317049e+05,7.311399e+00,1.740089e+04,2.013992e-01,9.330076e-01,9.328187e-01,1.797982e-03,6.013456e-08,3.801446e+01,7.963517e+00,3.005094e+01,4.017220e+01,1.704406e+02
6.317149e+05,7.311515e+00,1.741089e+04,2.015149e-01,9.330027e-01,9.328193e-01,1.798583e-03,6.011994e-08,3.801308e+01,7.963517e+00,3.004957e+01,4.017089e+01,1.704446e+02
6.317249e+05,7.311631e+00,1.742089e+04,2.016307e-01,9.329979e-01,9.328198e-01,1.799184e-03,6.010534e-08,3.801171e+01,7.963517e+00,3.004819e+01,4.016958e+01,1.704486e+02
6.317349e+05,7.311746e+00,1.743089e+04,2.017464e-01,9.329930e-01,9.328204e-01,1.799785e-03,6.009075e-08,3.801033e+01,7.963517e+00,3.004682e+01,4.016828e+01,1.704527e+02
6.317449e+05,7.311862e+00,1.744089e+04,2.018622e-01,9.329882e-01,9.328210e-01,1.800386e-03,6.007618e-08,3.800896e+01,7.963517e+00,3.004544e+01,4.016697e+01,1.704567e+02
6.317549e+05,7.311978e+00,1.745089e+04,2.019779e-01,9.329834e-01,9.328215e-01,1.800987e-03,6.006162e-08,3.800758e+01,7.963517e+00,3.004407e+01,4.016566e+01,1.704607e+02
6.317649e+05,7.312094e+00,1.746089e+04,2.020937e-01,9.329785e-01,9.328221e-01,1.801588e-03,6.004708e-08,3.800621e+01,7.963517e+00,3.004269e+01,4.016436e+01,1.704647e+02
6.317749e+05,7.312209e+00,1.747089e+04,2.022094e-01,9.329737e-01,9.328226e-01,1.802188e-03,6.003255e-08,3.800483e+01,7.963517e+00,3.004132e+01,4.016305e+01,1.704687e+02
6.317849e+05,7.312325e+00,1.748089e+04,2.023252e-01,9.329688e-01,9.328232e-01,1.802788e-03,6.001803e-08,3.800346e+01,7.963517e+00,3.003994e+01,4.016174e+01,1.704727e+02
6.317949e+05,7.312441e+00,1.749089e+04,2.024409e-01,9.329640e-01,9.328238e-01,1.803388e-03,6.000353e-08,3.800209e+01,7.963517e+00,3.003857e+01,4.016044e+01,1.704768e+02
6.318049e+05,7.312557e+00,1.750089e+04,2.025567e-01,9.329591e-01,9.328243e-01,1.803988e-03,5.998904e-08,3.800071e+01,7.963517e+00,3.003719e+01,4.015913e+01,1.704808e+02
6.318149e+05,7.312672e+00,1.751090e+04,2.026724e-01,9.329543e-01,9.328249e-01,1.804588e-03,5.997457e-08,3.799934e+01,7.963517e+00,3.003582e+01,4.015783e+01,1.704848e+02
6.318249e+05,7.312788e+00,1.752090e+04,2.027881e-01,9.329494e-01,9.328254e-01,1.805188e-03,5.996011e-08,3.799796e+01,7.963517e+00,3.003444e+01,4.015652e+01,1.704888e+02
6.318349e+05,7.312904e+00,1.753090e+04,2.029039e-01,9.329446e-01,9.328260e-01,1.805788e-03,5.994566e-08,3.799659e+01,7.963517e+00,3.003307e+01,4.015521e+01,1.704928e+02
6.318449e+05,7.313020e+00,1.754090e+04,2.030196e-01,9.329384e-01,9.328266e-01,1.806387e-03,5.993123e-08,3.799521e+01,7.963517e+00,3.003169e+01,4.015395e+01,1.704969e+02
6.318549e+05,7.313135e+00,1.755090e+04,2.031354e-01,9.329268e-01,9.328271e-01,1.806986e-03,5.991681e-08,3.799419e+01,7.963573e+00,3.003062e+01,4.015326e+01,1.704991e+02
6.318649e+05,7.313251e+00,1.756090e+04,2.032511e-01,9.329143e-01,9.328277e-01,1.807585e-03,5.990241e-08,3.799445e+01,7.963825e+00,3.003062e+01,4.015395e+01,1.704952e+02
6.318749e+05,7.313367e+00,1.757090e+04,2.033669e-01,9.329018e-01,9.328282e-01,1.808184e-03,5.988802e-08,3.799470e+01,7.964077e+00,3.003063e+01,4.015463e+01,1.704912e+02
6.318849e+05,7.313483e+00,1.758090e+04,2.034826e-01,9.328892e-01,9.328288e-01,1.808783e-03,5.987364e-08,3.799496e+01,7.964330e+00,3.003063e+01,4.015532e+01,1.704872e+02
6.318949e+05,7.313598e+00,1.759090e+04,2.035984e-01,9.328767e-01,9.328294e-01,1.809382e-03,5.985928e-08,3.799521e+01,7.964582e+00,3.003063e+01,4.015601e+01,1.704832e+02
6.319049e+05,7.313714e+00,1.760090e+04,2.037141e-01,9.328642e-01,9.328299e-01,1.809980e-03,5.984493e-08,3.799547e+01,7.964834e+00,3.003064e+01,4.015670e+01,1.704792e+02
6.319149e+05,7.313830e+00,1.761090e+04,2.038299e-01,9.328516e-01,9.328305e-01,1.810579e-03,5.983060e-08,3.799572e+01,7.965087e+00,3.003064e+01,4.015739e+01,1.704753e+02
6.319249e+05,7.313946e+00,1.762090e+04,2.039456e-01,9.328391e-01,9.328310e-01,1.811177e-03,5.981628e-08,3.799598e+01,7.965339e+00,3.003064e+01,4.015807e+01,1.704713e+02
6.319349e+05,7.314061e+00,1.763090e+04,2.040614e-01,9.328265e-01,9.328316e-01,1.811775e-03,5.980197e-08,3.799623e+01,7.965592e+00,3.003064e+01,4.015876e+01,1.704673e+02
6.319449e+05,7.314177e+00,1.764090e+04,2.041771e-01,9.328140e-01,9.328321e-01,1.812373e-03,5.978768e-08,3.799649e+01,7.965844e+00,3.003065e+01,4.015945e+01,1.704633e+02
6.319549e+05,7.314293e+00,1.765090e+04,2.042929e-01,9.328015e-01,9.328327e-01,1.812971e-03,5.977340e-08,3.799675e+01,7.966096e+00,3.003065e+01,4.016014e+01,1.704594e+02
6.319649e+05,7.314409e+00,1.766090e+04,2.044086e-01,9.327889e-01,9.328333e-01,1.813569e-03,5.975914e-08,3.799700e+01,7.966349e+00,3.003065e+01,4.016082e+01,1.704554e+02
6.319749e+05,7.314524e+00,1.767090e+04,2.045243e-01,9.327764e-01,9.328338e-01,1.814166e-03,5.974489e-08,3.799726e+01,7.966601e+00,3.003065e+01,4.016151e+01,1.704514e+02
6.319849e+05,7.314640e+00,1.768090e+04,2.046401e-01,9.327639e-01,9.328344e-01,1.814764e-03,5.973065e-08,3.799751e+01,7.966853e+00,3.003066e+01,4.016220e+01,1.704474e+02
6.319949e+05,7.314756e+00,1.769090e+04,2.047558e-01,9.327513e-01,9.328349e-01,1.815361e-03,5.971643e-08,3.799777e+01,7.967106e+00,3.003066e+01,4.016289e+01,1.704434e+02
6.320049e+05,7.314872e+00,1.770091e+04,2.048716e-01,9.327388e-01,9.328355e-01,1.815958e-03,5.970222e-08,3.799802e+01,7.967358e+00,3.003066e+01,4.016358e+01,1.704395e+02
6.320149e+05,7.314987e+00,1.771091e+04,2.049873e-01,9.327263e-01,9.328360e-01,1.816555e-03,5.968802e-08,3.799828e+01,7.967610e+00,3.003067e+01,4.016426e+01,1.704355e+02
6.320249e+05,7.315103e+00,1.772091e+04,2.051031e-01,9.327137e-01,9.328366e-01,1.817152e-03,5.967384e-08,3.799853e+01,7.967863e+00,3.003067e+01,4.016495e+01,1.704315e+02
6.320349e+05,7.315219e+00,1.773091e+04,2.052188e-01,9.327012e-01,9.328372e-01,1.817749e-03,5.965967e-08,3.799879e+01,7.968115e+00,3.003067e+01,4.016564e+01,1.704275e+02
6.320449e+05,7.315335e+00,1.774091e+04,2.053346e-01,9.326887e-01,9.328377e-01,1.818345e-03,5.964551e-08,3.799904e+01,7.968368e+00,3.003067e+01,4.016633e+01,1.704236e+02
6.320549e+05,7.315450e+00,1.775091e+04,2.054503e-01,9.326761e-01,9.328383e-01,1.818942e-03,5.963137e-08,3.799930e+01,7.968620e+00,3.003068e+01,4.016702e+01,1.704196e+02
6.320649e+05,7.315566e+00,1.776091e+04,2.055661e-01,9.326636e-01,9.328388e-01,1.819538e-03,5.961724e-08,3.799955e+01,7.968872e+00,3.003068e+01,4.016771e+01,1.704156e+02
6.320749e+05,7.315682e+00,1.777091e+04,2.056818e-01,9.326511e-01,9.328394e-01,1.820134e-03,5.960313e-08,3.799981e+01,7.969125e+00,3.003068e+01,4.016839e+01,1.704116e+02
6.320849e+05,7.315798e+00,1.778091e+04,2.057976e-01,9.326385e-01,9.328399e-01,1.820730e-03,5.958903e-08,3.800006e+01,7.969377e+00,3.003068e+01,4.016908e+01,1.704076e+02
6.320949e+05,7.315913e+00,1.779091e+04,2.059133e-01,9.326262e-01,9.328405e-01,1.821326e-03,5.957494e-08,3.800032e+01,7.969629e+00,3.003069e+01,4.016976e+01,1.704037e+02
6.321049e+05,7.316029e+00,1.780091e+04,2.060291e-01,9.326186e-01,9.328410e-01,1.821922e-03,5.956087e-08,3.800064e+01,7.969862e+00,3.003078e+01,4.017035e+01,1.704000e+02
6.321149e+05,7.316145e+00,1.781091e+04,2.061448e-01,9.326313e-01,9.328416e-01,1.822517e-03,5.954681e-08,3.800176e+01,7.969862e+00,3.003189e+01,4.017111e+01,1.704000e+02
6.321249e+05,7.316261e+00,1.782091e+04,2.062605e-01,9.326440e-01,9.328422e-01,1.823113e-03,5.953276e-08,3.800287e+01,7.969862e+00,3.003301e+01,4.017187e+01,1.704000e+02
6.321349e+05,7.316376e+00,1.783091e+04,2.063763e-01,9.326566e-01,9.328427e-01,1.823708e-03,5.951873e-08,3.800399e+01,7.969862e+00,3.003413e+01,4.017263e+01,1.704000e+02
6.321449e+05,7.316492e+00,1.784091e+04,2.064920e-01,9.326693e-01,9.328433e-01,1.824303e-03,5.950471e-08,3.800511e+01,7.969862e+00,3.003525e+01,4.017339e+01,1.704000e+02
6.321549e+05,7.316608e+00,1.785091e+04,2.066078e-01,9.326820e-01,9.328438e-01,1.824898e-03,5.949070e-08,3.800622e+01,7.969862e+00,3.003636e+01,4.017415e+01,1.704000e+02
6.321649e+05,7.316724e+00,1.786091e+04,2.067235e-01,9.326947e-01,9.328444e-01,1.825493e-03,5.947671e-08,3.800734e+01,7.969862e+00,3.003748e+01,4.017491e+01,1.704000e+02
6.321749e+05,7.316839e+00,1.787091e+04,2.068393e-01,9.327073e-01,9.328449e-01,1.826088e-03,5.946273e-08,3.800846e+01,7.969862e+00,3.003860e+01,4.017567e+01,1.704000e+02
6.321849e+05,7.316955e+00,1.788091e+04,2.069550e-01,9.327200e-01,9.328455e-01,1.826682e-03,5.944877e-08,3.800958e+01,7.969862e+00,3.003971e+01,4.017643e+01,1.704000e+02
6.321949e+05,7.317071e+00,1.789091e+04,2.070708e-01,9.327327e-01,9.328460e-01,1.827277e-03,5.943481e-08,3.801069e+01,7.969862e+00,3.004083e+01,4.017719e+01,1.704000e+02
6.322049e+05,7.317187e+00,1.790092e+04,2.071865e-01,9.327454e-01,9.328466e-01,1.827871e-03,5.942087e-08,3.801181e+01,7.969862e+00,3.004195e+01,4.017795e+01,1.704000e+02
6.322149e+05,7.317302e+00,1.791092e+04,2.073023e-01,9.327580e-01,9.328472e-01,1.828465e-03,5.940695e-08,3.801293e+01,7.969862e+00,3.004306e+01,4.017871e+01,1.704000e+02
6.322249e+05,7.317418e+00,1.792092e+04,2.074180e-01,9.327707e-01,9.328477e-01,1.829059e-03,5.939304e-08,3.801404e+01,7.969862e+00,3.004418e+01,4.017947e+01,1.704000e+02
6.322349e+05,7.317534e+00,1.793092e+04,2.075338e-01,9.327834e-01,9.328483e-01,1.829653e-03,5.937914e-08,3.801516e+01,7.969862e+00,3.004530e+01,4.018023e+01,1.704000e+02
6.322449e+05,7.317650e+00,1.794092e+04,2.076495e-01,9.327961e-01,9.328488e-01,1.830247e-03,5.936525e-08,3.801628e+01,7.969862e+00,3.004642e+01,4.018099e+01,1.704000e+02
6.322549e+05,7.317765e+00,1.795092e+04,2.077653e-01,9.328088e-01,9.328494e-01,1.830840e-03,5.935138e-08,3.801739e+01,7.969862e+00,3.004753e+01,4.018175e+01,1.704000e+02
6.322649e+05,7.317881e+00,1.796092e+04,2.078810e-01,9.328214e-01,9.328499e-01,1.831434e-03,5.933752e-08,3.801851e+01,7.969862e+00,3.004865e+01,4.018251e+01,1.704000e+02
6.322749e+05,7.317997e+00,1.797092e+04,2.079967e-01,9.328341e-01,9.328505e-01,1.832027e-03,5.932367e-08,3.801963e+01,7.969862e+00,3.004977e+01,4.018327e+01,1.704000e+02
6.322849e+05,7.318112e+00,1.798092e+04,2.081125e-01,9.328468e-01,9.328510e-01,1.832620e-03,5.930984e-08,3.802075e+01,7.969862e+00,3.005088e+01,4.018403e+01,1.704000e+02
6.322949e+05,7.318228e+00,1.799092e+04,2.082282e-01,9.328595e-01,9.328516e-01,1.833213e-03,5.929602e-08,3.802186e+01,7.969862e+00,3.005200e+01,4.018479e+01,1.704000e+02
6.323049e+05,7.318344e+00,1.800092e+04,2.083440e-01,9.328721e-01,9.328521e-01,1.833806e-03,5.928221e-08,3.802298e+01,7.969862e+00,3.005312e+01,4.018555e+01,1.704000e+02
6.323149e+05,7.318460e+00,1.801092e+04,2.084597e-01,9.328848e-01,9.328527e-01,1.834399e-03,5.926842e-08,3.802410e+01,7.969862e+00,3.005423e+01,4.018631e+01,1.704000e+02
6.323249e+05,7.318575e+00,1.802092e+04,2.085755e-01,9.328975e-01,9.328532e-01,1.834992e-03,5.925464e-08,3.802521e+01,7.969862e+00,3.005535e+01,4.018707e+01,1.704000e+02
6.323349e+05,7.318691e+00,1.803092e+04,2.086912e-01,9.329102e-01,9.328538e-01,1.835584e-03,5.924087e-08,3.802633e+01,7.969862e+00,3.005647e+01,4.018783e+01,1.704000e+02
6.323449e+05,7.318807e+00,1.804092e+04,2.088070e-01,9.329235e-01,9.328543e-01,1.836177e-03,5.922712e-08,3.802745e+01,7.969862e+00,3.005759e+01,4.018857e+01,1.704000e+02
6.323549e+05,7.318923e+00,1.805092e+04,2.089227e-01,9.329367e-01,9.328549e-01,1.836769e-03,5.921338e-08,3.802828e+01,7.969862e+00,3.005842e+01,4.018900e+01,1.704008e+02
6.323649e+05,7.319038e+00,1.806092e+04,2.090385e-01,9.329392e-01,9.328555e-01,1.837361e-03,5.919965e-08,3.802794e+01,7.969862e+00,3.005807e+01,4.018854e+01,1.704048e+02
6.323749e+05,7.319154e+00,1.807092e+04,2.091542e-01,9.329417e-01,9.328560e-01,1.837953e-03,5.918594e-08,3.802759e+01,7.969862e+00,3.005773e+01,4.018809e+01,1.704088e+02
6.323849e+05,7.319270e+00,1.808092e+04,2.092700e-01,9.329442e-01,9.328566e-01,1.838545e-03,5.917224e-08,3.802725e+01,7.969862e+00,3.005739e+01,4.018764e+01,1.704128e+02
6.323949e+05,7.319386e+00,1.809092e+04,2.093857e-01,9.329467e-01,9.328571e-01,1.839136e-03,5.915855e-08,3.802691e+01,7.969862e+00,3.005705e+01,4.018719e+01,1.704168e+02
6.324049e+05,7.319501e+00,1.810093e+04,2.095015e-01,9.329492e-01,9.328577e-01,1.839728e-03,5.914487e-08,3.802657e+01,7.969862e+00,3.005670e+01,4.018673e+01,1.704208e+02
6.324149e+05,7.319617e+00,1.811093e+04,2.096172e-01,9.329517e-01,9.328582e-01,1.840319e-03,5.913121e-08,3.802622e+01,7.969862e+00,3.005636e+01,4.018628e+01,1.704248e+02
6.324249e+05,7.319733e+00,1.812093e+04,2.097329e-01,9.329542e-01,9.328588e-01,1.840911e-03,5.911756e-08,3.802588e+01,7.969862e+00,3.005602e+01,4.018583e+01,1.704288e+02
6.324349e+05,7.319849e+00,1.813093e+04,2.098487e-01,9.329567e-01,9.328593e-01,1.841502e-03,5.910393e-08,3.802554e+01,7.969862e+00,3.005568e+01,4.018537e+01,1.704328e+02
6.324449e+05,7.319964e+00,1.814093e+04,2.099644e-01,9.329592e-01,9.328599e-01,1.842093e-03,5.909030e-08,3.802520e+01,7.969862e+00,3.005533e+01,4.018492e+01,1.704368e+02
6.324549e+05,7.320080e+00,1.815093e+04,2.100802e-01,9.329617e-01,9.328604e-01,1.842684e-03,5.907669e-08,3.802485e+01,7.969862e+00,3.005499e+01,4.018447e+01,1.704408e+02
6.324649e+05,7.320196e+00,1.816093e+04,2.101959e-01,9.329642e-01,9.328610e-01,1.843274e-03,5.906309e-08,3.802451e+01,7.969862e+00,3.005465e+01,4.018401e+01,1.704448e+02
6.324749e+05,7.320312e+00,1.817093e+04,2.103117e-01,9.329667e-01,9.328615e-01,1.843865e-03,5.904951e-08,3.802417e+01,7.969862e+00,3.005431e+01,4.018356e+01,1.704488e+02
6.324849e+05,7.320427e+00,1.818093e+04,2.104274e-01,9.329692e-01,9.328621e-01,1.844455e-03,5.903594e-08,3.802383e+01,7.969862e+00,3.005396e+01,4.018311e+01,1.704529e+02
6.324949e+05,7.320543e+00,1.819093e+04,2.105432e-01,9.329717e-01,9.328626e-01,1.845046e-03,5.902238e-08,3.802348e+01,7.969862e+00,3.005362e+01,4.018265e+01,1.704569e+02
6.325049e+05,7.320659e+00,1.820093e+04,2.106589e-01,9.329742e-01,9.328632e-01,1.845636e-03,5.900883e-08,3.802314e+01,7.969862e+00,3.005328e+01,4.018220e+01,1.704609e+02
6.325149e+05,7.320775e+00,1.821093e+04,2.107747e-01,9.329767e-01,9.328637e-01,1.846226e-03,5.899530e-08,3.802280e+01,7.969862e+00,3.005294e+01,4.018175e+01,1.704649e+02
6.325249e+05,7.320890e+00,1.822093e+04,2.108904e-01,9.329792e-01,9.328643e-01,1.846816e-03,5.898178e-08,3.802246e+01,7.969862e+00,3.005259e+01,4.018129e+01,1.704689e+02
6.325349e+05,7.321006e+00,1.823093e+04,2.110062e-01,9.329816e-01,9.328648e-01,1.847406e-03,5.896827e-08,3.802211e+01,7.969862e+00,3.005225e+01,4.018084e+01,1.704729e+02
6.325449e+05,7.321122e+00,1.824093e+04,2.111219e-01,9.329841e-01,9.328654e-01,1.847995e-03,5.895478e-08,3.802177e+01,7.969862e+00,3.005191e+01,4.018039e+01,1.704769e+02
6.325549e+05,7.321238e+00,1.825093e+04,2.112377e-01,9.329866e-01,9.328659e-01,1.848585e-03,5.894130e-08,3.802143e+01,7.969862e+00,3.005157e+01,4.017993e+01,1.704809e+02
6.325649e+05,7.321353e+00,1.826093e+04,2.113534e-01,9.329891e-01,9.328665e-01,1.849174e-03,5.892783e-08,3.802109e+01,7.969862e+00,3.005122e+01,4.017948e+01,1.704849e+02
6.325749e+05,7.321469e+00,1.827093e+04,2.114691e-01,9.329916e-01,9.328670e-01,1.849764e-03,5.891437e-08,3.802074e+01,7.969862e+00,3.005088e+01,4.017903e+01,1.704889e+02
6.325849e+05,7.321585e+00,1.828093e+04,2.115849e-01,9.329941e-01,9.328676e-01,1.850353e-03,5.890093e-08,3.802040e+01,7.969862e+00,3.005054e+01,4.017857e+01,1.704929e+02
6.325949e+05,7.321701e+00,1.829094e+04,2.117006e-01,9.329944e-01,9.328681e-01,1.850942e-03,5.888749e-08,3.802006e+01,7.969862e+00,3.005020e+01,4.017820e+01,1.704969e+02
6.326049e+05,7.321816e+00,1.830094e+04,2.118164e-01,9.329866e-01,9.328687e-01,1.851530e-03,5.887408e-08,3.801962e+01,7.969862e+00,3.004976e+01,4.017799e+01,1.704982e+02
6.326149e+05,7.321932e+00,1.831094e+04,2.119321e-01,9.329763e-01,9.328692e-01,1.852119e-03,5.886067e-08,3.801885e+01,7.969862e+00,3.004899e+01,4.017753e+01,1.704902e+02
6.326249e+05,7.322048e+00,1.832094e+04,2.120479e-01,9.329661e-01,9.328698e-01,1.852708e-03,5.884728e-08,3.801808e+01,7.969862e+00,3.004822e+01,4.017706e+01,1.704822e+02
6.326349e+05,7.322164e+00,1.833094e+04,2.121636e-01,9.329558e-01,9.328703e-01,1.853296e-03,5.883390e-08,3.801731e+01,7.969862e+00,3.004745e+01,4.017659e+01,1.704742e+02
6.326449e+05,7.322279e+00,1.834094e+04,2.122794e-01,9.329455e-01,9.328709e-01,1.853884e-03,5.882053e-08,3.801655e+01,7.969862e+00,3.004668e+01,4.017612e+01,1.704663e+02
6.326549e+05,7.322395e+00,1.835094e+04,2.123951e-01,9.329352e-01,9.328714e-01,1.854473e-03,5.880717e-08,3.801578e+01,7.969862e+00,3.004592e+01,4.017565e+01,1.704583e+02
6.326649e+05,7.322511e+00,1.836094e+04,2.125109e-01,9.329250e-01,9.328720e-01,1.855061e-03,5.879383e-08,3.801501e+01,7.969862e+00,3.004515e+01,4.017518e+01,1.704503e+02
6.326749e+05,7.322627e+00,1.837094e+04,2.126266e-01,9.329147e-01,9.328725e-01,1.855649e-03,5.878050e-08,3.801424e+01,7.969862e+00,3.004438e+01,4.017471e+01,1.704423e+02
6.326849e+05,7.322742e+00,1.838094e+04,2.127424e-01,9.329044e-01,9.328731e-01,1.856236e-03,5.876718e-08,3.801347e+01,7.969862e+00,3.004361e+01,4.017425e+01,1.704343e+02
6.326949e+05,7.322858e+00,1.839094e+04,2.128581e-01,9.328942e-01,9.328736e-01,1.856824e-03,5.875388e-08,3.801271e+01,7.969862e+00,3.004284e+01,4.017378e+01,1.704263e+02
6.327049e+05,7.322974e+00,1.840094e+04,2.129739e-01,9.328839e-01,9.328742e-01,1.857411e-03,5.874059e-08,3.801194e+01,7.969862e+00,3.004208e+01,4.017331e+01,1.704184e+02
6.327149e+05,7.323090e+00,1.841094e+04,2.130896e-01,9.328736e-01,9.328747e-01,1.857999e-03,5.872731e-08,3.801117e+01,7.969862e+00,3.004131e+01,4.017284e+01,1.704104e+02
6.327249e+05,7.323205e+00,1.842094e+04,2.132053e-01,9.328633e-01,9.328753e-01,1.858586e-03,5.871404e-08,3.801040e+01,7.969862e+00,3.004054e+01,4.017237e+01,1.704024e+02
6.327349e+05,7.323321e+00,1.843094e+04,2.133211e-01,9.328531e-01,9.328758e-01,1.859173e-03,5.870079e-08,3.800963e+01,7.969862e+00,3.003977e+01,4.017190e+01,1.703944e+02
6.327449e+05,7.323437e+00,1.844094e+04,2.134368e-01,9.328428e-01,9.328763e-01,1.859760e-03,5.868754e-08,3.800887e+01,7.969862e+00,3.003900e+01,4.017143e+01,1.703864e+02
6.327549e+05,7.323553e+00,1.845094e+04,2.135526e-01,9.328325e-01,9.328769e-01,1.860347e-03,5.867431e-08,3.800810e+01,7.969862e+00,3.003824e+01,4.017097e+01,1.703784e+02
6.327649e+05,7.323668e+00,1.846094e+04,2.136683e-01,9.328222e-01,9.328774e-01,1.860934e-03,5.866110e-08,3.800733e+01,7.969862e+00,3.003747e+01,4.017050e+01,1.703705e+02
6.327749e+05,7.323784e+00,1.847094e+04,2.137841e-01,9.328120e-01,9.328780e-01,1.861520e-03,5.864789e-08,3.800656e+01,7.969862e+00,3.003670e+01,4.017003e+01,1.703625e+02
6.327849e+05,7.323900e+00,1.848094e+04,2.138998e-01,9.328017e-01,9.328785e-01,1.862107e-03,5.863470e-08,3.800579e+01,7.969862e+00,3.003593e+01,4.016956e+01,1.703545e+02
6.327949e+05,7.324016e+00,1.849095e+04,2.140156e-01,9.327914e-01,9.328791e-01,1.862693e-03,5.862152e-08,3.800503e+01,7.969862e+00,3.003516e+01,4.016909e+01,1.703465e+02
6.328049e+05,7.324131e+00,1.850095e+04,2.141313e-01,9.327811e-01,9.328796e-01,1.863279e-03,5.860835e-08,3.800426e+01,7.969862e+00,3.003440e+01,4.016862e+01,1.703385e+02
6.328149e+05,7.324247e+00,1.851095e+04,2.142471e-01,9.327709e-01,9.328802e-01,1.863865e-03,5.859519e-08,3.800349e+01,7.969862e+00,3.003363e+01,4.016815e+01,1.703305e+02
6.328249e+05,7.324363e+00,1.852095e+04,2.143628e-01,9.327606e-01,9.328807e-01,1.864451e-03,5.858205e-08,3.800272e+01,7.969862e+00,3.003286e+01,4.016769e+01,1.703226e+02
6.328349e+05,7.324479e+00,1.853095e+04,2.144786e-01,9.327503e-01,9.328813e-01,1.865037e-03,5.856892e-08,3.800195e+01,7.969862e+00,3.003209e+01,4.016722e+01,1.703146e+02
6.328449e+05,7.324594e+00,1.854095e+04,2.145943e-01,9.327406e-01,9.328818e-01,1.865623e-03,5.855580e-08,3.800119e+01,7.969862e+00,3.003132e+01,4.016673e+01,1.703066e+02
6.328549e+05,7.324710e+00,1.855095e+04,2.147101e-01,9.327343e-01,9.328824e-01,1.866208e-03,5.854270e-08,3.800060e+01,7.969862e+00,3.003073e+01,4.016631e+01,1.702993e+02
6.328649e+05,7.324826e+00,1.856095e+04,2.148258e-01,9.327318e-01,9.328829e-01,1.866794e-03,5.852960e-08,3.800085e+01,7.969862e+00,3.003099e+01,4.016667e+01,1.702953e+02
6.328749e+05,7.324942e+00,1.857095e+04,2.149415e-01,9.327293e-01,9.328835e-01,1.867379e-03,5.851652e-08,3.800111e+01,7.969862e+00,3.003125e+01,4.016704e+01,1.702913e+02
6.328850e+05,7.325057e+00,1.858095e+04,2.150573e-01,9.327268e-01,9.328840e-01,1.867964e-03,5.850345e-08,3.800137e+01,7.969862e+00,3.003150e+01,4.016740e+01,1.702873e+02
6.328950e+05,7.325173e+00,1.859095e+04,2.151730e-01,9.327243e-01,9.328845e-01,1.868549e-03,5.849039e-08,3.800162e+01,7.969862e+00,3.003176e+01,4.016776e+01,1.702833e+02
6.329050e+05,7.325289e+00,1.860095e+04,2.152888e-01,9.327218e-01,9.328851e-01,1.869134e-03,5.847735e-08,3.800188e+01,7.969862e+00,3.003202e+01,4.016812e+01,1.702793e+02
6.329150e+05,7.325405e+00,1.861095e+04,2.154045e-01,9.327193e-01,9.328856e-01,1.869719e-03,5.846432e-08,3.800214e+01,7.969862e+00,3.003228e+01,4.016848e+01,1.702753e+02
6.329250e+05,7.325520e+00,1.862095e+04,2.155203e-01,9.327168e-01,9.328862e-01,1.870303e-03,5.845129e-08,3.800239e+01,7.969862e+00,3.003253e+01,4.016884e+01,1.702713e+02
6.329350e+05,7.325636e+00,1.863095e+04,2.156360e-01,9.327143e-01,9.328867e-01,1.870888e-03,5.843829e-08,3.800265e+01,7.969862e+00,3.003279e+01,4.016921e+01,1.702673e+02
6.329450e+05,7.325752e+00,1.864095e+04,2.157518e-01,9.327118e-01,9.328873e-01,1.871472e-03,5.842529e-08,3.800291e+01,7.969862e+00,3.003305e+01,4.016957e+01,1.702633e+02
6.329550e+05,7.325868e+00,1.865095e+04,2.158675e-01,9.327093e-01,9.328878e-01,1.872056e-03,5.841231e-08,3.800316e+01,7.969862e+00,3.003330e+01,4.016993e+01,1.702593e+02
6.329650e+05,7.325983e+00,1.866095e+04,2.159833e-01,9.327069e-01,9.328884e-01,1.872640e-03,5.839933e-08,3.800342e+01,7.969862e+00,3.003356e+01,4.017029e+01,1.702553e+02
6.329750e+05,7.326099e+00,1.867095e+04,2.160990e-01,9.327044e-01,9.328889e-01,1.873224e-03,5.838637e-08,3.800368e+01,7.969862e+00,3.003382e+01,4.017065e+01,1.702512e+02
6.329850e+05,7.326215e+00,1.868096e+04,2.162148e-01,9.327019e-01,9.328895e-01,1.873808e-03,5.837343e-08,3.800394e+01,7.969862e+00,3.003407e+01,4.017101e+01,1.702472e+02
6.329950e+05,7.326331e+00,1.869096e+04,2.163305e-01,9.326994e-01,9.328900e-01,1.874392e-03,5.836049e-08,3.800419e+01,7.969862e+00,3.003433e+01,4.017137e+01,1.702432e+02
6.330050e+05,7.326446e+00,1.870096e+04,2.164463e-01,9.326969e-01,9.328905e-01,1.874975e-03,5.834757e-08,3.800445e+01,7.969862e+00,3.003459e+01,4.017174e+01,1.702392e+02
6.330150e+05,7.326562e+00,1.871096e+04,2.165620e-01,9.326944e-01,9.328911e-01,1.875559e-03,5.833465e-08,3.800471e+01,7.969862e+00,3.003484e+01,4.017210e+01,1.702352e+02
6.330250e+05,7.326678e+00,1.872096e+04,2.166777e-01,9.326919e-01,9.328916e-01,1.876142e-03,5.832175e-08,3.800496e+01,7.969862e+00,3.003510e+01,4.017246e+01,1.702312e+02
6.330350e+05,7.326793e+00,1.873096e+04,2.167935e-01,9.326894e-01,9.328922e-01,1.876725e-03,5.830887e-08,3.800522e+01,7.969862e+00,3.003536e+01,4.017282e+01,1.702272e+02
6.330450e+05,7.326909e+00,1.874096e+04,2.169092e-01,9.326869e-01,9.328927e-01,1.877308e-03,5.829599e-08,3.800548e+01,7.969862e+00,3.003561e+01,4.017318e+01,1.702232e+02
6.330550e+05,7.327025e+00,1.875096e+04,2.170250e-01,9.326844e-01,9.328933e-01,1.877891e-03,5.828313e-08,3.800573e+01,7.969862e+00,3.003587e+01,4.017354e+01,1.702192e+02
6.330650e+05,7.327141e+00,1.876096e+04,2.171407e-01,9.326819e-01,9.328938e-01,1.878474e-03,5.827028e-08,3.800599e+01,7.969862e+00,3.003613e+01,4.017391e+01,1.702152e+02
6.330750e+05,7.327256e+00,1.877096e+04,2.172565e-01,9.326794e-01,9.328943e-01,1.879057e-03,5.825744e-08,3.800625e+01,7.969862e+00,3.003639e+01,4.017427e+01,1.702112e+02
6.330850e+05,7.327372e+00,1.878096e+04,2.173722e-01,9.326769e-01,9.328949e-01,1.879639e-03,5.824461e-08,3.800650e+01,7.969862e+00,3.003664e+01,4.017463e+01,1.702072e+02
6.330950e+05,7.327488e+00,1.879096e+04,2.174880e-01,9.326751e-01,9.328954e-01,1.880222e-03,5.823179e-08,3.800676e+01,7.969862e+00,3.003690e+01,4.017497e+01,1.702032e+02
6.331050e+05,7.327604e+00,1.880096e+04,2.176037e-01,9.326779e-01,9.328960e-01,1.880804e-03,5.821899e-08,3.800691e+01,7.969862e+00,3.003705e+01,4.017503e+01,1.702000e+02
6.331150e+05,7.327719e+00,1.881096e+04,2.177195e-01,9.326892e-01,9.328965e-01,1.881386e-03,5.820620e-08,3.800666e+01,7.969862e+00,3.003679e+01,4.017437e+01,1.702000e+02
6.331250e+05,7.327835e+00,1.882096e+04,2.178352e-01,9.327004e-01,9.328971e-01,1.881968e-03,5.819341e-08,3.800640e+01,7.969862e+00,3.003654e+01,4.017370e+01,1.702000e+02
6.331350e+05,7.327951e+00,1.883096e+04,2.179510e-01,9.327117e-01,9.328976e-01,1.882550e-03,5.818065e-08,3.800614e+01,7.969862e+00,3.003628e+01,4.017304e+01,1.702000e+02
6.331450e+05,7.328067e+00,1.884096e+04,2.180667e-01,9.327229e-01,9.328982e-01,1.883132e-03,5.816789e-08,3.800589e+01,7.969862e+00,3.003602e+01,4.017238e+01,1.702000e+02
6.331550e+05,7.328182e+00,1.885096e+04,2.181825e-01,9.327341e-01,9.328987e-01,1.883713e-03,5.815515e-08,3.800563e+01,7.969862e+00,3.003577e+01,4.017171e+01,1.702000e+02
