Repository: brandonlampe/CS_Data

# Repository for Crushed Salt Data
**Grant No: 456417**

This is a work in progress!

## Repository Content

### Directory Names
A uniform namining structure still in progress, but in general directories are named according to the following:
 - Names contain no spaces, a single underscore "_" will be used as a file name seperator.
 - Files are for the Crushed Salt Project (CSP); therefore, the first three charaters of each file are "CSP".
 - Folders are organized by which frame the test was performed on i.e., A2 or A3.
 - The fifth and sixth charaters of each file name will therefore be "A" followed by the frame number.

File: UNM_WP_HY_175_09/IscoMeasurements/STAGE08/CREEP_FIT/175_09_STAGE08_CREEP_OUT.csv (part 16 of 37)
Analysis by Brandon Lampe, performed on: 2016/07/06 13:14:49
Experimental results below begin at: 2016/04/15 12:04:26
Duration (sec),Duration (day),Elapsed Time (sec),Elapsed Time (day),Interpolated Fractional Density,Fit to Fractional Density,Fit to Volume Strain,Fit to Volume Strain Rate (1/sec),Confining Pressure (MPa),Pore Pressure (MPa),Terzaghi Pressure (MPa),Solid Pressure (MPa),Temperature (C))
6.496858e+05,7.519512e+00,3.538181e+04,4.095117e-01,9.337402e-01,9.336884e-01,2.729871e-03,4.658899e-08,3.800496e+01,7.963517e+00,3.004144e+01,4.013675e+01,1.707000e+02
6.496958e+05,7.519627e+00,3.539181e+04,4.096274e-01,9.337434e-01,9.336888e-01,2.730337e-03,4.658536e-08,3.800317e+01,7.963517e+00,3.003965e+01,4.013473e+01,1.707000e+02
6.497058e+05,7.519743e+00,3.540181e+04,4.097432e-01,9.337466e-01,9.336893e-01,2.730803e-03,4.658172e-08,3.800138e+01,7.963517e+00,3.003787e+01,4.013270e+01,1.707000e+02
6.497158e+05,7.519859e+00,3.541181e+04,4.098589e-01,9.337498e-01,9.336897e-01,2.731269e-03,4.657808e-08,3.799960e+01,7.963517e+00,3.003608e+01,4.013068e+01,1.707000e+02
6.497258e+05,7.519975e+00,3.542181e+04,4.099747e-01,9.337529e-01,9.336901e-01,2.731734e-03,4.657445e-08,3.799781e+01,7.963517e+00,3.003430e+01,4.012866e+01,1.707000e+02
6.497358e+05,7.520090e+00,3.543181e+04,4.100904e-01,9.337561e-01,9.336906e-01,2.732200e-03,4.657082e-08,3.799603e+01,7.963517e+00,3.003251e+01,4.012664e+01,1.707000e+02
6.497458e+05,7.520206e+00,3.544181e+04,4.102062e-01,9.337593e-01,9.336910e-01,2.732666e-03,4.656719e-08,3.799424e+01,7.963517e+00,3.003072e+01,4.012461e+01,1.707000e+02
6.497558e+05,7.520322e+00,3.545181e+04,4.103219e-01,9.337625e-01,9.336915e-01,2.733131e-03,4.656357e-08,3.799246e+01,7.963517e+00,3.002894e+01,4.012259e+01,1.707000e+02
6.497658e+05,7.520438e+00,3.546181e+04,4.104377e-01,9.337657e-01,9.336919e-01,2.733597e-03,4.655995e-08,3.799067e+01,7.963517e+00,3.002715e+01,4.012057e+01,1.707000e+02
6.497758e+05,7.520553e+00,3.547181e+04,4.105534e-01,9.337689e-01,9.336923e-01,2.734063e-03,4.655633e-08,3.798888e+01,7.963517e+00,3.002537e+01,4.011855e+01,1.707000e+02
6.497858e+05,7.520669e+00,3.548181e+04,4.106691e-01,9.337721e-01,9.336928e-01,2.734528e-03,4.655271e-08,3.798710e+01,7.963517e+00,3.002358e+01,4.011653e+01,1.707000e+02
6.497958e+05,7.520785e+00,3.549181e+04,4.107849e-01,9.337753e-01,9.336932e-01,2.734994e-03,4.654909e-08,3.798531e+01,7.963517e+00,3.002180e+01,4.011450e+01,1.707000e+02
6.498058e+05,7.520901e+00,3.550182e+04,4.109006e-01,9.337784e-01,9.336936e-01,2.735459e-03,4.654548e-08,3.798353e+01,7.963517e+00,3.002001e+01,4.011248e+01,1.707000e+02
6.498158e+05,7.521016e+00,3.551182e+04,4.110164e-01,9.337816e-01,9.336941e-01,2.735925e-03,4.654187e-08,3.798174e+01,7.963517e+00,3.001822e+01,4.011046e+01,1.707000e+02
6.498258e+05,7.521132e+00,3.552182e+04,4.111321e-01,9.337848e-01,9.336945e-01,2.736390e-03,4.653826e-08,3.797996e+01,7.963517e+00,3.001644e+01,4.010844e+01,1.707000e+02
6.498358e+05,7.521248e+00,3.553182e+04,4.112479e-01,9.337880e-01,9.336949e-01,2.736856e-03,4.653465e-08,3.797817e+01,7.963517e+00,3.001465e+01,4.010641e+01,1.707000e+02
6.498458e+05,7.521364e+00,3.554182e+04,4.113636e-01,9.337917e-01,9.336954e-01,2.737321e-03,4.653105e-08,3.797638e+01,7.963517e+00,3.001287e+01,4.010437e+01,1.707000e+02
6.498558e+05,7.521479e+00,3.555182e+04,4.114794e-01,9.337971e-01,9.336958e-01,2.737786e-03,4.652745e-08,3.797530e+01,7.963560e+00,3.001174e+01,4.010302e+01,1.707007e+02
6.498658e+05,7.521595e+00,3.556182e+04,4.115951e-01,9.337973e-01,9.336962e-01,2.738252e-03,4.652385e-08,3.797770e+01,7.963814e+00,3.001388e+01,4.010557e+01,1.707047e+02
6.498758e+05,7.521711e+00,3.557182e+04,4.117109e-01,9.337975e-01,9.336967e-01,2.738717e-03,4.652025e-08,3.798009e+01,7.964068e+00,3.001602e+01,4.010811e+01,1.707087e+02
6.498858e+05,7.521827e+00,3.558182e+04,4.118266e-01,9.337977e-01,9.336971e-01,2.739182e-03,4.651666e-08,3.798249e+01,7.964322e+00,3.001817e+01,4.011065e+01,1.707127e+02
6.498958e+05,7.521942e+00,3.559182e+04,4.119424e-01,9.337978e-01,9.336975e-01,2.739647e-03,4.651306e-08,3.798489e+01,7.964576e+00,3.002031e+01,4.011320e+01,1.707167e+02
6.499058e+05,7.522058e+00,3.560182e+04,4.120581e-01,9.337980e-01,9.336980e-01,2.740112e-03,4.650947e-08,3.798729e+01,7.964830e+00,3.002246e+01,4.011574e+01,1.707207e+02
6.499158e+05,7.522174e+00,3.561182e+04,4.121739e-01,9.337982e-01,9.336984e-01,2.740577e-03,4.650589e-08,3.798968e+01,7.965084e+00,3.002460e+01,4.011828e+01,1.707247e+02
6.499258e+05,7.522290e+00,3.562182e+04,4.122896e-01,9.337984e-01,9.336988e-01,2.741042e-03,4.650230e-08,3.799208e+01,7.965339e+00,3.002674e+01,4.012083e+01,1.707287e+02
6.499358e+05,7.522405e+00,3.563182e+04,4.124053e-01,9.337986e-01,9.336993e-01,2.741508e-03,4.649872e-08,3.799448e+01,7.965593e+00,3.002889e+01,4.012337e+01,1.707327e+02
6.499458e+05,7.522521e+00,3.564182e+04,4.125211e-01,9.337988e-01,9.336997e-01,2.741972e-03,4.649514e-08,3.799688e+01,7.965847e+00,3.003103e+01,4.012591e+01,1.707367e+02
6.499558e+05,7.522637e+00,3.565182e+04,4.126368e-01,9.337990e-01,9.337001e-01,2.742437e-03,4.649156e-08,3.799927e+01,7.966101e+00,3.003317e+01,4.012845e+01,1.707407e+02
6.499658e+05,7.522753e+00,3.566182e+04,4.127526e-01,9.337991e-01,9.337006e-01,2.742902e-03,4.648798e-08,3.800167e+01,7.966355e+00,3.003532e+01,4.013100e+01,1.707447e+02
6.499758e+05,7.522868e+00,3.567182e+04,4.128683e-01,9.337993e-01,9.337010e-01,2.743367e-03,4.648441e-08,3.800407e+01,7.966609e+00,3.003746e+01,4.013354e+01,1.707487e+02
6.499858e+05,7.522984e+00,3.568182e+04,4.129841e-01,9.337995e-01,9.337014e-01,2.743832e-03,4.648083e-08,3.800647e+01,7.966863e+00,3.003960e+01,4.013608e+01,1.707527e+02
6.499958e+05,7.523100e+00,3.569182e+04,4.130998e-01,9.337997e-01,9.337019e-01,2.744297e-03,4.647726e-08,3.800886e+01,7.967117e+00,3.004175e+01,4.013863e+01,1.707567e+02
6.500058e+05,7.523216e+00,3.570183e+04,4.132156e-01,9.337999e-01,9.337023e-01,2.744762e-03,4.647370e-08,3.801126e+01,7.967371e+00,3.004389e+01,4.014117e+01,1.707607e+02
6.500158e+05,7.523331e+00,3.571183e+04,4.133313e-01,9.338001e-01,9.337027e-01,2.745226e-03,4.647013e-08,3.801366e+01,7.967626e+00,3.004603e+01,4.014371e+01,1.707648e+02
6.500258e+05,7.523447e+00,3.572183e+04,4.134471e-01,9.338003e-01,9.337032e-01,2.745691e-03,4.646657e-08,3.801606e+01,7.967880e+00,3.004818e+01,4.014626e+01,1.707688e+02
6.500358e+05,7.523563e+00,3.573183e+04,4.135628e-01,9.338005e-01,9.337036e-01,2.746156e-03,4.646301e-08,3.801845e+01,7.968134e+00,3.005032e+01,4.014880e+01,1.707728e+02
6.500458e+05,7.523679e+00,3.574183e+04,4.136786e-01,9.338006e-01,9.337040e-01,2.746620e-03,4.645945e-08,3.802085e+01,7.968388e+00,3.005246e+01,4.015134e+01,1.707768e+02
6.500558e+05,7.523794e+00,3.575183e+04,4.137943e-01,9.338008e-01,9.337045e-01,2.747085e-03,4.645590e-08,3.802325e+01,7.968642e+00,3.005461e+01,4.015388e+01,1.707808e+02
6.500658e+05,7.523910e+00,3.576183e+04,4.139101e-01,9.338010e-01,9.337049e-01,2.747550e-03,4.645234e-08,3.802565e+01,7.968896e+00,3.005675e+01,4.015643e+01,1.707848e+02
6.500758e+05,7.524026e+00,3.577183e+04,4.140258e-01,9.338012e-01,9.337053e-01,2.748014e-03,4.644879e-08,3.802804e+01,7.969150e+00,3.005889e+01,4.015897e+01,1.707888e+02
6.500858e+05,7.524142e+00,3.578183e+04,4.141415e-01,9.338014e-01,9.337058e-01,2.748479e-03,4.644524e-08,3.803044e+01,7.969404e+00,3.006104e+01,4.016151e+01,1.707928e+02
6.500958e+05,7.524257e+00,3.579183e+04,4.142573e-01,9.338009e-01,9.337062e-01,2.748943e-03,4.644170e-08,3.803284e+01,7.969659e+00,3.006318e+01,4.016408e+01,1.707968e+02
6.501058e+05,7.524373e+00,3.580183e+04,4.143730e-01,9.337990e-01,9.337066e-01,2.749408e-03,4.643815e-08,3.803449e+01,7.969811e+00,3.006467e+01,4.016590e+01,1.708000e+02
6.501158e+05,7.524489e+00,3.581183e+04,4.144888e-01,9.338013e-01,9.337071e-01,2.749872e-03,4.643461e-08,3.803312e+01,7.969557e+00,3.006356e+01,4.016437e+01,1.708000e+02
6.501258e+05,7.524605e+00,3.582183e+04,4.146045e-01,9.338036e-01,9.337075e-01,2.750336e-03,4.643107e-08,3.803175e+01,7.969303e+00,3.006244e+01,4.016284e+01,1.708000e+02
6.501358e+05,7.524720e+00,3.583183e+04,4.147203e-01,9.338059e-01,9.337079e-01,2.750801e-03,4.642753e-08,3.803038e+01,7.969049e+00,3.006133e+01,4.016131e+01,1.708000e+02
6.501458e+05,7.524836e+00,3.584183e+04,4.148360e-01,9.338082e-01,9.337084e-01,2.751265e-03,4.642400e-08,3.802901e+01,7.968795e+00,3.006021e+01,4.015979e+01,1.708000e+02
6.501558e+05,7.524952e+00,3.585183e+04,4.149518e-01,9.338105e-01,9.337088e-01,2.751729e-03,4.642046e-08,3.802764e+01,7.968541e+00,3.005909e+01,4.015826e+01,1.708000e+02
6.501658e+05,7.525068e+00,3.586183e+04,4.150675e-01,9.338128e-01,9.337092e-01,2.752193e-03,4.641693e-08,3.802627e+01,7.968287e+00,3.005798e+01,4.015673e+01,1.708000e+02
6.501758e+05,7.525183e+00,3.587183e+04,4.151833e-01,9.338151e-01,9.337097e-01,2.752658e-03,4.641341e-08,3.802490e+01,7.968033e+00,3.005686e+01,4.015520e+01,1.708000e+02
6.501858e+05,7.525299e+00,3.588183e+04,4.152990e-01,9.338174e-01,9.337101e-01,2.753122e-03,4.640988e-08,3.802353e+01,7.967779e+00,3.005575e+01,4.015367e+01,1.708000e+02
6.501958e+05,7.525415e+00,3.589184e+04,4.154148e-01,9.338197e-01,9.337105e-01,2.753586e-03,4.640636e-08,3.802216e+01,7.967524e+00,3.005463e+01,4.015214e+01,1.708000e+02
6.502058e+05,7.525531e+00,3.590184e+04,4.155305e-01,9.338220e-01,9.337110e-01,2.754050e-03,4.640283e-08,3.802079e+01,7.967270e+00,3.005352e+01,4.015061e+01,1.708000e+02
6.502158e+05,7.525646e+00,3.591184e+04,4.156463e-01,9.338243e-01,9.337114e-01,2.754514e-03,4.639931e-08,3.801942e+01,7.967016e+00,3.005240e+01,4.014909e+01,1.708000e+02
6.502258e+05,7.525762e+00,3.592184e+04,4.157620e-01,9.338266e-01,9.337118e-01,2.754978e-03,4.639580e-08,3.801805e+01,7.966762e+00,3.005128e+01,4.014756e+01,1.708000e+02
6.502358e+05,7.525878e+00,3.593184e+04,4.158777e-01,9.338290e-01,9.337123e-01,2.755442e-03,4.639228e-08,3.801668e+01,7.966508e+00,3.005017e+01,4.014603e+01,1.708000e+02
6.502458e+05,7.525993e+00,3.594184e+04,4.159935e-01,9.338313e-01,9.337127e-01,2.755906e-03,4.638877e-08,3.801531e+01,7.966254e+00,3.004905e+01,4.014450e+01,1.708000e+02
6.502558e+05,7.526109e+00,3.595184e+04,4.161092e-01,9.338336e-01,9.337131e-01,2.756370e-03,4.638526e-08,3.801394e+01,7.966000e+00,3.004794e+01,4.014297e+01,1.708000e+02
6.502658e+05,7.526225e+00,3.596184e+04,4.162250e-01,9.338359e-01,9.337136e-01,2.756833e-03,4.638175e-08,3.801257e+01,7.965746e+00,3.004682e+01,4.014144e+01,1.708000e+02
6.502758e+05,7.526341e+00,3.597184e+04,4.163407e-01,9.338382e-01,9.337140e-01,2.757297e-03,4.637825e-08,3.801120e+01,7.965492e+00,3.004570e+01,4.013991e+01,1.708000e+02
6.502858e+05,7.526456e+00,3.598184e+04,4.164565e-01,9.338405e-01,9.337144e-01,2.757761e-03,4.637474e-08,3.800983e+01,7.965237e+00,3.004459e+01,4.013839e+01,1.708000e+02
6.502958e+05,7.526572e+00,3.599184e+04,4.165722e-01,9.338428e-01,9.337149e-01,2.758225e-03,4.637124e-08,3.800846e+01,7.964983e+00,3.004347e+01,4.013686e+01,1.708000e+02
6.503058e+05,7.526688e+00,3.600184e+04,4.166880e-01,9.338451e-01,9.337153e-01,2.758689e-03,4.636774e-08,3.800709e+01,7.964729e+00,3.004236e+01,4.013533e+01,1.708000e+02
6.503158e+05,7.526804e+00,3.601184e+04,4.168037e-01,9.338474e-01,9.337157e-01,2.759152e-03,4.636424e-08,3.800572e+01,7.964475e+00,3.004124e+01,4.013380e+01,1.708000e+02
6.503258e+05,7.526919e+00,3.602184e+04,4.169195e-01,9.338497e-01,9.337162e-01,2.759616e-03,4.636075e-08,3.800435e+01,7.964221e+00,3.004012e+01,4.013227e+01,1.708000e+02
6.503358e+05,7.527035e+00,3.603184e+04,4.170352e-01,9.338520e-01,9.337166e-01,2.760080e-03,4.635726e-08,3.800298e+01,7.963967e+00,3.003901e+01,4.013074e+01,1.708000e+02
6.503458e+05,7.527151e+00,3.604184e+04,4.171510e-01,9.338543e-01,9.337170e-01,2.760543e-03,4.635377e-08,3.800161e+01,7.963713e+00,3.003789e+01,4.012921e+01,1.708000e+02
6.503558e+05,7.527267e+00,3.605184e+04,4.172667e-01,9.338570e-01,9.337175e-01,2.761007e-03,4.635028e-08,3.800061e+01,7.963517e+00,3.003709e+01,4.012807e+01,1.708000e+02
6.503658e+05,7.527382e+00,3.606184e+04,4.173825e-01,9.338609e-01,9.337179e-01,2.761470e-03,4.634679e-08,3.800087e+01,7.963517e+00,3.003735e+01,4.012821e+01,1.708000e+02
6.503758e+05,7.527498e+00,3.607184e+04,4.174982e-01,9.338648e-01,9.337183e-01,2.761934e-03,4.634331e-08,3.800112e+01,7.963517e+00,3.003761e+01,4.012835e+01,1.708000e+02
6.503858e+05,7.527614e+00,3.608184e+04,4.176139e-01,9.338687e-01,9.337188e-01,2.762397e-03,4.633983e-08,3.800138e+01,7.963517e+00,3.003786e+01,4.012849e+01,1.708000e+02
6.503958e+05,7.527730e+00,3.609185e+04,4.177297e-01,9.338726e-01,9.337192e-01,2.762860e-03,4.633635e-08,3.800163e+01,7.963517e+00,3.003812e+01,4.012863e+01,1.708000e+02
6.504058e+05,7.527845e+00,3.610185e+04,4.178454e-01,9.338765e-01,9.337196e-01,2.763324e-03,4.633287e-08,3.800189e+01,7.963517e+00,3.003837e+01,4.012877e+01,1.708000e+02
6.504158e+05,7.527961e+00,3.611185e+04,4.179612e-01,9.338804e-01,9.337201e-01,2.763787e-03,4.632940e-08,3.800215e+01,7.963517e+00,3.003863e+01,4.012891e+01,1.708000e+02
6.504258e+05,7.528077e+00,3.612185e+04,4.180769e-01,9.338843e-01,9.337205e-01,2.764250e-03,4.632593e-08,3.800240e+01,7.963517e+00,3.003889e+01,4.012905e+01,1.708000e+02
6.504358e+05,7.528193e+00,3.613185e+04,4.181927e-01,9.338882e-01,9.337209e-01,2.764714e-03,4.632246e-08,3.800266e+01,7.963517e+00,3.003914e+01,4.012919e+01,1.708000e+02
6.504458e+05,7.528308e+00,3.614185e+04,4.183084e-01,9.338921e-01,9.337214e-01,2.765177e-03,4.631899e-08,3.800291e+01,7.963517e+00,3.003940e+01,4.012933e+01,1.708000e+02
6.504558e+05,7.528424e+00,3.615185e+04,4.184242e-01,9.338960e-01,9.337218e-01,2.765640e-03,4.631552e-08,3.800317e+01,7.963517e+00,3.003965e+01,4.012947e+01,1.708000e+02
6.504658e+05,7.528540e+00,3.616185e+04,4.185399e-01,9.338999e-01,9.337222e-01,2.766103e-03,4.631206e-08,3.800343e+01,7.963517e+00,3.003991e+01,4.012961e+01,1.708000e+02
6.504758e+05,7.528656e+00,3.617185e+04,4.186557e-01,9.339038e-01,9.337227e-01,2.766566e-03,4.630860e-08,3.800368e+01,7.963517e+00,3.004017e+01,4.012975e+01,1.708000e+02
6.504858e+05,7.528771e+00,3.618185e+04,4.187714e-01,9.339077e-01,9.337231e-01,2.767030e-03,4.630514e-08,3.800394e+01,7.963517e+00,3.004042e+01,4.012989e+01,1.708000e+02
6.504959e+05,7.528887e+00,3.619185e+04,4.188872e-01,9.339116e-01,9.337235e-01,2.767493e-03,4.630168e-08,3.800419e+01,7.963517e+00,3.004068e+01,4.013003e+01,1.708000e+02
6.505059e+05,7.529003e+00,3.620185e+04,4.190029e-01,9.339155e-01,9.337240e-01,2.767956e-03,4.629823e-08,3.800445e+01,7.963517e+00,3.004093e+01,4.013017e+01,1.708000e+02
6.505159e+05,7.529119e+00,3.621185e+04,4.191187e-01,9.339194e-01,9.337244e-01,2.768419e-03,4.629477e-08,3.800471e+01,7.963517e+00,3.004119e+01,4.013031e+01,1.708000e+02
6.505259e+05,7.529234e+00,3.622185e+04,4.192344e-01,9.339233e-01,9.337248e-01,2.768882e-03,4.629132e-08,3.800496e+01,7.963517e+00,3.004145e+01,4.013045e+01,1.708000e+02
6.505359e+05,7.529350e+00,3.623185e+04,4.193501e-01,9.339272e-01,9.337253e-01,2.769345e-03,4.628788e-08,3.800522e+01,7.963517e+00,3.004170e+01,4.013059e+01,1.708000e+02
6.505459e+05,7.529466e+00,3.624185e+04,4.194659e-01,9.339311e-01,9.337257e-01,2.769807e-03,4.628443e-08,3.800547e+01,7.963517e+00,3.004196e+01,4.013073e+01,1.708000e+02
6.505559e+05,7.529582e+00,3.625185e+04,4.195816e-01,9.339350e-01,9.337261e-01,2.770270e-03,4.628099e-08,3.800573e+01,7.963517e+00,3.004221e+01,4.013087e+01,1.708000e+02
6.505659e+05,7.529697e+00,3.626185e+04,4.196974e-01,9.339389e-01,9.337266e-01,2.770733e-03,4.627754e-08,3.800599e+01,7.963517e+00,3.004247e+01,4.013101e+01,1.708000e+02
6.505759e+05,7.529813e+00,3.627185e+04,4.198131e-01,9.339428e-01,9.337270e-01,2.771196e-03,4.627410e-08,3.800624e+01,7.963517e+00,3.004273e+01,4.013114e+01,1.708000e+02
6.505859e+05,7.529929e+00,3.628186e+04,4.199289e-01,9.339467e-01,9.337274e-01,2.771659e-03,4.627067e-08,3.800650e+01,7.963517e+00,3.004298e+01,4.013128e+01,1.708000e+02
6.505959e+05,7.530045e+00,3.629186e+04,4.200446e-01,9.339501e-01,9.337279e-01,2.772121e-03,4.626723e-08,3.800675e+01,7.963517e+00,3.004324e+01,4.013144e+01,1.708000e+02
6.506059e+05,7.530160e+00,3.630186e+04,4.201604e-01,9.339478e-01,9.337283e-01,2.772584e-03,4.626380e-08,3.800701e+01,7.963517e+00,3.004349e+01,4.013180e+01,1.707993e+02
6.506159e+05,7.530276e+00,3.631186e+04,4.202761e-01,9.339319e-01,9.337287e-01,2.773047e-03,4.626037e-08,3.800727e+01,7.963517e+00,3.004375e+01,4.013262e+01,1.707953e+02
6.506259e+05,7.530392e+00,3.632186e+04,4.203919e-01,9.339160e-01,9.337292e-01,2.773509e-03,4.625694e-08,3.800753e+01,7.963517e+00,3.004401e+01,4.013344e+01,1.707913e+02
6.506359e+05,7.530508e+00,3.633186e+04,4.205076e-01,9.339001e-01,9.337296e-01,2.773972e-03,4.625352e-08,3.800778e+01,7.963517e+00,3.004427e+01,4.013427e+01,1.707872e+02
6.506459e+05,7.530623e+00,3.634186e+04,4.206234e-01,9.338842e-01,9.337300e-01,2.774434e-03,4.625009e-08,3.800804e+01,7.963517e+00,3.004452e+01,4.013509e+01,1.707832e+02
6.506559e+05,7.530739e+00,3.635186e+04,4.207391e-01,9.338684e-01,9.337304e-01,2.774897e-03,4.624667e-08,3.800830e+01,7.963517e+00,3.004478e+01,4.013591e+01,1.707792e+02
6.506659e+05,7.530855e+00,3.636186e+04,4.208549e-01,9.338525e-01,9.337309e-01,2.775359e-03,4.624325e-08,3.800856e+01,7.963517e+00,3.004504e+01,4.013674e+01,1.707752e+02
6.506759e+05,7.530971e+00,3.637186e+04,4.209706e-01,9.338366e-01,9.337313e-01,2.775822e-03,4.623983e-08,3.800882e+01,7.963517e+00,3.004530e+01,4.013756e+01,1.707712e+02
6.506859e+05,7.531086e+00,3.638186e+04,4.210863e-01,9.338207e-01,9.337317e-01,2.776284e-03,4.623642e-08,3.800907e+01,7.963517e+00,3.004556e+01,4.013838e+01,1.707671e+02
6.506959e+05,7.531202e+00,3.639186e+04,4.212021e-01,9.338048e-01,9.337322e-01,2.776747e-03,4.623300e-08,3.800933e+01,7.963517e+00,3.004581e+01,4.013921e+01,1.707631e+02
6.507059e+05,7.531318e+00,3.640186e+04,4.213178e-01,9.337889e-01,9.337326e-01,2.777209e-03,4.622959e-08,3.800959e+01,7.963517e+00,3.004607e+01,4.014003e+01,1.707591e+02
6.507159e+05,7.531434e+00,3.641186e+04,4.214336e-01,9.337730e-01,9.337330e-01,2.777671e-03,4.622618e-08,3.800985e+01,7.963517e+00,3.004633e+01,4.014086e+01,1.707551e+02
6.507259e+05,7.531549e+00,3.642186e+04,4.215493e-01,9.337571e-01,9.337335e-01,2.778133e-03,4.622278e-08,3.801010e+01,7.963517e+00,3.004659e+01,4.014168e+01,1.707511e+02
6.507359e+05,7.531665e+00,3.643186e+04,4.216651e-01,9.337412e-01,9.337339e-01,2.778596e-03,4.621937e-08,3.801036e+01,7.963517e+00,3.004684e+01,4.014250e+01,1.707470e+02
6.507459e+05,7.531781e+00,3.644186e+04,4.217808e-01,9.337253e-01,9.337343e-01,2.779058e-03,4.621597e-08,3.801062e+01,7.963517e+00,3.004710e+01,4.014333e+01,1.707430e+02
6.507559e+05,7.531897e+00,3.645186e+04,4.218966e-01,9.337094e-01,9.337348e-01,2.779520e-03,4.621257e-08,3.801088e+01,7.963517e+00,3.004736e+01,4.014415e+01,1.707390e+02
6.507659e+05,7.532012e+00,3.646186e+04,4.220123e-01,9.336935e-01,9.337352e-01,2.779982e-03,4.620917e-08,3.801114e+01,7.963517e+00,3.004762e+01,4.014498e+01,1.707350e+02
6.507759e+05,7.532128e+00,3.647186e+04,4.221281e-01,9.336776e-01,9.337356e-01,2.780444e-03,4.620578e-08,3.801139e+01,7.963517e+00,3.004788e+01,4.014580e+01,1.707310e+02
6.507859e+05,7.532244e+00,3.648187e+04,4.222438e-01,9.336617e-01,9.337361e-01,2.780906e-03,4.620238e-08,3.801165e+01,7.963517e+00,3.004813e+01,4.014662e+01,1.707270e+02
6.507959e+05,7.532360e+00,3.649187e+04,4.223596e-01,9.336458e-01,9.337365e-01,2.781368e-03,4.619899e-08,3.801191e+01,7.963517e+00,3.004839e+01,4.014745e+01,1.707229e+02
6.508059e+05,7.532475e+00,3.650187e+04,4.224753e-01,9.336299e-01,9.337369e-01,2.781830e-03,4.619560e-08,3.801217e+01,7.963517e+00,3.004865e+01,4.014827e+01,1.707189e+02
6.508159e+05,7.532591e+00,3.651187e+04,4.225911e-01,9.336140e-01,9.337374e-01,2.782292e-03,4.619222e-08,3.801242e+01,7.963517e+00,3.004891e+01,4.014910e+01,1.707149e+02
6.508259e+05,7.532707e+00,3.652187e+04,4.227068e-01,9.335981e-01,9.337378e-01,2.782754e-03,4.618883e-08,3.801268e+01,7.963517e+00,3.004916e+01,4.014992e+01,1.707109e+02
6.508359e+05,7.532823e+00,3.653187e+04,4.228225e-01,9.335822e-01,9.337382e-01,2.783216e-03,4.618545e-08,3.801294e+01,7.963517e+00,3.004942e+01,4.015074e+01,1.707069e+02
6.508459e+05,7.532938e+00,3.654187e+04,4.229383e-01,9.335672e-01,9.337386e-01,2.783678e-03,4.618207e-08,3.801320e+01,7.963517e+00,3.004968e+01,4.015154e+01,1.707028e+02
6.508559e+05,7.533054e+00,3.655187e+04,4.230540e-01,9.335595e-01,9.337391e-01,2.784140e-03,4.617869e-08,3.801363e+01,7.963517e+00,3.005011e+01,4.015227e+01,1.707000e+02
6.508659e+05,7.533170e+00,3.656187e+04,4.231698e-01,9.335635e-01,9.337395e-01,2.784602e-03,4.617531e-08,3.801448e+01,7.963517e+00,3.005097e+01,4.015304e+01,1.707000e+02
6.508759e+05,7.533286e+00,3.657187e+04,4.232855e-01,9.335675e-01,9.337399e-01,2.785063e-03,4.617194e-08,3.801534e+01,7.963517e+00,3.005182e+01,4.015382e+01,1.707000e+02
6.508859e+05,7.533401e+00,3.658187e+04,4.234013e-01,9.335715e-01,9.337404e-01,2.785525e-03,4.616857e-08,3.801619e+01,7.963517e+00,3.005267e+01,4.015460e+01,1.707000e+02
6.508959e+05,7.533517e+00,3.659187e+04,4.235170e-01,9.335755e-01,9.337408e-01,2.785987e-03,4.616520e-08,3.801704e+01,7.963517e+00,3.005353e+01,4.015537e+01,1.707000e+02
6.509059e+05,7.533633e+00,3.660187e+04,4.236328e-01,9.335795e-01,9.337412e-01,2.786448e-03,4.616183e-08,3.801790e+01,7.963517e+00,3.005438e+01,4.015615e+01,1.707000e+02
6.509159e+05,7.533749e+00,3.661187e+04,4.237485e-01,9.335835e-01,9.337417e-01,2.786910e-03,4.615846e-08,3.801875e+01,7.963517e+00,3.005523e+01,4.015692e+01,1.707000e+02
6.509259e+05,7.533864e+00,3.662187e+04,4.238643e-01,9.335875e-01,9.337421e-01,2.787372e-03,4.615510e-08,3.801960e+01,7.963517e+00,3.005609e+01,4.015770e+01,1.707000e+02
6.509359e+05,7.533980e+00,3.663187e+04,4.239800e-01,9.335915e-01,9.337425e-01,2.787833e-03,4.615174e-08,3.802046e+01,7.963517e+00,3.005694e+01,4.015848e+01,1.707000e+02
6.509459e+05,7.534096e+00,3.664187e+04,4.240958e-01,9.335955e-01,9.337430e-01,2.788295e-03,4.614838e-08,3.802131e+01,7.963517e+00,3.005779e+01,4.015925e+01,1.707000e+02
6.509559e+05,7.534212e+00,3.665187e+04,4.242115e-01,9.335995e-01,9.337434e-01,2.788756e-03,4.614502e-08,3.802216e+01,7.963517e+00,3.005865e+01,4.016003e+01,1.707000e+02
6.509659e+05,7.534327e+00,3.666187e+04,4.243273e-01,9.336035e-01,9.337438e-01,2.789218e-03,4.614167e-08,3.802302e+01,7.963517e+00,3.005950e+01,4.016080e+01,1.707000e+02
6.509759e+05,7.534443e+00,3.667188e+04,4.244430e-01,9.336075e-01,9.337443e-01,2.789679e-03,4.613831e-08,3.802387e+01,7.963517e+00,3.006035e+01,4.016158e+01,1.707000e+02
6.509859e+05,7.534559e+00,3.668188e+04,4.245587e-01,9.336115e-01,9.337447e-01,2.790141e-03,4.613496e-08,3.802472e+01,7.963517e+00,3.006121e+01,4.016236e+01,1.707000e+02
6.509959e+05,7.534674e+00,3.669188e+04,4.246745e-01,9.336155e-01,9.337451e-01,2.790602e-03,4.613162e-08,3.802558e+01,7.963517e+00,3.006206e+01,4.016313e+01,1.707000e+02
6.510059e+05,7.534790e+00,3.670188e+04,4.247902e-01,9.336195e-01,9.337455e-01,2.791063e-03,4.612827e-08,3.802643e+01,7.963517e+00,3.006291e+01,4.016391e+01,1.707000e+02
6.510159e+05,7.534906e+00,3.671188e+04,4.249060e-01,9.336235e-01,9.337460e-01,2.791525e-03,4.612492e-08,3.802728e+01,7.963517e+00,3.006377e+01,4.016468e+01,1.707000e+02
6.510259e+05,7.535022e+00,3.672188e+04,4.250217e-01,9.336275e-01,9.337464e-01,2.791986e-03,4.612158e-08,3.802814e+01,7.963517e+00,3.006462e+01,4.016546e+01,1.707000e+02
6.510359e+05,7.535137e+00,3.673188e+04,4.251375e-01,9.336315e-01,9.337468e-01,2.792447e-03,4.611824e-08,3.802899e+01,7.963517e+00,3.006547e+01,4.016624e+01,1.707000e+02
6.510459e+05,7.535253e+00,3.674188e+04,4.252532e-01,9.336355e-01,9.337473e-01,2.792908e-03,4.611490e-08,3.802984e+01,7.963517e+00,3.006633e+01,4.016701e+01,1.707000e+02
6.510559e+05,7.535369e+00,3.675188e+04,4.253690e-01,9.336395e-01,9.337477e-01,2.793369e-03,4.611157e-08,3.803070e+01,7.963517e+00,3.006718e+01,4.016779e+01,1.707000e+02
6.510659e+05,7.535485e+00,3.676188e+04,4.254847e-01,9.336435e-01,9.337481e-01,2.793830e-03,4.610823e-08,3.803155e+01,7.963517e+00,3.006803e+01,4.016856e+01,1.707000e+02
6.510759e+05,7.535600e+00,3.677188e+04,4.256005e-01,9.336475e-01,9.337486e-01,2.794292e-03,4.610490e-08,3.803240e+01,7.963517e+00,3.006889e+01,4.016934e+01,1.707000e+02
6.510859e+05,7.535716e+00,3.678188e+04,4.257162e-01,9.336515e-01,9.337490e-01,2.794753e-03,4.610157e-08,3.803326e+01,7.963517e+00,3.006974e+01,4.017012e+01,1.707000e+02
6.510959e+05,7.535832e+00,3.679188e+04,4.258320e-01,9.336555e-01,9.337494e-01,2.795214e-03,4.609825e-08,3.803411e+01,7.963517e+00,3.007059e+01,4.017089e+01,1.707000e+02
6.511059e+05,7.535948e+00,3.680188e+04,4.259477e-01,9.336620e-01,9.337498e-01,2.795675e-03,4.609492e-08,3.803431e+01,7.963517e+00,3.007079e+01,4.017088e+01,1.707000e+02
6.511159e+05,7.536063e+00,3.681188e+04,4.260635e-01,9.336765e-01,9.337503e-01,2.796136e-03,4.609160e-08,3.803242e+01,7.963517e+00,3.006891e+01,4.016836e+01,1.707000e+02
6.511259e+05,7.536179e+00,3.682188e+04,4.261792e-01,9.336909e-01,9.337507e-01,2.796596e-03,4.608828e-08,3.803054e+01,7.963517e+00,3.006702e+01,4.016585e+01,1.707000e+02
6.511359e+05,7.536295e+00,3.683188e+04,4.262949e-01,9.337054e-01,9.337511e-01,2.797057e-03,4.608496e-08,3.802866e+01,7.963517e+00,3.006514e+01,4.016333e+01,1.707000e+02
6.511459e+05,7.536411e+00,3.684188e+04,4.264107e-01,9.337198e-01,9.337516e-01,2.797518e-03,4.608164e-08,3.802677e+01,7.963517e+00,3.006326e+01,4.016081e+01,1.707000e+02
6.511559e+05,7.536526e+00,3.685188e+04,4.265264e-01,9.337343e-01,9.337520e-01,2.797979e-03,4.607833e-08,3.802489e+01,7.963517e+00,3.006137e+01,4.015830e+01,1.707000e+02
6.511659e+05,7.536642e+00,3.686188e+04,4.266422e-01,9.337488e-01,9.337524e-01,2.798440e-03,4.607501e-08,3.802301e+01,7.963517e+00,3.005949e+01,4.015578e+01,1.707000e+02
6.511759e+05,7.536758e+00,3.687189e+04,4.267579e-01,9.337632e-01,9.337529e-01,2.798901e-03,4.607170e-08,3.802112e+01,7.963517e+00,3.005760e+01,4.015327e+01,1.707000e+02
6.511859e+05,7.536874e+00,3.688189e+04,4.268737e-01,9.337777e-01,9.337533e-01,2.799361e-03,4.606839e-08,3.801924e+01,7.963517e+00,3.005572e+01,4.015075e+01,1.707000e+02
6.511959e+05,7.536989e+00,3.689189e+04,4.269894e-01,9.337921e-01,9.337537e-01,2.799822e-03,4.606509e-08,3.801735e+01,7.963517e+00,3.005384e+01,4.014824e+01,1.707000e+02
6.512059e+05,7.537105e+00,3.690189e+04,4.271052e-01,9.338066e-01,9.337542e-01,2.800283e-03,4.606178e-08,3.801547e+01,7.963517e+00,3.005195e+01,4.014572e+01,1.707000e+02
6.512159e+05,7.537221e+00,3.691189e+04,4.272209e-01,9.338210e-01,9.337546e-01,2.800743e-03,4.605848e-08,3.801359e+01,7.963517e+00,3.005007e+01,4.014320e+01,1.707000e+02
6.512259e+05,7.537337e+00,3.692189e+04,4.273367e-01,9.338355e-01,9.337550e-01,2.801204e-03,4.605518e-08,3.801170e+01,7.963517e+00,3.004819e+01,4.014069e+01,1.707000e+02
6.512359e+05,7.537452e+00,3.693189e+04,4.274524e-01,9.338500e-01,9.337554e-01,2.801664e-03,4.605188e-08,3.800982e+01,7.963517e+00,3.004630e+01,4.013817e+01,1.707000e+02
6.512459e+05,7.537568e+00,3.694189e+04,4.275682e-01,9.338644e-01,9.337559e-01,2.802125e-03,4.604859e-08,3.800794e+01,7.963517e+00,3.004442e+01,4.013566e+01,1.707000e+02
6.512559e+05,7.537684e+00,3.695189e+04,4.276839e-01,9.338789e-01,9.337563e-01,2.802585e-03,4.604529e-08,3.800605e+01,7.963517e+00,3.004253e+01,4.013314e+01,1.707000e+02
6.512659e+05,7.537800e+00,3.696189e+04,4.277997e-01,9.338933e-01,9.337567e-01,2.803046e-03,4.604200e-08,3.800417e+01,7.963517e+00,3.004065e+01,4.013063e+01,1.707000e+02
6.512759e+05,7.537915e+00,3.697189e+04,4.279154e-01,9.339078e-01,9.337572e-01,2.803506e-03,4.603871e-08,3.800228e+01,7.963517e+00,3.003877e+01,4.012811e+01,1.707000e+02
6.512859e+05,7.538031e+00,3.698189e+04,4.280311e-01,9.339222e-01,9.337576e-01,2.803967e-03,4.603542e-08,3.800040e+01,7.963517e+00,3.003688e+01,4.012560e+01,1.707000e+02
6.512959e+05,7.538147e+00,3.699189e+04,4.281469e-01,9.339367e-01,9.337580e-01,2.804427e-03,4.603214e-08,3.799852e+01,7.963517e+00,3.003500e+01,4.012308e+01,1.707000e+02
6.513059e+05,7.538263e+00,3.700189e+04,4.282626e-01,9.339512e-01,9.337585e-01,2.804887e-03,4.602886e-08,3.799663e+01,7.963517e+00,3.003312e+01,4.012057e+01,1.707000e+02
6.513159e+05,7.538378e+00,3.701189e+04,4.283784e-01,9.339656e-01,9.337589e-01,2.805348e-03,4.602557e-08,3.799475e+01,7.963517e+00,3.003123e+01,4.011805e+01,1.707000e+02
6.513259e+05,7.538494e+00,3.702189e+04,4.284941e-01,9.339801e-01,9.337593e-01,2.805808e-03,4.602229e-08,3.799286e+01,7.963517e+00,3.002935e+01,4.011554e+01,1.707000e+02
6.513359e+05,7.538610e+00,3.703189e+04,4.286099e-01,9.339945e-01,9.337597e-01,2.806268e-03,4.601902e-08,3.799098e+01,7.963517e+00,3.002746e+01,4.011302e+01,1.707000e+02
6.513459e+05,7.538726e+00,3.704189e+04,4.287256e-01,9.340090e-01,9.337602e-01,2.806728e-03,4.601574e-08,3.798910e+01,7.963517e+00,3.002558e+01,4.011051e+01,1.707000e+02
6.513559e+05,7.538841e+00,3.705189e+04,4.288414e-01,9.340165e-01,9.337606e-01,2.807189e-03,4.601247e-08,3.798823e+01,7.963586e+00,3.002465e+01,4.010932e+01,1.707000e+02
6.513659e+05,7.538957e+00,3.706189e+04,4.289571e-01,9.340053e-01,9.337610e-01,2.807649e-03,4.600920e-08,3.799011e+01,7.963839e+00,3.002627e+01,4.011170e+01,1.707000e+02
6.513759e+05,7.539073e+00,3.707190e+04,4.290729e-01,9.339941e-01,9.337615e-01,2.808109e-03,4.600593e-08,3.799199e+01,7.964092e+00,3.002790e+01,4.011408e+01,1.707000e+02
6.513859e+05,7.539189e+00,3.708190e+04,4.291886e-01,9.339829e-01,9.337619e-01,2.808569e-03,4.600266e-08,3.799386e+01,7.964346e+00,3.002952e+01,4.011646e+01,1.707000e+02
6.513959e+05,7.539304e+00,3.709190e+04,4.293044e-01,9.339717e-01,9.337623e-01,2.809029e-03,4.599940e-08,3.799574e+01,7.964599e+00,3.003114e+01,4.011883e+01,1.707000e+02
6.514059e+05,7.539420e+00,3.710190e+04,4.294201e-01,9.339604e-01,9.337627e-01,2.809489e-03,4.599613e-08,3.799762e+01,7.964852e+00,3.003277e+01,4.012121e+01,1.707000e+02
6.514159e+05,7.539536e+00,3.711190e+04,4.295359e-01,9.339492e-01,9.337632e-01,2.809949e-03,4.599287e-08,3.799950e+01,7.965105e+00,3.003439e+01,4.012359e+01,1.707000e+02
6.514259e+05,7.539652e+00,3.712190e+04,4.296516e-01,9.339380e-01,9.337636e-01,2.810409e-03,4.598961e-08,3.800137e+01,7.965359e+00,3.003602e+01,4.012597e+01,1.707000e+02
6.514359e+05,7.539767e+00,3.713190e+04,4.297673e-01,9.339268e-01,9.337640e-01,2.810869e-03,4.598636e-08,3.800325e+01,7.965612e+00,3.003764e+01,4.012835e+01,1.707000e+02
6.514459e+05,7.539883e+00,3.714190e+04,4.298831e-01,9.339156e-01,9.337645e-01,2.811329e-03,4.598310e-08,3.800513e+01,7.965865e+00,3.003926e+01,4.013072e+01,1.707000e+02
6.514559e+05,7.539999e+00,3.715190e+04,4.299988e-01,9.339044e-01,9.337649e-01,2.811788e-03,4.597985e-08,3.800701e+01,7.966118e+00,3.004089e+01,4.013310e+01,1.707000e+02
6.514659e+05,7.540115e+00,3.716190e+04,4.301146e-01,9.338932e-01,9.337653e-01,2.812248e-03,4.597660e-08,3.800888e+01,7.966372e+00,3.004251e+01,4.013548e+01,1.707000e+02
6.514759e+05,7.540230e+00,3.717190e+04,4.302303e-01,9.338820e-01,9.337658e-01,2.812708e-03,4.597335e-08,3.801076e+01,7.966625e+00,3.004414e+01,4.013786e+01,1.707000e+02
6.514859e+05,7.540346e+00,3.718190e+04,4.303461e-01,9.338708e-01,9.337662e-01,2.813168e-03,4.597011e-08,3.801264e+01,7.966878e+00,3.004576e+01,4.014024e+01,1.707000e+02
6.514959e+05,7.540462e+00,3.719190e+04,4.304618e-01,9.338596e-01,9.337666e-01,2.813627e-03,4.596686e-08,3.801451e+01,7.967131e+00,3.004738e+01,4.014262e+01,1.707000e+02
6.515059e+05,7.540578e+00,3.720190e+04,4.305776e-01,9.338484e-01,9.337670e-01,2.814087e-03,4.596362e-08,3.801639e+01,7.967384e+00,3.004901e+01,4.014499e+01,1.707000e+02
6.515159e+05,7.540693e+00,3.721190e+04,4.306933e-01,9.338371e-01,9.337675e-01,2.814547e-03,4.596038e-08,3.801827e+01,7.967638e+00,3.005063e+01,4.014737e+01,1.707000e+02
6.515259e+05,7.540809e+00,3.722190e+04,4.308091e-01,9.338259e-01,9.337679e-01,2.815006e-03,4.595714e-08,3.802015e+01,7.967891e+00,3.005226e+01,4.014975e+01,1.707000e+02
6.515359e+05,7.540925e+00,3.723190e+04,4.309248e-01,9.338147e-01,9.337683e-01,2.815466e-03,4.595390e-08,3.802202e+01,7.968144e+00,3.005388e+01,4.015213e+01,1.707000e+02
6.515459e+05,7.541041e+00,3.724190e+04,4.310406e-01,9.338035e-01,9.337688e-01,2.815926e-03,4.595067e-08,3.802390e+01,7.968397e+00,3.005550e+01,4.015451e+01,1.707000e+02
6.515559e+05,7.541156e+00,3.725190e+04,4.311563e-01,9.337923e-01,9.337692e-01,2.816385e-03,4.594744e-08,3.802578e+01,7.968651e+00,3.005713e+01,4.015689e+01,1.707000e+02
6.515659e+05,7.541272e+00,3.726191e+04,4.312721e-01,9.337811e-01,9.337696e-01,2.816845e-03,4.594421e-08,3.802766e+01,7.968904e+00,3.005875e+01,4.015927e+01,1.707000e+02
6.515759e+05,7.541388e+00,3.727191e+04,4.313878e-01,9.337699e-01,9.337700e-01,2.817304e-03,4.594098e-08,3.802953e+01,7.969157e+00,3.006038e+01,4.016164e+01,1.707000e+02
6.515859e+05,7.541504e+00,3.728191e+04,4.315035e-01,9.337587e-01,9.337705e-01,2.817763e-03,4.593775e-08,3.803141e+01,7.969410e+00,3.006200e+01,4.016402e+01,1.707000e+02
6.515959e+05,7.541619e+00,3.729191e+04,4.316193e-01,9.337475e-01,9.337709e-01,2.818223e-03,4.593453e-08,3.803329e+01,7.969664e+00,3.006362e+01,4.016640e+01,1.707000e+02
6.516059e+05,7.541735e+00,3.730191e+04,4.317350e-01,9.337392e-01,9.337713e-01,2.818682e-03,4.593131e-08,3.803481e+01,7.969807e+00,3.006501e+01,4.016831e+01,1.707000e+02
6.516159e+05,7.541851e+00,3.731191e+04,4.318508e-01,9.337414e-01,9.337718e-01,2.819141e-03,4.592809e-08,3.803507e+01,7.969552e+00,3.006552e+01,4.016853e+01,1.707000e+02
6.516259e+05,7.541967e+00,3.732191e+04,4.319665e-01,9.337436e-01,9.337722e-01,2.819601e-03,4.592487e-08,3.803533e+01,7.969297e+00,3.006603e+01,4.016875e+01,1.707000e+02
6.516359e+05,7.542082e+00,3.733191e+04,4.320823e-01,9.337458e-01,9.337726e-01,2.820060e-03,4.592166e-08,3.803559e+01,7.969042e+00,3.006655e+01,4.016897e+01,1.707000e+02
6.516459e+05,7.542198e+00,3.734191e+04,4.321980e-01,9.337480e-01,9.337730e-01,2.820519e-03,4.591844e-08,3.803585e+01,7.968787e+00,3.006706e+01,4.016918e+01,1.707000e+02
6.516559e+05,7.542314e+00,3.735191e+04,4.323138e-01,9.337503e-01,9.337735e-01,2.820978e-03,4.591523e-08,3.803610e+01,7.968532e+00,3.006757e+01,4.016940e+01,1.707000e+02
6.516659e+05,7.542430e+00,3.736191e+04,4.324295e-01,9.337525e-01,9.337739e-01,2.821438e-03,4.591202e-08,3.803636e+01,7.968277e+00,3.006808e+01,4.016962e+01,1.707000e+02
6.516759e+05,7.542545e+00,3.737191e+04,4.325453e-01,9.337547e-01,9.337743e-01,2.821897e-03,4.590881e-08,3.803662e+01,7.968022e+00,3.006860e+01,4.016984e+01,1.707000e+02
6.516859e+05,7.542661e+00,3.738191e+04,4.326610e-01,9.337569e-01,9.337748e-01,2.822356e-03,4.590561e-08,3.803688e+01,7.967767e+00,3.006911e+01,4.017006e+01,1.707000e+02
6.516959e+05,7.542777e+00,3.739191e+04,4.327768e-01,9.337591e-01,9.337752e-01,2.822815e-03,4.590240e-08,3.803713e+01,7.967512e+00,3.006962e+01,4.017027e+01,1.707000e+02
6.517059e+05,7.542893e+00,3.740191e+04,4.328925e-01,9.337613e-01,9.337756e-01,2.823274e-03,4.589920e-08,3.803739e+01,7.967257e+00,3.007014e+01,4.017049e+01,1.707000e+02
6.517159e+05,7.543008e+00,3.741191e+04,4.330083e-01,9.337636e-01,9.337760e-01,2.823733e-03,4.589600e-08,3.803765e+01,7.967002e+00,3.007065e+01,4.017071e+01,1.707000e+02
6.517259e+05,7.543124e+00,3.742191e+04,4.331240e-01,9.337658e-01,9.337765e-01,2.824192e-03,4.589280e-08,3.803791e+01,7.966747e+00,3.007116e+01,4.017093e+01,1.707000e+02
6.517359e+05,7.543240e+00,3.743191e+04,4.332397e-01,9.337680e-01,9.337769e-01,2.824651e-03,4.588961e-08,3.803817e+01,7.966492e+00,3.007167e+01,4.017114e+01,1.707000e+02
6.517459e+05,7.543355e+00,3.744191e+04,4.333555e-01,9.337702e-01,9.337773e-01,2.825110e-03,4.588641e-08,3.803842e+01,7.966237e+00,3.007219e+01,4.017136e+01,1.707000e+02
6.517559e+05,7.543471e+00,3.745191e+04,4.334712e-01,9.337724e-01,9.337778e-01,2.825569e-03,4.588322e-08,3.803868e+01,7.965982e+00,3.007270e+01,4.017158e+01,1.707000e+02
6.517659e+05,7.543587e+00,3.746192e+04,4.335870e-01,9.337746e-01,9.337782e-01,2.826027e-03,4.588003e-08,3.803894e+01,7.965727e+00,3.007321e+01,4.017180e+01,1.707000e+02
6.517759e+05,7.543703e+00,3.747192e+04,4.337027e-01,9.337769e-01,9.337786e-01,2.826486e-03,4.587685e-08,3.803920e+01,7.965472e+00,3.007372e+01,4.017201e+01,1.707000e+02
6.517859e+05,7.543818e+00,3.748192e+04,4.338185e-01,9.337791e-01,9.337790e-01,2.826945e-03,4.587366e-08,3.803945e+01,7.965217e+00,3.007424e+01,4.017223e+01,1.707000e+02
6.517959e+05,7.543934e+00,3.749192e+04,4.339342e-01,9.337813e-01,9.337795e-01,2.827404e-03,4.587048e-08,3.803971e+01,7.964962e+00,3.007475e+01,4.017245e+01,1.707000e+02
6.518059e+05,7.544050e+00,3.750192e+04,4.340500e-01,9.337835e-01,9.337799e-01,2.827862e-03,4.586729e-08,3.803997e+01,7.964707e+00,3.007526e+01,4.017267e+01,1.707000e+02
6.518159e+05,7.544166e+00,3.751192e+04,4.341657e-01,9.337857e-01,9.337803e-01,2.828321e-03,4.586412e-08,3.804023e+01,7.964452e+00,3.007578e+01,4.017289e+01,1.707000e+02
6.518259e+05,7.544281e+00,3.752192e+04,4.342815e-01,9.337879e-01,9.337808e-01,2.828780e-03,4.586094e-08,3.804049e+01,7.964197e+00,3.007629e+01,4.017310e+01,1.707000e+02
6.518359e+05,7.544397e+00,3.753192e+04,4.343972e-01,9.337902e-01,9.337812e-01,2.829238e-03,4.585776e-08,3.804074e+01,7.963942e+00,3.007680e+01,4.017332e+01,1.707000e+02
6.518459e+05,7.544513e+00,3.754192e+04,4.345130e-01,9.337924e-01,9.337816e-01,2.829697e-03,4.585459e-08,3.804100e+01,7.963687e+00,3.007731e+01,4.017354e+01,1.707000e+02
6.518559e+05,7.544629e+00,3.755192e+04,4.346287e-01,9.337958e-01,9.337820e-01,2.830156e-03,4.585142e-08,3.804089e+01,7.963602e+00,3.007729e+01,4.017331e+01,1.707000e+02
6.518659e+05,7.544744e+00,3.756192e+04,4.347445e-01,9.338016e-01,9.337825e-01,2.830614e-03,4.584825e-08,3.804004e+01,7.963854e+00,3.007618e+01,4.017218e+01,1.707000e+02
6.518759e+05,7.544860e+00,3.757192e+04,4.348602e-01,9.338074e-01,9.337829e-01,2.831073e-03,4.584508e-08,3.803919e+01,7.964106e+00,3.007508e+01,4.017105e+01,1.707000e+02
6.518859e+05,7.544976e+00,3.758192e+04,4.349759e-01,9.338132e-01,9.337833e-01,2.831531e-03,4.584191e-08,3.803834e+01,7.964359e+00,3.007398e+01,4.016992e+01,1.707000e+02
6.518959e+05,7.545092e+00,3.759192e+04,4.350917e-01,9.338189e-01,9.337838e-01,2.831989e-03,4.583875e-08,3.803749e+01,7.964611e+00,3.007288e+01,4.016879e+01,1.707000e+02
6.519059e+05,7.545207e+00,3.760192e+04,4.352074e-01,9.338247e-01,9.337842e-01,2.832448e-03,4.583559e-08,3.803664e+01,7.964863e+00,3.007177e+01,4.016767e+01,1.707000e+02
6.519159e+05,7.545323e+00,3.761192e+04,4.353232e-01,9.338305e-01,9.337846e-01,2.832906e-03,4.583243e-08,3.803579e+01,7.965116e+00,3.007067e+01,4.016654e+01,1.707000e+02
6.519259e+05,7.545439e+00,3.762192e+04,4.354389e-01,9.338363e-01,9.337850e-01,2.833365e-03,4.582927e-08,3.803494e+01,7.965368e+00,3.006957e+01,4.016541e+01,1.707000e+02
6.519359e+05,7.545555e+00,3.763192e+04,4.355547e-01,9.338421e-01,9.337855e-01,2.833823e-03,4.582611e-08,3.803409e+01,7.965621e+00,3.006846e+01,4.016428e+01,1.707000e+02
6.519459e+05,7.545670e+00,3.764192e+04,4.356704e-01,9.338479e-01,9.337859e-01,2.834281e-03,4.582296e-08,3.803323e+01,7.965873e+00,3.006736e+01,4.016315e+01,1.707000e+02
6.519559e+05,7.545786e+00,3.765193e+04,4.357862e-01,9.338537e-01,9.337863e-01,2.834739e-03,4.581981e-08,3.803238e+01,7.966125e+00,3.006626e+01,4.016203e+01,1.707000e+02
6.519659e+05,7.545902e+00,3.766193e+04,4.359019e-01,9.338594e-01,9.337868e-01,2.835198e-03,4.581666e-08,3.803153e+01,7.966378e+00,3.006516e+01,4.016090e+01,1.707000e+02
6.519759e+05,7.546018e+00,3.767193e+04,4.360177e-01,9.338652e-01,9.337872e-01,2.835656e-03,4.581351e-08,3.803068e+01,7.966630e+00,3.006405e+01,4.015977e+01,1.707000e+02
6.519859e+05,7.546133e+00,3.768193e+04,4.361334e-01,9.338710e-01,9.337876e-01,2.836114e-03,4.581037e-08,3.802983e+01,7.966882e+00,3.006295e+01,4.015864e+01,1.707000e+02
6.519959e+05,7.546249e+00,3.769193e+04,4.362492e-01,9.338768e-01,9.337880e-01,2.836572e-03,4.580722e-08,3.802898e+01,7.967135e+00,3.006185e+01,4.015751e+01,1.707000e+02
6.520059e+05,7.546365e+00,3.770193e+04,4.363649e-01,9.338826e-01,9.337885e-01,2.837030e-03,4.580408e-08,3.802813e+01,7.967387e+00,3.006075e+01,4.015639e+01,1.707000e+02
6.520159e+05,7.546481e+00,3.771193e+04,4.364807e-01,9.338884e-01,9.337889e-01,2.837488e-03,4.580094e-08,3.802728e+01,7.967640e+00,3.005964e+01,4.015526e+01,1.707000e+02
6.520259e+05,7.546596e+00,3.772193e+04,4.365964e-01,9.338942e-01,9.337893e-01,2.837946e-03,4.579780e-08,3.802643e+01,7.967892e+00,3.005854e+01,4.015413e+01,1.707000e+02
6.520359e+05,7.546712e+00,3.773193e+04,4.367121e-01,9.339000e-01,9.337897e-01,2.838404e-03,4.579467e-08,3.802558e+01,7.968144e+00,3.005744e+01,4.015300e+01,1.707000e+02
