Repository: brandonlampe/CS_Data

# Repository for Crushed Salt Data
**Grant No: 456417**

This is a work in progress!

## Repository Content

### Directory Names
A uniform namining structure still in progress, but in general directories are named according to the following:
 - Names contain no spaces, a single underscore "_" will be used as a file name seperator.
 - Files are for the Crushed Salt Project (CSP); therefore, the first three charaters of each file are "CSP".
 - Folders are organized by which frame the test was performed on i.e., A2 or A3.
 - The fifth and sixth charaters of each file name will therefore be "A" followed by the frame number.

File: UNM_WP_HY_175_09/IscoMeasurements/STAGE08/CREEP_FIT/175_09_STAGE08_CREEP_OUT.csv (part 18 of 37)
Analysis by Brandon Lampe, performed on: 2016/07/06 13:14:49
Experimental results below begin at: 2016/04/15 12:04:26
Duration (sec),Duration (day),Elapsed Time (sec),Elapsed Time (day),Interpolated Fractional Density,Fit to Fractional Density,Fit to Volume Strain,Fit to Volume Strain Rate (1/sec),Confining Pressure (MPa),Pore Pressure (MPa),Terzaghi Pressure (MPa),Solid Pressure (MPa),Temperature (C))
6.544061e+05,7.574144e+00,4.010205e+04,4.641441e-01,9.341068e-01,9.338903e-01,2.946104e-03,4.510372e-08,3.804490e+01,7.968536e+00,3.007637e+01,4.016653e+01,1.707000e+02
6.544161e+05,7.574260e+00,4.011205e+04,4.642598e-01,9.341043e-01,9.338907e-01,2.946555e-03,4.510101e-08,3.804439e+01,7.968282e+00,3.007611e+01,4.016609e+01,1.707000e+02
6.544261e+05,7.574376e+00,4.012205e+04,4.643756e-01,9.341018e-01,9.338912e-01,2.947006e-03,4.509830e-08,3.804388e+01,7.968028e+00,3.007585e+01,4.016564e+01,1.707000e+02
6.544361e+05,7.574491e+00,4.013205e+04,4.644913e-01,9.340993e-01,9.338916e-01,2.947457e-03,4.509560e-08,3.804336e+01,7.967773e+00,3.007559e+01,4.016520e+01,1.707000e+02
6.544461e+05,7.574607e+00,4.014205e+04,4.646071e-01,9.340968e-01,9.338920e-01,2.947908e-03,4.509290e-08,3.804285e+01,7.967519e+00,3.007533e+01,4.016475e+01,1.707000e+02
6.544561e+05,7.574723e+00,4.015205e+04,4.647228e-01,9.340942e-01,9.338924e-01,2.948359e-03,4.509020e-08,3.804234e+01,7.967265e+00,3.007507e+01,4.016431e+01,1.707000e+02
6.544661e+05,7.574839e+00,4.016205e+04,4.648386e-01,9.340917e-01,9.338928e-01,2.948810e-03,4.508750e-08,3.804182e+01,7.967011e+00,3.007481e+01,4.016386e+01,1.707000e+02
6.544761e+05,7.574954e+00,4.017205e+04,4.649543e-01,9.340892e-01,9.338933e-01,2.949261e-03,4.508480e-08,3.804131e+01,7.966757e+00,3.007455e+01,4.016342e+01,1.707000e+02
6.544861e+05,7.575070e+00,4.018205e+04,4.650701e-01,9.340867e-01,9.338937e-01,2.949712e-03,4.508210e-08,3.804079e+01,7.966503e+00,3.007429e+01,4.016297e+01,1.707000e+02
6.544961e+05,7.575186e+00,4.019206e+04,4.651858e-01,9.340842e-01,9.338941e-01,2.950163e-03,4.507941e-08,3.804028e+01,7.966249e+00,3.007403e+01,4.016252e+01,1.707000e+02
6.545061e+05,7.575302e+00,4.020206e+04,4.653016e-01,9.340817e-01,9.338945e-01,2.950613e-03,4.507672e-08,3.803977e+01,7.965995e+00,3.007377e+01,4.016208e+01,1.707000e+02
6.545161e+05,7.575417e+00,4.021206e+04,4.654173e-01,9.340792e-01,9.338950e-01,2.951064e-03,4.507403e-08,3.803925e+01,7.965741e+00,3.007351e+01,4.016163e+01,1.707000e+02
6.545261e+05,7.575533e+00,4.022206e+04,4.655331e-01,9.340767e-01,9.338954e-01,2.951515e-03,4.507134e-08,3.803874e+01,7.965486e+00,3.007325e+01,4.016119e+01,1.707000e+02
6.545361e+05,7.575649e+00,4.023206e+04,4.656488e-01,9.340742e-01,9.338958e-01,2.951966e-03,4.506865e-08,3.803823e+01,7.965232e+00,3.007299e+01,4.016074e+01,1.707000e+02
6.545461e+05,7.575765e+00,4.024206e+04,4.657646e-01,9.340716e-01,9.338962e-01,2.952416e-03,4.506596e-08,3.803771e+01,7.964978e+00,3.007273e+01,4.016030e+01,1.707000e+02
6.545561e+05,7.575880e+00,4.025206e+04,4.658803e-01,9.340691e-01,9.338966e-01,2.952867e-03,4.506328e-08,3.803720e+01,7.964724e+00,3.007247e+01,4.015985e+01,1.707000e+02
6.545661e+05,7.575996e+00,4.026206e+04,4.659960e-01,9.340666e-01,9.338971e-01,2.953318e-03,4.506060e-08,3.803668e+01,7.964470e+00,3.007221e+01,4.015941e+01,1.707000e+02
6.545761e+05,7.576112e+00,4.027206e+04,4.661118e-01,9.340641e-01,9.338975e-01,2.953768e-03,4.505792e-08,3.803617e+01,7.964216e+00,3.007196e+01,4.015896e+01,1.707000e+02
6.545861e+05,7.576228e+00,4.028206e+04,4.662275e-01,9.340616e-01,9.338979e-01,2.954219e-03,4.505524e-08,3.803566e+01,7.963962e+00,3.007170e+01,4.015851e+01,1.707000e+02
6.545961e+05,7.576343e+00,4.029206e+04,4.663433e-01,9.340583e-01,9.338983e-01,2.954669e-03,4.505256e-08,3.803514e+01,7.963708e+00,3.007144e+01,4.015810e+01,1.707000e+02
6.546061e+05,7.576459e+00,4.030206e+04,4.664590e-01,9.340526e-01,9.338987e-01,2.955120e-03,4.504988e-08,3.803461e+01,7.963517e+00,3.007109e+01,4.015773e+01,1.706990e+02
6.546161e+05,7.576575e+00,4.031206e+04,4.665748e-01,9.340469e-01,9.338992e-01,2.955571e-03,4.504721e-08,3.803401e+01,7.963517e+00,3.007049e+01,4.015729e+01,1.706950e+02
6.546261e+05,7.576691e+00,4.032206e+04,4.666905e-01,9.340412e-01,9.338996e-01,2.956021e-03,4.504454e-08,3.803341e+01,7.963517e+00,3.006990e+01,4.015685e+01,1.706910e+02
6.546361e+05,7.576806e+00,4.033206e+04,4.668063e-01,9.340355e-01,9.339000e-01,2.956471e-03,4.504186e-08,3.803282e+01,7.963517e+00,3.006930e+01,4.015640e+01,1.706870e+02
6.546461e+05,7.576922e+00,4.034206e+04,4.669220e-01,9.340298e-01,9.339004e-01,2.956922e-03,4.503919e-08,3.803222e+01,7.963517e+00,3.006870e+01,4.015596e+01,1.706830e+02
6.546561e+05,7.577038e+00,4.035206e+04,4.670378e-01,9.340242e-01,9.339008e-01,2.957372e-03,4.503653e-08,3.803162e+01,7.963517e+00,3.006810e+01,4.015552e+01,1.706790e+02
6.546661e+05,7.577154e+00,4.036206e+04,4.671535e-01,9.340185e-01,9.339013e-01,2.957823e-03,4.503386e-08,3.803102e+01,7.963517e+00,3.006751e+01,4.015507e+01,1.706751e+02
6.546761e+05,7.577269e+00,4.037206e+04,4.672693e-01,9.340128e-01,9.339017e-01,2.958273e-03,4.503120e-08,3.803043e+01,7.963517e+00,3.006691e+01,4.015463e+01,1.706711e+02
6.546861e+05,7.577385e+00,4.038206e+04,4.673850e-01,9.340071e-01,9.339021e-01,2.958723e-03,4.502853e-08,3.802983e+01,7.963517e+00,3.006631e+01,4.015419e+01,1.706671e+02
6.546961e+05,7.577501e+00,4.039207e+04,4.675008e-01,9.340014e-01,9.339025e-01,2.959174e-03,4.502587e-08,3.802923e+01,7.963517e+00,3.006572e+01,4.015374e+01,1.706631e+02
6.547061e+05,7.577617e+00,4.040207e+04,4.676165e-01,9.339957e-01,9.339029e-01,2.959624e-03,4.502321e-08,3.802864e+01,7.963517e+00,3.006512e+01,4.015330e+01,1.706591e+02
6.547161e+05,7.577732e+00,4.041207e+04,4.677322e-01,9.339900e-01,9.339034e-01,2.960074e-03,4.502055e-08,3.802804e+01,7.963517e+00,3.006452e+01,4.015286e+01,1.706551e+02
6.547261e+05,7.577848e+00,4.042207e+04,4.678480e-01,9.339843e-01,9.339038e-01,2.960524e-03,4.501790e-08,3.802744e+01,7.963517e+00,3.006392e+01,4.015241e+01,1.706511e+02
6.547361e+05,7.577964e+00,4.043207e+04,4.679637e-01,9.339787e-01,9.339042e-01,2.960975e-03,4.501524e-08,3.802684e+01,7.963517e+00,3.006333e+01,4.015197e+01,1.706471e+02
6.547461e+05,7.578079e+00,4.044207e+04,4.680795e-01,9.339730e-01,9.339046e-01,2.961425e-03,4.501259e-08,3.802625e+01,7.963517e+00,3.006273e+01,4.015152e+01,1.706431e+02
6.547561e+05,7.578195e+00,4.045207e+04,4.681952e-01,9.339673e-01,9.339051e-01,2.961875e-03,4.500994e-08,3.802565e+01,7.963517e+00,3.006213e+01,4.015108e+01,1.706391e+02
6.547661e+05,7.578311e+00,4.046207e+04,4.683110e-01,9.339616e-01,9.339055e-01,2.962325e-03,4.500729e-08,3.802505e+01,7.963517e+00,3.006153e+01,4.015064e+01,1.706351e+02
6.547761e+05,7.578427e+00,4.047207e+04,4.684267e-01,9.339559e-01,9.339059e-01,2.962775e-03,4.500464e-08,3.802445e+01,7.963517e+00,3.006094e+01,4.015019e+01,1.706311e+02
6.547861e+05,7.578542e+00,4.048207e+04,4.685425e-01,9.339502e-01,9.339063e-01,2.963225e-03,4.500199e-08,3.802386e+01,7.963517e+00,3.006034e+01,4.014975e+01,1.706272e+02
6.547961e+05,7.578658e+00,4.049207e+04,4.686582e-01,9.339445e-01,9.339067e-01,2.963675e-03,4.499934e-08,3.802326e+01,7.963517e+00,3.005974e+01,4.014931e+01,1.706232e+02
6.548061e+05,7.578774e+00,4.050207e+04,4.687740e-01,9.339388e-01,9.339072e-01,2.964125e-03,4.499670e-08,3.802266e+01,7.963517e+00,3.005915e+01,4.014886e+01,1.706192e+02
6.548161e+05,7.578890e+00,4.051207e+04,4.688897e-01,9.339332e-01,9.339076e-01,2.964575e-03,4.499406e-08,3.802207e+01,7.963517e+00,3.005855e+01,4.014842e+01,1.706152e+02
6.548261e+05,7.579005e+00,4.052207e+04,4.690055e-01,9.339275e-01,9.339080e-01,2.965025e-03,4.499142e-08,3.802147e+01,7.963517e+00,3.005795e+01,4.014798e+01,1.706112e+02
6.548361e+05,7.579121e+00,4.053207e+04,4.691212e-01,9.339218e-01,9.339084e-01,2.965475e-03,4.498878e-08,3.802087e+01,7.963517e+00,3.005735e+01,4.014753e+01,1.706072e+02
6.548461e+05,7.579237e+00,4.054207e+04,4.692370e-01,9.339161e-01,9.339088e-01,2.965925e-03,4.498614e-08,3.802027e+01,7.963517e+00,3.005676e+01,4.014709e+01,1.706032e+02
6.548561e+05,7.579353e+00,4.055207e+04,4.693527e-01,9.339109e-01,9.339093e-01,2.966375e-03,4.498351e-08,3.801986e+01,7.963517e+00,3.005634e+01,4.014683e+01,1.705992e+02
6.548661e+05,7.579468e+00,4.056207e+04,4.694684e-01,9.339078e-01,9.339097e-01,2.966825e-03,4.498087e-08,3.802020e+01,7.963517e+00,3.005669e+01,4.014730e+01,1.705952e+02
6.548761e+05,7.579584e+00,4.057207e+04,4.695842e-01,9.339047e-01,9.339101e-01,2.967274e-03,4.497824e-08,3.802055e+01,7.963517e+00,3.005703e+01,4.014777e+01,1.705912e+02
6.548861e+05,7.579700e+00,4.058207e+04,4.696999e-01,9.339016e-01,9.339105e-01,2.967724e-03,4.497561e-08,3.802089e+01,7.963517e+00,3.005737e+01,4.014825e+01,1.705872e+02
6.548961e+05,7.579816e+00,4.059208e+04,4.698157e-01,9.338985e-01,9.339109e-01,2.968174e-03,4.497298e-08,3.802123e+01,7.963517e+00,3.005771e+01,4.014872e+01,1.705832e+02
6.549061e+05,7.579931e+00,4.060208e+04,4.699314e-01,9.338954e-01,9.339114e-01,2.968624e-03,4.497035e-08,3.802157e+01,7.963517e+00,3.005806e+01,4.014919e+01,1.705792e+02
6.549161e+05,7.580047e+00,4.061208e+04,4.700472e-01,9.338923e-01,9.339118e-01,2.969073e-03,4.496772e-08,3.802192e+01,7.963517e+00,3.005840e+01,4.014967e+01,1.705752e+02
6.549261e+05,7.580163e+00,4.062208e+04,4.701629e-01,9.338893e-01,9.339122e-01,2.969523e-03,4.496510e-08,3.802226e+01,7.963517e+00,3.005874e+01,4.015014e+01,1.705712e+02
6.549361e+05,7.580279e+00,4.063208e+04,4.702787e-01,9.338862e-01,9.339126e-01,2.969973e-03,4.496248e-08,3.802260e+01,7.963517e+00,3.005908e+01,4.015061e+01,1.705672e+02
6.549461e+05,7.580394e+00,4.064208e+04,4.703944e-01,9.338831e-01,9.339130e-01,2.970422e-03,4.495985e-08,3.802294e+01,7.963517e+00,3.005943e+01,4.015109e+01,1.705632e+02
6.549561e+05,7.580510e+00,4.065208e+04,4.705102e-01,9.338800e-01,9.339135e-01,2.970872e-03,4.495724e-08,3.802329e+01,7.963517e+00,3.005977e+01,4.015156e+01,1.705592e+02
6.549661e+05,7.580626e+00,4.066208e+04,4.706259e-01,9.338769e-01,9.339139e-01,2.971322e-03,4.495462e-08,3.802363e+01,7.963517e+00,3.006011e+01,4.015203e+01,1.705552e+02
6.549761e+05,7.580742e+00,4.067208e+04,4.707417e-01,9.338738e-01,9.339143e-01,2.971771e-03,4.495200e-08,3.802397e+01,7.963517e+00,3.006045e+01,4.015251e+01,1.705512e+02
6.549861e+05,7.580857e+00,4.068208e+04,4.708574e-01,9.338707e-01,9.339147e-01,2.972221e-03,4.494939e-08,3.802431e+01,7.963517e+00,3.006080e+01,4.015298e+01,1.705471e+02
6.549961e+05,7.580973e+00,4.069208e+04,4.709732e-01,9.338676e-01,9.339151e-01,2.972670e-03,4.494677e-08,3.802466e+01,7.963517e+00,3.006114e+01,4.015345e+01,1.705431e+02
6.550061e+05,7.581089e+00,4.070208e+04,4.710889e-01,9.338645e-01,9.339156e-01,2.973120e-03,4.494416e-08,3.802500e+01,7.963517e+00,3.006148e+01,4.015393e+01,1.705391e+02
6.550161e+05,7.581205e+00,4.071208e+04,4.712046e-01,9.338614e-01,9.339160e-01,2.973569e-03,4.494155e-08,3.802534e+01,7.963517e+00,3.006182e+01,4.015440e+01,1.705351e+02
6.550261e+05,7.581320e+00,4.072208e+04,4.713204e-01,9.338583e-01,9.339164e-01,2.974019e-03,4.493894e-08,3.802568e+01,7.963517e+00,3.006217e+01,4.015487e+01,1.705311e+02
6.550361e+05,7.581436e+00,4.073208e+04,4.714361e-01,9.338552e-01,9.339168e-01,2.974468e-03,4.493633e-08,3.802603e+01,7.963517e+00,3.006251e+01,4.015535e+01,1.705271e+02
6.550461e+05,7.581552e+00,4.074208e+04,4.715519e-01,9.338521e-01,9.339172e-01,2.974917e-03,4.493373e-08,3.802637e+01,7.963517e+00,3.006285e+01,4.015582e+01,1.705231e+02
6.550561e+05,7.581668e+00,4.075208e+04,4.716676e-01,9.338490e-01,9.339177e-01,2.975367e-03,4.493112e-08,3.802671e+01,7.963517e+00,3.006319e+01,4.015629e+01,1.705191e+02
6.550661e+05,7.581783e+00,4.076208e+04,4.717834e-01,9.338459e-01,9.339181e-01,2.975816e-03,4.492852e-08,3.802705e+01,7.963517e+00,3.006354e+01,4.015677e+01,1.705151e+02
6.550761e+05,7.581899e+00,4.077208e+04,4.718991e-01,9.338428e-01,9.339185e-01,2.976265e-03,4.492592e-08,3.802740e+01,7.963517e+00,3.006388e+01,4.015724e+01,1.705111e+02
6.550861e+05,7.582015e+00,4.078209e+04,4.720149e-01,9.338397e-01,9.339189e-01,2.976715e-03,4.492332e-08,3.802774e+01,7.963517e+00,3.006422e+01,4.015771e+01,1.705071e+02
6.550961e+05,7.582131e+00,4.079209e+04,4.721306e-01,9.338374e-01,9.339193e-01,2.977164e-03,4.492072e-08,3.802808e+01,7.963517e+00,3.006456e+01,4.015816e+01,1.705031e+02
6.551061e+05,7.582246e+00,4.080209e+04,4.722464e-01,9.338386e-01,9.339197e-01,2.977613e-03,4.491813e-08,3.802809e+01,7.963459e+00,3.006463e+01,4.015814e+01,1.705000e+02
6.551161e+05,7.582362e+00,4.081209e+04,4.723621e-01,9.338436e-01,9.339202e-01,2.978062e-03,4.491553e-08,3.802698e+01,7.963202e+00,3.006378e+01,4.015679e+01,1.705000e+02
6.551261e+05,7.582478e+00,4.082209e+04,4.724779e-01,9.338487e-01,9.339206e-01,2.978511e-03,4.491294e-08,3.802586e+01,7.962945e+00,3.006292e+01,4.015544e+01,1.705000e+02
6.551361e+05,7.582594e+00,4.083209e+04,4.725936e-01,9.338537e-01,9.339210e-01,2.978960e-03,4.491035e-08,3.802475e+01,7.962688e+00,3.006206e+01,4.015409e+01,1.705000e+02
6.551461e+05,7.582709e+00,4.084209e+04,4.727094e-01,9.338587e-01,9.339214e-01,2.979410e-03,4.490776e-08,3.802364e+01,7.962431e+00,3.006121e+01,4.015275e+01,1.705000e+02
6.551561e+05,7.582825e+00,4.085209e+04,4.728251e-01,9.338637e-01,9.339218e-01,2.979859e-03,4.490517e-08,3.802253e+01,7.962174e+00,3.006035e+01,4.015140e+01,1.705000e+02
6.551661e+05,7.582941e+00,4.086209e+04,4.729408e-01,9.338688e-01,9.339223e-01,2.980308e-03,4.490258e-08,3.802141e+01,7.961917e+00,3.005949e+01,4.015005e+01,1.705000e+02
6.551761e+05,7.583057e+00,4.087209e+04,4.730566e-01,9.338738e-01,9.339227e-01,2.980757e-03,4.490000e-08,3.802030e+01,7.961661e+00,3.005864e+01,4.014871e+01,1.705000e+02
6.551861e+05,7.583172e+00,4.088209e+04,4.731723e-01,9.338788e-01,9.339231e-01,2.981206e-03,4.489741e-08,3.801919e+01,7.961404e+00,3.005778e+01,4.014736e+01,1.705000e+02
6.551961e+05,7.583288e+00,4.089209e+04,4.732881e-01,9.338838e-01,9.339235e-01,2.981655e-03,4.489483e-08,3.801807e+01,7.961147e+00,3.005693e+01,4.014601e+01,1.705000e+02
6.552061e+05,7.583404e+00,4.090209e+04,4.734038e-01,9.338888e-01,9.339239e-01,2.982104e-03,4.489225e-08,3.801696e+01,7.960890e+00,3.005607e+01,4.014467e+01,1.705000e+02
6.552161e+05,7.583520e+00,4.091209e+04,4.735196e-01,9.338939e-01,9.339244e-01,2.982553e-03,4.488967e-08,3.801585e+01,7.960633e+00,3.005521e+01,4.014332e+01,1.705000e+02
6.552261e+05,7.583635e+00,4.092209e+04,4.736353e-01,9.338989e-01,9.339248e-01,2.983002e-03,4.488710e-08,3.801473e+01,7.960376e+00,3.005436e+01,4.014197e+01,1.705000e+02
6.552361e+05,7.583751e+00,4.093209e+04,4.737511e-01,9.339039e-01,9.339252e-01,2.983450e-03,4.488452e-08,3.801362e+01,7.960119e+00,3.005350e+01,4.014063e+01,1.705000e+02
6.552461e+05,7.583867e+00,4.094209e+04,4.738668e-01,9.339089e-01,9.339256e-01,2.983899e-03,4.488195e-08,3.801251e+01,7.959862e+00,3.005264e+01,4.013928e+01,1.705000e+02
6.552561e+05,7.583983e+00,4.095209e+04,4.739826e-01,9.339140e-01,9.339260e-01,2.984348e-03,4.487937e-08,3.801139e+01,7.959606e+00,3.005179e+01,4.013793e+01,1.705000e+02
6.552661e+05,7.584098e+00,4.096209e+04,4.740983e-01,9.339190e-01,9.339265e-01,2.984797e-03,4.487680e-08,3.801028e+01,7.959349e+00,3.005093e+01,4.013659e+01,1.705000e+02
6.552761e+05,7.584214e+00,4.097209e+04,4.742141e-01,9.339240e-01,9.339269e-01,2.985246e-03,4.487423e-08,3.800917e+01,7.959092e+00,3.005008e+01,4.013524e+01,1.705000e+02
6.552861e+05,7.584330e+00,4.098210e+04,4.743298e-01,9.339290e-01,9.339273e-01,2.985694e-03,4.487166e-08,3.800805e+01,7.958835e+00,3.004922e+01,4.013389e+01,1.705000e+02
6.552961e+05,7.584446e+00,4.099210e+04,4.744456e-01,9.339341e-01,9.339277e-01,2.986143e-03,4.486910e-08,3.800694e+01,7.958578e+00,3.004836e+01,4.013255e+01,1.705000e+02
6.553061e+05,7.584561e+00,4.100210e+04,4.745613e-01,9.339391e-01,9.339281e-01,2.986592e-03,4.486653e-08,3.800583e+01,7.958321e+00,3.004751e+01,4.013120e+01,1.705000e+02
6.553161e+05,7.584677e+00,4.101210e+04,4.746770e-01,9.339441e-01,9.339286e-01,2.987041e-03,4.486397e-08,3.800472e+01,7.958064e+00,3.004665e+01,4.012985e+01,1.705000e+02
6.553261e+05,7.584793e+00,4.102210e+04,4.747928e-01,9.339491e-01,9.339290e-01,2.987489e-03,4.486141e-08,3.800360e+01,7.957807e+00,3.004579e+01,4.012851e+01,1.705000e+02
6.553361e+05,7.584909e+00,4.103210e+04,4.749085e-01,9.339541e-01,9.339294e-01,2.987938e-03,4.485885e-08,3.800249e+01,7.957551e+00,3.004494e+01,4.012716e+01,1.705000e+02
6.553461e+05,7.585024e+00,4.104210e+04,4.750243e-01,9.339608e-01,9.339298e-01,2.988386e-03,4.485629e-08,3.800138e+01,7.957294e+00,3.004408e+01,4.012575e+01,1.705000e+02
6.553561e+05,7.585140e+00,4.105210e+04,4.751400e-01,9.339725e-01,9.339302e-01,2.988835e-03,4.485373e-08,3.800035e+01,7.957103e+00,3.004325e+01,4.012427e+01,1.705021e+02
6.553661e+05,7.585256e+00,4.106210e+04,4.752558e-01,9.339850e-01,9.339306e-01,2.989284e-03,4.485117e-08,3.799958e+01,7.957103e+00,3.004248e+01,4.012302e+01,1.705101e+02
6.553761e+05,7.585372e+00,4.107210e+04,4.753715e-01,9.339975e-01,9.339311e-01,2.989732e-03,4.484862e-08,3.799882e+01,7.957103e+00,3.004171e+01,4.012177e+01,1.705180e+02
6.553861e+05,7.585487e+00,4.108210e+04,4.754873e-01,9.340099e-01,9.339315e-01,2.990181e-03,4.484607e-08,3.799805e+01,7.957103e+00,3.004095e+01,4.012051e+01,1.705260e+02
6.553961e+05,7.585603e+00,4.109210e+04,4.756030e-01,9.340224e-01,9.339319e-01,2.990629e-03,4.484352e-08,3.799728e+01,7.957103e+00,3.004018e+01,4.011926e+01,1.705340e+02
6.554061e+05,7.585719e+00,4.110210e+04,4.757188e-01,9.340349e-01,9.339323e-01,2.991078e-03,4.484097e-08,3.799651e+01,7.957103e+00,3.003941e+01,4.011801e+01,1.705420e+02
6.554161e+05,7.585835e+00,4.111210e+04,4.758345e-01,9.340473e-01,9.339327e-01,2.991526e-03,4.483842e-08,3.799574e+01,7.957103e+00,3.003864e+01,4.011676e+01,1.705500e+02
6.554261e+05,7.585950e+00,4.112210e+04,4.759503e-01,9.340598e-01,9.339332e-01,2.991974e-03,4.483587e-08,3.799498e+01,7.957103e+00,3.003787e+01,4.011551e+01,1.705579e+02
6.554361e+05,7.586066e+00,4.113210e+04,4.760660e-01,9.340723e-01,9.339336e-01,2.992423e-03,4.483333e-08,3.799421e+01,7.957103e+00,3.003711e+01,4.011426e+01,1.705659e+02
6.554461e+05,7.586182e+00,4.114210e+04,4.761818e-01,9.340848e-01,9.339340e-01,2.992871e-03,4.483078e-08,3.799344e+01,7.957103e+00,3.003634e+01,4.011300e+01,1.705739e+02
6.554561e+05,7.586298e+00,4.115210e+04,4.762975e-01,9.340972e-01,9.339344e-01,2.993319e-03,4.482824e-08,3.799267e+01,7.957103e+00,3.003557e+01,4.011175e+01,1.705819e+02
6.554661e+05,7.586413e+00,4.116210e+04,4.764132e-01,9.341097e-01,9.339348e-01,2.993768e-03,4.482570e-08,3.799190e+01,7.957103e+00,3.003480e+01,4.011050e+01,1.705899e+02
6.554761e+05,7.586529e+00,4.117211e+04,4.765290e-01,9.341222e-01,9.339353e-01,2.994216e-03,4.482316e-08,3.799114e+01,7.957103e+00,3.003403e+01,4.010925e+01,1.705979e+02
6.554861e+05,7.586645e+00,4.118211e+04,4.766447e-01,9.341347e-01,9.339357e-01,2.994664e-03,4.482063e-08,3.799037e+01,7.957103e+00,3.003327e+01,4.010800e+01,1.706058e+02
6.554961e+05,7.586760e+00,4.119211e+04,4.767605e-01,9.341471e-01,9.339361e-01,2.995112e-03,4.481809e-08,3.798960e+01,7.957103e+00,3.003250e+01,4.010675e+01,1.706138e+02
6.555061e+05,7.586876e+00,4.120211e+04,4.768762e-01,9.341596e-01,9.339365e-01,2.995561e-03,4.481556e-08,3.798883e+01,7.957103e+00,3.003173e+01,4.010550e+01,1.706218e+02
6.555161e+05,7.586992e+00,4.121211e+04,4.769920e-01,9.341721e-01,9.339369e-01,2.996009e-03,4.481302e-08,3.798806e+01,7.957103e+00,3.003096e+01,4.010424e+01,1.706298e+02
6.555261e+05,7.587108e+00,4.122211e+04,4.771077e-01,9.341845e-01,9.339373e-01,2.996457e-03,4.481049e-08,3.798730e+01,7.957103e+00,3.003019e+01,4.010299e+01,1.706378e+02
6.555361e+05,7.587223e+00,4.123211e+04,4.772235e-01,9.341970e-01,9.339378e-01,2.996905e-03,4.480796e-08,3.798653e+01,7.957103e+00,3.002943e+01,4.010174e+01,1.706458e+02
6.555461e+05,7.587339e+00,4.124211e+04,4.773392e-01,9.342095e-01,9.339382e-01,2.997353e-03,4.480543e-08,3.798576e+01,7.957103e+00,3.002866e+01,4.010049e+01,1.706537e+02
6.555561e+05,7.587455e+00,4.125211e+04,4.774550e-01,9.342220e-01,9.339386e-01,2.997801e-03,4.480291e-08,3.798499e+01,7.957103e+00,3.002789e+01,4.009924e+01,1.706617e+02
6.555661e+05,7.587571e+00,4.126211e+04,4.775707e-01,9.342344e-01,9.339390e-01,2.998249e-03,4.480038e-08,3.798422e+01,7.957103e+00,3.002712e+01,4.009799e+01,1.706697e+02
6.555761e+05,7.587686e+00,4.127211e+04,4.776865e-01,9.342469e-01,9.339394e-01,2.998697e-03,4.479786e-08,3.798346e+01,7.957103e+00,3.002635e+01,4.009674e+01,1.706777e+02
6.555861e+05,7.587802e+00,4.128211e+04,4.778022e-01,9.342594e-01,9.339399e-01,2.999145e-03,4.479534e-08,3.798269e+01,7.957103e+00,3.002559e+01,4.009549e+01,1.706857e+02
6.555961e+05,7.587918e+00,4.129211e+04,4.779180e-01,9.342706e-01,9.339403e-01,2.999593e-03,4.479282e-08,3.798192e+01,7.957103e+00,3.002482e+01,4.009428e+01,1.706937e+02
6.556061e+05,7.588034e+00,4.130211e+04,4.780337e-01,9.342725e-01,9.339407e-01,3.000041e-03,4.479030e-08,3.798152e+01,7.957103e+00,3.002442e+01,4.009379e+01,1.707000e+02
6.556161e+05,7.588149e+00,4.131211e+04,4.781494e-01,9.342581e-01,9.339411e-01,3.000489e-03,4.478778e-08,3.798255e+01,7.957103e+00,3.002545e+01,4.009538e+01,1.707000e+02
6.556261e+05,7.588265e+00,4.132211e+04,4.782652e-01,9.342438e-01,9.339415e-01,3.000937e-03,4.478526e-08,3.798358e+01,7.957103e+00,3.002648e+01,4.009698e+01,1.707000e+02
6.556361e+05,7.588381e+00,4.133211e+04,4.783809e-01,9.342295e-01,9.339420e-01,3.001385e-03,4.478275e-08,3.798461e+01,7.957103e+00,3.002751e+01,4.009857e+01,1.707000e+02
6.556461e+05,7.588497e+00,4.134211e+04,4.784967e-01,9.342152e-01,9.339424e-01,3.001833e-03,4.478024e-08,3.798565e+01,7.957103e+00,3.002854e+01,4.010017e+01,1.707000e+02
6.556561e+05,7.588612e+00,4.135211e+04,4.786124e-01,9.342009e-01,9.339428e-01,3.002280e-03,4.477773e-08,3.798668e+01,7.957103e+00,3.002957e+01,4.010177e+01,1.707000e+02
6.556661e+05,7.588728e+00,4.136211e+04,4.787282e-01,9.341866e-01,9.339432e-01,3.002728e-03,4.477522e-08,3.798771e+01,7.957103e+00,3.003060e+01,4.010336e+01,1.707000e+02
6.556761e+05,7.588844e+00,4.137212e+04,4.788439e-01,9.341722e-01,9.339436e-01,3.003176e-03,4.477271e-08,3.798874e+01,7.957103e+00,3.003164e+01,4.010496e+01,1.707000e+02
6.556861e+05,7.588960e+00,4.138212e+04,4.789597e-01,9.341579e-01,9.339440e-01,3.003624e-03,4.477020e-08,3.798977e+01,7.957103e+00,3.003267e+01,4.010656e+01,1.707000e+02
6.556961e+05,7.589075e+00,4.139212e+04,4.790754e-01,9.341436e-01,9.339445e-01,3.004071e-03,4.476770e-08,3.799080e+01,7.957103e+00,3.003370e+01,4.010815e+01,1.707000e+02
6.557061e+05,7.589191e+00,4.140212e+04,4.791912e-01,9.341293e-01,9.339449e-01,3.004519e-03,4.476519e-08,3.799183e+01,7.957103e+00,3.003473e+01,4.010975e+01,1.707000e+02
6.557161e+05,7.589307e+00,4.141212e+04,4.793069e-01,9.341150e-01,9.339453e-01,3.004967e-03,4.476269e-08,3.799286e+01,7.957103e+00,3.003576e+01,4.011135e+01,1.707000e+02
6.557261e+05,7.589423e+00,4.142212e+04,4.794227e-01,9.341007e-01,9.339457e-01,3.005414e-03,4.476019e-08,3.799389e+01,7.957103e+00,3.003679e+01,4.011294e+01,1.707000e+02
6.557361e+05,7.589538e+00,4.143212e+04,4.795384e-01,9.340863e-01,9.339461e-01,3.005862e-03,4.475769e-08,3.799493e+01,7.957103e+00,3.003782e+01,4.011454e+01,1.707000e+02
6.557461e+05,7.589654e+00,4.144212e+04,4.796542e-01,9.340720e-01,9.339465e-01,3.006310e-03,4.475519e-08,3.799596e+01,7.957103e+00,3.003885e+01,4.011614e+01,1.707000e+02
6.557561e+05,7.589770e+00,4.145212e+04,4.797699e-01,9.340577e-01,9.339470e-01,3.006757e-03,4.475269e-08,3.799699e+01,7.957103e+00,3.003988e+01,4.011773e+01,1.707000e+02
6.557661e+05,7.589886e+00,4.146212e+04,4.798856e-01,9.340434e-01,9.339474e-01,3.007205e-03,4.475020e-08,3.799802e+01,7.957103e+00,3.004092e+01,4.011933e+01,1.707000e+02
6.557761e+05,7.590001e+00,4.147212e+04,4.800014e-01,9.340291e-01,9.339478e-01,3.007652e-03,4.474771e-08,3.799905e+01,7.957103e+00,3.004195e+01,4.012093e+01,1.707000e+02
6.557861e+05,7.590117e+00,4.148212e+04,4.801171e-01,9.340148e-01,9.339482e-01,3.008100e-03,4.474521e-08,3.800008e+01,7.957103e+00,3.004298e+01,4.012252e+01,1.707000e+02
6.557961e+05,7.590233e+00,4.149212e+04,4.802329e-01,9.340004e-01,9.339486e-01,3.008547e-03,4.474272e-08,3.800111e+01,7.957103e+00,3.004401e+01,4.012412e+01,1.707000e+02
6.558061e+05,7.590349e+00,4.150212e+04,4.803486e-01,9.339861e-01,9.339491e-01,3.008995e-03,4.474023e-08,3.800214e+01,7.957103e+00,3.004504e+01,4.012572e+01,1.707000e+02
6.558161e+05,7.590464e+00,4.151212e+04,4.804644e-01,9.339718e-01,9.339495e-01,3.009442e-03,4.473775e-08,3.800317e+01,7.957103e+00,3.004607e+01,4.012731e+01,1.707000e+02
6.558261e+05,7.590580e+00,4.152212e+04,4.805801e-01,9.339575e-01,9.339499e-01,3.009889e-03,4.473526e-08,3.800421e+01,7.957103e+00,3.004710e+01,4.012891e+01,1.707000e+02
6.558361e+05,7.590696e+00,4.153212e+04,4.806959e-01,9.339432e-01,9.339503e-01,3.010337e-03,4.473278e-08,3.800524e+01,7.957103e+00,3.004813e+01,4.013051e+01,1.707000e+02
6.558461e+05,7.590812e+00,4.154212e+04,4.808116e-01,9.339278e-01,9.339507e-01,3.010784e-03,4.473029e-08,3.800627e+01,7.957103e+00,3.004916e+01,4.013214e+01,1.707000e+02
6.558561e+05,7.590927e+00,4.155212e+04,4.809274e-01,9.339139e-01,9.339511e-01,3.011231e-03,4.472781e-08,3.800705e+01,7.957103e+00,3.004994e+01,4.013346e+01,1.706987e+02
6.558661e+05,7.591043e+00,4.156213e+04,4.810431e-01,9.339076e-01,9.339516e-01,3.011679e-03,4.472533e-08,3.800730e+01,7.957103e+00,3.005020e+01,4.013395e+01,1.706947e+02
6.558761e+05,7.591159e+00,4.157213e+04,4.811589e-01,9.339012e-01,9.339520e-01,3.012126e-03,4.472285e-08,3.800756e+01,7.957103e+00,3.005045e+01,4.013444e+01,1.706908e+02
6.558861e+05,7.591275e+00,4.158213e+04,4.812746e-01,9.338948e-01,9.339524e-01,3.012573e-03,4.472038e-08,3.800781e+01,7.957103e+00,3.005071e+01,4.013493e+01,1.706868e+02
6.558961e+05,7.591390e+00,4.159213e+04,4.813904e-01,9.338885e-01,9.339528e-01,3.013020e-03,4.471790e-08,3.800807e+01,7.957103e+00,3.005096e+01,4.013543e+01,1.706828e+02
6.559061e+05,7.591506e+00,4.160213e+04,4.815061e-01,9.338821e-01,9.339532e-01,3.013468e-03,4.471543e-08,3.800832e+01,7.957103e+00,3.005122e+01,4.013592e+01,1.706788e+02
6.559161e+05,7.591622e+00,4.161213e+04,4.816218e-01,9.338758e-01,9.339537e-01,3.013915e-03,4.471296e-08,3.800858e+01,7.957103e+00,3.005148e+01,4.013641e+01,1.706749e+02
6.559261e+05,7.591738e+00,4.162213e+04,4.817376e-01,9.338694e-01,9.339541e-01,3.014362e-03,4.471048e-08,3.800883e+01,7.957103e+00,3.005173e+01,4.013690e+01,1.706709e+02
6.559361e+05,7.591853e+00,4.163213e+04,4.818533e-01,9.338630e-01,9.339545e-01,3.014809e-03,4.470802e-08,3.800909e+01,7.957103e+00,3.005199e+01,4.013740e+01,1.706669e+02
6.559461e+05,7.591969e+00,4.164213e+04,4.819691e-01,9.338567e-01,9.339549e-01,3.015256e-03,4.470555e-08,3.800934e+01,7.957103e+00,3.005224e+01,4.013789e+01,1.706629e+02
6.559561e+05,7.592085e+00,4.165213e+04,4.820848e-01,9.338503e-01,9.339553e-01,3.015703e-03,4.470308e-08,3.800960e+01,7.957103e+00,3.005250e+01,4.013838e+01,1.706589e+02
6.559661e+05,7.592201e+00,4.166213e+04,4.822006e-01,9.338439e-01,9.339557e-01,3.016150e-03,4.470062e-08,3.800985e+01,7.957103e+00,3.005275e+01,4.013887e+01,1.706550e+02
6.559761e+05,7.592316e+00,4.167213e+04,4.823163e-01,9.338376e-01,9.339562e-01,3.016597e-03,4.469815e-08,3.801011e+01,7.957103e+00,3.005301e+01,4.013937e+01,1.706510e+02
6.559861e+05,7.592432e+00,4.168213e+04,4.824321e-01,9.338312e-01,9.339566e-01,3.017044e-03,4.469569e-08,3.801036e+01,7.957103e+00,3.005326e+01,4.013986e+01,1.706470e+02
6.559961e+05,7.592548e+00,4.169213e+04,4.825478e-01,9.338248e-01,9.339570e-01,3.017491e-03,4.469323e-08,3.801062e+01,7.957103e+00,3.005352e+01,4.014035e+01,1.706430e+02
6.560061e+05,7.592664e+00,4.170213e+04,4.826636e-01,9.338185e-01,9.339574e-01,3.017938e-03,4.469077e-08,3.801087e+01,7.957103e+00,3.005377e+01,4.014084e+01,1.706391e+02
6.560161e+05,7.592779e+00,4.171213e+04,4.827793e-01,9.338121e-01,9.339578e-01,3.018385e-03,4.468831e-08,3.801113e+01,7.957103e+00,3.005403e+01,4.014134e+01,1.706351e+02
6.560261e+05,7.592895e+00,4.172213e+04,4.828951e-01,9.338057e-01,9.339582e-01,3.018832e-03,4.468586e-08,3.801138e+01,7.957103e+00,3.005428e+01,4.014183e+01,1.706311e+02
6.560361e+05,7.593011e+00,4.173213e+04,4.830108e-01,9.337994e-01,9.339587e-01,3.019279e-03,4.468340e-08,3.801164e+01,7.957103e+00,3.005454e+01,4.014232e+01,1.706271e+02
6.560461e+05,7.593127e+00,4.174213e+04,4.831266e-01,9.337930e-01,9.339591e-01,3.019726e-03,4.468095e-08,3.801190e+01,7.957103e+00,3.005479e+01,4.014281e+01,1.706231e+02
6.560561e+05,7.593242e+00,4.175213e+04,4.832423e-01,9.337867e-01,9.339595e-01,3.020172e-03,4.467850e-08,3.801215e+01,7.957103e+00,3.005505e+01,4.014331e+01,1.706192e+02
6.560661e+05,7.593358e+00,4.176214e+04,4.833580e-01,9.337803e-01,9.339599e-01,3.020619e-03,4.467605e-08,3.801241e+01,7.957103e+00,3.005530e+01,4.014380e+01,1.706152e+02
6.560761e+05,7.593474e+00,4.177214e+04,4.834738e-01,9.337739e-01,9.339603e-01,3.021066e-03,4.467360e-08,3.801266e+01,7.957103e+00,3.005556e+01,4.014429e+01,1.706112e+02
6.560861e+05,7.593590e+00,4.178214e+04,4.835895e-01,9.337676e-01,9.339607e-01,3.021513e-03,4.467115e-08,3.801292e+01,7.957103e+00,3.005581e+01,4.014478e+01,1.706072e+02
6.560961e+05,7.593705e+00,4.179214e+04,4.837053e-01,9.337612e-01,9.339612e-01,3.021960e-03,4.466870e-08,3.801317e+01,7.957103e+00,3.005607e+01,4.014528e+01,1.706033e+02
6.561061e+05,7.593821e+00,4.180214e+04,4.838210e-01,9.337557e-01,9.339616e-01,3.022406e-03,4.466626e-08,3.801333e+01,7.957103e+00,3.005623e+01,4.014564e+01,1.705993e+02
6.561161e+05,7.593937e+00,4.181214e+04,4.839368e-01,9.337540e-01,9.339620e-01,3.022853e-03,4.466382e-08,3.801307e+01,7.957103e+00,3.005597e+01,4.014542e+01,1.705953e+02
6.561261e+05,7.594053e+00,4.182214e+04,4.840525e-01,9.337523e-01,9.339624e-01,3.023300e-03,4.466137e-08,3.801282e+01,7.957103e+00,3.005571e+01,4.014521e+01,1.705912e+02
6.561361e+05,7.594168e+00,4.183214e+04,4.841683e-01,9.337506e-01,9.339628e-01,3.023746e-03,4.465893e-08,3.801256e+01,7.957103e+00,3.005546e+01,4.014499e+01,1.705872e+02
6.561461e+05,7.594284e+00,4.184214e+04,4.842840e-01,9.337489e-01,9.339633e-01,3.024193e-03,4.465650e-08,3.801230e+01,7.957103e+00,3.005520e+01,4.014477e+01,1.705832e+02
6.561561e+05,7.594400e+00,4.185214e+04,4.843998e-01,9.337472e-01,9.339637e-01,3.024639e-03,4.465406e-08,3.801204e+01,7.957103e+00,3.005494e+01,4.014455e+01,1.705792e+02
6.561661e+05,7.594516e+00,4.186214e+04,4.845155e-01,9.337455e-01,9.339641e-01,3.025086e-03,4.465162e-08,3.801179e+01,7.957103e+00,3.005468e+01,4.014434e+01,1.705752e+02
6.561761e+05,7.594631e+00,4.187214e+04,4.846313e-01,9.337438e-01,9.339645e-01,3.025532e-03,4.464919e-08,3.801153e+01,7.957103e+00,3.005442e+01,4.014412e+01,1.705711e+02
6.561861e+05,7.594747e+00,4.188214e+04,4.847470e-01,9.337421e-01,9.339649e-01,3.025979e-03,4.464676e-08,3.801127e+01,7.957103e+00,3.005417e+01,4.014390e+01,1.705671e+02
6.561961e+05,7.594863e+00,4.189214e+04,4.848628e-01,9.337404e-01,9.339653e-01,3.026425e-03,4.464432e-08,3.801101e+01,7.957103e+00,3.005391e+01,4.014368e+01,1.705631e+02
6.562061e+05,7.594979e+00,4.190214e+04,4.849785e-01,9.337387e-01,9.339658e-01,3.026872e-03,4.464189e-08,3.801075e+01,7.957103e+00,3.005365e+01,4.014346e+01,1.705591e+02
6.562161e+05,7.595094e+00,4.191214e+04,4.850942e-01,9.337370e-01,9.339662e-01,3.027318e-03,4.463947e-08,3.801050e+01,7.957103e+00,3.005339e+01,4.014325e+01,1.705551e+02
6.562261e+05,7.595210e+00,4.192214e+04,4.852100e-01,9.337353e-01,9.339666e-01,3.027765e-03,4.463704e-08,3.801024e+01,7.957103e+00,3.005314e+01,4.014303e+01,1.705510e+02
6.562361e+05,7.595326e+00,4.193214e+04,4.853257e-01,9.337336e-01,9.339670e-01,3.028211e-03,4.463461e-08,3.800998e+01,7.957103e+00,3.005288e+01,4.014281e+01,1.705470e+02
6.562461e+05,7.595441e+00,4.194214e+04,4.854415e-01,9.337319e-01,9.339674e-01,3.028657e-03,4.463219e-08,3.800972e+01,7.957103e+00,3.005262e+01,4.014259e+01,1.705430e+02
6.562561e+05,7.595557e+00,4.195215e+04,4.855572e-01,9.337302e-01,9.339678e-01,3.029104e-03,4.462977e-08,3.800947e+01,7.957103e+00,3.005236e+01,4.014238e+01,1.705390e+02
6.562661e+05,7.595673e+00,4.196215e+04,4.856730e-01,9.337286e-01,9.339683e-01,3.029550e-03,4.462735e-08,3.800921e+01,7.957103e+00,3.005210e+01,4.014216e+01,1.705350e+02
6.562761e+05,7.595789e+00,4.197215e+04,4.857887e-01,9.337269e-01,9.339687e-01,3.029996e-03,4.462493e-08,3.800895e+01,7.957103e+00,3.005185e+01,4.014194e+01,1.705309e+02
6.562861e+05,7.595904e+00,4.198215e+04,4.859045e-01,9.337252e-01,9.339691e-01,3.030443e-03,4.462251e-08,3.800869e+01,7.957103e+00,3.005159e+01,4.014172e+01,1.705269e+02
6.562961e+05,7.596020e+00,4.199215e+04,4.860202e-01,9.337235e-01,9.339695e-01,3.030889e-03,4.462009e-08,3.800843e+01,7.957103e+00,3.005133e+01,4.014151e+01,1.705229e+02
6.563061e+05,7.596136e+00,4.200215e+04,4.861360e-01,9.337218e-01,9.339699e-01,3.031335e-03,4.461767e-08,3.800818e+01,7.957103e+00,3.005107e+01,4.014129e+01,1.705189e+02
6.563161e+05,7.596252e+00,4.201215e+04,4.862517e-01,9.337201e-01,9.339703e-01,3.031781e-03,4.461526e-08,3.800792e+01,7.957103e+00,3.005082e+01,4.014107e+01,1.705149e+02
6.563261e+05,7.596367e+00,4.202215e+04,4.863675e-01,9.337184e-01,9.339708e-01,3.032227e-03,4.461285e-08,3.800766e+01,7.957103e+00,3.005056e+01,4.014085e+01,1.705109e+02
6.563361e+05,7.596483e+00,4.203215e+04,4.864832e-01,9.337167e-01,9.339712e-01,3.032674e-03,4.461044e-08,3.800740e+01,7.957103e+00,3.005030e+01,4.014063e+01,1.705068e+02
6.563461e+05,7.596599e+00,4.204215e+04,4.865990e-01,9.337169e-01,9.339716e-01,3.033120e-03,4.460803e-08,3.800715e+01,7.957103e+00,3.005004e+01,4.014035e+01,1.705028e+02
6.563562e+05,7.596715e+00,4.205215e+04,4.867147e-01,9.337231e-01,9.339720e-01,3.033566e-03,4.460562e-08,3.800681e+01,7.957180e+00,3.004963e+01,4.013977e+01,1.705012e+02
6.563662e+05,7.596830e+00,4.206215e+04,4.868304e-01,9.337328e-01,9.339724e-01,3.034012e-03,4.460321e-08,3.800630e+01,7.957436e+00,3.004886e+01,4.013887e+01,1.705052e+02
6.563762e+05,7.596946e+00,4.207215e+04,4.869462e-01,9.337425e-01,9.339728e-01,3.034458e-03,4.460081e-08,3.800579e+01,7.957692e+00,3.004810e+01,4.013797e+01,1.705092e+02
6.563862e+05,7.597062e+00,4.208215e+04,4.870619e-01,9.337522e-01,9.339733e-01,3.034904e-03,4.459840e-08,3.800528e+01,7.957948e+00,3.004733e+01,4.013707e+01,1.705132e+02
6.563962e+05,7.597178e+00,4.209215e+04,4.871777e-01,9.337619e-01,9.339737e-01,3.035350e-03,4.459600e-08,3.800476e+01,7.958204e+00,3.004656e+01,4.013617e+01,1.705172e+02
6.564062e+05,7.597293e+00,4.210215e+04,4.872934e-01,9.337716e-01,9.339741e-01,3.035796e-03,4.459360e-08,3.800425e+01,7.958460e+00,3.004579e+01,4.013527e+01,1.705212e+02
6.564162e+05,7.597409e+00,4.211215e+04,4.874092e-01,9.337813e-01,9.339745e-01,3.036242e-03,4.459120e-08,3.800374e+01,7.958716e+00,3.004502e+01,4.013437e+01,1.705251e+02
6.564262e+05,7.597525e+00,4.212215e+04,4.875249e-01,9.337910e-01,9.339749e-01,3.036688e-03,4.458880e-08,3.800323e+01,7.958972e+00,3.004426e+01,4.013347e+01,1.705291e+02
6.564362e+05,7.597641e+00,4.213215e+04,4.876407e-01,9.338007e-01,9.339753e-01,3.037134e-03,4.458641e-08,3.800272e+01,7.959228e+00,3.004349e+01,4.013257e+01,1.705331e+02
6.564462e+05,7.597756e+00,4.214215e+04,4.877564e-01,9.338104e-01,9.339758e-01,3.037579e-03,4.458401e-08,3.800220e+01,7.959484e+00,3.004272e+01,4.013167e+01,1.705371e+02
6.564562e+05,7.597872e+00,4.215216e+04,4.878722e-01,9.338201e-01,9.339762e-01,3.038025e-03,4.458162e-08,3.800169e+01,7.959740e+00,3.004195e+01,4.013077e+01,1.705411e+02
6.564662e+05,7.597988e+00,4.216216e+04,4.879879e-01,9.338298e-01,9.339766e-01,3.038471e-03,4.457922e-08,3.800118e+01,7.959996e+00,3.004118e+01,4.012987e+01,1.705451e+02
6.564762e+05,7.598104e+00,4.217216e+04,4.881037e-01,9.338395e-01,9.339770e-01,3.038917e-03,4.457683e-08,3.800067e+01,7.960252e+00,3.004042e+01,4.012897e+01,1.705491e+02
6.564862e+05,7.598219e+00,4.218216e+04,4.882194e-01,9.338491e-01,9.339774e-01,3.039363e-03,4.457444e-08,3.800016e+01,7.960508e+00,3.003965e+01,4.012807e+01,1.705531e+02
6.564962e+05,7.598335e+00,4.219216e+04,4.883352e-01,9.338588e-01,9.339778e-01,3.039809e-03,4.457205e-08,3.799964e+01,7.960764e+00,3.003888e+01,4.012717e+01,1.705571e+02
6.565062e+05,7.598451e+00,4.220216e+04,4.884509e-01,9.338685e-01,9.339783e-01,3.040254e-03,4.456967e-08,3.799913e+01,7.961020e+00,3.003811e+01,4.012627e+01,1.705611e+02
6.565162e+05,7.598567e+00,4.221216e+04,4.885666e-01,9.338782e-01,9.339787e-01,3.040700e-03,4.456728e-08,3.799862e+01,7.961276e+00,3.003734e+01,4.012537e+01,1.705651e+02
6.565262e+05,7.598682e+00,4.222216e+04,4.886824e-01,9.338879e-01,9.339791e-01,3.041146e-03,4.456490e-08,3.799811e+01,7.961532e+00,3.003658e+01,4.012447e+01,1.705690e+02
6.565362e+05,7.598798e+00,4.223216e+04,4.887981e-01,9.338976e-01,9.339795e-01,3.041591e-03,4.456252e-08,3.799760e+01,7.961788e+00,3.003581e+01,4.012357e+01,1.705730e+02
6.565462e+05,7.598914e+00,4.224216e+04,4.889139e-01,9.339073e-01,9.339799e-01,3.042037e-03,4.456014e-08,3.799708e+01,7.962044e+00,3.003504e+01,4.012267e+01,1.705770e+02
6.565562e+05,7.599030e+00,4.225216e+04,4.890296e-01,9.339170e-01,9.339803e-01,3.042483e-03,4.455776e-08,3.799657e+01,7.962300e+00,3.003427e+01,4.012177e+01,1.705810e+02
6.565662e+05,7.599145e+00,4.226216e+04,4.891454e-01,9.339267e-01,9.339808e-01,3.042928e-03,4.455538e-08,3.799606e+01,7.962556e+00,3.003350e+01,4.012087e+01,1.705850e+02
6.565762e+05,7.599261e+00,4.227216e+04,4.892611e-01,9.339364e-01,9.339812e-01,3.043374e-03,4.455300e-08,3.799555e+01,7.962812e+00,3.003274e+01,4.011997e+01,1.705890e+02
6.565862e+05,7.599377e+00,4.228216e+04,4.893769e-01,9.339461e-01,9.339816e-01,3.043819e-03,4.455063e-08,3.799504e+01,7.963068e+00,3.003197e+01,4.011907e+01,1.705930e+02
6.565962e+05,7.599493e+00,4.229216e+04,4.894926e-01,9.339542e-01,9.339820e-01,3.044265e-03,4.454825e-08,3.799452e+01,7.963324e+00,3.003120e+01,4.011822e+01,1.705970e+02
6.566062e+05,7.599608e+00,4.230216e+04,4.896084e-01,9.339557e-01,9.339824e-01,3.044710e-03,4.454588e-08,3.799426e+01,7.963580e+00,3.003068e+01,4.011787e+01,1.705990e+02
6.566162e+05,7.599724e+00,4.231216e+04,4.897241e-01,9.339514e-01,9.339828e-01,3.045156e-03,4.454351e-08,3.799478e+01,7.963835e+00,3.003095e+01,4.011855e+01,1.705950e+02
6.566262e+05,7.599840e+00,4.232216e+04,4.898399e-01,9.339472e-01,9.339832e-01,3.045601e-03,4.454114e-08,3.799530e+01,7.964090e+00,3.003121e+01,4.011923e+01,1.705910e+02
6.566362e+05,7.599956e+00,4.233216e+04,4.899556e-01,9.339430e-01,9.339837e-01,3.046047e-03,4.453877e-08,3.799581e+01,7.964345e+00,3.003147e+01,4.011991e+01,1.705870e+02
6.566462e+05,7.600071e+00,4.234216e+04,4.900714e-01,9.339388e-01,9.339841e-01,3.046492e-03,4.453640e-08,3.799633e+01,7.964600e+00,3.003173e+01,4.012059e+01,1.705829e+02
6.566562e+05,7.600187e+00,4.235217e+04,4.901871e-01,9.339346e-01,9.339845e-01,3.046937e-03,4.453404e-08,3.799684e+01,7.964855e+00,3.003199e+01,4.012127e+01,1.705789e+02
6.566662e+05,7.600303e+00,4.236217e+04,4.903028e-01,9.339304e-01,9.339849e-01,3.047383e-03,4.453167e-08,3.799736e+01,7.965110e+00,3.003225e+01,4.012195e+01,1.705749e+02
6.566762e+05,7.600419e+00,4.237217e+04,4.904186e-01,9.339261e-01,9.339853e-01,3.047828e-03,4.452931e-08,3.799787e+01,7.965365e+00,3.003251e+01,4.012263e+01,1.705709e+02
6.566862e+05,7.600534e+00,4.238217e+04,4.905343e-01,9.339219e-01,9.339857e-01,3.048273e-03,4.452695e-08,3.799839e+01,7.965620e+00,3.003277e+01,4.012331e+01,1.705669e+02
6.566962e+05,7.600650e+00,4.239217e+04,4.906501e-01,9.339177e-01,9.339862e-01,3.048719e-03,4.452459e-08,3.799890e+01,7.965875e+00,3.003303e+01,4.012399e+01,1.705628e+02
6.567062e+05,7.600766e+00,4.240217e+04,4.907658e-01,9.339135e-01,9.339866e-01,3.049164e-03,4.452223e-08,3.799942e+01,7.966130e+00,3.003329e+01,4.012467e+01,1.705588e+02
6.567162e+05,7.600882e+00,4.241217e+04,4.908816e-01,9.339093e-01,9.339870e-01,3.049609e-03,4.451987e-08,3.799994e+01,7.966385e+00,3.003355e+01,4.012534e+01,1.705548e+02
6.567262e+05,7.600997e+00,4.242217e+04,4.909973e-01,9.339051e-01,9.339874e-01,3.050054e-03,4.451752e-08,3.800045e+01,7.966640e+00,3.003381e+01,4.012602e+01,1.705508e+02
6.567362e+05,7.601113e+00,4.243217e+04,4.911131e-01,9.339008e-01,9.339878e-01,3.050500e-03,4.451516e-08,3.800097e+01,7.966895e+00,3.003407e+01,4.012670e+01,1.705468e+02
6.567462e+05,7.601229e+00,4.244217e+04,4.912288e-01,9.338966e-01,9.339882e-01,3.050945e-03,4.451281e-08,3.800148e+01,7.967150e+00,3.003433e+01,4.012738e+01,1.705427e+02
6.567562e+05,7.601345e+00,4.245217e+04,4.913446e-01,9.338924e-01,9.339887e-01,3.051390e-03,4.451046e-08,3.800200e+01,7.967405e+00,3.003459e+01,4.012806e+01,1.705387e+02
