Repository: brandonlampe/CS_Data

# Repository for Crushed Salt Data
**Grant No: 456417**

This is a work in progress!

## Repository Content

### Directory Names
A uniform namining structure still in progress, but in general directories are named according to the following:
 - Names contain no spaces, a single underscore "_" will be used as a file name seperator.
 - Files are for the Crushed Salt Project (CSP); therefore, the first three charaters of each file are "CSP".
 - Folders are organized by which frame the test was performed on i.e., A2 or A3.
 - The fifth and sixth charaters of each file name will therefore be "A" followed by the frame number.

File: UNM_WP_HY_175_09/IscoMeasurements/STAGE08/CREEP_FIT/175_09_STAGE08_CREEP_OUT.csv (part 19 of 37)
Analysis by Brandon Lampe, performed on: 2016/07/06 13:14:49
Experimental results below begin at: 2016/04/15 12:04:26
Duration (sec),Duration (day),Elapsed Time (sec),Elapsed Time (day),Interpolated Fractional Density,Fit to Fractional Density,Fit to Volume Strain,Fit to Volume Strain Rate (1/sec),Confining Pressure (MPa),Pore Pressure (MPa),Terzaghi Pressure (MPa),Solid Pressure (MPa),Temperature (C))
6.567662e+05,7.601460e+00,4.246217e+04,4.914603e-01,9.338882e-01,9.339891e-01,3.051835e-03,4.450811e-08,3.800251e+01,7.967660e+00,3.003485e+01,4.012874e+01,1.705347e+02
6.567762e+05,7.601576e+00,4.247217e+04,4.915761e-01,9.338840e-01,9.339895e-01,3.052280e-03,4.450576e-08,3.800303e+01,7.967915e+00,3.003511e+01,4.012942e+01,1.705307e+02
6.567862e+05,7.601692e+00,4.248217e+04,4.916918e-01,9.338798e-01,9.339899e-01,3.052725e-03,4.450341e-08,3.800354e+01,7.968170e+00,3.003537e+01,4.013010e+01,1.705267e+02
6.567962e+05,7.601808e+00,4.249217e+04,4.918076e-01,9.338755e-01,9.339903e-01,3.053170e-03,4.450107e-08,3.800406e+01,7.968425e+00,3.003563e+01,4.013078e+01,1.705227e+02
6.568062e+05,7.601923e+00,4.250217e+04,4.919233e-01,9.338713e-01,9.339907e-01,3.053615e-03,4.449872e-08,3.800458e+01,7.968680e+00,3.003590e+01,4.013146e+01,1.705186e+02
6.568162e+05,7.602039e+00,4.251217e+04,4.920390e-01,9.338671e-01,9.339911e-01,3.054060e-03,4.449638e-08,3.800509e+01,7.968935e+00,3.003616e+01,4.013214e+01,1.705146e+02
6.568262e+05,7.602155e+00,4.252217e+04,4.921548e-01,9.338629e-01,9.339916e-01,3.054505e-03,4.449404e-08,3.800561e+01,7.969190e+00,3.003642e+01,4.013282e+01,1.705106e+02
6.568362e+05,7.602271e+00,4.253217e+04,4.922705e-01,9.338587e-01,9.339920e-01,3.054950e-03,4.449170e-08,3.800612e+01,7.969445e+00,3.003668e+01,4.013349e+01,1.705066e+02
6.568462e+05,7.602386e+00,4.254218e+04,4.923863e-01,9.338568e-01,9.339924e-01,3.055395e-03,4.448936e-08,3.800664e+01,7.969700e+00,3.003694e+01,4.013409e+01,1.705026e+02
6.568562e+05,7.602502e+00,4.255218e+04,4.925020e-01,9.338614e-01,9.339928e-01,3.055840e-03,4.448702e-08,3.800727e+01,7.969862e+00,3.003741e+01,4.013461e+01,1.705014e+02
6.568662e+05,7.602618e+00,4.256218e+04,4.926178e-01,9.338702e-01,9.339932e-01,3.056285e-03,4.448469e-08,3.800812e+01,7.969862e+00,3.003826e+01,4.013521e+01,1.705054e+02
6.568762e+05,7.602734e+00,4.257218e+04,4.927335e-01,9.338791e-01,9.339936e-01,3.056730e-03,4.448235e-08,3.800898e+01,7.969862e+00,3.003911e+01,4.013582e+01,1.705094e+02
6.568862e+05,7.602849e+00,4.258218e+04,4.928493e-01,9.338880e-01,9.339941e-01,3.057174e-03,4.448002e-08,3.800983e+01,7.969862e+00,3.003996e+01,4.013642e+01,1.705134e+02
6.568962e+05,7.602965e+00,4.259218e+04,4.929650e-01,9.338968e-01,9.339945e-01,3.057619e-03,4.447769e-08,3.801068e+01,7.969862e+00,3.004081e+01,4.013703e+01,1.705174e+02
6.569062e+05,7.603081e+00,4.260218e+04,4.930808e-01,9.339057e-01,9.339949e-01,3.058064e-03,4.447535e-08,3.801153e+01,7.969862e+00,3.004166e+01,4.013763e+01,1.705213e+02
6.569162e+05,7.603197e+00,4.261218e+04,4.931965e-01,9.339146e-01,9.339953e-01,3.058509e-03,4.447303e-08,3.801238e+01,7.969862e+00,3.004251e+01,4.013824e+01,1.705253e+02
6.569262e+05,7.603312e+00,4.262218e+04,4.933123e-01,9.339234e-01,9.339957e-01,3.058954e-03,4.447070e-08,3.801323e+01,7.969862e+00,3.004336e+01,4.013884e+01,1.705293e+02
6.569362e+05,7.603428e+00,4.263218e+04,4.934280e-01,9.339323e-01,9.339961e-01,3.059398e-03,4.446837e-08,3.801408e+01,7.969862e+00,3.004422e+01,4.013945e+01,1.705333e+02
6.569462e+05,7.603544e+00,4.264218e+04,4.935438e-01,9.339412e-01,9.339965e-01,3.059843e-03,4.446605e-08,3.801493e+01,7.969862e+00,3.004507e+01,4.014005e+01,1.705372e+02
6.569562e+05,7.603660e+00,4.265218e+04,4.936595e-01,9.339500e-01,9.339970e-01,3.060288e-03,4.446372e-08,3.801578e+01,7.969862e+00,3.004592e+01,4.014066e+01,1.705412e+02
6.569662e+05,7.603775e+00,4.266218e+04,4.937752e-01,9.339589e-01,9.339974e-01,3.060732e-03,4.446140e-08,3.801663e+01,7.969862e+00,3.004677e+01,4.014126e+01,1.705452e+02
6.569762e+05,7.603891e+00,4.267218e+04,4.938910e-01,9.339677e-01,9.339978e-01,3.061177e-03,4.445908e-08,3.801748e+01,7.969862e+00,3.004762e+01,4.014187e+01,1.705492e+02
6.569862e+05,7.604007e+00,4.268218e+04,4.940067e-01,9.339766e-01,9.339982e-01,3.061622e-03,4.445676e-08,3.801833e+01,7.969862e+00,3.004847e+01,4.014247e+01,1.705532e+02
6.569962e+05,7.604122e+00,4.269218e+04,4.941225e-01,9.339855e-01,9.339986e-01,3.062066e-03,4.445444e-08,3.801918e+01,7.969862e+00,3.004932e+01,4.014308e+01,1.705571e+02
6.570062e+05,7.604238e+00,4.270218e+04,4.942382e-01,9.339943e-01,9.339990e-01,3.062511e-03,4.445213e-08,3.802003e+01,7.969862e+00,3.005017e+01,4.014368e+01,1.705611e+02
6.570162e+05,7.604354e+00,4.271218e+04,4.943540e-01,9.340032e-01,9.339995e-01,3.062955e-03,4.444981e-08,3.802088e+01,7.969862e+00,3.005102e+01,4.014429e+01,1.705651e+02
6.570262e+05,7.604470e+00,4.272218e+04,4.944697e-01,9.340121e-01,9.339999e-01,3.063400e-03,4.444750e-08,3.802173e+01,7.969862e+00,3.005187e+01,4.014489e+01,1.705691e+02
6.570362e+05,7.604585e+00,4.273218e+04,4.945855e-01,9.340209e-01,9.340003e-01,3.063844e-03,4.444518e-08,3.802258e+01,7.969862e+00,3.005272e+01,4.014550e+01,1.705730e+02
6.570462e+05,7.604701e+00,4.274219e+04,4.947012e-01,9.340298e-01,9.340007e-01,3.064289e-03,4.444287e-08,3.802343e+01,7.969862e+00,3.005357e+01,4.014611e+01,1.705770e+02
6.570562e+05,7.604817e+00,4.275219e+04,4.948170e-01,9.340386e-01,9.340011e-01,3.064733e-03,4.444056e-08,3.802428e+01,7.969862e+00,3.005442e+01,4.014671e+01,1.705810e+02
6.570662e+05,7.604933e+00,4.276219e+04,4.949327e-01,9.340475e-01,9.340015e-01,3.065178e-03,4.443825e-08,3.802513e+01,7.969862e+00,3.005527e+01,4.014732e+01,1.705850e+02
6.570762e+05,7.605048e+00,4.277219e+04,4.950485e-01,9.340564e-01,9.340019e-01,3.065622e-03,4.443595e-08,3.802598e+01,7.969862e+00,3.005612e+01,4.014792e+01,1.705890e+02
6.570862e+05,7.605164e+00,4.278219e+04,4.951642e-01,9.340652e-01,9.340024e-01,3.066066e-03,4.443364e-08,3.802683e+01,7.969862e+00,3.005697e+01,4.014853e+01,1.705929e+02
6.570962e+05,7.605280e+00,4.279219e+04,4.952800e-01,9.340741e-01,9.340028e-01,3.066511e-03,4.443134e-08,3.802768e+01,7.969862e+00,3.005782e+01,4.014913e+01,1.705969e+02
6.571062e+05,7.605396e+00,4.280219e+04,4.953957e-01,9.340817e-01,9.340032e-01,3.066955e-03,4.442903e-08,3.802827e+01,7.969862e+00,3.005841e+01,4.014949e+01,1.706009e+02
6.571162e+05,7.605511e+00,4.281219e+04,4.955114e-01,9.340849e-01,9.340036e-01,3.067399e-03,4.442673e-08,3.802793e+01,7.969862e+00,3.005806e+01,4.014902e+01,1.706049e+02
6.571262e+05,7.605627e+00,4.282219e+04,4.956272e-01,9.340881e-01,9.340040e-01,3.067844e-03,4.442443e-08,3.802758e+01,7.969862e+00,3.005772e+01,4.014854e+01,1.706089e+02
6.571362e+05,7.605743e+00,4.283219e+04,4.957429e-01,9.340913e-01,9.340044e-01,3.068288e-03,4.442213e-08,3.802724e+01,7.969862e+00,3.005738e+01,4.014806e+01,1.706129e+02
6.571462e+05,7.605859e+00,4.284219e+04,4.958587e-01,9.340945e-01,9.340049e-01,3.068732e-03,4.441983e-08,3.802690e+01,7.969862e+00,3.005704e+01,4.014759e+01,1.706169e+02
6.571562e+05,7.605974e+00,4.285219e+04,4.959744e-01,9.340977e-01,9.340053e-01,3.069176e-03,4.441754e-08,3.802656e+01,7.969862e+00,3.005669e+01,4.014711e+01,1.706209e+02
6.571662e+05,7.606090e+00,4.286219e+04,4.960902e-01,9.341009e-01,9.340057e-01,3.069620e-03,4.441524e-08,3.802621e+01,7.969862e+00,3.005635e+01,4.014664e+01,1.706249e+02
6.571762e+05,7.606206e+00,4.287219e+04,4.962059e-01,9.341041e-01,9.340061e-01,3.070065e-03,4.441295e-08,3.802587e+01,7.969862e+00,3.005601e+01,4.014616e+01,1.706289e+02
6.571862e+05,7.606322e+00,4.288219e+04,4.963217e-01,9.341072e-01,9.340065e-01,3.070509e-03,4.441066e-08,3.802553e+01,7.969862e+00,3.005567e+01,4.014568e+01,1.706329e+02
6.571962e+05,7.606437e+00,4.289219e+04,4.964374e-01,9.341104e-01,9.340069e-01,3.070953e-03,4.440837e-08,3.802519e+01,7.969862e+00,3.005532e+01,4.014521e+01,1.706369e+02
6.572062e+05,7.606553e+00,4.290219e+04,4.965532e-01,9.341136e-01,9.340073e-01,3.071397e-03,4.440608e-08,3.802484e+01,7.969862e+00,3.005498e+01,4.014473e+01,1.706409e+02
6.572162e+05,7.606669e+00,4.291219e+04,4.966689e-01,9.341168e-01,9.340078e-01,3.071841e-03,4.440379e-08,3.802450e+01,7.969862e+00,3.005464e+01,4.014425e+01,1.706449e+02
6.572262e+05,7.606785e+00,4.292219e+04,4.967847e-01,9.341200e-01,9.340082e-01,3.072285e-03,4.440150e-08,3.802416e+01,7.969862e+00,3.005430e+01,4.014378e+01,1.706490e+02
6.572362e+05,7.606900e+00,4.293220e+04,4.969004e-01,9.341232e-01,9.340086e-01,3.072729e-03,4.439922e-08,3.802382e+01,7.969862e+00,3.005395e+01,4.014330e+01,1.706530e+02
6.572462e+05,7.607016e+00,4.294220e+04,4.970162e-01,9.341264e-01,9.340090e-01,3.073173e-03,4.439693e-08,3.802347e+01,7.969862e+00,3.005361e+01,4.014282e+01,1.706570e+02
6.572562e+05,7.607132e+00,4.295220e+04,4.971319e-01,9.341296e-01,9.340094e-01,3.073617e-03,4.439465e-08,3.802313e+01,7.969862e+00,3.005327e+01,4.014235e+01,1.706610e+02
6.572662e+05,7.607248e+00,4.296220e+04,4.972476e-01,9.341328e-01,9.340098e-01,3.074061e-03,4.439237e-08,3.802279e+01,7.969862e+00,3.005293e+01,4.014187e+01,1.706650e+02
6.572762e+05,7.607363e+00,4.297220e+04,4.973634e-01,9.341360e-01,9.340102e-01,3.074505e-03,4.439009e-08,3.802245e+01,7.969862e+00,3.005258e+01,4.014139e+01,1.706690e+02
6.572862e+05,7.607479e+00,4.298220e+04,4.974791e-01,9.341392e-01,9.340107e-01,3.074949e-03,4.438781e-08,3.802210e+01,7.969862e+00,3.005224e+01,4.014092e+01,1.706730e+02
6.572962e+05,7.607595e+00,4.299220e+04,4.975949e-01,9.341423e-01,9.340111e-01,3.075393e-03,4.438553e-08,3.802176e+01,7.969862e+00,3.005190e+01,4.014044e+01,1.706770e+02
6.573062e+05,7.607711e+00,4.300220e+04,4.977106e-01,9.341455e-01,9.340115e-01,3.075837e-03,4.438326e-08,3.802142e+01,7.969862e+00,3.005156e+01,4.013996e+01,1.706810e+02
6.573162e+05,7.607826e+00,4.301220e+04,4.978264e-01,9.341487e-01,9.340119e-01,3.076280e-03,4.438098e-08,3.802108e+01,7.969862e+00,3.005121e+01,4.013949e+01,1.706850e+02
6.573262e+05,7.607942e+00,4.302220e+04,4.979421e-01,9.341519e-01,9.340123e-01,3.076724e-03,4.437871e-08,3.802073e+01,7.969862e+00,3.005087e+01,4.013901e+01,1.706890e+02
6.573362e+05,7.608058e+00,4.303220e+04,4.980579e-01,9.341551e-01,9.340127e-01,3.077168e-03,4.437644e-08,3.802039e+01,7.969862e+00,3.005053e+01,4.013853e+01,1.706930e+02
6.573462e+05,7.608174e+00,4.304220e+04,4.981736e-01,9.341575e-01,9.340131e-01,3.077612e-03,4.437417e-08,3.802005e+01,7.969862e+00,3.005019e+01,4.013809e+01,1.706970e+02
6.573562e+05,7.608289e+00,4.305220e+04,4.982894e-01,9.341579e-01,9.340136e-01,3.078056e-03,4.437190e-08,3.801979e+01,7.969926e+00,3.004987e+01,4.013779e+01,1.707000e+02
6.573662e+05,7.608405e+00,4.306220e+04,4.984051e-01,9.341594e-01,9.340140e-01,3.078499e-03,4.436963e-08,3.801979e+01,7.970180e+00,3.004961e+01,4.013773e+01,1.707000e+02
6.573762e+05,7.608521e+00,4.307220e+04,4.985209e-01,9.341609e-01,9.340144e-01,3.078943e-03,4.436736e-08,3.801979e+01,7.970433e+00,3.004936e+01,4.013766e+01,1.707000e+02
6.573862e+05,7.608637e+00,4.308220e+04,4.986366e-01,9.341624e-01,9.340148e-01,3.079387e-03,4.436510e-08,3.801979e+01,7.970686e+00,3.004911e+01,4.013759e+01,1.707000e+02
6.573962e+05,7.608752e+00,4.309220e+04,4.987524e-01,9.341639e-01,9.340152e-01,3.079830e-03,4.436283e-08,3.801979e+01,7.970939e+00,3.004885e+01,4.013752e+01,1.707000e+02
6.574062e+05,7.608868e+00,4.310220e+04,4.988681e-01,9.341654e-01,9.340156e-01,3.080274e-03,4.436057e-08,3.801979e+01,7.971193e+00,3.004860e+01,4.013745e+01,1.707000e+02
6.574162e+05,7.608984e+00,4.311220e+04,4.989838e-01,9.341669e-01,9.340160e-01,3.080718e-03,4.435831e-08,3.801979e+01,7.971446e+00,3.004835e+01,4.013738e+01,1.707000e+02
6.574262e+05,7.609100e+00,4.312220e+04,4.990996e-01,9.341684e-01,9.340165e-01,3.081161e-03,4.435605e-08,3.801979e+01,7.971699e+00,3.004809e+01,4.013731e+01,1.707000e+02
6.574362e+05,7.609215e+00,4.313221e+04,4.992153e-01,9.341699e-01,9.340169e-01,3.081605e-03,4.435379e-08,3.801979e+01,7.971952e+00,3.004784e+01,4.013724e+01,1.707000e+02
6.574462e+05,7.609331e+00,4.314221e+04,4.993311e-01,9.341714e-01,9.340173e-01,3.082048e-03,4.435154e-08,3.801979e+01,7.972205e+00,3.004759e+01,4.013717e+01,1.707000e+02
6.574562e+05,7.609447e+00,4.315221e+04,4.994468e-01,9.341729e-01,9.340177e-01,3.082492e-03,4.434928e-08,3.801979e+01,7.972459e+00,3.004733e+01,4.013710e+01,1.707000e+02
6.574662e+05,7.609563e+00,4.316221e+04,4.995626e-01,9.341744e-01,9.340181e-01,3.082935e-03,4.434702e-08,3.801979e+01,7.972712e+00,3.004708e+01,4.013703e+01,1.707000e+02
6.574762e+05,7.609678e+00,4.317221e+04,4.996783e-01,9.341759e-01,9.340185e-01,3.083379e-03,4.434477e-08,3.801979e+01,7.972965e+00,3.004683e+01,4.013696e+01,1.707000e+02
6.574862e+05,7.609794e+00,4.318221e+04,4.997941e-01,9.341774e-01,9.340189e-01,3.083822e-03,4.434252e-08,3.801979e+01,7.973218e+00,3.004657e+01,4.013689e+01,1.707000e+02
6.574962e+05,7.609910e+00,4.319221e+04,4.999098e-01,9.341789e-01,9.340194e-01,3.084266e-03,4.434027e-08,3.801979e+01,7.973472e+00,3.004632e+01,4.013682e+01,1.707000e+02
6.575062e+05,7.610026e+00,4.320221e+04,5.000256e-01,9.341804e-01,9.340198e-01,3.084709e-03,4.433802e-08,3.801979e+01,7.973725e+00,3.004607e+01,4.013675e+01,1.707000e+02
6.575162e+05,7.610141e+00,4.321221e+04,5.001413e-01,9.341819e-01,9.340202e-01,3.085153e-03,4.433577e-08,3.801979e+01,7.973978e+00,3.004581e+01,4.013668e+01,1.707000e+02
6.575262e+05,7.610257e+00,4.322221e+04,5.002571e-01,9.341834e-01,9.340206e-01,3.085596e-03,4.433353e-08,3.801979e+01,7.974231e+00,3.004556e+01,4.013661e+01,1.707000e+02
6.575362e+05,7.610373e+00,4.323221e+04,5.003728e-01,9.341849e-01,9.340210e-01,3.086039e-03,4.433128e-08,3.801979e+01,7.974485e+00,3.004531e+01,4.013654e+01,1.707000e+02
6.575462e+05,7.610489e+00,4.324221e+04,5.004886e-01,9.341864e-01,9.340214e-01,3.086483e-03,4.432904e-08,3.801979e+01,7.974738e+00,3.004506e+01,4.013647e+01,1.707000e+02
6.575562e+05,7.610604e+00,4.325221e+04,5.006043e-01,9.341879e-01,9.340218e-01,3.086926e-03,4.432679e-08,3.801979e+01,7.974991e+00,3.004480e+01,4.013640e+01,1.707000e+02
6.575662e+05,7.610720e+00,4.326221e+04,5.007200e-01,9.341894e-01,9.340223e-01,3.087369e-03,4.432455e-08,3.801979e+01,7.975244e+00,3.004455e+01,4.013633e+01,1.707000e+02
6.575762e+05,7.610836e+00,4.327221e+04,5.008358e-01,9.341909e-01,9.340227e-01,3.087812e-03,4.432231e-08,3.801979e+01,7.975498e+00,3.004430e+01,4.013626e+01,1.707000e+02
6.575862e+05,7.610952e+00,4.328221e+04,5.009515e-01,9.341925e-01,9.340231e-01,3.088256e-03,4.432007e-08,3.801979e+01,7.975751e+00,3.004404e+01,4.013619e+01,1.707000e+02
6.575962e+05,7.611067e+00,4.329221e+04,5.010673e-01,9.341946e-01,9.340235e-01,3.088699e-03,4.431784e-08,3.801979e+01,7.976004e+00,3.004379e+01,4.013610e+01,1.707000e+02
6.576062e+05,7.611183e+00,4.330221e+04,5.011830e-01,9.342001e-01,9.340239e-01,3.089142e-03,4.431560e-08,3.801996e+01,7.976207e+00,3.004376e+01,4.013608e+01,1.707008e+02
6.576162e+05,7.611299e+00,4.331221e+04,5.012988e-01,9.342091e-01,9.340243e-01,3.089585e-03,4.431337e-08,3.802082e+01,7.976207e+00,3.004461e+01,4.013669e+01,1.707048e+02
6.576262e+05,7.611415e+00,4.332222e+04,5.014145e-01,9.342180e-01,9.340247e-01,3.090028e-03,4.431113e-08,3.802168e+01,7.976207e+00,3.004547e+01,4.013730e+01,1.707088e+02
6.576362e+05,7.611530e+00,4.333222e+04,5.015303e-01,9.342269e-01,9.340252e-01,3.090472e-03,4.430890e-08,3.802253e+01,7.976207e+00,3.004633e+01,4.013791e+01,1.707128e+02
6.576462e+05,7.611646e+00,4.334222e+04,5.016460e-01,9.342358e-01,9.340256e-01,3.090915e-03,4.430667e-08,3.802339e+01,7.976207e+00,3.004718e+01,4.013852e+01,1.707168e+02
6.576562e+05,7.611762e+00,4.335222e+04,5.017618e-01,9.342447e-01,9.340260e-01,3.091358e-03,4.430444e-08,3.802424e+01,7.976207e+00,3.004804e+01,4.013913e+01,1.707208e+02
6.576662e+05,7.611878e+00,4.336222e+04,5.018775e-01,9.342537e-01,9.340264e-01,3.091801e-03,4.430221e-08,3.802510e+01,7.976207e+00,3.004889e+01,4.013974e+01,1.707248e+02
6.576762e+05,7.611993e+00,4.337222e+04,5.019933e-01,9.342626e-01,9.340268e-01,3.092244e-03,4.429999e-08,3.802596e+01,7.976207e+00,3.004975e+01,4.014034e+01,1.707288e+02
6.576862e+05,7.612109e+00,4.338222e+04,5.021090e-01,9.342715e-01,9.340272e-01,3.092687e-03,4.429776e-08,3.802681e+01,7.976207e+00,3.005061e+01,4.014095e+01,1.707328e+02
6.576962e+05,7.612225e+00,4.339222e+04,5.022248e-01,9.342804e-01,9.340276e-01,3.093130e-03,4.429554e-08,3.802767e+01,7.976207e+00,3.005146e+01,4.014156e+01,1.707368e+02
6.577062e+05,7.612340e+00,4.340222e+04,5.023405e-01,9.342893e-01,9.340281e-01,3.093573e-03,4.429331e-08,3.802853e+01,7.976207e+00,3.005232e+01,4.014217e+01,1.707408e+02
6.577162e+05,7.612456e+00,4.341222e+04,5.024562e-01,9.342983e-01,9.340285e-01,3.094016e-03,4.429109e-08,3.802938e+01,7.976207e+00,3.005318e+01,4.014278e+01,1.707449e+02
6.577262e+05,7.612572e+00,4.342222e+04,5.025720e-01,9.343072e-01,9.340289e-01,3.094459e-03,4.428887e-08,3.803024e+01,7.976207e+00,3.005403e+01,4.014339e+01,1.707489e+02
6.577362e+05,7.612688e+00,4.343222e+04,5.026877e-01,9.343161e-01,9.340293e-01,3.094902e-03,4.428665e-08,3.803109e+01,7.976207e+00,3.005489e+01,4.014400e+01,1.707529e+02
6.577462e+05,7.612803e+00,4.344222e+04,5.028035e-01,9.343250e-01,9.340297e-01,3.095344e-03,4.428444e-08,3.803195e+01,7.976207e+00,3.005574e+01,4.014461e+01,1.707569e+02
6.577562e+05,7.612919e+00,4.345222e+04,5.029192e-01,9.343339e-01,9.340301e-01,3.095787e-03,4.428222e-08,3.803281e+01,7.976207e+00,3.005660e+01,4.014522e+01,1.707609e+02
6.577662e+05,7.613035e+00,4.346222e+04,5.030350e-01,9.343429e-01,9.340305e-01,3.096230e-03,4.428001e-08,3.803366e+01,7.976207e+00,3.005746e+01,4.014583e+01,1.707649e+02
6.577762e+05,7.613151e+00,4.347222e+04,5.031507e-01,9.343518e-01,9.340309e-01,3.096673e-03,4.427779e-08,3.803452e+01,7.976207e+00,3.005831e+01,4.014644e+01,1.707689e+02
6.577862e+05,7.613266e+00,4.348222e+04,5.032665e-01,9.343607e-01,9.340314e-01,3.097116e-03,4.427558e-08,3.803538e+01,7.976207e+00,3.005917e+01,4.014705e+01,1.707729e+02
6.577962e+05,7.613382e+00,4.349222e+04,5.033822e-01,9.343696e-01,9.340318e-01,3.097558e-03,4.427337e-08,3.803623e+01,7.976207e+00,3.006003e+01,4.014766e+01,1.707769e+02
6.578062e+05,7.613498e+00,4.350222e+04,5.034980e-01,9.343785e-01,9.340322e-01,3.098001e-03,4.427116e-08,3.803709e+01,7.976207e+00,3.006088e+01,4.014827e+01,1.707809e+02
6.578162e+05,7.613614e+00,4.351222e+04,5.036137e-01,9.343875e-01,9.340326e-01,3.098444e-03,4.426895e-08,3.803794e+01,7.976207e+00,3.006174e+01,4.014888e+01,1.707849e+02
6.578262e+05,7.613729e+00,4.352223e+04,5.037295e-01,9.343964e-01,9.340330e-01,3.098887e-03,4.426674e-08,3.803880e+01,7.976207e+00,3.006259e+01,4.014948e+01,1.707889e+02
6.578362e+05,7.613845e+00,4.353223e+04,5.038452e-01,9.344053e-01,9.340334e-01,3.099329e-03,4.426454e-08,3.803966e+01,7.976207e+00,3.006345e+01,4.015009e+01,1.707929e+02
6.578462e+05,7.613961e+00,4.354223e+04,5.039610e-01,9.344127e-01,9.340338e-01,3.099772e-03,4.426233e-08,3.804051e+01,7.976207e+00,3.006431e+01,4.015075e+01,1.707969e+02
6.578562e+05,7.614077e+00,4.355223e+04,5.040767e-01,9.344108e-01,9.340343e-01,3.100215e-03,4.426013e-08,3.804097e+01,7.976285e+00,3.006469e+01,4.015131e+01,1.707991e+02
6.578662e+05,7.614192e+00,4.356223e+04,5.041924e-01,9.343938e-01,9.340347e-01,3.100657e-03,4.425793e-08,3.804012e+01,7.976625e+00,3.006349e+01,4.015095e+01,1.707951e+02
6.578762e+05,7.614308e+00,4.357223e+04,5.043082e-01,9.343768e-01,9.340351e-01,3.101100e-03,4.425573e-08,3.803926e+01,7.976965e+00,3.006230e+01,4.015060e+01,1.707911e+02
6.578862e+05,7.614424e+00,4.358223e+04,5.044239e-01,9.343599e-01,9.340355e-01,3.101542e-03,4.425353e-08,3.803841e+01,7.977304e+00,3.006110e+01,4.015024e+01,1.707871e+02
6.578962e+05,7.614540e+00,4.359223e+04,5.045397e-01,9.343429e-01,9.340359e-01,3.101985e-03,4.425133e-08,3.803755e+01,7.977644e+00,3.005991e+01,4.014989e+01,1.707831e+02
6.579062e+05,7.614655e+00,4.360223e+04,5.046554e-01,9.343260e-01,9.340363e-01,3.102427e-03,4.424913e-08,3.803669e+01,7.977984e+00,3.005871e+01,4.014953e+01,1.707791e+02
6.579162e+05,7.614771e+00,4.361223e+04,5.047712e-01,9.343090e-01,9.340367e-01,3.102870e-03,4.424694e-08,3.803584e+01,7.978324e+00,3.005751e+01,4.014917e+01,1.707750e+02
6.579262e+05,7.614887e+00,4.362223e+04,5.048869e-01,9.342920e-01,9.340371e-01,3.103312e-03,4.424474e-08,3.803498e+01,7.978663e+00,3.005632e+01,4.014882e+01,1.707710e+02
6.579362e+05,7.615003e+00,4.363223e+04,5.050027e-01,9.342751e-01,9.340376e-01,3.103755e-03,4.424255e-08,3.803412e+01,7.979003e+00,3.005512e+01,4.014846e+01,1.707670e+02
6.579462e+05,7.615118e+00,4.364223e+04,5.051184e-01,9.342581e-01,9.340380e-01,3.104197e-03,4.424036e-08,3.803327e+01,7.979343e+00,3.005393e+01,4.014810e+01,1.707630e+02
6.579562e+05,7.615234e+00,4.365223e+04,5.052342e-01,9.342412e-01,9.340384e-01,3.104640e-03,4.423817e-08,3.803241e+01,7.979683e+00,3.005273e+01,4.014775e+01,1.707590e+02
6.579662e+05,7.615350e+00,4.366223e+04,5.053499e-01,9.342242e-01,9.340388e-01,3.105082e-03,4.423598e-08,3.803156e+01,7.980022e+00,3.005153e+01,4.014739e+01,1.707550e+02
6.579762e+05,7.615466e+00,4.367223e+04,5.054657e-01,9.342072e-01,9.340392e-01,3.105525e-03,4.423379e-08,3.803070e+01,7.980362e+00,3.005034e+01,4.014703e+01,1.707510e+02
6.579862e+05,7.615581e+00,4.368223e+04,5.055814e-01,9.341903e-01,9.340396e-01,3.105967e-03,4.423161e-08,3.802984e+01,7.980702e+00,3.004914e+01,4.014668e+01,1.707470e+02
6.579962e+05,7.615697e+00,4.369223e+04,5.056972e-01,9.341733e-01,9.340400e-01,3.106409e-03,4.422942e-08,3.802899e+01,7.981042e+00,3.004795e+01,4.014632e+01,1.707430e+02
6.580062e+05,7.615813e+00,4.370223e+04,5.058129e-01,9.341564e-01,9.340405e-01,3.106852e-03,4.422724e-08,3.802813e+01,7.981381e+00,3.004675e+01,4.014596e+01,1.707390e+02
6.580162e+05,7.615929e+00,4.371224e+04,5.059286e-01,9.341394e-01,9.340409e-01,3.107294e-03,4.422505e-08,3.802727e+01,7.981721e+00,3.004555e+01,4.014561e+01,1.707350e+02
6.580262e+05,7.616044e+00,4.372224e+04,5.060444e-01,9.341224e-01,9.340413e-01,3.107736e-03,4.422287e-08,3.802642e+01,7.982061e+00,3.004436e+01,4.014525e+01,1.707310e+02
6.580362e+05,7.616160e+00,4.373224e+04,5.061601e-01,9.341055e-01,9.340417e-01,3.108178e-03,4.422069e-08,3.802556e+01,7.982401e+00,3.004316e+01,4.014489e+01,1.707270e+02
6.580462e+05,7.616276e+00,4.374224e+04,5.062759e-01,9.340885e-01,9.340421e-01,3.108621e-03,4.421851e-08,3.802471e+01,7.982740e+00,3.004197e+01,4.014454e+01,1.707230e+02
6.580562e+05,7.616392e+00,4.375224e+04,5.063916e-01,9.340716e-01,9.340425e-01,3.109063e-03,4.421634e-08,3.802385e+01,7.983080e+00,3.004077e+01,4.014418e+01,1.707190e+02
6.580662e+05,7.616507e+00,4.376224e+04,5.065074e-01,9.340546e-01,9.340429e-01,3.109505e-03,4.421416e-08,3.802299e+01,7.983420e+00,3.003957e+01,4.014382e+01,1.707150e+02
6.580762e+05,7.616623e+00,4.377224e+04,5.066231e-01,9.340376e-01,9.340433e-01,3.109947e-03,4.421199e-08,3.802214e+01,7.983760e+00,3.003838e+01,4.014347e+01,1.707110e+02
6.580862e+05,7.616739e+00,4.378224e+04,5.067389e-01,9.340207e-01,9.340438e-01,3.110389e-03,4.420981e-08,3.802128e+01,7.984099e+00,3.003718e+01,4.014311e+01,1.707070e+02
6.580962e+05,7.616855e+00,4.379224e+04,5.068546e-01,9.340071e-01,9.340442e-01,3.110831e-03,4.420764e-08,3.802042e+01,7.984439e+00,3.003599e+01,4.014264e+01,1.707030e+02
6.581062e+05,7.616970e+00,4.380224e+04,5.069704e-01,9.340097e-01,9.340446e-01,3.111273e-03,4.420547e-08,3.802002e+01,7.984757e+00,3.003526e+01,4.014209e+01,1.707031e+02
6.581162e+05,7.617086e+00,4.381224e+04,5.070861e-01,9.340313e-01,9.340450e-01,3.111715e-03,4.420330e-08,3.802087e+01,7.985013e+00,3.003586e+01,4.014224e+01,1.707151e+02
6.581262e+05,7.617202e+00,4.382224e+04,5.072019e-01,9.340530e-01,9.340454e-01,3.112157e-03,4.420113e-08,3.802172e+01,7.985269e+00,3.003645e+01,4.014239e+01,1.707271e+02
6.581362e+05,7.617318e+00,4.383224e+04,5.073176e-01,9.340747e-01,9.340458e-01,3.112600e-03,4.419896e-08,3.802258e+01,7.985525e+00,3.003705e+01,4.014254e+01,1.707391e+02
6.581462e+05,7.617433e+00,4.384224e+04,5.074334e-01,9.340963e-01,9.340462e-01,3.113042e-03,4.419680e-08,3.802343e+01,7.985781e+00,3.003765e+01,4.014269e+01,1.707510e+02
6.581562e+05,7.617549e+00,4.385224e+04,5.075491e-01,9.341180e-01,9.340466e-01,3.113483e-03,4.419463e-08,3.802428e+01,7.986037e+00,3.003825e+01,4.014284e+01,1.707630e+02
6.581662e+05,7.617665e+00,4.386224e+04,5.076648e-01,9.341397e-01,9.340471e-01,3.113925e-03,4.419247e-08,3.802514e+01,7.986293e+00,3.003884e+01,4.014299e+01,1.707750e+02
6.581762e+05,7.617781e+00,4.387224e+04,5.077806e-01,9.341613e-01,9.340475e-01,3.114367e-03,4.419031e-08,3.802599e+01,7.986549e+00,3.003944e+01,4.014314e+01,1.707870e+02
6.581862e+05,7.617896e+00,4.388224e+04,5.078963e-01,9.341830e-01,9.340479e-01,3.114809e-03,4.418815e-08,3.802684e+01,7.986805e+00,3.004004e+01,4.014329e+01,1.707989e+02
6.581962e+05,7.618012e+00,4.389224e+04,5.080121e-01,9.342047e-01,9.340483e-01,3.115251e-03,4.418599e-08,3.802770e+01,7.987061e+00,3.004064e+01,4.014344e+01,1.708109e+02
6.582062e+05,7.618128e+00,4.390224e+04,5.081278e-01,9.342263e-01,9.340487e-01,3.115693e-03,4.418383e-08,3.802855e+01,7.987317e+00,3.004123e+01,4.014359e+01,1.708229e+02
6.582162e+05,7.618244e+00,4.391225e+04,5.082436e-01,9.342480e-01,9.340491e-01,3.116135e-03,4.418167e-08,3.802940e+01,7.987573e+00,3.004183e+01,4.014374e+01,1.708349e+02
6.582262e+05,7.618359e+00,4.392225e+04,5.083593e-01,9.342696e-01,9.340495e-01,3.116577e-03,4.417952e-08,3.803026e+01,7.987829e+00,3.004243e+01,4.014389e+01,1.708468e+02
6.582362e+05,7.618475e+00,4.393225e+04,5.084751e-01,9.342913e-01,9.340500e-01,3.117019e-03,4.417736e-08,3.803111e+01,7.988085e+00,3.004303e+01,4.014404e+01,1.708588e+02
6.582462e+05,7.618591e+00,4.394225e+04,5.085908e-01,9.343130e-01,9.340504e-01,3.117460e-03,4.417521e-08,3.803196e+01,7.988341e+00,3.004362e+01,4.014419e+01,1.708708e+02
6.582562e+05,7.618707e+00,4.395225e+04,5.087066e-01,9.343346e-01,9.340508e-01,3.117902e-03,4.417306e-08,3.803282e+01,7.988597e+00,3.004422e+01,4.014433e+01,1.708827e+02
6.582662e+05,7.618822e+00,4.396225e+04,5.088223e-01,9.343563e-01,9.340512e-01,3.118344e-03,4.417091e-08,3.803367e+01,7.988853e+00,3.004482e+01,4.014448e+01,1.708947e+02
6.582762e+05,7.618938e+00,4.397225e+04,5.089381e-01,9.343780e-01,9.340516e-01,3.118786e-03,4.416876e-08,3.803452e+01,7.989109e+00,3.004541e+01,4.014463e+01,1.709067e+02
6.582862e+05,7.619054e+00,4.398225e+04,5.090538e-01,9.343996e-01,9.340520e-01,3.119227e-03,4.416661e-08,3.803538e+01,7.989365e+00,3.004601e+01,4.014478e+01,1.709187e+02
6.582962e+05,7.619170e+00,4.399225e+04,5.091696e-01,9.344213e-01,9.340524e-01,3.119669e-03,4.416446e-08,3.803623e+01,7.989621e+00,3.004661e+01,4.014493e+01,1.709306e+02
6.583062e+05,7.619285e+00,4.400225e+04,5.092853e-01,9.344430e-01,9.340528e-01,3.120111e-03,4.416232e-08,3.803708e+01,7.989877e+00,3.004721e+01,4.014508e+01,1.709426e+02
6.583163e+05,7.619401e+00,4.401225e+04,5.094010e-01,9.344646e-01,9.340533e-01,3.120552e-03,4.416017e-08,3.803794e+01,7.990133e+00,3.004780e+01,4.014523e+01,1.709546e+02
6.583263e+05,7.619517e+00,4.402225e+04,5.095168e-01,9.344863e-01,9.340537e-01,3.120994e-03,4.415803e-08,3.803879e+01,7.990389e+00,3.004840e+01,4.014538e+01,1.709666e+02
6.583363e+05,7.619633e+00,4.403225e+04,5.096325e-01,9.345080e-01,9.340541e-01,3.121435e-03,4.415589e-08,3.803964e+01,7.990645e+00,3.004900e+01,4.014553e+01,1.709785e+02
6.583463e+05,7.619748e+00,4.404225e+04,5.097483e-01,9.345276e-01,9.340545e-01,3.121877e-03,4.415375e-08,3.804050e+01,7.990901e+00,3.004960e+01,4.014575e+01,1.709905e+02
6.583563e+05,7.619864e+00,4.405225e+04,5.098640e-01,9.345347e-01,9.340549e-01,3.122319e-03,4.415161e-08,3.804089e+01,7.991103e+00,3.004978e+01,4.014591e+01,1.710000e+02
6.583663e+05,7.619980e+00,4.406225e+04,5.099798e-01,9.345226e-01,9.340553e-01,3.122760e-03,4.414947e-08,3.803951e+01,7.991103e+00,3.004841e+01,4.014486e+01,1.710000e+02
6.583763e+05,7.620096e+00,4.407225e+04,5.100955e-01,9.345105e-01,9.340557e-01,3.123202e-03,4.414733e-08,3.803814e+01,7.991103e+00,3.004703e+01,4.014380e+01,1.710000e+02
6.583863e+05,7.620211e+00,4.408225e+04,5.102113e-01,9.344984e-01,9.340561e-01,3.123643e-03,4.414520e-08,3.803676e+01,7.991103e+00,3.004566e+01,4.014275e+01,1.710000e+02
6.583963e+05,7.620327e+00,4.409225e+04,5.103270e-01,9.344863e-01,9.340566e-01,3.124085e-03,4.414306e-08,3.803539e+01,7.991103e+00,3.004428e+01,4.014169e+01,1.710000e+02
6.584063e+05,7.620443e+00,4.410225e+04,5.104428e-01,9.344742e-01,9.340570e-01,3.124526e-03,4.414093e-08,3.803401e+01,7.991103e+00,3.004291e+01,4.014064e+01,1.710000e+02
6.584163e+05,7.620559e+00,4.411226e+04,5.105585e-01,9.344621e-01,9.340574e-01,3.124967e-03,4.413880e-08,3.803264e+01,7.991103e+00,3.004153e+01,4.013958e+01,1.710000e+02
6.584263e+05,7.620674e+00,4.412226e+04,5.106743e-01,9.344500e-01,9.340578e-01,3.125409e-03,4.413667e-08,3.803126e+01,7.991103e+00,3.004016e+01,4.013853e+01,1.710000e+02
6.584363e+05,7.620790e+00,4.413226e+04,5.107900e-01,9.344380e-01,9.340582e-01,3.125850e-03,4.413454e-08,3.802989e+01,7.991103e+00,3.003879e+01,4.013747e+01,1.710000e+02
6.584463e+05,7.620906e+00,4.414226e+04,5.109058e-01,9.344259e-01,9.340586e-01,3.126292e-03,4.413241e-08,3.802851e+01,7.991103e+00,3.003741e+01,4.013642e+01,1.710000e+02
6.584563e+05,7.621021e+00,4.415226e+04,5.110215e-01,9.344138e-01,9.340590e-01,3.126733e-03,4.413028e-08,3.802714e+01,7.991103e+00,3.003604e+01,4.013536e+01,1.710000e+02
6.584663e+05,7.621137e+00,4.416226e+04,5.111372e-01,9.344017e-01,9.340594e-01,3.127174e-03,4.412816e-08,3.802576e+01,7.991103e+00,3.003466e+01,4.013430e+01,1.710000e+02
6.584763e+05,7.621253e+00,4.417226e+04,5.112530e-01,9.343896e-01,9.340599e-01,3.127615e-03,4.412603e-08,3.802439e+01,7.991103e+00,3.003329e+01,4.013325e+01,1.710000e+02
6.584863e+05,7.621369e+00,4.418226e+04,5.113687e-01,9.343775e-01,9.340603e-01,3.128057e-03,4.412391e-08,3.802301e+01,7.991103e+00,3.003191e+01,4.013219e+01,1.710000e+02
6.584963e+05,7.621484e+00,4.419226e+04,5.114845e-01,9.343654e-01,9.340607e-01,3.128498e-03,4.412179e-08,3.802164e+01,7.991103e+00,3.003054e+01,4.013114e+01,1.710000e+02
6.585063e+05,7.621600e+00,4.420226e+04,5.116002e-01,9.343533e-01,9.340611e-01,3.128939e-03,4.411966e-08,3.802027e+01,7.991103e+00,3.002916e+01,4.013008e+01,1.710000e+02
6.585163e+05,7.621716e+00,4.421226e+04,5.117160e-01,9.343412e-01,9.340615e-01,3.129380e-03,4.411755e-08,3.801889e+01,7.991103e+00,3.002779e+01,4.012903e+01,1.710000e+02
6.585263e+05,7.621832e+00,4.422226e+04,5.118317e-01,9.343291e-01,9.340619e-01,3.129822e-03,4.411543e-08,3.801752e+01,7.991103e+00,3.002641e+01,4.012797e+01,1.710000e+02
6.585363e+05,7.621947e+00,4.423226e+04,5.119475e-01,9.343170e-01,9.340623e-01,3.130263e-03,4.411331e-08,3.801614e+01,7.991103e+00,3.002504e+01,4.012692e+01,1.710000e+02
6.585463e+05,7.622063e+00,4.424226e+04,5.120632e-01,9.343049e-01,9.340627e-01,3.130704e-03,4.411119e-08,3.801477e+01,7.991103e+00,3.002366e+01,4.012586e+01,1.710000e+02
6.585563e+05,7.622179e+00,4.425226e+04,5.121790e-01,9.342928e-01,9.340631e-01,3.131145e-03,4.410908e-08,3.801339e+01,7.991103e+00,3.002229e+01,4.012481e+01,1.710000e+02
6.585663e+05,7.622295e+00,4.426226e+04,5.122947e-01,9.342807e-01,9.340636e-01,3.131586e-03,4.410697e-08,3.801202e+01,7.991103e+00,3.002091e+01,4.012375e+01,1.710000e+02
6.585763e+05,7.622410e+00,4.427226e+04,5.124105e-01,9.342687e-01,9.340640e-01,3.132027e-03,4.410485e-08,3.801064e+01,7.991103e+00,3.001954e+01,4.012269e+01,1.710000e+02
6.585863e+05,7.622526e+00,4.428226e+04,5.125262e-01,9.342566e-01,9.340644e-01,3.132468e-03,4.410274e-08,3.800927e+01,7.991103e+00,3.001816e+01,4.012164e+01,1.710000e+02
6.585963e+05,7.622642e+00,4.429226e+04,5.126420e-01,9.342424e-01,9.340648e-01,3.132909e-03,4.410063e-08,3.800789e+01,7.991103e+00,3.001679e+01,4.012066e+01,1.710000e+02
6.586063e+05,7.622758e+00,4.430227e+04,5.127577e-01,9.342250e-01,9.340652e-01,3.133350e-03,4.409853e-08,3.800741e+01,7.991020e+00,3.001639e+01,4.012074e+01,1.709974e+02
6.586163e+05,7.622873e+00,4.431227e+04,5.128734e-01,9.342098e-01,9.340656e-01,3.133791e-03,4.409642e-08,3.800878e+01,7.990764e+00,3.001801e+01,4.012274e+01,1.709894e+02
6.586263e+05,7.622989e+00,4.432227e+04,5.129892e-01,9.341946e-01,9.340660e-01,3.134232e-03,4.409431e-08,3.801014e+01,7.990508e+00,3.001963e+01,4.012475e+01,1.709814e+02
6.586363e+05,7.623105e+00,4.433227e+04,5.131049e-01,9.341795e-01,9.340664e-01,3.134673e-03,4.409221e-08,3.801151e+01,7.990252e+00,3.002125e+01,4.012675e+01,1.709735e+02
6.586463e+05,7.623221e+00,4.434227e+04,5.132207e-01,9.341643e-01,9.340669e-01,3.135114e-03,4.409011e-08,3.801287e+01,7.989996e+00,3.002288e+01,4.012875e+01,1.709655e+02
6.586563e+05,7.623336e+00,4.435227e+04,5.133364e-01,9.341491e-01,9.340673e-01,3.135555e-03,4.408800e-08,3.801424e+01,7.989740e+00,3.002450e+01,4.013075e+01,1.709575e+02
6.586663e+05,7.623452e+00,4.436227e+04,5.134522e-01,9.341339e-01,9.340677e-01,3.135996e-03,4.408590e-08,3.801560e+01,7.989484e+00,3.002612e+01,4.013275e+01,1.709495e+02
6.586763e+05,7.623568e+00,4.437227e+04,5.135679e-01,9.341188e-01,9.340681e-01,3.136437e-03,4.408380e-08,3.801697e+01,7.989228e+00,3.002774e+01,4.013475e+01,1.709415e+02
6.586863e+05,7.623684e+00,4.438227e+04,5.136837e-01,9.341036e-01,9.340685e-01,3.136878e-03,4.408170e-08,3.801833e+01,7.988972e+00,3.002936e+01,4.013676e+01,1.709335e+02
6.586963e+05,7.623799e+00,4.439227e+04,5.137994e-01,9.340884e-01,9.340689e-01,3.137319e-03,4.407961e-08,3.801970e+01,7.988716e+00,3.003098e+01,4.013876e+01,1.709256e+02
6.587063e+05,7.623915e+00,4.440227e+04,5.139152e-01,9.340732e-01,9.340693e-01,3.137759e-03,4.407751e-08,3.802106e+01,7.988460e+00,3.003260e+01,4.014076e+01,1.709176e+02
6.587163e+05,7.624031e+00,4.441227e+04,5.140309e-01,9.340581e-01,9.340697e-01,3.138200e-03,4.407542e-08,3.802243e+01,7.988204e+00,3.003422e+01,4.014276e+01,1.709096e+02
6.587263e+05,7.624147e+00,4.442227e+04,5.141467e-01,9.340429e-01,9.340701e-01,3.138641e-03,4.407332e-08,3.802379e+01,7.987948e+00,3.003585e+01,4.014476e+01,1.709016e+02
6.587363e+05,7.624262e+00,4.443227e+04,5.142624e-01,9.340277e-01,9.340706e-01,3.139082e-03,4.407123e-08,3.802516e+01,7.987692e+00,3.003747e+01,4.014677e+01,1.708936e+02
6.587463e+05,7.624378e+00,4.444227e+04,5.143782e-01,9.340125e-01,9.340710e-01,3.139522e-03,4.406914e-08,3.802652e+01,7.987436e+00,3.003909e+01,4.014877e+01,1.708856e+02
6.587563e+05,7.624494e+00,4.445227e+04,5.144939e-01,9.339973e-01,9.340714e-01,3.139963e-03,4.406705e-08,3.802789e+01,7.987180e+00,3.004071e+01,4.015077e+01,1.708777e+02
6.587663e+05,7.624610e+00,4.446227e+04,5.146096e-01,9.339822e-01,9.340718e-01,3.140404e-03,4.406496e-08,3.802925e+01,7.986924e+00,3.004233e+01,4.015277e+01,1.708697e+02
6.587763e+05,7.624725e+00,4.447227e+04,5.147254e-01,9.339670e-01,9.340722e-01,3.140844e-03,4.406287e-08,3.803062e+01,7.986668e+00,3.004395e+01,4.015478e+01,1.708617e+02
6.587863e+05,7.624841e+00,4.448227e+04,5.148411e-01,9.339518e-01,9.340726e-01,3.141285e-03,4.406079e-08,3.803199e+01,7.986412e+00,3.004557e+01,4.015678e+01,1.708537e+02
6.587963e+05,7.624957e+00,4.449227e+04,5.149569e-01,9.339366e-01,9.340730e-01,3.141726e-03,4.405870e-08,3.803335e+01,7.986156e+00,3.004719e+01,4.015878e+01,1.708457e+02
6.588063e+05,7.625073e+00,4.450228e+04,5.150726e-01,9.339215e-01,9.340734e-01,3.142166e-03,4.405662e-08,3.803472e+01,7.985900e+00,3.004882e+01,4.016079e+01,1.708377e+02
6.588163e+05,7.625188e+00,4.451228e+04,5.151884e-01,9.339063e-01,9.340739e-01,3.142607e-03,4.405454e-08,3.803608e+01,7.985644e+00,3.005044e+01,4.016279e+01,1.708298e+02
6.588263e+05,7.625304e+00,4.452228e+04,5.153041e-01,9.338911e-01,9.340743e-01,3.143047e-03,4.405245e-08,3.803745e+01,7.985388e+00,3.005206e+01,4.016479e+01,1.708218e+02
6.588363e+05,7.625420e+00,4.453228e+04,5.154199e-01,9.338759e-01,9.340747e-01,3.143488e-03,4.405037e-08,3.803881e+01,7.985132e+00,3.005368e+01,4.016679e+01,1.708138e+02
6.588463e+05,7.625536e+00,4.454228e+04,5.155356e-01,9.338616e-01,9.340751e-01,3.143929e-03,4.404830e-08,3.804018e+01,7.984876e+00,3.005530e+01,4.016877e+01,1.708058e+02
6.588563e+05,7.625651e+00,4.455228e+04,5.156514e-01,9.338563e-01,9.340755e-01,3.144369e-03,4.404622e-08,3.804059e+01,7.984690e+00,3.005590e+01,4.016941e+01,1.707989e+02
6.588663e+05,7.625767e+00,4.456228e+04,5.157671e-01,9.338691e-01,9.340759e-01,3.144809e-03,4.404414e-08,3.803845e+01,7.984690e+00,3.005376e+01,4.016667e+01,1.707949e+02
6.588763e+05,7.625883e+00,4.457228e+04,5.158829e-01,9.338819e-01,9.340763e-01,3.145250e-03,4.404207e-08,3.803631e+01,7.984690e+00,3.005162e+01,4.016394e+01,1.707909e+02
6.588863e+05,7.625999e+00,4.458228e+04,5.159986e-01,9.338947e-01,9.340767e-01,3.145690e-03,4.403999e-08,3.803417e+01,7.984690e+00,3.004948e+01,4.016121e+01,1.707869e+02
6.588963e+05,7.626114e+00,4.459228e+04,5.161144e-01,9.339074e-01,9.340771e-01,3.146131e-03,4.403792e-08,3.803203e+01,7.984690e+00,3.004734e+01,4.015848e+01,1.707829e+02
6.589063e+05,7.626230e+00,4.460228e+04,5.162301e-01,9.339202e-01,9.340776e-01,3.146571e-03,4.403585e-08,3.802989e+01,7.984690e+00,3.004520e+01,4.015575e+01,1.707789e+02
6.589163e+05,7.626346e+00,4.461228e+04,5.163458e-01,9.339330e-01,9.340780e-01,3.147012e-03,4.403378e-08,3.802775e+01,7.984690e+00,3.004306e+01,4.015301e+01,1.707749e+02
6.589263e+05,7.626462e+00,4.462228e+04,5.164616e-01,9.339457e-01,9.340784e-01,3.147452e-03,4.403171e-08,3.802561e+01,7.984690e+00,3.004092e+01,4.015028e+01,1.707709e+02
6.589363e+05,7.626577e+00,4.463228e+04,5.165773e-01,9.339585e-01,9.340788e-01,3.147892e-03,4.402964e-08,3.802347e+01,7.984690e+00,3.003878e+01,4.014755e+01,1.707669e+02
6.589463e+05,7.626693e+00,4.464228e+04,5.166931e-01,9.339713e-01,9.340792e-01,3.148333e-03,4.402757e-08,3.802133e+01,7.984690e+00,3.003664e+01,4.014482e+01,1.707629e+02
6.589563e+05,7.626809e+00,4.465228e+04,5.168088e-01,9.339841e-01,9.340796e-01,3.148773e-03,4.402551e-08,3.801919e+01,7.984690e+00,3.003450e+01,4.014209e+01,1.707589e+02
6.589663e+05,7.626925e+00,4.466228e+04,5.169246e-01,9.339968e-01,9.340800e-01,3.149213e-03,4.402344e-08,3.801705e+01,7.984690e+00,3.003236e+01,4.013935e+01,1.707549e+02
6.589763e+05,7.627040e+00,4.467228e+04,5.170403e-01,9.340096e-01,9.340804e-01,3.149653e-03,4.402138e-08,3.801490e+01,7.984690e+00,3.003021e+01,4.013662e+01,1.707509e+02
6.589863e+05,7.627156e+00,4.468228e+04,5.171561e-01,9.340224e-01,9.340808e-01,3.150094e-03,4.401932e-08,3.801276e+01,7.984690e+00,3.002807e+01,4.013389e+01,1.707468e+02
6.589963e+05,7.627272e+00,4.469229e+04,5.172718e-01,9.340352e-01,9.340813e-01,3.150534e-03,4.401726e-08,3.801062e+01,7.984690e+00,3.002593e+01,4.013116e+01,1.707428e+02
6.590063e+05,7.627388e+00,4.470229e+04,5.173876e-01,9.340479e-01,9.340817e-01,3.150974e-03,4.401520e-08,3.800848e+01,7.984690e+00,3.002379e+01,4.012843e+01,1.707388e+02
6.590163e+05,7.627503e+00,4.471229e+04,5.175033e-01,9.340607e-01,9.340821e-01,3.151414e-03,4.401314e-08,3.800634e+01,7.984690e+00,3.002165e+01,4.012570e+01,1.707348e+02
6.590263e+05,7.627619e+00,4.472229e+04,5.176191e-01,9.340735e-01,9.340825e-01,3.151854e-03,4.401108e-08,3.800420e+01,7.984690e+00,3.001951e+01,4.012297e+01,1.707308e+02
6.590363e+05,7.627735e+00,4.473229e+04,5.177348e-01,9.340862e-01,9.340829e-01,3.152294e-03,4.400903e-08,3.800206e+01,7.984690e+00,3.001737e+01,4.012024e+01,1.707268e+02
6.590463e+05,7.627851e+00,4.474229e+04,5.178506e-01,9.340990e-01,9.340833e-01,3.152734e-03,4.400697e-08,3.799992e+01,7.984690e+00,3.001523e+01,4.011750e+01,1.707228e+02
6.590563e+05,7.627966e+00,4.475229e+04,5.179663e-01,9.341118e-01,9.340837e-01,3.153175e-03,4.400492e-08,3.799778e+01,7.984690e+00,3.001309e+01,4.011477e+01,1.707188e+02
6.590663e+05,7.628082e+00,4.476229e+04,5.180820e-01,9.341246e-01,9.340841e-01,3.153615e-03,4.400286e-08,3.799564e+01,7.984690e+00,3.001095e+01,4.011204e+01,1.707148e+02
6.590763e+05,7.628198e+00,4.477229e+04,5.181978e-01,9.341373e-01,9.340845e-01,3.154055e-03,4.400081e-08,3.799350e+01,7.984690e+00,3.000881e+01,4.010931e+01,1.707108e+02
6.590863e+05,7.628314e+00,4.478229e+04,5.183135e-01,9.341501e-01,9.340850e-01,3.154495e-03,4.399876e-08,3.799136e+01,7.984690e+00,3.000667e+01,4.010658e+01,1.707068e+02
6.590963e+05,7.628429e+00,4.479229e+04,5.184293e-01,9.341629e-01,9.340854e-01,3.154935e-03,4.399671e-08,3.798922e+01,7.984690e+00,3.000453e+01,4.010385e+01,1.707028e+02
6.591063e+05,7.628545e+00,4.480229e+04,5.185450e-01,9.341699e-01,9.340858e-01,3.155375e-03,4.399467e-08,3.798803e+01,7.984434e+00,3.000360e+01,4.010236e+01,1.706988e+02
6.591163e+05,7.628661e+00,4.481229e+04,5.186608e-01,9.341635e-01,9.340862e-01,3.155815e-03,4.399262e-08,3.798906e+01,7.983589e+00,3.000547e+01,4.010374e+01,1.706948e+02
