Repository: brandonlampe/CS_Data

# Repository for Crushed Salt Data
**Grant No: 456417**

This is a work in progress!

## Repository Content

### Directory Names
A uniform namining structure still in progress, but in general directories are named according to the following:
 - Names contain no spaces, a single underscore "_" will be used as a file name seperator.
 - Files are for the Crushed Salt Project (CSP); therefore, the first three charaters of each file are "CSP".
 - Folders are organized by which frame the test was performed on i.e., A2 or A3.
 - The fifth and sixth charaters of each file name will therefore be "A" followed by the frame number.

File: UNM_WP_HY_175_09/IscoMeasurements/STAGE08/CREEP_FIT/175_09_STAGE08_CREEP_OUT.csv (part 25 of 37)
Analysis by Brandon Lampe, performed on: 2016/07/06 13:14:49
Experimental results below begin at: 2016/04/15 12:04:26
Duration (sec),Duration (day),Elapsed Time (sec),Elapsed Time (day),Interpolated Fractional Density,Fit to Fractional Density,Fit to Volume Strain,Fit to Volume Strain Rate (1/sec),Confining Pressure (MPa),Pore Pressure (MPa),Terzaghi Pressure (MPa),Solid Pressure (MPa),Temperature (C))
6.709269e+05,7.765358e+00,5.662290e+04,6.553576e-01,9.347214e-01,9.345609e-01,3.663855e-03,4.223111e-08,3.799866e+01,7.976207e+00,3.002245e+01,4.009535e+01,1.707290e+02
6.709369e+05,7.765473e+00,5.663290e+04,6.554733e-01,9.347126e-01,9.345613e-01,3.664278e-03,4.223005e-08,3.800106e+01,7.976207e+00,3.002485e+01,4.009822e+01,1.707330e+02
6.709469e+05,7.765589e+00,5.664290e+04,6.555891e-01,9.347037e-01,9.345617e-01,3.664700e-03,4.222900e-08,3.800345e+01,7.976207e+00,3.002725e+01,4.010109e+01,1.707370e+02
6.709569e+05,7.765705e+00,5.665290e+04,6.557048e-01,9.346948e-01,9.345620e-01,3.665122e-03,4.222794e-08,3.800585e+01,7.976207e+00,3.002965e+01,4.010396e+01,1.707410e+02
6.709669e+05,7.765821e+00,5.666290e+04,6.558206e-01,9.346859e-01,9.345624e-01,3.665544e-03,4.222689e-08,3.800825e+01,7.976207e+00,3.003204e+01,4.010683e+01,1.707450e+02
6.709769e+05,7.765936e+00,5.667290e+04,6.559363e-01,9.346771e-01,9.345628e-01,3.665967e-03,4.222583e-08,3.801065e+01,7.976207e+00,3.003444e+01,4.010970e+01,1.707490e+02
6.709869e+05,7.766052e+00,5.668290e+04,6.560521e-01,9.346682e-01,9.345632e-01,3.666389e-03,4.222478e-08,3.801304e+01,7.976207e+00,3.003684e+01,4.011257e+01,1.707530e+02
6.709969e+05,7.766168e+00,5.669290e+04,6.561678e-01,9.346593e-01,9.345636e-01,3.666811e-03,4.222372e-08,3.801544e+01,7.976207e+00,3.003924e+01,4.011544e+01,1.707570e+02
6.710069e+05,7.766284e+00,5.670290e+04,6.562836e-01,9.346504e-01,9.345640e-01,3.667234e-03,4.222267e-08,3.801784e+01,7.976207e+00,3.004163e+01,4.011831e+01,1.707610e+02
6.710169e+05,7.766399e+00,5.671290e+04,6.563993e-01,9.346416e-01,9.345644e-01,3.667656e-03,4.222162e-08,3.802024e+01,7.976207e+00,3.004403e+01,4.012118e+01,1.707650e+02
6.710269e+05,7.766515e+00,5.672290e+04,6.565150e-01,9.346327e-01,9.345648e-01,3.668078e-03,4.222056e-08,3.802263e+01,7.976207e+00,3.004643e+01,4.012405e+01,1.707690e+02
6.710369e+05,7.766631e+00,5.673290e+04,6.566308e-01,9.346238e-01,9.345652e-01,3.668500e-03,4.221951e-08,3.802503e+01,7.976207e+00,3.004883e+01,4.012692e+01,1.707730e+02
6.710469e+05,7.766747e+00,5.674290e+04,6.567465e-01,9.346149e-01,9.345656e-01,3.668922e-03,4.221846e-08,3.802743e+01,7.976207e+00,3.005122e+01,4.012979e+01,1.707770e+02
6.710569e+05,7.766862e+00,5.675290e+04,6.568623e-01,9.346060e-01,9.345660e-01,3.669345e-03,4.221741e-08,3.802983e+01,7.976207e+00,3.005362e+01,4.013267e+01,1.707810e+02
6.710669e+05,7.766978e+00,5.676290e+04,6.569780e-01,9.345972e-01,9.345664e-01,3.669767e-03,4.221636e-08,3.803222e+01,7.976207e+00,3.005602e+01,4.013554e+01,1.707851e+02
6.710769e+05,7.767094e+00,5.677290e+04,6.570938e-01,9.345883e-01,9.345668e-01,3.670189e-03,4.221531e-08,3.803462e+01,7.976207e+00,3.005842e+01,4.013841e+01,1.707891e+02
6.710869e+05,7.767210e+00,5.678290e+04,6.572095e-01,9.345794e-01,9.345672e-01,3.670611e-03,4.221426e-08,3.803702e+01,7.976207e+00,3.006081e+01,4.014128e+01,1.707931e+02
6.710969e+05,7.767325e+00,5.679290e+04,6.573253e-01,9.345697e-01,9.345676e-01,3.671033e-03,4.221321e-08,3.803942e+01,7.976207e+00,3.006321e+01,4.014418e+01,1.707971e+02
6.711069e+05,7.767441e+00,5.680290e+04,6.574410e-01,9.345612e-01,9.345680e-01,3.671455e-03,4.221217e-08,3.804104e+01,7.976207e+00,3.006483e+01,4.014620e+01,1.708000e+02
6.711169e+05,7.767557e+00,5.681290e+04,6.575568e-01,9.345627e-01,9.345684e-01,3.671878e-03,4.221112e-08,3.804052e+01,7.976207e+00,3.006432e+01,4.014560e+01,1.708000e+02
6.711269e+05,7.767673e+00,5.682291e+04,6.576725e-01,9.345643e-01,9.345688e-01,3.672300e-03,4.221007e-08,3.804001e+01,7.976207e+00,3.006380e+01,4.014500e+01,1.708000e+02
6.711369e+05,7.767788e+00,5.683291e+04,6.577883e-01,9.345658e-01,9.345692e-01,3.672722e-03,4.220903e-08,3.803950e+01,7.976207e+00,3.006329e+01,4.014440e+01,1.708000e+02
6.711469e+05,7.767904e+00,5.684291e+04,6.579040e-01,9.345673e-01,9.345695e-01,3.673144e-03,4.220798e-08,3.803899e+01,7.976207e+00,3.006278e+01,4.014380e+01,1.708000e+02
6.711569e+05,7.768020e+00,5.685291e+04,6.580198e-01,9.345688e-01,9.345699e-01,3.673566e-03,4.220694e-08,3.803848e+01,7.976207e+00,3.006227e+01,4.014320e+01,1.708000e+02
6.711669e+05,7.768136e+00,5.686291e+04,6.581355e-01,9.345703e-01,9.345703e-01,3.673988e-03,4.220589e-08,3.803796e+01,7.976207e+00,3.006176e+01,4.014260e+01,1.708000e+02
6.711769e+05,7.768251e+00,5.687291e+04,6.582512e-01,9.345718e-01,9.345707e-01,3.674410e-03,4.220485e-08,3.803745e+01,7.976207e+00,3.006124e+01,4.014200e+01,1.708000e+02
6.711869e+05,7.768367e+00,5.688291e+04,6.583670e-01,9.345733e-01,9.345711e-01,3.674832e-03,4.220381e-08,3.803694e+01,7.976207e+00,3.006073e+01,4.014140e+01,1.708000e+02
6.711969e+05,7.768483e+00,5.689291e+04,6.584827e-01,9.345748e-01,9.345715e-01,3.675254e-03,4.220276e-08,3.803643e+01,7.976207e+00,3.006022e+01,4.014080e+01,1.708000e+02
6.712069e+05,7.768598e+00,5.690291e+04,6.585985e-01,9.345763e-01,9.345719e-01,3.675676e-03,4.220172e-08,3.803592e+01,7.976207e+00,3.005971e+01,4.014020e+01,1.708000e+02
6.712169e+05,7.768714e+00,5.691291e+04,6.587142e-01,9.345778e-01,9.345723e-01,3.676098e-03,4.220068e-08,3.803540e+01,7.976207e+00,3.005920e+01,4.013960e+01,1.708000e+02
6.712269e+05,7.768830e+00,5.692291e+04,6.588300e-01,9.345793e-01,9.345727e-01,3.676520e-03,4.219964e-08,3.803489e+01,7.976207e+00,3.005868e+01,4.013900e+01,1.708000e+02
6.712369e+05,7.768946e+00,5.693291e+04,6.589457e-01,9.345808e-01,9.345731e-01,3.676942e-03,4.219860e-08,3.803438e+01,7.976207e+00,3.005817e+01,4.013840e+01,1.708000e+02
6.712469e+05,7.769061e+00,5.694291e+04,6.590615e-01,9.345823e-01,9.345735e-01,3.677364e-03,4.219756e-08,3.803387e+01,7.976207e+00,3.005766e+01,4.013780e+01,1.708000e+02
6.712569e+05,7.769177e+00,5.695291e+04,6.591772e-01,9.345838e-01,9.345739e-01,3.677786e-03,4.219652e-08,3.803336e+01,7.976207e+00,3.005715e+01,4.013720e+01,1.708000e+02
6.712669e+05,7.769293e+00,5.696291e+04,6.592930e-01,9.345853e-01,9.345743e-01,3.678208e-03,4.219548e-08,3.803284e+01,7.976207e+00,3.005664e+01,4.013661e+01,1.708000e+02
6.712769e+05,7.769409e+00,5.697291e+04,6.594087e-01,9.345868e-01,9.345747e-01,3.678630e-03,4.219444e-08,3.803233e+01,7.976207e+00,3.005612e+01,4.013601e+01,1.708000e+02
6.712869e+05,7.769524e+00,5.698291e+04,6.595245e-01,9.345883e-01,9.345751e-01,3.679052e-03,4.219340e-08,3.803182e+01,7.976207e+00,3.005561e+01,4.013541e+01,1.708000e+02
6.712969e+05,7.769640e+00,5.699291e+04,6.596402e-01,9.345898e-01,9.345755e-01,3.679474e-03,4.219237e-08,3.803131e+01,7.976207e+00,3.005510e+01,4.013481e+01,1.708000e+02
6.713069e+05,7.769756e+00,5.700291e+04,6.597560e-01,9.345913e-01,9.345759e-01,3.679896e-03,4.219133e-08,3.803080e+01,7.976207e+00,3.005459e+01,4.013421e+01,1.708000e+02
6.713169e+05,7.769872e+00,5.701292e+04,6.598717e-01,9.345929e-01,9.345763e-01,3.680318e-03,4.219029e-08,3.803028e+01,7.976207e+00,3.005408e+01,4.013361e+01,1.708000e+02
6.713269e+05,7.769987e+00,5.702292e+04,6.599874e-01,9.345944e-01,9.345766e-01,3.680740e-03,4.218926e-08,3.802977e+01,7.976207e+00,3.005356e+01,4.013301e+01,1.708000e+02
6.713369e+05,7.770103e+00,5.703292e+04,6.601032e-01,9.345959e-01,9.345770e-01,3.681162e-03,4.218822e-08,3.802926e+01,7.976207e+00,3.005305e+01,4.013241e+01,1.708000e+02
6.713469e+05,7.770219e+00,5.704292e+04,6.602189e-01,9.345981e-01,9.345774e-01,3.681584e-03,4.218719e-08,3.802875e+01,7.976207e+00,3.005254e+01,4.013178e+01,1.708000e+02
6.713569e+05,7.770335e+00,5.705292e+04,6.603347e-01,9.346002e-01,9.345778e-01,3.682006e-03,4.218616e-08,3.802816e+01,7.976207e+00,3.005195e+01,4.013108e+01,1.708009e+02
6.713669e+05,7.770450e+00,5.706292e+04,6.604504e-01,9.345931e-01,9.345782e-01,3.682428e-03,4.218512e-08,3.802730e+01,7.976207e+00,3.005110e+01,4.013041e+01,1.708049e+02
6.713769e+05,7.770566e+00,5.707292e+04,6.605662e-01,9.345859e-01,9.345786e-01,3.682850e-03,4.218409e-08,3.802644e+01,7.976207e+00,3.005024e+01,4.012974e+01,1.708089e+02
6.713869e+05,7.770682e+00,5.708292e+04,6.606819e-01,9.345787e-01,9.345790e-01,3.683271e-03,4.218306e-08,3.802558e+01,7.976207e+00,3.004938e+01,4.012907e+01,1.708129e+02
6.713969e+05,7.770798e+00,5.709292e+04,6.607977e-01,9.345715e-01,9.345794e-01,3.683693e-03,4.218203e-08,3.802472e+01,7.976207e+00,3.004852e+01,4.012839e+01,1.708169e+02
6.714069e+05,7.770913e+00,5.710292e+04,6.609134e-01,9.345643e-01,9.345798e-01,3.684115e-03,4.218100e-08,3.802387e+01,7.976207e+00,3.004766e+01,4.012772e+01,1.708210e+02
6.714169e+05,7.771029e+00,5.711292e+04,6.610292e-01,9.345571e-01,9.345802e-01,3.684537e-03,4.217997e-08,3.802301e+01,7.976207e+00,3.004680e+01,4.012705e+01,1.708250e+02
6.714269e+05,7.771145e+00,5.712292e+04,6.611449e-01,9.345499e-01,9.345806e-01,3.684959e-03,4.217894e-08,3.802215e+01,7.976207e+00,3.004594e+01,4.012638e+01,1.708290e+02
6.714369e+05,7.771261e+00,5.713292e+04,6.612607e-01,9.345427e-01,9.345810e-01,3.685381e-03,4.217791e-08,3.802129e+01,7.976207e+00,3.004508e+01,4.012571e+01,1.708330e+02
6.714469e+05,7.771376e+00,5.714292e+04,6.613764e-01,9.345356e-01,9.345814e-01,3.685802e-03,4.217688e-08,3.802043e+01,7.976207e+00,3.004422e+01,4.012503e+01,1.708370e+02
6.714569e+05,7.771492e+00,5.715292e+04,6.614922e-01,9.345284e-01,9.345818e-01,3.686224e-03,4.217585e-08,3.801957e+01,7.976207e+00,3.004336e+01,4.012436e+01,1.708410e+02
6.714669e+05,7.771608e+00,5.716292e+04,6.616079e-01,9.345212e-01,9.345822e-01,3.686646e-03,4.217482e-08,3.801871e+01,7.976207e+00,3.004250e+01,4.012369e+01,1.708451e+02
6.714769e+05,7.771724e+00,5.717292e+04,6.617236e-01,9.345140e-01,9.345826e-01,3.687068e-03,4.217380e-08,3.801785e+01,7.976207e+00,3.004164e+01,4.012302e+01,1.708491e+02
6.714869e+05,7.771839e+00,5.718292e+04,6.618394e-01,9.345068e-01,9.345830e-01,3.687489e-03,4.217277e-08,3.801699e+01,7.976207e+00,3.004078e+01,4.012234e+01,1.708531e+02
6.714969e+05,7.771955e+00,5.719292e+04,6.619551e-01,9.344996e-01,9.345833e-01,3.687911e-03,4.217174e-08,3.801613e+01,7.976207e+00,3.003993e+01,4.012167e+01,1.708571e+02
6.715069e+05,7.772071e+00,5.720292e+04,6.620709e-01,9.344924e-01,9.345837e-01,3.688333e-03,4.217072e-08,3.801527e+01,7.976207e+00,3.003907e+01,4.012100e+01,1.708611e+02
6.715169e+05,7.772187e+00,5.721293e+04,6.621866e-01,9.344852e-01,9.345841e-01,3.688755e-03,4.216969e-08,3.801441e+01,7.976207e+00,3.003821e+01,4.012033e+01,1.708652e+02
6.715269e+05,7.772302e+00,5.722293e+04,6.623024e-01,9.344781e-01,9.345845e-01,3.689176e-03,4.216867e-08,3.801355e+01,7.976207e+00,3.003735e+01,4.011966e+01,1.708692e+02
6.715369e+05,7.772418e+00,5.723293e+04,6.624181e-01,9.344709e-01,9.345849e-01,3.689598e-03,4.216765e-08,3.801270e+01,7.976207e+00,3.003649e+01,4.011898e+01,1.708732e+02
6.715469e+05,7.772534e+00,5.724293e+04,6.625339e-01,9.344637e-01,9.345853e-01,3.690020e-03,4.216662e-08,3.801184e+01,7.976207e+00,3.003563e+01,4.011831e+01,1.708772e+02
6.715569e+05,7.772650e+00,5.725293e+04,6.626496e-01,9.344565e-01,9.345857e-01,3.690441e-03,4.216560e-08,3.801098e+01,7.976207e+00,3.003477e+01,4.011764e+01,1.708812e+02
6.715669e+05,7.772765e+00,5.726293e+04,6.627654e-01,9.344493e-01,9.345861e-01,3.690863e-03,4.216458e-08,3.801012e+01,7.976207e+00,3.003391e+01,4.011697e+01,1.708853e+02
6.715769e+05,7.772881e+00,5.727293e+04,6.628811e-01,9.344421e-01,9.345865e-01,3.691285e-03,4.216356e-08,3.800926e+01,7.976207e+00,3.003305e+01,4.011629e+01,1.708893e+02
6.715869e+05,7.772997e+00,5.728293e+04,6.629969e-01,9.344349e-01,9.345869e-01,3.691706e-03,4.216254e-08,3.800840e+01,7.976207e+00,3.003219e+01,4.011562e+01,1.708933e+02
6.715969e+05,7.773113e+00,5.729293e+04,6.631126e-01,9.344246e-01,9.345873e-01,3.692128e-03,4.216151e-08,3.800754e+01,7.976207e+00,3.003133e+01,4.011506e+01,1.708973e+02
6.716069e+05,7.773228e+00,5.730293e+04,6.632284e-01,9.344099e-01,9.345877e-01,3.692550e-03,4.216049e-08,3.800714e+01,7.976207e+00,3.003093e+01,4.011513e+01,1.708974e+02
6.716169e+05,7.773344e+00,5.731293e+04,6.633441e-01,9.343994e-01,9.345881e-01,3.692971e-03,4.215948e-08,3.800765e+01,7.976207e+00,3.003144e+01,4.011604e+01,1.708894e+02
6.716269e+05,7.773460e+00,5.732293e+04,6.634598e-01,9.343889e-01,9.345885e-01,3.693393e-03,4.215846e-08,3.800816e+01,7.976207e+00,3.003195e+01,4.011695e+01,1.708814e+02
6.716369e+05,7.773576e+00,5.733293e+04,6.635756e-01,9.343785e-01,9.345889e-01,3.693814e-03,4.215744e-08,3.800867e+01,7.976207e+00,3.003246e+01,4.011786e+01,1.708734e+02
6.716469e+05,7.773691e+00,5.734293e+04,6.636913e-01,9.343680e-01,9.345893e-01,3.694236e-03,4.215642e-08,3.800918e+01,7.976207e+00,3.003298e+01,4.011876e+01,1.708654e+02
6.716569e+05,7.773807e+00,5.735293e+04,6.638071e-01,9.343575e-01,9.345897e-01,3.694658e-03,4.215540e-08,3.800970e+01,7.976207e+00,3.003349e+01,4.011967e+01,1.708574e+02
6.716669e+05,7.773923e+00,5.736293e+04,6.639228e-01,9.343471e-01,9.345900e-01,3.695079e-03,4.215439e-08,3.801021e+01,7.976207e+00,3.003400e+01,4.012058e+01,1.708495e+02
6.716769e+05,7.774039e+00,5.737293e+04,6.640386e-01,9.343366e-01,9.345904e-01,3.695501e-03,4.215337e-08,3.801072e+01,7.976207e+00,3.003451e+01,4.012149e+01,1.708415e+02
6.716869e+05,7.774154e+00,5.738293e+04,6.641543e-01,9.343261e-01,9.345908e-01,3.695922e-03,4.215236e-08,3.801123e+01,7.976207e+00,3.003502e+01,4.012240e+01,1.708335e+02
6.716969e+05,7.774270e+00,5.739293e+04,6.642701e-01,9.343157e-01,9.345912e-01,3.696344e-03,4.215134e-08,3.801174e+01,7.976207e+00,3.003554e+01,4.012330e+01,1.708255e+02
6.717069e+05,7.774386e+00,5.740294e+04,6.643858e-01,9.343052e-01,9.345916e-01,3.696765e-03,4.215033e-08,3.801226e+01,7.976207e+00,3.003605e+01,4.012421e+01,1.708175e+02
6.717169e+05,7.774502e+00,5.741294e+04,6.645016e-01,9.342947e-01,9.345920e-01,3.697187e-03,4.214931e-08,3.801277e+01,7.976207e+00,3.003656e+01,4.012512e+01,1.708095e+02
6.717269e+05,7.774617e+00,5.742294e+04,6.646173e-01,9.342843e-01,9.345924e-01,3.697608e-03,4.214830e-08,3.801328e+01,7.976207e+00,3.003707e+01,4.012603e+01,1.708016e+02
6.717369e+05,7.774733e+00,5.743294e+04,6.647331e-01,9.342738e-01,9.345928e-01,3.698030e-03,4.214729e-08,3.801379e+01,7.976207e+00,3.003758e+01,4.012694e+01,1.707936e+02
6.717469e+05,7.774849e+00,5.744294e+04,6.648488e-01,9.342633e-01,9.345932e-01,3.698451e-03,4.214627e-08,3.801430e+01,7.976207e+00,3.003810e+01,4.012784e+01,1.707856e+02
6.717569e+05,7.774965e+00,5.745294e+04,6.649646e-01,9.342529e-01,9.345936e-01,3.698873e-03,4.214526e-08,3.801481e+01,7.976207e+00,3.003861e+01,4.012875e+01,1.707776e+02
6.717669e+05,7.775080e+00,5.746294e+04,6.650803e-01,9.342424e-01,9.345940e-01,3.699294e-03,4.214425e-08,3.801533e+01,7.976207e+00,3.003912e+01,4.012966e+01,1.707696e+02
6.717769e+05,7.775196e+00,5.747294e+04,6.651960e-01,9.342319e-01,9.345944e-01,3.699716e-03,4.214324e-08,3.801584e+01,7.976207e+00,3.003963e+01,4.013057e+01,1.707617e+02
6.717869e+05,7.775312e+00,5.748294e+04,6.653118e-01,9.342215e-01,9.345948e-01,3.700137e-03,4.214223e-08,3.801635e+01,7.976207e+00,3.004014e+01,4.013148e+01,1.707537e+02
6.717969e+05,7.775428e+00,5.749294e+04,6.654275e-01,9.342110e-01,9.345952e-01,3.700559e-03,4.214122e-08,3.801686e+01,7.976207e+00,3.004066e+01,4.013239e+01,1.707457e+02
6.718069e+05,7.775543e+00,5.750294e+04,6.655433e-01,9.342005e-01,9.345956e-01,3.700980e-03,4.214021e-08,3.801737e+01,7.976207e+00,3.004117e+01,4.013329e+01,1.707377e+02
6.718169e+05,7.775659e+00,5.751294e+04,6.656590e-01,9.341901e-01,9.345960e-01,3.701402e-03,4.213920e-08,3.801789e+01,7.976207e+00,3.004168e+01,4.013420e+01,1.707297e+02
6.718269e+05,7.775775e+00,5.752294e+04,6.657748e-01,9.341796e-01,9.345963e-01,3.701823e-03,4.213820e-08,3.801840e+01,7.976207e+00,3.004219e+01,4.013511e+01,1.707217e+02
6.718369e+05,7.775891e+00,5.753294e+04,6.658905e-01,9.341691e-01,9.345967e-01,3.702244e-03,4.213719e-08,3.801891e+01,7.976207e+00,3.004270e+01,4.013602e+01,1.707138e+02
6.718469e+05,7.776006e+00,5.754294e+04,6.660063e-01,9.341586e-01,9.345971e-01,3.702666e-03,4.213618e-08,3.801942e+01,7.976207e+00,3.004322e+01,4.013693e+01,1.707058e+02
6.718569e+05,7.776122e+00,5.755294e+04,6.661220e-01,9.341510e-01,9.345975e-01,3.703087e-03,4.213518e-08,3.801937e+01,7.976207e+00,3.004316e+01,4.013713e+01,1.706978e+02
6.718669e+05,7.776238e+00,5.756294e+04,6.662378e-01,9.341510e-01,9.345979e-01,3.703509e-03,4.213417e-08,3.801783e+01,7.976207e+00,3.004162e+01,4.013548e+01,1.706898e+02
6.718769e+05,7.776354e+00,5.757294e+04,6.663535e-01,9.341509e-01,9.345983e-01,3.703930e-03,4.213316e-08,3.801628e+01,7.976207e+00,3.004008e+01,4.013383e+01,1.706818e+02
6.718869e+05,7.776469e+00,5.758294e+04,6.664693e-01,9.341509e-01,9.345987e-01,3.704351e-03,4.213216e-08,3.801474e+01,7.976207e+00,3.003854e+01,4.013219e+01,1.706738e+02
6.718969e+05,7.776585e+00,5.759294e+04,6.665850e-01,9.341508e-01,9.345991e-01,3.704773e-03,4.213116e-08,3.801320e+01,7.976207e+00,3.003699e+01,4.013054e+01,1.706657e+02
6.719069e+05,7.776701e+00,5.760295e+04,6.667008e-01,9.341508e-01,9.345995e-01,3.705194e-03,4.213015e-08,3.801166e+01,7.976207e+00,3.003545e+01,4.012889e+01,1.706577e+02
6.719169e+05,7.776817e+00,5.761295e+04,6.668165e-01,9.341507e-01,9.345999e-01,3.705615e-03,4.212915e-08,3.801012e+01,7.976207e+00,3.003391e+01,4.012724e+01,1.706497e+02
6.719269e+05,7.776932e+00,5.762295e+04,6.669322e-01,9.341507e-01,9.346003e-01,3.706037e-03,4.212815e-08,3.800858e+01,7.976207e+00,3.003237e+01,4.012559e+01,1.706417e+02
6.719369e+05,7.777048e+00,5.763295e+04,6.670480e-01,9.341506e-01,9.346007e-01,3.706458e-03,4.212714e-08,3.800704e+01,7.976207e+00,3.003083e+01,4.012395e+01,1.706337e+02
6.719469e+05,7.777164e+00,5.764295e+04,6.671637e-01,9.341506e-01,9.346011e-01,3.706879e-03,4.212614e-08,3.800550e+01,7.976207e+00,3.002929e+01,4.012230e+01,1.706257e+02
6.719569e+05,7.777279e+00,5.765295e+04,6.672795e-01,9.341505e-01,9.346015e-01,3.707300e-03,4.212514e-08,3.800395e+01,7.976207e+00,3.002775e+01,4.012065e+01,1.706177e+02
6.719669e+05,7.777395e+00,5.766295e+04,6.673952e-01,9.341505e-01,9.346019e-01,3.707722e-03,4.212414e-08,3.800241e+01,7.976207e+00,3.002621e+01,4.011900e+01,1.706097e+02
6.719769e+05,7.777511e+00,5.767295e+04,6.675110e-01,9.341504e-01,9.346023e-01,3.708143e-03,4.212314e-08,3.800087e+01,7.976207e+00,3.002466e+01,4.011735e+01,1.706017e+02
6.719869e+05,7.777627e+00,5.768295e+04,6.676267e-01,9.341504e-01,9.346026e-01,3.708564e-03,4.212214e-08,3.799933e+01,7.976207e+00,3.002312e+01,4.011570e+01,1.705937e+02
6.719969e+05,7.777742e+00,5.769295e+04,6.677425e-01,9.341503e-01,9.346030e-01,3.708985e-03,4.212114e-08,3.799779e+01,7.976207e+00,3.002158e+01,4.011406e+01,1.705856e+02
6.720070e+05,7.777858e+00,5.770295e+04,6.678582e-01,9.341503e-01,9.346034e-01,3.709407e-03,4.212015e-08,3.799625e+01,7.976207e+00,3.002004e+01,4.011241e+01,1.705776e+02
6.720170e+05,7.777974e+00,5.771295e+04,6.679740e-01,9.341502e-01,9.346038e-01,3.709828e-03,4.211915e-08,3.799471e+01,7.976207e+00,3.001850e+01,4.011076e+01,1.705696e+02
6.720270e+05,7.778090e+00,5.772295e+04,6.680897e-01,9.341501e-01,9.346042e-01,3.710249e-03,4.211815e-08,3.799317e+01,7.976207e+00,3.001696e+01,4.010911e+01,1.705616e+02
6.720370e+05,7.778205e+00,5.773295e+04,6.682055e-01,9.341501e-01,9.346046e-01,3.710670e-03,4.211716e-08,3.799162e+01,7.976207e+00,3.001542e+01,4.010746e+01,1.705536e+02
6.720470e+05,7.778321e+00,5.774295e+04,6.683212e-01,9.341500e-01,9.346050e-01,3.711091e-03,4.211616e-08,3.799008e+01,7.976207e+00,3.001388e+01,4.010582e+01,1.705456e+02
6.720570e+05,7.778437e+00,5.775295e+04,6.684370e-01,9.341500e-01,9.346054e-01,3.711513e-03,4.211516e-08,3.798854e+01,7.976207e+00,3.001233e+01,4.010417e+01,1.705376e+02
6.720670e+05,7.778553e+00,5.776295e+04,6.685527e-01,9.341499e-01,9.346058e-01,3.711934e-03,4.211417e-08,3.798700e+01,7.976207e+00,3.001079e+01,4.010252e+01,1.705296e+02
6.720770e+05,7.778668e+00,5.777295e+04,6.686684e-01,9.341499e-01,9.346062e-01,3.712355e-03,4.211317e-08,3.798546e+01,7.976207e+00,3.000925e+01,4.010087e+01,1.705216e+02
6.720870e+05,7.778784e+00,5.778295e+04,6.687842e-01,9.341498e-01,9.346066e-01,3.712776e-03,4.211218e-08,3.798392e+01,7.976207e+00,3.000771e+01,4.009922e+01,1.705136e+02
6.720970e+05,7.778900e+00,5.779295e+04,6.688999e-01,9.341498e-01,9.346070e-01,3.713197e-03,4.211119e-08,3.798238e+01,7.976207e+00,3.000617e+01,4.009758e+01,1.705055e+02
6.721070e+05,7.779016e+00,5.780296e+04,6.690157e-01,9.341473e-01,9.346074e-01,3.713618e-03,4.211019e-08,3.798155e+01,7.976207e+00,3.000534e+01,4.009677e+01,1.704975e+02
6.721170e+05,7.779131e+00,5.781296e+04,6.691314e-01,9.341396e-01,9.346078e-01,3.714039e-03,4.210920e-08,3.798232e+01,7.976207e+00,3.000611e+01,4.009787e+01,1.704895e+02
6.721270e+05,7.779247e+00,5.782296e+04,6.692472e-01,9.341318e-01,9.346082e-01,3.714461e-03,4.210821e-08,3.798309e+01,7.976207e+00,3.000688e+01,4.009896e+01,1.704815e+02
6.721370e+05,7.779363e+00,5.783296e+04,6.693629e-01,9.341240e-01,9.346086e-01,3.714882e-03,4.210722e-08,3.798386e+01,7.976207e+00,3.000765e+01,4.010005e+01,1.704735e+02
6.721470e+05,7.779479e+00,5.784296e+04,6.694787e-01,9.341162e-01,9.346089e-01,3.715303e-03,4.210623e-08,3.798463e+01,7.976207e+00,3.000842e+01,4.010114e+01,1.704655e+02
6.721570e+05,7.779594e+00,5.785296e+04,6.695944e-01,9.341084e-01,9.346093e-01,3.715724e-03,4.210524e-08,3.798540e+01,7.976207e+00,3.000919e+01,4.010224e+01,1.704575e+02
6.721670e+05,7.779710e+00,5.786296e+04,6.697102e-01,9.341006e-01,9.346097e-01,3.716145e-03,4.210425e-08,3.798617e+01,7.976207e+00,3.000996e+01,4.010333e+01,1.704495e+02
6.721770e+05,7.779826e+00,5.787296e+04,6.698259e-01,9.340928e-01,9.346101e-01,3.716566e-03,4.210326e-08,3.798694e+01,7.976207e+00,3.001074e+01,4.010442e+01,1.704415e+02
6.721870e+05,7.779942e+00,5.788296e+04,6.699417e-01,9.340850e-01,9.346105e-01,3.716987e-03,4.210227e-08,3.798771e+01,7.976207e+00,3.001151e+01,4.010552e+01,1.704334e+02
6.721970e+05,7.780057e+00,5.789296e+04,6.700574e-01,9.340772e-01,9.346109e-01,3.717408e-03,4.210128e-08,3.798848e+01,7.976207e+00,3.001228e+01,4.010661e+01,1.704254e+02
6.722070e+05,7.780173e+00,5.790296e+04,6.701732e-01,9.340694e-01,9.346113e-01,3.717829e-03,4.210030e-08,3.798925e+01,7.976207e+00,3.001305e+01,4.010770e+01,1.704174e+02
6.722170e+05,7.780289e+00,5.791296e+04,6.702889e-01,9.340617e-01,9.346117e-01,3.718250e-03,4.209931e-08,3.799002e+01,7.976207e+00,3.001382e+01,4.010879e+01,1.704094e+02
6.722270e+05,7.780405e+00,5.792296e+04,6.704046e-01,9.340539e-01,9.346121e-01,3.718671e-03,4.209832e-08,3.799080e+01,7.976207e+00,3.001459e+01,4.010989e+01,1.704014e+02
6.722370e+05,7.780520e+00,5.793296e+04,6.705204e-01,9.340461e-01,9.346125e-01,3.719092e-03,4.209734e-08,3.799157e+01,7.976207e+00,3.001536e+01,4.011098e+01,1.703934e+02
6.722470e+05,7.780636e+00,5.794296e+04,6.706361e-01,9.340383e-01,9.346129e-01,3.719513e-03,4.209635e-08,3.799234e+01,7.976207e+00,3.001613e+01,4.011207e+01,1.703854e+02
6.722570e+05,7.780752e+00,5.795296e+04,6.707519e-01,9.340305e-01,9.346133e-01,3.719934e-03,4.209537e-08,3.799311e+01,7.976207e+00,3.001690e+01,4.011317e+01,1.703774e+02
6.722670e+05,7.780868e+00,5.796296e+04,6.708676e-01,9.340227e-01,9.346137e-01,3.720355e-03,4.209438e-08,3.799388e+01,7.976207e+00,3.001767e+01,4.011426e+01,1.703694e+02
6.722770e+05,7.780983e+00,5.797296e+04,6.709834e-01,9.340149e-01,9.346141e-01,3.720776e-03,4.209340e-08,3.799465e+01,7.976207e+00,3.001844e+01,4.011535e+01,1.703614e+02
6.722870e+05,7.781099e+00,5.798296e+04,6.710991e-01,9.340071e-01,9.346145e-01,3.721197e-03,4.209241e-08,3.799542e+01,7.976207e+00,3.001921e+01,4.011645e+01,1.703533e+02
6.722970e+05,7.781215e+00,5.799297e+04,6.712149e-01,9.339993e-01,9.346148e-01,3.721618e-03,4.209143e-08,3.799619e+01,7.976207e+00,3.001998e+01,4.011754e+01,1.703453e+02
6.723070e+05,7.781331e+00,5.800297e+04,6.713306e-01,9.339915e-01,9.346152e-01,3.722039e-03,4.209045e-08,3.799696e+01,7.976207e+00,3.002075e+01,4.011863e+01,1.703373e+02
6.723170e+05,7.781446e+00,5.801297e+04,6.714464e-01,9.339838e-01,9.346156e-01,3.722460e-03,4.208947e-08,3.799773e+01,7.976207e+00,3.002152e+01,4.011973e+01,1.703293e+02
6.723270e+05,7.781562e+00,5.802297e+04,6.715621e-01,9.339760e-01,9.346160e-01,3.722881e-03,4.208849e-08,3.799850e+01,7.976207e+00,3.002229e+01,4.012082e+01,1.703213e+02
6.723370e+05,7.781678e+00,5.803297e+04,6.716779e-01,9.339682e-01,9.346164e-01,3.723302e-03,4.208751e-08,3.799927e+01,7.976207e+00,3.002307e+01,4.012191e+01,1.703133e+02
6.723470e+05,7.781794e+00,5.804297e+04,6.717936e-01,9.339636e-01,9.346168e-01,3.723722e-03,4.208653e-08,3.800004e+01,7.976207e+00,3.002384e+01,4.012289e+01,1.703053e+02
6.723570e+05,7.781909e+00,5.805297e+04,6.719094e-01,9.339724e-01,9.346172e-01,3.724143e-03,4.208555e-08,3.800110e+01,7.976207e+00,3.002490e+01,4.012373e+01,1.703014e+02
6.723670e+05,7.782025e+00,5.806297e+04,6.720251e-01,9.339948e-01,9.346176e-01,3.724564e-03,4.208457e-08,3.800272e+01,7.976207e+00,3.002652e+01,4.012469e+01,1.703053e+02
6.723770e+05,7.782141e+00,5.807297e+04,6.721408e-01,9.340171e-01,9.346180e-01,3.724985e-03,4.208359e-08,3.800435e+01,7.976207e+00,3.002814e+01,4.012566e+01,1.703093e+02
6.723870e+05,7.782257e+00,5.808297e+04,6.722566e-01,9.340394e-01,9.346184e-01,3.725406e-03,4.208261e-08,3.800597e+01,7.976207e+00,3.002976e+01,4.012663e+01,1.703133e+02
6.723970e+05,7.782372e+00,5.809297e+04,6.723723e-01,9.340618e-01,9.346188e-01,3.725827e-03,4.208163e-08,3.800759e+01,7.976207e+00,3.003138e+01,4.012759e+01,1.703173e+02
6.724070e+05,7.782488e+00,5.810297e+04,6.724881e-01,9.340841e-01,9.346192e-01,3.726248e-03,4.208066e-08,3.800921e+01,7.976207e+00,3.003300e+01,4.012856e+01,1.703213e+02
6.724170e+05,7.782604e+00,5.811297e+04,6.726038e-01,9.341064e-01,9.346196e-01,3.726668e-03,4.207968e-08,3.801083e+01,7.976207e+00,3.003462e+01,4.012953e+01,1.703253e+02
6.724270e+05,7.782720e+00,5.812297e+04,6.727196e-01,9.341287e-01,9.346200e-01,3.727089e-03,4.207870e-08,3.801245e+01,7.976207e+00,3.003625e+01,4.013050e+01,1.703293e+02
6.724370e+05,7.782835e+00,5.813297e+04,6.728353e-01,9.341511e-01,9.346204e-01,3.727510e-03,4.207773e-08,3.801407e+01,7.976207e+00,3.003787e+01,4.013146e+01,1.703333e+02
6.724470e+05,7.782951e+00,5.814297e+04,6.729511e-01,9.341734e-01,9.346207e-01,3.727931e-03,4.207675e-08,3.801569e+01,7.976207e+00,3.003949e+01,4.013243e+01,1.703373e+02
6.724570e+05,7.783067e+00,5.815297e+04,6.730668e-01,9.341957e-01,9.346211e-01,3.728352e-03,4.207578e-08,3.801732e+01,7.976207e+00,3.004111e+01,4.013340e+01,1.703413e+02
6.724670e+05,7.783183e+00,5.816297e+04,6.731826e-01,9.342181e-01,9.346215e-01,3.728772e-03,4.207480e-08,3.801894e+01,7.976207e+00,3.004273e+01,4.013436e+01,1.703453e+02
6.724770e+05,7.783298e+00,5.817297e+04,6.732983e-01,9.342404e-01,9.346219e-01,3.729193e-03,4.207383e-08,3.802056e+01,7.976207e+00,3.004435e+01,4.013533e+01,1.703493e+02
6.724870e+05,7.783414e+00,5.818297e+04,6.734141e-01,9.342627e-01,9.346223e-01,3.729614e-03,4.207286e-08,3.802218e+01,7.976207e+00,3.004597e+01,4.013630e+01,1.703532e+02
6.724970e+05,7.783530e+00,5.819298e+04,6.735298e-01,9.342851e-01,9.346227e-01,3.730035e-03,4.207189e-08,3.802380e+01,7.976207e+00,3.004759e+01,4.013726e+01,1.703572e+02
6.725070e+05,7.783646e+00,5.820298e+04,6.736456e-01,9.343074e-01,9.346231e-01,3.730455e-03,4.207091e-08,3.802542e+01,7.976207e+00,3.004922e+01,4.013823e+01,1.703612e+02
6.725170e+05,7.783761e+00,5.821298e+04,6.737613e-01,9.343297e-01,9.346235e-01,3.730876e-03,4.206994e-08,3.802704e+01,7.976207e+00,3.005084e+01,4.013920e+01,1.703652e+02
6.725270e+05,7.783877e+00,5.822298e+04,6.738770e-01,9.343520e-01,9.346239e-01,3.731297e-03,4.206897e-08,3.802866e+01,7.976207e+00,3.005246e+01,4.014016e+01,1.703692e+02
6.725370e+05,7.783993e+00,5.823298e+04,6.739928e-01,9.343744e-01,9.346243e-01,3.731718e-03,4.206800e-08,3.803029e+01,7.976207e+00,3.005408e+01,4.014113e+01,1.703732e+02
6.725470e+05,7.784109e+00,5.824298e+04,6.741085e-01,9.343967e-01,9.346247e-01,3.732138e-03,4.206703e-08,3.803191e+01,7.976207e+00,3.005570e+01,4.014210e+01,1.703772e+02
6.725570e+05,7.784224e+00,5.825298e+04,6.742243e-01,9.344190e-01,9.346251e-01,3.732559e-03,4.206606e-08,3.803353e+01,7.976207e+00,3.005732e+01,4.014306e+01,1.703812e+02
6.725670e+05,7.784340e+00,5.826298e+04,6.743400e-01,9.344414e-01,9.346255e-01,3.732980e-03,4.206509e-08,3.803515e+01,7.976207e+00,3.005894e+01,4.014403e+01,1.703852e+02
6.725770e+05,7.784456e+00,5.827298e+04,6.744558e-01,9.344637e-01,9.346259e-01,3.733400e-03,4.206413e-08,3.803677e+01,7.976207e+00,3.006056e+01,4.014499e+01,1.703892e+02
6.725870e+05,7.784572e+00,5.828298e+04,6.745715e-01,9.344860e-01,9.346263e-01,3.733821e-03,4.206316e-08,3.803839e+01,7.976207e+00,3.006219e+01,4.014596e+01,1.703932e+02
6.725970e+05,7.784687e+00,5.829298e+04,6.746873e-01,9.345074e-01,9.346266e-01,3.734242e-03,4.206219e-08,3.804001e+01,7.976207e+00,3.006381e+01,4.014696e+01,1.703971e+02
6.726070e+05,7.784803e+00,5.830298e+04,6.748030e-01,9.345250e-01,9.346270e-01,3.734662e-03,4.206123e-08,3.804085e+01,7.976134e+00,3.006472e+01,4.014726e+01,1.704000e+02
6.726170e+05,7.784919e+00,5.831298e+04,6.749188e-01,9.345388e-01,9.346274e-01,3.735083e-03,4.206026e-08,3.803974e+01,7.975880e+00,3.006386e+01,4.014561e+01,1.704000e+02
6.726270e+05,7.785035e+00,5.832298e+04,6.750345e-01,9.345526e-01,9.346278e-01,3.735503e-03,4.205929e-08,3.803863e+01,7.975626e+00,3.006300e+01,4.014396e+01,1.704000e+02
6.726370e+05,7.785150e+00,5.833298e+04,6.751503e-01,9.345664e-01,9.346282e-01,3.735924e-03,4.205833e-08,3.803752e+01,7.975372e+00,3.006214e+01,4.014231e+01,1.704000e+02
6.726470e+05,7.785266e+00,5.834298e+04,6.752660e-01,9.345802e-01,9.346286e-01,3.736345e-03,4.205736e-08,3.803640e+01,7.975118e+00,3.006128e+01,4.014066e+01,1.704000e+02
6.726570e+05,7.785382e+00,5.835298e+04,6.753818e-01,9.345940e-01,9.346290e-01,3.736765e-03,4.205640e-08,3.803529e+01,7.974864e+00,3.006043e+01,4.013902e+01,1.704000e+02
6.726670e+05,7.785498e+00,5.836298e+04,6.754975e-01,9.346078e-01,9.346294e-01,3.737186e-03,4.205544e-08,3.803418e+01,7.974610e+00,3.005957e+01,4.013737e+01,1.704000e+02
6.726770e+05,7.785613e+00,5.837298e+04,6.756132e-01,9.346216e-01,9.346298e-01,3.737606e-03,4.205447e-08,3.803306e+01,7.974356e+00,3.005871e+01,4.013572e+01,1.704000e+02
6.726870e+05,7.785729e+00,5.838299e+04,6.757290e-01,9.346354e-01,9.346302e-01,3.738027e-03,4.205351e-08,3.803195e+01,7.974101e+00,3.005785e+01,4.013407e+01,1.704000e+02
6.726970e+05,7.785845e+00,5.839299e+04,6.758447e-01,9.346492e-01,9.346306e-01,3.738448e-03,4.205255e-08,3.803084e+01,7.973847e+00,3.005699e+01,4.013243e+01,1.704000e+02
6.727070e+05,7.785960e+00,5.840299e+04,6.759605e-01,9.346630e-01,9.346310e-01,3.738868e-03,4.205159e-08,3.802972e+01,7.973593e+00,3.005613e+01,4.013078e+01,1.704000e+02
6.727170e+05,7.786076e+00,5.841299e+04,6.760762e-01,9.346768e-01,9.346314e-01,3.739289e-03,4.205063e-08,3.802861e+01,7.973339e+00,3.005527e+01,4.012913e+01,1.704000e+02
6.727270e+05,7.786192e+00,5.842299e+04,6.761920e-01,9.346906e-01,9.346318e-01,3.739709e-03,4.204967e-08,3.802750e+01,7.973085e+00,3.005441e+01,4.012748e+01,1.704000e+02
6.727370e+05,7.786308e+00,5.843299e+04,6.763077e-01,9.347044e-01,9.346322e-01,3.740130e-03,4.204871e-08,3.802638e+01,7.972831e+00,3.005355e+01,4.012583e+01,1.704000e+02
6.727470e+05,7.786423e+00,5.844299e+04,6.764235e-01,9.347182e-01,9.346325e-01,3.740550e-03,4.204775e-08,3.802527e+01,7.972577e+00,3.005269e+01,4.012419e+01,1.704000e+02
6.727570e+05,7.786539e+00,5.845299e+04,6.765392e-01,9.347320e-01,9.346329e-01,3.740971e-03,4.204679e-08,3.802416e+01,7.972323e+00,3.005184e+01,4.012254e+01,1.704000e+02
6.727670e+05,7.786655e+00,5.846299e+04,6.766550e-01,9.347458e-01,9.346333e-01,3.741391e-03,4.204583e-08,3.802304e+01,7.972069e+00,3.005098e+01,4.012089e+01,1.704000e+02
6.727770e+05,7.786771e+00,5.847299e+04,6.767707e-01,9.347596e-01,9.346337e-01,3.741812e-03,4.204487e-08,3.802193e+01,7.971814e+00,3.005012e+01,4.011924e+01,1.704000e+02
6.727870e+05,7.786886e+00,5.848299e+04,6.768865e-01,9.347734e-01,9.346341e-01,3.742232e-03,4.204391e-08,3.802082e+01,7.971560e+00,3.004926e+01,4.011760e+01,1.704000e+02
6.727970e+05,7.787002e+00,5.849299e+04,6.770022e-01,9.347872e-01,9.346345e-01,3.742653e-03,4.204296e-08,3.801971e+01,7.971306e+00,3.004840e+01,4.011595e+01,1.704000e+02
6.728070e+05,7.787118e+00,5.850299e+04,6.771180e-01,9.348010e-01,9.346349e-01,3.743073e-03,4.204200e-08,3.801859e+01,7.971052e+00,3.004754e+01,4.011430e+01,1.704000e+02
6.728170e+05,7.787234e+00,5.851299e+04,6.772337e-01,9.348148e-01,9.346353e-01,3.743493e-03,4.204105e-08,3.801748e+01,7.970798e+00,3.004668e+01,4.011265e+01,1.704000e+02
6.728270e+05,7.787349e+00,5.852299e+04,6.773494e-01,9.348285e-01,9.346357e-01,3.743914e-03,4.204009e-08,3.801637e+01,7.970544e+00,3.004582e+01,4.011101e+01,1.704000e+02
6.728370e+05,7.787465e+00,5.853299e+04,6.774652e-01,9.348423e-01,9.346361e-01,3.744334e-03,4.203914e-08,3.801525e+01,7.970290e+00,3.004496e+01,4.010936e+01,1.704000e+02
6.728470e+05,7.787581e+00,5.854299e+04,6.775809e-01,9.348572e-01,9.346365e-01,3.744755e-03,4.203818e-08,3.801414e+01,7.970036e+00,3.004410e+01,4.010768e+01,1.704000e+02
6.728570e+05,7.787697e+00,5.855299e+04,6.776967e-01,9.348679e-01,9.346369e-01,3.745175e-03,4.203723e-08,3.801297e+01,7.969862e+00,3.004311e+01,4.010607e+01,1.704013e+02
6.728670e+05,7.787812e+00,5.856299e+04,6.778124e-01,9.348653e-01,9.346373e-01,3.745595e-03,4.203627e-08,3.801169e+01,7.969862e+00,3.004183e+01,4.010479e+01,1.704053e+02
6.728770e+05,7.787928e+00,5.857299e+04,6.779282e-01,9.348626e-01,9.346377e-01,3.746016e-03,4.203532e-08,3.801040e+01,7.969862e+00,3.004054e+01,4.010350e+01,1.704093e+02
6.728870e+05,7.788044e+00,5.858300e+04,6.780439e-01,9.348600e-01,9.346380e-01,3.746436e-03,4.203437e-08,3.800912e+01,7.969862e+00,3.003926e+01,4.010222e+01,1.704133e+02
6.728970e+05,7.788160e+00,5.859300e+04,6.781597e-01,9.348573e-01,9.346384e-01,3.746857e-03,4.203342e-08,3.800783e+01,7.969862e+00,3.003797e+01,4.010094e+01,1.704173e+02
6.729070e+05,7.788275e+00,5.860300e+04,6.782754e-01,9.348546e-01,9.346388e-01,3.747277e-03,4.203247e-08,3.800655e+01,7.969862e+00,3.003669e+01,4.009966e+01,1.704213e+02
6.729170e+05,7.788391e+00,5.861300e+04,6.783912e-01,9.348520e-01,9.346392e-01,3.747697e-03,4.203152e-08,3.800527e+01,7.969862e+00,3.003540e+01,4.009837e+01,1.704253e+02
6.729270e+05,7.788507e+00,5.862300e+04,6.785069e-01,9.348493e-01,9.346396e-01,3.748118e-03,4.203057e-08,3.800398e+01,7.969862e+00,3.003412e+01,4.009709e+01,1.704293e+02
6.729370e+05,7.788623e+00,5.863300e+04,6.786227e-01,9.348467e-01,9.346400e-01,3.748538e-03,4.202962e-08,3.800270e+01,7.969862e+00,3.003284e+01,4.009581e+01,1.704333e+02
6.729470e+05,7.788738e+00,5.864300e+04,6.787384e-01,9.348440e-01,9.346404e-01,3.748958e-03,4.202867e-08,3.800141e+01,7.969862e+00,3.003155e+01,4.009453e+01,1.704373e+02
6.729570e+05,7.788854e+00,5.865300e+04,6.788542e-01,9.348414e-01,9.346408e-01,3.749379e-03,4.202772e-08,3.800013e+01,7.969862e+00,3.003027e+01,4.009324e+01,1.704413e+02
6.729670e+05,7.788970e+00,5.866300e+04,6.789699e-01,9.348387e-01,9.346412e-01,3.749799e-03,4.202677e-08,3.799884e+01,7.969862e+00,3.002898e+01,4.009196e+01,1.704453e+02
6.729770e+05,7.789086e+00,5.867300e+04,6.790856e-01,9.348361e-01,9.346416e-01,3.750219e-03,4.202582e-08,3.799756e+01,7.969862e+00,3.002770e+01,4.009068e+01,1.704493e+02
6.729870e+05,7.789201e+00,5.868300e+04,6.792014e-01,9.348334e-01,9.346420e-01,3.750639e-03,4.202488e-08,3.799628e+01,7.969862e+00,3.002641e+01,4.008940e+01,1.704533e+02
6.729970e+05,7.789317e+00,5.869300e+04,6.793171e-01,9.348307e-01,9.346424e-01,3.751060e-03,4.202393e-08,3.799499e+01,7.969862e+00,3.002513e+01,4.008811e+01,1.704573e+02
6.730070e+05,7.789433e+00,5.870300e+04,6.794329e-01,9.348281e-01,9.346428e-01,3.751480e-03,4.202298e-08,3.799371e+01,7.969862e+00,3.002384e+01,4.008683e+01,1.704613e+02
6.730170e+05,7.789549e+00,5.871300e+04,6.795486e-01,9.348254e-01,9.346432e-01,3.751900e-03,4.202204e-08,3.799242e+01,7.969862e+00,3.002256e+01,4.008555e+01,1.704654e+02
6.730270e+05,7.789664e+00,5.872300e+04,6.796644e-01,9.348228e-01,9.346435e-01,3.752320e-03,4.202109e-08,3.799114e+01,7.969862e+00,3.002128e+01,4.008427e+01,1.704694e+02
6.730370e+05,7.789780e+00,5.873300e+04,6.797801e-01,9.348201e-01,9.346439e-01,3.752741e-03,4.202015e-08,3.798985e+01,7.969862e+00,3.001999e+01,4.008298e+01,1.704734e+02
6.730470e+05,7.789896e+00,5.874300e+04,6.798959e-01,9.348175e-01,9.346443e-01,3.753161e-03,4.201920e-08,3.798857e+01,7.969862e+00,3.001871e+01,4.008170e+01,1.704774e+02
6.730570e+05,7.790012e+00,5.875300e+04,6.800116e-01,9.348148e-01,9.346447e-01,3.753581e-03,4.201826e-08,3.798728e+01,7.969862e+00,3.001742e+01,4.008042e+01,1.704814e+02
6.730670e+05,7.790127e+00,5.876300e+04,6.801274e-01,9.348122e-01,9.346451e-01,3.754001e-03,4.201732e-08,3.798600e+01,7.969862e+00,3.001614e+01,4.007913e+01,1.704854e+02
6.730770e+05,7.790243e+00,5.877301e+04,6.802431e-01,9.348095e-01,9.346455e-01,3.754421e-03,4.201637e-08,3.798472e+01,7.969862e+00,3.001485e+01,4.007785e+01,1.704894e+02
6.730870e+05,7.790359e+00,5.878301e+04,6.803589e-01,9.348068e-01,9.346459e-01,3.754842e-03,4.201543e-08,3.798343e+01,7.969862e+00,3.001357e+01,4.007657e+01,1.704934e+02
6.730970e+05,7.790475e+00,5.879301e+04,6.804746e-01,9.348042e-01,9.346463e-01,3.755262e-03,4.201449e-08,3.798215e+01,7.969862e+00,3.001228e+01,4.007529e+01,1.704974e+02
6.731070e+05,7.790590e+00,5.880301e+04,6.805904e-01,9.348014e-01,9.346467e-01,3.755682e-03,4.201355e-08,3.798185e+01,7.969862e+00,3.001198e+01,4.007506e+01,1.705014e+02
6.731170e+05,7.790706e+00,5.881301e+04,6.807061e-01,9.347983e-01,9.346471e-01,3.756102e-03,4.201261e-08,3.798338e+01,7.969862e+00,3.001352e+01,4.007681e+01,1.705054e+02
6.731270e+05,7.790822e+00,5.882301e+04,6.808218e-01,9.347953e-01,9.346475e-01,3.756522e-03,4.201167e-08,3.798492e+01,7.969862e+00,3.001506e+01,4.007856e+01,1.705094e+02
6.731370e+05,7.790938e+00,5.883301e+04,6.809376e-01,9.347923e-01,9.346479e-01,3.756942e-03,4.201073e-08,3.798645e+01,7.969862e+00,3.001659e+01,4.008030e+01,1.705134e+02
6.731470e+05,7.791053e+00,5.884301e+04,6.810533e-01,9.347892e-01,9.346483e-01,3.757362e-03,4.200979e-08,3.798799e+01,7.969862e+00,3.001813e+01,4.008205e+01,1.705174e+02
6.731570e+05,7.791169e+00,5.885301e+04,6.811691e-01,9.347862e-01,9.346486e-01,3.757783e-03,4.200885e-08,3.798953e+01,7.969862e+00,3.001966e+01,4.008380e+01,1.705213e+02
6.731670e+05,7.791285e+00,5.886301e+04,6.812848e-01,9.347831e-01,9.346490e-01,3.758203e-03,4.200791e-08,3.799106e+01,7.969862e+00,3.002120e+01,4.008555e+01,1.705253e+02
6.731770e+05,7.791401e+00,5.887301e+04,6.814006e-01,9.347801e-01,9.346494e-01,3.758623e-03,4.200698e-08,3.799260e+01,7.969862e+00,3.002274e+01,4.008729e+01,1.705293e+02
6.731870e+05,7.791516e+00,5.888301e+04,6.815163e-01,9.347770e-01,9.346498e-01,3.759043e-03,4.200604e-08,3.799413e+01,7.969862e+00,3.002427e+01,4.008904e+01,1.705333e+02
6.731970e+05,7.791632e+00,5.889301e+04,6.816321e-01,9.347740e-01,9.346502e-01,3.759463e-03,4.200510e-08,3.799567e+01,7.969862e+00,3.002581e+01,4.009079e+01,1.705373e+02
6.732070e+05,7.791748e+00,5.890301e+04,6.817478e-01,9.347710e-01,9.346506e-01,3.759883e-03,4.200417e-08,3.799721e+01,7.969862e+00,3.002734e+01,4.009254e+01,1.705413e+02
6.732170e+05,7.791864e+00,5.891301e+04,6.818636e-01,9.347679e-01,9.346510e-01,3.760303e-03,4.200323e-08,3.799874e+01,7.969862e+00,3.002888e+01,4.009428e+01,1.705453e+02
6.732270e+05,7.791979e+00,5.892301e+04,6.819793e-01,9.347649e-01,9.346514e-01,3.760723e-03,4.200230e-08,3.800028e+01,7.969862e+00,3.003042e+01,4.009603e+01,1.705493e+02
6.732370e+05,7.792095e+00,5.893301e+04,6.820951e-01,9.347618e-01,9.346518e-01,3.761143e-03,4.200136e-08,3.800181e+01,7.969862e+00,3.003195e+01,4.009778e+01,1.705533e+02
6.732470e+05,7.792211e+00,5.894301e+04,6.822108e-01,9.347588e-01,9.346522e-01,3.761563e-03,4.200043e-08,3.800335e+01,7.969862e+00,3.003349e+01,4.009953e+01,1.705573e+02
6.732570e+05,7.792327e+00,5.895301e+04,6.823266e-01,9.347557e-01,9.346526e-01,3.761983e-03,4.199949e-08,3.800489e+01,7.969862e+00,3.003502e+01,4.010128e+01,1.705613e+02
6.732670e+05,7.792442e+00,5.896301e+04,6.824423e-01,9.347527e-01,9.346530e-01,3.762403e-03,4.199856e-08,3.800642e+01,7.969862e+00,3.003656e+01,4.010302e+01,1.705653e+02
6.732770e+05,7.792558e+00,5.897302e+04,6.825580e-01,9.347496e-01,9.346534e-01,3.762823e-03,4.199763e-08,3.800796e+01,7.969862e+00,3.003809e+01,4.010477e+01,1.705692e+02
