Repository: brandonlampe/CS_Data

# Repository for Crushed Salt Data
**Grant No: 456417**

This is a work in progress!

## Repository Content

### Directory Names
A uniform namining structure still in progress, but in general directories are named according to the following:
 - Names contain no spaces, a single underscore "_" will be used as a file name seperator.
 - Files are for the Crushed Salt Project (CSP); therefore, the first three charaters of each file are "CSP".
 - Folders are organized by which frame the test was performed on i.e., A2 or A3.
 - The fifth and sixth charaters of each file name will therefore be "A" followed by the frame number.

File: UNM_WP_HY_175_09/IscoMeasurements/STAGE08/CREEP_FIT/175_09_STAGE08_CREEP_OUT.csv (part 27 of 37)
Analysis by Brandon Lampe, performed on: 2016/07/06 13:14:49
Experimental results below begin at: 2016/04/15 12:04:26
Duration (sec),Duration (day),Elapsed Time (sec),Elapsed Time (day),Interpolated Fractional Density,Fit to Fractional Density,Fit to Volume Strain,Fit to Volume Strain Rate (1/sec),Confining Pressure (MPa),Pore Pressure (MPa),Terzaghi Pressure (MPa),Solid Pressure (MPa),Temperature (C))
6.756471e+05,7.819990e+00,6.134314e+04,7.099900e-01,9.344877e-01,9.347462e-01,3.862112e-03,4.179003e-08,3.799583e+01,7.976207e+00,3.001963e+01,4.010036e+01,1.707000e+02
6.756571e+05,7.820106e+00,6.135314e+04,7.101058e-01,9.344892e-01,9.347466e-01,3.862529e-03,4.178921e-08,3.799771e+01,7.976207e+00,3.002150e+01,4.010232e+01,1.707000e+02
6.756671e+05,7.820221e+00,6.136314e+04,7.102215e-01,9.344907e-01,9.347469e-01,3.862947e-03,4.178839e-08,3.799959e+01,7.976207e+00,3.002338e+01,4.010428e+01,1.707000e+02
6.756771e+05,7.820337e+00,6.137314e+04,7.103372e-01,9.344922e-01,9.347473e-01,3.863365e-03,4.178757e-08,3.800147e+01,7.976207e+00,3.002526e+01,4.010623e+01,1.707000e+02
6.756871e+05,7.820453e+00,6.138314e+04,7.104530e-01,9.344937e-01,9.347477e-01,3.863783e-03,4.178675e-08,3.800334e+01,7.976207e+00,3.002714e+01,4.010819e+01,1.707000e+02
6.756971e+05,7.820569e+00,6.139314e+04,7.105687e-01,9.344952e-01,9.347481e-01,3.864201e-03,4.178593e-08,3.800522e+01,7.976207e+00,3.002901e+01,4.011015e+01,1.707000e+02
6.757071e+05,7.820684e+00,6.140314e+04,7.106845e-01,9.344967e-01,9.347485e-01,3.864619e-03,4.178511e-08,3.800710e+01,7.976207e+00,3.003089e+01,4.011210e+01,1.707000e+02
6.757171e+05,7.820800e+00,6.141314e+04,7.108002e-01,9.344982e-01,9.347489e-01,3.865037e-03,4.178429e-08,3.800897e+01,7.976207e+00,3.003277e+01,4.011406e+01,1.707000e+02
6.757271e+05,7.820916e+00,6.142314e+04,7.109160e-01,9.344997e-01,9.347493e-01,3.865455e-03,4.178347e-08,3.801085e+01,7.976207e+00,3.003464e+01,4.011602e+01,1.707000e+02
6.757371e+05,7.821032e+00,6.143314e+04,7.110317e-01,9.345012e-01,9.347497e-01,3.865873e-03,4.178265e-08,3.801273e+01,7.976207e+00,3.003652e+01,4.011798e+01,1.707000e+02
6.757471e+05,7.821147e+00,6.144314e+04,7.111475e-01,9.345027e-01,9.347501e-01,3.866290e-03,4.178184e-08,3.801461e+01,7.976207e+00,3.003840e+01,4.011993e+01,1.707000e+02
6.757571e+05,7.821263e+00,6.145314e+04,7.112632e-01,9.345042e-01,9.347505e-01,3.866708e-03,4.178102e-08,3.801648e+01,7.976207e+00,3.004028e+01,4.012189e+01,1.707000e+02
6.757671e+05,7.821379e+00,6.146314e+04,7.113790e-01,9.345057e-01,9.347509e-01,3.867126e-03,4.178020e-08,3.801836e+01,7.976207e+00,3.004215e+01,4.012385e+01,1.707000e+02
6.757771e+05,7.821495e+00,6.147314e+04,7.114947e-01,9.345072e-01,9.347512e-01,3.867544e-03,4.177939e-08,3.802024e+01,7.976207e+00,3.004403e+01,4.012580e+01,1.707000e+02
6.757871e+05,7.821610e+00,6.148314e+04,7.116105e-01,9.345087e-01,9.347516e-01,3.867962e-03,4.177857e-08,3.802212e+01,7.976207e+00,3.004591e+01,4.012776e+01,1.707000e+02
6.757971e+05,7.821726e+00,6.149314e+04,7.117262e-01,9.345102e-01,9.347520e-01,3.868379e-03,4.177775e-08,3.802399e+01,7.976207e+00,3.004779e+01,4.012972e+01,1.707000e+02
6.758071e+05,7.821842e+00,6.150314e+04,7.118420e-01,9.345117e-01,9.347524e-01,3.868797e-03,4.177694e-08,3.802587e+01,7.976207e+00,3.004966e+01,4.013168e+01,1.707000e+02
6.758171e+05,7.821958e+00,6.151315e+04,7.119577e-01,9.345132e-01,9.347528e-01,3.869215e-03,4.177612e-08,3.802775e+01,7.976207e+00,3.005154e+01,4.013363e+01,1.707000e+02
6.758271e+05,7.822073e+00,6.152315e+04,7.120734e-01,9.345147e-01,9.347532e-01,3.869633e-03,4.177531e-08,3.802962e+01,7.976207e+00,3.005342e+01,4.013559e+01,1.707000e+02
6.758371e+05,7.822189e+00,6.153315e+04,7.121892e-01,9.345162e-01,9.347536e-01,3.870051e-03,4.177449e-08,3.803150e+01,7.976207e+00,3.005529e+01,4.013755e+01,1.707000e+02
6.758471e+05,7.822305e+00,6.154315e+04,7.123049e-01,9.345160e-01,9.347540e-01,3.870468e-03,4.177368e-08,3.803338e+01,7.976207e+00,3.005717e+01,4.013956e+01,1.707000e+02
6.758571e+05,7.822421e+00,6.155315e+04,7.124207e-01,9.345129e-01,9.347544e-01,3.870886e-03,4.177287e-08,3.803426e+01,7.976207e+00,3.005805e+01,4.014061e+01,1.706979e+02
6.758671e+05,7.822536e+00,6.156315e+04,7.125364e-01,9.345147e-01,9.347548e-01,3.871304e-03,4.177206e-08,3.803238e+01,7.976207e+00,3.005617e+01,4.013854e+01,1.706899e+02
6.758771e+05,7.822652e+00,6.157315e+04,7.126522e-01,9.345164e-01,9.347551e-01,3.871722e-03,4.177124e-08,3.803049e+01,7.976207e+00,3.005428e+01,4.013646e+01,1.706819e+02
6.758871e+05,7.822768e+00,6.158315e+04,7.127679e-01,9.345182e-01,9.347555e-01,3.872139e-03,4.177043e-08,3.802861e+01,7.976207e+00,3.005240e+01,4.013438e+01,1.706738e+02
6.758971e+05,7.822884e+00,6.159315e+04,7.128837e-01,9.345200e-01,9.347559e-01,3.872557e-03,4.176962e-08,3.802672e+01,7.976207e+00,3.005052e+01,4.013231e+01,1.706658e+02
6.759071e+05,7.822999e+00,6.160315e+04,7.129994e-01,9.345217e-01,9.347563e-01,3.872975e-03,4.176881e-08,3.802484e+01,7.976207e+00,3.004863e+01,4.013023e+01,1.706578e+02
6.759172e+05,7.823115e+00,6.161315e+04,7.131152e-01,9.345235e-01,9.347567e-01,3.873392e-03,4.176800e-08,3.802296e+01,7.976207e+00,3.004675e+01,4.012815e+01,1.706498e+02
6.759272e+05,7.823231e+00,6.162315e+04,7.132309e-01,9.345253e-01,9.347571e-01,3.873810e-03,4.176719e-08,3.802107e+01,7.976207e+00,3.004487e+01,4.012608e+01,1.706418e+02
6.759372e+05,7.823347e+00,6.163315e+04,7.133467e-01,9.345270e-01,9.347575e-01,3.874228e-03,4.176638e-08,3.801919e+01,7.976207e+00,3.004298e+01,4.012400e+01,1.706338e+02
6.759472e+05,7.823462e+00,6.164315e+04,7.134624e-01,9.345288e-01,9.347579e-01,3.874646e-03,4.176557e-08,3.801731e+01,7.976207e+00,3.004110e+01,4.012192e+01,1.706258e+02
6.759572e+05,7.823578e+00,6.165315e+04,7.135782e-01,9.345306e-01,9.347583e-01,3.875063e-03,4.176476e-08,3.801542e+01,7.976207e+00,3.003921e+01,4.011985e+01,1.706178e+02
6.759672e+05,7.823694e+00,6.166315e+04,7.136939e-01,9.345324e-01,9.347587e-01,3.875481e-03,4.176395e-08,3.801354e+01,7.976207e+00,3.003733e+01,4.011777e+01,1.706098e+02
6.759772e+05,7.823810e+00,6.167315e+04,7.138096e-01,9.345341e-01,9.347591e-01,3.875899e-03,4.176314e-08,3.801165e+01,7.976207e+00,3.003545e+01,4.011569e+01,1.706018e+02
6.759872e+05,7.823925e+00,6.168315e+04,7.139254e-01,9.345359e-01,9.347594e-01,3.876316e-03,4.176234e-08,3.800977e+01,7.976207e+00,3.003356e+01,4.011362e+01,1.705937e+02
6.759972e+05,7.824041e+00,6.169315e+04,7.140411e-01,9.345377e-01,9.347598e-01,3.876734e-03,4.176153e-08,3.800789e+01,7.976207e+00,3.003168e+01,4.011154e+01,1.705857e+02
6.760072e+05,7.824157e+00,6.170315e+04,7.141569e-01,9.345394e-01,9.347602e-01,3.877151e-03,4.176072e-08,3.800600e+01,7.976207e+00,3.002980e+01,4.010946e+01,1.705777e+02
6.760172e+05,7.824273e+00,6.171316e+04,7.142726e-01,9.345412e-01,9.347606e-01,3.877569e-03,4.175992e-08,3.800412e+01,7.976207e+00,3.002791e+01,4.010739e+01,1.705697e+02
6.760272e+05,7.824388e+00,6.172316e+04,7.143884e-01,9.345430e-01,9.347610e-01,3.877987e-03,4.175911e-08,3.800224e+01,7.976207e+00,3.002603e+01,4.010531e+01,1.705617e+02
6.760372e+05,7.824504e+00,6.173316e+04,7.145041e-01,9.345447e-01,9.347614e-01,3.878404e-03,4.175830e-08,3.800035e+01,7.976207e+00,3.002414e+01,4.010323e+01,1.705537e+02
6.760472e+05,7.824620e+00,6.174316e+04,7.146199e-01,9.345465e-01,9.347618e-01,3.878822e-03,4.175750e-08,3.799847e+01,7.976207e+00,3.002226e+01,4.010116e+01,1.705457e+02
6.760572e+05,7.824736e+00,6.175316e+04,7.147356e-01,9.345483e-01,9.347622e-01,3.879239e-03,4.175669e-08,3.799658e+01,7.976207e+00,3.002038e+01,4.009908e+01,1.705377e+02
6.760672e+05,7.824851e+00,6.176316e+04,7.148514e-01,9.345500e-01,9.347626e-01,3.879657e-03,4.175589e-08,3.799470e+01,7.976207e+00,3.001849e+01,4.009700e+01,1.705297e+02
6.760772e+05,7.824967e+00,6.177316e+04,7.149671e-01,9.345518e-01,9.347630e-01,3.880075e-03,4.175509e-08,3.799282e+01,7.976207e+00,3.001661e+01,4.009493e+01,1.705217e+02
6.760872e+05,7.825083e+00,6.178316e+04,7.150829e-01,9.345536e-01,9.347633e-01,3.880492e-03,4.175428e-08,3.799093e+01,7.976207e+00,3.001473e+01,4.009285e+01,1.705136e+02
6.760972e+05,7.825199e+00,6.179316e+04,7.151986e-01,9.345573e-01,9.347637e-01,3.880910e-03,4.175348e-08,3.798905e+01,7.976207e+00,3.001284e+01,4.009071e+01,1.705056e+02
6.761072e+05,7.825314e+00,6.180316e+04,7.153144e-01,9.345630e-01,9.347641e-01,3.881327e-03,4.175268e-08,3.798810e+01,7.976132e+00,3.001197e+01,4.008951e+01,1.705000e+02
6.761172e+05,7.825430e+00,6.181316e+04,7.154301e-01,9.345630e-01,9.347645e-01,3.881745e-03,4.175188e-08,3.798938e+01,7.975878e+00,3.001351e+01,4.009089e+01,1.705000e+02
6.761272e+05,7.825546e+00,6.182316e+04,7.155458e-01,9.345630e-01,9.347649e-01,3.882162e-03,4.175107e-08,3.799066e+01,7.975625e+00,3.001504e+01,4.009228e+01,1.705000e+02
6.761372e+05,7.825662e+00,6.183316e+04,7.156616e-01,9.345630e-01,9.347653e-01,3.882580e-03,4.175027e-08,3.799194e+01,7.975372e+00,3.001657e+01,4.009367e+01,1.705000e+02
6.761472e+05,7.825777e+00,6.184316e+04,7.157773e-01,9.345630e-01,9.347657e-01,3.882997e-03,4.174947e-08,3.799322e+01,7.975119e+00,3.001811e+01,4.009506e+01,1.705000e+02
6.761572e+05,7.825893e+00,6.185316e+04,7.158931e-01,9.345630e-01,9.347661e-01,3.883415e-03,4.174867e-08,3.799450e+01,7.974866e+00,3.001964e+01,4.009644e+01,1.705000e+02
6.761672e+05,7.826009e+00,6.186316e+04,7.160088e-01,9.345630e-01,9.347665e-01,3.883832e-03,4.174787e-08,3.799578e+01,7.974612e+00,3.002117e+01,4.009783e+01,1.705000e+02
6.761772e+05,7.826125e+00,6.187316e+04,7.161246e-01,9.345630e-01,9.347669e-01,3.884250e-03,4.174707e-08,3.799706e+01,7.974359e+00,3.002270e+01,4.009922e+01,1.705000e+02
6.761872e+05,7.826240e+00,6.188316e+04,7.162403e-01,9.345630e-01,9.347672e-01,3.884667e-03,4.174627e-08,3.799834e+01,7.974106e+00,3.002424e+01,4.010061e+01,1.705000e+02
6.761972e+05,7.826356e+00,6.189316e+04,7.163561e-01,9.345630e-01,9.347676e-01,3.885085e-03,4.174547e-08,3.799962e+01,7.973853e+00,3.002577e+01,4.010199e+01,1.705000e+02
6.762072e+05,7.826472e+00,6.190317e+04,7.164718e-01,9.345630e-01,9.347680e-01,3.885502e-03,4.174468e-08,3.800090e+01,7.973599e+00,3.002730e+01,4.010338e+01,1.705000e+02
6.762172e+05,7.826588e+00,6.191317e+04,7.165876e-01,9.345630e-01,9.347684e-01,3.885920e-03,4.174388e-08,3.800218e+01,7.973346e+00,3.002884e+01,4.010477e+01,1.705000e+02
6.762272e+05,7.826703e+00,6.192317e+04,7.167033e-01,9.345630e-01,9.347688e-01,3.886337e-03,4.174308e-08,3.800346e+01,7.973093e+00,3.003037e+01,4.010615e+01,1.705000e+02
6.762372e+05,7.826819e+00,6.193317e+04,7.168191e-01,9.345630e-01,9.347692e-01,3.886755e-03,4.174228e-08,3.800474e+01,7.972840e+00,3.003190e+01,4.010754e+01,1.705000e+02
6.762472e+05,7.826935e+00,6.194317e+04,7.169348e-01,9.345630e-01,9.347696e-01,3.887172e-03,4.174149e-08,3.800602e+01,7.972586e+00,3.003344e+01,4.010893e+01,1.705000e+02
6.762572e+05,7.827051e+00,6.195317e+04,7.170506e-01,9.345630e-01,9.347700e-01,3.887590e-03,4.174069e-08,3.800730e+01,7.972333e+00,3.003497e+01,4.011032e+01,1.705000e+02
6.762672e+05,7.827166e+00,6.196317e+04,7.171663e-01,9.345630e-01,9.347704e-01,3.888007e-03,4.173990e-08,3.800858e+01,7.972080e+00,3.003650e+01,4.011170e+01,1.705000e+02
6.762772e+05,7.827282e+00,6.197317e+04,7.172820e-01,9.345630e-01,9.347708e-01,3.888424e-03,4.173910e-08,3.800986e+01,7.971827e+00,3.003804e+01,4.011309e+01,1.705000e+02
6.762872e+05,7.827398e+00,6.198317e+04,7.173978e-01,9.345630e-01,9.347712e-01,3.888842e-03,4.173831e-08,3.801114e+01,7.971573e+00,3.003957e+01,4.011448e+01,1.705000e+02
6.762972e+05,7.827514e+00,6.199317e+04,7.175135e-01,9.345630e-01,9.347715e-01,3.889259e-03,4.173751e-08,3.801242e+01,7.971320e+00,3.004110e+01,4.011587e+01,1.705000e+02
6.763072e+05,7.827629e+00,6.200317e+04,7.176293e-01,9.345630e-01,9.347719e-01,3.889677e-03,4.173672e-08,3.801370e+01,7.971067e+00,3.004264e+01,4.011725e+01,1.705000e+02
6.763172e+05,7.827745e+00,6.201317e+04,7.177450e-01,9.345630e-01,9.347723e-01,3.890094e-03,4.173592e-08,3.801498e+01,7.970814e+00,3.004417e+01,4.011864e+01,1.705000e+02
6.763272e+05,7.827861e+00,6.202317e+04,7.178608e-01,9.345630e-01,9.347727e-01,3.890511e-03,4.173513e-08,3.801626e+01,7.970560e+00,3.004570e+01,4.012003e+01,1.705000e+02
6.763372e+05,7.827977e+00,6.203317e+04,7.179765e-01,9.345630e-01,9.347731e-01,3.890929e-03,4.173434e-08,3.801754e+01,7.970307e+00,3.004724e+01,4.012141e+01,1.705000e+02
6.763472e+05,7.828092e+00,6.204317e+04,7.180923e-01,9.345638e-01,9.347735e-01,3.891346e-03,4.173354e-08,3.801882e+01,7.970054e+00,3.004877e+01,4.012278e+01,1.705000e+02
6.763572e+05,7.828208e+00,6.205317e+04,7.182080e-01,9.345695e-01,9.347739e-01,3.891764e-03,4.173275e-08,3.801954e+01,7.969924e+00,3.004962e+01,4.012336e+01,1.705010e+02
6.763672e+05,7.828324e+00,6.206317e+04,7.183238e-01,9.345832e-01,9.347743e-01,3.892181e-03,4.173196e-08,3.801851e+01,7.970179e+00,3.004833e+01,4.012177e+01,1.705050e+02
6.763772e+05,7.828440e+00,6.207317e+04,7.184395e-01,9.345969e-01,9.347747e-01,3.892598e-03,4.173117e-08,3.801748e+01,7.970434e+00,3.004705e+01,4.012017e+01,1.705090e+02
6.763872e+05,7.828555e+00,6.208317e+04,7.185553e-01,9.346106e-01,9.347751e-01,3.893016e-03,4.173038e-08,3.801645e+01,7.970689e+00,3.004576e+01,4.011858e+01,1.705130e+02
6.763972e+05,7.828671e+00,6.209317e+04,7.186710e-01,9.346243e-01,9.347754e-01,3.893433e-03,4.172959e-08,3.801542e+01,7.970944e+00,3.004448e+01,4.011699e+01,1.705170e+02
6.764072e+05,7.828787e+00,6.210318e+04,7.187868e-01,9.346380e-01,9.347758e-01,3.893850e-03,4.172880e-08,3.801439e+01,7.971199e+00,3.004319e+01,4.011540e+01,1.705211e+02
6.764172e+05,7.828902e+00,6.211318e+04,7.189025e-01,9.346517e-01,9.347762e-01,3.894267e-03,4.172801e-08,3.801336e+01,7.971454e+00,3.004190e+01,4.011380e+01,1.705251e+02
6.764272e+05,7.829018e+00,6.212318e+04,7.190182e-01,9.346654e-01,9.347766e-01,3.894685e-03,4.172722e-08,3.801233e+01,7.971709e+00,3.004062e+01,4.011221e+01,1.705291e+02
6.764372e+05,7.829134e+00,6.213318e+04,7.191340e-01,9.346792e-01,9.347770e-01,3.895102e-03,4.172643e-08,3.801129e+01,7.971964e+00,3.003933e+01,4.011062e+01,1.705331e+02
6.764472e+05,7.829250e+00,6.214318e+04,7.192497e-01,9.346929e-01,9.347774e-01,3.895519e-03,4.172564e-08,3.801026e+01,7.972219e+00,3.003805e+01,4.010903e+01,1.705371e+02
6.764572e+05,7.829365e+00,6.215318e+04,7.193655e-01,9.347066e-01,9.347778e-01,3.895937e-03,4.172486e-08,3.800923e+01,7.972474e+00,3.003676e+01,4.010744e+01,1.705412e+02
6.764672e+05,7.829481e+00,6.216318e+04,7.194812e-01,9.347203e-01,9.347782e-01,3.896354e-03,4.172407e-08,3.800820e+01,7.972729e+00,3.003547e+01,4.010584e+01,1.705452e+02
6.764772e+05,7.829597e+00,6.217318e+04,7.195970e-01,9.347340e-01,9.347786e-01,3.896771e-03,4.172328e-08,3.800717e+01,7.972984e+00,3.003419e+01,4.010425e+01,1.705492e+02
6.764872e+05,7.829713e+00,6.218318e+04,7.197127e-01,9.347477e-01,9.347790e-01,3.897188e-03,4.172249e-08,3.800614e+01,7.973239e+00,3.003290e+01,4.010266e+01,1.705532e+02
6.764972e+05,7.829828e+00,6.219318e+04,7.198285e-01,9.347614e-01,9.347793e-01,3.897606e-03,4.172171e-08,3.800511e+01,7.973494e+00,3.003161e+01,4.010107e+01,1.705572e+02
6.765072e+05,7.829944e+00,6.220318e+04,7.199442e-01,9.347751e-01,9.347797e-01,3.898023e-03,4.172092e-08,3.800408e+01,7.973749e+00,3.003033e+01,4.009948e+01,1.705613e+02
6.765172e+05,7.830060e+00,6.221318e+04,7.200600e-01,9.347888e-01,9.347801e-01,3.898440e-03,4.172014e-08,3.800305e+01,7.974004e+00,3.002904e+01,4.009788e+01,1.705653e+02
6.765272e+05,7.830176e+00,6.222318e+04,7.201757e-01,9.348025e-01,9.347805e-01,3.898857e-03,4.171935e-08,3.800202e+01,7.974259e+00,3.002776e+01,4.009629e+01,1.705693e+02
6.765372e+05,7.830291e+00,6.223318e+04,7.202915e-01,9.348162e-01,9.347809e-01,3.899275e-03,4.171857e-08,3.800098e+01,7.974514e+00,3.002647e+01,4.009470e+01,1.705733e+02
6.765472e+05,7.830407e+00,6.224318e+04,7.204072e-01,9.348299e-01,9.347813e-01,3.899692e-03,4.171778e-08,3.799995e+01,7.974769e+00,3.002518e+01,4.009311e+01,1.705773e+02
6.765572e+05,7.830523e+00,6.225318e+04,7.205230e-01,9.348436e-01,9.347817e-01,3.900109e-03,4.171700e-08,3.799892e+01,7.975024e+00,3.002390e+01,4.009152e+01,1.705814e+02
6.765672e+05,7.830639e+00,6.226318e+04,7.206387e-01,9.348573e-01,9.347821e-01,3.900526e-03,4.171622e-08,3.799789e+01,7.975279e+00,3.002261e+01,4.008993e+01,1.705854e+02
6.765772e+05,7.830754e+00,6.227318e+04,7.207544e-01,9.348710e-01,9.347825e-01,3.900943e-03,4.171543e-08,3.799686e+01,7.975534e+00,3.002133e+01,4.008834e+01,1.705894e+02
6.765872e+05,7.830870e+00,6.228318e+04,7.208702e-01,9.348847e-01,9.347829e-01,3.901360e-03,4.171465e-08,3.799583e+01,7.975789e+00,3.002004e+01,4.008674e+01,1.705934e+02
6.765972e+05,7.830986e+00,6.229319e+04,7.209859e-01,9.348972e-01,9.347832e-01,3.901778e-03,4.171387e-08,3.799480e+01,7.976044e+00,3.001875e+01,4.008519e+01,1.705974e+02
6.766072e+05,7.831102e+00,6.230319e+04,7.211017e-01,9.349030e-01,9.347836e-01,3.902195e-03,4.171309e-08,3.799395e+01,7.976116e+00,3.001784e+01,4.008409e+01,1.706000e+02
6.766172e+05,7.831217e+00,6.231319e+04,7.212174e-01,9.349005e-01,9.347840e-01,3.902612e-03,4.171231e-08,3.799344e+01,7.975862e+00,3.001758e+01,4.008364e+01,1.706000e+02
6.766272e+05,7.831333e+00,6.232319e+04,7.213332e-01,9.348980e-01,9.347844e-01,3.903029e-03,4.171153e-08,3.799293e+01,7.975609e+00,3.001732e+01,4.008320e+01,1.706000e+02
6.766372e+05,7.831449e+00,6.233319e+04,7.214489e-01,9.348955e-01,9.347848e-01,3.903446e-03,4.171075e-08,3.799242e+01,7.975356e+00,3.001706e+01,4.008275e+01,1.706000e+02
6.766472e+05,7.831565e+00,6.234319e+04,7.215647e-01,9.348930e-01,9.347852e-01,3.903863e-03,4.170997e-08,3.799191e+01,7.975103e+00,3.001680e+01,4.008231e+01,1.706000e+02
6.766572e+05,7.831680e+00,6.235319e+04,7.216804e-01,9.348905e-01,9.347856e-01,3.904280e-03,4.170919e-08,3.799139e+01,7.974850e+00,3.001654e+01,4.008187e+01,1.706000e+02
6.766672e+05,7.831796e+00,6.236319e+04,7.217962e-01,9.348880e-01,9.347860e-01,3.904698e-03,4.170841e-08,3.799088e+01,7.974596e+00,3.001629e+01,4.008142e+01,1.706000e+02
6.766772e+05,7.831912e+00,6.237319e+04,7.219119e-01,9.348855e-01,9.347864e-01,3.905115e-03,4.170763e-08,3.799037e+01,7.974343e+00,3.001603e+01,4.008098e+01,1.706000e+02
6.766872e+05,7.832028e+00,6.238319e+04,7.220277e-01,9.348830e-01,9.347868e-01,3.905532e-03,4.170685e-08,3.798986e+01,7.974090e+00,3.001577e+01,4.008053e+01,1.706000e+02
6.766972e+05,7.832143e+00,6.239319e+04,7.221434e-01,9.348805e-01,9.347871e-01,3.905949e-03,4.170607e-08,3.798935e+01,7.973837e+00,3.001551e+01,4.008009e+01,1.706000e+02
6.767072e+05,7.832259e+00,6.240319e+04,7.222592e-01,9.348780e-01,9.347875e-01,3.906366e-03,4.170530e-08,3.798883e+01,7.973583e+00,3.001525e+01,4.007965e+01,1.706000e+02
6.767172e+05,7.832375e+00,6.241319e+04,7.223749e-01,9.348754e-01,9.347879e-01,3.906783e-03,4.170452e-08,3.798832e+01,7.973330e+00,3.001499e+01,4.007920e+01,1.706000e+02
6.767272e+05,7.832491e+00,6.242319e+04,7.224906e-01,9.348729e-01,9.347883e-01,3.907200e-03,4.170374e-08,3.798781e+01,7.973077e+00,3.001473e+01,4.007876e+01,1.706000e+02
6.767372e+05,7.832606e+00,6.243319e+04,7.226064e-01,9.348704e-01,9.347887e-01,3.907617e-03,4.170296e-08,3.798730e+01,7.972824e+00,3.001447e+01,4.007831e+01,1.706000e+02
6.767472e+05,7.832722e+00,6.244319e+04,7.227221e-01,9.348679e-01,9.347891e-01,3.908034e-03,4.170219e-08,3.798679e+01,7.972570e+00,3.001422e+01,4.007787e+01,1.706000e+02
6.767572e+05,7.832838e+00,6.245319e+04,7.228379e-01,9.348654e-01,9.347895e-01,3.908451e-03,4.170141e-08,3.798627e+01,7.972317e+00,3.001396e+01,4.007743e+01,1.706000e+02
6.767672e+05,7.832954e+00,6.246319e+04,7.229536e-01,9.348629e-01,9.347899e-01,3.908868e-03,4.170064e-08,3.798576e+01,7.972064e+00,3.001370e+01,4.007698e+01,1.706000e+02
6.767772e+05,7.833069e+00,6.247319e+04,7.230694e-01,9.348604e-01,9.347903e-01,3.909285e-03,4.169986e-08,3.798525e+01,7.971811e+00,3.001344e+01,4.007654e+01,1.706000e+02
6.767872e+05,7.833185e+00,6.248319e+04,7.231851e-01,9.348579e-01,9.347907e-01,3.909702e-03,4.169909e-08,3.798474e+01,7.971557e+00,3.001318e+01,4.007609e+01,1.706000e+02
6.767972e+05,7.833301e+00,6.249320e+04,7.233009e-01,9.348554e-01,9.347910e-01,3.910119e-03,4.169832e-08,3.798423e+01,7.971304e+00,3.001292e+01,4.007565e+01,1.706000e+02
6.768072e+05,7.833417e+00,6.250320e+04,7.234166e-01,9.348529e-01,9.347914e-01,3.910536e-03,4.169754e-08,3.798371e+01,7.971051e+00,3.001266e+01,4.007521e+01,1.706000e+02
6.768172e+05,7.833532e+00,6.251320e+04,7.235324e-01,9.348504e-01,9.347918e-01,3.910953e-03,4.169677e-08,3.798320e+01,7.970798e+00,3.001240e+01,4.007476e+01,1.706000e+02
6.768272e+05,7.833648e+00,6.252320e+04,7.236481e-01,9.348479e-01,9.347922e-01,3.911370e-03,4.169600e-08,3.798269e+01,7.970544e+00,3.001215e+01,4.007432e+01,1.706000e+02
6.768372e+05,7.833764e+00,6.253320e+04,7.237639e-01,9.348454e-01,9.347926e-01,3.911787e-03,4.169522e-08,3.798218e+01,7.970291e+00,3.001189e+01,4.007388e+01,1.706000e+02
6.768472e+05,7.833880e+00,6.254320e+04,7.238796e-01,9.348419e-01,9.347930e-01,3.912204e-03,4.169445e-08,3.798167e+01,7.970038e+00,3.001163e+01,4.007347e+01,1.706000e+02
6.768572e+05,7.833995e+00,6.255320e+04,7.239954e-01,9.348345e-01,9.347934e-01,3.912621e-03,4.169368e-08,3.798170e+01,7.969862e+00,3.001184e+01,4.007377e+01,1.705988e+02
6.768672e+05,7.834111e+00,6.256320e+04,7.241111e-01,9.348234e-01,9.347938e-01,3.913038e-03,4.169291e-08,3.798299e+01,7.969862e+00,3.001312e+01,4.007553e+01,1.705948e+02
6.768772e+05,7.834227e+00,6.257320e+04,7.242268e-01,9.348122e-01,9.347942e-01,3.913455e-03,4.169214e-08,3.798427e+01,7.969862e+00,3.001441e+01,4.007728e+01,1.705908e+02
6.768872e+05,7.834343e+00,6.258320e+04,7.243426e-01,9.348011e-01,9.347945e-01,3.913872e-03,4.169137e-08,3.798556e+01,7.969862e+00,3.001569e+01,4.007904e+01,1.705868e+02
6.768972e+05,7.834458e+00,6.259320e+04,7.244583e-01,9.347900e-01,9.347949e-01,3.914289e-03,4.169060e-08,3.798684e+01,7.969862e+00,3.001698e+01,4.008080e+01,1.705828e+02
6.769072e+05,7.834574e+00,6.260320e+04,7.245741e-01,9.347788e-01,9.347953e-01,3.914706e-03,4.168983e-08,3.798812e+01,7.969862e+00,3.001826e+01,4.008255e+01,1.705788e+02
6.769172e+05,7.834690e+00,6.261320e+04,7.246898e-01,9.347677e-01,9.347957e-01,3.915123e-03,4.168906e-08,3.798941e+01,7.969862e+00,3.001955e+01,4.008431e+01,1.705747e+02
6.769272e+05,7.834806e+00,6.262320e+04,7.248056e-01,9.347565e-01,9.347961e-01,3.915540e-03,4.168829e-08,3.799069e+01,7.969862e+00,3.002083e+01,4.008607e+01,1.705707e+02
6.769372e+05,7.834921e+00,6.263320e+04,7.249213e-01,9.347454e-01,9.347965e-01,3.915957e-03,4.168753e-08,3.799198e+01,7.969862e+00,3.002212e+01,4.008782e+01,1.705667e+02
6.769472e+05,7.835037e+00,6.264320e+04,7.250371e-01,9.347343e-01,9.347969e-01,3.916373e-03,4.168676e-08,3.799326e+01,7.969862e+00,3.002340e+01,4.008958e+01,1.705627e+02
6.769572e+05,7.835153e+00,6.265320e+04,7.251528e-01,9.347231e-01,9.347973e-01,3.916790e-03,4.168599e-08,3.799455e+01,7.969862e+00,3.002468e+01,4.009134e+01,1.705587e+02
6.769672e+05,7.835269e+00,6.266320e+04,7.252686e-01,9.347120e-01,9.347977e-01,3.917207e-03,4.168522e-08,3.799583e+01,7.969862e+00,3.002597e+01,4.009309e+01,1.705547e+02
6.769772e+05,7.835384e+00,6.267320e+04,7.253843e-01,9.347008e-01,9.347981e-01,3.917624e-03,4.168446e-08,3.799712e+01,7.969862e+00,3.002725e+01,4.009485e+01,1.705507e+02
6.769872e+05,7.835500e+00,6.268321e+04,7.255001e-01,9.346897e-01,9.347984e-01,3.918041e-03,4.168369e-08,3.799840e+01,7.969862e+00,3.002854e+01,4.009661e+01,1.705467e+02
6.769972e+05,7.835616e+00,6.269321e+04,7.256158e-01,9.346786e-01,9.347988e-01,3.918458e-03,4.168292e-08,3.799968e+01,7.969862e+00,3.002982e+01,4.009836e+01,1.705427e+02
6.770072e+05,7.835732e+00,6.270321e+04,7.257316e-01,9.346674e-01,9.347992e-01,3.918875e-03,4.168216e-08,3.800097e+01,7.969862e+00,3.003111e+01,4.010012e+01,1.705387e+02
6.770172e+05,7.835847e+00,6.271321e+04,7.258473e-01,9.346563e-01,9.347996e-01,3.919292e-03,4.168139e-08,3.800225e+01,7.969862e+00,3.003239e+01,4.010188e+01,1.705347e+02
6.770272e+05,7.835963e+00,6.272321e+04,7.259630e-01,9.346452e-01,9.348000e-01,3.919708e-03,4.168063e-08,3.800354e+01,7.969862e+00,3.003368e+01,4.010363e+01,1.705307e+02
6.770372e+05,7.836079e+00,6.273321e+04,7.260788e-01,9.346340e-01,9.348004e-01,3.920125e-03,4.167987e-08,3.800482e+01,7.969862e+00,3.003496e+01,4.010539e+01,1.705267e+02
6.770472e+05,7.836195e+00,6.274321e+04,7.261945e-01,9.346229e-01,9.348008e-01,3.920542e-03,4.167910e-08,3.800611e+01,7.969862e+00,3.003624e+01,4.010715e+01,1.705227e+02
6.770572e+05,7.836310e+00,6.275321e+04,7.263103e-01,9.346117e-01,9.348012e-01,3.920959e-03,4.167834e-08,3.800739e+01,7.969862e+00,3.003753e+01,4.010891e+01,1.705187e+02
6.770672e+05,7.836426e+00,6.276321e+04,7.264260e-01,9.346006e-01,9.348016e-01,3.921376e-03,4.167758e-08,3.800867e+01,7.969862e+00,3.003881e+01,4.011066e+01,1.705147e+02
6.770772e+05,7.836542e+00,6.277321e+04,7.265418e-01,9.345895e-01,9.348020e-01,3.921792e-03,4.167681e-08,3.800996e+01,7.969862e+00,3.004010e+01,4.011242e+01,1.705107e+02
6.770872e+05,7.836658e+00,6.278321e+04,7.266575e-01,9.345783e-01,9.348023e-01,3.922209e-03,4.167605e-08,3.801124e+01,7.969862e+00,3.004138e+01,4.011418e+01,1.705067e+02
6.770972e+05,7.836773e+00,6.279321e+04,7.267733e-01,9.345693e-01,9.348027e-01,3.922626e-03,4.167529e-08,3.801253e+01,7.969862e+00,3.004267e+01,4.011586e+01,1.705027e+02
6.771072e+05,7.836889e+00,6.280321e+04,7.268890e-01,9.345697e-01,9.348031e-01,3.923043e-03,4.167453e-08,3.801358e+01,7.969862e+00,3.004372e+01,4.011698e+01,1.705014e+02
6.771172e+05,7.837005e+00,6.281321e+04,7.270048e-01,9.345800e-01,9.348035e-01,3.923459e-03,4.167377e-08,3.801418e+01,7.969862e+00,3.004432e+01,4.011726e+01,1.705054e+02
6.771272e+05,7.837121e+00,6.282321e+04,7.271205e-01,9.345904e-01,9.348039e-01,3.923876e-03,4.167301e-08,3.801478e+01,7.969862e+00,3.004492e+01,4.011755e+01,1.705094e+02
6.771372e+05,7.837236e+00,6.283321e+04,7.272363e-01,9.346007e-01,9.348043e-01,3.924293e-03,4.167225e-08,3.801538e+01,7.969862e+00,3.004552e+01,4.011783e+01,1.705134e+02
6.771472e+05,7.837352e+00,6.284321e+04,7.273520e-01,9.346110e-01,9.348047e-01,3.924710e-03,4.167149e-08,3.801598e+01,7.969862e+00,3.004612e+01,4.011812e+01,1.705174e+02
6.771572e+05,7.837468e+00,6.285321e+04,7.274678e-01,9.346214e-01,9.348051e-01,3.925126e-03,4.167073e-08,3.801658e+01,7.969862e+00,3.004672e+01,4.011841e+01,1.705214e+02
6.771672e+05,7.837583e+00,6.286321e+04,7.275835e-01,9.346317e-01,9.348055e-01,3.925543e-03,4.166997e-08,3.801718e+01,7.969862e+00,3.004732e+01,4.011869e+01,1.705254e+02
6.771772e+05,7.837699e+00,6.287321e+04,7.276992e-01,9.346420e-01,9.348058e-01,3.925960e-03,4.166921e-08,3.801778e+01,7.969862e+00,3.004791e+01,4.011898e+01,1.705294e+02
6.771872e+05,7.837815e+00,6.288322e+04,7.278150e-01,9.346524e-01,9.348062e-01,3.926377e-03,4.166845e-08,3.801838e+01,7.969862e+00,3.004851e+01,4.011926e+01,1.705334e+02
6.771972e+05,7.837931e+00,6.289322e+04,7.279307e-01,9.346627e-01,9.348066e-01,3.926793e-03,4.166769e-08,3.801898e+01,7.969862e+00,3.004911e+01,4.011955e+01,1.705374e+02
6.772072e+05,7.838046e+00,6.290322e+04,7.280465e-01,9.346730e-01,9.348070e-01,3.927210e-03,4.166694e-08,3.801958e+01,7.969862e+00,3.004971e+01,4.011984e+01,1.705414e+02
6.772172e+05,7.838162e+00,6.291322e+04,7.281622e-01,9.346834e-01,9.348074e-01,3.927627e-03,4.166618e-08,3.802017e+01,7.969862e+00,3.005031e+01,4.012012e+01,1.705454e+02
6.772272e+05,7.838278e+00,6.292322e+04,7.282780e-01,9.346937e-01,9.348078e-01,3.928043e-03,4.166542e-08,3.802077e+01,7.969862e+00,3.005091e+01,4.012041e+01,1.705494e+02
6.772372e+05,7.838394e+00,6.293322e+04,7.283937e-01,9.347040e-01,9.348082e-01,3.928460e-03,4.166467e-08,3.802137e+01,7.969862e+00,3.005151e+01,4.012069e+01,1.705534e+02
6.772472e+05,7.838509e+00,6.294322e+04,7.285095e-01,9.347144e-01,9.348086e-01,3.928877e-03,4.166391e-08,3.802197e+01,7.969862e+00,3.005211e+01,4.012098e+01,1.705574e+02
6.772572e+05,7.838625e+00,6.295322e+04,7.286252e-01,9.347247e-01,9.348090e-01,3.929293e-03,4.166316e-08,3.802257e+01,7.969862e+00,3.005271e+01,4.012126e+01,1.705614e+02
6.772672e+05,7.838741e+00,6.296322e+04,7.287410e-01,9.347350e-01,9.348094e-01,3.929710e-03,4.166240e-08,3.802317e+01,7.969862e+00,3.005331e+01,4.012155e+01,1.705654e+02
6.772772e+05,7.838857e+00,6.297322e+04,7.288567e-01,9.347454e-01,9.348097e-01,3.930127e-03,4.166165e-08,3.802377e+01,7.969862e+00,3.005391e+01,4.012184e+01,1.705694e+02
6.772872e+05,7.838972e+00,6.298322e+04,7.289725e-01,9.347557e-01,9.348101e-01,3.930543e-03,4.166089e-08,3.802437e+01,7.969862e+00,3.005451e+01,4.012212e+01,1.705734e+02
6.772972e+05,7.839088e+00,6.299322e+04,7.290882e-01,9.347660e-01,9.348105e-01,3.930960e-03,4.166014e-08,3.802497e+01,7.969862e+00,3.005511e+01,4.012241e+01,1.705774e+02
6.773072e+05,7.839204e+00,6.300322e+04,7.292040e-01,9.347764e-01,9.348109e-01,3.931377e-03,4.165939e-08,3.802557e+01,7.969862e+00,3.005571e+01,4.012269e+01,1.705815e+02
6.773172e+05,7.839320e+00,6.301322e+04,7.293197e-01,9.347867e-01,9.348113e-01,3.931793e-03,4.165863e-08,3.802617e+01,7.969862e+00,3.005631e+01,4.012298e+01,1.705855e+02
6.773272e+05,7.839435e+00,6.302322e+04,7.294354e-01,9.347970e-01,9.348117e-01,3.932210e-03,4.165788e-08,3.802677e+01,7.969862e+00,3.005691e+01,4.012326e+01,1.705895e+02
6.773372e+05,7.839551e+00,6.303322e+04,7.295512e-01,9.348074e-01,9.348121e-01,3.932626e-03,4.165713e-08,3.802737e+01,7.969862e+00,3.005751e+01,4.012355e+01,1.705935e+02
6.773472e+05,7.839667e+00,6.304322e+04,7.296669e-01,9.348177e-01,9.348125e-01,3.933043e-03,4.165638e-08,3.802797e+01,7.969862e+00,3.005810e+01,4.012384e+01,1.705975e+02
6.773572e+05,7.839783e+00,6.305322e+04,7.297827e-01,9.348271e-01,9.348129e-01,3.933460e-03,4.165563e-08,3.802812e+01,7.969862e+00,3.005826e+01,4.012368e+01,1.706015e+02
6.773672e+05,7.839898e+00,6.306322e+04,7.298984e-01,9.348350e-01,9.348132e-01,3.933876e-03,4.165487e-08,3.802753e+01,7.969862e+00,3.005767e+01,4.012277e+01,1.706055e+02
6.773772e+05,7.840014e+00,6.307322e+04,7.300142e-01,9.348429e-01,9.348136e-01,3.934293e-03,4.165412e-08,3.802693e+01,7.969862e+00,3.005707e+01,4.012186e+01,1.706095e+02
6.773872e+05,7.840130e+00,6.308323e+04,7.301299e-01,9.348508e-01,9.348140e-01,3.934709e-03,4.165337e-08,3.802633e+01,7.969862e+00,3.005647e+01,4.012095e+01,1.706134e+02
6.773972e+05,7.840246e+00,6.309323e+04,7.302457e-01,9.348587e-01,9.348144e-01,3.935126e-03,4.165262e-08,3.802574e+01,7.969862e+00,3.005587e+01,4.012004e+01,1.706174e+02
6.774072e+05,7.840361e+00,6.310323e+04,7.303614e-01,9.348666e-01,9.348148e-01,3.935542e-03,4.165187e-08,3.802514e+01,7.969862e+00,3.005528e+01,4.011913e+01,1.706214e+02
6.774172e+05,7.840477e+00,6.311323e+04,7.304772e-01,9.348745e-01,9.348152e-01,3.935959e-03,4.165113e-08,3.802454e+01,7.969862e+00,3.005468e+01,4.011822e+01,1.706254e+02
6.774272e+05,7.840593e+00,6.312323e+04,7.305929e-01,9.348823e-01,9.348156e-01,3.936375e-03,4.165038e-08,3.802394e+01,7.969862e+00,3.005408e+01,4.011731e+01,1.706294e+02
6.774372e+05,7.840709e+00,6.313323e+04,7.307087e-01,9.348902e-01,9.348160e-01,3.936792e-03,4.164963e-08,3.802335e+01,7.969862e+00,3.005348e+01,4.011640e+01,1.706334e+02
6.774472e+05,7.840824e+00,6.314323e+04,7.308244e-01,9.348981e-01,9.348164e-01,3.937208e-03,4.164888e-08,3.802275e+01,7.969862e+00,3.005289e+01,4.011549e+01,1.706374e+02
6.774572e+05,7.840940e+00,6.315323e+04,7.309402e-01,9.349060e-01,9.348168e-01,3.937625e-03,4.164813e-08,3.802215e+01,7.969862e+00,3.005229e+01,4.011458e+01,1.706414e+02
6.774672e+05,7.841056e+00,6.316323e+04,7.310559e-01,9.349139e-01,9.348171e-01,3.938041e-03,4.164739e-08,3.802155e+01,7.969862e+00,3.005169e+01,4.011367e+01,1.706454e+02
6.774772e+05,7.841172e+00,6.317323e+04,7.311716e-01,9.349218e-01,9.348175e-01,3.938458e-03,4.164664e-08,3.802096e+01,7.969862e+00,3.005109e+01,4.011276e+01,1.706494e+02
6.774872e+05,7.841287e+00,6.318323e+04,7.312874e-01,9.349297e-01,9.348179e-01,3.938874e-03,4.164589e-08,3.802036e+01,7.969862e+00,3.005050e+01,4.011185e+01,1.706534e+02
6.774972e+05,7.841403e+00,6.319323e+04,7.314031e-01,9.349376e-01,9.348183e-01,3.939291e-03,4.164515e-08,3.801976e+01,7.969862e+00,3.004990e+01,4.011094e+01,1.706573e+02
6.775072e+05,7.841519e+00,6.320323e+04,7.315189e-01,9.349455e-01,9.348187e-01,3.939707e-03,4.164440e-08,3.801916e+01,7.969862e+00,3.004930e+01,4.011003e+01,1.706613e+02
6.775172e+05,7.841635e+00,6.321323e+04,7.316346e-01,9.349533e-01,9.348191e-01,3.940124e-03,4.164366e-08,3.801857e+01,7.969862e+00,3.004871e+01,4.010912e+01,1.706653e+02
6.775272e+05,7.841750e+00,6.322323e+04,7.317504e-01,9.349612e-01,9.348195e-01,3.940540e-03,4.164291e-08,3.801797e+01,7.969862e+00,3.004811e+01,4.010821e+01,1.706693e+02
6.775372e+05,7.841866e+00,6.323323e+04,7.318661e-01,9.349691e-01,9.348199e-01,3.940957e-03,4.164217e-08,3.801737e+01,7.969862e+00,3.004751e+01,4.010730e+01,1.706733e+02
6.775472e+05,7.841982e+00,6.324323e+04,7.319819e-01,9.349770e-01,9.348203e-01,3.941373e-03,4.164142e-08,3.801678e+01,7.969862e+00,3.004691e+01,4.010639e+01,1.706773e+02
6.775572e+05,7.842098e+00,6.325323e+04,7.320976e-01,9.349849e-01,9.348206e-01,3.941790e-03,4.164068e-08,3.801618e+01,7.969862e+00,3.004632e+01,4.010548e+01,1.706813e+02
6.775672e+05,7.842213e+00,6.326323e+04,7.322134e-01,9.349928e-01,9.348210e-01,3.942206e-03,4.163994e-08,3.801558e+01,7.969862e+00,3.004572e+01,4.010457e+01,1.706853e+02
6.775772e+05,7.842329e+00,6.327324e+04,7.323291e-01,9.350007e-01,9.348214e-01,3.942622e-03,4.163920e-08,3.801498e+01,7.969862e+00,3.004512e+01,4.010366e+01,1.706893e+02
6.775872e+05,7.842445e+00,6.328324e+04,7.324449e-01,9.350086e-01,9.348218e-01,3.943039e-03,4.163845e-08,3.801439e+01,7.969862e+00,3.004452e+01,4.010275e+01,1.706933e+02
6.775972e+05,7.842561e+00,6.329324e+04,7.325606e-01,9.350154e-01,9.348222e-01,3.943455e-03,4.163771e-08,3.801379e+01,7.969862e+00,3.004393e+01,4.010187e+01,1.706973e+02
6.776072e+05,7.842676e+00,6.330324e+04,7.326764e-01,9.350139e-01,9.348226e-01,3.943872e-03,4.163697e-08,3.801365e+01,7.969862e+00,3.004379e+01,4.010178e+01,1.707000e+02
6.776172e+05,7.842792e+00,6.331324e+04,7.327921e-01,9.349987e-01,9.348230e-01,3.944288e-03,4.163623e-08,3.801450e+01,7.969862e+00,3.004464e+01,4.010321e+01,1.707000e+02
6.776272e+05,7.842908e+00,6.332324e+04,7.329078e-01,9.349835e-01,9.348234e-01,3.944704e-03,4.163549e-08,3.801536e+01,7.969862e+00,3.004550e+01,4.010465e+01,1.707000e+02
6.776372e+05,7.843024e+00,6.333324e+04,7.330236e-01,9.349683e-01,9.348238e-01,3.945121e-03,4.163475e-08,3.801622e+01,7.969862e+00,3.004635e+01,4.010609e+01,1.707000e+02
6.776472e+05,7.843139e+00,6.334324e+04,7.331393e-01,9.349531e-01,9.348242e-01,3.945537e-03,4.163401e-08,3.801707e+01,7.969862e+00,3.004721e+01,4.010753e+01,1.707000e+02
6.776572e+05,7.843255e+00,6.335324e+04,7.332551e-01,9.349379e-01,9.348245e-01,3.945953e-03,4.163327e-08,3.801793e+01,7.969862e+00,3.004807e+01,4.010897e+01,1.707000e+02
6.776672e+05,7.843371e+00,6.336324e+04,7.333708e-01,9.349227e-01,9.348249e-01,3.946370e-03,4.163253e-08,3.801879e+01,7.969862e+00,3.004892e+01,4.011040e+01,1.707000e+02
6.776772e+05,7.843487e+00,6.337324e+04,7.334866e-01,9.349076e-01,9.348253e-01,3.946786e-03,4.163179e-08,3.801964e+01,7.969862e+00,3.004978e+01,4.011184e+01,1.707000e+02
6.776872e+05,7.843602e+00,6.338324e+04,7.336023e-01,9.348924e-01,9.348257e-01,3.947203e-03,4.163105e-08,3.802050e+01,7.969862e+00,3.005064e+01,4.011328e+01,1.707000e+02
6.776972e+05,7.843718e+00,6.339324e+04,7.337181e-01,9.348772e-01,9.348261e-01,3.947619e-03,4.163031e-08,3.802135e+01,7.969862e+00,3.005149e+01,4.011472e+01,1.707000e+02
6.777072e+05,7.843834e+00,6.340324e+04,7.338338e-01,9.348620e-01,9.348265e-01,3.948035e-03,4.162958e-08,3.802221e+01,7.969862e+00,3.005235e+01,4.011616e+01,1.707000e+02
6.777172e+05,7.843950e+00,6.341324e+04,7.339496e-01,9.348468e-01,9.348269e-01,3.948451e-03,4.162884e-08,3.802307e+01,7.969862e+00,3.005320e+01,4.011759e+01,1.707000e+02
6.777272e+05,7.844065e+00,6.342324e+04,7.340653e-01,9.348316e-01,9.348273e-01,3.948868e-03,4.162810e-08,3.802392e+01,7.969862e+00,3.005406e+01,4.011903e+01,1.707000e+02
6.777372e+05,7.844181e+00,6.343324e+04,7.341811e-01,9.348164e-01,9.348277e-01,3.949284e-03,4.162736e-08,3.802478e+01,7.969862e+00,3.005492e+01,4.012047e+01,1.707000e+02
6.777472e+05,7.844297e+00,6.344324e+04,7.342968e-01,9.348012e-01,9.348280e-01,3.949700e-03,4.162663e-08,3.802564e+01,7.969862e+00,3.005577e+01,4.012191e+01,1.707000e+02
6.777572e+05,7.844413e+00,6.345324e+04,7.344126e-01,9.347860e-01,9.348284e-01,3.950117e-03,4.162589e-08,3.802649e+01,7.969862e+00,3.005663e+01,4.012335e+01,1.707000e+02
6.777672e+05,7.844528e+00,6.346324e+04,7.345283e-01,9.347708e-01,9.348288e-01,3.950533e-03,4.162516e-08,3.802735e+01,7.969862e+00,3.005749e+01,4.012479e+01,1.707000e+02
6.777772e+05,7.844644e+00,6.347325e+04,7.346440e-01,9.347557e-01,9.348292e-01,3.950949e-03,4.162442e-08,3.802820e+01,7.969862e+00,3.005834e+01,4.012623e+01,1.707000e+02
6.777872e+05,7.844760e+00,6.348325e+04,7.347598e-01,9.347405e-01,9.348296e-01,3.951365e-03,4.162369e-08,3.802906e+01,7.969862e+00,3.005920e+01,4.012766e+01,1.707000e+02
6.777972e+05,7.844876e+00,6.349325e+04,7.348755e-01,9.347253e-01,9.348300e-01,3.951782e-03,4.162295e-08,3.802992e+01,7.969862e+00,3.006006e+01,4.012910e+01,1.707000e+02
6.778072e+05,7.844991e+00,6.350325e+04,7.349913e-01,9.347101e-01,9.348304e-01,3.952198e-03,4.162222e-08,3.803077e+01,7.969862e+00,3.006091e+01,4.013054e+01,1.707000e+02
6.778172e+05,7.845107e+00,6.351325e+04,7.351070e-01,9.346949e-01,9.348308e-01,3.952614e-03,4.162149e-08,3.803163e+01,7.969862e+00,3.006177e+01,4.013198e+01,1.707000e+02
6.778272e+05,7.845223e+00,6.352325e+04,7.352228e-01,9.346797e-01,9.348312e-01,3.953030e-03,4.162075e-08,3.803249e+01,7.969862e+00,3.006262e+01,4.013342e+01,1.707000e+02
6.778372e+05,7.845339e+00,6.353325e+04,7.353385e-01,9.346645e-01,9.348315e-01,3.953447e-03,4.162002e-08,3.803334e+01,7.969862e+00,3.006348e+01,4.013486e+01,1.707000e+02
6.778472e+05,7.845454e+00,6.354325e+04,7.354543e-01,9.346493e-01,9.348319e-01,3.953863e-03,4.161929e-08,3.803420e+01,7.969862e+00,3.006434e+01,4.013630e+01,1.707000e+02
6.778572e+05,7.845570e+00,6.355325e+04,7.355700e-01,9.346419e-01,9.348323e-01,3.954279e-03,4.161856e-08,3.803446e+01,7.969949e+00,3.006452e+01,4.013683e+01,1.707000e+02
6.778673e+05,7.845686e+00,6.356325e+04,7.356858e-01,9.346491e-01,9.348327e-01,3.954695e-03,4.161782e-08,3.803361e+01,7.970202e+00,3.006341e+01,4.013566e+01,1.707000e+02
6.778773e+05,7.845802e+00,6.357325e+04,7.358015e-01,9.346563e-01,9.348331e-01,3.955111e-03,4.161709e-08,3.803276e+01,7.970454e+00,3.006231e+01,4.013448e+01,1.707000e+02
6.778873e+05,7.845917e+00,6.358325e+04,7.359173e-01,9.346634e-01,9.348335e-01,3.955528e-03,4.161636e-08,3.803191e+01,7.970706e+00,3.006121e+01,4.013331e+01,1.707000e+02
6.778973e+05,7.846033e+00,6.359325e+04,7.360330e-01,9.346706e-01,9.348339e-01,3.955944e-03,4.161563e-08,3.803106e+01,7.970959e+00,3.006010e+01,4.013213e+01,1.707000e+02
6.779073e+05,7.846149e+00,6.360325e+04,7.361488e-01,9.346778e-01,9.348343e-01,3.956360e-03,4.161490e-08,3.803021e+01,7.971211e+00,3.005900e+01,4.013096e+01,1.707000e+02
6.779173e+05,7.846264e+00,6.361325e+04,7.362645e-01,9.346850e-01,9.348347e-01,3.956776e-03,4.161417e-08,3.802936e+01,7.971464e+00,3.005790e+01,4.012978e+01,1.707000e+02
6.779273e+05,7.846380e+00,6.362325e+04,7.363802e-01,9.346922e-01,9.348350e-01,3.957192e-03,4.161344e-08,3.802851e+01,7.971716e+00,3.005680e+01,4.012861e+01,1.707000e+02
6.779373e+05,7.846496e+00,6.363325e+04,7.364960e-01,9.346994e-01,9.348354e-01,3.957609e-03,4.161272e-08,3.802766e+01,7.971968e+00,3.005569e+01,4.012743e+01,1.707000e+02
6.779473e+05,7.846612e+00,6.364325e+04,7.366117e-01,9.347066e-01,9.348358e-01,3.958025e-03,4.161199e-08,3.802681e+01,7.972221e+00,3.005459e+01,4.012626e+01,1.707000e+02
6.779573e+05,7.846727e+00,6.365325e+04,7.367275e-01,9.347138e-01,9.348362e-01,3.958441e-03,4.161126e-08,3.802596e+01,7.972473e+00,3.005349e+01,4.012508e+01,1.707000e+02
6.779673e+05,7.846843e+00,6.366326e+04,7.368432e-01,9.347210e-01,9.348366e-01,3.958857e-03,4.161053e-08,3.802511e+01,7.972725e+00,3.005239e+01,4.012391e+01,1.707000e+02
6.779773e+05,7.846959e+00,6.367326e+04,7.369590e-01,9.347282e-01,9.348370e-01,3.959273e-03,4.160980e-08,3.802426e+01,7.972978e+00,3.005128e+01,4.012273e+01,1.707000e+02
6.779873e+05,7.847075e+00,6.368326e+04,7.370747e-01,9.347354e-01,9.348374e-01,3.959689e-03,4.160908e-08,3.802341e+01,7.973230e+00,3.005018e+01,4.012156e+01,1.707000e+02
6.779973e+05,7.847190e+00,6.369326e+04,7.371905e-01,9.347426e-01,9.348378e-01,3.960105e-03,4.160835e-08,3.802256e+01,7.973482e+00,3.004908e+01,4.012038e+01,1.707000e+02
