Repository: brandonlampe/CS_Data

# Repository for Crushed Salt Data
**Grant No: 456417**

This is a work in progress!

## Repository Content

### Directory Names
A uniform namining structure still in progress, but in general directories are named according to the following:
 - Names contain no spaces, a single underscore "_" will be used as a file name seperator.
 - Files are for the Crushed Salt Project (CSP); therefore, the first three charaters of each file are "CSP".
 - Folders are organized by which frame the test was performed on i.e., A2 or A3.
 - The fifth and sixth charaters of each file name will therefore be "A" followed by the frame number.

File: UNM_WP_HY_175_09/IscoMeasurements/STAGE08/CREEP_FIT/175_09_STAGE08_CREEP_OUT.csv (part 28 of 37)
Analysis by Brandon Lampe, performed on: 2016/07/06 13:14:49
Experimental results below begin at: 2016/04/15 12:04:26
Duration (sec),Duration (day),Elapsed Time (sec),Elapsed Time (day),Interpolated Fractional Density,Fit to Fractional Density,Fit to Volume Strain,Fit to Volume Strain Rate (1/sec),Confining Pressure (MPa),Pore Pressure (MPa),Terzaghi Pressure (MPa),Solid Pressure (MPa),Temperature (C))
6.780073e+05,7.847306e+00,6.370326e+04,7.373062e-01,9.347498e-01,9.348382e-01,3.960521e-03,4.160762e-08,3.802171e+01,7.973735e+00,3.004797e+01,4.011921e+01,1.707000e+02
6.780173e+05,7.847422e+00,6.371326e+04,7.374220e-01,9.347570e-01,9.348385e-01,3.960937e-03,4.160690e-08,3.802086e+01,7.973987e+00,3.004687e+01,4.011803e+01,1.707000e+02
6.780273e+05,7.847538e+00,6.372326e+04,7.375377e-01,9.347641e-01,9.348389e-01,3.961354e-03,4.160617e-08,3.802001e+01,7.974240e+00,3.004577e+01,4.011686e+01,1.707000e+02
6.780373e+05,7.847653e+00,6.373326e+04,7.376535e-01,9.347713e-01,9.348393e-01,3.961770e-03,4.160545e-08,3.801916e+01,7.974492e+00,3.004467e+01,4.011568e+01,1.707000e+02
6.780473e+05,7.847769e+00,6.374326e+04,7.377692e-01,9.347785e-01,9.348397e-01,3.962186e-03,4.160472e-08,3.801831e+01,7.974744e+00,3.004356e+01,4.011451e+01,1.707000e+02
6.780573e+05,7.847885e+00,6.375326e+04,7.378850e-01,9.347857e-01,9.348401e-01,3.962602e-03,4.160400e-08,3.801746e+01,7.974997e+00,3.004246e+01,4.011334e+01,1.707000e+02
6.780673e+05,7.848001e+00,6.376326e+04,7.380007e-01,9.347929e-01,9.348405e-01,3.963018e-03,4.160328e-08,3.801661e+01,7.975249e+00,3.004136e+01,4.011216e+01,1.707000e+02
6.780773e+05,7.848116e+00,6.377326e+04,7.381164e-01,9.348001e-01,9.348409e-01,3.963434e-03,4.160255e-08,3.801576e+01,7.975501e+00,3.004025e+01,4.011099e+01,1.707000e+02
6.780873e+05,7.848232e+00,6.378326e+04,7.382322e-01,9.348073e-01,9.348413e-01,3.963850e-03,4.160183e-08,3.801491e+01,7.975754e+00,3.003915e+01,4.010981e+01,1.707000e+02
6.780973e+05,7.848348e+00,6.379326e+04,7.383479e-01,9.348145e-01,9.348417e-01,3.964266e-03,4.160111e-08,3.801406e+01,7.976006e+00,3.003805e+01,4.010864e+01,1.707000e+02
6.781073e+05,7.848464e+00,6.380326e+04,7.384637e-01,9.348207e-01,9.348420e-01,3.964682e-03,4.160038e-08,3.801317e+01,7.976207e+00,3.003696e+01,4.010746e+01,1.707000e+02
6.781173e+05,7.848579e+00,6.381326e+04,7.385794e-01,9.348233e-01,9.348424e-01,3.965098e-03,4.159966e-08,3.801214e+01,7.976207e+00,3.003593e+01,4.010627e+01,1.707000e+02
6.781273e+05,7.848695e+00,6.382326e+04,7.386952e-01,9.348258e-01,9.348428e-01,3.965514e-03,4.159894e-08,3.801111e+01,7.976207e+00,3.003490e+01,4.010508e+01,1.707000e+02
6.781373e+05,7.848811e+00,6.383326e+04,7.388109e-01,9.348283e-01,9.348432e-01,3.965930e-03,4.159822e-08,3.801008e+01,7.976207e+00,3.003387e+01,4.010389e+01,1.707000e+02
6.781473e+05,7.848927e+00,6.384326e+04,7.389267e-01,9.348308e-01,9.348436e-01,3.966346e-03,4.159750e-08,3.800904e+01,7.976207e+00,3.003284e+01,4.010270e+01,1.707000e+02
6.781573e+05,7.849042e+00,6.385326e+04,7.390424e-01,9.348333e-01,9.348440e-01,3.966762e-03,4.159678e-08,3.800801e+01,7.976207e+00,3.003181e+01,4.010151e+01,1.707000e+02
6.781673e+05,7.849158e+00,6.386327e+04,7.391582e-01,9.348359e-01,9.348444e-01,3.967178e-03,4.159606e-08,3.800698e+01,7.976207e+00,3.003077e+01,4.010032e+01,1.707000e+02
6.781773e+05,7.849274e+00,6.387327e+04,7.392739e-01,9.348384e-01,9.348448e-01,3.967594e-03,4.159534e-08,3.800595e+01,7.976207e+00,3.002974e+01,4.009913e+01,1.707000e+02
6.781873e+05,7.849390e+00,6.388327e+04,7.393897e-01,9.348409e-01,9.348452e-01,3.968010e-03,4.159462e-08,3.800492e+01,7.976207e+00,3.002871e+01,4.009794e+01,1.707000e+02
6.781973e+05,7.849505e+00,6.389327e+04,7.395054e-01,9.348434e-01,9.348455e-01,3.968426e-03,4.159390e-08,3.800389e+01,7.976207e+00,3.002768e+01,4.009675e+01,1.707000e+02
6.782073e+05,7.849621e+00,6.390327e+04,7.396212e-01,9.348460e-01,9.348459e-01,3.968842e-03,4.159318e-08,3.800286e+01,7.976207e+00,3.002665e+01,4.009556e+01,1.707000e+02
6.782173e+05,7.849737e+00,6.391327e+04,7.397369e-01,9.348485e-01,9.348463e-01,3.969258e-03,4.159246e-08,3.800183e+01,7.976207e+00,3.002562e+01,4.009437e+01,1.707000e+02
6.782273e+05,7.849853e+00,6.392327e+04,7.398526e-01,9.348510e-01,9.348467e-01,3.969674e-03,4.159174e-08,3.800080e+01,7.976207e+00,3.002459e+01,4.009318e+01,1.707000e+02
6.782373e+05,7.849968e+00,6.393327e+04,7.399684e-01,9.348535e-01,9.348471e-01,3.970090e-03,4.159103e-08,3.799976e+01,7.976207e+00,3.002356e+01,4.009199e+01,1.707000e+02
6.782473e+05,7.850084e+00,6.394327e+04,7.400841e-01,9.348561e-01,9.348475e-01,3.970506e-03,4.159031e-08,3.799873e+01,7.976207e+00,3.002253e+01,4.009080e+01,1.707000e+02
6.782573e+05,7.850200e+00,6.395327e+04,7.401999e-01,9.348586e-01,9.348479e-01,3.970922e-03,4.158959e-08,3.799770e+01,7.976207e+00,3.002150e+01,4.008962e+01,1.707000e+02
6.782673e+05,7.850316e+00,6.396327e+04,7.403156e-01,9.348611e-01,9.348483e-01,3.971337e-03,4.158888e-08,3.799667e+01,7.976207e+00,3.002046e+01,4.008843e+01,1.707000e+02
6.782773e+05,7.850431e+00,6.397327e+04,7.404314e-01,9.348636e-01,9.348487e-01,3.971753e-03,4.158816e-08,3.799564e+01,7.976207e+00,3.001943e+01,4.008724e+01,1.707000e+02
6.782873e+05,7.850547e+00,6.398327e+04,7.405471e-01,9.348662e-01,9.348490e-01,3.972169e-03,4.158745e-08,3.799461e+01,7.976207e+00,3.001840e+01,4.008605e+01,1.707000e+02
6.782973e+05,7.850663e+00,6.399327e+04,7.406629e-01,9.348687e-01,9.348494e-01,3.972585e-03,4.158673e-08,3.799358e+01,7.976207e+00,3.001737e+01,4.008486e+01,1.707000e+02
6.783073e+05,7.850779e+00,6.400327e+04,7.407786e-01,9.348712e-01,9.348498e-01,3.973001e-03,4.158602e-08,3.799255e+01,7.976207e+00,3.001634e+01,4.008367e+01,1.707000e+02
6.783173e+05,7.850894e+00,6.401327e+04,7.408944e-01,9.348737e-01,9.348502e-01,3.973417e-03,4.158530e-08,3.799152e+01,7.976207e+00,3.001531e+01,4.008248e+01,1.707000e+02
6.783273e+05,7.851010e+00,6.402327e+04,7.410101e-01,9.348762e-01,9.348506e-01,3.973833e-03,4.158459e-08,3.799048e+01,7.976207e+00,3.001428e+01,4.008129e+01,1.707000e+02
6.783373e+05,7.851126e+00,6.403327e+04,7.411259e-01,9.348788e-01,9.348510e-01,3.974249e-03,4.158387e-08,3.798945e+01,7.976207e+00,3.001325e+01,4.008010e+01,1.707000e+02
6.783473e+05,7.851242e+00,6.404327e+04,7.412416e-01,9.348813e-01,9.348514e-01,3.974665e-03,4.158316e-08,3.798842e+01,7.976207e+00,3.001222e+01,4.007891e+01,1.707000e+02
6.783573e+05,7.851357e+00,6.405328e+04,7.413574e-01,9.348830e-01,9.348518e-01,3.975080e-03,4.158245e-08,3.798797e+01,7.976207e+00,3.001177e+01,4.007837e+01,1.707000e+02
6.783673e+05,7.851473e+00,6.406328e+04,7.414731e-01,9.348830e-01,9.348522e-01,3.975496e-03,4.158173e-08,3.798874e+01,7.976207e+00,3.001253e+01,4.007919e+01,1.707000e+02
6.783773e+05,7.851589e+00,6.407328e+04,7.415888e-01,9.348830e-01,9.348525e-01,3.975912e-03,4.158102e-08,3.798951e+01,7.976207e+00,3.001330e+01,4.008001e+01,1.707000e+02
6.783873e+05,7.851705e+00,6.408328e+04,7.417046e-01,9.348830e-01,9.348529e-01,3.976328e-03,4.158031e-08,3.799028e+01,7.976207e+00,3.001407e+01,4.008083e+01,1.707000e+02
6.783973e+05,7.851820e+00,6.409328e+04,7.418203e-01,9.348830e-01,9.348533e-01,3.976744e-03,4.157960e-08,3.799104e+01,7.976207e+00,3.001484e+01,4.008165e+01,1.707000e+02
6.784073e+05,7.851936e+00,6.410328e+04,7.419361e-01,9.348830e-01,9.348537e-01,3.977159e-03,4.157889e-08,3.799181e+01,7.976207e+00,3.001560e+01,4.008248e+01,1.707000e+02
6.784173e+05,7.852052e+00,6.411328e+04,7.420518e-01,9.348830e-01,9.348541e-01,3.977575e-03,4.157818e-08,3.799258e+01,7.976207e+00,3.001637e+01,4.008330e+01,1.707000e+02
6.784273e+05,7.852168e+00,6.412328e+04,7.421676e-01,9.348830e-01,9.348545e-01,3.977991e-03,4.157747e-08,3.799335e+01,7.976207e+00,3.001714e+01,4.008412e+01,1.707000e+02
6.784373e+05,7.852283e+00,6.413328e+04,7.422833e-01,9.348830e-01,9.348549e-01,3.978407e-03,4.157676e-08,3.799412e+01,7.976207e+00,3.001791e+01,4.008494e+01,1.707000e+02
6.784473e+05,7.852399e+00,6.414328e+04,7.423991e-01,9.348830e-01,9.348553e-01,3.978823e-03,4.157605e-08,3.799488e+01,7.976207e+00,3.001868e+01,4.008576e+01,1.707000e+02
6.784573e+05,7.852515e+00,6.415328e+04,7.425148e-01,9.348830e-01,9.348557e-01,3.979238e-03,4.157534e-08,3.799565e+01,7.976207e+00,3.001944e+01,4.008658e+01,1.707000e+02
6.784673e+05,7.852631e+00,6.416328e+04,7.426306e-01,9.348830e-01,9.348560e-01,3.979654e-03,4.157463e-08,3.799642e+01,7.976207e+00,3.002021e+01,4.008740e+01,1.707000e+02
6.784773e+05,7.852746e+00,6.417328e+04,7.427463e-01,9.348830e-01,9.348564e-01,3.980070e-03,4.157392e-08,3.799719e+01,7.976207e+00,3.002098e+01,4.008823e+01,1.707000e+02
6.784873e+05,7.852862e+00,6.418328e+04,7.428621e-01,9.348830e-01,9.348568e-01,3.980486e-03,4.157321e-08,3.799796e+01,7.976207e+00,3.002175e+01,4.008905e+01,1.707000e+02
6.784973e+05,7.852978e+00,6.419328e+04,7.429778e-01,9.348830e-01,9.348572e-01,3.980902e-03,4.157250e-08,3.799872e+01,7.976207e+00,3.002252e+01,4.008987e+01,1.707000e+02
6.785073e+05,7.853094e+00,6.420328e+04,7.430936e-01,9.348830e-01,9.348576e-01,3.981317e-03,4.157180e-08,3.799949e+01,7.976207e+00,3.002328e+01,4.009069e+01,1.707000e+02
6.785173e+05,7.853209e+00,6.421328e+04,7.432093e-01,9.348830e-01,9.348580e-01,3.981733e-03,4.157109e-08,3.800026e+01,7.976207e+00,3.002405e+01,4.009151e+01,1.707000e+02
6.785273e+05,7.853325e+00,6.422328e+04,7.433250e-01,9.348830e-01,9.348584e-01,3.982149e-03,4.157038e-08,3.800103e+01,7.976207e+00,3.002482e+01,4.009233e+01,1.707000e+02
6.785373e+05,7.853441e+00,6.423328e+04,7.434408e-01,9.348830e-01,9.348588e-01,3.982564e-03,4.156968e-08,3.800180e+01,7.976207e+00,3.002559e+01,4.009315e+01,1.707000e+02
6.785473e+05,7.853557e+00,6.424328e+04,7.435565e-01,9.348830e-01,9.348592e-01,3.982980e-03,4.156897e-08,3.800256e+01,7.976207e+00,3.002636e+01,4.009398e+01,1.707000e+02
6.785573e+05,7.853672e+00,6.425329e+04,7.436723e-01,9.348830e-01,9.348595e-01,3.983396e-03,4.156827e-08,3.800333e+01,7.976207e+00,3.002712e+01,4.009480e+01,1.707000e+02
6.785673e+05,7.853788e+00,6.426329e+04,7.437880e-01,9.348830e-01,9.348599e-01,3.983812e-03,4.156756e-08,3.800410e+01,7.976207e+00,3.002789e+01,4.009562e+01,1.707000e+02
6.785773e+05,7.853904e+00,6.427329e+04,7.439038e-01,9.348830e-01,9.348603e-01,3.984227e-03,4.156686e-08,3.800487e+01,7.976207e+00,3.002866e+01,4.009644e+01,1.707000e+02
6.785873e+05,7.854020e+00,6.428329e+04,7.440195e-01,9.348830e-01,9.348607e-01,3.984643e-03,4.156615e-08,3.800564e+01,7.976207e+00,3.002943e+01,4.009726e+01,1.707000e+02
6.785973e+05,7.854135e+00,6.429329e+04,7.441353e-01,9.348830e-01,9.348611e-01,3.985059e-03,4.156545e-08,3.800640e+01,7.976207e+00,3.003020e+01,4.009808e+01,1.707000e+02
6.786073e+05,7.854251e+00,6.430329e+04,7.442510e-01,9.348821e-01,9.348615e-01,3.985474e-03,4.156474e-08,3.800740e+01,7.976298e+00,3.003110e+01,4.009918e+01,1.707000e+02
6.786173e+05,7.854367e+00,6.431329e+04,7.443668e-01,9.348788e-01,9.348619e-01,3.985890e-03,4.156404e-08,3.800903e+01,7.976638e+00,3.003239e+01,4.010101e+01,1.707000e+02
6.786273e+05,7.854483e+00,6.432329e+04,7.444825e-01,9.348755e-01,9.348623e-01,3.986306e-03,4.156334e-08,3.801066e+01,7.976977e+00,3.003368e+01,4.010284e+01,1.707000e+02
6.786373e+05,7.854598e+00,6.433329e+04,7.445983e-01,9.348722e-01,9.348627e-01,3.986721e-03,4.156264e-08,3.801228e+01,7.977317e+00,3.003496e+01,4.010467e+01,1.707000e+02
6.786473e+05,7.854714e+00,6.434329e+04,7.447140e-01,9.348688e-01,9.348630e-01,3.987137e-03,4.156193e-08,3.801391e+01,7.977657e+00,3.003625e+01,4.010650e+01,1.707000e+02
6.786573e+05,7.854830e+00,6.435329e+04,7.448298e-01,9.348655e-01,9.348634e-01,3.987553e-03,4.156123e-08,3.801554e+01,7.977997e+00,3.003754e+01,4.010833e+01,1.707000e+02
6.786673e+05,7.854945e+00,6.436329e+04,7.449455e-01,9.348622e-01,9.348638e-01,3.987968e-03,4.156053e-08,3.801716e+01,7.978336e+00,3.003883e+01,4.011016e+01,1.707000e+02
6.786773e+05,7.855061e+00,6.437329e+04,7.450612e-01,9.348589e-01,9.348642e-01,3.988384e-03,4.155983e-08,3.801879e+01,7.978676e+00,3.004011e+01,4.011199e+01,1.707000e+02
6.786873e+05,7.855177e+00,6.438329e+04,7.451770e-01,9.348556e-01,9.348646e-01,3.988799e-03,4.155913e-08,3.802042e+01,7.979016e+00,3.004140e+01,4.011382e+01,1.707000e+02
6.786973e+05,7.855293e+00,6.439329e+04,7.452927e-01,9.348522e-01,9.348650e-01,3.989215e-03,4.155843e-08,3.802204e+01,7.979356e+00,3.004269e+01,4.011565e+01,1.707000e+02
6.787073e+05,7.855408e+00,6.440329e+04,7.454085e-01,9.348489e-01,9.348654e-01,3.989631e-03,4.155773e-08,3.802367e+01,7.979695e+00,3.004398e+01,4.011748e+01,1.707000e+02
6.787173e+05,7.855524e+00,6.441329e+04,7.455242e-01,9.348456e-01,9.348658e-01,3.990046e-03,4.155703e-08,3.802530e+01,7.980035e+00,3.004526e+01,4.011931e+01,1.707000e+02
6.787273e+05,7.855640e+00,6.442329e+04,7.456400e-01,9.348423e-01,9.348661e-01,3.990462e-03,4.155633e-08,3.802692e+01,7.980375e+00,3.004655e+01,4.012114e+01,1.707000e+02
6.787373e+05,7.855756e+00,6.443329e+04,7.457557e-01,9.348390e-01,9.348665e-01,3.990877e-03,4.155563e-08,3.802855e+01,7.980715e+00,3.004784e+01,4.012297e+01,1.707000e+02
6.787473e+05,7.855871e+00,6.444330e+04,7.458715e-01,9.348356e-01,9.348669e-01,3.991293e-03,4.155493e-08,3.803018e+01,7.981054e+00,3.004912e+01,4.012480e+01,1.707000e+02
6.787573e+05,7.855987e+00,6.445330e+04,7.459872e-01,9.348323e-01,9.348673e-01,3.991709e-03,4.155423e-08,3.803180e+01,7.981394e+00,3.005041e+01,4.012664e+01,1.707000e+02
6.787673e+05,7.856103e+00,6.446330e+04,7.461030e-01,9.348290e-01,9.348677e-01,3.992124e-03,4.155353e-08,3.803343e+01,7.981734e+00,3.005170e+01,4.012847e+01,1.707000e+02
6.787773e+05,7.856219e+00,6.447330e+04,7.462187e-01,9.348257e-01,9.348681e-01,3.992540e-03,4.155284e-08,3.803506e+01,7.982074e+00,3.005299e+01,4.013030e+01,1.707000e+02
6.787873e+05,7.856334e+00,6.448330e+04,7.463345e-01,9.348224e-01,9.348685e-01,3.992955e-03,4.155214e-08,3.803669e+01,7.982413e+00,3.005427e+01,4.013213e+01,1.707000e+02
6.787973e+05,7.856450e+00,6.449330e+04,7.464502e-01,9.348191e-01,9.348689e-01,3.993371e-03,4.155144e-08,3.803831e+01,7.982753e+00,3.005556e+01,4.013396e+01,1.707000e+02
6.788073e+05,7.856566e+00,6.450330e+04,7.465660e-01,9.348157e-01,9.348693e-01,3.993786e-03,4.155075e-08,3.803994e+01,7.983093e+00,3.005685e+01,4.013579e+01,1.707000e+02
6.788173e+05,7.856682e+00,6.451330e+04,7.466817e-01,9.348124e-01,9.348696e-01,3.994202e-03,4.155005e-08,3.804157e+01,7.983432e+00,3.005813e+01,4.013762e+01,1.707000e+02
6.788273e+05,7.856797e+00,6.452330e+04,7.467974e-01,9.348091e-01,9.348700e-01,3.994617e-03,4.154936e-08,3.804319e+01,7.983772e+00,3.005942e+01,4.013945e+01,1.707000e+02
6.788373e+05,7.856913e+00,6.453330e+04,7.469132e-01,9.348058e-01,9.348704e-01,3.995033e-03,4.154866e-08,3.804482e+01,7.984112e+00,3.006071e+01,4.014128e+01,1.707000e+02
6.788473e+05,7.857029e+00,6.454330e+04,7.470289e-01,9.348025e-01,9.348708e-01,3.995448e-03,4.154797e-08,3.804645e+01,7.984452e+00,3.006200e+01,4.014311e+01,1.707000e+02
6.788573e+05,7.857145e+00,6.455330e+04,7.471447e-01,9.348030e-01,9.348712e-01,3.995864e-03,4.154727e-08,3.804736e+01,7.984690e+00,3.006267e+01,4.014405e+01,1.707000e+02
6.788673e+05,7.857260e+00,6.456330e+04,7.472604e-01,9.348128e-01,9.348716e-01,3.996279e-03,4.154658e-08,3.804659e+01,7.984690e+00,3.006190e+01,4.014289e+01,1.707000e+02
6.788773e+05,7.857376e+00,6.457330e+04,7.473762e-01,9.348225e-01,9.348720e-01,3.996695e-03,4.154588e-08,3.804582e+01,7.984690e+00,3.006113e+01,4.014174e+01,1.707000e+02
6.788873e+05,7.857492e+00,6.458330e+04,7.474919e-01,9.348322e-01,9.348724e-01,3.997110e-03,4.154519e-08,3.804505e+01,7.984690e+00,3.006036e+01,4.014058e+01,1.707000e+02
6.788973e+05,7.857608e+00,6.459330e+04,7.476077e-01,9.348420e-01,9.348728e-01,3.997526e-03,4.154450e-08,3.804428e+01,7.984690e+00,3.005959e+01,4.013942e+01,1.707000e+02
6.789073e+05,7.857723e+00,6.460330e+04,7.477234e-01,9.348517e-01,9.348731e-01,3.997941e-03,4.154380e-08,3.804352e+01,7.984690e+00,3.005883e+01,4.013827e+01,1.707000e+02
6.789173e+05,7.857839e+00,6.461330e+04,7.478392e-01,9.348614e-01,9.348735e-01,3.998357e-03,4.154311e-08,3.804275e+01,7.984690e+00,3.005806e+01,4.013711e+01,1.707000e+02
6.789273e+05,7.857955e+00,6.462330e+04,7.479549e-01,9.348711e-01,9.348739e-01,3.998772e-03,4.154242e-08,3.804198e+01,7.984690e+00,3.005729e+01,4.013596e+01,1.707000e+02
6.789373e+05,7.858071e+00,6.463330e+04,7.480707e-01,9.348809e-01,9.348743e-01,3.999188e-03,4.154173e-08,3.804121e+01,7.984690e+00,3.005652e+01,4.013480e+01,1.707000e+02
6.789473e+05,7.858186e+00,6.464331e+04,7.481864e-01,9.348906e-01,9.348747e-01,3.999603e-03,4.154104e-08,3.804044e+01,7.984690e+00,3.005575e+01,4.013364e+01,1.707000e+02
6.789573e+05,7.858302e+00,6.465331e+04,7.483021e-01,9.349003e-01,9.348751e-01,4.000018e-03,4.154035e-08,3.803968e+01,7.984690e+00,3.005499e+01,4.013249e+01,1.707000e+02
6.789673e+05,7.858418e+00,6.466331e+04,7.484179e-01,9.349100e-01,9.348755e-01,4.000434e-03,4.153965e-08,3.803891e+01,7.984690e+00,3.005422e+01,4.013133e+01,1.707000e+02
6.789773e+05,7.858534e+00,6.467331e+04,7.485336e-01,9.349198e-01,9.348759e-01,4.000849e-03,4.153896e-08,3.803814e+01,7.984690e+00,3.005345e+01,4.013018e+01,1.707000e+02
6.789873e+05,7.858649e+00,6.468331e+04,7.486494e-01,9.349295e-01,9.348762e-01,4.001265e-03,4.153827e-08,3.803737e+01,7.984690e+00,3.005268e+01,4.012902e+01,1.707000e+02
6.789973e+05,7.858765e+00,6.469331e+04,7.487651e-01,9.349392e-01,9.348766e-01,4.001680e-03,4.153759e-08,3.803660e+01,7.984690e+00,3.005191e+01,4.012786e+01,1.707000e+02
6.790073e+05,7.858881e+00,6.470331e+04,7.488809e-01,9.349490e-01,9.348770e-01,4.002095e-03,4.153690e-08,3.803584e+01,7.984690e+00,3.005115e+01,4.012671e+01,1.707000e+02
6.790173e+05,7.858997e+00,6.471331e+04,7.489966e-01,9.349587e-01,9.348774e-01,4.002511e-03,4.153621e-08,3.803507e+01,7.984690e+00,3.005038e+01,4.012555e+01,1.707000e+02
6.790273e+05,7.859112e+00,6.472331e+04,7.491124e-01,9.349684e-01,9.348778e-01,4.002926e-03,4.153552e-08,3.803430e+01,7.984690e+00,3.004961e+01,4.012440e+01,1.707000e+02
6.790373e+05,7.859228e+00,6.473331e+04,7.492281e-01,9.349781e-01,9.348782e-01,4.003342e-03,4.153483e-08,3.803353e+01,7.984690e+00,3.004884e+01,4.012324e+01,1.707000e+02
6.790473e+05,7.859344e+00,6.474331e+04,7.493439e-01,9.349879e-01,9.348786e-01,4.003757e-03,4.153414e-08,3.803276e+01,7.984690e+00,3.004807e+01,4.012209e+01,1.707000e+02
6.790573e+05,7.859460e+00,6.475331e+04,7.494596e-01,9.349976e-01,9.348790e-01,4.004172e-03,4.153346e-08,3.803200e+01,7.984690e+00,3.004731e+01,4.012093e+01,1.707000e+02
6.790673e+05,7.859575e+00,6.476331e+04,7.495754e-01,9.350073e-01,9.348794e-01,4.004588e-03,4.153277e-08,3.803123e+01,7.984690e+00,3.004654e+01,4.011977e+01,1.707000e+02
6.790773e+05,7.859691e+00,6.477331e+04,7.496911e-01,9.350170e-01,9.348797e-01,4.005003e-03,4.153208e-08,3.803046e+01,7.984690e+00,3.004577e+01,4.011862e+01,1.707000e+02
6.790873e+05,7.859807e+00,6.478331e+04,7.498069e-01,9.350268e-01,9.348801e-01,4.005418e-03,4.153140e-08,3.802969e+01,7.984690e+00,3.004500e+01,4.011746e+01,1.707000e+02
6.790973e+05,7.859923e+00,6.479331e+04,7.499226e-01,9.350365e-01,9.348805e-01,4.005834e-03,4.153071e-08,3.802892e+01,7.984690e+00,3.004424e+01,4.011631e+01,1.707000e+02
6.791073e+05,7.860038e+00,6.480331e+04,7.500383e-01,9.350448e-01,9.348809e-01,4.006249e-03,4.153002e-08,3.802782e+01,7.984690e+00,3.004313e+01,4.011484e+01,1.707000e+02
6.791173e+05,7.860154e+00,6.481331e+04,7.501541e-01,9.350489e-01,9.348813e-01,4.006664e-03,4.152934e-08,3.802567e+01,7.984690e+00,3.004098e+01,4.011240e+01,1.707000e+02
6.791273e+05,7.860270e+00,6.482331e+04,7.502698e-01,9.350529e-01,9.348817e-01,4.007080e-03,4.152865e-08,3.802352e+01,7.984690e+00,3.003883e+01,4.010997e+01,1.707000e+02
6.791373e+05,7.860386e+00,6.483331e+04,7.503856e-01,9.350569e-01,9.348821e-01,4.007495e-03,4.152797e-08,3.802137e+01,7.984690e+00,3.003668e+01,4.010753e+01,1.707000e+02
6.791473e+05,7.860501e+00,6.484332e+04,7.505013e-01,9.350610e-01,9.348825e-01,4.007910e-03,4.152729e-08,3.801923e+01,7.984690e+00,3.003454e+01,4.010509e+01,1.707000e+02
6.791573e+05,7.860617e+00,6.485332e+04,7.506171e-01,9.350650e-01,9.348828e-01,4.008326e-03,4.152660e-08,3.801708e+01,7.984690e+00,3.003239e+01,4.010266e+01,1.707000e+02
6.791673e+05,7.860733e+00,6.486332e+04,7.507328e-01,9.350691e-01,9.348832e-01,4.008741e-03,4.152592e-08,3.801493e+01,7.984690e+00,3.003024e+01,4.010022e+01,1.707000e+02
6.791773e+05,7.860849e+00,6.487332e+04,7.508486e-01,9.350731e-01,9.348836e-01,4.009156e-03,4.152524e-08,3.801278e+01,7.984690e+00,3.002809e+01,4.009779e+01,1.707000e+02
6.791873e+05,7.860964e+00,6.488332e+04,7.509643e-01,9.350771e-01,9.348840e-01,4.009571e-03,4.152455e-08,3.801063e+01,7.984690e+00,3.002594e+01,4.009535e+01,1.707000e+02
6.791973e+05,7.861080e+00,6.489332e+04,7.510801e-01,9.350812e-01,9.348844e-01,4.009987e-03,4.152387e-08,3.800849e+01,7.984690e+00,3.002380e+01,4.009291e+01,1.707000e+02
6.792073e+05,7.861196e+00,6.490332e+04,7.511958e-01,9.350852e-01,9.348848e-01,4.010402e-03,4.152319e-08,3.800634e+01,7.984690e+00,3.002165e+01,4.009048e+01,1.707000e+02
6.792173e+05,7.861312e+00,6.491332e+04,7.513116e-01,9.350892e-01,9.348852e-01,4.010817e-03,4.152251e-08,3.800419e+01,7.984690e+00,3.001950e+01,4.008804e+01,1.707000e+02
6.792273e+05,7.861427e+00,6.492332e+04,7.514273e-01,9.350933e-01,9.348856e-01,4.011232e-03,4.152183e-08,3.800204e+01,7.984690e+00,3.001735e+01,4.008561e+01,1.707000e+02
6.792373e+05,7.861543e+00,6.493332e+04,7.515431e-01,9.350973e-01,9.348860e-01,4.011648e-03,4.152115e-08,3.799989e+01,7.984690e+00,3.001520e+01,4.008317e+01,1.707000e+02
6.792473e+05,7.861659e+00,6.494332e+04,7.516588e-01,9.351014e-01,9.348863e-01,4.012063e-03,4.152047e-08,3.799775e+01,7.984690e+00,3.001306e+01,4.008074e+01,1.707000e+02
6.792573e+05,7.861775e+00,6.495332e+04,7.517745e-01,9.351054e-01,9.348867e-01,4.012478e-03,4.151978e-08,3.799560e+01,7.984690e+00,3.001091e+01,4.007830e+01,1.707000e+02
6.792673e+05,7.861890e+00,6.496332e+04,7.518903e-01,9.351094e-01,9.348871e-01,4.012893e-03,4.151911e-08,3.799345e+01,7.984690e+00,3.000876e+01,4.007586e+01,1.707000e+02
6.792773e+05,7.862006e+00,6.497332e+04,7.520060e-01,9.351135e-01,9.348875e-01,4.013308e-03,4.151843e-08,3.799130e+01,7.984690e+00,3.000661e+01,4.007343e+01,1.707000e+02
6.792873e+05,7.862122e+00,6.498332e+04,7.521218e-01,9.351175e-01,9.348879e-01,4.013724e-03,4.151775e-08,3.798915e+01,7.984690e+00,3.000446e+01,4.007099e+01,1.707000e+02
6.792973e+05,7.862238e+00,6.499332e+04,7.522375e-01,9.351215e-01,9.348883e-01,4.014139e-03,4.151707e-08,3.798701e+01,7.984690e+00,3.000232e+01,4.006856e+01,1.707000e+02
6.793073e+05,7.862353e+00,6.500332e+04,7.523533e-01,9.351256e-01,9.348887e-01,4.014554e-03,4.151639e-08,3.798486e+01,7.984690e+00,3.000017e+01,4.006612e+01,1.707000e+02
6.793173e+05,7.862469e+00,6.501332e+04,7.524690e-01,9.351296e-01,9.348891e-01,4.014969e-03,4.151571e-08,3.798271e+01,7.984690e+00,2.999802e+01,4.006369e+01,1.707000e+02
6.793273e+05,7.862585e+00,6.502332e+04,7.525848e-01,9.351337e-01,9.348894e-01,4.015384e-03,4.151503e-08,3.798056e+01,7.984690e+00,2.999587e+01,4.006125e+01,1.707000e+02
6.793373e+05,7.862701e+00,6.503333e+04,7.527005e-01,9.351377e-01,9.348898e-01,4.015800e-03,4.151436e-08,3.797841e+01,7.984690e+00,2.999372e+01,4.005881e+01,1.707000e+02
6.793473e+05,7.862816e+00,6.504333e+04,7.528163e-01,9.351429e-01,9.348902e-01,4.016215e-03,4.151368e-08,3.797626e+01,7.984690e+00,2.999158e+01,4.005634e+01,1.707000e+02
6.793573e+05,7.862932e+00,6.505333e+04,7.529320e-01,9.351457e-01,9.348906e-01,4.016630e-03,4.151300e-08,3.797545e+01,7.984690e+00,2.999076e+01,4.005537e+01,1.707014e+02
6.793673e+05,7.863048e+00,6.506333e+04,7.530478e-01,9.351409e-01,9.348910e-01,4.017045e-03,4.151233e-08,3.797699e+01,7.984690e+00,2.999230e+01,4.005718e+01,1.707054e+02
6.793773e+05,7.863164e+00,6.507333e+04,7.531635e-01,9.351361e-01,9.348914e-01,4.017460e-03,4.151165e-08,3.797853e+01,7.984690e+00,2.999384e+01,4.005899e+01,1.707094e+02
6.793873e+05,7.863279e+00,6.508333e+04,7.532793e-01,9.351312e-01,9.348918e-01,4.017875e-03,4.151097e-08,3.798006e+01,7.984690e+00,2.999537e+01,4.006080e+01,1.707134e+02
6.793973e+05,7.863395e+00,6.509333e+04,7.533950e-01,9.351264e-01,9.348922e-01,4.018290e-03,4.151030e-08,3.798160e+01,7.984690e+00,2.999691e+01,4.006261e+01,1.707174e+02
6.794073e+05,7.863511e+00,6.510333e+04,7.535107e-01,9.351215e-01,9.348926e-01,4.018706e-03,4.150962e-08,3.798313e+01,7.984690e+00,2.999844e+01,4.006442e+01,1.707214e+02
6.794173e+05,7.863626e+00,6.511333e+04,7.536265e-01,9.351167e-01,9.348929e-01,4.019121e-03,4.150895e-08,3.798467e+01,7.984690e+00,2.999998e+01,4.006623e+01,1.707254e+02
6.794273e+05,7.863742e+00,6.512333e+04,7.537422e-01,9.351118e-01,9.348933e-01,4.019536e-03,4.150828e-08,3.798621e+01,7.984690e+00,3.000152e+01,4.006804e+01,1.707294e+02
6.794373e+05,7.863858e+00,6.513333e+04,7.538580e-01,9.351070e-01,9.348937e-01,4.019951e-03,4.150760e-08,3.798774e+01,7.984690e+00,3.000305e+01,4.006984e+01,1.707334e+02
6.794473e+05,7.863974e+00,6.514333e+04,7.539737e-01,9.351021e-01,9.348941e-01,4.020366e-03,4.150693e-08,3.798928e+01,7.984690e+00,3.000459e+01,4.007165e+01,1.707374e+02
6.794573e+05,7.864089e+00,6.515333e+04,7.540895e-01,9.350973e-01,9.348945e-01,4.020781e-03,4.150626e-08,3.799081e+01,7.984690e+00,3.000612e+01,4.007346e+01,1.707414e+02
6.794673e+05,7.864205e+00,6.516333e+04,7.542052e-01,9.350925e-01,9.348949e-01,4.021196e-03,4.150558e-08,3.799235e+01,7.984690e+00,3.000766e+01,4.007527e+01,1.707454e+02
6.794773e+05,7.864321e+00,6.517333e+04,7.543210e-01,9.350876e-01,9.348953e-01,4.021611e-03,4.150491e-08,3.799389e+01,7.984690e+00,3.000920e+01,4.007708e+01,1.707493e+02
6.794873e+05,7.864437e+00,6.518333e+04,7.544367e-01,9.350828e-01,9.348957e-01,4.022026e-03,4.150424e-08,3.799542e+01,7.984690e+00,3.001073e+01,4.007889e+01,1.707533e+02
6.794973e+05,7.864552e+00,6.519333e+04,7.545525e-01,9.350779e-01,9.348960e-01,4.022441e-03,4.150357e-08,3.799696e+01,7.984690e+00,3.001227e+01,4.008070e+01,1.707573e+02
6.795073e+05,7.864668e+00,6.520333e+04,7.546682e-01,9.350731e-01,9.348964e-01,4.022856e-03,4.150290e-08,3.799849e+01,7.984690e+00,3.001380e+01,4.008251e+01,1.707613e+02
6.795173e+05,7.864784e+00,6.521333e+04,7.547840e-01,9.350682e-01,9.348968e-01,4.023271e-03,4.150222e-08,3.800003e+01,7.984690e+00,3.001534e+01,4.008431e+01,1.707653e+02
6.795273e+05,7.864900e+00,6.522333e+04,7.548997e-01,9.350634e-01,9.348972e-01,4.023687e-03,4.150155e-08,3.800157e+01,7.984690e+00,3.001688e+01,4.008612e+01,1.707693e+02
6.795373e+05,7.865015e+00,6.523334e+04,7.550155e-01,9.350585e-01,9.348976e-01,4.024102e-03,4.150088e-08,3.800310e+01,7.984690e+00,3.001841e+01,4.008793e+01,1.707733e+02
6.795473e+05,7.865131e+00,6.524334e+04,7.551312e-01,9.350537e-01,9.348980e-01,4.024517e-03,4.150021e-08,3.800464e+01,7.984690e+00,3.001995e+01,4.008974e+01,1.707773e+02
6.795573e+05,7.865247e+00,6.525334e+04,7.552469e-01,9.350488e-01,9.348984e-01,4.024932e-03,4.149954e-08,3.800617e+01,7.984690e+00,3.002148e+01,4.009155e+01,1.707813e+02
6.795673e+05,7.865363e+00,6.526334e+04,7.553627e-01,9.350440e-01,9.348988e-01,4.025347e-03,4.149887e-08,3.800771e+01,7.984690e+00,3.002302e+01,4.009336e+01,1.707853e+02
6.795773e+05,7.865478e+00,6.527334e+04,7.554784e-01,9.350392e-01,9.348991e-01,4.025762e-03,4.149821e-08,3.800924e+01,7.984690e+00,3.002456e+01,4.009517e+01,1.707893e+02
6.795873e+05,7.865594e+00,6.528334e+04,7.555942e-01,9.350343e-01,9.348995e-01,4.026177e-03,4.149754e-08,3.801078e+01,7.984690e+00,3.002609e+01,4.009698e+01,1.707932e+02
6.795973e+05,7.865710e+00,6.529334e+04,7.557099e-01,9.350275e-01,9.348999e-01,4.026592e-03,4.149687e-08,3.801232e+01,7.984690e+00,3.002763e+01,4.009885e+01,1.707972e+02
6.796073e+05,7.865826e+00,6.530334e+04,7.558257e-01,9.350172e-01,9.349003e-01,4.027007e-03,4.149620e-08,3.801330e+01,7.984690e+00,3.002861e+01,4.010026e+01,1.707988e+02
6.796173e+05,7.865941e+00,6.531334e+04,7.559414e-01,9.350091e-01,9.349007e-01,4.027422e-03,4.149553e-08,3.801304e+01,7.984690e+00,3.002835e+01,4.010026e+01,1.707948e+02
6.796273e+05,7.866057e+00,6.532334e+04,7.560572e-01,9.350010e-01,9.349011e-01,4.027837e-03,4.149487e-08,3.801279e+01,7.984690e+00,3.002810e+01,4.010027e+01,1.707908e+02
6.796373e+05,7.866173e+00,6.533334e+04,7.561729e-01,9.349929e-01,9.349015e-01,4.028252e-03,4.149420e-08,3.801253e+01,7.984690e+00,3.002784e+01,4.010027e+01,1.707868e+02
6.796473e+05,7.866289e+00,6.534334e+04,7.562887e-01,9.349847e-01,9.349019e-01,4.028666e-03,4.149353e-08,3.801227e+01,7.984690e+00,3.002758e+01,4.010028e+01,1.707827e+02
6.796573e+05,7.866404e+00,6.535334e+04,7.564044e-01,9.349766e-01,9.349023e-01,4.029081e-03,4.149287e-08,3.801202e+01,7.984690e+00,3.002733e+01,4.010028e+01,1.707787e+02
6.796673e+05,7.866520e+00,6.536334e+04,7.565202e-01,9.349685e-01,9.349026e-01,4.029496e-03,4.149220e-08,3.801176e+01,7.984690e+00,3.002707e+01,4.010028e+01,1.707747e+02
6.796773e+05,7.866636e+00,6.537334e+04,7.566359e-01,9.349604e-01,9.349030e-01,4.029911e-03,4.149154e-08,3.801150e+01,7.984690e+00,3.002681e+01,4.010029e+01,1.707707e+02
6.796873e+05,7.866752e+00,6.538334e+04,7.567517e-01,9.349523e-01,9.349034e-01,4.030326e-03,4.149087e-08,3.801125e+01,7.984690e+00,3.002656e+01,4.010029e+01,1.707667e+02
6.796973e+05,7.866867e+00,6.539334e+04,7.568674e-01,9.349441e-01,9.349038e-01,4.030741e-03,4.149021e-08,3.801099e+01,7.984690e+00,3.002630e+01,4.010030e+01,1.707627e+02
6.797073e+05,7.866983e+00,6.540334e+04,7.569831e-01,9.349360e-01,9.349042e-01,4.031156e-03,4.148954e-08,3.801073e+01,7.984690e+00,3.002604e+01,4.010030e+01,1.707587e+02
6.797173e+05,7.867099e+00,6.541334e+04,7.570989e-01,9.349279e-01,9.349046e-01,4.031571e-03,4.148888e-08,3.801047e+01,7.984690e+00,3.002578e+01,4.010030e+01,1.707547e+02
6.797273e+05,7.867215e+00,6.542335e+04,7.572146e-01,9.349198e-01,9.349050e-01,4.031986e-03,4.148821e-08,3.801022e+01,7.984690e+00,3.002553e+01,4.010031e+01,1.707507e+02
6.797373e+05,7.867330e+00,6.543335e+04,7.573304e-01,9.349117e-01,9.349054e-01,4.032401e-03,4.148755e-08,3.800996e+01,7.984690e+00,3.002527e+01,4.010031e+01,1.707467e+02
6.797473e+05,7.867446e+00,6.544335e+04,7.574461e-01,9.349036e-01,9.349057e-01,4.032816e-03,4.148689e-08,3.800970e+01,7.984690e+00,3.002501e+01,4.010032e+01,1.707427e+02
6.797573e+05,7.867562e+00,6.545335e+04,7.575619e-01,9.348954e-01,9.349061e-01,4.033231e-03,4.148622e-08,3.800945e+01,7.984690e+00,3.002476e+01,4.010032e+01,1.707387e+02
6.797673e+05,7.867678e+00,6.546335e+04,7.576776e-01,9.348873e-01,9.349065e-01,4.033645e-03,4.148556e-08,3.800919e+01,7.984690e+00,3.002450e+01,4.010033e+01,1.707347e+02
6.797773e+05,7.867793e+00,6.547335e+04,7.577934e-01,9.348792e-01,9.349069e-01,4.034060e-03,4.148490e-08,3.800893e+01,7.984690e+00,3.002424e+01,4.010033e+01,1.707307e+02
6.797873e+05,7.867909e+00,6.548335e+04,7.579091e-01,9.348711e-01,9.349073e-01,4.034475e-03,4.148424e-08,3.800868e+01,7.984690e+00,3.002399e+01,4.010033e+01,1.707267e+02
6.797973e+05,7.868025e+00,6.549335e+04,7.580249e-01,9.348630e-01,9.349077e-01,4.034890e-03,4.148358e-08,3.800842e+01,7.984690e+00,3.002373e+01,4.010034e+01,1.707227e+02
6.798073e+05,7.868141e+00,6.550335e+04,7.581406e-01,9.348548e-01,9.349081e-01,4.035305e-03,4.148292e-08,3.800816e+01,7.984690e+00,3.002347e+01,4.010034e+01,1.707187e+02
6.798173e+05,7.868256e+00,6.551335e+04,7.582564e-01,9.348467e-01,9.349085e-01,4.035720e-03,4.148226e-08,3.800791e+01,7.984690e+00,3.002322e+01,4.010035e+01,1.707147e+02
6.798274e+05,7.868372e+00,6.552335e+04,7.583721e-01,9.348386e-01,9.349088e-01,4.036135e-03,4.148160e-08,3.800765e+01,7.984690e+00,3.002296e+01,4.010035e+01,1.707107e+02
6.798374e+05,7.868488e+00,6.553335e+04,7.584879e-01,9.348305e-01,9.349092e-01,4.036549e-03,4.148094e-08,3.800739e+01,7.984690e+00,3.002270e+01,4.010035e+01,1.707066e+02
6.798474e+05,7.868604e+00,6.554335e+04,7.586036e-01,9.348224e-01,9.349096e-01,4.036964e-03,4.148028e-08,3.800714e+01,7.984690e+00,3.002245e+01,4.010036e+01,1.707026e+02
6.798574e+05,7.868719e+00,6.555335e+04,7.587193e-01,9.348175e-01,9.349100e-01,4.037379e-03,4.147962e-08,3.800662e+01,7.984690e+00,3.002193e+01,4.009997e+01,1.706986e+02
6.798674e+05,7.868835e+00,6.556335e+04,7.588351e-01,9.348191e-01,9.349104e-01,4.037794e-03,4.147896e-08,3.800559e+01,7.984690e+00,3.002090e+01,4.009882e+01,1.706946e+02
6.798774e+05,7.868951e+00,6.557335e+04,7.589508e-01,9.348206e-01,9.349108e-01,4.038209e-03,4.147830e-08,3.800456e+01,7.984690e+00,3.001987e+01,4.009767e+01,1.706906e+02
6.798874e+05,7.869067e+00,6.558335e+04,7.590666e-01,9.348222e-01,9.349112e-01,4.038624e-03,4.147764e-08,3.800353e+01,7.984690e+00,3.001884e+01,4.009651e+01,1.706866e+02
6.798974e+05,7.869182e+00,6.559335e+04,7.591823e-01,9.348237e-01,9.349116e-01,4.039038e-03,4.147698e-08,3.800251e+01,7.984690e+00,3.001782e+01,4.009536e+01,1.706826e+02
6.799074e+05,7.869298e+00,6.560335e+04,7.592981e-01,9.348252e-01,9.349119e-01,4.039453e-03,4.147633e-08,3.800148e+01,7.984690e+00,3.001679e+01,4.009421e+01,1.706786e+02
6.799174e+05,7.869414e+00,6.561335e+04,7.594138e-01,9.348268e-01,9.349123e-01,4.039868e-03,4.147567e-08,3.800045e+01,7.984690e+00,3.001576e+01,4.009306e+01,1.706746e+02
6.799274e+05,7.869530e+00,6.562336e+04,7.595296e-01,9.348283e-01,9.349127e-01,4.040283e-03,4.147501e-08,3.799942e+01,7.984690e+00,3.001473e+01,4.009191e+01,1.706706e+02
6.799374e+05,7.869645e+00,6.563336e+04,7.596453e-01,9.348299e-01,9.349131e-01,4.040697e-03,4.147436e-08,3.799840e+01,7.984690e+00,3.001371e+01,4.009075e+01,1.706666e+02
6.799474e+05,7.869761e+00,6.564336e+04,7.597611e-01,9.348314e-01,9.349135e-01,4.041112e-03,4.147370e-08,3.799737e+01,7.984690e+00,3.001268e+01,4.008960e+01,1.706626e+02
6.799574e+05,7.869877e+00,6.565336e+04,7.598768e-01,9.348329e-01,9.349139e-01,4.041527e-03,4.147304e-08,3.799634e+01,7.984690e+00,3.001165e+01,4.008845e+01,1.706586e+02
6.799674e+05,7.869993e+00,6.566336e+04,7.599926e-01,9.348345e-01,9.349143e-01,4.041942e-03,4.147239e-08,3.799531e+01,7.984690e+00,3.001062e+01,4.008730e+01,1.706546e+02
6.799774e+05,7.870108e+00,6.567336e+04,7.601083e-01,9.348360e-01,9.349147e-01,4.042356e-03,4.147173e-08,3.799429e+01,7.984690e+00,3.000960e+01,4.008614e+01,1.706506e+02
6.799874e+05,7.870224e+00,6.568336e+04,7.602241e-01,9.348376e-01,9.349151e-01,4.042771e-03,4.147108e-08,3.799326e+01,7.984690e+00,3.000857e+01,4.008499e+01,1.706466e+02
6.799974e+05,7.870340e+00,6.569336e+04,7.603398e-01,9.348391e-01,9.349154e-01,4.043186e-03,4.147042e-08,3.799223e+01,7.984690e+00,3.000754e+01,4.008384e+01,1.706426e+02
6.800074e+05,7.870456e+00,6.570336e+04,7.604555e-01,9.348406e-01,9.349158e-01,4.043601e-03,4.146977e-08,3.799120e+01,7.984690e+00,3.000651e+01,4.008269e+01,1.706386e+02
6.800174e+05,7.870571e+00,6.571336e+04,7.605713e-01,9.348422e-01,9.349162e-01,4.044015e-03,4.146912e-08,3.799018e+01,7.984690e+00,3.000549e+01,4.008154e+01,1.706346e+02
6.800274e+05,7.870687e+00,6.572336e+04,7.606870e-01,9.348437e-01,9.349166e-01,4.044430e-03,4.146846e-08,3.798915e+01,7.984690e+00,3.000446e+01,4.008038e+01,1.706306e+02
6.800374e+05,7.870803e+00,6.573336e+04,7.608028e-01,9.348453e-01,9.349170e-01,4.044845e-03,4.146781e-08,3.798812e+01,7.984690e+00,3.000343e+01,4.007923e+01,1.706265e+02
6.800474e+05,7.870919e+00,6.574336e+04,7.609185e-01,9.348468e-01,9.349174e-01,4.045259e-03,4.146716e-08,3.798709e+01,7.984690e+00,3.000240e+01,4.007808e+01,1.706225e+02
6.800574e+05,7.871034e+00,6.575336e+04,7.610343e-01,9.348483e-01,9.349178e-01,4.045674e-03,4.146651e-08,3.798607e+01,7.984690e+00,3.000138e+01,4.007693e+01,1.706185e+02
6.800674e+05,7.871150e+00,6.576336e+04,7.611500e-01,9.348499e-01,9.349182e-01,4.046089e-03,4.146585e-08,3.798504e+01,7.984690e+00,3.000035e+01,4.007578e+01,1.706145e+02
6.800774e+05,7.871266e+00,6.577336e+04,7.612658e-01,9.348514e-01,9.349185e-01,4.046503e-03,4.146520e-08,3.798401e+01,7.984690e+00,2.999932e+01,4.007463e+01,1.706105e+02
6.800874e+05,7.871382e+00,6.578336e+04,7.613815e-01,9.348530e-01,9.349189e-01,4.046918e-03,4.146455e-08,3.798298e+01,7.984690e+00,2.999829e+01,4.007347e+01,1.706065e+02
6.800974e+05,7.871497e+00,6.579336e+04,7.614973e-01,9.348557e-01,9.349193e-01,4.047333e-03,4.146390e-08,3.798196e+01,7.984690e+00,2.999727e+01,4.007228e+01,1.706025e+02
6.801074e+05,7.871613e+00,6.580336e+04,7.616130e-01,9.348584e-01,9.349197e-01,4.047747e-03,4.146325e-08,3.798122e+01,7.984690e+00,2.999653e+01,4.007139e+01,1.706000e+02
6.801174e+05,7.871729e+00,6.581337e+04,7.617288e-01,9.348577e-01,9.349201e-01,4.048162e-03,4.146260e-08,3.798096e+01,7.984690e+00,2.999627e+01,4.007115e+01,1.706000e+02
6.801274e+05,7.871845e+00,6.582337e+04,7.618445e-01,9.348570e-01,9.349205e-01,4.048577e-03,4.146195e-08,3.798071e+01,7.984690e+00,2.999602e+01,4.007090e+01,1.706000e+02
6.801374e+05,7.871960e+00,6.583337e+04,7.619603e-01,9.348563e-01,9.349209e-01,4.048991e-03,4.146130e-08,3.798045e+01,7.984690e+00,2.999576e+01,4.007065e+01,1.706000e+02
6.801474e+05,7.872076e+00,6.584337e+04,7.620760e-01,9.348556e-01,9.349213e-01,4.049406e-03,4.146065e-08,3.798020e+01,7.984690e+00,2.999551e+01,4.007040e+01,1.706000e+02
6.801574e+05,7.872192e+00,6.585337e+04,7.621917e-01,9.348549e-01,9.349216e-01,4.049821e-03,4.146000e-08,3.797994e+01,7.984690e+00,2.999525e+01,4.007015e+01,1.706000e+02
6.801674e+05,7.872307e+00,6.586337e+04,7.623075e-01,9.348542e-01,9.349220e-01,4.050235e-03,4.145935e-08,3.797968e+01,7.984690e+00,2.999500e+01,4.006990e+01,1.706000e+02
6.801774e+05,7.872423e+00,6.587337e+04,7.624232e-01,9.348535e-01,9.349224e-01,4.050650e-03,4.145870e-08,3.797943e+01,7.984690e+00,2.999474e+01,4.006965e+01,1.706000e+02
6.801874e+05,7.872539e+00,6.588337e+04,7.625390e-01,9.348528e-01,9.349228e-01,4.051064e-03,4.145806e-08,3.797917e+01,7.984690e+00,2.999448e+01,4.006940e+01,1.706000e+02
6.801974e+05,7.872655e+00,6.589337e+04,7.626547e-01,9.348521e-01,9.349232e-01,4.051479e-03,4.145741e-08,3.797892e+01,7.984690e+00,2.999423e+01,4.006915e+01,1.706000e+02
6.802074e+05,7.872770e+00,6.590337e+04,7.627705e-01,9.348514e-01,9.349236e-01,4.051894e-03,4.145676e-08,3.797866e+01,7.984690e+00,2.999397e+01,4.006891e+01,1.706000e+02
6.802174e+05,7.872886e+00,6.591337e+04,7.628862e-01,9.348507e-01,9.349240e-01,4.052308e-03,4.145611e-08,3.797841e+01,7.984690e+00,2.999372e+01,4.006866e+01,1.706000e+02
6.802274e+05,7.873002e+00,6.592337e+04,7.630020e-01,9.348500e-01,9.349244e-01,4.052723e-03,4.145547e-08,3.797815e+01,7.984690e+00,2.999346e+01,4.006841e+01,1.706000e+02
6.802374e+05,7.873118e+00,6.593337e+04,7.631177e-01,9.348493e-01,9.349247e-01,4.053137e-03,4.145482e-08,3.797790e+01,7.984690e+00,2.999321e+01,4.006816e+01,1.706000e+02
6.802474e+05,7.873233e+00,6.594337e+04,7.632335e-01,9.348486e-01,9.349251e-01,4.053552e-03,4.145417e-08,3.797764e+01,7.984690e+00,2.999295e+01,4.006791e+01,1.706000e+02
6.802574e+05,7.873349e+00,6.595337e+04,7.633492e-01,9.348479e-01,9.349255e-01,4.053967e-03,4.145353e-08,3.797739e+01,7.984690e+00,2.999270e+01,4.006766e+01,1.706000e+02
6.802674e+05,7.873465e+00,6.596337e+04,7.634650e-01,9.348472e-01,9.349259e-01,4.054381e-03,4.145288e-08,3.797713e+01,7.984690e+00,2.999244e+01,4.006741e+01,1.706000e+02
6.802774e+05,7.873581e+00,6.597337e+04,7.635807e-01,9.348465e-01,9.349263e-01,4.054796e-03,4.145224e-08,3.797688e+01,7.984690e+00,2.999219e+01,4.006716e+01,1.706000e+02
6.802874e+05,7.873696e+00,6.598337e+04,7.636965e-01,9.348458e-01,9.349267e-01,4.055210e-03,4.145159e-08,3.797662e+01,7.984690e+00,2.999193e+01,4.006691e+01,1.706000e+02
6.802974e+05,7.873812e+00,6.599337e+04,7.638122e-01,9.348451e-01,9.349271e-01,4.055625e-03,4.145095e-08,3.797637e+01,7.984690e+00,2.999168e+01,4.006666e+01,1.706000e+02
6.803074e+05,7.873928e+00,6.600337e+04,7.639279e-01,9.348444e-01,9.349275e-01,4.056039e-03,4.145031e-08,3.797611e+01,7.984690e+00,2.999142e+01,4.006642e+01,1.706000e+02
6.803174e+05,7.874044e+00,6.601338e+04,7.640437e-01,9.348437e-01,9.349278e-01,4.056454e-03,4.144966e-08,3.797586e+01,7.984690e+00,2.999117e+01,4.006617e+01,1.706000e+02
6.803274e+05,7.874159e+00,6.602338e+04,7.641594e-01,9.348430e-01,9.349282e-01,4.056868e-03,4.144902e-08,3.797560e+01,7.984690e+00,2.999091e+01,4.006592e+01,1.706000e+02
6.803374e+05,7.874275e+00,6.603338e+04,7.642752e-01,9.348423e-01,9.349286e-01,4.057283e-03,4.144838e-08,3.797535e+01,7.984690e+00,2.999066e+01,4.006567e+01,1.706000e+02
6.803474e+05,7.874391e+00,6.604338e+04,7.643909e-01,9.348409e-01,9.349290e-01,4.057697e-03,4.144773e-08,3.797509e+01,7.984690e+00,2.999040e+01,4.006545e+01,1.706000e+02
6.803574e+05,7.874507e+00,6.605338e+04,7.645067e-01,9.348366e-01,9.349294e-01,4.058112e-03,4.144709e-08,3.797525e+01,7.984690e+00,2.999056e+01,4.006576e+01,1.705991e+02
