Repository: brandonlampe/CS_Data

# Repository for Crushed Salt Data
**Grant No: 456417**

This is a work in progress!

## Repository Content

### Directory Names
A uniform namining structure still in progress, but in general directories are named according to the following:
 - Names contain no spaces, a single underscore "_" will be used as a file name seperator.
 - Files are for the Crushed Salt Project (CSP); therefore, the first three charaters of each file are "CSP".
 - Folders are organized by which frame the test was performed on i.e., A2 or A3.
 - The fifth and sixth charaters of each file name will therefore be "A" followed by the frame number.

File: UNM_WP_HY_175_09/IscoMeasurements/STAGE08/CREEP_FIT/175_09_STAGE08_CREEP_OUT.csv (part 31 of 37)
Analysis by Brandon Lampe, performed on: 2016/07/06 13:14:49
Experimental results below begin at: 2016/04/15 12:04:26
Duration (sec),Duration (day),Elapsed Time (sec),Elapsed Time (day),Interpolated Fractional Density,Fit to Fractional Density,Fit to Volume Strain,Fit to Volume Strain Rate (1/sec),Confining Pressure (MPa),Pore Pressure (MPa),Terzaghi Pressure (MPa),Solid Pressure (MPa),Temperature (C))
6.850876e+05,7.929255e+00,7.078362e+04,8.192549e-01,9.349367e-01,9.351121e-01,4.253504e-03,4.117773e-08,3.801814e+01,7.976207e+00,3.004194e+01,4.010880e+01,1.705000e+02
6.850976e+05,7.929371e+00,7.079362e+04,8.193706e-01,9.349261e-01,9.351125e-01,4.253915e-03,4.117723e-08,3.801917e+01,7.976207e+00,3.004297e+01,4.011026e+01,1.705000e+02
6.851076e+05,7.929486e+00,7.080362e+04,8.194863e-01,9.349221e-01,9.351129e-01,4.254327e-03,4.117673e-08,3.801938e+01,7.976207e+00,3.004318e+01,4.011062e+01,1.705000e+02
6.851176e+05,7.929602e+00,7.081362e+04,8.196021e-01,9.349278e-01,9.351132e-01,4.254739e-03,4.117623e-08,3.801836e+01,7.976207e+00,3.004216e+01,4.010934e+01,1.705000e+02
6.851276e+05,7.929718e+00,7.082362e+04,8.197178e-01,9.349335e-01,9.351136e-01,4.255151e-03,4.117573e-08,3.801734e+01,7.976207e+00,3.004114e+01,4.010805e+01,1.705000e+02
6.851376e+05,7.929834e+00,7.083362e+04,8.198336e-01,9.349392e-01,9.351140e-01,4.255562e-03,4.117522e-08,3.801632e+01,7.976207e+00,3.004012e+01,4.010676e+01,1.705000e+02
6.851476e+05,7.929949e+00,7.084362e+04,8.199493e-01,9.349449e-01,9.351144e-01,4.255974e-03,4.117472e-08,3.801530e+01,7.976207e+00,3.003910e+01,4.010547e+01,1.705000e+02
6.851576e+05,7.930065e+00,7.085362e+04,8.200651e-01,9.349506e-01,9.351148e-01,4.256386e-03,4.117422e-08,3.801428e+01,7.976207e+00,3.003808e+01,4.010419e+01,1.705000e+02
6.851676e+05,7.930181e+00,7.086362e+04,8.201808e-01,9.349563e-01,9.351152e-01,4.256798e-03,4.117372e-08,3.801326e+01,7.976207e+00,3.003705e+01,4.010290e+01,1.705000e+02
6.851776e+05,7.930297e+00,7.087362e+04,8.202966e-01,9.349620e-01,9.351156e-01,4.257210e-03,4.117322e-08,3.801224e+01,7.976207e+00,3.003603e+01,4.010161e+01,1.705000e+02
6.851876e+05,7.930412e+00,7.088362e+04,8.204123e-01,9.349678e-01,9.351159e-01,4.257621e-03,4.117272e-08,3.801122e+01,7.976207e+00,3.003501e+01,4.010032e+01,1.705000e+02
6.851976e+05,7.930528e+00,7.089362e+04,8.205281e-01,9.349735e-01,9.351163e-01,4.258033e-03,4.117222e-08,3.801020e+01,7.976207e+00,3.003399e+01,4.009904e+01,1.705000e+02
6.852076e+05,7.930644e+00,7.090363e+04,8.206438e-01,9.349792e-01,9.351167e-01,4.258445e-03,4.117172e-08,3.800918e+01,7.976207e+00,3.003297e+01,4.009775e+01,1.705000e+02
6.852176e+05,7.930760e+00,7.091363e+04,8.207596e-01,9.349849e-01,9.351171e-01,4.258857e-03,4.117122e-08,3.800816e+01,7.976207e+00,3.003195e+01,4.009646e+01,1.705000e+02
6.852276e+05,7.930875e+00,7.092363e+04,8.208753e-01,9.349906e-01,9.351175e-01,4.259268e-03,4.117072e-08,3.800714e+01,7.976207e+00,3.003093e+01,4.009518e+01,1.705000e+02
6.852376e+05,7.930991e+00,7.093363e+04,8.209911e-01,9.349963e-01,9.351179e-01,4.259680e-03,4.117022e-08,3.800612e+01,7.976207e+00,3.002991e+01,4.009389e+01,1.705000e+02
6.852476e+05,7.931107e+00,7.094363e+04,8.211068e-01,9.350020e-01,9.351182e-01,4.260092e-03,4.116972e-08,3.800510e+01,7.976207e+00,3.002889e+01,4.009260e+01,1.705000e+02
6.852576e+05,7.931223e+00,7.095363e+04,8.212225e-01,9.350077e-01,9.351186e-01,4.260503e-03,4.116922e-08,3.800408e+01,7.976207e+00,3.002787e+01,4.009131e+01,1.705000e+02
6.852676e+05,7.931338e+00,7.096363e+04,8.213383e-01,9.350134e-01,9.351190e-01,4.260915e-03,4.116873e-08,3.800306e+01,7.976207e+00,3.002685e+01,4.009003e+01,1.705000e+02
6.852776e+05,7.931454e+00,7.097363e+04,8.214540e-01,9.350191e-01,9.351194e-01,4.261327e-03,4.116823e-08,3.800204e+01,7.976207e+00,3.002583e+01,4.008874e+01,1.705000e+02
6.852876e+05,7.931570e+00,7.098363e+04,8.215698e-01,9.350248e-01,9.351198e-01,4.261739e-03,4.116773e-08,3.800102e+01,7.976207e+00,3.002481e+01,4.008745e+01,1.705000e+02
6.852976e+05,7.931686e+00,7.099363e+04,8.216855e-01,9.350305e-01,9.351202e-01,4.262150e-03,4.116723e-08,3.800000e+01,7.976207e+00,3.002379e+01,4.008616e+01,1.705000e+02
6.853076e+05,7.931801e+00,7.100363e+04,8.218013e-01,9.350362e-01,9.351206e-01,4.262562e-03,4.116674e-08,3.799898e+01,7.976207e+00,3.002277e+01,4.008488e+01,1.705000e+02
6.853176e+05,7.931917e+00,7.101363e+04,8.219170e-01,9.350419e-01,9.351209e-01,4.262974e-03,4.116624e-08,3.799796e+01,7.976207e+00,3.002175e+01,4.008359e+01,1.705000e+02
6.853276e+05,7.932033e+00,7.102363e+04,8.220328e-01,9.350476e-01,9.351213e-01,4.263385e-03,4.116574e-08,3.799693e+01,7.976207e+00,3.002073e+01,4.008230e+01,1.705000e+02
6.853376e+05,7.932149e+00,7.103363e+04,8.221485e-01,9.350533e-01,9.351217e-01,4.263797e-03,4.116525e-08,3.799591e+01,7.976207e+00,3.001971e+01,4.008102e+01,1.705000e+02
6.853476e+05,7.932264e+00,7.104363e+04,8.222643e-01,9.350590e-01,9.351221e-01,4.264209e-03,4.116475e-08,3.799489e+01,7.976207e+00,3.001869e+01,4.007973e+01,1.705000e+02
6.853576e+05,7.932380e+00,7.105363e+04,8.223800e-01,9.350632e-01,9.351225e-01,4.264620e-03,4.116425e-08,3.799427e+01,7.976295e+00,3.001798e+01,4.007891e+01,1.705000e+02
6.853676e+05,7.932496e+00,7.106363e+04,8.224958e-01,9.350632e-01,9.351229e-01,4.265032e-03,4.116376e-08,3.799479e+01,7.976636e+00,3.001815e+01,4.007944e+01,1.705000e+02
6.853776e+05,7.932612e+00,7.107363e+04,8.226115e-01,9.350632e-01,9.351233e-01,4.265444e-03,4.116326e-08,3.799530e+01,7.976977e+00,3.001833e+01,4.007997e+01,1.705000e+02
6.853876e+05,7.932727e+00,7.108363e+04,8.227273e-01,9.350632e-01,9.351236e-01,4.265855e-03,4.116277e-08,3.799582e+01,7.977318e+00,3.001850e+01,4.008049e+01,1.705000e+02
6.853976e+05,7.932843e+00,7.109364e+04,8.228430e-01,9.350632e-01,9.351240e-01,4.266267e-03,4.116227e-08,3.799633e+01,7.977659e+00,3.001867e+01,4.008102e+01,1.705000e+02
6.854076e+05,7.932959e+00,7.110364e+04,8.229587e-01,9.350632e-01,9.351244e-01,4.266679e-03,4.116178e-08,3.799685e+01,7.978000e+00,3.001885e+01,4.008155e+01,1.705000e+02
6.854176e+05,7.933074e+00,7.111364e+04,8.230745e-01,9.350632e-01,9.351248e-01,4.267090e-03,4.116128e-08,3.799736e+01,7.978341e+00,3.001902e+01,4.008208e+01,1.705000e+02
6.854276e+05,7.933190e+00,7.112364e+04,8.231902e-01,9.350632e-01,9.351252e-01,4.267502e-03,4.116079e-08,3.799788e+01,7.978682e+00,3.001920e+01,4.008261e+01,1.705000e+02
6.854376e+05,7.933306e+00,7.113364e+04,8.233060e-01,9.350632e-01,9.351256e-01,4.267913e-03,4.116029e-08,3.799840e+01,7.979023e+00,3.001937e+01,4.008313e+01,1.705000e+02
6.854476e+05,7.933422e+00,7.114364e+04,8.234217e-01,9.350632e-01,9.351259e-01,4.268325e-03,4.115980e-08,3.799891e+01,7.979364e+00,3.001955e+01,4.008366e+01,1.705000e+02
6.854576e+05,7.933537e+00,7.115364e+04,8.235375e-01,9.350632e-01,9.351263e-01,4.268737e-03,4.115931e-08,3.799943e+01,7.979704e+00,3.001972e+01,4.008419e+01,1.705000e+02
6.854676e+05,7.933653e+00,7.116364e+04,8.236532e-01,9.350632e-01,9.351267e-01,4.269148e-03,4.115881e-08,3.799994e+01,7.980045e+00,3.001990e+01,4.008472e+01,1.705000e+02
6.854776e+05,7.933769e+00,7.117364e+04,8.237690e-01,9.350632e-01,9.351271e-01,4.269560e-03,4.115832e-08,3.800046e+01,7.980386e+00,3.002007e+01,4.008524e+01,1.705000e+02
6.854876e+05,7.933885e+00,7.118364e+04,8.238847e-01,9.350632e-01,9.351275e-01,4.269971e-03,4.115783e-08,3.800097e+01,7.980727e+00,3.002025e+01,4.008577e+01,1.705000e+02
6.854976e+05,7.934000e+00,7.119364e+04,8.240005e-01,9.350632e-01,9.351279e-01,4.270383e-03,4.115734e-08,3.800149e+01,7.981068e+00,3.002042e+01,4.008630e+01,1.705000e+02
6.855076e+05,7.934116e+00,7.120364e+04,8.241162e-01,9.350632e-01,9.351283e-01,4.270795e-03,4.115684e-08,3.800200e+01,7.981409e+00,3.002060e+01,4.008683e+01,1.705000e+02
6.855176e+05,7.934232e+00,7.121364e+04,8.242320e-01,9.350632e-01,9.351286e-01,4.271206e-03,4.115635e-08,3.800252e+01,7.981750e+00,3.002077e+01,4.008735e+01,1.705000e+02
6.855276e+05,7.934348e+00,7.122364e+04,8.243477e-01,9.350632e-01,9.351290e-01,4.271618e-03,4.115586e-08,3.800304e+01,7.982091e+00,3.002094e+01,4.008788e+01,1.705000e+02
6.855376e+05,7.934463e+00,7.123364e+04,8.244635e-01,9.350632e-01,9.351294e-01,4.272029e-03,4.115537e-08,3.800355e+01,7.982432e+00,3.002112e+01,4.008841e+01,1.705000e+02
6.855476e+05,7.934579e+00,7.124364e+04,8.245792e-01,9.350632e-01,9.351298e-01,4.272441e-03,4.115488e-08,3.800407e+01,7.982773e+00,3.002129e+01,4.008894e+01,1.705000e+02
6.855576e+05,7.934695e+00,7.125364e+04,8.246949e-01,9.350632e-01,9.351302e-01,4.272853e-03,4.115439e-08,3.800458e+01,7.983114e+00,3.002147e+01,4.008947e+01,1.705000e+02
6.855676e+05,7.934811e+00,7.126364e+04,8.248107e-01,9.350632e-01,9.351306e-01,4.273264e-03,4.115390e-08,3.800510e+01,7.983455e+00,3.002164e+01,4.008999e+01,1.705000e+02
6.855776e+05,7.934926e+00,7.127364e+04,8.249264e-01,9.350632e-01,9.351310e-01,4.273676e-03,4.115341e-08,3.800561e+01,7.983796e+00,3.002182e+01,4.009052e+01,1.705000e+02
6.855876e+05,7.935042e+00,7.128364e+04,8.250422e-01,9.350632e-01,9.351313e-01,4.274087e-03,4.115291e-08,3.800613e+01,7.984136e+00,3.002199e+01,4.009105e+01,1.705000e+02
6.855976e+05,7.935158e+00,7.129365e+04,8.251579e-01,9.350632e-01,9.351317e-01,4.274499e-03,4.115243e-08,3.800664e+01,7.984477e+00,3.002217e+01,4.009158e+01,1.705000e+02
6.856076e+05,7.935274e+00,7.130365e+04,8.252737e-01,9.350654e-01,9.351321e-01,4.274910e-03,4.115194e-08,3.800677e+01,7.984690e+00,3.002208e+01,4.009162e+01,1.705000e+02
6.856176e+05,7.935389e+00,7.131365e+04,8.253894e-01,9.350711e-01,9.351325e-01,4.275322e-03,4.115145e-08,3.800626e+01,7.984690e+00,3.002157e+01,4.009088e+01,1.705000e+02
6.856276e+05,7.935505e+00,7.132365e+04,8.255052e-01,9.350768e-01,9.351329e-01,4.275733e-03,4.115096e-08,3.800575e+01,7.984690e+00,3.002106e+01,4.009014e+01,1.705000e+02
6.856376e+05,7.935621e+00,7.133365e+04,8.256209e-01,9.350825e-01,9.351333e-01,4.276145e-03,4.115047e-08,3.800524e+01,7.984690e+00,3.002055e+01,4.008940e+01,1.705000e+02
6.856476e+05,7.935737e+00,7.134365e+04,8.257367e-01,9.350882e-01,9.351336e-01,4.276556e-03,4.114998e-08,3.800473e+01,7.984690e+00,3.002004e+01,4.008866e+01,1.705000e+02
6.856576e+05,7.935852e+00,7.135365e+04,8.258524e-01,9.350939e-01,9.351340e-01,4.276968e-03,4.114949e-08,3.800422e+01,7.984690e+00,3.001953e+01,4.008792e+01,1.705000e+02
6.856676e+05,7.935968e+00,7.136365e+04,8.259682e-01,9.350996e-01,9.351344e-01,4.277379e-03,4.114900e-08,3.800371e+01,7.984690e+00,3.001902e+01,4.008718e+01,1.705000e+02
6.856776e+05,7.936084e+00,7.137365e+04,8.260839e-01,9.351053e-01,9.351348e-01,4.277791e-03,4.114851e-08,3.800320e+01,7.984690e+00,3.001851e+01,4.008643e+01,1.705000e+02
6.856876e+05,7.936200e+00,7.138365e+04,8.261997e-01,9.351110e-01,9.351352e-01,4.278202e-03,4.114803e-08,3.800269e+01,7.984690e+00,3.001800e+01,4.008569e+01,1.705000e+02
6.856977e+05,7.936315e+00,7.139365e+04,8.263154e-01,9.351167e-01,9.351356e-01,4.278614e-03,4.114754e-08,3.800218e+01,7.984690e+00,3.001749e+01,4.008495e+01,1.705000e+02
6.857077e+05,7.936431e+00,7.140365e+04,8.264311e-01,9.351224e-01,9.351360e-01,4.279025e-03,4.114705e-08,3.800167e+01,7.984690e+00,3.001698e+01,4.008421e+01,1.705000e+02
6.857177e+05,7.936547e+00,7.141365e+04,8.265469e-01,9.351281e-01,9.351363e-01,4.279437e-03,4.114657e-08,3.800116e+01,7.984690e+00,3.001647e+01,4.008347e+01,1.705000e+02
6.857277e+05,7.936663e+00,7.142365e+04,8.266626e-01,9.351338e-01,9.351367e-01,4.279848e-03,4.114608e-08,3.800065e+01,7.984690e+00,3.001596e+01,4.008273e+01,1.705000e+02
6.857377e+05,7.936778e+00,7.143365e+04,8.267784e-01,9.351396e-01,9.351371e-01,4.280260e-03,4.114559e-08,3.800014e+01,7.984690e+00,3.001545e+01,4.008198e+01,1.705000e+02
6.857477e+05,7.936894e+00,7.144365e+04,8.268941e-01,9.351453e-01,9.351375e-01,4.280671e-03,4.114511e-08,3.799963e+01,7.984690e+00,3.001494e+01,4.008124e+01,1.705000e+02
6.857577e+05,7.937010e+00,7.145365e+04,8.270099e-01,9.351510e-01,9.351379e-01,4.281083e-03,4.114462e-08,3.799912e+01,7.984690e+00,3.001443e+01,4.008050e+01,1.705000e+02
6.857677e+05,7.937126e+00,7.146365e+04,8.271256e-01,9.351567e-01,9.351383e-01,4.281494e-03,4.114413e-08,3.799861e+01,7.984690e+00,3.001392e+01,4.007976e+01,1.705000e+02
6.857777e+05,7.937241e+00,7.147365e+04,8.272414e-01,9.351624e-01,9.351386e-01,4.281906e-03,4.114365e-08,3.799810e+01,7.984690e+00,3.001341e+01,4.007902e+01,1.705000e+02
6.857877e+05,7.937357e+00,7.148365e+04,8.273571e-01,9.351681e-01,9.351390e-01,4.282317e-03,4.114316e-08,3.799759e+01,7.984690e+00,3.001290e+01,4.007828e+01,1.705000e+02
6.857977e+05,7.937473e+00,7.149366e+04,8.274729e-01,9.351738e-01,9.351394e-01,4.282729e-03,4.114268e-08,3.799708e+01,7.984690e+00,3.001239e+01,4.007754e+01,1.705000e+02
6.858077e+05,7.937589e+00,7.150366e+04,8.275886e-01,9.351795e-01,9.351398e-01,4.283140e-03,4.114219e-08,3.799657e+01,7.984690e+00,3.001188e+01,4.007680e+01,1.705000e+02
6.858177e+05,7.937704e+00,7.151366e+04,8.277044e-01,9.351852e-01,9.351402e-01,4.283552e-03,4.114171e-08,3.799606e+01,7.984690e+00,3.001137e+01,4.007605e+01,1.705000e+02
6.858277e+05,7.937820e+00,7.152366e+04,8.278201e-01,9.351909e-01,9.351406e-01,4.283963e-03,4.114123e-08,3.799555e+01,7.984690e+00,3.001086e+01,4.007531e+01,1.705000e+02
6.858377e+05,7.937936e+00,7.153366e+04,8.279359e-01,9.351966e-01,9.351410e-01,4.284374e-03,4.114074e-08,3.799504e+01,7.984690e+00,3.001035e+01,4.007457e+01,1.705000e+02
6.858477e+05,7.938052e+00,7.154366e+04,8.280516e-01,9.352023e-01,9.351413e-01,4.284786e-03,4.114026e-08,3.799453e+01,7.984690e+00,3.000984e+01,4.007383e+01,1.705000e+02
6.858577e+05,7.938167e+00,7.155366e+04,8.281673e-01,9.352057e-01,9.351417e-01,4.285197e-03,4.113977e-08,3.799426e+01,7.984690e+00,3.000957e+01,4.007343e+01,1.705000e+02
6.858677e+05,7.938283e+00,7.156366e+04,8.282831e-01,9.352017e-01,9.351421e-01,4.285609e-03,4.113929e-08,3.799478e+01,7.984690e+00,3.001009e+01,4.007412e+01,1.705000e+02
6.858777e+05,7.938399e+00,7.157366e+04,8.283988e-01,9.351976e-01,9.351425e-01,4.286020e-03,4.113881e-08,3.799529e+01,7.984690e+00,3.001060e+01,4.007481e+01,1.705000e+02
6.858877e+05,7.938515e+00,7.158366e+04,8.285146e-01,9.351936e-01,9.351429e-01,4.286432e-03,4.113833e-08,3.799581e+01,7.984690e+00,3.001112e+01,4.007550e+01,1.705000e+02
6.858977e+05,7.938630e+00,7.159366e+04,8.286303e-01,9.351895e-01,9.351433e-01,4.286843e-03,4.113784e-08,3.799632e+01,7.984690e+00,3.001163e+01,4.007619e+01,1.705000e+02
6.859077e+05,7.938746e+00,7.160366e+04,8.287461e-01,9.351855e-01,9.351437e-01,4.287254e-03,4.113736e-08,3.799684e+01,7.984690e+00,3.001215e+01,4.007688e+01,1.705000e+02
6.859177e+05,7.938862e+00,7.161366e+04,8.288618e-01,9.351814e-01,9.351440e-01,4.287666e-03,4.113688e-08,3.799735e+01,7.984690e+00,3.001266e+01,4.007757e+01,1.705000e+02
6.859277e+05,7.938978e+00,7.162366e+04,8.289776e-01,9.351774e-01,9.351444e-01,4.288077e-03,4.113640e-08,3.799787e+01,7.984690e+00,3.001318e+01,4.007826e+01,1.705000e+02
6.859377e+05,7.939093e+00,7.163366e+04,8.290933e-01,9.351733e-01,9.351448e-01,4.288489e-03,4.113592e-08,3.799838e+01,7.984690e+00,3.001369e+01,4.007895e+01,1.705000e+02
6.859477e+05,7.939209e+00,7.164366e+04,8.292091e-01,9.351693e-01,9.351452e-01,4.288900e-03,4.113544e-08,3.799890e+01,7.984690e+00,3.001421e+01,4.007964e+01,1.705000e+02
6.859577e+05,7.939325e+00,7.165366e+04,8.293248e-01,9.351653e-01,9.351456e-01,4.289311e-03,4.113495e-08,3.799942e+01,7.984690e+00,3.001473e+01,4.008033e+01,1.705000e+02
6.859677e+05,7.939441e+00,7.166366e+04,8.294406e-01,9.351612e-01,9.351460e-01,4.289723e-03,4.113447e-08,3.799993e+01,7.984690e+00,3.001524e+01,4.008102e+01,1.705000e+02
6.859777e+05,7.939556e+00,7.167366e+04,8.295563e-01,9.351572e-01,9.351463e-01,4.290134e-03,4.113399e-08,3.800045e+01,7.984690e+00,3.001576e+01,4.008171e+01,1.705000e+02
6.859877e+05,7.939672e+00,7.168367e+04,8.296721e-01,9.351531e-01,9.351467e-01,4.290545e-03,4.113351e-08,3.800096e+01,7.984690e+00,3.001627e+01,4.008240e+01,1.705000e+02
6.859977e+05,7.939788e+00,7.169367e+04,8.297878e-01,9.351491e-01,9.351471e-01,4.290957e-03,4.113303e-08,3.800148e+01,7.984690e+00,3.001679e+01,4.008309e+01,1.705000e+02
6.860077e+05,7.939904e+00,7.170367e+04,8.299035e-01,9.351450e-01,9.351475e-01,4.291368e-03,4.113255e-08,3.800199e+01,7.984690e+00,3.001730e+01,4.008378e+01,1.705000e+02
6.860177e+05,7.940019e+00,7.171367e+04,8.300193e-01,9.351410e-01,9.351479e-01,4.291779e-03,4.113207e-08,3.800251e+01,7.984690e+00,3.001782e+01,4.008447e+01,1.705000e+02
6.860277e+05,7.940135e+00,7.172367e+04,8.301350e-01,9.351369e-01,9.351483e-01,4.292191e-03,4.113159e-08,3.800302e+01,7.984690e+00,3.001833e+01,4.008516e+01,1.705000e+02
6.860377e+05,7.940251e+00,7.173367e+04,8.302508e-01,9.351329e-01,9.351487e-01,4.292602e-03,4.113112e-08,3.800354e+01,7.984690e+00,3.001885e+01,4.008585e+01,1.705000e+02
6.860477e+05,7.940367e+00,7.174367e+04,8.303665e-01,9.351288e-01,9.351490e-01,4.293013e-03,4.113064e-08,3.800405e+01,7.984690e+00,3.001937e+01,4.008654e+01,1.705000e+02
6.860577e+05,7.940482e+00,7.175367e+04,8.304823e-01,9.351248e-01,9.351494e-01,4.293425e-03,4.113016e-08,3.800457e+01,7.984690e+00,3.001988e+01,4.008723e+01,1.705000e+02
6.860677e+05,7.940598e+00,7.176367e+04,8.305980e-01,9.351207e-01,9.351498e-01,4.293836e-03,4.112968e-08,3.800509e+01,7.984690e+00,3.002040e+01,4.008792e+01,1.705000e+02
6.860777e+05,7.940714e+00,7.177367e+04,8.307138e-01,9.351167e-01,9.351502e-01,4.294247e-03,4.112920e-08,3.800560e+01,7.984690e+00,3.002091e+01,4.008861e+01,1.705000e+02
6.860877e+05,7.940830e+00,7.178367e+04,8.308295e-01,9.351127e-01,9.351506e-01,4.294659e-03,4.112872e-08,3.800612e+01,7.984690e+00,3.002143e+01,4.008930e+01,1.705000e+02
6.860977e+05,7.940945e+00,7.179367e+04,8.309453e-01,9.351086e-01,9.351510e-01,4.295070e-03,4.112825e-08,3.800663e+01,7.984690e+00,3.002194e+01,4.008999e+01,1.705000e+02
6.861077e+05,7.941061e+00,7.180367e+04,8.310610e-01,9.351054e-01,9.351513e-01,4.295481e-03,4.112777e-08,3.800660e+01,7.984690e+00,3.002191e+01,4.009007e+01,1.705000e+02
6.861177e+05,7.941177e+00,7.181367e+04,8.311768e-01,9.351037e-01,9.351517e-01,4.295893e-03,4.112729e-08,3.800558e+01,7.984690e+00,3.002089e+01,4.008903e+01,1.705000e+02
6.861277e+05,7.941293e+00,7.182367e+04,8.312925e-01,9.351020e-01,9.351521e-01,4.296304e-03,4.112682e-08,3.800455e+01,7.984690e+00,3.001987e+01,4.008800e+01,1.705000e+02
6.861377e+05,7.941408e+00,7.183367e+04,8.314083e-01,9.351003e-01,9.351525e-01,4.296715e-03,4.112634e-08,3.800353e+01,7.984690e+00,3.001884e+01,4.008696e+01,1.705000e+02
6.861477e+05,7.941524e+00,7.184367e+04,8.315240e-01,9.350986e-01,9.351529e-01,4.297126e-03,4.112586e-08,3.800251e+01,7.984690e+00,3.001782e+01,4.008592e+01,1.705000e+02
6.861577e+05,7.941640e+00,7.185367e+04,8.316397e-01,9.350969e-01,9.351533e-01,4.297538e-03,4.112539e-08,3.800148e+01,7.984690e+00,3.001679e+01,4.008489e+01,1.705000e+02
6.861677e+05,7.941755e+00,7.186367e+04,8.317555e-01,9.350951e-01,9.351537e-01,4.297949e-03,4.112491e-08,3.800046e+01,7.984690e+00,3.001577e+01,4.008385e+01,1.705000e+02
6.861777e+05,7.941871e+00,7.187367e+04,8.318712e-01,9.350934e-01,9.351540e-01,4.298360e-03,4.112444e-08,3.799943e+01,7.984690e+00,3.001475e+01,4.008281e+01,1.705000e+02
6.861877e+05,7.941987e+00,7.188368e+04,8.319870e-01,9.350917e-01,9.351544e-01,4.298772e-03,4.112396e-08,3.799841e+01,7.984690e+00,3.001372e+01,4.008178e+01,1.705000e+02
6.861977e+05,7.942103e+00,7.189368e+04,8.321027e-01,9.350900e-01,9.351548e-01,4.299183e-03,4.112348e-08,3.799739e+01,7.984690e+00,3.001270e+01,4.008074e+01,1.705000e+02
6.862077e+05,7.942218e+00,7.190368e+04,8.322185e-01,9.350883e-01,9.351552e-01,4.299594e-03,4.112301e-08,3.799636e+01,7.984690e+00,3.001167e+01,4.007970e+01,1.705000e+02
6.862177e+05,7.942334e+00,7.191368e+04,8.323342e-01,9.350866e-01,9.351556e-01,4.300005e-03,4.112254e-08,3.799534e+01,7.984690e+00,3.001065e+01,4.007867e+01,1.705000e+02
6.862277e+05,7.942450e+00,7.192368e+04,8.324500e-01,9.350849e-01,9.351560e-01,4.300417e-03,4.112206e-08,3.799432e+01,7.984690e+00,3.000963e+01,4.007763e+01,1.705000e+02
6.862377e+05,7.942566e+00,7.193368e+04,8.325657e-01,9.350832e-01,9.351563e-01,4.300828e-03,4.112159e-08,3.799329e+01,7.984690e+00,3.000860e+01,4.007659e+01,1.705000e+02
6.862477e+05,7.942681e+00,7.194368e+04,8.326815e-01,9.350815e-01,9.351567e-01,4.301239e-03,4.112111e-08,3.799227e+01,7.984690e+00,3.000758e+01,4.007556e+01,1.705000e+02
6.862577e+05,7.942797e+00,7.195368e+04,8.327972e-01,9.350798e-01,9.351571e-01,4.301650e-03,4.112064e-08,3.799124e+01,7.984690e+00,3.000655e+01,4.007452e+01,1.705000e+02
6.862677e+05,7.942913e+00,7.196368e+04,8.329130e-01,9.350781e-01,9.351575e-01,4.302061e-03,4.112017e-08,3.799022e+01,7.984690e+00,3.000553e+01,4.007349e+01,1.705000e+02
6.862777e+05,7.943029e+00,7.197368e+04,8.330287e-01,9.350764e-01,9.351579e-01,4.302473e-03,4.111969e-08,3.798920e+01,7.984690e+00,3.000451e+01,4.007245e+01,1.705000e+02
6.862877e+05,7.943144e+00,7.198368e+04,8.331445e-01,9.350747e-01,9.351583e-01,4.302884e-03,4.111922e-08,3.798817e+01,7.984690e+00,3.000348e+01,4.007141e+01,1.705000e+02
6.862977e+05,7.943260e+00,7.199368e+04,8.332602e-01,9.350730e-01,9.351587e-01,4.303295e-03,4.111875e-08,3.798715e+01,7.984690e+00,3.000246e+01,4.007038e+01,1.705000e+02
6.863077e+05,7.943376e+00,7.200368e+04,8.333759e-01,9.350713e-01,9.351590e-01,4.303706e-03,4.111828e-08,3.798612e+01,7.984690e+00,3.000143e+01,4.006934e+01,1.705000e+02
6.863177e+05,7.943492e+00,7.201368e+04,8.334917e-01,9.350695e-01,9.351594e-01,4.304118e-03,4.111780e-08,3.798510e+01,7.984690e+00,3.000041e+01,4.006830e+01,1.705000e+02
6.863277e+05,7.943607e+00,7.202368e+04,8.336074e-01,9.350678e-01,9.351598e-01,4.304529e-03,4.111733e-08,3.798408e+01,7.984690e+00,2.999939e+01,4.006727e+01,1.705000e+02
6.863377e+05,7.943723e+00,7.203368e+04,8.337232e-01,9.350661e-01,9.351602e-01,4.304940e-03,4.111686e-08,3.798305e+01,7.984690e+00,2.999836e+01,4.006623e+01,1.705000e+02
6.863477e+05,7.943839e+00,7.204368e+04,8.338389e-01,9.350635e-01,9.351606e-01,4.305351e-03,4.111639e-08,3.798203e+01,7.984690e+00,2.999734e+01,4.006523e+01,1.705000e+02
6.863577e+05,7.943955e+00,7.205368e+04,8.339547e-01,9.350578e-01,9.351610e-01,4.305762e-03,4.111592e-08,3.798146e+01,7.984690e+00,2.999678e+01,4.006482e+01,1.704988e+02
6.863677e+05,7.944070e+00,7.206368e+04,8.340704e-01,9.350506e-01,9.351613e-01,4.306173e-03,4.111545e-08,3.798198e+01,7.984690e+00,2.999729e+01,4.006562e+01,1.704948e+02
6.863777e+05,7.944186e+00,7.207369e+04,8.341862e-01,9.350434e-01,9.351617e-01,4.306585e-03,4.111498e-08,3.798250e+01,7.984690e+00,2.999781e+01,4.006642e+01,1.704908e+02
6.863877e+05,7.944302e+00,7.208369e+04,8.343019e-01,9.350361e-01,9.351621e-01,4.306996e-03,4.111450e-08,3.798301e+01,7.984690e+00,2.999832e+01,4.006722e+01,1.704867e+02
6.863977e+05,7.944418e+00,7.209369e+04,8.344177e-01,9.350289e-01,9.351625e-01,4.307407e-03,4.111403e-08,3.798353e+01,7.984690e+00,2.999884e+01,4.006802e+01,1.704827e+02
6.864077e+05,7.944533e+00,7.210369e+04,8.345334e-01,9.350217e-01,9.351629e-01,4.307818e-03,4.111356e-08,3.798404e+01,7.984690e+00,2.999935e+01,4.006882e+01,1.704787e+02
6.864177e+05,7.944649e+00,7.211369e+04,8.346492e-01,9.350144e-01,9.351633e-01,4.308229e-03,4.111309e-08,3.798456e+01,7.984690e+00,2.999987e+01,4.006962e+01,1.704747e+02
6.864277e+05,7.944765e+00,7.212369e+04,8.347649e-01,9.350072e-01,9.351636e-01,4.308640e-03,4.111263e-08,3.798507e+01,7.984690e+00,3.000038e+01,4.007042e+01,1.704707e+02
6.864377e+05,7.944881e+00,7.213369e+04,8.348807e-01,9.349999e-01,9.351640e-01,4.309052e-03,4.111216e-08,3.798559e+01,7.984690e+00,3.000090e+01,4.007122e+01,1.704666e+02
6.864477e+05,7.944996e+00,7.214369e+04,8.349964e-01,9.349927e-01,9.351644e-01,4.309463e-03,4.111169e-08,3.798610e+01,7.984690e+00,3.000141e+01,4.007201e+01,1.704626e+02
6.864577e+05,7.945112e+00,7.215369e+04,8.351121e-01,9.349855e-01,9.351648e-01,4.309874e-03,4.111122e-08,3.798662e+01,7.984690e+00,3.000193e+01,4.007281e+01,1.704586e+02
6.864677e+05,7.945228e+00,7.216369e+04,8.352279e-01,9.349782e-01,9.351652e-01,4.310285e-03,4.111075e-08,3.798714e+01,7.984690e+00,3.000245e+01,4.007361e+01,1.704546e+02
6.864777e+05,7.945344e+00,7.217369e+04,8.353436e-01,9.349710e-01,9.351656e-01,4.310696e-03,4.111028e-08,3.798765e+01,7.984690e+00,3.000296e+01,4.007441e+01,1.704506e+02
6.864877e+05,7.945459e+00,7.218369e+04,8.354594e-01,9.349637e-01,9.351660e-01,4.311107e-03,4.110981e-08,3.798817e+01,7.984690e+00,3.000348e+01,4.007521e+01,1.704465e+02
6.864977e+05,7.945575e+00,7.219369e+04,8.355751e-01,9.349565e-01,9.351663e-01,4.311518e-03,4.110935e-08,3.798868e+01,7.984690e+00,3.000399e+01,4.007601e+01,1.704425e+02
6.865077e+05,7.945691e+00,7.220369e+04,8.356909e-01,9.349493e-01,9.351667e-01,4.311929e-03,4.110888e-08,3.798920e+01,7.984690e+00,3.000451e+01,4.007681e+01,1.704385e+02
6.865177e+05,7.945807e+00,7.221369e+04,8.358066e-01,9.349420e-01,9.351671e-01,4.312341e-03,4.110841e-08,3.798971e+01,7.984690e+00,3.000502e+01,4.007761e+01,1.704345e+02
6.865277e+05,7.945922e+00,7.222369e+04,8.359224e-01,9.349348e-01,9.351675e-01,4.312752e-03,4.110794e-08,3.799023e+01,7.984690e+00,3.000554e+01,4.007841e+01,1.704305e+02
6.865377e+05,7.946038e+00,7.223369e+04,8.360381e-01,9.349276e-01,9.351679e-01,4.313163e-03,4.110748e-08,3.799074e+01,7.984690e+00,3.000605e+01,4.007921e+01,1.704265e+02
6.865477e+05,7.946154e+00,7.224369e+04,8.361539e-01,9.349203e-01,9.351683e-01,4.313574e-03,4.110701e-08,3.799126e+01,7.984690e+00,3.000657e+01,4.008001e+01,1.704224e+02
6.865577e+05,7.946270e+00,7.225369e+04,8.362696e-01,9.349131e-01,9.351686e-01,4.313985e-03,4.110654e-08,3.799178e+01,7.984690e+00,3.000709e+01,4.008081e+01,1.704184e+02
6.865677e+05,7.946385e+00,7.226369e+04,8.363854e-01,9.349058e-01,9.351690e-01,4.314396e-03,4.110608e-08,3.799229e+01,7.984690e+00,3.000760e+01,4.008161e+01,1.704144e+02
6.865777e+05,7.946501e+00,7.227370e+04,8.365011e-01,9.348986e-01,9.351694e-01,4.314807e-03,4.110561e-08,3.799281e+01,7.984690e+00,3.000812e+01,4.008241e+01,1.704104e+02
6.865877e+05,7.946617e+00,7.228370e+04,8.366169e-01,9.348914e-01,9.351698e-01,4.315218e-03,4.110515e-08,3.799332e+01,7.984690e+00,3.000863e+01,4.008321e+01,1.704064e+02
6.865977e+05,7.946733e+00,7.229370e+04,8.367326e-01,9.348868e-01,9.351702e-01,4.315629e-03,4.110468e-08,3.799384e+01,7.984690e+00,3.000915e+01,4.008392e+01,1.704023e+02
6.866077e+05,7.946848e+00,7.230370e+04,8.368483e-01,9.348970e-01,9.351706e-01,4.316040e-03,4.110421e-08,3.799471e+01,7.984690e+00,3.001002e+01,4.008450e+01,1.704017e+02
6.866177e+05,7.946964e+00,7.231370e+04,8.369641e-01,9.349226e-01,9.351710e-01,4.316451e-03,4.110375e-08,3.799607e+01,7.984690e+00,3.001138e+01,4.008508e+01,1.704056e+02
6.866277e+05,7.947080e+00,7.232370e+04,8.370798e-01,9.349482e-01,9.351713e-01,4.316862e-03,4.110329e-08,3.799743e+01,7.984690e+00,3.001274e+01,4.008565e+01,1.704096e+02
6.866377e+05,7.947196e+00,7.233370e+04,8.371956e-01,9.349737e-01,9.351717e-01,4.317273e-03,4.110282e-08,3.799879e+01,7.984690e+00,3.001410e+01,4.008623e+01,1.704136e+02
6.866477e+05,7.947311e+00,7.234370e+04,8.373113e-01,9.349993e-01,9.351721e-01,4.317685e-03,4.110236e-08,3.800015e+01,7.984690e+00,3.001546e+01,4.008681e+01,1.704176e+02
6.866577e+05,7.947427e+00,7.235370e+04,8.374271e-01,9.350249e-01,9.351725e-01,4.318096e-03,4.110189e-08,3.800151e+01,7.984690e+00,3.001682e+01,4.008738e+01,1.704215e+02
6.866677e+05,7.947543e+00,7.236370e+04,8.375428e-01,9.350505e-01,9.351729e-01,4.318507e-03,4.110143e-08,3.800287e+01,7.984690e+00,3.001818e+01,4.008796e+01,1.704255e+02
6.866777e+05,7.947659e+00,7.237370e+04,8.376586e-01,9.350761e-01,9.351733e-01,4.318918e-03,4.110097e-08,3.800423e+01,7.984690e+00,3.001954e+01,4.008854e+01,1.704295e+02
6.866877e+05,7.947774e+00,7.238370e+04,8.377743e-01,9.351016e-01,9.351736e-01,4.319329e-03,4.110050e-08,3.800559e+01,7.984690e+00,3.002090e+01,4.008912e+01,1.704335e+02
6.866977e+05,7.947890e+00,7.239370e+04,8.378901e-01,9.351272e-01,9.351740e-01,4.319740e-03,4.110004e-08,3.800695e+01,7.984690e+00,3.002226e+01,4.008969e+01,1.704375e+02
6.867077e+05,7.948006e+00,7.240370e+04,8.380058e-01,9.351528e-01,9.351744e-01,4.320151e-03,4.109958e-08,3.800831e+01,7.984690e+00,3.002362e+01,4.009027e+01,1.704414e+02
6.867177e+05,7.948122e+00,7.241370e+04,8.381216e-01,9.351784e-01,9.351748e-01,4.320562e-03,4.109911e-08,3.800967e+01,7.984690e+00,3.002498e+01,4.009085e+01,1.704454e+02
6.867277e+05,7.948237e+00,7.242370e+04,8.382373e-01,9.352040e-01,9.351752e-01,4.320973e-03,4.109865e-08,3.801103e+01,7.984690e+00,3.002634e+01,4.009142e+01,1.704494e+02
6.867377e+05,7.948353e+00,7.243370e+04,8.383531e-01,9.352296e-01,9.351756e-01,4.321384e-03,4.109819e-08,3.801239e+01,7.984690e+00,3.002770e+01,4.009200e+01,1.704534e+02
6.867477e+05,7.948469e+00,7.244370e+04,8.384688e-01,9.352551e-01,9.351760e-01,4.321795e-03,4.109773e-08,3.801375e+01,7.984690e+00,3.002906e+01,4.009258e+01,1.704573e+02
6.867577e+05,7.948585e+00,7.245370e+04,8.385845e-01,9.352807e-01,9.351763e-01,4.322206e-03,4.109727e-08,3.801512e+01,7.984690e+00,3.003043e+01,4.009315e+01,1.704613e+02
6.867677e+05,7.948700e+00,7.246371e+04,8.387003e-01,9.353063e-01,9.351767e-01,4.322617e-03,4.109680e-08,3.801648e+01,7.984690e+00,3.003179e+01,4.009373e+01,1.704653e+02
6.867777e+05,7.948816e+00,7.247371e+04,8.388160e-01,9.353319e-01,9.351771e-01,4.323028e-03,4.109634e-08,3.801784e+01,7.984690e+00,3.003315e+01,4.009430e+01,1.704693e+02
6.867877e+05,7.948932e+00,7.248371e+04,8.389318e-01,9.353575e-01,9.351775e-01,4.323439e-03,4.109588e-08,3.801920e+01,7.984690e+00,3.003451e+01,4.009488e+01,1.704733e+02
6.867977e+05,7.949048e+00,7.249371e+04,8.390475e-01,9.353831e-01,9.351779e-01,4.323850e-03,4.109542e-08,3.802056e+01,7.984690e+00,3.003587e+01,4.009546e+01,1.704772e+02
6.868077e+05,7.949163e+00,7.250371e+04,8.391633e-01,9.354086e-01,9.351783e-01,4.324261e-03,4.109496e-08,3.802192e+01,7.984690e+00,3.003723e+01,4.009603e+01,1.704812e+02
6.868177e+05,7.949279e+00,7.251371e+04,8.392790e-01,9.354342e-01,9.351786e-01,4.324672e-03,4.109450e-08,3.802328e+01,7.984690e+00,3.003859e+01,4.009661e+01,1.704852e+02
6.868277e+05,7.949395e+00,7.252371e+04,8.393948e-01,9.354598e-01,9.351790e-01,4.325083e-03,4.109404e-08,3.802464e+01,7.984690e+00,3.003995e+01,4.009719e+01,1.704892e+02
6.868377e+05,7.949511e+00,7.253371e+04,8.395105e-01,9.354854e-01,9.351794e-01,4.325494e-03,4.109358e-08,3.802600e+01,7.984690e+00,3.004131e+01,4.009776e+01,1.704931e+02
6.868477e+05,7.949626e+00,7.254371e+04,8.396263e-01,9.355101e-01,9.351798e-01,4.325904e-03,4.109312e-08,3.802736e+01,7.984690e+00,3.004267e+01,4.009837e+01,1.704971e+02
6.868577e+05,7.949742e+00,7.255371e+04,8.397420e-01,9.355239e-01,9.351802e-01,4.326315e-03,4.109266e-08,3.802804e+01,7.984690e+00,3.004335e+01,4.009862e+01,1.705000e+02
6.868677e+05,7.949858e+00,7.256371e+04,8.398578e-01,9.355151e-01,9.351806e-01,4.326726e-03,4.109220e-08,3.802692e+01,7.984690e+00,3.004223e+01,4.009773e+01,1.705000e+02
6.868777e+05,7.949974e+00,7.257371e+04,8.399735e-01,9.355063e-01,9.351809e-01,4.327137e-03,4.109174e-08,3.802581e+01,7.984690e+00,3.004112e+01,4.009684e+01,1.705000e+02
6.868877e+05,7.950089e+00,7.258371e+04,8.400893e-01,9.354975e-01,9.351813e-01,4.327548e-03,4.109129e-08,3.802470e+01,7.984690e+00,3.004001e+01,4.009595e+01,1.705000e+02
6.868977e+05,7.950205e+00,7.259371e+04,8.402050e-01,9.354888e-01,9.351817e-01,4.327959e-03,4.109083e-08,3.802358e+01,7.984690e+00,3.003889e+01,4.009506e+01,1.705000e+02
6.869077e+05,7.950321e+00,7.260371e+04,8.403207e-01,9.354800e-01,9.351821e-01,4.328370e-03,4.109037e-08,3.802247e+01,7.984690e+00,3.003778e+01,4.009418e+01,1.705000e+02
6.869177e+05,7.950436e+00,7.261371e+04,8.404365e-01,9.354712e-01,9.351825e-01,4.328781e-03,4.108991e-08,3.802136e+01,7.984690e+00,3.003667e+01,4.009329e+01,1.705000e+02
6.869277e+05,7.950552e+00,7.262371e+04,8.405522e-01,9.354624e-01,9.351829e-01,4.329192e-03,4.108945e-08,3.802025e+01,7.984690e+00,3.003556e+01,4.009240e+01,1.705000e+02
6.869377e+05,7.950668e+00,7.263371e+04,8.406680e-01,9.354537e-01,9.351833e-01,4.329603e-03,4.108900e-08,3.801913e+01,7.984690e+00,3.003444e+01,4.009151e+01,1.705000e+02
6.869477e+05,7.950784e+00,7.264371e+04,8.407837e-01,9.354449e-01,9.351836e-01,4.330014e-03,4.108854e-08,3.801802e+01,7.984690e+00,3.003333e+01,4.009062e+01,1.705000e+02
6.869577e+05,7.950899e+00,7.265371e+04,8.408995e-01,9.354361e-01,9.351840e-01,4.330425e-03,4.108808e-08,3.801691e+01,7.984690e+00,3.003222e+01,4.008973e+01,1.705000e+02
6.869677e+05,7.951015e+00,7.266372e+04,8.410152e-01,9.354274e-01,9.351844e-01,4.330836e-03,4.108763e-08,3.801579e+01,7.984690e+00,3.003110e+01,4.008884e+01,1.705000e+02
6.869777e+05,7.951131e+00,7.267372e+04,8.411310e-01,9.354186e-01,9.351848e-01,4.331246e-03,4.108717e-08,3.801468e+01,7.984690e+00,3.002999e+01,4.008795e+01,1.705000e+02
6.869877e+05,7.951247e+00,7.268372e+04,8.412467e-01,9.354098e-01,9.351852e-01,4.331657e-03,4.108671e-08,3.801357e+01,7.984690e+00,3.002888e+01,4.008706e+01,1.705000e+02
6.869977e+05,7.951362e+00,7.269372e+04,8.413625e-01,9.354010e-01,9.351856e-01,4.332068e-03,4.108626e-08,3.801245e+01,7.984690e+00,3.002776e+01,4.008618e+01,1.705000e+02
6.870077e+05,7.951478e+00,7.270372e+04,8.414782e-01,9.353923e-01,9.351859e-01,4.332479e-03,4.108580e-08,3.801134e+01,7.984690e+00,3.002665e+01,4.008529e+01,1.705000e+02
6.870177e+05,7.951594e+00,7.271372e+04,8.415940e-01,9.353835e-01,9.351863e-01,4.332890e-03,4.108535e-08,3.801023e+01,7.984690e+00,3.002554e+01,4.008440e+01,1.705000e+02
6.870277e+05,7.951710e+00,7.272372e+04,8.417097e-01,9.353747e-01,9.351867e-01,4.333301e-03,4.108489e-08,3.800911e+01,7.984690e+00,3.002442e+01,4.008351e+01,1.705000e+02
6.870377e+05,7.951825e+00,7.273372e+04,8.418255e-01,9.353659e-01,9.351871e-01,4.333712e-03,4.108444e-08,3.800800e+01,7.984690e+00,3.002331e+01,4.008262e+01,1.705000e+02
6.870477e+05,7.951941e+00,7.274372e+04,8.419412e-01,9.353572e-01,9.351875e-01,4.334123e-03,4.108398e-08,3.800689e+01,7.984690e+00,3.002220e+01,4.008173e+01,1.705000e+02
6.870577e+05,7.952057e+00,7.275372e+04,8.420569e-01,9.353484e-01,9.351879e-01,4.334533e-03,4.108353e-08,3.800577e+01,7.984690e+00,3.002108e+01,4.008084e+01,1.705000e+02
6.870677e+05,7.952173e+00,7.276372e+04,8.421727e-01,9.353396e-01,9.351882e-01,4.334944e-03,4.108307e-08,3.800466e+01,7.984690e+00,3.001997e+01,4.007995e+01,1.705000e+02
6.870777e+05,7.952288e+00,7.277372e+04,8.422884e-01,9.353309e-01,9.351886e-01,4.335355e-03,4.108262e-08,3.800355e+01,7.984690e+00,3.001886e+01,4.007906e+01,1.705000e+02
6.870877e+05,7.952404e+00,7.278372e+04,8.424042e-01,9.353221e-01,9.351890e-01,4.335766e-03,4.108216e-08,3.800243e+01,7.984690e+00,3.001775e+01,4.007817e+01,1.705000e+02
6.870977e+05,7.952520e+00,7.279372e+04,8.425199e-01,9.353113e-01,9.351894e-01,4.336177e-03,4.108171e-08,3.800132e+01,7.984690e+00,3.001663e+01,4.007735e+01,1.705000e+02
6.871077e+05,7.952636e+00,7.280372e+04,8.426357e-01,9.352968e-01,9.351898e-01,4.336588e-03,4.108126e-08,3.800063e+01,7.984690e+00,3.001594e+01,4.007711e+01,1.704975e+02
6.871177e+05,7.952751e+00,7.281372e+04,8.427514e-01,9.352840e-01,9.351902e-01,4.336999e-03,4.108080e-08,3.800089e+01,7.984690e+00,3.001620e+01,4.007783e+01,1.704895e+02
6.871277e+05,7.952867e+00,7.282372e+04,8.428672e-01,9.352711e-01,9.351906e-01,4.337409e-03,4.108035e-08,3.800115e+01,7.984690e+00,3.001646e+01,4.007855e+01,1.704814e+02
6.871377e+05,7.952983e+00,7.283372e+04,8.429829e-01,9.352583e-01,9.351909e-01,4.337820e-03,4.107990e-08,3.800140e+01,7.984690e+00,3.001671e+01,4.007926e+01,1.704734e+02
6.871477e+05,7.953099e+00,7.284372e+04,8.430987e-01,9.352454e-01,9.351913e-01,4.338231e-03,4.107944e-08,3.800166e+01,7.984690e+00,3.001697e+01,4.007998e+01,1.704654e+02
6.871577e+05,7.953214e+00,7.285373e+04,8.432144e-01,9.352325e-01,9.351917e-01,4.338642e-03,4.107899e-08,3.800192e+01,7.984690e+00,3.001723e+01,4.008070e+01,1.704573e+02
6.871677e+05,7.953330e+00,7.286373e+04,8.433302e-01,9.352197e-01,9.351921e-01,4.339053e-03,4.107854e-08,3.800218e+01,7.984690e+00,3.001749e+01,4.008141e+01,1.704493e+02
6.871777e+05,7.953446e+00,7.287373e+04,8.434459e-01,9.352068e-01,9.351925e-01,4.339463e-03,4.107809e-08,3.800244e+01,7.984690e+00,3.001775e+01,4.008213e+01,1.704413e+02
6.871877e+05,7.953562e+00,7.288373e+04,8.435617e-01,9.351940e-01,9.351929e-01,4.339874e-03,4.107764e-08,3.800269e+01,7.984690e+00,3.001800e+01,4.008285e+01,1.704332e+02
6.871977e+05,7.953677e+00,7.289373e+04,8.436774e-01,9.351811e-01,9.351932e-01,4.340285e-03,4.107719e-08,3.800295e+01,7.984690e+00,3.001826e+01,4.008356e+01,1.704252e+02
6.872077e+05,7.953793e+00,7.290373e+04,8.437931e-01,9.351682e-01,9.351936e-01,4.340696e-03,4.107673e-08,3.800321e+01,7.984690e+00,3.001852e+01,4.008428e+01,1.704171e+02
6.872177e+05,7.953909e+00,7.291373e+04,8.439089e-01,9.351554e-01,9.351940e-01,4.341107e-03,4.107628e-08,3.800347e+01,7.984690e+00,3.001878e+01,4.008500e+01,1.704091e+02
6.872277e+05,7.954025e+00,7.292373e+04,8.440246e-01,9.351425e-01,9.351944e-01,4.341517e-03,4.107583e-08,3.800372e+01,7.984690e+00,3.001903e+01,4.008572e+01,1.704011e+02
6.872377e+05,7.954140e+00,7.293373e+04,8.441404e-01,9.351297e-01,9.351948e-01,4.341928e-03,4.107538e-08,3.800398e+01,7.984690e+00,3.001929e+01,4.008643e+01,1.703930e+02
6.872477e+05,7.954256e+00,7.294373e+04,8.442561e-01,9.351168e-01,9.351952e-01,4.342339e-03,4.107493e-08,3.800424e+01,7.984690e+00,3.001955e+01,4.008715e+01,1.703850e+02
6.872577e+05,7.954372e+00,7.295373e+04,8.443719e-01,9.351039e-01,9.351955e-01,4.342750e-03,4.107448e-08,3.800450e+01,7.984690e+00,3.001981e+01,4.008787e+01,1.703770e+02
6.872677e+05,7.954488e+00,7.296373e+04,8.444876e-01,9.350911e-01,9.351959e-01,4.343160e-03,4.107403e-08,3.800476e+01,7.984690e+00,3.002007e+01,4.008858e+01,1.703689e+02
6.872777e+05,7.954603e+00,7.297373e+04,8.446034e-01,9.350782e-01,9.351963e-01,4.343571e-03,4.107358e-08,3.800501e+01,7.984690e+00,3.002032e+01,4.008930e+01,1.703609e+02
6.872877e+05,7.954719e+00,7.298373e+04,8.447191e-01,9.350654e-01,9.351967e-01,4.343982e-03,4.107313e-08,3.800527e+01,7.984690e+00,3.002058e+01,4.009002e+01,1.703528e+02
6.872977e+05,7.954835e+00,7.299373e+04,8.448349e-01,9.350525e-01,9.351971e-01,4.344393e-03,4.107268e-08,3.800553e+01,7.984690e+00,3.002084e+01,4.009074e+01,1.703448e+02
6.873077e+05,7.954951e+00,7.300373e+04,8.449506e-01,9.350396e-01,9.351975e-01,4.344803e-03,4.107224e-08,3.800579e+01,7.984690e+00,3.002110e+01,4.009145e+01,1.703368e+02
6.873177e+05,7.955066e+00,7.301373e+04,8.450664e-01,9.350268e-01,9.351979e-01,4.345214e-03,4.107179e-08,3.800604e+01,7.984690e+00,3.002135e+01,4.009217e+01,1.703287e+02
6.873277e+05,7.955182e+00,7.302373e+04,8.451821e-01,9.350139e-01,9.351982e-01,4.345625e-03,4.107134e-08,3.800630e+01,7.984690e+00,3.002161e+01,4.009289e+01,1.703207e+02
6.873377e+05,7.955298e+00,7.303373e+04,8.452979e-01,9.350011e-01,9.351986e-01,4.346036e-03,4.107089e-08,3.800656e+01,7.984690e+00,3.002187e+01,4.009361e+01,1.703126e+02
6.873477e+05,7.955414e+00,7.304373e+04,8.454136e-01,9.349936e-01,9.351990e-01,4.346446e-03,4.107044e-08,3.800682e+01,7.984690e+00,3.002213e+01,4.009414e+01,1.703046e+02
6.873577e+05,7.955529e+00,7.305374e+04,8.455293e-01,9.350055e-01,9.351994e-01,4.346857e-03,4.106999e-08,3.800744e+01,7.984690e+00,3.002275e+01,4.009439e+01,1.703034e+02
6.873677e+05,7.955645e+00,7.306374e+04,8.456451e-01,9.350335e-01,9.351998e-01,4.347268e-03,4.106955e-08,3.800854e+01,7.984690e+00,3.002385e+01,4.009461e+01,1.703113e+02
6.873777e+05,7.955761e+00,7.307374e+04,8.457608e-01,9.350614e-01,9.352002e-01,4.347679e-03,4.106910e-08,3.800965e+01,7.984690e+00,3.002496e+01,4.009484e+01,1.703193e+02
6.873877e+05,7.955877e+00,7.308374e+04,8.458766e-01,9.350894e-01,9.352005e-01,4.348089e-03,4.106865e-08,3.801075e+01,7.984690e+00,3.002606e+01,4.009506e+01,1.703273e+02
6.873977e+05,7.955992e+00,7.309374e+04,8.459923e-01,9.351173e-01,9.352009e-01,4.348500e-03,4.106821e-08,3.801186e+01,7.984690e+00,3.002717e+01,4.009528e+01,1.703352e+02
6.874077e+05,7.956108e+00,7.310374e+04,8.461081e-01,9.351453e-01,9.352013e-01,4.348911e-03,4.106776e-08,3.801296e+01,7.984690e+00,3.002827e+01,4.009550e+01,1.703432e+02
6.874177e+05,7.956224e+00,7.311374e+04,8.462238e-01,9.351732e-01,9.352017e-01,4.349321e-03,4.106731e-08,3.801407e+01,7.984690e+00,3.002938e+01,4.009573e+01,1.703511e+02
6.874277e+05,7.956340e+00,7.312374e+04,8.463396e-01,9.352012e-01,9.352021e-01,4.349732e-03,4.106687e-08,3.801518e+01,7.984690e+00,3.003049e+01,4.009595e+01,1.703591e+02
6.874377e+05,7.956455e+00,7.313374e+04,8.464553e-01,9.352291e-01,9.352025e-01,4.350143e-03,4.106642e-08,3.801628e+01,7.984690e+00,3.003159e+01,4.009617e+01,1.703670e+02
