Repository: brandonlampe/CS_Data

# Repository for Crushed Salt Data
**Grant No: 456417**

This is a work in progress!

## Repository Content

### Directory Names
A uniform namining structure still in progress, but in general directories are named according to the following:
 - Names contain no spaces, a single underscore "_" will be used as a file name seperator.
 - Files are for the Crushed Salt Project (CSP); therefore, the first three charaters of each file are "CSP".
 - Folders are organized by which frame the test was performed on i.e., A2 or A3.
 - The fifth and sixth charaters of each file name will therefore be "A" followed by the frame number.

File: UNM_WP_HY_175_09/IscoMeasurements/STAGE08/CREEP_FIT/175_09_STAGE08_CREEP_OUT.csv (part 33 of 37)
Analysis by Brandon Lampe, performed on: 2016/07/06 13:14:49
Experimental results below begin at: 2016/04/15 12:04:26
Duration (sec),Duration (day),Elapsed Time (sec),Elapsed Time (day),Interpolated Fractional Density,Fit to Fractional Density,Fit to Volume Strain,Fit to Volume Strain Rate (1/sec),Confining Pressure (MPa),Pore Pressure (MPa),Terzaghi Pressure (MPa),Solid Pressure (MPa),Temperature (C))
6.898079e+05,7.983887e+00,7.550386e+04,8.738873e-01,9.352791e-01,9.352934e-01,4.447355e-03,4.096692e-08,3.802140e+01,7.977800e+00,3.004360e+01,4.010040e+01,1.702000e+02
6.898179e+05,7.984003e+00,7.551386e+04,8.740030e-01,9.352896e-01,9.352938e-01,4.447765e-03,4.096652e-08,3.802106e+01,7.977460e+00,3.004360e+01,4.009970e+01,1.702000e+02
6.898279e+05,7.984119e+00,7.552386e+04,8.741188e-01,9.353001e-01,9.352941e-01,4.448174e-03,4.096613e-08,3.802071e+01,7.977120e+00,3.004359e+01,4.009900e+01,1.702000e+02
6.898379e+05,7.984235e+00,7.553386e+04,8.742345e-01,9.353106e-01,9.352945e-01,4.448584e-03,4.096573e-08,3.802037e+01,7.976781e+00,3.004359e+01,4.009829e+01,1.702000e+02
6.898479e+05,7.984350e+00,7.554386e+04,8.743503e-01,9.353210e-01,9.352949e-01,4.448994e-03,4.096534e-08,3.802003e+01,7.976441e+00,3.004359e+01,4.009759e+01,1.702000e+02
6.898579e+05,7.984466e+00,7.555386e+04,8.744660e-01,9.353303e-01,9.352953e-01,4.449403e-03,4.096495e-08,3.801939e+01,7.976207e+00,3.004319e+01,4.009661e+01,1.702000e+02
6.898679e+05,7.984582e+00,7.556386e+04,8.745818e-01,9.353369e-01,9.352957e-01,4.449813e-03,4.096455e-08,3.801810e+01,7.976207e+00,3.004190e+01,4.009500e+01,1.702000e+02
6.898779e+05,7.984698e+00,7.557386e+04,8.746975e-01,9.353435e-01,9.352961e-01,4.450223e-03,4.096416e-08,3.801681e+01,7.976207e+00,3.004061e+01,4.009340e+01,1.702000e+02
6.898879e+05,7.984813e+00,7.558386e+04,8.748132e-01,9.353501e-01,9.352964e-01,4.450632e-03,4.096377e-08,3.801553e+01,7.976207e+00,3.003932e+01,4.009180e+01,1.702000e+02
6.898979e+05,7.984929e+00,7.559387e+04,8.749290e-01,9.353567e-01,9.352968e-01,4.451042e-03,4.096337e-08,3.801424e+01,7.976207e+00,3.003803e+01,4.009019e+01,1.702000e+02
6.899079e+05,7.985045e+00,7.560387e+04,8.750447e-01,9.353632e-01,9.352972e-01,4.451452e-03,4.096298e-08,3.801295e+01,7.976207e+00,3.003674e+01,4.008859e+01,1.702000e+02
6.899179e+05,7.985160e+00,7.561387e+04,8.751605e-01,9.353698e-01,9.352976e-01,4.451861e-03,4.096259e-08,3.801166e+01,7.976207e+00,3.003545e+01,4.008698e+01,1.702000e+02
6.899279e+05,7.985276e+00,7.562387e+04,8.752762e-01,9.353764e-01,9.352980e-01,4.452271e-03,4.096219e-08,3.801037e+01,7.976207e+00,3.003416e+01,4.008538e+01,1.702000e+02
6.899379e+05,7.985392e+00,7.563387e+04,8.753920e-01,9.353830e-01,9.352984e-01,4.452680e-03,4.096180e-08,3.800908e+01,7.976207e+00,3.003287e+01,4.008378e+01,1.702000e+02
6.899479e+05,7.985508e+00,7.564387e+04,8.755077e-01,9.353896e-01,9.352987e-01,4.453090e-03,4.096141e-08,3.800779e+01,7.976207e+00,3.003159e+01,4.008217e+01,1.702000e+02
6.899579e+05,7.985623e+00,7.565387e+04,8.756235e-01,9.353962e-01,9.352991e-01,4.453500e-03,4.096102e-08,3.800650e+01,7.976207e+00,3.003030e+01,4.008057e+01,1.702000e+02
6.899679e+05,7.985739e+00,7.566387e+04,8.757392e-01,9.354027e-01,9.352995e-01,4.453909e-03,4.096062e-08,3.800521e+01,7.976207e+00,3.002901e+01,4.007897e+01,1.702000e+02
6.899779e+05,7.985855e+00,7.567387e+04,8.758550e-01,9.354093e-01,9.352999e-01,4.454319e-03,4.096023e-08,3.800393e+01,7.976207e+00,3.002772e+01,4.007736e+01,1.702000e+02
6.899879e+05,7.985971e+00,7.568387e+04,8.759707e-01,9.354159e-01,9.353003e-01,4.454729e-03,4.095984e-08,3.800264e+01,7.976207e+00,3.002643e+01,4.007576e+01,1.702000e+02
6.899979e+05,7.986086e+00,7.569387e+04,8.760865e-01,9.354225e-01,9.353007e-01,4.455138e-03,4.095945e-08,3.800135e+01,7.976207e+00,3.002514e+01,4.007415e+01,1.702000e+02
6.900079e+05,7.986202e+00,7.570387e+04,8.762022e-01,9.354291e-01,9.353010e-01,4.455548e-03,4.095906e-08,3.800006e+01,7.976207e+00,3.002385e+01,4.007255e+01,1.702000e+02
6.900179e+05,7.986318e+00,7.571387e+04,8.763180e-01,9.354357e-01,9.353014e-01,4.455957e-03,4.095867e-08,3.799877e+01,7.976207e+00,3.002256e+01,4.007095e+01,1.702000e+02
6.900279e+05,7.986434e+00,7.572387e+04,8.764337e-01,9.354422e-01,9.353018e-01,4.456367e-03,4.095828e-08,3.799748e+01,7.976207e+00,3.002127e+01,4.006934e+01,1.702000e+02
6.900379e+05,7.986549e+00,7.573387e+04,8.765494e-01,9.354488e-01,9.353022e-01,4.456777e-03,4.095789e-08,3.799619e+01,7.976207e+00,3.001999e+01,4.006774e+01,1.702000e+02
6.900479e+05,7.986665e+00,7.574387e+04,8.766652e-01,9.354554e-01,9.353026e-01,4.457186e-03,4.095750e-08,3.799490e+01,7.976207e+00,3.001870e+01,4.006614e+01,1.702000e+02
6.900579e+05,7.986781e+00,7.575387e+04,8.767809e-01,9.354620e-01,9.353030e-01,4.457596e-03,4.095711e-08,3.799362e+01,7.976207e+00,3.001741e+01,4.006453e+01,1.702000e+02
6.900679e+05,7.986897e+00,7.576387e+04,8.768967e-01,9.354686e-01,9.353033e-01,4.458005e-03,4.095672e-08,3.799233e+01,7.976207e+00,3.001612e+01,4.006293e+01,1.702000e+02
6.900779e+05,7.987012e+00,7.577387e+04,8.770124e-01,9.354752e-01,9.353037e-01,4.458415e-03,4.095633e-08,3.799104e+01,7.976207e+00,3.001483e+01,4.006132e+01,1.702000e+02
6.900879e+05,7.987128e+00,7.578387e+04,8.771282e-01,9.354817e-01,9.353041e-01,4.458825e-03,4.095594e-08,3.798975e+01,7.976207e+00,3.001354e+01,4.005972e+01,1.702000e+02
6.900979e+05,7.987244e+00,7.579388e+04,8.772439e-01,9.354870e-01,9.353045e-01,4.459234e-03,4.095555e-08,3.798846e+01,7.976207e+00,3.001225e+01,4.005816e+01,1.702000e+02
6.901079e+05,7.987360e+00,7.580388e+04,8.773597e-01,9.354851e-01,9.353049e-01,4.459644e-03,4.095516e-08,3.798761e+01,7.976207e+00,3.001141e+01,4.005733e+01,1.701983e+02
6.901179e+05,7.987475e+00,7.581388e+04,8.774754e-01,9.354762e-01,9.353053e-01,4.460053e-03,4.095477e-08,3.798736e+01,7.976207e+00,3.001115e+01,4.005736e+01,1.701943e+02
6.901279e+05,7.987591e+00,7.582388e+04,8.775912e-01,9.354674e-01,9.353056e-01,4.460463e-03,4.095438e-08,3.798710e+01,7.976207e+00,3.001090e+01,4.005739e+01,1.701903e+02
6.901379e+05,7.987707e+00,7.583388e+04,8.777069e-01,9.354585e-01,9.353060e-01,4.460872e-03,4.095399e-08,3.798685e+01,7.976207e+00,3.001064e+01,4.005742e+01,1.701864e+02
6.901479e+05,7.987823e+00,7.584388e+04,8.778227e-01,9.354496e-01,9.353064e-01,4.461282e-03,4.095360e-08,3.798659e+01,7.976207e+00,3.001039e+01,4.005745e+01,1.701824e+02
6.901579e+05,7.987938e+00,7.585388e+04,8.779384e-01,9.354407e-01,9.353068e-01,4.461692e-03,4.095322e-08,3.798634e+01,7.976207e+00,3.001013e+01,4.005748e+01,1.701784e+02
6.901679e+05,7.988054e+00,7.586388e+04,8.780542e-01,9.354319e-01,9.353072e-01,4.462101e-03,4.095283e-08,3.798608e+01,7.976207e+00,3.000988e+01,4.005751e+01,1.701744e+02
6.901779e+05,7.988170e+00,7.587388e+04,8.781699e-01,9.354230e-01,9.353076e-01,4.462511e-03,4.095244e-08,3.798583e+01,7.976207e+00,3.000962e+01,4.005755e+01,1.701705e+02
6.901879e+05,7.988286e+00,7.588388e+04,8.782856e-01,9.354141e-01,9.353079e-01,4.462920e-03,4.095205e-08,3.798557e+01,7.976207e+00,3.000937e+01,4.005758e+01,1.701665e+02
6.901979e+05,7.988401e+00,7.589388e+04,8.784014e-01,9.354053e-01,9.353083e-01,4.463330e-03,4.095167e-08,3.798532e+01,7.976207e+00,3.000911e+01,4.005761e+01,1.701625e+02
6.902079e+05,7.988517e+00,7.590388e+04,8.785171e-01,9.353964e-01,9.353087e-01,4.463739e-03,4.095128e-08,3.798506e+01,7.976207e+00,3.000886e+01,4.005764e+01,1.701585e+02
6.902179e+05,7.988633e+00,7.591388e+04,8.786329e-01,9.353875e-01,9.353091e-01,4.464149e-03,4.095089e-08,3.798481e+01,7.976207e+00,3.000860e+01,4.005767e+01,1.701545e+02
6.902279e+05,7.988749e+00,7.592388e+04,8.787486e-01,9.353787e-01,9.353095e-01,4.464558e-03,4.095050e-08,3.798455e+01,7.976207e+00,3.000835e+01,4.005770e+01,1.701506e+02
6.902379e+05,7.988864e+00,7.593388e+04,8.788644e-01,9.353698e-01,9.353099e-01,4.464968e-03,4.095012e-08,3.798430e+01,7.976207e+00,3.000809e+01,4.005773e+01,1.701466e+02
6.902479e+05,7.988980e+00,7.594388e+04,8.789801e-01,9.353609e-01,9.353102e-01,4.465377e-03,4.094973e-08,3.798404e+01,7.976207e+00,3.000784e+01,4.005777e+01,1.701426e+02
6.902579e+05,7.989096e+00,7.595388e+04,8.790959e-01,9.353521e-01,9.353106e-01,4.465787e-03,4.094935e-08,3.798379e+01,7.976207e+00,3.000758e+01,4.005780e+01,1.701386e+02
6.902679e+05,7.989212e+00,7.596388e+04,8.792116e-01,9.353432e-01,9.353110e-01,4.466196e-03,4.094896e-08,3.798353e+01,7.976207e+00,3.000733e+01,4.005783e+01,1.701347e+02
6.902779e+05,7.989327e+00,7.597388e+04,8.793274e-01,9.353343e-01,9.353114e-01,4.466606e-03,4.094857e-08,3.798328e+01,7.976207e+00,3.000707e+01,4.005786e+01,1.701307e+02
6.902879e+05,7.989443e+00,7.598389e+04,8.794431e-01,9.353254e-01,9.353118e-01,4.467015e-03,4.094819e-08,3.798302e+01,7.976207e+00,3.000682e+01,4.005789e+01,1.701267e+02
6.902979e+05,7.989559e+00,7.599389e+04,8.795589e-01,9.353166e-01,9.353122e-01,4.467425e-03,4.094780e-08,3.798277e+01,7.976207e+00,3.000656e+01,4.005792e+01,1.701227e+02
6.903079e+05,7.989675e+00,7.600389e+04,8.796746e-01,9.353077e-01,9.353125e-01,4.467834e-03,4.094742e-08,3.798251e+01,7.976207e+00,3.000631e+01,4.005795e+01,1.701187e+02
6.903179e+05,7.989790e+00,7.601389e+04,8.797904e-01,9.352988e-01,9.353129e-01,4.468244e-03,4.094703e-08,3.798226e+01,7.976207e+00,3.000605e+01,4.005799e+01,1.701148e+02
6.903279e+05,7.989906e+00,7.602389e+04,8.799061e-01,9.352900e-01,9.353133e-01,4.468653e-03,4.094665e-08,3.798200e+01,7.976207e+00,3.000580e+01,4.005802e+01,1.701108e+02
6.903379e+05,7.990022e+00,7.603389e+04,8.800218e-01,9.352811e-01,9.353137e-01,4.469063e-03,4.094626e-08,3.798175e+01,7.976207e+00,3.000554e+01,4.005805e+01,1.701068e+02
6.903479e+05,7.990138e+00,7.604389e+04,8.801376e-01,9.352741e-01,9.353141e-01,4.469472e-03,4.094588e-08,3.798149e+01,7.976207e+00,3.000529e+01,4.005802e+01,1.701028e+02
6.903579e+05,7.990253e+00,7.605389e+04,8.802533e-01,9.352756e-01,9.353144e-01,4.469882e-03,4.094549e-08,3.798161e+01,7.976305e+00,3.000530e+01,4.005808e+01,1.701012e+02
6.903679e+05,7.990369e+00,7.606389e+04,8.803691e-01,9.352871e-01,9.353148e-01,4.470291e-03,4.094511e-08,3.798264e+01,7.976646e+00,3.000599e+01,4.005876e+01,1.701052e+02
6.903779e+05,7.990485e+00,7.607389e+04,8.804848e-01,9.352986e-01,9.353152e-01,4.470701e-03,4.094473e-08,3.798367e+01,7.976987e+00,3.000668e+01,4.005945e+01,1.701092e+02
6.903879e+05,7.990601e+00,7.608389e+04,8.806006e-01,9.353101e-01,9.353156e-01,4.471110e-03,4.094434e-08,3.798470e+01,7.977328e+00,3.000737e+01,4.006013e+01,1.701132e+02
6.903979e+05,7.990716e+00,7.609389e+04,8.807163e-01,9.353216e-01,9.353160e-01,4.471520e-03,4.094396e-08,3.798573e+01,7.977669e+00,3.000806e+01,4.006082e+01,1.701172e+02
6.904079e+05,7.990832e+00,7.610389e+04,8.808321e-01,9.353331e-01,9.353164e-01,4.471929e-03,4.094358e-08,3.798676e+01,7.978010e+00,3.000875e+01,4.006150e+01,1.701213e+02
6.904179e+05,7.990948e+00,7.611389e+04,8.809478e-01,9.353446e-01,9.353167e-01,4.472339e-03,4.094319e-08,3.798779e+01,7.978351e+00,3.000944e+01,4.006219e+01,1.701253e+02
6.904279e+05,7.991064e+00,7.612389e+04,8.810636e-01,9.353561e-01,9.353171e-01,4.472748e-03,4.094281e-08,3.798882e+01,7.978692e+00,3.001013e+01,4.006287e+01,1.701293e+02
6.904379e+05,7.991179e+00,7.613389e+04,8.811793e-01,9.353676e-01,9.353175e-01,4.473158e-03,4.094243e-08,3.798986e+01,7.979032e+00,3.001082e+01,4.006356e+01,1.701333e+02
6.904479e+05,7.991295e+00,7.614389e+04,8.812951e-01,9.353791e-01,9.353179e-01,4.473567e-03,4.094205e-08,3.799089e+01,7.979373e+00,3.001151e+01,4.006424e+01,1.701373e+02
6.904579e+05,7.991411e+00,7.615389e+04,8.814108e-01,9.353906e-01,9.353183e-01,4.473976e-03,4.094166e-08,3.799192e+01,7.979714e+00,3.001220e+01,4.006493e+01,1.701413e+02
6.904679e+05,7.991527e+00,7.616389e+04,8.815266e-01,9.354020e-01,9.353187e-01,4.474386e-03,4.094128e-08,3.799295e+01,7.980055e+00,3.001289e+01,4.006561e+01,1.701454e+02
6.904779e+05,7.991642e+00,7.617389e+04,8.816423e-01,9.354135e-01,9.353190e-01,4.474795e-03,4.094090e-08,3.799398e+01,7.980396e+00,3.001358e+01,4.006629e+01,1.701494e+02
6.904879e+05,7.991758e+00,7.618390e+04,8.817580e-01,9.354250e-01,9.353194e-01,4.475205e-03,4.094052e-08,3.799501e+01,7.980737e+00,3.001427e+01,4.006698e+01,1.701534e+02
6.904979e+05,7.991874e+00,7.619390e+04,8.818738e-01,9.354365e-01,9.353198e-01,4.475614e-03,4.094014e-08,3.799604e+01,7.981078e+00,3.001496e+01,4.006766e+01,1.701574e+02
6.905079e+05,7.991990e+00,7.620390e+04,8.819895e-01,9.354480e-01,9.353202e-01,4.476024e-03,4.093976e-08,3.799707e+01,7.981419e+00,3.001565e+01,4.006835e+01,1.701614e+02
6.905179e+05,7.992105e+00,7.621390e+04,8.821053e-01,9.354595e-01,9.353206e-01,4.476433e-03,4.093937e-08,3.799810e+01,7.981760e+00,3.001634e+01,4.006903e+01,1.701655e+02
6.905279e+05,7.992221e+00,7.622390e+04,8.822210e-01,9.354710e-01,9.353210e-01,4.476842e-03,4.093899e-08,3.799914e+01,7.982101e+00,3.001703e+01,4.006972e+01,1.701695e+02
6.905379e+05,7.992337e+00,7.623390e+04,8.823368e-01,9.354825e-01,9.353213e-01,4.477252e-03,4.093861e-08,3.800017e+01,7.982442e+00,3.001773e+01,4.007040e+01,1.701735e+02
6.905479e+05,7.992453e+00,7.624390e+04,8.824525e-01,9.354940e-01,9.353217e-01,4.477661e-03,4.093823e-08,3.800120e+01,7.982783e+00,3.001842e+01,4.007109e+01,1.701775e+02
6.905579e+05,7.992568e+00,7.625390e+04,8.825683e-01,9.355055e-01,9.353221e-01,4.478071e-03,4.093785e-08,3.800223e+01,7.983124e+00,3.001911e+01,4.007177e+01,1.701815e+02
6.905679e+05,7.992684e+00,7.626390e+04,8.826840e-01,9.355170e-01,9.353225e-01,4.478480e-03,4.093747e-08,3.800326e+01,7.983464e+00,3.001980e+01,4.007246e+01,1.701856e+02
6.905779e+05,7.992800e+00,7.627390e+04,8.827998e-01,9.355285e-01,9.353229e-01,4.478889e-03,4.093709e-08,3.800429e+01,7.983805e+00,3.002049e+01,4.007314e+01,1.701896e+02
6.905879e+05,7.992916e+00,7.628390e+04,8.829155e-01,9.355400e-01,9.353233e-01,4.479299e-03,4.093671e-08,3.800532e+01,7.984146e+00,3.002118e+01,4.007382e+01,1.701936e+02
6.905979e+05,7.993031e+00,7.629390e+04,8.830313e-01,9.355489e-01,9.353236e-01,4.479708e-03,4.093633e-08,3.800635e+01,7.984487e+00,3.002187e+01,4.007460e+01,1.701976e+02
6.906079e+05,7.993147e+00,7.630390e+04,8.831470e-01,9.355460e-01,9.353240e-01,4.480118e-03,4.093595e-08,3.800731e+01,7.984690e+00,3.002262e+01,4.007571e+01,1.701984e+02
6.906179e+05,7.993263e+00,7.631390e+04,8.832628e-01,9.355314e-01,9.353244e-01,4.480527e-03,4.093557e-08,3.800816e+01,7.984690e+00,3.002347e+01,4.007712e+01,1.701944e+02
6.906279e+05,7.993379e+00,7.632390e+04,8.833785e-01,9.355168e-01,9.353248e-01,4.480936e-03,4.093519e-08,3.800901e+01,7.984690e+00,3.002432e+01,4.007852e+01,1.701904e+02
6.906379e+05,7.993494e+00,7.633390e+04,8.834942e-01,9.355022e-01,9.353252e-01,4.481346e-03,4.093482e-08,3.800986e+01,7.984690e+00,3.002517e+01,4.007993e+01,1.701865e+02
6.906479e+05,7.993610e+00,7.634390e+04,8.836100e-01,9.354876e-01,9.353256e-01,4.481755e-03,4.093444e-08,3.801071e+01,7.984690e+00,3.002602e+01,4.008134e+01,1.701825e+02
6.906579e+05,7.993726e+00,7.635390e+04,8.837257e-01,9.354730e-01,9.353259e-01,4.482164e-03,4.093406e-08,3.801156e+01,7.984690e+00,3.002687e+01,4.008275e+01,1.701785e+02
6.906679e+05,7.993841e+00,7.636390e+04,8.838415e-01,9.354585e-01,9.353263e-01,4.482574e-03,4.093368e-08,3.801241e+01,7.984690e+00,3.002772e+01,4.008416e+01,1.701745e+02
6.906779e+05,7.993957e+00,7.637391e+04,8.839572e-01,9.354439e-01,9.353267e-01,4.482983e-03,4.093330e-08,3.801326e+01,7.984690e+00,3.002857e+01,4.008557e+01,1.701705e+02
6.906879e+05,7.994073e+00,7.638391e+04,8.840730e-01,9.354293e-01,9.353271e-01,4.483393e-03,4.093293e-08,3.801411e+01,7.984690e+00,3.002942e+01,4.008698e+01,1.701666e+02
6.906979e+05,7.994189e+00,7.639391e+04,8.841887e-01,9.354147e-01,9.353275e-01,4.483802e-03,4.093255e-08,3.801496e+01,7.984690e+00,3.003027e+01,4.008839e+01,1.701626e+02
6.907079e+05,7.994304e+00,7.640391e+04,8.843045e-01,9.354001e-01,9.353279e-01,4.484211e-03,4.093217e-08,3.801581e+01,7.984690e+00,3.003112e+01,4.008980e+01,1.701586e+02
6.907179e+05,7.994420e+00,7.641391e+04,8.844202e-01,9.353855e-01,9.353282e-01,4.484621e-03,4.093179e-08,3.801666e+01,7.984690e+00,3.003198e+01,4.009121e+01,1.701546e+02
6.907279e+05,7.994536e+00,7.642391e+04,8.845360e-01,9.353710e-01,9.353286e-01,4.485030e-03,4.093142e-08,3.801752e+01,7.984690e+00,3.003283e+01,4.009262e+01,1.701507e+02
6.907379e+05,7.994652e+00,7.643391e+04,8.846517e-01,9.353564e-01,9.353290e-01,4.485439e-03,4.093104e-08,3.801837e+01,7.984690e+00,3.003368e+01,4.009403e+01,1.701467e+02
6.907479e+05,7.994767e+00,7.644391e+04,8.847675e-01,9.353418e-01,9.353294e-01,4.485849e-03,4.093066e-08,3.801922e+01,7.984690e+00,3.003453e+01,4.009544e+01,1.701427e+02
6.907579e+05,7.994883e+00,7.645391e+04,8.848832e-01,9.353272e-01,9.353298e-01,4.486258e-03,4.093029e-08,3.802007e+01,7.984690e+00,3.003538e+01,4.009685e+01,1.701387e+02
6.907679e+05,7.994999e+00,7.646391e+04,8.849990e-01,9.353126e-01,9.353301e-01,4.486667e-03,4.092991e-08,3.802092e+01,7.984690e+00,3.003623e+01,4.009826e+01,1.701347e+02
6.907779e+05,7.995115e+00,7.647391e+04,8.851147e-01,9.352980e-01,9.353305e-01,4.487077e-03,4.092953e-08,3.802177e+01,7.984690e+00,3.003708e+01,4.009967e+01,1.701308e+02
6.907879e+05,7.995230e+00,7.648391e+04,8.852304e-01,9.352834e-01,9.353309e-01,4.487486e-03,4.092916e-08,3.802262e+01,7.984690e+00,3.003793e+01,4.010108e+01,1.701268e+02
6.907979e+05,7.995346e+00,7.649391e+04,8.853462e-01,9.352689e-01,9.353313e-01,4.487895e-03,4.092878e-08,3.802347e+01,7.984690e+00,3.003878e+01,4.010249e+01,1.701228e+02
6.908079e+05,7.995462e+00,7.650391e+04,8.854619e-01,9.352543e-01,9.353317e-01,4.488304e-03,4.092841e-08,3.802432e+01,7.984690e+00,3.003963e+01,4.010390e+01,1.701188e+02
6.908179e+05,7.995578e+00,7.651391e+04,8.855777e-01,9.352397e-01,9.353321e-01,4.488714e-03,4.092803e-08,3.802517e+01,7.984690e+00,3.004048e+01,4.010531e+01,1.701149e+02
6.908279e+05,7.995693e+00,7.652391e+04,8.856934e-01,9.352251e-01,9.353324e-01,4.489123e-03,4.092766e-08,3.802602e+01,7.984690e+00,3.004133e+01,4.010672e+01,1.701109e+02
6.908379e+05,7.995809e+00,7.653391e+04,8.858092e-01,9.352105e-01,9.353328e-01,4.489532e-03,4.092728e-08,3.802687e+01,7.984690e+00,3.004218e+01,4.010813e+01,1.701069e+02
6.908479e+05,7.995925e+00,7.654391e+04,8.859249e-01,9.351959e-01,9.353332e-01,4.489942e-03,4.092691e-08,3.802772e+01,7.984690e+00,3.004303e+01,4.010954e+01,1.701029e+02
6.908579e+05,7.996041e+00,7.655391e+04,8.860407e-01,9.351861e-01,9.353336e-01,4.490351e-03,4.092653e-08,3.802791e+01,7.984690e+00,3.004322e+01,4.011008e+01,1.700989e+02
6.908679e+05,7.996156e+00,7.656391e+04,8.861564e-01,9.351895e-01,9.353340e-01,4.490760e-03,4.092616e-08,3.802628e+01,7.984690e+00,3.004159e+01,4.010822e+01,1.700949e+02
6.908779e+05,7.996272e+00,7.657392e+04,8.862722e-01,9.351929e-01,9.353344e-01,4.491169e-03,4.092578e-08,3.802465e+01,7.984690e+00,3.003996e+01,4.010636e+01,1.700909e+02
6.908879e+05,7.996388e+00,7.658392e+04,8.863879e-01,9.351963e-01,9.353347e-01,4.491579e-03,4.092541e-08,3.802301e+01,7.984690e+00,3.003832e+01,4.010450e+01,1.700869e+02
6.908979e+05,7.996504e+00,7.659392e+04,8.865037e-01,9.351997e-01,9.353351e-01,4.491988e-03,4.092504e-08,3.802138e+01,7.984690e+00,3.003669e+01,4.010264e+01,1.700829e+02
6.909079e+05,7.996619e+00,7.660392e+04,8.866194e-01,9.352031e-01,9.353355e-01,4.492397e-03,4.092466e-08,3.801975e+01,7.984690e+00,3.003506e+01,4.010077e+01,1.700788e+02
6.909179e+05,7.996735e+00,7.661392e+04,8.867352e-01,9.352064e-01,9.353359e-01,4.492807e-03,4.092429e-08,3.801812e+01,7.984690e+00,3.003343e+01,4.009891e+01,1.700748e+02
6.909279e+05,7.996851e+00,7.662392e+04,8.868509e-01,9.352098e-01,9.353363e-01,4.493216e-03,4.092391e-08,3.801648e+01,7.984690e+00,3.003179e+01,4.009705e+01,1.700708e+02
6.909379e+05,7.996967e+00,7.663392e+04,8.869666e-01,9.352132e-01,9.353367e-01,4.493625e-03,4.092354e-08,3.801485e+01,7.984690e+00,3.003016e+01,4.009519e+01,1.700668e+02
6.909479e+05,7.997082e+00,7.664392e+04,8.870824e-01,9.352166e-01,9.353370e-01,4.494034e-03,4.092317e-08,3.801322e+01,7.984690e+00,3.002853e+01,4.009333e+01,1.700628e+02
6.909579e+05,7.997198e+00,7.665392e+04,8.871981e-01,9.352200e-01,9.353374e-01,4.494444e-03,4.092280e-08,3.801159e+01,7.984690e+00,3.002690e+01,4.009146e+01,1.700587e+02
6.909679e+05,7.997314e+00,7.666392e+04,8.873139e-01,9.352234e-01,9.353378e-01,4.494853e-03,4.092242e-08,3.800995e+01,7.984690e+00,3.002526e+01,4.008960e+01,1.700547e+02
6.909779e+05,7.997430e+00,7.667392e+04,8.874296e-01,9.352268e-01,9.353382e-01,4.495262e-03,4.092205e-08,3.800832e+01,7.984690e+00,3.002363e+01,4.008774e+01,1.700507e+02
6.909879e+05,7.997545e+00,7.668392e+04,8.875454e-01,9.352302e-01,9.353386e-01,4.495671e-03,4.092168e-08,3.800669e+01,7.984690e+00,3.002200e+01,4.008588e+01,1.700467e+02
6.909979e+05,7.997661e+00,7.669392e+04,8.876611e-01,9.352336e-01,9.353390e-01,4.496081e-03,4.092131e-08,3.800506e+01,7.984690e+00,3.002037e+01,4.008401e+01,1.700427e+02
6.910079e+05,7.997777e+00,7.670392e+04,8.877769e-01,9.352370e-01,9.353393e-01,4.496490e-03,4.092094e-08,3.800342e+01,7.984690e+00,3.001873e+01,4.008215e+01,1.700387e+02
6.910179e+05,7.997893e+00,7.671392e+04,8.878926e-01,9.352404e-01,9.353397e-01,4.496899e-03,4.092056e-08,3.800179e+01,7.984690e+00,3.001710e+01,4.008029e+01,1.700346e+02
6.910279e+05,7.998008e+00,7.672392e+04,8.880084e-01,9.352438e-01,9.353401e-01,4.497308e-03,4.092019e-08,3.800016e+01,7.984690e+00,3.001547e+01,4.007843e+01,1.700306e+02
6.910379e+05,7.998124e+00,7.673392e+04,8.881241e-01,9.352472e-01,9.353405e-01,4.497717e-03,4.091982e-08,3.799853e+01,7.984690e+00,3.001384e+01,4.007657e+01,1.700266e+02
6.910479e+05,7.998240e+00,7.674392e+04,8.882399e-01,9.352505e-01,9.353409e-01,4.498127e-03,4.091945e-08,3.799689e+01,7.984690e+00,3.001220e+01,4.007470e+01,1.700226e+02
6.910579e+05,7.998356e+00,7.675392e+04,8.883556e-01,9.352539e-01,9.353412e-01,4.498536e-03,4.091908e-08,3.799526e+01,7.984690e+00,3.001057e+01,4.007284e+01,1.700186e+02
6.910679e+05,7.998471e+00,7.676392e+04,8.884714e-01,9.352573e-01,9.353416e-01,4.498945e-03,4.091871e-08,3.799363e+01,7.984690e+00,3.000894e+01,4.007098e+01,1.700145e+02
6.910779e+05,7.998587e+00,7.677393e+04,8.885871e-01,9.352607e-01,9.353420e-01,4.499354e-03,4.091834e-08,3.799200e+01,7.984690e+00,3.000731e+01,4.006912e+01,1.700105e+02
6.910879e+05,7.998703e+00,7.678393e+04,8.887028e-01,9.352641e-01,9.353424e-01,4.499764e-03,4.091797e-08,3.799036e+01,7.984690e+00,3.000567e+01,4.006726e+01,1.700065e+02
6.910979e+05,7.998819e+00,7.679393e+04,8.888186e-01,9.352687e-01,9.353428e-01,4.500173e-03,4.091760e-08,3.798873e+01,7.984690e+00,3.000404e+01,4.006535e+01,1.700025e+02
6.911079e+05,7.998934e+00,7.680393e+04,8.889343e-01,9.352715e-01,9.353432e-01,4.500582e-03,4.091723e-08,3.798835e+01,7.984690e+00,3.000366e+01,4.006484e+01,1.700000e+02
6.911179e+05,7.999050e+00,7.681393e+04,8.890501e-01,9.352682e-01,9.353435e-01,4.500991e-03,4.091686e-08,3.798997e+01,7.984690e+00,3.000528e+01,4.006669e+01,1.700000e+02
6.911279e+05,7.999166e+00,7.682393e+04,8.891658e-01,9.352649e-01,9.353439e-01,4.501400e-03,4.091649e-08,3.799159e+01,7.984690e+00,3.000690e+01,4.006854e+01,1.700000e+02
6.911379e+05,7.999282e+00,7.683393e+04,8.892816e-01,9.352616e-01,9.353443e-01,4.501809e-03,4.091612e-08,3.799321e+01,7.984690e+00,3.000852e+01,4.007039e+01,1.700000e+02
6.911479e+05,7.999397e+00,7.684393e+04,8.893973e-01,9.352583e-01,9.353447e-01,4.502219e-03,4.091575e-08,3.799483e+01,7.984690e+00,3.001014e+01,4.007223e+01,1.700000e+02
6.911579e+05,7.999513e+00,7.685393e+04,8.895131e-01,9.352550e-01,9.353451e-01,4.502628e-03,4.091538e-08,3.799645e+01,7.984690e+00,3.001176e+01,4.007408e+01,1.700000e+02
6.911679e+05,7.999629e+00,7.686393e+04,8.896288e-01,9.352516e-01,9.353455e-01,4.503037e-03,4.091501e-08,3.799807e+01,7.984690e+00,3.001338e+01,4.007593e+01,1.700000e+02
6.911779e+05,7.999745e+00,7.687393e+04,8.897446e-01,9.352483e-01,9.353458e-01,4.503446e-03,4.091465e-08,3.799969e+01,7.984690e+00,3.001500e+01,4.007778e+01,1.700000e+02
6.911879e+05,7.999860e+00,7.688393e+04,8.898603e-01,9.352450e-01,9.353462e-01,4.503855e-03,4.091428e-08,3.800132e+01,7.984690e+00,3.001663e+01,4.007962e+01,1.700000e+02
6.911979e+05,7.999976e+00,7.689393e+04,8.899761e-01,9.352417e-01,9.353466e-01,4.504265e-03,4.091391e-08,3.800294e+01,7.984690e+00,3.001825e+01,4.008147e+01,1.700000e+02
6.912079e+05,8.000092e+00,7.690393e+04,8.900918e-01,9.352384e-01,9.353470e-01,4.504674e-03,4.091354e-08,3.800456e+01,7.984690e+00,3.001987e+01,4.008332e+01,1.700000e+02
6.912179e+05,8.000208e+00,7.691393e+04,8.902076e-01,9.352350e-01,9.353474e-01,4.505083e-03,4.091317e-08,3.800618e+01,7.984690e+00,3.002149e+01,4.008517e+01,1.700000e+02
6.912279e+05,8.000323e+00,7.692393e+04,8.903233e-01,9.352317e-01,9.353478e-01,4.505492e-03,4.091281e-08,3.800780e+01,7.984690e+00,3.002311e+01,4.008701e+01,1.700000e+02
6.912379e+05,8.000439e+00,7.693393e+04,8.904390e-01,9.352284e-01,9.353481e-01,4.505901e-03,4.091244e-08,3.800942e+01,7.984690e+00,3.002473e+01,4.008886e+01,1.700000e+02
6.912479e+05,8.000555e+00,7.694393e+04,8.905548e-01,9.352251e-01,9.353485e-01,4.506310e-03,4.091207e-08,3.801104e+01,7.984690e+00,3.002635e+01,4.009071e+01,1.700000e+02
6.912579e+05,8.000671e+00,7.695393e+04,8.906705e-01,9.352218e-01,9.353489e-01,4.506719e-03,4.091170e-08,3.801266e+01,7.984690e+00,3.002797e+01,4.009256e+01,1.700000e+02
6.912679e+05,8.000786e+00,7.696394e+04,8.907863e-01,9.352185e-01,9.353493e-01,4.507129e-03,4.091134e-08,3.801429e+01,7.984690e+00,3.002960e+01,4.009440e+01,1.700000e+02
6.912779e+05,8.000902e+00,7.697394e+04,8.909020e-01,9.352151e-01,9.353497e-01,4.507538e-03,4.091097e-08,3.801591e+01,7.984690e+00,3.003122e+01,4.009625e+01,1.700000e+02
6.912879e+05,8.001018e+00,7.698394e+04,8.910178e-01,9.352118e-01,9.353501e-01,4.507947e-03,4.091060e-08,3.801753e+01,7.984690e+00,3.003284e+01,4.009810e+01,1.700000e+02
6.912979e+05,8.001134e+00,7.699394e+04,8.911335e-01,9.352085e-01,9.353504e-01,4.508356e-03,4.091024e-08,3.801915e+01,7.984690e+00,3.003446e+01,4.009995e+01,1.700000e+02
6.913079e+05,8.001249e+00,7.700394e+04,8.912493e-01,9.352052e-01,9.353508e-01,4.508765e-03,4.090987e-08,3.802077e+01,7.984690e+00,3.003608e+01,4.010179e+01,1.700000e+02
6.913179e+05,8.001365e+00,7.701394e+04,8.913650e-01,9.352019e-01,9.353512e-01,4.509174e-03,4.090951e-08,3.802239e+01,7.984690e+00,3.003770e+01,4.010364e+01,1.700000e+02
6.913279e+05,8.001481e+00,7.702394e+04,8.914808e-01,9.351985e-01,9.353516e-01,4.509583e-03,4.090914e-08,3.802401e+01,7.984690e+00,3.003932e+01,4.010549e+01,1.700000e+02
6.913379e+05,8.001597e+00,7.703394e+04,8.915965e-01,9.351952e-01,9.353520e-01,4.509992e-03,4.090877e-08,3.802563e+01,7.984690e+00,3.004094e+01,4.010734e+01,1.700000e+02
6.913479e+05,8.001712e+00,7.704394e+04,8.917123e-01,9.351919e-01,9.353523e-01,4.510401e-03,4.090841e-08,3.802726e+01,7.984690e+00,3.004257e+01,4.010918e+01,1.700000e+02
6.913579e+05,8.001828e+00,7.705394e+04,8.918280e-01,9.351937e-01,9.353527e-01,4.510811e-03,4.090804e-08,3.802834e+01,7.984690e+00,3.004366e+01,4.011029e+01,1.700000e+02
6.913679e+05,8.001944e+00,7.706394e+04,8.919438e-01,9.352058e-01,9.353531e-01,4.511220e-03,4.090768e-08,3.802834e+01,7.984690e+00,3.004366e+01,4.010987e+01,1.700000e+02
6.913779e+05,8.002060e+00,7.707394e+04,8.920595e-01,9.352180e-01,9.353535e-01,4.511629e-03,4.090731e-08,3.802834e+01,7.984690e+00,3.004366e+01,4.010945e+01,1.700000e+02
6.913879e+05,8.002175e+00,7.708394e+04,8.921752e-01,9.352301e-01,9.353539e-01,4.512038e-03,4.090695e-08,3.802834e+01,7.984690e+00,3.004366e+01,4.010903e+01,1.700000e+02
6.913979e+05,8.002291e+00,7.709394e+04,8.922910e-01,9.352423e-01,9.353543e-01,4.512447e-03,4.090658e-08,3.802834e+01,7.984690e+00,3.004366e+01,4.010862e+01,1.700000e+02
6.914079e+05,8.002407e+00,7.710394e+04,8.924067e-01,9.352545e-01,9.353546e-01,4.512856e-03,4.090622e-08,3.802834e+01,7.984690e+00,3.004366e+01,4.010820e+01,1.700000e+02
6.914179e+05,8.002522e+00,7.711394e+04,8.925225e-01,9.352666e-01,9.353550e-01,4.513265e-03,4.090586e-08,3.802834e+01,7.984690e+00,3.004366e+01,4.010778e+01,1.700000e+02
6.914279e+05,8.002638e+00,7.712394e+04,8.926382e-01,9.352788e-01,9.353554e-01,4.513674e-03,4.090549e-08,3.802834e+01,7.984690e+00,3.004366e+01,4.010736e+01,1.700000e+02
6.914379e+05,8.002754e+00,7.713394e+04,8.927540e-01,9.352909e-01,9.353558e-01,4.514083e-03,4.090513e-08,3.802834e+01,7.984690e+00,3.004366e+01,4.010695e+01,1.700000e+02
6.914479e+05,8.002870e+00,7.714394e+04,8.928697e-01,9.353031e-01,9.353562e-01,4.514492e-03,4.090477e-08,3.802834e+01,7.984690e+00,3.004366e+01,4.010653e+01,1.700000e+02
6.914579e+05,8.002985e+00,7.715394e+04,8.929855e-01,9.353153e-01,9.353566e-01,4.514901e-03,4.090440e-08,3.802834e+01,7.984690e+00,3.004366e+01,4.010611e+01,1.700000e+02
6.914679e+05,8.003101e+00,7.716395e+04,8.931012e-01,9.353274e-01,9.353569e-01,4.515310e-03,4.090404e-08,3.802834e+01,7.984690e+00,3.004366e+01,4.010569e+01,1.700000e+02
6.914779e+05,8.003217e+00,7.717395e+04,8.932170e-01,9.353396e-01,9.353573e-01,4.515720e-03,4.090368e-08,3.802834e+01,7.984690e+00,3.004366e+01,4.010528e+01,1.700000e+02
6.914879e+05,8.003333e+00,7.718395e+04,8.933327e-01,9.353517e-01,9.353577e-01,4.516129e-03,4.090331e-08,3.802834e+01,7.984690e+00,3.004366e+01,4.010486e+01,1.700000e+02
6.914979e+05,8.003448e+00,7.719395e+04,8.934485e-01,9.353639e-01,9.353581e-01,4.516538e-03,4.090295e-08,3.802834e+01,7.984690e+00,3.004366e+01,4.010444e+01,1.700000e+02
6.915079e+05,8.003564e+00,7.720395e+04,8.935642e-01,9.353761e-01,9.353585e-01,4.516947e-03,4.090259e-08,3.802834e+01,7.984690e+00,3.004366e+01,4.010402e+01,1.700000e+02
6.915179e+05,8.003680e+00,7.721395e+04,8.936800e-01,9.353882e-01,9.353589e-01,4.517356e-03,4.090223e-08,3.802834e+01,7.984690e+00,3.004366e+01,4.010361e+01,1.700000e+02
6.915279e+05,8.003796e+00,7.722395e+04,8.937957e-01,9.354004e-01,9.353592e-01,4.517765e-03,4.090186e-08,3.802834e+01,7.984690e+00,3.004366e+01,4.010319e+01,1.700000e+02
6.915379e+05,8.003911e+00,7.723395e+04,8.939114e-01,9.354125e-01,9.353596e-01,4.518174e-03,4.090150e-08,3.802834e+01,7.984690e+00,3.004366e+01,4.010277e+01,1.700000e+02
6.915479e+05,8.004027e+00,7.724395e+04,8.940272e-01,9.354247e-01,9.353600e-01,4.518583e-03,4.090114e-08,3.802834e+01,7.984690e+00,3.004366e+01,4.010235e+01,1.700000e+02
6.915580e+05,8.004143e+00,7.725395e+04,8.941429e-01,9.354369e-01,9.353604e-01,4.518992e-03,4.090078e-08,3.802834e+01,7.984690e+00,3.004366e+01,4.010194e+01,1.700000e+02
6.915680e+05,8.004259e+00,7.726395e+04,8.942587e-01,9.354490e-01,9.353608e-01,4.519401e-03,4.090042e-08,3.802834e+01,7.984690e+00,3.004366e+01,4.010152e+01,1.700000e+02
6.915780e+05,8.004374e+00,7.727395e+04,8.943744e-01,9.354612e-01,9.353611e-01,4.519810e-03,4.090006e-08,3.802834e+01,7.984690e+00,3.004366e+01,4.010110e+01,1.700000e+02
6.915880e+05,8.004490e+00,7.728395e+04,8.944902e-01,9.354733e-01,9.353615e-01,4.520219e-03,4.089970e-08,3.802834e+01,7.984690e+00,3.004366e+01,4.010068e+01,1.700000e+02
6.915980e+05,8.004606e+00,7.729395e+04,8.946059e-01,9.354855e-01,9.353619e-01,4.520628e-03,4.089933e-08,3.802834e+01,7.984690e+00,3.004366e+01,4.010027e+01,1.700000e+02
6.916080e+05,8.004722e+00,7.730395e+04,8.947217e-01,9.354937e-01,9.353623e-01,4.521037e-03,4.089897e-08,3.802774e+01,7.984690e+00,3.004305e+01,4.009934e+01,1.700000e+02
6.916180e+05,8.004837e+00,7.731395e+04,8.948374e-01,9.354969e-01,9.353627e-01,4.521446e-03,4.089861e-08,3.802638e+01,7.984690e+00,3.004169e+01,4.009777e+01,1.700000e+02
6.916280e+05,8.004953e+00,7.732395e+04,8.949532e-01,9.355001e-01,9.353631e-01,4.521855e-03,4.089825e-08,3.802502e+01,7.984690e+00,3.004033e+01,4.009621e+01,1.700000e+02
6.916380e+05,8.005069e+00,7.733395e+04,8.950689e-01,9.355033e-01,9.353634e-01,4.522264e-03,4.089789e-08,3.802366e+01,7.984690e+00,3.003897e+01,4.009464e+01,1.700000e+02
6.916480e+05,8.005185e+00,7.734395e+04,8.951847e-01,9.355065e-01,9.353638e-01,4.522673e-03,4.089753e-08,3.802230e+01,7.984690e+00,3.003761e+01,4.009308e+01,1.700000e+02
6.916580e+05,8.005300e+00,7.735396e+04,8.953004e-01,9.355097e-01,9.353642e-01,4.523082e-03,4.089717e-08,3.802093e+01,7.984690e+00,3.003624e+01,4.009151e+01,1.700000e+02
6.916680e+05,8.005416e+00,7.736396e+04,8.954162e-01,9.355129e-01,9.353646e-01,4.523491e-03,4.089681e-08,3.801957e+01,7.984690e+00,3.003488e+01,4.008995e+01,1.700000e+02
6.916780e+05,8.005532e+00,7.737396e+04,8.955319e-01,9.355161e-01,9.353650e-01,4.523900e-03,4.089645e-08,3.801821e+01,7.984690e+00,3.003352e+01,4.008838e+01,1.700000e+02
6.916880e+05,8.005648e+00,7.738396e+04,8.956476e-01,9.355193e-01,9.353654e-01,4.524309e-03,4.089610e-08,3.801685e+01,7.984690e+00,3.003216e+01,4.008682e+01,1.700000e+02
6.916980e+05,8.005763e+00,7.739396e+04,8.957634e-01,9.355225e-01,9.353657e-01,4.524718e-03,4.089574e-08,3.801549e+01,7.984690e+00,3.003080e+01,4.008526e+01,1.700000e+02
6.917080e+05,8.005879e+00,7.740396e+04,8.958791e-01,9.355257e-01,9.353661e-01,4.525127e-03,4.089538e-08,3.801413e+01,7.984690e+00,3.002944e+01,4.008369e+01,1.700000e+02
6.917180e+05,8.005995e+00,7.741396e+04,8.959949e-01,9.355289e-01,9.353665e-01,4.525536e-03,4.089502e-08,3.801277e+01,7.984690e+00,3.002808e+01,4.008213e+01,1.700000e+02
6.917280e+05,8.006111e+00,7.742396e+04,8.961106e-01,9.355321e-01,9.353669e-01,4.525945e-03,4.089466e-08,3.801141e+01,7.984690e+00,3.002672e+01,4.008056e+01,1.700000e+02
6.917380e+05,8.006226e+00,7.743396e+04,8.962264e-01,9.355354e-01,9.353673e-01,4.526354e-03,4.089430e-08,3.801005e+01,7.984690e+00,3.002536e+01,4.007900e+01,1.700000e+02
6.917480e+05,8.006342e+00,7.744396e+04,8.963421e-01,9.355386e-01,9.353677e-01,4.526763e-03,4.089394e-08,3.800869e+01,7.984690e+00,3.002400e+01,4.007743e+01,1.700000e+02
6.917580e+05,8.006458e+00,7.745396e+04,8.964579e-01,9.355418e-01,9.353680e-01,4.527172e-03,4.089359e-08,3.800733e+01,7.984690e+00,3.002264e+01,4.007587e+01,1.700000e+02
6.917680e+05,8.006574e+00,7.746396e+04,8.965736e-01,9.355450e-01,9.353684e-01,4.527581e-03,4.089323e-08,3.800597e+01,7.984690e+00,3.002128e+01,4.007430e+01,1.700000e+02
6.917780e+05,8.006689e+00,7.747396e+04,8.966894e-01,9.355482e-01,9.353688e-01,4.527990e-03,4.089287e-08,3.800461e+01,7.984690e+00,3.001992e+01,4.007274e+01,1.700000e+02
6.917880e+05,8.006805e+00,7.748396e+04,8.968051e-01,9.355514e-01,9.353692e-01,4.528399e-03,4.089251e-08,3.800325e+01,7.984690e+00,3.001856e+01,4.007118e+01,1.700000e+02
6.917980e+05,8.006921e+00,7.749396e+04,8.969209e-01,9.355546e-01,9.353696e-01,4.528808e-03,4.089216e-08,3.800189e+01,7.984690e+00,3.001720e+01,4.006961e+01,1.700000e+02
6.918080e+05,8.007037e+00,7.750396e+04,8.970366e-01,9.355578e-01,9.353699e-01,4.529216e-03,4.089180e-08,3.800053e+01,7.984690e+00,3.001584e+01,4.006805e+01,1.700000e+02
6.918180e+05,8.007152e+00,7.751396e+04,8.971524e-01,9.355610e-01,9.353703e-01,4.529625e-03,4.089144e-08,3.799916e+01,7.984690e+00,3.001448e+01,4.006648e+01,1.700000e+02
6.918280e+05,8.007268e+00,7.752396e+04,8.972681e-01,9.355642e-01,9.353707e-01,4.530034e-03,4.089109e-08,3.799780e+01,7.984690e+00,3.001311e+01,4.006492e+01,1.700000e+02
6.918380e+05,8.007384e+00,7.753396e+04,8.973838e-01,9.355674e-01,9.353711e-01,4.530443e-03,4.089073e-08,3.799644e+01,7.984690e+00,3.001175e+01,4.006335e+01,1.700000e+02
6.918480e+05,8.007500e+00,7.754396e+04,8.974996e-01,9.355697e-01,9.353715e-01,4.530852e-03,4.089037e-08,3.799508e+01,7.984690e+00,3.001039e+01,4.006182e+01,1.700000e+02
6.918580e+05,8.007615e+00,7.755397e+04,8.976153e-01,9.355653e-01,9.353719e-01,4.531261e-03,4.089002e-08,3.799456e+01,7.984690e+00,3.000987e+01,4.006141e+01,1.699988e+02
6.918680e+05,8.007731e+00,7.756397e+04,8.977311e-01,9.355509e-01,9.353722e-01,4.531670e-03,4.088966e-08,3.799593e+01,7.984690e+00,3.001124e+01,4.006337e+01,1.699948e+02
6.918780e+05,8.007847e+00,7.757397e+04,8.978468e-01,9.355365e-01,9.353726e-01,4.532079e-03,4.088931e-08,3.799730e+01,7.984690e+00,3.001261e+01,4.006533e+01,1.699908e+02
6.918880e+05,8.007963e+00,7.758397e+04,8.979626e-01,9.355221e-01,9.353730e-01,4.532488e-03,4.088895e-08,3.799867e+01,7.984690e+00,3.001398e+01,4.006728e+01,1.699868e+02
6.918980e+05,8.008078e+00,7.759397e+04,8.980783e-01,9.355077e-01,9.353734e-01,4.532897e-03,4.088860e-08,3.800004e+01,7.984690e+00,3.001535e+01,4.006924e+01,1.699828e+02
6.919080e+05,8.008194e+00,7.760397e+04,8.981941e-01,9.354933e-01,9.353738e-01,4.533306e-03,4.088824e-08,3.800141e+01,7.984690e+00,3.001672e+01,4.007120e+01,1.699788e+02
6.919180e+05,8.008310e+00,7.761397e+04,8.983098e-01,9.354790e-01,9.353742e-01,4.533715e-03,4.088789e-08,3.800278e+01,7.984690e+00,3.001809e+01,4.007316e+01,1.699747e+02
6.919280e+05,8.008426e+00,7.762397e+04,8.984256e-01,9.354646e-01,9.353745e-01,4.534123e-03,4.088753e-08,3.800415e+01,7.984690e+00,3.001946e+01,4.007512e+01,1.699707e+02
6.919380e+05,8.008541e+00,7.763397e+04,8.985413e-01,9.354502e-01,9.353749e-01,4.534532e-03,4.088718e-08,3.800552e+01,7.984690e+00,3.002083e+01,4.007707e+01,1.699667e+02
6.919480e+05,8.008657e+00,7.764397e+04,8.986571e-01,9.354358e-01,9.353753e-01,4.534941e-03,4.088682e-08,3.800689e+01,7.984690e+00,3.002220e+01,4.007903e+01,1.699627e+02
6.919580e+05,8.008773e+00,7.765397e+04,8.987728e-01,9.354214e-01,9.353757e-01,4.535350e-03,4.088647e-08,3.800826e+01,7.984690e+00,3.002357e+01,4.008099e+01,1.699587e+02
6.919680e+05,8.008889e+00,7.766397e+04,8.988886e-01,9.354070e-01,9.353761e-01,4.535759e-03,4.088611e-08,3.800963e+01,7.984690e+00,3.002494e+01,4.008295e+01,1.699547e+02
6.919780e+05,8.009004e+00,7.767397e+04,8.990043e-01,9.353927e-01,9.353764e-01,4.536168e-03,4.088576e-08,3.801100e+01,7.984690e+00,3.002631e+01,4.008491e+01,1.699507e+02
6.919880e+05,8.009120e+00,7.768397e+04,8.991200e-01,9.353783e-01,9.353768e-01,4.536577e-03,4.088541e-08,3.801237e+01,7.984690e+00,3.002768e+01,4.008686e+01,1.699467e+02
6.919980e+05,8.009236e+00,7.769397e+04,8.992358e-01,9.353639e-01,9.353772e-01,4.536986e-03,4.088505e-08,3.801374e+01,7.984690e+00,3.002905e+01,4.008882e+01,1.699427e+02
6.920080e+05,8.009352e+00,7.770397e+04,8.993515e-01,9.353495e-01,9.353776e-01,4.537395e-03,4.088470e-08,3.801511e+01,7.984690e+00,3.003042e+01,4.009078e+01,1.699387e+02
6.920180e+05,8.009467e+00,7.771397e+04,8.994673e-01,9.353351e-01,9.353780e-01,4.537803e-03,4.088435e-08,3.801648e+01,7.984690e+00,3.003179e+01,4.009274e+01,1.699347e+02
6.920280e+05,8.009583e+00,7.772397e+04,8.995830e-01,9.353207e-01,9.353784e-01,4.538212e-03,4.088399e-08,3.801785e+01,7.984690e+00,3.003316e+01,4.009470e+01,1.699307e+02
6.920380e+05,8.009699e+00,7.773397e+04,8.996988e-01,9.353063e-01,9.353787e-01,4.538621e-03,4.088364e-08,3.801922e+01,7.984690e+00,3.003453e+01,4.009666e+01,1.699267e+02
6.920480e+05,8.009815e+00,7.774398e+04,8.998145e-01,9.352920e-01,9.353791e-01,4.539030e-03,4.088329e-08,3.802059e+01,7.984690e+00,3.003590e+01,4.009862e+01,1.699227e+02
6.920580e+05,8.009930e+00,7.775398e+04,8.999303e-01,9.352776e-01,9.353795e-01,4.539439e-03,4.088294e-08,3.802196e+01,7.984690e+00,3.003727e+01,4.010057e+01,1.699187e+02
6.920680e+05,8.010046e+00,7.776398e+04,9.000460e-01,9.352632e-01,9.353799e-01,4.539848e-03,4.088258e-08,3.802333e+01,7.984690e+00,3.003864e+01,4.010253e+01,1.699147e+02
6.920780e+05,8.010162e+00,7.777398e+04,9.001618e-01,9.352488e-01,9.353803e-01,4.540257e-03,4.088223e-08,3.802470e+01,7.984690e+00,3.004001e+01,4.010449e+01,1.699107e+02
6.920880e+05,8.010278e+00,7.778398e+04,9.002775e-01,9.352344e-01,9.353807e-01,4.540665e-03,4.088188e-08,3.802607e+01,7.984690e+00,3.004138e+01,4.010645e+01,1.699067e+02
6.920980e+05,8.010393e+00,7.779398e+04,9.003933e-01,9.352211e-01,9.353810e-01,4.541074e-03,4.088153e-08,3.802744e+01,7.984690e+00,3.004275e+01,4.010837e+01,1.699027e+02
6.921080e+05,8.010509e+00,7.780398e+04,9.005090e-01,9.352193e-01,9.353814e-01,4.541483e-03,4.088118e-08,3.802763e+01,7.984690e+00,3.004294e+01,4.010864e+01,1.699000e+02
6.921180e+05,8.010625e+00,7.781398e+04,9.006248e-01,9.352360e-01,9.353818e-01,4.541892e-03,4.088082e-08,3.802549e+01,7.984690e+00,3.004080e+01,4.010578e+01,1.699000e+02
6.921280e+05,8.010740e+00,7.782398e+04,9.007405e-01,9.352528e-01,9.353822e-01,4.542301e-03,4.088047e-08,3.802336e+01,7.984690e+00,3.003867e+01,4.010293e+01,1.699000e+02
6.921380e+05,8.010856e+00,7.783398e+04,9.008562e-01,9.352695e-01,9.353826e-01,4.542710e-03,4.088012e-08,3.802123e+01,7.984690e+00,3.003654e+01,4.010007e+01,1.699000e+02
6.921480e+05,8.010972e+00,7.784398e+04,9.009720e-01,9.352862e-01,9.353830e-01,4.543118e-03,4.087977e-08,3.801909e+01,7.984690e+00,3.003440e+01,4.009722e+01,1.699000e+02
6.921580e+05,8.011088e+00,7.785398e+04,9.010877e-01,9.353029e-01,9.353833e-01,4.543527e-03,4.087942e-08,3.801696e+01,7.984690e+00,3.003227e+01,4.009436e+01,1.699000e+02
