Repository: brandonlampe/CS_Data

# Repository for Crushed Salt Data
**Grant No: 456417**

This is a work in progress!

## Repository Content

### Directory Names
A uniform namining structure still in progress, but in general directories are named according to the following:
 - Names contain no spaces, a single underscore "_" will be used as a file name seperator.
 - Files are for the Crushed Salt Project (CSP); therefore, the first three charaters of each file are "CSP".
 - Folders are organized by which frame the test was performed on i.e., A2 or A3.
 - The fifth and sixth charaters of each file name will therefore be "A" followed by the frame number.

File: UNM_WP_HY_175_09/IscoMeasurements/STAGE08/CREEP_FIT/175_09_STAGE08_CREEP_OUT.csv (part 34 of 37)
Analysis by Brandon Lampe, performed on: 2016/07/06 13:14:49
Experimental results below begin at: 2016/04/15 12:04:26
Duration (sec),Duration (day),Elapsed Time (sec),Elapsed Time (day),Interpolated Fractional Density,Fit to Fractional Density,Fit to Volume Strain,Fit to Volume Strain Rate (1/sec),Confining Pressure (MPa),Pore Pressure (MPa),Terzaghi Pressure (MPa),Solid Pressure (MPa),Temperature (C))
6.921680e+05,8.011203e+00,7.786398e+04,9.012035e-01,9.353196e-01,9.353837e-01,4.543936e-03,4.087907e-08,3.801483e+01,7.984690e+00,3.003014e+01,4.009151e+01,1.699000e+02
6.921780e+05,8.011319e+00,7.787398e+04,9.013192e-01,9.353363e-01,9.353841e-01,4.544345e-03,4.087872e-08,3.801269e+01,7.984690e+00,3.002800e+01,4.008865e+01,1.699000e+02
6.921880e+05,8.011435e+00,7.788398e+04,9.014350e-01,9.353530e-01,9.353845e-01,4.544754e-03,4.087837e-08,3.801056e+01,7.984690e+00,3.002587e+01,4.008580e+01,1.699000e+02
6.921980e+05,8.011551e+00,7.789398e+04,9.015507e-01,9.353697e-01,9.353849e-01,4.545162e-03,4.087802e-08,3.800843e+01,7.984690e+00,3.002374e+01,4.008295e+01,1.699000e+02
6.922080e+05,8.011666e+00,7.790398e+04,9.016665e-01,9.353864e-01,9.353852e-01,4.545571e-03,4.087767e-08,3.800629e+01,7.984690e+00,3.002160e+01,4.008009e+01,1.699000e+02
6.922180e+05,8.011782e+00,7.791398e+04,9.017822e-01,9.354032e-01,9.353856e-01,4.545980e-03,4.087732e-08,3.800416e+01,7.984690e+00,3.001947e+01,4.007724e+01,1.699000e+02
6.922280e+05,8.011898e+00,7.792398e+04,9.018980e-01,9.354199e-01,9.353860e-01,4.546389e-03,4.087697e-08,3.800203e+01,7.984690e+00,3.001734e+01,4.007438e+01,1.699000e+02
6.922380e+05,8.012014e+00,7.793398e+04,9.020137e-01,9.354366e-01,9.353864e-01,4.546798e-03,4.087662e-08,3.799989e+01,7.984690e+00,3.001520e+01,4.007153e+01,1.699000e+02
6.922480e+05,8.012129e+00,7.794399e+04,9.021295e-01,9.354533e-01,9.353868e-01,4.547206e-03,4.087627e-08,3.799776e+01,7.984690e+00,3.001307e+01,4.006868e+01,1.699000e+02
6.922580e+05,8.012245e+00,7.795399e+04,9.022452e-01,9.354700e-01,9.353872e-01,4.547615e-03,4.087592e-08,3.799563e+01,7.984690e+00,3.001094e+01,4.006582e+01,1.699000e+02
6.922680e+05,8.012361e+00,7.796399e+04,9.023610e-01,9.354867e-01,9.353875e-01,4.548024e-03,4.087557e-08,3.799349e+01,7.984690e+00,3.000880e+01,4.006297e+01,1.699000e+02
6.922780e+05,8.012477e+00,7.797399e+04,9.024767e-01,9.355034e-01,9.353879e-01,4.548433e-03,4.087523e-08,3.799136e+01,7.984690e+00,3.000667e+01,4.006012e+01,1.699000e+02
6.922880e+05,8.012592e+00,7.798399e+04,9.025924e-01,9.355201e-01,9.353883e-01,4.548841e-03,4.087488e-08,3.798923e+01,7.984690e+00,3.000454e+01,4.005726e+01,1.699000e+02
6.922980e+05,8.012708e+00,7.799399e+04,9.027082e-01,9.355369e-01,9.353887e-01,4.549250e-03,4.087453e-08,3.798709e+01,7.984690e+00,3.000240e+01,4.005441e+01,1.699000e+02
6.923080e+05,8.012824e+00,7.800399e+04,9.028239e-01,9.355536e-01,9.353891e-01,4.549659e-03,4.087418e-08,3.798496e+01,7.984690e+00,3.000027e+01,4.005156e+01,1.699000e+02
6.923180e+05,8.012940e+00,7.801399e+04,9.029397e-01,9.355703e-01,9.353895e-01,4.550068e-03,4.087383e-08,3.798283e+01,7.984690e+00,2.999814e+01,4.004870e+01,1.699000e+02
6.923280e+05,8.013055e+00,7.802399e+04,9.030554e-01,9.355870e-01,9.353898e-01,4.550477e-03,4.087349e-08,3.798069e+01,7.984690e+00,2.999600e+01,4.004585e+01,1.699000e+02
6.923380e+05,8.013171e+00,7.803399e+04,9.031712e-01,9.356037e-01,9.353902e-01,4.550885e-03,4.087314e-08,3.797856e+01,7.984690e+00,2.999387e+01,4.004300e+01,1.699000e+02
6.923480e+05,8.013287e+00,7.804399e+04,9.032869e-01,9.356213e-01,9.353906e-01,4.551294e-03,4.087279e-08,3.797643e+01,7.984690e+00,2.999174e+01,4.004011e+01,1.699000e+02
6.923580e+05,8.013403e+00,7.805399e+04,9.034027e-01,9.356356e-01,9.353910e-01,4.551703e-03,4.087244e-08,3.797533e+01,7.984690e+00,2.999064e+01,4.003845e+01,1.699011e+02
6.923680e+05,8.013518e+00,7.806399e+04,9.035184e-01,9.356358e-01,9.353914e-01,4.552112e-03,4.087210e-08,3.797687e+01,7.984690e+00,2.999218e+01,4.004009e+01,1.699051e+02
6.923780e+05,8.013634e+00,7.807399e+04,9.036342e-01,9.356359e-01,9.353917e-01,4.552520e-03,4.087175e-08,3.797841e+01,7.984690e+00,2.999372e+01,4.004174e+01,1.699091e+02
6.923880e+05,8.013750e+00,7.808399e+04,9.037499e-01,9.356361e-01,9.353921e-01,4.552929e-03,4.087140e-08,3.797996e+01,7.984690e+00,2.999527e+01,4.004338e+01,1.699131e+02
6.923980e+05,8.013866e+00,7.809399e+04,9.038657e-01,9.356362e-01,9.353925e-01,4.553338e-03,4.087106e-08,3.798150e+01,7.984690e+00,2.999681e+01,4.004502e+01,1.699172e+02
6.924080e+05,8.013981e+00,7.810399e+04,9.039814e-01,9.356364e-01,9.353929e-01,4.553746e-03,4.087071e-08,3.798304e+01,7.984690e+00,2.999835e+01,4.004666e+01,1.699212e+02
6.924180e+05,8.014097e+00,7.811399e+04,9.040972e-01,9.356365e-01,9.353933e-01,4.554155e-03,4.087037e-08,3.798458e+01,7.984690e+00,2.999989e+01,4.004831e+01,1.699252e+02
6.924280e+05,8.014213e+00,7.812399e+04,9.042129e-01,9.356366e-01,9.353937e-01,4.554564e-03,4.087002e-08,3.798612e+01,7.984690e+00,3.000143e+01,4.004995e+01,1.699292e+02
6.924380e+05,8.014329e+00,7.813400e+04,9.043286e-01,9.356368e-01,9.353940e-01,4.554973e-03,4.086967e-08,3.798766e+01,7.984690e+00,3.000297e+01,4.005159e+01,1.699332e+02
6.924480e+05,8.014444e+00,7.814400e+04,9.044444e-01,9.356369e-01,9.353944e-01,4.555381e-03,4.086933e-08,3.798920e+01,7.984690e+00,3.000451e+01,4.005323e+01,1.699372e+02
6.924580e+05,8.014560e+00,7.815400e+04,9.045601e-01,9.356371e-01,9.353948e-01,4.555790e-03,4.086898e-08,3.799074e+01,7.984690e+00,3.000605e+01,4.005488e+01,1.699412e+02
6.924680e+05,8.014676e+00,7.816400e+04,9.046759e-01,9.356372e-01,9.353952e-01,4.556199e-03,4.086864e-08,3.799229e+01,7.984690e+00,3.000760e+01,4.005652e+01,1.699452e+02
6.924780e+05,8.014792e+00,7.817400e+04,9.047916e-01,9.356373e-01,9.353956e-01,4.556607e-03,4.086829e-08,3.799383e+01,7.984690e+00,3.000914e+01,4.005816e+01,1.699492e+02
6.924880e+05,8.014907e+00,7.818400e+04,9.049074e-01,9.356375e-01,9.353960e-01,4.557016e-03,4.086795e-08,3.799537e+01,7.984690e+00,3.001068e+01,4.005980e+01,1.699532e+02
6.924980e+05,8.015023e+00,7.819400e+04,9.050231e-01,9.356376e-01,9.353963e-01,4.557425e-03,4.086760e-08,3.799691e+01,7.984690e+00,3.001222e+01,4.006145e+01,1.699572e+02
6.925080e+05,8.015139e+00,7.820400e+04,9.051389e-01,9.356378e-01,9.353967e-01,4.557834e-03,4.086726e-08,3.799845e+01,7.984690e+00,3.001376e+01,4.006309e+01,1.699612e+02
6.925180e+05,8.015255e+00,7.821400e+04,9.052546e-01,9.356379e-01,9.353971e-01,4.558242e-03,4.086691e-08,3.799999e+01,7.984690e+00,3.001530e+01,4.006473e+01,1.699652e+02
6.925280e+05,8.015370e+00,7.822400e+04,9.053704e-01,9.356380e-01,9.353975e-01,4.558651e-03,4.086657e-08,3.800153e+01,7.984690e+00,3.001684e+01,4.006637e+01,1.699692e+02
6.925380e+05,8.015486e+00,7.823400e+04,9.054861e-01,9.356382e-01,9.353979e-01,4.559060e-03,4.086623e-08,3.800307e+01,7.984690e+00,3.001838e+01,4.006802e+01,1.699732e+02
6.925480e+05,8.015602e+00,7.824400e+04,9.056019e-01,9.356383e-01,9.353982e-01,4.559468e-03,4.086588e-08,3.800462e+01,7.984690e+00,3.001993e+01,4.006966e+01,1.699772e+02
6.925580e+05,8.015718e+00,7.825400e+04,9.057176e-01,9.356385e-01,9.353986e-01,4.559877e-03,4.086554e-08,3.800616e+01,7.984690e+00,3.002147e+01,4.007130e+01,1.699812e+02
6.925680e+05,8.015833e+00,7.826400e+04,9.058334e-01,9.356386e-01,9.353990e-01,4.560286e-03,4.086519e-08,3.800770e+01,7.984690e+00,3.002301e+01,4.007294e+01,1.699852e+02
6.925780e+05,8.015949e+00,7.827400e+04,9.059491e-01,9.356387e-01,9.353994e-01,4.560694e-03,4.086485e-08,3.800924e+01,7.984690e+00,3.002455e+01,4.007459e+01,1.699892e+02
6.925880e+05,8.016065e+00,7.828400e+04,9.060648e-01,9.356389e-01,9.353998e-01,4.561103e-03,4.086451e-08,3.801078e+01,7.984690e+00,3.002609e+01,4.007623e+01,1.699932e+02
6.925980e+05,8.016181e+00,7.829400e+04,9.061806e-01,9.356380e-01,9.354002e-01,4.561512e-03,4.086417e-08,3.801232e+01,7.984690e+00,3.002763e+01,4.007791e+01,1.699973e+02
6.926080e+05,8.016296e+00,7.830400e+04,9.062963e-01,9.356328e-01,9.354005e-01,4.561920e-03,4.086382e-08,3.801330e+01,7.984690e+00,3.002861e+01,4.007913e+01,1.700000e+02
6.926180e+05,8.016412e+00,7.831400e+04,9.064121e-01,9.356230e-01,9.354009e-01,4.562329e-03,4.086348e-08,3.801304e+01,7.984690e+00,3.002835e+01,4.007919e+01,1.700000e+02
6.926280e+05,8.016528e+00,7.832400e+04,9.065278e-01,9.356132e-01,9.354013e-01,4.562738e-03,4.086314e-08,3.801278e+01,7.984690e+00,3.002809e+01,4.007925e+01,1.700000e+02
6.926380e+05,8.016644e+00,7.833401e+04,9.066436e-01,9.356033e-01,9.354017e-01,4.563146e-03,4.086280e-08,3.801253e+01,7.984690e+00,3.002784e+01,4.007931e+01,1.700000e+02
6.926480e+05,8.016759e+00,7.834401e+04,9.067593e-01,9.355935e-01,9.354021e-01,4.563555e-03,4.086245e-08,3.801227e+01,7.984690e+00,3.002758e+01,4.007937e+01,1.700000e+02
6.926580e+05,8.016875e+00,7.835401e+04,9.068751e-01,9.355837e-01,9.354024e-01,4.563964e-03,4.086211e-08,3.801201e+01,7.984690e+00,3.002732e+01,4.007944e+01,1.700000e+02
6.926680e+05,8.016991e+00,7.836401e+04,9.069908e-01,9.355738e-01,9.354028e-01,4.564372e-03,4.086177e-08,3.801175e+01,7.984690e+00,3.002706e+01,4.007950e+01,1.700000e+02
6.926780e+05,8.017107e+00,7.837401e+04,9.071066e-01,9.355640e-01,9.354032e-01,4.564781e-03,4.086143e-08,3.801149e+01,7.984690e+00,3.002680e+01,4.007956e+01,1.700000e+02
6.926880e+05,8.017222e+00,7.838401e+04,9.072223e-01,9.355542e-01,9.354036e-01,4.565189e-03,4.086109e-08,3.801124e+01,7.984690e+00,3.002655e+01,4.007962e+01,1.700000e+02
6.926980e+05,8.017338e+00,7.839401e+04,9.073381e-01,9.355443e-01,9.354040e-01,4.565598e-03,4.086075e-08,3.801098e+01,7.984690e+00,3.002629e+01,4.007968e+01,1.700000e+02
6.927080e+05,8.017454e+00,7.840401e+04,9.074538e-01,9.355345e-01,9.354044e-01,4.566007e-03,4.086040e-08,3.801072e+01,7.984690e+00,3.002603e+01,4.007974e+01,1.700000e+02
6.927180e+05,8.017570e+00,7.841401e+04,9.075696e-01,9.355247e-01,9.354047e-01,4.566415e-03,4.086006e-08,3.801046e+01,7.984690e+00,3.002577e+01,4.007981e+01,1.700000e+02
6.927280e+05,8.017685e+00,7.842401e+04,9.076853e-01,9.355149e-01,9.354051e-01,4.566824e-03,4.085972e-08,3.801021e+01,7.984690e+00,3.002552e+01,4.007987e+01,1.700000e+02
6.927380e+05,8.017801e+00,7.843401e+04,9.078010e-01,9.355050e-01,9.354055e-01,4.567233e-03,4.085938e-08,3.800995e+01,7.984690e+00,3.002526e+01,4.007993e+01,1.700000e+02
6.927480e+05,8.017917e+00,7.844401e+04,9.079168e-01,9.354952e-01,9.354059e-01,4.567641e-03,4.085904e-08,3.800969e+01,7.984690e+00,3.002500e+01,4.007999e+01,1.700000e+02
6.927580e+05,8.018033e+00,7.845401e+04,9.080325e-01,9.354854e-01,9.354063e-01,4.568050e-03,4.085870e-08,3.800943e+01,7.984690e+00,3.002474e+01,4.008005e+01,1.700000e+02
6.927680e+05,8.018148e+00,7.846401e+04,9.081483e-01,9.354755e-01,9.354067e-01,4.568458e-03,4.085836e-08,3.800917e+01,7.984690e+00,3.002448e+01,4.008011e+01,1.700000e+02
6.927780e+05,8.018264e+00,7.847401e+04,9.082640e-01,9.354657e-01,9.354070e-01,4.568867e-03,4.085802e-08,3.800892e+01,7.984690e+00,3.002423e+01,4.008018e+01,1.700000e+02
6.927880e+05,8.018380e+00,7.848401e+04,9.083798e-01,9.354559e-01,9.354074e-01,4.569276e-03,4.085768e-08,3.800866e+01,7.984690e+00,3.002397e+01,4.008024e+01,1.700000e+02
6.927980e+05,8.018496e+00,7.849401e+04,9.084955e-01,9.354460e-01,9.354078e-01,4.569684e-03,4.085734e-08,3.800840e+01,7.984690e+00,3.002371e+01,4.008030e+01,1.700000e+02
6.928080e+05,8.018611e+00,7.850401e+04,9.086113e-01,9.354362e-01,9.354082e-01,4.570093e-03,4.085700e-08,3.800814e+01,7.984690e+00,3.002345e+01,4.008036e+01,1.700000e+02
6.928180e+05,8.018727e+00,7.851401e+04,9.087270e-01,9.354264e-01,9.354086e-01,4.570501e-03,4.085666e-08,3.800789e+01,7.984690e+00,3.002320e+01,4.008042e+01,1.700000e+02
6.928280e+05,8.018843e+00,7.852401e+04,9.088428e-01,9.354166e-01,9.354089e-01,4.570910e-03,4.085633e-08,3.800763e+01,7.984690e+00,3.002294e+01,4.008048e+01,1.700000e+02
6.928380e+05,8.018959e+00,7.853402e+04,9.089585e-01,9.354067e-01,9.354093e-01,4.571319e-03,4.085599e-08,3.800737e+01,7.984690e+00,3.002268e+01,4.008055e+01,1.700000e+02
6.928480e+05,8.019074e+00,7.854402e+04,9.090743e-01,9.353969e-01,9.354097e-01,4.571727e-03,4.085565e-08,3.800711e+01,7.984690e+00,3.002242e+01,4.008061e+01,1.700000e+02
6.928580e+05,8.019190e+00,7.855402e+04,9.091900e-01,9.353924e-01,9.354101e-01,4.572136e-03,4.085531e-08,3.800675e+01,7.984544e+00,3.002220e+01,4.008038e+01,1.700000e+02
6.928680e+05,8.019306e+00,7.856402e+04,9.093058e-01,9.353949e-01,9.354105e-01,4.572544e-03,4.085497e-08,3.800623e+01,7.984206e+00,3.002203e+01,4.007977e+01,1.700000e+02
6.928780e+05,8.019421e+00,7.857402e+04,9.094215e-01,9.353974e-01,9.354109e-01,4.572953e-03,4.085463e-08,3.800572e+01,7.983869e+00,3.002186e+01,4.007916e+01,1.700000e+02
6.928880e+05,8.019537e+00,7.858402e+04,9.095372e-01,9.353999e-01,9.354112e-01,4.573361e-03,4.085430e-08,3.800521e+01,7.983532e+00,3.002168e+01,4.007856e+01,1.700000e+02
6.928980e+05,8.019653e+00,7.859402e+04,9.096530e-01,9.354024e-01,9.354116e-01,4.573770e-03,4.085396e-08,3.800470e+01,7.983194e+00,3.002151e+01,4.007795e+01,1.700000e+02
6.929080e+05,8.019769e+00,7.860402e+04,9.097687e-01,9.354049e-01,9.354120e-01,4.574179e-03,4.085362e-08,3.800419e+01,7.982857e+00,3.002134e+01,4.007734e+01,1.700000e+02
6.929180e+05,8.019884e+00,7.861402e+04,9.098845e-01,9.354074e-01,9.354124e-01,4.574587e-03,4.085328e-08,3.800368e+01,7.982519e+00,3.002116e+01,4.007673e+01,1.700000e+02
6.929280e+05,8.020000e+00,7.862402e+04,9.100002e-01,9.354099e-01,9.354128e-01,4.574996e-03,4.085295e-08,3.800317e+01,7.982182e+00,3.002099e+01,4.007612e+01,1.700000e+02
6.929380e+05,8.020116e+00,7.863402e+04,9.101160e-01,9.354124e-01,9.354132e-01,4.575404e-03,4.085261e-08,3.800266e+01,7.981845e+00,3.002082e+01,4.007551e+01,1.700000e+02
6.929480e+05,8.020232e+00,7.864402e+04,9.102317e-01,9.354150e-01,9.354135e-01,4.575813e-03,4.085227e-08,3.800215e+01,7.981507e+00,3.002065e+01,4.007491e+01,1.700000e+02
6.929580e+05,8.020347e+00,7.865402e+04,9.103475e-01,9.354175e-01,9.354139e-01,4.576221e-03,4.085193e-08,3.800164e+01,7.981170e+00,3.002047e+01,4.007430e+01,1.700000e+02
6.929680e+05,8.020463e+00,7.866402e+04,9.104632e-01,9.354200e-01,9.354143e-01,4.576630e-03,4.085160e-08,3.800113e+01,7.980832e+00,3.002030e+01,4.007369e+01,1.700000e+02
6.929780e+05,8.020579e+00,7.867402e+04,9.105790e-01,9.354225e-01,9.354147e-01,4.577038e-03,4.085126e-08,3.800062e+01,7.980495e+00,3.002013e+01,4.007308e+01,1.700000e+02
6.929880e+05,8.020695e+00,7.868402e+04,9.106947e-01,9.354250e-01,9.354151e-01,4.577447e-03,4.085093e-08,3.800011e+01,7.980158e+00,3.001995e+01,4.007247e+01,1.700000e+02
6.929980e+05,8.020810e+00,7.869402e+04,9.108105e-01,9.354275e-01,9.354154e-01,4.577855e-03,4.085059e-08,3.799960e+01,7.979820e+00,3.001978e+01,4.007187e+01,1.700000e+02
6.930080e+05,8.020926e+00,7.870402e+04,9.109262e-01,9.354300e-01,9.354158e-01,4.578264e-03,4.085025e-08,3.799909e+01,7.979483e+00,3.001961e+01,4.007126e+01,1.700000e+02
6.930180e+05,8.021042e+00,7.871402e+04,9.110420e-01,9.354325e-01,9.354162e-01,4.578672e-03,4.084992e-08,3.799858e+01,7.979145e+00,3.001944e+01,4.007065e+01,1.700000e+02
6.930280e+05,8.021158e+00,7.872403e+04,9.111577e-01,9.354350e-01,9.354166e-01,4.579081e-03,4.084958e-08,3.799807e+01,7.978808e+00,3.001926e+01,4.007004e+01,1.700000e+02
6.930380e+05,8.021273e+00,7.873403e+04,9.112734e-01,9.354375e-01,9.354170e-01,4.579490e-03,4.084925e-08,3.799756e+01,7.978471e+00,3.001909e+01,4.006943e+01,1.700000e+02
6.930480e+05,8.021389e+00,7.874403e+04,9.113892e-01,9.354400e-01,9.354174e-01,4.579898e-03,4.084891e-08,3.799705e+01,7.978133e+00,3.001892e+01,4.006883e+01,1.700000e+02
6.930580e+05,8.021505e+00,7.875403e+04,9.115049e-01,9.354425e-01,9.354177e-01,4.580307e-03,4.084858e-08,3.799654e+01,7.977796e+00,3.001874e+01,4.006822e+01,1.700000e+02
6.930680e+05,8.021621e+00,7.876403e+04,9.116207e-01,9.354450e-01,9.354181e-01,4.580715e-03,4.084824e-08,3.799603e+01,7.977458e+00,3.001857e+01,4.006761e+01,1.700000e+02
6.930780e+05,8.021736e+00,7.877403e+04,9.117364e-01,9.354475e-01,9.354185e-01,4.581124e-03,4.084791e-08,3.799552e+01,7.977121e+00,3.001840e+01,4.006700e+01,1.700000e+02
6.930880e+05,8.021852e+00,7.878403e+04,9.118522e-01,9.354500e-01,9.354189e-01,4.581532e-03,4.084757e-08,3.799501e+01,7.976784e+00,3.001823e+01,4.006639e+01,1.700000e+02
6.930980e+05,8.021968e+00,7.879403e+04,9.119679e-01,9.354526e-01,9.354193e-01,4.581941e-03,4.084724e-08,3.799450e+01,7.976446e+00,3.001805e+01,4.006578e+01,1.700000e+02
6.931080e+05,8.022084e+00,7.880403e+04,9.120837e-01,9.354553e-01,9.354196e-01,4.582349e-03,4.084690e-08,3.799436e+01,7.976306e+00,3.001806e+01,4.006555e+01,1.700000e+02
6.931180e+05,8.022199e+00,7.881403e+04,9.121994e-01,9.354585e-01,9.354200e-01,4.582758e-03,4.084657e-08,3.799514e+01,7.976647e+00,3.001849e+01,4.006625e+01,1.700000e+02
6.931280e+05,8.022315e+00,7.882403e+04,9.123152e-01,9.354618e-01,9.354204e-01,4.583166e-03,4.084624e-08,3.799591e+01,7.976988e+00,3.001892e+01,4.006694e+01,1.700000e+02
6.931380e+05,8.022431e+00,7.883403e+04,9.124309e-01,9.354650e-01,9.354208e-01,4.583574e-03,4.084590e-08,3.799668e+01,7.977329e+00,3.001935e+01,4.006763e+01,1.700000e+02
6.931480e+05,8.022547e+00,7.884403e+04,9.125467e-01,9.354683e-01,9.354212e-01,4.583983e-03,4.084557e-08,3.799746e+01,7.977670e+00,3.001979e+01,4.006832e+01,1.700000e+02
6.931580e+05,8.022662e+00,7.885403e+04,9.126624e-01,9.354715e-01,9.354216e-01,4.584391e-03,4.084524e-08,3.799823e+01,7.978011e+00,3.002022e+01,4.006901e+01,1.700000e+02
6.931680e+05,8.022778e+00,7.886403e+04,9.127782e-01,9.354747e-01,9.354219e-01,4.584800e-03,4.084490e-08,3.799900e+01,7.978352e+00,3.002065e+01,4.006971e+01,1.700000e+02
6.931780e+05,8.022894e+00,7.887403e+04,9.128939e-01,9.354780e-01,9.354223e-01,4.585208e-03,4.084457e-08,3.799978e+01,7.978693e+00,3.002108e+01,4.007040e+01,1.700000e+02
6.931880e+05,8.023010e+00,7.888403e+04,9.130096e-01,9.354812e-01,9.354227e-01,4.585617e-03,4.084424e-08,3.800055e+01,7.979033e+00,3.002152e+01,4.007109e+01,1.700000e+02
6.931980e+05,8.023125e+00,7.889403e+04,9.131254e-01,9.354845e-01,9.354231e-01,4.586025e-03,4.084390e-08,3.800132e+01,7.979374e+00,3.002195e+01,4.007178e+01,1.700000e+02
6.932080e+05,8.023241e+00,7.890403e+04,9.132411e-01,9.354877e-01,9.354235e-01,4.586434e-03,4.084357e-08,3.800210e+01,7.979715e+00,3.002238e+01,4.007247e+01,1.700000e+02
6.932180e+05,8.023357e+00,7.891403e+04,9.133569e-01,9.354910e-01,9.354239e-01,4.586842e-03,4.084324e-08,3.800287e+01,7.980056e+00,3.002281e+01,4.007316e+01,1.700000e+02
6.932280e+05,8.023473e+00,7.892404e+04,9.134726e-01,9.354942e-01,9.354242e-01,4.587251e-03,4.084291e-08,3.800364e+01,7.980397e+00,3.002325e+01,4.007386e+01,1.700000e+02
6.932380e+05,8.023588e+00,7.893404e+04,9.135884e-01,9.354975e-01,9.354246e-01,4.587659e-03,4.084257e-08,3.800442e+01,7.980738e+00,3.002368e+01,4.007455e+01,1.700000e+02
6.932480e+05,8.023704e+00,7.894404e+04,9.137041e-01,9.355007e-01,9.354250e-01,4.588068e-03,4.084224e-08,3.800519e+01,7.981079e+00,3.002411e+01,4.007524e+01,1.700000e+02
6.932580e+05,8.023820e+00,7.895404e+04,9.138199e-01,9.355040e-01,9.354254e-01,4.588476e-03,4.084191e-08,3.800596e+01,7.981420e+00,3.002454e+01,4.007593e+01,1.700000e+02
6.932680e+05,8.023936e+00,7.896404e+04,9.139356e-01,9.355072e-01,9.354258e-01,4.588884e-03,4.084158e-08,3.800674e+01,7.981761e+00,3.002498e+01,4.007662e+01,1.700000e+02
6.932780e+05,8.024051e+00,7.897404e+04,9.140514e-01,9.355105e-01,9.354261e-01,4.589293e-03,4.084125e-08,3.800751e+01,7.982102e+00,3.002541e+01,4.007731e+01,1.700000e+02
6.932880e+05,8.024167e+00,7.898404e+04,9.141671e-01,9.355137e-01,9.354265e-01,4.589701e-03,4.084092e-08,3.800828e+01,7.982443e+00,3.002584e+01,4.007801e+01,1.700000e+02
6.932980e+05,8.024283e+00,7.899404e+04,9.142829e-01,9.355169e-01,9.354269e-01,4.590110e-03,4.084059e-08,3.800906e+01,7.982784e+00,3.002627e+01,4.007870e+01,1.700000e+02
6.933080e+05,8.024399e+00,7.900404e+04,9.143986e-01,9.355202e-01,9.354273e-01,4.590518e-03,4.084026e-08,3.800983e+01,7.983124e+00,3.002670e+01,4.007939e+01,1.700000e+02
6.933180e+05,8.024514e+00,7.901404e+04,9.145144e-01,9.355234e-01,9.354277e-01,4.590927e-03,4.083992e-08,3.801060e+01,7.983465e+00,3.002714e+01,4.008008e+01,1.700000e+02
6.933280e+05,8.024630e+00,7.902404e+04,9.146301e-01,9.355267e-01,9.354281e-01,4.591335e-03,4.083959e-08,3.801138e+01,7.983806e+00,3.002757e+01,4.008077e+01,1.700000e+02
6.933380e+05,8.024746e+00,7.903404e+04,9.147458e-01,9.355299e-01,9.354284e-01,4.591743e-03,4.083926e-08,3.801215e+01,7.984147e+00,3.002800e+01,4.008147e+01,1.700000e+02
6.933480e+05,8.024862e+00,7.904404e+04,9.148616e-01,9.355332e-01,9.354288e-01,4.592152e-03,4.083893e-08,3.801292e+01,7.984488e+00,3.002843e+01,4.008216e+01,1.700000e+02
6.933580e+05,8.024977e+00,7.905404e+04,9.149773e-01,9.355330e-01,9.354292e-01,4.592560e-03,4.083860e-08,3.801348e+01,7.984551e+00,3.002893e+01,4.008276e+01,1.700000e+02
6.933680e+05,8.025093e+00,7.906404e+04,9.150931e-01,9.355280e-01,9.354296e-01,4.592969e-03,4.083827e-08,3.801374e+01,7.984213e+00,3.002953e+01,4.008323e+01,1.700000e+02
6.933780e+05,8.025209e+00,7.907404e+04,9.152088e-01,9.355230e-01,9.354300e-01,4.593377e-03,4.083794e-08,3.801400e+01,7.983874e+00,3.003012e+01,4.008370e+01,1.700000e+02
6.933880e+05,8.025325e+00,7.908404e+04,9.153246e-01,9.355179e-01,9.354303e-01,4.593785e-03,4.083761e-08,3.801425e+01,7.983535e+00,3.003072e+01,4.008417e+01,1.700000e+02
6.933980e+05,8.025440e+00,7.909404e+04,9.154403e-01,9.355129e-01,9.354307e-01,4.594194e-03,4.083729e-08,3.801451e+01,7.983197e+00,3.003131e+01,4.008464e+01,1.700000e+02
6.934080e+05,8.025556e+00,7.910404e+04,9.155561e-01,9.355079e-01,9.354311e-01,4.594602e-03,4.083696e-08,3.801476e+01,7.982858e+00,3.003191e+01,4.008511e+01,1.700000e+02
6.934180e+05,8.025672e+00,7.911405e+04,9.156718e-01,9.355028e-01,9.354315e-01,4.595011e-03,4.083663e-08,3.801502e+01,7.982520e+00,3.003250e+01,4.008558e+01,1.700000e+02
6.934280e+05,8.025788e+00,7.912405e+04,9.157876e-01,9.354978e-01,9.354319e-01,4.595419e-03,4.083630e-08,3.801528e+01,7.982181e+00,3.003309e+01,4.008605e+01,1.700000e+02
6.934380e+05,8.025903e+00,7.913405e+04,9.159033e-01,9.354928e-01,9.354323e-01,4.595827e-03,4.083597e-08,3.801553e+01,7.981843e+00,3.003369e+01,4.008651e+01,1.700000e+02
6.934480e+05,8.026019e+00,7.914405e+04,9.160191e-01,9.354878e-01,9.354326e-01,4.596236e-03,4.083564e-08,3.801579e+01,7.981504e+00,3.003428e+01,4.008698e+01,1.700000e+02
6.934580e+05,8.026135e+00,7.915405e+04,9.161348e-01,9.354827e-01,9.354330e-01,4.596644e-03,4.083531e-08,3.801604e+01,7.981165e+00,3.003488e+01,4.008745e+01,1.700000e+02
6.934680e+05,8.026251e+00,7.916405e+04,9.162506e-01,9.354777e-01,9.354334e-01,4.597053e-03,4.083498e-08,3.801630e+01,7.980827e+00,3.003547e+01,4.008792e+01,1.700000e+02
6.934780e+05,8.026366e+00,7.917405e+04,9.163663e-01,9.354727e-01,9.354338e-01,4.597461e-03,4.083466e-08,3.801656e+01,7.980488e+00,3.003607e+01,4.008839e+01,1.700000e+02
6.934880e+05,8.026482e+00,7.918405e+04,9.164820e-01,9.354676e-01,9.354342e-01,4.597869e-03,4.083433e-08,3.801681e+01,7.980150e+00,3.003666e+01,4.008886e+01,1.700000e+02
6.934980e+05,8.026598e+00,7.919405e+04,9.165978e-01,9.354626e-01,9.354345e-01,4.598278e-03,4.083400e-08,3.801707e+01,7.979811e+00,3.003726e+01,4.008933e+01,1.700000e+02
6.935080e+05,8.026714e+00,7.920405e+04,9.167135e-01,9.354576e-01,9.354349e-01,4.598686e-03,4.083367e-08,3.801732e+01,7.979473e+00,3.003785e+01,4.008980e+01,1.700000e+02
6.935181e+05,8.026829e+00,7.921405e+04,9.168293e-01,9.354525e-01,9.354353e-01,4.599094e-03,4.083335e-08,3.801758e+01,7.979134e+00,3.003845e+01,4.009027e+01,1.700000e+02
6.935281e+05,8.026945e+00,7.922405e+04,9.169450e-01,9.354475e-01,9.354357e-01,4.599503e-03,4.083302e-08,3.801784e+01,7.978796e+00,3.003904e+01,4.009074e+01,1.700000e+02
6.935381e+05,8.027061e+00,7.923405e+04,9.170608e-01,9.354425e-01,9.354361e-01,4.599911e-03,4.083269e-08,3.801809e+01,7.978457e+00,3.003963e+01,4.009121e+01,1.700000e+02
6.935481e+05,8.027177e+00,7.924405e+04,9.171765e-01,9.354374e-01,9.354365e-01,4.600319e-03,4.083236e-08,3.801835e+01,7.978118e+00,3.004023e+01,4.009168e+01,1.700000e+02
6.935581e+05,8.027292e+00,7.925405e+04,9.172923e-01,9.354324e-01,9.354368e-01,4.600728e-03,4.083204e-08,3.801860e+01,7.977780e+00,3.004082e+01,4.009215e+01,1.700000e+02
6.935681e+05,8.027408e+00,7.926405e+04,9.174080e-01,9.354274e-01,9.354372e-01,4.601136e-03,4.083171e-08,3.801886e+01,7.977441e+00,3.004142e+01,4.009262e+01,1.700000e+02
6.935781e+05,8.027524e+00,7.927405e+04,9.175238e-01,9.354223e-01,9.354376e-01,4.601544e-03,4.083139e-08,3.801912e+01,7.977103e+00,3.004201e+01,4.009309e+01,1.700000e+02
6.935881e+05,8.027640e+00,7.928405e+04,9.176395e-01,9.354173e-01,9.354380e-01,4.601953e-03,4.083106e-08,3.801937e+01,7.976764e+00,3.004261e+01,4.009356e+01,1.700000e+02
6.935981e+05,8.027755e+00,7.929405e+04,9.177553e-01,9.354123e-01,9.354384e-01,4.602361e-03,4.083073e-08,3.801963e+01,7.976426e+00,3.004320e+01,4.009403e+01,1.700000e+02
6.936081e+05,8.027871e+00,7.930405e+04,9.178710e-01,9.354123e-01,9.354387e-01,4.602769e-03,4.083041e-08,3.801943e+01,7.976327e+00,3.004310e+01,4.009383e+01,1.700000e+02
6.936181e+05,8.027987e+00,7.931406e+04,9.179868e-01,9.354213e-01,9.354391e-01,4.603178e-03,4.083008e-08,3.801840e+01,7.976667e+00,3.004173e+01,4.009239e+01,1.700000e+02
6.936281e+05,8.028102e+00,7.932406e+04,9.181025e-01,9.354304e-01,9.354395e-01,4.603586e-03,4.082976e-08,3.801737e+01,7.977007e+00,3.004037e+01,4.009096e+01,1.700000e+02
6.936381e+05,8.028218e+00,7.933406e+04,9.182182e-01,9.354395e-01,9.354399e-01,4.603994e-03,4.082943e-08,3.801635e+01,7.977346e+00,3.003900e+01,4.008952e+01,1.700000e+02
6.936481e+05,8.028334e+00,7.934406e+04,9.183340e-01,9.354486e-01,9.354403e-01,4.604403e-03,4.082911e-08,3.801532e+01,7.977686e+00,3.003763e+01,4.008809e+01,1.700000e+02
6.936581e+05,8.028450e+00,7.935406e+04,9.184497e-01,9.354577e-01,9.354407e-01,4.604811e-03,4.082878e-08,3.801429e+01,7.978026e+00,3.003627e+01,4.008666e+01,1.700000e+02
6.936681e+05,8.028565e+00,7.936406e+04,9.185655e-01,9.354668e-01,9.354410e-01,4.605219e-03,4.082846e-08,3.801326e+01,7.978366e+00,3.003490e+01,4.008522e+01,1.700000e+02
6.936781e+05,8.028681e+00,7.937406e+04,9.186812e-01,9.354759e-01,9.354414e-01,4.605628e-03,4.082813e-08,3.801224e+01,7.978705e+00,3.003353e+01,4.008379e+01,1.700000e+02
6.936881e+05,8.028797e+00,7.938406e+04,9.187970e-01,9.354849e-01,9.354418e-01,4.606036e-03,4.082781e-08,3.801121e+01,7.979045e+00,3.003216e+01,4.008236e+01,1.700000e+02
6.936981e+05,8.028913e+00,7.939406e+04,9.189127e-01,9.354940e-01,9.354422e-01,4.606444e-03,4.082748e-08,3.801018e+01,7.979385e+00,3.003080e+01,4.008092e+01,1.700000e+02
6.937081e+05,8.029028e+00,7.940406e+04,9.190285e-01,9.355031e-01,9.354426e-01,4.606852e-03,4.082716e-08,3.800915e+01,7.979725e+00,3.002943e+01,4.007949e+01,1.700000e+02
6.937181e+05,8.029144e+00,7.941406e+04,9.191442e-01,9.355122e-01,9.354430e-01,4.607261e-03,4.082683e-08,3.800813e+01,7.980064e+00,3.002806e+01,4.007806e+01,1.700000e+02
6.937281e+05,8.029260e+00,7.942406e+04,9.192600e-01,9.355213e-01,9.354433e-01,4.607669e-03,4.082651e-08,3.800710e+01,7.980404e+00,3.002669e+01,4.007662e+01,1.700000e+02
6.937381e+05,8.029376e+00,7.943406e+04,9.193757e-01,9.355304e-01,9.354437e-01,4.608077e-03,4.082619e-08,3.800607e+01,7.980744e+00,3.002533e+01,4.007519e+01,1.700000e+02
6.937481e+05,8.029491e+00,7.944406e+04,9.194915e-01,9.355395e-01,9.354441e-01,4.608486e-03,4.082586e-08,3.800504e+01,7.981084e+00,3.002396e+01,4.007375e+01,1.700000e+02
6.937581e+05,8.029607e+00,7.945406e+04,9.196072e-01,9.355486e-01,9.354445e-01,4.608894e-03,4.082554e-08,3.800402e+01,7.981423e+00,3.002259e+01,4.007232e+01,1.700000e+02
6.937681e+05,8.029723e+00,7.946406e+04,9.197230e-01,9.355576e-01,9.354449e-01,4.609302e-03,4.082522e-08,3.800299e+01,7.981763e+00,3.002123e+01,4.007089e+01,1.700000e+02
6.937781e+05,8.029839e+00,7.947406e+04,9.198387e-01,9.355667e-01,9.354452e-01,4.609710e-03,4.082489e-08,3.800196e+01,7.982103e+00,3.001986e+01,4.006945e+01,1.700000e+02
6.937881e+05,8.029954e+00,7.948406e+04,9.199544e-01,9.355758e-01,9.354456e-01,4.610119e-03,4.082457e-08,3.800093e+01,7.982443e+00,3.001849e+01,4.006802e+01,1.700000e+02
6.937981e+05,8.030070e+00,7.949406e+04,9.200702e-01,9.355849e-01,9.354460e-01,4.610527e-03,4.082425e-08,3.799991e+01,7.982782e+00,3.001712e+01,4.006659e+01,1.700000e+02
6.938081e+05,8.030186e+00,7.950407e+04,9.201859e-01,9.355940e-01,9.354464e-01,4.610935e-03,4.082392e-08,3.799888e+01,7.983122e+00,3.001576e+01,4.006515e+01,1.700000e+02
6.938181e+05,8.030302e+00,7.951407e+04,9.203017e-01,9.356031e-01,9.354468e-01,4.611344e-03,4.082360e-08,3.799785e+01,7.983462e+00,3.001439e+01,4.006372e+01,1.700000e+02
6.938281e+05,8.030417e+00,7.952407e+04,9.204174e-01,9.356122e-01,9.354472e-01,4.611752e-03,4.082328e-08,3.799682e+01,7.983802e+00,3.001302e+01,4.006229e+01,1.700000e+02
6.938381e+05,8.030533e+00,7.953407e+04,9.205332e-01,9.356212e-01,9.354475e-01,4.612160e-03,4.082296e-08,3.799580e+01,7.984141e+00,3.001166e+01,4.006086e+01,1.700000e+02
6.938481e+05,8.030649e+00,7.954407e+04,9.206489e-01,9.356303e-01,9.354479e-01,4.612568e-03,4.082264e-08,3.799477e+01,7.984481e+00,3.001029e+01,4.005942e+01,1.700000e+02
6.938581e+05,8.030765e+00,7.955407e+04,9.207647e-01,9.356365e-01,9.354483e-01,4.612977e-03,4.082231e-08,3.799424e+01,7.984690e+00,3.000955e+01,4.005863e+01,1.700000e+02
6.938681e+05,8.030880e+00,7.956407e+04,9.208804e-01,9.356380e-01,9.354487e-01,4.613385e-03,4.082199e-08,3.799449e+01,7.984690e+00,3.000980e+01,4.005885e+01,1.700000e+02
6.938781e+05,8.030996e+00,7.957407e+04,9.209962e-01,9.356395e-01,9.354491e-01,4.613793e-03,4.082167e-08,3.799475e+01,7.984690e+00,3.001006e+01,4.005907e+01,1.700000e+02
6.938881e+05,8.031112e+00,7.958407e+04,9.211119e-01,9.356410e-01,9.354494e-01,4.614201e-03,4.082135e-08,3.799500e+01,7.984690e+00,3.001032e+01,4.005929e+01,1.700000e+02
6.938981e+05,8.031228e+00,7.959407e+04,9.212277e-01,9.356425e-01,9.354498e-01,4.614609e-03,4.082103e-08,3.799526e+01,7.984690e+00,3.001057e+01,4.005951e+01,1.700000e+02
6.939081e+05,8.031343e+00,7.960407e+04,9.213434e-01,9.356441e-01,9.354502e-01,4.615018e-03,4.082071e-08,3.799552e+01,7.984690e+00,3.001083e+01,4.005974e+01,1.700000e+02
6.939181e+05,8.031459e+00,7.961407e+04,9.214592e-01,9.356456e-01,9.354506e-01,4.615426e-03,4.082039e-08,3.799577e+01,7.984690e+00,3.001108e+01,4.005996e+01,1.700000e+02
6.939281e+05,8.031575e+00,7.962407e+04,9.215749e-01,9.356471e-01,9.354510e-01,4.615834e-03,4.082007e-08,3.799603e+01,7.984690e+00,3.001134e+01,4.006018e+01,1.700000e+02
6.939381e+05,8.031691e+00,7.963407e+04,9.216906e-01,9.356486e-01,9.354514e-01,4.616242e-03,4.081975e-08,3.799628e+01,7.984690e+00,3.001160e+01,4.006040e+01,1.700000e+02
6.939481e+05,8.031806e+00,7.964407e+04,9.218064e-01,9.356501e-01,9.354517e-01,4.616651e-03,4.081943e-08,3.799654e+01,7.984690e+00,3.001185e+01,4.006062e+01,1.700000e+02
6.939581e+05,8.031922e+00,7.965407e+04,9.219221e-01,9.356516e-01,9.354521e-01,4.617059e-03,4.081911e-08,3.799680e+01,7.984690e+00,3.001211e+01,4.006085e+01,1.700000e+02
6.939681e+05,8.032038e+00,7.966407e+04,9.220379e-01,9.356531e-01,9.354525e-01,4.617467e-03,4.081879e-08,3.799705e+01,7.984690e+00,3.001236e+01,4.006107e+01,1.700000e+02
6.939781e+05,8.032154e+00,7.967407e+04,9.221536e-01,9.356546e-01,9.354529e-01,4.617875e-03,4.081847e-08,3.799731e+01,7.984690e+00,3.001262e+01,4.006129e+01,1.700000e+02
6.939881e+05,8.032269e+00,7.968407e+04,9.222694e-01,9.356562e-01,9.354533e-01,4.618283e-03,4.081815e-08,3.799756e+01,7.984690e+00,3.001287e+01,4.006151e+01,1.700000e+02
6.939981e+05,8.032385e+00,7.969407e+04,9.223851e-01,9.356577e-01,9.354536e-01,4.618692e-03,4.081783e-08,3.799782e+01,7.984690e+00,3.001313e+01,4.006173e+01,1.700000e+02
6.940081e+05,8.032501e+00,7.970408e+04,9.225009e-01,9.356592e-01,9.354540e-01,4.619100e-03,4.081751e-08,3.799808e+01,7.984690e+00,3.001339e+01,4.006195e+01,1.700000e+02
6.940181e+05,8.032617e+00,7.971408e+04,9.226166e-01,9.356607e-01,9.354544e-01,4.619508e-03,4.081719e-08,3.799833e+01,7.984690e+00,3.001364e+01,4.006218e+01,1.700000e+02
6.940281e+05,8.032732e+00,7.972408e+04,9.227324e-01,9.356622e-01,9.354548e-01,4.619916e-03,4.081687e-08,3.799859e+01,7.984690e+00,3.001390e+01,4.006240e+01,1.700000e+02
6.940381e+05,8.032848e+00,7.973408e+04,9.228481e-01,9.356637e-01,9.354552e-01,4.620324e-03,4.081655e-08,3.799884e+01,7.984690e+00,3.001415e+01,4.006262e+01,1.700000e+02
6.940481e+05,8.032964e+00,7.974408e+04,9.229639e-01,9.356652e-01,9.354556e-01,4.620733e-03,4.081623e-08,3.799910e+01,7.984690e+00,3.001441e+01,4.006284e+01,1.700000e+02
6.940581e+05,8.033080e+00,7.975408e+04,9.230796e-01,9.356668e-01,9.354559e-01,4.621141e-03,4.081591e-08,3.799936e+01,7.984690e+00,3.001467e+01,4.006306e+01,1.700000e+02
6.940681e+05,8.033195e+00,7.976408e+04,9.231954e-01,9.356683e-01,9.354563e-01,4.621549e-03,4.081559e-08,3.799961e+01,7.984690e+00,3.001492e+01,4.006328e+01,1.700000e+02
6.940781e+05,8.033311e+00,7.977408e+04,9.233111e-01,9.356698e-01,9.354567e-01,4.621957e-03,4.081528e-08,3.799987e+01,7.984690e+00,3.001518e+01,4.006351e+01,1.700000e+02
6.940881e+05,8.033427e+00,7.978408e+04,9.234268e-01,9.356713e-01,9.354571e-01,4.622365e-03,4.081496e-08,3.800012e+01,7.984690e+00,3.001543e+01,4.006373e+01,1.700000e+02
6.940981e+05,8.033543e+00,7.979408e+04,9.235426e-01,9.356728e-01,9.354575e-01,4.622773e-03,4.081464e-08,3.800038e+01,7.984690e+00,3.001569e+01,4.006395e+01,1.700000e+02
6.941081e+05,8.033658e+00,7.980408e+04,9.236583e-01,9.356693e-01,9.354578e-01,4.623182e-03,4.081432e-08,3.800092e+01,7.984775e+00,3.001615e+01,4.006464e+01,1.700000e+02
6.941181e+05,8.033774e+00,7.981408e+04,9.237741e-01,9.356558e-01,9.354582e-01,4.623590e-03,4.081400e-08,3.800203e+01,7.985032e+00,3.001700e+01,4.006628e+01,1.700000e+02
6.941281e+05,8.033890e+00,7.982408e+04,9.238898e-01,9.356423e-01,9.354586e-01,4.623998e-03,4.081369e-08,3.800315e+01,7.985288e+00,3.001786e+01,4.006791e+01,1.700000e+02
6.941381e+05,8.034006e+00,7.983408e+04,9.240056e-01,9.356287e-01,9.354590e-01,4.624406e-03,4.081337e-08,3.800426e+01,7.985545e+00,3.001871e+01,4.006955e+01,1.700000e+02
6.941481e+05,8.034121e+00,7.984408e+04,9.241213e-01,9.356152e-01,9.354594e-01,4.624814e-03,4.081305e-08,3.800537e+01,7.985802e+00,3.001957e+01,4.007118e+01,1.700000e+02
6.941581e+05,8.034237e+00,7.985408e+04,9.242371e-01,9.356017e-01,9.354598e-01,4.625222e-03,4.081274e-08,3.800649e+01,7.986059e+00,3.002043e+01,4.007282e+01,1.700000e+02
6.941681e+05,8.034353e+00,7.986408e+04,9.243528e-01,9.355881e-01,9.354601e-01,4.625631e-03,4.081242e-08,3.800760e+01,7.986316e+00,3.002128e+01,4.007446e+01,1.700000e+02
6.941781e+05,8.034469e+00,7.987408e+04,9.244686e-01,9.355746e-01,9.354605e-01,4.626039e-03,4.081210e-08,3.800871e+01,7.986573e+00,3.002214e+01,4.007609e+01,1.700000e+02
6.941881e+05,8.034584e+00,7.988408e+04,9.245843e-01,9.355611e-01,9.354609e-01,4.626447e-03,4.081179e-08,3.800983e+01,7.986830e+00,3.002300e+01,4.007773e+01,1.700000e+02
6.941981e+05,8.034700e+00,7.989409e+04,9.247001e-01,9.355475e-01,9.354613e-01,4.626855e-03,4.081147e-08,3.801094e+01,7.987087e+00,3.002385e+01,4.007936e+01,1.700000e+02
6.942081e+05,8.034816e+00,7.990409e+04,9.248158e-01,9.355340e-01,9.354617e-01,4.627263e-03,4.081115e-08,3.801205e+01,7.987344e+00,3.002471e+01,4.008100e+01,1.700000e+02
6.942181e+05,8.034932e+00,7.991409e+04,9.249316e-01,9.355205e-01,9.354620e-01,4.627671e-03,4.081084e-08,3.801316e+01,7.987600e+00,3.002556e+01,4.008264e+01,1.700000e+02
6.942281e+05,8.035047e+00,7.992409e+04,9.250473e-01,9.355069e-01,9.354624e-01,4.628079e-03,4.081052e-08,3.801428e+01,7.987857e+00,3.002642e+01,4.008427e+01,1.700000e+02
6.942381e+05,8.035163e+00,7.993409e+04,9.251630e-01,9.354934e-01,9.354628e-01,4.628487e-03,4.081021e-08,3.801539e+01,7.988114e+00,3.002728e+01,4.008591e+01,1.700000e+02
6.942481e+05,8.035279e+00,7.994409e+04,9.252788e-01,9.354799e-01,9.354632e-01,4.628896e-03,4.080989e-08,3.801650e+01,7.988371e+00,3.002813e+01,4.008755e+01,1.700000e+02
6.942581e+05,8.035395e+00,7.995409e+04,9.253945e-01,9.354664e-01,9.354636e-01,4.629304e-03,4.080958e-08,3.801762e+01,7.988628e+00,3.002899e+01,4.008918e+01,1.700000e+02
6.942681e+05,8.035510e+00,7.996409e+04,9.255103e-01,9.354528e-01,9.354640e-01,4.629712e-03,4.080926e-08,3.801873e+01,7.988885e+00,3.002985e+01,4.009082e+01,1.700000e+02
6.942781e+05,8.035626e+00,7.997409e+04,9.256260e-01,9.354393e-01,9.354643e-01,4.630120e-03,4.080895e-08,3.801984e+01,7.989142e+00,3.003070e+01,4.009246e+01,1.700000e+02
6.942881e+05,8.035742e+00,7.998409e+04,9.257418e-01,9.354258e-01,9.354647e-01,4.630528e-03,4.080863e-08,3.802096e+01,7.989399e+00,3.003156e+01,4.009409e+01,1.700000e+02
6.942981e+05,8.035858e+00,7.999409e+04,9.258575e-01,9.354122e-01,9.354651e-01,4.630936e-03,4.080832e-08,3.802207e+01,7.989655e+00,3.003241e+01,4.009573e+01,1.700000e+02
6.943081e+05,8.035973e+00,8.000409e+04,9.259733e-01,9.353987e-01,9.354655e-01,4.631344e-03,4.080800e-08,3.802318e+01,7.989912e+00,3.003327e+01,4.009737e+01,1.700000e+02
6.943181e+05,8.036089e+00,8.001409e+04,9.260890e-01,9.353852e-01,9.354659e-01,4.631752e-03,4.080769e-08,3.802430e+01,7.990169e+00,3.003413e+01,4.009900e+01,1.700000e+02
6.943281e+05,8.036205e+00,8.002409e+04,9.262048e-01,9.353716e-01,9.354662e-01,4.632160e-03,4.080737e-08,3.802541e+01,7.990426e+00,3.003498e+01,4.010064e+01,1.700000e+02
6.943381e+05,8.036321e+00,8.003409e+04,9.263205e-01,9.353581e-01,9.354666e-01,4.632569e-03,4.080706e-08,3.802652e+01,7.990683e+00,3.003584e+01,4.010228e+01,1.700000e+02
6.943481e+05,8.036436e+00,8.004409e+04,9.264363e-01,9.353446e-01,9.354670e-01,4.632977e-03,4.080674e-08,3.802764e+01,7.990940e+00,3.003670e+01,4.010391e+01,1.700000e+02
6.943581e+05,8.036552e+00,8.005409e+04,9.265520e-01,9.353394e-01,9.354674e-01,4.633385e-03,4.080643e-08,3.802794e+01,7.991103e+00,3.003684e+01,4.010441e+01,1.700000e+02
6.943681e+05,8.036668e+00,8.006409e+04,9.266678e-01,9.353488e-01,9.354678e-01,4.633793e-03,4.080612e-08,3.802683e+01,7.991103e+00,3.003573e+01,4.010290e+01,1.700000e+02
6.943781e+05,8.036783e+00,8.007409e+04,9.267835e-01,9.353583e-01,9.354682e-01,4.634201e-03,4.080580e-08,3.802572e+01,7.991103e+00,3.003462e+01,4.010139e+01,1.700000e+02
6.943881e+05,8.036899e+00,8.008409e+04,9.268992e-01,9.353677e-01,9.354685e-01,4.634609e-03,4.080549e-08,3.802461e+01,7.991103e+00,3.003351e+01,4.009988e+01,1.700000e+02
6.943981e+05,8.037015e+00,8.009410e+04,9.270150e-01,9.353772e-01,9.354689e-01,4.635017e-03,4.080518e-08,3.802351e+01,7.991103e+00,3.003240e+01,4.009837e+01,1.700000e+02
6.944081e+05,8.037131e+00,8.010410e+04,9.271307e-01,9.353867e-01,9.354693e-01,4.635425e-03,4.080486e-08,3.802240e+01,7.991103e+00,3.003129e+01,4.009686e+01,1.700000e+02
6.944181e+05,8.037246e+00,8.011410e+04,9.272465e-01,9.353961e-01,9.354697e-01,4.635833e-03,4.080455e-08,3.802129e+01,7.991103e+00,3.003018e+01,4.009535e+01,1.700000e+02
6.944281e+05,8.037362e+00,8.012410e+04,9.273622e-01,9.354056e-01,9.354701e-01,4.636241e-03,4.080424e-08,3.802018e+01,7.991103e+00,3.002907e+01,4.009383e+01,1.700000e+02
6.944381e+05,8.037478e+00,8.013410e+04,9.274780e-01,9.354150e-01,9.354704e-01,4.636649e-03,4.080393e-08,3.801907e+01,7.991103e+00,3.002796e+01,4.009232e+01,1.700000e+02
6.944481e+05,8.037594e+00,8.014410e+04,9.275937e-01,9.354245e-01,9.354708e-01,4.637057e-03,4.080361e-08,3.801796e+01,7.991103e+00,3.002686e+01,4.009081e+01,1.700000e+02
6.944581e+05,8.037709e+00,8.015410e+04,9.277095e-01,9.354339e-01,9.354712e-01,4.637465e-03,4.080330e-08,3.801685e+01,7.991103e+00,3.002575e+01,4.008930e+01,1.700000e+02
6.944681e+05,8.037825e+00,8.016410e+04,9.278252e-01,9.354434e-01,9.354716e-01,4.637873e-03,4.080299e-08,3.801574e+01,7.991103e+00,3.002464e+01,4.008779e+01,1.700000e+02
6.944781e+05,8.037941e+00,8.017410e+04,9.279410e-01,9.354528e-01,9.354720e-01,4.638282e-03,4.080268e-08,3.801463e+01,7.991103e+00,3.002353e+01,4.008628e+01,1.700000e+02
6.944881e+05,8.038057e+00,8.018410e+04,9.280567e-01,9.354623e-01,9.354724e-01,4.638690e-03,4.080237e-08,3.801352e+01,7.991103e+00,3.002242e+01,4.008477e+01,1.700000e+02
6.944981e+05,8.038172e+00,8.019410e+04,9.281725e-01,9.354718e-01,9.354727e-01,4.639098e-03,4.080206e-08,3.801241e+01,7.991103e+00,3.002131e+01,4.008326e+01,1.700000e+02
6.945081e+05,8.038288e+00,8.020410e+04,9.282882e-01,9.354812e-01,9.354731e-01,4.639506e-03,4.080174e-08,3.801130e+01,7.991103e+00,3.002020e+01,4.008175e+01,1.700000e+02
6.945181e+05,8.038404e+00,8.021410e+04,9.284040e-01,9.354907e-01,9.354735e-01,4.639914e-03,4.080143e-08,3.801019e+01,7.991103e+00,3.001909e+01,4.008024e+01,1.700000e+02
