Repository: brandonlampe/CS_Data

# Repository for Crushed Salt Data
**Grant No: 456417**

This is a work in progress!

## Repository Content

### Directory Names
A uniform namining structure still in progress, but in general directories are named according to the following:
 - Names contain no spaces, a single underscore "_" will be used as a file name seperator.
 - Files are for the Crushed Salt Project (CSP); therefore, the first three charaters of each file are "CSP".
 - Folders are organized by which frame the test was performed on i.e., A2 or A3.
 - The fifth and sixth charaters of each file name will therefore be "A" followed by the frame number.

File: UNM_WP_HY_175_09/IscoMeasurements/STAGE08/CREEP_FIT/175_09_STAGE08_CREEP_OUT.csv (part 36 of 37)
Analysis by Brandon Lampe, performed on: 2016/07/06 13:14:49
Experimental results below begin at: 2016/04/15 12:04:26
Duration (sec),Duration (day),Elapsed Time (sec),Elapsed Time (day),Interpolated Fractional Density,Fit to Fractional Density,Fit to Volume Strain,Fit to Volume Strain Rate (1/sec),Confining Pressure (MPa),Pore Pressure (MPa),Terzaghi Pressure (MPa),Solid Pressure (MPa),Temperature (C))
6.968882e+05,8.065836e+00,8.258422e+04,9.558359e-01,9.356306e-01,9.355639e-01,4.736534e-03,4.073193e-08,3.799970e+01,7.991103e+00,3.000859e+01,4.006422e+01,1.698000e+02
6.968982e+05,8.065952e+00,8.259422e+04,9.559517e-01,9.356153e-01,9.355643e-01,4.736941e-03,4.073165e-08,3.799944e+01,7.991103e+00,3.000833e+01,4.006447e+01,1.698000e+02
6.969082e+05,8.066067e+00,8.260422e+04,9.560674e-01,9.355999e-01,9.355646e-01,4.737349e-03,4.073137e-08,3.799918e+01,7.991103e+00,3.000808e+01,4.006473e+01,1.698000e+02
6.969182e+05,8.066183e+00,8.261422e+04,9.561831e-01,9.355845e-01,9.355650e-01,4.737756e-03,4.073110e-08,3.799892e+01,7.991103e+00,3.000782e+01,4.006498e+01,1.698000e+02
6.969282e+05,8.066299e+00,8.262422e+04,9.562989e-01,9.355692e-01,9.355654e-01,4.738163e-03,4.073082e-08,3.799867e+01,7.991103e+00,3.000756e+01,4.006523e+01,1.698000e+02
6.969382e+05,8.066415e+00,8.263423e+04,9.564146e-01,9.355538e-01,9.355658e-01,4.738571e-03,4.073055e-08,3.799841e+01,7.991103e+00,3.000731e+01,4.006548e+01,1.698000e+02
6.969482e+05,8.066530e+00,8.264423e+04,9.565304e-01,9.355385e-01,9.355662e-01,4.738978e-03,4.073027e-08,3.799815e+01,7.991103e+00,3.000705e+01,4.006573e+01,1.698000e+02
6.969582e+05,8.066646e+00,8.265423e+04,9.566461e-01,9.355231e-01,9.355666e-01,4.739385e-03,4.073000e-08,3.799790e+01,7.991103e+00,3.000679e+01,4.006599e+01,1.698000e+02
6.969682e+05,8.066762e+00,8.266423e+04,9.567619e-01,9.355077e-01,9.355669e-01,4.739793e-03,4.072972e-08,3.799764e+01,7.991103e+00,3.000654e+01,4.006624e+01,1.698000e+02
6.969782e+05,8.066878e+00,8.267423e+04,9.568776e-01,9.354924e-01,9.355673e-01,4.740200e-03,4.072945e-08,3.799738e+01,7.991103e+00,3.000628e+01,4.006649e+01,1.698000e+02
6.969882e+05,8.066993e+00,8.268423e+04,9.569934e-01,9.354770e-01,9.355677e-01,4.740607e-03,4.072917e-08,3.799713e+01,7.991103e+00,3.000602e+01,4.006674e+01,1.698000e+02
6.969982e+05,8.067109e+00,8.269423e+04,9.571091e-01,9.354616e-01,9.355681e-01,4.741015e-03,4.072890e-08,3.799687e+01,7.991103e+00,3.000577e+01,4.006699e+01,1.698000e+02
6.970082e+05,8.067225e+00,8.270423e+04,9.572249e-01,9.354463e-01,9.355685e-01,4.741422e-03,4.072862e-08,3.799661e+01,7.991103e+00,3.000551e+01,4.006725e+01,1.698000e+02
6.970182e+05,8.067341e+00,8.271423e+04,9.573406e-01,9.354309e-01,9.355688e-01,4.741829e-03,4.072835e-08,3.799636e+01,7.991103e+00,3.000525e+01,4.006750e+01,1.698000e+02
6.970282e+05,8.067456e+00,8.272423e+04,9.574564e-01,9.354156e-01,9.355692e-01,4.742237e-03,4.072807e-08,3.799610e+01,7.991103e+00,3.000500e+01,4.006775e+01,1.698000e+02
6.970382e+05,8.067572e+00,8.273423e+04,9.575721e-01,9.354002e-01,9.355696e-01,4.742644e-03,4.072780e-08,3.799584e+01,7.991103e+00,3.000474e+01,4.006800e+01,1.698000e+02
6.970482e+05,8.067688e+00,8.274423e+04,9.576879e-01,9.353848e-01,9.355700e-01,4.743051e-03,4.072753e-08,3.799559e+01,7.991103e+00,3.000448e+01,4.006826e+01,1.698000e+02
6.970582e+05,8.067804e+00,8.275423e+04,9.578036e-01,9.353695e-01,9.355704e-01,4.743458e-03,4.072725e-08,3.799533e+01,7.991103e+00,3.000422e+01,4.006851e+01,1.698000e+02
6.970682e+05,8.067919e+00,8.276423e+04,9.579193e-01,9.353541e-01,9.355707e-01,4.743866e-03,4.072698e-08,3.799507e+01,7.991103e+00,3.000397e+01,4.006876e+01,1.698000e+02
6.970782e+05,8.068035e+00,8.277423e+04,9.580351e-01,9.353388e-01,9.355711e-01,4.744273e-03,4.072670e-08,3.799481e+01,7.991103e+00,3.000371e+01,4.006901e+01,1.698000e+02
6.970882e+05,8.068151e+00,8.278423e+04,9.581508e-01,9.353234e-01,9.355715e-01,4.744680e-03,4.072643e-08,3.799456e+01,7.991103e+00,3.000345e+01,4.006926e+01,1.698000e+02
6.970982e+05,8.068267e+00,8.279423e+04,9.582666e-01,9.353104e-01,9.355719e-01,4.745088e-03,4.072616e-08,3.799430e+01,7.991103e+00,3.000320e+01,4.006944e+01,1.698000e+02
6.971082e+05,8.068382e+00,8.280423e+04,9.583823e-01,9.353172e-01,9.355723e-01,4.745495e-03,4.072589e-08,3.799451e+01,7.991103e+00,3.000341e+01,4.006943e+01,1.698029e+02
6.971182e+05,8.068498e+00,8.281423e+04,9.584981e-01,9.353516e-01,9.355727e-01,4.745902e-03,4.072561e-08,3.799554e+01,7.991103e+00,3.000443e+01,4.006934e+01,1.698109e+02
6.971282e+05,8.068614e+00,8.282423e+04,9.586138e-01,9.353859e-01,9.355730e-01,4.746309e-03,4.072534e-08,3.799656e+01,7.991103e+00,3.000546e+01,4.006926e+01,1.698189e+02
6.971382e+05,8.068730e+00,8.283424e+04,9.587296e-01,9.354202e-01,9.355734e-01,4.746717e-03,4.072507e-08,3.799758e+01,7.991103e+00,3.000648e+01,4.006918e+01,1.698269e+02
6.971482e+05,8.068845e+00,8.284424e+04,9.588453e-01,9.354546e-01,9.355738e-01,4.747124e-03,4.072479e-08,3.799861e+01,7.991103e+00,3.000750e+01,4.006910e+01,1.698348e+02
6.971582e+05,8.068961e+00,8.285424e+04,9.589611e-01,9.354889e-01,9.355742e-01,4.747531e-03,4.072452e-08,3.799963e+01,7.991103e+00,3.000853e+01,4.006901e+01,1.698428e+02
6.971682e+05,8.069077e+00,8.286424e+04,9.590768e-01,9.355232e-01,9.355746e-01,4.747938e-03,4.072425e-08,3.800066e+01,7.991103e+00,3.000955e+01,4.006893e+01,1.698508e+02
6.971782e+05,8.069193e+00,8.287424e+04,9.591926e-01,9.355576e-01,9.355749e-01,4.748346e-03,4.072398e-08,3.800168e+01,7.991103e+00,3.001058e+01,4.006885e+01,1.698588e+02
6.971882e+05,8.069308e+00,8.288424e+04,9.593083e-01,9.355919e-01,9.355753e-01,4.748753e-03,4.072370e-08,3.800270e+01,7.991103e+00,3.001160e+01,4.006877e+01,1.698668e+02
6.971982e+05,8.069424e+00,8.289424e+04,9.594241e-01,9.356262e-01,9.355757e-01,4.749160e-03,4.072343e-08,3.800373e+01,7.991103e+00,3.001262e+01,4.006868e+01,1.698748e+02
6.972082e+05,8.069540e+00,8.290424e+04,9.595398e-01,9.356606e-01,9.355761e-01,4.749567e-03,4.072316e-08,3.800475e+01,7.991103e+00,3.001365e+01,4.006860e+01,1.698827e+02
6.972182e+05,8.069656e+00,8.291424e+04,9.596555e-01,9.356949e-01,9.355765e-01,4.749975e-03,4.072289e-08,3.800578e+01,7.991103e+00,3.001467e+01,4.006852e+01,1.698907e+02
6.972282e+05,8.069771e+00,8.292424e+04,9.597713e-01,9.357292e-01,9.355768e-01,4.750382e-03,4.072262e-08,3.800680e+01,7.991103e+00,3.001570e+01,4.006844e+01,1.698987e+02
6.972382e+05,8.069887e+00,8.293424e+04,9.598870e-01,9.357635e-01,9.355772e-01,4.750789e-03,4.072235e-08,3.800782e+01,7.991103e+00,3.001672e+01,4.006835e+01,1.699067e+02
6.972482e+05,8.070003e+00,8.294424e+04,9.600028e-01,9.357979e-01,9.355776e-01,4.751196e-03,4.072208e-08,3.800885e+01,7.991103e+00,3.001774e+01,4.006827e+01,1.699147e+02
6.972582e+05,8.070119e+00,8.295424e+04,9.601185e-01,9.358322e-01,9.355780e-01,4.751604e-03,4.072180e-08,3.800987e+01,7.991103e+00,3.001877e+01,4.006819e+01,1.699227e+02
6.972682e+05,8.070234e+00,8.296424e+04,9.602343e-01,9.358665e-01,9.355784e-01,4.752011e-03,4.072153e-08,3.801090e+01,7.991103e+00,3.001979e+01,4.006811e+01,1.699306e+02
6.972782e+05,8.070350e+00,8.297424e+04,9.603500e-01,9.359009e-01,9.355787e-01,4.752418e-03,4.072126e-08,3.801192e+01,7.991103e+00,3.002082e+01,4.006802e+01,1.699386e+02
6.972882e+05,8.070466e+00,8.298424e+04,9.604658e-01,9.359352e-01,9.355791e-01,4.752825e-03,4.072099e-08,3.801294e+01,7.991103e+00,3.002184e+01,4.006794e+01,1.699466e+02
6.972982e+05,8.070582e+00,8.299424e+04,9.605815e-01,9.359695e-01,9.355795e-01,4.753233e-03,4.072072e-08,3.801397e+01,7.991103e+00,3.002286e+01,4.006786e+01,1.699546e+02
6.973082e+05,8.070697e+00,8.300424e+04,9.606973e-01,9.360039e-01,9.355799e-01,4.753640e-03,4.072045e-08,3.801499e+01,7.991103e+00,3.002389e+01,4.006777e+01,1.699626e+02
6.973182e+05,8.070813e+00,8.301424e+04,9.608130e-01,9.360382e-01,9.355803e-01,4.754047e-03,4.072018e-08,3.801602e+01,7.991103e+00,3.002491e+01,4.006769e+01,1.699706e+02
6.973282e+05,8.070929e+00,8.302425e+04,9.609288e-01,9.360725e-01,9.355807e-01,4.754454e-03,4.071991e-08,3.801704e+01,7.991103e+00,3.002594e+01,4.006761e+01,1.699785e+02
6.973382e+05,8.071045e+00,8.303425e+04,9.610445e-01,9.361069e-01,9.355810e-01,4.754862e-03,4.071964e-08,3.801806e+01,7.991103e+00,3.002696e+01,4.006753e+01,1.699865e+02
6.973482e+05,8.071160e+00,8.304425e+04,9.611603e-01,9.361392e-01,9.355814e-01,4.755269e-03,4.071937e-08,3.801909e+01,7.991103e+00,3.002798e+01,4.006751e+01,1.699945e+02
6.973582e+05,8.071276e+00,8.305425e+04,9.612760e-01,9.361532e-01,9.355818e-01,4.755676e-03,4.071910e-08,3.801971e+01,7.991103e+00,3.002861e+01,4.006770e+01,1.700000e+02
6.973682e+05,8.071392e+00,8.306425e+04,9.613917e-01,9.361363e-01,9.355822e-01,4.756083e-03,4.071883e-08,3.801946e+01,7.991103e+00,3.002835e+01,4.006801e+01,1.700000e+02
6.973782e+05,8.071507e+00,8.307425e+04,9.615075e-01,9.361194e-01,9.355826e-01,4.756490e-03,4.071856e-08,3.801920e+01,7.991103e+00,3.002810e+01,4.006831e+01,1.700000e+02
6.973882e+05,8.071623e+00,8.308425e+04,9.616232e-01,9.361025e-01,9.355829e-01,4.756898e-03,4.071829e-08,3.801894e+01,7.991103e+00,3.002784e+01,4.006861e+01,1.700000e+02
6.973982e+05,8.071739e+00,8.309425e+04,9.617390e-01,9.360857e-01,9.355833e-01,4.757305e-03,4.071802e-08,3.801869e+01,7.991103e+00,3.002758e+01,4.006892e+01,1.700000e+02
6.974082e+05,8.071855e+00,8.310425e+04,9.618547e-01,9.360688e-01,9.355837e-01,4.757712e-03,4.071775e-08,3.801843e+01,7.991103e+00,3.002733e+01,4.006922e+01,1.700000e+02
6.974182e+05,8.071970e+00,8.311425e+04,9.619705e-01,9.360519e-01,9.355841e-01,4.758119e-03,4.071749e-08,3.801817e+01,7.991103e+00,3.002707e+01,4.006953e+01,1.700000e+02
6.974283e+05,8.072086e+00,8.312425e+04,9.620862e-01,9.360350e-01,9.355845e-01,4.758526e-03,4.071722e-08,3.801792e+01,7.991103e+00,3.002681e+01,4.006983e+01,1.700000e+02
6.974383e+05,8.072202e+00,8.313425e+04,9.622020e-01,9.360181e-01,9.355848e-01,4.758934e-03,4.071695e-08,3.801766e+01,7.991103e+00,3.002655e+01,4.007013e+01,1.700000e+02
6.974483e+05,8.072318e+00,8.314425e+04,9.623177e-01,9.360012e-01,9.355852e-01,4.759341e-03,4.071668e-08,3.801740e+01,7.991103e+00,3.002630e+01,4.007044e+01,1.700000e+02
6.974583e+05,8.072433e+00,8.315425e+04,9.624335e-01,9.359844e-01,9.355856e-01,4.759748e-03,4.071641e-08,3.801714e+01,7.991103e+00,3.002604e+01,4.007074e+01,1.700000e+02
6.974683e+05,8.072549e+00,8.316425e+04,9.625492e-01,9.359675e-01,9.355860e-01,4.760155e-03,4.071614e-08,3.801689e+01,7.991103e+00,3.002578e+01,4.007105e+01,1.700000e+02
6.974783e+05,8.072665e+00,8.317425e+04,9.626650e-01,9.359506e-01,9.355864e-01,4.760562e-03,4.071587e-08,3.801663e+01,7.991103e+00,3.002553e+01,4.007135e+01,1.700000e+02
6.974883e+05,8.072781e+00,8.318425e+04,9.627807e-01,9.359337e-01,9.355867e-01,4.760969e-03,4.071561e-08,3.801637e+01,7.991103e+00,3.002527e+01,4.007166e+01,1.700000e+02
6.974983e+05,8.072896e+00,8.319425e+04,9.628965e-01,9.359168e-01,9.355871e-01,4.761377e-03,4.071534e-08,3.801612e+01,7.991103e+00,3.002501e+01,4.007196e+01,1.700000e+02
6.975083e+05,8.073012e+00,8.320425e+04,9.630122e-01,9.358999e-01,9.355875e-01,4.761784e-03,4.071507e-08,3.801586e+01,7.991103e+00,3.002476e+01,4.007226e+01,1.700000e+02
6.975183e+05,8.073128e+00,8.321425e+04,9.631279e-01,9.358830e-01,9.355879e-01,4.762191e-03,4.071480e-08,3.801560e+01,7.991103e+00,3.002450e+01,4.007257e+01,1.700000e+02
6.975283e+05,8.073244e+00,8.322426e+04,9.632437e-01,9.358662e-01,9.355883e-01,4.762598e-03,4.071454e-08,3.801535e+01,7.991103e+00,3.002424e+01,4.007287e+01,1.700000e+02
6.975383e+05,8.073359e+00,8.323426e+04,9.633594e-01,9.358493e-01,9.355887e-01,4.763005e-03,4.071427e-08,3.801509e+01,7.991103e+00,3.002399e+01,4.007318e+01,1.700000e+02
6.975483e+05,8.073475e+00,8.324426e+04,9.634752e-01,9.358324e-01,9.355890e-01,4.763413e-03,4.071400e-08,3.801483e+01,7.991103e+00,3.002373e+01,4.007348e+01,1.700000e+02
6.975583e+05,8.073591e+00,8.325426e+04,9.635909e-01,9.358155e-01,9.355894e-01,4.763820e-03,4.071373e-08,3.801458e+01,7.991103e+00,3.002347e+01,4.007379e+01,1.700000e+02
6.975683e+05,8.073707e+00,8.326426e+04,9.637067e-01,9.357986e-01,9.355898e-01,4.764227e-03,4.071347e-08,3.801432e+01,7.991103e+00,3.002322e+01,4.007409e+01,1.700000e+02
6.975783e+05,8.073822e+00,8.327426e+04,9.638224e-01,9.357817e-01,9.355902e-01,4.764634e-03,4.071320e-08,3.801406e+01,7.991103e+00,3.002296e+01,4.007440e+01,1.700000e+02
6.975883e+05,8.073938e+00,8.328426e+04,9.639382e-01,9.357649e-01,9.355906e-01,4.765041e-03,4.071293e-08,3.801381e+01,7.991103e+00,3.002270e+01,4.007470e+01,1.700000e+02
6.975983e+05,8.074054e+00,8.329426e+04,9.640539e-01,9.357458e-01,9.355909e-01,4.765448e-03,4.071267e-08,3.801355e+01,7.991103e+00,3.002244e+01,4.007508e+01,1.700000e+02
6.976083e+05,8.074170e+00,8.330426e+04,9.641697e-01,9.357258e-01,9.355913e-01,4.765855e-03,4.071240e-08,3.801311e+01,7.991103e+00,3.002201e+01,4.007530e+01,1.699972e+02
6.976183e+05,8.074285e+00,8.331426e+04,9.642854e-01,9.357121e-01,9.355917e-01,4.766263e-03,4.071213e-08,3.801234e+01,7.991103e+00,3.002124e+01,4.007494e+01,1.699892e+02
6.976283e+05,8.074401e+00,8.332426e+04,9.644012e-01,9.356984e-01,9.355921e-01,4.766670e-03,4.071187e-08,3.801157e+01,7.991103e+00,3.002046e+01,4.007459e+01,1.699812e+02
6.976383e+05,8.074517e+00,8.333426e+04,9.645169e-01,9.356847e-01,9.355925e-01,4.767077e-03,4.071160e-08,3.801079e+01,7.991103e+00,3.001969e+01,4.007423e+01,1.699731e+02
6.976483e+05,8.074633e+00,8.334426e+04,9.646327e-01,9.356711e-01,9.355928e-01,4.767484e-03,4.071134e-08,3.801002e+01,7.991103e+00,3.001892e+01,4.007387e+01,1.699651e+02
6.976583e+05,8.074748e+00,8.335426e+04,9.647484e-01,9.356574e-01,9.355932e-01,4.767891e-03,4.071107e-08,3.800925e+01,7.991103e+00,3.001814e+01,4.007351e+01,1.699571e+02
6.976683e+05,8.074864e+00,8.336426e+04,9.648641e-01,9.356437e-01,9.355936e-01,4.768298e-03,4.071081e-08,3.800847e+01,7.991103e+00,3.001737e+01,4.007316e+01,1.699490e+02
6.976783e+05,8.074980e+00,8.337426e+04,9.649799e-01,9.356301e-01,9.355940e-01,4.768705e-03,4.071054e-08,3.800770e+01,7.991103e+00,3.001660e+01,4.007280e+01,1.699410e+02
6.976883e+05,8.075096e+00,8.338426e+04,9.650956e-01,9.356164e-01,9.355944e-01,4.769113e-03,4.071027e-08,3.800693e+01,7.991103e+00,3.001582e+01,4.007244e+01,1.699329e+02
6.976983e+05,8.075211e+00,8.339426e+04,9.652114e-01,9.356027e-01,9.355947e-01,4.769520e-03,4.071001e-08,3.800615e+01,7.991103e+00,3.001505e+01,4.007208e+01,1.699249e+02
6.977083e+05,8.075327e+00,8.340426e+04,9.653271e-01,9.355890e-01,9.355951e-01,4.769927e-03,4.070974e-08,3.800538e+01,7.991103e+00,3.001428e+01,4.007172e+01,1.699169e+02
6.977183e+05,8.075443e+00,8.341427e+04,9.654429e-01,9.355754e-01,9.355955e-01,4.770334e-03,4.070948e-08,3.800461e+01,7.991103e+00,3.001350e+01,4.007137e+01,1.699088e+02
6.977283e+05,8.075559e+00,8.342427e+04,9.655586e-01,9.355617e-01,9.355959e-01,4.770741e-03,4.070922e-08,3.800383e+01,7.991103e+00,3.001273e+01,4.007101e+01,1.699008e+02
6.977383e+05,8.075674e+00,8.343427e+04,9.656744e-01,9.355480e-01,9.355963e-01,4.771148e-03,4.070895e-08,3.800306e+01,7.991103e+00,3.001196e+01,4.007065e+01,1.698928e+02
6.977483e+05,8.075790e+00,8.344427e+04,9.657901e-01,9.355344e-01,9.355967e-01,4.771555e-03,4.070869e-08,3.800229e+01,7.991103e+00,3.001118e+01,4.007029e+01,1.698847e+02
6.977583e+05,8.075906e+00,8.345427e+04,9.659059e-01,9.355207e-01,9.355970e-01,4.771962e-03,4.070842e-08,3.800151e+01,7.991103e+00,3.001041e+01,4.006994e+01,1.698767e+02
6.977683e+05,8.076022e+00,8.346427e+04,9.660216e-01,9.355070e-01,9.355974e-01,4.772369e-03,4.070816e-08,3.800074e+01,7.991103e+00,3.000964e+01,4.006958e+01,1.698686e+02
6.977783e+05,8.076137e+00,8.347427e+04,9.661374e-01,9.354933e-01,9.355978e-01,4.772777e-03,4.070789e-08,3.799997e+01,7.991103e+00,3.000886e+01,4.006922e+01,1.698606e+02
6.977883e+05,8.076253e+00,8.348427e+04,9.662531e-01,9.354797e-01,9.355982e-01,4.773184e-03,4.070763e-08,3.799919e+01,7.991103e+00,3.000809e+01,4.006886e+01,1.698526e+02
6.977983e+05,8.076369e+00,8.349427e+04,9.663689e-01,9.354660e-01,9.355986e-01,4.773591e-03,4.070737e-08,3.799842e+01,7.991103e+00,3.000732e+01,4.006850e+01,1.698445e+02
6.978083e+05,8.076485e+00,8.350427e+04,9.664846e-01,9.354523e-01,9.355989e-01,4.773998e-03,4.070710e-08,3.799765e+01,7.991103e+00,3.000654e+01,4.006815e+01,1.698365e+02
6.978183e+05,8.076600e+00,8.351427e+04,9.666003e-01,9.354387e-01,9.355993e-01,4.774405e-03,4.070684e-08,3.799687e+01,7.991103e+00,3.000577e+01,4.006779e+01,1.698284e+02
6.978283e+05,8.076716e+00,8.352427e+04,9.667161e-01,9.354250e-01,9.355997e-01,4.774812e-03,4.070657e-08,3.799610e+01,7.991103e+00,3.000500e+01,4.006743e+01,1.698204e+02
6.978383e+05,8.076832e+00,8.353427e+04,9.668318e-01,9.354113e-01,9.356001e-01,4.775219e-03,4.070631e-08,3.799533e+01,7.991103e+00,3.000422e+01,4.006707e+01,1.698124e+02
6.978483e+05,8.076948e+00,8.354427e+04,9.669476e-01,9.354021e-01,9.356005e-01,4.775626e-03,4.070605e-08,3.799455e+01,7.991103e+00,3.000345e+01,4.006656e+01,1.698043e+02
6.978583e+05,8.077063e+00,8.355427e+04,9.670633e-01,9.354054e-01,9.356008e-01,4.776033e-03,4.070579e-08,3.799500e+01,7.990986e+00,3.000401e+01,4.006693e+01,1.698018e+02
6.978683e+05,8.077179e+00,8.356427e+04,9.671791e-01,9.354172e-01,9.356012e-01,4.776440e-03,4.070552e-08,3.799687e+01,7.990731e+00,3.000614e+01,4.006854e+01,1.698058e+02
6.978783e+05,8.077295e+00,8.357427e+04,9.672948e-01,9.354291e-01,9.356016e-01,4.776847e-03,4.070526e-08,3.799874e+01,7.990476e+00,3.000827e+01,4.007015e+01,1.698098e+02
6.978883e+05,8.077411e+00,8.358427e+04,9.674106e-01,9.354410e-01,9.356020e-01,4.777254e-03,4.070500e-08,3.800061e+01,7.990221e+00,3.001039e+01,4.007176e+01,1.698138e+02
6.978983e+05,8.077526e+00,8.359427e+04,9.675263e-01,9.354529e-01,9.356024e-01,4.777662e-03,4.070473e-08,3.800248e+01,7.989965e+00,3.001252e+01,4.007337e+01,1.698177e+02
6.979083e+05,8.077642e+00,8.360427e+04,9.676421e-01,9.354648e-01,9.356027e-01,4.778069e-03,4.070447e-08,3.800435e+01,7.989710e+00,3.001464e+01,4.007498e+01,1.698217e+02
6.979183e+05,8.077758e+00,8.361428e+04,9.677578e-01,9.354767e-01,9.356031e-01,4.778476e-03,4.070421e-08,3.800622e+01,7.989455e+00,3.001677e+01,4.007659e+01,1.698257e+02
6.979283e+05,8.077874e+00,8.362428e+04,9.678736e-01,9.354885e-01,9.356035e-01,4.778883e-03,4.070395e-08,3.800810e+01,7.989200e+00,3.001890e+01,4.007820e+01,1.698297e+02
6.979383e+05,8.077989e+00,8.363428e+04,9.679893e-01,9.355004e-01,9.356039e-01,4.779290e-03,4.070369e-08,3.800997e+01,7.988945e+00,3.002102e+01,4.007981e+01,1.698337e+02
6.979483e+05,8.078105e+00,8.364428e+04,9.681051e-01,9.355123e-01,9.356043e-01,4.779697e-03,4.070342e-08,3.801184e+01,7.988690e+00,3.002315e+01,4.008142e+01,1.698376e+02
6.979583e+05,8.078221e+00,8.365428e+04,9.682208e-01,9.355242e-01,9.356046e-01,4.780104e-03,4.070316e-08,3.801371e+01,7.988435e+00,3.002527e+01,4.008303e+01,1.698416e+02
6.979683e+05,8.078337e+00,8.366428e+04,9.683365e-01,9.355361e-01,9.356050e-01,4.780511e-03,4.070290e-08,3.801558e+01,7.988180e+00,3.002740e+01,4.008464e+01,1.698456e+02
6.979783e+05,8.078452e+00,8.367428e+04,9.684523e-01,9.355480e-01,9.356054e-01,4.780918e-03,4.070264e-08,3.801745e+01,7.987925e+00,3.002953e+01,4.008625e+01,1.698496e+02
6.979883e+05,8.078568e+00,8.368428e+04,9.685680e-01,9.355599e-01,9.356058e-01,4.781325e-03,4.070238e-08,3.801932e+01,7.987669e+00,3.003165e+01,4.008786e+01,1.698535e+02
6.979983e+05,8.078684e+00,8.369428e+04,9.686838e-01,9.355717e-01,9.356062e-01,4.781732e-03,4.070212e-08,3.802119e+01,7.987414e+00,3.003378e+01,4.008947e+01,1.698575e+02
6.980083e+05,8.078800e+00,8.370428e+04,9.687995e-01,9.355836e-01,9.356066e-01,4.782139e-03,4.070186e-08,3.802306e+01,7.987159e+00,3.003590e+01,4.009108e+01,1.698615e+02
6.980183e+05,8.078915e+00,8.371428e+04,9.689153e-01,9.355955e-01,9.356069e-01,4.782546e-03,4.070159e-08,3.802493e+01,7.986904e+00,3.003803e+01,4.009269e+01,1.698655e+02
6.980283e+05,8.079031e+00,8.372428e+04,9.690310e-01,9.356074e-01,9.356073e-01,4.782953e-03,4.070133e-08,3.802680e+01,7.986649e+00,3.004015e+01,4.009430e+01,1.698695e+02
6.980383e+05,8.079147e+00,8.373428e+04,9.691468e-01,9.356193e-01,9.356077e-01,4.783360e-03,4.070107e-08,3.802867e+01,7.986394e+00,3.004228e+01,4.009591e+01,1.698734e+02
6.980483e+05,8.079263e+00,8.374428e+04,9.692625e-01,9.356312e-01,9.356081e-01,4.783767e-03,4.070081e-08,3.803055e+01,7.986139e+00,3.004441e+01,4.009752e+01,1.698774e+02
6.980583e+05,8.079378e+00,8.375428e+04,9.693783e-01,9.356430e-01,9.356085e-01,4.784174e-03,4.070055e-08,3.803242e+01,7.985884e+00,3.004653e+01,4.009913e+01,1.698814e+02
6.980683e+05,8.079494e+00,8.376428e+04,9.694940e-01,9.356549e-01,9.356088e-01,4.784581e-03,4.070029e-08,3.803429e+01,7.985629e+00,3.004866e+01,4.010074e+01,1.698854e+02
6.980783e+05,8.079610e+00,8.377428e+04,9.696098e-01,9.356668e-01,9.356092e-01,4.784988e-03,4.070003e-08,3.803616e+01,7.985373e+00,3.005078e+01,4.010235e+01,1.698893e+02
6.980883e+05,8.079726e+00,8.378428e+04,9.697255e-01,9.356787e-01,9.356096e-01,4.785395e-03,4.069977e-08,3.803803e+01,7.985118e+00,3.005291e+01,4.010395e+01,1.698933e+02
6.980983e+05,8.079841e+00,8.379428e+04,9.698413e-01,9.356896e-01,9.356100e-01,4.785802e-03,4.069951e-08,3.803990e+01,7.984863e+00,3.005504e+01,4.010560e+01,1.698973e+02
6.981083e+05,8.079957e+00,8.380428e+04,9.699570e-01,9.356965e-01,9.356104e-01,4.786209e-03,4.069925e-08,3.804065e+01,7.984690e+00,3.005596e+01,4.010617e+01,1.699000e+02
6.981183e+05,8.080073e+00,8.381429e+04,9.700727e-01,9.356999e-01,9.356107e-01,4.786616e-03,4.069899e-08,3.803902e+01,7.984690e+00,3.005433e+01,4.010431e+01,1.699000e+02
6.981283e+05,8.080188e+00,8.382429e+04,9.701885e-01,9.357032e-01,9.356111e-01,4.787023e-03,4.069873e-08,3.803739e+01,7.984690e+00,3.005270e+01,4.010245e+01,1.699000e+02
6.981383e+05,8.080304e+00,8.383429e+04,9.703042e-01,9.357066e-01,9.356115e-01,4.787430e-03,4.069847e-08,3.803575e+01,7.984690e+00,3.005106e+01,4.010059e+01,1.699000e+02
6.981483e+05,8.080420e+00,8.384429e+04,9.704200e-01,9.357099e-01,9.356119e-01,4.787837e-03,4.069821e-08,3.803412e+01,7.984690e+00,3.004943e+01,4.009873e+01,1.699000e+02
6.981583e+05,8.080536e+00,8.385429e+04,9.705357e-01,9.357133e-01,9.356123e-01,4.788244e-03,4.069795e-08,3.803249e+01,7.984690e+00,3.004780e+01,4.009687e+01,1.699000e+02
6.981683e+05,8.080651e+00,8.386429e+04,9.706515e-01,9.357166e-01,9.356126e-01,4.788651e-03,4.069770e-08,3.803086e+01,7.984690e+00,3.004617e+01,4.009502e+01,1.699000e+02
6.981783e+05,8.080767e+00,8.387429e+04,9.707672e-01,9.357200e-01,9.356130e-01,4.789058e-03,4.069744e-08,3.802922e+01,7.984690e+00,3.004453e+01,4.009316e+01,1.699000e+02
6.981883e+05,8.080883e+00,8.388429e+04,9.708830e-01,9.357233e-01,9.356134e-01,4.789465e-03,4.069718e-08,3.802759e+01,7.984690e+00,3.004290e+01,4.009130e+01,1.699000e+02
6.981983e+05,8.080999e+00,8.389429e+04,9.709987e-01,9.357267e-01,9.356138e-01,4.789872e-03,4.069692e-08,3.802596e+01,7.984690e+00,3.004127e+01,4.008944e+01,1.699000e+02
6.982083e+05,8.081114e+00,8.390429e+04,9.711145e-01,9.357300e-01,9.356142e-01,4.790279e-03,4.069666e-08,3.802433e+01,7.984690e+00,3.003964e+01,4.008758e+01,1.699000e+02
6.982183e+05,8.081230e+00,8.391429e+04,9.712302e-01,9.357334e-01,9.356146e-01,4.790686e-03,4.069640e-08,3.802269e+01,7.984690e+00,3.003800e+01,4.008572e+01,1.699000e+02
6.982283e+05,8.081346e+00,8.392429e+04,9.713460e-01,9.357367e-01,9.356149e-01,4.791093e-03,4.069614e-08,3.802106e+01,7.984690e+00,3.003637e+01,4.008386e+01,1.699000e+02
6.982383e+05,8.081462e+00,8.393429e+04,9.714617e-01,9.357401e-01,9.356153e-01,4.791500e-03,4.069589e-08,3.801943e+01,7.984690e+00,3.003474e+01,4.008200e+01,1.699000e+02
6.982483e+05,8.081577e+00,8.394429e+04,9.715775e-01,9.357434e-01,9.356157e-01,4.791907e-03,4.069563e-08,3.801779e+01,7.984690e+00,3.003311e+01,4.008014e+01,1.699000e+02
6.982583e+05,8.081693e+00,8.395429e+04,9.716932e-01,9.357467e-01,9.356161e-01,4.792314e-03,4.069537e-08,3.801616e+01,7.984690e+00,3.003147e+01,4.007828e+01,1.699000e+02
6.982683e+05,8.081809e+00,8.396429e+04,9.718089e-01,9.357501e-01,9.356165e-01,4.792721e-03,4.069511e-08,3.801453e+01,7.984690e+00,3.002984e+01,4.007642e+01,1.699000e+02
6.982783e+05,8.081925e+00,8.397429e+04,9.719247e-01,9.357534e-01,9.356168e-01,4.793128e-03,4.069486e-08,3.801290e+01,7.984690e+00,3.002821e+01,4.007456e+01,1.699000e+02
6.982883e+05,8.082040e+00,8.398429e+04,9.720404e-01,9.357568e-01,9.356172e-01,4.793535e-03,4.069460e-08,3.801126e+01,7.984690e+00,3.002658e+01,4.007270e+01,1.699000e+02
6.982983e+05,8.082156e+00,8.399429e+04,9.721562e-01,9.357601e-01,9.356176e-01,4.793942e-03,4.069434e-08,3.800963e+01,7.984690e+00,3.002494e+01,4.007084e+01,1.699000e+02
6.983083e+05,8.082272e+00,8.400430e+04,9.722719e-01,9.357635e-01,9.356180e-01,4.794349e-03,4.069408e-08,3.800800e+01,7.984690e+00,3.002331e+01,4.006898e+01,1.699000e+02
6.983183e+05,8.082388e+00,8.401430e+04,9.723877e-01,9.357668e-01,9.356184e-01,4.794756e-03,4.069383e-08,3.800637e+01,7.984690e+00,3.002168e+01,4.006712e+01,1.699000e+02
6.983283e+05,8.082503e+00,8.402430e+04,9.725034e-01,9.357702e-01,9.356187e-01,4.795163e-03,4.069357e-08,3.800473e+01,7.984690e+00,3.002005e+01,4.006526e+01,1.699000e+02
6.983383e+05,8.082619e+00,8.403430e+04,9.726192e-01,9.357735e-01,9.356191e-01,4.795570e-03,4.069331e-08,3.800310e+01,7.984690e+00,3.001841e+01,4.006341e+01,1.699000e+02
6.983483e+05,8.082735e+00,8.404430e+04,9.727349e-01,9.357741e-01,9.356195e-01,4.795977e-03,4.069306e-08,3.800147e+01,7.984690e+00,3.001678e+01,4.006164e+01,1.699000e+02
6.983583e+05,8.082851e+00,8.405430e+04,9.728507e-01,9.357629e-01,9.356199e-01,4.796384e-03,4.069280e-08,3.800033e+01,7.984690e+00,3.001564e+01,4.006080e+01,1.698965e+02
6.983683e+05,8.082966e+00,8.406430e+04,9.729664e-01,9.357413e-01,9.356203e-01,4.796791e-03,4.069254e-08,3.799982e+01,7.984690e+00,3.001513e+01,4.006100e+01,1.698885e+02
6.983783e+05,8.083082e+00,8.407430e+04,9.730822e-01,9.357196e-01,9.356206e-01,4.797198e-03,4.069229e-08,3.799930e+01,7.984690e+00,3.001461e+01,4.006119e+01,1.698805e+02
6.983883e+05,8.083198e+00,8.408430e+04,9.731979e-01,9.356980e-01,9.356210e-01,4.797605e-03,4.069203e-08,3.799879e+01,7.984690e+00,3.001410e+01,4.006139e+01,1.698726e+02
6.983983e+05,8.083314e+00,8.409430e+04,9.733137e-01,9.356763e-01,9.356214e-01,4.798012e-03,4.069178e-08,3.799828e+01,7.984690e+00,3.001359e+01,4.006158e+01,1.698646e+02
6.984083e+05,8.083429e+00,8.410430e+04,9.734294e-01,9.356547e-01,9.356218e-01,4.798419e-03,4.069152e-08,3.799777e+01,7.984690e+00,3.001308e+01,4.006178e+01,1.698566e+02
6.984183e+05,8.083545e+00,8.411430e+04,9.735451e-01,9.356331e-01,9.356222e-01,4.798826e-03,4.069126e-08,3.799726e+01,7.984690e+00,3.001257e+01,4.006197e+01,1.698486e+02
6.984283e+05,8.083661e+00,8.412430e+04,9.736609e-01,9.356114e-01,9.356225e-01,4.799232e-03,4.069101e-08,3.799674e+01,7.984690e+00,3.001205e+01,4.006217e+01,1.698406e+02
6.984383e+05,8.083777e+00,8.413430e+04,9.737766e-01,9.355898e-01,9.356229e-01,4.799639e-03,4.069075e-08,3.799623e+01,7.984690e+00,3.001154e+01,4.006236e+01,1.698326e+02
6.984483e+05,8.083892e+00,8.414430e+04,9.738924e-01,9.355682e-01,9.356233e-01,4.800046e-03,4.069050e-08,3.799572e+01,7.984690e+00,3.001103e+01,4.006256e+01,1.698247e+02
6.984583e+05,8.084008e+00,8.415430e+04,9.740081e-01,9.355465e-01,9.356237e-01,4.800453e-03,4.069024e-08,3.799521e+01,7.984690e+00,3.001052e+01,4.006275e+01,1.698167e+02
6.984683e+05,8.084124e+00,8.416430e+04,9.741239e-01,9.355249e-01,9.356241e-01,4.800860e-03,4.068999e-08,3.799470e+01,7.984690e+00,3.001001e+01,4.006294e+01,1.698087e+02
6.984783e+05,8.084240e+00,8.417430e+04,9.742396e-01,9.355033e-01,9.356244e-01,4.801267e-03,4.068973e-08,3.799418e+01,7.984690e+00,3.000949e+01,4.006314e+01,1.698007e+02
6.984883e+05,8.084355e+00,8.418430e+04,9.743554e-01,9.354816e-01,9.356248e-01,4.801674e-03,4.068948e-08,3.799367e+01,7.984690e+00,3.000898e+01,4.006333e+01,1.697927e+02
6.984983e+05,8.084471e+00,8.419430e+04,9.744711e-01,9.354600e-01,9.356252e-01,4.802081e-03,4.068922e-08,3.799316e+01,7.984690e+00,3.000847e+01,4.006353e+01,1.697848e+02
6.985083e+05,8.084587e+00,8.420431e+04,9.745869e-01,9.354384e-01,9.356256e-01,4.802488e-03,4.068897e-08,3.799265e+01,7.984690e+00,3.000796e+01,4.006372e+01,1.697768e+02
6.985183e+05,8.084703e+00,8.421431e+04,9.747026e-01,9.354167e-01,9.356260e-01,4.802895e-03,4.068871e-08,3.799214e+01,7.984690e+00,3.000745e+01,4.006392e+01,1.697688e+02
6.985283e+05,8.084818e+00,8.422431e+04,9.748184e-01,9.353951e-01,9.356264e-01,4.803302e-03,4.068846e-08,3.799162e+01,7.984690e+00,3.000693e+01,4.006411e+01,1.697608e+02
6.985383e+05,8.084934e+00,8.423431e+04,9.749341e-01,9.353735e-01,9.356267e-01,4.803709e-03,4.068820e-08,3.799111e+01,7.984690e+00,3.000642e+01,4.006431e+01,1.697528e+02
6.985483e+05,8.085050e+00,8.424431e+04,9.750499e-01,9.353518e-01,9.356271e-01,4.804115e-03,4.068795e-08,3.799060e+01,7.984690e+00,3.000591e+01,4.006450e+01,1.697448e+02
6.985583e+05,8.085166e+00,8.425431e+04,9.751656e-01,9.353302e-01,9.356275e-01,4.804522e-03,4.068770e-08,3.799009e+01,7.984690e+00,3.000540e+01,4.006470e+01,1.697369e+02
6.985683e+05,8.085281e+00,8.426431e+04,9.752813e-01,9.353086e-01,9.356279e-01,4.804929e-03,4.068744e-08,3.798958e+01,7.984690e+00,3.000489e+01,4.006489e+01,1.697289e+02
6.985783e+05,8.085397e+00,8.427431e+04,9.753971e-01,9.352869e-01,9.356283e-01,4.805336e-03,4.068719e-08,3.798906e+01,7.984690e+00,3.000437e+01,4.006508e+01,1.697209e+02
6.985883e+05,8.085513e+00,8.428431e+04,9.755128e-01,9.352653e-01,9.356286e-01,4.805743e-03,4.068694e-08,3.798855e+01,7.984690e+00,3.000386e+01,4.006528e+01,1.697129e+02
6.985983e+05,8.085629e+00,8.429431e+04,9.756286e-01,9.352461e-01,9.356290e-01,4.806150e-03,4.068668e-08,3.798804e+01,7.984690e+00,3.000335e+01,4.006539e+01,1.697049e+02
6.986083e+05,8.085744e+00,8.430431e+04,9.757443e-01,9.352394e-01,9.356294e-01,4.806557e-03,4.068643e-08,3.798812e+01,7.984690e+00,3.000343e+01,4.006570e+01,1.697000e+02
6.986183e+05,8.085860e+00,8.431431e+04,9.758601e-01,9.352465e-01,9.356298e-01,4.806964e-03,4.068618e-08,3.798914e+01,7.984690e+00,3.000445e+01,4.006655e+01,1.697000e+02
6.986283e+05,8.085976e+00,8.432431e+04,9.759758e-01,9.352535e-01,9.356302e-01,4.807371e-03,4.068592e-08,3.799016e+01,7.984690e+00,3.000547e+01,4.006741e+01,1.697000e+02
6.986383e+05,8.086092e+00,8.433431e+04,9.760916e-01,9.352605e-01,9.356305e-01,4.807777e-03,4.068567e-08,3.799119e+01,7.984690e+00,3.000650e+01,4.006826e+01,1.697000e+02
6.986483e+05,8.086207e+00,8.434431e+04,9.762073e-01,9.352676e-01,9.356309e-01,4.808184e-03,4.068542e-08,3.799221e+01,7.984690e+00,3.000752e+01,4.006911e+01,1.697000e+02
6.986583e+05,8.086323e+00,8.435431e+04,9.763231e-01,9.352746e-01,9.356313e-01,4.808591e-03,4.068516e-08,3.799324e+01,7.984690e+00,3.000855e+01,4.006997e+01,1.697000e+02
6.986683e+05,8.086439e+00,8.436431e+04,9.764388e-01,9.352817e-01,9.356317e-01,4.808998e-03,4.068491e-08,3.799426e+01,7.984690e+00,3.000957e+01,4.007082e+01,1.697000e+02
6.986783e+05,8.086555e+00,8.437431e+04,9.765546e-01,9.352887e-01,9.356321e-01,4.809405e-03,4.068466e-08,3.799528e+01,7.984690e+00,3.001059e+01,4.007167e+01,1.697000e+02
6.986883e+05,8.086670e+00,8.438431e+04,9.766703e-01,9.352958e-01,9.356324e-01,4.809812e-03,4.068441e-08,3.799631e+01,7.984690e+00,3.001162e+01,4.007253e+01,1.697000e+02
6.986983e+05,8.086786e+00,8.439432e+04,9.767861e-01,9.353028e-01,9.356328e-01,4.810219e-03,4.068415e-08,3.799733e+01,7.984690e+00,3.001264e+01,4.007338e+01,1.697000e+02
6.987083e+05,8.086902e+00,8.440432e+04,9.769018e-01,9.353099e-01,9.356332e-01,4.810626e-03,4.068390e-08,3.799836e+01,7.984690e+00,3.001367e+01,4.007423e+01,1.697000e+02
6.987183e+05,8.087018e+00,8.441432e+04,9.770175e-01,9.353169e-01,9.356336e-01,4.811032e-03,4.068365e-08,3.799938e+01,7.984690e+00,3.001469e+01,4.007509e+01,1.697000e+02
6.987283e+05,8.087133e+00,8.442432e+04,9.771333e-01,9.353240e-01,9.356340e-01,4.811439e-03,4.068340e-08,3.800040e+01,7.984690e+00,3.001571e+01,4.007594e+01,1.697000e+02
6.987383e+05,8.087249e+00,8.443432e+04,9.772490e-01,9.353310e-01,9.356343e-01,4.811846e-03,4.068315e-08,3.800143e+01,7.984690e+00,3.001674e+01,4.007679e+01,1.697000e+02
6.987483e+05,8.087365e+00,8.444432e+04,9.773648e-01,9.353381e-01,9.356347e-01,4.812253e-03,4.068290e-08,3.800245e+01,7.984690e+00,3.001776e+01,4.007764e+01,1.697000e+02
6.987583e+05,8.087481e+00,8.445432e+04,9.774805e-01,9.353451e-01,9.356351e-01,4.812660e-03,4.068264e-08,3.800348e+01,7.984690e+00,3.001879e+01,4.007850e+01,1.697000e+02
6.987683e+05,8.087596e+00,8.446432e+04,9.775963e-01,9.353522e-01,9.356355e-01,4.813067e-03,4.068239e-08,3.800450e+01,7.984690e+00,3.001981e+01,4.007935e+01,1.697000e+02
6.987783e+05,8.087712e+00,8.447432e+04,9.777120e-01,9.353592e-01,9.356359e-01,4.813473e-03,4.068214e-08,3.800552e+01,7.984690e+00,3.002083e+01,4.008020e+01,1.697000e+02
6.987883e+05,8.087828e+00,8.448432e+04,9.778278e-01,9.353663e-01,9.356363e-01,4.813880e-03,4.068189e-08,3.800655e+01,7.984690e+00,3.002186e+01,4.008106e+01,1.697000e+02
6.987983e+05,8.087944e+00,8.449432e+04,9.779435e-01,9.353733e-01,9.356366e-01,4.814287e-03,4.068164e-08,3.800757e+01,7.984690e+00,3.002288e+01,4.008191e+01,1.697000e+02
6.988083e+05,8.088059e+00,8.450432e+04,9.780593e-01,9.353804e-01,9.356370e-01,4.814694e-03,4.068139e-08,3.800860e+01,7.984690e+00,3.002391e+01,4.008276e+01,1.697000e+02
6.988183e+05,8.088175e+00,8.451432e+04,9.781750e-01,9.353874e-01,9.356374e-01,4.815101e-03,4.068114e-08,3.800962e+01,7.984690e+00,3.002493e+01,4.008361e+01,1.697000e+02
6.988283e+05,8.088291e+00,8.452432e+04,9.782908e-01,9.353945e-01,9.356378e-01,4.815508e-03,4.068089e-08,3.801064e+01,7.984690e+00,3.002595e+01,4.008447e+01,1.697000e+02
6.988383e+05,8.088407e+00,8.453432e+04,9.784065e-01,9.354015e-01,9.356382e-01,4.815915e-03,4.068064e-08,3.801167e+01,7.984690e+00,3.002698e+01,4.008532e+01,1.697000e+02
6.988483e+05,8.088522e+00,8.454432e+04,9.785223e-01,9.354085e-01,9.356385e-01,4.816321e-03,4.068039e-08,3.801269e+01,7.984690e+00,3.002800e+01,4.008617e+01,1.697000e+02
6.988583e+05,8.088638e+00,8.455432e+04,9.786380e-01,9.354205e-01,9.356389e-01,4.816728e-03,4.068014e-08,3.801296e+01,7.984690e+00,3.002827e+01,4.008605e+01,1.697000e+02
6.988683e+05,8.088754e+00,8.456432e+04,9.787537e-01,9.354424e-01,9.356393e-01,4.817135e-03,4.067989e-08,3.801167e+01,7.984690e+00,3.002698e+01,4.008392e+01,1.697000e+02
6.988783e+05,8.088869e+00,8.457432e+04,9.788695e-01,9.354644e-01,9.356397e-01,4.817542e-03,4.067964e-08,3.801039e+01,7.984690e+00,3.002570e+01,4.008180e+01,1.697000e+02
6.988883e+05,8.088985e+00,8.458432e+04,9.789852e-01,9.354863e-01,9.356401e-01,4.817949e-03,4.067939e-08,3.800910e+01,7.984690e+00,3.002441e+01,4.007967e+01,1.697000e+02
6.988983e+05,8.089101e+00,8.459433e+04,9.791010e-01,9.355083e-01,9.356404e-01,4.818355e-03,4.067914e-08,3.800782e+01,7.984690e+00,3.002313e+01,4.007754e+01,1.697000e+02
6.989083e+05,8.089217e+00,8.460433e+04,9.792167e-01,9.355302e-01,9.356408e-01,4.818762e-03,4.067889e-08,3.800654e+01,7.984690e+00,3.002185e+01,4.007542e+01,1.697000e+02
6.989183e+05,8.089332e+00,8.461433e+04,9.793325e-01,9.355522e-01,9.356412e-01,4.819169e-03,4.067864e-08,3.800525e+01,7.984690e+00,3.002056e+01,4.007329e+01,1.697000e+02
6.989283e+05,8.089448e+00,8.462433e+04,9.794482e-01,9.355741e-01,9.356416e-01,4.819576e-03,4.067839e-08,3.800397e+01,7.984690e+00,3.001928e+01,4.007117e+01,1.697000e+02
6.989383e+05,8.089564e+00,8.463433e+04,9.795640e-01,9.355961e-01,9.356420e-01,4.819983e-03,4.067814e-08,3.800268e+01,7.984690e+00,3.001799e+01,4.006904e+01,1.697000e+02
6.989483e+05,8.089680e+00,8.464433e+04,9.796797e-01,9.356180e-01,9.356423e-01,4.820389e-03,4.067789e-08,3.800140e+01,7.984690e+00,3.001671e+01,4.006692e+01,1.697000e+02
6.989583e+05,8.089795e+00,8.465433e+04,9.797955e-01,9.356400e-01,9.356427e-01,4.820796e-03,4.067764e-08,3.800011e+01,7.984690e+00,3.001542e+01,4.006479e+01,1.697000e+02
6.989683e+05,8.089911e+00,8.466433e+04,9.799112e-01,9.356619e-01,9.356431e-01,4.821203e-03,4.067739e-08,3.799883e+01,7.984690e+00,3.001414e+01,4.006266e+01,1.697000e+02
6.989783e+05,8.090027e+00,8.467433e+04,9.800270e-01,9.356839e-01,9.356435e-01,4.821610e-03,4.067714e-08,3.799754e+01,7.984690e+00,3.001286e+01,4.006054e+01,1.697000e+02
6.989883e+05,8.090143e+00,8.468433e+04,9.801427e-01,9.357058e-01,9.356439e-01,4.822017e-03,4.067690e-08,3.799626e+01,7.984690e+00,3.001157e+01,4.005841e+01,1.697000e+02
6.989983e+05,8.090258e+00,8.469433e+04,9.802585e-01,9.357278e-01,9.356442e-01,4.822423e-03,4.067665e-08,3.799498e+01,7.984690e+00,3.001029e+01,4.005629e+01,1.697000e+02
6.990083e+05,8.090374e+00,8.470433e+04,9.803742e-01,9.357497e-01,9.356446e-01,4.822830e-03,4.067640e-08,3.799369e+01,7.984690e+00,3.000900e+01,4.005416e+01,1.697000e+02
6.990183e+05,8.090490e+00,8.471433e+04,9.804899e-01,9.357717e-01,9.356450e-01,4.823237e-03,4.067615e-08,3.799241e+01,7.984690e+00,3.000772e+01,4.005204e+01,1.697000e+02
6.990283e+05,8.090606e+00,8.472433e+04,9.806057e-01,9.357936e-01,9.356454e-01,4.823644e-03,4.067590e-08,3.799112e+01,7.984690e+00,3.000643e+01,4.004992e+01,1.697000e+02
6.990383e+05,8.090721e+00,8.473433e+04,9.807214e-01,9.358156e-01,9.356458e-01,4.824051e-03,4.067565e-08,3.798984e+01,7.984690e+00,3.000515e+01,4.004779e+01,1.697000e+02
6.990483e+05,8.090837e+00,8.474433e+04,9.808372e-01,9.358375e-01,9.356461e-01,4.824457e-03,4.067541e-08,3.798855e+01,7.984690e+00,3.000386e+01,4.004567e+01,1.697000e+02
6.990583e+05,8.090953e+00,8.475433e+04,9.809529e-01,9.358595e-01,9.356465e-01,4.824864e-03,4.067516e-08,3.798727e+01,7.984690e+00,3.000258e+01,4.004354e+01,1.697000e+02
6.990683e+05,8.091069e+00,8.476433e+04,9.810687e-01,9.358814e-01,9.356469e-01,4.825271e-03,4.067491e-08,3.798599e+01,7.984690e+00,3.000130e+01,4.004142e+01,1.697000e+02
6.990783e+05,8.091184e+00,8.477433e+04,9.811844e-01,9.359034e-01,9.356473e-01,4.825678e-03,4.067466e-08,3.798470e+01,7.984690e+00,3.000001e+01,4.003929e+01,1.697000e+02
6.990883e+05,8.091300e+00,8.478434e+04,9.813002e-01,9.359253e-01,9.356477e-01,4.826084e-03,4.067442e-08,3.798342e+01,7.984690e+00,2.999873e+01,4.003717e+01,1.697000e+02
6.990983e+05,8.091416e+00,8.479434e+04,9.814159e-01,9.359496e-01,9.356481e-01,4.826491e-03,4.067417e-08,3.798213e+01,7.984690e+00,2.999744e+01,4.003497e+01,1.697000e+02
6.991083e+05,8.091532e+00,8.480434e+04,9.815317e-01,9.359660e-01,9.356484e-01,4.826898e-03,4.067392e-08,3.798186e+01,7.984690e+00,2.999717e+01,4.003412e+01,1.697029e+02
6.991183e+05,8.091647e+00,8.481434e+04,9.816474e-01,9.359612e-01,9.356488e-01,4.827305e-03,4.067368e-08,3.798340e+01,7.984690e+00,2.999871e+01,4.003592e+01,1.697109e+02
6.991283e+05,8.091763e+00,8.482434e+04,9.817632e-01,9.359564e-01,9.356492e-01,4.827711e-03,4.067343e-08,3.798494e+01,7.984690e+00,3.000025e+01,4.003773e+01,1.697188e+02
6.991383e+05,8.091879e+00,8.483434e+04,9.818789e-01,9.359517e-01,9.356496e-01,4.828118e-03,4.067318e-08,3.798647e+01,7.984690e+00,3.000178e+01,4.003953e+01,1.697268e+02
6.991483e+05,8.091995e+00,8.484434e+04,9.819947e-01,9.359469e-01,9.356500e-01,4.828525e-03,4.067294e-08,3.798801e+01,7.984690e+00,3.000332e+01,4.004133e+01,1.697348e+02
6.991583e+05,8.092110e+00,8.485434e+04,9.821104e-01,9.359421e-01,9.356503e-01,4.828932e-03,4.067269e-08,3.798954e+01,7.984690e+00,3.000485e+01,4.004314e+01,1.697428e+02
6.991683e+05,8.092226e+00,8.486434e+04,9.822261e-01,9.359374e-01,9.356507e-01,4.829338e-03,4.067244e-08,3.799108e+01,7.984690e+00,3.000639e+01,4.004494e+01,1.697508e+02
6.991783e+05,8.092342e+00,8.487434e+04,9.823419e-01,9.359326e-01,9.356511e-01,4.829745e-03,4.067220e-08,3.799261e+01,7.984690e+00,3.000793e+01,4.004675e+01,1.697588e+02
6.991883e+05,8.092458e+00,8.488434e+04,9.824576e-01,9.359278e-01,9.356515e-01,4.830152e-03,4.067195e-08,3.799415e+01,7.984690e+00,3.000946e+01,4.004855e+01,1.697667e+02
6.991983e+05,8.092573e+00,8.489434e+04,9.825734e-01,9.359231e-01,9.356519e-01,4.830559e-03,4.067171e-08,3.799569e+01,7.984690e+00,3.001100e+01,4.005036e+01,1.697747e+02
6.992083e+05,8.092689e+00,8.490434e+04,9.826891e-01,9.359183e-01,9.356522e-01,4.830965e-03,4.067146e-08,3.799722e+01,7.984690e+00,3.001253e+01,4.005216e+01,1.697827e+02
6.992183e+05,8.092805e+00,8.491434e+04,9.828049e-01,9.359135e-01,9.356526e-01,4.831372e-03,4.067121e-08,3.799876e+01,7.984690e+00,3.001407e+01,4.005397e+01,1.697907e+02
6.992283e+05,8.092921e+00,8.492434e+04,9.829206e-01,9.359088e-01,9.356530e-01,4.831779e-03,4.067097e-08,3.800029e+01,7.984690e+00,3.001560e+01,4.005577e+01,1.697987e+02
6.992383e+05,8.093036e+00,8.493434e+04,9.830364e-01,9.359040e-01,9.356534e-01,4.832186e-03,4.067072e-08,3.800183e+01,7.984690e+00,3.001714e+01,4.005757e+01,1.698066e+02
