Repository: brandonlampe/CS_Data

# Repository for Crushed Salt Data
**Grant No: 456417**

This is a work in progress!

## Repository Content

### Directory Names
A uniform namining structure still in progress, but in general directories are named according to the following:
 - Names contain no spaces, a single underscore "_" will be used as a file name seperator.
 - Files are for the Crushed Salt Project (CSP); therefore, the first three charaters of each file are "CSP".
 - Folders are organized by which frame the test was performed on i.e., A2 or A3.
 - The fifth and sixth charaters of each file name will therefore be "A" followed by the frame number.

File: UNM_WP_HY_175_09/IscoMeasurements/STAGE08/CREEP_FIT/175_09_STAGE08_CREEP_OUT.csv (part 37 of 37)
Analysis by Brandon Lampe, performed on: 2016/07/06 13:14:49
Experimental results below begin at: 2016/04/15 12:04:26
Duration (sec),Duration (day),Elapsed Time (sec),Elapsed Time (day),Interpolated Fractional Density,Fit to Fractional Density,Fit to Volume Strain,Fit to Volume Strain Rate (1/sec),Confining Pressure (MPa),Pore Pressure (MPa),Terzaghi Pressure (MPa),Solid Pressure (MPa),Temperature (C))
6.992483e+05,8.093152e+00,8.494434e+04,9.831521e-01,9.358992e-01,9.356538e-01,4.832592e-03,4.067048e-08,3.800337e+01,7.984690e+00,3.001868e+01,4.005938e+01,1.698146e+02
6.992583e+05,8.093268e+00,8.495434e+04,9.832679e-01,9.358944e-01,9.356541e-01,4.832999e-03,4.067023e-08,3.800490e+01,7.984690e+00,3.002021e+01,4.006118e+01,1.698226e+02
6.992683e+05,8.093384e+00,8.496434e+04,9.833836e-01,9.358897e-01,9.356545e-01,4.833406e-03,4.066999e-08,3.800644e+01,7.984690e+00,3.002175e+01,4.006299e+01,1.698306e+02
6.992783e+05,8.093499e+00,8.497434e+04,9.834994e-01,9.358849e-01,9.356549e-01,4.833812e-03,4.066974e-08,3.800797e+01,7.984690e+00,3.002328e+01,4.006479e+01,1.698386e+02
6.992883e+05,8.093615e+00,8.498435e+04,9.836151e-01,9.358801e-01,9.356553e-01,4.834219e-03,4.066950e-08,3.800951e+01,7.984690e+00,3.002482e+01,4.006660e+01,1.698466e+02
6.992983e+05,8.093731e+00,8.499435e+04,9.837309e-01,9.358754e-01,9.356557e-01,4.834626e-03,4.066925e-08,3.801105e+01,7.984690e+00,3.002636e+01,4.006840e+01,1.698545e+02
6.993083e+05,8.093847e+00,8.500435e+04,9.838466e-01,9.358706e-01,9.356560e-01,4.835033e-03,4.066901e-08,3.801258e+01,7.984690e+00,3.002789e+01,4.007021e+01,1.698625e+02
6.993183e+05,8.093962e+00,8.501435e+04,9.839623e-01,9.358658e-01,9.356564e-01,4.835439e-03,4.066876e-08,3.801412e+01,7.984690e+00,3.002943e+01,4.007201e+01,1.698705e+02
6.993283e+05,8.094078e+00,8.502435e+04,9.840781e-01,9.358611e-01,9.356568e-01,4.835846e-03,4.066852e-08,3.801565e+01,7.984690e+00,3.003096e+01,4.007382e+01,1.698785e+02
6.993383e+05,8.094194e+00,8.503435e+04,9.841938e-01,9.358563e-01,9.356572e-01,4.836253e-03,4.066827e-08,3.801719e+01,7.984690e+00,3.003250e+01,4.007562e+01,1.698865e+02
6.993483e+05,8.094310e+00,8.504435e+04,9.843096e-01,9.358506e-01,9.356576e-01,4.836659e-03,4.066803e-08,3.801873e+01,7.984690e+00,3.003404e+01,4.007746e+01,1.698945e+02
6.993583e+05,8.094425e+00,8.505435e+04,9.844253e-01,9.358444e-01,9.356579e-01,4.837066e-03,4.066779e-08,3.801964e+01,7.984690e+00,3.003495e+01,4.007864e+01,1.699012e+02
6.993683e+05,8.094541e+00,8.506435e+04,9.845411e-01,9.358425e-01,9.356583e-01,4.837473e-03,4.066754e-08,3.801912e+01,7.984690e+00,3.003443e+01,4.007816e+01,1.699052e+02
6.993783e+05,8.094657e+00,8.507435e+04,9.846568e-01,9.358405e-01,9.356587e-01,4.837880e-03,4.066730e-08,3.801861e+01,7.984690e+00,3.003392e+01,4.007768e+01,1.699092e+02
6.993884e+05,8.094773e+00,8.508435e+04,9.847726e-01,9.358385e-01,9.356591e-01,4.838286e-03,4.066706e-08,3.801810e+01,7.984690e+00,3.003341e+01,4.007720e+01,1.699132e+02
6.993984e+05,8.094888e+00,8.509435e+04,9.848883e-01,9.358365e-01,9.356595e-01,4.838693e-03,4.066681e-08,3.801758e+01,7.984690e+00,3.003289e+01,4.007672e+01,1.699172e+02
6.994084e+05,8.095004e+00,8.510435e+04,9.850041e-01,9.358345e-01,9.356598e-01,4.839100e-03,4.066657e-08,3.801707e+01,7.984690e+00,3.003238e+01,4.007624e+01,1.699212e+02
6.994184e+05,8.095120e+00,8.511435e+04,9.851198e-01,9.358326e-01,9.356602e-01,4.839506e-03,4.066633e-08,3.801655e+01,7.984690e+00,3.003186e+01,4.007576e+01,1.699253e+02
6.994284e+05,8.095236e+00,8.512435e+04,9.852356e-01,9.358306e-01,9.356606e-01,4.839913e-03,4.066608e-08,3.801604e+01,7.984690e+00,3.003135e+01,4.007527e+01,1.699293e+02
6.994384e+05,8.095351e+00,8.513435e+04,9.853513e-01,9.358286e-01,9.356610e-01,4.840320e-03,4.066584e-08,3.801553e+01,7.984690e+00,3.003084e+01,4.007479e+01,1.699333e+02
6.994484e+05,8.095467e+00,8.514435e+04,9.854671e-01,9.358266e-01,9.356614e-01,4.840726e-03,4.066560e-08,3.801501e+01,7.984690e+00,3.003032e+01,4.007431e+01,1.699373e+02
6.994584e+05,8.095583e+00,8.515435e+04,9.855828e-01,9.358246e-01,9.356617e-01,4.841133e-03,4.066535e-08,3.801450e+01,7.984690e+00,3.002981e+01,4.007383e+01,1.699413e+02
6.994684e+05,8.095699e+00,8.516435e+04,9.856985e-01,9.358227e-01,9.356621e-01,4.841540e-03,4.066511e-08,3.801398e+01,7.984690e+00,3.002930e+01,4.007335e+01,1.699453e+02
6.994784e+05,8.095814e+00,8.517436e+04,9.858143e-01,9.358207e-01,9.356625e-01,4.841946e-03,4.066487e-08,3.801347e+01,7.984690e+00,3.002878e+01,4.007287e+01,1.699493e+02
6.994884e+05,8.095930e+00,8.518436e+04,9.859300e-01,9.358187e-01,9.356629e-01,4.842353e-03,4.066463e-08,3.801296e+01,7.984690e+00,3.002827e+01,4.007239e+01,1.699533e+02
6.994984e+05,8.096046e+00,8.519436e+04,9.860458e-01,9.358167e-01,9.356633e-01,4.842760e-03,4.066438e-08,3.801244e+01,7.984690e+00,3.002775e+01,4.007191e+01,1.699573e+02
6.995084e+05,8.096162e+00,8.520436e+04,9.861615e-01,9.358147e-01,9.356637e-01,4.843166e-03,4.066414e-08,3.801193e+01,7.984690e+00,3.002724e+01,4.007143e+01,1.699613e+02
6.995184e+05,8.096277e+00,8.521436e+04,9.862773e-01,9.358128e-01,9.356640e-01,4.843573e-03,4.066390e-08,3.801142e+01,7.984690e+00,3.002673e+01,4.007094e+01,1.699653e+02
6.995284e+05,8.096393e+00,8.522436e+04,9.863930e-01,9.358108e-01,9.356644e-01,4.843980e-03,4.066366e-08,3.801090e+01,7.984690e+00,3.002621e+01,4.007046e+01,1.699693e+02
6.995384e+05,8.096509e+00,8.523436e+04,9.865088e-01,9.358088e-01,9.356648e-01,4.844386e-03,4.066342e-08,3.801039e+01,7.984690e+00,3.002570e+01,4.006998e+01,1.699733e+02
6.995484e+05,8.096625e+00,8.524436e+04,9.866245e-01,9.358068e-01,9.356652e-01,4.844793e-03,4.066317e-08,3.800987e+01,7.984690e+00,3.002519e+01,4.006950e+01,1.699773e+02
6.995584e+05,8.096740e+00,8.525436e+04,9.867403e-01,9.358048e-01,9.356656e-01,4.845200e-03,4.066293e-08,3.800936e+01,7.984690e+00,3.002467e+01,4.006902e+01,1.699813e+02
6.995684e+05,8.096856e+00,8.526436e+04,9.868560e-01,9.358029e-01,9.356659e-01,4.845606e-03,4.066269e-08,3.800885e+01,7.984690e+00,3.002416e+01,4.006854e+01,1.699853e+02
6.995784e+05,8.096972e+00,8.527436e+04,9.869718e-01,9.358009e-01,9.356663e-01,4.846013e-03,4.066245e-08,3.800833e+01,7.984690e+00,3.002364e+01,4.006806e+01,1.699893e+02
6.995884e+05,8.097088e+00,8.528436e+04,9.870875e-01,9.357989e-01,9.356667e-01,4.846420e-03,4.066221e-08,3.800782e+01,7.984690e+00,3.002313e+01,4.006758e+01,1.699933e+02
6.995984e+05,8.097203e+00,8.529436e+04,9.872033e-01,9.357948e-01,9.356671e-01,4.846826e-03,4.066197e-08,3.800731e+01,7.984690e+00,3.002262e+01,4.006717e+01,1.699973e+02
6.996084e+05,8.097319e+00,8.530436e+04,9.873190e-01,9.357849e-01,9.356675e-01,4.847233e-03,4.066173e-08,3.800714e+01,7.984690e+00,3.002245e+01,4.006733e+01,1.699987e+02
6.996184e+05,8.097435e+00,8.531436e+04,9.874347e-01,9.357723e-01,9.356678e-01,4.847640e-03,4.066149e-08,3.800765e+01,7.984690e+00,3.002296e+01,4.006831e+01,1.699946e+02
6.996284e+05,8.097550e+00,8.532436e+04,9.875505e-01,9.357596e-01,9.356682e-01,4.848046e-03,4.066125e-08,3.800817e+01,7.984690e+00,3.002348e+01,4.006929e+01,1.699906e+02
6.996384e+05,8.097666e+00,8.533436e+04,9.876662e-01,9.357469e-01,9.356686e-01,4.848453e-03,4.066101e-08,3.800868e+01,7.984690e+00,3.002399e+01,4.007028e+01,1.699866e+02
6.996484e+05,8.097782e+00,8.534436e+04,9.877820e-01,9.357342e-01,9.356690e-01,4.848859e-03,4.066076e-08,3.800919e+01,7.984690e+00,3.002450e+01,4.007126e+01,1.699826e+02
6.996584e+05,8.097898e+00,8.535436e+04,9.878977e-01,9.357216e-01,9.356694e-01,4.849266e-03,4.066052e-08,3.800971e+01,7.984690e+00,3.002502e+01,4.007225e+01,1.699786e+02
6.996684e+05,8.098013e+00,8.536436e+04,9.880135e-01,9.357089e-01,9.356697e-01,4.849673e-03,4.066028e-08,3.801022e+01,7.984690e+00,3.002553e+01,4.007323e+01,1.699746e+02
6.996784e+05,8.098129e+00,8.537437e+04,9.881292e-01,9.356962e-01,9.356701e-01,4.850079e-03,4.066004e-08,3.801073e+01,7.984690e+00,3.002605e+01,4.007421e+01,1.699706e+02
6.996884e+05,8.098245e+00,8.538437e+04,9.882450e-01,9.356835e-01,9.356705e-01,4.850486e-03,4.065980e-08,3.801125e+01,7.984690e+00,3.002656e+01,4.007520e+01,1.699666e+02
6.996984e+05,8.098361e+00,8.539437e+04,9.883607e-01,9.356708e-01,9.356709e-01,4.850893e-03,4.065956e-08,3.801176e+01,7.984690e+00,3.002707e+01,4.007618e+01,1.699626e+02
6.997084e+05,8.098476e+00,8.540437e+04,9.884765e-01,9.356582e-01,9.356713e-01,4.851299e-03,4.065932e-08,3.801228e+01,7.984690e+00,3.002759e+01,4.007716e+01,1.699586e+02
6.997184e+05,8.098592e+00,8.541437e+04,9.885922e-01,9.356455e-01,9.356716e-01,4.851706e-03,4.065908e-08,3.801279e+01,7.984690e+00,3.002810e+01,4.007815e+01,1.699546e+02
6.997284e+05,8.098708e+00,8.542437e+04,9.887080e-01,9.356328e-01,9.356720e-01,4.852112e-03,4.065885e-08,3.801330e+01,7.984690e+00,3.002861e+01,4.007913e+01,1.699506e+02
6.997384e+05,8.098824e+00,8.543437e+04,9.888237e-01,9.356201e-01,9.356724e-01,4.852519e-03,4.065861e-08,3.801382e+01,7.984690e+00,3.002913e+01,4.008012e+01,1.699466e+02
6.997484e+05,8.098939e+00,8.544437e+04,9.889395e-01,9.356075e-01,9.356728e-01,4.852926e-03,4.065837e-08,3.801433e+01,7.984690e+00,3.002964e+01,4.008110e+01,1.699426e+02
6.997584e+05,8.099055e+00,8.545437e+04,9.890552e-01,9.355948e-01,9.356732e-01,4.853332e-03,4.065813e-08,3.801484e+01,7.984690e+00,3.003016e+01,4.008208e+01,1.699386e+02
6.997684e+05,8.099171e+00,8.546437e+04,9.891709e-01,9.355821e-01,9.356735e-01,4.853739e-03,4.065789e-08,3.801536e+01,7.984690e+00,3.003067e+01,4.008307e+01,1.699346e+02
6.997784e+05,8.099287e+00,8.547437e+04,9.892867e-01,9.355694e-01,9.356739e-01,4.854145e-03,4.065765e-08,3.801587e+01,7.984690e+00,3.003118e+01,4.008405e+01,1.699306e+02
6.997884e+05,8.099402e+00,8.548437e+04,9.894024e-01,9.355568e-01,9.356743e-01,4.854552e-03,4.065741e-08,3.801639e+01,7.984690e+00,3.003170e+01,4.008504e+01,1.699266e+02
6.997984e+05,8.099518e+00,8.549437e+04,9.895182e-01,9.355441e-01,9.356747e-01,4.854959e-03,4.065717e-08,3.801690e+01,7.984690e+00,3.003221e+01,4.008602e+01,1.699226e+02
6.998084e+05,8.099634e+00,8.550437e+04,9.896339e-01,9.355314e-01,9.356751e-01,4.855365e-03,4.065693e-08,3.801741e+01,7.984690e+00,3.003272e+01,4.008700e+01,1.699185e+02
6.998184e+05,8.099750e+00,8.551437e+04,9.897497e-01,9.355187e-01,9.356754e-01,4.855772e-03,4.065670e-08,3.801793e+01,7.984690e+00,3.003324e+01,4.008799e+01,1.699145e+02
6.998284e+05,8.099865e+00,8.552437e+04,9.898654e-01,9.355061e-01,9.356758e-01,4.856178e-03,4.065646e-08,3.801844e+01,7.984690e+00,3.003375e+01,4.008897e+01,1.699105e+02
6.998384e+05,8.099981e+00,8.553437e+04,9.899812e-01,9.354934e-01,9.356762e-01,4.856585e-03,4.065622e-08,3.801895e+01,7.984690e+00,3.003427e+01,4.008996e+01,1.699065e+02
6.998484e+05,8.100097e+00,8.554437e+04,9.900969e-01,9.354831e-01,9.356766e-01,4.856991e-03,4.065598e-08,3.801947e+01,7.984690e+00,3.003478e+01,4.009086e+01,1.699025e+02
6.998584e+05,8.100213e+00,8.555437e+04,9.902127e-01,9.354862e-01,9.356770e-01,4.857398e-03,4.065574e-08,3.801932e+01,7.984690e+00,3.003463e+01,4.009060e+01,1.699015e+02
6.998684e+05,8.100328e+00,8.556437e+04,9.903284e-01,9.355054e-01,9.356773e-01,4.857805e-03,4.065551e-08,3.801804e+01,7.984690e+00,3.003335e+01,4.008857e+01,1.699055e+02
6.998784e+05,8.100444e+00,8.557438e+04,9.904442e-01,9.355245e-01,9.356777e-01,4.858211e-03,4.065527e-08,3.801676e+01,7.984690e+00,3.003207e+01,4.008654e+01,1.699095e+02
6.998884e+05,8.100560e+00,8.558438e+04,9.905599e-01,9.355437e-01,9.356781e-01,4.858618e-03,4.065503e-08,3.801548e+01,7.984690e+00,3.003079e+01,4.008452e+01,1.699134e+02
6.998984e+05,8.100676e+00,8.559438e+04,9.906757e-01,9.355629e-01,9.356785e-01,4.859024e-03,4.065479e-08,3.801420e+01,7.984690e+00,3.002951e+01,4.008249e+01,1.699174e+02
6.999084e+05,8.100791e+00,8.560438e+04,9.907914e-01,9.355821e-01,9.356789e-01,4.859431e-03,4.065456e-08,3.801292e+01,7.984690e+00,3.002823e+01,4.008046e+01,1.699214e+02
6.999184e+05,8.100907e+00,8.561438e+04,9.909071e-01,9.356013e-01,9.356793e-01,4.859837e-03,4.065432e-08,3.801164e+01,7.984690e+00,3.002695e+01,4.007844e+01,1.699254e+02
6.999284e+05,8.101023e+00,8.562438e+04,9.910229e-01,9.356204e-01,9.356796e-01,4.860244e-03,4.065408e-08,3.801036e+01,7.984690e+00,3.002567e+01,4.007641e+01,1.699294e+02
6.999384e+05,8.101139e+00,8.563438e+04,9.911386e-01,9.356396e-01,9.356800e-01,4.860651e-03,4.065384e-08,3.800908e+01,7.984690e+00,3.002439e+01,4.007439e+01,1.699334e+02
6.999484e+05,8.101254e+00,8.564438e+04,9.912544e-01,9.356588e-01,9.356804e-01,4.861057e-03,4.065361e-08,3.800780e+01,7.984690e+00,3.002311e+01,4.007236e+01,1.699374e+02
6.999584e+05,8.101370e+00,8.565438e+04,9.913701e-01,9.356780e-01,9.356808e-01,4.861464e-03,4.065337e-08,3.800652e+01,7.984690e+00,3.002183e+01,4.007034e+01,1.699414e+02
6.999684e+05,8.101486e+00,8.566438e+04,9.914859e-01,9.356972e-01,9.356812e-01,4.861870e-03,4.065313e-08,3.800524e+01,7.984690e+00,3.002055e+01,4.006831e+01,1.699454e+02
6.999784e+05,8.101602e+00,8.567438e+04,9.916016e-01,9.357163e-01,9.356815e-01,4.862277e-03,4.065290e-08,3.800396e+01,7.984690e+00,3.001927e+01,4.006628e+01,1.699494e+02
6.999884e+05,8.101717e+00,8.568438e+04,9.917174e-01,9.357355e-01,9.356819e-01,4.862683e-03,4.065266e-08,3.800268e+01,7.984690e+00,3.001799e+01,4.006426e+01,1.699534e+02
6.999984e+05,8.101833e+00,8.569438e+04,9.918331e-01,9.357547e-01,9.356823e-01,4.863090e-03,4.065242e-08,3.800140e+01,7.984690e+00,3.001671e+01,4.006223e+01,1.699573e+02
7.000084e+05,8.101949e+00,8.570438e+04,9.919489e-01,9.357739e-01,9.356827e-01,4.863496e-03,4.065219e-08,3.800012e+01,7.984690e+00,3.001543e+01,4.006021e+01,1.699613e+02
7.000184e+05,8.102065e+00,8.571438e+04,9.920646e-01,9.357931e-01,9.356831e-01,4.863903e-03,4.065195e-08,3.799884e+01,7.984690e+00,3.001415e+01,4.005818e+01,1.699653e+02
7.000284e+05,8.102180e+00,8.572438e+04,9.921804e-01,9.358123e-01,9.356834e-01,4.864310e-03,4.065172e-08,3.799756e+01,7.984690e+00,3.001287e+01,4.005616e+01,1.699693e+02
7.000384e+05,8.102296e+00,8.573438e+04,9.922961e-01,9.358314e-01,9.356838e-01,4.864716e-03,4.065148e-08,3.799628e+01,7.984690e+00,3.001159e+01,4.005413e+01,1.699733e+02
7.000484e+05,8.102412e+00,8.574438e+04,9.924119e-01,9.358506e-01,9.356842e-01,4.865123e-03,4.065124e-08,3.799500e+01,7.984690e+00,3.001031e+01,4.005211e+01,1.699773e+02
7.000584e+05,8.102528e+00,8.575438e+04,9.925276e-01,9.358698e-01,9.356846e-01,4.865529e-03,4.065101e-08,3.799372e+01,7.984690e+00,3.000903e+01,4.005008e+01,1.699813e+02
7.000684e+05,8.102643e+00,8.576439e+04,9.926433e-01,9.358890e-01,9.356850e-01,4.865936e-03,4.065077e-08,3.799244e+01,7.984690e+00,3.000775e+01,4.004806e+01,1.699853e+02
7.000784e+05,8.102759e+00,8.577439e+04,9.927591e-01,9.359082e-01,9.356853e-01,4.866342e-03,4.065054e-08,3.799116e+01,7.984690e+00,3.000647e+01,4.004603e+01,1.699893e+02
7.000884e+05,8.102875e+00,8.578439e+04,9.928748e-01,9.359273e-01,9.356857e-01,4.866749e-03,4.065030e-08,3.798988e+01,7.984690e+00,3.000519e+01,4.004401e+01,1.699933e+02
7.000984e+05,8.102991e+00,8.579439e+04,9.929906e-01,9.359455e-01,9.356861e-01,4.867155e-03,4.065007e-08,3.798860e+01,7.984690e+00,3.000391e+01,4.004202e+01,1.699973e+02
7.001084e+05,8.103106e+00,8.580439e+04,9.931063e-01,9.359527e-01,9.356865e-01,4.867562e-03,4.064983e-08,3.798813e+01,7.984583e+00,3.000354e+01,4.004127e+01,1.700000e+02
7.001184e+05,8.103222e+00,8.581439e+04,9.932221e-01,9.359407e-01,9.356869e-01,4.867968e-03,4.064960e-08,3.798941e+01,7.984243e+00,3.000517e+01,4.004308e+01,1.700000e+02
7.001284e+05,8.103338e+00,8.582439e+04,9.933378e-01,9.359287e-01,9.356872e-01,4.868375e-03,4.064936e-08,3.799070e+01,7.983904e+00,3.000679e+01,4.004489e+01,1.700000e+02
7.001384e+05,8.103454e+00,8.583439e+04,9.934536e-01,9.359166e-01,9.356876e-01,4.868781e-03,4.064913e-08,3.799198e+01,7.983564e+00,3.000842e+01,4.004669e+01,1.700000e+02
7.001484e+05,8.103569e+00,8.584439e+04,9.935693e-01,9.359046e-01,9.356880e-01,4.869188e-03,4.064889e-08,3.799326e+01,7.983224e+00,3.001004e+01,4.004850e+01,1.700000e+02
7.001584e+05,8.103685e+00,8.585439e+04,9.936851e-01,9.358926e-01,9.356884e-01,4.869594e-03,4.064866e-08,3.799455e+01,7.982884e+00,3.001166e+01,4.005031e+01,1.700000e+02
7.001684e+05,8.103801e+00,8.586439e+04,9.938008e-01,9.358806e-01,9.356888e-01,4.870001e-03,4.064843e-08,3.799583e+01,7.982545e+00,3.001329e+01,4.005212e+01,1.700000e+02
7.001784e+05,8.103917e+00,8.587439e+04,9.939166e-01,9.358685e-01,9.356891e-01,4.870407e-03,4.064819e-08,3.799712e+01,7.982205e+00,3.001491e+01,4.005392e+01,1.700000e+02
7.001884e+05,8.104032e+00,8.588439e+04,9.940323e-01,9.358565e-01,9.356895e-01,4.870814e-03,4.064796e-08,3.799840e+01,7.981865e+00,3.001654e+01,4.005573e+01,1.700000e+02
7.001984e+05,8.104148e+00,8.589439e+04,9.941481e-01,9.358445e-01,9.356899e-01,4.871220e-03,4.064772e-08,3.799969e+01,7.981525e+00,3.001816e+01,4.005754e+01,1.700000e+02
7.002084e+05,8.104264e+00,8.590439e+04,9.942638e-01,9.358324e-01,9.356903e-01,4.871627e-03,4.064749e-08,3.800097e+01,7.981186e+00,3.001979e+01,4.005935e+01,1.700000e+02
7.002184e+05,8.104380e+00,8.591439e+04,9.943795e-01,9.358204e-01,9.356907e-01,4.872033e-03,4.064726e-08,3.800226e+01,7.980846e+00,3.002141e+01,4.006116e+01,1.700000e+02
7.002284e+05,8.104495e+00,8.592439e+04,9.944953e-01,9.358084e-01,9.356910e-01,4.872440e-03,4.064702e-08,3.800354e+01,7.980506e+00,3.002303e+01,4.006296e+01,1.700000e+02
7.002384e+05,8.104611e+00,8.593439e+04,9.946110e-01,9.357964e-01,9.356914e-01,4.872846e-03,4.064679e-08,3.800482e+01,7.980166e+00,3.002466e+01,4.006477e+01,1.700000e+02
7.002484e+05,8.104727e+00,8.594439e+04,9.947268e-01,9.357843e-01,9.356918e-01,4.873253e-03,4.064656e-08,3.800611e+01,7.979827e+00,3.002628e+01,4.006658e+01,1.700000e+02
7.002584e+05,8.104843e+00,8.595439e+04,9.948425e-01,9.357723e-01,9.356922e-01,4.873659e-03,4.064632e-08,3.800739e+01,7.979487e+00,3.002791e+01,4.006839e+01,1.700000e+02
7.002684e+05,8.104958e+00,8.596440e+04,9.949583e-01,9.357603e-01,9.356926e-01,4.874066e-03,4.064609e-08,3.800868e+01,7.979147e+00,3.002953e+01,4.007020e+01,1.700000e+02
7.002784e+05,8.105074e+00,8.597440e+04,9.950740e-01,9.357483e-01,9.356929e-01,4.874472e-03,4.064586e-08,3.800996e+01,7.978807e+00,3.003115e+01,4.007201e+01,1.700000e+02
7.002884e+05,8.105190e+00,8.598440e+04,9.951898e-01,9.357362e-01,9.356933e-01,4.874879e-03,4.064562e-08,3.801125e+01,7.978468e+00,3.003278e+01,4.007381e+01,1.700000e+02
7.002984e+05,8.105306e+00,8.599440e+04,9.953055e-01,9.357242e-01,9.356937e-01,4.875285e-03,4.064539e-08,3.801253e+01,7.978128e+00,3.003440e+01,4.007562e+01,1.700000e+02
7.003084e+05,8.105421e+00,8.600440e+04,9.954213e-01,9.357122e-01,9.356941e-01,4.875692e-03,4.064516e-08,3.801382e+01,7.977788e+00,3.003603e+01,4.007743e+01,1.700000e+02
7.003184e+05,8.105537e+00,8.601440e+04,9.955370e-01,9.357001e-01,9.356945e-01,4.876098e-03,4.064493e-08,3.801510e+01,7.977448e+00,3.003765e+01,4.007924e+01,1.700000e+02
7.003284e+05,8.105653e+00,8.602440e+04,9.956528e-01,9.356881e-01,9.356948e-01,4.876505e-03,4.064469e-08,3.801638e+01,7.977109e+00,3.003928e+01,4.008105e+01,1.700000e+02
7.003384e+05,8.105769e+00,8.603440e+04,9.957685e-01,9.356761e-01,9.356952e-01,4.876911e-03,4.064446e-08,3.801767e+01,7.976769e+00,3.004090e+01,4.008286e+01,1.700000e+02
7.003484e+05,8.105884e+00,8.604440e+04,9.958843e-01,9.356679e-01,9.356956e-01,4.877318e-03,4.064423e-08,3.801895e+01,7.976429e+00,3.004252e+01,4.008453e+01,1.700000e+02
7.003584e+05,8.106000e+00,8.605440e+04,9.960000e-01,9.356629e-01,9.356960e-01,4.877724e-03,4.064411e-08,3.801856e+01,7.976207e+00,3.004235e+01,4.008430e+01,1.700048e+02
