Repository: brandonlampe/CS_Data

# Repository for Crushed Salt Data
**Grant No: 456417**

This is a work in progress!

## Repository Content

### Directory Names
A uniform namining structure still in progress, but in general directories are named according to the following:
 - Names contain no spaces, a single underscore "_" will be used as a file name seperator.
 - Files are for the Crushed Salt Project (CSP); therefore, the first three charaters of each file are "CSP".
 - Folders are organized by which frame the test was performed on i.e., A2 or A3.
 - The fifth and sixth charaters of each file name will therefore be "A" followed by the frame number.
 - Files are chronologically labeled in order of tests performed on a specific frame.That is to say numbering is frame specific (e.g., 01, 02,...,nn tests performed on a specific frame)Therefore the final two characters will be the test number.

### Crushed Salt Testing
The bulk of current repo contents are tests on crushed salt performed at Sandia National Laboratory in Albuquerque, NM.  Future contents of this repository include:
 - Photographs of crushed salt samples (pre and post testing)
 - Permeability test results
 - Thermalconductivity test results
 - Porosity test results

File: UNM_WP_HY_175_09/IscoMeasurements/STAGE09/CREEP_FIT/175_09_STAGE09_CREEP_OUT.csv (part 1 of 34)
Analysis by Brandon Lampe, performed on: 2016/07/06 13:13:17
Experimental results below begin at: 2016/04/16 12:04:26
Duration (sec),Duration (day),Elapsed Time (sec),Elapsed Time (day),Interpolated Fractional Density,Fit to Fractional Density,Fit to Volume Strain,Fit to Volume Strain Rate (1/sec),Confining Pressure (MPa),Pore Pressure (MPa),Terzaghi Pressure (MPa),Solid Pressure (MPa),Temperature (C))
7.007040e+05,8.110000e+00,0.000000e+00,0.000000e+00,9.363050e-01,9.363398e-01,3.717667e-05,1.898981e-07,3.798398e+01,4.045119e+00,3.393886e+01,4.029278e+01,1.700583e+02
7.007140e+05,8.110116e+00,1.000101e+01,1.157524e-04,9.362719e-01,9.363416e-01,3.907584e-05,1.897493e-07,3.798131e+01,3.986824e+00,3.399449e+01,4.029517e+01,1.700402e+02
7.007240e+05,8.110232e+00,2.000201e+01,2.315048e-04,9.363749e-01,9.363434e-01,4.097204e-05,1.894523e-07,3.799278e+01,3.958004e+00,3.403477e+01,4.030538e+01,1.700000e+02
7.007340e+05,8.110347e+00,3.000302e+01,3.472572e-04,9.366141e-01,9.363451e-01,4.286527e-05,1.891564e-07,3.800487e+01,3.924887e+00,3.407998e+01,4.031125e+01,1.700673e+02
7.007440e+05,8.110463e+00,4.000403e+01,4.630096e-04,9.366101e-01,9.363469e-01,4.475555e-05,1.888614e-07,3.801140e+01,3.950459e+00,3.406094e+01,4.031665e+01,1.701000e+02
7.007540e+05,8.110579e+00,5.000503e+01,5.787620e-04,9.365045e-01,9.363487e-01,4.664288e-05,1.885674e-07,3.801759e+01,3.983514e+00,3.403407e+01,4.032512e+01,1.700344e+02
7.007640e+05,8.110695e+00,6.000604e+01,6.945143e-04,9.365052e-01,9.363504e-01,4.852728e-05,1.882744e-07,3.801979e+01,3.997534e+00,3.402226e+01,4.032649e+01,1.700000e+02
7.007740e+05,8.110810e+00,7.000705e+01,8.102667e-04,9.365193e-01,9.363522e-01,5.040875e-05,1.879824e-07,3.802480e+01,4.000752e+00,3.402405e+01,4.033108e+01,1.700586e+02
7.007840e+05,8.110926e+00,8.000805e+01,9.260191e-04,9.364857e-01,9.363540e-01,5.228730e-05,1.876914e-07,3.802834e+01,4.000752e+00,3.402759e+01,4.033616e+01,1.700400e+02
7.007940e+05,8.111042e+00,9.000906e+01,1.041772e-03,9.365050e-01,9.363557e-01,5.416296e-05,1.874014e-07,3.802834e+01,3.995674e+00,3.403267e+01,4.033576e+01,1.700598e+02
7.008040e+05,8.111158e+00,1.000101e+02,1.157524e-03,9.365709e-01,9.363575e-01,5.603571e-05,1.871123e-07,3.802310e+01,3.992262e+00,3.403083e+01,4.032783e+01,1.701000e+02
7.008140e+05,8.111273e+00,1.100111e+02,1.273276e-03,9.366313e-01,9.363592e-01,5.790558e-05,1.868242e-07,3.801979e+01,3.992262e+00,3.402753e+01,4.032196e+01,1.701666e+02
7.008240e+05,8.111389e+00,1.200121e+02,1.389029e-03,9.365723e-01,9.363610e-01,5.977257e-05,1.865371e-07,3.801557e+01,3.988074e+00,3.402749e+01,4.032002e+01,1.702000e+02
7.008340e+05,8.111505e+00,1.300131e+02,1.504781e-03,9.364658e-01,9.363627e-01,6.163670e-05,1.862509e-07,3.801338e+01,3.985903e+00,3.402748e+01,4.032196e+01,1.701377e+02
7.008440e+05,8.111621e+00,1.400141e+02,1.620533e-03,9.364654e-01,9.363645e-01,6.349796e-05,1.859656e-07,3.800961e+01,3.985903e+00,3.402371e+01,4.031795e+01,1.701000e+02
7.008540e+05,8.111736e+00,1.500151e+02,1.736286e-03,9.364754e-01,9.363662e-01,6.535638e-05,1.856814e-07,3.799537e+01,3.985903e+00,3.400947e+01,4.030236e+01,1.701603e+02
7.008640e+05,8.111852e+00,1.600161e+02,1.852038e-03,9.364181e-01,9.363679e-01,6.721196e-05,1.853980e-07,3.798002e+01,3.985903e+00,3.399412e+01,4.028819e+01,1.701400e+02
7.008740e+05,8.111968e+00,1.700171e+02,1.967791e-03,9.364126e-01,9.363697e-01,6.906472e-05,1.851156e-07,3.797885e+01,3.985903e+00,3.399295e+01,4.028715e+01,1.701000e+02
7.008840e+05,8.112084e+00,1.800181e+02,2.083543e-03,9.364909e-01,9.363714e-01,7.091465e-05,1.848341e-07,3.799310e+01,3.985903e+00,3.400720e+01,4.029933e+01,1.701000e+02
7.008940e+05,8.112199e+00,1.900191e+02,2.199295e-03,9.366333e-01,9.363731e-01,7.276177e-05,1.845536e-07,3.800459e+01,3.985903e+00,3.401869e+01,4.030608e+01,1.701000e+02
7.009040e+05,8.112315e+00,2.000201e+02,2.315048e-03,9.366783e-01,9.363749e-01,7.460609e-05,1.842740e-07,3.801499e+01,3.985903e+00,3.402908e+01,4.031544e+01,1.701000e+02
7.009140e+05,8.112431e+00,2.100211e+02,2.430800e-03,9.366569e-01,9.363766e-01,7.644762e-05,1.839952e-07,3.801979e+01,3.985903e+00,3.403389e+01,4.032139e+01,1.701000e+02
7.009240e+05,8.112547e+00,2.200221e+02,2.546553e-03,9.366487e-01,9.363783e-01,7.828637e-05,1.837175e-07,3.802497e+01,3.985903e+00,3.403906e+01,4.032724e+01,1.701000e+02
7.009340e+05,8.112662e+00,2.300232e+02,2.662305e-03,9.366875e-01,9.363800e-01,8.012234e-05,1.834406e-07,3.803221e+01,3.985903e+00,3.404631e+01,4.033347e+01,1.701000e+02
7.009440e+05,8.112778e+00,2.400242e+02,2.778057e-03,9.366878e-01,9.363817e-01,8.195555e-05,1.831646e-07,3.803476e+01,3.985903e+00,3.404886e+01,4.033617e+01,1.701619e+02
7.009540e+05,8.112894e+00,2.500252e+02,2.893810e-03,9.366516e-01,9.363835e-01,8.378600e-05,1.828895e-07,3.803081e+01,3.985903e+00,3.404491e+01,4.033337e+01,1.701385e+02
7.009640e+05,8.113010e+00,2.600262e+02,3.009562e-03,9.366623e-01,9.363852e-01,8.561371e-05,1.826154e-07,3.802834e+01,3.985903e+00,3.404244e+01,4.033032e+01,1.701696e+02
7.009740e+05,8.113125e+00,2.700272e+02,3.125315e-03,9.366559e-01,9.363869e-01,8.743867e-05,1.823421e-07,3.802834e+01,3.985903e+00,3.404244e+01,4.033057e+01,1.702000e+02
7.009840e+05,8.113241e+00,2.800282e+02,3.241067e-03,9.366221e-01,9.363886e-01,8.926091e-05,1.820697e-07,3.802834e+01,3.982134e+00,3.404621e+01,4.033213e+01,1.702000e+02
7.009940e+05,8.113357e+00,2.900292e+02,3.356819e-03,9.365960e-01,9.363903e-01,9.108043e-05,1.817982e-07,3.802834e+01,3.983405e+00,3.404494e+01,4.033306e+01,1.702000e+02
7.010040e+05,8.113473e+00,3.000302e+02,3.472572e-03,9.365769e-01,9.363920e-01,9.289724e-05,1.815275e-07,3.802317e+01,3.985903e+00,3.403727e+01,4.032811e+01,1.702000e+02
7.010140e+05,8.113588e+00,3.100312e+02,3.588324e-03,9.365548e-01,9.363937e-01,9.471135e-05,1.812578e-07,3.800784e+01,3.985903e+00,3.402194e+01,4.031260e+01,1.702000e+02
7.010240e+05,8.113704e+00,3.200322e+02,3.704076e-03,9.364829e-01,9.363954e-01,9.652276e-05,1.809889e-07,3.799263e+01,3.985903e+00,3.400673e+01,4.029914e+01,1.702000e+02
7.010340e+05,8.113820e+00,3.300332e+02,3.819829e-03,9.364456e-01,9.363971e-01,9.833149e-05,1.807209e-07,3.797958e+01,3.985903e+00,3.399368e+01,4.028665e+01,1.701365e+02
7.010440e+05,8.113936e+00,3.400342e+02,3.935581e-03,9.365091e-01,9.363988e-01,1.001375e-04,1.804537e-07,3.798298e+01,3.985903e+00,3.399707e+01,4.028782e+01,1.701630e+02
7.010540e+05,8.114051e+00,3.500352e+02,4.051334e-03,9.365717e-01,9.364005e-01,1.019409e-04,1.801874e-07,3.799535e+01,3.985903e+00,3.400945e+01,4.029860e+01,1.702000e+02
7.010640e+05,8.114167e+00,3.600362e+02,4.167086e-03,9.366275e-01,9.364021e-01,1.037417e-04,1.799220e-07,3.800055e+01,3.982021e+00,3.401853e+01,4.030226e+01,1.702000e+02
7.010740e+05,8.114283e+00,3.700372e+02,4.282838e-03,9.366368e-01,9.364038e-01,1.055397e-04,1.796574e-07,3.800444e+01,3.979538e+00,3.402491e+01,4.030622e+01,1.702000e+02
7.010840e+05,8.114399e+00,3.800382e+02,4.398591e-03,9.366268e-01,9.364055e-01,1.073352e-04,1.793936e-07,3.800697e+01,3.983507e+00,3.402346e+01,4.030903e+01,1.702000e+02
7.010940e+05,8.114514e+00,3.900393e+02,4.514343e-03,9.366143e-01,9.364072e-01,1.091280e-04,1.791307e-07,3.801094e+01,3.985903e+00,3.402504e+01,4.031359e+01,1.702000e+02
7.011040e+05,8.114630e+00,4.000403e+02,4.630096e-03,9.365954e-01,9.364089e-01,1.109181e-04,1.788687e-07,3.800929e+01,3.985903e+00,3.402339e+01,4.031257e+01,1.702000e+02
7.011140e+05,8.114746e+00,4.100413e+02,4.745848e-03,9.365773e-01,9.364105e-01,1.127057e-04,1.786074e-07,3.801071e+01,3.985903e+00,3.402480e+01,4.031478e+01,1.702000e+02
7.011240e+05,8.114862e+00,4.200423e+02,4.861600e-03,9.365660e-01,9.364122e-01,1.144906e-04,1.783470e-07,3.800979e+01,3.985903e+00,3.402388e+01,4.031424e+01,1.702000e+02
7.011340e+05,8.114977e+00,4.300433e+02,4.977353e-03,9.365043e-01,9.364139e-01,1.162730e-04,1.780874e-07,3.800697e+01,3.985903e+00,3.402106e+01,4.031362e+01,1.702000e+02
7.011440e+05,8.115093e+00,4.400443e+02,5.093105e-03,9.364552e-01,9.364155e-01,1.180528e-04,1.778287e-07,3.800697e+01,3.985903e+00,3.402106e+01,4.031552e+01,1.701391e+02
7.011540e+05,8.115209e+00,4.500453e+02,5.208858e-03,9.364850e-01,9.364172e-01,1.198299e-04,1.775708e-07,3.799492e+01,3.985903e+00,3.400902e+01,4.030150e+01,1.701626e+02
7.011640e+05,8.115325e+00,4.600463e+02,5.324610e-03,9.365084e-01,9.364189e-01,1.216045e-04,1.773136e-07,3.797576e+01,3.985903e+00,3.398986e+01,4.028014e+01,1.702000e+02
7.011740e+05,8.115440e+00,4.700473e+02,5.440362e-03,9.364728e-01,9.364205e-01,1.233766e-04,1.770573e-07,3.797259e+01,3.985903e+00,3.398668e+01,4.027813e+01,1.702000e+02
7.011840e+05,8.115556e+00,4.800483e+02,5.556115e-03,9.364730e-01,9.364222e-01,1.251460e-04,1.768018e-07,3.798616e+01,3.985903e+00,3.400026e+01,4.029262e+01,1.701415e+02
7.011940e+05,8.115672e+00,4.900493e+02,5.671867e-03,9.366189e-01,9.364238e-01,1.269130e-04,1.765471e-07,3.799744e+01,3.985903e+00,3.401154e+01,4.029901e+01,1.701000e+02
7.012041e+05,8.115788e+00,5.000503e+02,5.787620e-03,9.367156e-01,9.364255e-01,1.286773e-04,1.762932e-07,3.800425e+01,3.985903e+00,3.401834e+01,4.030252e+01,1.701576e+02
7.012141e+05,8.115903e+00,5.100513e+02,5.903372e-03,9.367123e-01,9.364271e-01,1.304392e-04,1.760401e-07,3.801481e+01,3.985903e+00,3.402891e+01,4.031393e+01,1.701389e+02
7.012241e+05,8.116019e+00,5.200523e+02,6.019124e-03,9.366986e-01,9.364288e-01,1.321985e-04,1.757878e-07,3.801979e+01,3.985903e+00,3.403389e+01,4.031978e+01,1.701628e+02
7.012341e+05,8.116135e+00,5.300533e+02,6.134877e-03,9.366298e-01,9.364304e-01,1.339553e-04,1.755363e-07,3.802513e+01,3.985903e+00,3.403923e+01,4.032814e+01,1.701376e+02
7.012441e+05,8.116251e+00,5.400544e+02,6.250629e-03,9.366225e-01,9.364321e-01,1.357096e-04,1.752855e-07,3.802834e+01,3.989646e+00,3.403870e+01,4.033161e+01,1.701000e+02
7.012541e+05,8.116366e+00,5.500554e+02,6.366381e-03,9.366712e-01,9.364337e-01,1.374613e-04,1.750356e-07,3.802834e+01,3.988745e+00,3.403960e+01,4.032978e+01,1.701553e+02
7.012641e+05,8.116482e+00,5.600564e+02,6.482134e-03,9.366795e-01,9.364354e-01,1.392106e-04,1.747864e-07,3.802834e+01,3.985903e+00,3.404244e+01,4.032965e+01,1.702000e+02
7.012741e+05,8.116598e+00,5.700574e+02,6.597886e-03,9.366522e-01,9.364370e-01,1.409574e-04,1.745380e-07,3.802339e+01,3.985903e+00,3.403749e+01,4.032542e+01,1.702000e+02
7.012841e+05,8.116714e+00,5.800584e+02,6.713639e-03,9.366193e-01,9.364386e-01,1.427017e-04,1.742904e-07,3.801979e+01,3.985903e+00,3.403389e+01,4.032285e+01,1.702000e+02
7.012941e+05,8.116829e+00,5.900594e+02,6.829391e-03,9.365327e-01,9.364403e-01,1.444436e-04,1.740435e-07,3.801979e+01,3.985903e+00,3.403389e+01,4.032621e+01,1.702000e+02
7.013041e+05,8.116945e+00,6.000604e+02,6.945143e-03,9.364750e-01,9.364419e-01,1.461830e-04,1.737974e-07,3.801578e+01,3.985903e+00,3.402987e+01,4.032416e+01,1.701374e+02
7.013141e+05,8.117061e+00,6.100614e+02,7.060896e-03,9.365036e-01,9.364435e-01,1.479199e-04,1.735520e-07,3.799822e+01,3.985903e+00,3.401232e+01,4.030431e+01,1.701591e+02
7.013241e+05,8.117177e+00,6.200624e+02,7.176648e-03,9.365162e-01,9.364451e-01,1.496544e-04,1.733074e-07,3.798060e+01,3.985903e+00,3.399470e+01,4.028500e+01,1.702000e+02
7.013341e+05,8.117292e+00,6.300634e+02,7.292401e-03,9.365084e-01,9.364468e-01,1.513864e-04,1.730636e-07,3.797490e+01,3.989210e+00,3.398569e+01,4.027899e+01,1.702000e+02
7.013441e+05,8.117408e+00,6.400644e+02,7.408153e-03,9.364939e-01,9.364484e-01,1.531160e-04,1.728205e-07,3.798507e+01,3.988900e+00,3.399617e+01,4.029044e+01,1.702000e+02
7.013541e+05,8.117524e+00,6.500654e+02,7.523905e-03,9.365348e-01,9.364500e-01,1.548431e-04,1.725782e-07,3.799786e+01,3.985903e+00,3.401196e+01,4.030272e+01,1.701419e+02
7.013641e+05,8.117640e+00,6.600664e+02,7.639658e-03,9.365838e-01,9.364516e-01,1.565679e-04,1.723366e-07,3.800461e+01,3.985903e+00,3.401871e+01,4.030802e+01,1.701000e+02
7.013741e+05,8.117755e+00,6.700674e+02,7.755410e-03,9.366406e-01,9.364532e-01,1.582902e-04,1.720957e-07,3.801100e+01,3.985903e+00,3.402509e+01,4.031264e+01,1.701000e+02
7.013841e+05,8.117871e+00,6.800684e+02,7.871163e-03,9.367056e-01,9.364548e-01,1.600101e-04,1.718556e-07,3.801338e+01,3.985903e+00,3.402748e+01,4.031266e+01,1.701593e+02
7.013941e+05,8.117987e+00,6.900695e+02,7.986915e-03,9.367166e-01,9.364564e-01,1.617277e-04,1.716162e-07,3.801696e+01,3.985903e+00,3.403105e+01,4.031605e+01,1.702000e+02
7.014041e+05,8.118103e+00,7.000705e+02,8.102667e-03,9.366879e-01,9.364581e-01,1.634428e-04,1.713775e-07,3.802426e+01,3.985903e+00,3.403836e+01,4.032496e+01,1.702000e+02
7.014141e+05,8.118218e+00,7.100715e+02,8.218420e-03,9.366604e-01,9.364597e-01,1.651556e-04,1.711395e-07,3.803175e+01,3.985903e+00,3.404585e+01,4.033403e+01,1.702000e+02
7.014241e+05,8.118334e+00,7.200725e+02,8.334172e-03,9.365357e-01,9.364613e-01,1.668659e-04,1.709023e-07,3.803102e+01,3.985903e+00,3.404511e+01,4.033808e+01,1.702000e+02
7.014341e+05,8.118450e+00,7.300735e+02,8.449925e-03,9.364532e-01,9.364629e-01,1.685740e-04,1.706658e-07,3.802834e+01,3.989945e+00,3.403840e+01,4.033816e+01,1.700729e+02
7.014441e+05,8.118566e+00,7.400745e+02,8.565677e-03,9.365365e-01,9.364645e-01,1.702796e-04,1.704300e-07,3.802834e+01,3.992262e+00,3.403608e+01,4.033477e+01,1.701261e+02
7.014541e+05,8.118681e+00,7.500755e+02,8.681429e-03,9.365635e-01,9.364661e-01,1.719829e-04,1.701950e-07,3.802834e+01,3.992262e+00,3.403608e+01,4.033372e+01,1.702000e+02
7.014641e+05,8.118797e+00,7.600765e+02,8.797182e-03,9.365231e-01,9.364676e-01,1.736838e-04,1.699606e-07,3.801920e+01,3.988379e+00,3.403083e+01,4.032579e+01,1.702000e+02
7.014741e+05,8.118913e+00,7.700775e+02,8.912934e-03,9.364970e-01,9.364692e-01,1.753825e-04,1.697269e-07,3.800258e+01,3.985903e+00,3.401668e+01,4.030922e+01,1.702000e+02
7.014841e+05,8.119029e+00,7.800785e+02,9.028686e-03,9.364881e-01,9.364708e-01,1.770787e-04,1.694940e-07,3.798729e+01,3.989296e+00,3.399800e+01,4.029301e+01,1.702000e+02
7.014941e+05,8.119144e+00,7.900795e+02,9.144439e-03,9.364881e-01,9.364724e-01,1.787727e-04,1.692617e-07,3.797787e+01,3.992262e+00,3.398560e+01,4.028274e+01,1.702000e+02
7.015041e+05,8.119260e+00,8.000805e+02,9.260191e-03,9.365367e-01,9.364740e-01,1.804643e-04,1.690302e-07,3.798648e+01,3.988435e+00,3.399804e+01,4.029031e+01,1.702000e+02
7.015141e+05,8.119376e+00,8.100815e+02,9.375944e-03,9.365849e-01,9.364756e-01,1.821536e-04,1.687993e-07,3.799414e+01,3.985903e+00,3.400823e+01,4.029680e+01,1.702000e+02
7.015241e+05,8.119492e+00,8.200825e+02,9.491696e-03,9.365419e-01,9.364772e-01,1.838406e-04,1.685691e-07,3.800180e+01,3.989703e+00,3.401210e+01,4.030639e+01,1.701403e+02
7.015341e+05,8.119607e+00,8.300835e+02,9.607448e-03,9.365548e-01,9.364787e-01,1.855253e-04,1.683396e-07,3.801090e+01,3.988363e+00,3.402254e+01,4.031569e+01,1.701000e+02
7.015441e+05,8.119723e+00,8.400845e+02,9.723201e-03,9.366348e-01,9.364803e-01,1.872078e-04,1.681108e-07,3.801699e+01,3.985903e+00,3.403109e+01,4.031926e+01,1.701563e+02
7.015541e+05,8.119839e+00,8.500856e+02,9.838953e-03,9.366563e-01,9.364819e-01,1.888879e-04,1.678827e-07,3.801979e+01,3.989311e+00,3.403048e+01,4.032119e+01,1.702000e+02
7.015641e+05,8.119955e+00,8.600866e+02,9.954706e-03,9.366644e-01,9.364835e-01,1.905658e-04,1.676552e-07,3.802440e+01,3.992262e+00,3.403214e+01,4.032560e+01,1.702000e+02
7.015741e+05,8.120070e+00,8.700876e+02,1.007046e-02,9.366731e-01,9.364850e-01,1.922413e-04,1.674285e-07,3.802834e+01,3.989058e+00,3.403929e+01,4.032968e+01,1.702504e+02
7.015841e+05,8.120186e+00,8.800886e+02,1.018621e-02,9.366000e-01,9.364866e-01,1.939147e-04,1.672024e-07,3.802834e+01,3.989478e+00,3.403887e+01,4.033249e+01,1.702438e+02
7.015941e+05,8.120302e+00,8.900896e+02,1.030196e-02,9.365235e-01,9.364882e-01,1.955857e-04,1.669769e-07,3.802322e+01,3.992262e+00,3.403095e+01,4.032980e+01,1.702000e+02
7.016041e+05,8.120418e+00,9.000906e+02,1.041772e-02,9.364959e-01,9.364897e-01,1.972545e-04,1.667522e-07,3.801979e+01,3.992262e+00,3.402753e+01,4.032721e+01,1.702000e+02
7.016141e+05,8.120533e+00,9.100916e+02,1.053347e-02,9.364781e-01,9.364913e-01,1.989211e-04,1.665281e-07,3.801617e+01,3.988669e+00,3.402750e+01,4.032427e+01,1.702000e+02
7.016241e+05,8.120649e+00,9.200926e+02,1.064922e-02,9.364136e-01,9.364928e-01,2.005854e-04,1.663046e-07,3.800993e+01,3.989327e+00,3.402060e+01,4.032007e+01,1.702000e+02
7.016341e+05,8.120765e+00,9.300936e+02,1.076497e-02,9.363515e-01,9.364944e-01,2.022475e-04,1.660818e-07,3.799655e+01,3.992262e+00,3.400429e+01,4.030799e+01,1.701459e+02
7.016441e+05,8.120881e+00,9.400946e+02,1.088072e-02,9.363855e-01,9.364959e-01,2.039074e-04,1.658597e-07,3.798123e+01,3.992262e+00,3.398897e+01,4.029031e+01,1.701506e+02
7.016541e+05,8.120996e+00,9.500956e+02,1.099648e-02,9.364898e-01,9.364975e-01,2.055651e-04,1.656382e-07,3.797490e+01,3.992262e+00,3.398263e+01,4.027951e+01,1.702000e+02
7.016641e+05,8.121112e+00,9.600966e+02,1.111223e-02,9.366201e-01,9.364991e-01,2.072205e-04,1.654174e-07,3.798941e+01,3.988665e+00,3.400075e+01,4.029020e+01,1.702566e+02
7.016741e+05,8.121228e+00,9.700976e+02,1.122798e-02,9.367511e-01,9.365006e-01,2.088737e-04,1.651972e-07,3.800055e+01,3.989833e+00,3.401072e+01,4.029694e+01,1.702382e+02
7.016841e+05,8.121344e+00,9.800986e+02,1.134373e-02,9.367362e-01,9.365021e-01,2.105248e-04,1.649777e-07,3.800419e+01,3.988656e+00,3.401553e+01,4.030148e+01,1.702000e+02
7.016941e+05,8.121459e+00,9.900996e+02,1.145949e-02,9.366814e-01,9.365037e-01,2.121736e-04,1.647588e-07,3.801390e+01,3.989342e+00,3.402456e+01,4.031392e+01,1.701459e+02
7.017041e+05,8.121575e+00,1.000101e+03,1.157524e-02,9.367029e-01,9.365052e-01,2.138203e-04,1.645405e-07,3.801979e+01,3.992262e+00,3.402753e+01,4.031918e+01,1.701544e+02
7.017141e+05,8.121691e+00,1.010102e+03,1.169099e-02,9.367086e-01,9.365068e-01,2.154648e-04,1.643229e-07,3.802414e+01,3.992262e+00,3.403188e+01,4.032360e+01,1.702000e+02
7.017241e+05,8.121807e+00,1.020103e+03,1.180674e-02,9.366796e-01,9.365083e-01,2.171071e-04,1.641059e-07,3.803496e+01,3.992262e+00,3.404270e+01,4.033628e+01,1.702000e+02
7.017341e+05,8.121922e+00,1.030104e+03,1.192250e-02,9.366454e-01,9.365098e-01,2.187472e-04,1.638895e-07,3.803753e+01,3.992262e+00,3.404527e+01,4.034035e+01,1.702000e+02
7.017441e+05,8.122038e+00,1.040105e+03,1.203825e-02,9.366034e-01,9.365114e-01,2.203852e-04,1.636738e-07,3.803476e+01,3.988317e+00,3.404644e+01,4.033929e+01,1.702000e+02
7.017541e+05,8.122154e+00,1.050106e+03,1.215400e-02,9.365626e-01,9.365129e-01,2.220210e-04,1.634586e-07,3.803476e+01,3.985903e+00,3.404886e+01,4.034103e+01,1.702000e+02
7.017641e+05,8.122270e+00,1.060107e+03,1.226975e-02,9.365663e-01,9.365144e-01,2.236547e-04,1.632441e-07,3.803476e+01,3.989315e+00,3.404544e+01,4.034066e+01,1.702000e+02
7.017741e+05,8.122386e+00,1.070108e+03,1.238551e-02,9.366058e-01,9.365160e-01,2.252862e-04,1.630303e-07,3.802721e+01,3.992262e+00,3.403494e+01,4.033086e+01,1.702505e+02
7.017841e+05,8.122501e+00,1.080109e+03,1.250126e-02,9.366139e-01,9.365175e-01,2.269156e-04,1.628170e-07,3.801979e+01,3.992262e+00,3.402753e+01,4.032263e+01,1.703000e+02
7.017941e+05,8.122617e+00,1.090110e+03,1.261701e-02,9.365529e-01,9.365190e-01,2.285429e-04,1.626043e-07,3.801979e+01,3.988967e+00,3.403083e+01,4.032522e+01,1.703000e+02
7.018041e+05,8.122733e+00,1.100111e+03,1.273276e-02,9.364434e-01,9.365205e-01,2.301680e-04,1.623923e-07,3.801644e+01,3.989229e+00,3.402721e+01,4.032587e+01,1.702477e+02
7.018141e+05,8.122849e+00,1.110112e+03,1.284852e-02,9.364368e-01,9.365221e-01,2.317911e-04,1.621809e-07,3.799837e+01,3.988541e+00,3.400983e+01,4.030688e+01,1.702000e+02
7.018241e+05,8.122964e+00,1.120113e+03,1.296427e-02,9.364628e-01,9.365236e-01,2.334120e-04,1.619700e-07,3.797979e+01,3.989839e+00,3.398995e+01,4.028594e+01,1.702619e+02
7.018341e+05,8.123080e+00,1.130114e+03,1.308002e-02,9.364161e-01,9.365251e-01,2.350308e-04,1.617598e-07,3.797144e+01,3.988837e+00,3.398260e+01,4.027891e+01,1.702461e+02
7.018441e+05,8.123196e+00,1.140115e+03,1.319577e-02,9.364192e-01,9.365266e-01,2.366475e-04,1.615502e-07,3.798149e+01,3.989127e+00,3.399236e+01,4.028950e+01,1.702000e+02
7.018541e+05,8.123312e+00,1.150116e+03,1.331152e-02,9.365305e-01,9.365281e-01,2.382621e-04,1.613412e-07,3.799414e+01,3.992262e+00,3.400188e+01,4.029848e+01,1.702000e+02
7.018641e+05,8.123427e+00,1.160117e+03,1.342728e-02,9.366395e-01,9.365296e-01,2.398747e-04,1.611327e-07,3.799748e+01,3.988951e+00,3.400853e+01,4.029804e+01,1.702000e+02
7.018741e+05,8.123543e+00,1.170118e+03,1.354303e-02,9.366683e-01,9.365311e-01,2.414851e-04,1.609249e-07,3.801066e+01,3.989243e+00,3.402141e+01,4.031097e+01,1.702525e+02
7.018841e+05,8.123659e+00,1.180119e+03,1.365878e-02,9.366732e-01,9.365326e-01,2.430935e-04,1.607176e-07,3.801979e+01,3.992262e+00,3.402753e+01,4.032033e+01,1.702466e+02
7.018941e+05,8.123775e+00,1.190120e+03,1.377453e-02,9.367042e-01,9.365342e-01,2.446998e-04,1.605110e-07,3.802481e+01,3.992262e+00,3.403255e+01,4.032449e+01,1.702587e+02
7.019041e+05,8.123890e+00,1.200121e+03,1.389029e-02,9.367057e-01,9.365357e-01,2.463040e-04,1.603049e-07,3.802834e+01,3.992262e+00,3.403608e+01,4.032820e+01,1.703000e+02
7.019141e+05,8.124006e+00,1.210122e+03,1.400604e-02,9.366770e-01,9.365372e-01,2.479062e-04,1.600994e-07,3.802834e+01,3.989023e+00,3.403932e+01,4.032953e+01,1.703000e+02
7.019241e+05,8.124122e+00,1.220123e+03,1.412179e-02,9.366489e-01,9.365387e-01,2.495063e-04,1.598945e-07,3.802834e+01,3.989178e+00,3.403917e+01,4.033062e+01,1.703000e+02
7.019341e+05,8.124238e+00,1.230124e+03,1.423754e-02,9.366173e-01,9.365401e-01,2.511044e-04,1.596901e-07,3.802387e+01,3.992262e+00,3.403161e+01,4.032686e+01,1.703000e+02
7.019441e+05,8.124353e+00,1.240125e+03,1.435330e-02,9.365853e-01,9.365416e-01,2.527005e-04,1.594864e-07,3.801979e+01,3.988908e+00,3.403089e+01,4.032397e+01,1.703000e+02
7.019541e+05,8.124469e+00,1.250126e+03,1.446905e-02,9.365430e-01,9.365431e-01,2.542945e-04,1.592832e-07,3.801979e+01,3.985903e+00,3.403389e+01,4.032581e+01,1.703000e+02
7.019641e+05,8.124585e+00,1.260127e+03,1.458480e-02,9.365125e-01,9.365446e-01,2.558864e-04,1.590806e-07,3.801633e+01,3.985903e+00,3.403043e+01,4.032330e+01,1.703000e+02
7.019741e+05,8.124701e+00,1.270128e+03,1.470055e-02,9.364853e-01,9.365461e-01,2.574764e-04,1.588785e-07,3.800691e+01,3.989112e+00,3.401779e+01,4.031408e+01,1.703000e+02
7.019841e+05,8.124816e+00,1.280129e+03,1.481631e-02,9.364665e-01,9.365476e-01,2.590643e-04,1.586770e-07,3.799727e+01,3.992262e+00,3.400501e+01,4.030430e+01,1.703000e+02
7.019941e+05,8.124932e+00,1.290130e+03,1.493206e-02,9.364665e-01,9.365491e-01,2.606502e-04,1.584761e-07,3.798750e+01,3.992262e+00,3.399524e+01,4.029387e+01,1.703000e+02
7.020041e+05,8.125048e+00,1.300131e+03,1.504781e-02,9.364758e-01,9.365506e-01,2.622342e-04,1.582757e-07,3.798805e+01,3.992262e+00,3.399579e+01,4.029410e+01,1.703000e+02
7.020141e+05,8.125164e+00,1.310132e+03,1.516356e-02,9.365042e-01,9.365521e-01,2.638161e-04,1.580759e-07,3.799414e+01,3.992262e+00,3.400188e+01,4.029949e+01,1.703000e+02
7.020241e+05,8.125279e+00,1.320133e+03,1.527932e-02,9.365220e-01,9.365535e-01,2.653960e-04,1.578767e-07,3.799414e+01,3.992262e+00,3.400188e+01,4.029880e+01,1.703000e+02
7.020341e+05,8.125395e+00,1.330134e+03,1.539507e-02,9.365262e-01,9.365550e-01,2.669739e-04,1.576780e-07,3.799762e+01,3.992262e+00,3.400535e+01,4.030236e+01,1.703000e+02
7.020441e+05,8.125511e+00,1.340135e+03,1.551082e-02,9.365297e-01,9.365565e-01,2.685499e-04,1.574798e-07,3.800055e+01,3.992262e+00,3.400829e+01,4.030536e+01,1.703000e+02
7.020541e+05,8.125627e+00,1.350136e+03,1.562657e-02,9.365179e-01,9.365580e-01,2.701238e-04,1.572823e-07,3.800055e+01,3.992262e+00,3.400829e+01,4.030581e+01,1.703000e+02
7.020641e+05,8.125742e+00,1.360137e+03,1.574233e-02,9.365044e-01,9.365594e-01,2.716958e-04,1.570852e-07,3.800055e+01,3.992262e+00,3.400829e+01,4.030634e+01,1.703000e+02
7.020741e+05,8.125858e+00,1.370138e+03,1.585808e-02,9.364618e-01,9.365609e-01,2.732659e-04,1.568887e-07,3.799717e+01,3.992262e+00,3.400490e+01,4.030437e+01,1.703000e+02
7.020841e+05,8.125974e+00,1.380139e+03,1.597383e-02,9.363818e-01,9.365624e-01,2.748339e-04,1.566927e-07,3.799414e+01,3.992262e+00,3.400188e+01,4.030424e+01,1.702468e+02
7.020941e+05,8.126090e+00,1.390140e+03,1.608958e-02,9.363444e-01,9.365638e-01,2.764000e-04,1.564973e-07,3.798372e+01,3.992262e+00,3.399145e+01,4.029456e+01,1.702000e+02
7.021041e+05,8.126205e+00,1.400141e+03,1.620533e-02,9.363582e-01,9.365653e-01,2.779642e-04,1.563024e-07,3.797490e+01,3.992262e+00,3.398263e+01,4.028461e+01,1.702000e+02
7.021141e+05,8.126321e+00,1.410142e+03,1.632109e-02,9.364081e-01,9.365668e-01,2.795264e-04,1.561081e-07,3.798143e+01,3.992262e+00,3.398916e+01,4.028965e+01,1.702000e+02
7.021241e+05,8.126437e+00,1.420143e+03,1.643684e-02,9.365286e-01,9.365682e-01,2.810867e-04,1.559143e-07,3.798772e+01,3.992262e+00,3.399546e+01,4.029170e+01,1.702000e+02
7.021341e+05,8.126553e+00,1.430144e+03,1.655259e-02,9.366264e-01,9.365697e-01,2.826450e-04,1.557210e-07,3.798772e+01,3.992262e+00,3.399546e+01,4.028791e+01,1.702000e+02
7.021441e+05,8.126668e+00,1.440145e+03,1.666834e-02,9.366486e-01,9.365711e-01,2.842014e-04,1.555282e-07,3.799113e+01,3.992262e+00,3.399886e+01,4.029068e+01,1.702000e+02
7.021541e+05,8.126784e+00,1.450146e+03,1.678410e-02,9.366521e-01,9.365726e-01,2.857559e-04,1.553360e-07,3.800099e+01,3.992262e+00,3.400873e+01,4.030108e+01,1.702000e+02
7.021641e+05,8.126900e+00,1.460147e+03,1.689985e-02,9.366384e-01,9.365741e-01,2.873084e-04,1.551443e-07,3.800697e+01,3.992262e+00,3.401470e+01,4.030799e+01,1.702000e+02
7.021741e+05,8.127016e+00,1.470148e+03,1.701560e-02,9.366158e-01,9.365755e-01,2.888591e-04,1.549531e-07,3.801047e+01,3.992262e+00,3.401821e+01,4.031261e+01,1.702000e+02
7.021841e+05,8.127131e+00,1.480149e+03,1.713135e-02,9.366357e-01,9.365770e-01,2.904078e-04,1.547625e-07,3.801338e+01,3.992262e+00,3.402112e+01,4.031494e+01,1.702000e+02
7.021941e+05,8.127247e+00,1.490150e+03,1.724711e-02,9.366567e-01,9.365784e-01,2.919546e-04,1.545723e-07,3.801033e+01,3.992262e+00,3.401807e+01,4.031087e+01,1.702476e+02
7.022042e+05,8.127363e+00,1.500151e+03,1.736286e-02,9.365969e-01,9.365799e-01,2.934996e-04,1.543827e-07,3.800697e+01,3.992262e+00,3.401470e+01,4.030960e+01,1.702519e+02
7.022142e+05,8.127479e+00,1.510152e+03,1.747861e-02,9.365354e-01,9.365813e-01,2.950426e-04,1.541936e-07,3.800697e+01,3.992262e+00,3.401470e+01,4.031198e+01,1.702000e+02
7.022242e+05,8.127594e+00,1.520153e+03,1.759436e-02,9.365165e-01,9.365827e-01,2.965838e-04,1.540050e-07,3.800697e+01,3.992262e+00,3.401470e+01,4.031271e+01,1.702000e+02
7.022342e+05,8.127710e+00,1.530154e+03,1.771012e-02,9.365084e-01,9.365842e-01,2.981230e-04,1.538169e-07,3.800697e+01,3.992262e+00,3.401470e+01,4.031303e+01,1.702000e+02
7.022442e+05,8.127826e+00,1.540155e+03,1.782587e-02,9.364972e-01,9.365856e-01,2.996604e-04,1.536294e-07,3.800344e+01,3.992262e+00,3.401118e+01,4.030970e+01,1.702000e+02
7.022542e+05,8.127942e+00,1.550156e+03,1.794162e-02,9.364881e-01,9.365871e-01,3.011959e-04,1.534423e-07,3.799067e+01,3.992262e+00,3.399841e+01,4.029642e+01,1.702000e+02
7.022642e+05,8.128057e+00,1.560157e+03,1.805737e-02,9.364881e-01,9.365885e-01,3.027296e-04,1.532557e-07,3.797518e+01,3.992262e+00,3.398292e+01,4.027987e+01,1.702000e+02
7.022742e+05,8.128173e+00,1.570158e+03,1.817313e-02,9.365049e-01,9.365899e-01,3.042613e-04,1.530697e-07,3.797132e+01,3.992262e+00,3.397906e+01,4.027511e+01,1.702000e+02
7.022842e+05,8.128289e+00,1.580159e+03,1.828888e-02,9.365963e-01,9.365914e-01,3.057913e-04,1.528841e-07,3.798117e+01,3.992262e+00,3.398890e+01,4.028208e+01,1.702000e+02
7.022942e+05,8.128405e+00,1.590160e+03,1.840463e-02,9.367446e-01,9.365928e-01,3.073193e-04,1.526990e-07,3.799118e+01,3.992262e+00,3.399892e+01,4.028702e+01,1.702000e+02
7.023042e+05,8.128520e+00,1.600161e+03,1.852038e-02,9.368087e-01,9.365942e-01,3.088455e-04,1.525144e-07,3.800059e+01,3.992262e+00,3.400833e+01,4.029458e+01,1.702000e+02
7.023142e+05,8.128636e+00,1.610162e+03,1.863613e-02,9.368087e-01,9.365957e-01,3.103699e-04,1.523304e-07,3.801024e+01,3.992262e+00,3.401798e+01,4.030488e+01,1.702000e+02
7.023242e+05,8.128752e+00,1.620163e+03,1.875189e-02,9.368087e-01,9.365971e-01,3.118925e-04,1.521468e-07,3.801669e+01,3.992262e+00,3.402443e+01,4.031176e+01,1.702000e+02
7.023342e+05,8.128868e+00,1.630164e+03,1.886764e-02,9.368001e-01,9.365985e-01,3.134132e-04,1.519637e-07,3.802390e+01,3.992262e+00,3.403164e+01,4.031980e+01,1.702000e+02
7.023442e+05,8.128983e+00,1.640165e+03,1.898339e-02,9.367819e-01,9.365999e-01,3.149320e-04,1.517811e-07,3.802169e+01,3.992262e+00,3.402942e+01,4.031814e+01,1.702000e+02
7.023542e+05,8.129099e+00,1.650166e+03,1.909914e-02,9.367994e-01,9.366013e-01,3.164491e-04,1.515990e-07,3.801338e+01,3.992262e+00,3.402112e+01,4.030859e+01,1.702000e+02
7.023642e+05,8.129215e+00,1.660167e+03,1.921490e-02,9.368082e-01,9.366028e-01,3.179643e-04,1.514173e-07,3.801338e+01,3.992262e+00,3.402112e+01,4.030825e+01,1.702449e+02
7.023742e+05,8.129331e+00,1.670168e+03,1.933065e-02,9.367691e-01,9.366042e-01,3.194777e-04,1.512362e-07,3.802418e+01,3.992262e+00,3.403192e+01,4.032130e+01,1.702495e+02
7.023842e+05,8.129446e+00,1.680169e+03,1.944640e-02,9.367779e-01,9.366056e-01,3.209893e-04,1.510555e-07,3.802380e+01,3.992262e+00,3.403153e+01,4.032055e+01,1.702513e+02
7.023942e+05,8.129562e+00,1.690170e+03,1.956215e-02,9.367428e-01,9.366070e-01,3.224992e-04,1.508753e-07,3.802113e+01,3.992262e+00,3.402887e+01,4.031906e+01,1.703000e+02
7.024042e+05,8.129678e+00,1.700171e+03,1.967791e-02,9.366638e-01,9.366084e-01,3.240072e-04,1.506956e-07,3.802384e+01,3.992262e+00,3.403158e+01,4.032502e+01,1.702474e+02
7.024142e+05,8.129794e+00,1.710172e+03,1.979366e-02,9.366341e-01,9.366098e-01,3.255134e-04,1.505163e-07,3.801351e+01,3.992262e+00,3.402125e+01,4.031514e+01,1.702490e+02
7.024242e+05,8.129909e+00,1.720173e+03,1.990941e-02,9.366019e-01,9.366112e-01,3.270178e-04,1.503376e-07,3.800432e+01,3.992262e+00,3.401206e+01,4.030658e+01,1.702588e+02
7.024342e+05,8.130025e+00,1.730174e+03,2.002516e-02,9.366153e-01,9.366127e-01,3.285204e-04,1.501593e-07,3.799476e+01,3.992262e+00,3.400250e+01,4.029585e+01,1.702452e+02
7.024442e+05,8.130141e+00,1.740175e+03,2.014092e-02,9.366481e-01,9.366141e-01,3.300213e-04,1.499814e-07,3.798772e+01,3.992262e+00,3.399546e+01,4.028707e+01,1.703000e+02
7.024542e+05,8.130257e+00,1.750176e+03,2.025667e-02,9.366481e-01,9.366155e-01,3.315204e-04,1.498041e-07,3.799103e+01,3.992262e+00,3.399877e+01,4.029060e+01,1.703000e+02
7.024642e+05,8.130372e+00,1.760177e+03,2.037242e-02,9.366481e-01,9.366169e-01,3.330177e-04,1.496272e-07,3.799414e+01,3.992262e+00,3.400188e+01,4.029392e+01,1.703000e+02
7.024742e+05,8.130488e+00,1.770178e+03,2.048817e-02,9.366481e-01,9.366183e-01,3.345132e-04,1.494507e-07,3.799414e+01,3.992262e+00,3.400188e+01,4.029392e+01,1.703000e+02
7.024842e+05,8.130604e+00,1.780179e+03,2.060393e-02,9.366150e-01,9.366197e-01,3.360070e-04,1.492748e-07,3.799414e+01,3.992262e+00,3.400188e+01,4.029520e+01,1.703000e+02
7.024942e+05,8.130720e+00,1.790180e+03,2.071968e-02,9.365350e-01,9.366211e-01,3.374990e-04,1.490992e-07,3.799414e+01,3.992262e+00,3.400188e+01,4.029830e+01,1.702586e+02
7.025042e+05,8.130835e+00,1.800181e+03,2.083543e-02,9.364881e-01,9.366225e-01,3.389893e-04,1.489242e-07,3.799414e+01,3.992262e+00,3.400188e+01,4.030012e+01,1.702000e+02
7.025142e+05,8.130951e+00,1.810182e+03,2.095118e-02,9.364881e-01,9.366239e-01,3.404778e-04,1.487496e-07,3.798760e+01,3.992262e+00,3.399534e+01,4.029314e+01,1.702000e+02
7.025242e+05,8.131067e+00,1.820183e+03,2.106694e-02,9.364986e-01,9.366252e-01,3.419646e-04,1.485754e-07,3.798463e+01,3.992262e+00,3.399237e+01,4.028956e+01,1.702000e+02
7.025342e+05,8.131183e+00,1.830184e+03,2.118269e-02,9.365176e-01,9.366266e-01,3.434496e-04,1.484017e-07,3.798437e+01,3.992262e+00,3.399211e+01,4.028855e+01,1.702000e+02
7.025442e+05,8.131298e+00,1.840185e+03,2.129844e-02,9.365653e-01,9.366280e-01,3.449329e-04,1.482285e-07,3.798443e+01,3.992262e+00,3.399217e+01,4.028677e+01,1.702000e+02
7.025542e+05,8.131414e+00,1.850186e+03,2.141419e-02,9.366067e-01,9.366294e-01,3.464145e-04,1.480557e-07,3.798772e+01,3.992262e+00,3.399546e+01,4.028867e+01,1.702000e+02
7.025642e+05,8.131530e+00,1.860187e+03,2.152994e-02,9.366067e-01,9.366308e-01,3.478943e-04,1.478834e-07,3.798772e+01,3.992262e+00,3.399546e+01,4.028867e+01,1.702000e+02
7.025742e+05,8.131646e+00,1.870188e+03,2.164570e-02,9.365776e-01,9.366322e-01,3.493724e-04,1.477115e-07,3.798772e+01,3.992262e+00,3.399546e+01,4.028980e+01,1.702000e+02
7.025842e+05,8.131761e+00,1.880189e+03,2.176145e-02,9.365510e-01,9.366336e-01,3.508488e-04,1.475400e-07,3.798772e+01,3.992262e+00,3.399546e+01,4.029083e+01,1.701532e+02
7.025942e+05,8.131877e+00,1.890190e+03,2.187720e-02,9.365977e-01,9.366349e-01,3.523235e-04,1.473690e-07,3.798772e+01,3.992262e+00,3.399546e+01,4.028902e+01,1.701520e+02
7.026042e+05,8.131993e+00,1.900191e+03,2.199295e-02,9.366446e-01,9.366363e-01,3.537965e-04,1.471984e-07,3.798436e+01,3.992262e+00,3.399210e+01,4.028361e+01,1.702000e+02
7.026142e+05,8.132109e+00,1.910192e+03,2.210871e-02,9.366446e-01,9.366377e-01,3.552678e-04,1.470283e-07,3.797446e+01,3.992262e+00,3.398220e+01,4.027305e+01,1.702000e+02
7.026242e+05,8.132224e+00,1.920193e+03,2.222446e-02,9.366111e-01,9.366391e-01,3.567374e-04,1.468586e-07,3.797166e+01,3.992262e+00,3.397940e+01,4.027135e+01,1.702000e+02
7.026342e+05,8.132340e+00,1.930194e+03,2.234021e-02,9.365839e-01,9.366405e-01,3.582052e-04,1.466893e-07,3.798026e+01,3.992262e+00,3.398800e+01,4.028159e+01,1.701582e+02
7.026442e+05,8.132456e+00,1.940195e+03,2.245596e-02,9.366846e-01,9.366418e-01,3.596714e-04,1.465205e-07,3.799308e+01,3.992262e+00,3.400082e+01,4.029138e+01,1.701000e+02
7.026542e+05,8.132572e+00,1.950196e+03,2.257172e-02,9.367789e-01,9.366432e-01,3.611360e-04,1.463521e-07,3.800332e+01,3.992262e+00,3.401105e+01,4.029865e+01,1.701000e+02
7.026642e+05,8.132687e+00,1.960197e+03,2.268747e-02,9.367353e-01,9.366446e-01,3.625988e-04,1.461842e-07,3.800697e+01,3.996292e+00,3.401067e+01,4.030396e+01,1.700525e+02
7.026742e+05,8.132803e+00,1.970198e+03,2.280322e-02,9.366800e-01,9.366459e-01,3.640599e-04,1.460166e-07,3.800697e+01,3.996279e+00,3.401069e+01,4.030610e+01,1.700000e+02
7.026842e+05,8.132919e+00,1.980199e+03,2.291897e-02,9.366704e-01,9.366473e-01,3.655194e-04,1.458495e-07,3.801040e+01,3.992262e+00,3.401814e+01,4.031042e+01,1.700000e+02
7.026942e+05,8.133035e+00,1.990200e+03,2.303473e-02,9.366704e-01,9.366487e-01,3.669772e-04,1.456828e-07,3.801338e+01,3.992262e+00,3.402112e+01,4.031359e+01,1.700000e+02
7.027042e+05,8.133150e+00,2.000201e+03,2.315048e-02,9.366630e-01,9.366500e-01,3.684334e-04,1.455166e-07,3.801338e+01,3.995833e+00,3.401755e+01,4.031364e+01,1.700000e+02
7.027142e+05,8.133266e+00,2.010202e+03,2.326623e-02,9.366442e-01,9.366514e-01,3.698878e-04,1.453508e-07,3.801068e+01,4.000752e+00,3.400993e+01,4.031116e+01,1.700000e+02
7.027242e+05,8.133382e+00,2.020203e+03,2.338198e-02,9.366215e-01,9.366528e-01,3.713407e-04,1.451853e-07,3.800697e+01,4.000752e+00,3.400621e+01,4.030807e+01,1.700000e+02
7.027342e+05,8.133498e+00,2.030204e+03,2.349774e-02,9.366072e-01,9.366541e-01,3.727918e-04,1.450204e-07,3.799862e+01,4.000752e+00,3.399786e+01,4.029971e+01,1.700000e+02
7.027442e+05,8.133613e+00,2.040205e+03,2.361349e-02,9.366072e-01,9.366555e-01,3.742414e-04,1.448558e-07,3.798772e+01,3.996624e+00,3.399110e+01,4.028836e+01,1.700000e+02
7.027542e+05,8.133729e+00,2.050206e+03,2.372924e-02,9.366413e-01,9.366568e-01,3.756892e-04,1.446916e-07,3.798772e+01,3.996834e+00,3.399089e+01,4.028702e+01,1.700000e+02
7.027642e+05,8.133845e+00,2.060207e+03,2.384499e-02,9.367209e-01,9.366582e-01,3.771355e-04,1.445279e-07,3.799093e+01,4.000752e+00,3.399018e+01,4.028710e+01,1.700000e+02
7.027742e+05,8.133961e+00,2.070208e+03,2.396074e-02,9.367981e-01,9.366595e-01,3.785801e-04,1.443645e-07,3.799414e+01,3.997162e+00,3.399698e+01,4.028777e+01,1.700000e+02
7.027842e+05,8.134076e+00,2.080209e+03,2.407650e-02,9.368345e-01,9.366609e-01,3.800231e-04,1.442016e-07,3.799685e+01,3.992262e+00,3.400459e+01,4.028959e+01,1.700000e+02
7.027942e+05,8.134192e+00,2.090210e+03,2.419225e-02,9.368345e-01,9.366622e-01,3.814644e-04,1.440391e-07,3.800334e+01,3.995959e+00,3.400739e+01,4.029627e+01,1.700000e+02
7.028042e+05,8.134308e+00,2.100211e+03,2.430800e-02,9.368345e-01,9.366636e-01,3.829041e-04,1.438770e-07,3.800976e+01,3.997047e+00,3.401272e+01,4.030305e+01,1.700000e+02
7.028142e+05,8.134424e+00,2.110212e+03,2.442375e-02,9.368232e-01,9.366649e-01,3.843422e-04,1.437153e-07,3.801338e+01,3.992262e+00,3.402112e+01,4.030767e+01,1.700000e+02
7.028242e+05,8.134540e+00,2.120213e+03,2.453951e-02,9.368006e-01,9.366663e-01,3.857787e-04,1.435540e-07,3.801338e+01,3.992262e+00,3.402112e+01,4.030855e+01,1.700000e+02
7.028342e+05,8.134655e+00,2.130214e+03,2.465526e-02,9.367806e-01,9.366676e-01,3.872136e-04,1.433931e-07,3.801687e+01,3.996879e+00,3.401999e+01,4.031273e+01,1.700000e+02
7.028442e+05,8.134771e+00,2.140215e+03,2.477101e-02,9.367714e-01,9.366690e-01,3.886469e-04,1.432327e-07,3.801678e+01,4.000752e+00,3.401603e+01,4.031274e+01,1.700000e+02
7.028542e+05,8.134887e+00,2.150216e+03,2.488676e-02,9.367289e-01,9.366703e-01,3.900786e-04,1.430726e-07,3.800793e+01,3.997143e+00,3.401078e+01,4.030518e+01,1.700000e+02
7.028642e+05,8.135003e+00,2.160217e+03,2.500252e-02,9.366387e-01,9.366717e-01,3.915086e-04,1.429129e-07,3.799774e+01,3.992262e+00,3.400548e+01,4.029813e+01,1.699562e+02
7.028742e+05,8.135118e+00,2.170218e+03,2.511827e-02,9.365938e-01,9.366730e-01,3.929371e-04,1.427536e-07,3.798851e+01,3.992262e+00,3.399625e+01,4.029001e+01,1.699000e+02
7.028842e+05,8.135234e+00,2.180219e+03,2.523402e-02,9.365938e-01,9.366743e-01,3.943640e-04,1.425947e-07,3.798131e+01,3.996084e+00,3.398523e+01,4.028207e+01,1.699000e+02
7.028942e+05,8.135350e+00,2.190220e+03,2.534977e-02,9.366462e-01,9.366757e-01,3.957893e-04,1.424362e-07,3.798450e+01,4.000752e+00,3.398375e+01,4.028313e+01,1.699000e+02
7.029042e+05,8.135466e+00,2.200221e+03,2.546553e-02,9.367084e-01,9.366770e-01,3.972130e-04,1.422781e-07,3.798772e+01,4.000752e+00,3.398697e+01,4.028416e+01,1.699546e+02
7.029142e+05,8.135581e+00,2.210222e+03,2.558128e-02,9.367081e-01,9.366783e-01,3.986351e-04,1.421204e-07,3.799075e+01,4.000752e+00,3.399000e+01,4.028740e+01,1.699529e+02
7.029242e+05,8.135697e+00,2.220223e+03,2.569703e-02,9.367106e-01,9.366797e-01,4.000557e-04,1.419631e-07,3.799414e+01,4.000752e+00,3.399339e+01,4.029092e+01,1.699428e+02
7.029342e+05,8.135813e+00,2.230224e+03,2.581278e-02,9.366764e-01,9.366810e-01,4.014747e-04,1.418062e-07,3.799414e+01,4.000752e+00,3.399339e+01,4.029225e+01,1.699560e+02
7.029442e+05,8.135929e+00,2.240225e+03,2.592854e-02,9.366316e-01,9.366823e-01,4.028921e-04,1.416496e-07,3.799414e+01,4.000752e+00,3.399339e+01,4.029398e+01,1.699000e+02
7.029542e+05,8.136044e+00,2.250226e+03,2.604429e-02,9.366316e-01,9.366836e-01,4.043080e-04,1.414935e-07,3.799704e+01,3.996911e+00,3.400013e+01,4.029734e+01,1.699000e+02
7.029642e+05,8.136160e+00,2.260227e+03,2.616004e-02,9.366316e-01,9.366850e-01,4.057223e-04,1.413377e-07,3.799788e+01,3.992262e+00,3.400562e+01,4.029855e+01,1.699000e+02
7.029742e+05,8.136276e+00,2.270228e+03,2.627579e-02,9.366316e-01,9.366863e-01,4.071350e-04,1.411823e-07,3.798533e+01,3.996150e+00,3.398918e+01,4.028489e+01,1.699000e+02
7.029842e+05,8.136392e+00,2.280229e+03,2.639155e-02,9.366316e-01,9.366876e-01,4.085462e-04,1.410273e-07,3.797186e+01,4.000752e+00,3.397111e+01,4.027020e+01,1.699000e+02
7.029942e+05,8.136507e+00,2.290230e+03,2.650730e-02,9.366587e-01,9.366889e-01,4.099558e-04,1.408727e-07,3.797400e+01,3.997101e+00,3.397690e+01,4.027168e+01,1.699000e+02
7.030042e+05,8.136623e+00,2.300232e+03,2.662305e-02,9.367662e-01,9.366903e-01,4.113639e-04,1.407185e-07,3.798415e+01,3.996015e+00,3.398813e+01,4.027842e+01,1.699000e+02
7.030142e+05,8.136739e+00,2.310233e+03,2.673880e-02,9.368823e-01,9.366916e-01,4.127705e-04,1.405646e-07,3.799057e+01,4.000752e+00,3.398982e+01,4.028046e+01,1.699000e+02
7.030242e+05,8.136855e+00,2.320234e+03,2.685455e-02,9.369146e-01,9.366929e-01,4.141755e-04,1.404111e-07,3.799705e+01,4.000752e+00,3.399630e+01,4.028613e+01,1.699000e+02
7.030342e+05,8.136970e+00,2.330235e+03,2.697031e-02,9.369146e-01,9.366942e-01,4.155790e-04,1.402580e-07,3.800324e+01,4.000752e+00,3.400249e+01,4.029273e+01,1.699000e+02
