Repository: brandonlampe/CS_Data

# Repository for Crushed Salt Data
**Grant No: 456417**

This is a work in progress!

## Repository Content

### Directory Names
A uniform namining structure still in progress, but in general directories are named according to the following:
 - Names contain no spaces, a single underscore "_" will be used as a file name seperator.
 - Files are for the Crushed Salt Project (CSP); therefore, the first three charaters of each file are "CSP".
 - Folders are organized by which frame the test was performed on i.e., A2 or A3.
 - The fifth and sixth charaters of each file name will therefore be "A" followed by the frame number.

File: UNM_WP_HY_175_09/IscoMeasurements/STAGE09/CREEP_FIT/175_09_STAGE09_CREEP_OUT.csv (part 2 of 34)
Analysis by Brandon Lampe, performed on: 2016/07/06 13:13:17
Experimental results below begin at: 2016/04/16 12:04:26
Duration (sec),Duration (day),Elapsed Time (sec),Elapsed Time (day),Interpolated Fractional Density,Fit to Fractional Density,Fit to Volume Strain,Fit to Volume Strain Rate (1/sec),Confining Pressure (MPa),Pore Pressure (MPa),Terzaghi Pressure (MPa),Solid Pressure (MPa),Temperature (C))
7.030442e+05,8.137086e+00,2.340236e+03,2.708606e-02,9.369062e-01,9.366955e-01,4.169809e-04,1.401052e-07,3.801234e+01,4.000752e+00,3.401158e+01,4.030277e+01,1.699000e+02
7.030542e+05,8.137202e+00,2.350237e+03,2.720181e-02,9.368944e-01,9.366968e-01,4.183814e-04,1.399529e-07,3.801979e+01,4.000752e+00,3.401904e+01,4.031118e+01,1.699000e+02
7.030642e+05,8.137318e+00,2.360238e+03,2.731756e-02,9.368867e-01,9.366981e-01,4.197803e-04,1.398009e-07,3.801979e+01,3.997081e+00,3.402271e+01,4.031173e+01,1.699000e+02
7.030742e+05,8.137433e+00,2.370239e+03,2.743332e-02,9.368598e-01,9.366994e-01,4.211777e-04,1.396492e-07,3.802359e+01,3.996034e+00,3.402756e+01,4.031690e+01,1.699000e+02
7.030842e+05,8.137549e+00,2.380240e+03,2.754907e-02,9.368275e-01,9.367008e-01,4.225735e-04,1.394980e-07,3.802834e+01,3.996965e+00,3.403138e+01,4.032316e+01,1.699000e+02
7.030942e+05,8.137665e+00,2.390241e+03,2.766482e-02,9.367962e-01,9.367021e-01,4.239679e-04,1.393471e-07,3.802834e+01,3.996141e+00,3.403220e+01,4.032443e+01,1.699000e+02
7.031042e+05,8.137781e+00,2.400242e+03,2.778057e-02,9.367671e-01,9.367034e-01,4.253608e-04,1.391966e-07,3.802474e+01,4.000752e+00,3.402399e+01,4.032140e+01,1.699000e+02
7.031142e+05,8.137896e+00,2.410243e+03,2.789633e-02,9.367448e-01,9.367047e-01,4.267521e-04,1.390464e-07,3.801979e+01,4.000752e+00,3.401904e+01,4.031698e+01,1.699000e+02
7.031242e+05,8.138012e+00,2.420244e+03,2.801208e-02,9.367159e-01,9.367060e-01,4.281420e-04,1.388966e-07,3.801722e+01,4.000752e+00,3.401647e+01,4.031536e+01,1.699000e+02
7.031342e+05,8.138128e+00,2.430245e+03,2.812783e-02,9.366871e-01,9.367073e-01,4.295303e-04,1.387472e-07,3.800610e+01,3.997540e+00,3.400856e+01,4.030482e+01,1.699000e+02
7.031442e+05,8.138244e+00,2.440246e+03,2.824358e-02,9.366667e-01,9.367086e-01,4.309172e-04,1.385981e-07,3.798841e+01,3.992262e+00,3.399615e+01,4.028708e+01,1.699000e+02
7.031542e+05,8.138359e+00,2.450247e+03,2.835934e-02,9.366648e-01,9.367099e-01,4.323026e-04,1.384494e-07,3.798131e+01,3.992262e+00,3.398905e+01,4.027957e+01,1.699000e+02
7.031642e+05,8.138475e+00,2.460248e+03,2.847509e-02,9.367117e-01,9.367112e-01,4.336865e-04,1.383010e-07,3.798425e+01,3.992262e+00,3.399199e+01,4.028090e+01,1.699000e+02
7.031742e+05,8.138591e+00,2.470249e+03,2.859084e-02,9.367876e-01,9.367125e-01,4.350689e-04,1.381530e-07,3.799044e+01,3.992262e+00,3.399818e+01,4.028457e+01,1.699000e+02
7.031842e+05,8.138707e+00,2.480250e+03,2.870659e-02,9.368312e-01,9.367137e-01,4.364498e-04,1.380053e-07,3.799685e+01,3.992262e+00,3.400459e+01,4.028972e+01,1.699000e+02
7.031943e+05,8.138822e+00,2.490251e+03,2.882235e-02,9.368345e-01,9.367150e-01,4.378293e-04,1.378580e-07,3.800615e+01,3.995965e+00,3.401018e+01,4.029926e+01,1.699000e+02
7.032043e+05,8.138938e+00,2.500252e+03,2.893810e-02,9.368388e-01,9.367163e-01,4.392072e-04,1.377111e-07,3.801595e+01,3.997349e+00,3.401860e+01,4.030947e+01,1.699000e+02
7.032143e+05,8.139054e+00,2.510253e+03,2.905385e-02,9.368287e-01,9.367176e-01,4.405838e-04,1.375645e-07,3.801979e+01,3.995646e+00,3.402415e+01,4.031408e+01,1.699000e+02
7.032243e+05,8.139170e+00,2.520254e+03,2.916960e-02,9.368044e-01,9.367189e-01,4.419588e-04,1.374183e-07,3.802365e+01,3.996923e+00,3.402673e+01,4.031905e+01,1.699000e+02
7.032343e+05,8.139285e+00,2.530255e+03,2.928535e-02,9.368192e-01,9.367202e-01,4.433324e-04,1.372724e-07,3.802834e+01,3.996178e+00,3.403217e+01,4.032354e+01,1.699000e+02
7.032443e+05,8.139401e+00,2.540256e+03,2.940111e-02,9.368470e-01,9.367215e-01,4.447045e-04,1.371268e-07,3.802834e+01,4.000752e+00,3.402759e+01,4.032215e+01,1.699426e+02
7.032543e+05,8.139517e+00,2.550257e+03,2.951686e-02,9.367906e-01,9.367228e-01,4.460752e-04,1.369816e-07,3.802834e+01,4.000752e+00,3.402759e+01,4.032434e+01,1.699574e+02
7.032643e+05,8.139633e+00,2.560258e+03,2.963261e-02,9.367146e-01,9.367240e-01,4.474444e-04,1.368368e-07,3.802460e+01,3.997030e+00,3.402757e+01,4.032353e+01,1.699000e+02
7.032743e+05,8.139748e+00,2.570259e+03,2.974836e-02,9.367126e-01,9.367253e-01,4.488122e-04,1.366923e-07,3.801741e+01,3.995421e+00,3.402199e+01,4.031604e+01,1.699000e+02
7.032843e+05,8.139864e+00,2.580260e+03,2.986412e-02,9.367367e-01,9.367266e-01,4.501786e-04,1.365481e-07,3.801119e+01,4.000752e+00,3.401044e+01,4.030811e+01,1.699341e+02
7.032943e+05,8.139980e+00,2.590261e+03,2.997987e-02,9.366887e-01,9.367279e-01,4.515435e-04,1.364043e-07,3.799897e+01,4.000752e+00,3.399822e+01,4.029693e+01,1.699584e+02
7.033043e+05,8.140096e+00,2.600262e+03,3.009562e-02,9.366316e-01,9.367292e-01,4.529069e-04,1.362608e-07,3.798772e+01,4.000752e+00,3.398697e+01,4.028713e+01,1.699000e+02
7.033143e+05,8.140211e+00,2.610263e+03,3.021137e-02,9.366316e-01,9.367304e-01,4.542690e-04,1.361176e-07,3.798772e+01,3.997117e+00,3.399061e+01,4.028738e+01,1.699000e+02
7.033243e+05,8.140327e+00,2.620264e+03,3.032713e-02,9.366316e-01,9.367317e-01,4.556295e-04,1.359748e-07,3.799047e+01,3.995899e+00,3.399457e+01,4.029040e+01,1.699000e+02
7.033343e+05,8.140443e+00,2.630265e+03,3.044288e-02,9.366427e-01,9.367330e-01,4.569887e-04,1.358323e-07,3.799696e+01,4.000752e+00,3.399621e+01,4.029657e+01,1.699000e+02
7.033443e+05,8.140559e+00,2.640266e+03,3.055863e-02,9.366541e-01,9.367343e-01,4.583465e-04,1.356902e-07,3.800055e+01,4.000752e+00,3.399980e+01,4.029996e+01,1.699000e+02
7.033543e+05,8.140674e+00,2.650267e+03,3.067438e-02,9.366517e-01,9.367355e-01,4.597028e-04,1.355484e-07,3.800055e+01,4.000752e+00,3.399980e+01,4.030005e+01,1.699000e+02
7.033643e+05,8.140790e+00,2.660268e+03,3.079014e-02,9.366569e-01,9.367368e-01,4.610577e-04,1.354069e-07,3.800055e+01,4.000752e+00,3.399980e+01,4.029985e+01,1.699000e+02
7.033743e+05,8.140906e+00,2.670269e+03,3.090589e-02,9.366569e-01,9.367381e-01,4.624112e-04,1.352658e-07,3.800323e+01,3.997210e+00,3.400602e+01,4.030295e+01,1.699000e+02
7.033843e+05,8.141022e+00,2.680270e+03,3.102164e-02,9.366460e-01,9.367393e-01,4.637633e-04,1.351250e-07,3.800421e+01,3.992262e+00,3.401194e+01,4.030475e+01,1.699000e+02
7.033943e+05,8.141137e+00,2.690271e+03,3.113739e-02,9.366316e-01,9.367406e-01,4.651140e-04,1.349845e-07,3.799226e+01,3.995920e+00,3.399634e+01,4.029231e+01,1.699000e+02
7.034043e+05,8.141253e+00,2.700272e+03,3.125315e-02,9.366428e-01,9.367419e-01,4.664633e-04,1.348444e-07,3.797847e+01,4.000752e+00,3.397772e+01,4.027682e+01,1.699000e+02
7.034143e+05,8.141369e+00,2.710273e+03,3.136890e-02,9.366873e-01,9.367431e-01,4.678111e-04,1.347046e-07,3.797972e+01,4.000752e+00,3.397897e+01,4.027643e+01,1.699000e+02
7.034243e+05,8.141485e+00,2.720274e+03,3.148465e-02,9.367934e-01,9.367444e-01,4.691576e-04,1.345651e-07,3.799176e+01,4.000752e+00,3.399101e+01,4.028518e+01,1.699000e+02
7.034343e+05,8.141600e+00,2.730275e+03,3.160040e-02,9.369504e-01,9.367456e-01,4.705027e-04,1.344259e-07,3.800055e+01,3.997893e+00,3.400266e+01,4.028867e+01,1.699000e+02
7.034443e+05,8.141716e+00,2.740276e+03,3.171616e-02,9.370116e-01,9.367469e-01,4.718464e-04,1.342870e-07,3.800287e+01,3.992262e+00,3.401061e+01,4.028915e+01,1.699000e+02
7.034543e+05,8.141832e+00,2.750277e+03,3.183191e-02,9.369954e-01,9.367482e-01,4.731887e-04,1.341485e-07,3.801251e+01,3.992262e+00,3.402025e+01,4.030007e+01,1.699000e+02
7.034643e+05,8.141948e+00,2.760278e+03,3.194766e-02,9.369954e-01,9.367494e-01,4.745297e-04,1.340103e-07,3.802350e+01,3.992262e+00,3.403124e+01,4.031179e+01,1.699000e+02
7.034743e+05,8.142063e+00,2.770279e+03,3.206341e-02,9.369876e-01,9.367507e-01,4.758692e-04,1.338724e-07,3.802834e+01,3.992262e+00,3.403608e+01,4.031727e+01,1.699000e+02
7.034843e+05,8.142179e+00,2.780280e+03,3.217916e-02,9.369688e-01,9.367519e-01,4.772074e-04,1.337349e-07,3.803408e+01,3.992262e+00,3.404182e+01,4.032412e+01,1.699000e+02
7.034943e+05,8.142295e+00,2.790281e+03,3.229492e-02,9.369394e-01,9.367532e-01,4.785442e-04,1.335976e-07,3.804117e+01,3.992262e+00,3.404891e+01,4.033283e+01,1.699000e+02
7.035043e+05,8.142411e+00,2.800282e+03,3.241067e-02,9.369078e-01,9.367544e-01,4.798796e-04,1.334607e-07,3.803900e+01,3.992262e+00,3.404674e+01,4.033174e+01,1.699000e+02
7.035143e+05,8.142526e+00,2.810283e+03,3.252642e-02,9.369125e-01,9.367557e-01,4.812137e-04,1.333241e-07,3.803476e+01,3.992262e+00,3.404250e+01,4.032703e+01,1.699000e+02
7.035243e+05,8.142642e+00,2.820284e+03,3.264217e-02,9.369158e-01,9.367569e-01,4.825463e-04,1.331878e-07,3.803476e+01,3.992262e+00,3.404250e+01,4.032690e+01,1.699383e+02
7.035343e+05,8.142758e+00,2.830285e+03,3.275793e-02,9.368421e-01,9.367582e-01,4.838777e-04,1.330518e-07,3.803476e+01,3.992262e+00,3.404250e+01,4.032976e+01,1.699564e+02
7.035443e+05,8.142874e+00,2.840286e+03,3.287368e-02,9.368026e-01,9.367594e-01,4.852076e-04,1.329162e-07,3.803189e+01,3.992262e+00,3.403963e+01,4.032823e+01,1.699000e+02
7.035543e+05,8.142989e+00,2.850287e+03,3.298943e-02,9.368181e-01,9.367607e-01,4.865363e-04,1.327808e-07,3.801586e+01,3.992262e+00,3.402359e+01,4.031051e+01,1.699449e+02
7.035643e+05,8.143105e+00,2.860288e+03,3.310518e-02,9.367783e-01,9.367619e-01,4.878635e-04,1.326458e-07,3.799783e+01,3.992262e+00,3.400557e+01,4.029281e+01,1.699576e+02
7.035743e+05,8.143221e+00,2.870289e+03,3.322094e-02,9.367753e-01,9.367632e-01,4.891894e-04,1.325110e-07,3.799195e+01,3.992262e+00,3.399969e+01,4.028665e+01,1.699341e+02
7.035843e+05,8.143337e+00,2.880290e+03,3.333669e-02,9.367480e-01,9.367644e-01,4.905140e-04,1.323766e-07,3.798131e+01,3.992262e+00,3.398904e+01,4.027635e+01,1.699666e+02
7.035943e+05,8.143452e+00,2.890291e+03,3.345244e-02,9.367016e-01,9.367656e-01,4.918372e-04,1.322425e-07,3.797838e+01,3.992262e+00,3.398612e+01,4.027502e+01,1.699000e+02
7.036043e+05,8.143568e+00,2.900292e+03,3.356819e-02,9.367313e-01,9.367669e-01,4.931591e-04,1.321087e-07,3.798852e+01,3.995982e+00,3.399254e+01,4.028444e+01,1.699000e+02
7.036143e+05,8.143684e+00,2.910293e+03,3.368395e-02,9.367554e-01,9.367681e-01,4.944797e-04,1.319752e-07,3.798708e+01,3.996935e+00,3.399014e+01,4.028190e+01,1.699000e+02
7.036243e+05,8.143800e+00,2.920294e+03,3.379970e-02,9.367896e-01,9.367693e-01,4.957989e-04,1.318420e-07,3.799124e+01,3.992262e+00,3.399898e+01,4.028534e+01,1.699000e+02
7.036343e+05,8.143915e+00,2.930295e+03,3.391545e-02,9.368345e-01,9.367706e-01,4.971168e-04,1.317091e-07,3.799046e+01,3.992262e+00,3.399820e+01,4.028277e+01,1.699427e+02
7.036443e+05,8.144031e+00,2.940296e+03,3.403120e-02,9.367876e-01,9.367718e-01,4.984334e-04,1.315765e-07,3.799634e+01,3.992262e+00,3.400408e+01,4.029086e+01,1.699657e+02
7.036543e+05,8.144147e+00,2.950297e+03,3.414696e-02,9.367242e-01,9.367730e-01,4.997486e-04,1.314442e-07,3.800271e+01,3.995114e+00,3.400759e+01,4.029992e+01,1.699000e+02
7.036643e+05,8.144263e+00,2.960298e+03,3.426271e-02,9.367062e-01,9.367743e-01,5.010625e-04,1.313122e-07,3.800468e+01,4.000752e+00,3.400393e+01,4.030235e+01,1.699000e+02
7.036743e+05,8.144378e+00,2.970299e+03,3.437846e-02,9.366870e-01,9.367755e-01,5.023751e-04,1.311805e-07,3.799068e+01,3.997487e+00,3.399320e+01,4.028837e+01,1.699000e+02
7.036843e+05,8.144494e+00,2.980300e+03,3.449421e-02,9.366745e-01,9.367767e-01,5.036864e-04,1.310491e-07,3.797779e+01,3.992262e+00,3.398553e+01,4.027544e+01,1.699000e+02
7.036943e+05,8.144610e+00,2.990301e+03,3.460996e-02,9.366745e-01,9.367780e-01,5.049963e-04,1.309180e-07,3.797160e+01,3.992262e+00,3.397934e+01,4.026883e+01,1.699000e+02
7.037043e+05,8.144726e+00,3.000302e+03,3.472572e-02,9.366745e-01,9.367792e-01,5.063050e-04,1.307872e-07,3.796360e+01,3.992262e+00,3.397133e+01,4.026029e+01,1.699000e+02
7.037143e+05,8.144841e+00,3.010303e+03,3.484147e-02,9.367025e-01,9.367804e-01,5.076123e-04,1.306567e-07,3.797957e+01,3.992262e+00,3.398730e+01,4.027625e+01,1.699000e+02
7.037243e+05,8.144957e+00,3.020304e+03,3.495722e-02,9.367682e-01,9.367816e-01,5.089184e-04,1.305265e-07,3.799621e+01,3.992262e+00,3.400395e+01,4.029147e+01,1.699000e+02
7.037343e+05,8.145073e+00,3.030305e+03,3.507297e-02,9.367933e-01,9.367829e-01,5.102231e-04,1.303966e-07,3.798772e+01,3.992262e+00,3.399546e+01,4.028144e+01,1.699000e+02
7.037443e+05,8.145189e+00,3.040306e+03,3.518873e-02,9.367933e-01,9.367841e-01,5.115266e-04,1.302670e-07,3.798772e+01,3.992262e+00,3.399546e+01,4.028144e+01,1.699000e+02
7.037543e+05,8.145304e+00,3.050307e+03,3.530448e-02,9.367933e-01,9.367853e-01,5.128287e-04,1.301376e-07,3.799291e+01,3.992262e+00,3.400065e+01,4.028698e+01,1.699000e+02
7.037643e+05,8.145420e+00,3.060308e+03,3.542023e-02,9.367852e-01,9.367865e-01,5.141296e-04,1.300086e-07,3.799469e+01,3.992262e+00,3.400243e+01,4.028920e+01,1.699000e+02
7.037743e+05,8.145536e+00,3.070309e+03,3.553598e-02,9.367756e-01,9.367877e-01,5.154292e-04,1.298798e-07,3.799371e+01,3.996223e+00,3.399749e+01,4.028825e+01,1.699000e+02
7.037843e+05,8.145652e+00,3.080310e+03,3.565174e-02,9.367756e-01,9.367889e-01,5.167275e-04,1.297514e-07,3.800055e+01,3.997373e+00,3.400318e+01,4.029548e+01,1.699000e+02
7.037943e+05,8.145767e+00,3.090311e+03,3.576749e-02,9.367756e-01,9.367902e-01,5.180245e-04,1.296232e-07,3.799181e+01,3.992262e+00,3.399955e+01,4.028649e+01,1.699000e+02
7.038043e+05,8.145883e+00,3.100312e+03,3.588324e-02,9.367756e-01,9.367914e-01,5.193202e-04,1.294953e-07,3.797490e+01,3.995321e+00,3.397958e+01,4.026823e+01,1.699000e+02
7.038143e+05,8.145999e+00,3.110313e+03,3.599899e-02,9.367962e-01,9.367926e-01,5.206146e-04,1.293677e-07,3.797490e+01,3.997993e+00,3.397690e+01,4.026725e+01,1.699000e+02
7.038243e+05,8.146115e+00,3.120314e+03,3.611475e-02,9.368469e-01,9.367938e-01,5.219078e-04,1.292404e-07,3.797895e+01,3.994944e+00,3.398400e+01,4.026982e+01,1.699000e+02
7.038343e+05,8.146230e+00,3.130315e+03,3.623050e-02,9.368556e-01,9.367950e-01,5.231997e-04,1.291133e-07,3.799245e+01,4.000752e+00,3.399170e+01,4.028350e+01,1.698632e+02
7.038443e+05,8.146346e+00,3.140316e+03,3.634625e-02,9.368178e-01,9.367962e-01,5.244903e-04,1.289866e-07,3.799785e+01,4.000752e+00,3.399710e+01,4.029074e+01,1.698000e+02
7.038543e+05,8.146462e+00,3.150317e+03,3.646200e-02,9.368178e-01,9.367974e-01,5.257797e-04,1.288601e-07,3.799414e+01,3.997356e+00,3.399678e+01,4.028700e+01,1.698000e+02
7.038643e+05,8.146578e+00,3.160318e+03,3.657776e-02,9.368109e-01,9.367986e-01,5.270678e-04,1.287339e-07,3.799414e+01,3.995176e+00,3.399896e+01,4.028741e+01,1.698000e+02
7.038743e+05,8.146694e+00,3.170319e+03,3.669351e-02,9.367911e-01,9.367998e-01,5.283546e-04,1.286080e-07,3.800111e+01,4.000752e+00,3.400036e+01,4.029525e+01,1.698000e+02
7.038843e+05,8.146809e+00,3.180320e+03,3.680926e-02,9.367716e-01,9.368010e-01,5.296402e-04,1.284823e-07,3.800918e+01,3.997974e+00,3.401121e+01,4.030481e+01,1.698000e+02
7.038943e+05,8.146925e+00,3.190321e+03,3.692501e-02,9.367754e-01,9.368022e-01,5.309245e-04,1.283570e-07,3.800463e+01,3.992262e+00,3.401237e+01,4.030019e+01,1.698000e+02
7.039043e+05,8.147041e+00,3.200322e+03,3.704076e-02,9.368356e-01,9.368035e-01,5.322076e-04,1.282319e-07,3.801120e+01,3.992262e+00,3.401894e+01,4.030487e+01,1.698340e+02
7.039143e+05,8.147157e+00,3.210323e+03,3.715652e-02,9.368693e-01,9.368047e-01,5.334894e-04,1.281071e-07,3.800697e+01,3.992262e+00,3.401470e+01,4.029904e+01,1.699000e+02
7.039243e+05,8.147272e+00,3.220324e+03,3.727227e-02,9.368493e-01,9.368059e-01,5.347700e-04,1.279826e-07,3.800181e+01,3.995676e+00,3.400613e+01,4.029408e+01,1.699000e+02
7.039343e+05,8.147388e+00,3.230325e+03,3.738802e-02,9.368362e-01,9.368070e-01,5.360493e-04,1.278583e-07,3.798970e+01,3.997817e+00,3.399189e+01,4.028152e+01,1.699000e+02
7.039443e+05,8.147504e+00,3.240326e+03,3.750377e-02,9.368049e-01,9.368082e-01,5.373274e-04,1.277344e-07,3.797663e+01,3.992262e+00,3.398437e+01,4.026915e+01,1.699000e+02
7.039543e+05,8.147620e+00,3.250327e+03,3.761953e-02,9.367274e-01,9.368094e-01,5.386043e-04,1.276107e-07,3.796567e+01,3.992262e+00,3.397340e+01,4.026045e+01,1.698671e+02
7.039643e+05,8.147735e+00,3.260328e+03,3.773528e-02,9.367102e-01,9.368106e-01,5.398799e-04,1.274872e-07,3.796679e+01,3.992262e+00,3.397453e+01,4.026231e+01,1.698000e+02
7.039743e+05,8.147851e+00,3.270329e+03,3.785103e-02,9.367832e-01,9.368118e-01,5.411543e-04,1.273641e-07,3.798570e+01,3.992262e+00,3.399343e+01,4.027967e+01,1.698342e+02
7.039843e+05,8.147967e+00,3.280330e+03,3.796678e-02,9.368162e-01,9.368130e-01,5.424274e-04,1.272412e-07,3.799886e+01,3.992262e+00,3.400659e+01,4.029244e+01,1.698264e+02
7.039943e+05,8.148083e+00,3.290331e+03,3.808254e-02,9.368622e-01,9.368142e-01,5.436994e-04,1.271185e-07,3.800956e+01,3.995693e+00,3.401386e+01,4.030185e+01,1.697808e+02
7.040043e+05,8.148198e+00,3.300332e+03,3.819829e-02,9.369488e-01,9.368154e-01,5.449701e-04,1.269962e-07,3.801338e+01,3.997797e+00,3.401558e+01,4.030243e+01,1.699000e+02
7.040143e+05,8.148314e+00,3.310333e+03,3.831404e-02,9.368993e-01,9.368166e-01,5.462395e-04,1.268741e-07,3.801573e+01,3.992262e+00,3.402347e+01,4.030723e+01,1.699000e+02
7.040243e+05,8.148430e+00,3.320334e+03,3.842979e-02,9.368272e-01,9.368178e-01,5.475078e-04,1.267523e-07,3.801767e+01,3.992262e+00,3.402540e+01,4.031209e+01,1.698668e+02
7.040343e+05,8.148546e+00,3.330335e+03,3.854555e-02,9.368345e-01,9.368190e-01,5.487748e-04,1.266307e-07,3.801338e+01,3.995005e+00,3.401837e+01,4.030705e+01,1.698323e+02
7.040443e+05,8.148661e+00,3.340336e+03,3.866130e-02,9.368636e-01,9.368202e-01,5.500407e-04,1.265094e-07,3.801117e+01,4.000752e+00,3.401042e+01,4.030318e+01,1.699000e+02
7.040543e+05,8.148777e+00,3.350337e+03,3.877705e-02,9.367991e-01,9.368213e-01,5.513053e-04,1.263884e-07,3.800697e+01,3.997892e+00,3.400907e+01,4.030138e+01,1.699000e+02
7.040643e+05,8.148893e+00,3.360338e+03,3.889280e-02,9.367269e-01,9.368225e-01,5.525687e-04,1.262676e-07,3.800447e+01,3.992262e+00,3.401221e+01,4.030189e+01,1.698611e+02
7.040743e+05,8.149009e+00,3.370339e+03,3.900856e-02,9.367090e-01,9.368237e-01,5.538309e-04,1.261471e-07,3.799277e+01,3.992262e+00,3.400050e+01,4.029009e+01,1.698405e+02
7.040843e+05,8.149124e+00,3.380340e+03,3.912431e-02,9.366928e-01,9.368249e-01,5.550919e-04,1.260269e-07,3.797894e+01,3.995397e+00,3.398355e+01,4.027575e+01,1.698631e+02
7.040943e+05,8.149240e+00,3.390341e+03,3.924006e-02,9.367022e-01,9.368261e-01,5.563517e-04,1.259069e-07,3.797490e+01,4.000752e+00,3.397414e+01,4.027071e+01,1.698334e+02
7.041043e+05,8.149356e+00,3.400342e+03,3.935581e-02,9.367144e-01,9.368272e-01,5.576103e-04,1.257872e-07,3.798116e+01,4.000752e+00,3.398041e+01,4.027692e+01,1.698674e+02
7.041143e+05,8.149472e+00,3.410343e+03,3.947157e-02,9.367578e-01,9.368284e-01,5.588677e-04,1.256677e-07,3.799414e+01,3.997811e+00,3.399633e+01,4.028929e+01,1.698000e+02
7.041243e+05,8.149587e+00,3.420344e+03,3.958732e-02,9.368582e-01,9.368296e-01,5.601239e-04,1.255485e-07,3.799196e+01,3.995142e+00,3.399682e+01,4.028326e+01,1.698000e+02
7.041343e+05,8.149703e+00,3.430345e+03,3.970307e-02,9.369265e-01,9.368308e-01,5.613789e-04,1.254296e-07,3.799693e+01,4.000752e+00,3.399618e+01,4.028554e+01,1.698359e+02
7.041443e+05,8.149819e+00,3.440346e+03,3.981882e-02,9.369481e-01,9.368320e-01,5.626327e-04,1.253109e-07,3.801338e+01,3.997755e+00,3.401562e+01,4.030246e+01,1.699000e+02
7.041543e+05,8.149935e+00,3.450347e+03,3.993457e-02,9.368875e-01,9.368331e-01,5.638854e-04,1.251924e-07,3.801576e+01,3.992262e+00,3.402350e+01,4.030772e+01,1.698629e+02
7.041643e+05,8.150050e+00,3.460348e+03,4.005033e-02,9.368985e-01,9.368343e-01,5.651368e-04,1.250743e-07,3.801979e+01,3.992262e+00,3.402753e+01,4.031160e+01,1.698336e+02
7.041743e+05,8.150166e+00,3.470349e+03,4.016608e-02,9.369315e-01,9.368355e-01,5.663871e-04,1.249563e-07,3.802260e+01,3.992262e+00,3.403034e+01,4.031331e+01,1.699000e+02
7.041844e+05,8.150282e+00,3.480350e+03,4.028183e-02,9.369076e-01,9.368366e-01,5.676362e-04,1.248387e-07,3.802536e+01,3.992262e+00,3.403310e+01,4.031719e+01,1.699000e+02
7.041944e+05,8.150398e+00,3.490351e+03,4.039758e-02,9.368883e-01,9.368378e-01,5.688841e-04,1.247212e-07,3.801979e+01,3.992262e+00,3.402753e+01,4.031199e+01,1.699000e+02
7.042044e+05,8.150513e+00,3.500352e+03,4.051334e-02,9.368602e-01,9.368390e-01,5.701309e-04,1.246041e-07,3.801979e+01,3.992262e+00,3.402753e+01,4.031308e+01,1.699000e+02
7.042144e+05,8.150629e+00,3.510353e+03,4.062909e-02,9.368259e-01,9.368401e-01,5.713765e-04,1.244872e-07,3.801979e+01,3.992262e+00,3.402753e+01,4.031441e+01,1.699000e+02
7.042244e+05,8.150745e+00,3.520354e+03,4.074484e-02,9.368085e-01,9.368413e-01,5.726209e-04,1.243705e-07,3.801820e+01,3.992262e+00,3.402594e+01,4.031339e+01,1.699000e+02
7.042344e+05,8.150861e+00,3.530355e+03,4.086059e-02,9.367873e-01,9.368425e-01,5.738641e-04,1.242541e-07,3.800687e+01,3.992262e+00,3.401461e+01,4.030211e+01,1.699000e+02
7.042444e+05,8.150976e+00,3.540356e+03,4.097635e-02,9.367756e-01,9.368436e-01,5.751062e-04,1.241379e-07,3.798778e+01,3.992262e+00,3.399552e+01,4.028219e+01,1.699000e+02
7.042544e+05,8.151092e+00,3.550357e+03,4.109210e-02,9.367756e-01,9.368448e-01,5.763471e-04,1.240220e-07,3.797715e+01,3.995240e+00,3.398191e+01,4.027064e+01,1.699000e+02
7.042644e+05,8.151208e+00,3.560358e+03,4.120785e-02,9.367813e-01,9.368460e-01,5.775869e-04,1.239063e-07,3.798793e+01,4.000752e+00,3.398718e+01,4.028156e+01,1.699000e+02
7.042744e+05,8.151324e+00,3.570359e+03,4.132360e-02,9.368442e-01,9.368471e-01,5.788255e-04,1.237909e-07,3.800288e+01,3.997667e+00,3.400522e+01,4.029529e+01,1.698637e+02
7.042844e+05,8.151439e+00,3.580360e+03,4.143936e-02,9.369573e-01,9.368483e-01,5.800630e-04,1.236757e-07,3.800891e+01,3.994832e+00,3.401408e+01,4.029753e+01,1.698303e+02
7.042944e+05,8.151555e+00,3.590361e+03,4.155511e-02,9.369954e-01,9.368494e-01,5.812993e-04,1.235607e-07,3.801499e+01,4.000752e+00,3.401424e+01,4.030214e+01,1.699000e+02
7.043044e+05,8.151671e+00,3.600362e+03,4.167086e-02,9.369894e-01,9.368506e-01,5.825344e-04,1.234460e-07,3.802271e+01,3.997861e+00,3.402484e+01,4.031080e+01,1.699000e+02
7.043144e+05,8.151787e+00,3.610363e+03,4.178661e-02,9.369711e-01,9.368518e-01,5.837684e-04,1.233316e-07,3.802834e+01,3.992262e+00,3.403608e+01,4.031791e+01,1.699000e+02
7.043244e+05,8.151902e+00,3.620364e+03,4.190237e-02,9.369236e-01,9.368529e-01,5.850013e-04,1.232174e-07,3.802834e+01,3.992262e+00,3.403608e+01,4.031975e+01,1.699000e+02
7.043344e+05,8.152018e+00,3.630365e+03,4.201812e-02,9.368456e-01,9.368541e-01,5.862330e-04,1.231034e-07,3.803057e+01,3.992262e+00,3.403831e+01,4.032515e+01,1.698653e+02
7.043444e+05,8.152134e+00,3.640366e+03,4.213387e-02,9.368298e-01,9.368552e-01,5.874636e-04,1.229896e-07,3.803476e+01,3.992262e+00,3.404250e+01,4.033024e+01,1.698366e+02
7.043544e+05,8.152250e+00,3.650367e+03,4.224962e-02,9.368695e-01,9.368564e-01,5.886931e-04,1.228762e-07,3.803476e+01,3.994850e+00,3.403991e+01,4.032852e+01,1.699000e+02
7.043644e+05,8.152365e+00,3.660368e+03,4.236537e-02,9.369041e-01,9.368575e-01,5.899214e-04,1.227629e-07,3.803328e+01,3.998793e+00,3.403449e+01,4.032533e+01,1.699231e+02
7.043744e+05,8.152481e+00,3.670369e+03,4.248113e-02,9.368725e-01,9.368587e-01,5.911486e-04,1.226499e-07,3.802834e+01,3.992262e+00,3.403608e+01,4.032173e+01,1.699717e+02
7.043844e+05,8.152597e+00,3.680370e+03,4.259688e-02,9.368697e-01,9.368598e-01,5.923746e-04,1.225371e-07,3.802333e+01,3.992262e+00,3.403107e+01,4.031649e+01,1.699335e+02
7.043944e+05,8.152713e+00,3.690371e+03,4.271263e-02,9.368608e-01,9.368610e-01,5.935996e-04,1.224246e-07,3.800654e+01,3.992262e+00,3.401428e+01,4.029892e+01,1.700000e+02
7.044044e+05,8.152828e+00,3.700372e+03,4.282838e-02,9.367584e-01,9.368621e-01,5.948234e-04,1.223123e-07,3.798966e+01,3.992262e+00,3.399740e+01,4.028486e+01,1.699651e+02
7.044144e+05,8.152944e+00,3.710373e+03,4.294414e-02,9.366947e-01,9.368633e-01,5.960461e-04,1.222002e-07,3.797895e+01,3.992262e+00,3.398669e+01,4.027590e+01,1.699000e+02
7.044244e+05,8.153060e+00,3.720374e+03,4.305989e-02,9.367149e-01,9.368644e-01,5.972676e-04,1.220884e-07,3.798129e+01,3.992262e+00,3.398903e+01,4.027761e+01,1.699000e+02
7.044344e+05,8.153176e+00,3.730375e+03,4.317564e-02,9.367877e-01,9.368655e-01,5.984881e-04,1.219768e-07,3.799604e+01,3.992262e+00,3.400378e+01,4.029054e+01,1.699000e+02
7.044444e+05,8.153291e+00,3.740376e+03,4.329139e-02,9.368674e-01,9.368667e-01,5.997074e-04,1.218654e-07,3.800223e+01,3.992262e+00,3.400997e+01,4.029406e+01,1.699000e+02
7.044544e+05,8.153407e+00,3.750377e+03,4.340715e-02,9.368766e-01,9.368678e-01,6.009256e-04,1.217542e-07,3.800871e+01,3.992262e+00,3.401644e+01,4.030061e+01,1.699000e+02
7.044644e+05,8.153523e+00,3.760378e+03,4.352290e-02,9.368694e-01,9.368690e-01,6.021427e-04,1.216433e-07,3.801567e+01,3.992262e+00,3.402341e+01,4.030833e+01,1.699000e+02
7.044744e+05,8.153639e+00,3.770379e+03,4.363865e-02,9.368502e-01,9.368701e-01,6.033587e-04,1.215327e-07,3.802280e+01,3.992262e+00,3.403054e+01,4.031668e+01,1.699000e+02
7.044844e+05,8.153754e+00,3.780380e+03,4.375440e-02,9.368294e-01,9.368712e-01,6.045736e-04,1.214222e-07,3.802834e+01,3.992262e+00,3.403608e+01,4.032340e+01,1.699000e+02
7.044944e+05,8.153870e+00,3.790381e+03,4.387016e-02,9.368307e-01,9.368724e-01,6.057874e-04,1.213120e-07,3.802834e+01,3.992262e+00,3.403608e+01,4.032336e+01,1.699000e+02
7.045044e+05,8.153986e+00,3.800382e+03,4.398591e-02,9.368648e-01,9.368735e-01,6.070001e-04,1.212020e-07,3.803026e+01,3.992262e+00,3.403800e+01,4.032408e+01,1.699299e+02
7.045144e+05,8.154102e+00,3.810383e+03,4.410166e-02,9.368077e-01,9.368747e-01,6.082117e-04,1.210923e-07,3.803307e+01,3.992262e+00,3.404080e+01,4.032929e+01,1.699736e+02
7.045244e+05,8.154217e+00,3.820384e+03,4.421741e-02,9.367454e-01,9.368758e-01,6.094222e-04,1.209827e-07,3.802621e+01,3.992262e+00,3.403395e+01,4.032439e+01,1.699000e+02
7.045344e+05,8.154333e+00,3.830386e+03,4.433317e-02,9.367928e-01,9.368769e-01,6.106316e-04,1.208734e-07,3.801593e+01,3.994822e+00,3.402110e+01,4.031140e+01,1.699302e+02
7.045444e+05,8.154449e+00,3.840387e+03,4.444892e-02,9.368047e-01,9.368781e-01,6.118399e-04,1.207644e-07,3.800470e+01,4.000752e+00,3.400394e+01,4.029854e+01,1.700000e+02
7.045544e+05,8.154565e+00,3.850388e+03,4.456467e-02,9.367154e-01,9.368792e-01,6.130471e-04,1.206555e-07,3.799578e+01,4.000752e+00,3.399502e+01,4.029249e+01,1.699628e+02
7.045644e+05,8.154680e+00,3.860389e+03,4.468042e-02,9.366493e-01,9.368803e-01,6.142533e-04,1.205469e-07,3.798772e+01,4.000752e+00,3.398697e+01,4.028645e+01,1.699000e+02
7.045744e+05,8.154796e+00,3.870390e+03,4.479618e-02,9.366706e-01,9.368814e-01,6.154583e-04,1.204385e-07,3.798772e+01,3.998192e+00,3.398953e+01,4.028580e+01,1.699000e+02
7.045844e+05,8.154912e+00,3.880391e+03,4.491193e-02,9.367325e-01,9.368826e-01,6.166623e-04,1.203303e-07,3.798772e+01,3.994521e+00,3.399320e+01,4.028365e+01,1.699266e+02
7.045944e+05,8.155028e+00,3.890392e+03,4.502768e-02,9.367168e-01,9.368837e-01,6.178652e-04,1.202223e-07,3.798934e+01,3.998615e+00,3.399072e+01,4.028570e+01,1.699748e+02
7.046044e+05,8.155143e+00,3.900393e+03,4.514343e-02,9.366569e-01,9.368848e-01,6.190670e-04,1.201146e-07,3.799414e+01,3.994842e+00,3.399930e+01,4.029340e+01,1.699000e+02
7.046144e+05,8.155259e+00,3.910394e+03,4.525918e-02,9.366542e-01,9.368859e-01,6.202677e-04,1.200071e-07,3.799414e+01,3.997728e+00,3.399641e+01,4.029331e+01,1.699000e+02
7.046244e+05,8.155375e+00,3.920395e+03,4.537494e-02,9.366522e-01,9.368871e-01,6.214674e-04,1.198998e-07,3.799414e+01,3.995441e+00,3.399870e+01,4.029354e+01,1.699000e+02
7.046344e+05,8.155491e+00,3.930396e+03,4.549069e-02,9.366543e-01,9.368882e-01,6.226659e-04,1.197927e-07,3.799196e+01,4.000752e+00,3.399121e+01,4.029078e+01,1.699000e+02
7.046444e+05,8.155606e+00,3.940397e+03,4.560644e-02,9.366631e-01,9.368893e-01,6.238635e-04,1.196859e-07,3.798772e+01,3.998174e+00,3.398955e+01,4.028609e+01,1.699000e+02
7.046544e+05,8.155722e+00,3.950398e+03,4.572219e-02,9.366947e-01,9.368904e-01,6.250599e-04,1.195792e-07,3.798428e+01,3.992262e+00,3.399202e+01,4.028159e+01,1.699000e+02
7.046644e+05,8.155838e+00,3.960399e+03,4.583795e-02,9.366992e-01,9.368916e-01,6.262553e-04,1.194728e-07,3.797816e+01,3.994419e+00,3.398374e+01,4.027473e+01,1.699000e+02
7.046744e+05,8.155954e+00,3.970400e+03,4.595370e-02,9.367352e-01,9.368927e-01,6.274496e-04,1.193666e-07,3.798772e+01,3.998368e+00,3.398936e+01,4.028328e+01,1.699000e+02
7.046844e+05,8.156069e+00,3.980401e+03,4.606945e-02,9.367691e-01,9.368938e-01,6.286429e-04,1.192606e-07,3.798961e+01,3.992262e+00,3.399735e+01,4.028440e+01,1.699000e+02
7.046944e+05,8.156185e+00,3.990402e+03,4.618520e-02,9.367306e-01,9.368949e-01,6.298350e-04,1.191548e-07,3.799655e+01,3.992262e+00,3.400429e+01,4.029330e+01,1.698623e+02
7.047044e+05,8.156301e+00,4.000403e+03,4.630096e-02,9.367341e-01,9.368960e-01,6.310262e-04,1.190493e-07,3.799836e+01,3.992262e+00,3.400610e+01,4.029509e+01,1.698341e+02
7.047144e+05,8.156417e+00,4.010404e+03,4.641671e-02,9.367329e-01,9.368971e-01,6.322163e-04,1.189439e-07,3.799414e+01,3.992262e+00,3.400188e+01,4.029063e+01,1.698666e+02
7.047244e+05,8.156532e+00,4.020405e+03,4.653246e-02,9.367596e-01,9.368983e-01,6.334053e-04,1.188388e-07,3.799414e+01,3.992262e+00,3.400188e+01,4.028960e+01,1.698327e+02
7.047344e+05,8.156648e+00,4.030406e+03,4.664821e-02,9.367682e-01,9.368994e-01,6.345933e-04,1.187339e-07,3.799414e+01,3.992262e+00,3.400188e+01,4.028926e+01,1.699000e+02
7.047444e+05,8.156764e+00,4.040407e+03,4.676397e-02,9.366478e-01,9.369005e-01,6.357802e-04,1.186292e-07,3.799232e+01,3.992262e+00,3.400006e+01,4.029199e+01,1.698434e+02
7.047544e+05,8.156880e+00,4.050408e+03,4.687972e-02,9.366524e-01,9.369016e-01,6.369661e-04,1.185247e-07,3.798455e+01,3.992262e+00,3.399229e+01,4.028351e+01,1.697495e+02
7.047644e+05,8.156995e+00,4.060409e+03,4.699547e-02,9.366512e-01,9.369027e-01,6.381510e-04,1.184204e-07,3.797490e+01,3.992262e+00,3.398263e+01,4.027326e+01,1.698491e+02
7.047744e+05,8.157111e+00,4.070410e+03,4.711122e-02,9.367125e-01,9.369038e-01,6.393348e-04,1.183164e-07,3.798151e+01,3.992262e+00,3.398924e+01,4.027794e+01,1.697344e+02
7.047844e+05,8.157227e+00,4.080411e+03,4.722698e-02,9.369698e-01,9.369049e-01,6.405175e-04,1.182125e-07,3.799629e+01,3.992262e+00,3.400403e+01,4.028376e+01,1.698336e+02
7.047944e+05,8.157343e+00,4.090412e+03,4.734273e-02,9.370947e-01,9.369060e-01,6.416992e-04,1.181089e-07,3.800266e+01,3.992262e+00,3.401040e+01,4.028571e+01,1.698671e+02
7.048044e+05,8.157458e+00,4.100413e+03,4.745848e-02,9.370630e-01,9.369071e-01,6.428799e-04,1.180054e-07,3.800849e+01,3.992262e+00,3.401623e+01,4.029316e+01,1.698000e+02
7.048144e+05,8.157574e+00,4.110414e+03,4.757423e-02,9.370774e-01,9.369082e-01,6.440596e-04,1.179022e-07,3.801479e+01,3.992262e+00,3.402253e+01,4.029933e+01,1.698000e+02
7.048244e+05,8.157690e+00,4.120415e+03,4.768998e-02,9.371139e-01,9.369093e-01,6.452382e-04,1.177992e-07,3.801979e+01,3.992262e+00,3.402753e+01,4.030325e+01,1.698250e+02
7.048344e+05,8.157806e+00,4.130416e+03,4.780574e-02,9.370746e-01,9.369104e-01,6.464158e-04,1.176964e-07,3.802179e+01,3.992262e+00,3.402953e+01,4.030691e+01,1.698766e+02
7.048444e+05,8.157921e+00,4.140417e+03,4.792149e-02,9.369889e-01,9.369115e-01,6.475924e-04,1.175938e-07,3.803018e+01,3.992262e+00,3.403792e+01,4.031918e+01,1.698000e+02
7.048544e+05,8.158037e+00,4.150418e+03,4.803724e-02,9.369533e-01,9.369127e-01,6.487679e-04,1.174913e-07,3.803476e+01,3.992262e+00,3.404250e+01,4.032545e+01,1.698000e+02
7.048644e+05,8.158153e+00,4.160419e+03,4.815299e-02,9.369299e-01,9.369138e-01,6.499424e-04,1.173891e-07,3.803264e+01,3.992262e+00,3.404038e+01,4.032409e+01,1.698000e+02
7.048744e+05,8.158269e+00,4.170420e+03,4.826875e-02,9.369251e-01,9.369149e-01,6.511159e-04,1.172872e-07,3.802834e+01,3.992262e+00,3.403608e+01,4.031969e+01,1.698000e+02
7.048844e+05,8.158384e+00,4.180421e+03,4.838450e-02,9.369723e-01,9.369159e-01,6.522884e-04,1.171854e-07,3.802834e+01,3.992262e+00,3.403608e+01,4.031786e+01,1.698223e+02
7.048944e+05,8.158500e+00,4.190422e+03,4.850025e-02,9.370144e-01,9.369170e-01,6.534599e-04,1.170838e-07,3.802834e+01,3.992262e+00,3.403608e+01,4.031623e+01,1.699000e+02
7.049044e+05,8.158616e+00,4.200423e+03,4.861600e-02,9.369865e-01,9.369181e-01,6.546303e-04,1.169824e-07,3.802632e+01,3.992262e+00,3.403406e+01,4.031516e+01,1.699000e+02
7.049144e+05,8.158732e+00,4.210424e+03,4.873176e-02,9.369529e-01,9.369192e-01,6.557998e-04,1.168812e-07,3.801300e+01,3.992262e+00,3.402074e+01,4.030224e+01,1.699000e+02
7.049244e+05,8.158848e+00,4.220425e+03,4.884751e-02,9.369132e-01,9.369203e-01,6.569682e-04,1.167802e-07,3.799237e+01,3.992262e+00,3.400011e+01,4.028176e+01,1.699000e+02
7.049344e+05,8.158963e+00,4.230426e+03,4.896326e-02,9.368307e-01,9.369214e-01,6.581356e-04,1.166794e-07,3.798772e+01,3.992262e+00,3.399546e+01,4.028000e+01,1.698667e+02
7.049444e+05,8.159079e+00,4.240427e+03,4.907901e-02,9.367784e-01,9.369225e-01,6.593020e-04,1.165789e-07,3.798927e+01,3.992262e+00,3.399701e+01,4.028368e+01,1.698000e+02
7.049544e+05,8.159195e+00,4.250428e+03,4.919477e-02,9.368265e-01,9.369236e-01,6.604674e-04,1.164785e-07,3.799558e+01,3.992262e+00,3.400332e+01,4.028855e+01,1.698000e+02
7.049644e+05,8.159311e+00,4.260429e+03,4.931052e-02,9.369358e-01,9.369247e-01,6.616318e-04,1.163783e-07,3.800218e+01,3.994421e+00,3.400776e+01,4.029121e+01,1.698254e+02
7.049744e+05,8.159426e+00,4.270430e+03,4.942627e-02,9.369741e-01,9.369258e-01,6.627952e-04,1.162783e-07,3.800850e+01,3.998724e+00,3.400977e+01,4.029618e+01,1.699000e+02
7.049844e+05,8.159542e+00,4.280431e+03,4.954202e-02,9.369116e-01,9.369269e-01,6.639576e-04,1.161785e-07,3.801509e+01,3.992262e+00,3.402283e+01,4.030607e+01,1.698733e+02
7.049944e+05,8.159658e+00,4.290432e+03,4.965778e-02,9.369144e-01,9.369280e-01,6.651190e-04,1.160789e-07,3.801801e+01,3.992262e+00,3.402575e+01,4.030908e+01,1.698278e+02
7.050044e+05,8.159774e+00,4.300433e+03,4.977353e-02,9.369511e-01,9.369291e-01,6.662794e-04,1.159795e-07,3.801338e+01,3.992262e+00,3.402112e+01,4.030271e+01,1.699000e+02
7.050144e+05,8.159889e+00,4.310434e+03,4.988928e-02,9.369140e-01,9.369301e-01,6.674389e-04,1.158803e-07,3.801338e+01,3.994827e+00,3.401855e+01,4.030398e+01,1.699000e+02
7.050244e+05,8.160005e+00,4.320435e+03,5.000503e-02,9.368118e-01,9.369312e-01,6.685973e-04,1.157813e-07,3.801338e+01,4.000752e+00,3.401263e+01,4.030754e+01,1.698772e+02
7.050344e+05,8.160121e+00,4.330436e+03,5.012079e-02,9.367492e-01,9.369323e-01,6.697547e-04,1.156825e-07,3.801173e+01,4.000752e+00,3.401098e+01,4.030821e+01,1.698000e+02
7.050444e+05,8.160237e+00,4.340437e+03,5.023654e-02,9.368159e-01,9.369334e-01,6.709112e-04,1.155839e-07,3.800542e+01,4.000752e+00,3.400467e+01,4.029888e+01,1.698241e+02
7.050544e+05,8.160352e+00,4.350438e+03,5.035229e-02,9.368508e-01,9.369345e-01,6.720666e-04,1.154855e-07,3.799537e+01,3.998467e+00,3.399691e+01,4.028696e+01,1.699000e+02
7.050644e+05,8.160468e+00,4.360439e+03,5.046804e-02,9.367612e-01,9.369356e-01,6.732211e-04,1.153873e-07,3.797968e+01,3.992262e+00,3.398741e+01,4.027409e+01,1.698745e+02
7.050744e+05,8.160584e+00,4.370440e+03,5.058379e-02,9.367283e-01,9.369366e-01,6.743746e-04,1.152893e-07,3.797884e+01,3.994870e+00,3.398397e+01,4.027430e+01,1.698000e+02
7.050844e+05,8.160700e+00,4.380441e+03,5.069955e-02,9.367984e-01,9.369377e-01,6.755271e-04,1.151914e-07,3.798968e+01,3.998169e+00,3.399151e+01,4.028293e+01,1.698000e+02
7.050944e+05,8.160815e+00,4.390442e+03,5.081530e-02,9.369114e-01,9.369388e-01,6.766787e-04,1.150938e-07,3.799709e+01,3.992262e+00,3.400483e+01,4.028686e+01,1.698000e+02
7.051044e+05,8.160931e+00,4.400443e+03,5.093105e-02,9.369757e-01,9.369399e-01,6.778292e-04,1.149963e-07,3.800863e+01,3.992262e+00,3.401636e+01,4.029669e+01,1.698000e+02
7.051144e+05,8.161047e+00,4.410444e+03,5.104680e-02,9.370552e-01,9.369410e-01,6.789788e-04,1.148990e-07,3.801494e+01,3.992262e+00,3.402268e+01,4.030035e+01,1.698244e+02
7.051244e+05,8.161163e+00,4.420445e+03,5.116256e-02,9.370705e-01,9.369420e-01,6.801274e-04,1.148020e-07,3.801979e+01,3.992262e+00,3.402753e+01,4.030493e+01,1.699000e+02
7.051344e+05,8.161278e+00,4.430446e+03,5.127831e-02,9.369940e-01,9.369431e-01,6.812751e-04,1.147051e-07,3.802199e+01,3.992262e+00,3.402973e+01,4.031025e+01,1.698743e+02
7.051444e+05,8.161394e+00,4.440447e+03,5.139406e-02,9.369906e-01,9.369442e-01,6.824218e-04,1.146084e-07,3.802834e+01,3.994672e+00,3.403367e+01,4.031699e+01,1.698284e+02
7.051544e+05,8.161510e+00,4.450448e+03,5.150981e-02,9.370145e-01,9.369453e-01,6.835675e-04,1.145119e-07,3.802622e+01,3.998642e+00,3.402758e+01,4.031353e+01,1.699000e+02
7.051644e+05,8.161626e+00,4.460449e+03,5.162557e-02,9.369866e-01,9.369463e-01,6.847122e-04,1.144156e-07,3.802178e+01,3.992262e+00,3.402952e+01,4.031030e+01,1.699000e+02
7.051744e+05,8.161741e+00,4.470450e+03,5.174132e-02,9.369529e-01,9.369474e-01,6.858560e-04,1.143194e-07,3.802611e+01,3.992262e+00,3.403385e+01,4.031623e+01,1.699000e+02
7.051845e+05,8.161857e+00,4.480451e+03,5.185707e-02,9.369286e-01,9.369485e-01,6.869989e-04,1.142235e-07,3.801979e+01,3.992262e+00,3.402753e+01,4.031043e+01,1.699000e+02
7.051945e+05,8.161973e+00,4.490452e+03,5.197282e-02,9.368896e-01,9.369495e-01,6.881407e-04,1.141277e-07,3.801804e+01,3.992262e+00,3.402578e+01,4.031007e+01,1.699000e+02
7.052045e+05,8.162089e+00,4.500453e+03,5.208858e-02,9.368714e-01,9.369506e-01,6.892816e-04,1.140321e-07,3.801171e+01,3.992262e+00,3.401945e+01,4.030402e+01,1.699000e+02
7.052145e+05,8.162204e+00,4.510454e+03,5.220433e-02,9.368492e-01,9.369517e-01,6.904216e-04,1.139367e-07,3.800146e+01,3.992262e+00,3.400920e+01,4.029394e+01,1.699000e+02
7.052245e+05,8.162320e+00,4.520455e+03,5.232008e-02,9.368330e-01,9.369527e-01,6.915606e-04,1.138415e-07,3.798476e+01,3.992262e+00,3.399249e+01,4.027674e+01,1.699000e+02
7.052345e+05,8.162436e+00,4.530456e+03,5.243583e-02,9.368416e-01,9.369538e-01,6.926987e-04,1.137465e-07,3.797591e+01,3.993606e+00,3.398231e+01,4.026687e+01,1.699000e+02
7.052445e+05,8.162552e+00,4.540457e+03,5.255159e-02,9.368577e-01,9.369549e-01,6.938358e-04,1.136517e-07,3.798165e+01,4.000752e+00,3.398090e+01,4.027189e+01,1.699000e+02
7.052545e+05,8.162667e+00,4.550458e+03,5.266734e-02,9.368624e-01,9.369559e-01,6.949719e-04,1.135570e-07,3.798289e+01,4.000752e+00,3.398213e+01,4.027303e+01,1.699000e+02
7.052645e+05,8.162783e+00,4.560459e+03,5.278309e-02,9.368671e-01,9.369570e-01,6.961071e-04,1.134625e-07,3.798412e+01,4.000752e+00,3.398337e+01,4.027417e+01,1.699000e+02
7.052745e+05,8.162899e+00,4.570460e+03,5.289884e-02,9.368718e-01,9.369581e-01,6.972414e-04,1.133682e-07,3.798536e+01,4.000752e+00,3.398461e+01,4.027531e+01,1.699000e+02
7.052845e+05,8.163015e+00,4.580461e+03,5.301459e-02,9.368764e-01,9.369591e-01,6.983747e-04,1.132741e-07,3.798660e+01,4.000752e+00,3.398585e+01,4.027645e+01,1.699000e+02
7.052945e+05,8.163130e+00,4.590462e+03,5.313035e-02,9.368811e-01,9.369602e-01,6.995071e-04,1.131802e-07,3.798783e+01,4.000752e+00,3.398708e+01,4.027759e+01,1.699000e+02
7.053045e+05,8.163246e+00,4.600463e+03,5.324610e-02,9.368858e-01,9.369613e-01,7.006386e-04,1.130864e-07,3.798907e+01,4.000752e+00,3.398832e+01,4.027873e+01,1.699000e+02
7.053145e+05,8.163362e+00,4.610464e+03,5.336185e-02,9.368905e-01,9.369623e-01,7.017691e-04,1.129929e-07,3.799031e+01,4.000752e+00,3.398956e+01,4.027987e+01,1.699000e+02
7.053245e+05,8.163478e+00,4.620465e+03,5.347760e-02,9.368952e-01,9.369634e-01,7.028986e-04,1.128995e-07,3.799155e+01,4.000752e+00,3.399080e+01,4.028101e+01,1.699000e+02
7.053345e+05,8.163593e+00,4.630466e+03,5.359336e-02,9.368999e-01,9.369644e-01,7.040273e-04,1.128063e-07,3.799278e+01,4.000752e+00,3.399203e+01,4.028215e+01,1.699000e+02
7.053445e+05,8.163709e+00,4.640467e+03,5.370911e-02,9.369045e-01,9.369655e-01,7.051550e-04,1.127132e-07,3.799402e+01,4.000752e+00,3.399327e+01,4.028328e+01,1.699000e+02
7.053545e+05,8.163825e+00,4.650468e+03,5.382486e-02,9.369092e-01,9.369665e-01,7.062818e-04,1.126204e-07,3.799526e+01,4.000752e+00,3.399451e+01,4.028442e+01,1.699000e+02
7.053645e+05,8.163941e+00,4.660469e+03,5.394061e-02,9.369139e-01,9.369676e-01,7.074076e-04,1.125277e-07,3.799650e+01,4.000752e+00,3.399574e+01,4.028556e+01,1.699000e+02
7.053745e+05,8.164056e+00,4.670470e+03,5.405637e-02,9.369186e-01,9.369686e-01,7.085326e-04,1.124352e-07,3.799773e+01,4.000752e+00,3.399698e+01,4.028670e+01,1.699000e+02
7.053845e+05,8.164172e+00,4.680471e+03,5.417212e-02,9.369233e-01,9.369697e-01,7.096566e-04,1.123429e-07,3.799897e+01,4.000752e+00,3.399822e+01,4.028784e+01,1.699000e+02
7.053945e+05,8.164288e+00,4.690472e+03,5.428787e-02,9.369280e-01,9.369708e-01,7.107796e-04,1.122507e-07,3.800021e+01,4.000752e+00,3.399946e+01,4.028898e+01,1.699000e+02
