Repository: brandonlampe/CS_Data

# Repository for Crushed Salt Data
**Grant No: 456417**

This is a work in progress!

## Repository Content

### Directory Names
A uniform namining structure still in progress, but in general directories are named according to the following:
 - Names contain no spaces, a single underscore "_" will be used as a file name seperator.
 - Files are for the Crushed Salt Project (CSP); therefore, the first three charaters of each file are "CSP".
 - Folders are organized by which frame the test was performed on i.e., A2 or A3.
 - The fifth and sixth charaters of each file name will therefore be "A" followed by the frame number.

File: UNM_WP_HY_175_09/IscoMeasurements/STAGE09/CREEP_FIT/175_09_STAGE09_CREEP_OUT.csv (part 3 of 34)
Analysis by Brandon Lampe, performed on: 2016/07/06 13:13:17
Experimental results below begin at: 2016/04/16 12:04:26
Duration (sec),Duration (day),Elapsed Time (sec),Elapsed Time (day),Interpolated Fractional Density,Fit to Fractional Density,Fit to Volume Strain,Fit to Volume Strain Rate (1/sec),Confining Pressure (MPa),Pore Pressure (MPa),Terzaghi Pressure (MPa),Solid Pressure (MPa),Temperature (C))
7.054045e+05,8.164404e+00,4.700473e+03,5.440362e-02,9.369326e-01,9.369718e-01,7.119018e-04,1.121587e-07,3.800145e+01,4.000752e+00,3.400069e+01,4.029012e+01,1.699000e+02
7.054145e+05,8.164519e+00,4.710474e+03,5.451938e-02,9.369373e-01,9.369729e-01,7.130230e-04,1.120669e-07,3.800268e+01,4.000752e+00,3.400193e+01,4.029126e+01,1.699000e+02
7.054245e+05,8.164635e+00,4.720475e+03,5.463513e-02,9.369420e-01,9.369739e-01,7.141434e-04,1.119753e-07,3.800392e+01,4.000752e+00,3.400317e+01,4.029240e+01,1.699000e+02
7.054345e+05,8.164751e+00,4.730476e+03,5.475088e-02,9.369467e-01,9.369750e-01,7.152628e-04,1.118838e-07,3.800516e+01,4.000752e+00,3.400441e+01,4.029354e+01,1.699000e+02
7.054445e+05,8.164867e+00,4.740477e+03,5.486663e-02,9.369514e-01,9.369760e-01,7.163813e-04,1.117926e-07,3.800640e+01,4.000752e+00,3.400564e+01,4.029468e+01,1.699000e+02
7.054545e+05,8.164982e+00,4.750478e+03,5.498239e-02,9.369560e-01,9.369770e-01,7.174988e-04,1.117015e-07,3.800763e+01,4.000752e+00,3.400688e+01,4.029582e+01,1.699000e+02
7.054645e+05,8.165098e+00,4.760479e+03,5.509814e-02,9.369607e-01,9.369781e-01,7.186155e-04,1.116105e-07,3.800887e+01,4.000752e+00,3.400812e+01,4.029696e+01,1.699000e+02
7.054745e+05,8.165214e+00,4.770480e+03,5.521389e-02,9.369654e-01,9.369791e-01,7.197313e-04,1.115198e-07,3.801011e+01,4.000752e+00,3.400936e+01,4.029810e+01,1.699000e+02
7.054845e+05,8.165330e+00,4.780481e+03,5.532964e-02,9.369701e-01,9.369802e-01,7.208461e-04,1.114292e-07,3.801134e+01,4.000752e+00,3.401059e+01,4.029923e+01,1.699000e+02
7.054945e+05,8.165445e+00,4.790482e+03,5.544540e-02,9.369748e-01,9.369812e-01,7.219601e-04,1.113387e-07,3.801258e+01,4.000752e+00,3.401183e+01,4.030037e+01,1.699000e+02
7.055045e+05,8.165561e+00,4.800483e+03,5.556115e-02,9.369744e-01,9.369823e-01,7.230731e-04,1.112485e-07,3.801347e+01,4.000752e+00,3.401272e+01,4.030134e+01,1.699000e+02
7.055145e+05,8.165677e+00,4.810484e+03,5.567690e-02,9.369648e-01,9.369833e-01,7.241853e-04,1.111584e-07,3.801373e+01,4.000752e+00,3.401298e+01,4.030198e+01,1.699000e+02
7.055245e+05,8.165793e+00,4.820485e+03,5.579265e-02,9.369551e-01,9.369844e-01,7.252965e-04,1.110685e-07,3.801398e+01,4.000752e+00,3.401323e+01,4.030263e+01,1.699000e+02
7.055345e+05,8.165908e+00,4.830486e+03,5.590840e-02,9.369455e-01,9.369854e-01,7.264069e-04,1.109788e-07,3.801424e+01,4.000752e+00,3.401349e+01,4.030328e+01,1.699000e+02
7.055445e+05,8.166024e+00,4.840487e+03,5.602416e-02,9.369359e-01,9.369864e-01,7.275163e-04,1.108892e-07,3.801450e+01,4.000752e+00,3.401375e+01,4.030392e+01,1.699000e+02
7.055545e+05,8.166140e+00,4.850488e+03,5.613991e-02,9.369263e-01,9.369875e-01,7.286249e-04,1.107998e-07,3.801476e+01,4.000752e+00,3.401400e+01,4.030457e+01,1.699000e+02
7.055645e+05,8.166256e+00,4.860489e+03,5.625566e-02,9.369167e-01,9.369885e-01,7.297325e-04,1.107105e-07,3.801501e+01,4.000752e+00,3.401426e+01,4.030522e+01,1.699000e+02
7.055745e+05,8.166371e+00,4.870490e+03,5.637141e-02,9.369071e-01,9.369895e-01,7.308393e-04,1.106215e-07,3.801527e+01,4.000752e+00,3.401452e+01,4.030587e+01,1.699000e+02
7.055845e+05,8.166487e+00,4.880491e+03,5.648717e-02,9.368974e-01,9.369906e-01,7.319452e-04,1.105326e-07,3.801553e+01,4.000752e+00,3.401477e+01,4.030651e+01,1.699000e+02
7.055945e+05,8.166603e+00,4.890492e+03,5.660292e-02,9.368878e-01,9.369916e-01,7.330502e-04,1.104438e-07,3.801578e+01,4.000752e+00,3.401503e+01,4.030716e+01,1.699000e+02
7.056045e+05,8.166719e+00,4.900493e+03,5.671867e-02,9.368782e-01,9.369927e-01,7.341543e-04,1.103552e-07,3.801604e+01,4.000752e+00,3.401529e+01,4.030781e+01,1.699000e+02
7.056145e+05,8.166834e+00,4.910494e+03,5.683442e-02,9.368686e-01,9.369937e-01,7.352575e-04,1.102668e-07,3.801630e+01,4.000752e+00,3.401554e+01,4.030845e+01,1.699000e+02
7.056245e+05,8.166950e+00,4.920495e+03,5.695018e-02,9.368590e-01,9.369947e-01,7.363599e-04,1.101786e-07,3.801655e+01,4.000752e+00,3.401580e+01,4.030910e+01,1.699000e+02
7.056345e+05,8.167066e+00,4.930496e+03,5.706593e-02,9.368493e-01,9.369958e-01,7.374613e-04,1.100905e-07,3.801681e+01,4.000752e+00,3.401606e+01,4.030975e+01,1.699000e+02
7.056445e+05,8.167182e+00,4.940497e+03,5.718168e-02,9.368397e-01,9.369968e-01,7.385619e-04,1.100026e-07,3.801707e+01,4.000752e+00,3.401632e+01,4.031039e+01,1.699000e+02
7.056545e+05,8.167297e+00,4.950498e+03,5.729743e-02,9.368301e-01,9.369978e-01,7.396616e-04,1.099148e-07,3.801732e+01,4.000752e+00,3.401657e+01,4.031104e+01,1.699000e+02
7.056645e+05,8.167413e+00,4.960499e+03,5.741319e-02,9.368205e-01,9.369988e-01,7.407604e-04,1.098272e-07,3.801758e+01,4.000752e+00,3.401683e+01,4.031169e+01,1.699000e+02
7.056745e+05,8.167529e+00,4.970500e+03,5.752894e-02,9.368109e-01,9.369999e-01,7.418584e-04,1.097398e-07,3.801784e+01,4.000752e+00,3.401709e+01,4.031233e+01,1.699000e+02
7.056845e+05,8.167645e+00,4.980501e+03,5.764469e-02,9.368013e-01,9.370009e-01,7.429554e-04,1.096526e-07,3.801809e+01,4.000752e+00,3.401734e+01,4.031298e+01,1.699000e+02
7.056945e+05,8.167760e+00,4.990502e+03,5.776044e-02,9.367916e-01,9.370019e-01,7.440516e-04,1.095655e-07,3.801835e+01,4.000752e+00,3.401760e+01,4.031363e+01,1.699000e+02
7.057045e+05,8.167876e+00,5.000503e+03,5.787620e-02,9.367820e-01,9.370030e-01,7.451470e-04,1.094785e-07,3.801861e+01,4.000752e+00,3.401786e+01,4.031428e+01,1.699000e+02
7.057145e+05,8.167992e+00,5.010504e+03,5.799195e-02,9.367724e-01,9.370040e-01,7.462414e-04,1.093917e-07,3.801887e+01,4.000752e+00,3.401811e+01,4.031492e+01,1.699000e+02
7.057245e+05,8.168108e+00,5.020505e+03,5.810770e-02,9.367628e-01,9.370050e-01,7.473350e-04,1.093051e-07,3.801912e+01,4.000752e+00,3.401837e+01,4.031557e+01,1.699000e+02
7.057345e+05,8.168223e+00,5.030506e+03,5.822345e-02,9.367532e-01,9.370060e-01,7.484277e-04,1.092186e-07,3.801938e+01,4.000752e+00,3.401863e+01,4.031622e+01,1.699000e+02
7.057445e+05,8.168339e+00,5.040507e+03,5.833920e-02,9.367436e-01,9.370071e-01,7.495196e-04,1.091323e-07,3.801964e+01,4.000752e+00,3.401888e+01,4.031686e+01,1.699000e+02
7.057545e+05,8.168455e+00,5.050508e+03,5.845496e-02,9.367401e-01,9.370081e-01,7.506106e-04,1.090462e-07,3.801969e+01,4.000620e+00,3.401907e+01,4.031707e+01,1.699000e+02
7.057645e+05,8.168571e+00,5.060509e+03,5.857071e-02,9.367464e-01,9.370091e-01,7.517007e-04,1.089602e-07,3.801944e+01,4.000281e+00,3.401916e+01,4.031658e+01,1.699000e+02
7.057745e+05,8.168686e+00,5.070510e+03,5.868646e-02,9.367526e-01,9.370101e-01,7.527900e-04,1.088744e-07,3.801918e+01,3.999942e+00,3.401924e+01,4.031608e+01,1.699000e+02
7.057845e+05,8.168802e+00,5.080511e+03,5.880221e-02,9.367589e-01,9.370111e-01,7.538785e-04,1.087887e-07,3.801893e+01,3.999604e+00,3.401932e+01,4.031559e+01,1.699000e+02
7.057945e+05,8.168918e+00,5.090512e+03,5.891797e-02,9.367651e-01,9.370122e-01,7.549660e-04,1.087032e-07,3.801867e+01,3.999265e+00,3.401940e+01,4.031510e+01,1.699000e+02
7.058045e+05,8.169034e+00,5.100513e+03,5.903372e-02,9.367714e-01,9.370132e-01,7.560527e-04,1.086178e-07,3.801841e+01,3.998926e+00,3.401949e+01,4.031460e+01,1.699000e+02
7.058145e+05,8.169149e+00,5.110514e+03,5.914947e-02,9.367776e-01,9.370142e-01,7.571386e-04,1.085326e-07,3.801816e+01,3.998587e+00,3.401957e+01,4.031411e+01,1.699000e+02
7.058245e+05,8.169265e+00,5.120515e+03,5.926522e-02,9.367839e-01,9.370152e-01,7.582236e-04,1.084476e-07,3.801790e+01,3.998248e+00,3.401965e+01,4.031362e+01,1.699000e+02
7.058345e+05,8.169381e+00,5.130516e+03,5.938098e-02,9.367902e-01,9.370162e-01,7.593078e-04,1.083627e-07,3.801765e+01,3.997909e+00,3.401974e+01,4.031312e+01,1.699000e+02
7.058445e+05,8.169497e+00,5.140517e+03,5.949673e-02,9.367964e-01,9.370172e-01,7.603911e-04,1.082780e-07,3.801739e+01,3.997570e+00,3.401982e+01,4.031263e+01,1.699000e+02
7.058545e+05,8.169612e+00,5.150518e+03,5.961248e-02,9.368027e-01,9.370183e-01,7.614735e-04,1.081934e-07,3.801713e+01,3.997231e+00,3.401990e+01,4.031214e+01,1.699000e+02
7.058645e+05,8.169728e+00,5.160519e+03,5.972823e-02,9.368089e-01,9.370193e-01,7.625552e-04,1.081090e-07,3.801688e+01,3.996893e+00,3.401998e+01,4.031165e+01,1.699000e+02
7.058745e+05,8.169844e+00,5.170520e+03,5.984399e-02,9.368152e-01,9.370203e-01,7.636359e-04,1.080247e-07,3.801662e+01,3.996554e+00,3.402007e+01,4.031115e+01,1.699000e+02
7.058845e+05,8.169960e+00,5.180521e+03,5.995974e-02,9.368214e-01,9.370213e-01,7.647159e-04,1.079406e-07,3.801637e+01,3.996215e+00,3.402015e+01,4.031066e+01,1.699000e+02
7.058945e+05,8.170075e+00,5.190522e+03,6.007549e-02,9.368277e-01,9.370223e-01,7.657950e-04,1.078566e-07,3.801611e+01,3.995876e+00,3.402023e+01,4.031017e+01,1.699000e+02
7.059045e+05,8.170191e+00,5.200523e+03,6.019124e-02,9.368339e-01,9.370233e-01,7.668732e-04,1.077728e-07,3.801585e+01,3.995537e+00,3.402032e+01,4.030967e+01,1.699000e+02
7.059145e+05,8.170307e+00,5.210524e+03,6.030700e-02,9.368402e-01,9.370243e-01,7.679506e-04,1.076891e-07,3.801560e+01,3.995198e+00,3.402040e+01,4.030918e+01,1.699000e+02
7.059245e+05,8.170423e+00,5.220525e+03,6.042275e-02,9.368465e-01,9.370253e-01,7.690272e-04,1.076056e-07,3.801534e+01,3.994859e+00,3.402048e+01,4.030869e+01,1.699000e+02
7.059345e+05,8.170539e+00,5.230526e+03,6.053850e-02,9.368527e-01,9.370263e-01,7.701030e-04,1.075223e-07,3.801509e+01,3.994521e+00,3.402056e+01,4.030820e+01,1.699000e+02
7.059445e+05,8.170654e+00,5.240527e+03,6.065425e-02,9.368590e-01,9.370273e-01,7.711779e-04,1.074391e-07,3.801483e+01,3.994182e+00,3.402065e+01,4.030770e+01,1.699000e+02
7.059545e+05,8.170770e+00,5.250528e+03,6.077001e-02,9.368652e-01,9.370284e-01,7.722520e-04,1.073560e-07,3.801457e+01,3.993843e+00,3.402073e+01,4.030721e+01,1.699000e+02
7.059645e+05,8.170886e+00,5.260529e+03,6.088576e-02,9.368715e-01,9.370294e-01,7.733252e-04,1.072731e-07,3.801432e+01,3.993504e+00,3.402081e+01,4.030672e+01,1.699000e+02
7.059745e+05,8.171002e+00,5.270530e+03,6.100151e-02,9.368777e-01,9.370304e-01,7.743976e-04,1.071904e-07,3.801406e+01,3.993165e+00,3.402090e+01,4.030622e+01,1.699000e+02
7.059845e+05,8.171117e+00,5.280531e+03,6.111726e-02,9.368840e-01,9.370314e-01,7.754692e-04,1.071078e-07,3.801381e+01,3.992826e+00,3.402098e+01,4.030573e+01,1.699000e+02
7.059945e+05,8.171233e+00,5.290532e+03,6.123301e-02,9.368881e-01,9.370324e-01,7.765400e-04,1.070253e-07,3.801355e+01,3.992487e+00,3.402106e+01,4.030532e+01,1.699000e+02
7.060045e+05,8.171349e+00,5.300533e+03,6.134877e-02,9.368854e-01,9.370334e-01,7.776100e-04,1.069430e-07,3.801321e+01,3.992376e+00,3.402083e+01,4.030507e+01,1.698973e+02
7.060145e+05,8.171465e+00,5.310534e+03,6.146452e-02,9.368774e-01,9.370344e-01,7.786791e-04,1.068608e-07,3.801270e+01,3.992714e+00,3.401998e+01,4.030481e+01,1.698893e+02
7.060245e+05,8.171580e+00,5.320535e+03,6.158027e-02,9.368695e-01,9.370354e-01,7.797474e-04,1.067788e-07,3.801218e+01,3.993053e+00,3.401913e+01,4.030455e+01,1.698814e+02
7.060345e+05,8.171696e+00,5.330536e+03,6.169602e-02,9.368616e-01,9.370364e-01,7.808149e-04,1.066969e-07,3.801167e+01,3.993392e+00,3.401828e+01,4.030428e+01,1.698734e+02
7.060445e+05,8.171812e+00,5.340537e+03,6.181178e-02,9.368536e-01,9.370374e-01,7.818816e-04,1.066152e-07,3.801116e+01,3.993731e+00,3.401743e+01,4.030402e+01,1.698654e+02
7.060545e+05,8.171928e+00,5.350539e+03,6.192753e-02,9.368457e-01,9.370384e-01,7.829474e-04,1.065337e-07,3.801065e+01,3.994070e+00,3.401658e+01,4.030376e+01,1.698574e+02
7.060645e+05,8.172043e+00,5.360540e+03,6.204328e-02,9.368378e-01,9.370394e-01,7.840124e-04,1.064522e-07,3.801014e+01,3.994409e+00,3.401573e+01,4.030350e+01,1.698494e+02
7.060745e+05,8.172159e+00,5.370541e+03,6.215903e-02,9.368298e-01,9.370404e-01,7.850767e-04,1.063709e-07,3.800962e+01,3.994748e+00,3.401488e+01,4.030324e+01,1.698414e+02
7.060845e+05,8.172275e+00,5.380542e+03,6.227479e-02,9.368219e-01,9.370414e-01,7.861401e-04,1.062898e-07,3.800911e+01,3.995086e+00,3.401403e+01,4.030298e+01,1.698335e+02
7.060945e+05,8.172391e+00,5.390543e+03,6.239054e-02,9.368140e-01,9.370424e-01,7.872027e-04,1.062088e-07,3.800860e+01,3.995425e+00,3.401317e+01,4.030271e+01,1.698255e+02
7.061045e+05,8.172506e+00,5.400544e+03,6.250629e-02,9.368060e-01,9.370434e-01,7.882645e-04,1.061280e-07,3.800809e+01,3.995764e+00,3.401232e+01,4.030245e+01,1.698175e+02
7.061145e+05,8.172622e+00,5.410545e+03,6.262204e-02,9.367981e-01,9.370443e-01,7.893254e-04,1.060473e-07,3.800758e+01,3.996103e+00,3.401147e+01,4.030219e+01,1.698095e+02
7.061245e+05,8.172738e+00,5.420546e+03,6.273780e-02,9.367902e-01,9.370453e-01,7.903856e-04,1.059667e-07,3.800706e+01,3.996442e+00,3.401062e+01,4.030193e+01,1.698015e+02
7.061345e+05,8.172854e+00,5.430547e+03,6.285355e-02,9.367822e-01,9.370463e-01,7.914450e-04,1.058863e-07,3.800655e+01,3.996781e+00,3.400977e+01,4.030167e+01,1.697935e+02
7.061445e+05,8.172969e+00,5.440548e+03,6.296930e-02,9.367743e-01,9.370473e-01,7.925036e-04,1.058060e-07,3.800604e+01,3.997120e+00,3.400892e+01,4.030140e+01,1.697856e+02
7.061545e+05,8.173085e+00,5.450549e+03,6.308505e-02,9.367664e-01,9.370483e-01,7.935613e-04,1.057259e-07,3.800553e+01,3.997458e+00,3.400807e+01,4.030114e+01,1.697776e+02
7.061645e+05,8.173201e+00,5.460550e+03,6.320081e-02,9.367584e-01,9.370493e-01,7.946183e-04,1.056459e-07,3.800502e+01,3.997797e+00,3.400722e+01,4.030088e+01,1.697696e+02
7.061746e+05,8.173317e+00,5.470551e+03,6.331656e-02,9.367505e-01,9.370503e-01,7.956745e-04,1.055661e-07,3.800450e+01,3.998136e+00,3.400637e+01,4.030062e+01,1.697616e+02
7.061846e+05,8.173432e+00,5.480552e+03,6.343231e-02,9.367426e-01,9.370513e-01,7.967298e-04,1.054864e-07,3.800399e+01,3.998475e+00,3.400552e+01,4.030036e+01,1.697536e+02
7.061946e+05,8.173548e+00,5.490553e+03,6.354806e-02,9.367346e-01,9.370523e-01,7.977844e-04,1.054068e-07,3.800348e+01,3.998814e+00,3.400467e+01,4.030009e+01,1.697457e+02
7.062046e+05,8.173664e+00,5.500554e+03,6.366381e-02,9.367267e-01,9.370533e-01,7.988382e-04,1.053274e-07,3.800297e+01,3.999153e+00,3.400381e+01,4.029983e+01,1.697377e+02
7.062146e+05,8.173780e+00,5.510555e+03,6.377957e-02,9.367188e-01,9.370543e-01,7.998912e-04,1.052481e-07,3.800246e+01,3.999492e+00,3.400296e+01,4.029957e+01,1.697297e+02
7.062246e+05,8.173895e+00,5.520556e+03,6.389532e-02,9.367108e-01,9.370552e-01,8.009433e-04,1.051690e-07,3.800194e+01,3.999831e+00,3.400211e+01,4.029931e+01,1.697217e+02
7.062346e+05,8.174011e+00,5.530557e+03,6.401107e-02,9.367029e-01,9.370562e-01,8.019947e-04,1.050900e-07,3.800143e+01,4.000169e+00,3.400126e+01,4.029905e+01,1.697137e+02
7.062446e+05,8.174127e+00,5.540558e+03,6.412682e-02,9.366968e-01,9.370572e-01,8.030454e-04,1.050111e-07,3.800092e+01,4.000508e+00,3.400041e+01,4.029871e+01,1.697057e+02
7.062546e+05,8.174243e+00,5.550559e+03,6.424258e-02,9.366980e-01,9.370582e-01,8.040952e-04,1.049324e-07,3.800087e+01,4.000752e+00,3.400011e+01,4.029859e+01,1.697000e+02
7.062646e+05,8.174358e+00,5.560560e+03,6.435833e-02,9.367063e-01,9.370592e-01,8.051442e-04,1.048538e-07,3.800198e+01,4.000752e+00,3.400123e+01,4.029946e+01,1.697000e+02
7.062746e+05,8.174474e+00,5.570561e+03,6.447408e-02,9.367147e-01,9.370602e-01,8.061925e-04,1.047753e-07,3.800310e+01,4.000752e+00,3.400235e+01,4.030033e+01,1.697000e+02
7.062846e+05,8.174590e+00,5.580562e+03,6.458983e-02,9.367230e-01,9.370611e-01,8.072399e-04,1.046970e-07,3.800422e+01,4.000752e+00,3.400347e+01,4.030120e+01,1.697000e+02
7.062946e+05,8.174706e+00,5.590563e+03,6.470559e-02,9.367313e-01,9.370621e-01,8.082866e-04,1.046189e-07,3.800533e+01,4.000752e+00,3.400458e+01,4.030207e+01,1.697000e+02
7.063046e+05,8.174821e+00,5.600564e+03,6.482134e-02,9.367397e-01,9.370631e-01,8.093325e-04,1.045408e-07,3.800645e+01,4.000752e+00,3.400570e+01,4.030294e+01,1.697000e+02
7.063146e+05,8.174937e+00,5.610565e+03,6.493709e-02,9.367480e-01,9.370641e-01,8.103776e-04,1.044629e-07,3.800757e+01,4.000752e+00,3.400682e+01,4.030381e+01,1.697000e+02
7.063246e+05,8.175053e+00,5.620566e+03,6.505284e-02,9.367563e-01,9.370651e-01,8.114220e-04,1.043852e-07,3.800869e+01,4.000752e+00,3.400793e+01,4.030468e+01,1.697000e+02
7.063346e+05,8.175169e+00,5.630567e+03,6.516860e-02,9.367647e-01,9.370660e-01,8.124656e-04,1.043075e-07,3.800980e+01,4.000752e+00,3.400905e+01,4.030555e+01,1.697000e+02
7.063446e+05,8.175284e+00,5.640568e+03,6.528435e-02,9.367730e-01,9.370670e-01,8.135084e-04,1.042300e-07,3.801092e+01,4.000752e+00,3.401017e+01,4.030642e+01,1.697000e+02
7.063546e+05,8.175400e+00,5.650569e+03,6.540010e-02,9.367813e-01,9.370680e-01,8.145504e-04,1.041527e-07,3.801204e+01,4.000752e+00,3.401128e+01,4.030729e+01,1.697000e+02
7.063646e+05,8.175516e+00,5.660570e+03,6.551585e-02,9.367897e-01,9.370690e-01,8.155916e-04,1.040755e-07,3.801315e+01,4.000752e+00,3.401240e+01,4.030816e+01,1.697000e+02
7.063746e+05,8.175632e+00,5.670571e+03,6.563161e-02,9.367980e-01,9.370699e-01,8.166321e-04,1.039984e-07,3.801427e+01,4.000752e+00,3.401352e+01,4.030903e+01,1.697000e+02
7.063846e+05,8.175747e+00,5.680572e+03,6.574736e-02,9.368064e-01,9.370709e-01,8.176718e-04,1.039214e-07,3.801539e+01,4.000752e+00,3.401464e+01,4.030990e+01,1.697000e+02
7.063946e+05,8.175863e+00,5.690573e+03,6.586311e-02,9.368147e-01,9.370719e-01,8.187107e-04,1.038446e-07,3.801650e+01,4.000752e+00,3.401575e+01,4.031076e+01,1.697000e+02
7.064046e+05,8.175979e+00,5.700574e+03,6.597886e-02,9.368230e-01,9.370729e-01,8.197489e-04,1.037679e-07,3.801762e+01,4.000752e+00,3.401687e+01,4.031163e+01,1.697000e+02
7.064146e+05,8.176095e+00,5.710575e+03,6.609461e-02,9.368314e-01,9.370738e-01,8.207863e-04,1.036914e-07,3.801874e+01,4.000752e+00,3.401799e+01,4.031250e+01,1.697000e+02
7.064246e+05,8.176210e+00,5.720576e+03,6.621037e-02,9.368397e-01,9.370748e-01,8.218229e-04,1.036150e-07,3.801986e+01,4.000752e+00,3.401910e+01,4.031337e+01,1.697000e+02
7.064346e+05,8.176326e+00,5.730577e+03,6.632612e-02,9.368480e-01,9.370758e-01,8.228588e-04,1.035387e-07,3.802097e+01,4.000752e+00,3.402022e+01,4.031424e+01,1.697000e+02
7.064446e+05,8.176442e+00,5.740578e+03,6.644187e-02,9.368564e-01,9.370767e-01,8.238939e-04,1.034625e-07,3.802209e+01,4.000752e+00,3.402134e+01,4.031511e+01,1.697000e+02
7.064546e+05,8.176558e+00,5.750579e+03,6.655762e-02,9.368647e-01,9.370777e-01,8.249283e-04,1.033865e-07,3.802321e+01,4.000752e+00,3.402246e+01,4.031598e+01,1.697000e+02
7.064646e+05,8.176673e+00,5.760580e+03,6.667338e-02,9.368730e-01,9.370787e-01,8.259619e-04,1.033106e-07,3.802432e+01,4.000752e+00,3.402357e+01,4.031685e+01,1.697000e+02
7.064746e+05,8.176789e+00,5.770581e+03,6.678913e-02,9.368814e-01,9.370796e-01,8.269947e-04,1.032349e-07,3.802544e+01,4.000752e+00,3.402469e+01,4.031772e+01,1.697000e+02
7.064846e+05,8.176905e+00,5.780582e+03,6.690488e-02,9.368897e-01,9.370806e-01,8.280268e-04,1.031593e-07,3.802656e+01,4.000752e+00,3.402581e+01,4.031859e+01,1.697000e+02
7.064946e+05,8.177021e+00,5.790583e+03,6.702063e-02,9.368980e-01,9.370816e-01,8.290581e-04,1.030838e-07,3.802768e+01,4.000752e+00,3.402692e+01,4.031946e+01,1.697000e+02
7.065046e+05,8.177136e+00,5.800584e+03,6.713639e-02,9.369049e-01,9.370825e-01,8.300886e-04,1.030084e-07,3.802800e+01,4.000752e+00,3.402725e+01,4.031954e+01,1.697000e+02
7.065146e+05,8.177252e+00,5.810585e+03,6.725214e-02,9.369097e-01,9.370835e-01,8.311185e-04,1.029332e-07,3.802715e+01,4.000752e+00,3.402640e+01,4.031845e+01,1.697000e+02
7.065246e+05,8.177368e+00,5.820586e+03,6.736789e-02,9.369144e-01,9.370845e-01,8.321475e-04,1.028581e-07,3.802630e+01,4.000752e+00,3.402555e+01,4.031736e+01,1.697000e+02
7.065346e+05,8.177484e+00,5.830587e+03,6.748364e-02,9.369191e-01,9.370854e-01,8.331758e-04,1.027831e-07,3.802545e+01,4.000752e+00,3.402470e+01,4.031627e+01,1.697000e+02
7.065446e+05,8.177599e+00,5.840588e+03,6.759940e-02,9.369238e-01,9.370864e-01,8.342034e-04,1.027082e-07,3.802460e+01,4.000752e+00,3.402385e+01,4.031518e+01,1.697000e+02
7.065546e+05,8.177715e+00,5.850589e+03,6.771515e-02,9.369286e-01,9.370874e-01,8.352302e-04,1.026335e-07,3.802375e+01,4.000752e+00,3.402300e+01,4.031409e+01,1.697000e+02
7.065646e+05,8.177831e+00,5.860590e+03,6.783090e-02,9.369333e-01,9.370883e-01,8.362563e-04,1.025589e-07,3.802290e+01,4.000752e+00,3.402215e+01,4.031299e+01,1.697000e+02
7.065746e+05,8.177947e+00,5.870591e+03,6.794665e-02,9.369380e-01,9.370893e-01,8.372816e-04,1.024845e-07,3.802205e+01,4.000752e+00,3.402130e+01,4.031190e+01,1.697000e+02
7.065846e+05,8.178062e+00,5.880592e+03,6.806241e-02,9.369428e-01,9.370902e-01,8.383062e-04,1.024101e-07,3.802120e+01,4.000752e+00,3.402045e+01,4.031081e+01,1.697000e+02
7.065946e+05,8.178178e+00,5.890593e+03,6.817816e-02,9.369475e-01,9.370912e-01,8.393300e-04,1.023359e-07,3.802035e+01,4.000752e+00,3.401960e+01,4.030972e+01,1.697000e+02
7.066046e+05,8.178294e+00,5.900594e+03,6.829391e-02,9.369522e-01,9.370922e-01,8.403531e-04,1.022618e-07,3.801950e+01,4.000752e+00,3.401875e+01,4.030863e+01,1.697000e+02
7.066146e+05,8.178410e+00,5.910595e+03,6.840966e-02,9.369569e-01,9.370931e-01,8.413754e-04,1.021879e-07,3.801865e+01,4.000752e+00,3.401790e+01,4.030754e+01,1.697000e+02
7.066246e+05,8.178525e+00,5.920596e+03,6.852542e-02,9.369617e-01,9.370941e-01,8.423970e-04,1.021141e-07,3.801780e+01,4.000752e+00,3.401705e+01,4.030645e+01,1.697000e+02
7.066346e+05,8.178641e+00,5.930597e+03,6.864117e-02,9.369664e-01,9.370950e-01,8.434179e-04,1.020403e-07,3.801695e+01,4.000752e+00,3.401620e+01,4.030536e+01,1.697000e+02
7.066446e+05,8.178757e+00,5.940598e+03,6.875692e-02,9.369711e-01,9.370960e-01,8.444381e-04,1.019668e-07,3.801610e+01,4.000752e+00,3.401535e+01,4.030427e+01,1.697000e+02
7.066546e+05,8.178873e+00,5.950599e+03,6.887267e-02,9.369759e-01,9.370969e-01,8.454575e-04,1.018933e-07,3.801525e+01,4.000752e+00,3.401450e+01,4.030318e+01,1.697000e+02
7.066646e+05,8.178988e+00,5.960600e+03,6.898842e-02,9.369806e-01,9.370979e-01,8.464761e-04,1.018200e-07,3.801440e+01,4.000752e+00,3.401365e+01,4.030209e+01,1.697000e+02
7.066746e+05,8.179104e+00,5.970601e+03,6.910418e-02,9.369853e-01,9.370989e-01,8.474941e-04,1.017468e-07,3.801355e+01,4.000752e+00,3.401280e+01,4.030100e+01,1.697000e+02
7.066846e+05,8.179220e+00,5.980602e+03,6.921993e-02,9.369900e-01,9.370998e-01,8.485113e-04,1.016737e-07,3.801270e+01,4.000752e+00,3.401194e+01,4.029990e+01,1.697000e+02
7.066946e+05,8.179336e+00,5.990603e+03,6.933568e-02,9.369948e-01,9.371008e-01,8.495277e-04,1.016008e-07,3.801185e+01,4.000752e+00,3.401109e+01,4.029881e+01,1.697000e+02
7.067046e+05,8.179451e+00,6.000604e+03,6.945143e-02,9.369995e-01,9.371017e-01,8.505435e-04,1.015279e-07,3.801100e+01,4.000752e+00,3.401024e+01,4.029772e+01,1.697000e+02
7.067146e+05,8.179567e+00,6.010605e+03,6.956719e-02,9.370042e-01,9.371027e-01,8.515585e-04,1.014552e-07,3.801015e+01,4.000752e+00,3.400939e+01,4.029663e+01,1.697000e+02
7.067246e+05,8.179683e+00,6.020606e+03,6.968294e-02,9.370090e-01,9.371036e-01,8.525728e-04,1.013826e-07,3.800929e+01,4.000752e+00,3.400854e+01,4.029554e+01,1.697000e+02
7.067346e+05,8.179799e+00,6.030607e+03,6.979869e-02,9.370137e-01,9.371046e-01,8.535864e-04,1.013102e-07,3.800844e+01,4.000752e+00,3.400769e+01,4.029445e+01,1.697000e+02
7.067446e+05,8.179914e+00,6.040608e+03,6.991444e-02,9.370184e-01,9.371055e-01,8.545992e-04,1.012378e-07,3.800759e+01,4.000752e+00,3.400684e+01,4.029336e+01,1.697000e+02
7.067546e+05,8.180030e+00,6.050609e+03,7.003020e-02,9.370232e-01,9.371065e-01,8.556113e-04,1.011656e-07,3.800676e+01,4.000752e+00,3.400601e+01,4.029229e+01,1.697000e+02
7.067646e+05,8.180146e+00,6.060610e+03,7.014595e-02,9.370279e-01,9.371074e-01,8.566227e-04,1.010935e-07,3.800599e+01,4.000752e+00,3.400524e+01,4.029128e+01,1.697000e+02
7.067746e+05,8.180262e+00,6.070611e+03,7.026170e-02,9.370327e-01,9.371084e-01,8.576334e-04,1.010216e-07,3.800522e+01,4.000752e+00,3.400447e+01,4.029027e+01,1.697000e+02
7.067846e+05,8.180377e+00,6.080612e+03,7.037745e-02,9.370375e-01,9.371093e-01,8.586434e-04,1.009497e-07,3.800444e+01,4.000752e+00,3.400369e+01,4.028926e+01,1.697000e+02
7.067946e+05,8.180493e+00,6.090613e+03,7.049321e-02,9.370423e-01,9.371103e-01,8.596526e-04,1.008780e-07,3.800367e+01,4.000752e+00,3.400292e+01,4.028825e+01,1.697000e+02
7.068046e+05,8.180609e+00,6.100614e+03,7.060896e-02,9.370471e-01,9.371112e-01,8.606611e-04,1.008064e-07,3.800290e+01,4.000752e+00,3.400215e+01,4.028724e+01,1.697000e+02
7.068146e+05,8.180725e+00,6.110615e+03,7.072471e-02,9.370518e-01,9.371121e-01,8.616689e-04,1.007349e-07,3.800212e+01,4.000752e+00,3.400137e+01,4.028623e+01,1.697000e+02
7.068246e+05,8.180840e+00,6.120616e+03,7.084046e-02,9.370566e-01,9.371131e-01,8.626760e-04,1.006635e-07,3.800135e+01,4.000752e+00,3.400060e+01,4.028522e+01,1.697000e+02
7.068346e+05,8.180956e+00,6.130617e+03,7.095622e-02,9.370614e-01,9.371140e-01,8.636824e-04,1.005923e-07,3.800058e+01,4.000752e+00,3.399983e+01,4.028421e+01,1.697000e+02
7.068446e+05,8.181072e+00,6.140618e+03,7.107197e-02,9.370662e-01,9.371150e-01,8.646881e-04,1.005211e-07,3.799980e+01,4.000752e+00,3.399905e+01,4.028320e+01,1.697000e+02
7.068546e+05,8.181188e+00,6.150619e+03,7.118772e-02,9.370710e-01,9.371159e-01,8.656930e-04,1.004501e-07,3.799903e+01,4.000752e+00,3.399828e+01,4.028219e+01,1.697000e+02
7.068646e+05,8.181303e+00,6.160620e+03,7.130347e-02,9.370757e-01,9.371169e-01,8.666973e-04,1.003792e-07,3.799826e+01,4.000752e+00,3.399751e+01,4.028118e+01,1.697000e+02
7.068746e+05,8.181419e+00,6.170621e+03,7.141922e-02,9.370805e-01,9.371178e-01,8.677008e-04,1.003085e-07,3.799748e+01,4.000752e+00,3.399673e+01,4.028017e+01,1.697000e+02
7.068846e+05,8.181535e+00,6.180622e+03,7.153498e-02,9.370853e-01,9.371187e-01,8.687036e-04,1.002378e-07,3.799671e+01,4.000752e+00,3.399596e+01,4.027916e+01,1.697000e+02
7.068946e+05,8.181651e+00,6.190623e+03,7.165073e-02,9.370901e-01,9.371197e-01,8.697058e-04,1.001673e-07,3.799594e+01,4.000752e+00,3.399519e+01,4.027814e+01,1.697000e+02
7.069046e+05,8.181766e+00,6.200624e+03,7.176648e-02,9.370949e-01,9.371206e-01,8.707072e-04,1.000969e-07,3.799516e+01,4.000752e+00,3.399441e+01,4.027713e+01,1.697000e+02
7.069146e+05,8.181882e+00,6.210625e+03,7.188223e-02,9.370996e-01,9.371215e-01,8.717079e-04,1.000266e-07,3.799439e+01,4.000752e+00,3.399364e+01,4.027612e+01,1.697000e+02
7.069246e+05,8.181998e+00,6.220626e+03,7.199799e-02,9.371044e-01,9.371225e-01,8.727079e-04,9.995637e-08,3.799362e+01,4.000752e+00,3.399287e+01,4.027511e+01,1.697000e+02
7.069346e+05,8.182114e+00,6.230627e+03,7.211374e-02,9.371092e-01,9.371234e-01,8.737072e-04,9.988630e-08,3.799284e+01,4.000752e+00,3.399209e+01,4.027410e+01,1.697000e+02
7.069446e+05,8.182229e+00,6.240628e+03,7.222949e-02,9.371140e-01,9.371244e-01,8.747058e-04,9.981635e-08,3.799207e+01,4.000752e+00,3.399132e+01,4.027309e+01,1.697000e+02
7.069546e+05,8.182345e+00,6.250629e+03,7.234524e-02,9.371188e-01,9.371253e-01,8.757038e-04,9.974651e-08,3.799130e+01,4.000752e+00,3.399055e+01,4.027208e+01,1.697000e+02
7.069646e+05,8.182461e+00,6.260630e+03,7.246100e-02,9.371235e-01,9.371262e-01,8.767010e-04,9.967679e-08,3.799052e+01,4.000752e+00,3.398977e+01,4.027107e+01,1.697000e+02
7.069746e+05,8.182577e+00,6.270631e+03,7.257675e-02,9.371283e-01,9.371272e-01,8.776975e-04,9.960719e-08,3.798975e+01,4.000752e+00,3.398900e+01,4.027006e+01,1.697000e+02
7.069846e+05,8.182693e+00,6.280632e+03,7.269250e-02,9.371331e-01,9.371281e-01,8.786933e-04,9.953770e-08,3.798898e+01,4.000752e+00,3.398823e+01,4.026905e+01,1.697000e+02
7.069946e+05,8.182808e+00,6.290633e+03,7.280825e-02,9.371367e-01,9.371290e-01,8.796884e-04,9.946833e-08,3.798820e+01,4.000752e+00,3.398745e+01,4.026809e+01,1.697000e+02
7.070046e+05,8.182924e+00,6.300634e+03,7.292401e-02,9.371325e-01,9.371300e-01,8.806829e-04,9.939907e-08,3.798782e+01,4.000623e+00,3.398720e+01,4.026785e+01,1.696985e+02
7.070146e+05,8.183040e+00,6.310635e+03,7.303976e-02,9.371189e-01,9.371309e-01,8.816766e-04,9.932993e-08,3.798808e+01,4.000286e+00,3.398779e+01,4.026867e+01,1.696945e+02
7.070246e+05,8.183156e+00,6.320636e+03,7.315551e-02,9.371053e-01,9.371318e-01,8.826697e-04,9.926090e-08,3.798833e+01,3.999948e+00,3.398838e+01,4.026949e+01,1.696905e+02
7.070346e+05,8.183271e+00,6.330637e+03,7.327126e-02,9.370917e-01,9.371328e-01,8.836620e-04,9.919198e-08,3.798859e+01,3.999610e+00,3.398898e+01,4.027032e+01,1.696866e+02
7.070446e+05,8.183387e+00,6.340638e+03,7.338702e-02,9.370780e-01,9.371337e-01,8.846537e-04,9.912318e-08,3.798884e+01,3.999273e+00,3.398957e+01,4.027114e+01,1.696826e+02
7.070546e+05,8.183503e+00,6.350639e+03,7.350277e-02,9.370644e-01,9.371346e-01,8.856447e-04,9.905449e-08,3.798910e+01,3.998935e+00,3.399016e+01,4.027196e+01,1.696786e+02
7.070646e+05,8.183619e+00,6.360640e+03,7.361852e-02,9.370508e-01,9.371355e-01,8.866350e-04,9.898592e-08,3.798935e+01,3.998597e+00,3.399075e+01,4.027278e+01,1.696746e+02
7.070746e+05,8.183734e+00,6.370641e+03,7.373427e-02,9.370372e-01,9.371365e-01,8.876246e-04,9.891746e-08,3.798961e+01,3.998259e+00,3.399135e+01,4.027360e+01,1.696706e+02
7.070846e+05,8.183850e+00,6.380642e+03,7.385003e-02,9.370236e-01,9.371374e-01,8.886136e-04,9.884911e-08,3.798986e+01,3.997922e+00,3.399194e+01,4.027443e+01,1.696667e+02
7.070946e+05,8.183966e+00,6.390643e+03,7.396578e-02,9.370100e-01,9.371383e-01,8.896018e-04,9.878087e-08,3.799012e+01,3.997584e+00,3.399253e+01,4.027525e+01,1.696627e+02
7.071046e+05,8.184082e+00,6.400644e+03,7.408153e-02,9.369964e-01,9.371392e-01,8.905894e-04,9.871275e-08,3.799037e+01,3.997246e+00,3.399313e+01,4.027607e+01,1.696587e+02
7.071146e+05,8.184197e+00,6.410645e+03,7.419728e-02,9.369828e-01,9.371402e-01,8.915763e-04,9.864473e-08,3.799063e+01,3.996909e+00,3.399372e+01,4.027689e+01,1.696547e+02
7.071246e+05,8.184313e+00,6.420646e+03,7.431303e-02,9.369692e-01,9.371411e-01,8.925625e-04,9.857683e-08,3.799088e+01,3.996571e+00,3.399431e+01,4.027771e+01,1.696508e+02
7.071346e+05,8.184429e+00,6.430647e+03,7.442879e-02,9.369556e-01,9.371420e-01,8.935480e-04,9.850904e-08,3.799114e+01,3.996233e+00,3.399490e+01,4.027854e+01,1.696468e+02
7.071446e+05,8.184545e+00,6.440648e+03,7.454454e-02,9.369419e-01,9.371429e-01,8.945329e-04,9.844136e-08,3.799139e+01,3.995896e+00,3.399550e+01,4.027936e+01,1.696428e+02
7.071546e+05,8.184660e+00,6.450649e+03,7.466029e-02,9.369283e-01,9.371439e-01,8.955170e-04,9.837379e-08,3.799165e+01,3.995558e+00,3.399609e+01,4.028018e+01,1.696388e+02
7.071647e+05,8.184776e+00,6.460650e+03,7.477604e-02,9.369147e-01,9.371448e-01,8.965005e-04,9.830633e-08,3.799190e+01,3.995220e+00,3.399668e+01,4.028100e+01,1.696348e+02
7.071747e+05,8.184892e+00,6.470651e+03,7.489180e-02,9.369011e-01,9.371457e-01,8.974833e-04,9.823898e-08,3.799216e+01,3.994882e+00,3.399728e+01,4.028182e+01,1.696309e+02
7.071847e+05,8.185008e+00,6.480652e+03,7.500755e-02,9.368875e-01,9.371466e-01,8.984655e-04,9.817174e-08,3.799241e+01,3.994545e+00,3.399787e+01,4.028265e+01,1.696269e+02
7.071947e+05,8.185123e+00,6.490653e+03,7.512330e-02,9.368739e-01,9.371475e-01,8.994470e-04,9.810461e-08,3.799267e+01,3.994207e+00,3.399846e+01,4.028347e+01,1.696229e+02
7.072047e+05,8.185239e+00,6.500654e+03,7.523905e-02,9.368603e-01,9.371485e-01,9.004278e-04,9.803759e-08,3.799292e+01,3.993869e+00,3.399905e+01,4.028429e+01,1.696189e+02
7.072147e+05,8.185355e+00,6.510655e+03,7.535481e-02,9.368467e-01,9.371494e-01,9.014079e-04,9.797068e-08,3.799318e+01,3.993532e+00,3.399965e+01,4.028511e+01,1.696150e+02
7.072247e+05,8.185471e+00,6.520656e+03,7.547056e-02,9.368331e-01,9.371503e-01,9.023874e-04,9.790388e-08,3.799343e+01,3.993194e+00,3.400024e+01,4.028593e+01,1.696110e+02
7.072347e+05,8.185586e+00,6.530657e+03,7.558631e-02,9.368195e-01,9.371512e-01,9.033662e-04,9.783719e-08,3.799369e+01,3.992856e+00,3.400083e+01,4.028676e+01,1.696070e+02
7.072447e+05,8.185702e+00,6.540658e+03,7.570206e-02,9.368074e-01,9.371521e-01,9.043443e-04,9.777060e-08,3.799394e+01,3.992519e+00,3.400143e+01,4.028752e+01,1.696030e+02
7.072547e+05,8.185818e+00,6.550659e+03,7.581782e-02,9.368069e-01,9.371530e-01,9.053218e-04,9.770413e-08,3.799432e+01,3.992262e+00,3.400206e+01,4.028796e+01,1.696010e+02
7.072647e+05,8.185934e+00,6.560660e+03,7.593357e-02,9.368278e-01,9.371540e-01,9.062986e-04,9.763776e-08,3.799510e+01,3.992262e+00,3.400284e+01,4.028798e+01,1.696050e+02
7.072747e+05,8.186049e+00,6.570661e+03,7.604932e-02,9.368487e-01,9.371549e-01,9.072748e-04,9.757150e-08,3.799587e+01,3.992262e+00,3.400361e+01,4.028799e+01,1.696090e+02
7.072847e+05,8.186165e+00,6.580662e+03,7.616507e-02,9.368695e-01,9.371558e-01,9.082502e-04,9.750534e-08,3.799664e+01,3.992262e+00,3.400438e+01,4.028801e+01,1.696130e+02
7.072947e+05,8.186281e+00,6.590663e+03,7.628083e-02,9.368904e-01,9.371567e-01,9.092251e-04,9.743929e-08,3.799742e+01,3.992262e+00,3.400516e+01,4.028803e+01,1.696170e+02
7.073047e+05,8.186397e+00,6.600664e+03,7.639658e-02,9.369113e-01,9.371576e-01,9.101992e-04,9.737335e-08,3.799819e+01,3.992262e+00,3.400593e+01,4.028805e+01,1.696211e+02
7.073147e+05,8.186512e+00,6.610665e+03,7.651233e-02,9.369321e-01,9.371585e-01,9.111727e-04,9.730752e-08,3.799896e+01,3.992262e+00,3.400670e+01,4.028806e+01,1.696251e+02
7.073247e+05,8.186628e+00,6.620666e+03,7.662808e-02,9.369530e-01,9.371594e-01,9.121456e-04,9.724179e-08,3.799974e+01,3.992262e+00,3.400748e+01,4.028808e+01,1.696291e+02
7.073347e+05,8.186744e+00,6.630667e+03,7.674383e-02,9.369739e-01,9.371604e-01,9.131178e-04,9.717617e-08,3.800051e+01,3.992262e+00,3.400825e+01,4.028810e+01,1.696331e+02
7.073447e+05,8.186860e+00,6.640668e+03,7.685959e-02,9.369947e-01,9.371613e-01,9.140893e-04,9.711065e-08,3.800128e+01,3.992262e+00,3.400902e+01,4.028811e+01,1.696371e+02
7.073547e+05,8.186975e+00,6.650669e+03,7.697534e-02,9.370156e-01,9.371622e-01,9.150602e-04,9.704524e-08,3.800206e+01,3.992262e+00,3.400980e+01,4.028813e+01,1.696412e+02
7.073647e+05,8.187091e+00,6.660670e+03,7.709109e-02,9.370365e-01,9.371631e-01,9.160304e-04,9.697993e-08,3.800283e+01,3.992262e+00,3.401057e+01,4.028815e+01,1.696452e+02
7.073747e+05,8.187207e+00,6.670671e+03,7.720684e-02,9.370574e-01,9.371640e-01,9.170000e-04,9.691473e-08,3.800360e+01,3.992262e+00,3.401134e+01,4.028816e+01,1.696492e+02
7.073847e+05,8.187323e+00,6.680672e+03,7.732260e-02,9.370782e-01,9.371649e-01,9.179689e-04,9.684964e-08,3.800438e+01,3.992262e+00,3.401212e+01,4.028818e+01,1.696532e+02
7.073947e+05,8.187438e+00,6.690673e+03,7.743835e-02,9.370991e-01,9.371658e-01,9.189372e-04,9.678464e-08,3.800515e+01,3.992262e+00,3.401289e+01,4.028820e+01,1.696572e+02
7.074047e+05,8.187554e+00,6.700674e+03,7.755410e-02,9.371200e-01,9.371667e-01,9.199048e-04,9.671976e-08,3.800592e+01,3.992262e+00,3.401366e+01,4.028821e+01,1.696613e+02
7.074147e+05,8.187670e+00,6.710675e+03,7.766985e-02,9.371408e-01,9.371676e-01,9.208717e-04,9.665497e-08,3.800670e+01,3.992262e+00,3.401444e+01,4.028823e+01,1.696653e+02
7.074247e+05,8.187786e+00,6.720676e+03,7.778561e-02,9.371617e-01,9.371685e-01,9.218381e-04,9.659029e-08,3.800747e+01,3.992262e+00,3.401521e+01,4.028825e+01,1.696693e+02
7.074347e+05,8.187901e+00,6.730677e+03,7.790136e-02,9.371826e-01,9.371694e-01,9.228037e-04,9.652572e-08,3.800824e+01,3.992262e+00,3.401598e+01,4.028827e+01,1.696733e+02
7.074447e+05,8.188017e+00,6.740678e+03,7.801711e-02,9.372034e-01,9.371703e-01,9.237688e-04,9.646124e-08,3.800902e+01,3.992262e+00,3.401676e+01,4.028828e+01,1.696773e+02
7.074547e+05,8.188133e+00,6.750679e+03,7.813286e-02,9.372243e-01,9.371712e-01,9.247332e-04,9.639687e-08,3.800979e+01,3.992262e+00,3.401753e+01,4.028830e+01,1.696813e+02
7.074647e+05,8.188249e+00,6.760680e+03,7.824862e-02,9.372452e-01,9.371721e-01,9.256969e-04,9.633261e-08,3.801056e+01,3.992262e+00,3.401830e+01,4.028832e+01,1.696854e+02
7.074747e+05,8.188364e+00,6.770681e+03,7.836437e-02,9.372660e-01,9.371730e-01,9.266600e-04,9.626844e-08,3.801134e+01,3.992262e+00,3.401908e+01,4.028833e+01,1.696894e+02
7.074847e+05,8.188480e+00,6.780682e+03,7.848012e-02,9.372869e-01,9.371739e-01,9.276225e-04,9.620438e-08,3.801211e+01,3.992262e+00,3.401985e+01,4.028835e+01,1.696934e+02
7.074947e+05,8.188596e+00,6.790683e+03,7.859587e-02,9.373066e-01,9.371749e-01,9.285843e-04,9.614042e-08,3.801288e+01,3.992262e+00,3.402062e+01,4.028841e+01,1.696974e+02
7.075047e+05,8.188712e+00,6.800684e+03,7.871163e-02,9.373125e-01,9.371758e-01,9.295455e-04,9.607656e-08,3.801320e+01,3.992384e+00,3.402081e+01,4.028851e+01,1.697000e+02
7.075147e+05,8.188827e+00,6.810685e+03,7.882738e-02,9.372975e-01,9.371767e-01,9.305060e-04,9.601280e-08,3.801268e+01,3.992723e+00,3.401996e+01,4.028852e+01,1.697000e+02
7.075247e+05,8.188943e+00,6.820686e+03,7.894313e-02,9.372824e-01,9.371776e-01,9.314659e-04,9.594914e-08,3.801217e+01,3.993062e+00,3.401911e+01,4.028854e+01,1.697000e+02
7.075347e+05,8.189059e+00,6.830687e+03,7.905888e-02,9.372674e-01,9.371785e-01,9.324252e-04,9.588559e-08,3.801166e+01,3.993401e+00,3.401826e+01,4.028855e+01,1.697000e+02
7.075447e+05,8.189175e+00,6.840688e+03,7.917464e-02,9.372523e-01,9.371793e-01,9.333838e-04,9.582214e-08,3.801115e+01,3.993739e+00,3.401741e+01,4.028856e+01,1.697000e+02
7.075547e+05,8.189290e+00,6.850689e+03,7.929039e-02,9.372373e-01,9.371802e-01,9.343418e-04,9.575878e-08,3.801064e+01,3.994078e+00,3.401656e+01,4.028858e+01,1.697000e+02
7.075647e+05,8.189406e+00,6.860690e+03,7.940614e-02,9.372222e-01,9.371811e-01,9.352992e-04,9.569553e-08,3.801012e+01,3.994417e+00,3.401571e+01,4.028859e+01,1.697000e+02
7.075747e+05,8.189522e+00,6.870691e+03,7.952189e-02,9.372072e-01,9.371820e-01,9.362559e-04,9.563237e-08,3.800961e+01,3.994756e+00,3.401486e+01,4.028860e+01,1.697000e+02
7.075847e+05,8.189638e+00,6.880693e+03,7.963764e-02,9.371921e-01,9.371829e-01,9.372120e-04,9.556932e-08,3.800910e+01,3.995095e+00,3.401400e+01,4.028862e+01,1.697000e+02
7.075947e+05,8.189753e+00,6.890694e+03,7.975340e-02,9.371771e-01,9.371838e-01,9.381675e-04,9.550637e-08,3.800859e+01,3.995434e+00,3.401315e+01,4.028863e+01,1.697000e+02
7.076047e+05,8.189869e+00,6.900695e+03,7.986915e-02,9.371620e-01,9.371847e-01,9.391224e-04,9.544351e-08,3.800808e+01,3.995773e+00,3.401230e+01,4.028865e+01,1.697000e+02
7.076147e+05,8.189985e+00,6.910696e+03,7.998490e-02,9.371470e-01,9.371856e-01,9.400766e-04,9.538076e-08,3.800756e+01,3.996111e+00,3.401145e+01,4.028866e+01,1.697000e+02
7.076247e+05,8.190101e+00,6.920697e+03,8.010065e-02,9.371319e-01,9.371865e-01,9.410302e-04,9.531810e-08,3.800705e+01,3.996450e+00,3.401060e+01,4.028867e+01,1.697000e+02
7.076347e+05,8.190216e+00,6.930698e+03,8.021641e-02,9.371169e-01,9.371874e-01,9.419831e-04,9.525554e-08,3.800654e+01,3.996789e+00,3.400975e+01,4.028869e+01,1.697000e+02
7.076447e+05,8.190332e+00,6.940699e+03,8.033216e-02,9.371018e-01,9.371883e-01,9.429355e-04,9.519308e-08,3.800603e+01,3.997128e+00,3.400890e+01,4.028870e+01,1.697000e+02
7.076547e+05,8.190448e+00,6.950700e+03,8.044791e-02,9.370868e-01,9.371892e-01,9.438872e-04,9.513072e-08,3.800552e+01,3.997467e+00,3.400805e+01,4.028871e+01,1.697000e+02
7.076647e+05,8.190564e+00,6.960701e+03,8.056366e-02,9.370717e-01,9.371901e-01,9.448383e-04,9.506846e-08,3.800500e+01,3.997806e+00,3.400720e+01,4.028873e+01,1.697000e+02
7.076747e+05,8.190679e+00,6.970702e+03,8.067942e-02,9.370567e-01,9.371910e-01,9.457887e-04,9.500629e-08,3.800449e+01,3.998145e+00,3.400635e+01,4.028874e+01,1.697000e+02
7.076847e+05,8.190795e+00,6.980703e+03,8.079517e-02,9.370416e-01,9.371919e-01,9.467386e-04,9.494423e-08,3.800398e+01,3.998483e+00,3.400550e+01,4.028875e+01,1.697000e+02
7.076947e+05,8.190911e+00,6.990704e+03,8.091092e-02,9.370266e-01,9.371928e-01,9.476878e-04,9.488225e-08,3.800347e+01,3.998822e+00,3.400464e+01,4.028877e+01,1.697000e+02
7.077047e+05,8.191027e+00,7.000705e+03,8.102667e-02,9.370115e-01,9.371936e-01,9.486364e-04,9.482038e-08,3.800296e+01,3.999161e+00,3.400379e+01,4.028878e+01,1.697000e+02
7.077147e+05,8.191142e+00,7.010706e+03,8.114243e-02,9.369965e-01,9.371945e-01,9.495844e-04,9.475860e-08,3.800244e+01,3.999500e+00,3.400294e+01,4.028880e+01,1.697000e+02
7.077247e+05,8.191258e+00,7.020707e+03,8.125818e-02,9.369814e-01,9.371954e-01,9.505318e-04,9.469692e-08,3.800193e+01,3.999839e+00,3.400209e+01,4.028881e+01,1.697000e+02
7.077347e+05,8.191374e+00,7.030708e+03,8.137393e-02,9.369664e-01,9.371963e-01,9.514785e-04,9.463534e-08,3.800142e+01,4.000178e+00,3.400124e+01,4.028882e+01,1.697000e+02
7.077447e+05,8.191490e+00,7.040709e+03,8.148968e-02,9.369514e-01,9.371972e-01,9.524247e-04,9.457385e-08,3.800091e+01,4.000517e+00,3.400039e+01,4.028884e+01,1.697000e+02
7.077547e+05,8.191605e+00,7.050710e+03,8.160544e-02,9.369409e-01,9.371981e-01,9.533702e-04,9.451246e-08,3.800071e+01,4.000752e+00,3.399996e+01,4.028901e+01,1.697000e+02
