Repository: brandonlampe/CS_Data

# Repository for Crushed Salt Data
**Grant No: 456417**

This is a work in progress!

## Repository Content

### Directory Names
A uniform namining structure still in progress, but in general directories are named according to the following:
 - Names contain no spaces, a single underscore "_" will be used as a file name seperator.
 - Files are for the Crushed Salt Project (CSP); therefore, the first three charaters of each file are "CSP".
 - Folders are organized by which frame the test was performed on i.e., A2 or A3.
 - The fifth and sixth charaters of each file name will therefore be "A" followed by the frame number.

File: UNM_WP_HY_175_09/IscoMeasurements/STAGE09/CREEP_FIT/175_09_STAGE09_CREEP_OUT.csv (part 5 of 34)
Analysis by Brandon Lampe, performed on: 2016/07/06 13:13:17
Experimental results below begin at: 2016/04/16 12:04:26
Duration (sec),Duration (day),Elapsed Time (sec),Elapsed Time (day),Interpolated Fractional Density,Fit to Fractional Density,Fit to Volume Strain,Fit to Volume Strain Rate (1/sec),Confining Pressure (MPa),Pore Pressure (MPa),Terzaghi Pressure (MPa),Solid Pressure (MPa),Temperature (C))
7.101249e+05,8.219039e+00,9.420948e+03,1.090388e-01,9.374487e-01,9.373937e-01,1.162027e-03,8.224661e-08,3.800449e+01,3.992262e+00,3.401223e+01,4.027396e+01,1.697000e+02
7.101349e+05,8.219155e+00,9.430949e+03,1.091545e-01,9.374374e-01,9.373944e-01,1.162850e-03,8.220299e-08,3.800689e+01,3.992262e+00,3.401463e+01,4.027695e+01,1.697000e+02
7.101450e+05,8.219270e+00,9.440950e+03,1.092703e-01,9.374260e-01,9.373952e-01,1.163671e-03,8.215942e-08,3.800929e+01,3.992262e+00,3.401702e+01,4.027995e+01,1.697000e+02
7.101550e+05,8.219386e+00,9.450951e+03,1.093860e-01,9.374147e-01,9.373960e-01,1.164493e-03,8.211591e-08,3.801168e+01,3.992262e+00,3.401942e+01,4.028295e+01,1.697000e+02
7.101650e+05,8.219502e+00,9.460952e+03,1.095018e-01,9.374033e-01,9.373967e-01,1.165314e-03,8.207247e-08,3.801408e+01,3.992262e+00,3.402182e+01,4.028595e+01,1.697000e+02
7.101750e+05,8.219618e+00,9.470953e+03,1.096175e-01,9.373919e-01,9.373975e-01,1.166134e-03,8.202907e-08,3.801648e+01,3.992262e+00,3.402422e+01,4.028894e+01,1.697000e+02
7.101850e+05,8.219733e+00,9.480954e+03,1.097333e-01,9.373806e-01,9.373983e-01,1.166955e-03,8.198574e-08,3.801888e+01,3.992262e+00,3.402661e+01,4.029194e+01,1.697000e+02
7.101950e+05,8.219849e+00,9.490955e+03,1.098490e-01,9.373692e-01,9.373990e-01,1.167774e-03,8.194246e-08,3.802127e+01,3.992262e+00,3.402901e+01,4.029494e+01,1.697000e+02
7.102050e+05,8.219965e+00,9.500956e+03,1.099648e-01,9.373579e-01,9.373998e-01,1.168594e-03,8.189924e-08,3.802367e+01,3.992262e+00,3.403141e+01,4.029794e+01,1.697000e+02
7.102150e+05,8.220081e+00,9.510957e+03,1.100805e-01,9.373465e-01,9.374006e-01,1.169413e-03,8.185608e-08,3.802607e+01,3.992262e+00,3.403381e+01,4.030093e+01,1.697000e+02
7.102250e+05,8.220196e+00,9.520958e+03,1.101963e-01,9.373352e-01,9.374013e-01,1.170231e-03,8.181297e-08,3.802847e+01,3.992262e+00,3.403621e+01,4.030393e+01,1.697000e+02
7.102350e+05,8.220312e+00,9.530959e+03,1.103120e-01,9.373238e-01,9.374021e-01,1.171049e-03,8.176992e-08,3.803087e+01,3.992262e+00,3.403860e+01,4.030693e+01,1.697000e+02
7.102450e+05,8.220428e+00,9.540960e+03,1.104278e-01,9.373125e-01,9.374029e-01,1.171867e-03,8.172693e-08,3.803326e+01,3.992262e+00,3.404100e+01,4.030993e+01,1.697000e+02
7.102550e+05,8.220544e+00,9.550961e+03,1.105435e-01,9.373066e-01,9.374036e-01,1.172684e-03,8.168399e-08,3.803466e+01,3.992262e+00,3.404240e+01,4.031165e+01,1.697000e+02
7.102650e+05,8.220659e+00,9.560962e+03,1.106593e-01,9.373098e-01,9.374044e-01,1.173500e-03,8.164111e-08,3.803441e+01,3.992262e+00,3.404214e+01,4.031125e+01,1.697000e+02
7.102750e+05,8.220775e+00,9.570963e+03,1.107750e-01,9.373131e-01,9.374052e-01,1.174317e-03,8.159829e-08,3.803415e+01,3.992262e+00,3.404189e+01,4.031085e+01,1.697000e+02
7.102850e+05,8.220891e+00,9.580964e+03,1.108908e-01,9.373163e-01,9.374059e-01,1.175132e-03,8.155552e-08,3.803389e+01,3.992262e+00,3.404163e+01,4.031045e+01,1.697000e+02
7.102950e+05,8.221007e+00,9.590965e+03,1.110065e-01,9.373195e-01,9.374067e-01,1.175948e-03,8.151281e-08,3.803364e+01,3.992262e+00,3.404138e+01,4.031006e+01,1.697000e+02
7.103050e+05,8.221122e+00,9.600966e+03,1.111223e-01,9.373227e-01,9.374075e-01,1.176763e-03,8.147015e-08,3.803338e+01,3.992262e+00,3.404112e+01,4.030966e+01,1.697000e+02
7.103150e+05,8.221238e+00,9.610967e+03,1.112380e-01,9.373260e-01,9.374082e-01,1.177577e-03,8.142755e-08,3.803313e+01,3.992262e+00,3.404086e+01,4.030926e+01,1.697000e+02
7.103250e+05,8.221354e+00,9.620968e+03,1.113538e-01,9.373292e-01,9.374090e-01,1.178392e-03,8.138501e-08,3.803287e+01,3.992262e+00,3.404061e+01,4.030886e+01,1.697000e+02
7.103350e+05,8.221470e+00,9.630969e+03,1.114696e-01,9.373324e-01,9.374098e-01,1.179205e-03,8.134252e-08,3.803261e+01,3.992262e+00,3.404035e+01,4.030846e+01,1.697000e+02
7.103450e+05,8.221585e+00,9.640970e+03,1.115853e-01,9.373357e-01,9.374105e-01,1.180019e-03,8.130008e-08,3.803236e+01,3.992262e+00,3.404010e+01,4.030806e+01,1.697000e+02
7.103550e+05,8.221701e+00,9.650971e+03,1.117011e-01,9.373389e-01,9.374113e-01,1.180832e-03,8.125770e-08,3.803210e+01,3.992262e+00,3.403984e+01,4.030767e+01,1.697000e+02
7.103650e+05,8.221817e+00,9.660972e+03,1.118168e-01,9.373421e-01,9.374120e-01,1.181644e-03,8.121538e-08,3.803185e+01,3.992262e+00,3.403958e+01,4.030727e+01,1.697000e+02
7.103750e+05,8.221933e+00,9.670973e+03,1.119326e-01,9.373454e-01,9.374128e-01,1.182456e-03,8.117311e-08,3.803159e+01,3.992262e+00,3.403933e+01,4.030687e+01,1.697000e+02
7.103850e+05,8.222048e+00,9.680974e+03,1.120483e-01,9.373486e-01,9.374136e-01,1.183268e-03,8.113090e-08,3.803133e+01,3.992262e+00,3.403907e+01,4.030647e+01,1.697000e+02
7.103950e+05,8.222164e+00,9.690975e+03,1.121641e-01,9.373518e-01,9.374143e-01,1.184079e-03,8.108874e-08,3.803108e+01,3.992262e+00,3.403882e+01,4.030607e+01,1.697000e+02
7.104050e+05,8.222280e+00,9.700976e+03,1.122798e-01,9.373551e-01,9.374151e-01,1.184890e-03,8.104664e-08,3.803082e+01,3.992262e+00,3.403856e+01,4.030567e+01,1.697000e+02
7.104150e+05,8.222396e+00,9.710977e+03,1.123956e-01,9.373583e-01,9.374158e-01,1.185700e-03,8.100459e-08,3.803057e+01,3.992262e+00,3.403830e+01,4.030528e+01,1.697000e+02
7.104250e+05,8.222511e+00,9.720978e+03,1.125113e-01,9.373615e-01,9.374166e-01,1.186510e-03,8.096260e-08,3.803031e+01,3.992262e+00,3.403805e+01,4.030488e+01,1.697000e+02
7.104350e+05,8.222627e+00,9.730979e+03,1.126271e-01,9.373648e-01,9.374174e-01,1.187319e-03,8.092066e-08,3.803005e+01,3.992262e+00,3.403779e+01,4.030448e+01,1.697000e+02
7.104450e+05,8.222743e+00,9.740980e+03,1.127428e-01,9.373680e-01,9.374181e-01,1.188128e-03,8.087877e-08,3.802980e+01,3.992262e+00,3.403754e+01,4.030408e+01,1.697000e+02
7.104550e+05,8.222859e+00,9.750981e+03,1.128586e-01,9.373712e-01,9.374189e-01,1.188937e-03,8.083694e-08,3.802954e+01,3.992262e+00,3.403728e+01,4.030368e+01,1.697000e+02
7.104650e+05,8.222974e+00,9.760982e+03,1.129743e-01,9.373744e-01,9.374196e-01,1.189745e-03,8.079517e-08,3.802929e+01,3.992262e+00,3.403702e+01,4.030328e+01,1.697000e+02
7.104750e+05,8.223090e+00,9.770983e+03,1.130901e-01,9.373777e-01,9.374204e-01,1.190553e-03,8.075345e-08,3.802903e+01,3.992262e+00,3.403677e+01,4.030289e+01,1.697000e+02
7.104850e+05,8.223206e+00,9.780984e+03,1.132058e-01,9.373809e-01,9.374212e-01,1.191360e-03,8.071178e-08,3.802877e+01,3.992262e+00,3.403651e+01,4.030249e+01,1.697000e+02
7.104950e+05,8.223322e+00,9.790985e+03,1.133216e-01,9.373841e-01,9.374219e-01,1.192167e-03,8.067016e-08,3.802852e+01,3.992262e+00,3.403626e+01,4.030209e+01,1.697000e+02
7.105050e+05,8.223437e+00,9.800986e+03,1.134373e-01,9.373876e-01,9.374227e-01,1.192974e-03,8.062860e-08,3.802790e+01,3.992262e+00,3.403564e+01,4.030130e+01,1.697000e+02
7.105150e+05,8.223553e+00,9.810987e+03,1.135531e-01,9.373917e-01,9.374234e-01,1.193780e-03,8.058710e-08,3.802653e+01,3.992262e+00,3.403426e+01,4.029967e+01,1.697000e+02
7.105250e+05,8.223669e+00,9.820988e+03,1.136688e-01,9.373958e-01,9.374242e-01,1.194586e-03,8.054564e-08,3.802515e+01,3.992262e+00,3.403289e+01,4.029805e+01,1.697000e+02
7.105350e+05,8.223785e+00,9.830989e+03,1.137846e-01,9.373999e-01,9.374249e-01,1.195391e-03,8.050424e-08,3.802378e+01,3.992262e+00,3.403151e+01,4.029642e+01,1.697000e+02
7.105450e+05,8.223900e+00,9.840990e+03,1.139004e-01,9.374039e-01,9.374257e-01,1.196196e-03,8.046290e-08,3.802240e+01,3.992262e+00,3.403014e+01,4.029480e+01,1.697000e+02
7.105550e+05,8.224016e+00,9.850991e+03,1.140161e-01,9.374080e-01,9.374264e-01,1.197001e-03,8.042161e-08,3.802103e+01,3.992262e+00,3.402877e+01,4.029317e+01,1.697000e+02
7.105650e+05,8.224132e+00,9.860992e+03,1.141319e-01,9.374121e-01,9.374272e-01,1.197805e-03,8.038037e-08,3.801965e+01,3.992262e+00,3.402739e+01,4.029155e+01,1.697000e+02
7.105750e+05,8.224248e+00,9.870993e+03,1.142476e-01,9.374162e-01,9.374279e-01,1.198608e-03,8.033918e-08,3.801828e+01,3.992262e+00,3.402602e+01,4.028992e+01,1.697000e+02
7.105850e+05,8.224363e+00,9.880994e+03,1.143634e-01,9.374202e-01,9.374287e-01,1.199412e-03,8.029805e-08,3.801690e+01,3.992262e+00,3.402464e+01,4.028830e+01,1.697000e+02
7.105950e+05,8.224479e+00,9.890995e+03,1.144791e-01,9.374243e-01,9.374295e-01,1.200215e-03,8.025696e-08,3.801553e+01,3.992262e+00,3.402327e+01,4.028668e+01,1.697000e+02
7.106050e+05,8.224595e+00,9.900996e+03,1.145949e-01,9.374284e-01,9.374302e-01,1.201017e-03,8.021594e-08,3.801415e+01,3.992262e+00,3.402189e+01,4.028505e+01,1.697000e+02
7.106150e+05,8.224711e+00,9.910997e+03,1.147106e-01,9.374324e-01,9.374310e-01,1.201819e-03,8.017496e-08,3.801278e+01,3.992262e+00,3.402052e+01,4.028343e+01,1.697000e+02
7.106250e+05,8.224826e+00,9.920998e+03,1.148264e-01,9.374365e-01,9.374317e-01,1.202621e-03,8.013404e-08,3.801140e+01,3.992262e+00,3.401914e+01,4.028180e+01,1.697000e+02
7.106350e+05,8.224942e+00,9.930999e+03,1.149421e-01,9.374406e-01,9.374325e-01,1.203422e-03,8.009317e-08,3.801003e+01,3.992262e+00,3.401777e+01,4.028018e+01,1.697000e+02
7.106450e+05,8.225058e+00,9.941001e+03,1.150579e-01,9.374447e-01,9.374332e-01,1.204223e-03,8.005235e-08,3.800865e+01,3.992262e+00,3.401639e+01,4.027856e+01,1.697000e+02
7.106550e+05,8.225174e+00,9.951002e+03,1.151736e-01,9.374487e-01,9.374340e-01,1.205023e-03,8.001159e-08,3.800728e+01,3.992262e+00,3.401502e+01,4.027693e+01,1.697000e+02
7.106650e+05,8.225289e+00,9.961003e+03,1.152894e-01,9.374528e-01,9.374347e-01,1.205823e-03,7.997087e-08,3.800590e+01,3.992262e+00,3.401364e+01,4.027531e+01,1.697000e+02
7.106750e+05,8.225405e+00,9.971004e+03,1.154051e-01,9.374569e-01,9.374355e-01,1.206623e-03,7.993021e-08,3.800453e+01,3.992262e+00,3.401227e+01,4.027368e+01,1.697000e+02
7.106850e+05,8.225521e+00,9.981005e+03,1.155209e-01,9.374609e-01,9.374362e-01,1.207422e-03,7.988960e-08,3.800315e+01,3.992262e+00,3.401089e+01,4.027206e+01,1.697000e+02
7.106950e+05,8.225637e+00,9.991006e+03,1.156366e-01,9.374650e-01,9.374370e-01,1.208221e-03,7.984904e-08,3.800178e+01,3.992262e+00,3.400952e+01,4.027043e+01,1.697000e+02
7.107050e+05,8.225752e+00,1.000101e+04,1.157524e-01,9.374691e-01,9.374377e-01,1.209019e-03,7.980854e-08,3.800040e+01,3.992262e+00,3.400814e+01,4.026881e+01,1.697000e+02
7.107150e+05,8.225868e+00,1.001101e+04,1.158681e-01,9.374732e-01,9.374385e-01,1.209817e-03,7.976809e-08,3.799903e+01,3.992262e+00,3.400677e+01,4.026719e+01,1.697000e+02
7.107250e+05,8.225984e+00,1.002101e+04,1.159839e-01,9.374772e-01,9.374392e-01,1.210615e-03,7.972768e-08,3.799765e+01,3.992262e+00,3.400539e+01,4.026556e+01,1.697000e+02
7.107350e+05,8.226100e+00,1.003101e+04,1.160996e-01,9.374813e-01,9.374399e-01,1.211412e-03,7.968733e-08,3.799628e+01,3.992262e+00,3.400402e+01,4.026394e+01,1.697000e+02
7.107450e+05,8.226215e+00,1.004101e+04,1.162154e-01,9.374840e-01,9.374407e-01,1.212208e-03,7.964703e-08,3.799491e+01,3.992262e+00,3.400264e+01,4.026237e+01,1.697000e+02
7.107550e+05,8.226331e+00,1.005101e+04,1.163312e-01,9.374777e-01,9.374414e-01,1.213005e-03,7.960678e-08,3.799425e+01,3.992262e+00,3.400199e+01,4.026191e+01,1.696982e+02
7.107650e+05,8.226447e+00,1.006101e+04,1.164469e-01,9.374623e-01,9.374422e-01,1.213801e-03,7.956659e-08,3.799451e+01,3.992262e+00,3.400224e+01,4.026278e+01,1.696942e+02
7.107750e+05,8.226563e+00,1.007101e+04,1.165627e-01,9.374469e-01,9.374429e-01,1.214596e-03,7.952644e-08,3.799476e+01,3.992262e+00,3.400250e+01,4.026365e+01,1.696903e+02
7.107850e+05,8.226678e+00,1.008101e+04,1.166784e-01,9.374315e-01,9.374437e-01,1.215391e-03,7.948635e-08,3.799502e+01,3.992262e+00,3.400276e+01,4.026452e+01,1.696863e+02
7.107950e+05,8.226794e+00,1.009102e+04,1.167942e-01,9.374161e-01,9.374444e-01,1.216186e-03,7.944630e-08,3.799528e+01,3.992262e+00,3.400301e+01,4.026539e+01,1.696823e+02
7.108050e+05,8.226910e+00,1.010102e+04,1.169099e-01,9.374008e-01,9.374452e-01,1.216981e-03,7.940631e-08,3.799553e+01,3.992262e+00,3.400327e+01,4.026626e+01,1.696783e+02
7.108150e+05,8.227026e+00,1.011102e+04,1.170257e-01,9.373854e-01,9.374459e-01,1.217774e-03,7.936637e-08,3.799579e+01,3.992262e+00,3.400353e+01,4.026712e+01,1.696743e+02
7.108250e+05,8.227141e+00,1.012102e+04,1.171414e-01,9.373700e-01,9.374467e-01,1.218568e-03,7.932648e-08,3.799604e+01,3.992262e+00,3.400378e+01,4.026799e+01,1.696703e+02
7.108350e+05,8.227257e+00,1.013102e+04,1.172572e-01,9.373546e-01,9.374474e-01,1.219361e-03,7.928664e-08,3.799630e+01,3.992262e+00,3.400404e+01,4.026886e+01,1.696663e+02
7.108450e+05,8.227373e+00,1.014102e+04,1.173729e-01,9.373393e-01,9.374481e-01,1.220154e-03,7.924685e-08,3.799656e+01,3.992262e+00,3.400429e+01,4.026973e+01,1.696623e+02
7.108550e+05,8.227489e+00,1.015102e+04,1.174887e-01,9.373239e-01,9.374489e-01,1.220946e-03,7.920711e-08,3.799681e+01,3.992262e+00,3.400455e+01,4.027060e+01,1.696583e+02
7.108650e+05,8.227604e+00,1.016102e+04,1.176044e-01,9.373085e-01,9.374496e-01,1.221738e-03,7.916742e-08,3.799707e+01,3.992262e+00,3.400481e+01,4.027146e+01,1.696543e+02
7.108750e+05,8.227720e+00,1.017102e+04,1.177202e-01,9.372931e-01,9.374504e-01,1.222530e-03,7.912778e-08,3.799732e+01,3.992262e+00,3.400506e+01,4.027233e+01,1.696503e+02
7.108850e+05,8.227836e+00,1.018102e+04,1.178359e-01,9.372777e-01,9.374511e-01,1.223321e-03,7.908819e-08,3.799758e+01,3.992262e+00,3.400532e+01,4.027320e+01,1.696463e+02
7.108950e+05,8.227952e+00,1.019103e+04,1.179517e-01,9.372624e-01,9.374519e-01,1.224112e-03,7.904865e-08,3.799784e+01,3.992262e+00,3.400557e+01,4.027407e+01,1.696424e+02
7.109050e+05,8.228067e+00,1.020103e+04,1.180674e-01,9.372470e-01,9.374526e-01,1.224902e-03,7.900916e-08,3.799809e+01,3.992262e+00,3.400583e+01,4.027494e+01,1.696384e+02
7.109150e+05,8.228183e+00,1.021103e+04,1.181832e-01,9.372316e-01,9.374533e-01,1.225692e-03,7.896972e-08,3.799835e+01,3.992262e+00,3.400609e+01,4.027581e+01,1.696344e+02
7.109250e+05,8.228299e+00,1.022103e+04,1.182989e-01,9.372162e-01,9.374541e-01,1.226482e-03,7.893033e-08,3.799860e+01,3.992262e+00,3.400634e+01,4.027668e+01,1.696304e+02
7.109350e+05,8.228415e+00,1.023103e+04,1.184147e-01,9.372008e-01,9.374548e-01,1.227271e-03,7.889099e-08,3.799886e+01,3.992262e+00,3.400660e+01,4.027754e+01,1.696264e+02
7.109450e+05,8.228530e+00,1.024103e+04,1.185304e-01,9.371855e-01,9.374556e-01,1.228060e-03,7.885169e-08,3.799912e+01,3.992262e+00,3.400685e+01,4.027841e+01,1.696224e+02
7.109550e+05,8.228646e+00,1.025103e+04,1.186462e-01,9.371701e-01,9.374563e-01,1.228848e-03,7.881245e-08,3.799937e+01,3.992262e+00,3.400711e+01,4.027928e+01,1.696184e+02
7.109650e+05,8.228762e+00,1.026103e+04,1.187620e-01,9.371547e-01,9.374570e-01,1.229636e-03,7.877326e-08,3.799963e+01,3.992262e+00,3.400737e+01,4.028015e+01,1.696144e+02
7.109750e+05,8.228878e+00,1.027103e+04,1.188777e-01,9.371393e-01,9.374578e-01,1.230424e-03,7.873412e-08,3.799988e+01,3.992262e+00,3.400762e+01,4.028102e+01,1.696104e+02
7.109850e+05,8.228993e+00,1.028103e+04,1.189935e-01,9.371239e-01,9.374585e-01,1.231211e-03,7.869502e-08,3.800014e+01,3.992262e+00,3.400788e+01,4.028189e+01,1.696064e+02
7.109950e+05,8.229109e+00,1.029104e+04,1.191092e-01,9.371098e-01,9.374592e-01,1.231998e-03,7.865598e-08,3.800040e+01,3.992262e+00,3.400813e+01,4.028271e+01,1.696024e+02
7.110050e+05,8.229225e+00,1.030104e+04,1.192250e-01,9.371077e-01,9.374600e-01,1.232784e-03,7.861698e-08,3.800045e+01,3.992262e+00,3.400819e+01,4.028285e+01,1.696000e+02
7.110150e+05,8.229341e+00,1.031104e+04,1.193407e-01,9.371216e-01,9.374607e-01,1.233570e-03,7.857803e-08,3.800020e+01,3.992262e+00,3.400793e+01,4.028204e+01,1.696000e+02
7.110250e+05,8.229456e+00,1.032104e+04,1.194565e-01,9.371354e-01,9.374615e-01,1.234356e-03,7.853914e-08,3.799994e+01,3.992262e+00,3.400768e+01,4.028123e+01,1.696000e+02
7.110350e+05,8.229572e+00,1.033104e+04,1.195722e-01,9.371493e-01,9.374622e-01,1.235141e-03,7.850029e-08,3.799968e+01,3.992262e+00,3.400742e+01,4.028042e+01,1.696000e+02
7.110450e+05,8.229688e+00,1.034104e+04,1.196880e-01,9.371631e-01,9.374629e-01,1.235926e-03,7.846148e-08,3.799943e+01,3.992262e+00,3.400717e+01,4.027961e+01,1.696000e+02
7.110550e+05,8.229804e+00,1.035104e+04,1.198037e-01,9.371769e-01,9.374637e-01,1.236710e-03,7.842273e-08,3.799917e+01,3.992262e+00,3.400691e+01,4.027880e+01,1.696000e+02
7.110650e+05,8.229919e+00,1.036104e+04,1.199195e-01,9.371908e-01,9.374644e-01,1.237495e-03,7.838403e-08,3.799892e+01,3.992262e+00,3.400665e+01,4.027799e+01,1.696000e+02
7.110750e+05,8.230035e+00,1.037104e+04,1.200352e-01,9.372046e-01,9.374651e-01,1.238278e-03,7.834537e-08,3.799866e+01,3.992262e+00,3.400640e+01,4.027719e+01,1.696000e+02
7.110850e+05,8.230151e+00,1.038104e+04,1.201510e-01,9.372185e-01,9.374659e-01,1.239062e-03,7.830676e-08,3.799840e+01,3.992262e+00,3.400614e+01,4.027638e+01,1.696000e+02
7.110950e+05,8.230267e+00,1.039105e+04,1.202667e-01,9.372323e-01,9.374666e-01,1.239845e-03,7.826821e-08,3.799815e+01,3.992262e+00,3.400589e+01,4.027557e+01,1.696000e+02
7.111050e+05,8.230382e+00,1.040105e+04,1.203825e-01,9.372461e-01,9.374673e-01,1.240627e-03,7.822969e-08,3.799789e+01,3.992262e+00,3.400563e+01,4.027476e+01,1.696000e+02
7.111150e+05,8.230498e+00,1.041105e+04,1.204982e-01,9.372600e-01,9.374681e-01,1.241409e-03,7.819123e-08,3.799764e+01,3.992262e+00,3.400537e+01,4.027395e+01,1.696000e+02
7.111250e+05,8.230614e+00,1.042105e+04,1.206140e-01,9.372738e-01,9.374688e-01,1.242191e-03,7.815281e-08,3.799738e+01,3.992262e+00,3.400512e+01,4.027314e+01,1.696000e+02
7.111350e+05,8.230730e+00,1.043105e+04,1.207297e-01,9.372877e-01,9.374695e-01,1.242973e-03,7.811445e-08,3.799712e+01,3.992262e+00,3.400486e+01,4.027233e+01,1.696000e+02
7.111451e+05,8.230845e+00,1.044105e+04,1.208455e-01,9.373015e-01,9.374703e-01,1.243754e-03,7.807613e-08,3.799687e+01,3.992262e+00,3.400461e+01,4.027152e+01,1.696000e+02
7.111551e+05,8.230961e+00,1.045105e+04,1.209612e-01,9.373154e-01,9.374710e-01,1.244534e-03,7.803785e-08,3.799661e+01,3.992262e+00,3.400435e+01,4.027071e+01,1.696000e+02
7.111651e+05,8.231077e+00,1.046105e+04,1.210770e-01,9.373292e-01,9.374717e-01,1.245315e-03,7.799963e-08,3.799636e+01,3.992262e+00,3.400409e+01,4.026991e+01,1.696000e+02
7.111751e+05,8.231193e+00,1.047105e+04,1.211928e-01,9.373430e-01,9.374725e-01,1.246094e-03,7.796145e-08,3.799610e+01,3.992262e+00,3.400384e+01,4.026910e+01,1.696000e+02
7.111851e+05,8.231309e+00,1.048105e+04,1.213085e-01,9.373569e-01,9.374732e-01,1.246874e-03,7.792332e-08,3.799584e+01,3.992262e+00,3.400358e+01,4.026829e+01,1.696000e+02
7.111951e+05,8.231424e+00,1.049106e+04,1.214243e-01,9.373707e-01,9.374739e-01,1.247653e-03,7.788524e-08,3.799559e+01,3.992262e+00,3.400333e+01,4.026748e+01,1.696000e+02
7.112051e+05,8.231540e+00,1.050106e+04,1.215400e-01,9.373846e-01,9.374747e-01,1.248432e-03,7.784720e-08,3.799533e+01,3.992262e+00,3.400307e+01,4.026667e+01,1.696000e+02
7.112151e+05,8.231656e+00,1.051106e+04,1.216558e-01,9.373984e-01,9.374754e-01,1.249210e-03,7.780922e-08,3.799508e+01,3.992262e+00,3.400281e+01,4.026586e+01,1.696000e+02
7.112251e+05,8.231772e+00,1.052106e+04,1.217715e-01,9.374122e-01,9.374761e-01,1.249988e-03,7.777127e-08,3.799482e+01,3.992262e+00,3.400256e+01,4.026505e+01,1.696000e+02
7.112351e+05,8.231887e+00,1.053106e+04,1.218873e-01,9.374261e-01,9.374768e-01,1.250766e-03,7.773338e-08,3.799456e+01,3.992262e+00,3.400230e+01,4.026424e+01,1.696000e+02
7.112451e+05,8.232003e+00,1.054106e+04,1.220030e-01,9.374399e-01,9.374776e-01,1.251543e-03,7.769553e-08,3.799431e+01,3.992262e+00,3.400205e+01,4.026344e+01,1.696000e+02
7.112551e+05,8.232119e+00,1.055106e+04,1.221188e-01,9.374538e-01,9.374783e-01,1.252320e-03,7.765773e-08,3.799440e+01,3.992262e+00,3.400213e+01,4.026299e+01,1.696000e+02
7.112651e+05,8.232235e+00,1.056106e+04,1.222345e-01,9.374676e-01,9.374790e-01,1.253096e-03,7.761998e-08,3.799517e+01,3.992262e+00,3.400291e+01,4.026328e+01,1.696000e+02
7.112751e+05,8.232350e+00,1.057106e+04,1.223503e-01,9.374815e-01,9.374798e-01,1.253872e-03,7.758227e-08,3.799594e+01,3.992262e+00,3.400368e+01,4.026357e+01,1.696000e+02
7.112851e+05,8.232466e+00,1.058106e+04,1.224660e-01,9.374953e-01,9.374805e-01,1.254648e-03,7.754461e-08,3.799672e+01,3.992262e+00,3.400445e+01,4.026386e+01,1.696000e+02
7.112951e+05,8.232582e+00,1.059107e+04,1.225818e-01,9.375092e-01,9.374812e-01,1.255423e-03,7.750699e-08,3.799749e+01,3.992262e+00,3.400523e+01,4.026415e+01,1.696000e+02
7.113051e+05,8.232698e+00,1.060107e+04,1.226975e-01,9.375230e-01,9.374819e-01,1.256198e-03,7.746943e-08,3.799826e+01,3.992262e+00,3.400600e+01,4.026444e+01,1.696000e+02
7.113151e+05,8.232813e+00,1.061107e+04,1.228133e-01,9.375369e-01,9.374827e-01,1.256973e-03,7.743190e-08,3.799904e+01,3.992262e+00,3.400677e+01,4.026473e+01,1.696000e+02
7.113251e+05,8.232929e+00,1.062107e+04,1.229290e-01,9.375507e-01,9.374834e-01,1.257747e-03,7.739443e-08,3.799981e+01,3.992262e+00,3.400755e+01,4.026502e+01,1.696000e+02
7.113351e+05,8.233045e+00,1.063107e+04,1.230448e-01,9.375646e-01,9.374841e-01,1.258521e-03,7.735700e-08,3.800058e+01,3.992262e+00,3.400832e+01,4.026531e+01,1.696000e+02
7.113451e+05,8.233161e+00,1.064107e+04,1.231605e-01,9.375784e-01,9.374848e-01,1.259294e-03,7.731961e-08,3.800136e+01,3.992262e+00,3.400910e+01,4.026560e+01,1.696000e+02
7.113551e+05,8.233276e+00,1.065107e+04,1.232763e-01,9.375923e-01,9.374856e-01,1.260068e-03,7.728228e-08,3.800213e+01,3.992262e+00,3.400987e+01,4.026588e+01,1.696000e+02
7.113651e+05,8.233392e+00,1.066107e+04,1.233920e-01,9.376061e-01,9.374863e-01,1.260840e-03,7.724498e-08,3.800290e+01,3.992262e+00,3.401064e+01,4.026617e+01,1.696000e+02
7.113751e+05,8.233508e+00,1.067107e+04,1.235078e-01,9.376200e-01,9.374870e-01,1.261613e-03,7.720774e-08,3.800368e+01,3.992262e+00,3.401142e+01,4.026646e+01,1.696000e+02
7.113851e+05,8.233624e+00,1.068107e+04,1.236236e-01,9.376338e-01,9.374877e-01,1.262385e-03,7.717054e-08,3.800445e+01,3.992262e+00,3.401219e+01,4.026675e+01,1.696000e+02
7.113951e+05,8.233739e+00,1.069108e+04,1.237393e-01,9.376477e-01,9.374885e-01,1.263156e-03,7.713338e-08,3.800522e+01,3.992262e+00,3.401296e+01,4.026704e+01,1.696000e+02
7.114051e+05,8.233855e+00,1.070108e+04,1.238551e-01,9.376615e-01,9.374892e-01,1.263927e-03,7.709627e-08,3.800600e+01,3.992262e+00,3.401374e+01,4.026733e+01,1.696000e+02
7.114151e+05,8.233971e+00,1.071108e+04,1.239708e-01,9.376754e-01,9.374899e-01,1.264698e-03,7.705921e-08,3.800677e+01,3.992262e+00,3.401451e+01,4.026762e+01,1.696000e+02
7.114251e+05,8.234087e+00,1.072108e+04,1.240866e-01,9.376892e-01,9.374906e-01,1.265469e-03,7.702219e-08,3.800754e+01,3.992262e+00,3.401528e+01,4.026791e+01,1.696000e+02
7.114351e+05,8.234202e+00,1.073108e+04,1.242023e-01,9.377031e-01,9.374913e-01,1.266239e-03,7.698522e-08,3.800832e+01,3.992262e+00,3.401606e+01,4.026820e+01,1.696000e+02
7.114451e+05,8.234318e+00,1.074108e+04,1.243181e-01,9.377169e-01,9.374921e-01,1.267009e-03,7.694829e-08,3.800909e+01,3.992262e+00,3.401683e+01,4.026849e+01,1.696000e+02
7.114551e+05,8.234434e+00,1.075108e+04,1.244338e-01,9.377308e-01,9.374928e-01,1.267778e-03,7.691140e-08,3.800986e+01,3.992262e+00,3.401760e+01,4.026877e+01,1.696000e+02
7.114651e+05,8.234550e+00,1.076108e+04,1.245496e-01,9.377446e-01,9.374935e-01,1.268547e-03,7.687457e-08,3.801064e+01,3.992262e+00,3.401838e+01,4.026906e+01,1.696000e+02
7.114751e+05,8.234665e+00,1.077108e+04,1.246653e-01,9.377585e-01,9.374942e-01,1.269316e-03,7.683777e-08,3.801141e+01,3.992262e+00,3.401915e+01,4.026935e+01,1.696000e+02
7.114851e+05,8.234781e+00,1.078109e+04,1.247811e-01,9.377723e-01,9.374950e-01,1.270084e-03,7.680102e-08,3.801218e+01,3.992262e+00,3.401992e+01,4.026964e+01,1.696000e+02
7.114951e+05,8.234897e+00,1.079109e+04,1.248968e-01,9.377862e-01,9.374957e-01,1.270852e-03,7.676432e-08,3.801296e+01,3.992262e+00,3.402070e+01,4.026993e+01,1.696000e+02
7.115051e+05,8.235013e+00,1.080109e+04,1.250126e-01,9.377868e-01,9.374964e-01,1.271619e-03,7.672766e-08,3.801350e+01,3.992262e+00,3.402123e+01,4.027048e+01,1.696000e+02
7.115151e+05,8.235128e+00,1.081109e+04,1.251283e-01,9.377716e-01,9.374971e-01,1.272386e-03,7.669105e-08,3.801375e+01,3.992262e+00,3.402149e+01,4.027134e+01,1.696000e+02
7.115251e+05,8.235244e+00,1.082109e+04,1.252441e-01,9.377564e-01,9.374978e-01,1.273153e-03,7.665448e-08,3.801401e+01,3.992262e+00,3.402174e+01,4.027220e+01,1.696000e+02
7.115351e+05,8.235360e+00,1.083109e+04,1.253598e-01,9.377412e-01,9.374985e-01,1.273920e-03,7.661795e-08,3.801426e+01,3.992262e+00,3.402200e+01,4.027306e+01,1.696000e+02
7.115451e+05,8.235476e+00,1.084109e+04,1.254756e-01,9.377260e-01,9.374993e-01,1.274686e-03,7.658147e-08,3.801452e+01,3.992262e+00,3.402225e+01,4.027392e+01,1.696000e+02
7.115551e+05,8.235591e+00,1.085109e+04,1.255913e-01,9.377107e-01,9.375000e-01,1.275452e-03,7.654503e-08,3.801477e+01,3.992262e+00,3.402251e+01,4.027478e+01,1.696000e+02
7.115651e+05,8.235707e+00,1.086109e+04,1.257071e-01,9.376955e-01,9.375007e-01,1.276217e-03,7.650864e-08,3.801503e+01,3.992262e+00,3.402276e+01,4.027564e+01,1.696000e+02
7.115751e+05,8.235823e+00,1.087109e+04,1.258228e-01,9.376803e-01,9.375014e-01,1.276982e-03,7.647229e-08,3.801528e+01,3.992262e+00,3.402302e+01,4.027650e+01,1.696000e+02
7.115851e+05,8.235939e+00,1.088110e+04,1.259386e-01,9.376651e-01,9.375021e-01,1.277746e-03,7.643599e-08,3.801554e+01,3.992262e+00,3.402327e+01,4.027736e+01,1.696000e+02
7.115951e+05,8.236054e+00,1.089110e+04,1.260544e-01,9.376499e-01,9.375029e-01,1.278511e-03,7.639973e-08,3.801579e+01,3.992262e+00,3.402353e+01,4.027823e+01,1.696000e+02
7.116051e+05,8.236170e+00,1.090110e+04,1.261701e-01,9.376347e-01,9.375036e-01,1.279275e-03,7.636351e-08,3.801605e+01,3.992262e+00,3.402378e+01,4.027909e+01,1.696000e+02
7.116151e+05,8.236286e+00,1.091110e+04,1.262859e-01,9.376194e-01,9.375043e-01,1.280038e-03,7.632734e-08,3.801630e+01,3.992262e+00,3.402404e+01,4.027995e+01,1.696000e+02
7.116251e+05,8.236402e+00,1.092110e+04,1.264016e-01,9.376042e-01,9.375050e-01,1.280801e-03,7.629121e-08,3.801656e+01,3.992262e+00,3.402429e+01,4.028081e+01,1.696000e+02
7.116351e+05,8.236517e+00,1.093110e+04,1.265174e-01,9.375890e-01,9.375057e-01,1.281564e-03,7.625513e-08,3.801681e+01,3.992262e+00,3.402455e+01,4.028167e+01,1.696000e+02
7.116451e+05,8.236633e+00,1.094110e+04,1.266331e-01,9.375738e-01,9.375064e-01,1.282327e-03,7.621908e-08,3.801707e+01,3.992262e+00,3.402480e+01,4.028253e+01,1.696000e+02
7.116551e+05,8.236749e+00,1.095110e+04,1.267489e-01,9.375586e-01,9.375071e-01,1.283089e-03,7.618309e-08,3.801732e+01,3.992262e+00,3.402506e+01,4.028339e+01,1.696000e+02
7.116651e+05,8.236865e+00,1.096110e+04,1.268646e-01,9.375434e-01,9.375079e-01,1.283850e-03,7.614713e-08,3.801758e+01,3.992262e+00,3.402532e+01,4.028425e+01,1.696000e+02
7.116751e+05,8.236980e+00,1.097110e+04,1.269804e-01,9.375281e-01,9.375086e-01,1.284612e-03,7.611122e-08,3.801783e+01,3.992262e+00,3.402557e+01,4.028511e+01,1.696000e+02
7.116851e+05,8.237096e+00,1.098111e+04,1.270961e-01,9.375129e-01,9.375093e-01,1.285373e-03,7.607535e-08,3.801809e+01,3.992262e+00,3.402583e+01,4.028598e+01,1.696000e+02
7.116951e+05,8.237212e+00,1.099111e+04,1.272119e-01,9.374977e-01,9.375100e-01,1.286133e-03,7.603953e-08,3.801834e+01,3.992262e+00,3.402608e+01,4.028684e+01,1.696000e+02
7.117051e+05,8.237328e+00,1.100111e+04,1.273276e-01,9.374825e-01,9.375107e-01,1.286894e-03,7.600374e-08,3.801860e+01,3.992262e+00,3.402634e+01,4.028770e+01,1.696000e+02
7.117151e+05,8.237443e+00,1.101111e+04,1.274434e-01,9.374673e-01,9.375114e-01,1.287654e-03,7.596801e-08,3.801885e+01,3.992262e+00,3.402659e+01,4.028856e+01,1.696000e+02
7.117251e+05,8.237559e+00,1.102111e+04,1.275591e-01,9.374521e-01,9.375121e-01,1.288413e-03,7.593231e-08,3.801911e+01,3.992262e+00,3.402685e+01,4.028942e+01,1.696000e+02
7.117351e+05,8.237675e+00,1.103111e+04,1.276749e-01,9.374368e-01,9.375128e-01,1.289172e-03,7.589666e-08,3.801936e+01,3.992262e+00,3.402710e+01,4.029028e+01,1.696000e+02
7.117451e+05,8.237791e+00,1.104111e+04,1.277906e-01,9.374216e-01,9.375136e-01,1.289931e-03,7.586105e-08,3.801962e+01,3.992262e+00,3.402736e+01,4.029114e+01,1.696000e+02
7.117551e+05,8.237906e+00,1.105111e+04,1.279064e-01,9.374124e-01,9.375143e-01,1.290690e-03,7.582548e-08,3.801955e+01,3.992262e+00,3.402729e+01,4.029143e+01,1.696000e+02
7.117651e+05,8.238022e+00,1.106111e+04,1.280221e-01,9.374164e-01,9.375150e-01,1.291448e-03,7.578995e-08,3.801878e+01,3.992262e+00,3.402651e+01,4.029045e+01,1.696000e+02
7.117751e+05,8.238138e+00,1.107111e+04,1.281379e-01,9.374204e-01,9.375157e-01,1.292206e-03,7.575447e-08,3.801800e+01,3.992262e+00,3.402574e+01,4.028947e+01,1.696000e+02
7.117851e+05,8.238254e+00,1.108112e+04,1.282536e-01,9.374244e-01,9.375164e-01,1.292963e-03,7.571903e-08,3.801723e+01,3.992262e+00,3.402497e+01,4.028849e+01,1.696000e+02
7.117951e+05,8.238369e+00,1.109112e+04,1.283694e-01,9.374283e-01,9.375171e-01,1.293720e-03,7.568364e-08,3.801646e+01,3.992262e+00,3.402419e+01,4.028751e+01,1.696000e+02
7.118051e+05,8.238485e+00,1.110112e+04,1.284852e-01,9.374323e-01,9.375178e-01,1.294477e-03,7.564828e-08,3.801568e+01,3.992262e+00,3.402342e+01,4.028653e+01,1.696000e+02
7.118151e+05,8.238601e+00,1.111112e+04,1.286009e-01,9.374363e-01,9.375185e-01,1.295233e-03,7.561297e-08,3.801491e+01,3.992262e+00,3.402265e+01,4.028555e+01,1.696000e+02
7.118251e+05,8.238717e+00,1.112112e+04,1.287167e-01,9.374402e-01,9.375192e-01,1.295989e-03,7.557770e-08,3.801414e+01,3.992262e+00,3.402187e+01,4.028457e+01,1.696000e+02
7.118351e+05,8.238832e+00,1.113112e+04,1.288324e-01,9.374442e-01,9.375199e-01,1.296745e-03,7.554247e-08,3.801336e+01,3.992262e+00,3.402110e+01,4.028360e+01,1.696000e+02
7.118451e+05,8.238948e+00,1.114112e+04,1.289482e-01,9.374482e-01,9.375207e-01,1.297500e-03,7.550728e-08,3.801259e+01,3.992262e+00,3.402033e+01,4.028262e+01,1.696000e+02
7.118551e+05,8.239064e+00,1.115112e+04,1.290639e-01,9.374522e-01,9.375214e-01,1.298255e-03,7.547214e-08,3.801182e+01,3.992262e+00,3.401955e+01,4.028164e+01,1.696000e+02
7.118651e+05,8.239180e+00,1.116112e+04,1.291797e-01,9.374561e-01,9.375221e-01,1.299010e-03,7.543704e-08,3.801104e+01,3.992262e+00,3.401878e+01,4.028066e+01,1.696000e+02
7.118751e+05,8.239295e+00,1.117112e+04,1.292954e-01,9.374601e-01,9.375228e-01,1.299764e-03,7.540198e-08,3.801027e+01,3.992262e+00,3.401801e+01,4.027968e+01,1.696000e+02
7.118851e+05,8.239411e+00,1.118113e+04,1.294112e-01,9.374641e-01,9.375235e-01,1.300518e-03,7.536696e-08,3.800950e+01,3.992262e+00,3.401723e+01,4.027870e+01,1.696000e+02
7.118951e+05,8.239527e+00,1.119113e+04,1.295269e-01,9.374680e-01,9.375242e-01,1.301272e-03,7.533198e-08,3.800872e+01,3.992262e+00,3.401646e+01,4.027772e+01,1.696000e+02
7.119051e+05,8.239643e+00,1.120113e+04,1.296427e-01,9.374720e-01,9.375249e-01,1.302025e-03,7.529705e-08,3.800795e+01,3.992262e+00,3.401569e+01,4.027675e+01,1.696000e+02
7.119151e+05,8.239758e+00,1.121113e+04,1.297584e-01,9.374760e-01,9.375256e-01,1.302778e-03,7.526215e-08,3.800718e+01,3.992262e+00,3.401491e+01,4.027577e+01,1.696000e+02
7.119251e+05,8.239874e+00,1.122113e+04,1.298742e-01,9.374800e-01,9.375263e-01,1.303530e-03,7.522730e-08,3.800640e+01,3.992262e+00,3.401414e+01,4.027479e+01,1.696000e+02
7.119351e+05,8.239990e+00,1.123113e+04,1.299899e-01,9.374839e-01,9.375270e-01,1.304283e-03,7.519249e-08,3.800563e+01,3.992262e+00,3.401337e+01,4.027381e+01,1.696000e+02
7.119451e+05,8.240106e+00,1.124113e+04,1.301057e-01,9.374879e-01,9.375277e-01,1.305034e-03,7.515772e-08,3.800486e+01,3.992262e+00,3.401259e+01,4.027283e+01,1.696000e+02
7.119551e+05,8.240221e+00,1.125113e+04,1.302214e-01,9.374919e-01,9.375284e-01,1.305786e-03,7.512299e-08,3.800408e+01,3.992262e+00,3.401182e+01,4.027185e+01,1.696000e+02
7.119651e+05,8.240337e+00,1.126113e+04,1.303372e-01,9.374958e-01,9.375291e-01,1.306537e-03,7.508831e-08,3.800331e+01,3.992262e+00,3.401105e+01,4.027087e+01,1.696000e+02
7.119751e+05,8.240453e+00,1.127113e+04,1.304529e-01,9.374998e-01,9.375298e-01,1.307288e-03,7.505366e-08,3.800254e+01,3.992262e+00,3.401027e+01,4.026990e+01,1.696000e+02
7.119851e+05,8.240569e+00,1.128114e+04,1.305687e-01,9.375038e-01,9.375305e-01,1.308038e-03,7.501906e-08,3.800176e+01,3.992262e+00,3.400950e+01,4.026892e+01,1.696000e+02
7.119951e+05,8.240684e+00,1.129114e+04,1.306844e-01,9.375091e-01,9.375312e-01,1.308788e-03,7.498449e-08,3.800099e+01,3.992262e+00,3.400873e+01,4.026788e+01,1.696000e+02
7.120051e+05,8.240800e+00,1.130114e+04,1.308002e-01,9.375180e-01,9.375319e-01,1.309538e-03,7.494997e-08,3.800066e+01,3.992409e+00,3.400825e+01,4.026718e+01,1.696017e+02
7.120151e+05,8.240916e+00,1.131114e+04,1.309160e-01,9.375292e-01,9.375326e-01,1.310287e-03,7.491549e-08,3.800092e+01,3.992746e+00,3.400817e+01,4.026700e+01,1.696057e+02
7.120251e+05,8.241032e+00,1.132114e+04,1.310317e-01,9.375404e-01,9.375333e-01,1.311037e-03,7.488104e-08,3.800117e+01,3.993084e+00,3.400809e+01,4.026681e+01,1.696097e+02
7.120351e+05,8.241147e+00,1.133114e+04,1.311475e-01,9.375516e-01,9.375340e-01,1.311785e-03,7.484664e-08,3.800143e+01,3.993422e+00,3.400801e+01,4.026663e+01,1.696137e+02
7.120451e+05,8.241263e+00,1.134114e+04,1.312632e-01,9.375628e-01,9.375347e-01,1.312534e-03,7.481228e-08,3.800168e+01,3.993759e+00,3.400792e+01,4.026645e+01,1.696176e+02
7.120551e+05,8.241379e+00,1.135114e+04,1.313790e-01,9.375740e-01,9.375354e-01,1.313282e-03,7.477796e-08,3.800194e+01,3.994097e+00,3.400784e+01,4.026626e+01,1.696216e+02
7.120651e+05,8.241495e+00,1.136114e+04,1.314947e-01,9.375852e-01,9.375361e-01,1.314029e-03,7.474369e-08,3.800219e+01,3.994435e+00,3.400776e+01,4.026608e+01,1.696256e+02
7.120751e+05,8.241610e+00,1.137114e+04,1.316105e-01,9.375964e-01,9.375369e-01,1.314777e-03,7.470945e-08,3.800245e+01,3.994772e+00,3.400768e+01,4.026590e+01,1.696296e+02
7.120851e+05,8.241726e+00,1.138115e+04,1.317262e-01,9.376076e-01,9.375376e-01,1.315524e-03,7.467525e-08,3.800270e+01,3.995110e+00,3.400759e+01,4.026571e+01,1.696335e+02
7.120951e+05,8.241842e+00,1.139115e+04,1.318420e-01,9.376188e-01,9.375383e-01,1.316270e-03,7.464109e-08,3.800296e+01,3.995448e+00,3.400751e+01,4.026553e+01,1.696375e+02
7.121051e+05,8.241958e+00,1.140115e+04,1.319577e-01,9.376300e-01,9.375390e-01,1.317017e-03,7.460697e-08,3.800321e+01,3.995785e+00,3.400743e+01,4.026534e+01,1.696415e+02
7.121151e+05,8.242073e+00,1.141115e+04,1.320735e-01,9.376412e-01,9.375396e-01,1.317763e-03,7.457289e-08,3.800347e+01,3.996123e+00,3.400735e+01,4.026516e+01,1.696455e+02
7.121251e+05,8.242189e+00,1.142115e+04,1.321892e-01,9.376524e-01,9.375403e-01,1.318508e-03,7.453886e-08,3.800372e+01,3.996461e+00,3.400726e+01,4.026498e+01,1.696495e+02
7.121352e+05,8.242305e+00,1.143115e+04,1.323050e-01,9.376636e-01,9.375410e-01,1.319254e-03,7.450486e-08,3.800398e+01,3.996799e+00,3.400718e+01,4.026479e+01,1.696534e+02
7.121452e+05,8.242421e+00,1.144115e+04,1.324207e-01,9.376748e-01,9.375417e-01,1.319999e-03,7.447090e-08,3.800423e+01,3.997136e+00,3.400710e+01,4.026461e+01,1.696574e+02
7.121552e+05,8.242536e+00,1.145115e+04,1.325365e-01,9.376860e-01,9.375424e-01,1.320743e-03,7.443698e-08,3.800449e+01,3.997474e+00,3.400702e+01,4.026443e+01,1.696614e+02
7.121652e+05,8.242652e+00,1.146115e+04,1.326522e-01,9.376972e-01,9.375431e-01,1.321487e-03,7.440311e-08,3.800474e+01,3.997812e+00,3.400693e+01,4.026424e+01,1.696654e+02
7.121752e+05,8.242768e+00,1.147115e+04,1.327680e-01,9.377084e-01,9.375438e-01,1.322231e-03,7.436927e-08,3.800500e+01,3.998149e+00,3.400685e+01,4.026406e+01,1.696693e+02
7.121852e+05,8.242884e+00,1.148116e+04,1.328837e-01,9.377196e-01,9.375445e-01,1.322975e-03,7.433547e-08,3.800525e+01,3.998487e+00,3.400677e+01,4.026388e+01,1.696733e+02
7.121952e+05,8.242999e+00,1.149116e+04,1.329995e-01,9.377308e-01,9.375452e-01,1.323718e-03,7.430171e-08,3.800551e+01,3.998825e+00,3.400668e+01,4.026369e+01,1.696773e+02
7.122052e+05,8.243115e+00,1.150116e+04,1.331152e-01,9.377420e-01,9.375459e-01,1.324461e-03,7.426799e-08,3.800576e+01,3.999162e+00,3.400660e+01,4.026351e+01,1.696813e+02
7.122152e+05,8.243231e+00,1.151116e+04,1.332310e-01,9.377532e-01,9.375466e-01,1.325204e-03,7.423431e-08,3.800602e+01,3.999500e+00,3.400652e+01,4.026333e+01,1.696853e+02
7.122252e+05,8.243347e+00,1.152116e+04,1.333468e-01,9.377644e-01,9.375473e-01,1.325946e-03,7.420067e-08,3.800628e+01,3.999838e+00,3.400644e+01,4.026314e+01,1.696892e+02
7.122352e+05,8.243463e+00,1.153116e+04,1.334625e-01,9.377756e-01,9.375480e-01,1.326688e-03,7.416707e-08,3.800653e+01,4.000176e+00,3.400635e+01,4.026296e+01,1.696932e+02
7.122452e+05,8.243578e+00,1.154116e+04,1.335783e-01,9.377849e-01,9.375487e-01,1.327429e-03,7.413350e-08,3.800679e+01,4.000513e+00,3.400627e+01,4.026285e+01,1.696972e+02
7.122552e+05,8.243694e+00,1.155116e+04,1.336940e-01,9.377828e-01,9.375494e-01,1.328171e-03,7.409998e-08,3.800689e+01,4.000752e+00,3.400614e+01,4.026303e+01,1.696988e+02
7.122652e+05,8.243810e+00,1.156116e+04,1.338098e-01,9.377642e-01,9.375501e-01,1.328912e-03,7.406650e-08,3.800663e+01,4.000752e+00,3.400588e+01,4.026347e+01,1.696948e+02
7.122752e+05,8.243926e+00,1.157116e+04,1.339255e-01,9.377456e-01,9.375508e-01,1.329652e-03,7.403305e-08,3.800637e+01,4.000752e+00,3.400562e+01,4.026392e+01,1.696908e+02
7.122852e+05,8.244041e+00,1.158117e+04,1.340413e-01,9.377269e-01,9.375515e-01,1.330392e-03,7.399964e-08,3.800612e+01,4.000752e+00,3.400536e+01,4.026436e+01,1.696868e+02
7.122952e+05,8.244157e+00,1.159117e+04,1.341570e-01,9.377083e-01,9.375522e-01,1.331132e-03,7.396628e-08,3.800586e+01,4.000752e+00,3.400511e+01,4.026481e+01,1.696827e+02
7.123052e+05,8.244273e+00,1.160117e+04,1.342728e-01,9.376896e-01,9.375529e-01,1.331872e-03,7.393295e-08,3.800560e+01,4.000752e+00,3.400485e+01,4.026526e+01,1.696787e+02
7.123152e+05,8.244389e+00,1.161117e+04,1.343885e-01,9.376710e-01,9.375536e-01,1.332611e-03,7.389966e-08,3.800534e+01,4.000752e+00,3.400459e+01,4.026570e+01,1.696747e+02
7.123252e+05,8.244504e+00,1.162117e+04,1.345043e-01,9.376523e-01,9.375543e-01,1.333350e-03,7.386641e-08,3.800509e+01,4.000752e+00,3.400433e+01,4.026615e+01,1.696707e+02
7.123352e+05,8.244620e+00,1.163117e+04,1.346200e-01,9.376337e-01,9.375550e-01,1.334089e-03,7.383320e-08,3.800483e+01,4.000752e+00,3.400408e+01,4.026659e+01,1.696667e+02
7.123452e+05,8.244736e+00,1.164117e+04,1.347358e-01,9.376150e-01,9.375556e-01,1.334827e-03,7.380002e-08,3.800457e+01,4.000752e+00,3.400382e+01,4.026704e+01,1.696626e+02
7.123552e+05,8.244852e+00,1.165117e+04,1.348515e-01,9.375964e-01,9.375563e-01,1.335565e-03,7.376689e-08,3.800431e+01,4.000752e+00,3.400356e+01,4.026749e+01,1.696586e+02
7.123652e+05,8.244967e+00,1.166117e+04,1.349673e-01,9.375778e-01,9.375570e-01,1.336302e-03,7.373379e-08,3.800405e+01,4.000752e+00,3.400330e+01,4.026793e+01,1.696546e+02
7.123752e+05,8.245083e+00,1.167117e+04,1.350830e-01,9.375591e-01,9.375577e-01,1.337040e-03,7.370073e-08,3.800380e+01,4.000752e+00,3.400304e+01,4.026838e+01,1.696506e+02
7.123852e+05,8.245199e+00,1.168118e+04,1.351988e-01,9.375405e-01,9.375584e-01,1.337776e-03,7.366771e-08,3.800354e+01,4.000752e+00,3.400279e+01,4.026883e+01,1.696466e+02
7.123952e+05,8.245315e+00,1.169118e+04,1.353145e-01,9.375218e-01,9.375591e-01,1.338513e-03,7.363473e-08,3.800328e+01,4.000752e+00,3.400253e+01,4.026927e+01,1.696426e+02
7.124052e+05,8.245430e+00,1.170118e+04,1.354303e-01,9.375032e-01,9.375598e-01,1.339249e-03,7.360179e-08,3.800302e+01,4.000752e+00,3.400227e+01,4.026972e+01,1.696385e+02
7.124152e+05,8.245546e+00,1.171118e+04,1.355460e-01,9.374845e-01,9.375605e-01,1.339985e-03,7.356888e-08,3.800277e+01,4.000752e+00,3.400201e+01,4.027016e+01,1.696345e+02
7.124252e+05,8.245662e+00,1.172118e+04,1.356618e-01,9.374659e-01,9.375612e-01,1.340721e-03,7.353601e-08,3.800251e+01,4.000752e+00,3.400176e+01,4.027061e+01,1.696305e+02
7.124352e+05,8.245778e+00,1.173118e+04,1.357776e-01,9.374472e-01,9.375619e-01,1.341456e-03,7.350318e-08,3.800225e+01,4.000752e+00,3.400150e+01,4.027106e+01,1.696265e+02
7.124452e+05,8.245893e+00,1.174118e+04,1.358933e-01,9.374286e-01,9.375626e-01,1.342191e-03,7.347039e-08,3.800199e+01,4.000752e+00,3.400124e+01,4.027150e+01,1.696225e+02
7.124552e+05,8.246009e+00,1.175118e+04,1.360091e-01,9.374100e-01,9.375632e-01,1.342926e-03,7.343764e-08,3.800173e+01,4.000752e+00,3.400098e+01,4.027195e+01,1.696184e+02
7.124652e+05,8.246125e+00,1.176118e+04,1.361248e-01,9.373913e-01,9.375639e-01,1.343660e-03,7.340492e-08,3.800148e+01,4.000752e+00,3.400072e+01,4.027240e+01,1.696144e+02
7.124752e+05,8.246241e+00,1.177118e+04,1.362406e-01,9.373727e-01,9.375646e-01,1.344394e-03,7.337224e-08,3.800122e+01,4.000752e+00,3.400047e+01,4.027284e+01,1.696104e+02
