Repository: brandonlampe/CS_Data

# Repository for Crushed Salt Data
**Grant No: 456417**

This is a work in progress!

## Repository Content

### Directory Names
A uniform namining structure still in progress, but in general directories are named according to the following:
 - Names contain no spaces, a single underscore "_" will be used as a file name seperator.
 - Files are for the Crushed Salt Project (CSP); therefore, the first three charaters of each file are "CSP".
 - Folders are organized by which frame the test was performed on i.e., A2 or A3.
 - The fifth and sixth charaters of each file name will therefore be "A" followed by the frame number.

File: UNM_WP_HY_175_09/IscoMeasurements/STAGE09/CREEP_FIT/175_09_STAGE09_CREEP_OUT.csv (part 6 of 34)
Analysis by Brandon Lampe, performed on: 2016/07/06 13:13:17
Experimental results below begin at: 2016/04/16 12:04:26
Duration (sec),Duration (day),Elapsed Time (sec),Elapsed Time (day),Interpolated Fractional Density,Fit to Fractional Density,Fit to Volume Strain,Fit to Volume Strain Rate (1/sec),Confining Pressure (MPa),Pore Pressure (MPa),Terzaghi Pressure (MPa),Solid Pressure (MPa),Temperature (C))
7.124852e+05,8.246356e+00,1.178119e+04,1.363563e-01,9.373540e-01,9.375653e-01,1.345128e-03,7.333960e-08,3.800096e+01,4.000752e+00,3.400021e+01,4.027329e+01,1.696064e+02
7.124952e+05,8.246472e+00,1.179119e+04,1.364721e-01,9.373367e-01,9.375660e-01,1.345861e-03,7.330700e-08,3.800070e+01,4.000752e+00,3.399995e+01,4.027368e+01,1.696024e+02
7.125052e+05,8.246588e+00,1.180119e+04,1.365878e-01,9.373290e-01,9.375667e-01,1.346594e-03,7.327443e-08,3.800076e+01,4.000612e+00,3.400015e+01,4.027405e+01,1.696000e+02
7.125152e+05,8.246704e+00,1.181119e+04,1.367036e-01,9.373324e-01,9.375674e-01,1.347326e-03,7.324190e-08,3.800128e+01,4.000273e+00,3.400100e+01,4.027449e+01,1.696000e+02
7.125252e+05,8.246819e+00,1.182119e+04,1.368193e-01,9.373357e-01,9.375681e-01,1.348059e-03,7.320941e-08,3.800179e+01,3.999934e+00,3.400185e+01,4.027493e+01,1.696000e+02
7.125352e+05,8.246935e+00,1.183119e+04,1.369351e-01,9.373390e-01,9.375687e-01,1.348791e-03,7.317696e-08,3.800230e+01,3.999595e+00,3.400270e+01,4.027537e+01,1.696000e+02
7.125452e+05,8.247051e+00,1.184119e+04,1.370508e-01,9.373424e-01,9.375694e-01,1.349523e-03,7.314454e-08,3.800281e+01,3.999256e+00,3.400355e+01,4.027581e+01,1.696000e+02
7.125552e+05,8.247167e+00,1.185119e+04,1.371666e-01,9.373457e-01,9.375701e-01,1.350254e-03,7.311217e-08,3.800332e+01,3.998917e+00,3.400441e+01,4.027625e+01,1.696000e+02
7.125652e+05,8.247282e+00,1.186119e+04,1.372823e-01,9.373490e-01,9.375708e-01,1.350985e-03,7.307982e-08,3.800384e+01,3.998579e+00,3.400526e+01,4.027669e+01,1.696000e+02
7.125752e+05,8.247398e+00,1.187119e+04,1.373981e-01,9.373524e-01,9.375715e-01,1.351716e-03,7.304752e-08,3.800435e+01,3.998240e+00,3.400611e+01,4.027713e+01,1.696000e+02
7.125852e+05,8.247514e+00,1.188120e+04,1.375138e-01,9.373557e-01,9.375722e-01,1.352446e-03,7.301525e-08,3.800486e+01,3.997901e+00,3.400696e+01,4.027757e+01,1.696000e+02
7.125952e+05,8.247630e+00,1.189120e+04,1.376296e-01,9.373590e-01,9.375729e-01,1.353176e-03,7.298302e-08,3.800537e+01,3.997562e+00,3.400781e+01,4.027801e+01,1.696000e+02
7.126052e+05,8.247745e+00,1.190120e+04,1.377453e-01,9.373624e-01,9.375735e-01,1.353906e-03,7.295083e-08,3.800588e+01,3.997223e+00,3.400866e+01,4.027845e+01,1.696000e+02
7.126152e+05,8.247861e+00,1.191120e+04,1.378611e-01,9.373657e-01,9.375742e-01,1.354635e-03,7.291867e-08,3.800640e+01,3.996884e+00,3.400951e+01,4.027889e+01,1.696000e+02
7.126252e+05,8.247977e+00,1.192120e+04,1.379768e-01,9.373690e-01,9.375749e-01,1.355364e-03,7.288655e-08,3.800691e+01,3.996545e+00,3.401036e+01,4.027933e+01,1.696000e+02
7.126352e+05,8.248093e+00,1.193120e+04,1.380926e-01,9.373724e-01,9.375756e-01,1.356093e-03,7.285447e-08,3.800742e+01,3.996207e+00,3.401121e+01,4.027977e+01,1.696000e+02
7.126452e+05,8.248208e+00,1.194120e+04,1.382084e-01,9.373757e-01,9.375763e-01,1.356822e-03,7.282242e-08,3.800793e+01,3.995868e+00,3.401206e+01,4.028021e+01,1.696000e+02
7.126552e+05,8.248324e+00,1.195120e+04,1.383241e-01,9.373791e-01,9.375770e-01,1.357550e-03,7.279041e-08,3.800844e+01,3.995529e+00,3.401291e+01,4.028065e+01,1.696000e+02
7.126652e+05,8.248440e+00,1.196120e+04,1.384399e-01,9.373824e-01,9.375776e-01,1.358278e-03,7.275843e-08,3.800896e+01,3.995190e+00,3.401377e+01,4.028109e+01,1.696000e+02
7.126752e+05,8.248556e+00,1.197120e+04,1.385556e-01,9.373857e-01,9.375783e-01,1.359005e-03,7.272650e-08,3.800947e+01,3.994851e+00,3.401462e+01,4.028153e+01,1.696000e+02
7.126852e+05,8.248671e+00,1.198121e+04,1.386714e-01,9.373891e-01,9.375790e-01,1.359732e-03,7.269460e-08,3.800998e+01,3.994512e+00,3.401547e+01,4.028197e+01,1.696000e+02
7.126952e+05,8.248787e+00,1.199121e+04,1.387871e-01,9.373924e-01,9.375797e-01,1.360459e-03,7.266273e-08,3.801049e+01,3.994173e+00,3.401632e+01,4.028241e+01,1.696000e+02
7.127052e+05,8.248903e+00,1.200121e+04,1.389029e-01,9.373957e-01,9.375804e-01,1.361186e-03,7.263090e-08,3.801100e+01,3.993835e+00,3.401717e+01,4.028285e+01,1.696000e+02
7.127152e+05,8.249019e+00,1.201121e+04,1.390186e-01,9.373991e-01,9.375810e-01,1.361912e-03,7.259911e-08,3.801152e+01,3.993496e+00,3.401802e+01,4.028329e+01,1.696000e+02
7.127252e+05,8.249134e+00,1.202121e+04,1.391344e-01,9.374024e-01,9.375817e-01,1.362638e-03,7.256736e-08,3.801203e+01,3.993157e+00,3.401887e+01,4.028373e+01,1.696000e+02
7.127352e+05,8.249250e+00,1.203121e+04,1.392501e-01,9.374057e-01,9.375824e-01,1.363363e-03,7.253564e-08,3.801254e+01,3.992818e+00,3.401972e+01,4.028417e+01,1.696000e+02
7.127452e+05,8.249366e+00,1.204121e+04,1.393659e-01,9.374091e-01,9.375831e-01,1.364089e-03,7.250395e-08,3.801305e+01,3.992479e+00,3.402057e+01,4.028461e+01,1.696000e+02
7.127552e+05,8.249482e+00,1.205121e+04,1.394816e-01,9.374146e-01,9.375838e-01,1.364814e-03,7.247230e-08,3.801310e+01,3.992384e+00,3.402072e+01,4.028445e+01,1.696000e+02
7.127652e+05,8.249597e+00,1.206121e+04,1.395974e-01,9.374242e-01,9.375844e-01,1.365538e-03,7.244069e-08,3.801233e+01,3.992724e+00,3.401961e+01,4.028324e+01,1.696000e+02
7.127752e+05,8.249713e+00,1.207121e+04,1.397131e-01,9.374337e-01,9.375851e-01,1.366262e-03,7.240912e-08,3.801156e+01,3.993064e+00,3.401850e+01,4.028203e+01,1.696000e+02
7.127852e+05,8.249829e+00,1.208122e+04,1.398289e-01,9.374432e-01,9.375858e-01,1.366986e-03,7.237758e-08,3.801079e+01,3.993404e+00,3.401739e+01,4.028081e+01,1.696000e+02
7.127952e+05,8.249945e+00,1.209122e+04,1.399446e-01,9.374528e-01,9.375865e-01,1.367710e-03,7.234607e-08,3.801002e+01,3.993744e+00,3.401627e+01,4.027960e+01,1.696000e+02
7.128052e+05,8.250060e+00,1.210122e+04,1.400604e-01,9.374623e-01,9.375872e-01,1.368434e-03,7.231460e-08,3.800925e+01,3.994085e+00,3.401516e+01,4.027838e+01,1.696000e+02
7.128152e+05,8.250176e+00,1.211122e+04,1.401761e-01,9.374719e-01,9.375878e-01,1.369157e-03,7.228317e-08,3.800848e+01,3.994425e+00,3.401405e+01,4.027717e+01,1.696000e+02
7.128252e+05,8.250292e+00,1.212122e+04,1.402919e-01,9.374814e-01,9.375885e-01,1.369879e-03,7.225177e-08,3.800771e+01,3.994765e+00,3.401294e+01,4.027596e+01,1.696000e+02
7.128352e+05,8.250408e+00,1.213122e+04,1.404076e-01,9.374909e-01,9.375892e-01,1.370602e-03,7.222041e-08,3.800694e+01,3.995105e+00,3.401183e+01,4.027474e+01,1.696000e+02
7.128452e+05,8.250523e+00,1.214122e+04,1.405234e-01,9.375005e-01,9.375899e-01,1.371324e-03,7.218908e-08,3.800617e+01,3.995445e+00,3.401072e+01,4.027353e+01,1.696000e+02
7.128552e+05,8.250639e+00,1.215122e+04,1.406392e-01,9.375100e-01,9.375905e-01,1.372046e-03,7.215779e-08,3.800540e+01,3.995785e+00,3.400961e+01,4.027232e+01,1.696000e+02
7.128652e+05,8.250755e+00,1.216122e+04,1.407549e-01,9.375196e-01,9.375912e-01,1.372767e-03,7.212654e-08,3.800462e+01,3.996125e+00,3.400850e+01,4.027110e+01,1.696000e+02
7.128752e+05,8.250871e+00,1.217122e+04,1.408707e-01,9.375291e-01,9.375919e-01,1.373488e-03,7.209531e-08,3.800385e+01,3.996465e+00,3.400739e+01,4.026989e+01,1.696000e+02
7.128852e+05,8.250986e+00,1.218123e+04,1.409864e-01,9.375386e-01,9.375926e-01,1.374209e-03,7.206413e-08,3.800308e+01,3.996805e+00,3.400628e+01,4.026867e+01,1.696000e+02
7.128952e+05,8.251102e+00,1.219123e+04,1.411022e-01,9.375482e-01,9.375932e-01,1.374930e-03,7.203298e-08,3.800231e+01,3.997145e+00,3.400517e+01,4.026746e+01,1.696000e+02
7.129052e+05,8.251218e+00,1.220123e+04,1.412179e-01,9.375577e-01,9.375939e-01,1.375650e-03,7.200186e-08,3.800154e+01,3.997485e+00,3.400406e+01,4.026625e+01,1.696000e+02
7.129152e+05,8.251334e+00,1.221123e+04,1.413337e-01,9.375672e-01,9.375946e-01,1.376370e-03,7.197078e-08,3.800077e+01,3.997825e+00,3.400295e+01,4.026503e+01,1.696000e+02
7.129252e+05,8.251449e+00,1.222123e+04,1.414494e-01,9.375768e-01,9.375953e-01,1.377090e-03,7.193974e-08,3.800000e+01,3.998165e+00,3.400184e+01,4.026382e+01,1.696000e+02
7.129352e+05,8.251565e+00,1.223123e+04,1.415652e-01,9.375863e-01,9.375959e-01,1.377809e-03,7.190873e-08,3.799923e+01,3.998505e+00,3.400073e+01,4.026261e+01,1.696000e+02
7.129452e+05,8.251681e+00,1.224123e+04,1.416809e-01,9.375959e-01,9.375966e-01,1.378528e-03,7.187775e-08,3.799846e+01,3.998845e+00,3.399961e+01,4.026139e+01,1.696000e+02
7.129552e+05,8.251797e+00,1.225123e+04,1.417967e-01,9.376054e-01,9.375973e-01,1.379247e-03,7.184681e-08,3.799769e+01,3.999185e+00,3.399850e+01,4.026018e+01,1.696000e+02
7.129652e+05,8.251912e+00,1.226123e+04,1.419124e-01,9.376149e-01,9.375980e-01,1.379965e-03,7.181591e-08,3.799692e+01,3.999525e+00,3.399739e+01,4.025897e+01,1.696000e+02
7.129752e+05,8.252028e+00,1.227124e+04,1.420282e-01,9.376245e-01,9.375986e-01,1.380683e-03,7.178503e-08,3.799615e+01,3.999865e+00,3.399628e+01,4.025775e+01,1.696000e+02
7.129852e+05,8.252144e+00,1.228124e+04,1.421439e-01,9.376340e-01,9.375993e-01,1.381401e-03,7.175420e-08,3.799538e+01,4.000205e+00,3.399517e+01,4.025654e+01,1.696000e+02
7.129952e+05,8.252260e+00,1.229124e+04,1.422597e-01,9.376448e-01,9.376000e-01,1.382118e-03,7.172340e-08,3.799461e+01,4.000545e+00,3.399406e+01,4.025528e+01,1.696000e+02
7.130052e+05,8.252375e+00,1.230124e+04,1.423754e-01,9.376509e-01,9.376007e-01,1.382836e-03,7.169263e-08,3.799468e+01,4.000752e+00,3.399392e+01,4.025510e+01,1.696016e+02
7.130152e+05,8.252491e+00,1.231124e+04,1.424912e-01,9.376468e-01,9.376013e-01,1.383552e-03,7.166189e-08,3.799605e+01,4.000752e+00,3.399529e+01,4.025672e+01,1.696056e+02
7.130252e+05,8.252607e+00,1.232124e+04,1.426069e-01,9.376426e-01,9.376020e-01,1.384269e-03,7.163120e-08,3.799742e+01,4.000752e+00,3.399666e+01,4.025834e+01,1.696096e+02
7.130352e+05,8.252723e+00,1.233124e+04,1.427227e-01,9.376385e-01,9.376027e-01,1.384985e-03,7.160053e-08,3.799879e+01,4.000752e+00,3.399803e+01,4.025997e+01,1.696136e+02
7.130452e+05,8.252838e+00,1.234124e+04,1.428384e-01,9.376343e-01,9.376033e-01,1.385701e-03,7.156990e-08,3.800016e+01,4.000752e+00,3.399940e+01,4.026159e+01,1.696176e+02
7.130552e+05,8.252954e+00,1.235124e+04,1.429542e-01,9.376302e-01,9.376040e-01,1.386417e-03,7.153931e-08,3.800153e+01,4.000752e+00,3.400077e+01,4.026321e+01,1.696216e+02
7.130652e+05,8.253070e+00,1.236124e+04,1.430700e-01,9.376260e-01,9.376047e-01,1.387132e-03,7.150874e-08,3.800290e+01,4.000752e+00,3.400214e+01,4.026483e+01,1.696256e+02
7.130752e+05,8.253186e+00,1.237125e+04,1.431857e-01,9.376219e-01,9.376054e-01,1.387847e-03,7.147822e-08,3.800427e+01,4.000752e+00,3.400351e+01,4.026645e+01,1.696296e+02
7.130852e+05,8.253301e+00,1.238125e+04,1.433015e-01,9.376178e-01,9.376060e-01,1.388562e-03,7.144772e-08,3.800564e+01,4.000752e+00,3.400488e+01,4.026807e+01,1.696336e+02
7.130952e+05,8.253417e+00,1.239125e+04,1.434172e-01,9.376136e-01,9.376067e-01,1.389276e-03,7.141726e-08,3.800701e+01,4.000752e+00,3.400625e+01,4.026969e+01,1.696376e+02
7.131052e+05,8.253533e+00,1.240125e+04,1.435330e-01,9.376095e-01,9.376074e-01,1.389990e-03,7.138684e-08,3.800838e+01,4.000752e+00,3.400762e+01,4.027132e+01,1.696416e+02
7.131152e+05,8.253649e+00,1.241125e+04,1.436487e-01,9.376053e-01,9.376080e-01,1.390704e-03,7.135645e-08,3.800975e+01,4.000752e+00,3.400899e+01,4.027294e+01,1.696456e+02
7.131253e+05,8.253764e+00,1.242125e+04,1.437645e-01,9.376012e-01,9.376087e-01,1.391417e-03,7.132609e-08,3.801112e+01,4.000752e+00,3.401037e+01,4.027456e+01,1.696496e+02
7.131353e+05,8.253880e+00,1.243125e+04,1.438802e-01,9.375970e-01,9.376094e-01,1.392131e-03,7.129576e-08,3.801249e+01,4.000752e+00,3.401174e+01,4.027618e+01,1.696536e+02
7.131453e+05,8.253996e+00,1.244125e+04,1.439960e-01,9.375929e-01,9.376100e-01,1.392843e-03,7.126547e-08,3.801386e+01,4.000752e+00,3.401311e+01,4.027780e+01,1.696576e+02
7.131553e+05,8.254112e+00,1.245125e+04,1.441117e-01,9.375887e-01,9.376107e-01,1.393556e-03,7.123522e-08,3.801523e+01,4.000752e+00,3.401448e+01,4.027942e+01,1.696617e+02
7.131653e+05,8.254227e+00,1.246125e+04,1.442275e-01,9.375846e-01,9.376114e-01,1.394268e-03,7.120499e-08,3.801660e+01,4.000752e+00,3.401585e+01,4.028105e+01,1.696657e+02
7.131753e+05,8.254343e+00,1.247126e+04,1.443432e-01,9.375804e-01,9.376120e-01,1.394980e-03,7.117480e-08,3.801797e+01,4.000752e+00,3.401722e+01,4.028267e+01,1.696697e+02
7.131853e+05,8.254459e+00,1.248126e+04,1.444590e-01,9.375763e-01,9.376127e-01,1.395692e-03,7.114465e-08,3.801934e+01,4.000752e+00,3.401859e+01,4.028429e+01,1.696737e+02
7.131953e+05,8.254575e+00,1.249126e+04,1.445747e-01,9.375721e-01,9.376134e-01,1.396403e-03,7.111453e-08,3.802071e+01,4.000752e+00,3.401996e+01,4.028591e+01,1.696777e+02
7.132053e+05,8.254690e+00,1.250126e+04,1.446905e-01,9.375680e-01,9.376140e-01,1.397114e-03,7.108444e-08,3.802208e+01,4.000752e+00,3.402133e+01,4.028753e+01,1.696817e+02
7.132153e+05,8.254806e+00,1.251126e+04,1.448062e-01,9.375639e-01,9.376147e-01,1.397825e-03,7.105438e-08,3.802345e+01,4.000752e+00,3.402270e+01,4.028916e+01,1.696857e+02
7.132253e+05,8.254922e+00,1.252126e+04,1.449220e-01,9.375597e-01,9.376154e-01,1.398536e-03,7.102436e-08,3.802482e+01,4.000752e+00,3.402407e+01,4.029078e+01,1.696897e+02
7.132353e+05,8.255038e+00,1.253126e+04,1.450377e-01,9.375556e-01,9.376160e-01,1.399246e-03,7.099437e-08,3.802619e+01,4.000752e+00,3.402544e+01,4.029240e+01,1.696937e+02
7.132453e+05,8.255153e+00,1.254126e+04,1.451535e-01,9.375501e-01,9.376167e-01,1.399956e-03,7.096441e-08,3.802756e+01,4.000752e+00,3.402681e+01,4.029407e+01,1.696977e+02
7.132553e+05,8.255269e+00,1.255126e+04,1.452693e-01,9.375469e-01,9.376174e-01,1.400665e-03,7.093449e-08,3.802820e+01,4.000752e+00,3.402745e+01,4.029488e+01,1.697000e+02
7.132653e+05,8.255385e+00,1.256126e+04,1.453850e-01,9.375494e-01,9.376180e-01,1.401375e-03,7.090460e-08,3.802786e+01,4.000752e+00,3.402711e+01,4.029442e+01,1.697000e+02
7.132753e+05,8.255501e+00,1.257127e+04,1.455008e-01,9.375520e-01,9.376187e-01,1.402083e-03,7.087474e-08,3.802752e+01,4.000752e+00,3.402677e+01,4.029396e+01,1.697000e+02
7.132853e+05,8.255617e+00,1.258127e+04,1.456165e-01,9.375545e-01,9.376194e-01,1.402792e-03,7.084492e-08,3.802718e+01,4.000752e+00,3.402642e+01,4.029349e+01,1.697000e+02
7.132953e+05,8.255732e+00,1.259127e+04,1.457323e-01,9.375570e-01,9.376200e-01,1.403501e-03,7.081513e-08,3.802683e+01,4.000752e+00,3.402608e+01,4.029303e+01,1.697000e+02
7.133053e+05,8.255848e+00,1.260127e+04,1.458480e-01,9.375595e-01,9.376207e-01,1.404209e-03,7.078537e-08,3.802649e+01,4.000752e+00,3.402574e+01,4.029257e+01,1.697000e+02
7.133153e+05,8.255964e+00,1.261127e+04,1.459638e-01,9.375621e-01,9.376214e-01,1.404916e-03,7.075565e-08,3.802615e+01,4.000752e+00,3.402540e+01,4.029211e+01,1.697000e+02
7.133253e+05,8.256080e+00,1.262127e+04,1.460795e-01,9.375646e-01,9.376220e-01,1.405624e-03,7.072595e-08,3.802581e+01,4.000752e+00,3.402506e+01,4.029165e+01,1.697000e+02
7.133353e+05,8.256195e+00,1.263127e+04,1.461953e-01,9.375671e-01,9.376227e-01,1.406331e-03,7.069629e-08,3.802547e+01,4.000752e+00,3.402472e+01,4.029119e+01,1.697000e+02
7.133453e+05,8.256311e+00,1.264127e+04,1.463110e-01,9.375696e-01,9.376234e-01,1.407038e-03,7.066667e-08,3.802513e+01,4.000752e+00,3.402438e+01,4.029072e+01,1.697000e+02
7.133553e+05,8.256427e+00,1.265127e+04,1.464268e-01,9.375722e-01,9.376240e-01,1.407745e-03,7.063707e-08,3.802479e+01,4.000752e+00,3.402403e+01,4.029026e+01,1.697000e+02
7.133653e+05,8.256543e+00,1.266127e+04,1.465425e-01,9.375747e-01,9.376247e-01,1.408451e-03,7.060751e-08,3.802444e+01,4.000752e+00,3.402369e+01,4.028980e+01,1.697000e+02
7.133753e+05,8.256658e+00,1.267128e+04,1.466583e-01,9.375772e-01,9.376253e-01,1.409157e-03,7.057798e-08,3.802410e+01,4.000752e+00,3.402335e+01,4.028934e+01,1.697000e+02
7.133853e+05,8.256774e+00,1.268128e+04,1.467740e-01,9.375798e-01,9.376260e-01,1.409863e-03,7.054848e-08,3.802376e+01,4.000752e+00,3.402301e+01,4.028888e+01,1.697000e+02
7.133953e+05,8.256890e+00,1.269128e+04,1.468898e-01,9.375823e-01,9.376267e-01,1.410568e-03,7.051902e-08,3.802342e+01,4.000752e+00,3.402267e+01,4.028841e+01,1.697000e+02
7.134053e+05,8.257006e+00,1.270128e+04,1.470055e-01,9.375848e-01,9.376273e-01,1.411273e-03,7.048959e-08,3.802308e+01,4.000752e+00,3.402233e+01,4.028795e+01,1.697000e+02
7.134153e+05,8.257121e+00,1.271128e+04,1.471213e-01,9.375873e-01,9.376280e-01,1.411978e-03,7.046019e-08,3.802274e+01,4.000752e+00,3.402199e+01,4.028749e+01,1.697000e+02
7.134253e+05,8.257237e+00,1.272128e+04,1.472370e-01,9.375899e-01,9.376286e-01,1.412682e-03,7.043082e-08,3.802240e+01,4.000752e+00,3.402165e+01,4.028703e+01,1.697000e+02
7.134353e+05,8.257353e+00,1.273128e+04,1.473528e-01,9.375924e-01,9.376293e-01,1.413387e-03,7.040148e-08,3.802206e+01,4.000752e+00,3.402130e+01,4.028657e+01,1.697000e+02
7.134453e+05,8.257469e+00,1.274128e+04,1.474685e-01,9.375949e-01,9.376300e-01,1.414091e-03,7.037218e-08,3.802171e+01,4.000752e+00,3.402096e+01,4.028610e+01,1.697000e+02
7.134553e+05,8.257584e+00,1.275128e+04,1.475843e-01,9.375974e-01,9.376306e-01,1.414794e-03,7.034291e-08,3.802137e+01,4.000752e+00,3.402062e+01,4.028564e+01,1.697000e+02
7.134653e+05,8.257700e+00,1.276128e+04,1.477001e-01,9.376000e-01,9.376313e-01,1.415498e-03,7.031367e-08,3.802103e+01,4.000752e+00,3.402028e+01,4.028518e+01,1.697000e+02
7.134753e+05,8.257816e+00,1.277129e+04,1.478158e-01,9.376025e-01,9.376319e-01,1.416201e-03,7.028446e-08,3.802069e+01,4.000752e+00,3.401994e+01,4.028472e+01,1.697000e+02
7.134853e+05,8.257932e+00,1.278129e+04,1.479316e-01,9.376050e-01,9.376326e-01,1.416903e-03,7.025528e-08,3.802035e+01,4.000752e+00,3.401960e+01,4.028426e+01,1.697000e+02
7.134953e+05,8.258047e+00,1.279129e+04,1.480473e-01,9.376075e-01,9.376333e-01,1.417606e-03,7.022614e-08,3.802001e+01,4.000752e+00,3.401926e+01,4.028380e+01,1.697000e+02
7.135053e+05,8.258163e+00,1.280129e+04,1.481631e-01,9.376125e-01,9.376339e-01,1.418308e-03,7.019703e-08,3.801979e+01,4.000752e+00,3.401904e+01,4.028338e+01,1.697000e+02
7.135153e+05,8.258279e+00,1.281129e+04,1.482788e-01,9.376215e-01,9.376346e-01,1.419010e-03,7.016795e-08,3.801979e+01,4.000752e+00,3.401904e+01,4.028303e+01,1.697000e+02
7.135253e+05,8.258395e+00,1.282129e+04,1.483946e-01,9.376306e-01,9.376352e-01,1.419712e-03,7.013890e-08,3.801979e+01,4.000752e+00,3.401904e+01,4.028268e+01,1.697000e+02
7.135353e+05,8.258510e+00,1.283129e+04,1.485103e-01,9.376396e-01,9.376359e-01,1.420413e-03,7.010988e-08,3.801979e+01,4.000752e+00,3.401904e+01,4.028233e+01,1.697000e+02
7.135453e+05,8.258626e+00,1.284129e+04,1.486261e-01,9.376486e-01,9.376366e-01,1.421114e-03,7.008090e-08,3.801979e+01,4.000752e+00,3.401904e+01,4.028198e+01,1.697000e+02
7.135553e+05,8.258742e+00,1.285129e+04,1.487418e-01,9.376576e-01,9.376372e-01,1.421815e-03,7.005194e-08,3.801979e+01,4.000752e+00,3.401904e+01,4.028163e+01,1.697000e+02
7.135653e+05,8.258858e+00,1.286129e+04,1.488576e-01,9.376667e-01,9.376379e-01,1.422515e-03,7.002302e-08,3.801979e+01,4.000752e+00,3.401904e+01,4.028128e+01,1.697000e+02
7.135753e+05,8.258973e+00,1.287130e+04,1.489733e-01,9.376757e-01,9.376385e-01,1.423215e-03,6.999413e-08,3.801979e+01,4.000752e+00,3.401904e+01,4.028093e+01,1.697000e+02
7.135853e+05,8.259089e+00,1.288130e+04,1.490891e-01,9.376847e-01,9.376392e-01,1.423915e-03,6.996527e-08,3.801979e+01,4.000752e+00,3.401904e+01,4.028058e+01,1.697000e+02
7.135953e+05,8.259205e+00,1.289130e+04,1.492048e-01,9.376938e-01,9.376398e-01,1.424615e-03,6.993644e-08,3.801979e+01,4.000752e+00,3.401904e+01,4.028023e+01,1.697000e+02
7.136053e+05,8.259321e+00,1.290130e+04,1.493206e-01,9.377028e-01,9.376405e-01,1.425314e-03,6.990765e-08,3.801979e+01,4.000752e+00,3.401904e+01,4.027988e+01,1.697000e+02
7.136153e+05,8.259436e+00,1.291130e+04,1.494363e-01,9.377118e-01,9.376411e-01,1.426013e-03,6.987888e-08,3.801979e+01,4.000752e+00,3.401904e+01,4.027953e+01,1.697000e+02
7.136253e+05,8.259552e+00,1.292130e+04,1.495521e-01,9.377209e-01,9.376418e-01,1.426712e-03,6.985015e-08,3.801979e+01,4.000752e+00,3.401904e+01,4.027918e+01,1.697000e+02
7.136353e+05,8.259668e+00,1.293130e+04,1.496678e-01,9.377299e-01,9.376425e-01,1.427410e-03,6.982144e-08,3.801979e+01,4.000752e+00,3.401904e+01,4.027883e+01,1.697000e+02
7.136453e+05,8.259784e+00,1.294130e+04,1.497836e-01,9.377389e-01,9.376431e-01,1.428108e-03,6.979277e-08,3.801979e+01,4.000752e+00,3.401904e+01,4.027848e+01,1.697000e+02
7.136553e+05,8.259899e+00,1.295130e+04,1.498993e-01,9.377480e-01,9.376438e-01,1.428806e-03,6.976413e-08,3.801979e+01,4.000752e+00,3.401904e+01,4.027813e+01,1.697000e+02
7.136653e+05,8.260015e+00,1.296130e+04,1.500151e-01,9.377570e-01,9.376444e-01,1.429504e-03,6.973552e-08,3.801979e+01,4.000752e+00,3.401904e+01,4.027778e+01,1.697000e+02
7.136753e+05,8.260131e+00,1.297131e+04,1.501309e-01,9.377660e-01,9.376451e-01,1.430201e-03,6.970694e-08,3.801979e+01,4.000752e+00,3.401904e+01,4.027744e+01,1.697000e+02
7.136853e+05,8.260247e+00,1.298131e+04,1.502466e-01,9.377751e-01,9.376457e-01,1.430898e-03,6.967839e-08,3.801979e+01,4.000752e+00,3.401904e+01,4.027709e+01,1.697000e+02
7.136953e+05,8.260362e+00,1.299131e+04,1.503624e-01,9.377841e-01,9.376464e-01,1.431595e-03,6.964988e-08,3.801979e+01,4.000752e+00,3.401904e+01,4.027674e+01,1.697000e+02
7.137053e+05,8.260478e+00,1.300131e+04,1.504781e-01,9.377931e-01,9.376470e-01,1.432291e-03,6.962139e-08,3.801979e+01,4.000752e+00,3.401904e+01,4.027639e+01,1.697000e+02
7.137153e+05,8.260594e+00,1.301131e+04,1.505939e-01,9.378021e-01,9.376477e-01,1.432987e-03,6.959294e-08,3.801979e+01,4.000752e+00,3.401904e+01,4.027604e+01,1.697000e+02
7.137253e+05,8.260710e+00,1.302131e+04,1.507096e-01,9.378112e-01,9.376483e-01,1.433683e-03,6.956451e-08,3.801979e+01,4.000752e+00,3.401904e+01,4.027569e+01,1.697000e+02
7.137353e+05,8.260825e+00,1.303131e+04,1.508254e-01,9.378202e-01,9.376490e-01,1.434379e-03,6.953612e-08,3.801979e+01,4.000752e+00,3.401904e+01,4.027534e+01,1.697000e+02
7.137453e+05,8.260941e+00,1.304131e+04,1.509411e-01,9.378292e-01,9.376496e-01,1.435074e-03,6.950775e-08,3.801979e+01,4.000752e+00,3.401904e+01,4.027499e+01,1.697000e+02
7.137553e+05,8.261057e+00,1.305131e+04,1.510569e-01,9.378304e-01,9.376503e-01,1.435769e-03,6.947942e-08,3.802003e+01,4.000752e+00,3.401928e+01,4.027520e+01,1.697000e+02
7.137653e+05,8.261173e+00,1.306131e+04,1.511726e-01,9.378198e-01,9.376509e-01,1.436464e-03,6.945112e-08,3.802063e+01,4.000752e+00,3.401988e+01,4.027625e+01,1.697000e+02
7.137753e+05,8.261288e+00,1.307132e+04,1.512884e-01,9.378093e-01,9.376516e-01,1.437158e-03,6.942285e-08,3.802123e+01,4.000752e+00,3.402048e+01,4.027729e+01,1.697000e+02
7.137853e+05,8.261404e+00,1.308132e+04,1.514041e-01,9.377988e-01,9.376522e-01,1.437852e-03,6.939460e-08,3.802183e+01,4.000752e+00,3.402108e+01,4.027834e+01,1.697000e+02
7.137953e+05,8.261520e+00,1.309132e+04,1.515199e-01,9.377883e-01,9.376529e-01,1.438546e-03,6.936639e-08,3.802242e+01,4.000752e+00,3.402167e+01,4.027938e+01,1.697000e+02
7.138053e+05,8.261636e+00,1.310132e+04,1.516356e-01,9.377778e-01,9.376535e-01,1.439240e-03,6.933821e-08,3.802302e+01,4.000752e+00,3.402227e+01,4.028042e+01,1.697000e+02
7.138153e+05,8.261751e+00,1.311132e+04,1.517514e-01,9.377673e-01,9.376542e-01,1.439933e-03,6.931006e-08,3.802362e+01,4.000752e+00,3.402287e+01,4.028147e+01,1.697000e+02
7.138253e+05,8.261867e+00,1.312132e+04,1.518671e-01,9.377568e-01,9.376548e-01,1.440626e-03,6.928194e-08,3.802422e+01,4.000752e+00,3.402346e+01,4.028251e+01,1.697000e+02
7.138353e+05,8.261983e+00,1.313132e+04,1.519829e-01,9.377462e-01,9.376555e-01,1.441319e-03,6.925385e-08,3.802481e+01,4.000752e+00,3.402406e+01,4.028355e+01,1.697000e+02
7.138453e+05,8.262099e+00,1.314132e+04,1.520986e-01,9.377357e-01,9.376561e-01,1.442011e-03,6.922579e-08,3.802541e+01,4.000752e+00,3.402466e+01,4.028460e+01,1.697000e+02
7.138553e+05,8.262214e+00,1.315132e+04,1.522144e-01,9.377252e-01,9.376568e-01,1.442703e-03,6.919776e-08,3.802601e+01,4.000752e+00,3.402526e+01,4.028564e+01,1.697000e+02
7.138653e+05,8.262330e+00,1.316132e+04,1.523301e-01,9.377147e-01,9.376574e-01,1.443395e-03,6.916976e-08,3.802661e+01,4.000752e+00,3.402585e+01,4.028669e+01,1.697000e+02
7.138753e+05,8.262446e+00,1.317133e+04,1.524459e-01,9.377042e-01,9.376581e-01,1.444087e-03,6.914179e-08,3.802720e+01,4.000752e+00,3.402645e+01,4.028773e+01,1.697000e+02
7.138853e+05,8.262562e+00,1.318133e+04,1.525617e-01,9.376937e-01,9.376587e-01,1.444778e-03,6.911385e-08,3.802780e+01,4.000752e+00,3.402705e+01,4.028877e+01,1.697000e+02
7.138953e+05,8.262677e+00,1.319133e+04,1.526774e-01,9.376832e-01,9.376594e-01,1.445469e-03,6.908594e-08,3.802840e+01,4.000752e+00,3.402765e+01,4.028982e+01,1.697000e+02
7.139053e+05,8.262793e+00,1.320133e+04,1.527932e-01,9.376726e-01,9.376600e-01,1.446160e-03,6.905806e-08,3.802900e+01,4.000752e+00,3.402824e+01,4.029086e+01,1.697000e+02
7.139153e+05,8.262909e+00,1.321133e+04,1.529089e-01,9.376621e-01,9.376607e-01,1.446851e-03,6.903021e-08,3.802959e+01,4.000752e+00,3.402884e+01,4.029191e+01,1.697000e+02
7.139253e+05,8.263025e+00,1.322133e+04,1.530247e-01,9.376516e-01,9.376613e-01,1.447541e-03,6.900239e-08,3.803019e+01,4.000752e+00,3.402944e+01,4.029295e+01,1.697000e+02
7.139353e+05,8.263140e+00,1.323133e+04,1.531404e-01,9.376411e-01,9.376620e-01,1.448231e-03,6.897460e-08,3.803079e+01,4.000752e+00,3.403004e+01,4.029399e+01,1.697000e+02
7.139453e+05,8.263256e+00,1.324133e+04,1.532562e-01,9.376306e-01,9.376626e-01,1.448921e-03,6.894684e-08,3.803138e+01,4.000752e+00,3.403063e+01,4.029504e+01,1.697000e+02
7.139553e+05,8.263372e+00,1.325133e+04,1.533719e-01,9.376201e-01,9.376633e-01,1.449610e-03,6.891911e-08,3.803198e+01,4.000752e+00,3.403123e+01,4.029608e+01,1.697000e+02
7.139653e+05,8.263488e+00,1.326133e+04,1.534877e-01,9.376096e-01,9.376639e-01,1.450299e-03,6.889140e-08,3.803258e+01,4.000752e+00,3.403183e+01,4.029713e+01,1.697000e+02
7.139753e+05,8.263603e+00,1.327134e+04,1.536034e-01,9.375990e-01,9.376646e-01,1.450988e-03,6.886373e-08,3.803318e+01,4.000752e+00,3.403242e+01,4.029817e+01,1.697000e+02
7.139853e+05,8.263719e+00,1.328134e+04,1.537192e-01,9.375885e-01,9.376652e-01,1.451677e-03,6.883609e-08,3.803377e+01,4.000752e+00,3.403302e+01,4.029921e+01,1.697000e+02
7.139953e+05,8.263835e+00,1.329134e+04,1.538349e-01,9.375780e-01,9.376659e-01,1.452365e-03,6.880848e-08,3.803437e+01,4.000752e+00,3.403362e+01,4.030026e+01,1.697000e+02
7.140053e+05,8.263951e+00,1.330134e+04,1.539507e-01,9.375743e-01,9.376665e-01,1.453053e-03,6.878089e-08,3.803446e+01,4.000752e+00,3.403370e+01,4.030049e+01,1.697000e+02
7.140153e+05,8.264066e+00,1.331134e+04,1.540664e-01,9.375832e-01,9.376671e-01,1.453741e-03,6.875334e-08,3.803360e+01,4.000752e+00,3.403285e+01,4.029923e+01,1.697000e+02
7.140253e+05,8.264182e+00,1.332134e+04,1.541822e-01,9.375920e-01,9.376678e-01,1.454428e-03,6.872581e-08,3.803274e+01,4.000752e+00,3.403199e+01,4.029797e+01,1.697000e+02
7.140353e+05,8.264298e+00,1.333134e+04,1.542979e-01,9.376009e-01,9.376684e-01,1.455115e-03,6.869831e-08,3.803188e+01,4.000752e+00,3.403113e+01,4.029672e+01,1.697000e+02
7.140453e+05,8.264414e+00,1.334134e+04,1.544137e-01,9.376097e-01,9.376691e-01,1.455802e-03,6.867085e-08,3.803102e+01,4.000752e+00,3.403027e+01,4.029546e+01,1.697000e+02
7.140553e+05,8.264529e+00,1.335134e+04,1.545294e-01,9.376186e-01,9.376697e-01,1.456489e-03,6.864341e-08,3.803016e+01,4.000752e+00,3.402941e+01,4.029420e+01,1.697000e+02
7.140653e+05,8.264645e+00,1.336134e+04,1.546452e-01,9.376274e-01,9.376704e-01,1.457175e-03,6.861600e-08,3.802930e+01,4.000752e+00,3.402855e+01,4.029294e+01,1.697000e+02
7.140753e+05,8.264761e+00,1.337135e+04,1.547609e-01,9.376363e-01,9.376710e-01,1.457861e-03,6.858862e-08,3.802844e+01,4.000752e+00,3.402769e+01,4.029168e+01,1.697000e+02
7.140853e+05,8.264877e+00,1.338135e+04,1.548767e-01,9.376452e-01,9.376717e-01,1.458547e-03,6.856127e-08,3.802758e+01,4.000752e+00,3.402683e+01,4.029042e+01,1.697000e+02
7.140953e+05,8.264992e+00,1.339135e+04,1.549925e-01,9.376540e-01,9.376723e-01,1.459233e-03,6.853395e-08,3.802672e+01,4.000752e+00,3.402597e+01,4.028916e+01,1.697000e+02
7.141053e+05,8.265108e+00,1.340135e+04,1.551082e-01,9.376629e-01,9.376729e-01,1.459918e-03,6.850666e-08,3.802586e+01,4.000752e+00,3.402511e+01,4.028790e+01,1.697000e+02
7.141153e+05,8.265224e+00,1.341135e+04,1.552240e-01,9.376717e-01,9.376736e-01,1.460603e-03,6.847939e-08,3.802500e+01,4.000752e+00,3.402425e+01,4.028664e+01,1.697000e+02
7.141254e+05,8.265340e+00,1.342135e+04,1.553397e-01,9.376806e-01,9.376742e-01,1.461288e-03,6.845216e-08,3.802415e+01,4.000752e+00,3.402339e+01,4.028538e+01,1.697000e+02
7.141354e+05,8.265455e+00,1.343135e+04,1.554555e-01,9.376894e-01,9.376749e-01,1.461972e-03,6.842495e-08,3.802329e+01,4.000752e+00,3.402253e+01,4.028412e+01,1.697000e+02
7.141454e+05,8.265571e+00,1.344135e+04,1.555712e-01,9.376983e-01,9.376755e-01,1.462656e-03,6.839777e-08,3.802243e+01,4.000752e+00,3.402168e+01,4.028286e+01,1.697000e+02
7.141554e+05,8.265687e+00,1.345135e+04,1.556870e-01,9.377071e-01,9.376761e-01,1.463340e-03,6.837062e-08,3.802157e+01,4.000752e+00,3.402082e+01,4.028161e+01,1.697000e+02
7.141654e+05,8.265803e+00,1.346135e+04,1.558027e-01,9.377160e-01,9.376768e-01,1.464024e-03,6.834350e-08,3.802071e+01,4.000752e+00,3.401996e+01,4.028035e+01,1.697000e+02
7.141754e+05,8.265918e+00,1.347136e+04,1.559185e-01,9.377249e-01,9.376774e-01,1.464707e-03,6.831641e-08,3.801985e+01,4.000752e+00,3.401910e+01,4.027909e+01,1.697000e+02
7.141854e+05,8.266034e+00,1.348136e+04,1.560342e-01,9.377337e-01,9.376781e-01,1.465390e-03,6.828935e-08,3.801899e+01,4.000752e+00,3.401824e+01,4.027783e+01,1.697000e+02
7.141954e+05,8.266150e+00,1.349136e+04,1.561500e-01,9.377426e-01,9.376787e-01,1.466073e-03,6.826232e-08,3.801813e+01,4.000752e+00,3.401738e+01,4.027657e+01,1.697000e+02
7.142054e+05,8.266266e+00,1.350136e+04,1.562657e-01,9.377514e-01,9.376793e-01,1.466756e-03,6.823531e-08,3.801727e+01,4.000752e+00,3.401652e+01,4.027531e+01,1.697000e+02
7.142154e+05,8.266381e+00,1.351136e+04,1.563815e-01,9.377603e-01,9.376800e-01,1.467438e-03,6.820833e-08,3.801641e+01,4.000752e+00,3.401566e+01,4.027405e+01,1.697000e+02
7.142254e+05,8.266497e+00,1.352136e+04,1.564972e-01,9.377691e-01,9.376806e-01,1.468120e-03,6.818138e-08,3.801555e+01,4.000752e+00,3.401480e+01,4.027279e+01,1.697000e+02
7.142354e+05,8.266613e+00,1.353136e+04,1.566130e-01,9.377780e-01,9.376813e-01,1.468802e-03,6.815446e-08,3.801469e+01,4.000752e+00,3.401394e+01,4.027153e+01,1.697000e+02
7.142454e+05,8.266729e+00,1.354136e+04,1.567287e-01,9.377853e-01,9.376819e-01,1.469483e-03,6.812757e-08,3.801383e+01,4.000752e+00,3.401308e+01,4.027033e+01,1.697000e+02
7.142554e+05,8.266844e+00,1.355136e+04,1.568445e-01,9.377850e-01,9.376825e-01,1.470164e-03,6.810071e-08,3.801254e+01,4.000752e+00,3.401179e+01,4.026897e+01,1.696981e+02
7.142654e+05,8.266960e+00,1.356136e+04,1.569602e-01,9.377778e-01,9.376832e-01,1.470845e-03,6.807387e-08,3.801075e+01,4.000752e+00,3.401000e+01,4.026734e+01,1.696941e+02
7.142754e+05,8.267076e+00,1.357137e+04,1.570760e-01,9.377706e-01,9.376838e-01,1.471526e-03,6.804706e-08,3.800897e+01,4.000752e+00,3.400822e+01,4.026571e+01,1.696902e+02
7.142854e+05,8.267192e+00,1.358137e+04,1.571917e-01,9.377635e-01,9.376845e-01,1.472206e-03,6.802028e-08,3.800718e+01,4.000752e+00,3.400643e+01,4.026409e+01,1.696862e+02
7.142954e+05,8.267307e+00,1.359137e+04,1.573075e-01,9.377563e-01,9.376851e-01,1.472887e-03,6.799353e-08,3.800540e+01,4.000752e+00,3.400464e+01,4.026246e+01,1.696822e+02
7.143054e+05,8.267423e+00,1.360137e+04,1.574233e-01,9.377491e-01,9.376857e-01,1.473566e-03,6.796681e-08,3.800361e+01,4.000752e+00,3.400286e+01,4.026083e+01,1.696782e+02
7.143154e+05,8.267539e+00,1.361137e+04,1.575390e-01,9.377420e-01,9.376864e-01,1.474246e-03,6.794011e-08,3.800182e+01,4.000752e+00,3.400107e+01,4.025920e+01,1.696743e+02
7.143254e+05,8.267655e+00,1.362137e+04,1.576548e-01,9.377348e-01,9.376870e-01,1.474925e-03,6.791344e-08,3.800004e+01,4.000752e+00,3.399929e+01,4.025758e+01,1.696703e+02
7.143354e+05,8.267771e+00,1.363137e+04,1.577705e-01,9.377276e-01,9.376876e-01,1.475604e-03,6.788680e-08,3.799825e+01,4.000752e+00,3.399750e+01,4.025595e+01,1.696663e+02
7.143454e+05,8.267886e+00,1.364137e+04,1.578863e-01,9.377204e-01,9.376883e-01,1.476283e-03,6.786019e-08,3.799647e+01,4.000752e+00,3.399571e+01,4.025432e+01,1.696623e+02
7.143554e+05,8.268002e+00,1.365137e+04,1.580020e-01,9.377133e-01,9.376889e-01,1.476962e-03,6.783361e-08,3.799468e+01,4.000752e+00,3.399393e+01,4.025269e+01,1.696584e+02
7.143654e+05,8.268118e+00,1.366137e+04,1.581178e-01,9.377061e-01,9.376896e-01,1.477640e-03,6.780705e-08,3.799289e+01,4.000752e+00,3.399214e+01,4.025107e+01,1.696544e+02
7.143754e+05,8.268234e+00,1.367138e+04,1.582335e-01,9.376989e-01,9.376902e-01,1.478318e-03,6.778052e-08,3.799111e+01,4.000752e+00,3.399036e+01,4.024944e+01,1.696504e+02
7.143854e+05,8.268349e+00,1.368138e+04,1.583493e-01,9.376918e-01,9.376908e-01,1.478996e-03,6.775402e-08,3.798932e+01,4.000752e+00,3.398857e+01,4.024781e+01,1.696464e+02
7.143954e+05,8.268465e+00,1.369138e+04,1.584650e-01,9.376846e-01,9.376915e-01,1.479673e-03,6.772755e-08,3.798754e+01,4.000752e+00,3.398678e+01,4.024619e+01,1.696424e+02
7.144054e+05,8.268581e+00,1.370138e+04,1.585808e-01,9.376774e-01,9.376921e-01,1.480350e-03,6.770111e-08,3.798575e+01,4.000752e+00,3.398500e+01,4.024456e+01,1.696385e+02
7.144154e+05,8.268697e+00,1.371138e+04,1.586965e-01,9.376703e-01,9.376927e-01,1.481027e-03,6.767469e-08,3.798396e+01,4.000752e+00,3.398321e+01,4.024293e+01,1.696345e+02
7.144254e+05,8.268812e+00,1.372138e+04,1.588123e-01,9.376631e-01,9.376934e-01,1.481704e-03,6.764830e-08,3.798218e+01,4.000752e+00,3.398143e+01,4.024130e+01,1.696305e+02
7.144354e+05,8.268928e+00,1.373138e+04,1.589280e-01,9.376559e-01,9.376940e-01,1.482381e-03,6.762194e-08,3.798039e+01,4.000752e+00,3.397964e+01,4.023968e+01,1.696265e+02
7.144454e+05,8.269044e+00,1.374138e+04,1.590438e-01,9.376487e-01,9.376946e-01,1.483057e-03,6.759560e-08,3.797861e+01,4.000752e+00,3.397786e+01,4.023805e+01,1.696226e+02
7.144554e+05,8.269160e+00,1.375138e+04,1.591595e-01,9.376416e-01,9.376953e-01,1.483733e-03,6.756929e-08,3.797682e+01,4.000752e+00,3.397607e+01,4.023642e+01,1.696186e+02
7.144654e+05,8.269275e+00,1.376139e+04,1.592753e-01,9.376344e-01,9.376959e-01,1.484408e-03,6.754301e-08,3.797504e+01,4.000752e+00,3.397428e+01,4.023479e+01,1.696146e+02
7.144754e+05,8.269391e+00,1.377139e+04,1.593910e-01,9.376272e-01,9.376965e-01,1.485084e-03,6.751676e-08,3.797325e+01,4.000752e+00,3.397250e+01,4.023317e+01,1.696106e+02
7.144854e+05,8.269507e+00,1.378139e+04,1.595068e-01,9.376201e-01,9.376972e-01,1.485759e-03,6.749053e-08,3.797146e+01,4.000752e+00,3.397071e+01,4.023154e+01,1.696066e+02
7.144954e+05,8.269623e+00,1.379139e+04,1.596225e-01,9.376150e-01,9.376978e-01,1.486434e-03,6.746433e-08,3.796968e+01,4.000752e+00,3.396893e+01,4.022983e+01,1.696027e+02
7.145054e+05,8.269738e+00,1.380139e+04,1.597383e-01,9.376169e-01,9.376984e-01,1.487108e-03,6.743816e-08,3.796899e+01,4.000752e+00,3.396824e+01,4.022903e+01,1.696013e+02
7.145154e+05,8.269854e+00,1.381139e+04,1.598541e-01,9.376241e-01,9.376991e-01,1.487782e-03,6.741202e-08,3.797054e+01,4.000752e+00,3.396979e+01,4.023040e+01,1.696053e+02
7.145254e+05,8.269970e+00,1.382139e+04,1.599698e-01,9.376314e-01,9.376997e-01,1.488456e-03,6.738590e-08,3.797209e+01,4.000752e+00,3.397134e+01,4.023177e+01,1.696094e+02
7.145354e+05,8.270086e+00,1.383139e+04,1.600856e-01,9.376386e-01,9.377003e-01,1.489130e-03,6.735981e-08,3.797363e+01,4.000752e+00,3.397288e+01,4.023314e+01,1.696134e+02
7.145454e+05,8.270201e+00,1.384139e+04,1.602013e-01,9.376459e-01,9.377010e-01,1.489804e-03,6.733375e-08,3.797518e+01,4.000752e+00,3.397443e+01,4.023451e+01,1.696174e+02
7.145554e+05,8.270317e+00,1.385139e+04,1.603171e-01,9.376531e-01,9.377016e-01,1.490477e-03,6.730771e-08,3.797673e+01,4.000752e+00,3.397598e+01,4.023588e+01,1.696214e+02
7.145654e+05,8.270433e+00,1.386140e+04,1.604328e-01,9.376604e-01,9.377022e-01,1.491150e-03,6.728170e-08,3.797827e+01,4.000752e+00,3.397752e+01,4.023724e+01,1.696254e+02
7.145754e+05,8.270549e+00,1.387140e+04,1.605486e-01,9.376676e-01,9.377029e-01,1.491823e-03,6.725572e-08,3.797982e+01,4.000752e+00,3.397907e+01,4.023861e+01,1.696295e+02
7.145854e+05,8.270664e+00,1.388140e+04,1.606643e-01,9.376748e-01,9.377035e-01,1.492495e-03,6.722977e-08,3.798137e+01,4.000752e+00,3.398062e+01,4.023998e+01,1.696335e+02
7.145954e+05,8.270780e+00,1.389140e+04,1.607801e-01,9.376821e-01,9.377041e-01,1.493168e-03,6.720384e-08,3.798291e+01,4.000752e+00,3.398216e+01,4.024135e+01,1.696375e+02
7.146054e+05,8.270896e+00,1.390140e+04,1.608958e-01,9.376893e-01,9.377047e-01,1.493840e-03,6.717794e-08,3.798446e+01,4.000752e+00,3.398371e+01,4.024272e+01,1.696415e+02
7.146154e+05,8.271012e+00,1.391140e+04,1.610116e-01,9.376966e-01,9.377054e-01,1.494511e-03,6.715206e-08,3.798601e+01,4.000752e+00,3.398526e+01,4.024409e+01,1.696455e+02
7.146254e+05,8.271127e+00,1.392140e+04,1.611273e-01,9.377038e-01,9.377060e-01,1.495183e-03,6.712621e-08,3.798755e+01,4.000752e+00,3.398680e+01,4.024546e+01,1.696496e+02
7.146354e+05,8.271243e+00,1.393140e+04,1.612431e-01,9.377111e-01,9.377066e-01,1.495854e-03,6.710039e-08,3.798910e+01,4.000752e+00,3.398835e+01,4.024683e+01,1.696536e+02
7.146454e+05,8.271359e+00,1.394140e+04,1.613588e-01,9.377183e-01,9.377073e-01,1.496525e-03,6.707460e-08,3.799065e+01,4.000752e+00,3.398990e+01,4.024820e+01,1.696576e+02
7.146554e+05,8.271475e+00,1.395140e+04,1.614746e-01,9.377256e-01,9.377079e-01,1.497196e-03,6.704883e-08,3.799219e+01,4.000752e+00,3.399144e+01,4.024957e+01,1.696616e+02
7.146654e+05,8.271590e+00,1.396141e+04,1.615903e-01,9.377328e-01,9.377085e-01,1.497866e-03,6.702309e-08,3.799374e+01,4.000752e+00,3.399299e+01,4.025094e+01,1.696656e+02
7.146754e+05,8.271706e+00,1.397141e+04,1.617061e-01,9.377401e-01,9.377091e-01,1.498536e-03,6.699737e-08,3.799529e+01,4.000752e+00,3.399454e+01,4.025231e+01,1.696697e+02
7.146854e+05,8.271822e+00,1.398141e+04,1.618218e-01,9.377473e-01,9.377098e-01,1.499206e-03,6.697168e-08,3.799683e+01,4.000752e+00,3.399608e+01,4.025368e+01,1.696737e+02
7.146954e+05,8.271938e+00,1.399141e+04,1.619376e-01,9.377545e-01,9.377104e-01,1.499876e-03,6.694602e-08,3.799838e+01,4.000752e+00,3.399763e+01,4.025505e+01,1.696777e+02
7.147054e+05,8.272053e+00,1.400141e+04,1.620533e-01,9.377618e-01,9.377110e-01,1.500545e-03,6.692038e-08,3.799993e+01,4.000752e+00,3.399918e+01,4.025642e+01,1.696817e+02
7.147154e+05,8.272169e+00,1.401141e+04,1.621691e-01,9.377690e-01,9.377117e-01,1.501214e-03,6.689478e-08,3.800148e+01,4.000752e+00,3.400072e+01,4.025779e+01,1.696857e+02
7.147254e+05,8.272285e+00,1.402141e+04,1.622849e-01,9.377763e-01,9.377123e-01,1.501883e-03,6.686919e-08,3.800302e+01,4.000752e+00,3.400227e+01,4.025915e+01,1.696898e+02
7.147354e+05,8.272401e+00,1.403141e+04,1.624006e-01,9.377835e-01,9.377129e-01,1.502552e-03,6.684363e-08,3.800457e+01,4.000752e+00,3.400382e+01,4.026052e+01,1.696938e+02
7.147454e+05,8.272516e+00,1.404141e+04,1.625164e-01,9.377879e-01,9.377135e-01,1.503220e-03,6.681810e-08,3.800612e+01,4.000752e+00,3.400536e+01,4.026200e+01,1.696978e+02
7.147554e+05,8.272632e+00,1.405141e+04,1.626321e-01,9.377833e-01,9.377142e-01,1.503888e-03,6.679260e-08,3.800685e+01,4.000752e+00,3.400610e+01,4.026297e+01,1.696982e+02
7.147654e+05,8.272748e+00,1.406142e+04,1.627479e-01,9.377720e-01,9.377148e-01,1.504556e-03,6.676712e-08,3.800659e+01,4.000752e+00,3.400584e+01,4.026313e+01,1.696942e+02
7.147754e+05,8.272864e+00,1.407142e+04,1.628636e-01,9.377608e-01,9.377154e-01,1.505224e-03,6.674167e-08,3.800634e+01,4.000752e+00,3.400559e+01,4.026329e+01,1.696902e+02
7.147854e+05,8.272979e+00,1.408142e+04,1.629794e-01,9.377496e-01,9.377160e-01,1.505891e-03,6.671624e-08,3.800608e+01,4.000752e+00,3.400533e+01,4.026345e+01,1.696862e+02
7.147954e+05,8.273095e+00,1.409142e+04,1.630951e-01,9.377383e-01,9.377167e-01,1.506558e-03,6.669084e-08,3.800583e+01,4.000752e+00,3.400507e+01,4.026361e+01,1.696822e+02
7.148054e+05,8.273211e+00,1.410142e+04,1.632109e-01,9.377271e-01,9.377173e-01,1.507225e-03,6.666547e-08,3.800557e+01,4.000752e+00,3.400482e+01,4.026377e+01,1.696782e+02
7.148154e+05,8.273327e+00,1.411142e+04,1.633266e-01,9.377159e-01,9.377179e-01,1.507892e-03,6.664012e-08,3.800531e+01,4.000752e+00,3.400456e+01,4.026394e+01,1.696743e+02
7.148254e+05,8.273442e+00,1.412142e+04,1.634424e-01,9.377046e-01,9.377185e-01,1.508558e-03,6.661480e-08,3.800506e+01,4.000752e+00,3.400431e+01,4.026410e+01,1.696703e+02
7.148354e+05,8.273558e+00,1.413142e+04,1.635581e-01,9.376934e-01,9.377192e-01,1.509224e-03,6.658950e-08,3.800480e+01,4.000752e+00,3.400405e+01,4.026426e+01,1.696663e+02
