Repository: brandonlampe/CS_Data

# Repository for Crushed Salt Data
**Grant No: 456417**

This is a work in progress!

## Repository Content

### Directory Names
A uniform namining structure still in progress, but in general directories are named according to the following:
 - Names contain no spaces, a single underscore "_" will be used as a file name seperator.
 - Files are for the Crushed Salt Project (CSP); therefore, the first three charaters of each file are "CSP".
 - Folders are organized by which frame the test was performed on i.e., A2 or A3.
 - The fifth and sixth charaters of each file name will therefore be "A" followed by the frame number.

File: UNM_WP_HY_175_09/IscoMeasurements/STAGE09/CREEP_FIT/175_09_STAGE09_CREEP_OUT.csv (part 9 of 34)
Analysis by Brandon Lampe, performed on: 2016/07/06 13:13:17
Experimental results below begin at: 2016/04/16 12:04:26
Duration (sec),Duration (day),Elapsed Time (sec),Elapsed Time (day),Interpolated Fractional Density,Fit to Fractional Density,Fit to Volume Strain,Fit to Volume Strain Rate (1/sec),Confining Pressure (MPa),Pore Pressure (MPa),Terzaghi Pressure (MPa),Solid Pressure (MPa),Temperature (C))
7.195659e+05,8.328309e+00,1.886190e+04,2.183090e-01,9.381146e-01,9.379917e-01,1.799816e-03,5.696836e-08,3.802286e+01,4.000752e+00,3.402211e+01,4.026722e+01,1.695000e+02
7.195759e+05,8.328425e+00,1.887190e+04,2.184248e-01,9.381205e-01,9.379922e-01,1.800385e-03,5.695202e-08,3.802200e+01,4.000752e+00,3.402125e+01,4.026608e+01,1.695000e+02
7.195859e+05,8.328541e+00,1.888190e+04,2.185405e-01,9.381263e-01,9.379928e-01,1.800955e-03,5.693570e-08,3.802114e+01,4.000752e+00,3.402039e+01,4.026494e+01,1.695000e+02
7.195959e+05,8.328656e+00,1.889190e+04,2.186563e-01,9.381321e-01,9.379933e-01,1.801524e-03,5.691939e-08,3.802028e+01,4.000752e+00,3.401953e+01,4.026380e+01,1.695000e+02
7.196059e+05,8.328772e+00,1.890190e+04,2.187720e-01,9.381379e-01,9.379938e-01,1.802093e-03,5.690310e-08,3.801942e+01,4.000752e+00,3.401867e+01,4.026266e+01,1.695000e+02
7.196159e+05,8.328888e+00,1.891190e+04,2.188878e-01,9.381437e-01,9.379944e-01,1.802662e-03,5.688681e-08,3.801856e+01,4.000752e+00,3.401781e+01,4.026152e+01,1.695000e+02
7.196259e+05,8.329004e+00,1.892190e+04,2.190035e-01,9.381495e-01,9.379949e-01,1.803231e-03,5.687055e-08,3.801770e+01,4.000752e+00,3.401695e+01,4.026038e+01,1.695000e+02
7.196359e+05,8.329119e+00,1.893191e+04,2.191193e-01,9.381553e-01,9.379954e-01,1.803800e-03,5.685429e-08,3.801684e+01,4.000752e+00,3.401609e+01,4.025924e+01,1.695000e+02
7.196459e+05,8.329235e+00,1.894191e+04,2.192350e-01,9.381611e-01,9.379960e-01,1.804368e-03,5.683805e-08,3.801598e+01,4.000752e+00,3.401523e+01,4.025810e+01,1.695000e+02
7.196559e+05,8.329351e+00,1.895191e+04,2.193508e-01,9.381669e-01,9.379965e-01,1.804937e-03,5.682182e-08,3.801513e+01,4.000752e+00,3.401437e+01,4.025696e+01,1.695000e+02
7.196659e+05,8.329467e+00,1.896191e+04,2.194665e-01,9.381728e-01,9.379970e-01,1.805505e-03,5.680561e-08,3.801427e+01,4.000752e+00,3.401351e+01,4.025582e+01,1.695000e+02
7.196759e+05,8.329582e+00,1.897191e+04,2.195823e-01,9.381786e-01,9.379976e-01,1.806073e-03,5.678941e-08,3.801341e+01,4.000752e+00,3.401266e+01,4.025468e+01,1.695000e+02
7.196859e+05,8.329698e+00,1.898191e+04,2.196980e-01,9.381844e-01,9.379981e-01,1.806641e-03,5.677322e-08,3.801255e+01,4.000752e+00,3.401180e+01,4.025354e+01,1.695000e+02
7.196959e+05,8.329814e+00,1.899191e+04,2.198138e-01,9.381902e-01,9.379986e-01,1.807209e-03,5.675705e-08,3.801169e+01,4.000752e+00,3.401094e+01,4.025240e+01,1.695000e+02
7.197059e+05,8.329930e+00,1.900191e+04,2.199295e-01,9.381960e-01,9.379992e-01,1.807776e-03,5.674089e-08,3.801083e+01,4.000752e+00,3.401008e+01,4.025126e+01,1.695000e+02
7.197159e+05,8.330045e+00,1.901191e+04,2.200453e-01,9.382018e-01,9.379997e-01,1.808344e-03,5.672474e-08,3.800997e+01,4.000752e+00,3.400922e+01,4.025011e+01,1.695000e+02
7.197259e+05,8.330161e+00,1.902191e+04,2.201610e-01,9.382076e-01,9.380002e-01,1.808911e-03,5.670861e-08,3.800911e+01,4.000752e+00,3.400836e+01,4.024897e+01,1.695000e+02
7.197359e+05,8.330277e+00,1.903192e+04,2.202768e-01,9.382134e-01,9.380008e-01,1.809478e-03,5.669249e-08,3.800825e+01,4.000752e+00,3.400750e+01,4.024783e+01,1.695000e+02
7.197459e+05,8.330393e+00,1.904192e+04,2.203926e-01,9.382176e-01,9.380013e-01,1.810045e-03,5.667638e-08,3.800739e+01,4.000752e+00,3.400664e+01,4.024676e+01,1.695000e+02
7.197559e+05,8.330508e+00,1.905192e+04,2.205083e-01,9.382145e-01,9.380018e-01,1.810611e-03,5.666029e-08,3.800697e+01,4.000752e+00,3.400621e+01,4.024642e+01,1.694980e+02
7.197659e+05,8.330624e+00,1.906192e+04,2.206241e-01,9.382056e-01,9.380024e-01,1.811178e-03,5.664421e-08,3.800697e+01,4.000752e+00,3.400621e+01,4.024677e+01,1.694940e+02
7.197759e+05,8.330740e+00,1.907192e+04,2.207398e-01,9.381967e-01,9.380029e-01,1.811744e-03,5.662814e-08,3.800697e+01,4.000752e+00,3.400621e+01,4.024711e+01,1.694900e+02
7.197859e+05,8.330856e+00,1.908192e+04,2.208556e-01,9.381878e-01,9.380034e-01,1.812311e-03,5.661209e-08,3.800697e+01,4.000752e+00,3.400621e+01,4.024745e+01,1.694861e+02
7.197959e+05,8.330971e+00,1.909192e+04,2.209713e-01,9.381789e-01,9.380040e-01,1.812877e-03,5.659605e-08,3.800697e+01,4.000752e+00,3.400621e+01,4.024780e+01,1.694821e+02
7.198059e+05,8.331087e+00,1.910192e+04,2.210871e-01,9.381700e-01,9.380045e-01,1.813443e-03,5.658002e-08,3.800697e+01,4.000752e+00,3.400621e+01,4.024814e+01,1.694781e+02
7.198159e+05,8.331203e+00,1.911192e+04,2.212028e-01,9.381611e-01,9.380050e-01,1.814009e-03,5.656401e-08,3.800697e+01,4.000752e+00,3.400621e+01,4.024848e+01,1.694741e+02
7.198259e+05,8.331319e+00,1.912192e+04,2.213186e-01,9.381522e-01,9.380055e-01,1.814574e-03,5.654801e-08,3.800697e+01,4.000752e+00,3.400621e+01,4.024883e+01,1.694702e+02
7.198359e+05,8.331434e+00,1.913193e+04,2.214343e-01,9.381434e-01,9.380061e-01,1.815140e-03,5.653202e-08,3.800697e+01,4.000752e+00,3.400621e+01,4.024917e+01,1.694662e+02
7.198459e+05,8.331550e+00,1.914193e+04,2.215501e-01,9.381345e-01,9.380066e-01,1.815705e-03,5.651605e-08,3.800697e+01,4.000752e+00,3.400621e+01,4.024951e+01,1.694622e+02
7.198559e+05,8.331666e+00,1.915193e+04,2.216658e-01,9.381256e-01,9.380071e-01,1.816270e-03,5.650009e-08,3.800697e+01,4.000752e+00,3.400621e+01,4.024986e+01,1.694582e+02
7.198659e+05,8.331782e+00,1.916193e+04,2.217816e-01,9.381167e-01,9.380077e-01,1.816835e-03,5.648414e-08,3.800697e+01,4.000752e+00,3.400621e+01,4.025020e+01,1.694542e+02
7.198759e+05,8.331897e+00,1.917193e+04,2.218973e-01,9.381078e-01,9.380082e-01,1.817400e-03,5.646821e-08,3.800697e+01,4.000752e+00,3.400621e+01,4.025054e+01,1.694503e+02
7.198859e+05,8.332013e+00,1.918193e+04,2.220131e-01,9.380989e-01,9.380087e-01,1.817964e-03,5.645229e-08,3.800697e+01,4.000752e+00,3.400621e+01,4.025089e+01,1.694463e+02
7.198959e+05,8.332129e+00,1.919193e+04,2.221288e-01,9.380900e-01,9.380093e-01,1.818529e-03,5.643638e-08,3.800697e+01,4.000752e+00,3.400621e+01,4.025123e+01,1.694423e+02
7.199059e+05,8.332245e+00,1.920193e+04,2.222446e-01,9.380812e-01,9.380098e-01,1.819093e-03,5.642049e-08,3.800697e+01,4.000752e+00,3.400621e+01,4.025157e+01,1.694383e+02
7.199159e+05,8.332360e+00,1.921193e+04,2.223603e-01,9.380723e-01,9.380103e-01,1.819658e-03,5.640461e-08,3.800697e+01,4.000752e+00,3.400621e+01,4.025192e+01,1.694344e+02
7.199259e+05,8.332476e+00,1.922193e+04,2.224761e-01,9.380634e-01,9.380108e-01,1.820222e-03,5.638874e-08,3.800697e+01,4.000752e+00,3.400621e+01,4.025226e+01,1.694304e+02
7.199359e+05,8.332592e+00,1.923194e+04,2.225918e-01,9.380545e-01,9.380114e-01,1.820785e-03,5.637288e-08,3.800697e+01,4.000752e+00,3.400621e+01,4.025261e+01,1.694264e+02
7.199459e+05,8.332708e+00,1.924194e+04,2.227076e-01,9.380456e-01,9.380119e-01,1.821349e-03,5.635704e-08,3.800697e+01,4.000752e+00,3.400621e+01,4.025295e+01,1.694224e+02
7.199559e+05,8.332823e+00,1.925194e+04,2.228234e-01,9.380367e-01,9.380124e-01,1.821913e-03,5.634121e-08,3.800697e+01,4.000752e+00,3.400621e+01,4.025329e+01,1.694184e+02
7.199659e+05,8.332939e+00,1.926194e+04,2.229391e-01,9.380278e-01,9.380130e-01,1.822476e-03,5.632540e-08,3.800697e+01,4.000752e+00,3.400621e+01,4.025364e+01,1.694145e+02
7.199759e+05,8.333055e+00,1.927194e+04,2.230549e-01,9.380189e-01,9.380135e-01,1.823039e-03,5.630959e-08,3.800697e+01,4.000752e+00,3.400621e+01,4.025398e+01,1.694105e+02
7.199859e+05,8.333171e+00,1.928194e+04,2.231706e-01,9.380101e-01,9.380140e-01,1.823602e-03,5.629380e-08,3.800697e+01,4.000752e+00,3.400621e+01,4.025432e+01,1.694065e+02
7.199959e+05,8.333286e+00,1.929194e+04,2.232864e-01,9.380047e-01,9.380145e-01,1.824165e-03,5.627803e-08,3.800697e+01,4.000752e+00,3.400621e+01,4.025453e+01,1.694025e+02
7.200059e+05,8.333402e+00,1.930194e+04,2.234021e-01,9.380136e-01,9.380151e-01,1.824728e-03,5.626226e-08,3.800659e+01,4.000752e+00,3.400584e+01,4.025378e+01,1.694029e+02
7.200159e+05,8.333518e+00,1.931194e+04,2.235179e-01,9.380371e-01,9.380156e-01,1.825291e-03,5.624651e-08,3.800556e+01,4.000752e+00,3.400481e+01,4.025178e+01,1.694109e+02
7.200259e+05,8.333634e+00,1.932194e+04,2.236336e-01,9.380606e-01,9.380161e-01,1.825853e-03,5.623077e-08,3.800454e+01,4.000752e+00,3.400378e+01,4.024978e+01,1.694189e+02
7.200359e+05,8.333749e+00,1.933195e+04,2.237494e-01,9.380841e-01,9.380167e-01,1.826415e-03,5.621505e-08,3.800351e+01,4.000752e+00,3.400276e+01,4.024777e+01,1.694269e+02
7.200459e+05,8.333865e+00,1.934195e+04,2.238651e-01,9.381076e-01,9.380172e-01,1.826977e-03,5.619934e-08,3.800248e+01,4.000752e+00,3.400173e+01,4.024577e+01,1.694350e+02
7.200559e+05,8.333981e+00,1.935195e+04,2.239809e-01,9.381311e-01,9.380177e-01,1.827539e-03,5.618364e-08,3.800145e+01,4.000752e+00,3.400070e+01,4.024377e+01,1.694430e+02
7.200659e+05,8.334097e+00,1.936195e+04,2.240966e-01,9.381546e-01,9.380182e-01,1.828101e-03,5.616795e-08,3.800043e+01,4.000752e+00,3.399967e+01,4.024177e+01,1.694510e+02
7.200759e+05,8.334212e+00,1.937195e+04,2.242124e-01,9.381781e-01,9.380188e-01,1.828663e-03,5.615228e-08,3.799940e+01,4.000752e+00,3.399865e+01,4.023976e+01,1.694590e+02
7.200860e+05,8.334328e+00,1.938195e+04,2.243281e-01,9.382016e-01,9.380193e-01,1.829224e-03,5.613662e-08,3.799837e+01,4.000752e+00,3.399762e+01,4.023776e+01,1.694670e+02
7.200960e+05,8.334444e+00,1.939195e+04,2.244439e-01,9.382251e-01,9.380198e-01,1.829786e-03,5.612097e-08,3.799734e+01,4.000752e+00,3.399659e+01,4.023576e+01,1.694750e+02
7.201060e+05,8.334560e+00,1.940195e+04,2.245596e-01,9.382486e-01,9.380203e-01,1.830347e-03,5.610534e-08,3.799632e+01,4.000752e+00,3.399556e+01,4.023375e+01,1.694830e+02
7.201160e+05,8.334675e+00,1.941195e+04,2.246754e-01,9.382721e-01,9.380209e-01,1.830908e-03,5.608971e-08,3.799529e+01,4.000752e+00,3.399454e+01,4.023175e+01,1.694910e+02
7.201260e+05,8.334791e+00,1.942195e+04,2.247911e-01,9.382956e-01,9.380214e-01,1.831469e-03,5.607410e-08,3.799426e+01,4.000752e+00,3.399351e+01,4.022975e+01,1.694990e+02
7.201360e+05,8.334907e+00,1.943196e+04,2.249069e-01,9.383191e-01,9.380219e-01,1.832030e-03,5.605851e-08,3.799323e+01,4.000752e+00,3.399248e+01,4.022775e+01,1.695071e+02
7.201460e+05,8.335023e+00,1.944196e+04,2.250226e-01,9.383426e-01,9.380224e-01,1.832590e-03,5.604292e-08,3.799221e+01,4.000752e+00,3.399145e+01,4.022575e+01,1.695151e+02
7.201560e+05,8.335138e+00,1.945196e+04,2.251384e-01,9.383661e-01,9.380230e-01,1.833151e-03,5.602735e-08,3.799118e+01,4.000752e+00,3.399043e+01,4.022374e+01,1.695231e+02
7.201660e+05,8.335254e+00,1.946196e+04,2.252542e-01,9.383896e-01,9.380235e-01,1.833711e-03,5.601179e-08,3.799015e+01,4.000752e+00,3.398940e+01,4.022174e+01,1.695311e+02
7.201760e+05,8.335370e+00,1.947196e+04,2.253699e-01,9.384131e-01,9.380240e-01,1.834271e-03,5.599625e-08,3.798912e+01,4.000752e+00,3.398837e+01,4.021974e+01,1.695391e+02
7.201860e+05,8.335486e+00,1.948196e+04,2.254857e-01,9.384366e-01,9.380245e-01,1.834831e-03,5.598072e-08,3.798810e+01,4.000752e+00,3.398734e+01,4.021774e+01,1.695471e+02
7.201960e+05,8.335601e+00,1.949196e+04,2.256014e-01,9.384601e-01,9.380251e-01,1.835391e-03,5.596520e-08,3.798707e+01,4.000752e+00,3.398632e+01,4.021574e+01,1.695551e+02
7.202060e+05,8.335717e+00,1.950196e+04,2.257172e-01,9.384836e-01,9.380256e-01,1.835950e-03,5.594969e-08,3.798604e+01,4.000752e+00,3.398529e+01,4.021373e+01,1.695631e+02
7.202160e+05,8.335833e+00,1.951196e+04,2.258329e-01,9.385070e-01,9.380261e-01,1.836510e-03,5.593419e-08,3.798501e+01,4.000752e+00,3.398426e+01,4.021173e+01,1.695711e+02
7.202260e+05,8.335949e+00,1.952196e+04,2.259487e-01,9.385305e-01,9.380266e-01,1.837069e-03,5.591871e-08,3.798399e+01,4.000752e+00,3.398323e+01,4.020973e+01,1.695791e+02
7.202360e+05,8.336064e+00,1.953197e+04,2.260644e-01,9.385540e-01,9.380272e-01,1.837628e-03,5.590324e-08,3.798296e+01,4.000752e+00,3.398221e+01,4.020773e+01,1.695872e+02
7.202460e+05,8.336180e+00,1.954197e+04,2.261802e-01,9.385750e-01,9.380277e-01,1.838187e-03,5.588779e-08,3.798193e+01,4.000752e+00,3.398118e+01,4.020583e+01,1.695952e+02
7.202560e+05,8.336296e+00,1.955197e+04,2.262959e-01,9.385792e-01,9.380282e-01,1.838746e-03,5.587234e-08,3.798226e+01,4.000752e+00,3.398151e+01,4.020602e+01,1.696000e+02
7.202660e+05,8.336412e+00,1.956197e+04,2.264117e-01,9.385637e-01,9.380287e-01,1.839305e-03,5.585691e-08,3.798466e+01,4.000752e+00,3.398391e+01,4.020917e+01,1.696000e+02
7.202760e+05,8.336527e+00,1.957197e+04,2.265274e-01,9.385483e-01,9.380293e-01,1.839863e-03,5.584149e-08,3.798706e+01,4.000752e+00,3.398631e+01,4.021232e+01,1.696000e+02
7.202860e+05,8.336643e+00,1.958197e+04,2.266432e-01,9.385328e-01,9.380298e-01,1.840422e-03,5.582608e-08,3.798945e+01,4.000752e+00,3.398870e+01,4.021547e+01,1.696000e+02
7.202960e+05,8.336759e+00,1.959197e+04,2.267589e-01,9.385173e-01,9.380303e-01,1.840980e-03,5.581069e-08,3.799185e+01,4.000752e+00,3.399110e+01,4.021862e+01,1.696000e+02
7.203060e+05,8.336875e+00,1.960197e+04,2.268747e-01,9.385019e-01,9.380308e-01,1.841538e-03,5.579531e-08,3.799425e+01,4.000752e+00,3.399350e+01,4.022177e+01,1.696000e+02
7.203160e+05,8.336990e+00,1.961197e+04,2.269904e-01,9.384864e-01,9.380314e-01,1.842096e-03,5.577994e-08,3.799665e+01,4.000752e+00,3.399590e+01,4.022493e+01,1.696000e+02
7.203260e+05,8.337106e+00,1.962197e+04,2.271062e-01,9.384710e-01,9.380319e-01,1.842654e-03,5.576458e-08,3.799905e+01,4.000752e+00,3.399829e+01,4.022808e+01,1.696000e+02
7.203360e+05,8.337222e+00,1.963198e+04,2.272219e-01,9.384555e-01,9.380324e-01,1.843211e-03,5.574924e-08,3.800144e+01,4.000752e+00,3.400069e+01,4.023123e+01,1.696000e+02
7.203460e+05,8.337338e+00,1.964198e+04,2.273377e-01,9.384401e-01,9.380329e-01,1.843769e-03,5.573391e-08,3.800384e+01,4.000752e+00,3.400309e+01,4.023438e+01,1.696000e+02
7.203560e+05,8.337453e+00,1.965198e+04,2.274534e-01,9.384246e-01,9.380335e-01,1.844326e-03,5.571859e-08,3.800624e+01,4.000752e+00,3.400549e+01,4.023753e+01,1.696000e+02
7.203660e+05,8.337569e+00,1.966198e+04,2.275692e-01,9.384092e-01,9.380340e-01,1.844883e-03,5.570328e-08,3.800864e+01,4.000752e+00,3.400788e+01,4.024068e+01,1.696000e+02
7.203760e+05,8.337685e+00,1.967198e+04,2.276850e-01,9.383937e-01,9.380345e-01,1.845440e-03,5.568799e-08,3.801103e+01,4.000752e+00,3.401028e+01,4.024384e+01,1.696000e+02
7.203860e+05,8.337801e+00,1.968198e+04,2.278007e-01,9.383783e-01,9.380350e-01,1.845997e-03,5.567271e-08,3.801343e+01,4.000752e+00,3.401268e+01,4.024699e+01,1.696000e+02
7.203960e+05,8.337916e+00,1.969198e+04,2.279165e-01,9.383628e-01,9.380355e-01,1.846554e-03,5.565744e-08,3.801583e+01,4.000752e+00,3.401508e+01,4.025014e+01,1.696000e+02
7.204060e+05,8.338032e+00,1.970198e+04,2.280322e-01,9.383473e-01,9.380361e-01,1.847110e-03,5.564218e-08,3.801823e+01,4.000752e+00,3.401747e+01,4.025329e+01,1.696000e+02
7.204160e+05,8.338148e+00,1.971198e+04,2.281480e-01,9.383319e-01,9.380366e-01,1.847667e-03,5.562693e-08,3.802062e+01,4.000752e+00,3.401987e+01,4.025644e+01,1.696000e+02
7.204260e+05,8.338264e+00,1.972198e+04,2.282637e-01,9.383164e-01,9.380371e-01,1.848223e-03,5.561170e-08,3.802302e+01,4.000752e+00,3.402227e+01,4.025960e+01,1.696000e+02
7.204360e+05,8.338379e+00,1.973199e+04,2.283795e-01,9.383010e-01,9.380376e-01,1.848779e-03,5.559648e-08,3.802542e+01,4.000752e+00,3.402467e+01,4.026275e+01,1.696000e+02
7.204460e+05,8.338495e+00,1.974199e+04,2.284952e-01,9.382855e-01,9.380382e-01,1.849335e-03,5.558127e-08,3.802782e+01,4.000752e+00,3.402707e+01,4.026590e+01,1.696000e+02
7.204560e+05,8.338611e+00,1.975199e+04,2.286110e-01,9.382701e-01,9.380387e-01,1.849891e-03,5.556608e-08,3.803021e+01,4.000752e+00,3.402946e+01,4.026905e+01,1.696000e+02
7.204660e+05,8.338727e+00,1.976199e+04,2.287267e-01,9.382546e-01,9.380392e-01,1.850447e-03,5.555090e-08,3.803261e+01,4.000752e+00,3.403186e+01,4.027221e+01,1.696000e+02
7.204760e+05,8.338842e+00,1.977199e+04,2.288425e-01,9.382392e-01,9.380397e-01,1.851002e-03,5.553572e-08,3.803501e+01,4.000752e+00,3.403426e+01,4.027536e+01,1.696000e+02
7.204860e+05,8.338958e+00,1.978199e+04,2.289582e-01,9.382237e-01,9.380402e-01,1.851557e-03,5.552057e-08,3.803741e+01,4.000752e+00,3.403666e+01,4.027851e+01,1.696000e+02
7.204960e+05,8.339074e+00,1.979199e+04,2.290740e-01,9.382096e-01,9.380408e-01,1.852113e-03,5.550542e-08,3.803980e+01,4.000752e+00,3.403905e+01,4.028161e+01,1.696000e+02
7.205060e+05,8.339190e+00,1.980199e+04,2.291897e-01,9.382074e-01,9.380413e-01,1.852668e-03,5.549029e-08,3.804081e+01,4.000606e+00,3.404020e+01,4.028277e+01,1.696017e+02
7.205160e+05,8.339305e+00,1.981199e+04,2.293055e-01,9.382186e-01,9.380418e-01,1.853223e-03,5.547516e-08,3.803995e+01,4.000267e+00,3.403969e+01,4.028146e+01,1.696057e+02
7.205260e+05,8.339421e+00,1.982199e+04,2.294212e-01,9.382297e-01,9.380423e-01,1.853777e-03,5.546005e-08,3.803910e+01,3.999928e+00,3.403917e+01,4.028014e+01,1.696097e+02
7.205360e+05,8.339537e+00,1.983200e+04,2.295370e-01,9.382409e-01,9.380428e-01,1.854332e-03,5.544496e-08,3.803825e+01,3.999590e+00,3.403866e+01,4.027882e+01,1.696137e+02
7.205460e+05,8.339653e+00,1.984200e+04,2.296527e-01,9.382520e-01,9.380434e-01,1.854886e-03,5.542987e-08,3.803739e+01,3.999251e+00,3.403814e+01,4.027750e+01,1.696177e+02
7.205560e+05,8.339768e+00,1.985200e+04,2.297685e-01,9.382631e-01,9.380439e-01,1.855441e-03,5.541480e-08,3.803654e+01,3.998912e+00,3.403763e+01,4.027618e+01,1.696217e+02
7.205660e+05,8.339884e+00,1.986200e+04,2.298842e-01,9.382743e-01,9.380444e-01,1.855995e-03,5.539974e-08,3.803569e+01,3.998573e+00,3.403711e+01,4.027487e+01,1.696257e+02
7.205760e+05,8.340000e+00,1.987200e+04,2.300000e-01,9.382854e-01,9.380449e-01,1.856549e-03,5.538469e-08,3.803483e+01,3.998234e+00,3.403660e+01,4.027355e+01,1.696297e+02
7.205860e+05,8.340116e+00,1.988200e+04,2.301158e-01,9.382966e-01,9.380454e-01,1.857102e-03,5.536965e-08,3.803398e+01,3.997895e+00,3.403608e+01,4.027223e+01,1.696336e+02
7.205960e+05,8.340232e+00,1.989200e+04,2.302315e-01,9.383077e-01,9.380460e-01,1.857656e-03,5.535463e-08,3.803313e+01,3.997556e+00,3.403557e+01,4.027091e+01,1.696376e+02
7.206060e+05,8.340347e+00,1.990200e+04,2.303473e-01,9.383189e-01,9.380465e-01,1.858210e-03,5.533962e-08,3.803227e+01,3.997218e+00,3.403505e+01,4.026959e+01,1.696416e+02
7.206160e+05,8.340463e+00,1.991200e+04,2.304630e-01,9.383300e-01,9.380470e-01,1.858763e-03,5.532462e-08,3.803142e+01,3.996879e+00,3.403454e+01,4.026828e+01,1.696456e+02
7.206260e+05,8.340579e+00,1.992201e+04,2.305788e-01,9.383412e-01,9.380475e-01,1.859316e-03,5.530963e-08,3.803057e+01,3.996540e+00,3.403403e+01,4.026696e+01,1.696496e+02
7.206360e+05,8.340695e+00,1.993201e+04,2.306945e-01,9.383523e-01,9.380480e-01,1.859869e-03,5.529465e-08,3.802971e+01,3.996201e+00,3.403351e+01,4.026564e+01,1.696536e+02
7.206460e+05,8.340810e+00,1.994201e+04,2.308103e-01,9.383635e-01,9.380486e-01,1.860422e-03,5.527969e-08,3.802886e+01,3.995862e+00,3.403300e+01,4.026432e+01,1.696576e+02
7.206560e+05,8.340926e+00,1.995201e+04,2.309260e-01,9.383746e-01,9.380491e-01,1.860975e-03,5.526473e-08,3.802801e+01,3.995523e+00,3.403248e+01,4.026300e+01,1.696616e+02
7.206660e+05,8.341042e+00,1.996201e+04,2.310418e-01,9.383858e-01,9.380496e-01,1.861528e-03,5.524979e-08,3.802715e+01,3.995184e+00,3.403197e+01,4.026169e+01,1.696656e+02
7.206760e+05,8.341158e+00,1.997201e+04,2.311575e-01,9.383969e-01,9.380501e-01,1.862080e-03,5.523487e-08,3.802630e+01,3.994845e+00,3.403145e+01,4.026037e+01,1.696696e+02
7.206860e+05,8.341273e+00,1.998201e+04,2.312733e-01,9.384081e-01,9.380506e-01,1.862633e-03,5.521995e-08,3.802545e+01,3.994507e+00,3.403094e+01,4.025905e+01,1.696736e+02
7.206960e+05,8.341389e+00,1.999201e+04,2.313890e-01,9.384192e-01,9.380511e-01,1.863185e-03,5.520505e-08,3.802459e+01,3.994168e+00,3.403042e+01,4.025773e+01,1.696776e+02
7.207060e+05,8.341505e+00,2.000201e+04,2.315048e-01,9.384303e-01,9.380517e-01,1.863737e-03,5.519015e-08,3.802374e+01,3.993829e+00,3.402991e+01,4.025641e+01,1.696815e+02
7.207160e+05,8.341621e+00,2.001201e+04,2.316205e-01,9.384415e-01,9.380522e-01,1.864289e-03,5.517527e-08,3.802289e+01,3.993490e+00,3.402940e+01,4.025510e+01,1.696855e+02
7.207260e+05,8.341736e+00,2.002202e+04,2.317363e-01,9.384526e-01,9.380527e-01,1.864840e-03,5.516040e-08,3.802203e+01,3.993151e+00,3.402888e+01,4.025378e+01,1.696895e+02
7.207360e+05,8.341852e+00,2.003202e+04,2.318520e-01,9.384638e-01,9.380532e-01,1.865392e-03,5.514555e-08,3.802118e+01,3.992812e+00,3.402837e+01,4.025246e+01,1.696935e+02
7.207460e+05,8.341968e+00,2.004202e+04,2.319678e-01,9.384737e-01,9.380537e-01,1.865943e-03,5.513070e-08,3.802033e+01,3.992473e+00,3.402785e+01,4.025119e+01,1.696975e+02
7.207560e+05,8.342084e+00,2.005202e+04,2.320835e-01,9.384729e-01,9.380542e-01,1.866495e-03,5.511587e-08,3.801979e+01,3.992390e+00,3.402740e+01,4.025066e+01,1.697000e+02
7.207660e+05,8.342199e+00,2.006202e+04,2.321993e-01,9.384574e-01,9.380548e-01,1.867046e-03,5.510105e-08,3.801979e+01,3.992732e+00,3.402706e+01,4.025124e+01,1.697000e+02
7.207760e+05,8.342315e+00,2.007202e+04,2.323150e-01,9.384419e-01,9.380553e-01,1.867597e-03,5.508624e-08,3.801979e+01,3.993073e+00,3.402672e+01,4.025181e+01,1.697000e+02
7.207860e+05,8.342431e+00,2.008202e+04,2.324308e-01,9.384264e-01,9.380558e-01,1.868148e-03,5.507144e-08,3.801979e+01,3.993414e+00,3.402638e+01,4.025239e+01,1.697000e+02
7.207960e+05,8.342547e+00,2.009202e+04,2.325466e-01,9.384109e-01,9.380563e-01,1.868698e-03,5.505666e-08,3.801979e+01,3.993755e+00,3.402604e+01,4.025297e+01,1.697000e+02
7.208060e+05,8.342662e+00,2.010202e+04,2.326623e-01,9.383954e-01,9.380568e-01,1.869249e-03,5.504189e-08,3.801979e+01,3.994096e+00,3.402570e+01,4.025354e+01,1.697000e+02
7.208160e+05,8.342778e+00,2.011202e+04,2.327781e-01,9.383799e-01,9.380573e-01,1.869799e-03,5.502712e-08,3.801979e+01,3.994438e+00,3.402536e+01,4.025412e+01,1.697000e+02
7.208260e+05,8.342894e+00,2.012203e+04,2.328938e-01,9.383644e-01,9.380579e-01,1.870350e-03,5.501237e-08,3.801979e+01,3.994779e+00,3.402501e+01,4.025469e+01,1.697000e+02
7.208360e+05,8.343010e+00,2.013203e+04,2.330096e-01,9.383489e-01,9.380584e-01,1.870900e-03,5.499764e-08,3.801979e+01,3.995120e+00,3.402467e+01,4.025527e+01,1.697000e+02
7.208460e+05,8.343125e+00,2.014203e+04,2.331253e-01,9.383334e-01,9.380589e-01,1.871450e-03,5.498291e-08,3.801979e+01,3.995461e+00,3.402433e+01,4.025585e+01,1.697000e+02
7.208560e+05,8.343241e+00,2.015203e+04,2.332411e-01,9.383179e-01,9.380594e-01,1.871999e-03,5.496819e-08,3.801979e+01,3.995803e+00,3.402399e+01,4.025642e+01,1.697000e+02
7.208660e+05,8.343357e+00,2.016203e+04,2.333568e-01,9.383024e-01,9.380599e-01,1.872549e-03,5.495349e-08,3.801979e+01,3.996144e+00,3.402365e+01,4.025700e+01,1.697000e+02
7.208760e+05,8.343473e+00,2.017203e+04,2.334726e-01,9.382869e-01,9.380604e-01,1.873099e-03,5.493880e-08,3.801979e+01,3.996485e+00,3.402331e+01,4.025758e+01,1.697000e+02
7.208860e+05,8.343588e+00,2.018203e+04,2.335883e-01,9.382714e-01,9.380610e-01,1.873648e-03,5.492412e-08,3.801979e+01,3.996826e+00,3.402297e+01,4.025815e+01,1.697000e+02
7.208960e+05,8.343704e+00,2.019203e+04,2.337041e-01,9.382559e-01,9.380615e-01,1.874197e-03,5.490945e-08,3.801979e+01,3.997167e+00,3.402263e+01,4.025873e+01,1.697000e+02
7.209060e+05,8.343820e+00,2.020203e+04,2.338198e-01,9.382404e-01,9.380620e-01,1.874746e-03,5.489480e-08,3.801979e+01,3.997509e+00,3.402228e+01,4.025931e+01,1.697000e+02
7.209160e+05,8.343936e+00,2.021203e+04,2.339356e-01,9.382249e-01,9.380625e-01,1.875295e-03,5.488015e-08,3.801979e+01,3.997850e+00,3.402194e+01,4.025988e+01,1.697000e+02
7.209260e+05,8.344051e+00,2.022204e+04,2.340513e-01,9.382094e-01,9.380630e-01,1.875844e-03,5.486552e-08,3.801979e+01,3.998191e+00,3.402160e+01,4.026046e+01,1.697000e+02
7.209360e+05,8.344167e+00,2.023204e+04,2.341671e-01,9.381940e-01,9.380635e-01,1.876393e-03,5.485090e-08,3.801979e+01,3.998532e+00,3.402126e+01,4.026104e+01,1.697000e+02
7.209460e+05,8.344283e+00,2.024204e+04,2.342828e-01,9.381785e-01,9.380640e-01,1.876941e-03,5.483629e-08,3.801979e+01,3.998874e+00,3.402092e+01,4.026161e+01,1.697000e+02
7.209560e+05,8.344399e+00,2.025204e+04,2.343986e-01,9.381630e-01,9.380646e-01,1.877489e-03,5.482169e-08,3.801979e+01,3.999215e+00,3.402058e+01,4.026219e+01,1.697000e+02
7.209660e+05,8.344514e+00,2.026204e+04,2.345143e-01,9.381475e-01,9.380651e-01,1.878038e-03,5.480711e-08,3.801979e+01,3.999556e+00,3.402024e+01,4.026276e+01,1.697000e+02
7.209760e+05,8.344630e+00,2.027204e+04,2.346301e-01,9.381320e-01,9.380656e-01,1.878586e-03,5.479253e-08,3.801979e+01,3.999897e+00,3.401990e+01,4.026334e+01,1.697000e+02
7.209860e+05,8.344746e+00,2.028204e+04,2.347458e-01,9.381165e-01,9.380661e-01,1.879134e-03,5.477797e-08,3.801979e+01,4.000238e+00,3.401955e+01,4.026392e+01,1.697000e+02
7.209960e+05,8.344862e+00,2.029204e+04,2.348616e-01,9.381010e-01,9.380666e-01,1.879681e-03,5.476342e-08,3.801979e+01,4.000580e+00,3.401921e+01,4.026449e+01,1.697000e+02
7.210060e+05,8.344977e+00,2.030204e+04,2.349774e-01,9.380941e-01,9.380671e-01,1.880229e-03,5.474888e-08,3.801903e+01,4.000752e+00,3.401828e+01,4.026394e+01,1.697000e+02
7.210160e+05,8.345093e+00,2.031204e+04,2.350931e-01,9.380959e-01,9.380676e-01,1.880776e-03,5.473435e-08,3.801750e+01,4.000752e+00,3.401674e+01,4.026223e+01,1.697000e+02
7.210260e+05,8.345209e+00,2.032205e+04,2.352089e-01,9.380977e-01,9.380682e-01,1.881324e-03,5.471983e-08,3.801596e+01,4.000752e+00,3.401521e+01,4.026052e+01,1.697000e+02
7.210360e+05,8.345325e+00,2.033205e+04,2.353246e-01,9.380995e-01,9.380687e-01,1.881871e-03,5.470533e-08,3.801442e+01,4.000752e+00,3.401367e+01,4.025881e+01,1.697000e+02
7.210460e+05,8.345440e+00,2.034205e+04,2.354404e-01,9.381014e-01,9.380692e-01,1.882418e-03,5.469083e-08,3.801289e+01,4.000752e+00,3.401214e+01,4.025711e+01,1.697000e+02
7.210560e+05,8.345556e+00,2.035205e+04,2.355561e-01,9.381032e-01,9.380697e-01,1.882965e-03,5.467635e-08,3.801135e+01,4.000752e+00,3.401060e+01,4.025540e+01,1.697000e+02
7.210660e+05,8.345672e+00,2.036205e+04,2.356719e-01,9.381050e-01,9.380702e-01,1.883512e-03,5.466188e-08,3.800982e+01,4.000752e+00,3.400906e+01,4.025369e+01,1.697000e+02
7.210761e+05,8.345788e+00,2.037205e+04,2.357876e-01,9.381068e-01,9.380707e-01,1.884058e-03,5.464742e-08,3.800828e+01,4.000752e+00,3.400753e+01,4.025198e+01,1.697000e+02
7.210861e+05,8.345903e+00,2.038205e+04,2.359034e-01,9.381086e-01,9.380712e-01,1.884605e-03,5.463297e-08,3.800674e+01,4.000752e+00,3.400599e+01,4.025028e+01,1.697000e+02
7.210961e+05,8.346019e+00,2.039205e+04,2.360191e-01,9.381105e-01,9.380717e-01,1.885151e-03,5.461853e-08,3.800521e+01,4.000752e+00,3.400446e+01,4.024857e+01,1.697000e+02
7.211061e+05,8.346135e+00,2.040205e+04,2.361349e-01,9.381123e-01,9.380723e-01,1.885697e-03,5.460411e-08,3.800367e+01,4.000752e+00,3.400292e+01,4.024686e+01,1.697000e+02
7.211161e+05,8.346251e+00,2.041205e+04,2.362506e-01,9.381141e-01,9.380728e-01,1.886243e-03,5.458969e-08,3.800214e+01,4.000752e+00,3.400138e+01,4.024515e+01,1.697000e+02
7.211261e+05,8.346366e+00,2.042206e+04,2.363664e-01,9.381159e-01,9.380733e-01,1.886789e-03,5.457529e-08,3.800060e+01,4.000752e+00,3.399985e+01,4.024344e+01,1.697000e+02
7.211361e+05,8.346482e+00,2.043206e+04,2.364821e-01,9.381178e-01,9.380738e-01,1.887335e-03,5.456090e-08,3.799906e+01,4.000752e+00,3.399831e+01,4.024174e+01,1.697000e+02
7.211461e+05,8.346598e+00,2.044206e+04,2.365979e-01,9.381196e-01,9.380743e-01,1.887880e-03,5.454652e-08,3.799753e+01,4.000752e+00,3.399678e+01,4.024003e+01,1.697000e+02
7.211561e+05,8.346714e+00,2.045206e+04,2.367136e-01,9.381214e-01,9.380748e-01,1.888426e-03,5.453215e-08,3.799599e+01,4.000752e+00,3.399524e+01,4.023832e+01,1.697000e+02
7.211661e+05,8.346829e+00,2.046206e+04,2.368294e-01,9.381232e-01,9.380753e-01,1.888971e-03,5.451780e-08,3.799446e+01,4.000752e+00,3.399370e+01,4.023661e+01,1.697000e+02
7.211761e+05,8.346945e+00,2.047206e+04,2.369451e-01,9.381251e-01,9.380758e-01,1.889516e-03,5.450345e-08,3.799292e+01,4.000752e+00,3.399217e+01,4.023491e+01,1.697000e+02
7.211861e+05,8.347061e+00,2.048206e+04,2.370609e-01,9.381269e-01,9.380764e-01,1.890061e-03,5.448912e-08,3.799138e+01,4.000752e+00,3.399063e+01,4.023320e+01,1.697000e+02
7.211961e+05,8.347177e+00,2.049206e+04,2.371766e-01,9.381287e-01,9.380769e-01,1.890606e-03,5.447479e-08,3.798985e+01,4.000752e+00,3.398910e+01,4.023149e+01,1.697000e+02
7.212061e+05,8.347292e+00,2.050206e+04,2.372924e-01,9.381305e-01,9.380774e-01,1.891151e-03,5.446048e-08,3.798831e+01,4.000752e+00,3.398756e+01,4.022978e+01,1.697000e+02
7.212161e+05,8.347408e+00,2.051206e+04,2.374082e-01,9.381323e-01,9.380779e-01,1.891696e-03,5.444618e-08,3.798678e+01,4.000752e+00,3.398602e+01,4.022807e+01,1.697000e+02
7.212261e+05,8.347524e+00,2.052207e+04,2.375239e-01,9.381342e-01,9.380784e-01,1.892240e-03,5.443189e-08,3.798524e+01,4.000752e+00,3.398449e+01,4.022637e+01,1.697000e+02
7.212361e+05,8.347640e+00,2.053207e+04,2.376397e-01,9.381360e-01,9.380789e-01,1.892784e-03,5.441761e-08,3.798370e+01,4.000752e+00,3.398295e+01,4.022466e+01,1.697000e+02
7.212461e+05,8.347755e+00,2.054207e+04,2.377554e-01,9.381378e-01,9.380794e-01,1.893328e-03,5.440335e-08,3.798217e+01,4.000752e+00,3.398142e+01,4.022295e+01,1.697000e+02
7.212561e+05,8.347871e+00,2.055207e+04,2.378712e-01,9.381403e-01,9.380799e-01,1.893872e-03,5.438909e-08,3.798142e+01,4.000601e+00,3.398082e+01,4.022207e+01,1.697000e+02
7.212661e+05,8.347987e+00,2.056207e+04,2.379869e-01,9.381435e-01,9.380804e-01,1.894416e-03,5.437485e-08,3.798168e+01,4.000260e+00,3.398142e+01,4.022225e+01,1.697000e+02
7.212761e+05,8.348103e+00,2.057207e+04,2.381027e-01,9.381468e-01,9.380810e-01,1.894960e-03,5.436061e-08,3.798194e+01,3.999918e+00,3.398202e+01,4.022242e+01,1.697000e+02
7.212861e+05,8.348218e+00,2.058207e+04,2.382184e-01,9.381501e-01,9.380815e-01,1.895504e-03,5.434639e-08,3.798220e+01,3.999577e+00,3.398262e+01,4.022259e+01,1.697000e+02
7.212961e+05,8.348334e+00,2.059207e+04,2.383342e-01,9.381533e-01,9.380820e-01,1.896047e-03,5.433218e-08,3.798246e+01,3.999236e+00,3.398322e+01,4.022276e+01,1.697000e+02
7.213061e+05,8.348450e+00,2.060207e+04,2.384499e-01,9.381566e-01,9.380825e-01,1.896590e-03,5.431798e-08,3.798271e+01,3.998895e+00,3.398382e+01,4.022293e+01,1.697000e+02
7.213161e+05,8.348566e+00,2.061207e+04,2.385657e-01,9.381598e-01,9.380830e-01,1.897134e-03,5.430379e-08,3.798297e+01,3.998554e+00,3.398442e+01,4.022310e+01,1.697000e+02
7.213261e+05,8.348681e+00,2.062208e+04,2.386814e-01,9.381631e-01,9.380835e-01,1.897677e-03,5.428962e-08,3.798323e+01,3.998212e+00,3.398502e+01,4.022327e+01,1.697000e+02
7.213361e+05,8.348797e+00,2.063208e+04,2.387972e-01,9.381663e-01,9.380840e-01,1.898219e-03,5.427545e-08,3.798349e+01,3.997871e+00,3.398562e+01,4.022345e+01,1.697000e+02
7.213461e+05,8.348913e+00,2.064208e+04,2.389129e-01,9.381696e-01,9.380845e-01,1.898762e-03,5.426129e-08,3.798374e+01,3.997530e+00,3.398621e+01,4.022362e+01,1.697000e+02
7.213561e+05,8.349029e+00,2.065208e+04,2.390287e-01,9.381729e-01,9.380850e-01,1.899305e-03,5.424715e-08,3.798400e+01,3.997189e+00,3.398681e+01,4.022379e+01,1.697000e+02
7.213661e+05,8.349144e+00,2.066208e+04,2.391444e-01,9.381761e-01,9.380855e-01,1.899847e-03,5.423302e-08,3.798426e+01,3.996848e+00,3.398741e+01,4.022396e+01,1.697000e+02
7.213761e+05,8.349260e+00,2.067208e+04,2.392602e-01,9.381794e-01,9.380860e-01,1.900390e-03,5.421890e-08,3.798452e+01,3.996506e+00,3.398801e+01,4.022413e+01,1.697000e+02
7.213861e+05,8.349376e+00,2.068208e+04,2.393759e-01,9.381826e-01,9.380866e-01,1.900932e-03,5.420478e-08,3.798478e+01,3.996165e+00,3.398861e+01,4.022430e+01,1.697000e+02
7.213961e+05,8.349492e+00,2.069208e+04,2.394917e-01,9.381859e-01,9.380871e-01,1.901474e-03,5.419068e-08,3.798503e+01,3.995824e+00,3.398921e+01,4.022447e+01,1.697000e+02
7.214061e+05,8.349607e+00,2.070208e+04,2.396074e-01,9.381892e-01,9.380876e-01,1.902016e-03,5.417660e-08,3.798529e+01,3.995483e+00,3.398981e+01,4.022465e+01,1.697000e+02
7.214161e+05,8.349723e+00,2.071208e+04,2.397232e-01,9.381924e-01,9.380881e-01,1.902557e-03,5.416252e-08,3.798555e+01,3.995141e+00,3.399041e+01,4.022482e+01,1.697000e+02
7.214261e+05,8.349839e+00,2.072209e+04,2.398390e-01,9.381957e-01,9.380886e-01,1.903099e-03,5.414845e-08,3.798581e+01,3.994800e+00,3.399101e+01,4.022499e+01,1.697000e+02
7.214361e+05,8.349955e+00,2.073209e+04,2.399547e-01,9.381989e-01,9.380891e-01,1.903641e-03,5.413440e-08,3.798606e+01,3.994459e+00,3.399161e+01,4.022516e+01,1.697000e+02
7.214461e+05,8.350070e+00,2.074209e+04,2.400705e-01,9.382022e-01,9.380896e-01,1.904182e-03,5.412035e-08,3.798632e+01,3.994118e+00,3.399220e+01,4.022533e+01,1.697000e+02
7.214561e+05,8.350186e+00,2.075209e+04,2.401862e-01,9.382055e-01,9.380901e-01,1.904723e-03,5.410632e-08,3.798658e+01,3.993777e+00,3.399280e+01,4.022550e+01,1.697000e+02
7.214661e+05,8.350302e+00,2.076209e+04,2.403020e-01,9.382087e-01,9.380906e-01,1.905264e-03,5.409229e-08,3.798684e+01,3.993435e+00,3.399340e+01,4.022567e+01,1.697000e+02
7.214761e+05,8.350418e+00,2.077209e+04,2.404177e-01,9.382120e-01,9.380911e-01,1.905805e-03,5.407828e-08,3.798710e+01,3.993094e+00,3.399400e+01,4.022585e+01,1.697000e+02
7.214861e+05,8.350533e+00,2.078209e+04,2.405335e-01,9.382152e-01,9.380916e-01,1.906346e-03,5.406428e-08,3.798735e+01,3.992753e+00,3.399460e+01,4.022602e+01,1.697000e+02
7.214961e+05,8.350649e+00,2.079209e+04,2.406492e-01,9.382185e-01,9.380921e-01,1.906886e-03,5.405029e-08,3.798761e+01,3.992412e+00,3.399520e+01,4.022619e+01,1.697000e+02
7.215061e+05,8.350765e+00,2.080209e+04,2.407650e-01,9.382208e-01,9.380926e-01,1.907427e-03,5.403631e-08,3.798758e+01,3.992452e+00,3.399513e+01,4.022607e+01,1.697000e+02
7.215161e+05,8.350881e+00,2.081209e+04,2.408807e-01,9.382223e-01,9.380932e-01,1.907967e-03,5.402234e-08,3.798733e+01,3.992789e+00,3.399454e+01,4.022571e+01,1.697000e+02
7.215261e+05,8.350996e+00,2.082210e+04,2.409965e-01,9.382238e-01,9.380937e-01,1.908507e-03,5.400839e-08,3.798707e+01,3.993127e+00,3.399394e+01,4.022536e+01,1.697000e+02
7.215361e+05,8.351112e+00,2.083210e+04,2.411122e-01,9.382253e-01,9.380942e-01,1.909047e-03,5.399444e-08,3.798682e+01,3.993465e+00,3.399335e+01,4.022501e+01,1.697000e+02
7.215461e+05,8.351228e+00,2.084210e+04,2.412280e-01,9.382268e-01,9.380947e-01,1.909587e-03,5.398051e-08,3.798656e+01,3.993802e+00,3.399276e+01,4.022465e+01,1.697000e+02
7.215561e+05,8.351344e+00,2.085210e+04,2.413437e-01,9.382284e-01,9.380952e-01,1.910127e-03,5.396658e-08,3.798631e+01,3.994140e+00,3.399217e+01,4.022430e+01,1.697000e+02
7.215661e+05,8.351459e+00,2.086210e+04,2.414595e-01,9.382299e-01,9.380957e-01,1.910667e-03,5.395267e-08,3.798605e+01,3.994478e+00,3.399157e+01,4.022395e+01,1.697000e+02
7.215761e+05,8.351575e+00,2.087210e+04,2.415752e-01,9.382314e-01,9.380962e-01,1.911206e-03,5.393876e-08,3.798580e+01,3.994815e+00,3.399098e+01,4.022360e+01,1.697000e+02
7.215861e+05,8.351691e+00,2.088210e+04,2.416910e-01,9.382329e-01,9.380967e-01,1.911746e-03,5.392487e-08,3.798554e+01,3.995153e+00,3.399039e+01,4.022324e+01,1.697000e+02
7.215961e+05,8.351807e+00,2.089210e+04,2.418067e-01,9.382344e-01,9.380972e-01,1.912285e-03,5.391099e-08,3.798528e+01,3.995491e+00,3.398979e+01,4.022289e+01,1.697000e+02
7.216061e+05,8.351922e+00,2.090210e+04,2.419225e-01,9.382359e-01,9.380977e-01,1.912824e-03,5.389712e-08,3.798503e+01,3.995829e+00,3.398920e+01,4.022254e+01,1.697000e+02
7.216161e+05,8.352038e+00,2.091210e+04,2.420382e-01,9.382375e-01,9.380982e-01,1.913363e-03,5.388326e-08,3.798477e+01,3.996166e+00,3.398861e+01,4.022219e+01,1.697000e+02
7.216261e+05,8.352154e+00,2.092211e+04,2.421540e-01,9.382390e-01,9.380987e-01,1.913902e-03,5.386941e-08,3.798452e+01,3.996504e+00,3.398802e+01,4.022183e+01,1.697000e+02
7.216361e+05,8.352270e+00,2.093211e+04,2.422698e-01,9.382405e-01,9.380992e-01,1.914441e-03,5.385557e-08,3.798426e+01,3.996842e+00,3.398742e+01,4.022148e+01,1.697000e+02
7.216461e+05,8.352386e+00,2.094211e+04,2.423855e-01,9.382420e-01,9.380997e-01,1.914979e-03,5.384174e-08,3.798401e+01,3.997179e+00,3.398683e+01,4.022113e+01,1.697000e+02
7.216561e+05,8.352501e+00,2.095211e+04,2.425013e-01,9.382435e-01,9.381002e-01,1.915517e-03,5.382793e-08,3.798375e+01,3.997517e+00,3.398624e+01,4.022078e+01,1.697000e+02
7.216661e+05,8.352617e+00,2.096211e+04,2.426170e-01,9.382450e-01,9.381007e-01,1.916056e-03,5.381412e-08,3.798350e+01,3.997855e+00,3.398564e+01,4.022042e+01,1.697000e+02
7.216761e+05,8.352733e+00,2.097211e+04,2.427328e-01,9.382465e-01,9.381012e-01,1.916594e-03,5.380033e-08,3.798324e+01,3.998192e+00,3.398505e+01,4.022007e+01,1.697000e+02
7.216861e+05,8.352849e+00,2.098211e+04,2.428485e-01,9.382481e-01,9.381018e-01,1.917132e-03,5.378654e-08,3.798299e+01,3.998530e+00,3.398446e+01,4.021972e+01,1.697000e+02
7.216961e+05,8.352964e+00,2.099211e+04,2.429643e-01,9.382496e-01,9.381023e-01,1.917670e-03,5.377277e-08,3.798273e+01,3.998868e+00,3.398387e+01,4.021936e+01,1.697000e+02
7.217061e+05,8.353080e+00,2.100211e+04,2.430800e-01,9.382511e-01,9.381028e-01,1.918207e-03,5.375900e-08,3.798248e+01,3.999206e+00,3.398327e+01,4.021901e+01,1.697000e+02
7.217161e+05,8.353196e+00,2.101211e+04,2.431958e-01,9.382526e-01,9.381033e-01,1.918745e-03,5.374525e-08,3.798222e+01,3.999543e+00,3.398268e+01,4.021866e+01,1.697000e+02
7.217261e+05,8.353312e+00,2.102212e+04,2.433115e-01,9.382541e-01,9.381038e-01,1.919282e-03,5.373151e-08,3.798197e+01,3.999881e+00,3.398209e+01,4.021831e+01,1.697000e+02
7.217361e+05,8.353427e+00,2.103212e+04,2.434273e-01,9.382556e-01,9.381043e-01,1.919820e-03,5.371778e-08,3.798171e+01,4.000219e+00,3.398149e+01,4.021795e+01,1.697000e+02
7.217461e+05,8.353543e+00,2.104212e+04,2.435430e-01,9.382558e-01,9.381048e-01,1.920357e-03,5.370406e-08,3.798146e+01,4.000556e+00,3.398090e+01,4.021765e+01,1.697000e+02
7.217561e+05,8.353659e+00,2.105212e+04,2.436588e-01,9.382538e-01,9.381053e-01,1.920894e-03,5.369035e-08,3.798211e+01,4.000752e+00,3.398136e+01,4.021841e+01,1.696983e+02
7.217661e+05,8.353775e+00,2.106212e+04,2.437745e-01,9.382515e-01,9.381058e-01,1.921431e-03,5.367665e-08,3.798400e+01,4.000752e+00,3.398325e+01,4.022051e+01,1.696943e+02
7.217761e+05,8.353890e+00,2.107212e+04,2.438903e-01,9.382491e-01,9.381063e-01,1.921968e-03,5.366296e-08,3.798589e+01,4.000752e+00,3.398514e+01,4.022262e+01,1.696903e+02
7.217861e+05,8.354006e+00,2.108212e+04,2.440060e-01,9.382468e-01,9.381068e-01,1.922504e-03,5.364928e-08,3.798778e+01,4.000752e+00,3.398703e+01,4.022473e+01,1.696862e+02
7.217961e+05,8.354122e+00,2.109212e+04,2.441218e-01,9.382444e-01,9.381073e-01,1.923041e-03,5.363561e-08,3.798967e+01,4.000752e+00,3.398892e+01,4.022683e+01,1.696822e+02
7.218061e+05,8.354238e+00,2.110212e+04,2.442375e-01,9.382421e-01,9.381078e-01,1.923577e-03,5.362195e-08,3.799156e+01,4.000752e+00,3.399081e+01,4.022894e+01,1.696782e+02
7.218161e+05,8.354353e+00,2.111212e+04,2.443533e-01,9.382397e-01,9.381083e-01,1.924113e-03,5.360831e-08,3.799345e+01,4.000752e+00,3.399270e+01,4.023104e+01,1.696742e+02
7.218261e+05,8.354469e+00,2.112213e+04,2.444690e-01,9.382373e-01,9.381088e-01,1.924649e-03,5.359467e-08,3.799534e+01,4.000752e+00,3.399459e+01,4.023315e+01,1.696702e+02
7.218361e+05,8.354585e+00,2.113213e+04,2.445848e-01,9.382350e-01,9.381093e-01,1.925185e-03,5.358104e-08,3.799723e+01,4.000752e+00,3.399648e+01,4.023525e+01,1.696662e+02
7.218461e+05,8.354701e+00,2.114213e+04,2.447006e-01,9.382326e-01,9.381098e-01,1.925721e-03,5.356743e-08,3.799912e+01,4.000752e+00,3.399837e+01,4.023736e+01,1.696621e+02
7.218561e+05,8.354816e+00,2.115213e+04,2.448163e-01,9.382303e-01,9.381103e-01,1.926257e-03,5.355382e-08,3.800101e+01,4.000752e+00,3.400026e+01,4.023947e+01,1.696581e+02
7.218661e+05,8.354932e+00,2.116213e+04,2.449321e-01,9.382279e-01,9.381108e-01,1.926792e-03,5.354023e-08,3.800290e+01,4.000752e+00,3.400215e+01,4.024157e+01,1.696541e+02
7.218761e+05,8.355048e+00,2.117213e+04,2.450478e-01,9.382256e-01,9.381113e-01,1.927328e-03,5.352665e-08,3.800479e+01,4.000752e+00,3.400404e+01,4.024368e+01,1.696501e+02
7.218861e+05,8.355164e+00,2.118213e+04,2.451636e-01,9.382232e-01,9.381118e-01,1.927863e-03,5.351307e-08,3.800668e+01,4.000752e+00,3.400593e+01,4.024578e+01,1.696461e+02
7.218961e+05,8.355279e+00,2.119213e+04,2.452793e-01,9.382209e-01,9.381123e-01,1.928398e-03,5.349951e-08,3.800857e+01,4.000752e+00,3.400782e+01,4.024789e+01,1.696420e+02
7.219061e+05,8.355395e+00,2.120213e+04,2.453951e-01,9.382185e-01,9.381128e-01,1.928933e-03,5.348596e-08,3.801046e+01,4.000752e+00,3.400971e+01,4.025000e+01,1.696380e+02
7.219161e+05,8.355511e+00,2.121213e+04,2.455108e-01,9.382161e-01,9.381133e-01,1.929468e-03,5.347241e-08,3.801235e+01,4.000752e+00,3.401160e+01,4.025210e+01,1.696340e+02
