Repository: brandonlampe/CS_Data

# Repository for Crushed Salt Data
**Grant No: 456417**

This is a work in progress!

## Repository Content

### Directory Names
A uniform namining structure still in progress, but in general directories are named according to the following:
 - Names contain no spaces, a single underscore "_" will be used as a file name seperator.
 - Files are for the Crushed Salt Project (CSP); therefore, the first three charaters of each file are "CSP".
 - Folders are organized by which frame the test was performed on i.e., A2 or A3.
 - The fifth and sixth charaters of each file name will therefore be "A" followed by the frame number.

File: UNM_WP_HY_175_09/IscoMeasurements/STAGE09/CREEP_FIT/175_09_STAGE09_CREEP_OUT.csv (part 10 of 34)
Analysis by Brandon Lampe, performed on: 2016/07/06 13:13:17
Experimental results below begin at: 2016/04/16 12:04:26
Duration (sec),Duration (day),Elapsed Time (sec),Elapsed Time (day),Interpolated Fractional Density,Fit to Fractional Density,Fit to Volume Strain,Fit to Volume Strain Rate (1/sec),Confining Pressure (MPa),Pore Pressure (MPa),Terzaghi Pressure (MPa),Solid Pressure (MPa),Temperature (C))
7.219261e+05,8.355627e+00,2.122214e+04,2.456266e-01,9.382138e-01,9.381138e-01,1.930002e-03,5.345888e-08,3.801424e+01,4.000752e+00,3.401349e+01,4.025421e+01,1.696300e+02
7.219361e+05,8.355742e+00,2.123214e+04,2.457423e-01,9.382114e-01,9.381143e-01,1.930537e-03,5.344536e-08,3.801613e+01,4.000752e+00,3.401538e+01,4.025631e+01,1.696260e+02
7.219461e+05,8.355858e+00,2.124214e+04,2.458581e-01,9.382091e-01,9.381148e-01,1.931071e-03,5.343185e-08,3.801802e+01,4.000752e+00,3.401727e+01,4.025842e+01,1.696219e+02
7.219561e+05,8.355974e+00,2.125214e+04,2.459738e-01,9.382067e-01,9.381153e-01,1.931606e-03,5.341835e-08,3.801992e+01,4.000752e+00,3.401916e+01,4.026053e+01,1.696179e+02
7.219661e+05,8.356090e+00,2.126214e+04,2.460896e-01,9.382044e-01,9.381158e-01,1.932140e-03,5.340486e-08,3.802181e+01,4.000752e+00,3.402105e+01,4.026263e+01,1.696139e+02
7.219761e+05,8.356205e+00,2.127214e+04,2.462053e-01,9.382020e-01,9.381163e-01,1.932674e-03,5.339138e-08,3.802370e+01,4.000752e+00,3.402294e+01,4.026474e+01,1.696099e+02
7.219861e+05,8.356321e+00,2.128214e+04,2.463211e-01,9.381997e-01,9.381168e-01,1.933208e-03,5.337791e-08,3.802559e+01,4.000752e+00,3.402483e+01,4.026684e+01,1.696059e+02
7.219961e+05,8.356437e+00,2.129214e+04,2.464368e-01,9.381990e-01,9.381173e-01,1.933742e-03,5.336445e-08,3.802748e+01,4.000752e+00,3.402672e+01,4.026888e+01,1.696018e+02
7.220061e+05,8.356553e+00,2.130214e+04,2.465526e-01,9.381986e-01,9.381178e-01,1.934275e-03,5.335100e-08,3.802876e+01,4.000752e+00,3.402801e+01,4.027026e+01,1.696000e+02
7.220161e+05,8.356668e+00,2.131214e+04,2.466683e-01,9.381971e-01,9.381183e-01,1.934809e-03,5.333756e-08,3.802952e+01,4.000752e+00,3.402877e+01,4.027114e+01,1.696000e+02
7.220261e+05,8.356784e+00,2.132215e+04,2.467841e-01,9.381956e-01,9.381188e-01,1.935342e-03,5.332414e-08,3.803029e+01,4.000752e+00,3.402954e+01,4.027201e+01,1.696000e+02
7.220361e+05,8.356900e+00,2.133215e+04,2.468998e-01,9.381941e-01,9.381193e-01,1.935875e-03,5.331072e-08,3.803105e+01,4.000752e+00,3.403030e+01,4.027289e+01,1.696000e+02
7.220461e+05,8.357016e+00,2.134215e+04,2.470156e-01,9.381926e-01,9.381198e-01,1.936408e-03,5.329731e-08,3.803182e+01,4.000752e+00,3.403107e+01,4.027376e+01,1.696000e+02
7.220561e+05,8.357131e+00,2.135215e+04,2.471314e-01,9.381911e-01,9.381203e-01,1.936941e-03,5.328391e-08,3.803259e+01,4.000752e+00,3.403183e+01,4.027464e+01,1.696000e+02
7.220661e+05,8.357247e+00,2.136215e+04,2.472471e-01,9.381895e-01,9.381208e-01,1.937474e-03,5.327053e-08,3.803335e+01,4.000752e+00,3.403260e+01,4.027551e+01,1.696000e+02
7.220762e+05,8.357363e+00,2.137215e+04,2.473629e-01,9.381880e-01,9.381213e-01,1.938007e-03,5.325715e-08,3.803412e+01,4.000752e+00,3.403336e+01,4.027638e+01,1.696000e+02
7.220862e+05,8.357479e+00,2.138215e+04,2.474786e-01,9.381865e-01,9.381218e-01,1.938539e-03,5.324378e-08,3.803488e+01,4.000752e+00,3.403413e+01,4.027726e+01,1.696000e+02
7.220962e+05,8.357594e+00,2.139215e+04,2.475944e-01,9.381850e-01,9.381223e-01,1.939072e-03,5.323043e-08,3.803565e+01,4.000752e+00,3.403490e+01,4.027813e+01,1.696000e+02
7.221062e+05,8.357710e+00,2.140215e+04,2.477101e-01,9.381835e-01,9.381228e-01,1.939604e-03,5.321708e-08,3.803641e+01,4.000752e+00,3.403566e+01,4.027901e+01,1.696000e+02
7.221162e+05,8.357826e+00,2.141216e+04,2.478259e-01,9.381820e-01,9.381233e-01,1.940136e-03,5.320374e-08,3.803718e+01,4.000752e+00,3.403643e+01,4.027988e+01,1.696000e+02
7.221262e+05,8.357942e+00,2.142216e+04,2.479416e-01,9.381805e-01,9.381238e-01,1.940668e-03,5.319042e-08,3.803794e+01,4.000752e+00,3.403719e+01,4.028076e+01,1.696000e+02
7.221362e+05,8.358057e+00,2.143216e+04,2.480574e-01,9.381790e-01,9.381243e-01,1.941200e-03,5.317710e-08,3.803871e+01,4.000752e+00,3.403796e+01,4.028163e+01,1.696000e+02
7.221462e+05,8.358173e+00,2.144216e+04,2.481731e-01,9.381775e-01,9.381248e-01,1.941732e-03,5.316380e-08,3.803947e+01,4.000752e+00,3.403872e+01,4.028250e+01,1.696000e+02
7.221562e+05,8.358289e+00,2.145216e+04,2.482889e-01,9.381759e-01,9.381253e-01,1.942264e-03,5.315050e-08,3.804024e+01,4.000752e+00,3.403949e+01,4.028338e+01,1.696000e+02
7.221662e+05,8.358405e+00,2.146216e+04,2.484046e-01,9.381744e-01,9.381258e-01,1.942795e-03,5.313721e-08,3.804100e+01,4.000752e+00,3.404025e+01,4.028425e+01,1.696000e+02
7.221762e+05,8.358520e+00,2.147216e+04,2.485204e-01,9.381729e-01,9.381263e-01,1.943327e-03,5.312394e-08,3.804177e+01,4.000752e+00,3.404102e+01,4.028513e+01,1.696000e+02
7.221862e+05,8.358636e+00,2.148216e+04,2.486361e-01,9.381714e-01,9.381268e-01,1.943858e-03,5.311067e-08,3.804254e+01,4.000752e+00,3.404178e+01,4.028600e+01,1.696000e+02
7.221962e+05,8.358752e+00,2.149216e+04,2.487519e-01,9.381699e-01,9.381273e-01,1.944389e-03,5.309742e-08,3.804330e+01,4.000752e+00,3.404255e+01,4.028688e+01,1.696000e+02
7.222062e+05,8.358868e+00,2.150216e+04,2.488676e-01,9.381684e-01,9.381278e-01,1.944920e-03,5.308417e-08,3.804407e+01,4.000752e+00,3.404331e+01,4.028775e+01,1.696000e+02
7.222162e+05,8.358983e+00,2.151217e+04,2.489834e-01,9.381669e-01,9.381283e-01,1.945451e-03,5.307094e-08,3.804483e+01,4.000752e+00,3.404408e+01,4.028862e+01,1.696000e+02
7.222262e+05,8.359099e+00,2.152217e+04,2.490991e-01,9.381654e-01,9.381288e-01,1.945981e-03,5.305772e-08,3.804560e+01,4.000752e+00,3.404485e+01,4.028950e+01,1.696000e+02
7.222362e+05,8.359215e+00,2.153217e+04,2.492149e-01,9.381639e-01,9.381293e-01,1.946512e-03,5.304450e-08,3.804636e+01,4.000752e+00,3.404561e+01,4.029037e+01,1.696000e+02
7.222462e+05,8.359331e+00,2.154217e+04,2.493306e-01,9.381623e-01,9.381298e-01,1.947042e-03,5.303130e-08,3.804713e+01,4.000752e+00,3.404638e+01,4.029125e+01,1.696000e+02
7.222562e+05,8.359446e+00,2.155217e+04,2.494464e-01,9.381640e-01,9.381303e-01,1.947573e-03,5.301810e-08,3.804714e+01,4.000752e+00,3.404639e+01,4.029120e+01,1.696000e+02
7.222662e+05,8.359562e+00,2.156217e+04,2.495622e-01,9.381703e-01,9.381308e-01,1.948103e-03,5.300492e-08,3.804603e+01,4.000752e+00,3.404528e+01,4.028977e+01,1.696000e+02
7.222762e+05,8.359678e+00,2.157217e+04,2.496779e-01,9.381766e-01,9.381313e-01,1.948633e-03,5.299174e-08,3.804491e+01,4.000752e+00,3.404416e+01,4.028834e+01,1.696000e+02
7.222862e+05,8.359794e+00,2.158217e+04,2.497937e-01,9.381829e-01,9.381318e-01,1.949163e-03,5.297858e-08,3.804380e+01,4.000752e+00,3.404305e+01,4.028691e+01,1.696000e+02
7.222962e+05,8.359909e+00,2.159217e+04,2.499094e-01,9.381892e-01,9.381323e-01,1.949693e-03,5.296542e-08,3.804269e+01,4.000752e+00,3.404194e+01,4.028548e+01,1.696000e+02
7.223062e+05,8.360025e+00,2.160217e+04,2.500252e-01,9.381955e-01,9.381328e-01,1.950222e-03,5.295228e-08,3.804157e+01,4.000752e+00,3.404082e+01,4.028405e+01,1.696000e+02
7.223162e+05,8.360141e+00,2.161218e+04,2.501409e-01,9.382018e-01,9.381333e-01,1.950752e-03,5.293914e-08,3.804046e+01,4.000752e+00,3.403971e+01,4.028262e+01,1.696000e+02
7.223262e+05,8.360257e+00,2.162218e+04,2.502567e-01,9.382081e-01,9.381338e-01,1.951281e-03,5.292602e-08,3.803935e+01,4.000752e+00,3.403860e+01,4.028119e+01,1.696000e+02
7.223362e+05,8.360372e+00,2.163218e+04,2.503724e-01,9.382143e-01,9.381343e-01,1.951810e-03,5.291290e-08,3.803823e+01,4.000752e+00,3.403748e+01,4.027976e+01,1.696000e+02
7.223462e+05,8.360488e+00,2.164218e+04,2.504882e-01,9.382206e-01,9.381348e-01,1.952339e-03,5.289980e-08,3.803712e+01,4.000752e+00,3.403637e+01,4.027833e+01,1.696000e+02
7.223562e+05,8.360604e+00,2.165218e+04,2.506039e-01,9.382269e-01,9.381353e-01,1.952868e-03,5.288671e-08,3.803601e+01,4.000752e+00,3.403526e+01,4.027690e+01,1.696000e+02
7.223662e+05,8.360720e+00,2.166218e+04,2.507197e-01,9.382332e-01,9.381358e-01,1.953397e-03,5.287362e-08,3.803489e+01,4.000752e+00,3.403414e+01,4.027547e+01,1.696000e+02
7.223762e+05,8.360835e+00,2.167218e+04,2.508354e-01,9.382395e-01,9.381363e-01,1.953926e-03,5.286055e-08,3.803378e+01,4.000752e+00,3.403303e+01,4.027404e+01,1.696000e+02
7.223862e+05,8.360951e+00,2.168218e+04,2.509512e-01,9.382458e-01,9.381368e-01,1.954455e-03,5.284748e-08,3.803267e+01,4.000752e+00,3.403192e+01,4.027261e+01,1.696000e+02
7.223962e+05,8.361067e+00,2.169218e+04,2.510669e-01,9.382521e-01,9.381373e-01,1.954983e-03,5.283443e-08,3.803156e+01,4.000752e+00,3.403080e+01,4.027118e+01,1.696000e+02
7.224062e+05,8.361183e+00,2.170218e+04,2.511827e-01,9.382584e-01,9.381378e-01,1.955511e-03,5.282138e-08,3.803044e+01,4.000752e+00,3.402969e+01,4.026975e+01,1.696000e+02
7.224162e+05,8.361298e+00,2.171219e+04,2.512984e-01,9.382647e-01,9.381383e-01,1.956040e-03,5.280834e-08,3.802933e+01,4.000752e+00,3.402858e+01,4.026832e+01,1.696000e+02
7.224262e+05,8.361414e+00,2.172219e+04,2.514142e-01,9.382710e-01,9.381387e-01,1.956568e-03,5.279532e-08,3.802822e+01,4.000752e+00,3.402746e+01,4.026689e+01,1.696000e+02
7.224362e+05,8.361530e+00,2.173219e+04,2.515299e-01,9.382773e-01,9.381392e-01,1.957096e-03,5.278230e-08,3.802710e+01,4.000752e+00,3.402635e+01,4.026546e+01,1.696000e+02
7.224462e+05,8.361646e+00,2.174219e+04,2.516457e-01,9.382836e-01,9.381397e-01,1.957623e-03,5.276930e-08,3.802599e+01,4.000752e+00,3.402524e+01,4.026403e+01,1.696000e+02
7.224562e+05,8.361761e+00,2.175219e+04,2.517614e-01,9.382899e-01,9.381402e-01,1.958151e-03,5.275630e-08,3.802488e+01,4.000752e+00,3.402412e+01,4.026260e+01,1.696000e+02
7.224662e+05,8.361877e+00,2.176219e+04,2.518772e-01,9.382962e-01,9.381407e-01,1.958679e-03,5.274331e-08,3.802376e+01,4.000752e+00,3.402301e+01,4.026117e+01,1.696000e+02
7.224762e+05,8.361993e+00,2.177219e+04,2.519930e-01,9.383025e-01,9.381412e-01,1.959206e-03,5.273034e-08,3.802265e+01,4.000752e+00,3.402190e+01,4.025974e+01,1.696000e+02
7.224862e+05,8.362109e+00,2.178219e+04,2.521087e-01,9.383088e-01,9.381417e-01,1.959733e-03,5.271737e-08,3.802154e+01,4.000752e+00,3.402078e+01,4.025831e+01,1.696000e+02
7.224962e+05,8.362224e+00,2.179219e+04,2.522245e-01,9.383151e-01,9.381422e-01,1.960260e-03,5.270441e-08,3.802042e+01,4.000752e+00,3.401967e+01,4.025688e+01,1.696000e+02
7.225062e+05,8.362340e+00,2.180219e+04,2.523402e-01,9.383184e-01,9.381427e-01,1.960788e-03,5.269147e-08,3.801912e+01,4.000752e+00,3.401837e+01,4.025537e+01,1.696000e+02
7.225162e+05,8.362456e+00,2.181220e+04,2.524560e-01,9.383177e-01,9.381432e-01,1.961314e-03,5.267853e-08,3.801758e+01,4.000752e+00,3.401683e+01,4.025375e+01,1.696000e+02
7.225262e+05,8.362572e+00,2.182220e+04,2.525717e-01,9.383170e-01,9.381437e-01,1.961841e-03,5.266560e-08,3.801604e+01,4.000752e+00,3.401529e+01,4.025214e+01,1.696000e+02
7.225362e+05,8.362687e+00,2.183220e+04,2.526875e-01,9.383163e-01,9.381442e-01,1.962368e-03,5.265268e-08,3.801450e+01,4.000752e+00,3.401375e+01,4.025052e+01,1.696000e+02
7.225462e+05,8.362803e+00,2.184220e+04,2.528032e-01,9.383155e-01,9.381447e-01,1.962894e-03,5.263978e-08,3.801296e+01,4.000752e+00,3.401221e+01,4.024891e+01,1.696000e+02
7.225562e+05,8.362919e+00,2.185220e+04,2.529190e-01,9.383148e-01,9.381452e-01,1.963421e-03,5.262688e-08,3.801142e+01,4.000752e+00,3.401067e+01,4.024729e+01,1.696000e+02
7.225662e+05,8.363035e+00,2.186220e+04,2.530347e-01,9.383141e-01,9.381457e-01,1.963947e-03,5.261399e-08,3.800988e+01,4.000752e+00,3.400912e+01,4.024568e+01,1.696000e+02
7.225762e+05,8.363150e+00,2.187220e+04,2.531505e-01,9.383134e-01,9.381462e-01,1.964473e-03,5.260111e-08,3.800834e+01,4.000752e+00,3.400758e+01,4.024406e+01,1.696000e+02
7.225862e+05,8.363266e+00,2.188220e+04,2.532662e-01,9.383127e-01,9.381467e-01,1.964999e-03,5.258824e-08,3.800679e+01,4.000752e+00,3.400604e+01,4.024245e+01,1.696000e+02
7.225962e+05,8.363382e+00,2.189220e+04,2.533820e-01,9.383120e-01,9.381471e-01,1.965525e-03,5.257538e-08,3.800525e+01,4.000752e+00,3.400450e+01,4.024083e+01,1.696000e+02
7.226062e+05,8.363498e+00,2.190220e+04,2.534977e-01,9.383113e-01,9.381476e-01,1.966051e-03,5.256253e-08,3.800371e+01,4.000752e+00,3.400296e+01,4.023922e+01,1.696000e+02
7.226162e+05,8.363613e+00,2.191221e+04,2.536135e-01,9.383106e-01,9.381481e-01,1.966576e-03,5.254969e-08,3.800217e+01,4.000752e+00,3.400142e+01,4.023760e+01,1.696000e+02
7.226262e+05,8.363729e+00,2.192221e+04,2.537292e-01,9.383099e-01,9.381486e-01,1.967102e-03,5.253686e-08,3.800063e+01,4.000752e+00,3.399988e+01,4.023598e+01,1.696000e+02
7.226362e+05,8.363845e+00,2.193221e+04,2.538450e-01,9.383092e-01,9.381491e-01,1.967627e-03,5.252404e-08,3.799909e+01,4.000752e+00,3.399834e+01,4.023437e+01,1.696000e+02
7.226462e+05,8.363961e+00,2.194221e+04,2.539607e-01,9.383084e-01,9.381496e-01,1.968152e-03,5.251123e-08,3.799755e+01,4.000752e+00,3.399679e+01,4.023275e+01,1.696000e+02
7.226562e+05,8.364076e+00,2.195221e+04,2.540765e-01,9.383077e-01,9.381501e-01,1.968678e-03,5.249842e-08,3.799600e+01,4.000752e+00,3.399525e+01,4.023114e+01,1.696000e+02
7.226662e+05,8.364192e+00,2.196221e+04,2.541922e-01,9.383070e-01,9.381506e-01,1.969203e-03,5.248563e-08,3.799446e+01,4.000752e+00,3.399371e+01,4.022952e+01,1.696000e+02
7.226762e+05,8.364308e+00,2.197221e+04,2.543080e-01,9.383063e-01,9.381511e-01,1.969727e-03,5.247285e-08,3.799292e+01,4.000752e+00,3.399217e+01,4.022791e+01,1.696000e+02
7.226862e+05,8.364424e+00,2.198221e+04,2.544238e-01,9.383056e-01,9.381516e-01,1.970252e-03,5.246008e-08,3.799138e+01,4.000752e+00,3.399063e+01,4.022629e+01,1.696000e+02
7.226962e+05,8.364540e+00,2.199221e+04,2.545395e-01,9.383049e-01,9.381521e-01,1.970777e-03,5.244731e-08,3.798984e+01,4.000752e+00,3.398909e+01,4.022468e+01,1.696000e+02
7.227062e+05,8.364655e+00,2.200221e+04,2.546553e-01,9.383042e-01,9.381526e-01,1.971301e-03,5.243456e-08,3.798830e+01,4.000752e+00,3.398755e+01,4.022306e+01,1.696000e+02
7.227162e+05,8.364771e+00,2.201222e+04,2.547710e-01,9.383035e-01,9.381531e-01,1.971825e-03,5.242181e-08,3.798676e+01,4.000752e+00,3.398600e+01,4.022145e+01,1.696000e+02
7.227262e+05,8.364887e+00,2.202222e+04,2.548868e-01,9.383028e-01,9.381536e-01,1.972350e-03,5.240908e-08,3.798522e+01,4.000752e+00,3.398446e+01,4.021983e+01,1.696000e+02
7.227362e+05,8.365003e+00,2.203222e+04,2.550025e-01,9.383021e-01,9.381540e-01,1.972874e-03,5.239635e-08,3.798367e+01,4.000752e+00,3.398292e+01,4.021822e+01,1.696000e+02
7.227462e+05,8.365118e+00,2.204222e+04,2.551183e-01,9.383028e-01,9.381545e-01,1.973398e-03,5.238364e-08,3.798213e+01,4.000752e+00,3.398138e+01,4.021654e+01,1.696000e+02
7.227562e+05,8.365234e+00,2.205222e+04,2.552340e-01,9.383008e-01,9.381550e-01,1.973922e-03,5.237093e-08,3.798191e+01,4.000752e+00,3.398116e+01,4.021638e+01,1.696019e+02
7.227662e+05,8.365350e+00,2.206222e+04,2.553498e-01,9.382935e-01,9.381555e-01,1.974445e-03,5.235824e-08,3.798319e+01,4.000752e+00,3.398244e+01,4.021803e+01,1.696059e+02
7.227762e+05,8.365466e+00,2.207222e+04,2.554655e-01,9.382862e-01,9.381560e-01,1.974969e-03,5.234555e-08,3.798447e+01,4.000752e+00,3.398372e+01,4.021967e+01,1.696098e+02
7.227862e+05,8.365581e+00,2.208222e+04,2.555813e-01,9.382789e-01,9.381565e-01,1.975492e-03,5.233287e-08,3.798575e+01,4.000752e+00,3.398500e+01,4.022132e+01,1.696138e+02
7.227962e+05,8.365697e+00,2.209222e+04,2.556970e-01,9.382716e-01,9.381570e-01,1.976016e-03,5.232020e-08,3.798703e+01,4.000752e+00,3.398628e+01,4.022297e+01,1.696178e+02
7.228062e+05,8.365813e+00,2.210222e+04,2.558128e-01,9.382644e-01,9.381575e-01,1.976539e-03,5.230754e-08,3.798831e+01,4.000752e+00,3.398756e+01,4.022461e+01,1.696218e+02
7.228162e+05,8.365929e+00,2.211223e+04,2.559285e-01,9.382571e-01,9.381580e-01,1.977062e-03,5.229489e-08,3.798959e+01,4.000752e+00,3.398884e+01,4.022626e+01,1.696258e+02
7.228262e+05,8.366044e+00,2.212223e+04,2.560443e-01,9.382498e-01,9.381585e-01,1.977585e-03,5.228225e-08,3.799087e+01,4.000752e+00,3.399012e+01,4.022790e+01,1.696298e+02
7.228362e+05,8.366160e+00,2.213223e+04,2.561600e-01,9.382425e-01,9.381590e-01,1.978108e-03,5.226962e-08,3.799215e+01,4.000752e+00,3.399140e+01,4.022955e+01,1.696338e+02
7.228462e+05,8.366276e+00,2.214223e+04,2.562758e-01,9.382352e-01,9.381594e-01,1.978630e-03,5.225700e-08,3.799343e+01,4.000752e+00,3.399268e+01,4.023119e+01,1.696378e+02
7.228562e+05,8.366392e+00,2.215223e+04,2.563915e-01,9.382280e-01,9.381599e-01,1.979153e-03,5.224439e-08,3.799471e+01,4.000752e+00,3.399396e+01,4.023284e+01,1.696418e+02
7.228662e+05,8.366507e+00,2.216223e+04,2.565073e-01,9.382207e-01,9.381604e-01,1.979675e-03,5.223179e-08,3.799599e+01,4.000752e+00,3.399524e+01,4.023448e+01,1.696458e+02
7.228762e+05,8.366623e+00,2.217223e+04,2.566230e-01,9.382134e-01,9.381609e-01,1.980198e-03,5.221919e-08,3.799727e+01,4.000752e+00,3.399652e+01,4.023613e+01,1.696498e+02
7.228862e+05,8.366739e+00,2.218223e+04,2.567388e-01,9.382061e-01,9.381614e-01,1.980720e-03,5.220661e-08,3.799855e+01,4.000752e+00,3.399780e+01,4.023777e+01,1.696538e+02
7.228962e+05,8.366855e+00,2.219223e+04,2.568546e-01,9.381988e-01,9.381619e-01,1.981242e-03,5.219404e-08,3.799983e+01,4.000752e+00,3.399908e+01,4.023942e+01,1.696577e+02
7.229062e+05,8.366970e+00,2.220223e+04,2.569703e-01,9.381916e-01,9.381624e-01,1.981764e-03,5.218147e-08,3.800111e+01,4.000752e+00,3.400036e+01,4.024107e+01,1.696617e+02
7.229162e+05,8.367086e+00,2.221224e+04,2.570861e-01,9.381843e-01,9.381629e-01,1.982286e-03,5.216892e-08,3.800239e+01,4.000752e+00,3.400164e+01,4.024271e+01,1.696657e+02
7.229262e+05,8.367202e+00,2.222224e+04,2.572018e-01,9.381770e-01,9.381634e-01,1.982807e-03,5.215637e-08,3.800367e+01,4.000752e+00,3.400292e+01,4.024436e+01,1.696697e+02
7.229362e+05,8.367318e+00,2.223224e+04,2.573176e-01,9.381697e-01,9.381639e-01,1.983329e-03,5.214383e-08,3.800495e+01,4.000752e+00,3.400420e+01,4.024600e+01,1.696737e+02
7.229462e+05,8.367433e+00,2.224224e+04,2.574333e-01,9.381624e-01,9.381643e-01,1.983850e-03,5.213130e-08,3.800623e+01,4.000752e+00,3.400548e+01,4.024765e+01,1.696777e+02
7.229562e+05,8.367549e+00,2.225224e+04,2.575491e-01,9.381551e-01,9.381648e-01,1.984371e-03,5.211879e-08,3.800751e+01,4.000752e+00,3.400676e+01,4.024929e+01,1.696817e+02
7.229662e+05,8.367665e+00,2.226224e+04,2.576648e-01,9.381479e-01,9.381653e-01,1.984893e-03,5.210628e-08,3.800879e+01,4.000752e+00,3.400804e+01,4.025094e+01,1.696857e+02
7.229762e+05,8.367781e+00,2.227224e+04,2.577806e-01,9.381406e-01,9.381658e-01,1.985414e-03,5.209378e-08,3.801007e+01,4.000752e+00,3.400932e+01,4.025259e+01,1.696897e+02
7.229862e+05,8.367896e+00,2.228224e+04,2.578963e-01,9.381333e-01,9.381663e-01,1.985935e-03,5.208129e-08,3.801135e+01,4.000752e+00,3.401060e+01,4.025423e+01,1.696937e+02
7.229962e+05,8.368012e+00,2.229224e+04,2.580121e-01,9.381247e-01,9.381668e-01,1.986455e-03,5.206881e-08,3.801263e+01,4.000752e+00,3.401188e+01,4.025593e+01,1.696977e+02
7.230062e+05,8.368128e+00,2.230224e+04,2.581278e-01,9.381186e-01,9.381673e-01,1.986976e-03,5.205633e-08,3.801327e+01,4.000752e+00,3.401252e+01,4.025685e+01,1.697000e+02
7.230162e+05,8.368244e+00,2.231225e+04,2.582436e-01,9.381186e-01,9.381678e-01,1.987497e-03,5.204387e-08,3.801302e+01,4.000752e+00,3.401226e+01,4.025658e+01,1.697000e+02
7.230262e+05,8.368359e+00,2.232225e+04,2.583593e-01,9.381186e-01,9.381683e-01,1.988017e-03,5.203142e-08,3.801276e+01,4.000752e+00,3.401201e+01,4.025631e+01,1.697000e+02
7.230362e+05,8.368475e+00,2.233225e+04,2.584751e-01,9.381186e-01,9.381687e-01,1.988537e-03,5.201897e-08,3.801250e+01,4.000752e+00,3.401175e+01,4.025603e+01,1.697000e+02
7.230462e+05,8.368591e+00,2.234225e+04,2.585908e-01,9.381186e-01,9.381692e-01,1.989058e-03,5.200654e-08,3.801225e+01,4.000752e+00,3.401149e+01,4.025576e+01,1.697000e+02
7.230562e+05,8.368707e+00,2.235225e+04,2.587066e-01,9.381186e-01,9.381697e-01,1.989578e-03,5.199411e-08,3.801199e+01,4.000752e+00,3.401124e+01,4.025548e+01,1.697000e+02
7.230663e+05,8.368822e+00,2.236225e+04,2.588223e-01,9.381186e-01,9.381702e-01,1.990098e-03,5.198170e-08,3.801173e+01,4.000752e+00,3.401098e+01,4.025521e+01,1.697000e+02
7.230763e+05,8.368938e+00,2.237225e+04,2.589381e-01,9.381186e-01,9.381707e-01,1.990617e-03,5.196929e-08,3.801147e+01,4.000752e+00,3.401072e+01,4.025494e+01,1.697000e+02
7.230863e+05,8.369054e+00,2.238225e+04,2.590539e-01,9.381186e-01,9.381712e-01,1.991137e-03,5.195689e-08,3.801122e+01,4.000752e+00,3.401047e+01,4.025466e+01,1.697000e+02
7.230963e+05,8.369170e+00,2.239225e+04,2.591696e-01,9.381186e-01,9.381717e-01,1.991657e-03,5.194450e-08,3.801096e+01,4.000752e+00,3.401021e+01,4.025439e+01,1.697000e+02
7.231063e+05,8.369285e+00,2.240225e+04,2.592854e-01,9.381186e-01,9.381722e-01,1.992176e-03,5.193212e-08,3.801070e+01,4.000752e+00,3.400995e+01,4.025411e+01,1.697000e+02
7.231163e+05,8.369401e+00,2.241226e+04,2.594011e-01,9.381186e-01,9.381726e-01,1.992695e-03,5.191975e-08,3.801045e+01,4.000752e+00,3.400970e+01,4.025384e+01,1.697000e+02
7.231263e+05,8.369517e+00,2.242226e+04,2.595169e-01,9.381186e-01,9.381731e-01,1.993215e-03,5.190739e-08,3.801019e+01,4.000752e+00,3.400944e+01,4.025357e+01,1.697000e+02
7.231363e+05,8.369633e+00,2.243226e+04,2.596326e-01,9.381186e-01,9.381736e-01,1.993734e-03,5.189504e-08,3.800993e+01,4.000752e+00,3.400918e+01,4.025329e+01,1.697000e+02
7.231463e+05,8.369748e+00,2.244226e+04,2.597484e-01,9.381186e-01,9.381741e-01,1.994253e-03,5.188269e-08,3.800968e+01,4.000752e+00,3.400892e+01,4.025302e+01,1.697000e+02
7.231563e+05,8.369864e+00,2.245226e+04,2.598641e-01,9.381186e-01,9.381746e-01,1.994771e-03,5.187036e-08,3.800942e+01,4.000752e+00,3.400867e+01,4.025275e+01,1.697000e+02
7.231663e+05,8.369980e+00,2.246226e+04,2.599799e-01,9.381186e-01,9.381751e-01,1.995290e-03,5.185803e-08,3.800916e+01,4.000752e+00,3.400841e+01,4.025247e+01,1.697000e+02
7.231763e+05,8.370096e+00,2.247226e+04,2.600956e-01,9.381186e-01,9.381756e-01,1.995809e-03,5.184572e-08,3.800891e+01,4.000752e+00,3.400815e+01,4.025220e+01,1.697000e+02
7.231863e+05,8.370211e+00,2.248226e+04,2.602114e-01,9.381186e-01,9.381760e-01,1.996327e-03,5.183341e-08,3.800865e+01,4.000752e+00,3.400790e+01,4.025192e+01,1.697000e+02
7.231963e+05,8.370327e+00,2.249226e+04,2.603271e-01,9.381186e-01,9.381765e-01,1.996845e-03,5.182111e-08,3.800839e+01,4.000752e+00,3.400764e+01,4.025165e+01,1.697000e+02
7.232063e+05,8.370443e+00,2.250226e+04,2.604429e-01,9.381186e-01,9.381770e-01,1.997364e-03,5.180882e-08,3.800814e+01,4.000752e+00,3.400738e+01,4.025138e+01,1.697000e+02
7.232163e+05,8.370559e+00,2.251227e+04,2.605586e-01,9.381186e-01,9.381775e-01,1.997882e-03,5.179654e-08,3.800788e+01,4.000752e+00,3.400713e+01,4.025110e+01,1.697000e+02
7.232263e+05,8.370674e+00,2.252227e+04,2.606744e-01,9.381186e-01,9.381780e-01,1.998400e-03,5.178427e-08,3.800762e+01,4.000752e+00,3.400687e+01,4.025083e+01,1.697000e+02
7.232363e+05,8.370790e+00,2.253227e+04,2.607901e-01,9.381186e-01,9.381785e-01,1.998917e-03,5.177201e-08,3.800736e+01,4.000752e+00,3.400661e+01,4.025055e+01,1.697000e+02
7.232463e+05,8.370906e+00,2.254227e+04,2.609059e-01,9.381186e-01,9.381790e-01,1.999435e-03,5.175976e-08,3.800711e+01,4.000752e+00,3.400636e+01,4.025028e+01,1.697000e+02
7.232563e+05,8.371022e+00,2.255227e+04,2.610216e-01,9.381171e-01,9.381794e-01,1.999953e-03,5.174751e-08,3.800685e+01,4.000752e+00,3.400610e+01,4.025006e+01,1.697000e+02
7.232663e+05,8.371137e+00,2.256227e+04,2.611374e-01,9.381139e-01,9.381799e-01,2.000470e-03,5.173528e-08,3.800659e+01,4.000752e+00,3.400584e+01,4.024991e+01,1.697000e+02
7.232763e+05,8.371253e+00,2.257227e+04,2.612531e-01,9.381106e-01,9.381804e-01,2.000988e-03,5.172305e-08,3.800634e+01,4.000752e+00,3.400559e+01,4.024977e+01,1.697000e+02
7.232863e+05,8.371369e+00,2.258227e+04,2.613689e-01,9.381074e-01,9.381809e-01,2.001505e-03,5.171084e-08,3.800608e+01,4.000752e+00,3.400533e+01,4.024962e+01,1.697000e+02
7.232963e+05,8.371485e+00,2.259227e+04,2.614847e-01,9.381041e-01,9.381814e-01,2.002022e-03,5.169863e-08,3.800582e+01,4.000752e+00,3.400507e+01,4.024947e+01,1.697000e+02
7.233063e+05,8.371600e+00,2.260227e+04,2.616004e-01,9.381008e-01,9.381819e-01,2.002539e-03,5.168643e-08,3.800557e+01,4.000752e+00,3.400481e+01,4.024932e+01,1.697000e+02
7.233163e+05,8.371716e+00,2.261228e+04,2.617162e-01,9.380976e-01,9.381824e-01,2.003056e-03,5.167424e-08,3.800531e+01,4.000752e+00,3.400456e+01,4.024917e+01,1.697000e+02
7.233263e+05,8.371832e+00,2.262228e+04,2.618319e-01,9.380943e-01,9.381828e-01,2.003572e-03,5.166206e-08,3.800505e+01,4.000752e+00,3.400430e+01,4.024903e+01,1.697000e+02
7.233363e+05,8.371948e+00,2.263228e+04,2.619477e-01,9.380911e-01,9.381833e-01,2.004089e-03,5.164989e-08,3.800480e+01,4.000752e+00,3.400404e+01,4.024888e+01,1.697000e+02
7.233463e+05,8.372063e+00,2.264228e+04,2.620634e-01,9.380878e-01,9.381838e-01,2.004606e-03,5.163772e-08,3.800454e+01,4.000752e+00,3.400379e+01,4.024873e+01,1.697000e+02
7.233563e+05,8.372179e+00,2.265228e+04,2.621792e-01,9.380846e-01,9.381843e-01,2.005122e-03,5.162557e-08,3.800428e+01,4.000752e+00,3.400353e+01,4.024858e+01,1.697000e+02
7.233663e+05,8.372295e+00,2.266228e+04,2.622949e-01,9.380813e-01,9.381848e-01,2.005638e-03,5.161343e-08,3.800403e+01,4.000752e+00,3.400327e+01,4.024843e+01,1.697000e+02
7.233763e+05,8.372411e+00,2.267228e+04,2.624107e-01,9.380781e-01,9.381853e-01,2.006154e-03,5.160129e-08,3.800377e+01,4.000752e+00,3.400302e+01,4.024828e+01,1.697000e+02
7.233863e+05,8.372526e+00,2.268228e+04,2.625264e-01,9.380748e-01,9.381858e-01,2.006670e-03,5.158916e-08,3.800351e+01,4.000752e+00,3.400276e+01,4.024814e+01,1.697000e+02
7.233963e+05,8.372642e+00,2.269228e+04,2.626422e-01,9.380716e-01,9.381862e-01,2.007186e-03,5.157704e-08,3.800325e+01,4.000752e+00,3.400250e+01,4.024799e+01,1.697000e+02
7.234063e+05,8.372758e+00,2.270228e+04,2.627579e-01,9.380683e-01,9.381867e-01,2.007702e-03,5.156493e-08,3.800300e+01,4.000752e+00,3.400225e+01,4.024784e+01,1.697000e+02
7.234163e+05,8.372874e+00,2.271229e+04,2.628737e-01,9.380651e-01,9.381872e-01,2.008218e-03,5.155283e-08,3.800274e+01,4.000752e+00,3.400199e+01,4.024769e+01,1.697000e+02
7.234263e+05,8.372989e+00,2.272229e+04,2.629894e-01,9.380618e-01,9.381877e-01,2.008733e-03,5.154074e-08,3.800248e+01,4.000752e+00,3.400173e+01,4.024754e+01,1.697000e+02
7.234363e+05,8.373105e+00,2.273229e+04,2.631052e-01,9.380586e-01,9.381882e-01,2.009249e-03,5.152866e-08,3.800223e+01,4.000752e+00,3.400148e+01,4.024740e+01,1.697000e+02
7.234463e+05,8.373221e+00,2.274229e+04,2.632209e-01,9.380553e-01,9.381887e-01,2.009764e-03,5.151658e-08,3.800197e+01,4.000752e+00,3.400122e+01,4.024725e+01,1.697000e+02
7.234563e+05,8.373337e+00,2.275229e+04,2.633367e-01,9.380521e-01,9.381891e-01,2.010279e-03,5.150452e-08,3.800171e+01,4.000752e+00,3.400096e+01,4.024710e+01,1.697000e+02
7.234663e+05,8.373452e+00,2.276229e+04,2.634524e-01,9.380488e-01,9.381896e-01,2.010794e-03,5.149246e-08,3.800146e+01,4.000752e+00,3.400070e+01,4.024695e+01,1.697000e+02
7.234763e+05,8.373568e+00,2.277229e+04,2.635682e-01,9.380456e-01,9.381901e-01,2.011309e-03,5.148041e-08,3.800120e+01,4.000752e+00,3.400045e+01,4.024680e+01,1.697000e+02
7.234863e+05,8.373684e+00,2.278229e+04,2.636839e-01,9.380423e-01,9.381906e-01,2.011824e-03,5.146837e-08,3.800094e+01,4.000752e+00,3.400019e+01,4.024665e+01,1.697000e+02
7.234963e+05,8.373800e+00,2.279229e+04,2.637997e-01,9.380391e-01,9.381911e-01,2.012338e-03,5.145634e-08,3.800069e+01,4.000752e+00,3.399993e+01,4.024651e+01,1.697000e+02
7.235063e+05,8.373915e+00,2.280229e+04,2.639155e-01,9.380384e-01,9.381916e-01,2.012853e-03,5.144432e-08,3.800018e+01,4.000752e+00,3.399943e+01,4.024599e+01,1.697000e+02
7.235163e+05,8.374031e+00,2.281230e+04,2.640312e-01,9.380407e-01,9.381920e-01,2.013367e-03,5.143231e-08,3.799941e+01,4.000752e+00,3.399866e+01,4.024509e+01,1.697000e+02
7.235263e+05,8.374147e+00,2.282230e+04,2.641470e-01,9.380429e-01,9.381925e-01,2.013882e-03,5.142031e-08,3.799864e+01,4.000752e+00,3.399789e+01,4.024418e+01,1.697000e+02
7.235363e+05,8.374263e+00,2.283230e+04,2.642627e-01,9.380451e-01,9.381930e-01,2.014396e-03,5.140831e-08,3.799787e+01,4.000752e+00,3.399712e+01,4.024327e+01,1.697000e+02
7.235463e+05,8.374378e+00,2.284230e+04,2.643785e-01,9.380474e-01,9.381935e-01,2.014910e-03,5.139633e-08,3.799710e+01,4.000752e+00,3.399635e+01,4.024236e+01,1.697000e+02
7.235563e+05,8.374494e+00,2.285230e+04,2.644942e-01,9.380496e-01,9.381940e-01,2.015424e-03,5.138435e-08,3.799633e+01,4.000752e+00,3.399558e+01,4.024145e+01,1.697000e+02
7.235663e+05,8.374610e+00,2.286230e+04,2.646100e-01,9.380518e-01,9.381944e-01,2.015938e-03,5.137238e-08,3.799556e+01,4.000752e+00,3.399481e+01,4.024055e+01,1.697000e+02
7.235763e+05,8.374726e+00,2.287230e+04,2.647257e-01,9.380541e-01,9.381949e-01,2.016451e-03,5.136042e-08,3.799479e+01,4.000752e+00,3.399404e+01,4.023964e+01,1.697000e+02
7.235863e+05,8.374841e+00,2.288230e+04,2.648415e-01,9.380563e-01,9.381954e-01,2.016965e-03,5.134847e-08,3.799402e+01,4.000752e+00,3.399327e+01,4.023873e+01,1.697000e+02
7.235963e+05,8.374957e+00,2.289230e+04,2.649572e-01,9.380585e-01,9.381959e-01,2.017479e-03,5.133652e-08,3.799325e+01,4.000752e+00,3.399249e+01,4.023782e+01,1.697000e+02
7.236063e+05,8.375073e+00,2.290230e+04,2.650730e-01,9.380608e-01,9.381964e-01,2.017992e-03,5.132459e-08,3.799248e+01,4.000752e+00,3.399172e+01,4.023692e+01,1.697000e+02
7.236163e+05,8.375189e+00,2.291231e+04,2.651887e-01,9.380630e-01,9.381969e-01,2.018505e-03,5.131266e-08,3.799171e+01,4.000752e+00,3.399095e+01,4.023601e+01,1.697000e+02
7.236263e+05,8.375304e+00,2.292231e+04,2.653045e-01,9.380653e-01,9.381973e-01,2.019018e-03,5.130075e-08,3.799093e+01,4.000752e+00,3.399018e+01,4.023510e+01,1.697000e+02
7.236363e+05,8.375420e+00,2.293231e+04,2.654202e-01,9.380675e-01,9.381978e-01,2.019531e-03,5.128884e-08,3.799016e+01,4.000752e+00,3.398941e+01,4.023419e+01,1.697000e+02
7.236463e+05,8.375536e+00,2.294231e+04,2.655360e-01,9.380697e-01,9.381983e-01,2.020044e-03,5.127694e-08,3.798939e+01,4.000752e+00,3.398864e+01,4.023328e+01,1.697000e+02
7.236563e+05,8.375652e+00,2.295231e+04,2.656517e-01,9.380720e-01,9.381988e-01,2.020557e-03,5.126505e-08,3.798862e+01,4.000752e+00,3.398787e+01,4.023238e+01,1.697000e+02
7.236663e+05,8.375767e+00,2.296231e+04,2.657675e-01,9.380742e-01,9.381993e-01,2.021070e-03,5.125317e-08,3.798785e+01,4.000752e+00,3.398710e+01,4.023147e+01,1.697000e+02
7.236763e+05,8.375883e+00,2.297231e+04,2.658832e-01,9.380764e-01,9.381997e-01,2.021582e-03,5.124129e-08,3.798708e+01,4.000752e+00,3.398633e+01,4.023056e+01,1.697000e+02
7.236863e+05,8.375999e+00,2.298231e+04,2.659990e-01,9.380787e-01,9.382002e-01,2.022094e-03,5.122943e-08,3.798631e+01,4.000752e+00,3.398556e+01,4.022965e+01,1.697000e+02
7.236963e+05,8.376115e+00,2.299231e+04,2.661147e-01,9.380809e-01,9.382007e-01,2.022607e-03,5.121757e-08,3.798554e+01,4.000752e+00,3.398479e+01,4.022874e+01,1.697000e+02
7.237063e+05,8.376230e+00,2.300232e+04,2.662305e-01,9.380831e-01,9.382012e-01,2.023119e-03,5.120572e-08,3.798477e+01,4.000752e+00,3.398402e+01,4.022784e+01,1.697000e+02
7.237163e+05,8.376346e+00,2.301232e+04,2.663463e-01,9.380854e-01,9.382017e-01,2.023631e-03,5.119389e-08,3.798400e+01,4.000752e+00,3.398325e+01,4.022693e+01,1.697000e+02
7.237263e+05,8.376462e+00,2.302232e+04,2.664620e-01,9.380876e-01,9.382021e-01,2.024143e-03,5.118205e-08,3.798323e+01,4.000752e+00,3.398248e+01,4.022602e+01,1.697000e+02
7.237363e+05,8.376578e+00,2.303232e+04,2.665778e-01,9.380898e-01,9.382026e-01,2.024655e-03,5.117023e-08,3.798246e+01,4.000752e+00,3.398171e+01,4.022511e+01,1.697000e+02
7.237463e+05,8.376694e+00,2.304232e+04,2.666935e-01,9.380937e-01,9.382031e-01,2.025166e-03,5.115842e-08,3.798169e+01,4.000752e+00,3.398093e+01,4.022414e+01,1.697000e+02
7.237563e+05,8.376809e+00,2.305232e+04,2.668093e-01,9.381001e-01,9.382036e-01,2.025678e-03,5.114661e-08,3.798197e+01,4.000752e+00,3.398121e+01,4.022419e+01,1.697020e+02
7.237663e+05,8.376925e+00,2.306232e+04,2.669250e-01,9.381075e-01,9.382041e-01,2.026189e-03,5.113482e-08,3.798325e+01,4.000752e+00,3.398249e+01,4.022527e+01,1.697060e+02
7.237763e+05,8.377041e+00,2.307232e+04,2.670408e-01,9.381149e-01,9.382045e-01,2.026701e-03,5.112303e-08,3.798453e+01,4.000752e+00,3.398377e+01,4.022635e+01,1.697100e+02
7.237863e+05,8.377157e+00,2.308232e+04,2.671565e-01,9.381223e-01,9.382050e-01,2.027212e-03,5.111125e-08,3.798581e+01,4.000752e+00,3.398505e+01,4.022743e+01,1.697140e+02
7.237963e+05,8.377272e+00,2.309232e+04,2.672723e-01,9.381297e-01,9.382055e-01,2.027723e-03,5.109948e-08,3.798709e+01,4.000752e+00,3.398633e+01,4.022851e+01,1.697180e+02
7.238063e+05,8.377388e+00,2.310233e+04,2.673880e-01,9.381371e-01,9.382060e-01,2.028234e-03,5.108772e-08,3.798837e+01,4.000752e+00,3.398761e+01,4.022958e+01,1.697220e+02
7.238163e+05,8.377504e+00,2.311233e+04,2.675038e-01,9.381445e-01,9.382065e-01,2.028745e-03,5.107596e-08,3.798965e+01,4.000752e+00,3.398889e+01,4.023066e+01,1.697260e+02
7.238263e+05,8.377620e+00,2.312233e+04,2.676195e-01,9.381519e-01,9.382069e-01,2.029256e-03,5.106422e-08,3.799093e+01,4.000752e+00,3.399017e+01,4.023174e+01,1.697300e+02
7.238363e+05,8.377735e+00,2.313233e+04,2.677353e-01,9.381593e-01,9.382074e-01,2.029766e-03,5.105248e-08,3.799221e+01,4.000752e+00,3.399145e+01,4.023282e+01,1.697340e+02
7.238463e+05,8.377851e+00,2.314233e+04,2.678510e-01,9.381667e-01,9.382079e-01,2.030277e-03,5.104075e-08,3.799349e+01,4.000752e+00,3.399273e+01,4.023390e+01,1.697380e+02
7.238563e+05,8.377967e+00,2.315233e+04,2.679668e-01,9.381741e-01,9.382084e-01,2.030787e-03,5.102903e-08,3.799477e+01,4.000752e+00,3.399401e+01,4.023498e+01,1.697420e+02
7.238663e+05,8.378083e+00,2.316233e+04,2.680825e-01,9.381815e-01,9.382089e-01,2.031298e-03,5.101732e-08,3.799605e+01,4.000752e+00,3.399529e+01,4.023606e+01,1.697459e+02
7.238763e+05,8.378198e+00,2.317233e+04,2.681983e-01,9.381889e-01,9.382093e-01,2.031808e-03,5.100562e-08,3.799733e+01,4.000752e+00,3.399657e+01,4.023713e+01,1.697499e+02
7.238863e+05,8.378314e+00,2.318233e+04,2.683140e-01,9.381963e-01,9.382098e-01,2.032318e-03,5.099393e-08,3.799861e+01,4.000752e+00,3.399785e+01,4.023821e+01,1.697539e+02
7.238963e+05,8.378430e+00,2.319233e+04,2.684298e-01,9.382037e-01,9.382103e-01,2.032828e-03,5.098224e-08,3.799989e+01,4.000752e+00,3.399913e+01,4.023929e+01,1.697579e+02
7.239063e+05,8.378546e+00,2.320234e+04,2.685455e-01,9.382111e-01,9.382108e-01,2.033338e-03,5.097056e-08,3.800117e+01,4.000752e+00,3.400041e+01,4.024037e+01,1.697619e+02
7.239163e+05,8.378661e+00,2.321234e+04,2.686613e-01,9.382185e-01,9.382112e-01,2.033847e-03,5.095889e-08,3.800245e+01,4.000752e+00,3.400169e+01,4.024145e+01,1.697659e+02
7.239263e+05,8.378777e+00,2.322234e+04,2.687771e-01,9.382259e-01,9.382117e-01,2.034357e-03,5.094723e-08,3.800373e+01,4.000752e+00,3.400297e+01,4.024253e+01,1.697699e+02
7.239363e+05,8.378893e+00,2.323234e+04,2.688928e-01,9.382333e-01,9.382122e-01,2.034866e-03,5.093558e-08,3.800501e+01,4.000752e+00,3.400425e+01,4.024361e+01,1.697739e+02
7.239463e+05,8.379009e+00,2.324234e+04,2.690086e-01,9.382407e-01,9.382127e-01,2.035376e-03,5.092393e-08,3.800629e+01,4.000752e+00,3.400553e+01,4.024468e+01,1.697779e+02
7.239563e+05,8.379124e+00,2.325234e+04,2.691243e-01,9.382481e-01,9.382132e-01,2.035885e-03,5.091230e-08,3.800757e+01,4.000752e+00,3.400681e+01,4.024576e+01,1.697819e+02
7.239663e+05,8.379240e+00,2.326234e+04,2.692401e-01,9.382555e-01,9.382136e-01,2.036394e-03,5.090067e-08,3.800885e+01,4.000752e+00,3.400809e+01,4.024684e+01,1.697859e+02
7.239763e+05,8.379356e+00,2.327234e+04,2.693558e-01,9.382629e-01,9.382141e-01,2.036903e-03,5.088905e-08,3.801013e+01,4.000752e+00,3.400937e+01,4.024792e+01,1.697899e+02
7.239863e+05,8.379472e+00,2.328234e+04,2.694716e-01,9.382703e-01,9.382146e-01,2.037412e-03,5.087744e-08,3.801141e+01,4.000752e+00,3.401065e+01,4.024900e+01,1.697938e+02
7.239963e+05,8.379587e+00,2.329234e+04,2.695873e-01,9.382763e-01,9.382151e-01,2.037921e-03,5.086584e-08,3.801269e+01,4.000752e+00,3.401193e+01,4.025013e+01,1.697978e+02
7.240063e+05,8.379703e+00,2.330235e+04,2.697031e-01,9.382771e-01,9.382155e-01,2.038429e-03,5.085425e-08,3.801350e+01,4.000752e+00,3.401275e+01,4.025097e+01,1.698000e+02
7.240163e+05,8.379819e+00,2.331235e+04,2.698188e-01,9.382738e-01,9.382160e-01,2.038938e-03,5.084266e-08,3.801376e+01,4.000752e+00,3.401300e+01,4.025137e+01,1.698000e+02
7.240263e+05,8.379935e+00,2.332235e+04,2.699346e-01,9.382705e-01,9.382165e-01,2.039446e-03,5.083108e-08,3.801401e+01,4.000752e+00,3.401326e+01,4.025177e+01,1.698000e+02
7.240363e+05,8.380050e+00,2.333235e+04,2.700503e-01,9.382673e-01,9.382170e-01,2.039955e-03,5.081951e-08,3.801427e+01,4.000752e+00,3.401352e+01,4.025217e+01,1.698000e+02
7.240463e+05,8.380166e+00,2.334235e+04,2.701661e-01,9.382640e-01,9.382175e-01,2.040463e-03,5.080795e-08,3.801453e+01,4.000752e+00,3.401378e+01,4.025257e+01,1.698000e+02
7.240564e+05,8.380282e+00,2.335235e+04,2.702818e-01,9.382607e-01,9.382179e-01,2.040971e-03,5.079640e-08,3.801479e+01,4.000752e+00,3.401403e+01,4.025297e+01,1.698000e+02
7.240664e+05,8.380398e+00,2.336235e+04,2.703976e-01,9.382575e-01,9.382184e-01,2.041479e-03,5.078486e-08,3.801504e+01,4.000752e+00,3.401429e+01,4.025337e+01,1.698000e+02
7.240764e+05,8.380513e+00,2.337235e+04,2.705133e-01,9.382542e-01,9.382189e-01,2.041987e-03,5.077332e-08,3.801530e+01,4.000752e+00,3.401455e+01,4.025377e+01,1.698000e+02
7.240864e+05,8.380629e+00,2.338235e+04,2.706291e-01,9.382510e-01,9.382194e-01,2.042494e-03,5.076179e-08,3.801556e+01,4.000752e+00,3.401481e+01,4.025417e+01,1.698000e+02
7.240964e+05,8.380745e+00,2.339235e+04,2.707448e-01,9.382477e-01,9.382198e-01,2.043002e-03,5.075027e-08,3.801582e+01,4.000752e+00,3.401507e+01,4.025457e+01,1.698000e+02
7.241064e+05,8.380861e+00,2.340236e+04,2.708606e-01,9.382444e-01,9.382203e-01,2.043509e-03,5.073876e-08,3.801608e+01,4.000752e+00,3.401532e+01,4.025498e+01,1.698000e+02
7.241164e+05,8.380976e+00,2.341236e+04,2.709763e-01,9.382412e-01,9.382208e-01,2.044017e-03,5.072726e-08,3.801633e+01,4.000752e+00,3.401558e+01,4.025538e+01,1.698000e+02
7.241264e+05,8.381092e+00,2.342236e+04,2.710921e-01,9.382379e-01,9.382213e-01,2.044524e-03,5.071577e-08,3.801659e+01,4.000752e+00,3.401584e+01,4.025578e+01,1.698000e+02
7.241364e+05,8.381208e+00,2.343236e+04,2.712079e-01,9.382346e-01,9.382217e-01,2.045031e-03,5.070428e-08,3.801685e+01,4.000752e+00,3.401610e+01,4.025618e+01,1.698000e+02
7.241464e+05,8.381324e+00,2.344236e+04,2.713236e-01,9.382314e-01,9.382222e-01,2.045538e-03,5.069280e-08,3.801711e+01,4.000752e+00,3.401635e+01,4.025658e+01,1.698000e+02
7.241564e+05,8.381439e+00,2.345236e+04,2.714394e-01,9.382281e-01,9.382227e-01,2.046045e-03,5.068133e-08,3.801736e+01,4.000752e+00,3.401661e+01,4.025698e+01,1.698000e+02
7.241664e+05,8.381555e+00,2.346236e+04,2.715551e-01,9.382248e-01,9.382232e-01,2.046552e-03,5.066987e-08,3.801762e+01,4.000752e+00,3.401687e+01,4.025738e+01,1.698000e+02
7.241764e+05,8.381671e+00,2.347236e+04,2.716709e-01,9.382216e-01,9.382236e-01,2.047059e-03,5.065842e-08,3.801788e+01,4.000752e+00,3.401713e+01,4.025778e+01,1.698000e+02
7.241864e+05,8.381787e+00,2.348236e+04,2.717866e-01,9.382183e-01,9.382241e-01,2.047565e-03,5.064697e-08,3.801814e+01,4.000752e+00,3.401739e+01,4.025818e+01,1.698000e+02
7.241964e+05,8.381902e+00,2.349236e+04,2.719024e-01,9.382151e-01,9.382246e-01,2.048072e-03,5.063553e-08,3.801840e+01,4.000752e+00,3.401764e+01,4.025858e+01,1.698000e+02
7.242064e+05,8.382018e+00,2.350237e+04,2.720181e-01,9.382118e-01,9.382251e-01,2.048578e-03,5.062411e-08,3.801865e+01,4.000752e+00,3.401790e+01,4.025898e+01,1.698000e+02
7.242164e+05,8.382134e+00,2.351237e+04,2.721339e-01,9.382085e-01,9.382255e-01,2.049084e-03,5.061268e-08,3.801891e+01,4.000752e+00,3.401816e+01,4.025939e+01,1.698000e+02
7.242264e+05,8.382250e+00,2.352237e+04,2.722496e-01,9.382053e-01,9.382260e-01,2.049590e-03,5.060127e-08,3.801917e+01,4.000752e+00,3.401842e+01,4.025979e+01,1.698000e+02
7.242364e+05,8.382365e+00,2.353237e+04,2.723654e-01,9.382020e-01,9.382265e-01,2.050096e-03,5.058987e-08,3.801943e+01,4.000752e+00,3.401867e+01,4.026019e+01,1.698000e+02
7.242464e+05,8.382481e+00,2.354237e+04,2.724811e-01,9.382006e-01,9.382270e-01,2.050602e-03,5.057847e-08,3.801968e+01,4.000752e+00,3.401893e+01,4.026052e+01,1.698000e+02
7.242564e+05,8.382597e+00,2.355237e+04,2.725969e-01,9.382089e-01,9.382274e-01,2.051108e-03,5.056708e-08,3.801965e+01,4.000752e+00,3.401889e+01,4.026015e+01,1.698023e+02
7.242664e+05,8.382713e+00,2.356237e+04,2.727126e-01,9.382233e-01,9.382279e-01,2.051614e-03,5.055570e-08,3.801939e+01,4.000752e+00,3.401864e+01,4.025932e+01,1.698063e+02
7.242764e+05,8.382828e+00,2.357237e+04,2.728284e-01,9.382377e-01,9.382284e-01,2.052119e-03,5.054433e-08,3.801914e+01,4.000752e+00,3.401838e+01,4.025850e+01,1.698103e+02
