Repository: brandonlampe/CS_Data

# Repository for Crushed Salt Data
**Grant No: 456417**

This is a work in progress!

## Repository Content

### Directory Names
A uniform namining structure still in progress, but in general directories are named according to the following:
 - Names contain no spaces, a single underscore "_" will be used as a file name seperator.
 - Files are for the Crushed Salt Project (CSP); therefore, the first three charaters of each file are "CSP".
 - Folders are organized by which frame the test was performed on i.e., A2 or A3.
 - The fifth and sixth charaters of each file name will therefore be "A" followed by the frame number.

File: UNM_WP_HY_175_09/IscoMeasurements/STAGE09/CREEP_FIT/175_09_STAGE09_CREEP_OUT.csv (part 11 of 34)
Analysis by Brandon Lampe, performed on: 2016/07/06 13:13:17
Experimental results below begin at: 2016/04/16 12:04:26
Duration (sec),Duration (day),Elapsed Time (sec),Elapsed Time (day),Interpolated Fractional Density,Fit to Fractional Density,Fit to Volume Strain,Fit to Volume Strain Rate (1/sec),Confining Pressure (MPa),Pore Pressure (MPa),Terzaghi Pressure (MPa),Solid Pressure (MPa),Temperature (C))
7.242864e+05,8.382944e+00,2.358237e+04,2.729441e-01,9.382522e-01,9.382289e-01,2.052625e-03,5.053297e-08,3.801888e+01,4.000752e+00,3.401813e+01,4.025767e+01,1.698142e+02
7.242964e+05,8.383060e+00,2.359237e+04,2.730599e-01,9.382666e-01,9.382293e-01,2.053130e-03,5.052161e-08,3.801863e+01,4.000752e+00,3.401787e+01,4.025684e+01,1.698182e+02
7.243064e+05,8.383176e+00,2.360238e+04,2.731756e-01,9.382810e-01,9.382298e-01,2.053635e-03,5.051026e-08,3.801837e+01,4.000752e+00,3.401762e+01,4.025601e+01,1.698222e+02
7.243164e+05,8.383291e+00,2.361238e+04,2.732914e-01,9.382955e-01,9.382303e-01,2.054140e-03,5.049892e-08,3.801811e+01,4.000752e+00,3.401736e+01,4.025518e+01,1.698262e+02
7.243264e+05,8.383407e+00,2.362238e+04,2.734071e-01,9.383099e-01,9.382308e-01,2.054645e-03,5.048759e-08,3.801786e+01,4.000752e+00,3.401711e+01,4.025435e+01,1.698301e+02
7.243364e+05,8.383523e+00,2.363238e+04,2.735229e-01,9.383243e-01,9.382312e-01,2.055150e-03,5.047627e-08,3.801760e+01,4.000752e+00,3.401685e+01,4.025352e+01,1.698341e+02
7.243464e+05,8.383639e+00,2.364238e+04,2.736387e-01,9.383388e-01,9.382317e-01,2.055655e-03,5.046495e-08,3.801735e+01,4.000752e+00,3.401660e+01,4.025269e+01,1.698381e+02
7.243564e+05,8.383754e+00,2.365238e+04,2.737544e-01,9.383532e-01,9.382322e-01,2.056160e-03,5.045365e-08,3.801709e+01,4.000752e+00,3.401634e+01,4.025186e+01,1.698421e+02
7.243664e+05,8.383870e+00,2.366238e+04,2.738702e-01,9.383676e-01,9.382327e-01,2.056664e-03,5.044235e-08,3.801684e+01,4.000752e+00,3.401609e+01,4.025103e+01,1.698461e+02
7.243764e+05,8.383986e+00,2.367238e+04,2.739859e-01,9.383821e-01,9.382331e-01,2.057169e-03,5.043105e-08,3.801658e+01,4.000752e+00,3.401583e+01,4.025020e+01,1.698500e+02
7.243864e+05,8.384102e+00,2.368238e+04,2.741017e-01,9.383965e-01,9.382336e-01,2.057673e-03,5.041977e-08,3.801633e+01,4.000752e+00,3.401558e+01,4.024937e+01,1.698540e+02
7.243964e+05,8.384217e+00,2.369238e+04,2.742174e-01,9.384109e-01,9.382341e-01,2.058177e-03,5.040850e-08,3.801607e+01,4.000752e+00,3.401532e+01,4.024854e+01,1.698580e+02
7.244064e+05,8.384333e+00,2.370239e+04,2.743332e-01,9.384254e-01,9.382345e-01,2.058681e-03,5.039723e-08,3.801582e+01,4.000752e+00,3.401507e+01,4.024771e+01,1.698620e+02
7.244164e+05,8.384449e+00,2.371239e+04,2.744489e-01,9.384398e-01,9.382350e-01,2.059185e-03,5.038597e-08,3.801556e+01,4.000752e+00,3.401481e+01,4.024688e+01,1.698659e+02
7.244264e+05,8.384565e+00,2.372239e+04,2.745647e-01,9.384542e-01,9.382355e-01,2.059689e-03,5.037472e-08,3.801531e+01,4.000752e+00,3.401456e+01,4.024605e+01,1.698699e+02
7.244364e+05,8.384680e+00,2.373239e+04,2.746804e-01,9.384687e-01,9.382360e-01,2.060193e-03,5.036347e-08,3.801505e+01,4.000752e+00,3.401430e+01,4.024522e+01,1.698739e+02
7.244464e+05,8.384796e+00,2.374239e+04,2.747962e-01,9.384831e-01,9.382364e-01,2.060696e-03,5.035224e-08,3.801480e+01,4.000752e+00,3.401405e+01,4.024439e+01,1.698779e+02
7.244564e+05,8.384912e+00,2.375239e+04,2.749119e-01,9.384975e-01,9.382369e-01,2.061200e-03,5.034101e-08,3.801454e+01,4.000752e+00,3.401379e+01,4.024357e+01,1.698819e+02
7.244664e+05,8.385028e+00,2.376239e+04,2.750277e-01,9.385120e-01,9.382374e-01,2.061703e-03,5.032979e-08,3.801429e+01,4.000752e+00,3.401354e+01,4.024274e+01,1.698858e+02
7.244764e+05,8.385143e+00,2.377239e+04,2.751434e-01,9.385264e-01,9.382379e-01,2.062207e-03,5.031858e-08,3.801403e+01,4.000752e+00,3.401328e+01,4.024191e+01,1.698898e+02
7.244864e+05,8.385259e+00,2.378239e+04,2.752592e-01,9.385408e-01,9.382383e-01,2.062710e-03,5.030738e-08,3.801378e+01,4.000752e+00,3.401303e+01,4.024108e+01,1.698938e+02
7.244964e+05,8.385375e+00,2.379239e+04,2.753749e-01,9.385525e-01,9.382388e-01,2.063213e-03,5.029618e-08,3.801352e+01,4.000752e+00,3.401277e+01,4.024036e+01,1.698978e+02
7.245064e+05,8.385491e+00,2.380240e+04,2.754907e-01,9.385495e-01,9.382393e-01,2.063716e-03,5.028499e-08,3.801349e+01,4.000752e+00,3.401274e+01,4.024044e+01,1.698982e+02
7.245164e+05,8.385606e+00,2.381240e+04,2.756064e-01,9.385324e-01,9.382397e-01,2.064219e-03,5.027381e-08,3.801375e+01,4.000752e+00,3.401300e+01,4.024138e+01,1.698942e+02
7.245264e+05,8.385722e+00,2.382240e+04,2.757222e-01,9.385152e-01,9.382402e-01,2.064721e-03,5.026264e-08,3.801401e+01,4.000752e+00,3.401326e+01,4.024231e+01,1.698902e+02
7.245364e+05,8.385838e+00,2.383240e+04,2.758379e-01,9.384981e-01,9.382407e-01,2.065224e-03,5.025148e-08,3.801427e+01,4.000752e+00,3.401351e+01,4.024325e+01,1.698862e+02
7.245464e+05,8.385954e+00,2.384240e+04,2.759537e-01,9.384810e-01,9.382412e-01,2.065726e-03,5.024032e-08,3.801452e+01,4.000752e+00,3.401377e+01,4.024418e+01,1.698822e+02
7.245564e+05,8.386069e+00,2.385240e+04,2.760695e-01,9.384638e-01,9.382416e-01,2.066229e-03,5.022917e-08,3.801478e+01,4.000752e+00,3.401403e+01,4.024512e+01,1.698781e+02
7.245664e+05,8.386185e+00,2.386240e+04,2.761852e-01,9.384467e-01,9.382421e-01,2.066731e-03,5.021803e-08,3.801504e+01,4.000752e+00,3.401429e+01,4.024606e+01,1.698741e+02
7.245764e+05,8.386301e+00,2.387240e+04,2.763010e-01,9.384296e-01,9.382426e-01,2.067233e-03,5.020690e-08,3.801530e+01,4.000752e+00,3.401454e+01,4.024699e+01,1.698701e+02
7.245864e+05,8.386417e+00,2.388240e+04,2.764167e-01,9.384124e-01,9.382430e-01,2.067735e-03,5.019577e-08,3.801555e+01,4.000752e+00,3.401480e+01,4.024793e+01,1.698661e+02
7.245964e+05,8.386532e+00,2.389240e+04,2.765325e-01,9.383953e-01,9.382435e-01,2.068237e-03,5.018466e-08,3.801581e+01,4.000752e+00,3.401506e+01,4.024887e+01,1.698621e+02
7.246064e+05,8.386648e+00,2.390241e+04,2.766482e-01,9.383782e-01,9.382440e-01,2.068739e-03,5.017355e-08,3.801607e+01,4.000752e+00,3.401532e+01,4.024980e+01,1.698580e+02
7.246164e+05,8.386764e+00,2.391241e+04,2.767640e-01,9.383611e-01,9.382445e-01,2.069241e-03,5.016245e-08,3.801633e+01,4.000752e+00,3.401558e+01,4.025074e+01,1.698540e+02
7.246264e+05,8.386880e+00,2.392241e+04,2.768797e-01,9.383439e-01,9.382449e-01,2.069743e-03,5.015135e-08,3.801659e+01,4.000752e+00,3.401583e+01,4.025168e+01,1.698500e+02
7.246364e+05,8.386995e+00,2.393241e+04,2.769955e-01,9.383268e-01,9.382454e-01,2.070244e-03,5.014027e-08,3.801684e+01,4.000752e+00,3.401609e+01,4.025261e+01,1.698460e+02
7.246464e+05,8.387111e+00,2.394241e+04,2.771112e-01,9.383097e-01,9.382459e-01,2.070745e-03,5.012919e-08,3.801710e+01,4.000752e+00,3.401635e+01,4.025355e+01,1.698420e+02
7.246564e+05,8.387227e+00,2.395241e+04,2.772270e-01,9.382925e-01,9.382463e-01,2.071247e-03,5.011812e-08,3.801736e+01,4.000752e+00,3.401661e+01,4.025448e+01,1.698380e+02
7.246664e+05,8.387343e+00,2.396241e+04,2.773427e-01,9.382754e-01,9.382468e-01,2.071748e-03,5.010706e-08,3.801762e+01,4.000752e+00,3.401686e+01,4.025542e+01,1.698339e+02
7.246764e+05,8.387458e+00,2.397241e+04,2.774585e-01,9.382583e-01,9.382473e-01,2.072249e-03,5.009600e-08,3.801787e+01,4.000752e+00,3.401712e+01,4.025636e+01,1.698299e+02
7.246864e+05,8.387574e+00,2.398241e+04,2.775742e-01,9.382411e-01,9.382477e-01,2.072750e-03,5.008496e-08,3.801813e+01,4.000752e+00,3.401738e+01,4.025729e+01,1.698259e+02
7.246964e+05,8.387690e+00,2.399241e+04,2.776900e-01,9.382240e-01,9.382482e-01,2.073251e-03,5.007392e-08,3.801839e+01,4.000752e+00,3.401764e+01,4.025823e+01,1.698219e+02
7.247064e+05,8.387806e+00,2.400242e+04,2.778057e-01,9.382069e-01,9.382487e-01,2.073752e-03,5.006289e-08,3.801865e+01,4.000752e+00,3.401790e+01,4.025917e+01,1.698179e+02
7.247164e+05,8.387921e+00,2.401242e+04,2.779215e-01,9.381898e-01,9.382492e-01,2.074252e-03,5.005186e-08,3.801891e+01,4.000752e+00,3.401815e+01,4.026010e+01,1.698138e+02
7.247264e+05,8.388037e+00,2.402242e+04,2.780372e-01,9.381726e-01,9.382496e-01,2.074753e-03,5.004085e-08,3.801916e+01,4.000752e+00,3.401841e+01,4.026104e+01,1.698098e+02
7.247364e+05,8.388153e+00,2.403242e+04,2.781530e-01,9.381555e-01,9.382501e-01,2.075253e-03,5.002984e-08,3.801942e+01,4.000752e+00,3.401867e+01,4.026198e+01,1.698058e+02
7.247464e+05,8.388269e+00,2.404242e+04,2.782687e-01,9.381419e-01,9.382506e-01,2.075753e-03,5.001884e-08,3.801968e+01,4.000752e+00,3.401893e+01,4.026278e+01,1.698018e+02
7.247564e+05,8.388384e+00,2.405242e+04,2.783845e-01,9.381416e-01,9.382510e-01,2.076254e-03,5.000785e-08,3.801922e+01,4.000752e+00,3.401847e+01,4.026231e+01,1.698022e+02
7.247664e+05,8.388500e+00,2.406242e+04,2.785003e-01,9.381495e-01,9.382515e-01,2.076754e-03,4.999686e-08,3.801820e+01,4.000752e+00,3.401745e+01,4.026091e+01,1.698062e+02
7.247764e+05,8.388616e+00,2.407242e+04,2.786160e-01,9.381573e-01,9.382520e-01,2.077254e-03,4.998589e-08,3.801718e+01,4.000752e+00,3.401643e+01,4.025952e+01,1.698102e+02
7.247864e+05,8.388732e+00,2.408242e+04,2.787318e-01,9.381652e-01,9.382524e-01,2.077753e-03,4.997492e-08,3.801616e+01,4.000752e+00,3.401541e+01,4.025813e+01,1.698141e+02
7.247964e+05,8.388848e+00,2.409242e+04,2.788475e-01,9.381731e-01,9.382529e-01,2.078253e-03,4.996396e-08,3.801514e+01,4.000752e+00,3.401439e+01,4.025674e+01,1.698181e+02
7.248064e+05,8.388963e+00,2.410243e+04,2.789633e-01,9.381810e-01,9.382534e-01,2.078753e-03,4.995300e-08,3.801412e+01,4.000752e+00,3.401337e+01,4.025535e+01,1.698221e+02
7.248164e+05,8.389079e+00,2.411243e+04,2.790790e-01,9.381889e-01,9.382538e-01,2.079252e-03,4.994206e-08,3.801310e+01,4.000752e+00,3.401235e+01,4.025395e+01,1.698261e+02
7.248264e+05,8.389195e+00,2.412243e+04,2.791948e-01,9.381967e-01,9.382543e-01,2.079752e-03,4.993112e-08,3.801208e+01,4.000752e+00,3.401133e+01,4.025256e+01,1.698301e+02
7.248364e+05,8.389311e+00,2.413243e+04,2.793105e-01,9.382046e-01,9.382548e-01,2.080251e-03,4.992019e-08,3.801106e+01,4.000752e+00,3.401031e+01,4.025117e+01,1.698340e+02
7.248464e+05,8.389426e+00,2.414243e+04,2.794263e-01,9.382125e-01,9.382553e-01,2.080750e-03,4.990926e-08,3.801004e+01,4.000752e+00,3.400929e+01,4.024978e+01,1.698380e+02
7.248564e+05,8.389542e+00,2.415243e+04,2.795420e-01,9.382204e-01,9.382557e-01,2.081249e-03,4.989835e-08,3.800902e+01,4.000752e+00,3.400827e+01,4.024838e+01,1.698420e+02
7.248664e+05,8.389658e+00,2.416243e+04,2.796578e-01,9.382282e-01,9.382562e-01,2.081748e-03,4.988744e-08,3.800800e+01,4.000752e+00,3.400725e+01,4.024699e+01,1.698460e+02
7.248764e+05,8.389774e+00,2.417243e+04,2.797735e-01,9.382361e-01,9.382567e-01,2.082247e-03,4.987654e-08,3.800698e+01,4.000752e+00,3.400623e+01,4.024560e+01,1.698499e+02
7.248864e+05,8.389889e+00,2.418243e+04,2.798893e-01,9.382440e-01,9.382571e-01,2.082746e-03,4.986565e-08,3.800596e+01,4.000752e+00,3.400521e+01,4.024421e+01,1.698539e+02
7.248964e+05,8.390005e+00,2.419243e+04,2.800050e-01,9.382519e-01,9.382576e-01,2.083245e-03,4.985476e-08,3.800494e+01,4.000752e+00,3.400419e+01,4.024282e+01,1.698579e+02
7.249064e+05,8.390121e+00,2.420244e+04,2.801208e-01,9.382598e-01,9.382581e-01,2.083743e-03,4.984388e-08,3.800392e+01,4.000752e+00,3.400317e+01,4.024142e+01,1.698619e+02
7.249164e+05,8.390237e+00,2.421244e+04,2.802365e-01,9.382676e-01,9.382585e-01,2.084242e-03,4.983301e-08,3.800290e+01,4.000752e+00,3.400214e+01,4.024003e+01,1.698659e+02
7.249264e+05,8.390352e+00,2.422244e+04,2.803523e-01,9.382755e-01,9.382590e-01,2.084740e-03,4.982215e-08,3.800188e+01,4.000752e+00,3.400112e+01,4.023864e+01,1.698698e+02
7.249364e+05,8.390468e+00,2.423244e+04,2.804680e-01,9.382834e-01,9.382595e-01,2.085238e-03,4.981130e-08,3.800086e+01,4.000752e+00,3.400010e+01,4.023725e+01,1.698738e+02
7.249464e+05,8.390584e+00,2.424244e+04,2.805838e-01,9.382913e-01,9.382599e-01,2.085736e-03,4.980045e-08,3.799984e+01,4.000752e+00,3.399908e+01,4.023586e+01,1.698778e+02
7.249564e+05,8.390700e+00,2.425244e+04,2.806995e-01,9.382992e-01,9.382604e-01,2.086234e-03,4.978961e-08,3.799881e+01,4.000752e+00,3.399806e+01,4.023446e+01,1.698818e+02
7.249664e+05,8.390815e+00,2.426244e+04,2.808153e-01,9.383070e-01,9.382609e-01,2.086732e-03,4.977878e-08,3.799779e+01,4.000752e+00,3.399704e+01,4.023307e+01,1.698857e+02
7.249764e+05,8.390931e+00,2.427244e+04,2.809311e-01,9.383149e-01,9.382613e-01,2.087230e-03,4.976795e-08,3.799677e+01,4.000752e+00,3.399602e+01,4.023168e+01,1.698897e+02
7.249864e+05,8.391047e+00,2.428244e+04,2.810468e-01,9.383228e-01,9.382618e-01,2.087728e-03,4.975714e-08,3.799575e+01,4.000752e+00,3.399500e+01,4.023029e+01,1.698937e+02
7.249964e+05,8.391163e+00,2.429244e+04,2.811626e-01,9.383307e-01,9.382623e-01,2.088225e-03,4.974633e-08,3.799473e+01,4.000752e+00,3.399398e+01,4.022890e+01,1.698977e+02
7.250064e+05,8.391278e+00,2.430245e+04,2.812783e-01,9.383404e-01,9.382627e-01,2.088723e-03,4.973553e-08,3.799492e+01,4.000752e+00,3.399417e+01,4.022873e+01,1.699017e+02
7.250164e+05,8.391394e+00,2.431245e+04,2.813941e-01,9.383526e-01,9.382632e-01,2.089220e-03,4.972473e-08,3.799681e+01,4.000752e+00,3.399606e+01,4.023026e+01,1.699057e+02
7.250264e+05,8.391510e+00,2.432245e+04,2.815098e-01,9.383648e-01,9.382637e-01,2.089717e-03,4.971394e-08,3.799869e+01,4.000752e+00,3.399794e+01,4.023180e+01,1.699097e+02
7.250364e+05,8.391626e+00,2.433245e+04,2.816256e-01,9.383770e-01,9.382641e-01,2.090214e-03,4.970317e-08,3.800058e+01,4.000752e+00,3.399982e+01,4.023334e+01,1.699137e+02
7.250464e+05,8.391741e+00,2.434245e+04,2.817413e-01,9.383892e-01,9.382646e-01,2.090711e-03,4.969239e-08,3.800246e+01,4.000752e+00,3.400171e+01,4.023487e+01,1.699177e+02
7.250565e+05,8.391857e+00,2.435245e+04,2.818571e-01,9.384014e-01,9.382651e-01,2.091208e-03,4.968163e-08,3.800434e+01,4.000752e+00,3.400359e+01,4.023641e+01,1.699217e+02
7.250665e+05,8.391973e+00,2.436245e+04,2.819728e-01,9.384135e-01,9.382655e-01,2.091705e-03,4.967087e-08,3.800623e+01,4.000752e+00,3.400548e+01,4.023795e+01,1.699257e+02
7.250765e+05,8.392089e+00,2.437245e+04,2.820886e-01,9.384257e-01,9.382660e-01,2.092202e-03,4.966012e-08,3.800811e+01,4.000752e+00,3.400736e+01,4.023948e+01,1.699297e+02
7.250865e+05,8.392204e+00,2.438245e+04,2.822043e-01,9.384379e-01,9.382665e-01,2.092698e-03,4.964938e-08,3.801000e+01,4.000752e+00,3.400924e+01,4.024102e+01,1.699337e+02
7.250965e+05,8.392320e+00,2.439245e+04,2.823201e-01,9.384501e-01,9.382669e-01,2.093195e-03,4.963865e-08,3.801188e+01,4.000752e+00,3.401113e+01,4.024256e+01,1.699377e+02
7.251065e+05,8.392436e+00,2.440246e+04,2.824358e-01,9.384623e-01,9.382674e-01,2.093691e-03,4.962792e-08,3.801376e+01,4.000752e+00,3.401301e+01,4.024409e+01,1.699417e+02
7.251165e+05,8.392552e+00,2.441246e+04,2.825516e-01,9.384745e-01,9.382679e-01,2.094188e-03,4.961720e-08,3.801565e+01,4.000752e+00,3.401489e+01,4.024563e+01,1.699457e+02
7.251265e+05,8.392667e+00,2.442246e+04,2.826673e-01,9.384867e-01,9.382683e-01,2.094684e-03,4.960649e-08,3.801753e+01,4.000752e+00,3.401678e+01,4.024717e+01,1.699497e+02
7.251365e+05,8.392783e+00,2.443246e+04,2.827831e-01,9.384989e-01,9.382688e-01,2.095180e-03,4.959578e-08,3.801941e+01,4.000752e+00,3.401866e+01,4.024870e+01,1.699537e+02
7.251465e+05,8.392899e+00,2.444246e+04,2.828988e-01,9.385111e-01,9.382693e-01,2.095676e-03,4.958509e-08,3.802130e+01,4.000752e+00,3.402055e+01,4.025024e+01,1.699577e+02
7.251565e+05,8.393015e+00,2.445246e+04,2.830146e-01,9.385233e-01,9.382697e-01,2.096172e-03,4.957440e-08,3.802318e+01,4.000752e+00,3.402243e+01,4.025178e+01,1.699618e+02
7.251665e+05,8.393130e+00,2.446246e+04,2.831303e-01,9.385355e-01,9.382702e-01,2.096667e-03,4.956372e-08,3.802507e+01,4.000752e+00,3.402431e+01,4.025331e+01,1.699658e+02
7.251765e+05,8.393246e+00,2.447246e+04,2.832461e-01,9.385477e-01,9.382707e-01,2.097163e-03,4.955304e-08,3.802695e+01,4.000752e+00,3.402620e+01,4.025485e+01,1.699698e+02
7.251865e+05,8.393362e+00,2.448246e+04,2.833619e-01,9.385599e-01,9.382711e-01,2.097658e-03,4.954237e-08,3.802883e+01,4.000752e+00,3.402808e+01,4.025638e+01,1.699738e+02
7.251965e+05,8.393478e+00,2.449247e+04,2.834776e-01,9.385721e-01,9.382716e-01,2.098154e-03,4.953171e-08,3.803072e+01,4.000752e+00,3.402997e+01,4.025792e+01,1.699778e+02
7.252065e+05,8.393593e+00,2.450247e+04,2.835934e-01,9.385843e-01,9.382720e-01,2.098649e-03,4.952106e-08,3.803260e+01,4.000752e+00,3.403185e+01,4.025946e+01,1.699818e+02
7.252165e+05,8.393709e+00,2.451247e+04,2.837091e-01,9.385965e-01,9.382725e-01,2.099144e-03,4.951041e-08,3.803449e+01,4.000752e+00,3.403373e+01,4.026099e+01,1.699858e+02
7.252265e+05,8.393825e+00,2.452247e+04,2.838249e-01,9.386087e-01,9.382730e-01,2.099640e-03,4.949978e-08,3.803637e+01,4.000752e+00,3.403562e+01,4.026253e+01,1.699898e+02
7.252365e+05,8.393941e+00,2.453247e+04,2.839406e-01,9.386208e-01,9.382734e-01,2.100135e-03,4.948915e-08,3.803825e+01,4.000752e+00,3.403750e+01,4.026406e+01,1.699938e+02
7.252465e+05,8.394056e+00,2.454247e+04,2.840564e-01,9.386345e-01,9.382739e-01,2.100629e-03,4.947852e-08,3.804014e+01,4.000752e+00,3.403939e+01,4.026554e+01,1.699978e+02
7.252565e+05,8.394172e+00,2.455247e+04,2.841721e-01,9.386425e-01,9.382744e-01,2.101124e-03,4.946791e-08,3.804067e+01,4.000752e+00,3.403992e+01,4.026581e+01,1.700036e+02
7.252665e+05,8.394288e+00,2.456247e+04,2.842879e-01,9.386414e-01,9.382748e-01,2.101619e-03,4.945730e-08,3.803956e+01,4.000752e+00,3.403881e+01,4.026466e+01,1.700116e+02
7.252765e+05,8.394404e+00,2.457247e+04,2.844036e-01,9.386403e-01,9.382753e-01,2.102113e-03,4.944670e-08,3.803844e+01,4.000752e+00,3.403769e+01,4.026352e+01,1.700196e+02
7.252865e+05,8.394519e+00,2.458247e+04,2.845194e-01,9.386392e-01,9.382758e-01,2.102608e-03,4.943610e-08,3.803733e+01,4.000752e+00,3.403658e+01,4.026237e+01,1.700276e+02
7.252965e+05,8.394635e+00,2.459248e+04,2.846351e-01,9.386381e-01,9.382762e-01,2.103102e-03,4.942552e-08,3.803622e+01,4.000752e+00,3.403547e+01,4.026123e+01,1.700356e+02
7.253065e+05,8.394751e+00,2.460248e+04,2.847509e-01,9.386370e-01,9.382767e-01,2.103597e-03,4.941494e-08,3.803511e+01,4.000752e+00,3.403435e+01,4.026009e+01,1.700437e+02
7.253165e+05,8.394867e+00,2.461248e+04,2.848666e-01,9.386359e-01,9.382772e-01,2.104091e-03,4.940437e-08,3.803399e+01,4.000752e+00,3.403324e+01,4.025894e+01,1.700517e+02
7.253265e+05,8.394982e+00,2.462248e+04,2.849824e-01,9.386348e-01,9.382776e-01,2.104585e-03,4.939380e-08,3.803288e+01,4.000752e+00,3.403213e+01,4.025780e+01,1.700597e+02
7.253365e+05,8.395098e+00,2.463248e+04,2.850981e-01,9.386337e-01,9.382781e-01,2.105079e-03,4.938324e-08,3.803177e+01,4.000752e+00,3.403101e+01,4.025665e+01,1.700677e+02
7.253465e+05,8.395214e+00,2.464248e+04,2.852139e-01,9.386327e-01,9.382785e-01,2.105572e-03,4.937269e-08,3.803065e+01,4.000752e+00,3.402990e+01,4.025551e+01,1.700757e+02
7.253565e+05,8.395330e+00,2.465248e+04,2.853296e-01,9.386316e-01,9.382790e-01,2.106066e-03,4.936215e-08,3.802954e+01,4.000752e+00,3.402879e+01,4.025437e+01,1.700837e+02
7.253665e+05,8.395445e+00,2.466248e+04,2.854454e-01,9.386305e-01,9.382795e-01,2.106560e-03,4.935161e-08,3.802843e+01,4.000752e+00,3.402767e+01,4.025322e+01,1.700917e+02
7.253765e+05,8.395561e+00,2.467248e+04,2.855611e-01,9.386294e-01,9.382799e-01,2.107053e-03,4.934109e-08,3.802731e+01,4.000752e+00,3.402656e+01,4.025208e+01,1.700997e+02
7.253865e+05,8.395677e+00,2.468248e+04,2.856769e-01,9.386283e-01,9.382804e-01,2.107547e-03,4.933057e-08,3.802620e+01,4.000752e+00,3.402545e+01,4.025094e+01,1.701077e+02
7.253965e+05,8.395793e+00,2.469249e+04,2.857927e-01,9.386272e-01,9.382809e-01,2.108040e-03,4.932005e-08,3.802509e+01,4.000752e+00,3.402433e+01,4.024979e+01,1.701158e+02
7.254065e+05,8.395908e+00,2.470249e+04,2.859084e-01,9.386261e-01,9.382813e-01,2.108533e-03,4.930955e-08,3.802397e+01,4.000752e+00,3.402322e+01,4.024865e+01,1.701238e+02
7.254165e+05,8.396024e+00,2.471249e+04,2.860242e-01,9.386250e-01,9.382818e-01,2.109026e-03,4.929905e-08,3.802286e+01,4.000752e+00,3.402211e+01,4.024750e+01,1.701318e+02
7.254265e+05,8.396140e+00,2.472249e+04,2.861399e-01,9.386239e-01,9.382822e-01,2.109519e-03,4.928855e-08,3.802175e+01,4.000752e+00,3.402100e+01,4.024636e+01,1.701398e+02
7.254365e+05,8.396256e+00,2.473249e+04,2.862557e-01,9.386229e-01,9.382827e-01,2.110012e-03,4.927807e-08,3.802063e+01,4.000752e+00,3.401988e+01,4.024522e+01,1.701478e+02
7.254465e+05,8.396371e+00,2.474249e+04,2.863714e-01,9.386218e-01,9.382832e-01,2.110505e-03,4.926759e-08,3.801952e+01,4.000752e+00,3.401877e+01,4.024407e+01,1.701558e+02
7.254565e+05,8.396487e+00,2.475249e+04,2.864872e-01,9.386207e-01,9.382836e-01,2.110998e-03,4.925712e-08,3.801841e+01,4.000752e+00,3.401766e+01,4.024293e+01,1.701638e+02
7.254665e+05,8.396603e+00,2.476249e+04,2.866029e-01,9.386196e-01,9.382841e-01,2.111490e-03,4.924666e-08,3.801729e+01,4.000752e+00,3.401654e+01,4.024178e+01,1.701718e+02
7.254765e+05,8.396719e+00,2.477249e+04,2.867187e-01,9.386185e-01,9.382846e-01,2.111983e-03,4.923620e-08,3.801618e+01,4.000752e+00,3.401543e+01,4.024064e+01,1.701798e+02
7.254865e+05,8.396834e+00,2.478249e+04,2.868344e-01,9.386174e-01,9.382850e-01,2.112475e-03,4.922575e-08,3.801507e+01,4.000752e+00,3.401432e+01,4.023950e+01,1.701878e+02
7.254965e+05,8.396950e+00,2.479250e+04,2.869502e-01,9.386101e-01,9.382855e-01,2.112967e-03,4.921531e-08,3.801395e+01,4.000752e+00,3.401320e+01,4.023859e+01,1.701959e+02
7.255065e+05,8.397066e+00,2.480250e+04,2.870659e-01,9.385910e-01,9.382859e-01,2.113459e-03,4.920488e-08,3.801326e+01,4.000752e+00,3.401250e+01,4.023859e+01,1.701961e+02
7.255165e+05,8.397182e+00,2.481250e+04,2.871817e-01,9.385662e-01,9.382864e-01,2.113951e-03,4.919445e-08,3.801300e+01,4.000752e+00,3.401225e+01,4.023927e+01,1.701882e+02
7.255265e+05,8.397297e+00,2.482250e+04,2.872974e-01,9.385414e-01,9.382869e-01,2.114443e-03,4.918403e-08,3.801274e+01,4.000752e+00,3.401199e+01,4.023996e+01,1.701802e+02
7.255365e+05,8.397413e+00,2.483250e+04,2.874132e-01,9.385166e-01,9.382873e-01,2.114935e-03,4.917362e-08,3.801249e+01,4.000752e+00,3.401174e+01,4.024064e+01,1.701722e+02
7.255465e+05,8.397529e+00,2.484250e+04,2.875289e-01,9.384918e-01,9.382878e-01,2.115427e-03,4.916321e-08,3.801223e+01,4.000752e+00,3.401148e+01,4.024133e+01,1.701642e+02
7.255565e+05,8.397645e+00,2.485250e+04,2.876447e-01,9.384670e-01,9.382883e-01,2.115919e-03,4.915281e-08,3.801198e+01,4.000752e+00,3.401122e+01,4.024201e+01,1.701562e+02
7.255665e+05,8.397760e+00,2.486250e+04,2.877604e-01,9.384421e-01,9.382887e-01,2.116410e-03,4.914242e-08,3.801172e+01,4.000752e+00,3.401097e+01,4.024270e+01,1.701482e+02
7.255765e+05,8.397876e+00,2.487250e+04,2.878762e-01,9.384173e-01,9.382892e-01,2.116902e-03,4.913203e-08,3.801146e+01,4.000752e+00,3.401071e+01,4.024338e+01,1.701403e+02
7.255865e+05,8.397992e+00,2.488250e+04,2.879919e-01,9.383925e-01,9.382896e-01,2.117393e-03,4.912166e-08,3.801121e+01,4.000752e+00,3.401046e+01,4.024407e+01,1.701323e+02
7.255965e+05,8.398108e+00,2.489251e+04,2.881077e-01,9.383677e-01,9.382901e-01,2.117884e-03,4.911129e-08,3.801095e+01,4.000752e+00,3.401020e+01,4.024475e+01,1.701243e+02
7.256065e+05,8.398223e+00,2.490251e+04,2.882235e-01,9.383429e-01,9.382906e-01,2.118375e-03,4.910092e-08,3.801070e+01,4.000752e+00,3.400994e+01,4.024544e+01,1.701163e+02
7.256165e+05,8.398339e+00,2.491251e+04,2.883392e-01,9.383181e-01,9.382910e-01,2.118866e-03,4.909057e-08,3.801044e+01,4.000752e+00,3.400969e+01,4.024612e+01,1.701083e+02
7.256265e+05,8.398455e+00,2.492251e+04,2.884550e-01,9.382933e-01,9.382915e-01,2.119357e-03,4.908022e-08,3.801018e+01,4.000752e+00,3.400943e+01,4.024681e+01,1.701003e+02
7.256365e+05,8.398571e+00,2.493251e+04,2.885707e-01,9.382685e-01,9.382919e-01,2.119848e-03,4.906988e-08,3.800993e+01,4.000752e+00,3.400918e+01,4.024749e+01,1.700924e+02
7.256465e+05,8.398686e+00,2.494251e+04,2.886865e-01,9.382437e-01,9.382924e-01,2.120339e-03,4.905954e-08,3.800967e+01,4.000752e+00,3.400892e+01,4.024818e+01,1.700844e+02
7.256565e+05,8.398802e+00,2.495251e+04,2.888022e-01,9.382189e-01,9.382929e-01,2.120829e-03,4.904921e-08,3.800942e+01,4.000752e+00,3.400866e+01,4.024886e+01,1.700764e+02
7.256665e+05,8.398918e+00,2.496251e+04,2.889180e-01,9.381941e-01,9.382933e-01,2.121320e-03,4.903889e-08,3.800916e+01,4.000752e+00,3.400841e+01,4.024955e+01,1.700684e+02
7.256765e+05,8.399034e+00,2.497251e+04,2.890337e-01,9.381693e-01,9.382938e-01,2.121810e-03,4.902858e-08,3.800890e+01,4.000752e+00,3.400815e+01,4.025023e+01,1.700604e+02
7.256865e+05,8.399149e+00,2.498251e+04,2.891495e-01,9.381445e-01,9.382942e-01,2.122300e-03,4.901827e-08,3.800865e+01,4.000752e+00,3.400790e+01,4.025092e+01,1.700525e+02
7.256965e+05,8.399265e+00,2.499252e+04,2.892652e-01,9.381197e-01,9.382947e-01,2.122791e-03,4.900797e-08,3.800839e+01,4.000752e+00,3.400764e+01,4.025161e+01,1.700445e+02
7.257065e+05,8.399381e+00,2.500252e+04,2.893810e-01,9.380949e-01,9.382952e-01,2.123281e-03,4.899768e-08,3.800814e+01,4.000752e+00,3.400738e+01,4.025229e+01,1.700365e+02
7.257165e+05,8.399497e+00,2.501252e+04,2.894967e-01,9.380701e-01,9.382956e-01,2.123771e-03,4.898739e-08,3.800788e+01,4.000752e+00,3.400713e+01,4.025298e+01,1.700285e+02
7.257265e+05,8.399612e+00,2.502252e+04,2.896125e-01,9.380453e-01,9.382961e-01,2.124260e-03,4.897712e-08,3.800762e+01,4.000752e+00,3.400687e+01,4.025366e+01,1.700205e+02
7.257365e+05,8.399728e+00,2.503252e+04,2.897282e-01,9.380205e-01,9.382965e-01,2.124750e-03,4.896684e-08,3.800737e+01,4.000752e+00,3.400662e+01,4.025435e+01,1.700125e+02
7.257465e+05,8.399844e+00,2.504252e+04,2.898440e-01,9.379984e-01,9.382970e-01,2.125240e-03,4.895658e-08,3.800711e+01,4.000752e+00,3.400636e+01,4.025493e+01,1.700046e+02
7.257565e+05,8.399960e+00,2.505252e+04,2.899597e-01,9.379890e-01,9.382975e-01,2.125729e-03,4.894632e-08,3.800697e+01,4.000752e+00,3.400621e+01,4.025514e+01,1.700000e+02
7.257665e+05,8.400075e+00,2.506252e+04,2.900755e-01,9.379915e-01,9.382979e-01,2.126219e-03,4.893607e-08,3.800697e+01,4.000752e+00,3.400621e+01,4.025504e+01,1.700000e+02
7.257765e+05,8.400191e+00,2.507252e+04,2.901912e-01,9.379941e-01,9.382984e-01,2.126708e-03,4.892583e-08,3.800697e+01,4.000752e+00,3.400621e+01,4.025494e+01,1.700000e+02
7.257865e+05,8.400307e+00,2.508252e+04,2.903070e-01,9.379966e-01,9.382988e-01,2.127198e-03,4.891559e-08,3.800697e+01,4.000752e+00,3.400621e+01,4.025484e+01,1.700000e+02
7.257965e+05,8.400423e+00,2.509253e+04,2.904227e-01,9.379991e-01,9.382993e-01,2.127687e-03,4.890536e-08,3.800697e+01,4.000752e+00,3.400621e+01,4.025474e+01,1.700000e+02
7.258065e+05,8.400539e+00,2.510253e+04,2.905385e-01,9.380017e-01,9.382998e-01,2.128176e-03,4.889514e-08,3.800697e+01,4.000752e+00,3.400621e+01,4.025465e+01,1.700000e+02
7.258165e+05,8.400654e+00,2.511253e+04,2.906543e-01,9.380042e-01,9.383002e-01,2.128665e-03,4.888492e-08,3.800697e+01,4.000752e+00,3.400621e+01,4.025455e+01,1.700000e+02
7.258265e+05,8.400770e+00,2.512253e+04,2.907700e-01,9.380067e-01,9.383007e-01,2.129154e-03,4.887471e-08,3.800697e+01,4.000752e+00,3.400621e+01,4.025445e+01,1.700000e+02
7.258365e+05,8.400886e+00,2.513253e+04,2.908858e-01,9.380093e-01,9.383011e-01,2.129642e-03,4.886451e-08,3.800697e+01,4.000752e+00,3.400621e+01,4.025435e+01,1.700000e+02
7.258465e+05,8.401002e+00,2.514253e+04,2.910015e-01,9.380118e-01,9.383016e-01,2.130131e-03,4.885432e-08,3.800697e+01,4.000752e+00,3.400621e+01,4.025425e+01,1.700000e+02
7.258565e+05,8.401117e+00,2.515253e+04,2.911173e-01,9.380143e-01,9.383020e-01,2.130619e-03,4.884413e-08,3.800697e+01,4.000752e+00,3.400621e+01,4.025416e+01,1.700000e+02
7.258665e+05,8.401233e+00,2.516253e+04,2.912330e-01,9.380169e-01,9.383025e-01,2.131108e-03,4.883395e-08,3.800697e+01,4.000752e+00,3.400621e+01,4.025406e+01,1.700000e+02
7.258765e+05,8.401349e+00,2.517253e+04,2.913488e-01,9.380194e-01,9.383030e-01,2.131596e-03,4.882378e-08,3.800697e+01,4.000752e+00,3.400621e+01,4.025396e+01,1.700000e+02
7.258865e+05,8.401465e+00,2.518253e+04,2.914645e-01,9.380219e-01,9.383034e-01,2.132085e-03,4.881361e-08,3.800697e+01,4.000752e+00,3.400621e+01,4.025386e+01,1.700000e+02
7.258965e+05,8.401580e+00,2.519254e+04,2.915803e-01,9.380245e-01,9.383039e-01,2.132573e-03,4.880345e-08,3.800697e+01,4.000752e+00,3.400621e+01,4.025376e+01,1.700000e+02
7.259065e+05,8.401696e+00,2.520254e+04,2.916960e-01,9.380270e-01,9.383043e-01,2.133061e-03,4.879329e-08,3.800697e+01,4.000752e+00,3.400621e+01,4.025367e+01,1.700000e+02
7.259165e+05,8.401812e+00,2.521254e+04,2.918118e-01,9.380296e-01,9.383048e-01,2.133549e-03,4.878315e-08,3.800697e+01,4.000752e+00,3.400621e+01,4.025357e+01,1.700000e+02
7.259265e+05,8.401928e+00,2.522254e+04,2.919275e-01,9.380321e-01,9.383053e-01,2.134036e-03,4.877301e-08,3.800697e+01,4.000752e+00,3.400621e+01,4.025347e+01,1.700000e+02
7.259365e+05,8.402043e+00,2.523254e+04,2.920433e-01,9.380346e-01,9.383057e-01,2.134524e-03,4.876288e-08,3.800697e+01,4.000752e+00,3.400621e+01,4.025337e+01,1.700000e+02
7.259465e+05,8.402159e+00,2.524254e+04,2.921590e-01,9.380372e-01,9.383062e-01,2.135012e-03,4.875275e-08,3.800697e+01,4.000752e+00,3.400621e+01,4.025327e+01,1.700000e+02
7.259565e+05,8.402275e+00,2.525254e+04,2.922748e-01,9.380397e-01,9.383066e-01,2.135499e-03,4.874263e-08,3.800697e+01,4.000752e+00,3.400621e+01,4.025318e+01,1.700000e+02
7.259665e+05,8.402391e+00,2.526254e+04,2.923905e-01,9.380422e-01,9.383071e-01,2.135987e-03,4.873252e-08,3.800697e+01,4.000752e+00,3.400621e+01,4.025308e+01,1.700000e+02
7.259765e+05,8.402506e+00,2.527254e+04,2.925063e-01,9.380448e-01,9.383075e-01,2.136474e-03,4.872241e-08,3.800697e+01,4.000752e+00,3.400621e+01,4.025298e+01,1.700000e+02
7.259865e+05,8.402622e+00,2.528254e+04,2.926220e-01,9.380473e-01,9.383080e-01,2.136961e-03,4.871231e-08,3.800697e+01,4.000752e+00,3.400621e+01,4.025288e+01,1.700000e+02
7.259965e+05,8.402738e+00,2.529255e+04,2.927378e-01,9.380484e-01,9.383085e-01,2.137448e-03,4.870222e-08,3.800697e+01,4.000752e+00,3.400621e+01,4.025284e+01,1.700000e+02
7.260065e+05,8.402854e+00,2.530255e+04,2.928535e-01,9.380491e-01,9.383089e-01,2.137935e-03,4.869214e-08,3.800649e+01,4.000870e+00,3.400562e+01,4.025230e+01,1.699981e+02
7.260165e+05,8.402969e+00,2.531255e+04,2.929693e-01,9.380515e-01,9.383094e-01,2.138422e-03,4.868206e-08,3.800546e+01,4.001124e+00,3.400434e+01,4.025109e+01,1.699941e+02
7.260265e+05,8.403085e+00,2.532255e+04,2.930851e-01,9.380539e-01,9.383098e-01,2.138909e-03,4.867199e-08,3.800444e+01,4.001379e+00,3.400306e+01,4.024989e+01,1.699901e+02
7.260365e+05,8.403201e+00,2.533255e+04,2.932008e-01,9.380564e-01,9.383103e-01,2.139396e-03,4.866192e-08,3.800341e+01,4.001634e+00,3.400177e+01,4.024868e+01,1.699861e+02
7.260466e+05,8.403317e+00,2.534255e+04,2.933166e-01,9.380588e-01,9.383107e-01,2.139883e-03,4.865187e-08,3.800238e+01,4.001888e+00,3.400049e+01,4.024748e+01,1.699821e+02
7.260566e+05,8.403432e+00,2.535255e+04,2.934323e-01,9.380612e-01,9.383112e-01,2.140369e-03,4.864182e-08,3.800135e+01,4.002143e+00,3.399921e+01,4.024627e+01,1.699781e+02
7.260666e+05,8.403548e+00,2.536255e+04,2.935481e-01,9.380636e-01,9.383116e-01,2.140855e-03,4.863177e-08,3.800032e+01,4.002398e+00,3.399793e+01,4.024506e+01,1.699741e+02
7.260766e+05,8.403664e+00,2.537255e+04,2.936638e-01,9.380660e-01,9.383121e-01,2.141342e-03,4.862173e-08,3.799930e+01,4.002652e+00,3.399664e+01,4.024386e+01,1.699701e+02
7.260866e+05,8.403780e+00,2.538255e+04,2.937796e-01,9.380684e-01,9.383126e-01,2.141828e-03,4.861170e-08,3.799827e+01,4.002907e+00,3.399536e+01,4.024265e+01,1.699661e+02
7.260966e+05,8.403895e+00,2.539256e+04,2.938953e-01,9.380709e-01,9.383130e-01,2.142314e-03,4.860168e-08,3.799724e+01,4.003162e+00,3.399408e+01,4.024145e+01,1.699621e+02
7.261066e+05,8.404011e+00,2.540256e+04,2.940111e-01,9.380733e-01,9.383135e-01,2.142800e-03,4.859166e-08,3.799621e+01,4.003416e+00,3.399280e+01,4.024024e+01,1.699581e+02
7.261166e+05,8.404127e+00,2.541256e+04,2.941268e-01,9.380757e-01,9.383139e-01,2.143286e-03,4.858165e-08,3.799519e+01,4.003671e+00,3.399152e+01,4.023904e+01,1.699541e+02
7.261266e+05,8.404243e+00,2.542256e+04,2.942426e-01,9.380781e-01,9.383144e-01,2.143772e-03,4.857165e-08,3.799416e+01,4.003926e+00,3.399023e+01,4.023783e+01,1.699501e+02
7.261366e+05,8.404358e+00,2.543256e+04,2.943583e-01,9.380805e-01,9.383148e-01,2.144258e-03,4.856165e-08,3.799313e+01,4.004180e+00,3.398895e+01,4.023663e+01,1.699461e+02
7.261466e+05,8.404474e+00,2.544256e+04,2.944741e-01,9.380829e-01,9.383153e-01,2.144743e-03,4.855166e-08,3.799210e+01,4.004435e+00,3.398767e+01,4.023542e+01,1.699421e+02
7.261566e+05,8.404590e+00,2.545256e+04,2.945898e-01,9.380854e-01,9.383158e-01,2.145229e-03,4.854168e-08,3.799108e+01,4.004690e+00,3.398639e+01,4.023421e+01,1.699381e+02
7.261666e+05,8.404706e+00,2.546256e+04,2.947056e-01,9.380878e-01,9.383162e-01,2.145714e-03,4.853170e-08,3.799005e+01,4.004944e+00,3.398510e+01,4.023301e+01,1.699341e+02
7.261766e+05,8.404821e+00,2.547256e+04,2.948213e-01,9.380902e-01,9.383167e-01,2.146199e-03,4.852173e-08,3.798902e+01,4.005199e+00,3.398382e+01,4.023180e+01,1.699301e+02
7.261866e+05,8.404937e+00,2.548256e+04,2.949371e-01,9.380926e-01,9.383171e-01,2.146685e-03,4.851177e-08,3.798799e+01,4.005454e+00,3.398254e+01,4.023060e+01,1.699261e+02
7.261966e+05,8.405053e+00,2.549257e+04,2.950528e-01,9.380950e-01,9.383176e-01,2.147170e-03,4.850181e-08,3.798697e+01,4.005708e+00,3.398126e+01,4.022939e+01,1.699220e+02
7.262066e+05,8.405169e+00,2.550257e+04,2.951686e-01,9.380974e-01,9.383180e-01,2.147655e-03,4.849187e-08,3.798594e+01,4.005963e+00,3.397998e+01,4.022819e+01,1.699180e+02
7.262166e+05,8.405284e+00,2.551257e+04,2.952843e-01,9.380999e-01,9.383185e-01,2.148140e-03,4.848192e-08,3.798491e+01,4.006218e+00,3.397869e+01,4.022698e+01,1.699140e+02
7.262266e+05,8.405400e+00,2.552257e+04,2.954001e-01,9.381023e-01,9.383189e-01,2.148625e-03,4.847199e-08,3.798388e+01,4.006473e+00,3.397741e+01,4.022578e+01,1.699100e+02
7.262366e+05,8.405516e+00,2.553257e+04,2.955159e-01,9.381047e-01,9.383194e-01,2.149109e-03,4.846206e-08,3.798286e+01,4.006727e+00,3.397613e+01,4.022457e+01,1.699060e+02
7.262466e+05,8.405632e+00,2.554257e+04,2.956316e-01,9.381103e-01,9.383198e-01,2.149594e-03,4.845213e-08,3.798183e+01,4.006982e+00,3.397485e+01,4.022324e+01,1.699020e+02
7.262566e+05,8.405747e+00,2.555257e+04,2.957474e-01,9.381199e-01,9.383203e-01,2.150078e-03,4.844222e-08,3.798237e+01,4.007110e+00,3.397526e+01,4.022344e+01,1.699020e+02
7.262666e+05,8.405863e+00,2.556257e+04,2.958631e-01,9.381304e-01,9.383208e-01,2.150563e-03,4.843231e-08,3.798451e+01,4.007110e+00,3.397740e+01,4.022532e+01,1.699060e+02
7.262766e+05,8.405979e+00,2.557257e+04,2.959789e-01,9.381409e-01,9.383212e-01,2.151047e-03,4.842240e-08,3.798665e+01,4.007110e+00,3.397954e+01,4.022720e+01,1.699100e+02
7.262866e+05,8.406095e+00,2.558257e+04,2.960946e-01,9.381513e-01,9.383217e-01,2.151531e-03,4.841251e-08,3.798879e+01,4.007110e+00,3.398168e+01,4.022907e+01,1.699140e+02
7.262966e+05,8.406210e+00,2.559258e+04,2.962104e-01,9.381618e-01,9.383221e-01,2.152015e-03,4.840262e-08,3.799093e+01,4.007110e+00,3.398382e+01,4.023095e+01,1.699180e+02
7.263066e+05,8.406326e+00,2.560258e+04,2.963261e-01,9.381723e-01,9.383226e-01,2.152499e-03,4.839274e-08,3.799307e+01,4.007110e+00,3.398596e+01,4.023283e+01,1.699220e+02
7.263166e+05,8.406442e+00,2.561258e+04,2.964419e-01,9.381827e-01,9.383230e-01,2.152983e-03,4.838286e-08,3.799522e+01,4.007110e+00,3.398811e+01,4.023471e+01,1.699260e+02
7.263266e+05,8.406558e+00,2.562258e+04,2.965576e-01,9.381932e-01,9.383235e-01,2.153467e-03,4.837299e-08,3.799736e+01,4.007110e+00,3.399025e+01,4.023658e+01,1.699300e+02
7.263366e+05,8.406673e+00,2.563258e+04,2.966734e-01,9.382037e-01,9.383239e-01,2.153951e-03,4.836313e-08,3.799950e+01,4.007110e+00,3.399239e+01,4.023846e+01,1.699340e+02
7.263466e+05,8.406789e+00,2.564258e+04,2.967891e-01,9.382142e-01,9.383244e-01,2.154435e-03,4.835327e-08,3.800164e+01,4.007110e+00,3.399453e+01,4.024034e+01,1.699380e+02
7.263566e+05,8.406905e+00,2.565258e+04,2.969049e-01,9.382246e-01,9.383248e-01,2.154918e-03,4.834342e-08,3.800378e+01,4.007110e+00,3.399667e+01,4.024222e+01,1.699420e+02
7.263666e+05,8.407021e+00,2.566258e+04,2.970206e-01,9.382351e-01,9.383253e-01,2.155402e-03,4.833358e-08,3.800592e+01,4.007110e+00,3.399881e+01,4.024409e+01,1.699460e+02
7.263766e+05,8.407136e+00,2.567258e+04,2.971364e-01,9.382456e-01,9.383258e-01,2.155885e-03,4.832374e-08,3.800806e+01,4.007110e+00,3.400095e+01,4.024597e+01,1.699500e+02
7.263866e+05,8.407252e+00,2.568258e+04,2.972521e-01,9.382560e-01,9.383262e-01,2.156368e-03,4.831391e-08,3.801020e+01,4.007110e+00,3.400309e+01,4.024785e+01,1.699541e+02
7.263966e+05,8.407368e+00,2.569259e+04,2.973679e-01,9.382665e-01,9.383267e-01,2.156851e-03,4.830409e-08,3.801234e+01,4.007110e+00,3.400523e+01,4.024972e+01,1.699581e+02
7.264066e+05,8.407484e+00,2.570259e+04,2.974836e-01,9.382770e-01,9.383271e-01,2.157334e-03,4.829427e-08,3.801448e+01,4.007110e+00,3.400737e+01,4.025160e+01,1.699621e+02
7.264166e+05,8.407599e+00,2.571259e+04,2.975994e-01,9.382875e-01,9.383276e-01,2.157817e-03,4.828446e-08,3.801662e+01,4.007110e+00,3.400951e+01,4.025348e+01,1.699661e+02
7.264266e+05,8.407715e+00,2.572259e+04,2.977151e-01,9.382979e-01,9.383280e-01,2.158300e-03,4.827466e-08,3.801876e+01,4.007110e+00,3.401165e+01,4.025536e+01,1.699701e+02
7.264366e+05,8.407831e+00,2.573259e+04,2.978309e-01,9.383084e-01,9.383285e-01,2.158783e-03,4.826486e-08,3.802090e+01,4.007110e+00,3.401379e+01,4.025723e+01,1.699741e+02
7.264466e+05,8.407947e+00,2.574259e+04,2.979467e-01,9.383189e-01,9.383289e-01,2.159265e-03,4.825507e-08,3.802305e+01,4.007110e+00,3.401594e+01,4.025911e+01,1.699781e+02
7.264566e+05,8.408062e+00,2.575259e+04,2.980624e-01,9.383293e-01,9.383294e-01,2.159748e-03,4.824528e-08,3.802519e+01,4.007110e+00,3.401808e+01,4.026099e+01,1.699821e+02
7.264666e+05,8.408178e+00,2.576259e+04,2.981782e-01,9.383398e-01,9.383298e-01,2.160230e-03,4.823551e-08,3.802733e+01,4.007110e+00,3.402022e+01,4.026286e+01,1.699861e+02
7.264766e+05,8.408294e+00,2.577259e+04,2.982939e-01,9.383503e-01,9.383303e-01,2.160713e-03,4.822573e-08,3.802947e+01,4.007110e+00,3.402236e+01,4.026474e+01,1.699901e+02
7.264866e+05,8.408410e+00,2.578259e+04,2.984097e-01,9.383607e-01,9.383307e-01,2.161195e-03,4.821597e-08,3.803161e+01,4.007110e+00,3.402450e+01,4.026662e+01,1.699941e+02
7.264966e+05,8.408525e+00,2.579260e+04,2.985254e-01,9.383695e-01,9.383312e-01,2.161677e-03,4.820621e-08,3.803375e+01,4.007110e+00,3.402664e+01,4.026856e+01,1.699981e+02
7.265066e+05,8.408641e+00,2.580260e+04,2.986412e-01,9.383704e-01,9.383316e-01,2.162159e-03,4.819646e-08,3.803404e+01,4.007110e+00,3.402693e+01,4.026883e+01,1.700000e+02
7.265166e+05,8.408757e+00,2.581260e+04,2.987569e-01,9.383655e-01,9.383321e-01,2.162641e-03,4.818671e-08,3.803267e+01,4.007110e+00,3.402556e+01,4.026757e+01,1.700000e+02
7.265266e+05,8.408873e+00,2.582260e+04,2.988727e-01,9.383607e-01,9.383325e-01,2.163123e-03,4.817698e-08,3.803131e+01,4.007110e+00,3.402420e+01,4.026630e+01,1.700000e+02
7.265366e+05,8.408988e+00,2.583260e+04,2.989884e-01,9.383558e-01,9.383330e-01,2.163605e-03,4.816724e-08,3.802994e+01,4.007110e+00,3.402283e+01,4.026503e+01,1.700000e+02
7.265466e+05,8.409104e+00,2.584260e+04,2.991042e-01,9.383510e-01,9.383334e-01,2.164087e-03,4.815752e-08,3.802858e+01,4.007110e+00,3.402147e+01,4.026376e+01,1.700000e+02
7.265566e+05,8.409220e+00,2.585260e+04,2.992199e-01,9.383461e-01,9.383339e-01,2.164568e-03,4.814780e-08,3.802721e+01,4.007110e+00,3.402010e+01,4.026250e+01,1.700000e+02
7.265666e+05,8.409336e+00,2.586260e+04,2.993357e-01,9.383412e-01,9.383344e-01,2.165050e-03,4.813809e-08,3.802584e+01,4.007110e+00,3.401873e+01,4.026123e+01,1.700000e+02
7.265766e+05,8.409451e+00,2.587260e+04,2.994514e-01,9.383364e-01,9.383348e-01,2.165531e-03,4.812838e-08,3.802448e+01,4.007110e+00,3.401737e+01,4.025996e+01,1.700000e+02
7.265866e+05,8.409567e+00,2.588260e+04,2.995672e-01,9.383315e-01,9.383353e-01,2.166012e-03,4.811868e-08,3.802311e+01,4.007110e+00,3.401600e+01,4.025869e+01,1.700000e+02
7.265966e+05,8.409683e+00,2.589261e+04,2.996829e-01,9.383267e-01,9.383357e-01,2.166494e-03,4.810899e-08,3.802175e+01,4.007110e+00,3.401464e+01,4.025743e+01,1.700000e+02
7.266066e+05,8.409799e+00,2.590261e+04,2.997987e-01,9.383218e-01,9.383362e-01,2.166975e-03,4.809930e-08,3.802038e+01,4.007110e+00,3.401327e+01,4.025616e+01,1.700000e+02
7.266166e+05,8.409914e+00,2.591261e+04,2.999144e-01,9.383170e-01,9.383366e-01,2.167456e-03,4.808962e-08,3.801902e+01,4.007110e+00,3.401191e+01,4.025489e+01,1.700000e+02
7.266266e+05,8.410030e+00,2.592261e+04,3.000302e-01,9.383121e-01,9.383371e-01,2.167936e-03,4.807995e-08,3.801765e+01,4.007110e+00,3.401054e+01,4.025362e+01,1.700000e+02
7.266366e+05,8.410146e+00,2.593261e+04,3.001459e-01,9.383072e-01,9.383375e-01,2.168417e-03,4.807028e-08,3.801629e+01,4.007110e+00,3.400918e+01,4.025236e+01,1.700000e+02
