Repository: brandonlampe/CS_Data

# Repository for Crushed Salt Data
**Grant No: 456417**

This is a work in progress!

## Repository Content

### Directory Names
A uniform namining structure still in progress, but in general directories are named according to the following:
 - Names contain no spaces, a single underscore "_" will be used as a file name seperator.
 - Files are for the Crushed Salt Project (CSP); therefore, the first three charaters of each file are "CSP".
 - Folders are organized by which frame the test was performed on i.e., A2 or A3.
 - The fifth and sixth charaters of each file name will therefore be "A" followed by the frame number.

File: UNM_WP_HY_175_09/IscoMeasurements/STAGE09/CREEP_FIT/175_09_STAGE09_CREEP_OUT.csv (part 12 of 34)
Analysis by Brandon Lampe, performed on: 2016/07/06 13:13:17
Experimental results below begin at: 2016/04/16 12:04:26
Duration (sec),Duration (day),Elapsed Time (sec),Elapsed Time (day),Interpolated Fractional Density,Fit to Fractional Density,Fit to Volume Strain,Fit to Volume Strain Rate (1/sec),Confining Pressure (MPa),Pore Pressure (MPa),Terzaghi Pressure (MPa),Solid Pressure (MPa),Temperature (C))
7.266466e+05,8.410262e+00,2.594261e+04,3.002617e-01,9.383024e-01,9.383380e-01,2.168898e-03,4.806062e-08,3.801492e+01,4.007110e+00,3.400781e+01,4.025109e+01,1.700000e+02
7.266566e+05,8.410377e+00,2.595261e+04,3.003775e-01,9.382975e-01,9.383384e-01,2.169379e-03,4.805096e-08,3.801356e+01,4.007110e+00,3.400645e+01,4.024982e+01,1.700000e+02
7.266666e+05,8.410493e+00,2.596261e+04,3.004932e-01,9.382927e-01,9.383389e-01,2.169859e-03,4.804131e-08,3.801219e+01,4.007110e+00,3.400508e+01,4.024855e+01,1.700000e+02
7.266766e+05,8.410609e+00,2.597261e+04,3.006090e-01,9.382878e-01,9.383393e-01,2.170340e-03,4.803167e-08,3.801083e+01,4.007110e+00,3.400372e+01,4.024729e+01,1.700000e+02
7.266866e+05,8.410725e+00,2.598261e+04,3.007247e-01,9.382830e-01,9.383398e-01,2.170820e-03,4.802204e-08,3.800946e+01,4.007110e+00,3.400235e+01,4.024602e+01,1.700000e+02
7.266966e+05,8.410840e+00,2.599262e+04,3.008405e-01,9.382781e-01,9.383402e-01,2.171300e-03,4.801241e-08,3.800810e+01,4.007110e+00,3.400099e+01,4.024475e+01,1.700000e+02
7.267066e+05,8.410956e+00,2.600262e+04,3.009562e-01,9.382733e-01,9.383407e-01,2.171780e-03,4.800279e-08,3.800673e+01,4.007110e+00,3.399962e+01,4.024348e+01,1.700000e+02
7.267166e+05,8.411072e+00,2.601262e+04,3.010720e-01,9.382684e-01,9.383411e-01,2.172260e-03,4.799317e-08,3.800536e+01,4.007110e+00,3.399825e+01,4.024222e+01,1.700000e+02
7.267266e+05,8.411188e+00,2.602262e+04,3.011877e-01,9.382635e-01,9.383416e-01,2.172740e-03,4.798356e-08,3.800400e+01,4.007110e+00,3.399689e+01,4.024095e+01,1.700000e+02
7.267366e+05,8.411303e+00,2.603262e+04,3.013035e-01,9.382587e-01,9.383420e-01,2.173220e-03,4.797396e-08,3.800263e+01,4.007110e+00,3.399552e+01,4.023968e+01,1.700000e+02
7.267466e+05,8.411419e+00,2.604262e+04,3.014192e-01,9.382554e-01,9.383425e-01,2.173700e-03,4.796436e-08,3.800127e+01,4.007110e+00,3.399416e+01,4.023835e+01,1.700000e+02
7.267566e+05,8.411535e+00,2.605262e+04,3.015350e-01,9.382595e-01,9.383429e-01,2.174179e-03,4.795477e-08,3.800108e+01,4.007110e+00,3.399397e+01,4.023800e+01,1.700019e+02
7.267666e+05,8.411651e+00,2.606262e+04,3.016507e-01,9.382700e-01,9.383434e-01,2.174659e-03,4.794518e-08,3.800220e+01,4.007110e+00,3.399509e+01,4.023878e+01,1.700059e+02
7.267766e+05,8.411766e+00,2.607262e+04,3.017665e-01,9.382805e-01,9.383438e-01,2.175138e-03,4.793561e-08,3.800332e+01,4.007110e+00,3.399621e+01,4.023957e+01,1.700099e+02
7.267866e+05,8.411882e+00,2.608263e+04,3.018822e-01,9.382910e-01,9.383443e-01,2.175618e-03,4.792603e-08,3.800443e+01,4.007110e+00,3.399732e+01,4.024035e+01,1.700140e+02
7.267966e+05,8.411998e+00,2.609263e+04,3.019980e-01,9.383015e-01,9.383447e-01,2.176097e-03,4.791647e-08,3.800555e+01,4.007110e+00,3.399844e+01,4.024114e+01,1.700180e+02
7.268066e+05,8.412114e+00,2.610263e+04,3.021137e-01,9.383120e-01,9.383452e-01,2.176576e-03,4.790691e-08,3.800667e+01,4.007110e+00,3.399956e+01,4.024192e+01,1.700220e+02
7.268166e+05,8.412229e+00,2.611263e+04,3.022295e-01,9.383225e-01,9.383456e-01,2.177055e-03,4.789736e-08,3.800778e+01,4.007110e+00,3.400067e+01,4.024270e+01,1.700260e+02
7.268266e+05,8.412345e+00,2.612263e+04,3.023452e-01,9.383330e-01,9.383461e-01,2.177534e-03,4.788781e-08,3.800890e+01,4.007110e+00,3.400179e+01,4.024349e+01,1.700300e+02
7.268366e+05,8.412461e+00,2.613263e+04,3.024610e-01,9.383435e-01,9.383465e-01,2.178013e-03,4.787827e-08,3.801002e+01,4.007110e+00,3.400291e+01,4.024427e+01,1.700341e+02
7.268466e+05,8.412577e+00,2.614263e+04,3.025767e-01,9.383540e-01,9.383470e-01,2.178492e-03,4.786874e-08,3.801114e+01,4.007110e+00,3.400403e+01,4.024506e+01,1.700381e+02
7.268566e+05,8.412693e+00,2.615263e+04,3.026925e-01,9.383645e-01,9.383474e-01,2.178971e-03,4.785921e-08,3.801225e+01,4.007110e+00,3.400514e+01,4.024584e+01,1.700421e+02
7.268666e+05,8.412808e+00,2.616263e+04,3.028083e-01,9.383751e-01,9.383479e-01,2.179449e-03,4.784969e-08,3.801337e+01,4.007110e+00,3.400626e+01,4.024663e+01,1.700461e+02
7.268766e+05,8.412924e+00,2.617263e+04,3.029240e-01,9.383856e-01,9.383483e-01,2.179928e-03,4.784017e-08,3.801449e+01,4.007110e+00,3.400738e+01,4.024741e+01,1.700501e+02
7.268866e+05,8.413040e+00,2.618264e+04,3.030398e-01,9.383961e-01,9.383488e-01,2.180406e-03,4.783066e-08,3.801560e+01,4.007110e+00,3.400849e+01,4.024820e+01,1.700542e+02
7.268966e+05,8.413156e+00,2.619264e+04,3.031555e-01,9.384066e-01,9.383492e-01,2.180884e-03,4.782116e-08,3.801672e+01,4.007110e+00,3.400961e+01,4.024898e+01,1.700582e+02
7.269066e+05,8.413271e+00,2.620264e+04,3.032713e-01,9.384171e-01,9.383497e-01,2.181363e-03,4.781166e-08,3.801784e+01,4.007110e+00,3.401073e+01,4.024977e+01,1.700622e+02
7.269166e+05,8.413387e+00,2.621264e+04,3.033870e-01,9.384276e-01,9.383501e-01,2.181841e-03,4.780217e-08,3.801896e+01,4.007110e+00,3.401184e+01,4.025055e+01,1.700662e+02
7.269266e+05,8.413503e+00,2.622264e+04,3.035028e-01,9.384381e-01,9.383506e-01,2.182319e-03,4.779269e-08,3.802007e+01,4.007110e+00,3.401296e+01,4.025134e+01,1.700702e+02
7.269366e+05,8.413619e+00,2.623264e+04,3.036185e-01,9.384486e-01,9.383510e-01,2.182797e-03,4.778321e-08,3.802119e+01,4.007110e+00,3.401408e+01,4.025212e+01,1.700743e+02
7.269466e+05,8.413734e+00,2.624264e+04,3.037343e-01,9.384591e-01,9.383515e-01,2.183274e-03,4.777374e-08,3.802231e+01,4.007110e+00,3.401520e+01,4.025290e+01,1.700783e+02
7.269566e+05,8.413850e+00,2.625264e+04,3.038500e-01,9.384696e-01,9.383519e-01,2.183752e-03,4.776428e-08,3.802342e+01,4.007110e+00,3.401631e+01,4.025369e+01,1.700823e+02
7.269666e+05,8.413966e+00,2.626264e+04,3.039658e-01,9.384801e-01,9.383523e-01,2.184230e-03,4.775482e-08,3.802454e+01,4.007110e+00,3.401743e+01,4.025447e+01,1.700863e+02
7.269766e+05,8.414082e+00,2.627264e+04,3.040815e-01,9.384906e-01,9.383528e-01,2.184707e-03,4.774537e-08,3.802566e+01,4.007110e+00,3.401855e+01,4.025526e+01,1.700903e+02
7.269866e+05,8.414197e+00,2.628265e+04,3.041973e-01,9.385011e-01,9.383532e-01,2.185185e-03,4.773592e-08,3.802677e+01,4.007110e+00,3.401966e+01,4.025604e+01,1.700944e+02
7.269966e+05,8.414313e+00,2.629265e+04,3.043130e-01,9.385078e-01,9.383537e-01,2.185662e-03,4.772648e-08,3.802789e+01,4.007110e+00,3.402078e+01,4.025697e+01,1.700984e+02
7.270066e+05,8.414429e+00,2.630265e+04,3.044288e-01,9.384981e-01,9.383541e-01,2.186139e-03,4.771705e-08,3.802784e+01,4.007110e+00,3.402073e+01,4.025729e+01,1.700976e+02
7.270166e+05,8.414545e+00,2.631265e+04,3.045445e-01,9.384790e-01,9.383546e-01,2.186617e-03,4.770762e-08,3.802699e+01,4.007110e+00,3.401988e+01,4.025713e+01,1.700937e+02
7.270266e+05,8.414660e+00,2.632265e+04,3.046603e-01,9.384598e-01,9.383550e-01,2.187094e-03,4.769820e-08,3.802614e+01,4.007110e+00,3.401903e+01,4.025696e+01,1.700897e+02
7.270367e+05,8.414776e+00,2.633265e+04,3.047760e-01,9.384406e-01,9.383555e-01,2.187571e-03,4.768878e-08,3.802529e+01,4.007110e+00,3.401818e+01,4.025680e+01,1.700857e+02
7.270467e+05,8.414892e+00,2.634265e+04,3.048918e-01,9.384215e-01,9.383559e-01,2.188048e-03,4.767937e-08,3.802444e+01,4.007110e+00,3.401733e+01,4.025663e+01,1.700817e+02
7.270567e+05,8.415008e+00,2.635265e+04,3.050075e-01,9.384023e-01,9.383564e-01,2.188524e-03,4.766997e-08,3.802359e+01,4.007110e+00,3.401648e+01,4.025646e+01,1.700777e+02
7.270667e+05,8.415123e+00,2.636265e+04,3.051233e-01,9.383831e-01,9.383568e-01,2.189001e-03,4.766057e-08,3.802274e+01,4.007110e+00,3.401563e+01,4.025630e+01,1.700738e+02
7.270767e+05,8.415239e+00,2.637265e+04,3.052391e-01,9.383640e-01,9.383573e-01,2.189478e-03,4.765118e-08,3.802189e+01,4.007110e+00,3.401478e+01,4.025613e+01,1.700698e+02
7.270867e+05,8.415355e+00,2.638266e+04,3.053548e-01,9.383448e-01,9.383577e-01,2.189954e-03,4.764180e-08,3.802104e+01,4.007110e+00,3.401393e+01,4.025597e+01,1.700658e+02
7.270967e+05,8.415471e+00,2.639266e+04,3.054706e-01,9.383257e-01,9.383582e-01,2.190431e-03,4.763242e-08,3.802019e+01,4.007110e+00,3.401308e+01,4.025580e+01,1.700618e+02
7.271067e+05,8.415586e+00,2.640266e+04,3.055863e-01,9.383065e-01,9.383586e-01,2.190907e-03,4.762305e-08,3.801934e+01,4.007110e+00,3.401222e+01,4.025563e+01,1.700579e+02
7.271167e+05,8.415702e+00,2.641266e+04,3.057021e-01,9.382873e-01,9.383591e-01,2.191383e-03,4.761368e-08,3.801848e+01,4.007110e+00,3.401137e+01,4.025547e+01,1.700539e+02
7.271267e+05,8.415818e+00,2.642266e+04,3.058178e-01,9.382682e-01,9.383595e-01,2.191859e-03,4.760432e-08,3.801763e+01,4.007110e+00,3.401052e+01,4.025530e+01,1.700499e+02
7.271367e+05,8.415934e+00,2.643266e+04,3.059336e-01,9.382490e-01,9.383600e-01,2.192335e-03,4.759497e-08,3.801678e+01,4.007110e+00,3.400967e+01,4.025514e+01,1.700459e+02
7.271467e+05,8.416049e+00,2.644266e+04,3.060493e-01,9.382298e-01,9.383604e-01,2.192811e-03,4.758562e-08,3.801593e+01,4.007110e+00,3.400882e+01,4.025497e+01,1.700419e+02
7.271567e+05,8.416165e+00,2.645266e+04,3.061651e-01,9.382107e-01,9.383608e-01,2.193287e-03,4.757628e-08,3.801508e+01,4.007110e+00,3.400797e+01,4.025480e+01,1.700380e+02
7.271667e+05,8.416281e+00,2.646266e+04,3.062808e-01,9.381915e-01,9.383613e-01,2.193763e-03,4.756695e-08,3.801423e+01,4.007110e+00,3.400712e+01,4.025464e+01,1.700340e+02
7.271767e+05,8.416397e+00,2.647266e+04,3.063966e-01,9.381724e-01,9.383617e-01,2.194239e-03,4.755762e-08,3.801338e+01,4.007110e+00,3.400627e+01,4.025447e+01,1.700300e+02
7.271867e+05,8.416512e+00,2.648267e+04,3.065123e-01,9.381532e-01,9.383622e-01,2.194714e-03,4.754829e-08,3.801253e+01,4.007110e+00,3.400542e+01,4.025431e+01,1.700260e+02
7.271967e+05,8.416628e+00,2.649267e+04,3.066281e-01,9.381340e-01,9.383626e-01,2.195190e-03,4.753898e-08,3.801168e+01,4.007110e+00,3.400457e+01,4.025414e+01,1.700221e+02
7.272067e+05,8.416744e+00,2.650267e+04,3.067438e-01,9.381149e-01,9.383631e-01,2.195665e-03,4.752967e-08,3.801083e+01,4.007110e+00,3.400372e+01,4.025397e+01,1.700181e+02
7.272167e+05,8.416860e+00,2.651267e+04,3.068596e-01,9.380957e-01,9.383635e-01,2.196140e-03,4.752036e-08,3.800998e+01,4.007110e+00,3.400287e+01,4.025381e+01,1.700141e+02
7.272267e+05,8.416975e+00,2.652267e+04,3.069753e-01,9.380766e-01,9.383640e-01,2.196616e-03,4.751106e-08,3.800913e+01,4.007110e+00,3.400202e+01,4.025364e+01,1.700101e+02
7.272367e+05,8.417091e+00,2.653267e+04,3.070911e-01,9.380574e-01,9.383644e-01,2.197091e-03,4.750177e-08,3.800828e+01,4.007110e+00,3.400117e+01,4.025347e+01,1.700061e+02
7.272467e+05,8.417207e+00,2.654267e+04,3.072068e-01,9.380382e-01,9.383649e-01,2.197566e-03,4.749248e-08,3.800743e+01,4.007110e+00,3.400032e+01,4.025331e+01,1.700022e+02
7.272567e+05,8.417323e+00,2.655267e+04,3.073226e-01,9.380262e-01,9.383653e-01,2.198041e-03,4.748320e-08,3.800697e+01,4.007110e+00,3.399986e+01,4.025328e+01,1.699982e+02
7.272667e+05,8.417438e+00,2.656267e+04,3.074383e-01,9.380229e-01,9.383658e-01,2.198515e-03,4.747393e-08,3.800697e+01,4.007110e+00,3.399986e+01,4.025341e+01,1.699942e+02
7.272767e+05,8.417554e+00,2.657267e+04,3.075541e-01,9.380195e-01,9.383662e-01,2.198990e-03,4.746466e-08,3.800697e+01,4.007110e+00,3.399986e+01,4.025354e+01,1.699902e+02
7.272867e+05,8.417670e+00,2.658268e+04,3.076699e-01,9.380161e-01,9.383666e-01,2.199465e-03,4.745540e-08,3.800697e+01,4.007110e+00,3.399986e+01,4.025367e+01,1.699862e+02
7.272967e+05,8.417786e+00,2.659268e+04,3.077856e-01,9.380128e-01,9.383671e-01,2.199939e-03,4.744614e-08,3.800697e+01,4.007110e+00,3.399986e+01,4.025380e+01,1.699822e+02
7.273067e+05,8.417901e+00,2.660268e+04,3.079014e-01,9.380094e-01,9.383675e-01,2.200414e-03,4.743689e-08,3.800697e+01,4.007110e+00,3.399986e+01,4.025393e+01,1.699782e+02
7.273167e+05,8.418017e+00,2.661268e+04,3.080171e-01,9.380060e-01,9.383680e-01,2.200888e-03,4.742765e-08,3.800697e+01,4.007110e+00,3.399986e+01,4.025406e+01,1.699741e+02
7.273267e+05,8.418133e+00,2.662268e+04,3.081329e-01,9.380027e-01,9.383684e-01,2.201362e-03,4.741841e-08,3.800697e+01,4.007110e+00,3.399986e+01,4.025419e+01,1.699701e+02
7.273367e+05,8.418249e+00,2.663268e+04,3.082486e-01,9.379993e-01,9.383689e-01,2.201837e-03,4.740918e-08,3.800697e+01,4.007110e+00,3.399986e+01,4.025432e+01,1.699661e+02
7.273467e+05,8.418364e+00,2.664268e+04,3.083644e-01,9.379959e-01,9.383693e-01,2.202311e-03,4.739995e-08,3.800697e+01,4.007110e+00,3.399986e+01,4.025445e+01,1.699621e+02
7.273567e+05,8.418480e+00,2.665268e+04,3.084801e-01,9.379926e-01,9.383698e-01,2.202785e-03,4.739073e-08,3.800697e+01,4.007110e+00,3.399986e+01,4.025458e+01,1.699581e+02
7.273667e+05,8.418596e+00,2.666268e+04,3.085959e-01,9.379892e-01,9.383702e-01,2.203259e-03,4.738152e-08,3.800697e+01,4.007110e+00,3.399986e+01,4.025471e+01,1.699541e+02
7.273767e+05,8.418712e+00,2.667268e+04,3.087116e-01,9.379858e-01,9.383706e-01,2.203732e-03,4.737231e-08,3.800697e+01,4.007110e+00,3.399986e+01,4.025484e+01,1.699501e+02
7.273867e+05,8.418827e+00,2.668269e+04,3.088274e-01,9.379825e-01,9.383711e-01,2.204206e-03,4.736311e-08,3.800697e+01,4.007110e+00,3.399986e+01,4.025497e+01,1.699461e+02
7.273967e+05,8.418943e+00,2.669269e+04,3.089431e-01,9.379791e-01,9.383715e-01,2.204680e-03,4.735391e-08,3.800697e+01,4.007110e+00,3.399986e+01,4.025510e+01,1.699421e+02
7.274067e+05,8.419059e+00,2.670269e+04,3.090589e-01,9.379757e-01,9.383720e-01,2.205153e-03,4.734472e-08,3.800697e+01,4.007110e+00,3.399986e+01,4.025523e+01,1.699381e+02
7.274167e+05,8.419175e+00,2.671269e+04,3.091746e-01,9.379724e-01,9.383724e-01,2.205627e-03,4.733554e-08,3.800697e+01,4.007110e+00,3.399986e+01,4.025536e+01,1.699341e+02
7.274267e+05,8.419290e+00,2.672269e+04,3.092904e-01,9.379690e-01,9.383729e-01,2.206100e-03,4.732636e-08,3.800697e+01,4.007110e+00,3.399986e+01,4.025549e+01,1.699301e+02
7.274367e+05,8.419406e+00,2.673269e+04,3.094061e-01,9.379657e-01,9.383733e-01,2.206573e-03,4.731719e-08,3.800697e+01,4.007110e+00,3.399986e+01,4.025562e+01,1.699261e+02
7.274467e+05,8.419522e+00,2.674269e+04,3.095219e-01,9.379623e-01,9.383738e-01,2.207047e-03,4.730802e-08,3.800697e+01,4.007110e+00,3.399986e+01,4.025575e+01,1.699221e+02
7.274567e+05,8.419638e+00,2.675269e+04,3.096376e-01,9.379589e-01,9.383742e-01,2.207520e-03,4.729886e-08,3.800697e+01,4.007110e+00,3.399986e+01,4.025588e+01,1.699181e+02
7.274667e+05,8.419753e+00,2.676269e+04,3.097534e-01,9.379556e-01,9.383746e-01,2.207993e-03,4.728971e-08,3.800697e+01,4.007110e+00,3.399986e+01,4.025601e+01,1.699141e+02
7.274767e+05,8.419869e+00,2.677269e+04,3.098691e-01,9.379522e-01,9.383751e-01,2.208466e-03,4.728056e-08,3.800697e+01,4.007110e+00,3.399986e+01,4.025614e+01,1.699101e+02
7.274867e+05,8.419985e+00,2.678270e+04,3.099849e-01,9.379488e-01,9.383755e-01,2.208938e-03,4.727142e-08,3.800697e+01,4.007110e+00,3.399986e+01,4.025627e+01,1.699061e+02
7.274967e+05,8.420101e+00,2.679270e+04,3.101007e-01,9.379470e-01,9.383760e-01,2.209411e-03,4.726228e-08,3.800697e+01,4.007110e+00,3.399986e+01,4.025634e+01,1.699021e+02
7.275067e+05,8.420216e+00,2.680270e+04,3.102164e-01,9.379514e-01,9.383764e-01,2.209884e-03,4.725315e-08,3.800709e+01,4.007110e+00,3.399998e+01,4.025630e+01,1.699000e+02
7.275167e+05,8.420332e+00,2.681270e+04,3.103322e-01,9.379605e-01,9.383769e-01,2.210356e-03,4.724402e-08,3.800735e+01,4.007110e+00,3.400024e+01,4.025622e+01,1.699000e+02
7.275267e+05,8.420448e+00,2.682270e+04,3.104479e-01,9.379697e-01,9.383773e-01,2.210829e-03,4.723491e-08,3.800760e+01,4.007110e+00,3.400049e+01,4.025614e+01,1.699000e+02
7.275367e+05,8.420564e+00,2.683270e+04,3.105637e-01,9.379788e-01,9.383778e-01,2.211301e-03,4.722579e-08,3.800786e+01,4.007110e+00,3.400075e+01,4.025607e+01,1.699000e+02
7.275467e+05,8.420679e+00,2.684270e+04,3.106794e-01,9.379879e-01,9.383782e-01,2.211773e-03,4.721669e-08,3.800812e+01,4.007110e+00,3.400101e+01,4.025599e+01,1.699000e+02
7.275567e+05,8.420795e+00,2.685270e+04,3.107952e-01,9.379970e-01,9.383786e-01,2.212246e-03,4.720758e-08,3.800838e+01,4.007110e+00,3.400126e+01,4.025591e+01,1.699000e+02
7.275667e+05,8.420911e+00,2.686270e+04,3.109109e-01,9.380062e-01,9.383791e-01,2.212718e-03,4.719849e-08,3.800863e+01,4.007110e+00,3.400152e+01,4.025583e+01,1.699000e+02
7.275767e+05,8.421027e+00,2.687270e+04,3.110267e-01,9.380153e-01,9.383795e-01,2.213190e-03,4.718940e-08,3.800889e+01,4.007110e+00,3.400178e+01,4.025575e+01,1.699000e+02
7.275867e+05,8.421142e+00,2.688271e+04,3.111424e-01,9.380244e-01,9.383800e-01,2.213661e-03,4.718032e-08,3.800915e+01,4.007110e+00,3.400204e+01,4.025567e+01,1.699000e+02
7.275967e+05,8.421258e+00,2.689271e+04,3.112582e-01,9.380336e-01,9.383804e-01,2.214133e-03,4.717124e-08,3.800940e+01,4.007110e+00,3.400229e+01,4.025559e+01,1.699000e+02
7.276067e+05,8.421374e+00,2.690271e+04,3.113739e-01,9.380427e-01,9.383809e-01,2.214605e-03,4.716217e-08,3.800966e+01,4.007110e+00,3.400255e+01,4.025551e+01,1.699000e+02
7.276167e+05,8.421490e+00,2.691271e+04,3.114897e-01,9.380518e-01,9.383813e-01,2.215077e-03,4.715310e-08,3.800992e+01,4.007110e+00,3.400281e+01,4.025543e+01,1.699000e+02
7.276267e+05,8.421605e+00,2.692271e+04,3.116054e-01,9.380609e-01,9.383817e-01,2.215548e-03,4.714404e-08,3.801017e+01,4.007110e+00,3.400306e+01,4.025536e+01,1.699000e+02
7.276367e+05,8.421721e+00,2.693271e+04,3.117212e-01,9.380701e-01,9.383822e-01,2.216020e-03,4.713499e-08,3.801043e+01,4.007110e+00,3.400332e+01,4.025528e+01,1.699000e+02
7.276467e+05,8.421837e+00,2.694271e+04,3.118369e-01,9.380792e-01,9.383826e-01,2.216491e-03,4.712594e-08,3.801069e+01,4.007110e+00,3.400358e+01,4.025520e+01,1.699000e+02
7.276567e+05,8.421953e+00,2.695271e+04,3.119527e-01,9.380883e-01,9.383831e-01,2.216962e-03,4.711690e-08,3.801094e+01,4.007110e+00,3.400383e+01,4.025512e+01,1.699000e+02
7.276667e+05,8.422068e+00,2.696271e+04,3.120684e-01,9.380975e-01,9.383835e-01,2.217433e-03,4.710786e-08,3.801120e+01,4.007110e+00,3.400409e+01,4.025504e+01,1.699000e+02
7.276767e+05,8.422184e+00,2.697271e+04,3.121842e-01,9.381066e-01,9.383839e-01,2.217904e-03,4.709883e-08,3.801146e+01,4.007110e+00,3.400435e+01,4.025496e+01,1.699000e+02
7.276867e+05,8.422300e+00,2.698272e+04,3.122999e-01,9.381157e-01,9.383844e-01,2.218375e-03,4.708981e-08,3.801171e+01,4.007110e+00,3.400460e+01,4.025488e+01,1.699000e+02
7.276967e+05,8.422416e+00,2.699272e+04,3.124157e-01,9.381248e-01,9.383848e-01,2.218846e-03,4.708079e-08,3.801197e+01,4.007110e+00,3.400486e+01,4.025480e+01,1.699000e+02
7.277067e+05,8.422531e+00,2.700272e+04,3.125315e-01,9.381340e-01,9.383853e-01,2.219317e-03,4.707178e-08,3.801223e+01,4.007110e+00,3.400512e+01,4.025472e+01,1.699000e+02
7.277167e+05,8.422647e+00,2.701272e+04,3.126472e-01,9.381431e-01,9.383857e-01,2.219788e-03,4.706277e-08,3.801249e+01,4.007110e+00,3.400538e+01,4.025465e+01,1.699000e+02
7.277267e+05,8.422763e+00,2.702272e+04,3.127630e-01,9.381522e-01,9.383862e-01,2.220259e-03,4.705377e-08,3.801274e+01,4.007110e+00,3.400563e+01,4.025457e+01,1.699000e+02
7.277367e+05,8.422879e+00,2.703272e+04,3.128787e-01,9.381614e-01,9.383866e-01,2.220729e-03,4.704477e-08,3.801300e+01,4.007110e+00,3.400589e+01,4.025449e+01,1.699000e+02
7.277467e+05,8.422994e+00,2.704272e+04,3.129945e-01,9.381705e-01,9.383870e-01,2.221200e-03,4.703578e-08,3.801326e+01,4.007110e+00,3.400615e+01,4.025441e+01,1.699000e+02
7.277567e+05,8.423110e+00,2.705272e+04,3.131102e-01,9.381760e-01,9.383875e-01,2.221670e-03,4.702680e-08,3.801351e+01,4.007110e+00,3.400640e+01,4.025447e+01,1.699000e+02
7.277667e+05,8.423226e+00,2.706272e+04,3.132260e-01,9.381783e-01,9.383879e-01,2.222140e-03,4.701782e-08,3.801377e+01,4.007110e+00,3.400666e+01,4.025465e+01,1.699000e+02
7.277767e+05,8.423342e+00,2.707272e+04,3.133417e-01,9.381805e-01,9.383884e-01,2.222610e-03,4.700885e-08,3.801402e+01,4.007110e+00,3.400691e+01,4.025484e+01,1.699000e+02
7.277867e+05,8.423457e+00,2.708273e+04,3.134575e-01,9.381827e-01,9.383888e-01,2.223080e-03,4.699988e-08,3.801428e+01,4.007110e+00,3.400717e+01,4.025503e+01,1.699000e+02
7.277967e+05,8.423573e+00,2.709273e+04,3.135732e-01,9.381849e-01,9.383892e-01,2.223550e-03,4.699092e-08,3.801454e+01,4.007110e+00,3.400743e+01,4.025522e+01,1.699000e+02
7.278067e+05,8.423689e+00,2.710273e+04,3.136890e-01,9.381872e-01,9.383897e-01,2.224020e-03,4.698196e-08,3.801479e+01,4.007110e+00,3.400768e+01,4.025540e+01,1.699000e+02
7.278167e+05,8.423805e+00,2.711273e+04,3.138047e-01,9.381894e-01,9.383901e-01,2.224490e-03,4.697301e-08,3.801505e+01,4.007110e+00,3.400794e+01,4.025559e+01,1.699000e+02
7.278267e+05,8.423920e+00,2.712273e+04,3.139205e-01,9.381916e-01,9.383906e-01,2.224960e-03,4.696407e-08,3.801530e+01,4.007110e+00,3.400819e+01,4.025578e+01,1.699000e+02
7.278367e+05,8.424036e+00,2.713273e+04,3.140362e-01,9.381938e-01,9.383910e-01,2.225430e-03,4.695513e-08,3.801556e+01,4.007110e+00,3.400845e+01,4.025596e+01,1.699000e+02
7.278467e+05,8.424152e+00,2.714273e+04,3.141520e-01,9.381961e-01,9.383915e-01,2.225899e-03,4.694620e-08,3.801582e+01,4.007110e+00,3.400871e+01,4.025615e+01,1.699000e+02
7.278567e+05,8.424268e+00,2.715273e+04,3.142677e-01,9.381983e-01,9.383919e-01,2.226369e-03,4.693727e-08,3.801607e+01,4.007110e+00,3.400896e+01,4.025634e+01,1.699000e+02
7.278667e+05,8.424383e+00,2.716273e+04,3.143835e-01,9.382005e-01,9.383923e-01,2.226838e-03,4.692835e-08,3.801633e+01,4.007110e+00,3.400922e+01,4.025652e+01,1.699000e+02
7.278767e+05,8.424499e+00,2.717273e+04,3.144992e-01,9.382027e-01,9.383928e-01,2.227307e-03,4.691944e-08,3.801658e+01,4.007110e+00,3.400947e+01,4.025671e+01,1.699000e+02
7.278867e+05,8.424615e+00,2.718274e+04,3.146150e-01,9.382050e-01,9.383932e-01,2.227776e-03,4.691053e-08,3.801684e+01,4.007110e+00,3.400973e+01,4.025690e+01,1.699000e+02
7.278967e+05,8.424731e+00,2.719274e+04,3.147307e-01,9.382072e-01,9.383937e-01,2.228246e-03,4.690163e-08,3.801710e+01,4.007110e+00,3.400999e+01,4.025708e+01,1.699000e+02
7.279067e+05,8.424847e+00,2.720274e+04,3.148465e-01,9.382094e-01,9.383941e-01,2.228715e-03,4.689273e-08,3.801735e+01,4.007110e+00,3.401024e+01,4.025727e+01,1.699000e+02
7.279167e+05,8.424962e+00,2.721274e+04,3.149623e-01,9.382116e-01,9.383945e-01,2.229183e-03,4.688384e-08,3.801761e+01,4.007110e+00,3.401050e+01,4.025746e+01,1.699000e+02
7.279267e+05,8.425078e+00,2.722274e+04,3.150780e-01,9.382139e-01,9.383950e-01,2.229652e-03,4.687495e-08,3.801786e+01,4.007110e+00,3.401075e+01,4.025764e+01,1.699000e+02
7.279367e+05,8.425194e+00,2.723274e+04,3.151938e-01,9.382161e-01,9.383954e-01,2.230121e-03,4.686607e-08,3.801812e+01,4.007110e+00,3.401101e+01,4.025783e+01,1.699000e+02
7.279467e+05,8.425310e+00,2.724274e+04,3.153095e-01,9.382183e-01,9.383959e-01,2.230590e-03,4.685719e-08,3.801838e+01,4.007110e+00,3.401127e+01,4.025802e+01,1.699000e+02
7.279567e+05,8.425425e+00,2.725274e+04,3.154253e-01,9.382206e-01,9.383963e-01,2.231058e-03,4.684832e-08,3.801863e+01,4.007110e+00,3.401152e+01,4.025821e+01,1.699000e+02
7.279667e+05,8.425541e+00,2.726274e+04,3.155410e-01,9.382228e-01,9.383967e-01,2.231527e-03,4.683946e-08,3.801889e+01,4.007110e+00,3.401178e+01,4.025839e+01,1.699000e+02
7.279767e+05,8.425657e+00,2.727274e+04,3.156568e-01,9.382250e-01,9.383972e-01,2.231995e-03,4.683060e-08,3.801914e+01,4.007110e+00,3.401203e+01,4.025858e+01,1.699000e+02
7.279867e+05,8.425773e+00,2.728275e+04,3.157725e-01,9.382272e-01,9.383976e-01,2.232463e-03,4.682175e-08,3.801940e+01,4.007110e+00,3.401229e+01,4.025877e+01,1.699000e+02
7.279967e+05,8.425888e+00,2.729275e+04,3.158883e-01,9.382295e-01,9.383980e-01,2.232932e-03,4.681290e-08,3.801966e+01,4.007110e+00,3.401255e+01,4.025895e+01,1.699000e+02
7.280067e+05,8.426004e+00,2.730275e+04,3.160040e-01,9.382349e-01,9.383985e-01,2.233400e-03,4.680406e-08,3.801919e+01,4.007110e+00,3.401208e+01,4.025825e+01,1.699000e+02
7.280167e+05,8.426120e+00,2.731275e+04,3.161198e-01,9.382441e-01,9.383989e-01,2.233868e-03,4.679523e-08,3.801791e+01,4.007110e+00,3.401080e+01,4.025653e+01,1.699000e+02
7.280267e+05,8.426236e+00,2.732275e+04,3.162355e-01,9.382532e-01,9.383994e-01,2.234336e-03,4.678640e-08,3.801662e+01,4.007110e+00,3.400951e+01,4.025480e+01,1.699000e+02
7.280368e+05,8.426351e+00,2.733275e+04,3.163513e-01,9.382623e-01,9.383998e-01,2.234804e-03,4.677758e-08,3.801534e+01,4.007110e+00,3.400823e+01,4.025308e+01,1.699000e+02
7.280468e+05,8.426467e+00,2.734275e+04,3.164670e-01,9.382715e-01,9.384002e-01,2.235271e-03,4.676876e-08,3.801406e+01,4.007110e+00,3.400695e+01,4.025136e+01,1.699000e+02
7.280568e+05,8.426583e+00,2.735275e+04,3.165828e-01,9.382806e-01,9.384007e-01,2.235739e-03,4.675994e-08,3.801277e+01,4.007110e+00,3.400566e+01,4.024964e+01,1.699000e+02
7.280668e+05,8.426699e+00,2.736275e+04,3.166985e-01,9.382898e-01,9.384011e-01,2.236207e-03,4.675114e-08,3.801149e+01,4.007110e+00,3.400438e+01,4.024792e+01,1.699000e+02
7.280768e+05,8.426814e+00,2.737275e+04,3.168143e-01,9.382989e-01,9.384016e-01,2.236674e-03,4.674234e-08,3.801020e+01,4.007110e+00,3.400309e+01,4.024619e+01,1.699000e+02
7.280868e+05,8.426930e+00,2.738276e+04,3.169300e-01,9.383080e-01,9.384020e-01,2.237142e-03,4.673354e-08,3.800892e+01,4.007110e+00,3.400181e+01,4.024447e+01,1.699000e+02
7.280968e+05,8.427046e+00,2.739276e+04,3.170458e-01,9.383172e-01,9.384024e-01,2.237609e-03,4.672475e-08,3.800763e+01,4.007110e+00,3.400052e+01,4.024275e+01,1.699000e+02
7.281068e+05,8.427162e+00,2.740276e+04,3.171616e-01,9.383263e-01,9.384029e-01,2.238076e-03,4.671597e-08,3.800635e+01,4.007110e+00,3.399924e+01,4.024103e+01,1.699000e+02
7.281168e+05,8.427277e+00,2.741276e+04,3.172773e-01,9.383354e-01,9.384033e-01,2.238543e-03,4.670719e-08,3.800506e+01,4.007110e+00,3.399795e+01,4.023931e+01,1.699000e+02
7.281268e+05,8.427393e+00,2.742276e+04,3.173931e-01,9.383446e-01,9.384038e-01,2.239011e-03,4.669841e-08,3.800378e+01,4.007110e+00,3.399667e+01,4.023759e+01,1.699000e+02
7.281368e+05,8.427509e+00,2.743276e+04,3.175088e-01,9.383537e-01,9.384042e-01,2.239478e-03,4.668965e-08,3.800250e+01,4.007110e+00,3.399539e+01,4.023586e+01,1.699000e+02
7.281468e+05,8.427625e+00,2.744276e+04,3.176246e-01,9.383629e-01,9.384046e-01,2.239944e-03,4.668088e-08,3.800121e+01,4.007110e+00,3.399410e+01,4.023414e+01,1.699000e+02
7.281568e+05,8.427740e+00,2.745276e+04,3.177403e-01,9.383720e-01,9.384051e-01,2.240411e-03,4.667213e-08,3.799993e+01,4.007110e+00,3.399282e+01,4.023242e+01,1.699000e+02
7.281668e+05,8.427856e+00,2.746276e+04,3.178561e-01,9.383811e-01,9.384055e-01,2.240878e-03,4.666338e-08,3.799864e+01,4.007110e+00,3.399153e+01,4.023070e+01,1.699000e+02
7.281768e+05,8.427972e+00,2.747276e+04,3.179718e-01,9.383903e-01,9.384059e-01,2.241345e-03,4.665463e-08,3.799736e+01,4.007110e+00,3.399025e+01,4.022898e+01,1.699000e+02
7.281868e+05,8.428088e+00,2.748277e+04,3.180876e-01,9.383994e-01,9.384064e-01,2.241811e-03,4.664589e-08,3.799607e+01,4.007110e+00,3.398896e+01,4.022726e+01,1.699000e+02
7.281968e+05,8.428203e+00,2.749277e+04,3.182033e-01,9.384086e-01,9.384068e-01,2.242278e-03,4.663716e-08,3.799479e+01,4.007110e+00,3.398768e+01,4.022553e+01,1.699000e+02
7.282068e+05,8.428319e+00,2.750277e+04,3.183191e-01,9.384177e-01,9.384073e-01,2.242744e-03,4.662843e-08,3.799350e+01,4.007110e+00,3.398639e+01,4.022381e+01,1.699000e+02
7.282168e+05,8.428435e+00,2.751277e+04,3.184348e-01,9.384268e-01,9.384077e-01,2.243210e-03,4.661970e-08,3.799222e+01,4.007110e+00,3.398511e+01,4.022209e+01,1.699000e+02
7.282268e+05,8.428551e+00,2.752277e+04,3.185506e-01,9.384360e-01,9.384081e-01,2.243676e-03,4.661099e-08,3.799094e+01,4.007110e+00,3.398383e+01,4.022037e+01,1.699000e+02
7.282368e+05,8.428666e+00,2.753277e+04,3.186663e-01,9.384451e-01,9.384086e-01,2.244143e-03,4.660228e-08,3.798965e+01,4.007110e+00,3.398254e+01,4.021865e+01,1.699000e+02
7.282468e+05,8.428782e+00,2.754277e+04,3.187821e-01,9.384559e-01,9.384090e-01,2.244609e-03,4.659357e-08,3.798837e+01,4.007110e+00,3.398126e+01,4.021686e+01,1.699000e+02
7.282568e+05,8.428898e+00,2.755277e+04,3.188978e-01,9.384599e-01,9.384094e-01,2.245075e-03,4.658487e-08,3.798854e+01,4.007110e+00,3.398143e+01,4.021689e+01,1.699020e+02
7.282668e+05,8.429014e+00,2.756277e+04,3.190136e-01,9.384557e-01,9.384099e-01,2.245540e-03,4.657617e-08,3.799016e+01,4.007110e+00,3.398305e+01,4.021879e+01,1.699060e+02
7.282768e+05,8.429129e+00,2.757278e+04,3.191293e-01,9.384514e-01,9.384103e-01,2.246006e-03,4.656748e-08,3.799179e+01,4.007110e+00,3.398468e+01,4.022069e+01,1.699100e+02
7.282868e+05,8.429245e+00,2.758278e+04,3.192451e-01,9.384472e-01,9.384108e-01,2.246472e-03,4.655880e-08,3.799342e+01,4.007110e+00,3.398631e+01,4.022258e+01,1.699140e+02
7.282968e+05,8.429361e+00,2.759278e+04,3.193608e-01,9.384429e-01,9.384112e-01,2.246937e-03,4.655012e-08,3.799504e+01,4.007110e+00,3.398793e+01,4.022448e+01,1.699180e+02
7.283068e+05,8.429477e+00,2.760278e+04,3.194766e-01,9.384387e-01,9.384116e-01,2.247403e-03,4.654145e-08,3.799667e+01,4.007110e+00,3.398956e+01,4.022638e+01,1.699220e+02
7.283168e+05,8.429592e+00,2.761278e+04,3.195924e-01,9.384344e-01,9.384121e-01,2.247868e-03,4.653278e-08,3.799830e+01,4.007110e+00,3.399119e+01,4.022828e+01,1.699260e+02
7.283268e+05,8.429708e+00,2.762278e+04,3.197081e-01,9.384302e-01,9.384125e-01,2.248334e-03,4.652412e-08,3.799993e+01,4.007110e+00,3.399282e+01,4.023017e+01,1.699300e+02
7.283368e+05,8.429824e+00,2.763278e+04,3.198239e-01,9.384259e-01,9.384129e-01,2.248799e-03,4.651546e-08,3.800155e+01,4.007110e+00,3.399444e+01,4.023207e+01,1.699340e+02
7.283468e+05,8.429940e+00,2.764278e+04,3.199396e-01,9.384217e-01,9.384134e-01,2.249264e-03,4.650681e-08,3.800318e+01,4.007110e+00,3.399607e+01,4.023397e+01,1.699380e+02
7.283568e+05,8.430055e+00,2.765278e+04,3.200554e-01,9.384174e-01,9.384138e-01,2.249729e-03,4.649816e-08,3.800481e+01,4.007110e+00,3.399770e+01,4.023587e+01,1.699421e+02
7.283668e+05,8.430171e+00,2.766278e+04,3.201711e-01,9.384131e-01,9.384142e-01,2.250194e-03,4.648952e-08,3.800643e+01,4.007110e+00,3.399932e+01,4.023777e+01,1.699461e+02
7.283768e+05,8.430287e+00,2.767279e+04,3.202869e-01,9.384089e-01,9.384147e-01,2.250659e-03,4.648089e-08,3.800806e+01,4.007110e+00,3.400095e+01,4.023966e+01,1.699501e+02
7.283868e+05,8.430403e+00,2.768279e+04,3.204026e-01,9.384046e-01,9.384151e-01,2.251124e-03,4.647226e-08,3.800969e+01,4.007110e+00,3.400258e+01,4.024156e+01,1.699541e+02
7.283968e+05,8.430518e+00,2.769279e+04,3.205184e-01,9.384004e-01,9.384156e-01,2.251589e-03,4.646363e-08,3.801131e+01,4.007110e+00,3.400420e+01,4.024346e+01,1.699581e+02
7.284068e+05,8.430634e+00,2.770279e+04,3.206341e-01,9.383961e-01,9.384160e-01,2.252053e-03,4.645502e-08,3.801294e+01,4.007110e+00,3.400583e+01,4.024536e+01,1.699621e+02
7.284168e+05,8.430750e+00,2.771279e+04,3.207499e-01,9.383919e-01,9.384164e-01,2.252518e-03,4.644640e-08,3.801457e+01,4.007110e+00,3.400746e+01,4.024726e+01,1.699661e+02
7.284268e+05,8.430866e+00,2.772279e+04,3.208656e-01,9.383876e-01,9.384169e-01,2.252982e-03,4.643779e-08,3.801620e+01,4.007110e+00,3.400909e+01,4.024915e+01,1.699701e+02
7.284368e+05,8.430981e+00,2.773279e+04,3.209814e-01,9.383834e-01,9.384173e-01,2.253447e-03,4.642919e-08,3.801782e+01,4.007110e+00,3.401071e+01,4.025105e+01,1.699741e+02
7.284468e+05,8.431097e+00,2.774279e+04,3.210971e-01,9.383791e-01,9.384177e-01,2.253911e-03,4.642060e-08,3.801945e+01,4.007110e+00,3.401234e+01,4.025295e+01,1.699781e+02
7.284568e+05,8.431213e+00,2.775279e+04,3.212129e-01,9.383749e-01,9.384182e-01,2.254375e-03,4.641200e-08,3.802108e+01,4.007110e+00,3.401397e+01,4.025485e+01,1.699821e+02
7.284668e+05,8.431329e+00,2.776279e+04,3.213286e-01,9.383706e-01,9.384186e-01,2.254839e-03,4.640342e-08,3.802270e+01,4.007110e+00,3.401559e+01,4.025675e+01,1.699861e+02
7.284768e+05,8.431444e+00,2.777280e+04,3.214444e-01,9.383664e-01,9.384190e-01,2.255303e-03,4.639484e-08,3.802433e+01,4.007110e+00,3.401722e+01,4.025864e+01,1.699901e+02
7.284868e+05,8.431560e+00,2.778280e+04,3.215601e-01,9.383621e-01,9.384195e-01,2.255767e-03,4.638626e-08,3.802596e+01,4.007110e+00,3.401885e+01,4.026054e+01,1.699941e+02
7.284968e+05,8.431676e+00,2.779280e+04,3.216759e-01,9.383562e-01,9.384199e-01,2.256231e-03,4.637769e-08,3.802758e+01,4.007110e+00,3.402047e+01,4.026251e+01,1.699981e+02
7.285068e+05,8.431792e+00,2.780280e+04,3.217916e-01,9.383527e-01,9.384203e-01,2.256695e-03,4.636913e-08,3.802803e+01,4.007110e+00,3.402092e+01,4.026311e+01,1.700000e+02
7.285168e+05,8.431907e+00,2.781280e+04,3.219074e-01,9.383527e-01,9.384208e-01,2.257159e-03,4.636057e-08,3.802743e+01,4.007110e+00,3.402032e+01,4.026248e+01,1.700000e+02
7.285268e+05,8.432023e+00,2.782280e+04,3.220232e-01,9.383527e-01,9.384212e-01,2.257622e-03,4.635202e-08,3.802683e+01,4.007110e+00,3.401972e+01,4.026184e+01,1.700000e+02
7.285368e+05,8.432139e+00,2.783280e+04,3.221389e-01,9.383527e-01,9.384217e-01,2.258086e-03,4.634347e-08,3.802623e+01,4.007110e+00,3.401912e+01,4.026120e+01,1.700000e+02
7.285468e+05,8.432255e+00,2.784280e+04,3.222547e-01,9.383527e-01,9.384221e-01,2.258549e-03,4.633493e-08,3.802564e+01,4.007110e+00,3.401853e+01,4.026057e+01,1.700000e+02
7.285568e+05,8.432370e+00,2.785280e+04,3.223704e-01,9.383527e-01,9.384225e-01,2.259013e-03,4.632639e-08,3.802504e+01,4.007110e+00,3.401793e+01,4.025993e+01,1.700000e+02
7.285668e+05,8.432486e+00,2.786280e+04,3.224862e-01,9.383527e-01,9.384230e-01,2.259476e-03,4.631786e-08,3.802444e+01,4.007110e+00,3.401733e+01,4.025929e+01,1.700000e+02
7.285768e+05,8.432602e+00,2.787281e+04,3.226019e-01,9.383527e-01,9.384234e-01,2.259939e-03,4.630933e-08,3.802385e+01,4.007110e+00,3.401673e+01,4.025866e+01,1.700000e+02
7.285868e+05,8.432718e+00,2.788281e+04,3.227177e-01,9.383527e-01,9.384238e-01,2.260402e-03,4.630081e-08,3.802325e+01,4.007110e+00,3.401614e+01,4.025802e+01,1.700000e+02
7.285968e+05,8.432833e+00,2.789281e+04,3.228334e-01,9.383527e-01,9.384243e-01,2.260865e-03,4.629230e-08,3.802265e+01,4.007110e+00,3.401554e+01,4.025738e+01,1.700000e+02
7.286068e+05,8.432949e+00,2.790281e+04,3.229492e-01,9.383527e-01,9.384247e-01,2.261328e-03,4.628379e-08,3.802205e+01,4.007110e+00,3.401494e+01,4.025675e+01,1.700000e+02
7.286168e+05,8.433065e+00,2.791281e+04,3.230649e-01,9.383527e-01,9.384251e-01,2.261791e-03,4.627528e-08,3.802146e+01,4.007110e+00,3.401435e+01,4.025611e+01,1.700000e+02
7.286268e+05,8.433181e+00,2.792281e+04,3.231807e-01,9.383527e-01,9.384256e-01,2.262254e-03,4.626678e-08,3.802086e+01,4.007110e+00,3.401375e+01,4.025547e+01,1.700000e+02
7.286368e+05,8.433296e+00,2.793281e+04,3.232964e-01,9.383527e-01,9.384260e-01,2.262716e-03,4.625829e-08,3.802026e+01,4.007110e+00,3.401315e+01,4.025484e+01,1.700000e+02
7.286468e+05,8.433412e+00,2.794281e+04,3.234122e-01,9.383527e-01,9.384264e-01,2.263179e-03,4.624980e-08,3.801966e+01,4.007110e+00,3.401255e+01,4.025420e+01,1.700000e+02
7.286568e+05,8.433528e+00,2.795281e+04,3.235279e-01,9.383527e-01,9.384269e-01,2.263641e-03,4.624132e-08,3.801907e+01,4.007110e+00,3.401196e+01,4.025356e+01,1.700000e+02
7.286668e+05,8.433644e+00,2.796281e+04,3.236437e-01,9.383527e-01,9.384273e-01,2.264104e-03,4.623284e-08,3.801847e+01,4.007110e+00,3.401136e+01,4.025293e+01,1.700000e+02
7.286768e+05,8.433759e+00,2.797282e+04,3.237594e-01,9.383527e-01,9.384277e-01,2.264566e-03,4.622436e-08,3.801787e+01,4.007110e+00,3.401076e+01,4.025229e+01,1.700000e+02
7.286868e+05,8.433875e+00,2.798282e+04,3.238752e-01,9.383527e-01,9.384282e-01,2.265028e-03,4.621590e-08,3.801727e+01,4.007110e+00,3.401016e+01,4.025165e+01,1.700000e+02
7.286968e+05,8.433991e+00,2.799282e+04,3.239909e-01,9.383527e-01,9.384286e-01,2.265491e-03,4.620744e-08,3.801668e+01,4.007110e+00,3.400957e+01,4.025102e+01,1.700000e+02
7.287068e+05,8.434107e+00,2.800282e+04,3.241067e-01,9.383527e-01,9.384290e-01,2.265953e-03,4.619898e-08,3.801608e+01,4.007110e+00,3.400897e+01,4.025038e+01,1.700000e+02
7.287168e+05,8.434222e+00,2.801282e+04,3.242224e-01,9.383527e-01,9.384295e-01,2.266415e-03,4.619053e-08,3.801548e+01,4.007110e+00,3.400837e+01,4.024974e+01,1.700000e+02
7.287268e+05,8.434338e+00,2.802282e+04,3.243382e-01,9.383527e-01,9.384299e-01,2.266877e-03,4.618208e-08,3.801489e+01,4.007110e+00,3.400777e+01,4.024911e+01,1.700000e+02
7.287368e+05,8.434454e+00,2.803282e+04,3.244540e-01,9.383527e-01,9.384303e-01,2.267338e-03,4.617364e-08,3.801429e+01,4.007110e+00,3.400718e+01,4.024847e+01,1.700000e+02
7.287468e+05,8.434570e+00,2.804282e+04,3.245697e-01,9.383527e-01,9.384308e-01,2.267800e-03,4.616520e-08,3.801369e+01,4.007110e+00,3.400658e+01,4.024783e+01,1.700000e+02
7.287568e+05,8.434685e+00,2.805282e+04,3.246855e-01,9.383566e-01,9.384312e-01,2.268262e-03,4.615677e-08,3.801313e+01,4.007110e+00,3.400602e+01,4.024709e+01,1.700000e+02
7.287668e+05,8.434801e+00,2.806282e+04,3.248012e-01,9.383647e-01,9.384316e-01,2.268723e-03,4.614835e-08,3.801262e+01,4.007110e+00,3.400551e+01,4.024623e+01,1.700000e+02
7.287768e+05,8.434917e+00,2.807283e+04,3.249170e-01,9.383728e-01,9.384321e-01,2.269185e-03,4.613993e-08,3.801211e+01,4.007110e+00,3.400500e+01,4.024537e+01,1.700000e+02
7.287868e+05,8.435033e+00,2.808283e+04,3.250327e-01,9.383809e-01,9.384325e-01,2.269646e-03,4.613152e-08,3.801159e+01,4.007110e+00,3.400448e+01,4.024451e+01,1.700000e+02
7.287968e+05,8.435148e+00,2.809283e+04,3.251485e-01,9.383891e-01,9.384329e-01,2.270108e-03,4.612311e-08,3.801108e+01,4.007110e+00,3.400397e+01,4.024364e+01,1.700000e+02
7.288068e+05,8.435264e+00,2.810283e+04,3.252642e-01,9.383972e-01,9.384334e-01,2.270569e-03,4.611470e-08,3.801056e+01,4.007110e+00,3.400345e+01,4.024278e+01,1.700000e+02
7.288168e+05,8.435380e+00,2.811283e+04,3.253800e-01,9.384053e-01,9.384338e-01,2.271030e-03,4.610630e-08,3.801005e+01,4.007110e+00,3.400294e+01,4.024192e+01,1.700000e+02
7.288268e+05,8.435496e+00,2.812283e+04,3.254957e-01,9.384134e-01,9.384342e-01,2.271491e-03,4.609791e-08,3.800954e+01,4.007110e+00,3.400243e+01,4.024106e+01,1.700000e+02
7.288368e+05,8.435611e+00,2.813283e+04,3.256115e-01,9.384216e-01,9.384347e-01,2.271952e-03,4.608952e-08,3.800902e+01,4.007110e+00,3.400191e+01,4.024020e+01,1.700000e+02
7.288468e+05,8.435727e+00,2.814283e+04,3.257272e-01,9.384297e-01,9.384351e-01,2.272413e-03,4.608114e-08,3.800851e+01,4.007110e+00,3.400140e+01,4.023934e+01,1.700000e+02
7.288568e+05,8.435843e+00,2.815283e+04,3.258430e-01,9.384378e-01,9.384355e-01,2.272874e-03,4.607276e-08,3.800800e+01,4.007110e+00,3.400089e+01,4.023848e+01,1.700000e+02
7.288668e+05,8.435959e+00,2.816283e+04,3.259587e-01,9.384459e-01,9.384360e-01,2.273334e-03,4.606439e-08,3.800748e+01,4.007110e+00,3.400037e+01,4.023762e+01,1.700000e+02
7.288768e+05,8.436074e+00,2.817284e+04,3.260745e-01,9.384540e-01,9.384364e-01,2.273795e-03,4.605602e-08,3.800697e+01,4.007110e+00,3.399986e+01,4.023676e+01,1.700000e+02
7.288868e+05,8.436190e+00,2.818284e+04,3.261902e-01,9.384622e-01,9.384368e-01,2.274256e-03,4.604766e-08,3.800645e+01,4.007110e+00,3.399934e+01,4.023590e+01,1.700000e+02
7.288968e+05,8.436306e+00,2.819284e+04,3.263060e-01,9.384703e-01,9.384373e-01,2.274716e-03,4.603930e-08,3.800594e+01,4.007110e+00,3.399883e+01,4.023503e+01,1.700000e+02
7.289068e+05,8.436422e+00,2.820284e+04,3.264217e-01,9.384784e-01,9.384377e-01,2.275176e-03,4.603095e-08,3.800543e+01,4.007110e+00,3.399832e+01,4.023417e+01,1.700000e+02
7.289168e+05,8.436537e+00,2.821284e+04,3.265375e-01,9.384865e-01,9.384381e-01,2.275637e-03,4.602261e-08,3.800491e+01,4.007110e+00,3.399780e+01,4.023331e+01,1.700000e+02
7.289268e+05,8.436653e+00,2.822284e+04,3.266532e-01,9.384946e-01,9.384386e-01,2.276097e-03,4.601427e-08,3.800440e+01,4.007110e+00,3.399729e+01,4.023245e+01,1.700000e+02
7.289368e+05,8.436769e+00,2.823284e+04,3.267690e-01,9.385028e-01,9.384390e-01,2.276557e-03,4.600593e-08,3.800389e+01,4.007110e+00,3.399677e+01,4.023159e+01,1.700000e+02
7.289468e+05,8.436885e+00,2.824284e+04,3.268848e-01,9.385109e-01,9.384394e-01,2.277017e-03,4.599760e-08,3.800337e+01,4.007110e+00,3.399626e+01,4.023073e+01,1.700000e+02
7.289568e+05,8.437001e+00,2.825284e+04,3.270005e-01,9.385190e-01,9.384399e-01,2.277477e-03,4.598927e-08,3.800286e+01,4.007110e+00,3.399575e+01,4.022987e+01,1.700000e+02
7.289668e+05,8.437116e+00,2.826284e+04,3.271163e-01,9.385271e-01,9.384403e-01,2.277937e-03,4.598095e-08,3.800234e+01,4.007110e+00,3.399523e+01,4.022901e+01,1.700000e+02
7.289768e+05,8.437232e+00,2.827285e+04,3.272320e-01,9.385353e-01,9.384407e-01,2.278397e-03,4.597264e-08,3.800183e+01,4.007110e+00,3.399472e+01,4.022815e+01,1.700000e+02
7.289868e+05,8.437348e+00,2.828285e+04,3.273478e-01,9.385434e-01,9.384411e-01,2.278857e-03,4.596433e-08,3.800132e+01,4.007110e+00,3.399421e+01,4.022729e+01,1.700000e+02
7.289968e+05,8.437464e+00,2.829285e+04,3.274635e-01,9.385515e-01,9.384416e-01,2.279316e-03,4.595602e-08,3.800080e+01,4.007110e+00,3.399369e+01,4.022643e+01,1.700000e+02
