Repository: brandonlampe/CS_Data

# Repository for Crushed Salt Data
**Grant No: 456417**

This is a work in progress!

## Repository Content

### Directory Names
A uniform namining structure still in progress, but in general directories are named according to the following:
 - Names contain no spaces, a single underscore "_" will be used as a file name seperator.
 - Files are for the Crushed Salt Project (CSP); therefore, the first three charaters of each file are "CSP".
 - Folders are organized by which frame the test was performed on i.e., A2 or A3.
 - The fifth and sixth charaters of each file name will therefore be "A" followed by the frame number.

File: UNM_WP_HY_175_09/IscoMeasurements/STAGE09/CREEP_FIT/175_09_STAGE09_CREEP_OUT.csv (part 14 of 34)
Analysis by Brandon Lampe, performed on: 2016/07/06 13:13:17
Experimental results below begin at: 2016/04/16 12:04:26
Duration (sec),Duration (day),Elapsed Time (sec),Elapsed Time (day),Interpolated Fractional Density,Fit to Fractional Density,Fit to Volume Strain,Fit to Volume Strain Rate (1/sec),Confining Pressure (MPa),Pore Pressure (MPa),Terzaghi Pressure (MPa),Solid Pressure (MPa),Temperature (C))
7.313671e+05,8.464897e+00,3.066309e+04,3.548968e-01,9.384656e-01,9.385417e-01,2.386021e-03,4.412448e-08,3.800793e+01,4.007110e+00,3.400082e+01,4.023733e+01,1.700000e+02
7.313771e+05,8.465013e+00,3.067309e+04,3.550126e-01,9.384736e-01,9.385421e-01,2.386462e-03,4.411729e-08,3.800690e+01,4.007110e+00,3.399979e+01,4.023593e+01,1.700000e+02
7.313871e+05,8.465128e+00,3.068309e+04,3.551283e-01,9.384816e-01,9.385425e-01,2.386903e-03,4.411010e-08,3.800587e+01,4.007110e+00,3.399876e+01,4.023452e+01,1.700000e+02
7.313971e+05,8.465244e+00,3.069309e+04,3.552441e-01,9.384896e-01,9.385430e-01,2.387344e-03,4.410292e-08,3.800484e+01,4.007110e+00,3.399773e+01,4.023312e+01,1.700000e+02
7.314071e+05,8.465360e+00,3.070309e+04,3.553598e-01,9.384976e-01,9.385434e-01,2.387785e-03,4.409574e-08,3.800382e+01,4.007110e+00,3.399671e+01,4.023171e+01,1.700000e+02
7.314171e+05,8.465476e+00,3.071309e+04,3.554756e-01,9.385057e-01,9.385438e-01,2.388226e-03,4.408857e-08,3.800279e+01,4.007110e+00,3.399568e+01,4.023031e+01,1.700000e+02
7.314271e+05,8.465591e+00,3.072309e+04,3.555913e-01,9.385137e-01,9.385442e-01,2.388667e-03,4.408140e-08,3.800176e+01,4.007110e+00,3.399465e+01,4.022891e+01,1.700000e+02
7.314371e+05,8.465707e+00,3.073309e+04,3.557071e-01,9.385217e-01,9.385446e-01,2.389108e-03,4.407424e-08,3.800073e+01,4.007110e+00,3.399362e+01,4.022750e+01,1.700000e+02
7.314471e+05,8.465823e+00,3.074309e+04,3.558228e-01,9.385297e-01,9.385450e-01,2.389549e-03,4.406708e-08,3.799971e+01,4.007110e+00,3.399259e+01,4.022610e+01,1.700000e+02
7.314571e+05,8.465939e+00,3.075310e+04,3.559386e-01,9.385377e-01,9.385454e-01,2.389989e-03,4.405992e-08,3.799868e+01,4.007110e+00,3.399157e+01,4.022469e+01,1.700000e+02
7.314671e+05,8.466054e+00,3.076310e+04,3.560544e-01,9.385458e-01,9.385459e-01,2.390430e-03,4.405277e-08,3.799765e+01,4.007110e+00,3.399054e+01,4.022329e+01,1.700000e+02
7.314771e+05,8.466170e+00,3.077310e+04,3.561701e-01,9.385538e-01,9.385463e-01,2.390870e-03,4.404563e-08,3.799662e+01,4.007110e+00,3.398951e+01,4.022188e+01,1.700000e+02
7.314871e+05,8.466286e+00,3.078310e+04,3.562859e-01,9.385618e-01,9.385467e-01,2.391311e-03,4.403848e-08,3.799560e+01,4.007110e+00,3.398848e+01,4.022048e+01,1.700000e+02
7.314971e+05,8.466402e+00,3.079310e+04,3.564016e-01,9.385698e-01,9.385471e-01,2.391751e-03,4.403134e-08,3.799457e+01,4.007110e+00,3.398746e+01,4.021908e+01,1.700000e+02
7.315071e+05,8.466517e+00,3.080310e+04,3.565174e-01,9.385728e-01,9.385475e-01,2.392192e-03,4.402421e-08,3.799384e+01,4.007110e+00,3.398673e+01,4.021819e+01,1.700000e+02
7.315171e+05,8.466633e+00,3.081310e+04,3.566331e-01,9.385720e-01,9.385479e-01,2.392632e-03,4.401708e-08,3.799333e+01,4.007110e+00,3.398622e+01,4.021767e+01,1.700000e+02
7.315271e+05,8.466749e+00,3.082310e+04,3.567489e-01,9.385713e-01,9.385483e-01,2.393072e-03,4.400995e-08,3.799282e+01,4.007110e+00,3.398571e+01,4.021715e+01,1.700000e+02
7.315371e+05,8.466865e+00,3.083310e+04,3.568646e-01,9.385706e-01,9.385488e-01,2.393512e-03,4.400283e-08,3.799230e+01,4.007110e+00,3.398519e+01,4.021663e+01,1.700000e+02
7.315471e+05,8.466980e+00,3.084310e+04,3.569804e-01,9.385699e-01,9.385492e-01,2.393952e-03,4.399571e-08,3.799179e+01,4.007110e+00,3.398468e+01,4.021611e+01,1.700000e+02
7.315571e+05,8.467096e+00,3.085311e+04,3.570961e-01,9.385692e-01,9.385496e-01,2.394392e-03,4.398860e-08,3.799128e+01,4.007110e+00,3.398417e+01,4.021560e+01,1.700000e+02
7.315671e+05,8.467212e+00,3.086311e+04,3.572119e-01,9.385685e-01,9.385500e-01,2.394832e-03,4.398149e-08,3.799077e+01,4.007110e+00,3.398366e+01,4.021508e+01,1.700000e+02
7.315771e+05,8.467328e+00,3.087311e+04,3.573276e-01,9.385678e-01,9.385504e-01,2.395272e-03,4.397438e-08,3.799026e+01,4.007110e+00,3.398315e+01,4.021456e+01,1.700000e+02
7.315871e+05,8.467443e+00,3.088311e+04,3.574434e-01,9.385671e-01,9.385508e-01,2.395712e-03,4.396728e-08,3.798974e+01,4.007110e+00,3.398263e+01,4.021404e+01,1.700000e+02
7.315971e+05,8.467559e+00,3.089311e+04,3.575591e-01,9.385664e-01,9.385512e-01,2.396151e-03,4.396018e-08,3.798923e+01,4.007110e+00,3.398212e+01,4.021352e+01,1.700000e+02
7.316071e+05,8.467675e+00,3.090311e+04,3.576749e-01,9.385657e-01,9.385516e-01,2.396591e-03,4.395309e-08,3.798872e+01,4.007110e+00,3.398161e+01,4.021300e+01,1.700000e+02
7.316171e+05,8.467791e+00,3.091311e+04,3.577906e-01,9.385650e-01,9.385521e-01,2.397030e-03,4.394600e-08,3.798821e+01,4.007110e+00,3.398110e+01,4.021249e+01,1.700000e+02
7.316271e+05,8.467906e+00,3.092311e+04,3.579064e-01,9.385643e-01,9.385525e-01,2.397470e-03,4.393892e-08,3.798770e+01,4.007110e+00,3.398059e+01,4.021197e+01,1.700000e+02
7.316371e+05,8.468022e+00,3.093311e+04,3.580221e-01,9.385636e-01,9.385529e-01,2.397909e-03,4.393184e-08,3.798718e+01,4.007110e+00,3.398007e+01,4.021145e+01,1.700000e+02
7.316471e+05,8.468138e+00,3.094311e+04,3.581379e-01,9.385629e-01,9.385533e-01,2.398349e-03,4.392476e-08,3.798667e+01,4.007110e+00,3.397956e+01,4.021093e+01,1.700000e+02
7.316571e+05,8.468254e+00,3.095312e+04,3.582536e-01,9.385622e-01,9.385537e-01,2.398788e-03,4.391769e-08,3.798616e+01,4.007110e+00,3.397905e+01,4.021041e+01,1.700000e+02
7.316671e+05,8.468369e+00,3.096312e+04,3.583694e-01,9.385614e-01,9.385541e-01,2.399227e-03,4.391062e-08,3.798565e+01,4.007110e+00,3.397854e+01,4.020989e+01,1.700000e+02
7.316771e+05,8.468485e+00,3.097312e+04,3.584852e-01,9.385607e-01,9.385545e-01,2.399666e-03,4.390356e-08,3.798514e+01,4.007110e+00,3.397803e+01,4.020938e+01,1.700000e+02
7.316871e+05,8.468601e+00,3.098312e+04,3.586009e-01,9.385600e-01,9.385549e-01,2.400105e-03,4.389650e-08,3.798462e+01,4.007110e+00,3.397751e+01,4.020886e+01,1.700000e+02
7.316971e+05,8.468717e+00,3.099312e+04,3.587167e-01,9.385593e-01,9.385554e-01,2.400544e-03,4.388944e-08,3.798411e+01,4.007110e+00,3.397700e+01,4.020834e+01,1.700000e+02
7.317071e+05,8.468832e+00,3.100312e+04,3.588324e-01,9.385586e-01,9.385558e-01,2.400983e-03,4.388239e-08,3.798360e+01,4.007110e+00,3.397649e+01,4.020782e+01,1.700000e+02
7.317171e+05,8.468948e+00,3.101312e+04,3.589482e-01,9.385579e-01,9.385562e-01,2.401422e-03,4.387534e-08,3.798309e+01,4.007110e+00,3.397598e+01,4.020730e+01,1.700000e+02
7.317271e+05,8.469064e+00,3.102312e+04,3.590639e-01,9.385572e-01,9.385566e-01,2.401861e-03,4.386830e-08,3.798258e+01,4.007110e+00,3.397547e+01,4.020679e+01,1.700000e+02
7.317371e+05,8.469180e+00,3.103312e+04,3.591797e-01,9.385565e-01,9.385570e-01,2.402299e-03,4.386126e-08,3.798206e+01,4.007110e+00,3.397495e+01,4.020627e+01,1.700000e+02
7.317471e+05,8.469295e+00,3.104312e+04,3.592954e-01,9.385558e-01,9.385574e-01,2.402738e-03,4.385422e-08,3.798155e+01,4.007110e+00,3.397444e+01,4.020575e+01,1.700000e+02
7.317571e+05,8.469411e+00,3.105313e+04,3.594112e-01,9.385533e-01,9.385578e-01,2.403177e-03,4.384719e-08,3.798172e+01,4.006976e+00,3.397474e+01,4.020603e+01,1.700000e+02
7.317671e+05,8.469527e+00,3.106313e+04,3.595269e-01,9.385492e-01,9.385582e-01,2.403615e-03,4.384017e-08,3.798249e+01,4.006721e+00,3.397577e+01,4.020702e+01,1.700000e+02
7.317771e+05,8.469643e+00,3.107313e+04,3.596427e-01,9.385452e-01,9.385586e-01,2.404053e-03,4.383314e-08,3.798326e+01,4.006466e+00,3.397679e+01,4.020802e+01,1.700000e+02
7.317871e+05,8.469758e+00,3.108313e+04,3.597584e-01,9.385411e-01,9.385591e-01,2.404492e-03,4.382612e-08,3.798403e+01,4.006212e+00,3.397782e+01,4.020901e+01,1.700000e+02
7.317971e+05,8.469874e+00,3.109313e+04,3.598742e-01,9.385371e-01,9.385595e-01,2.404930e-03,4.381911e-08,3.798480e+01,4.005957e+00,3.397884e+01,4.021001e+01,1.700000e+02
7.318071e+05,8.469990e+00,3.110313e+04,3.599899e-01,9.385330e-01,9.385599e-01,2.405368e-03,4.381210e-08,3.798557e+01,4.005702e+00,3.397987e+01,4.021100e+01,1.700000e+02
7.318171e+05,8.470106e+00,3.111313e+04,3.601057e-01,9.385289e-01,9.385603e-01,2.405806e-03,4.380509e-08,3.798634e+01,4.005448e+00,3.398089e+01,4.021200e+01,1.700000e+02
7.318271e+05,8.470221e+00,3.112313e+04,3.602214e-01,9.385249e-01,9.385607e-01,2.406244e-03,4.379809e-08,3.798711e+01,4.005193e+00,3.398192e+01,4.021299e+01,1.700000e+02
7.318371e+05,8.470337e+00,3.113313e+04,3.603372e-01,9.385208e-01,9.385611e-01,2.406682e-03,4.379109e-08,3.798788e+01,4.004938e+00,3.398294e+01,4.021399e+01,1.700000e+02
7.318471e+05,8.470453e+00,3.114313e+04,3.604529e-01,9.385167e-01,9.385615e-01,2.407120e-03,4.378410e-08,3.798865e+01,4.004684e+00,3.398397e+01,4.021498e+01,1.700000e+02
7.318571e+05,8.470569e+00,3.115314e+04,3.605687e-01,9.385127e-01,9.385619e-01,2.407558e-03,4.377711e-08,3.798942e+01,4.004429e+00,3.398500e+01,4.021598e+01,1.700000e+02
7.318671e+05,8.470684e+00,3.116314e+04,3.606844e-01,9.385086e-01,9.385623e-01,2.407996e-03,4.377012e-08,3.799019e+01,4.004174e+00,3.398602e+01,4.021697e+01,1.700000e+02
7.318771e+05,8.470800e+00,3.117314e+04,3.608002e-01,9.385045e-01,9.385628e-01,2.408434e-03,4.376314e-08,3.799097e+01,4.003920e+00,3.398705e+01,4.021796e+01,1.700000e+02
7.318871e+05,8.470916e+00,3.118314e+04,3.609160e-01,9.385005e-01,9.385632e-01,2.408871e-03,4.375616e-08,3.799174e+01,4.003665e+00,3.398807e+01,4.021896e+01,1.700000e+02
7.318971e+05,8.471032e+00,3.119314e+04,3.610317e-01,9.384964e-01,9.385636e-01,2.409309e-03,4.374919e-08,3.799251e+01,4.003410e+00,3.398910e+01,4.021995e+01,1.700000e+02
7.319071e+05,8.471147e+00,3.120314e+04,3.611475e-01,9.384924e-01,9.385640e-01,2.409746e-03,4.374222e-08,3.799328e+01,4.003156e+00,3.399012e+01,4.022095e+01,1.700000e+02
7.319171e+05,8.471263e+00,3.121314e+04,3.612632e-01,9.384883e-01,9.385644e-01,2.410184e-03,4.373525e-08,3.799405e+01,4.002901e+00,3.399115e+01,4.022194e+01,1.700000e+02
7.319271e+05,8.471379e+00,3.122314e+04,3.613790e-01,9.384842e-01,9.385648e-01,2.410621e-03,4.372829e-08,3.799482e+01,4.002646e+00,3.399217e+01,4.022294e+01,1.700000e+02
7.319371e+05,8.471495e+00,3.123314e+04,3.614947e-01,9.384802e-01,9.385652e-01,2.411058e-03,4.372133e-08,3.799559e+01,4.002392e+00,3.399320e+01,4.022393e+01,1.700000e+02
7.319471e+05,8.471610e+00,3.124314e+04,3.616105e-01,9.384761e-01,9.385656e-01,2.411496e-03,4.371438e-08,3.799636e+01,4.002137e+00,3.399422e+01,4.022493e+01,1.700000e+02
7.319571e+05,8.471726e+00,3.125315e+04,3.617262e-01,9.384720e-01,9.385660e-01,2.411933e-03,4.370743e-08,3.799713e+01,4.001882e+00,3.399525e+01,4.022592e+01,1.700000e+02
7.319671e+05,8.471842e+00,3.126315e+04,3.618420e-01,9.384680e-01,9.385664e-01,2.412370e-03,4.370048e-08,3.799790e+01,4.001627e+00,3.399627e+01,4.022692e+01,1.700000e+02
7.319771e+05,8.471958e+00,3.127315e+04,3.619577e-01,9.384639e-01,9.385669e-01,2.412807e-03,4.369354e-08,3.799867e+01,4.001373e+00,3.399730e+01,4.022791e+01,1.700000e+02
7.319871e+05,8.472073e+00,3.128315e+04,3.620735e-01,9.384598e-01,9.385673e-01,2.413244e-03,4.368660e-08,3.799944e+01,4.001118e+00,3.399832e+01,4.022891e+01,1.700000e+02
7.319971e+05,8.472189e+00,3.129315e+04,3.621892e-01,9.384576e-01,9.385677e-01,2.413681e-03,4.367967e-08,3.800021e+01,4.000863e+00,3.399935e+01,4.022983e+01,1.700000e+02
7.320072e+05,8.472305e+00,3.130315e+04,3.623050e-01,9.384603e-01,9.385681e-01,2.414118e-03,4.367274e-08,3.800041e+01,4.000894e+00,3.399951e+01,4.022993e+01,1.700022e+02
7.320172e+05,8.472421e+00,3.131315e+04,3.624207e-01,9.384659e-01,9.385685e-01,2.414554e-03,4.366581e-08,3.800015e+01,4.001148e+00,3.399900e+01,4.022943e+01,1.700062e+02
7.320272e+05,8.472536e+00,3.132315e+04,3.625365e-01,9.384715e-01,9.385689e-01,2.414991e-03,4.365889e-08,3.799990e+01,4.001402e+00,3.399849e+01,4.022892e+01,1.700102e+02
7.320372e+05,8.472652e+00,3.133315e+04,3.626522e-01,9.384771e-01,9.385693e-01,2.415428e-03,4.365198e-08,3.799964e+01,4.001656e+00,3.399798e+01,4.022842e+01,1.700142e+02
7.320472e+05,8.472768e+00,3.134315e+04,3.627680e-01,9.384826e-01,9.385697e-01,2.415864e-03,4.364506e-08,3.799938e+01,4.001909e+00,3.399747e+01,4.022791e+01,1.700182e+02
7.320572e+05,8.472884e+00,3.135316e+04,3.628837e-01,9.384882e-01,9.385701e-01,2.416301e-03,4.363815e-08,3.799913e+01,4.002163e+00,3.399696e+01,4.022741e+01,1.700222e+02
7.320672e+05,8.472999e+00,3.136316e+04,3.629995e-01,9.384938e-01,9.385705e-01,2.416737e-03,4.363125e-08,3.799887e+01,4.002417e+00,3.399645e+01,4.022690e+01,1.700262e+02
7.320772e+05,8.473115e+00,3.137316e+04,3.631152e-01,9.384994e-01,9.385710e-01,2.417173e-03,4.362435e-08,3.799862e+01,4.002671e+00,3.399595e+01,4.022640e+01,1.700302e+02
7.320872e+05,8.473231e+00,3.138316e+04,3.632310e-01,9.385049e-01,9.385714e-01,2.417610e-03,4.361745e-08,3.799836e+01,4.002925e+00,3.399544e+01,4.022589e+01,1.700342e+02
7.320972e+05,8.473347e+00,3.139316e+04,3.633468e-01,9.385105e-01,9.385718e-01,2.418046e-03,4.361055e-08,3.799810e+01,4.003178e+00,3.399493e+01,4.022539e+01,1.700382e+02
7.321072e+05,8.473463e+00,3.140316e+04,3.634625e-01,9.385161e-01,9.385722e-01,2.418482e-03,4.360366e-08,3.799785e+01,4.003432e+00,3.399442e+01,4.022488e+01,1.700422e+02
7.321172e+05,8.473578e+00,3.141316e+04,3.635783e-01,9.385217e-01,9.385726e-01,2.418918e-03,4.359678e-08,3.799759e+01,4.003686e+00,3.399391e+01,4.022438e+01,1.700461e+02
7.321272e+05,8.473694e+00,3.142316e+04,3.636940e-01,9.385273e-01,9.385730e-01,2.419354e-03,4.358990e-08,3.799734e+01,4.003940e+00,3.399340e+01,4.022387e+01,1.700501e+02
7.321372e+05,8.473810e+00,3.143316e+04,3.638098e-01,9.385328e-01,9.385734e-01,2.419790e-03,4.358302e-08,3.799708e+01,4.004194e+00,3.399289e+01,4.022337e+01,1.700541e+02
7.321472e+05,8.473926e+00,3.144316e+04,3.639255e-01,9.385384e-01,9.385738e-01,2.420226e-03,4.357615e-08,3.799682e+01,4.004447e+00,3.399238e+01,4.022287e+01,1.700581e+02
7.321572e+05,8.474041e+00,3.145317e+04,3.640413e-01,9.385440e-01,9.385742e-01,2.420661e-03,4.356928e-08,3.799657e+01,4.004701e+00,3.399187e+01,4.022236e+01,1.700621e+02
7.321672e+05,8.474157e+00,3.146317e+04,3.641570e-01,9.385496e-01,9.385746e-01,2.421097e-03,4.356241e-08,3.799631e+01,4.004955e+00,3.399136e+01,4.022186e+01,1.700661e+02
7.321772e+05,8.474273e+00,3.147317e+04,3.642728e-01,9.385551e-01,9.385750e-01,2.421533e-03,4.355555e-08,3.799606e+01,4.005209e+00,3.399085e+01,4.022135e+01,1.700701e+02
7.321872e+05,8.474389e+00,3.148317e+04,3.643885e-01,9.385607e-01,9.385755e-01,2.421968e-03,4.354869e-08,3.799580e+01,4.005463e+00,3.399034e+01,4.022085e+01,1.700741e+02
7.321972e+05,8.474504e+00,3.149317e+04,3.645043e-01,9.385663e-01,9.385759e-01,2.422404e-03,4.354184e-08,3.799554e+01,4.005716e+00,3.398983e+01,4.022034e+01,1.700781e+02
7.322072e+05,8.474620e+00,3.150317e+04,3.646200e-01,9.385719e-01,9.385763e-01,2.422839e-03,4.353499e-08,3.799529e+01,4.005970e+00,3.398932e+01,4.021984e+01,1.700821e+02
7.322172e+05,8.474736e+00,3.151317e+04,3.647358e-01,9.385775e-01,9.385767e-01,2.423275e-03,4.352814e-08,3.799503e+01,4.006224e+00,3.398881e+01,4.021933e+01,1.700861e+02
7.322272e+05,8.474852e+00,3.152317e+04,3.648515e-01,9.385830e-01,9.385771e-01,2.423710e-03,4.352130e-08,3.799478e+01,4.006478e+00,3.398830e+01,4.021883e+01,1.700901e+02
7.322372e+05,8.474967e+00,3.153317e+04,3.649673e-01,9.385886e-01,9.385775e-01,2.424145e-03,4.351446e-08,3.799452e+01,4.006732e+00,3.398779e+01,4.021832e+01,1.700940e+02
7.322472e+05,8.475083e+00,3.154317e+04,3.650830e-01,9.385909e-01,9.385779e-01,2.424580e-03,4.350763e-08,3.799426e+01,4.006985e+00,3.398728e+01,4.021795e+01,1.700980e+02
7.322572e+05,8.475199e+00,3.155318e+04,3.651988e-01,9.385885e-01,9.385783e-01,2.425015e-03,4.350080e-08,3.799401e+01,4.007110e+00,3.398690e+01,4.021776e+01,1.700980e+02
7.322672e+05,8.475315e+00,3.156318e+04,3.653145e-01,9.385844e-01,9.385787e-01,2.425450e-03,4.349397e-08,3.799375e+01,4.007110e+00,3.398664e+01,4.021764e+01,1.700940e+02
7.322772e+05,8.475430e+00,3.157318e+04,3.654303e-01,9.385803e-01,9.385791e-01,2.425885e-03,4.348715e-08,3.799349e+01,4.007110e+00,3.398638e+01,4.021753e+01,1.700900e+02
7.322872e+05,8.475546e+00,3.158318e+04,3.655460e-01,9.385763e-01,9.385795e-01,2.426320e-03,4.348033e-08,3.799324e+01,4.007110e+00,3.398613e+01,4.021741e+01,1.700859e+02
7.322972e+05,8.475662e+00,3.159318e+04,3.656618e-01,9.385722e-01,9.385800e-01,2.426755e-03,4.347352e-08,3.799298e+01,4.007110e+00,3.398587e+01,4.021729e+01,1.700819e+02
7.323072e+05,8.475778e+00,3.160318e+04,3.657776e-01,9.385681e-01,9.385804e-01,2.427190e-03,4.346671e-08,3.799272e+01,4.007110e+00,3.398561e+01,4.021718e+01,1.700779e+02
7.323172e+05,8.475893e+00,3.161318e+04,3.658933e-01,9.385640e-01,9.385808e-01,2.427624e-03,4.345990e-08,3.799247e+01,4.007110e+00,3.398536e+01,4.021706e+01,1.700739e+02
7.323272e+05,8.476009e+00,3.162318e+04,3.660091e-01,9.385600e-01,9.385812e-01,2.428059e-03,4.345310e-08,3.799221e+01,4.007110e+00,3.398510e+01,4.021694e+01,1.700699e+02
7.323372e+05,8.476125e+00,3.163318e+04,3.661248e-01,9.385559e-01,9.385816e-01,2.428494e-03,4.344630e-08,3.799195e+01,4.007110e+00,3.398484e+01,4.021683e+01,1.700659e+02
7.323472e+05,8.476241e+00,3.164318e+04,3.662406e-01,9.385518e-01,9.385820e-01,2.428928e-03,4.343950e-08,3.799170e+01,4.007110e+00,3.398459e+01,4.021671e+01,1.700619e+02
7.323572e+05,8.476356e+00,3.165319e+04,3.663563e-01,9.385478e-01,9.385824e-01,2.429362e-03,4.343271e-08,3.799144e+01,4.007110e+00,3.398433e+01,4.021659e+01,1.700579e+02
7.323672e+05,8.476472e+00,3.166319e+04,3.664721e-01,9.385437e-01,9.385828e-01,2.429797e-03,4.342593e-08,3.799118e+01,4.007110e+00,3.398407e+01,4.021648e+01,1.700539e+02
7.323772e+05,8.476588e+00,3.167319e+04,3.665878e-01,9.385396e-01,9.385832e-01,2.430231e-03,4.341914e-08,3.799092e+01,4.007110e+00,3.398381e+01,4.021636e+01,1.700499e+02
7.323872e+05,8.476704e+00,3.168319e+04,3.667036e-01,9.385355e-01,9.385836e-01,2.430665e-03,4.341236e-08,3.799067e+01,4.007110e+00,3.398356e+01,4.021624e+01,1.700459e+02
7.323972e+05,8.476819e+00,3.169319e+04,3.668193e-01,9.385315e-01,9.385840e-01,2.431099e-03,4.340559e-08,3.799041e+01,4.007110e+00,3.398330e+01,4.021613e+01,1.700419e+02
7.324072e+05,8.476935e+00,3.170319e+04,3.669351e-01,9.385274e-01,9.385844e-01,2.431533e-03,4.339882e-08,3.799015e+01,4.007110e+00,3.398304e+01,4.021601e+01,1.700379e+02
7.324172e+05,8.477051e+00,3.171319e+04,3.670508e-01,9.385233e-01,9.385848e-01,2.431967e-03,4.339205e-08,3.798990e+01,4.007110e+00,3.398279e+01,4.021589e+01,1.700339e+02
7.324272e+05,8.477167e+00,3.172319e+04,3.671666e-01,9.385193e-01,9.385853e-01,2.432401e-03,4.338529e-08,3.798964e+01,4.007110e+00,3.398253e+01,4.021578e+01,1.700299e+02
7.324372e+05,8.477282e+00,3.173319e+04,3.672823e-01,9.385152e-01,9.385857e-01,2.432835e-03,4.337853e-08,3.798938e+01,4.007110e+00,3.398227e+01,4.021566e+01,1.700259e+02
7.324472e+05,8.477398e+00,3.174319e+04,3.673981e-01,9.385111e-01,9.385861e-01,2.433269e-03,4.337177e-08,3.798913e+01,4.007110e+00,3.398202e+01,4.021554e+01,1.700219e+02
7.324572e+05,8.477514e+00,3.175320e+04,3.675138e-01,9.385070e-01,9.385865e-01,2.433703e-03,4.336502e-08,3.798887e+01,4.007110e+00,3.398176e+01,4.021543e+01,1.700179e+02
7.324672e+05,8.477630e+00,3.176320e+04,3.676296e-01,9.385030e-01,9.385869e-01,2.434136e-03,4.335827e-08,3.798861e+01,4.007110e+00,3.398150e+01,4.021531e+01,1.700139e+02
7.324772e+05,8.477745e+00,3.177320e+04,3.677453e-01,9.384989e-01,9.385873e-01,2.434570e-03,4.335153e-08,3.798836e+01,4.007110e+00,3.398125e+01,4.021519e+01,1.700098e+02
7.324872e+05,8.477861e+00,3.178320e+04,3.678611e-01,9.384948e-01,9.385877e-01,2.435003e-03,4.334479e-08,3.798810e+01,4.007110e+00,3.398099e+01,4.021508e+01,1.700058e+02
7.324972e+05,8.477977e+00,3.179320e+04,3.679768e-01,9.384925e-01,9.385881e-01,2.435437e-03,4.333805e-08,3.798784e+01,4.007110e+00,3.398073e+01,4.021489e+01,1.700018e+02
7.325072e+05,8.478093e+00,3.180320e+04,3.680926e-01,9.384930e-01,9.385885e-01,2.435870e-03,4.333132e-08,3.798772e+01,4.006973e+00,3.398075e+01,4.021476e+01,1.700000e+02
7.325172e+05,8.478208e+00,3.181320e+04,3.682084e-01,9.384947e-01,9.385889e-01,2.436304e-03,4.332459e-08,3.798772e+01,4.006718e+00,3.398101e+01,4.021471e+01,1.700000e+02
7.325272e+05,8.478324e+00,3.182320e+04,3.683241e-01,9.384965e-01,9.385893e-01,2.436737e-03,4.331786e-08,3.798772e+01,4.006463e+00,3.398126e+01,4.021466e+01,1.700000e+02
7.325372e+05,8.478440e+00,3.183320e+04,3.684399e-01,9.384982e-01,9.385897e-01,2.437170e-03,4.331114e-08,3.798772e+01,4.006209e+00,3.398152e+01,4.021461e+01,1.700000e+02
7.325472e+05,8.478556e+00,3.184320e+04,3.685556e-01,9.384999e-01,9.385901e-01,2.437603e-03,4.330443e-08,3.798772e+01,4.005954e+00,3.398177e+01,4.021456e+01,1.700000e+02
7.325572e+05,8.478671e+00,3.185321e+04,3.686714e-01,9.385017e-01,9.385905e-01,2.438036e-03,4.329771e-08,3.798772e+01,4.005699e+00,3.398202e+01,4.021451e+01,1.700000e+02
7.325672e+05,8.478787e+00,3.186321e+04,3.687871e-01,9.385034e-01,9.385909e-01,2.438469e-03,4.329100e-08,3.798772e+01,4.005445e+00,3.398228e+01,4.021446e+01,1.700000e+02
7.325772e+05,8.478903e+00,3.187321e+04,3.689029e-01,9.385051e-01,9.385914e-01,2.438902e-03,4.328430e-08,3.798772e+01,4.005190e+00,3.398253e+01,4.021441e+01,1.700000e+02
7.325872e+05,8.479019e+00,3.188321e+04,3.690186e-01,9.385068e-01,9.385918e-01,2.439335e-03,4.327759e-08,3.798772e+01,4.004935e+00,3.398279e+01,4.021436e+01,1.700000e+02
7.325972e+05,8.479134e+00,3.189321e+04,3.691344e-01,9.385086e-01,9.385922e-01,2.439768e-03,4.327090e-08,3.798772e+01,4.004680e+00,3.398304e+01,4.021431e+01,1.700000e+02
7.326072e+05,8.479250e+00,3.190321e+04,3.692501e-01,9.385103e-01,9.385926e-01,2.440201e-03,4.326420e-08,3.798772e+01,4.004426e+00,3.398330e+01,4.021426e+01,1.700000e+02
7.326172e+05,8.479366e+00,3.191321e+04,3.693659e-01,9.385120e-01,9.385930e-01,2.440633e-03,4.325751e-08,3.798772e+01,4.004171e+00,3.398355e+01,4.021421e+01,1.700000e+02
7.326272e+05,8.479482e+00,3.192321e+04,3.694816e-01,9.385137e-01,9.385934e-01,2.441066e-03,4.325083e-08,3.798772e+01,4.003916e+00,3.398381e+01,4.021416e+01,1.700000e+02
7.326372e+05,8.479597e+00,3.193321e+04,3.695974e-01,9.385155e-01,9.385938e-01,2.441498e-03,4.324414e-08,3.798772e+01,4.003662e+00,3.398406e+01,4.021411e+01,1.700000e+02
7.326472e+05,8.479713e+00,3.194321e+04,3.697131e-01,9.385172e-01,9.385942e-01,2.441931e-03,4.323746e-08,3.798772e+01,4.003407e+00,3.398432e+01,4.021406e+01,1.700000e+02
7.326572e+05,8.479829e+00,3.195322e+04,3.698289e-01,9.385189e-01,9.385946e-01,2.442363e-03,4.323079e-08,3.798772e+01,4.003152e+00,3.398457e+01,4.021401e+01,1.700000e+02
7.326672e+05,8.479945e+00,3.196322e+04,3.699446e-01,9.385206e-01,9.385950e-01,2.442795e-03,4.322412e-08,3.798772e+01,4.002898e+00,3.398483e+01,4.021396e+01,1.700000e+02
7.326772e+05,8.480060e+00,3.197322e+04,3.700604e-01,9.385224e-01,9.385954e-01,2.443228e-03,4.321745e-08,3.798772e+01,4.002643e+00,3.398508e+01,4.021391e+01,1.700000e+02
7.326872e+05,8.480176e+00,3.198322e+04,3.701761e-01,9.385241e-01,9.385958e-01,2.443660e-03,4.321079e-08,3.798772e+01,4.002388e+00,3.398534e+01,4.021386e+01,1.700000e+02
7.326972e+05,8.480292e+00,3.199322e+04,3.702919e-01,9.385258e-01,9.385962e-01,2.444092e-03,4.320413e-08,3.798772e+01,4.002134e+00,3.398559e+01,4.021381e+01,1.700000e+02
7.327072e+05,8.480408e+00,3.200322e+04,3.704076e-01,9.385275e-01,9.385966e-01,2.444524e-03,4.319747e-08,3.798772e+01,4.001879e+00,3.398585e+01,4.021376e+01,1.700000e+02
7.327172e+05,8.480523e+00,3.201322e+04,3.705234e-01,9.385293e-01,9.385970e-01,2.444956e-03,4.319082e-08,3.798772e+01,4.001624e+00,3.398610e+01,4.021371e+01,1.700000e+02
7.327272e+05,8.480639e+00,3.202322e+04,3.706392e-01,9.385310e-01,9.385974e-01,2.445388e-03,4.318417e-08,3.798772e+01,4.001370e+00,3.398635e+01,4.021366e+01,1.700000e+02
7.327372e+05,8.480755e+00,3.203322e+04,3.707549e-01,9.385327e-01,9.385978e-01,2.445820e-03,4.317753e-08,3.798772e+01,4.001115e+00,3.398661e+01,4.021361e+01,1.700000e+02
7.327472e+05,8.480871e+00,3.204322e+04,3.708707e-01,9.385345e-01,9.385983e-01,2.446252e-03,4.317088e-08,3.798772e+01,4.000860e+00,3.398686e+01,4.021356e+01,1.700000e+02
7.327572e+05,8.480986e+00,3.205323e+04,3.709864e-01,9.385366e-01,9.385987e-01,2.446683e-03,4.316425e-08,3.798865e+01,4.000752e+00,3.398790e+01,4.021447e+01,1.700000e+02
7.327672e+05,8.481102e+00,3.206323e+04,3.711022e-01,9.385392e-01,9.385991e-01,2.447115e-03,4.315761e-08,3.799028e+01,4.000752e+00,3.398952e+01,4.021610e+01,1.700000e+02
7.327772e+05,8.481218e+00,3.207323e+04,3.712179e-01,9.385417e-01,9.385995e-01,2.447547e-03,4.315098e-08,3.799190e+01,4.000752e+00,3.399115e+01,4.021773e+01,1.700000e+02
7.327872e+05,8.481334e+00,3.208323e+04,3.713337e-01,9.385442e-01,9.385999e-01,2.447978e-03,4.314436e-08,3.799352e+01,4.000752e+00,3.399277e+01,4.021936e+01,1.700000e+02
7.327972e+05,8.481449e+00,3.209323e+04,3.714494e-01,9.385468e-01,9.386003e-01,2.448410e-03,4.313774e-08,3.799514e+01,4.000752e+00,3.399439e+01,4.022099e+01,1.700000e+02
7.328072e+05,8.481565e+00,3.210323e+04,3.715652e-01,9.385493e-01,9.386007e-01,2.448841e-03,4.313112e-08,3.799676e+01,4.000752e+00,3.399601e+01,4.022262e+01,1.700000e+02
7.328172e+05,8.481681e+00,3.211323e+04,3.716809e-01,9.385518e-01,9.386011e-01,2.449272e-03,4.312450e-08,3.799838e+01,4.000752e+00,3.399763e+01,4.022425e+01,1.700000e+02
7.328272e+05,8.481797e+00,3.212323e+04,3.717967e-01,9.385543e-01,9.386015e-01,2.449704e-03,4.311789e-08,3.800000e+01,4.000752e+00,3.399925e+01,4.022588e+01,1.700000e+02
7.328372e+05,8.481912e+00,3.213323e+04,3.719124e-01,9.385569e-01,9.386019e-01,2.450135e-03,4.311129e-08,3.800163e+01,4.000752e+00,3.400087e+01,4.022751e+01,1.700000e+02
7.328472e+05,8.482028e+00,3.214324e+04,3.720282e-01,9.385594e-01,9.386023e-01,2.450566e-03,4.310468e-08,3.800325e+01,4.000752e+00,3.400249e+01,4.022914e+01,1.700000e+02
7.328572e+05,8.482144e+00,3.215324e+04,3.721439e-01,9.385619e-01,9.386027e-01,2.450997e-03,4.309808e-08,3.800487e+01,4.000752e+00,3.400412e+01,4.023077e+01,1.700000e+02
7.328672e+05,8.482260e+00,3.216324e+04,3.722597e-01,9.385645e-01,9.386031e-01,2.451428e-03,4.309149e-08,3.800649e+01,4.000752e+00,3.400574e+01,4.023240e+01,1.700000e+02
7.328772e+05,8.482375e+00,3.217324e+04,3.723754e-01,9.385670e-01,9.386035e-01,2.451859e-03,4.308490e-08,3.800811e+01,4.000752e+00,3.400736e+01,4.023403e+01,1.700000e+02
7.328872e+05,8.482491e+00,3.218324e+04,3.724912e-01,9.385695e-01,9.386039e-01,2.452290e-03,4.307831e-08,3.800973e+01,4.000752e+00,3.400898e+01,4.023566e+01,1.700000e+02
7.328972e+05,8.482607e+00,3.219324e+04,3.726069e-01,9.385721e-01,9.386043e-01,2.452720e-03,4.307172e-08,3.801135e+01,4.000752e+00,3.401060e+01,4.023729e+01,1.700000e+02
7.329072e+05,8.482723e+00,3.220324e+04,3.727227e-01,9.385746e-01,9.386047e-01,2.453151e-03,4.306514e-08,3.801297e+01,4.000752e+00,3.401222e+01,4.023892e+01,1.700000e+02
7.329172e+05,8.482838e+00,3.221324e+04,3.728384e-01,9.385771e-01,9.386051e-01,2.453582e-03,4.305857e-08,3.801460e+01,4.000752e+00,3.401384e+01,4.024055e+01,1.700000e+02
7.329272e+05,8.482954e+00,3.222324e+04,3.729542e-01,9.385796e-01,9.386055e-01,2.454012e-03,4.305199e-08,3.801622e+01,4.000752e+00,3.401547e+01,4.024218e+01,1.700000e+02
7.329372e+05,8.483070e+00,3.223324e+04,3.730700e-01,9.385822e-01,9.386059e-01,2.454443e-03,4.304542e-08,3.801784e+01,4.000752e+00,3.401709e+01,4.024381e+01,1.700000e+02
7.329472e+05,8.483186e+00,3.224325e+04,3.731857e-01,9.385847e-01,9.386063e-01,2.454873e-03,4.303886e-08,3.801946e+01,4.000752e+00,3.401871e+01,4.024544e+01,1.700000e+02
7.329572e+05,8.483301e+00,3.225325e+04,3.733015e-01,9.385872e-01,9.386067e-01,2.455304e-03,4.303230e-08,3.802108e+01,4.000752e+00,3.402033e+01,4.024707e+01,1.700000e+02
7.329672e+05,8.483417e+00,3.226325e+04,3.734172e-01,9.385898e-01,9.386072e-01,2.455734e-03,4.302574e-08,3.802270e+01,4.000752e+00,3.402195e+01,4.024870e+01,1.700000e+02
7.329772e+05,8.483533e+00,3.227325e+04,3.735330e-01,9.385923e-01,9.386076e-01,2.456164e-03,4.301918e-08,3.802432e+01,4.000752e+00,3.402357e+01,4.025033e+01,1.700000e+02
7.329872e+05,8.483649e+00,3.228325e+04,3.736487e-01,9.385948e-01,9.386080e-01,2.456595e-03,4.301263e-08,3.802595e+01,4.000752e+00,3.402519e+01,4.025196e+01,1.700000e+02
7.329973e+05,8.483764e+00,3.229325e+04,3.737645e-01,9.385990e-01,9.386084e-01,2.457025e-03,4.300609e-08,3.802757e+01,4.000752e+00,3.402682e+01,4.025352e+01,1.700000e+02
7.330073e+05,8.483880e+00,3.230325e+04,3.738802e-01,9.386063e-01,9.386088e-01,2.457455e-03,4.299954e-08,3.802723e+01,4.000752e+00,3.402648e+01,4.025288e+01,1.700021e+02
7.330173e+05,8.483996e+00,3.231325e+04,3.739960e-01,9.386151e-01,9.386092e-01,2.457885e-03,4.299300e-08,3.802509e+01,4.000752e+00,3.402434e+01,4.025026e+01,1.700061e+02
7.330273e+05,8.484112e+00,3.232325e+04,3.741117e-01,9.386238e-01,9.386096e-01,2.458315e-03,4.298647e-08,3.802295e+01,4.000752e+00,3.402220e+01,4.024765e+01,1.700101e+02
7.330373e+05,8.484227e+00,3.233325e+04,3.742275e-01,9.386325e-01,9.386100e-01,2.458745e-03,4.297993e-08,3.802081e+01,4.000752e+00,3.402006e+01,4.024503e+01,1.700141e+02
7.330473e+05,8.484343e+00,3.234326e+04,3.743432e-01,9.386413e-01,9.386104e-01,2.459174e-03,4.297341e-08,3.801867e+01,4.000752e+00,3.401792e+01,4.024241e+01,1.700181e+02
7.330573e+05,8.484459e+00,3.235326e+04,3.744590e-01,9.386500e-01,9.386108e-01,2.459604e-03,4.296688e-08,3.801653e+01,4.000752e+00,3.401578e+01,4.023979e+01,1.700221e+02
7.330673e+05,8.484575e+00,3.236326e+04,3.745747e-01,9.386588e-01,9.386112e-01,2.460034e-03,4.296036e-08,3.801439e+01,4.000752e+00,3.401363e+01,4.023717e+01,1.700261e+02
7.330773e+05,8.484690e+00,3.237326e+04,3.746905e-01,9.386675e-01,9.386116e-01,2.460464e-03,4.295384e-08,3.801225e+01,4.000752e+00,3.401149e+01,4.023456e+01,1.700301e+02
7.330873e+05,8.484806e+00,3.238326e+04,3.748062e-01,9.386762e-01,9.386120e-01,2.460893e-03,4.294733e-08,3.801011e+01,4.000752e+00,3.400935e+01,4.023194e+01,1.700341e+02
7.330973e+05,8.484922e+00,3.239326e+04,3.749220e-01,9.386850e-01,9.386124e-01,2.461323e-03,4.294082e-08,3.800796e+01,4.000752e+00,3.400721e+01,4.022932e+01,1.700381e+02
7.331073e+05,8.485038e+00,3.240326e+04,3.750377e-01,9.386937e-01,9.386128e-01,2.461752e-03,4.293431e-08,3.800582e+01,4.000752e+00,3.400507e+01,4.022670e+01,1.700421e+02
7.331173e+05,8.485153e+00,3.241326e+04,3.751535e-01,9.387025e-01,9.386132e-01,2.462181e-03,4.292781e-08,3.800368e+01,4.000752e+00,3.400293e+01,4.022408e+01,1.700461e+02
7.331273e+05,8.485269e+00,3.242326e+04,3.752693e-01,9.387112e-01,9.386136e-01,2.462611e-03,4.292131e-08,3.800154e+01,4.000752e+00,3.400079e+01,4.022147e+01,1.700501e+02
7.331373e+05,8.485385e+00,3.243326e+04,3.753850e-01,9.387200e-01,9.386140e-01,2.463040e-03,4.291482e-08,3.799940e+01,4.000752e+00,3.399865e+01,4.021885e+01,1.700542e+02
7.331473e+05,8.485501e+00,3.244327e+04,3.755008e-01,9.387287e-01,9.386144e-01,2.463469e-03,4.290832e-08,3.799726e+01,4.000752e+00,3.399651e+01,4.021623e+01,1.700582e+02
7.331573e+05,8.485617e+00,3.245327e+04,3.756165e-01,9.387374e-01,9.386148e-01,2.463898e-03,4.290184e-08,3.799512e+01,4.000752e+00,3.399437e+01,4.021361e+01,1.700622e+02
7.331673e+05,8.485732e+00,3.246327e+04,3.757323e-01,9.387462e-01,9.386152e-01,2.464327e-03,4.289535e-08,3.799298e+01,4.000752e+00,3.399223e+01,4.021099e+01,1.700662e+02
7.331773e+05,8.485848e+00,3.247327e+04,3.758480e-01,9.387549e-01,9.386156e-01,2.464756e-03,4.288887e-08,3.799084e+01,4.000752e+00,3.399009e+01,4.020838e+01,1.700702e+02
7.331873e+05,8.485964e+00,3.248327e+04,3.759638e-01,9.387637e-01,9.386160e-01,2.465185e-03,4.288239e-08,3.798870e+01,4.000752e+00,3.398795e+01,4.020576e+01,1.700742e+02
7.331973e+05,8.486080e+00,3.249327e+04,3.760795e-01,9.387724e-01,9.386164e-01,2.465614e-03,4.287592e-08,3.798656e+01,4.000752e+00,3.398581e+01,4.020314e+01,1.700782e+02
7.332073e+05,8.486195e+00,3.250327e+04,3.761953e-01,9.387811e-01,9.386168e-01,2.466043e-03,4.286945e-08,3.798442e+01,4.000752e+00,3.398366e+01,4.020052e+01,1.700822e+02
7.332173e+05,8.486311e+00,3.251327e+04,3.763110e-01,9.387899e-01,9.386172e-01,2.466471e-03,4.286298e-08,3.798228e+01,4.000752e+00,3.398152e+01,4.019791e+01,1.700862e+02
7.332273e+05,8.486427e+00,3.252327e+04,3.764268e-01,9.387986e-01,9.386176e-01,2.466900e-03,4.285652e-08,3.798013e+01,4.000752e+00,3.397938e+01,4.019529e+01,1.700902e+02
7.332373e+05,8.486543e+00,3.253327e+04,3.765425e-01,9.388074e-01,9.386180e-01,2.467328e-03,4.285006e-08,3.797799e+01,4.000752e+00,3.397724e+01,4.019267e+01,1.700942e+02
7.332473e+05,8.486658e+00,3.254328e+04,3.766583e-01,9.388126e-01,9.386184e-01,2.467757e-03,4.284361e-08,3.797585e+01,4.000752e+00,3.397510e+01,4.019019e+01,1.700982e+02
7.332573e+05,8.486774e+00,3.255328e+04,3.767740e-01,9.388092e-01,9.386188e-01,2.468185e-03,4.283716e-08,3.797575e+01,4.000892e+00,3.397485e+01,4.019020e+01,1.700978e+02
7.332673e+05,8.486890e+00,3.256328e+04,3.768898e-01,9.388013e-01,9.386192e-01,2.468614e-03,4.283071e-08,3.797728e+01,4.001146e+00,3.397614e+01,4.019212e+01,1.700938e+02
7.332773e+05,8.487006e+00,3.257328e+04,3.770055e-01,9.387934e-01,9.386196e-01,2.469042e-03,4.282426e-08,3.797882e+01,4.001400e+00,3.397742e+01,4.019405e+01,1.700898e+02
7.332873e+05,8.487121e+00,3.258328e+04,3.771213e-01,9.387855e-01,9.386200e-01,2.469470e-03,4.281782e-08,3.798035e+01,4.001654e+00,3.397870e+01,4.019597e+01,1.700858e+02
7.332973e+05,8.487237e+00,3.259328e+04,3.772370e-01,9.387776e-01,9.386204e-01,2.469899e-03,4.281139e-08,3.798189e+01,4.001907e+00,3.397998e+01,4.019789e+01,1.700818e+02
7.333073e+05,8.487353e+00,3.260328e+04,3.773528e-01,9.387697e-01,9.386208e-01,2.470327e-03,4.280495e-08,3.798343e+01,4.002161e+00,3.398127e+01,4.019982e+01,1.700778e+02
7.333173e+05,8.487469e+00,3.261328e+04,3.774685e-01,9.387618e-01,9.386212e-01,2.470755e-03,4.279852e-08,3.798496e+01,4.002415e+00,3.398255e+01,4.020174e+01,1.700738e+02
7.333273e+05,8.487584e+00,3.262328e+04,3.775843e-01,9.387539e-01,9.386217e-01,2.471183e-03,4.279210e-08,3.798650e+01,4.002669e+00,3.398383e+01,4.020367e+01,1.700699e+02
7.333373e+05,8.487700e+00,3.263328e+04,3.777001e-01,9.387460e-01,9.386221e-01,2.471611e-03,4.278567e-08,3.798803e+01,4.002923e+00,3.398511e+01,4.020559e+01,1.700659e+02
7.333473e+05,8.487816e+00,3.264329e+04,3.778158e-01,9.387381e-01,9.386225e-01,2.472039e-03,4.277926e-08,3.798957e+01,4.003176e+00,3.398639e+01,4.020752e+01,1.700619e+02
7.333573e+05,8.487932e+00,3.265329e+04,3.779316e-01,9.387302e-01,9.386229e-01,2.472466e-03,4.277284e-08,3.799111e+01,4.003430e+00,3.398768e+01,4.020944e+01,1.700579e+02
7.333673e+05,8.488047e+00,3.266329e+04,3.780473e-01,9.387223e-01,9.386233e-01,2.472894e-03,4.276643e-08,3.799264e+01,4.003684e+00,3.398896e+01,4.021137e+01,1.700539e+02
7.333773e+05,8.488163e+00,3.267329e+04,3.781631e-01,9.387144e-01,9.386237e-01,2.473322e-03,4.276002e-08,3.799418e+01,4.003938e+00,3.399024e+01,4.021329e+01,1.700499e+02
7.333873e+05,8.488279e+00,3.268329e+04,3.782788e-01,9.387065e-01,9.386241e-01,2.473749e-03,4.275362e-08,3.799571e+01,4.004192e+00,3.399152e+01,4.021521e+01,1.700459e+02
7.333973e+05,8.488395e+00,3.269329e+04,3.783946e-01,9.386986e-01,9.386245e-01,2.474177e-03,4.274721e-08,3.799725e+01,4.004445e+00,3.399281e+01,4.021714e+01,1.700419e+02
7.334073e+05,8.488510e+00,3.270329e+04,3.785103e-01,9.386907e-01,9.386249e-01,2.474604e-03,4.274082e-08,3.799879e+01,4.004699e+00,3.399409e+01,4.021906e+01,1.700379e+02
7.334173e+05,8.488626e+00,3.271329e+04,3.786261e-01,9.386828e-01,9.386253e-01,2.475032e-03,4.273442e-08,3.800032e+01,4.004953e+00,3.399537e+01,4.022099e+01,1.700339e+02
7.334273e+05,8.488742e+00,3.272329e+04,3.787418e-01,9.386749e-01,9.386257e-01,2.475459e-03,4.272803e-08,3.800186e+01,4.005207e+00,3.399665e+01,4.022291e+01,1.700299e+02
7.334373e+05,8.488858e+00,3.273329e+04,3.788576e-01,9.386670e-01,9.386261e-01,2.475887e-03,4.272165e-08,3.800339e+01,4.005461e+00,3.399793e+01,4.022484e+01,1.700259e+02
7.334473e+05,8.488973e+00,3.274330e+04,3.789733e-01,9.386591e-01,9.386265e-01,2.476314e-03,4.271526e-08,3.800493e+01,4.005714e+00,3.399922e+01,4.022676e+01,1.700220e+02
7.334573e+05,8.489089e+00,3.275330e+04,3.790891e-01,9.386512e-01,9.386269e-01,2.476741e-03,4.270888e-08,3.800647e+01,4.005968e+00,3.400050e+01,4.022869e+01,1.700180e+02
7.334673e+05,8.489205e+00,3.276330e+04,3.792048e-01,9.386433e-01,9.386273e-01,2.477168e-03,4.270251e-08,3.800800e+01,4.006222e+00,3.400178e+01,4.023061e+01,1.700140e+02
7.334773e+05,8.489321e+00,3.277330e+04,3.793206e-01,9.386354e-01,9.386277e-01,2.477595e-03,4.269614e-08,3.800954e+01,4.006476e+00,3.400306e+01,4.023254e+01,1.700100e+02
7.334873e+05,8.489436e+00,3.278330e+04,3.794363e-01,9.386275e-01,9.386281e-01,2.478022e-03,4.268977e-08,3.801107e+01,4.006730e+00,3.400435e+01,4.023446e+01,1.700060e+02
7.334973e+05,8.489552e+00,3.279330e+04,3.795521e-01,9.386244e-01,9.386285e-01,2.478449e-03,4.268340e-08,3.801261e+01,4.006983e+00,3.400563e+01,4.023620e+01,1.700020e+02
7.335073e+05,8.489668e+00,3.280330e+04,3.796678e-01,9.386291e-01,9.386289e-01,2.478876e-03,4.267704e-08,3.801231e+01,4.006983e+00,3.400533e+01,4.023570e+01,1.700040e+02
7.335173e+05,8.489784e+00,3.281330e+04,3.797836e-01,9.386368e-01,9.386293e-01,2.479303e-03,4.267068e-08,3.801017e+01,4.006728e+00,3.400344e+01,4.023314e+01,1.700120e+02
7.335273e+05,8.489899e+00,3.282330e+04,3.798993e-01,9.386446e-01,9.386297e-01,2.479729e-03,4.266433e-08,3.800803e+01,4.006474e+00,3.400155e+01,4.023057e+01,1.700200e+02
7.335373e+05,8.490015e+00,3.283330e+04,3.800151e-01,9.386523e-01,9.386301e-01,2.480156e-03,4.265798e-08,3.800589e+01,4.006219e+00,3.399967e+01,4.022801e+01,1.700280e+02
7.335473e+05,8.490131e+00,3.284331e+04,3.801309e-01,9.386601e-01,9.386305e-01,2.480583e-03,4.265163e-08,3.800375e+01,4.005964e+00,3.399778e+01,4.022545e+01,1.700360e+02
7.335573e+05,8.490247e+00,3.285331e+04,3.802466e-01,9.386678e-01,9.386309e-01,2.481009e-03,4.264529e-08,3.800161e+01,4.005710e+00,3.399590e+01,4.022288e+01,1.700441e+02
7.335673e+05,8.490362e+00,3.286331e+04,3.803624e-01,9.386756e-01,9.386313e-01,2.481435e-03,4.263895e-08,3.799947e+01,4.005455e+00,3.399401e+01,4.022032e+01,1.700521e+02
7.335773e+05,8.490478e+00,3.287331e+04,3.804781e-01,9.386833e-01,9.386317e-01,2.481862e-03,4.263261e-08,3.799732e+01,4.005200e+00,3.399212e+01,4.021776e+01,1.700601e+02
7.335873e+05,8.490594e+00,3.288331e+04,3.805939e-01,9.386910e-01,9.386321e-01,2.482288e-03,4.262628e-08,3.799518e+01,4.004946e+00,3.399024e+01,4.021520e+01,1.700681e+02
7.335973e+05,8.490710e+00,3.289331e+04,3.807096e-01,9.386988e-01,9.386325e-01,2.482715e-03,4.261995e-08,3.799304e+01,4.004691e+00,3.398835e+01,4.021263e+01,1.700761e+02
7.336073e+05,8.490825e+00,3.290331e+04,3.808254e-01,9.387065e-01,9.386329e-01,2.483141e-03,4.261362e-08,3.799090e+01,4.004436e+00,3.398647e+01,4.021007e+01,1.700841e+02
7.336173e+05,8.490941e+00,3.291331e+04,3.809411e-01,9.387143e-01,9.386333e-01,2.483567e-03,4.260730e-08,3.798876e+01,4.004182e+00,3.398458e+01,4.020751e+01,1.700921e+02
7.336273e+05,8.491057e+00,3.292331e+04,3.810569e-01,9.387220e-01,9.386337e-01,2.483993e-03,4.260098e-08,3.798662e+01,4.003927e+00,3.398269e+01,4.020495e+01,1.701001e+02
7.336373e+05,8.491173e+00,3.293331e+04,3.811726e-01,9.387297e-01,9.386341e-01,2.484419e-03,4.259467e-08,3.798448e+01,4.003672e+00,3.398081e+01,4.020238e+01,1.701081e+02
7.336473e+05,8.491288e+00,3.294332e+04,3.812884e-01,9.387375e-01,9.386345e-01,2.484845e-03,4.258835e-08,3.798234e+01,4.003418e+00,3.397892e+01,4.019982e+01,1.701162e+02
7.336573e+05,8.491404e+00,3.295332e+04,3.814041e-01,9.387452e-01,9.386349e-01,2.485271e-03,4.258205e-08,3.798020e+01,4.003163e+00,3.397704e+01,4.019726e+01,1.701242e+02
7.336673e+05,8.491520e+00,3.296332e+04,3.815199e-01,9.387530e-01,9.386353e-01,2.485697e-03,4.257574e-08,3.797806e+01,4.002908e+00,3.397515e+01,4.019470e+01,1.701322e+02
7.336773e+05,8.491636e+00,3.297332e+04,3.816356e-01,9.387607e-01,9.386357e-01,2.486122e-03,4.256944e-08,3.797592e+01,4.002654e+00,3.397326e+01,4.019214e+01,1.701402e+02
7.336873e+05,8.491751e+00,3.298332e+04,3.817514e-01,9.387684e-01,9.386361e-01,2.486548e-03,4.256314e-08,3.797378e+01,4.002399e+00,3.397138e+01,4.018957e+01,1.701482e+02
7.336973e+05,8.491867e+00,3.299332e+04,3.818671e-01,9.387762e-01,9.386365e-01,2.486974e-03,4.255685e-08,3.797164e+01,4.002144e+00,3.396949e+01,4.018701e+01,1.701562e+02
7.337073e+05,8.491983e+00,3.300332e+04,3.819829e-01,9.387839e-01,9.386369e-01,2.487399e-03,4.255056e-08,3.796949e+01,4.001889e+00,3.396761e+01,4.018445e+01,1.701642e+02
7.337173e+05,8.492099e+00,3.301332e+04,3.820986e-01,9.387917e-01,9.386373e-01,2.487825e-03,4.254427e-08,3.796735e+01,4.001635e+00,3.396572e+01,4.018189e+01,1.701722e+02
