Repository: brandonlampe/CS_Data

# Repository for Crushed Salt Data
**Grant No: 456417**

This is a work in progress!

## Repository Content

### Directory Names
A uniform namining structure still in progress, but in general directories are named according to the following:
 - Names contain no spaces, a single underscore "_" will be used as a file name seperator.
 - Files are for the Crushed Salt Project (CSP); therefore, the first three charaters of each file are "CSP".
 - Folders are organized by which frame the test was performed on i.e., A2 or A3.
 - The fifth and sixth charaters of each file name will therefore be "A" followed by the frame number.

File: UNM_WP_HY_175_09/IscoMeasurements/STAGE09/CREEP_FIT/175_09_STAGE09_CREEP_OUT.csv (part 15 of 34)
Analysis by Brandon Lampe, performed on: 2016/07/06 13:13:17
Experimental results below begin at: 2016/04/16 12:04:26
Duration (sec),Duration (day),Elapsed Time (sec),Elapsed Time (day),Interpolated Fractional Density,Fit to Fractional Density,Fit to Volume Strain,Fit to Volume Strain Rate (1/sec),Confining Pressure (MPa),Pore Pressure (MPa),Terzaghi Pressure (MPa),Solid Pressure (MPa),Temperature (C))
7.337273e+05,8.492214e+00,3.302332e+04,3.822144e-01,9.387994e-01,9.386377e-01,2.488250e-03,4.253799e-08,3.796521e+01,4.001380e+00,3.396383e+01,4.017933e+01,1.701802e+02
7.337373e+05,8.492330e+00,3.303332e+04,3.823301e-01,9.388071e-01,9.386381e-01,2.488676e-03,4.253171e-08,3.796307e+01,4.001125e+00,3.396195e+01,4.017676e+01,1.701882e+02
7.337473e+05,8.492446e+00,3.304333e+04,3.824459e-01,9.388115e-01,9.386385e-01,2.489101e-03,4.252543e-08,3.796093e+01,4.000871e+00,3.396006e+01,4.017433e+01,1.701963e+02
7.337573e+05,8.492562e+00,3.305333e+04,3.825617e-01,9.388117e-01,9.386389e-01,2.489526e-03,4.251916e-08,3.796052e+01,4.000752e+00,3.395977e+01,4.017390e+01,1.702000e+02
7.337673e+05,8.492677e+00,3.306333e+04,3.826774e-01,9.388108e-01,9.386393e-01,2.489952e-03,4.251289e-08,3.796164e+01,4.000752e+00,3.396089e+01,4.017512e+01,1.702000e+02
7.337773e+05,8.492793e+00,3.307333e+04,3.827932e-01,9.388100e-01,9.386397e-01,2.490377e-03,4.250662e-08,3.796275e+01,4.000752e+00,3.396200e+01,4.017633e+01,1.702000e+02
7.337873e+05,8.492909e+00,3.308333e+04,3.829089e-01,9.388092e-01,9.386401e-01,2.490802e-03,4.250036e-08,3.796386e+01,4.000752e+00,3.396311e+01,4.017755e+01,1.702000e+02
7.337973e+05,8.493025e+00,3.309333e+04,3.830247e-01,9.388084e-01,9.386405e-01,2.491227e-03,4.249410e-08,3.796498e+01,4.000752e+00,3.396422e+01,4.017877e+01,1.702000e+02
7.338073e+05,8.493140e+00,3.310333e+04,3.831404e-01,9.388076e-01,9.386409e-01,2.491652e-03,4.248784e-08,3.796609e+01,4.000752e+00,3.396534e+01,4.017998e+01,1.702000e+02
7.338173e+05,8.493256e+00,3.311333e+04,3.832562e-01,9.388068e-01,9.386413e-01,2.492077e-03,4.248159e-08,3.796720e+01,4.000752e+00,3.396645e+01,4.018120e+01,1.702000e+02
7.338273e+05,8.493372e+00,3.312333e+04,3.833719e-01,9.388060e-01,9.386417e-01,2.492501e-03,4.247534e-08,3.796832e+01,4.000752e+00,3.396756e+01,4.018242e+01,1.702000e+02
7.338373e+05,8.493488e+00,3.313333e+04,3.834877e-01,9.388052e-01,9.386421e-01,2.492926e-03,4.246910e-08,3.796943e+01,4.000752e+00,3.396868e+01,4.018364e+01,1.702000e+02
7.338473e+05,8.493603e+00,3.314334e+04,3.836034e-01,9.388044e-01,9.386425e-01,2.493351e-03,4.246285e-08,3.797054e+01,4.000752e+00,3.396979e+01,4.018485e+01,1.702000e+02
7.338573e+05,8.493719e+00,3.315334e+04,3.837192e-01,9.388035e-01,9.386429e-01,2.493776e-03,4.245662e-08,3.797166e+01,4.000752e+00,3.397090e+01,4.018607e+01,1.702000e+02
7.338673e+05,8.493835e+00,3.316334e+04,3.838349e-01,9.388027e-01,9.386433e-01,2.494200e-03,4.245038e-08,3.797277e+01,4.000752e+00,3.397202e+01,4.018729e+01,1.702000e+02
7.338773e+05,8.493951e+00,3.317334e+04,3.839507e-01,9.388019e-01,9.386437e-01,2.494625e-03,4.244415e-08,3.797388e+01,4.000752e+00,3.397313e+01,4.018850e+01,1.702000e+02
7.338873e+05,8.494066e+00,3.318334e+04,3.840664e-01,9.388011e-01,9.386441e-01,2.495049e-03,4.243792e-08,3.797500e+01,4.000752e+00,3.397424e+01,4.018972e+01,1.702000e+02
7.338973e+05,8.494182e+00,3.319334e+04,3.841822e-01,9.388003e-01,9.386445e-01,2.495473e-03,4.243170e-08,3.797611e+01,4.000752e+00,3.397536e+01,4.019094e+01,1.702000e+02
7.339073e+05,8.494298e+00,3.320334e+04,3.842979e-01,9.387995e-01,9.386448e-01,2.495898e-03,4.242548e-08,3.797722e+01,4.000752e+00,3.397647e+01,4.019215e+01,1.702000e+02
7.339173e+05,8.494414e+00,3.321334e+04,3.844137e-01,9.387987e-01,9.386452e-01,2.496322e-03,4.241926e-08,3.797833e+01,4.000752e+00,3.397758e+01,4.019337e+01,1.702000e+02
7.339273e+05,8.494529e+00,3.322334e+04,3.845294e-01,9.387979e-01,9.386456e-01,2.496746e-03,4.241305e-08,3.797945e+01,4.000752e+00,3.397870e+01,4.019459e+01,1.702000e+02
7.339373e+05,8.494645e+00,3.323334e+04,3.846452e-01,9.387970e-01,9.386460e-01,2.497170e-03,4.240683e-08,3.798056e+01,4.000752e+00,3.397981e+01,4.019581e+01,1.702000e+02
7.339473e+05,8.494761e+00,3.324335e+04,3.847609e-01,9.387962e-01,9.386464e-01,2.497594e-03,4.240063e-08,3.798167e+01,4.000752e+00,3.398092e+01,4.019702e+01,1.702000e+02
7.339573e+05,8.494877e+00,3.325335e+04,3.848767e-01,9.387954e-01,9.386468e-01,2.498018e-03,4.239442e-08,3.798279e+01,4.000752e+00,3.398204e+01,4.019824e+01,1.702000e+02
7.339673e+05,8.494992e+00,3.326335e+04,3.849925e-01,9.387946e-01,9.386472e-01,2.498442e-03,4.238822e-08,3.798390e+01,4.000752e+00,3.398315e+01,4.019946e+01,1.702000e+02
7.339773e+05,8.495108e+00,3.327335e+04,3.851082e-01,9.387938e-01,9.386476e-01,2.498866e-03,4.238203e-08,3.798501e+01,4.000752e+00,3.398426e+01,4.020067e+01,1.702000e+02
7.339873e+05,8.495224e+00,3.328335e+04,3.852240e-01,9.387930e-01,9.386480e-01,2.499290e-03,4.237583e-08,3.798613e+01,4.000752e+00,3.398538e+01,4.020189e+01,1.702000e+02
7.339974e+05,8.495340e+00,3.329335e+04,3.853397e-01,9.387922e-01,9.386484e-01,2.499714e-03,4.236964e-08,3.798724e+01,4.000752e+00,3.398649e+01,4.020311e+01,1.702000e+02
7.340074e+05,8.495455e+00,3.330335e+04,3.854555e-01,9.387887e-01,9.386488e-01,2.500138e-03,4.236346e-08,3.798801e+01,4.000752e+00,3.398726e+01,4.020406e+01,1.702000e+02
7.340174e+05,8.495571e+00,3.331335e+04,3.855712e-01,9.387833e-01,9.386492e-01,2.500561e-03,4.235727e-08,3.798853e+01,4.000752e+00,3.398777e+01,4.020482e+01,1.702000e+02
7.340274e+05,8.495687e+00,3.332335e+04,3.856870e-01,9.387778e-01,9.386496e-01,2.500985e-03,4.235109e-08,3.798904e+01,4.000752e+00,3.398829e+01,4.020558e+01,1.702000e+02
7.340374e+05,8.495803e+00,3.333335e+04,3.858027e-01,9.387723e-01,9.386500e-01,2.501408e-03,4.234492e-08,3.798955e+01,4.000752e+00,3.398880e+01,4.020633e+01,1.702000e+02
7.340474e+05,8.495918e+00,3.334336e+04,3.859185e-01,9.387669e-01,9.386504e-01,2.501832e-03,4.233874e-08,3.799006e+01,4.000752e+00,3.398931e+01,4.020709e+01,1.702000e+02
7.340574e+05,8.496034e+00,3.335336e+04,3.860342e-01,9.387614e-01,9.386508e-01,2.502255e-03,4.233258e-08,3.799057e+01,4.000752e+00,3.398982e+01,4.020785e+01,1.702000e+02
7.340674e+05,8.496150e+00,3.336336e+04,3.861500e-01,9.387559e-01,9.386512e-01,2.502679e-03,4.232641e-08,3.799109e+01,4.000752e+00,3.399033e+01,4.020860e+01,1.702000e+02
7.340774e+05,8.496266e+00,3.337336e+04,3.862657e-01,9.387505e-01,9.386516e-01,2.503102e-03,4.232025e-08,3.799160e+01,4.000752e+00,3.399085e+01,4.020936e+01,1.702000e+02
7.340874e+05,8.496381e+00,3.338336e+04,3.863815e-01,9.387450e-01,9.386520e-01,2.503525e-03,4.231409e-08,3.799211e+01,4.000752e+00,3.399136e+01,4.021011e+01,1.702000e+02
7.340974e+05,8.496497e+00,3.339336e+04,3.864972e-01,9.387395e-01,9.386524e-01,2.503948e-03,4.230793e-08,3.799262e+01,4.000752e+00,3.399187e+01,4.021087e+01,1.702000e+02
7.341074e+05,8.496613e+00,3.340336e+04,3.866130e-01,9.387341e-01,9.386528e-01,2.504371e-03,4.230178e-08,3.799313e+01,4.000752e+00,3.399238e+01,4.021163e+01,1.702000e+02
7.341174e+05,8.496729e+00,3.341336e+04,3.867287e-01,9.387286e-01,9.386532e-01,2.504794e-03,4.229563e-08,3.799365e+01,4.000752e+00,3.399289e+01,4.021238e+01,1.702000e+02
7.341274e+05,8.496844e+00,3.342336e+04,3.868445e-01,9.387231e-01,9.386536e-01,2.505217e-03,4.228949e-08,3.799416e+01,4.000752e+00,3.399341e+01,4.021314e+01,1.702000e+02
7.341374e+05,8.496960e+00,3.343336e+04,3.869602e-01,9.387177e-01,9.386540e-01,2.505640e-03,4.228334e-08,3.799467e+01,4.000752e+00,3.399392e+01,4.021390e+01,1.702000e+02
7.341474e+05,8.497076e+00,3.344337e+04,3.870760e-01,9.387122e-01,9.386544e-01,2.506063e-03,4.227720e-08,3.799518e+01,4.000752e+00,3.399443e+01,4.021465e+01,1.702000e+02
7.341574e+05,8.497192e+00,3.345337e+04,3.871917e-01,9.387067e-01,9.386548e-01,2.506486e-03,4.227107e-08,3.799569e+01,4.000752e+00,3.399494e+01,4.021541e+01,1.702000e+02
7.341674e+05,8.497307e+00,3.346337e+04,3.873075e-01,9.387013e-01,9.386552e-01,2.506909e-03,4.226494e-08,3.799621e+01,4.000752e+00,3.399545e+01,4.021616e+01,1.702000e+02
7.341774e+05,8.497423e+00,3.347337e+04,3.874233e-01,9.386958e-01,9.386556e-01,2.507331e-03,4.225881e-08,3.799672e+01,4.000752e+00,3.399597e+01,4.021692e+01,1.702000e+02
7.341874e+05,8.497539e+00,3.348337e+04,3.875390e-01,9.386903e-01,9.386560e-01,2.507754e-03,4.225268e-08,3.799723e+01,4.000752e+00,3.399648e+01,4.021768e+01,1.702000e+02
7.341974e+05,8.497655e+00,3.349337e+04,3.876548e-01,9.386849e-01,9.386564e-01,2.508176e-03,4.224656e-08,3.799774e+01,4.000752e+00,3.399699e+01,4.021843e+01,1.702000e+02
7.342074e+05,8.497771e+00,3.350337e+04,3.877705e-01,9.386794e-01,9.386568e-01,2.508599e-03,4.224044e-08,3.799825e+01,4.000752e+00,3.399750e+01,4.021919e+01,1.702000e+02
7.342174e+05,8.497886e+00,3.351337e+04,3.878863e-01,9.386739e-01,9.386572e-01,2.509021e-03,4.223433e-08,3.799877e+01,4.000752e+00,3.399801e+01,4.021995e+01,1.702000e+02
7.342274e+05,8.498002e+00,3.352337e+04,3.880020e-01,9.386685e-01,9.386576e-01,2.509444e-03,4.222822e-08,3.799928e+01,4.000752e+00,3.399853e+01,4.022070e+01,1.702000e+02
7.342374e+05,8.498118e+00,3.353337e+04,3.881178e-01,9.386630e-01,9.386580e-01,2.509866e-03,4.222211e-08,3.799979e+01,4.000752e+00,3.399904e+01,4.022146e+01,1.702000e+02
7.342474e+05,8.498234e+00,3.354338e+04,3.882335e-01,9.386543e-01,9.386584e-01,2.510288e-03,4.221600e-08,3.800030e+01,4.000752e+00,3.399955e+01,4.022234e+01,1.702000e+02
7.342574e+05,8.498349e+00,3.355338e+04,3.883493e-01,9.386447e-01,9.386588e-01,2.510710e-03,4.220990e-08,3.800068e+01,4.000752e+00,3.399993e+01,4.022312e+01,1.701959e+02
7.342674e+05,8.498465e+00,3.356338e+04,3.884650e-01,9.386374e-01,9.386591e-01,2.511132e-03,4.220380e-08,3.800094e+01,4.000752e+00,3.400019e+01,4.022367e+01,1.701879e+02
7.342774e+05,8.498581e+00,3.357338e+04,3.885808e-01,9.386300e-01,9.386595e-01,2.511555e-03,4.219771e-08,3.800120e+01,4.000752e+00,3.400045e+01,4.022423e+01,1.701799e+02
7.342874e+05,8.498697e+00,3.358338e+04,3.886965e-01,9.386227e-01,9.386599e-01,2.511976e-03,4.219162e-08,3.800145e+01,4.000752e+00,3.400070e+01,4.022479e+01,1.701719e+02
7.342974e+05,8.498812e+00,3.359338e+04,3.888123e-01,9.386154e-01,9.386603e-01,2.512398e-03,4.218553e-08,3.800171e+01,4.000752e+00,3.400096e+01,4.022534e+01,1.701639e+02
7.343074e+05,8.498928e+00,3.360338e+04,3.889280e-01,9.386081e-01,9.386607e-01,2.512820e-03,4.217944e-08,3.800197e+01,4.000752e+00,3.400122e+01,4.022590e+01,1.701558e+02
7.343174e+05,8.499044e+00,3.361338e+04,3.890438e-01,9.386007e-01,9.386611e-01,2.513242e-03,4.217336e-08,3.800222e+01,4.000752e+00,3.400147e+01,4.022646e+01,1.701478e+02
7.343274e+05,8.499160e+00,3.362338e+04,3.891595e-01,9.385934e-01,9.386615e-01,2.513664e-03,4.216728e-08,3.800248e+01,4.000752e+00,3.400173e+01,4.022701e+01,1.701398e+02
7.343374e+05,8.499275e+00,3.363339e+04,3.892753e-01,9.385861e-01,9.386619e-01,2.514086e-03,4.216121e-08,3.800274e+01,4.000752e+00,3.400199e+01,4.022757e+01,1.701318e+02
7.343474e+05,8.499391e+00,3.364339e+04,3.893910e-01,9.385787e-01,9.386623e-01,2.514507e-03,4.215514e-08,3.800300e+01,4.000752e+00,3.400224e+01,4.022813e+01,1.701238e+02
7.343574e+05,8.499507e+00,3.365339e+04,3.895068e-01,9.385714e-01,9.386627e-01,2.514929e-03,4.214907e-08,3.800325e+01,4.000752e+00,3.400250e+01,4.022868e+01,1.701158e+02
7.343674e+05,8.499623e+00,3.366339e+04,3.896225e-01,9.385641e-01,9.386631e-01,2.515350e-03,4.214301e-08,3.800351e+01,4.000752e+00,3.400276e+01,4.022924e+01,1.701078e+02
7.343774e+05,8.499738e+00,3.367339e+04,3.897383e-01,9.385567e-01,9.386635e-01,2.515772e-03,4.213694e-08,3.800377e+01,4.000752e+00,3.400301e+01,4.022980e+01,1.700998e+02
7.343874e+05,8.499854e+00,3.368339e+04,3.898541e-01,9.385494e-01,9.386639e-01,2.516193e-03,4.213089e-08,3.800402e+01,4.000752e+00,3.400327e+01,4.023035e+01,1.700918e+02
7.343974e+05,8.499970e+00,3.369339e+04,3.899698e-01,9.385421e-01,9.386643e-01,2.516614e-03,4.212483e-08,3.800428e+01,4.000752e+00,3.400353e+01,4.023091e+01,1.700838e+02
7.344074e+05,8.500086e+00,3.370339e+04,3.900856e-01,9.385347e-01,9.386647e-01,2.517036e-03,4.211878e-08,3.800454e+01,4.000752e+00,3.400378e+01,4.023147e+01,1.700757e+02
7.344174e+05,8.500201e+00,3.371339e+04,3.902013e-01,9.385274e-01,9.386651e-01,2.517457e-03,4.211273e-08,3.800479e+01,4.000752e+00,3.400404e+01,4.023202e+01,1.700677e+02
7.344274e+05,8.500317e+00,3.372339e+04,3.903171e-01,9.385201e-01,9.386655e-01,2.517878e-03,4.210669e-08,3.800505e+01,4.000752e+00,3.400430e+01,4.023258e+01,1.700597e+02
7.344374e+05,8.500433e+00,3.373340e+04,3.904328e-01,9.385127e-01,9.386659e-01,2.518299e-03,4.210065e-08,3.800531e+01,4.000752e+00,3.400456e+01,4.023314e+01,1.700517e+02
7.344474e+05,8.500549e+00,3.374340e+04,3.905486e-01,9.385054e-01,9.386663e-01,2.518720e-03,4.209461e-08,3.800556e+01,4.000752e+00,3.400481e+01,4.023369e+01,1.700437e+02
7.344574e+05,8.500664e+00,3.375340e+04,3.906643e-01,9.384981e-01,9.386667e-01,2.519141e-03,4.208857e-08,3.800582e+01,4.000752e+00,3.400507e+01,4.023425e+01,1.700357e+02
7.344674e+05,8.500780e+00,3.376340e+04,3.907801e-01,9.384907e-01,9.386671e-01,2.519562e-03,4.208254e-08,3.800608e+01,4.000752e+00,3.400533e+01,4.023481e+01,1.700277e+02
7.344774e+05,8.500896e+00,3.377340e+04,3.908958e-01,9.384834e-01,9.386675e-01,2.519983e-03,4.207651e-08,3.800633e+01,4.000752e+00,3.400558e+01,4.023536e+01,1.700197e+02
7.344874e+05,8.501012e+00,3.378340e+04,3.910116e-01,9.384761e-01,9.386679e-01,2.520404e-03,4.207049e-08,3.800659e+01,4.000752e+00,3.400584e+01,4.023592e+01,1.700117e+02
7.344974e+05,8.501127e+00,3.379340e+04,3.911273e-01,9.384740e-01,9.386682e-01,2.520824e-03,4.206447e-08,3.800685e+01,4.000752e+00,3.400610e+01,4.023628e+01,1.700036e+02
7.345074e+05,8.501243e+00,3.380340e+04,3.912431e-01,9.384839e-01,9.386686e-01,2.521245e-03,4.205845e-08,3.800655e+01,4.000752e+00,3.400579e+01,4.023557e+01,1.700022e+02
7.345174e+05,8.501359e+00,3.381340e+04,3.913588e-01,9.385003e-01,9.386690e-01,2.521666e-03,4.205243e-08,3.800577e+01,4.000752e+00,3.400502e+01,4.023412e+01,1.700062e+02
7.345274e+05,8.501475e+00,3.382340e+04,3.914746e-01,9.385167e-01,9.386694e-01,2.522086e-03,4.204642e-08,3.800500e+01,4.000752e+00,3.400425e+01,4.023266e+01,1.700102e+02
7.345374e+05,8.501590e+00,3.383341e+04,3.915903e-01,9.385330e-01,9.386698e-01,2.522507e-03,4.204041e-08,3.800423e+01,4.000752e+00,3.400348e+01,4.023121e+01,1.700142e+02
7.345474e+05,8.501706e+00,3.384341e+04,3.917061e-01,9.385494e-01,9.386702e-01,2.522927e-03,4.203441e-08,3.800346e+01,4.000752e+00,3.400271e+01,4.022976e+01,1.700182e+02
7.345574e+05,8.501822e+00,3.385341e+04,3.918218e-01,9.385657e-01,9.386706e-01,2.523347e-03,4.202841e-08,3.800269e+01,4.000752e+00,3.400194e+01,4.022831e+01,1.700222e+02
7.345674e+05,8.501938e+00,3.386341e+04,3.919376e-01,9.385821e-01,9.386710e-01,2.523768e-03,4.202241e-08,3.800192e+01,4.000752e+00,3.400117e+01,4.022685e+01,1.700262e+02
7.345774e+05,8.502053e+00,3.387341e+04,3.920533e-01,9.385984e-01,9.386714e-01,2.524188e-03,4.201641e-08,3.800115e+01,4.000752e+00,3.400040e+01,4.022540e+01,1.700302e+02
7.345874e+05,8.502169e+00,3.388341e+04,3.921691e-01,9.386148e-01,9.386718e-01,2.524608e-03,4.201042e-08,3.800038e+01,4.000752e+00,3.399963e+01,4.022395e+01,1.700342e+02
7.345974e+05,8.502285e+00,3.389341e+04,3.922849e-01,9.386312e-01,9.386722e-01,2.525028e-03,4.200443e-08,3.799961e+01,4.000752e+00,3.399886e+01,4.022250e+01,1.700382e+02
7.346074e+05,8.502401e+00,3.390341e+04,3.924006e-01,9.386475e-01,9.386726e-01,2.525448e-03,4.199845e-08,3.799884e+01,4.000752e+00,3.399809e+01,4.022104e+01,1.700422e+02
7.346174e+05,8.502516e+00,3.391341e+04,3.925164e-01,9.386639e-01,9.386730e-01,2.525868e-03,4.199247e-08,3.799807e+01,4.000752e+00,3.399732e+01,4.021959e+01,1.700462e+02
7.346274e+05,8.502632e+00,3.392341e+04,3.926321e-01,9.386802e-01,9.386734e-01,2.526288e-03,4.198649e-08,3.799730e+01,4.000752e+00,3.399655e+01,4.021814e+01,1.700502e+02
7.346374e+05,8.502748e+00,3.393342e+04,3.927479e-01,9.386966e-01,9.386738e-01,2.526708e-03,4.198051e-08,3.799653e+01,4.000752e+00,3.399578e+01,4.021669e+01,1.700543e+02
7.346474e+05,8.502864e+00,3.394342e+04,3.928636e-01,9.387129e-01,9.386742e-01,2.527128e-03,4.197454e-08,3.799576e+01,4.000752e+00,3.399500e+01,4.021524e+01,1.700583e+02
7.346574e+05,8.502979e+00,3.395342e+04,3.929794e-01,9.387293e-01,9.386746e-01,2.527548e-03,4.196857e-08,3.799499e+01,4.000752e+00,3.399423e+01,4.021378e+01,1.700623e+02
7.346674e+05,8.503095e+00,3.396342e+04,3.930951e-01,9.387456e-01,9.386750e-01,2.527967e-03,4.196261e-08,3.799421e+01,4.000752e+00,3.399346e+01,4.021233e+01,1.700663e+02
7.346774e+05,8.503211e+00,3.397342e+04,3.932109e-01,9.387620e-01,9.386753e-01,2.528387e-03,4.195664e-08,3.799344e+01,4.000752e+00,3.399269e+01,4.021088e+01,1.700703e+02
7.346874e+05,8.503327e+00,3.398342e+04,3.933266e-01,9.387784e-01,9.386757e-01,2.528806e-03,4.195068e-08,3.799267e+01,4.000752e+00,3.399192e+01,4.020943e+01,1.700743e+02
7.346974e+05,8.503442e+00,3.399342e+04,3.934424e-01,9.387947e-01,9.386761e-01,2.529226e-03,4.194473e-08,3.799190e+01,4.000752e+00,3.399115e+01,4.020798e+01,1.700783e+02
7.347074e+05,8.503558e+00,3.400342e+04,3.935581e-01,9.388111e-01,9.386765e-01,2.529645e-03,4.193878e-08,3.799113e+01,4.000752e+00,3.399038e+01,4.020652e+01,1.700823e+02
7.347174e+05,8.503674e+00,3.401342e+04,3.936739e-01,9.388274e-01,9.386769e-01,2.530065e-03,4.193283e-08,3.799036e+01,4.000752e+00,3.398961e+01,4.020507e+01,1.700863e+02
7.347274e+05,8.503790e+00,3.402342e+04,3.937896e-01,9.388438e-01,9.386773e-01,2.530484e-03,4.192688e-08,3.798959e+01,4.000752e+00,3.398884e+01,4.020362e+01,1.700903e+02
7.347374e+05,8.503905e+00,3.403343e+04,3.939054e-01,9.388601e-01,9.386777e-01,2.530903e-03,4.192094e-08,3.798882e+01,4.000752e+00,3.398807e+01,4.020217e+01,1.700943e+02
7.347474e+05,8.504021e+00,3.404343e+04,3.940211e-01,9.388765e-01,9.386781e-01,2.531323e-03,4.191500e-08,3.798805e+01,4.000752e+00,3.398730e+01,4.020072e+01,1.700983e+02
7.347574e+05,8.504137e+00,3.405343e+04,3.941369e-01,9.388837e-01,9.386785e-01,2.531742e-03,4.190906e-08,3.798832e+01,4.000752e+00,3.398756e+01,4.020072e+01,1.701023e+02
7.347674e+05,8.504253e+00,3.406343e+04,3.942526e-01,9.388842e-01,9.386789e-01,2.532161e-03,4.190313e-08,3.798934e+01,4.000752e+00,3.398859e+01,4.020180e+01,1.701063e+02
7.347774e+05,8.504368e+00,3.407343e+04,3.943684e-01,9.388847e-01,9.386793e-01,2.532580e-03,4.189720e-08,3.799036e+01,4.000752e+00,3.398961e+01,4.020287e+01,1.701103e+02
7.347874e+05,8.504484e+00,3.408343e+04,3.944841e-01,9.388852e-01,9.386797e-01,2.532999e-03,4.189127e-08,3.799139e+01,4.000752e+00,3.399064e+01,4.020394e+01,1.701143e+02
7.347974e+05,8.504600e+00,3.409343e+04,3.945999e-01,9.388858e-01,9.386801e-01,2.533418e-03,4.188535e-08,3.799241e+01,4.000752e+00,3.399166e+01,4.020501e+01,1.701183e+02
7.348074e+05,8.504716e+00,3.410343e+04,3.947157e-01,9.388863e-01,9.386805e-01,2.533837e-03,4.187943e-08,3.799344e+01,4.000752e+00,3.399268e+01,4.020608e+01,1.701223e+02
7.348174e+05,8.504831e+00,3.411343e+04,3.948314e-01,9.388868e-01,9.386809e-01,2.534256e-03,4.187351e-08,3.799446e+01,4.000752e+00,3.399371e+01,4.020715e+01,1.701263e+02
7.348274e+05,8.504947e+00,3.412343e+04,3.949472e-01,9.388873e-01,9.386812e-01,2.534674e-03,4.186760e-08,3.799548e+01,4.000752e+00,3.399473e+01,4.020822e+01,1.701302e+02
7.348374e+05,8.505063e+00,3.413344e+04,3.950629e-01,9.388878e-01,9.386816e-01,2.535093e-03,4.186169e-08,3.799651e+01,4.000752e+00,3.399576e+01,4.020929e+01,1.701342e+02
7.348474e+05,8.505179e+00,3.414344e+04,3.951787e-01,9.388883e-01,9.386820e-01,2.535512e-03,4.185578e-08,3.799753e+01,4.000752e+00,3.399678e+01,4.021036e+01,1.701382e+02
7.348574e+05,8.505294e+00,3.415344e+04,3.952944e-01,9.388889e-01,9.386824e-01,2.535930e-03,4.184987e-08,3.799856e+01,4.000752e+00,3.399780e+01,4.021143e+01,1.701422e+02
7.348674e+05,8.505410e+00,3.416344e+04,3.954102e-01,9.388894e-01,9.386828e-01,2.536349e-03,4.184397e-08,3.799958e+01,4.000752e+00,3.399883e+01,4.021250e+01,1.701462e+02
7.348774e+05,8.505526e+00,3.417344e+04,3.955259e-01,9.388899e-01,9.386832e-01,2.536767e-03,4.183808e-08,3.800060e+01,4.000752e+00,3.399985e+01,4.021357e+01,1.701502e+02
7.348874e+05,8.505642e+00,3.418344e+04,3.956417e-01,9.388904e-01,9.386836e-01,2.537186e-03,4.183218e-08,3.800163e+01,4.000752e+00,3.400088e+01,4.021464e+01,1.701542e+02
7.348974e+05,8.505757e+00,3.419344e+04,3.957574e-01,9.388909e-01,9.386840e-01,2.537604e-03,4.182629e-08,3.800265e+01,4.000752e+00,3.400190e+01,4.021571e+01,1.701582e+02
7.349074e+05,8.505873e+00,3.420344e+04,3.958732e-01,9.388915e-01,9.386844e-01,2.538022e-03,4.182040e-08,3.800368e+01,4.000752e+00,3.400292e+01,4.021679e+01,1.701622e+02
7.349174e+05,8.505989e+00,3.421344e+04,3.959889e-01,9.388920e-01,9.386848e-01,2.538440e-03,4.181452e-08,3.800470e+01,4.000752e+00,3.400395e+01,4.021786e+01,1.701662e+02
7.349274e+05,8.506105e+00,3.422344e+04,3.961047e-01,9.388925e-01,9.386852e-01,2.538859e-03,4.180864e-08,3.800572e+01,4.000752e+00,3.400497e+01,4.021893e+01,1.701702e+02
7.349374e+05,8.506220e+00,3.423345e+04,3.962204e-01,9.388930e-01,9.386856e-01,2.539277e-03,4.180276e-08,3.800675e+01,4.000752e+00,3.400600e+01,4.022000e+01,1.701742e+02
7.349474e+05,8.506336e+00,3.424345e+04,3.963362e-01,9.388935e-01,9.386860e-01,2.539695e-03,4.179688e-08,3.800777e+01,4.000752e+00,3.400702e+01,4.022107e+01,1.701781e+02
7.349574e+05,8.506452e+00,3.425345e+04,3.964519e-01,9.388940e-01,9.386864e-01,2.540113e-03,4.179101e-08,3.800880e+01,4.000752e+00,3.400804e+01,4.022214e+01,1.701821e+02
7.349674e+05,8.506568e+00,3.426345e+04,3.965677e-01,9.388946e-01,9.386867e-01,2.540531e-03,4.178514e-08,3.800982e+01,4.000752e+00,3.400907e+01,4.022321e+01,1.701861e+02
7.349774e+05,8.506683e+00,3.427345e+04,3.966834e-01,9.388951e-01,9.386871e-01,2.540948e-03,4.177928e-08,3.801084e+01,4.000752e+00,3.401009e+01,4.022428e+01,1.701901e+02
7.349875e+05,8.506799e+00,3.428345e+04,3.967992e-01,9.388956e-01,9.386875e-01,2.541366e-03,4.177341e-08,3.801187e+01,4.000752e+00,3.401112e+01,4.022535e+01,1.701941e+02
7.349975e+05,8.506915e+00,3.429345e+04,3.969149e-01,9.388911e-01,9.386879e-01,2.541784e-03,4.176755e-08,3.801289e+01,4.000752e+00,3.401214e+01,4.022662e+01,1.701981e+02
7.350075e+05,8.507031e+00,3.430345e+04,3.970307e-01,9.388789e-01,9.386883e-01,2.542202e-03,4.176170e-08,3.801324e+01,4.000752e+00,3.401249e+01,4.022746e+01,1.701958e+02
7.350175e+05,8.507146e+00,3.431345e+04,3.971465e-01,9.388638e-01,9.386887e-01,2.542619e-03,4.175584e-08,3.801299e+01,4.000752e+00,3.401224e+01,4.022777e+01,1.701878e+02
7.350275e+05,8.507262e+00,3.432345e+04,3.972622e-01,9.388488e-01,9.386891e-01,2.543037e-03,4.174999e-08,3.801273e+01,4.000752e+00,3.401198e+01,4.022808e+01,1.701798e+02
7.350375e+05,8.507378e+00,3.433346e+04,3.973780e-01,9.388337e-01,9.386895e-01,2.543454e-03,4.174415e-08,3.801247e+01,4.000752e+00,3.401172e+01,4.022838e+01,1.701718e+02
7.350475e+05,8.507494e+00,3.434346e+04,3.974937e-01,9.388187e-01,9.386899e-01,2.543872e-03,4.173830e-08,3.801222e+01,4.000752e+00,3.401147e+01,4.022869e+01,1.701638e+02
7.350575e+05,8.507609e+00,3.435346e+04,3.976095e-01,9.388036e-01,9.386903e-01,2.544289e-03,4.173246e-08,3.801196e+01,4.000752e+00,3.401121e+01,4.022900e+01,1.701557e+02
7.350675e+05,8.507725e+00,3.436346e+04,3.977252e-01,9.387885e-01,9.386907e-01,2.544707e-03,4.172663e-08,3.801170e+01,4.000752e+00,3.401095e+01,4.022931e+01,1.701477e+02
7.350775e+05,8.507841e+00,3.437346e+04,3.978410e-01,9.387735e-01,9.386911e-01,2.545124e-03,4.172079e-08,3.801145e+01,4.000752e+00,3.401069e+01,4.022961e+01,1.701397e+02
7.350875e+05,8.507957e+00,3.438346e+04,3.979567e-01,9.387584e-01,9.386914e-01,2.545541e-03,4.171496e-08,3.801119e+01,4.000752e+00,3.401044e+01,4.022992e+01,1.701317e+02
7.350975e+05,8.508072e+00,3.439346e+04,3.980725e-01,9.387434e-01,9.386918e-01,2.545958e-03,4.170914e-08,3.801093e+01,4.000752e+00,3.401018e+01,4.023023e+01,1.701237e+02
7.351075e+05,8.508188e+00,3.440346e+04,3.981882e-01,9.387283e-01,9.386922e-01,2.546375e-03,4.170331e-08,3.801068e+01,4.000752e+00,3.400992e+01,4.023053e+01,1.701157e+02
7.351175e+05,8.508304e+00,3.441346e+04,3.983040e-01,9.387133e-01,9.386926e-01,2.546792e-03,4.169749e-08,3.801042e+01,4.000752e+00,3.400967e+01,4.023084e+01,1.701077e+02
7.351275e+05,8.508420e+00,3.442346e+04,3.984197e-01,9.386982e-01,9.386930e-01,2.547209e-03,4.169167e-08,3.801016e+01,4.000752e+00,3.400941e+01,4.023115e+01,1.700997e+02
7.351375e+05,8.508535e+00,3.443347e+04,3.985355e-01,9.386832e-01,9.386934e-01,2.547626e-03,4.168586e-08,3.800991e+01,4.000752e+00,3.400915e+01,4.023146e+01,1.700917e+02
7.351475e+05,8.508651e+00,3.444347e+04,3.986512e-01,9.386681e-01,9.386938e-01,2.548043e-03,4.168004e-08,3.800965e+01,4.000752e+00,3.400890e+01,4.023176e+01,1.700837e+02
7.351575e+05,8.508767e+00,3.445347e+04,3.987670e-01,9.386531e-01,9.386942e-01,2.548460e-03,4.167424e-08,3.800939e+01,4.000752e+00,3.400864e+01,4.023207e+01,1.700756e+02
7.351675e+05,8.508883e+00,3.446347e+04,3.988827e-01,9.386380e-01,9.386946e-01,2.548877e-03,4.166843e-08,3.800913e+01,4.000752e+00,3.400838e+01,4.023238e+01,1.700676e+02
7.351775e+05,8.508998e+00,3.447347e+04,3.989985e-01,9.386230e-01,9.386950e-01,2.549293e-03,4.166263e-08,3.800888e+01,4.000752e+00,3.400813e+01,4.023269e+01,1.700596e+02
7.351875e+05,8.509114e+00,3.448347e+04,3.991142e-01,9.386079e-01,9.386954e-01,2.549710e-03,4.165683e-08,3.800862e+01,4.000752e+00,3.400787e+01,4.023299e+01,1.700516e+02
7.351975e+05,8.509230e+00,3.449347e+04,3.992300e-01,9.385929e-01,9.386958e-01,2.550127e-03,4.165103e-08,3.800836e+01,4.000752e+00,3.400761e+01,4.023330e+01,1.700436e+02
7.352075e+05,8.509346e+00,3.450347e+04,3.993457e-01,9.385778e-01,9.386961e-01,2.550543e-03,4.164524e-08,3.800811e+01,4.000752e+00,3.400736e+01,4.023361e+01,1.700356e+02
7.352175e+05,8.509461e+00,3.451347e+04,3.994615e-01,9.385628e-01,9.386965e-01,2.550960e-03,4.163945e-08,3.800785e+01,4.000752e+00,3.400710e+01,4.023391e+01,1.700276e+02
7.352275e+05,8.509577e+00,3.452347e+04,3.995773e-01,9.385477e-01,9.386969e-01,2.551376e-03,4.163366e-08,3.800759e+01,4.000752e+00,3.400684e+01,4.023422e+01,1.700196e+02
7.352375e+05,8.509693e+00,3.453348e+04,3.996930e-01,9.385327e-01,9.386973e-01,2.551792e-03,4.162788e-08,3.800734e+01,4.000752e+00,3.400658e+01,4.023453e+01,1.700116e+02
7.352475e+05,8.509809e+00,3.454348e+04,3.998088e-01,9.385212e-01,9.386977e-01,2.552209e-03,4.162210e-08,3.800708e+01,4.000752e+00,3.400633e+01,4.023470e+01,1.700035e+02
7.352575e+05,8.509925e+00,3.455348e+04,3.999245e-01,9.385213e-01,9.386981e-01,2.552625e-03,4.161632e-08,3.800654e+01,4.000752e+00,3.400578e+01,4.023412e+01,1.700000e+02
7.352675e+05,8.510040e+00,3.456348e+04,4.000403e-01,9.385284e-01,9.386985e-01,2.553041e-03,4.161055e-08,3.800577e+01,4.000752e+00,3.400501e+01,4.023302e+01,1.700000e+02
7.352775e+05,8.510156e+00,3.457348e+04,4.001560e-01,9.385355e-01,9.386989e-01,2.553457e-03,4.160478e-08,3.800499e+01,4.000752e+00,3.400424e+01,4.023192e+01,1.700000e+02
7.352875e+05,8.510272e+00,3.458348e+04,4.002718e-01,9.385427e-01,9.386993e-01,2.553873e-03,4.159901e-08,3.800422e+01,4.000752e+00,3.400347e+01,4.023083e+01,1.700000e+02
7.352975e+05,8.510388e+00,3.459348e+04,4.003875e-01,9.385498e-01,9.386997e-01,2.554289e-03,4.159324e-08,3.800345e+01,4.000752e+00,3.400270e+01,4.022973e+01,1.700000e+02
7.353075e+05,8.510503e+00,3.460348e+04,4.005033e-01,9.385569e-01,9.387001e-01,2.554705e-03,4.158748e-08,3.800268e+01,4.000752e+00,3.400193e+01,4.022864e+01,1.700000e+02
7.353175e+05,8.510619e+00,3.461348e+04,4.006190e-01,9.385640e-01,9.387004e-01,2.555121e-03,4.158172e-08,3.800191e+01,4.000752e+00,3.400116e+01,4.022754e+01,1.700000e+02
7.353275e+05,8.510735e+00,3.462348e+04,4.007348e-01,9.385711e-01,9.387008e-01,2.555537e-03,4.157597e-08,3.800114e+01,4.000752e+00,3.400039e+01,4.022645e+01,1.700000e+02
7.353375e+05,8.510851e+00,3.463349e+04,4.008505e-01,9.385782e-01,9.387012e-01,2.555953e-03,4.157021e-08,3.800037e+01,4.000752e+00,3.399962e+01,4.022535e+01,1.700000e+02
7.353475e+05,8.510966e+00,3.464349e+04,4.009663e-01,9.385853e-01,9.387016e-01,2.556368e-03,4.156447e-08,3.799960e+01,4.000752e+00,3.399885e+01,4.022425e+01,1.700000e+02
7.353575e+05,8.511082e+00,3.465349e+04,4.010820e-01,9.385924e-01,9.387020e-01,2.556784e-03,4.155872e-08,3.799883e+01,4.000752e+00,3.399808e+01,4.022316e+01,1.700000e+02
7.353675e+05,8.511198e+00,3.466349e+04,4.011978e-01,9.385996e-01,9.387024e-01,2.557200e-03,4.155298e-08,3.799806e+01,4.000752e+00,3.399731e+01,4.022206e+01,1.700000e+02
7.353775e+05,8.511314e+00,3.467349e+04,4.013135e-01,9.386067e-01,9.387028e-01,2.557615e-03,4.154724e-08,3.799729e+01,4.000752e+00,3.399654e+01,4.022097e+01,1.700000e+02
7.353875e+05,8.511429e+00,3.468349e+04,4.014293e-01,9.386138e-01,9.387032e-01,2.558031e-03,4.154150e-08,3.799652e+01,4.000752e+00,3.399577e+01,4.021987e+01,1.700000e+02
7.353975e+05,8.511545e+00,3.469349e+04,4.015450e-01,9.386209e-01,9.387036e-01,2.558446e-03,4.153576e-08,3.799575e+01,4.000752e+00,3.399499e+01,4.021878e+01,1.700000e+02
7.354075e+05,8.511661e+00,3.470349e+04,4.016608e-01,9.386280e-01,9.387040e-01,2.558862e-03,4.153003e-08,3.799498e+01,4.000752e+00,3.399422e+01,4.021768e+01,1.700000e+02
7.354175e+05,8.511777e+00,3.471349e+04,4.017765e-01,9.386351e-01,9.387043e-01,2.559277e-03,4.152431e-08,3.799421e+01,4.000752e+00,3.399345e+01,4.021659e+01,1.700000e+02
7.354275e+05,8.511892e+00,3.472349e+04,4.018923e-01,9.386422e-01,9.387047e-01,2.559692e-03,4.151858e-08,3.799343e+01,4.000752e+00,3.399268e+01,4.021549e+01,1.700000e+02
7.354375e+05,8.512008e+00,3.473350e+04,4.020081e-01,9.386493e-01,9.387051e-01,2.560107e-03,4.151286e-08,3.799266e+01,4.000752e+00,3.399191e+01,4.021440e+01,1.700000e+02
7.354475e+05,8.512124e+00,3.474350e+04,4.021238e-01,9.386564e-01,9.387055e-01,2.560522e-03,4.150714e-08,3.799189e+01,4.000752e+00,3.399114e+01,4.021330e+01,1.700000e+02
7.354575e+05,8.512240e+00,3.475350e+04,4.022396e-01,9.386636e-01,9.387059e-01,2.560938e-03,4.150143e-08,3.799112e+01,4.000752e+00,3.399037e+01,4.021220e+01,1.700000e+02
7.354675e+05,8.512355e+00,3.476350e+04,4.023553e-01,9.386707e-01,9.387063e-01,2.561353e-03,4.149571e-08,3.799035e+01,4.000752e+00,3.398960e+01,4.021111e+01,1.700000e+02
7.354775e+05,8.512471e+00,3.477350e+04,4.024711e-01,9.386778e-01,9.387067e-01,2.561768e-03,4.149000e-08,3.798958e+01,4.000752e+00,3.398883e+01,4.021001e+01,1.700000e+02
7.354875e+05,8.512587e+00,3.478350e+04,4.025868e-01,9.386849e-01,9.387071e-01,2.562182e-03,4.148430e-08,3.798881e+01,4.000752e+00,3.398806e+01,4.020892e+01,1.700000e+02
7.354975e+05,8.512703e+00,3.479350e+04,4.027026e-01,9.386939e-01,9.387075e-01,2.562597e-03,4.147860e-08,3.798804e+01,4.000752e+00,3.398729e+01,4.020775e+01,1.700000e+02
7.355075e+05,8.512818e+00,3.480350e+04,4.028183e-01,9.387053e-01,9.387078e-01,2.563012e-03,4.147290e-08,3.798848e+01,4.000752e+00,3.398773e+01,4.020778e+01,1.700024e+02
7.355175e+05,8.512934e+00,3.481350e+04,4.029341e-01,9.387174e-01,9.387082e-01,2.563427e-03,4.146720e-08,3.798976e+01,4.000752e+00,3.398901e+01,4.020867e+01,1.700063e+02
7.355275e+05,8.513050e+00,3.482350e+04,4.030498e-01,9.387296e-01,9.387086e-01,2.563842e-03,4.146150e-08,3.799104e+01,4.000752e+00,3.399029e+01,4.020957e+01,1.700103e+02
7.355375e+05,8.513166e+00,3.483351e+04,4.031656e-01,9.387417e-01,9.387090e-01,2.564256e-03,4.145581e-08,3.799232e+01,4.000752e+00,3.399157e+01,4.021046e+01,1.700143e+02
7.355475e+05,8.513281e+00,3.484351e+04,4.032813e-01,9.387539e-01,9.387094e-01,2.564671e-03,4.145013e-08,3.799360e+01,4.000752e+00,3.399285e+01,4.021136e+01,1.700183e+02
7.355575e+05,8.513397e+00,3.485351e+04,4.033971e-01,9.387661e-01,9.387098e-01,2.565085e-03,4.144444e-08,3.799488e+01,4.000752e+00,3.399413e+01,4.021225e+01,1.700223e+02
7.355675e+05,8.513513e+00,3.486351e+04,4.035128e-01,9.387782e-01,9.387102e-01,2.565500e-03,4.143876e-08,3.799616e+01,4.000752e+00,3.399541e+01,4.021315e+01,1.700263e+02
7.355775e+05,8.513629e+00,3.487351e+04,4.036286e-01,9.387904e-01,9.387106e-01,2.565914e-03,4.143308e-08,3.799744e+01,4.000752e+00,3.399669e+01,4.021404e+01,1.700303e+02
7.355875e+05,8.513744e+00,3.488351e+04,4.037443e-01,9.388025e-01,9.387110e-01,2.566328e-03,4.142740e-08,3.799872e+01,4.000752e+00,3.399797e+01,4.021494e+01,1.700343e+02
7.355975e+05,8.513860e+00,3.489351e+04,4.038601e-01,9.388147e-01,9.387113e-01,2.566743e-03,4.142173e-08,3.800000e+01,4.000752e+00,3.399925e+01,4.021583e+01,1.700383e+02
7.356075e+05,8.513976e+00,3.490351e+04,4.039758e-01,9.388268e-01,9.387117e-01,2.567157e-03,4.141606e-08,3.800128e+01,4.000752e+00,3.400053e+01,4.021673e+01,1.700423e+02
7.356175e+05,8.514092e+00,3.491351e+04,4.040916e-01,9.388390e-01,9.387121e-01,2.567571e-03,4.141040e-08,3.800256e+01,4.000752e+00,3.400181e+01,4.021762e+01,1.700463e+02
7.356275e+05,8.514207e+00,3.492351e+04,4.042073e-01,9.388511e-01,9.387125e-01,2.567985e-03,4.140473e-08,3.800384e+01,4.000752e+00,3.400309e+01,4.021851e+01,1.700503e+02
7.356375e+05,8.514323e+00,3.493352e+04,4.043231e-01,9.388633e-01,9.387129e-01,2.568399e-03,4.139907e-08,3.800512e+01,4.000752e+00,3.400437e+01,4.021941e+01,1.700542e+02
7.356475e+05,8.514439e+00,3.494352e+04,4.044389e-01,9.388754e-01,9.387133e-01,2.568813e-03,4.139342e-08,3.800640e+01,4.000752e+00,3.400565e+01,4.022030e+01,1.700582e+02
7.356575e+05,8.514555e+00,3.495352e+04,4.045546e-01,9.388876e-01,9.387137e-01,2.569227e-03,4.138776e-08,3.800768e+01,4.000752e+00,3.400693e+01,4.022120e+01,1.700622e+02
7.356675e+05,8.514670e+00,3.496352e+04,4.046704e-01,9.388998e-01,9.387141e-01,2.569641e-03,4.138211e-08,3.800896e+01,4.000752e+00,3.400821e+01,4.022209e+01,1.700662e+02
7.356775e+05,8.514786e+00,3.497352e+04,4.047861e-01,9.389119e-01,9.387145e-01,2.570055e-03,4.137646e-08,3.801024e+01,4.000752e+00,3.400949e+01,4.022299e+01,1.700702e+02
7.356875e+05,8.514902e+00,3.498352e+04,4.049019e-01,9.389241e-01,9.387148e-01,2.570469e-03,4.137082e-08,3.801152e+01,4.000752e+00,3.401077e+01,4.022388e+01,1.700742e+02
7.356975e+05,8.515018e+00,3.499352e+04,4.050176e-01,9.389362e-01,9.387152e-01,2.570883e-03,4.136517e-08,3.801280e+01,4.000752e+00,3.401205e+01,4.022478e+01,1.700782e+02
7.357075e+05,8.515133e+00,3.500352e+04,4.051334e-01,9.389484e-01,9.387156e-01,2.571296e-03,4.135953e-08,3.801408e+01,4.000752e+00,3.401333e+01,4.022567e+01,1.700822e+02
7.357175e+05,8.515249e+00,3.501352e+04,4.052491e-01,9.389605e-01,9.387160e-01,2.571710e-03,4.135390e-08,3.801536e+01,4.000752e+00,3.401461e+01,4.022656e+01,1.700862e+02
7.357275e+05,8.515365e+00,3.502352e+04,4.053649e-01,9.389727e-01,9.387164e-01,2.572123e-03,4.134826e-08,3.801664e+01,4.000752e+00,3.401589e+01,4.022746e+01,1.700902e+02
7.357375e+05,8.515481e+00,3.503353e+04,4.054806e-01,9.389848e-01,9.387168e-01,2.572537e-03,4.134263e-08,3.801792e+01,4.000752e+00,3.401717e+01,4.022835e+01,1.700942e+02
7.357475e+05,8.515596e+00,3.504353e+04,4.055964e-01,9.389936e-01,9.387172e-01,2.572950e-03,4.133701e-08,3.801920e+01,4.000752e+00,3.401845e+01,4.022938e+01,1.700982e+02
7.357575e+05,8.515712e+00,3.505353e+04,4.057121e-01,9.389875e-01,9.387176e-01,2.573364e-03,4.133138e-08,3.801910e+01,4.000752e+00,3.401835e+01,4.022951e+01,1.700979e+02
7.357675e+05,8.515828e+00,3.506353e+04,4.058279e-01,9.389712e-01,9.387180e-01,2.573777e-03,4.132576e-08,3.801782e+01,4.000752e+00,3.401707e+01,4.022877e+01,1.700938e+02
7.357775e+05,8.515944e+00,3.507353e+04,4.059436e-01,9.389550e-01,9.387183e-01,2.574190e-03,4.132014e-08,3.801653e+01,4.000752e+00,3.401578e+01,4.022803e+01,1.700898e+02
7.357875e+05,8.516059e+00,3.508353e+04,4.060594e-01,9.389387e-01,9.387187e-01,2.574603e-03,4.131453e-08,3.801525e+01,4.000752e+00,3.401450e+01,4.022729e+01,1.700858e+02
7.357975e+05,8.516175e+00,3.509353e+04,4.061751e-01,9.389225e-01,9.387191e-01,2.575017e-03,4.130892e-08,3.801397e+01,4.000752e+00,3.401321e+01,4.022655e+01,1.700818e+02
7.358075e+05,8.516291e+00,3.510353e+04,4.062909e-01,9.389062e-01,9.387195e-01,2.575430e-03,4.130331e-08,3.801268e+01,4.000752e+00,3.401193e+01,4.022581e+01,1.700778e+02
7.358175e+05,8.516407e+00,3.511353e+04,4.064066e-01,9.388899e-01,9.387199e-01,2.575843e-03,4.129770e-08,3.801140e+01,4.000752e+00,3.401065e+01,4.022507e+01,1.700738e+02
7.358275e+05,8.516522e+00,3.512353e+04,4.065224e-01,9.388737e-01,9.387203e-01,2.576256e-03,4.129210e-08,3.801011e+01,4.000752e+00,3.400936e+01,4.022433e+01,1.700698e+02
7.358375e+05,8.516638e+00,3.513354e+04,4.066381e-01,9.388574e-01,9.387207e-01,2.576669e-03,4.128650e-08,3.800883e+01,4.000752e+00,3.400808e+01,4.022359e+01,1.700658e+02
7.358475e+05,8.516754e+00,3.514354e+04,4.067539e-01,9.388411e-01,9.387211e-01,2.577082e-03,4.128090e-08,3.800754e+01,4.000752e+00,3.400679e+01,4.022285e+01,1.700618e+02
7.358575e+05,8.516870e+00,3.515354e+04,4.068697e-01,9.388249e-01,9.387214e-01,2.577494e-03,4.127531e-08,3.800626e+01,4.000752e+00,3.400551e+01,4.022210e+01,1.700578e+02
7.358675e+05,8.516985e+00,3.516354e+04,4.069854e-01,9.388086e-01,9.387218e-01,2.577907e-03,4.126972e-08,3.800497e+01,4.000752e+00,3.400422e+01,4.022136e+01,1.700538e+02
7.358775e+05,8.517101e+00,3.517354e+04,4.071012e-01,9.387924e-01,9.387222e-01,2.578320e-03,4.126413e-08,3.800369e+01,4.000752e+00,3.400294e+01,4.022062e+01,1.700498e+02
7.358875e+05,8.517217e+00,3.518354e+04,4.072169e-01,9.387761e-01,9.387226e-01,2.578733e-03,4.125854e-08,3.800241e+01,4.000752e+00,3.400165e+01,4.021988e+01,1.700458e+02
7.358975e+05,8.517333e+00,3.519354e+04,4.073327e-01,9.387598e-01,9.387230e-01,2.579145e-03,4.125296e-08,3.800112e+01,4.000752e+00,3.400037e+01,4.021914e+01,1.700418e+02
7.359075e+05,8.517448e+00,3.520354e+04,4.074484e-01,9.387436e-01,9.387234e-01,2.579558e-03,4.124738e-08,3.799984e+01,4.000752e+00,3.399909e+01,4.021840e+01,1.700378e+02
7.359175e+05,8.517564e+00,3.521354e+04,4.075642e-01,9.387273e-01,9.387238e-01,2.579970e-03,4.124180e-08,3.799855e+01,4.000752e+00,3.399780e+01,4.021766e+01,1.700338e+02
7.359275e+05,8.517680e+00,3.522355e+04,4.076799e-01,9.387111e-01,9.387242e-01,2.580383e-03,4.123623e-08,3.799727e+01,4.000752e+00,3.399652e+01,4.021692e+01,1.700298e+02
7.359375e+05,8.517796e+00,3.523355e+04,4.077957e-01,9.386948e-01,9.387245e-01,2.580795e-03,4.123066e-08,3.799598e+01,4.000752e+00,3.399523e+01,4.021618e+01,1.700258e+02
7.359475e+05,8.517911e+00,3.524355e+04,4.079114e-01,9.386785e-01,9.387249e-01,2.581207e-03,4.122509e-08,3.799470e+01,4.000752e+00,3.399395e+01,4.021544e+01,1.700218e+02
7.359575e+05,8.518027e+00,3.525355e+04,4.080272e-01,9.386623e-01,9.387253e-01,2.581620e-03,4.121953e-08,3.799341e+01,4.000752e+00,3.399266e+01,4.021470e+01,1.700177e+02
7.359675e+05,8.518143e+00,3.526355e+04,4.081429e-01,9.386460e-01,9.387257e-01,2.582032e-03,4.121397e-08,3.799213e+01,4.000752e+00,3.399138e+01,4.021395e+01,1.700137e+02
7.359776e+05,8.518259e+00,3.527355e+04,4.082587e-01,9.386297e-01,9.387261e-01,2.582444e-03,4.120841e-08,3.799085e+01,4.000752e+00,3.399009e+01,4.021321e+01,1.700097e+02
7.359876e+05,8.518374e+00,3.528355e+04,4.083744e-01,9.386135e-01,9.387265e-01,2.582856e-03,4.120285e-08,3.798956e+01,4.000752e+00,3.398881e+01,4.021247e+01,1.700057e+02
7.359976e+05,8.518490e+00,3.529355e+04,4.084902e-01,9.385991e-01,9.387269e-01,2.583268e-03,4.119730e-08,3.798828e+01,4.000752e+00,3.398753e+01,4.021166e+01,1.700017e+02
7.360076e+05,8.518606e+00,3.530355e+04,4.086059e-01,9.385893e-01,9.387272e-01,2.583680e-03,4.119175e-08,3.798787e+01,4.000752e+00,3.398712e+01,4.021161e+01,1.700000e+02
7.360176e+05,8.518722e+00,3.531355e+04,4.087217e-01,9.385820e-01,9.387276e-01,2.584092e-03,4.118620e-08,3.798813e+01,4.000752e+00,3.398738e+01,4.021216e+01,1.700000e+02
7.360276e+05,8.518837e+00,3.532356e+04,4.088374e-01,9.385746e-01,9.387280e-01,2.584504e-03,4.118066e-08,3.798838e+01,4.000752e+00,3.398763e+01,4.021272e+01,1.700000e+02
7.360376e+05,8.518953e+00,3.533356e+04,4.089532e-01,9.385673e-01,9.387284e-01,2.584916e-03,4.117512e-08,3.798864e+01,4.000752e+00,3.398789e+01,4.021327e+01,1.700000e+02
7.360476e+05,8.519069e+00,3.534356e+04,4.090689e-01,9.385600e-01,9.387288e-01,2.585327e-03,4.116958e-08,3.798890e+01,4.000752e+00,3.398815e+01,4.021383e+01,1.700000e+02
7.360576e+05,8.519185e+00,3.535356e+04,4.091847e-01,9.385527e-01,9.387292e-01,2.585739e-03,4.116405e-08,3.798915e+01,4.000752e+00,3.398840e+01,4.021438e+01,1.700000e+02
7.360676e+05,8.519300e+00,3.536356e+04,4.093005e-01,9.385454e-01,9.387296e-01,2.586151e-03,4.115851e-08,3.798941e+01,4.000752e+00,3.398866e+01,4.021494e+01,1.700000e+02
7.360776e+05,8.519416e+00,3.537356e+04,4.094162e-01,9.385381e-01,9.387300e-01,2.586562e-03,4.115299e-08,3.798967e+01,4.000752e+00,3.398892e+01,4.021550e+01,1.700000e+02
