Repository: brandonlampe/CS_Data

# Repository for Crushed Salt Data
**Grant No: 456417**

This is a work in progress!

## Repository Content

### Directory Names
A uniform namining structure still in progress, but in general directories are named according to the following:
 - Names contain no spaces, a single underscore "_" will be used as a file name seperator.
 - Files are for the Crushed Salt Project (CSP); therefore, the first three charaters of each file are "CSP".
 - Folders are organized by which frame the test was performed on i.e., A2 or A3.
 - The fifth and sixth charaters of each file name will therefore be "A" followed by the frame number.

File: UNM_WP_HY_175_09/IscoMeasurements/STAGE09/CREEP_FIT/175_09_STAGE09_CREEP_OUT.csv (part 21 of 34)
Analysis by Brandon Lampe, performed on: 2016/07/06 13:13:17
Experimental results below begin at: 2016/04/16 12:04:26
Duration (sec),Duration (day),Elapsed Time (sec),Elapsed Time (day),Interpolated Fractional Density,Fit to Fractional Density,Fit to Volume Strain,Fit to Volume Strain Rate (1/sec),Confining Pressure (MPa),Pore Pressure (MPa),Terzaghi Pressure (MPa),Solid Pressure (MPa),Temperature (C))
7.478887e+05,8.656120e+00,4.718475e+04,5.461198e-01,9.392196e-01,9.391564e-01,3.040719e-03,3.621400e-08,3.800226e+01,4.026207e+00,3.397606e+01,4.020098e+01,1.703000e+02
7.478987e+05,8.656236e+00,4.719475e+04,5.462355e-01,9.392211e-01,9.391567e-01,3.041081e-03,3.621086e-08,3.800098e+01,4.026207e+00,3.397477e+01,4.019956e+01,1.703000e+02
7.479088e+05,8.656351e+00,4.720475e+04,5.463513e-01,9.392225e-01,9.391571e-01,3.041443e-03,3.620773e-08,3.799969e+01,4.026207e+00,3.397349e+01,4.019813e+01,1.703000e+02
7.479188e+05,8.656467e+00,4.721475e+04,5.464670e-01,9.392239e-01,9.391574e-01,3.041805e-03,3.620459e-08,3.799841e+01,4.026207e+00,3.397220e+01,4.019671e+01,1.703000e+02
7.479288e+05,8.656583e+00,4.722475e+04,5.465828e-01,9.392253e-01,9.391577e-01,3.042167e-03,3.620146e-08,3.799713e+01,4.026207e+00,3.397092e+01,4.019529e+01,1.703000e+02
7.479388e+05,8.656699e+00,4.723475e+04,5.466985e-01,9.392268e-01,9.391581e-01,3.042529e-03,3.619832e-08,3.799584e+01,4.026207e+00,3.396963e+01,4.019387e+01,1.703000e+02
7.479488e+05,8.656814e+00,4.724475e+04,5.468143e-01,9.392282e-01,9.391584e-01,3.042891e-03,3.619519e-08,3.799456e+01,4.026207e+00,3.396835e+01,4.019244e+01,1.703000e+02
7.479588e+05,8.656930e+00,4.725476e+04,5.469300e-01,9.392296e-01,9.391588e-01,3.043253e-03,3.619206e-08,3.799327e+01,4.026207e+00,3.396707e+01,4.019102e+01,1.703000e+02
7.479688e+05,8.657046e+00,4.726476e+04,5.470458e-01,9.392310e-01,9.391591e-01,3.043615e-03,3.618893e-08,3.799199e+01,4.026207e+00,3.396578e+01,4.018960e+01,1.703000e+02
7.479788e+05,8.657162e+00,4.727476e+04,5.471616e-01,9.392324e-01,9.391594e-01,3.043977e-03,3.618581e-08,3.799070e+01,4.026207e+00,3.396450e+01,4.018818e+01,1.703000e+02
7.479888e+05,8.657277e+00,4.728476e+04,5.472773e-01,9.392339e-01,9.391598e-01,3.044339e-03,3.618268e-08,3.798942e+01,4.026207e+00,3.396321e+01,4.018676e+01,1.703000e+02
7.479988e+05,8.657393e+00,4.729476e+04,5.473931e-01,9.392396e-01,9.391601e-01,3.044701e-03,3.617956e-08,3.798813e+01,4.026207e+00,3.396193e+01,4.018517e+01,1.703000e+02
7.480088e+05,8.657509e+00,4.730476e+04,5.475088e-01,9.392486e-01,9.391605e-01,3.045063e-03,3.617643e-08,3.798860e+01,4.026207e+00,3.396239e+01,4.018531e+01,1.703054e+02
7.480188e+05,8.657625e+00,4.731476e+04,5.476246e-01,9.392582e-01,9.391608e-01,3.045425e-03,3.617331e-08,3.798988e+01,4.026207e+00,3.396367e+01,4.018631e+01,1.703134e+02
7.480288e+05,8.657740e+00,4.732476e+04,5.477403e-01,9.392677e-01,9.391611e-01,3.045786e-03,3.617019e-08,3.799116e+01,4.026207e+00,3.396495e+01,4.018730e+01,1.703214e+02
7.480388e+05,8.657856e+00,4.733476e+04,5.478561e-01,9.392772e-01,9.391615e-01,3.046148e-03,3.616707e-08,3.799244e+01,4.026207e+00,3.396623e+01,4.018830e+01,1.703294e+02
7.480488e+05,8.657972e+00,4.734476e+04,5.479718e-01,9.392868e-01,9.391618e-01,3.046510e-03,3.616396e-08,3.799372e+01,4.026207e+00,3.396751e+01,4.018929e+01,1.703374e+02
7.480588e+05,8.658088e+00,4.735477e+04,5.480876e-01,9.392963e-01,9.391622e-01,3.046871e-03,3.616084e-08,3.799500e+01,4.026207e+00,3.396879e+01,4.019029e+01,1.703453e+02
7.480688e+05,8.658203e+00,4.736477e+04,5.482033e-01,9.393058e-01,9.391625e-01,3.047233e-03,3.615772e-08,3.799628e+01,4.026207e+00,3.397007e+01,4.019128e+01,1.703533e+02
7.480788e+05,8.658319e+00,4.737477e+04,5.483191e-01,9.393154e-01,9.391628e-01,3.047595e-03,3.615461e-08,3.799756e+01,4.026207e+00,3.397135e+01,4.019228e+01,1.703613e+02
7.480888e+05,8.658435e+00,4.738477e+04,5.484348e-01,9.393249e-01,9.391632e-01,3.047956e-03,3.615150e-08,3.799884e+01,4.026207e+00,3.397263e+01,4.019328e+01,1.703693e+02
7.480988e+05,8.658551e+00,4.739477e+04,5.485506e-01,9.393344e-01,9.391635e-01,3.048318e-03,3.614839e-08,3.800012e+01,4.026207e+00,3.397391e+01,4.019427e+01,1.703773e+02
7.481088e+05,8.658666e+00,4.740477e+04,5.486663e-01,9.393440e-01,9.391639e-01,3.048679e-03,3.614528e-08,3.800140e+01,4.026207e+00,3.397519e+01,4.019527e+01,1.703853e+02
7.481188e+05,8.658782e+00,4.741477e+04,5.487821e-01,9.393535e-01,9.391642e-01,3.049041e-03,3.614217e-08,3.800268e+01,4.026207e+00,3.397647e+01,4.019626e+01,1.703932e+02
7.481288e+05,8.658898e+00,4.742477e+04,5.488978e-01,9.393631e-01,9.391645e-01,3.049402e-03,3.613906e-08,3.800396e+01,4.026207e+00,3.397775e+01,4.019726e+01,1.704012e+02
7.481388e+05,8.659014e+00,4.743477e+04,5.490136e-01,9.393726e-01,9.391649e-01,3.049764e-03,3.613596e-08,3.800524e+01,4.026207e+00,3.397903e+01,4.019825e+01,1.704092e+02
7.481488e+05,8.659129e+00,4.744478e+04,5.491293e-01,9.393821e-01,9.391652e-01,3.050125e-03,3.613285e-08,3.800652e+01,4.026207e+00,3.398031e+01,4.019925e+01,1.704172e+02
7.481588e+05,8.659245e+00,4.745478e+04,5.492451e-01,9.393917e-01,9.391656e-01,3.050486e-03,3.612975e-08,3.800780e+01,4.026207e+00,3.398159e+01,4.020024e+01,1.704252e+02
7.481688e+05,8.659361e+00,4.746478e+04,5.493608e-01,9.394012e-01,9.391659e-01,3.050848e-03,3.612665e-08,3.800908e+01,4.026207e+00,3.398287e+01,4.020124e+01,1.704332e+02
7.481788e+05,8.659477e+00,4.747478e+04,5.494766e-01,9.394107e-01,9.391662e-01,3.051209e-03,3.612355e-08,3.801036e+01,4.026207e+00,3.398415e+01,4.020224e+01,1.704411e+02
7.481888e+05,8.659592e+00,4.748478e+04,5.495924e-01,9.394203e-01,9.391666e-01,3.051570e-03,3.612045e-08,3.801164e+01,4.026207e+00,3.398543e+01,4.020323e+01,1.704491e+02
7.481988e+05,8.659708e+00,4.749478e+04,5.497081e-01,9.394298e-01,9.391669e-01,3.051931e-03,3.611735e-08,3.801292e+01,4.026207e+00,3.398671e+01,4.020423e+01,1.704571e+02
7.482088e+05,8.659824e+00,4.750478e+04,5.498239e-01,9.394393e-01,9.391673e-01,3.052293e-03,3.611426e-08,3.801420e+01,4.026207e+00,3.398799e+01,4.020522e+01,1.704651e+02
7.482188e+05,8.659940e+00,4.751478e+04,5.499396e-01,9.394489e-01,9.391676e-01,3.052654e-03,3.611116e-08,3.801548e+01,4.026207e+00,3.398927e+01,4.020622e+01,1.704731e+02
7.482288e+05,8.660055e+00,4.752478e+04,5.500554e-01,9.394584e-01,9.391679e-01,3.053015e-03,3.610807e-08,3.801676e+01,4.026207e+00,3.399055e+01,4.020721e+01,1.704811e+02
7.482388e+05,8.660171e+00,4.753478e+04,5.501711e-01,9.394679e-01,9.391683e-01,3.053376e-03,3.610498e-08,3.801804e+01,4.026207e+00,3.399183e+01,4.020821e+01,1.704890e+02
7.482488e+05,8.660287e+00,4.754479e+04,5.502869e-01,9.394715e-01,9.391686e-01,3.053737e-03,3.610189e-08,3.801932e+01,4.026207e+00,3.399311e+01,4.020943e+01,1.704970e+02
7.482588e+05,8.660403e+00,4.755479e+04,5.504026e-01,9.394614e-01,9.391689e-01,3.054098e-03,3.609880e-08,3.801883e+01,4.026207e+00,3.399262e+01,4.020930e+01,1.704975e+02
7.482688e+05,8.660518e+00,4.756479e+04,5.505184e-01,9.394453e-01,9.391693e-01,3.054459e-03,3.609571e-08,3.801728e+01,4.026207e+00,3.399108e+01,4.020828e+01,1.704935e+02
7.482788e+05,8.660634e+00,4.757479e+04,5.506341e-01,9.394293e-01,9.391696e-01,3.054820e-03,3.609262e-08,3.801574e+01,4.026207e+00,3.398954e+01,4.020726e+01,1.704895e+02
7.482888e+05,8.660750e+00,4.758479e+04,5.507499e-01,9.394132e-01,9.391700e-01,3.055181e-03,3.608954e-08,3.801420e+01,4.026207e+00,3.398800e+01,4.020623e+01,1.704855e+02
7.482988e+05,8.660866e+00,4.759479e+04,5.508656e-01,9.393971e-01,9.391703e-01,3.055542e-03,3.608645e-08,3.801266e+01,4.026207e+00,3.398645e+01,4.020521e+01,1.704815e+02
7.483088e+05,8.660981e+00,4.760479e+04,5.509814e-01,9.393811e-01,9.391706e-01,3.055903e-03,3.608337e-08,3.801112e+01,4.026207e+00,3.398491e+01,4.020419e+01,1.704775e+02
7.483188e+05,8.661097e+00,4.761479e+04,5.510971e-01,9.393650e-01,9.391710e-01,3.056264e-03,3.608029e-08,3.800958e+01,4.026207e+00,3.398337e+01,4.020317e+01,1.704735e+02
7.483288e+05,8.661213e+00,4.762479e+04,5.512129e-01,9.393490e-01,9.391713e-01,3.056624e-03,3.607721e-08,3.800804e+01,4.026207e+00,3.398183e+01,4.020214e+01,1.704695e+02
7.483388e+05,8.661329e+00,4.763479e+04,5.513286e-01,9.393329e-01,9.391717e-01,3.056985e-03,3.607413e-08,3.800650e+01,4.026207e+00,3.398029e+01,4.020112e+01,1.704654e+02
7.483488e+05,8.661444e+00,4.764480e+04,5.514444e-01,9.393168e-01,9.391720e-01,3.057346e-03,3.607105e-08,3.800495e+01,4.026207e+00,3.397875e+01,4.020010e+01,1.704614e+02
7.483588e+05,8.661560e+00,4.765480e+04,5.515601e-01,9.393008e-01,9.391723e-01,3.057707e-03,3.606798e-08,3.800341e+01,4.026207e+00,3.397721e+01,4.019908e+01,1.704574e+02
7.483688e+05,8.661676e+00,4.766480e+04,5.516759e-01,9.392847e-01,9.391727e-01,3.058067e-03,3.606490e-08,3.800187e+01,4.026207e+00,3.397566e+01,4.019805e+01,1.704534e+02
7.483788e+05,8.661792e+00,4.767480e+04,5.517916e-01,9.392687e-01,9.391730e-01,3.058428e-03,3.606183e-08,3.800033e+01,4.026207e+00,3.397412e+01,4.019703e+01,1.704494e+02
7.483888e+05,8.661907e+00,4.768480e+04,5.519074e-01,9.392526e-01,9.391734e-01,3.058789e-03,3.605876e-08,3.799879e+01,4.026207e+00,3.397258e+01,4.019601e+01,1.704454e+02
7.483988e+05,8.662023e+00,4.769480e+04,5.520232e-01,9.392366e-01,9.391737e-01,3.059149e-03,3.605569e-08,3.799725e+01,4.026207e+00,3.397104e+01,4.019499e+01,1.704414e+02
7.484088e+05,8.662139e+00,4.770480e+04,5.521389e-01,9.392205e-01,9.391740e-01,3.059510e-03,3.605262e-08,3.799571e+01,4.026207e+00,3.396950e+01,4.019396e+01,1.704374e+02
7.484188e+05,8.662255e+00,4.771480e+04,5.522547e-01,9.392044e-01,9.391744e-01,3.059871e-03,3.604955e-08,3.799416e+01,4.026207e+00,3.396796e+01,4.019294e+01,1.704334e+02
7.484288e+05,8.662370e+00,4.772480e+04,5.523704e-01,9.391884e-01,9.391747e-01,3.060231e-03,3.604648e-08,3.799262e+01,4.026207e+00,3.396642e+01,4.019192e+01,1.704294e+02
7.484388e+05,8.662486e+00,4.773480e+04,5.524862e-01,9.391723e-01,9.391750e-01,3.060592e-03,3.604342e-08,3.799108e+01,4.026207e+00,3.396488e+01,4.019090e+01,1.704254e+02
7.484488e+05,8.662602e+00,4.774481e+04,5.526019e-01,9.391563e-01,9.391754e-01,3.060952e-03,3.604035e-08,3.798954e+01,4.026207e+00,3.396333e+01,4.018987e+01,1.704214e+02
7.484588e+05,8.662718e+00,4.775481e+04,5.527177e-01,9.391402e-01,9.391757e-01,3.061312e-03,3.603729e-08,3.798800e+01,4.026207e+00,3.396179e+01,4.018885e+01,1.704174e+02
7.484688e+05,8.662833e+00,4.776481e+04,5.528334e-01,9.391242e-01,9.391761e-01,3.061673e-03,3.603423e-08,3.798646e+01,4.026207e+00,3.396025e+01,4.018783e+01,1.704134e+02
7.484788e+05,8.662949e+00,4.777481e+04,5.529492e-01,9.391081e-01,9.391764e-01,3.062033e-03,3.603117e-08,3.798492e+01,4.026207e+00,3.395871e+01,4.018680e+01,1.704094e+02
7.484888e+05,8.663065e+00,4.778481e+04,5.530649e-01,9.390920e-01,9.391767e-01,3.062393e-03,3.602811e-08,3.798338e+01,4.026207e+00,3.395717e+01,4.018578e+01,1.704054e+02
7.484988e+05,8.663181e+00,4.779481e+04,5.531807e-01,9.390781e-01,9.391771e-01,3.062754e-03,3.602505e-08,3.798183e+01,4.026207e+00,3.395563e+01,4.018468e+01,1.704014e+02
7.485088e+05,8.663296e+00,4.780481e+04,5.532964e-01,9.390711e-01,9.391774e-01,3.063114e-03,3.602200e-08,3.798075e+01,4.026207e+00,3.395454e+01,4.018379e+01,1.704000e+02
7.485188e+05,8.663412e+00,4.781481e+04,5.534122e-01,9.390672e-01,9.391778e-01,3.063474e-03,3.601894e-08,3.797989e+01,4.026207e+00,3.395369e+01,4.018303e+01,1.704000e+02
7.485288e+05,8.663528e+00,4.782481e+04,5.535279e-01,9.390632e-01,9.391781e-01,3.063835e-03,3.601589e-08,3.797904e+01,4.026207e+00,3.395283e+01,4.018227e+01,1.704000e+02
7.485388e+05,8.663644e+00,4.783481e+04,5.536437e-01,9.390593e-01,9.391784e-01,3.064195e-03,3.601284e-08,3.797819e+01,4.026207e+00,3.395198e+01,4.018152e+01,1.704000e+02
7.485488e+05,8.663759e+00,4.784482e+04,5.537594e-01,9.390553e-01,9.391788e-01,3.064555e-03,3.600978e-08,3.797733e+01,4.026207e+00,3.395113e+01,4.018076e+01,1.704000e+02
7.485588e+05,8.663875e+00,4.785482e+04,5.538752e-01,9.390514e-01,9.391791e-01,3.064915e-03,3.600673e-08,3.797648e+01,4.026207e+00,3.395027e+01,4.018000e+01,1.704000e+02
7.485688e+05,8.663991e+00,4.786482e+04,5.539909e-01,9.390475e-01,9.391794e-01,3.065275e-03,3.600369e-08,3.797563e+01,4.026207e+00,3.394942e+01,4.017925e+01,1.704000e+02
7.485788e+05,8.664107e+00,4.787482e+04,5.541067e-01,9.390435e-01,9.391798e-01,3.065635e-03,3.600064e-08,3.797477e+01,4.026207e+00,3.394857e+01,4.017849e+01,1.704000e+02
7.485888e+05,8.664222e+00,4.788482e+04,5.542224e-01,9.390396e-01,9.391801e-01,3.065995e-03,3.599759e-08,3.797392e+01,4.026207e+00,3.394771e+01,4.017773e+01,1.704000e+02
7.485988e+05,8.664338e+00,4.789482e+04,5.543382e-01,9.390356e-01,9.391805e-01,3.066355e-03,3.599455e-08,3.797307e+01,4.026207e+00,3.394686e+01,4.017698e+01,1.704000e+02
7.486088e+05,8.664454e+00,4.790482e+04,5.544540e-01,9.390317e-01,9.391808e-01,3.066715e-03,3.599151e-08,3.797221e+01,4.026207e+00,3.394601e+01,4.017622e+01,1.704000e+02
7.486188e+05,8.664570e+00,4.791482e+04,5.545697e-01,9.390277e-01,9.391811e-01,3.067075e-03,3.598847e-08,3.797136e+01,4.026207e+00,3.394515e+01,4.017546e+01,1.704000e+02
7.486288e+05,8.664685e+00,4.792482e+04,5.546855e-01,9.390238e-01,9.391815e-01,3.067435e-03,3.598543e-08,3.797051e+01,4.026207e+00,3.394430e+01,4.017471e+01,1.704000e+02
7.486388e+05,8.664801e+00,4.793482e+04,5.548012e-01,9.390198e-01,9.391818e-01,3.067795e-03,3.598239e-08,3.796965e+01,4.026207e+00,3.394345e+01,4.017395e+01,1.704000e+02
7.486488e+05,8.664917e+00,4.794483e+04,5.549170e-01,9.390159e-01,9.391821e-01,3.068155e-03,3.597935e-08,3.796880e+01,4.026207e+00,3.394259e+01,4.017319e+01,1.704000e+02
7.486588e+05,8.665033e+00,4.795483e+04,5.550327e-01,9.390119e-01,9.391825e-01,3.068514e-03,3.597631e-08,3.796795e+01,4.026207e+00,3.394174e+01,4.017244e+01,1.704000e+02
7.486688e+05,8.665148e+00,4.796483e+04,5.551485e-01,9.390080e-01,9.391828e-01,3.068874e-03,3.597328e-08,3.796709e+01,4.026207e+00,3.394089e+01,4.017168e+01,1.704000e+02
7.486788e+05,8.665264e+00,4.797483e+04,5.552642e-01,9.390040e-01,9.391832e-01,3.069234e-03,3.597024e-08,3.796624e+01,4.026207e+00,3.394003e+01,4.017092e+01,1.704000e+02
7.486888e+05,8.665380e+00,4.798483e+04,5.553800e-01,9.390001e-01,9.391835e-01,3.069594e-03,3.596721e-08,3.796539e+01,4.026207e+00,3.393918e+01,4.017016e+01,1.704000e+02
7.486988e+05,8.665496e+00,4.799483e+04,5.554957e-01,9.389962e-01,9.391838e-01,3.069953e-03,3.596418e-08,3.796453e+01,4.026207e+00,3.393833e+01,4.016941e+01,1.704000e+02
7.487088e+05,8.665611e+00,4.800483e+04,5.556115e-01,9.389922e-01,9.391842e-01,3.070313e-03,3.596115e-08,3.796368e+01,4.026207e+00,3.393747e+01,4.016865e+01,1.704000e+02
7.487188e+05,8.665727e+00,4.801483e+04,5.557272e-01,9.389883e-01,9.391845e-01,3.070673e-03,3.595812e-08,3.796283e+01,4.026207e+00,3.393662e+01,4.016789e+01,1.704000e+02
7.487288e+05,8.665843e+00,4.802483e+04,5.558430e-01,9.389843e-01,9.391849e-01,3.071032e-03,3.595509e-08,3.796197e+01,4.026207e+00,3.393577e+01,4.016714e+01,1.704000e+02
7.487388e+05,8.665959e+00,4.803483e+04,5.559587e-01,9.389804e-01,9.391852e-01,3.071392e-03,3.595207e-08,3.796112e+01,4.026207e+00,3.393491e+01,4.016638e+01,1.704000e+02
7.487488e+05,8.666074e+00,4.804484e+04,5.560745e-01,9.389784e-01,9.391855e-01,3.071751e-03,3.594904e-08,3.796027e+01,4.026207e+00,3.393406e+01,4.016555e+01,1.704000e+02
7.487588e+05,8.666190e+00,4.805484e+04,5.561902e-01,9.389853e-01,9.391859e-01,3.072111e-03,3.594602e-08,3.796160e+01,4.026207e+00,3.393539e+01,4.016670e+01,1.704024e+02
7.487688e+05,8.666306e+00,4.806484e+04,5.563060e-01,9.389973e-01,9.391862e-01,3.072470e-03,3.594300e-08,3.796435e+01,4.026207e+00,3.393814e+01,4.016917e+01,1.704065e+02
7.487788e+05,8.666422e+00,4.807484e+04,5.564217e-01,9.390092e-01,9.391865e-01,3.072830e-03,3.593998e-08,3.796710e+01,4.026207e+00,3.394089e+01,4.017164e+01,1.704105e+02
7.487888e+05,8.666537e+00,4.808484e+04,5.565375e-01,9.390211e-01,9.391869e-01,3.073189e-03,3.593696e-08,3.796985e+01,4.026207e+00,3.394364e+01,4.017411e+01,1.704145e+02
7.487988e+05,8.666653e+00,4.809484e+04,5.566532e-01,9.390331e-01,9.391872e-01,3.073549e-03,3.593394e-08,3.797260e+01,4.026207e+00,3.394639e+01,4.017658e+01,1.704185e+02
7.488088e+05,8.666769e+00,4.810484e+04,5.567690e-01,9.390450e-01,9.391876e-01,3.073908e-03,3.593092e-08,3.797535e+01,4.026207e+00,3.394914e+01,4.017904e+01,1.704225e+02
7.488188e+05,8.666885e+00,4.811484e+04,5.568848e-01,9.390569e-01,9.391879e-01,3.074267e-03,3.592791e-08,3.797810e+01,4.026207e+00,3.395189e+01,4.018151e+01,1.704266e+02
7.488288e+05,8.667001e+00,4.812484e+04,5.570005e-01,9.390689e-01,9.391882e-01,3.074627e-03,3.592489e-08,3.798085e+01,4.026207e+00,3.395464e+01,4.018398e+01,1.704306e+02
7.488388e+05,8.667116e+00,4.813484e+04,5.571163e-01,9.390808e-01,9.391886e-01,3.074986e-03,3.592188e-08,3.798360e+01,4.026207e+00,3.395739e+01,4.018645e+01,1.704346e+02
7.488488e+05,8.667232e+00,4.814485e+04,5.572320e-01,9.390927e-01,9.391889e-01,3.075345e-03,3.591887e-08,3.798635e+01,4.026207e+00,3.396014e+01,4.018892e+01,1.704386e+02
7.488588e+05,8.667348e+00,4.815485e+04,5.573478e-01,9.391047e-01,9.391892e-01,3.075704e-03,3.591586e-08,3.798910e+01,4.026207e+00,3.396289e+01,4.019139e+01,1.704426e+02
7.488688e+05,8.667464e+00,4.816485e+04,5.574635e-01,9.391166e-01,9.391896e-01,3.076064e-03,3.591285e-08,3.799185e+01,4.026207e+00,3.396564e+01,4.019385e+01,1.704466e+02
7.488788e+05,8.667579e+00,4.817485e+04,5.575793e-01,9.391285e-01,9.391899e-01,3.076423e-03,3.590984e-08,3.799460e+01,4.026207e+00,3.396839e+01,4.019632e+01,1.704507e+02
7.488888e+05,8.667695e+00,4.818485e+04,5.576950e-01,9.391405e-01,9.391903e-01,3.076782e-03,3.590684e-08,3.799735e+01,4.026207e+00,3.397114e+01,4.019879e+01,1.704547e+02
7.488989e+05,8.667811e+00,4.819485e+04,5.578108e-01,9.391524e-01,9.391906e-01,3.077141e-03,3.590383e-08,3.800009e+01,4.026207e+00,3.397389e+01,4.020126e+01,1.704587e+02
7.489089e+05,8.667927e+00,4.820485e+04,5.579265e-01,9.391644e-01,9.391909e-01,3.077500e-03,3.590083e-08,3.800284e+01,4.026207e+00,3.397664e+01,4.020373e+01,1.704627e+02
7.489189e+05,8.668042e+00,4.821485e+04,5.580423e-01,9.391763e-01,9.391913e-01,3.077859e-03,3.589782e-08,3.800559e+01,4.026207e+00,3.397939e+01,4.020620e+01,1.704667e+02
7.489289e+05,8.668158e+00,4.822485e+04,5.581580e-01,9.391882e-01,9.391916e-01,3.078218e-03,3.589482e-08,3.800834e+01,4.026207e+00,3.398214e+01,4.020866e+01,1.704708e+02
7.489389e+05,8.668274e+00,4.823485e+04,5.582738e-01,9.392002e-01,9.391919e-01,3.078577e-03,3.589182e-08,3.801109e+01,4.026207e+00,3.398489e+01,4.021113e+01,1.704748e+02
7.489489e+05,8.668390e+00,4.824486e+04,5.583895e-01,9.392121e-01,9.391923e-01,3.078936e-03,3.588882e-08,3.801384e+01,4.026207e+00,3.398764e+01,4.021360e+01,1.704788e+02
7.489589e+05,8.668505e+00,4.825486e+04,5.585053e-01,9.392240e-01,9.391926e-01,3.079295e-03,3.588583e-08,3.801659e+01,4.026207e+00,3.399039e+01,4.021607e+01,1.704828e+02
7.489689e+05,8.668621e+00,4.826486e+04,5.586210e-01,9.392360e-01,9.391929e-01,3.079654e-03,3.588283e-08,3.801934e+01,4.026207e+00,3.399314e+01,4.021853e+01,1.704868e+02
7.489789e+05,8.668737e+00,4.827486e+04,5.587368e-01,9.392479e-01,9.391933e-01,3.080013e-03,3.587984e-08,3.802209e+01,4.026207e+00,3.399589e+01,4.022100e+01,1.704909e+02
7.489889e+05,8.668853e+00,4.828486e+04,5.588525e-01,9.392598e-01,9.391936e-01,3.080371e-03,3.587684e-08,3.802484e+01,4.026207e+00,3.399864e+01,4.022347e+01,1.704949e+02
7.489989e+05,8.668968e+00,4.829486e+04,5.589683e-01,9.392741e-01,9.391940e-01,3.080730e-03,3.587385e-08,3.802759e+01,4.026207e+00,3.400138e+01,4.022585e+01,1.704989e+02
7.490089e+05,8.669084e+00,4.830486e+04,5.590840e-01,9.392857e-01,9.391943e-01,3.081089e-03,3.587086e-08,3.802736e+01,4.026207e+00,3.400115e+01,4.022515e+01,1.705058e+02
7.490189e+05,8.669200e+00,4.831486e+04,5.591998e-01,9.392960e-01,9.391946e-01,3.081448e-03,3.586787e-08,3.802600e+01,4.026207e+00,3.399979e+01,4.022331e+01,1.705137e+02
7.490289e+05,8.669316e+00,4.832486e+04,5.593156e-01,9.393063e-01,9.391950e-01,3.081806e-03,3.586488e-08,3.802464e+01,4.026207e+00,3.399843e+01,4.022146e+01,1.705217e+02
7.490389e+05,8.669431e+00,4.833486e+04,5.594313e-01,9.393166e-01,9.391953e-01,3.082165e-03,3.586189e-08,3.802327e+01,4.026207e+00,3.399707e+01,4.021961e+01,1.705296e+02
7.490489e+05,8.669547e+00,4.834487e+04,5.595471e-01,9.393269e-01,9.391956e-01,3.082524e-03,3.585891e-08,3.802191e+01,4.026207e+00,3.399571e+01,4.021777e+01,1.705376e+02
7.490589e+05,8.669663e+00,4.835487e+04,5.596628e-01,9.393372e-01,9.391960e-01,3.082882e-03,3.585592e-08,3.802055e+01,4.026207e+00,3.399435e+01,4.021592e+01,1.705456e+02
7.490689e+05,8.669779e+00,4.836487e+04,5.597786e-01,9.393475e-01,9.391963e-01,3.083241e-03,3.585294e-08,3.801919e+01,4.026207e+00,3.399299e+01,4.021408e+01,1.705535e+02
7.490789e+05,8.669894e+00,4.837487e+04,5.598943e-01,9.393578e-01,9.391967e-01,3.083599e-03,3.584996e-08,3.801783e+01,4.026207e+00,3.399163e+01,4.021223e+01,1.705615e+02
7.490889e+05,8.670010e+00,4.838487e+04,5.600101e-01,9.393681e-01,9.391970e-01,3.083958e-03,3.584698e-08,3.801647e+01,4.026207e+00,3.399026e+01,4.021039e+01,1.705694e+02
7.490989e+05,8.670126e+00,4.839487e+04,5.601258e-01,9.393784e-01,9.391973e-01,3.084316e-03,3.584400e-08,3.801511e+01,4.026207e+00,3.398890e+01,4.020854e+01,1.705774e+02
7.491089e+05,8.670242e+00,4.840487e+04,5.602416e-01,9.393887e-01,9.391977e-01,3.084675e-03,3.584102e-08,3.801375e+01,4.026207e+00,3.398754e+01,4.020670e+01,1.705853e+02
7.491189e+05,8.670357e+00,4.841487e+04,5.603573e-01,9.393990e-01,9.391980e-01,3.085033e-03,3.583804e-08,3.801239e+01,4.026207e+00,3.398618e+01,4.020485e+01,1.705933e+02
7.491289e+05,8.670473e+00,4.842487e+04,5.604731e-01,9.394093e-01,9.391983e-01,3.085392e-03,3.583507e-08,3.801103e+01,4.026207e+00,3.398482e+01,4.020300e+01,1.706012e+02
7.491389e+05,8.670589e+00,4.843487e+04,5.605888e-01,9.394196e-01,9.391987e-01,3.085750e-03,3.583209e-08,3.800967e+01,4.026207e+00,3.398346e+01,4.020116e+01,1.706092e+02
7.491489e+05,8.670705e+00,4.844488e+04,5.607046e-01,9.394300e-01,9.391990e-01,3.086108e-03,3.582912e-08,3.800831e+01,4.026207e+00,3.398210e+01,4.019931e+01,1.706172e+02
7.491589e+05,8.670820e+00,4.845488e+04,5.608203e-01,9.394403e-01,9.391993e-01,3.086467e-03,3.582615e-08,3.800695e+01,4.026207e+00,3.398074e+01,4.019747e+01,1.706251e+02
7.491689e+05,8.670936e+00,4.846488e+04,5.609361e-01,9.394506e-01,9.391997e-01,3.086825e-03,3.582318e-08,3.800559e+01,4.026207e+00,3.397938e+01,4.019562e+01,1.706331e+02
7.491789e+05,8.671052e+00,4.847488e+04,5.610518e-01,9.394609e-01,9.392000e-01,3.087183e-03,3.582021e-08,3.800423e+01,4.026207e+00,3.397802e+01,4.019378e+01,1.706410e+02
7.491889e+05,8.671168e+00,4.848488e+04,5.611676e-01,9.394712e-01,9.392004e-01,3.087542e-03,3.581724e-08,3.800286e+01,4.026207e+00,3.397666e+01,4.019193e+01,1.706490e+02
7.491989e+05,8.671283e+00,4.849488e+04,5.612833e-01,9.394815e-01,9.392007e-01,3.087900e-03,3.581427e-08,3.800150e+01,4.026207e+00,3.397530e+01,4.019009e+01,1.706569e+02
7.492089e+05,8.671399e+00,4.850488e+04,5.613991e-01,9.394918e-01,9.392010e-01,3.088258e-03,3.581131e-08,3.800014e+01,4.026207e+00,3.397394e+01,4.018824e+01,1.706649e+02
7.492189e+05,8.671515e+00,4.851488e+04,5.615148e-01,9.395021e-01,9.392014e-01,3.088616e-03,3.580835e-08,3.799878e+01,4.026207e+00,3.397258e+01,4.018640e+01,1.706728e+02
7.492289e+05,8.671631e+00,4.852488e+04,5.616306e-01,9.395124e-01,9.392017e-01,3.088974e-03,3.580538e-08,3.799742e+01,4.026207e+00,3.397122e+01,4.018455e+01,1.706808e+02
7.492389e+05,8.671746e+00,4.853488e+04,5.617464e-01,9.395227e-01,9.392020e-01,3.089332e-03,3.580242e-08,3.799606e+01,4.026207e+00,3.396985e+01,4.018271e+01,1.706888e+02
7.492489e+05,8.671862e+00,4.854489e+04,5.618621e-01,9.395255e-01,9.392024e-01,3.089690e-03,3.579946e-08,3.799470e+01,4.026207e+00,3.396849e+01,4.018115e+01,1.706967e+02
7.492589e+05,8.671978e+00,4.855489e+04,5.619779e-01,9.395108e-01,9.392027e-01,3.090048e-03,3.579650e-08,3.799414e+01,4.026207e+00,3.396793e+01,4.018112e+01,1.706953e+02
7.492689e+05,8.672094e+00,4.856489e+04,5.620936e-01,9.394874e-01,9.392030e-01,3.090406e-03,3.579354e-08,3.799414e+01,4.026207e+00,3.396793e+01,4.018202e+01,1.706872e+02
7.492789e+05,8.672209e+00,4.857489e+04,5.622094e-01,9.394641e-01,9.392034e-01,3.090764e-03,3.579059e-08,3.799414e+01,4.026207e+00,3.396793e+01,4.018292e+01,1.706792e+02
7.492889e+05,8.672325e+00,4.858489e+04,5.623251e-01,9.394408e-01,9.392037e-01,3.091122e-03,3.578763e-08,3.799414e+01,4.026207e+00,3.396793e+01,4.018382e+01,1.706712e+02
7.492989e+05,8.672441e+00,4.859489e+04,5.624409e-01,9.394174e-01,9.392041e-01,3.091480e-03,3.578468e-08,3.799414e+01,4.026207e+00,3.396793e+01,4.018471e+01,1.706631e+02
7.493089e+05,8.672557e+00,4.860489e+04,5.625566e-01,9.393941e-01,9.392044e-01,3.091838e-03,3.578173e-08,3.799414e+01,4.026207e+00,3.396793e+01,4.018561e+01,1.706551e+02
7.493189e+05,8.672672e+00,4.861489e+04,5.626724e-01,9.393707e-01,9.392047e-01,3.092196e-03,3.577877e-08,3.799414e+01,4.026207e+00,3.396793e+01,4.018651e+01,1.706471e+02
7.493289e+05,8.672788e+00,4.862489e+04,5.627881e-01,9.393474e-01,9.392051e-01,3.092554e-03,3.577582e-08,3.799414e+01,4.026207e+00,3.396793e+01,4.018741e+01,1.706390e+02
7.493389e+05,8.672904e+00,4.863489e+04,5.629039e-01,9.393240e-01,9.392054e-01,3.092911e-03,3.577287e-08,3.799414e+01,4.026207e+00,3.396793e+01,4.018831e+01,1.706310e+02
7.493489e+05,8.673020e+00,4.864490e+04,5.630196e-01,9.393007e-01,9.392057e-01,3.093269e-03,3.576993e-08,3.799414e+01,4.026207e+00,3.396793e+01,4.018921e+01,1.706229e+02
7.493589e+05,8.673135e+00,4.865490e+04,5.631354e-01,9.392773e-01,9.392061e-01,3.093627e-03,3.576698e-08,3.799414e+01,4.026207e+00,3.396793e+01,4.019011e+01,1.706149e+02
7.493689e+05,8.673251e+00,4.866490e+04,5.632511e-01,9.392540e-01,9.392064e-01,3.093984e-03,3.576404e-08,3.799414e+01,4.026207e+00,3.396793e+01,4.019101e+01,1.706069e+02
7.493789e+05,8.673367e+00,4.867490e+04,5.633669e-01,9.392306e-01,9.392067e-01,3.094342e-03,3.576109e-08,3.799414e+01,4.026207e+00,3.396793e+01,4.019190e+01,1.705988e+02
7.493889e+05,8.673483e+00,4.868490e+04,5.634826e-01,9.392073e-01,9.392071e-01,3.094700e-03,3.575815e-08,3.799414e+01,4.026207e+00,3.396793e+01,4.019280e+01,1.705908e+02
7.493989e+05,8.673598e+00,4.869490e+04,5.635984e-01,9.391839e-01,9.392074e-01,3.095057e-03,3.575521e-08,3.799414e+01,4.026207e+00,3.396793e+01,4.019370e+01,1.705828e+02
7.494089e+05,8.673714e+00,4.870490e+04,5.637141e-01,9.391606e-01,9.392078e-01,3.095415e-03,3.575227e-08,3.799414e+01,4.026207e+00,3.396793e+01,4.019460e+01,1.705747e+02
7.494189e+05,8.673830e+00,4.871490e+04,5.638299e-01,9.391372e-01,9.392081e-01,3.095772e-03,3.574933e-08,3.799414e+01,4.026207e+00,3.396793e+01,4.019550e+01,1.705667e+02
7.494289e+05,8.673946e+00,4.872490e+04,5.639456e-01,9.391139e-01,9.392084e-01,3.096130e-03,3.574639e-08,3.799414e+01,4.026207e+00,3.396793e+01,4.019640e+01,1.705586e+02
7.494389e+05,8.674061e+00,4.873490e+04,5.640614e-01,9.390905e-01,9.392088e-01,3.096487e-03,3.574345e-08,3.799414e+01,4.026207e+00,3.396793e+01,4.019730e+01,1.705506e+02
7.494489e+05,8.674177e+00,4.874491e+04,5.641772e-01,9.390672e-01,9.392091e-01,3.096845e-03,3.574052e-08,3.799414e+01,4.026207e+00,3.396793e+01,4.019820e+01,1.705426e+02
7.494589e+05,8.674293e+00,4.875491e+04,5.642929e-01,9.390438e-01,9.392094e-01,3.097202e-03,3.573759e-08,3.799414e+01,4.026207e+00,3.396793e+01,4.019910e+01,1.705345e+02
7.494689e+05,8.674409e+00,4.876491e+04,5.644087e-01,9.390205e-01,9.392098e-01,3.097560e-03,3.573465e-08,3.799414e+01,4.026207e+00,3.396793e+01,4.020000e+01,1.705265e+02
7.494789e+05,8.674524e+00,4.877491e+04,5.645244e-01,9.389971e-01,9.392101e-01,3.097917e-03,3.573172e-08,3.799414e+01,4.026207e+00,3.396793e+01,4.020090e+01,1.705184e+02
7.494889e+05,8.674640e+00,4.878491e+04,5.646402e-01,9.389738e-01,9.392104e-01,3.098274e-03,3.572879e-08,3.799414e+01,4.026207e+00,3.396793e+01,4.020180e+01,1.705104e+02
7.494989e+05,8.674756e+00,4.879491e+04,5.647559e-01,9.389550e-01,9.392108e-01,3.098632e-03,3.572586e-08,3.799414e+01,4.026207e+00,3.396793e+01,4.020252e+01,1.705024e+02
7.495089e+05,8.674872e+00,4.880491e+04,5.648717e-01,9.389550e-01,9.392111e-01,3.098989e-03,3.572293e-08,3.799414e+01,4.026207e+00,3.396793e+01,4.020252e+01,1.705000e+02
7.495189e+05,8.674987e+00,4.881491e+04,5.649874e-01,9.389621e-01,9.392114e-01,3.099346e-03,3.572001e-08,3.799414e+01,4.026207e+00,3.396793e+01,4.020225e+01,1.705000e+02
7.495289e+05,8.675103e+00,4.882491e+04,5.651032e-01,9.389692e-01,9.392118e-01,3.099704e-03,3.571708e-08,3.799414e+01,4.026207e+00,3.396793e+01,4.020197e+01,1.705000e+02
7.495389e+05,8.675219e+00,4.883491e+04,5.652189e-01,9.389763e-01,9.392121e-01,3.100061e-03,3.571416e-08,3.799414e+01,4.026207e+00,3.396793e+01,4.020170e+01,1.705000e+02
7.495489e+05,8.675335e+00,4.884492e+04,5.653347e-01,9.389834e-01,9.392125e-01,3.100418e-03,3.571124e-08,3.799414e+01,4.026207e+00,3.396793e+01,4.020143e+01,1.705000e+02
7.495589e+05,8.675450e+00,4.885492e+04,5.654504e-01,9.389905e-01,9.392128e-01,3.100775e-03,3.570832e-08,3.799414e+01,4.026207e+00,3.396793e+01,4.020115e+01,1.705000e+02
7.495689e+05,8.675566e+00,4.886492e+04,5.655662e-01,9.389976e-01,9.392131e-01,3.101132e-03,3.570539e-08,3.799414e+01,4.026207e+00,3.396793e+01,4.020088e+01,1.705000e+02
7.495789e+05,8.675682e+00,4.887492e+04,5.656819e-01,9.390047e-01,9.392135e-01,3.101489e-03,3.570248e-08,3.799414e+01,4.026207e+00,3.396793e+01,4.020061e+01,1.705000e+02
7.495889e+05,8.675798e+00,4.888492e+04,5.657977e-01,9.390118e-01,9.392138e-01,3.101846e-03,3.569956e-08,3.799414e+01,4.026207e+00,3.396793e+01,4.020033e+01,1.705000e+02
7.495989e+05,8.675913e+00,4.889492e+04,5.659134e-01,9.390189e-01,9.392141e-01,3.102203e-03,3.569664e-08,3.799414e+01,4.026207e+00,3.396793e+01,4.020006e+01,1.705000e+02
7.496089e+05,8.676029e+00,4.890492e+04,5.660292e-01,9.390260e-01,9.392145e-01,3.102560e-03,3.569373e-08,3.799414e+01,4.026207e+00,3.396793e+01,4.019978e+01,1.705000e+02
7.496189e+05,8.676145e+00,4.891492e+04,5.661449e-01,9.390331e-01,9.392148e-01,3.102917e-03,3.569081e-08,3.799414e+01,4.026207e+00,3.396793e+01,4.019951e+01,1.705000e+02
7.496289e+05,8.676261e+00,4.892492e+04,5.662607e-01,9.390402e-01,9.392151e-01,3.103274e-03,3.568790e-08,3.799414e+01,4.026207e+00,3.396793e+01,4.019924e+01,1.705000e+02
7.496389e+05,8.676376e+00,4.893493e+04,5.663764e-01,9.390473e-01,9.392155e-01,3.103631e-03,3.568499e-08,3.799414e+01,4.026207e+00,3.396793e+01,4.019896e+01,1.705000e+02
7.496489e+05,8.676492e+00,4.894493e+04,5.664922e-01,9.390544e-01,9.392158e-01,3.103988e-03,3.568208e-08,3.799414e+01,4.026207e+00,3.396793e+01,4.019869e+01,1.705000e+02
7.496589e+05,8.676608e+00,4.895493e+04,5.666080e-01,9.390615e-01,9.392161e-01,3.104345e-03,3.567917e-08,3.799414e+01,4.026207e+00,3.396793e+01,4.019842e+01,1.705000e+02
7.496689e+05,8.676724e+00,4.896493e+04,5.667237e-01,9.390686e-01,9.392165e-01,3.104702e-03,3.567626e-08,3.799414e+01,4.026207e+00,3.396793e+01,4.019814e+01,1.705000e+02
7.496789e+05,8.676839e+00,4.897493e+04,5.668395e-01,9.390757e-01,9.392168e-01,3.105058e-03,3.567336e-08,3.799414e+01,4.026207e+00,3.396793e+01,4.019787e+01,1.705000e+02
7.496889e+05,8.676955e+00,4.898493e+04,5.669552e-01,9.390828e-01,9.392171e-01,3.105415e-03,3.567045e-08,3.799414e+01,4.026207e+00,3.396793e+01,4.019760e+01,1.705000e+02
7.496989e+05,8.677071e+00,4.899493e+04,5.670710e-01,9.390899e-01,9.392175e-01,3.105772e-03,3.566755e-08,3.799414e+01,4.026207e+00,3.396793e+01,4.019732e+01,1.705000e+02
7.497089e+05,8.677187e+00,4.900493e+04,5.671867e-01,9.390970e-01,9.392178e-01,3.106129e-03,3.566464e-08,3.799414e+01,4.026207e+00,3.396793e+01,4.019705e+01,1.705000e+02
7.497189e+05,8.677302e+00,4.901493e+04,5.673025e-01,9.391041e-01,9.392181e-01,3.106485e-03,3.566174e-08,3.799414e+01,4.026207e+00,3.396793e+01,4.019678e+01,1.705000e+02
7.497289e+05,8.677418e+00,4.902493e+04,5.674182e-01,9.391112e-01,9.392185e-01,3.106842e-03,3.565884e-08,3.799414e+01,4.026207e+00,3.396793e+01,4.019650e+01,1.705000e+02
7.497389e+05,8.677534e+00,4.903494e+04,5.675340e-01,9.391183e-01,9.392188e-01,3.107198e-03,3.565594e-08,3.799414e+01,4.026207e+00,3.396793e+01,4.019623e+01,1.705000e+02
7.497489e+05,8.677650e+00,4.904494e+04,5.676497e-01,9.391231e-01,9.392192e-01,3.107555e-03,3.565304e-08,3.799414e+01,4.026207e+00,3.396793e+01,4.019605e+01,1.705000e+02
7.497589e+05,8.677765e+00,4.905494e+04,5.677655e-01,9.391201e-01,9.392195e-01,3.107912e-03,3.565015e-08,3.799489e+01,4.026207e+00,3.396869e+01,4.019696e+01,1.704971e+02
7.497689e+05,8.677881e+00,4.906494e+04,5.678812e-01,9.391148e-01,9.392198e-01,3.108268e-03,3.564725e-08,3.799592e+01,4.026207e+00,3.396971e+01,4.019826e+01,1.704931e+02
7.497789e+05,8.677997e+00,4.907494e+04,5.679970e-01,9.391094e-01,9.392202e-01,3.108625e-03,3.564436e-08,3.799694e+01,4.026207e+00,3.397074e+01,4.019956e+01,1.704891e+02
7.497889e+05,8.678113e+00,4.908494e+04,5.681127e-01,9.391040e-01,9.392205e-01,3.108981e-03,3.564147e-08,3.799797e+01,4.026207e+00,3.397176e+01,4.020086e+01,1.704851e+02
7.497989e+05,8.678228e+00,4.909494e+04,5.682285e-01,9.390986e-01,9.392208e-01,3.109338e-03,3.563857e-08,3.799899e+01,4.026207e+00,3.397278e+01,4.020215e+01,1.704811e+02
7.498089e+05,8.678344e+00,4.910494e+04,5.683442e-01,9.390933e-01,9.392212e-01,3.109694e-03,3.563568e-08,3.800001e+01,4.026207e+00,3.397381e+01,4.020345e+01,1.704771e+02
7.498189e+05,8.678460e+00,4.911494e+04,5.684600e-01,9.390879e-01,9.392215e-01,3.110050e-03,3.563279e-08,3.800104e+01,4.026207e+00,3.397483e+01,4.020475e+01,1.704731e+02
7.498289e+05,8.678576e+00,4.912494e+04,5.685757e-01,9.390825e-01,9.392218e-01,3.110407e-03,3.562991e-08,3.800206e+01,4.026207e+00,3.397586e+01,4.020605e+01,1.704691e+02
7.498389e+05,8.678691e+00,4.913495e+04,5.686915e-01,9.390772e-01,9.392222e-01,3.110763e-03,3.562702e-08,3.800309e+01,4.026207e+00,3.397688e+01,4.020734e+01,1.704651e+02
7.498489e+05,8.678807e+00,4.914495e+04,5.688072e-01,9.390718e-01,9.392225e-01,3.111119e-03,3.562413e-08,3.800411e+01,4.026207e+00,3.397790e+01,4.020864e+01,1.704611e+02
7.498589e+05,8.678923e+00,4.915495e+04,5.689230e-01,9.390664e-01,9.392228e-01,3.111476e-03,3.562125e-08,3.800513e+01,4.026207e+00,3.397893e+01,4.020994e+01,1.704571e+02
7.498689e+05,8.679039e+00,4.916495e+04,5.690388e-01,9.390610e-01,9.392232e-01,3.111832e-03,3.561837e-08,3.800616e+01,4.026207e+00,3.397995e+01,4.021124e+01,1.704531e+02
7.498789e+05,8.679155e+00,4.917495e+04,5.691545e-01,9.390557e-01,9.392235e-01,3.112188e-03,3.561548e-08,3.800718e+01,4.026207e+00,3.398098e+01,4.021253e+01,1.704492e+02
7.498890e+05,8.679270e+00,4.918495e+04,5.692703e-01,9.390503e-01,9.392238e-01,3.112544e-03,3.561260e-08,3.800821e+01,4.026207e+00,3.398200e+01,4.021383e+01,1.704452e+02
7.498990e+05,8.679386e+00,4.919495e+04,5.693860e-01,9.390449e-01,9.392242e-01,3.112900e-03,3.560972e-08,3.800923e+01,4.026207e+00,3.398302e+01,4.021513e+01,1.704412e+02
7.499090e+05,8.679502e+00,4.920495e+04,5.695018e-01,9.390395e-01,9.392245e-01,3.113256e-03,3.560685e-08,3.801025e+01,4.026207e+00,3.398405e+01,4.021643e+01,1.704372e+02
7.499190e+05,8.679618e+00,4.921495e+04,5.696175e-01,9.390342e-01,9.392248e-01,3.113612e-03,3.560397e-08,3.801128e+01,4.026207e+00,3.398507e+01,4.021772e+01,1.704332e+02
7.499290e+05,8.679733e+00,4.922495e+04,5.697333e-01,9.390288e-01,9.392252e-01,3.113969e-03,3.560109e-08,3.801230e+01,4.026207e+00,3.398610e+01,4.021902e+01,1.704292e+02
7.499390e+05,8.679849e+00,4.923496e+04,5.698490e-01,9.390234e-01,9.392255e-01,3.114325e-03,3.559822e-08,3.801333e+01,4.026207e+00,3.398712e+01,4.022032e+01,1.704252e+02
7.499490e+05,8.679965e+00,4.924496e+04,5.699648e-01,9.390181e-01,9.392258e-01,3.114681e-03,3.559535e-08,3.801435e+01,4.026207e+00,3.398814e+01,4.022162e+01,1.704212e+02
7.499590e+05,8.680081e+00,4.925496e+04,5.700805e-01,9.390127e-01,9.392262e-01,3.115037e-03,3.559247e-08,3.801537e+01,4.026207e+00,3.398917e+01,4.022291e+01,1.704172e+02
7.499690e+05,8.680196e+00,4.926496e+04,5.701963e-01,9.390073e-01,9.392265e-01,3.115392e-03,3.558960e-08,3.801640e+01,4.026207e+00,3.399019e+01,4.022421e+01,1.704132e+02
7.499790e+05,8.680312e+00,4.927496e+04,5.703120e-01,9.390019e-01,9.392268e-01,3.115748e-03,3.558673e-08,3.801742e+01,4.026207e+00,3.399122e+01,4.022551e+01,1.704092e+02
7.499890e+05,8.680428e+00,4.928496e+04,5.704278e-01,9.389966e-01,9.392272e-01,3.116104e-03,3.558386e-08,3.801845e+01,4.026207e+00,3.399224e+01,4.022681e+01,1.704052e+02
7.499990e+05,8.680544e+00,4.929496e+04,5.705435e-01,9.389956e-01,9.392275e-01,3.116460e-03,3.558100e-08,3.801947e+01,4.026207e+00,3.399326e+01,4.022794e+01,1.704013e+02
7.500090e+05,8.680659e+00,4.930496e+04,5.706593e-01,9.390104e-01,9.392279e-01,3.116816e-03,3.557813e-08,3.801962e+01,4.026207e+00,3.399341e+01,4.022752e+01,1.704027e+02
7.500190e+05,8.680775e+00,4.931496e+04,5.707750e-01,9.390315e-01,9.392282e-01,3.117172e-03,3.557527e-08,3.801936e+01,4.026207e+00,3.399315e+01,4.022643e+01,1.704067e+02
7.500290e+05,8.680891e+00,4.932496e+04,5.708908e-01,9.390526e-01,9.392285e-01,3.117528e-03,3.557240e-08,3.801910e+01,4.026207e+00,3.399290e+01,4.022535e+01,1.704108e+02
7.500390e+05,8.681007e+00,4.933497e+04,5.710065e-01,9.390738e-01,9.392289e-01,3.117883e-03,3.556954e-08,3.801885e+01,4.026207e+00,3.399264e+01,4.022426e+01,1.704148e+02
7.500490e+05,8.681122e+00,4.934497e+04,5.711223e-01,9.390949e-01,9.392292e-01,3.118239e-03,3.556668e-08,3.801859e+01,4.026207e+00,3.399238e+01,4.022317e+01,1.704188e+02
7.500590e+05,8.681238e+00,4.935497e+04,5.712380e-01,9.391160e-01,9.392295e-01,3.118595e-03,3.556382e-08,3.801833e+01,4.026207e+00,3.399213e+01,4.022208e+01,1.704228e+02
7.500690e+05,8.681354e+00,4.936497e+04,5.713538e-01,9.391371e-01,9.392299e-01,3.118950e-03,3.556096e-08,3.801808e+01,4.026207e+00,3.399187e+01,4.022099e+01,1.704268e+02
7.500790e+05,8.681470e+00,4.937497e+04,5.714696e-01,9.391583e-01,9.392302e-01,3.119306e-03,3.555810e-08,3.801782e+01,4.026207e+00,3.399161e+01,4.021991e+01,1.704308e+02
7.500890e+05,8.681585e+00,4.938497e+04,5.715853e-01,9.391794e-01,9.392305e-01,3.119662e-03,3.555525e-08,3.801756e+01,4.026207e+00,3.399136e+01,4.021882e+01,1.704348e+02
7.500990e+05,8.681701e+00,4.939497e+04,5.717011e-01,9.392005e-01,9.392309e-01,3.120017e-03,3.555239e-08,3.801731e+01,4.026207e+00,3.399110e+01,4.021773e+01,1.704388e+02
7.501090e+05,8.681817e+00,4.940497e+04,5.718168e-01,9.392216e-01,9.392312e-01,3.120373e-03,3.554954e-08,3.801705e+01,4.026207e+00,3.399084e+01,4.021664e+01,1.704428e+02
7.501190e+05,8.681933e+00,4.941497e+04,5.719326e-01,9.392428e-01,9.392315e-01,3.120728e-03,3.554668e-08,3.801679e+01,4.026207e+00,3.399058e+01,4.021556e+01,1.704468e+02
7.501290e+05,8.682048e+00,4.942497e+04,5.720483e-01,9.392639e-01,9.392319e-01,3.121084e-03,3.554383e-08,3.801653e+01,4.026207e+00,3.399033e+01,4.021447e+01,1.704508e+02
7.501390e+05,8.682164e+00,4.943498e+04,5.721641e-01,9.392850e-01,9.392322e-01,3.121439e-03,3.554098e-08,3.801628e+01,4.026207e+00,3.399007e+01,4.021338e+01,1.704548e+02
7.501490e+05,8.682280e+00,4.944498e+04,5.722798e-01,9.393062e-01,9.392325e-01,3.121795e-03,3.553813e-08,3.801602e+01,4.026207e+00,3.398981e+01,4.021229e+01,1.704588e+02
7.501590e+05,8.682396e+00,4.945498e+04,5.723956e-01,9.393273e-01,9.392329e-01,3.122150e-03,3.553529e-08,3.801576e+01,4.026207e+00,3.398956e+01,4.021121e+01,1.704628e+02
7.501690e+05,8.682511e+00,4.946498e+04,5.725113e-01,9.393484e-01,9.392332e-01,3.122505e-03,3.553244e-08,3.801551e+01,4.026207e+00,3.398930e+01,4.021012e+01,1.704668e+02
7.501790e+05,8.682627e+00,4.947498e+04,5.726271e-01,9.393695e-01,9.392335e-01,3.122861e-03,3.552959e-08,3.801525e+01,4.026207e+00,3.398904e+01,4.020903e+01,1.704708e+02
7.501890e+05,8.682743e+00,4.948498e+04,5.727428e-01,9.393907e-01,9.392339e-01,3.123216e-03,3.552675e-08,3.801499e+01,4.026207e+00,3.398879e+01,4.020794e+01,1.704748e+02
7.501990e+05,8.682859e+00,4.949498e+04,5.728586e-01,9.394118e-01,9.392342e-01,3.123571e-03,3.552391e-08,3.801474e+01,4.026207e+00,3.398853e+01,4.020686e+01,1.704788e+02
7.502090e+05,8.682974e+00,4.950498e+04,5.729743e-01,9.394329e-01,9.392345e-01,3.123927e-03,3.552106e-08,3.801448e+01,4.026207e+00,3.398827e+01,4.020577e+01,1.704828e+02
7.502190e+05,8.683090e+00,4.951498e+04,5.730901e-01,9.394541e-01,9.392349e-01,3.124282e-03,3.551822e-08,3.801422e+01,4.026207e+00,3.398802e+01,4.020468e+01,1.704869e+02
7.502290e+05,8.683206e+00,4.952498e+04,5.732058e-01,9.394752e-01,9.392352e-01,3.124637e-03,3.551538e-08,3.801397e+01,4.026207e+00,3.398776e+01,4.020360e+01,1.704909e+02
7.502390e+05,8.683322e+00,4.953499e+04,5.733216e-01,9.394963e-01,9.392355e-01,3.124992e-03,3.551255e-08,3.801371e+01,4.026207e+00,3.398750e+01,4.020251e+01,1.704949e+02
