Repository: brandonlampe/CS_Data

# Repository for Crushed Salt Data
**Grant No: 456417**

This is a work in progress!

## Repository Content

### Directory Names
A uniform namining structure still in progress, but in general directories are named according to the following:
 - Names contain no spaces, a single underscore "_" will be used as a file name seperator.
 - Files are for the Crushed Salt Project (CSP); therefore, the first three charaters of each file are "CSP".
 - Folders are organized by which frame the test was performed on i.e., A2 or A3.
 - The fifth and sixth charaters of each file name will therefore be "A" followed by the frame number.

File: UNM_WP_HY_175_09/IscoMeasurements/STAGE09/CREEP_FIT/175_09_STAGE09_CREEP_OUT.csv (part 28 of 34)
Analysis by Brandon Lampe, performed on: 2016/07/06 13:13:17
Experimental results below begin at: 2016/04/16 12:04:26
Duration (sec),Duration (day),Elapsed Time (sec),Elapsed Time (day),Interpolated Fractional Density,Fit to Fractional Density,Fit to Volume Strain,Fit to Volume Strain Rate (1/sec),Confining Pressure (MPa),Pore Pressure (MPa),Terzaghi Pressure (MPa),Solid Pressure (MPa),Temperature (C))
7.644104e+05,8.847343e+00,6.370641e+04,7.373427e-01,9.399629e-01,9.396860e-01,3.604525e-03,3.244505e-08,3.803308e+01,4.036587e+00,3.399649e+01,4.020450e+01,1.706261e+02
7.644204e+05,8.847458e+00,6.371641e+04,7.374585e-01,9.399830e-01,9.396863e-01,3.604849e-03,3.244342e-08,3.803257e+01,4.036842e+00,3.399573e+01,4.020316e+01,1.706342e+02
7.644304e+05,8.847574e+00,6.372641e+04,7.375742e-01,9.400032e-01,9.396866e-01,3.605174e-03,3.244179e-08,3.803205e+01,4.037097e+00,3.399496e+01,4.020182e+01,1.706422e+02
7.644404e+05,8.847690e+00,6.373641e+04,7.376900e-01,9.400233e-01,9.396869e-01,3.605498e-03,3.244016e-08,3.803154e+01,4.037352e+00,3.399419e+01,4.020049e+01,1.706502e+02
7.644504e+05,8.847806e+00,6.374642e+04,7.378057e-01,9.400434e-01,9.396873e-01,3.605823e-03,3.243853e-08,3.803103e+01,4.037607e+00,3.399342e+01,4.019915e+01,1.706582e+02
7.644604e+05,8.847921e+00,6.375642e+04,7.379215e-01,9.400636e-01,9.396876e-01,3.606147e-03,3.243690e-08,3.803051e+01,4.037862e+00,3.399265e+01,4.019781e+01,1.706662e+02
7.644704e+05,8.848037e+00,6.376642e+04,7.380372e-01,9.400837e-01,9.396879e-01,3.606471e-03,3.243527e-08,3.803000e+01,4.038117e+00,3.399188e+01,4.019647e+01,1.706742e+02
7.644804e+05,8.848153e+00,6.377642e+04,7.381530e-01,9.401038e-01,9.396882e-01,3.606796e-03,3.243364e-08,3.802949e+01,4.038372e+00,3.399111e+01,4.019514e+01,1.706822e+02
7.644904e+05,8.848269e+00,6.378642e+04,7.382687e-01,9.401240e-01,9.396885e-01,3.607120e-03,3.243201e-08,3.802897e+01,4.038627e+00,3.399034e+01,4.019380e+01,1.706902e+02
7.645004e+05,8.848384e+00,6.379642e+04,7.383845e-01,9.401391e-01,9.396888e-01,3.607445e-03,3.243038e-08,3.802846e+01,4.038882e+00,3.398958e+01,4.019266e+01,1.706982e+02
7.645104e+05,8.848500e+00,6.380642e+04,7.385003e-01,9.401289e-01,9.396891e-01,3.607769e-03,3.242876e-08,3.802788e+01,4.038542e+00,3.398934e+01,4.019245e+01,1.707000e+02
7.645204e+05,8.848616e+00,6.381642e+04,7.386160e-01,9.401120e-01,9.396894e-01,3.608093e-03,3.242713e-08,3.802728e+01,4.038034e+00,3.398925e+01,4.019250e+01,1.707000e+02
7.645304e+05,8.848732e+00,6.382642e+04,7.387318e-01,9.400951e-01,9.396897e-01,3.608417e-03,3.242550e-08,3.802668e+01,4.037525e+00,3.398916e+01,4.019255e+01,1.707000e+02
7.645404e+05,8.848848e+00,6.383642e+04,7.388475e-01,9.400782e-01,9.396900e-01,3.608742e-03,3.242388e-08,3.802609e+01,4.037017e+00,3.398907e+01,4.019259e+01,1.707000e+02
7.645504e+05,8.848963e+00,6.384643e+04,7.389633e-01,9.400613e-01,9.396903e-01,3.609066e-03,3.242225e-08,3.802549e+01,4.036509e+00,3.398898e+01,4.019264e+01,1.707000e+02
7.645604e+05,8.849079e+00,6.385643e+04,7.390790e-01,9.400444e-01,9.396906e-01,3.609390e-03,3.242063e-08,3.802489e+01,4.036001e+00,3.398889e+01,4.019269e+01,1.707000e+02
7.645704e+05,8.849195e+00,6.386643e+04,7.391948e-01,9.400275e-01,9.396909e-01,3.609714e-03,3.241901e-08,3.802430e+01,4.035493e+00,3.398880e+01,4.019274e+01,1.707000e+02
7.645804e+05,8.849311e+00,6.387643e+04,7.393105e-01,9.400106e-01,9.396912e-01,3.610039e-03,3.241738e-08,3.802370e+01,4.034985e+00,3.398871e+01,4.019278e+01,1.707000e+02
7.645904e+05,8.849426e+00,6.388643e+04,7.394263e-01,9.399937e-01,9.396915e-01,3.610363e-03,3.241576e-08,3.802310e+01,4.034476e+00,3.398862e+01,4.019283e+01,1.707000e+02
7.646004e+05,8.849542e+00,6.389643e+04,7.395420e-01,9.399768e-01,9.396918e-01,3.610687e-03,3.241414e-08,3.802250e+01,4.033968e+00,3.398853e+01,4.019288e+01,1.707000e+02
7.646104e+05,8.849658e+00,6.390643e+04,7.396578e-01,9.399599e-01,9.396921e-01,3.611011e-03,3.241252e-08,3.802191e+01,4.033460e+00,3.398845e+01,4.019292e+01,1.707000e+02
7.646204e+05,8.849774e+00,6.391643e+04,7.397735e-01,9.399430e-01,9.396924e-01,3.611335e-03,3.241090e-08,3.802131e+01,4.032952e+00,3.398836e+01,4.019297e+01,1.707000e+02
7.646304e+05,8.849889e+00,6.392643e+04,7.398893e-01,9.399261e-01,9.396927e-01,3.611660e-03,3.240928e-08,3.802071e+01,4.032444e+00,3.398827e+01,4.019302e+01,1.707000e+02
7.646404e+05,8.850005e+00,6.393643e+04,7.400050e-01,9.399092e-01,9.396930e-01,3.611984e-03,3.240766e-08,3.802011e+01,4.031936e+00,3.398818e+01,4.019307e+01,1.707000e+02
7.646504e+05,8.850121e+00,6.394644e+04,7.401208e-01,9.398923e-01,9.396933e-01,3.612308e-03,3.240604e-08,3.801952e+01,4.031428e+00,3.398809e+01,4.019311e+01,1.707000e+02
7.646604e+05,8.850237e+00,6.395644e+04,7.402365e-01,9.398753e-01,9.396937e-01,3.612632e-03,3.240442e-08,3.801892e+01,4.030919e+00,3.398800e+01,4.019316e+01,1.707000e+02
7.646704e+05,8.850352e+00,6.396644e+04,7.403523e-01,9.398584e-01,9.396940e-01,3.612956e-03,3.240281e-08,3.801832e+01,4.030411e+00,3.398791e+01,4.019321e+01,1.707000e+02
7.646804e+05,8.850468e+00,6.397644e+04,7.404680e-01,9.398415e-01,9.396943e-01,3.613280e-03,3.240119e-08,3.801772e+01,4.029903e+00,3.398782e+01,4.019326e+01,1.707000e+02
7.646904e+05,8.850584e+00,6.398644e+04,7.405838e-01,9.398246e-01,9.396946e-01,3.613604e-03,3.239957e-08,3.801713e+01,4.029395e+00,3.398773e+01,4.019330e+01,1.707000e+02
7.647004e+05,8.850700e+00,6.399644e+04,7.406995e-01,9.398077e-01,9.396949e-01,3.613928e-03,3.239796e-08,3.801653e+01,4.028887e+00,3.398764e+01,4.019335e+01,1.707000e+02
7.647104e+05,8.850815e+00,6.400644e+04,7.408153e-01,9.397908e-01,9.396952e-01,3.614252e-03,3.239634e-08,3.801593e+01,4.028379e+00,3.398755e+01,4.019340e+01,1.707000e+02
7.647204e+05,8.850931e+00,6.401644e+04,7.409311e-01,9.397739e-01,9.396955e-01,3.614576e-03,3.239473e-08,3.801533e+01,4.027870e+00,3.398746e+01,4.019345e+01,1.707000e+02
7.647304e+05,8.851047e+00,6.402644e+04,7.410468e-01,9.397570e-01,9.396958e-01,3.614900e-03,3.239311e-08,3.801474e+01,4.027362e+00,3.398738e+01,4.019349e+01,1.707000e+02
7.647404e+05,8.851163e+00,6.403644e+04,7.411626e-01,9.397401e-01,9.396961e-01,3.615224e-03,3.239150e-08,3.801414e+01,4.026854e+00,3.398729e+01,4.019354e+01,1.707000e+02
7.647504e+05,8.851278e+00,6.404645e+04,7.412783e-01,9.397255e-01,9.396964e-01,3.615548e-03,3.238989e-08,3.801354e+01,4.026346e+00,3.398720e+01,4.019350e+01,1.707000e+02
7.647604e+05,8.851394e+00,6.405645e+04,7.413941e-01,9.397300e-01,9.396967e-01,3.615872e-03,3.238827e-08,3.801263e+01,4.026022e+00,3.398661e+01,4.019238e+01,1.707029e+02
7.647704e+05,8.851510e+00,6.406645e+04,7.415098e-01,9.397412e-01,9.396970e-01,3.616196e-03,3.238666e-08,3.801161e+01,4.025767e+00,3.398584e+01,4.019087e+01,1.707069e+02
7.647804e+05,8.851626e+00,6.407645e+04,7.416256e-01,9.397525e-01,9.396973e-01,3.616520e-03,3.238505e-08,3.801058e+01,4.025512e+00,3.398507e+01,4.018936e+01,1.707109e+02
7.647904e+05,8.851741e+00,6.408645e+04,7.417413e-01,9.397638e-01,9.396976e-01,3.616843e-03,3.238344e-08,3.800955e+01,4.025257e+00,3.398429e+01,4.018785e+01,1.707149e+02
7.648005e+05,8.851857e+00,6.409645e+04,7.418571e-01,9.397751e-01,9.396979e-01,3.617167e-03,3.238183e-08,3.800852e+01,4.025002e+00,3.398352e+01,4.018634e+01,1.707189e+02
7.648105e+05,8.851973e+00,6.410645e+04,7.419728e-01,9.397864e-01,9.396982e-01,3.617491e-03,3.238022e-08,3.800750e+01,4.024747e+00,3.398275e+01,4.018483e+01,1.707229e+02
7.648205e+05,8.852089e+00,6.411645e+04,7.420886e-01,9.397976e-01,9.396985e-01,3.617815e-03,3.237861e-08,3.800647e+01,4.024492e+00,3.398198e+01,4.018331e+01,1.707269e+02
7.648305e+05,8.852204e+00,6.412645e+04,7.422043e-01,9.398089e-01,9.396988e-01,3.618139e-03,3.237701e-08,3.800544e+01,4.024237e+00,3.398120e+01,4.018180e+01,1.707309e+02
7.648405e+05,8.852320e+00,6.413645e+04,7.423201e-01,9.398202e-01,9.396991e-01,3.618463e-03,3.237540e-08,3.800441e+01,4.023982e+00,3.398043e+01,4.018029e+01,1.707350e+02
7.648505e+05,8.852436e+00,6.414646e+04,7.424358e-01,9.398315e-01,9.396994e-01,3.618786e-03,3.237379e-08,3.800339e+01,4.023727e+00,3.397966e+01,4.017878e+01,1.707390e+02
7.648605e+05,8.852552e+00,6.415646e+04,7.425516e-01,9.398428e-01,9.396997e-01,3.619110e-03,3.237218e-08,3.800236e+01,4.023472e+00,3.397889e+01,4.017727e+01,1.707430e+02
7.648705e+05,8.852667e+00,6.416646e+04,7.426673e-01,9.398540e-01,9.397000e-01,3.619434e-03,3.237058e-08,3.800133e+01,4.023217e+00,3.397811e+01,4.017576e+01,1.707470e+02
7.648805e+05,8.852783e+00,6.417646e+04,7.427831e-01,9.398653e-01,9.397003e-01,3.619758e-03,3.236897e-08,3.800030e+01,4.022962e+00,3.397734e+01,4.017425e+01,1.707510e+02
7.648905e+05,8.852899e+00,6.418646e+04,7.428988e-01,9.398766e-01,9.397007e-01,3.620081e-03,3.236737e-08,3.799927e+01,4.022707e+00,3.397657e+01,4.017274e+01,1.707550e+02
7.649005e+05,8.853015e+00,6.419646e+04,7.430146e-01,9.398879e-01,9.397010e-01,3.620405e-03,3.236577e-08,3.799825e+01,4.022452e+00,3.397579e+01,4.017123e+01,1.707590e+02
7.649105e+05,8.853130e+00,6.420646e+04,7.431303e-01,9.398992e-01,9.397013e-01,3.620729e-03,3.236416e-08,3.799722e+01,4.022197e+00,3.397502e+01,4.016972e+01,1.707630e+02
7.649205e+05,8.853246e+00,6.421646e+04,7.432461e-01,9.399104e-01,9.397016e-01,3.621052e-03,3.236256e-08,3.799619e+01,4.021942e+00,3.397425e+01,4.016820e+01,1.707670e+02
7.649305e+05,8.853362e+00,6.422646e+04,7.433619e-01,9.399217e-01,9.397019e-01,3.621376e-03,3.236096e-08,3.799516e+01,4.021687e+00,3.397348e+01,4.016669e+01,1.707710e+02
7.649405e+05,8.853478e+00,6.423647e+04,7.434776e-01,9.399330e-01,9.397022e-01,3.621700e-03,3.235935e-08,3.799414e+01,4.021433e+00,3.397270e+01,4.016518e+01,1.707750e+02
7.649505e+05,8.853593e+00,6.424647e+04,7.435934e-01,9.399443e-01,9.397025e-01,3.622023e-03,3.235775e-08,3.799311e+01,4.021178e+00,3.397193e+01,4.016367e+01,1.707790e+02
7.649605e+05,8.853709e+00,6.425647e+04,7.437091e-01,9.399556e-01,9.397028e-01,3.622347e-03,3.235615e-08,3.799208e+01,4.020923e+00,3.397116e+01,4.016216e+01,1.707830e+02
7.649705e+05,8.853825e+00,6.426647e+04,7.438249e-01,9.399668e-01,9.397031e-01,3.622670e-03,3.235455e-08,3.799105e+01,4.020668e+00,3.397039e+01,4.016065e+01,1.707870e+02
7.649805e+05,8.853941e+00,6.427647e+04,7.439406e-01,9.399781e-01,9.397034e-01,3.622994e-03,3.235295e-08,3.799003e+01,4.020413e+00,3.396961e+01,4.015914e+01,1.707910e+02
7.649905e+05,8.854056e+00,6.428647e+04,7.440564e-01,9.399894e-01,9.397037e-01,3.623318e-03,3.235135e-08,3.798900e+01,4.020158e+00,3.396884e+01,4.015763e+01,1.707950e+02
7.650005e+05,8.854172e+00,6.429647e+04,7.441721e-01,9.399983e-01,9.397040e-01,3.623641e-03,3.234976e-08,3.798797e+01,4.019903e+00,3.396807e+01,4.015621e+01,1.707990e+02
7.650105e+05,8.854288e+00,6.430647e+04,7.442879e-01,9.399952e-01,9.397043e-01,3.623965e-03,3.234816e-08,3.798870e+01,4.019648e+00,3.396905e+01,4.015712e+01,1.708000e+02
7.650205e+05,8.854404e+00,6.431647e+04,7.444036e-01,9.399886e-01,9.397046e-01,3.624288e-03,3.234656e-08,3.798998e+01,4.019393e+00,3.397059e+01,4.015876e+01,1.708000e+02
7.650305e+05,8.854519e+00,6.432647e+04,7.445194e-01,9.399820e-01,9.397049e-01,3.624612e-03,3.234497e-08,3.799127e+01,4.019138e+00,3.397213e+01,4.016039e+01,1.708000e+02
7.650405e+05,8.854635e+00,6.433648e+04,7.446351e-01,9.399754e-01,9.397052e-01,3.624935e-03,3.234337e-08,3.799255e+01,4.018883e+00,3.397367e+01,4.016203e+01,1.708000e+02
7.650505e+05,8.854751e+00,6.434648e+04,7.447509e-01,9.399688e-01,9.397055e-01,3.625259e-03,3.234177e-08,3.799384e+01,4.018628e+00,3.397521e+01,4.016367e+01,1.708000e+02
7.650605e+05,8.854867e+00,6.435648e+04,7.448666e-01,9.399622e-01,9.397058e-01,3.625582e-03,3.234018e-08,3.799512e+01,4.018373e+00,3.397675e+01,4.016530e+01,1.708000e+02
7.650705e+05,8.854982e+00,6.436648e+04,7.449824e-01,9.399556e-01,9.397061e-01,3.625905e-03,3.233858e-08,3.799641e+01,4.018118e+00,3.397829e+01,4.016694e+01,1.708000e+02
7.650805e+05,8.855098e+00,6.437648e+04,7.450981e-01,9.399490e-01,9.397064e-01,3.626229e-03,3.233699e-08,3.799769e+01,4.017863e+00,3.397983e+01,4.016858e+01,1.708000e+02
7.650905e+05,8.855214e+00,6.438648e+04,7.452139e-01,9.399424e-01,9.397067e-01,3.626552e-03,3.233540e-08,3.799897e+01,4.017608e+00,3.398137e+01,4.017021e+01,1.708000e+02
7.651005e+05,8.855330e+00,6.439648e+04,7.453296e-01,9.399358e-01,9.397070e-01,3.626876e-03,3.233381e-08,3.800026e+01,4.017353e+00,3.398291e+01,4.017185e+01,1.708000e+02
7.651105e+05,8.855445e+00,6.440648e+04,7.454454e-01,9.399292e-01,9.397073e-01,3.627199e-03,3.233221e-08,3.800154e+01,4.017098e+00,3.398445e+01,4.017349e+01,1.708000e+02
7.651205e+05,8.855561e+00,6.441648e+04,7.455611e-01,9.399226e-01,9.397076e-01,3.627522e-03,3.233062e-08,3.800283e+01,4.016843e+00,3.398598e+01,4.017512e+01,1.708000e+02
7.651305e+05,8.855677e+00,6.442648e+04,7.456769e-01,9.399160e-01,9.397079e-01,3.627846e-03,3.232903e-08,3.800411e+01,4.016588e+00,3.398752e+01,4.017676e+01,1.708000e+02
7.651405e+05,8.855793e+00,6.443649e+04,7.457927e-01,9.399094e-01,9.397083e-01,3.628169e-03,3.232744e-08,3.800540e+01,4.016333e+00,3.398906e+01,4.017840e+01,1.708000e+02
7.651505e+05,8.855908e+00,6.444649e+04,7.459084e-01,9.399028e-01,9.397086e-01,3.628492e-03,3.232585e-08,3.800668e+01,4.016078e+00,3.399060e+01,4.018003e+01,1.708000e+02
7.651605e+05,8.856024e+00,6.445649e+04,7.460242e-01,9.398962e-01,9.397089e-01,3.628816e-03,3.232426e-08,3.800797e+01,4.015823e+00,3.399214e+01,4.018167e+01,1.708000e+02
7.651705e+05,8.856140e+00,6.446649e+04,7.461399e-01,9.398896e-01,9.397092e-01,3.629139e-03,3.232267e-08,3.800925e+01,4.015569e+00,3.399368e+01,4.018331e+01,1.708000e+02
7.651805e+05,8.856256e+00,6.447649e+04,7.462557e-01,9.398830e-01,9.397095e-01,3.629462e-03,3.232109e-08,3.801053e+01,4.015314e+00,3.399522e+01,4.018494e+01,1.708000e+02
7.651905e+05,8.856371e+00,6.448649e+04,7.463714e-01,9.398764e-01,9.397098e-01,3.629785e-03,3.231950e-08,3.801182e+01,4.015059e+00,3.399676e+01,4.018658e+01,1.708000e+02
7.652005e+05,8.856487e+00,6.449649e+04,7.464872e-01,9.398698e-01,9.397101e-01,3.630109e-03,3.231791e-08,3.801310e+01,4.014804e+00,3.399830e+01,4.018822e+01,1.708000e+02
7.652105e+05,8.856603e+00,6.450649e+04,7.466029e-01,9.398632e-01,9.397104e-01,3.630432e-03,3.231633e-08,3.801439e+01,4.014549e+00,3.399984e+01,4.018985e+01,1.708000e+02
7.652205e+05,8.856719e+00,6.451649e+04,7.467187e-01,9.398566e-01,9.397107e-01,3.630755e-03,3.231474e-08,3.801567e+01,4.014294e+00,3.400138e+01,4.019149e+01,1.708000e+02
7.652305e+05,8.856834e+00,6.452649e+04,7.468344e-01,9.398500e-01,9.397110e-01,3.631078e-03,3.231316e-08,3.801696e+01,4.014039e+00,3.400292e+01,4.019313e+01,1.708000e+02
7.652405e+05,8.856950e+00,6.453650e+04,7.469502e-01,9.398434e-01,9.397113e-01,3.631401e-03,3.231157e-08,3.801824e+01,4.013784e+00,3.400446e+01,4.019477e+01,1.708000e+02
7.652505e+05,8.857066e+00,6.454650e+04,7.470659e-01,9.398343e-01,9.397116e-01,3.631724e-03,3.230999e-08,3.801953e+01,4.013529e+00,3.400600e+01,4.019650e+01,1.708000e+02
7.652605e+05,8.857182e+00,6.455650e+04,7.471817e-01,9.398272e-01,9.397119e-01,3.632048e-03,3.230840e-08,3.801898e+01,4.013677e+00,3.400530e+01,4.019618e+01,1.707968e+02
7.652705e+05,8.857297e+00,6.456650e+04,7.472974e-01,9.398208e-01,9.397122e-01,3.632371e-03,3.230682e-08,3.801796e+01,4.013931e+00,3.400403e+01,4.019532e+01,1.707928e+02
7.652805e+05,8.857413e+00,6.457650e+04,7.474132e-01,9.398144e-01,9.397125e-01,3.632694e-03,3.230524e-08,3.801693e+01,4.014185e+00,3.400275e+01,4.019446e+01,1.707889e+02
7.652905e+05,8.857529e+00,6.458650e+04,7.475289e-01,9.398080e-01,9.397128e-01,3.633017e-03,3.230366e-08,3.801591e+01,4.014439e+00,3.400147e+01,4.019360e+01,1.707849e+02
7.653005e+05,8.857645e+00,6.459650e+04,7.476447e-01,9.398017e-01,9.397131e-01,3.633340e-03,3.230208e-08,3.801489e+01,4.014693e+00,3.400019e+01,4.019274e+01,1.707809e+02
7.653105e+05,8.857760e+00,6.460650e+04,7.477604e-01,9.397953e-01,9.397134e-01,3.633663e-03,3.230050e-08,3.801386e+01,4.014947e+00,3.399891e+01,4.019188e+01,1.707769e+02
7.653205e+05,8.857876e+00,6.461650e+04,7.478762e-01,9.397889e-01,9.397137e-01,3.633986e-03,3.229892e-08,3.801284e+01,4.015202e+00,3.399764e+01,4.019102e+01,1.707729e+02
7.653305e+05,8.857992e+00,6.462650e+04,7.479919e-01,9.397825e-01,9.397140e-01,3.634309e-03,3.229734e-08,3.801181e+01,4.015456e+00,3.399636e+01,4.019016e+01,1.707689e+02
7.653405e+05,8.858108e+00,6.463651e+04,7.481077e-01,9.397761e-01,9.397143e-01,3.634632e-03,3.229576e-08,3.801079e+01,4.015710e+00,3.399508e+01,4.018930e+01,1.707649e+02
7.653505e+05,8.858223e+00,6.464651e+04,7.482235e-01,9.397697e-01,9.397146e-01,3.634955e-03,3.229418e-08,3.800977e+01,4.015964e+00,3.399380e+01,4.018844e+01,1.707609e+02
7.653605e+05,8.858339e+00,6.465651e+04,7.483392e-01,9.397633e-01,9.397149e-01,3.635278e-03,3.229260e-08,3.800874e+01,4.016218e+00,3.399252e+01,4.018758e+01,1.707569e+02
7.653705e+05,8.858455e+00,6.466651e+04,7.484550e-01,9.397570e-01,9.397152e-01,3.635601e-03,3.229102e-08,3.800772e+01,4.016472e+00,3.399125e+01,4.018672e+01,1.707529e+02
7.653805e+05,8.858571e+00,6.467651e+04,7.485707e-01,9.397506e-01,9.397155e-01,3.635924e-03,3.228945e-08,3.800669e+01,4.016726e+00,3.398997e+01,4.018586e+01,1.707489e+02
7.653905e+05,8.858686e+00,6.468651e+04,7.486865e-01,9.397442e-01,9.397158e-01,3.636247e-03,3.228787e-08,3.800567e+01,4.016980e+00,3.398869e+01,4.018500e+01,1.707449e+02
7.654005e+05,8.858802e+00,6.469651e+04,7.488022e-01,9.397378e-01,9.397161e-01,3.636570e-03,3.228630e-08,3.800465e+01,4.017234e+00,3.398741e+01,4.018414e+01,1.707410e+02
7.654105e+05,8.858918e+00,6.470651e+04,7.489180e-01,9.397314e-01,9.397164e-01,3.636892e-03,3.228472e-08,3.800362e+01,4.017488e+00,3.398613e+01,4.018328e+01,1.707370e+02
7.654205e+05,8.859034e+00,6.471651e+04,7.490337e-01,9.397250e-01,9.397168e-01,3.637215e-03,3.228315e-08,3.800260e+01,4.017742e+00,3.398486e+01,4.018242e+01,1.707330e+02
7.654305e+05,8.859149e+00,6.472651e+04,7.491495e-01,9.397186e-01,9.397171e-01,3.637538e-03,3.228157e-08,3.800157e+01,4.017996e+00,3.398358e+01,4.018156e+01,1.707290e+02
7.654405e+05,8.859265e+00,6.473652e+04,7.492652e-01,9.397123e-01,9.397174e-01,3.637861e-03,3.228000e-08,3.800055e+01,4.018250e+00,3.398230e+01,4.018070e+01,1.707250e+02
7.654505e+05,8.859381e+00,6.474652e+04,7.493810e-01,9.397059e-01,9.397177e-01,3.638184e-03,3.227843e-08,3.799953e+01,4.018505e+00,3.398102e+01,4.017984e+01,1.707210e+02
7.654605e+05,8.859497e+00,6.475652e+04,7.494967e-01,9.396995e-01,9.397180e-01,3.638507e-03,3.227686e-08,3.799850e+01,4.018759e+00,3.397974e+01,4.017898e+01,1.707170e+02
7.654705e+05,8.859612e+00,6.476652e+04,7.496125e-01,9.396931e-01,9.397183e-01,3.638829e-03,3.227529e-08,3.799748e+01,4.019013e+00,3.397846e+01,4.017812e+01,1.707130e+02
7.654805e+05,8.859728e+00,6.477652e+04,7.497282e-01,9.396867e-01,9.397186e-01,3.639152e-03,3.227371e-08,3.799645e+01,4.019267e+00,3.397719e+01,4.017726e+01,1.707090e+02
7.654905e+05,8.859844e+00,6.478652e+04,7.498440e-01,9.396803e-01,9.397189e-01,3.639475e-03,3.227214e-08,3.799543e+01,4.019521e+00,3.397591e+01,4.017640e+01,1.707050e+02
7.655005e+05,8.859960e+00,6.479652e+04,7.499597e-01,9.396715e-01,9.397192e-01,3.639798e-03,3.227057e-08,3.799441e+01,4.019775e+00,3.397463e+01,4.017563e+01,1.707010e+02
7.655105e+05,8.860075e+00,6.480652e+04,7.500755e-01,9.396625e-01,9.397195e-01,3.640120e-03,3.226901e-08,3.799452e+01,4.019652e+00,3.397487e+01,4.017611e+01,1.706941e+02
7.655205e+05,8.860191e+00,6.481652e+04,7.501912e-01,9.396537e-01,9.397198e-01,3.640443e-03,3.226744e-08,3.799503e+01,4.019397e+00,3.397564e+01,4.017701e+01,1.706860e+02
7.655305e+05,8.860307e+00,6.482652e+04,7.503070e-01,9.396450e-01,9.397201e-01,3.640766e-03,3.226587e-08,3.799555e+01,4.019141e+00,3.397641e+01,4.017791e+01,1.706780e+02
7.655405e+05,8.860423e+00,6.483653e+04,7.504227e-01,9.396362e-01,9.397204e-01,3.641089e-03,3.226430e-08,3.799607e+01,4.018885e+00,3.397718e+01,4.017882e+01,1.706699e+02
7.655505e+05,8.860539e+00,6.484653e+04,7.505385e-01,9.396274e-01,9.397207e-01,3.641411e-03,3.226273e-08,3.799658e+01,4.018629e+00,3.397795e+01,4.017972e+01,1.706619e+02
7.655605e+05,8.860654e+00,6.485653e+04,7.506543e-01,9.396186e-01,9.397210e-01,3.641734e-03,3.226117e-08,3.799710e+01,4.018373e+00,3.397872e+01,4.018062e+01,1.706539e+02
7.655705e+05,8.860770e+00,6.486653e+04,7.507700e-01,9.396098e-01,9.397213e-01,3.642057e-03,3.225960e-08,3.799761e+01,4.018117e+00,3.397949e+01,4.018153e+01,1.706458e+02
7.655805e+05,8.860886e+00,6.487653e+04,7.508858e-01,9.396010e-01,9.397216e-01,3.642379e-03,3.225804e-08,3.799813e+01,4.017862e+00,3.398027e+01,4.018243e+01,1.706378e+02
7.655905e+05,8.861002e+00,6.488653e+04,7.510015e-01,9.395922e-01,9.397219e-01,3.642702e-03,3.225647e-08,3.799864e+01,4.017606e+00,3.398104e+01,4.018333e+01,1.706298e+02
7.656005e+05,8.861117e+00,6.489653e+04,7.511173e-01,9.395834e-01,9.397222e-01,3.643024e-03,3.225491e-08,3.799916e+01,4.017350e+00,3.398181e+01,4.018424e+01,1.706217e+02
7.656105e+05,8.861233e+00,6.490653e+04,7.512330e-01,9.395747e-01,9.397225e-01,3.643347e-03,3.225335e-08,3.799967e+01,4.017094e+00,3.398258e+01,4.018514e+01,1.706137e+02
7.656205e+05,8.861349e+00,6.491653e+04,7.513488e-01,9.395659e-01,9.397228e-01,3.643669e-03,3.225178e-08,3.800019e+01,4.016838e+00,3.398335e+01,4.018604e+01,1.706056e+02
7.656305e+05,8.861465e+00,6.492653e+04,7.514645e-01,9.395571e-01,9.397231e-01,3.643992e-03,3.225022e-08,3.800071e+01,4.016582e+00,3.398412e+01,4.018695e+01,1.705976e+02
7.656405e+05,8.861580e+00,6.493654e+04,7.515803e-01,9.395483e-01,9.397234e-01,3.644315e-03,3.224866e-08,3.800122e+01,4.016326e+00,3.398489e+01,4.018785e+01,1.705896e+02
7.656505e+05,8.861696e+00,6.494654e+04,7.516960e-01,9.395395e-01,9.397237e-01,3.644637e-03,3.224710e-08,3.800174e+01,4.016071e+00,3.398567e+01,4.018875e+01,1.705815e+02
7.656605e+05,8.861812e+00,6.495654e+04,7.518118e-01,9.395307e-01,9.397240e-01,3.644960e-03,3.224554e-08,3.800225e+01,4.015815e+00,3.398644e+01,4.018966e+01,1.705735e+02
7.656705e+05,8.861928e+00,6.496654e+04,7.519275e-01,9.395219e-01,9.397243e-01,3.645282e-03,3.224398e-08,3.800277e+01,4.015559e+00,3.398721e+01,4.019056e+01,1.705654e+02
7.656805e+05,8.862043e+00,6.497654e+04,7.520433e-01,9.395131e-01,9.397246e-01,3.645605e-03,3.224242e-08,3.800328e+01,4.015303e+00,3.398798e+01,4.019147e+01,1.705574e+02
7.656905e+05,8.862159e+00,6.498654e+04,7.521590e-01,9.395044e-01,9.397249e-01,3.645927e-03,3.224086e-08,3.800380e+01,4.015047e+00,3.398875e+01,4.019237e+01,1.705494e+02
7.657005e+05,8.862275e+00,6.499654e+04,7.522748e-01,9.394956e-01,9.397252e-01,3.646249e-03,3.223930e-08,3.800431e+01,4.014791e+00,3.398952e+01,4.019327e+01,1.705413e+02
7.657105e+05,8.862391e+00,6.500654e+04,7.523905e-01,9.394868e-01,9.397255e-01,3.646572e-03,3.223774e-08,3.800483e+01,4.014536e+00,3.399029e+01,4.019418e+01,1.705333e+02
7.657205e+05,8.862506e+00,6.501654e+04,7.525063e-01,9.394780e-01,9.397258e-01,3.646894e-03,3.223618e-08,3.800535e+01,4.014280e+00,3.399107e+01,4.019508e+01,1.705253e+02
7.657305e+05,8.862622e+00,6.502654e+04,7.526220e-01,9.394692e-01,9.397262e-01,3.647217e-03,3.223463e-08,3.800586e+01,4.014024e+00,3.399184e+01,4.019598e+01,1.705172e+02
7.657405e+05,8.862738e+00,6.503655e+04,7.527378e-01,9.394604e-01,9.397265e-01,3.647539e-03,3.223307e-08,3.800638e+01,4.013768e+00,3.399261e+01,4.019689e+01,1.705092e+02
7.657505e+05,8.862854e+00,6.504655e+04,7.528535e-01,9.394626e-01,9.397268e-01,3.647861e-03,3.223152e-08,3.800689e+01,4.013512e+00,3.399338e+01,4.019737e+01,1.705011e+02
7.657605e+05,8.862969e+00,6.505655e+04,7.529693e-01,9.394894e-01,9.397271e-01,3.648184e-03,3.222996e-08,3.800770e+01,4.013476e+00,3.399422e+01,4.019719e+01,1.705068e+02
7.657705e+05,8.863085e+00,6.506655e+04,7.530851e-01,9.395200e-01,9.397274e-01,3.648506e-03,3.222841e-08,3.800855e+01,4.013476e+00,3.399508e+01,4.019692e+01,1.705148e+02
7.657805e+05,8.863201e+00,6.507655e+04,7.532008e-01,9.395506e-01,9.397277e-01,3.648828e-03,3.222685e-08,3.800940e+01,4.013476e+00,3.399593e+01,4.019665e+01,1.705228e+02
7.657906e+05,8.863317e+00,6.508655e+04,7.533166e-01,9.395812e-01,9.397280e-01,3.649151e-03,3.222530e-08,3.801026e+01,4.013476e+00,3.399678e+01,4.019638e+01,1.705308e+02
7.658006e+05,8.863432e+00,6.509655e+04,7.534323e-01,9.396118e-01,9.397283e-01,3.649473e-03,3.222375e-08,3.801111e+01,4.013476e+00,3.399764e+01,4.019611e+01,1.705388e+02
7.658106e+05,8.863548e+00,6.510655e+04,7.535481e-01,9.396424e-01,9.397286e-01,3.649795e-03,3.222219e-08,3.801196e+01,4.013476e+00,3.399849e+01,4.019584e+01,1.705468e+02
7.658206e+05,8.863664e+00,6.511655e+04,7.536638e-01,9.396730e-01,9.397289e-01,3.650117e-03,3.222064e-08,3.801282e+01,4.013476e+00,3.399934e+01,4.019557e+01,1.705547e+02
7.658306e+05,8.863780e+00,6.512655e+04,7.537796e-01,9.397036e-01,9.397292e-01,3.650440e-03,3.221909e-08,3.801367e+01,4.013476e+00,3.400020e+01,4.019530e+01,1.705627e+02
7.658406e+05,8.863895e+00,6.513656e+04,7.538953e-01,9.397342e-01,9.397295e-01,3.650762e-03,3.221754e-08,3.801452e+01,4.013476e+00,3.400105e+01,4.019503e+01,1.705707e+02
7.658506e+05,8.864011e+00,6.514656e+04,7.540111e-01,9.397648e-01,9.397298e-01,3.651084e-03,3.221599e-08,3.801538e+01,4.013476e+00,3.400190e+01,4.019476e+01,1.705787e+02
7.658606e+05,8.864127e+00,6.515656e+04,7.541268e-01,9.397954e-01,9.397301e-01,3.651406e-03,3.221444e-08,3.801623e+01,4.013476e+00,3.400276e+01,4.019449e+01,1.705867e+02
7.658706e+05,8.864243e+00,6.516656e+04,7.542426e-01,9.398260e-01,9.397304e-01,3.651728e-03,3.221289e-08,3.801708e+01,4.013476e+00,3.400361e+01,4.019422e+01,1.705947e+02
7.658806e+05,8.864358e+00,6.517656e+04,7.543583e-01,9.398566e-01,9.397307e-01,3.652051e-03,3.221134e-08,3.801794e+01,4.013476e+00,3.400446e+01,4.019395e+01,1.706026e+02
7.658906e+05,8.864474e+00,6.518656e+04,7.544741e-01,9.398872e-01,9.397310e-01,3.652373e-03,3.220979e-08,3.801879e+01,4.013476e+00,3.400532e+01,4.019368e+01,1.706106e+02
7.659006e+05,8.864590e+00,6.519656e+04,7.545898e-01,9.399178e-01,9.397313e-01,3.652695e-03,3.220825e-08,3.801964e+01,4.013476e+00,3.400617e+01,4.019341e+01,1.706186e+02
7.659106e+05,8.864706e+00,6.520656e+04,7.547056e-01,9.399484e-01,9.397316e-01,3.653017e-03,3.220670e-08,3.802050e+01,4.013476e+00,3.400702e+01,4.019314e+01,1.706266e+02
7.659206e+05,8.864821e+00,6.521656e+04,7.548213e-01,9.399790e-01,9.397319e-01,3.653339e-03,3.220515e-08,3.802135e+01,4.013476e+00,3.400788e+01,4.019287e+01,1.706346e+02
7.659306e+05,8.864937e+00,6.522656e+04,7.549371e-01,9.400096e-01,9.397322e-01,3.653661e-03,3.220361e-08,3.802220e+01,4.013476e+00,3.400873e+01,4.019260e+01,1.706426e+02
7.659406e+05,8.865053e+00,6.523657e+04,7.550528e-01,9.400402e-01,9.397325e-01,3.653983e-03,3.220206e-08,3.802306e+01,4.013476e+00,3.400958e+01,4.019233e+01,1.706505e+02
7.659506e+05,8.865169e+00,6.524657e+04,7.551686e-01,9.400708e-01,9.397328e-01,3.654305e-03,3.220052e-08,3.802391e+01,4.013476e+00,3.401044e+01,4.019206e+01,1.706585e+02
7.659606e+05,8.865284e+00,6.525657e+04,7.552843e-01,9.401014e-01,9.397331e-01,3.654627e-03,3.219898e-08,3.802476e+01,4.013476e+00,3.401129e+01,4.019179e+01,1.706665e+02
7.659706e+05,8.865400e+00,6.526657e+04,7.554001e-01,9.401320e-01,9.397334e-01,3.654949e-03,3.219743e-08,3.802562e+01,4.013476e+00,3.401214e+01,4.019152e+01,1.706745e+02
7.659806e+05,8.865516e+00,6.527657e+04,7.555159e-01,9.401626e-01,9.397337e-01,3.655271e-03,3.219589e-08,3.802647e+01,4.013476e+00,3.401300e+01,4.019126e+01,1.706825e+02
7.659906e+05,8.865632e+00,6.528657e+04,7.556316e-01,9.401932e-01,9.397340e-01,3.655593e-03,3.219435e-08,3.802732e+01,4.013476e+00,3.401385e+01,4.019099e+01,1.706905e+02
7.660006e+05,8.865747e+00,6.529657e+04,7.557474e-01,9.402187e-01,9.397343e-01,3.655915e-03,3.219280e-08,3.802818e+01,4.013476e+00,3.401470e+01,4.019091e+01,1.706984e+02
7.660106e+05,8.865863e+00,6.530657e+04,7.558631e-01,9.402116e-01,9.397346e-01,3.656237e-03,3.219126e-08,3.802704e+01,4.013476e+00,3.401356e+01,4.018997e+01,1.707000e+02
7.660206e+05,8.865979e+00,6.531657e+04,7.559789e-01,9.401970e-01,9.397349e-01,3.656559e-03,3.218972e-08,3.802541e+01,4.013476e+00,3.401193e+01,4.018880e+01,1.707000e+02
7.660306e+05,8.866095e+00,6.532657e+04,7.560946e-01,9.401824e-01,9.397352e-01,3.656881e-03,3.218818e-08,3.802378e+01,4.013476e+00,3.401031e+01,4.018763e+01,1.707000e+02
7.660406e+05,8.866210e+00,6.533658e+04,7.562104e-01,9.401677e-01,9.397355e-01,3.657203e-03,3.218664e-08,3.802216e+01,4.013476e+00,3.400868e+01,4.018647e+01,1.707000e+02
7.660506e+05,8.866326e+00,6.534658e+04,7.563261e-01,9.401531e-01,9.397358e-01,3.657525e-03,3.218510e-08,3.802053e+01,4.013476e+00,3.400705e+01,4.018530e+01,1.707000e+02
7.660606e+05,8.866442e+00,6.535658e+04,7.564419e-01,9.401385e-01,9.397361e-01,3.657847e-03,3.218357e-08,3.801890e+01,4.013476e+00,3.400543e+01,4.018413e+01,1.707000e+02
7.660706e+05,8.866558e+00,6.536658e+04,7.565576e-01,9.401238e-01,9.397364e-01,3.658169e-03,3.218203e-08,3.801727e+01,4.013476e+00,3.400380e+01,4.018296e+01,1.707000e+02
7.660806e+05,8.866673e+00,6.537658e+04,7.566734e-01,9.401092e-01,9.397367e-01,3.658490e-03,3.218049e-08,3.801565e+01,4.013476e+00,3.400217e+01,4.018180e+01,1.707000e+02
7.660906e+05,8.866789e+00,6.538658e+04,7.567891e-01,9.400946e-01,9.397370e-01,3.658812e-03,3.217895e-08,3.801402e+01,4.013476e+00,3.400054e+01,4.018063e+01,1.707000e+02
7.661006e+05,8.866905e+00,6.539658e+04,7.569049e-01,9.400799e-01,9.397374e-01,3.659134e-03,3.217742e-08,3.801239e+01,4.013476e+00,3.399892e+01,4.017946e+01,1.707000e+02
7.661106e+05,8.867021e+00,6.540658e+04,7.570206e-01,9.400653e-01,9.397377e-01,3.659456e-03,3.217588e-08,3.801077e+01,4.013476e+00,3.399729e+01,4.017829e+01,1.707000e+02
7.661206e+05,8.867136e+00,6.541658e+04,7.571364e-01,9.400507e-01,9.397380e-01,3.659778e-03,3.217435e-08,3.800914e+01,4.013476e+00,3.399566e+01,4.017713e+01,1.707000e+02
7.661306e+05,8.867252e+00,6.542658e+04,7.572521e-01,9.400360e-01,9.397383e-01,3.660099e-03,3.217281e-08,3.800751e+01,4.013476e+00,3.399404e+01,4.017596e+01,1.707000e+02
7.661406e+05,8.867368e+00,6.543659e+04,7.573679e-01,9.400214e-01,9.397386e-01,3.660421e-03,3.217128e-08,3.800589e+01,4.013476e+00,3.399241e+01,4.017479e+01,1.707000e+02
7.661506e+05,8.867484e+00,6.544659e+04,7.574836e-01,9.400068e-01,9.397389e-01,3.660743e-03,3.216974e-08,3.800426e+01,4.013476e+00,3.399078e+01,4.017362e+01,1.707000e+02
7.661606e+05,8.867599e+00,6.545659e+04,7.575994e-01,9.399921e-01,9.397392e-01,3.661065e-03,3.216821e-08,3.800263e+01,4.013476e+00,3.398916e+01,4.017246e+01,1.707000e+02
7.661706e+05,8.867715e+00,6.546659e+04,7.577151e-01,9.399775e-01,9.397395e-01,3.661386e-03,3.216668e-08,3.800100e+01,4.013476e+00,3.398753e+01,4.017129e+01,1.707000e+02
7.661806e+05,8.867831e+00,6.547659e+04,7.578309e-01,9.399629e-01,9.397398e-01,3.661708e-03,3.216515e-08,3.799938e+01,4.013476e+00,3.398590e+01,4.017012e+01,1.707000e+02
7.661906e+05,8.867947e+00,6.548659e+04,7.579467e-01,9.399482e-01,9.397401e-01,3.662030e-03,3.216362e-08,3.799775e+01,4.013476e+00,3.398427e+01,4.016895e+01,1.707000e+02
7.662006e+05,8.868062e+00,6.549659e+04,7.580624e-01,9.399336e-01,9.397404e-01,3.662351e-03,3.216209e-08,3.799612e+01,4.013476e+00,3.398265e+01,4.016778e+01,1.707000e+02
7.662106e+05,8.868178e+00,6.550659e+04,7.581782e-01,9.399190e-01,9.397407e-01,3.662673e-03,3.216056e-08,3.799450e+01,4.013476e+00,3.398102e+01,4.016662e+01,1.707000e+02
7.662206e+05,8.868294e+00,6.551659e+04,7.582939e-01,9.399043e-01,9.397410e-01,3.662995e-03,3.215903e-08,3.799287e+01,4.013476e+00,3.397939e+01,4.016545e+01,1.707000e+02
7.662306e+05,8.868410e+00,6.552659e+04,7.584097e-01,9.398897e-01,9.397413e-01,3.663316e-03,3.215750e-08,3.799124e+01,4.013476e+00,3.397777e+01,4.016428e+01,1.707000e+02
7.662406e+05,8.868525e+00,6.553660e+04,7.585254e-01,9.398751e-01,9.397416e-01,3.663638e-03,3.215597e-08,3.798962e+01,4.013476e+00,3.397614e+01,4.016311e+01,1.707000e+02
7.662506e+05,8.868641e+00,6.554660e+04,7.586412e-01,9.398604e-01,9.397419e-01,3.663959e-03,3.215444e-08,3.798799e+01,4.013476e+00,3.397451e+01,4.016194e+01,1.707000e+02
7.662606e+05,8.868757e+00,6.555660e+04,7.587569e-01,9.398553e-01,9.397422e-01,3.664281e-03,3.215291e-08,3.798908e+01,4.013689e+00,3.397539e+01,4.016329e+01,1.707000e+02
7.662706e+05,8.868873e+00,6.556660e+04,7.588727e-01,9.398521e-01,9.397425e-01,3.664603e-03,3.215139e-08,3.799070e+01,4.013943e+00,3.397676e+01,4.016512e+01,1.707000e+02
7.662806e+05,8.868988e+00,6.557660e+04,7.589884e-01,9.398488e-01,9.397428e-01,3.664924e-03,3.214986e-08,3.799232e+01,4.014197e+00,3.397813e+01,4.016695e+01,1.707000e+02
7.662906e+05,8.869104e+00,6.558660e+04,7.591042e-01,9.398456e-01,9.397431e-01,3.665246e-03,3.214833e-08,3.799395e+01,4.014451e+00,3.397949e+01,4.016879e+01,1.707000e+02
7.663006e+05,8.869220e+00,6.559660e+04,7.592199e-01,9.398424e-01,9.397434e-01,3.665567e-03,3.214681e-08,3.799557e+01,4.014705e+00,3.398086e+01,4.017062e+01,1.707000e+02
7.663106e+05,8.869336e+00,6.560660e+04,7.593357e-01,9.398391e-01,9.397437e-01,3.665889e-03,3.214528e-08,3.799719e+01,4.014959e+00,3.398223e+01,4.017246e+01,1.707000e+02
7.663206e+05,8.869451e+00,6.561660e+04,7.594514e-01,9.398359e-01,9.397440e-01,3.666210e-03,3.214376e-08,3.799881e+01,4.015213e+00,3.398360e+01,4.017429e+01,1.707000e+02
7.663306e+05,8.869567e+00,6.562660e+04,7.595672e-01,9.398326e-01,9.397443e-01,3.666532e-03,3.214224e-08,3.800043e+01,4.015467e+00,3.398496e+01,4.017612e+01,1.707000e+02
7.663406e+05,8.869683e+00,6.563661e+04,7.596829e-01,9.398294e-01,9.397446e-01,3.666853e-03,3.214071e-08,3.800205e+01,4.015721e+00,3.398633e+01,4.017796e+01,1.707000e+02
7.663506e+05,8.869799e+00,6.564661e+04,7.597987e-01,9.398261e-01,9.397449e-01,3.667174e-03,3.213919e-08,3.800367e+01,4.015975e+00,3.398770e+01,4.017979e+01,1.707000e+02
7.663606e+05,8.869914e+00,6.565661e+04,7.599144e-01,9.398229e-01,9.397452e-01,3.667496e-03,3.213767e-08,3.800530e+01,4.016229e+00,3.398907e+01,4.018162e+01,1.707000e+02
7.663706e+05,8.870030e+00,6.566661e+04,7.600302e-01,9.398197e-01,9.397455e-01,3.667817e-03,3.213615e-08,3.800692e+01,4.016483e+00,3.399043e+01,4.018346e+01,1.707000e+02
7.663806e+05,8.870146e+00,6.567661e+04,7.601459e-01,9.398164e-01,9.397458e-01,3.668139e-03,3.213463e-08,3.800854e+01,4.016738e+00,3.399180e+01,4.018529e+01,1.707000e+02
7.663906e+05,8.870262e+00,6.568661e+04,7.602617e-01,9.398132e-01,9.397461e-01,3.668460e-03,3.213310e-08,3.801016e+01,4.016992e+00,3.399317e+01,4.018712e+01,1.707000e+02
7.664006e+05,8.870377e+00,6.569661e+04,7.603775e-01,9.398099e-01,9.397464e-01,3.668781e-03,3.213159e-08,3.801178e+01,4.017246e+00,3.399454e+01,4.018896e+01,1.707000e+02
7.664106e+05,8.870493e+00,6.570661e+04,7.604932e-01,9.398067e-01,9.397467e-01,3.669103e-03,3.213007e-08,3.801340e+01,4.017500e+00,3.399590e+01,4.019079e+01,1.707000e+02
7.664206e+05,8.870609e+00,6.571661e+04,7.606090e-01,9.398034e-01,9.397470e-01,3.669424e-03,3.212855e-08,3.801502e+01,4.017754e+00,3.399727e+01,4.019263e+01,1.707000e+02
7.664306e+05,8.870725e+00,6.572661e+04,7.607247e-01,9.398002e-01,9.397473e-01,3.669745e-03,3.212703e-08,3.801664e+01,4.018008e+00,3.399864e+01,4.019446e+01,1.707000e+02
7.664406e+05,8.870840e+00,6.573662e+04,7.608405e-01,9.397970e-01,9.397476e-01,3.670067e-03,3.212551e-08,3.801827e+01,4.018262e+00,3.400000e+01,4.019629e+01,1.707000e+02
7.664506e+05,8.870956e+00,6.574662e+04,7.609562e-01,9.397937e-01,9.397479e-01,3.670388e-03,3.212399e-08,3.801989e+01,4.018516e+00,3.400137e+01,4.019813e+01,1.707000e+02
7.664606e+05,8.871072e+00,6.575662e+04,7.610720e-01,9.397905e-01,9.397482e-01,3.670709e-03,3.212248e-08,3.802151e+01,4.018770e+00,3.400274e+01,4.019996e+01,1.707000e+02
7.664706e+05,8.871188e+00,6.576662e+04,7.611877e-01,9.397872e-01,9.397485e-01,3.671030e-03,3.212096e-08,3.802313e+01,4.019024e+00,3.400411e+01,4.020179e+01,1.707000e+02
7.664806e+05,8.871303e+00,6.577662e+04,7.613035e-01,9.397840e-01,9.397488e-01,3.671352e-03,3.211945e-08,3.802475e+01,4.019278e+00,3.400547e+01,4.020363e+01,1.707000e+02
7.664906e+05,8.871419e+00,6.578662e+04,7.614192e-01,9.397808e-01,9.397491e-01,3.671673e-03,3.211793e-08,3.802637e+01,4.019532e+00,3.400684e+01,4.020546e+01,1.707000e+02
7.665006e+05,8.871535e+00,6.579662e+04,7.615350e-01,9.397725e-01,9.397494e-01,3.671994e-03,3.211642e-08,3.802799e+01,4.019786e+00,3.400821e+01,4.020749e+01,1.707000e+02
7.665106e+05,8.871651e+00,6.580662e+04,7.616507e-01,9.397615e-01,9.397497e-01,3.672315e-03,3.211490e-08,3.802646e+01,4.020042e+00,3.400642e+01,4.020626e+01,1.706937e+02
7.665206e+05,8.871766e+00,6.581662e+04,7.617665e-01,9.397502e-01,9.397500e-01,3.672636e-03,3.211339e-08,3.802405e+01,4.020298e+00,3.400376e+01,4.020412e+01,1.706857e+02
7.665306e+05,8.871882e+00,6.582663e+04,7.618822e-01,9.397388e-01,9.397503e-01,3.672958e-03,3.211188e-08,3.802165e+01,4.020554e+00,3.400109e+01,4.020198e+01,1.706776e+02
7.665406e+05,8.871998e+00,6.583663e+04,7.619980e-01,9.397275e-01,9.397506e-01,3.673279e-03,3.211036e-08,3.801924e+01,4.020809e+00,3.399843e+01,4.019984e+01,1.706696e+02
7.665506e+05,8.872114e+00,6.584663e+04,7.621137e-01,9.397162e-01,9.397509e-01,3.673600e-03,3.210885e-08,3.801684e+01,4.021065e+00,3.399577e+01,4.019770e+01,1.706615e+02
7.665606e+05,8.872229e+00,6.585663e+04,7.622295e-01,9.397049e-01,9.397512e-01,3.673921e-03,3.210734e-08,3.801443e+01,4.021321e+00,3.399311e+01,4.019556e+01,1.706535e+02
7.665706e+05,8.872345e+00,6.586663e+04,7.623452e-01,9.396935e-01,9.397515e-01,3.674242e-03,3.210583e-08,3.801202e+01,4.021577e+00,3.399045e+01,4.019342e+01,1.706455e+02
7.665806e+05,8.872461e+00,6.587663e+04,7.624610e-01,9.396822e-01,9.397518e-01,3.674563e-03,3.210432e-08,3.800962e+01,4.021833e+00,3.398778e+01,4.019128e+01,1.706374e+02
7.665906e+05,8.872577e+00,6.588663e+04,7.625767e-01,9.396709e-01,9.397522e-01,3.674884e-03,3.210281e-08,3.800721e+01,4.022089e+00,3.398512e+01,4.018914e+01,1.706294e+02
7.666006e+05,8.872693e+00,6.589663e+04,7.626925e-01,9.396595e-01,9.397525e-01,3.675205e-03,3.210130e-08,3.800481e+01,4.022344e+00,3.398246e+01,4.018700e+01,1.706214e+02
7.666106e+05,8.872808e+00,6.590663e+04,7.628083e-01,9.396482e-01,9.397528e-01,3.675526e-03,3.209979e-08,3.800240e+01,4.022600e+00,3.397980e+01,4.018486e+01,1.706133e+02
7.666206e+05,8.872924e+00,6.591663e+04,7.629240e-01,9.396369e-01,9.397531e-01,3.675847e-03,3.209829e-08,3.799999e+01,4.022856e+00,3.397714e+01,4.018272e+01,1.706053e+02
7.666306e+05,8.873040e+00,6.592664e+04,7.630398e-01,9.396255e-01,9.397534e-01,3.676168e-03,3.209678e-08,3.799759e+01,4.023112e+00,3.397448e+01,4.018057e+01,1.705972e+02
7.666406e+05,8.873156e+00,6.593664e+04,7.631555e-01,9.396142e-01,9.397537e-01,3.676489e-03,3.209527e-08,3.799518e+01,4.023368e+00,3.397181e+01,4.017843e+01,1.705892e+02
7.666506e+05,8.873271e+00,6.594664e+04,7.632713e-01,9.396029e-01,9.397540e-01,3.676810e-03,3.209376e-08,3.799278e+01,4.023624e+00,3.396915e+01,4.017629e+01,1.705812e+02
7.666606e+05,8.873387e+00,6.595664e+04,7.633870e-01,9.395916e-01,9.397543e-01,3.677131e-03,3.209226e-08,3.799037e+01,4.023880e+00,3.396649e+01,4.017415e+01,1.705731e+02
7.666706e+05,8.873503e+00,6.596664e+04,7.635028e-01,9.395802e-01,9.397546e-01,3.677452e-03,3.209075e-08,3.798796e+01,4.024135e+00,3.396383e+01,4.017201e+01,1.705651e+02
7.666806e+05,8.873619e+00,6.597664e+04,7.636185e-01,9.395689e-01,9.397549e-01,3.677773e-03,3.208925e-08,3.798556e+01,4.024391e+00,3.396117e+01,4.016987e+01,1.705570e+02
7.666906e+05,8.873734e+00,6.598664e+04,7.637343e-01,9.395576e-01,9.397552e-01,3.678094e-03,3.208774e-08,3.798315e+01,4.024647e+00,3.395850e+01,4.016773e+01,1.705490e+02
7.667006e+05,8.873850e+00,6.599664e+04,7.638500e-01,9.395462e-01,9.397555e-01,3.678415e-03,3.208624e-08,3.798075e+01,4.024903e+00,3.395584e+01,4.016559e+01,1.705410e+02
7.667106e+05,8.873966e+00,6.600664e+04,7.639658e-01,9.395349e-01,9.397558e-01,3.678736e-03,3.208474e-08,3.797834e+01,4.025159e+00,3.395318e+01,4.016344e+01,1.705329e+02
7.667206e+05,8.874082e+00,6.601664e+04,7.640815e-01,9.395236e-01,9.397561e-01,3.679057e-03,3.208324e-08,3.797593e+01,4.025415e+00,3.395052e+01,4.016130e+01,1.705249e+02
7.667306e+05,8.874197e+00,6.602665e+04,7.641973e-01,9.395122e-01,9.397564e-01,3.679378e-03,3.208173e-08,3.797353e+01,4.025670e+00,3.394786e+01,4.015916e+01,1.705169e+02
7.667406e+05,8.874313e+00,6.603665e+04,7.643130e-01,9.395009e-01,9.397567e-01,3.679698e-03,3.208023e-08,3.797112e+01,4.025926e+00,3.394520e+01,4.015702e+01,1.705088e+02
7.667506e+05,8.874429e+00,6.604665e+04,7.644288e-01,9.394954e-01,9.397570e-01,3.680019e-03,3.207873e-08,3.796872e+01,4.026182e+00,3.394253e+01,4.015465e+01,1.705008e+02
7.667606e+05,8.874545e+00,6.605665e+04,7.645445e-01,9.395038e-01,9.397573e-01,3.680340e-03,3.207723e-08,3.797063e+01,4.026207e+00,3.394443e+01,4.015637e+01,1.705000e+02
