Repository: brandonlampe/CS_Data

# Repository for Crushed Salt Data
**Grant No: 456417**

This is a work in progress!

## Repository Content

### Directory Names
A uniform namining structure still in progress, but in general directories are named according to the following:
 - Names contain no spaces, a single underscore "_" will be used as a file name seperator.
 - Files are for the Crushed Salt Project (CSP); therefore, the first three charaters of each file are "CSP".
 - Folders are organized by which frame the test was performed on i.e., A2 or A3.
 - The fifth and sixth charaters of each file name will therefore be "A" followed by the frame number.

File: UNM_WP_HY_175_09/IscoMeasurements/STAGE09/CREEP_FIT/175_09_STAGE09_CREEP_OUT.csv (part 31 of 34)
Analysis by Brandon Lampe, performed on: 2016/07/06 13:13:17
Experimental results below begin at: 2016/04/16 12:04:26
Duration (sec),Duration (day),Elapsed Time (sec),Elapsed Time (day),Interpolated Fractional Density,Fit to Fractional Density,Fit to Volume Strain,Fit to Volume Strain Rate (1/sec),Confining Pressure (MPa),Pore Pressure (MPa),Terzaghi Pressure (MPa),Solid Pressure (MPa),Temperature (C))
7.714911e+05,8.929295e+00,7.078712e+04,8.192954e-01,9.400620e-01,9.398984e-01,3.830492e-03,3.142355e-08,3.801950e+01,4.013476e+00,3.400602e+01,4.018771e+01,1.702000e+02
7.715011e+05,8.929411e+00,7.079713e+04,8.194112e-01,9.400742e-01,9.398987e-01,3.830806e-03,3.142228e-08,3.801975e+01,4.013476e+00,3.400628e+01,4.018751e+01,1.702000e+02
7.715111e+05,8.929527e+00,7.080713e+04,8.195269e-01,9.400787e-01,9.398990e-01,3.831120e-03,3.142101e-08,3.801851e+01,4.013689e+00,3.400482e+01,4.018600e+01,1.702000e+02
7.715211e+05,8.929643e+00,7.081713e+04,8.196427e-01,9.400818e-01,9.398993e-01,3.831435e-03,3.141974e-08,3.801697e+01,4.013943e+00,3.400303e+01,4.018423e+01,1.702000e+02
7.715311e+05,8.929758e+00,7.082713e+04,8.197584e-01,9.400848e-01,9.398996e-01,3.831749e-03,3.141847e-08,3.801543e+01,4.014197e+00,3.400124e+01,4.018246e+01,1.702000e+02
7.715411e+05,8.929874e+00,7.083713e+04,8.198742e-01,9.400878e-01,9.398999e-01,3.832063e-03,3.141720e-08,3.801390e+01,4.014451e+00,3.399945e+01,4.018070e+01,1.702000e+02
7.715511e+05,8.929990e+00,7.084713e+04,8.199899e-01,9.400909e-01,9.399002e-01,3.832377e-03,3.141593e-08,3.801236e+01,4.014705e+00,3.399766e+01,4.017893e+01,1.702000e+02
7.715611e+05,8.930106e+00,7.085713e+04,8.201057e-01,9.400939e-01,9.399005e-01,3.832691e-03,3.141466e-08,3.801083e+01,4.014959e+00,3.399587e+01,4.017716e+01,1.702000e+02
7.715711e+05,8.930221e+00,7.086713e+04,8.202214e-01,9.400970e-01,9.399008e-01,3.833006e-03,3.141339e-08,3.800929e+01,4.015213e+00,3.399408e+01,4.017540e+01,1.702000e+02
7.715811e+05,8.930337e+00,7.087713e+04,8.203372e-01,9.401000e-01,9.399011e-01,3.833320e-03,3.141213e-08,3.800775e+01,4.015467e+00,3.399229e+01,4.017363e+01,1.702000e+02
7.715911e+05,8.930453e+00,7.088713e+04,8.204529e-01,9.401031e-01,9.399013e-01,3.833634e-03,3.141086e-08,3.800622e+01,4.015721e+00,3.399050e+01,4.017186e+01,1.702000e+02
7.716011e+05,8.930569e+00,7.089714e+04,8.205687e-01,9.401061e-01,9.399016e-01,3.833948e-03,3.140959e-08,3.800468e+01,4.015975e+00,3.398871e+01,4.017009e+01,1.702000e+02
7.716111e+05,8.930684e+00,7.090714e+04,8.206844e-01,9.401092e-01,9.399019e-01,3.834262e-03,3.140833e-08,3.800315e+01,4.016229e+00,3.398692e+01,4.016833e+01,1.702000e+02
7.716211e+05,8.930800e+00,7.091714e+04,8.208002e-01,9.401122e-01,9.399022e-01,3.834576e-03,3.140706e-08,3.800161e+01,4.016483e+00,3.398513e+01,4.016656e+01,1.702000e+02
7.716311e+05,8.930916e+00,7.092714e+04,8.209160e-01,9.401152e-01,9.399025e-01,3.834890e-03,3.140579e-08,3.800007e+01,4.016738e+00,3.398334e+01,4.016479e+01,1.702000e+02
7.716411e+05,8.931032e+00,7.093714e+04,8.210317e-01,9.401183e-01,9.399028e-01,3.835204e-03,3.140453e-08,3.799854e+01,4.016992e+00,3.398155e+01,4.016303e+01,1.702000e+02
7.716511e+05,8.931147e+00,7.094714e+04,8.211475e-01,9.401213e-01,9.399031e-01,3.835519e-03,3.140326e-08,3.799700e+01,4.017246e+00,3.397976e+01,4.016126e+01,1.702000e+02
7.716611e+05,8.931263e+00,7.095714e+04,8.212632e-01,9.401244e-01,9.399034e-01,3.835833e-03,3.140200e-08,3.799547e+01,4.017500e+00,3.397797e+01,4.015949e+01,1.702000e+02
7.716711e+05,8.931379e+00,7.096714e+04,8.213790e-01,9.401274e-01,9.399037e-01,3.836147e-03,3.140074e-08,3.799393e+01,4.017754e+00,3.397618e+01,4.015772e+01,1.702000e+02
7.716811e+05,8.931495e+00,7.097714e+04,8.214947e-01,9.401305e-01,9.399040e-01,3.836461e-03,3.139947e-08,3.799239e+01,4.018008e+00,3.397439e+01,4.015596e+01,1.702000e+02
7.716911e+05,8.931610e+00,7.098714e+04,8.216105e-01,9.401335e-01,9.399043e-01,3.836775e-03,3.139821e-08,3.799086e+01,4.018262e+00,3.397260e+01,4.015419e+01,1.702000e+02
7.717011e+05,8.931726e+00,7.099715e+04,8.217262e-01,9.401366e-01,9.399046e-01,3.837089e-03,3.139695e-08,3.798932e+01,4.018516e+00,3.397081e+01,4.015242e+01,1.702000e+02
7.717111e+05,8.931842e+00,7.100715e+04,8.218420e-01,9.401396e-01,9.399049e-01,3.837403e-03,3.139568e-08,3.798779e+01,4.018770e+00,3.396902e+01,4.015066e+01,1.702000e+02
7.717211e+05,8.931958e+00,7.101715e+04,8.219577e-01,9.401426e-01,9.399052e-01,3.837717e-03,3.139442e-08,3.798625e+01,4.019024e+00,3.396723e+01,4.014889e+01,1.702000e+02
7.717311e+05,8.932073e+00,7.102715e+04,8.220735e-01,9.401457e-01,9.399055e-01,3.838031e-03,3.139316e-08,3.798471e+01,4.019278e+00,3.396544e+01,4.014712e+01,1.702000e+02
7.717411e+05,8.932189e+00,7.103715e+04,8.221892e-01,9.401487e-01,9.399058e-01,3.838345e-03,3.139190e-08,3.798318e+01,4.019532e+00,3.396365e+01,4.014535e+01,1.702000e+02
7.717512e+05,8.932305e+00,7.104715e+04,8.223050e-01,9.401518e-01,9.399061e-01,3.838659e-03,3.139064e-08,3.798164e+01,4.019786e+00,3.396186e+01,4.014359e+01,1.702000e+02
7.717612e+05,8.932421e+00,7.105715e+04,8.224207e-01,9.401429e-01,9.399064e-01,3.838972e-03,3.138938e-08,3.798111e+01,4.019841e+00,3.396127e+01,4.014336e+01,1.702000e+02
7.717712e+05,8.932536e+00,7.106715e+04,8.225365e-01,9.401306e-01,9.399067e-01,3.839286e-03,3.138812e-08,3.798085e+01,4.019841e+00,3.396101e+01,4.014356e+01,1.702000e+02
7.717812e+05,8.932652e+00,7.107715e+04,8.226522e-01,9.401184e-01,9.399070e-01,3.839600e-03,3.138686e-08,3.798060e+01,4.019841e+00,3.396075e+01,4.014375e+01,1.702000e+02
7.717912e+05,8.932768e+00,7.108715e+04,8.227680e-01,9.401062e-01,9.399073e-01,3.839914e-03,3.138560e-08,3.798034e+01,4.019841e+00,3.396050e+01,4.014395e+01,1.702000e+02
7.718012e+05,8.932884e+00,7.109716e+04,8.228837e-01,9.400940e-01,9.399075e-01,3.840228e-03,3.138435e-08,3.798008e+01,4.019841e+00,3.396024e+01,4.014414e+01,1.702000e+02
7.718112e+05,8.932999e+00,7.110716e+04,8.229995e-01,9.400818e-01,9.399078e-01,3.840542e-03,3.138309e-08,3.797982e+01,4.019841e+00,3.395998e+01,4.014434e+01,1.702000e+02
7.718212e+05,8.933115e+00,7.111716e+04,8.231152e-01,9.400696e-01,9.399081e-01,3.840856e-03,3.138183e-08,3.797957e+01,4.019841e+00,3.395973e+01,4.014454e+01,1.702000e+02
7.718312e+05,8.933231e+00,7.112716e+04,8.232310e-01,9.400574e-01,9.399084e-01,3.841170e-03,3.138057e-08,3.797931e+01,4.019841e+00,3.395947e+01,4.014473e+01,1.702000e+02
7.718412e+05,8.933347e+00,7.113716e+04,8.233468e-01,9.400452e-01,9.399087e-01,3.841483e-03,3.137932e-08,3.797905e+01,4.019841e+00,3.395921e+01,4.014493e+01,1.702000e+02
7.718512e+05,8.933463e+00,7.114716e+04,8.234625e-01,9.400330e-01,9.399090e-01,3.841797e-03,3.137806e-08,3.797880e+01,4.019841e+00,3.395896e+01,4.014512e+01,1.702000e+02
7.718612e+05,8.933578e+00,7.115716e+04,8.235783e-01,9.400207e-01,9.399093e-01,3.842111e-03,3.137681e-08,3.797854e+01,4.019841e+00,3.395870e+01,4.014532e+01,1.702000e+02
7.718712e+05,8.933694e+00,7.116716e+04,8.236940e-01,9.400085e-01,9.399096e-01,3.842425e-03,3.137555e-08,3.797828e+01,4.019841e+00,3.395844e+01,4.014552e+01,1.702000e+02
7.718812e+05,8.933810e+00,7.117716e+04,8.238098e-01,9.399963e-01,9.399099e-01,3.842739e-03,3.137430e-08,3.797803e+01,4.019841e+00,3.395818e+01,4.014571e+01,1.702000e+02
7.718912e+05,8.933926e+00,7.118716e+04,8.239255e-01,9.399841e-01,9.399102e-01,3.843052e-03,3.137304e-08,3.797777e+01,4.019841e+00,3.395793e+01,4.014591e+01,1.702000e+02
7.719012e+05,8.934041e+00,7.119717e+04,8.240413e-01,9.399719e-01,9.399105e-01,3.843366e-03,3.137179e-08,3.797751e+01,4.019841e+00,3.395767e+01,4.014610e+01,1.702000e+02
7.719112e+05,8.934157e+00,7.120717e+04,8.241570e-01,9.399597e-01,9.399108e-01,3.843680e-03,3.137053e-08,3.797726e+01,4.019841e+00,3.395741e+01,4.014630e+01,1.702000e+02
7.719212e+05,8.934273e+00,7.121717e+04,8.242728e-01,9.399475e-01,9.399111e-01,3.843994e-03,3.136928e-08,3.797700e+01,4.019841e+00,3.395716e+01,4.014650e+01,1.702000e+02
7.719312e+05,8.934389e+00,7.122717e+04,8.243885e-01,9.399353e-01,9.399114e-01,3.844307e-03,3.136803e-08,3.797674e+01,4.019841e+00,3.395690e+01,4.014669e+01,1.702000e+02
7.719412e+05,8.934504e+00,7.123717e+04,8.245043e-01,9.399231e-01,9.399117e-01,3.844621e-03,3.136678e-08,3.797648e+01,4.019841e+00,3.395664e+01,4.014689e+01,1.702000e+02
7.719512e+05,8.934620e+00,7.124717e+04,8.246200e-01,9.399108e-01,9.399120e-01,3.844935e-03,3.136552e-08,3.797623e+01,4.019841e+00,3.395639e+01,4.014708e+01,1.702000e+02
7.719612e+05,8.934736e+00,7.125717e+04,8.247358e-01,9.398986e-01,9.399123e-01,3.845248e-03,3.136427e-08,3.797597e+01,4.019841e+00,3.395613e+01,4.014728e+01,1.702000e+02
7.719712e+05,8.934852e+00,7.126717e+04,8.248515e-01,9.398864e-01,9.399126e-01,3.845562e-03,3.136302e-08,3.797571e+01,4.019841e+00,3.395587e+01,4.014748e+01,1.702000e+02
7.719812e+05,8.934967e+00,7.127717e+04,8.249673e-01,9.398742e-01,9.399129e-01,3.845876e-03,3.136177e-08,3.797546e+01,4.019841e+00,3.395562e+01,4.014767e+01,1.702000e+02
7.719912e+05,8.935083e+00,7.128717e+04,8.250830e-01,9.398620e-01,9.399131e-01,3.846189e-03,3.136052e-08,3.797520e+01,4.019841e+00,3.395536e+01,4.014787e+01,1.702000e+02
7.720012e+05,8.935199e+00,7.129718e+04,8.251988e-01,9.398445e-01,9.399134e-01,3.846503e-03,3.135927e-08,3.797494e+01,4.019841e+00,3.395510e+01,4.014827e+01,1.702000e+02
7.720112e+05,8.935315e+00,7.130718e+04,8.253145e-01,9.398315e-01,9.399137e-01,3.846817e-03,3.135802e-08,3.797574e+01,4.020050e+00,3.395569e+01,4.014960e+01,1.701935e+02
7.720212e+05,8.935430e+00,7.131718e+04,8.254303e-01,9.398197e-01,9.399140e-01,3.847130e-03,3.135677e-08,3.797676e+01,4.020305e+00,3.395646e+01,4.015113e+01,1.701854e+02
7.720312e+05,8.935546e+00,7.132718e+04,8.255460e-01,9.398079e-01,9.399143e-01,3.847444e-03,3.135552e-08,3.797779e+01,4.020560e+00,3.395723e+01,4.015266e+01,1.701774e+02
7.720412e+05,8.935662e+00,7.133718e+04,8.256618e-01,9.397961e-01,9.399146e-01,3.847757e-03,3.135428e-08,3.797882e+01,4.020814e+00,3.395800e+01,4.015419e+01,1.701694e+02
7.720512e+05,8.935778e+00,7.134718e+04,8.257776e-01,9.397843e-01,9.399149e-01,3.848071e-03,3.135303e-08,3.797985e+01,4.021069e+00,3.395878e+01,4.015572e+01,1.701614e+02
7.720612e+05,8.935893e+00,7.135718e+04,8.258933e-01,9.397725e-01,9.399152e-01,3.848385e-03,3.135178e-08,3.798087e+01,4.021324e+00,3.395955e+01,4.015725e+01,1.701534e+02
7.720712e+05,8.936009e+00,7.136718e+04,8.260091e-01,9.397607e-01,9.399155e-01,3.848698e-03,3.135054e-08,3.798190e+01,4.021579e+00,3.396032e+01,4.015878e+01,1.701454e+02
7.720812e+05,8.936125e+00,7.137718e+04,8.261248e-01,9.397489e-01,9.399158e-01,3.849012e-03,3.134929e-08,3.798293e+01,4.021834e+00,3.396109e+01,4.016031e+01,1.701374e+02
7.720912e+05,8.936241e+00,7.138718e+04,8.262406e-01,9.397371e-01,9.399161e-01,3.849325e-03,3.134804e-08,3.798396e+01,4.022089e+00,3.396187e+01,4.016184e+01,1.701294e+02
7.721012e+05,8.936356e+00,7.139719e+04,8.263563e-01,9.397253e-01,9.399164e-01,3.849639e-03,3.134680e-08,3.798498e+01,4.022344e+00,3.396264e+01,4.016337e+01,1.701214e+02
7.721112e+05,8.936472e+00,7.140719e+04,8.264721e-01,9.397135e-01,9.399167e-01,3.849952e-03,3.134555e-08,3.798601e+01,4.022599e+00,3.396341e+01,4.016491e+01,1.701134e+02
7.721212e+05,8.936588e+00,7.141719e+04,8.265878e-01,9.397017e-01,9.399170e-01,3.850266e-03,3.134431e-08,3.798704e+01,4.022854e+00,3.396418e+01,4.016644e+01,1.701053e+02
7.721312e+05,8.936704e+00,7.142719e+04,8.267036e-01,9.396899e-01,9.399173e-01,3.850579e-03,3.134306e-08,3.798807e+01,4.023109e+00,3.396496e+01,4.016797e+01,1.700973e+02
7.721412e+05,8.936819e+00,7.143719e+04,8.268193e-01,9.396781e-01,9.399176e-01,3.850893e-03,3.134182e-08,3.798909e+01,4.023364e+00,3.396573e+01,4.016950e+01,1.700893e+02
7.721512e+05,8.936935e+00,7.144719e+04,8.269351e-01,9.396663e-01,9.399179e-01,3.851206e-03,3.134058e-08,3.799012e+01,4.023619e+00,3.396650e+01,4.017103e+01,1.700813e+02
7.721612e+05,8.937051e+00,7.145719e+04,8.270508e-01,9.396545e-01,9.399182e-01,3.851519e-03,3.133934e-08,3.799115e+01,4.023874e+00,3.396728e+01,4.017256e+01,1.700733e+02
7.721712e+05,8.937167e+00,7.146719e+04,8.271666e-01,9.396427e-01,9.399185e-01,3.851833e-03,3.133809e-08,3.799218e+01,4.024129e+00,3.396805e+01,4.017409e+01,1.700653e+02
7.721812e+05,8.937282e+00,7.147719e+04,8.272823e-01,9.396309e-01,9.399187e-01,3.852146e-03,3.133685e-08,3.799320e+01,4.024384e+00,3.396882e+01,4.017562e+01,1.700573e+02
7.721912e+05,8.937398e+00,7.148719e+04,8.273981e-01,9.396191e-01,9.399190e-01,3.852460e-03,3.133561e-08,3.799423e+01,4.024639e+00,3.396959e+01,4.017716e+01,1.700493e+02
7.722012e+05,8.937514e+00,7.149720e+04,8.275138e-01,9.396073e-01,9.399193e-01,3.852773e-03,3.133437e-08,3.799526e+01,4.024894e+00,3.397037e+01,4.017869e+01,1.700413e+02
7.722112e+05,8.937630e+00,7.150720e+04,8.276296e-01,9.395954e-01,9.399196e-01,3.853086e-03,3.133313e-08,3.799629e+01,4.025149e+00,3.397114e+01,4.018022e+01,1.700332e+02
7.722212e+05,8.937745e+00,7.151720e+04,8.277453e-01,9.395836e-01,9.399199e-01,3.853400e-03,3.133189e-08,3.799731e+01,4.025404e+00,3.397191e+01,4.018175e+01,1.700252e+02
7.722312e+05,8.937861e+00,7.152720e+04,8.278611e-01,9.395718e-01,9.399202e-01,3.853713e-03,3.133065e-08,3.799834e+01,4.025659e+00,3.397268e+01,4.018328e+01,1.700172e+02
7.722412e+05,8.937977e+00,7.153720e+04,8.279768e-01,9.395600e-01,9.399205e-01,3.854026e-03,3.132941e-08,3.799937e+01,4.025914e+00,3.397346e+01,4.018481e+01,1.700092e+02
7.722512e+05,8.938093e+00,7.154720e+04,8.280926e-01,9.395537e-01,9.399208e-01,3.854340e-03,3.132817e-08,3.800040e+01,4.026169e+00,3.397423e+01,4.018613e+01,1.700012e+02
7.722612e+05,8.938208e+00,7.155720e+04,8.282084e-01,9.395700e-01,9.399211e-01,3.854653e-03,3.132693e-08,3.800012e+01,4.026207e+00,3.397391e+01,4.018520e+01,1.700000e+02
7.722712e+05,8.938324e+00,7.156720e+04,8.283241e-01,9.395902e-01,9.399214e-01,3.854966e-03,3.132569e-08,3.799960e+01,4.026207e+00,3.397340e+01,4.018388e+01,1.700000e+02
7.722812e+05,8.938440e+00,7.157720e+04,8.284399e-01,9.396104e-01,9.399217e-01,3.855280e-03,3.132445e-08,3.799909e+01,4.026207e+00,3.397289e+01,4.018256e+01,1.700000e+02
7.722912e+05,8.938556e+00,7.158720e+04,8.285556e-01,9.396306e-01,9.399220e-01,3.855593e-03,3.132322e-08,3.799858e+01,4.026207e+00,3.397237e+01,4.018124e+01,1.700000e+02
7.723012e+05,8.938671e+00,7.159721e+04,8.286714e-01,9.396508e-01,9.399223e-01,3.855906e-03,3.132198e-08,3.799807e+01,4.026207e+00,3.397186e+01,4.017992e+01,1.700000e+02
7.723112e+05,8.938787e+00,7.160721e+04,8.287871e-01,9.396710e-01,9.399226e-01,3.856219e-03,3.132074e-08,3.799756e+01,4.026207e+00,3.397135e+01,4.017859e+01,1.700000e+02
7.723212e+05,8.938903e+00,7.161721e+04,8.289029e-01,9.396912e-01,9.399229e-01,3.856533e-03,3.131951e-08,3.799704e+01,4.026207e+00,3.397084e+01,4.017727e+01,1.700000e+02
7.723312e+05,8.939019e+00,7.162721e+04,8.290186e-01,9.397114e-01,9.399232e-01,3.856846e-03,3.131827e-08,3.799653e+01,4.026207e+00,3.397033e+01,4.017595e+01,1.700000e+02
7.723412e+05,8.939134e+00,7.163721e+04,8.291344e-01,9.397316e-01,9.399235e-01,3.857159e-03,3.131704e-08,3.799602e+01,4.026207e+00,3.396981e+01,4.017463e+01,1.700000e+02
7.723512e+05,8.939250e+00,7.164721e+04,8.292501e-01,9.397518e-01,9.399238e-01,3.857472e-03,3.131580e-08,3.799551e+01,4.026207e+00,3.396930e+01,4.017331e+01,1.700000e+02
7.723612e+05,8.939366e+00,7.165721e+04,8.293659e-01,9.397719e-01,9.399240e-01,3.857785e-03,3.131457e-08,3.799500e+01,4.026207e+00,3.396879e+01,4.017199e+01,1.700000e+02
7.723712e+05,8.939482e+00,7.166721e+04,8.294816e-01,9.397921e-01,9.399243e-01,3.858099e-03,3.131333e-08,3.799448e+01,4.026207e+00,3.396828e+01,4.017067e+01,1.700000e+02
7.723812e+05,8.939597e+00,7.167721e+04,8.295974e-01,9.398123e-01,9.399246e-01,3.858412e-03,3.131210e-08,3.799397e+01,4.026207e+00,3.396777e+01,4.016934e+01,1.700000e+02
7.723912e+05,8.939713e+00,7.168721e+04,8.297131e-01,9.398325e-01,9.399249e-01,3.858725e-03,3.131087e-08,3.799346e+01,4.026207e+00,3.396725e+01,4.016802e+01,1.700000e+02
7.724012e+05,8.939829e+00,7.169722e+04,8.298289e-01,9.398527e-01,9.399252e-01,3.859038e-03,3.130963e-08,3.799295e+01,4.026207e+00,3.396674e+01,4.016670e+01,1.700000e+02
7.724112e+05,8.939945e+00,7.170722e+04,8.299446e-01,9.398729e-01,9.399255e-01,3.859351e-03,3.130840e-08,3.799244e+01,4.026207e+00,3.396623e+01,4.016538e+01,1.700000e+02
7.724212e+05,8.940060e+00,7.171722e+04,8.300604e-01,9.398931e-01,9.399258e-01,3.859664e-03,3.130717e-08,3.799192e+01,4.026207e+00,3.396572e+01,4.016406e+01,1.700000e+02
7.724312e+05,8.940176e+00,7.172722e+04,8.301761e-01,9.399133e-01,9.399261e-01,3.859977e-03,3.130594e-08,3.799141e+01,4.026207e+00,3.396521e+01,4.016274e+01,1.700000e+02
7.724412e+05,8.940292e+00,7.173722e+04,8.302919e-01,9.399335e-01,9.399264e-01,3.860291e-03,3.130471e-08,3.799090e+01,4.026207e+00,3.396469e+01,4.016142e+01,1.700000e+02
7.724512e+05,8.940408e+00,7.174722e+04,8.304076e-01,9.399537e-01,9.399267e-01,3.860604e-03,3.130348e-08,3.799039e+01,4.026207e+00,3.396418e+01,4.016010e+01,1.700000e+02
7.724612e+05,8.940523e+00,7.175722e+04,8.305234e-01,9.399739e-01,9.399270e-01,3.860917e-03,3.130225e-08,3.798988e+01,4.026207e+00,3.396367e+01,4.015877e+01,1.700000e+02
7.724712e+05,8.940639e+00,7.176722e+04,8.306392e-01,9.399941e-01,9.399273e-01,3.861230e-03,3.130102e-08,3.798936e+01,4.026207e+00,3.396316e+01,4.015745e+01,1.700000e+02
7.724812e+05,8.940755e+00,7.177722e+04,8.307549e-01,9.400142e-01,9.399276e-01,3.861543e-03,3.129979e-08,3.798885e+01,4.026207e+00,3.396265e+01,4.015613e+01,1.700000e+02
7.724912e+05,8.940871e+00,7.178722e+04,8.308707e-01,9.400344e-01,9.399279e-01,3.861856e-03,3.129856e-08,3.798834e+01,4.026207e+00,3.396213e+01,4.015481e+01,1.700000e+02
7.725012e+05,8.940986e+00,7.179723e+04,8.309864e-01,9.400546e-01,9.399282e-01,3.862169e-03,3.129733e-08,3.798783e+01,4.026207e+00,3.396162e+01,4.015349e+01,1.700000e+02
7.725112e+05,8.941102e+00,7.180723e+04,8.311022e-01,9.400548e-01,9.399285e-01,3.862482e-03,3.129610e-08,3.798752e+01,4.026207e+00,3.396131e+01,4.015316e+01,1.700000e+02
7.725212e+05,8.941218e+00,7.181723e+04,8.312179e-01,9.400498e-01,9.399288e-01,3.862795e-03,3.129488e-08,3.798726e+01,4.026207e+00,3.396106e+01,4.015308e+01,1.700000e+02
7.725312e+05,8.941334e+00,7.182723e+04,8.313337e-01,9.400448e-01,9.399291e-01,3.863108e-03,3.129365e-08,3.798701e+01,4.026207e+00,3.396080e+01,4.015299e+01,1.700000e+02
7.725412e+05,8.941449e+00,7.183723e+04,8.314494e-01,9.400398e-01,9.399293e-01,3.863421e-03,3.129242e-08,3.798675e+01,4.026207e+00,3.396054e+01,4.015291e+01,1.700000e+02
7.725512e+05,8.941565e+00,7.184723e+04,8.315652e-01,9.400348e-01,9.399296e-01,3.863734e-03,3.129120e-08,3.798649e+01,4.026207e+00,3.396029e+01,4.015283e+01,1.700000e+02
7.725612e+05,8.941681e+00,7.185723e+04,8.316809e-01,9.400298e-01,9.399299e-01,3.864047e-03,3.128997e-08,3.798624e+01,4.026207e+00,3.396003e+01,4.015275e+01,1.700000e+02
7.725712e+05,8.941797e+00,7.186723e+04,8.317967e-01,9.400248e-01,9.399302e-01,3.864359e-03,3.128874e-08,3.798598e+01,4.026207e+00,3.395977e+01,4.015267e+01,1.700000e+02
7.725812e+05,8.941912e+00,7.187723e+04,8.319124e-01,9.400199e-01,9.399305e-01,3.864672e-03,3.128752e-08,3.798572e+01,4.026207e+00,3.395951e+01,4.015259e+01,1.700000e+02
7.725912e+05,8.942028e+00,7.188724e+04,8.320282e-01,9.400149e-01,9.399308e-01,3.864985e-03,3.128629e-08,3.798546e+01,4.026207e+00,3.395926e+01,4.015251e+01,1.700000e+02
7.726012e+05,8.942144e+00,7.189724e+04,8.321439e-01,9.400099e-01,9.399311e-01,3.865298e-03,3.128507e-08,3.798521e+01,4.026207e+00,3.395900e+01,4.015242e+01,1.700000e+02
7.726112e+05,8.942260e+00,7.190724e+04,8.322597e-01,9.400049e-01,9.399314e-01,3.865611e-03,3.128385e-08,3.798495e+01,4.026207e+00,3.395874e+01,4.015234e+01,1.700000e+02
7.726212e+05,8.942375e+00,7.191724e+04,8.323754e-01,9.399999e-01,9.399317e-01,3.865924e-03,3.128262e-08,3.798469e+01,4.026207e+00,3.395849e+01,4.015226e+01,1.700000e+02
7.726312e+05,8.942491e+00,7.192724e+04,8.324912e-01,9.399949e-01,9.399320e-01,3.866237e-03,3.128140e-08,3.798444e+01,4.026207e+00,3.395823e+01,4.015218e+01,1.700000e+02
7.726412e+05,8.942607e+00,7.193724e+04,8.326069e-01,9.399899e-01,9.399323e-01,3.866550e-03,3.128018e-08,3.798418e+01,4.026207e+00,3.395797e+01,4.015210e+01,1.700000e+02
7.726512e+05,8.942723e+00,7.194724e+04,8.327227e-01,9.399849e-01,9.399326e-01,3.866862e-03,3.127895e-08,3.798392e+01,4.026207e+00,3.395772e+01,4.015202e+01,1.700000e+02
7.726612e+05,8.942838e+00,7.195724e+04,8.328384e-01,9.399799e-01,9.399329e-01,3.867175e-03,3.127773e-08,3.798367e+01,4.026207e+00,3.395746e+01,4.015193e+01,1.700000e+02
7.726712e+05,8.942954e+00,7.196724e+04,8.329542e-01,9.399750e-01,9.399332e-01,3.867488e-03,3.127651e-08,3.798341e+01,4.026207e+00,3.395720e+01,4.015185e+01,1.700000e+02
7.726812e+05,8.943070e+00,7.197724e+04,8.330700e-01,9.399700e-01,9.399335e-01,3.867801e-03,3.127529e-08,3.798315e+01,4.026207e+00,3.395695e+01,4.015177e+01,1.700000e+02
7.726912e+05,8.943186e+00,7.198725e+04,8.331857e-01,9.399650e-01,9.399338e-01,3.868114e-03,3.127407e-08,3.798290e+01,4.026207e+00,3.395669e+01,4.015169e+01,1.700000e+02
7.727012e+05,8.943301e+00,7.199725e+04,8.333015e-01,9.399600e-01,9.399341e-01,3.868426e-03,3.127285e-08,3.798264e+01,4.026207e+00,3.395643e+01,4.015161e+01,1.700000e+02
7.727112e+05,8.943417e+00,7.200725e+04,8.334172e-01,9.399550e-01,9.399343e-01,3.868739e-03,3.127163e-08,3.798238e+01,4.026207e+00,3.395617e+01,4.015153e+01,1.700000e+02
7.727212e+05,8.943533e+00,7.201725e+04,8.335330e-01,9.399500e-01,9.399346e-01,3.869052e-03,3.127041e-08,3.798212e+01,4.026207e+00,3.395592e+01,4.015145e+01,1.700000e+02
7.727312e+05,8.943649e+00,7.202725e+04,8.336487e-01,9.399450e-01,9.399349e-01,3.869365e-03,3.126919e-08,3.798187e+01,4.026207e+00,3.395566e+01,4.015136e+01,1.700000e+02
7.727413e+05,8.943764e+00,7.203725e+04,8.337645e-01,9.399400e-01,9.399352e-01,3.869677e-03,3.126797e-08,3.798161e+01,4.026207e+00,3.395540e+01,4.015128e+01,1.700000e+02
7.727513e+05,8.943880e+00,7.204725e+04,8.338802e-01,9.399404e-01,9.399355e-01,3.869990e-03,3.126676e-08,3.798135e+01,4.026207e+00,3.395515e+01,4.015100e+01,1.700000e+02
7.727613e+05,8.943996e+00,7.205725e+04,8.339960e-01,9.399521e-01,9.399358e-01,3.870303e-03,3.126554e-08,3.798238e+01,4.026418e+00,3.395596e+01,4.015162e+01,1.700066e+02
7.727713e+05,8.944112e+00,7.206725e+04,8.341117e-01,9.399659e-01,9.399361e-01,3.870615e-03,3.126432e-08,3.798366e+01,4.026673e+00,3.395699e+01,4.015244e+01,1.700147e+02
7.727813e+05,8.944227e+00,7.207725e+04,8.342275e-01,9.399797e-01,9.399364e-01,3.870928e-03,3.126310e-08,3.798494e+01,4.026928e+00,3.395802e+01,4.015326e+01,1.700227e+02
7.727913e+05,8.944343e+00,7.208726e+04,8.343432e-01,9.399936e-01,9.399367e-01,3.871241e-03,3.126189e-08,3.798623e+01,4.027183e+00,3.395905e+01,4.015407e+01,1.700307e+02
7.728013e+05,8.944459e+00,7.209726e+04,8.344590e-01,9.400074e-01,9.399370e-01,3.871553e-03,3.126067e-08,3.798751e+01,4.027438e+00,3.396008e+01,4.015489e+01,1.700387e+02
7.728113e+05,8.944575e+00,7.210726e+04,8.345747e-01,9.400212e-01,9.399373e-01,3.871866e-03,3.125946e-08,3.798880e+01,4.027693e+00,3.396110e+01,4.015571e+01,1.700467e+02
7.728213e+05,8.944690e+00,7.211726e+04,8.346905e-01,9.400351e-01,9.399376e-01,3.872179e-03,3.125824e-08,3.799008e+01,4.027948e+00,3.396213e+01,4.015653e+01,1.700547e+02
7.728313e+05,8.944806e+00,7.212726e+04,8.348062e-01,9.400489e-01,9.399379e-01,3.872491e-03,3.125703e-08,3.799137e+01,4.028203e+00,3.396316e+01,4.015735e+01,1.700627e+02
7.728413e+05,8.944922e+00,7.213726e+04,8.349220e-01,9.400627e-01,9.399382e-01,3.872804e-03,3.125581e-08,3.799265e+01,4.028458e+00,3.396419e+01,4.015817e+01,1.700707e+02
7.728513e+05,8.945038e+00,7.214726e+04,8.350377e-01,9.400766e-01,9.399385e-01,3.873116e-03,3.125460e-08,3.799394e+01,4.028713e+00,3.396522e+01,4.015899e+01,1.700787e+02
7.728613e+05,8.945153e+00,7.215726e+04,8.351535e-01,9.400904e-01,9.399388e-01,3.873429e-03,3.125338e-08,3.799522e+01,4.028968e+00,3.396625e+01,4.015980e+01,1.700867e+02
7.728713e+05,8.945269e+00,7.216726e+04,8.352693e-01,9.401042e-01,9.399390e-01,3.873742e-03,3.125217e-08,3.799650e+01,4.029223e+00,3.396728e+01,4.016062e+01,1.700948e+02
7.728813e+05,8.945385e+00,7.217726e+04,8.353850e-01,9.401180e-01,9.399393e-01,3.874054e-03,3.125096e-08,3.799779e+01,4.029478e+00,3.396831e+01,4.016144e+01,1.701028e+02
7.728913e+05,8.945501e+00,7.218727e+04,8.355008e-01,9.401319e-01,9.399396e-01,3.874367e-03,3.124975e-08,3.799907e+01,4.029733e+00,3.396934e+01,4.016226e+01,1.701108e+02
7.729013e+05,8.945617e+00,7.219727e+04,8.356165e-01,9.401457e-01,9.399399e-01,3.874679e-03,3.124853e-08,3.800036e+01,4.029988e+00,3.397037e+01,4.016308e+01,1.701188e+02
7.729113e+05,8.945732e+00,7.220727e+04,8.357323e-01,9.401595e-01,9.399402e-01,3.874992e-03,3.124732e-08,3.800164e+01,4.030243e+00,3.397140e+01,4.016390e+01,1.701268e+02
7.729213e+05,8.945848e+00,7.221727e+04,8.358480e-01,9.401734e-01,9.399405e-01,3.875304e-03,3.124611e-08,3.800293e+01,4.030498e+00,3.397243e+01,4.016471e+01,1.701348e+02
7.729313e+05,8.945964e+00,7.222727e+04,8.359638e-01,9.401872e-01,9.399408e-01,3.875617e-03,3.124490e-08,3.800421e+01,4.030753e+00,3.397346e+01,4.016553e+01,1.701428e+02
7.729413e+05,8.946080e+00,7.223727e+04,8.360795e-01,9.402010e-01,9.399411e-01,3.875929e-03,3.124369e-08,3.800550e+01,4.031008e+00,3.397449e+01,4.016635e+01,1.701508e+02
7.729513e+05,8.946195e+00,7.224727e+04,8.361953e-01,9.402149e-01,9.399414e-01,3.876242e-03,3.124248e-08,3.800678e+01,4.031262e+00,3.397552e+01,4.016717e+01,1.701588e+02
7.729613e+05,8.946311e+00,7.225727e+04,8.363110e-01,9.402287e-01,9.399417e-01,3.876554e-03,3.124127e-08,3.800806e+01,4.031517e+00,3.397655e+01,4.016799e+01,1.701669e+02
7.729713e+05,8.946427e+00,7.226727e+04,8.364268e-01,9.402425e-01,9.399420e-01,3.876866e-03,3.124006e-08,3.800935e+01,4.031772e+00,3.397758e+01,4.016881e+01,1.701749e+02
7.729813e+05,8.946543e+00,7.227727e+04,8.365425e-01,9.402564e-01,9.399423e-01,3.877179e-03,3.123886e-08,3.801063e+01,4.032027e+00,3.397861e+01,4.016962e+01,1.701829e+02
7.729913e+05,8.946658e+00,7.228728e+04,8.366583e-01,9.402702e-01,9.399426e-01,3.877491e-03,3.123765e-08,3.801192e+01,4.032282e+00,3.397964e+01,4.017044e+01,1.701909e+02
7.730013e+05,8.946774e+00,7.229728e+04,8.367740e-01,9.402785e-01,9.399429e-01,3.877804e-03,3.123644e-08,3.801320e+01,4.032537e+00,3.398066e+01,4.017147e+01,1.701989e+02
7.730113e+05,8.946890e+00,7.230728e+04,8.368898e-01,9.402723e-01,9.399432e-01,3.878116e-03,3.123523e-08,3.801272e+01,4.032572e+00,3.398014e+01,4.017119e+01,1.702000e+02
7.730213e+05,8.947006e+00,7.231728e+04,8.370055e-01,9.402639e-01,9.399435e-01,3.878429e-03,3.123403e-08,3.801195e+01,4.032572e+00,3.397938e+01,4.017070e+01,1.702000e+02
7.730313e+05,8.947121e+00,7.232728e+04,8.371213e-01,9.402554e-01,9.399437e-01,3.878741e-03,3.123282e-08,3.801118e+01,4.032572e+00,3.397861e+01,4.017021e+01,1.702000e+02
7.730413e+05,8.947237e+00,7.233728e+04,8.372370e-01,9.402470e-01,9.399440e-01,3.879053e-03,3.123161e-08,3.801041e+01,4.032572e+00,3.397784e+01,4.016972e+01,1.702000e+02
7.730513e+05,8.947353e+00,7.234728e+04,8.373528e-01,9.402386e-01,9.399443e-01,3.879366e-03,3.123041e-08,3.800965e+01,4.032572e+00,3.397707e+01,4.016922e+01,1.702000e+02
7.730613e+05,8.947469e+00,7.235728e+04,8.374685e-01,9.402302e-01,9.399446e-01,3.879678e-03,3.122920e-08,3.800888e+01,4.032572e+00,3.397630e+01,4.016873e+01,1.702000e+02
7.730713e+05,8.947584e+00,7.236728e+04,8.375843e-01,9.402218e-01,9.399449e-01,3.879990e-03,3.122800e-08,3.800811e+01,4.032572e+00,3.397554e+01,4.016824e+01,1.702000e+02
7.730813e+05,8.947700e+00,7.237728e+04,8.377001e-01,9.402133e-01,9.399452e-01,3.880303e-03,3.122679e-08,3.800734e+01,4.032572e+00,3.397477e+01,4.016774e+01,1.702000e+02
7.730913e+05,8.947816e+00,7.238729e+04,8.378158e-01,9.402049e-01,9.399455e-01,3.880615e-03,3.122559e-08,3.800657e+01,4.032572e+00,3.397400e+01,4.016725e+01,1.702000e+02
7.731013e+05,8.947932e+00,7.239729e+04,8.379316e-01,9.401965e-01,9.399458e-01,3.880927e-03,3.122438e-08,3.800581e+01,4.032572e+00,3.397323e+01,4.016676e+01,1.702000e+02
7.731113e+05,8.948047e+00,7.240729e+04,8.380473e-01,9.401881e-01,9.399461e-01,3.881239e-03,3.122318e-08,3.800504e+01,4.032572e+00,3.397246e+01,4.016626e+01,1.702000e+02
7.731213e+05,8.948163e+00,7.241729e+04,8.381631e-01,9.401797e-01,9.399464e-01,3.881552e-03,3.122198e-08,3.800427e+01,4.032572e+00,3.397170e+01,4.016577e+01,1.702000e+02
7.731313e+05,8.948279e+00,7.242729e+04,8.382788e-01,9.401712e-01,9.399467e-01,3.881864e-03,3.122078e-08,3.800350e+01,4.032572e+00,3.397093e+01,4.016528e+01,1.702000e+02
7.731413e+05,8.948395e+00,7.243729e+04,8.383946e-01,9.401628e-01,9.399470e-01,3.882176e-03,3.121957e-08,3.800273e+01,4.032572e+00,3.397016e+01,4.016478e+01,1.702000e+02
7.731513e+05,8.948510e+00,7.244729e+04,8.385103e-01,9.401544e-01,9.399473e-01,3.882488e-03,3.121837e-08,3.800197e+01,4.032572e+00,3.396939e+01,4.016429e+01,1.702000e+02
7.731613e+05,8.948626e+00,7.245729e+04,8.386261e-01,9.401460e-01,9.399476e-01,3.882801e-03,3.121717e-08,3.800120e+01,4.032572e+00,3.396862e+01,4.016380e+01,1.702000e+02
7.731713e+05,8.948742e+00,7.246729e+04,8.387418e-01,9.401375e-01,9.399479e-01,3.883113e-03,3.121597e-08,3.800043e+01,4.032572e+00,3.396786e+01,4.016330e+01,1.702000e+02
7.731813e+05,8.948858e+00,7.247729e+04,8.388576e-01,9.401291e-01,9.399481e-01,3.883425e-03,3.121477e-08,3.799966e+01,4.032572e+00,3.396709e+01,4.016281e+01,1.702000e+02
7.731913e+05,8.948973e+00,7.248730e+04,8.389733e-01,9.401207e-01,9.399484e-01,3.883737e-03,3.121357e-08,3.799889e+01,4.032572e+00,3.396632e+01,4.016232e+01,1.702000e+02
7.732013e+05,8.949089e+00,7.249730e+04,8.390891e-01,9.401123e-01,9.399487e-01,3.884049e-03,3.121237e-08,3.799813e+01,4.032572e+00,3.396555e+01,4.016182e+01,1.702000e+02
7.732113e+05,8.949205e+00,7.250730e+04,8.392048e-01,9.401039e-01,9.399490e-01,3.884361e-03,3.121117e-08,3.799736e+01,4.032572e+00,3.396478e+01,4.016133e+01,1.702000e+02
7.732213e+05,8.949321e+00,7.251730e+04,8.393206e-01,9.400954e-01,9.399493e-01,3.884674e-03,3.120997e-08,3.799659e+01,4.032572e+00,3.396402e+01,4.016084e+01,1.702000e+02
7.732313e+05,8.949436e+00,7.252730e+04,8.394363e-01,9.400870e-01,9.399496e-01,3.884986e-03,3.120877e-08,3.799582e+01,4.032572e+00,3.396325e+01,4.016034e+01,1.702000e+02
7.732413e+05,8.949552e+00,7.253730e+04,8.395521e-01,9.400786e-01,9.399499e-01,3.885298e-03,3.120758e-08,3.799505e+01,4.032572e+00,3.396248e+01,4.015985e+01,1.702000e+02
7.732513e+05,8.949668e+00,7.254730e+04,8.396678e-01,9.400702e-01,9.399502e-01,3.885610e-03,3.120638e-08,3.799428e+01,4.032572e+00,3.396171e+01,4.015936e+01,1.702000e+02
7.732613e+05,8.949784e+00,7.255730e+04,8.397836e-01,9.400641e-01,9.399505e-01,3.885922e-03,3.120518e-08,3.799435e+01,4.032572e+00,3.396177e+01,4.015966e+01,1.702000e+02
7.732713e+05,8.949899e+00,7.256730e+04,8.398993e-01,9.400586e-01,9.399508e-01,3.886234e-03,3.120399e-08,3.799460e+01,4.032572e+00,3.396203e+01,4.016014e+01,1.702000e+02
7.732813e+05,8.950015e+00,7.257730e+04,8.400151e-01,9.400531e-01,9.399511e-01,3.886546e-03,3.120279e-08,3.799486e+01,4.032572e+00,3.396229e+01,4.016063e+01,1.702000e+02
7.732913e+05,8.950131e+00,7.258731e+04,8.401309e-01,9.400476e-01,9.399514e-01,3.886858e-03,3.120159e-08,3.799512e+01,4.032572e+00,3.396255e+01,4.016111e+01,1.702000e+02
7.733013e+05,8.950247e+00,7.259731e+04,8.402466e-01,9.400421e-01,9.399517e-01,3.887170e-03,3.120040e-08,3.799538e+01,4.032572e+00,3.396281e+01,4.016160e+01,1.702000e+02
7.733113e+05,8.950362e+00,7.260731e+04,8.403624e-01,9.400365e-01,9.399520e-01,3.887482e-03,3.119920e-08,3.799564e+01,4.032572e+00,3.396306e+01,4.016209e+01,1.702000e+02
7.733213e+05,8.950478e+00,7.261731e+04,8.404781e-01,9.400310e-01,9.399523e-01,3.887794e-03,3.119801e-08,3.799589e+01,4.032572e+00,3.396332e+01,4.016257e+01,1.702000e+02
7.733313e+05,8.950594e+00,7.262731e+04,8.405939e-01,9.400255e-01,9.399525e-01,3.888106e-03,3.119681e-08,3.799615e+01,4.032572e+00,3.396358e+01,4.016306e+01,1.702000e+02
7.733413e+05,8.950710e+00,7.263731e+04,8.407096e-01,9.400200e-01,9.399528e-01,3.888418e-03,3.119562e-08,3.799641e+01,4.032572e+00,3.396384e+01,4.016354e+01,1.702000e+02
7.733513e+05,8.950825e+00,7.264731e+04,8.408254e-01,9.400145e-01,9.399531e-01,3.888730e-03,3.119443e-08,3.799667e+01,4.032572e+00,3.396409e+01,4.016403e+01,1.702000e+02
7.733613e+05,8.950941e+00,7.265731e+04,8.409411e-01,9.400090e-01,9.399534e-01,3.889042e-03,3.119323e-08,3.799692e+01,4.032572e+00,3.396435e+01,4.016452e+01,1.702000e+02
7.733713e+05,8.951057e+00,7.266731e+04,8.410569e-01,9.400035e-01,9.399537e-01,3.889354e-03,3.119204e-08,3.799718e+01,4.032572e+00,3.396461e+01,4.016500e+01,1.702000e+02
7.733813e+05,8.951173e+00,7.267731e+04,8.411726e-01,9.399979e-01,9.399540e-01,3.889666e-03,3.119085e-08,3.799744e+01,4.032572e+00,3.396487e+01,4.016549e+01,1.702000e+02
7.733913e+05,8.951288e+00,7.268732e+04,8.412884e-01,9.399924e-01,9.399543e-01,3.889978e-03,3.118966e-08,3.799770e+01,4.032572e+00,3.396513e+01,4.016598e+01,1.702000e+02
7.734013e+05,8.951404e+00,7.269732e+04,8.414041e-01,9.399869e-01,9.399546e-01,3.890290e-03,3.118847e-08,3.799796e+01,4.032572e+00,3.396538e+01,4.016646e+01,1.702000e+02
7.734113e+05,8.951520e+00,7.270732e+04,8.415199e-01,9.399814e-01,9.399549e-01,3.890602e-03,3.118727e-08,3.799821e+01,4.032572e+00,3.396564e+01,4.016695e+01,1.702000e+02
7.734213e+05,8.951636e+00,7.271732e+04,8.416356e-01,9.399759e-01,9.399552e-01,3.890914e-03,3.118608e-08,3.799847e+01,4.032572e+00,3.396590e+01,4.016743e+01,1.702000e+02
7.734313e+05,8.951751e+00,7.272732e+04,8.417514e-01,9.399704e-01,9.399555e-01,3.891226e-03,3.118489e-08,3.799873e+01,4.032572e+00,3.396616e+01,4.016792e+01,1.702000e+02
7.734413e+05,8.951867e+00,7.273732e+04,8.418671e-01,9.399649e-01,9.399558e-01,3.891538e-03,3.118370e-08,3.799899e+01,4.032572e+00,3.396641e+01,4.016841e+01,1.702000e+02
7.734513e+05,8.951983e+00,7.274732e+04,8.419829e-01,9.399593e-01,9.399561e-01,3.891849e-03,3.118251e-08,3.799924e+01,4.032572e+00,3.396667e+01,4.016889e+01,1.702000e+02
7.734613e+05,8.952099e+00,7.275732e+04,8.420986e-01,9.399538e-01,9.399564e-01,3.892161e-03,3.118133e-08,3.799950e+01,4.032572e+00,3.396693e+01,4.016938e+01,1.702000e+02
7.734713e+05,8.952214e+00,7.276732e+04,8.422144e-01,9.399483e-01,9.399567e-01,3.892473e-03,3.118014e-08,3.799976e+01,4.032572e+00,3.396719e+01,4.016987e+01,1.702000e+02
7.734813e+05,8.952330e+00,7.277732e+04,8.423301e-01,9.399428e-01,9.399569e-01,3.892785e-03,3.117895e-08,3.800002e+01,4.032572e+00,3.396745e+01,4.017035e+01,1.702000e+02
7.734913e+05,8.952446e+00,7.278733e+04,8.424459e-01,9.399373e-01,9.399572e-01,3.893097e-03,3.117776e-08,3.800028e+01,4.032572e+00,3.396770e+01,4.017084e+01,1.702000e+02
7.735013e+05,8.952562e+00,7.279733e+04,8.425617e-01,9.399318e-01,9.399575e-01,3.893409e-03,3.117657e-08,3.800053e+01,4.032572e+00,3.396796e+01,4.017132e+01,1.702000e+02
7.735113e+05,8.952677e+00,7.280733e+04,8.426774e-01,9.399381e-01,9.399578e-01,3.893720e-03,3.117539e-08,3.799984e+01,4.032808e+00,3.396703e+01,4.017033e+01,1.702000e+02
7.735213e+05,8.952793e+00,7.281733e+04,8.427932e-01,9.399454e-01,9.399581e-01,3.894032e-03,3.117420e-08,3.799907e+01,4.033062e+00,3.396601e+01,4.016921e+01,1.702000e+02
7.735313e+05,8.952909e+00,7.282733e+04,8.429089e-01,9.399528e-01,9.399584e-01,3.894344e-03,3.117301e-08,3.799830e+01,4.033316e+00,3.396499e+01,4.016810e+01,1.702000e+02
7.735413e+05,8.953025e+00,7.283733e+04,8.430247e-01,9.399601e-01,9.399587e-01,3.894656e-03,3.117183e-08,3.799754e+01,4.033570e+00,3.396396e+01,4.016698e+01,1.702000e+02
7.735513e+05,8.953140e+00,7.284733e+04,8.431404e-01,9.399674e-01,9.399590e-01,3.894967e-03,3.117064e-08,3.799677e+01,4.033824e+00,3.396294e+01,4.016587e+01,1.702000e+02
7.735613e+05,8.953256e+00,7.285733e+04,8.432562e-01,9.399747e-01,9.399593e-01,3.895279e-03,3.116946e-08,3.799600e+01,4.034079e+00,3.396192e+01,4.016476e+01,1.702000e+02
7.735713e+05,8.953372e+00,7.286733e+04,8.433719e-01,9.399820e-01,9.399596e-01,3.895591e-03,3.116827e-08,3.799523e+01,4.034333e+00,3.396090e+01,4.016364e+01,1.702000e+02
7.735813e+05,8.953488e+00,7.287733e+04,8.434877e-01,9.399893e-01,9.399599e-01,3.895903e-03,3.116709e-08,3.799446e+01,4.034587e+00,3.395988e+01,4.016253e+01,1.702000e+02
7.735913e+05,8.953603e+00,7.288734e+04,8.436034e-01,9.399966e-01,9.399602e-01,3.896214e-03,3.116591e-08,3.799370e+01,4.034841e+00,3.395885e+01,4.016141e+01,1.702000e+02
7.736013e+05,8.953719e+00,7.289734e+04,8.437192e-01,9.400039e-01,9.399605e-01,3.896526e-03,3.116472e-08,3.799293e+01,4.035095e+00,3.395783e+01,4.016030e+01,1.702000e+02
7.736113e+05,8.953835e+00,7.290734e+04,8.438349e-01,9.400112e-01,9.399608e-01,3.896838e-03,3.116354e-08,3.799216e+01,4.035349e+00,3.395681e+01,4.015919e+01,1.702000e+02
7.736213e+05,8.953951e+00,7.291734e+04,8.439507e-01,9.400185e-01,9.399610e-01,3.897149e-03,3.116236e-08,3.799139e+01,4.035603e+00,3.395579e+01,4.015807e+01,1.702000e+02
7.736313e+05,8.954066e+00,7.292734e+04,8.440664e-01,9.400258e-01,9.399613e-01,3.897461e-03,3.116117e-08,3.799062e+01,4.035857e+00,3.395477e+01,4.015696e+01,1.702000e+02
7.736413e+05,8.954182e+00,7.293734e+04,8.441822e-01,9.400331e-01,9.399616e-01,3.897773e-03,3.115999e-08,3.798985e+01,4.036111e+00,3.395374e+01,4.015584e+01,1.702000e+02
7.736513e+05,8.954298e+00,7.294734e+04,8.442979e-01,9.400404e-01,9.399619e-01,3.898084e-03,3.115881e-08,3.798909e+01,4.036365e+00,3.395272e+01,4.015473e+01,1.702000e+02
7.736613e+05,8.954414e+00,7.295734e+04,8.444137e-01,9.400477e-01,9.399622e-01,3.898396e-03,3.115763e-08,3.798832e+01,4.036619e+00,3.395170e+01,4.015362e+01,1.702000e+02
7.736713e+05,8.954529e+00,7.296734e+04,8.445294e-01,9.400550e-01,9.399625e-01,3.898707e-03,3.115645e-08,3.798755e+01,4.036873e+00,3.395068e+01,4.015250e+01,1.702000e+02
7.736813e+05,8.954645e+00,7.297734e+04,8.446452e-01,9.400623e-01,9.399628e-01,3.899019e-03,3.115527e-08,3.798678e+01,4.037127e+00,3.394966e+01,4.015139e+01,1.702000e+02
7.736913e+05,8.954761e+00,7.298735e+04,8.447609e-01,9.400696e-01,9.399631e-01,3.899331e-03,3.115409e-08,3.798601e+01,4.037382e+00,3.394863e+01,4.015027e+01,1.702000e+02
7.737013e+05,8.954877e+00,7.299735e+04,8.448767e-01,9.400769e-01,9.399634e-01,3.899642e-03,3.115291e-08,3.798525e+01,4.037636e+00,3.394761e+01,4.014916e+01,1.702000e+02
7.737113e+05,8.954992e+00,7.300735e+04,8.449925e-01,9.400842e-01,9.399637e-01,3.899954e-03,3.115173e-08,3.798448e+01,4.037890e+00,3.394659e+01,4.014805e+01,1.702000e+02
7.737213e+05,8.955108e+00,7.301735e+04,8.451082e-01,9.400915e-01,9.399640e-01,3.900265e-03,3.115055e-08,3.798371e+01,4.038144e+00,3.394557e+01,4.014693e+01,1.702000e+02
7.737313e+05,8.955224e+00,7.302735e+04,8.452240e-01,9.400988e-01,9.399643e-01,3.900577e-03,3.114937e-08,3.798294e+01,4.038398e+00,3.394454e+01,4.014582e+01,1.702000e+02
7.737414e+05,8.955340e+00,7.303735e+04,8.453397e-01,9.401061e-01,9.399646e-01,3.900888e-03,3.114820e-08,3.798217e+01,4.038652e+00,3.394352e+01,4.014471e+01,1.702000e+02
7.737514e+05,8.955455e+00,7.304735e+04,8.454555e-01,9.401079e-01,9.399649e-01,3.901200e-03,3.114702e-08,3.798141e+01,4.038906e+00,3.394250e+01,4.014381e+01,1.702000e+02
7.737614e+05,8.955571e+00,7.305735e+04,8.455712e-01,9.400939e-01,9.399651e-01,3.901511e-03,3.114584e-08,3.798198e+01,4.038938e+00,3.394304e+01,4.014495e+01,1.701930e+02
7.737714e+05,8.955687e+00,7.306735e+04,8.456870e-01,9.400778e-01,9.399654e-01,3.901823e-03,3.114467e-08,3.798275e+01,4.038938e+00,3.394381e+01,4.014639e+01,1.701850e+02
7.737814e+05,8.955803e+00,7.307735e+04,8.458027e-01,9.400616e-01,9.399657e-01,3.902134e-03,3.114349e-08,3.798352e+01,4.038938e+00,3.394458e+01,4.014783e+01,1.701771e+02
7.737914e+05,8.955918e+00,7.308736e+04,8.459185e-01,9.400455e-01,9.399660e-01,3.902446e-03,3.114231e-08,3.798429e+01,4.038938e+00,3.394535e+01,4.014926e+01,1.701691e+02
7.738014e+05,8.956034e+00,7.309736e+04,8.460342e-01,9.400294e-01,9.399663e-01,3.902757e-03,3.114114e-08,3.798505e+01,4.038938e+00,3.394612e+01,4.015070e+01,1.701611e+02
7.738114e+05,8.956150e+00,7.310736e+04,8.461500e-01,9.400133e-01,9.399666e-01,3.903069e-03,3.113996e-08,3.798582e+01,4.038938e+00,3.394688e+01,4.015213e+01,1.701531e+02
7.738214e+05,8.956266e+00,7.311736e+04,8.462657e-01,9.399972e-01,9.399669e-01,3.903380e-03,3.113879e-08,3.798659e+01,4.038938e+00,3.394765e+01,4.015357e+01,1.701451e+02
7.738314e+05,8.956381e+00,7.312736e+04,8.463815e-01,9.399810e-01,9.399672e-01,3.903691e-03,3.113761e-08,3.798736e+01,4.038938e+00,3.394842e+01,4.015501e+01,1.701371e+02
7.738414e+05,8.956497e+00,7.313736e+04,8.464972e-01,9.399649e-01,9.399675e-01,3.904003e-03,3.113644e-08,3.798813e+01,4.038938e+00,3.394919e+01,4.015644e+01,1.701292e+02
