Repository: brandonlampe/CS_Data

# Repository for Crushed Salt Data
**Grant No: 456417**

This is a work in progress!

## Repository Content

### Directory Names
A uniform namining structure still in progress, but in general directories are named according to the following:
 - Names contain no spaces, a single underscore "_" will be used as a file name seperator.
 - Files are for the Crushed Salt Project (CSP); therefore, the first three charaters of each file are "CSP".
 - Folders are organized by which frame the test was performed on i.e., A2 or A3.
 - The fifth and sixth charaters of each file name will therefore be "A" followed by the frame number.

File: UNM_WP_HY_175_09/IscoMeasurements/STAGE09/CREEP_FIT/175_09_STAGE09_CREEP_OUT.csv (part 32 of 34)
Analysis by Brandon Lampe, performed on: 2016/07/06 13:13:17
Experimental results below begin at: 2016/04/16 12:04:26
Duration (sec),Duration (day),Elapsed Time (sec),Elapsed Time (day),Interpolated Fractional Density,Fit to Fractional Density,Fit to Volume Strain,Fit to Volume Strain Rate (1/sec),Confining Pressure (MPa),Pore Pressure (MPa),Terzaghi Pressure (MPa),Solid Pressure (MPa),Temperature (C))
7.738514e+05,8.956613e+00,7.314736e+04,8.466130e-01,9.399488e-01,9.399678e-01,3.904314e-03,3.113527e-08,3.798889e+01,4.038938e+00,3.394996e+01,4.015788e+01,1.701212e+02
7.738614e+05,8.956729e+00,7.315736e+04,8.467287e-01,9.399327e-01,9.399681e-01,3.904626e-03,3.113409e-08,3.798966e+01,4.038938e+00,3.395072e+01,4.015932e+01,1.701132e+02
7.738714e+05,8.956844e+00,7.316736e+04,8.468445e-01,9.399166e-01,9.399684e-01,3.904937e-03,3.113292e-08,3.799043e+01,4.038938e+00,3.395149e+01,4.016075e+01,1.701052e+02
7.738814e+05,8.956960e+00,7.317736e+04,8.469602e-01,9.399004e-01,9.399687e-01,3.905248e-03,3.113175e-08,3.799120e+01,4.038938e+00,3.395226e+01,4.016219e+01,1.700972e+02
7.738914e+05,8.957076e+00,7.318737e+04,8.470760e-01,9.398843e-01,9.399690e-01,3.905560e-03,3.113058e-08,3.799197e+01,4.038938e+00,3.395303e+01,4.016363e+01,1.700892e+02
7.739014e+05,8.957192e+00,7.319737e+04,8.471917e-01,9.398682e-01,9.399692e-01,3.905871e-03,3.112941e-08,3.799273e+01,4.038938e+00,3.395380e+01,4.016506e+01,1.700813e+02
7.739114e+05,8.957307e+00,7.320737e+04,8.473075e-01,9.398521e-01,9.399695e-01,3.906182e-03,3.112823e-08,3.799350e+01,4.038938e+00,3.395456e+01,4.016650e+01,1.700733e+02
7.739214e+05,8.957423e+00,7.321737e+04,8.474233e-01,9.398360e-01,9.399698e-01,3.906494e-03,3.112706e-08,3.799427e+01,4.038938e+00,3.395533e+01,4.016794e+01,1.700653e+02
7.739314e+05,8.957539e+00,7.322737e+04,8.475390e-01,9.398198e-01,9.399701e-01,3.906805e-03,3.112589e-08,3.799504e+01,4.038938e+00,3.395610e+01,4.016937e+01,1.700573e+02
7.739414e+05,8.957655e+00,7.323737e+04,8.476548e-01,9.398037e-01,9.399704e-01,3.907116e-03,3.112472e-08,3.799581e+01,4.038938e+00,3.395687e+01,4.017081e+01,1.700493e+02
7.739514e+05,8.957771e+00,7.324737e+04,8.477705e-01,9.397876e-01,9.399707e-01,3.907427e-03,3.112355e-08,3.799657e+01,4.038938e+00,3.395764e+01,4.017225e+01,1.700413e+02
7.739614e+05,8.957886e+00,7.325737e+04,8.478863e-01,9.397715e-01,9.399710e-01,3.907739e-03,3.112239e-08,3.799734e+01,4.038938e+00,3.395840e+01,4.017368e+01,1.700334e+02
7.739714e+05,8.958002e+00,7.326737e+04,8.480020e-01,9.397554e-01,9.399713e-01,3.908050e-03,3.112122e-08,3.799811e+01,4.038938e+00,3.395917e+01,4.017512e+01,1.700254e+02
7.739814e+05,8.958118e+00,7.327737e+04,8.481178e-01,9.397392e-01,9.399716e-01,3.908361e-03,3.112005e-08,3.799888e+01,4.038938e+00,3.395994e+01,4.017656e+01,1.700174e+02
7.739914e+05,8.958234e+00,7.328738e+04,8.482335e-01,9.397231e-01,9.399719e-01,3.908672e-03,3.111888e-08,3.799965e+01,4.038938e+00,3.396071e+01,4.017800e+01,1.700094e+02
7.740014e+05,8.958349e+00,7.329738e+04,8.483493e-01,9.397122e-01,9.399722e-01,3.908984e-03,3.111771e-08,3.800041e+01,4.038938e+00,3.396148e+01,4.017923e+01,1.700014e+02
7.740114e+05,8.958465e+00,7.330738e+04,8.484650e-01,9.397214e-01,9.399725e-01,3.909295e-03,3.111655e-08,3.799950e+01,4.038938e+00,3.396056e+01,4.017790e+01,1.700000e+02
7.740214e+05,8.958581e+00,7.331738e+04,8.485808e-01,9.397346e-01,9.399728e-01,3.909606e-03,3.111538e-08,3.799821e+01,4.038938e+00,3.395927e+01,4.017603e+01,1.700000e+02
7.740314e+05,8.958697e+00,7.332738e+04,8.486965e-01,9.397478e-01,9.399731e-01,3.909917e-03,3.111421e-08,3.799693e+01,4.038938e+00,3.395799e+01,4.017415e+01,1.700000e+02
7.740414e+05,8.958812e+00,7.333738e+04,8.488123e-01,9.397611e-01,9.399733e-01,3.910228e-03,3.111305e-08,3.799564e+01,4.038938e+00,3.395671e+01,4.017228e+01,1.700000e+02
7.740514e+05,8.958928e+00,7.334738e+04,8.489280e-01,9.397743e-01,9.399736e-01,3.910540e-03,3.111188e-08,3.799436e+01,4.038938e+00,3.395542e+01,4.017040e+01,1.700000e+02
7.740614e+05,8.959044e+00,7.335738e+04,8.490438e-01,9.397876e-01,9.399739e-01,3.910851e-03,3.111072e-08,3.799308e+01,4.038938e+00,3.395414e+01,4.016853e+01,1.700000e+02
7.740714e+05,8.959160e+00,7.336738e+04,8.491595e-01,9.398008e-01,9.399742e-01,3.911162e-03,3.110955e-08,3.799179e+01,4.038938e+00,3.395285e+01,4.016665e+01,1.700000e+02
7.740814e+05,8.959275e+00,7.337739e+04,8.492753e-01,9.398140e-01,9.399745e-01,3.911473e-03,3.110839e-08,3.799051e+01,4.038938e+00,3.395157e+01,4.016477e+01,1.700000e+02
7.740914e+05,8.959391e+00,7.338739e+04,8.493910e-01,9.398273e-01,9.399748e-01,3.911784e-03,3.110722e-08,3.798922e+01,4.038938e+00,3.395028e+01,4.016290e+01,1.700000e+02
7.741014e+05,8.959507e+00,7.339739e+04,8.495068e-01,9.398405e-01,9.399751e-01,3.912095e-03,3.110606e-08,3.798794e+01,4.038938e+00,3.394900e+01,4.016102e+01,1.700000e+02
7.741114e+05,8.959623e+00,7.340739e+04,8.496225e-01,9.398537e-01,9.399754e-01,3.912406e-03,3.110490e-08,3.798665e+01,4.038938e+00,3.394771e+01,4.015915e+01,1.700000e+02
7.741214e+05,8.959738e+00,7.341739e+04,8.497383e-01,9.398670e-01,9.399757e-01,3.912717e-03,3.110373e-08,3.798537e+01,4.038938e+00,3.394643e+01,4.015727e+01,1.700000e+02
7.741314e+05,8.959854e+00,7.342739e+04,8.498541e-01,9.398802e-01,9.399760e-01,3.913028e-03,3.110257e-08,3.798408e+01,4.038938e+00,3.394515e+01,4.015540e+01,1.700000e+02
7.741414e+05,8.959970e+00,7.343739e+04,8.499698e-01,9.398934e-01,9.399763e-01,3.913339e-03,3.110141e-08,3.798280e+01,4.038938e+00,3.394386e+01,4.015352e+01,1.700000e+02
7.741514e+05,8.960086e+00,7.344739e+04,8.500856e-01,9.399067e-01,9.399766e-01,3.913650e-03,3.110025e-08,3.798152e+01,4.038938e+00,3.394258e+01,4.015165e+01,1.700000e+02
7.741614e+05,8.960201e+00,7.345739e+04,8.502013e-01,9.399199e-01,9.399769e-01,3.913961e-03,3.109909e-08,3.798023e+01,4.038938e+00,3.394129e+01,4.014977e+01,1.700000e+02
7.741714e+05,8.960317e+00,7.346739e+04,8.503171e-01,9.399332e-01,9.399771e-01,3.914272e-03,3.109793e-08,3.797895e+01,4.038938e+00,3.394001e+01,4.014790e+01,1.700000e+02
7.741814e+05,8.960433e+00,7.347740e+04,8.504328e-01,9.399464e-01,9.399774e-01,3.914583e-03,3.109677e-08,3.797766e+01,4.038938e+00,3.393872e+01,4.014602e+01,1.700000e+02
7.741914e+05,8.960549e+00,7.348740e+04,8.505486e-01,9.399596e-01,9.399777e-01,3.914894e-03,3.109561e-08,3.797638e+01,4.038938e+00,3.393744e+01,4.014415e+01,1.700000e+02
7.742014e+05,8.960664e+00,7.349740e+04,8.506643e-01,9.399729e-01,9.399780e-01,3.915205e-03,3.109445e-08,3.797509e+01,4.038938e+00,3.393615e+01,4.014227e+01,1.700000e+02
7.742114e+05,8.960780e+00,7.350740e+04,8.507801e-01,9.399861e-01,9.399783e-01,3.915516e-03,3.109329e-08,3.797381e+01,4.038938e+00,3.393487e+01,4.014040e+01,1.700000e+02
7.742214e+05,8.960896e+00,7.351740e+04,8.508958e-01,9.399993e-01,9.399786e-01,3.915827e-03,3.109213e-08,3.797252e+01,4.038938e+00,3.393359e+01,4.013852e+01,1.700000e+02
7.742314e+05,8.961012e+00,7.352740e+04,8.510116e-01,9.400126e-01,9.399789e-01,3.916138e-03,3.109097e-08,3.797124e+01,4.038938e+00,3.393230e+01,4.013665e+01,1.700000e+02
7.742414e+05,8.961127e+00,7.353740e+04,8.511273e-01,9.400258e-01,9.399792e-01,3.916449e-03,3.108981e-08,3.796995e+01,4.038938e+00,3.393102e+01,4.013477e+01,1.700000e+02
7.742514e+05,8.961243e+00,7.354740e+04,8.512431e-01,9.400418e-01,9.399795e-01,3.916760e-03,3.108865e-08,3.796867e+01,4.038938e+00,3.392973e+01,4.013279e+01,1.700000e+02
7.742614e+05,8.961359e+00,7.355740e+04,8.513588e-01,9.400412e-01,9.399798e-01,3.917071e-03,3.108750e-08,3.796958e+01,4.038720e+00,3.393086e+01,4.013380e+01,1.700034e+02
7.742714e+05,8.961475e+00,7.356740e+04,8.514746e-01,9.400378e-01,9.399801e-01,3.917382e-03,3.108634e-08,3.797086e+01,4.038465e+00,3.393240e+01,4.013531e+01,1.700074e+02
7.742814e+05,8.961590e+00,7.357741e+04,8.515903e-01,9.400343e-01,9.399804e-01,3.917693e-03,3.108518e-08,3.797215e+01,4.038210e+00,3.393394e+01,4.013683e+01,1.700114e+02
7.742914e+05,8.961706e+00,7.358741e+04,8.517061e-01,9.400308e-01,9.399807e-01,3.918004e-03,3.108403e-08,3.797343e+01,4.037955e+00,3.393548e+01,4.013834e+01,1.700154e+02
7.743014e+05,8.961822e+00,7.359741e+04,8.518218e-01,9.400273e-01,9.399809e-01,3.918315e-03,3.108287e-08,3.797472e+01,4.037700e+00,3.393702e+01,4.013986e+01,1.700194e+02
7.743114e+05,8.961938e+00,7.360741e+04,8.519376e-01,9.400239e-01,9.399812e-01,3.918625e-03,3.108172e-08,3.797600e+01,4.037445e+00,3.393856e+01,4.014138e+01,1.700234e+02
7.743214e+05,8.962053e+00,7.361741e+04,8.520533e-01,9.400204e-01,9.399815e-01,3.918936e-03,3.108056e-08,3.797729e+01,4.037191e+00,3.394010e+01,4.014289e+01,1.700275e+02
7.743314e+05,8.962169e+00,7.362741e+04,8.521691e-01,9.400169e-01,9.399818e-01,3.919247e-03,3.107941e-08,3.797857e+01,4.036936e+00,3.394164e+01,4.014441e+01,1.700315e+02
7.743414e+05,8.962285e+00,7.363741e+04,8.522849e-01,9.400135e-01,9.399821e-01,3.919558e-03,3.107825e-08,3.797986e+01,4.036681e+00,3.394317e+01,4.014592e+01,1.700355e+02
7.743514e+05,8.962401e+00,7.364741e+04,8.524006e-01,9.400100e-01,9.399824e-01,3.919869e-03,3.107710e-08,3.798114e+01,4.036426e+00,3.394471e+01,4.014744e+01,1.700395e+02
7.743614e+05,8.962516e+00,7.365741e+04,8.525164e-01,9.400065e-01,9.399827e-01,3.920180e-03,3.107595e-08,3.798242e+01,4.036171e+00,3.394625e+01,4.014896e+01,1.700435e+02
7.743714e+05,8.962632e+00,7.366741e+04,8.526321e-01,9.400031e-01,9.399830e-01,3.920490e-03,3.107479e-08,3.798371e+01,4.035916e+00,3.394779e+01,4.015047e+01,1.700475e+02
7.743814e+05,8.962748e+00,7.367742e+04,8.527479e-01,9.399996e-01,9.399833e-01,3.920801e-03,3.107364e-08,3.798499e+01,4.035661e+00,3.394933e+01,4.015199e+01,1.700515e+02
7.743914e+05,8.962864e+00,7.368742e+04,8.528636e-01,9.399961e-01,9.399836e-01,3.921112e-03,3.107249e-08,3.798628e+01,4.035406e+00,3.395087e+01,4.015350e+01,1.700555e+02
7.744014e+05,8.962979e+00,7.369742e+04,8.529794e-01,9.399926e-01,9.399839e-01,3.921423e-03,3.107134e-08,3.798756e+01,4.035151e+00,3.395241e+01,4.015502e+01,1.700595e+02
7.744114e+05,8.963095e+00,7.370742e+04,8.530951e-01,9.399892e-01,9.399842e-01,3.921733e-03,3.107018e-08,3.798885e+01,4.034896e+00,3.395395e+01,4.015654e+01,1.700635e+02
7.744214e+05,8.963211e+00,7.371742e+04,8.532109e-01,9.399857e-01,9.399844e-01,3.922044e-03,3.106903e-08,3.799013e+01,4.034641e+00,3.395549e+01,4.015805e+01,1.700675e+02
7.744314e+05,8.963327e+00,7.372742e+04,8.533266e-01,9.399822e-01,9.399847e-01,3.922355e-03,3.106788e-08,3.799142e+01,4.034386e+00,3.395703e+01,4.015957e+01,1.700715e+02
7.744414e+05,8.963442e+00,7.373742e+04,8.534424e-01,9.399788e-01,9.399850e-01,3.922666e-03,3.106673e-08,3.799270e+01,4.034131e+00,3.395857e+01,4.016108e+01,1.700755e+02
7.744514e+05,8.963558e+00,7.374742e+04,8.535581e-01,9.399753e-01,9.399853e-01,3.922976e-03,3.106558e-08,3.799398e+01,4.033876e+00,3.396011e+01,4.016260e+01,1.700795e+02
7.744614e+05,8.963674e+00,7.375742e+04,8.536739e-01,9.399718e-01,9.399856e-01,3.923287e-03,3.106443e-08,3.799527e+01,4.033621e+00,3.396165e+01,4.016412e+01,1.700835e+02
7.744714e+05,8.963790e+00,7.376742e+04,8.537896e-01,9.399684e-01,9.399859e-01,3.923598e-03,3.106328e-08,3.799655e+01,4.033366e+00,3.396319e+01,4.016563e+01,1.700875e+02
7.744814e+05,8.963905e+00,7.377743e+04,8.539054e-01,9.399649e-01,9.399862e-01,3.923908e-03,3.106213e-08,3.799784e+01,4.033111e+00,3.396473e+01,4.016715e+01,1.700915e+02
7.744914e+05,8.964021e+00,7.378743e+04,8.540211e-01,9.399614e-01,9.399865e-01,3.924219e-03,3.106099e-08,3.799912e+01,4.032856e+00,3.396627e+01,4.016866e+01,1.700955e+02
7.745014e+05,8.964137e+00,7.379743e+04,8.541369e-01,9.399551e-01,9.399868e-01,3.924530e-03,3.105984e-08,3.800041e+01,4.032601e+00,3.396780e+01,4.017029e+01,1.700995e+02
7.745114e+05,8.964253e+00,7.380743e+04,8.542526e-01,9.399494e-01,9.399871e-01,3.924840e-03,3.105869e-08,3.800123e+01,4.032347e+00,3.396889e+01,4.017140e+01,1.701000e+02
7.745214e+05,8.964368e+00,7.381743e+04,8.543684e-01,9.399438e-01,9.399874e-01,3.925151e-03,3.105754e-08,3.800200e+01,4.032093e+00,3.396991e+01,4.017245e+01,1.701000e+02
7.745314e+05,8.964484e+00,7.382743e+04,8.544841e-01,9.399382e-01,9.399877e-01,3.925461e-03,3.105640e-08,3.800277e+01,4.031839e+00,3.397093e+01,4.017350e+01,1.701000e+02
7.745414e+05,8.964600e+00,7.383743e+04,8.545999e-01,9.399327e-01,9.399880e-01,3.925772e-03,3.105525e-08,3.800354e+01,4.031585e+00,3.397195e+01,4.017455e+01,1.701000e+02
7.745514e+05,8.964716e+00,7.384743e+04,8.547157e-01,9.399271e-01,9.399882e-01,3.926083e-03,3.105410e-08,3.800430e+01,4.031331e+00,3.397297e+01,4.017560e+01,1.701000e+02
7.745614e+05,8.964831e+00,7.385743e+04,8.548314e-01,9.399215e-01,9.399885e-01,3.926393e-03,3.105296e-08,3.800507e+01,4.031077e+00,3.397400e+01,4.017664e+01,1.701000e+02
7.745714e+05,8.964947e+00,7.386743e+04,8.549472e-01,9.399159e-01,9.399888e-01,3.926704e-03,3.105181e-08,3.800584e+01,4.030823e+00,3.397502e+01,4.017769e+01,1.701000e+02
7.745814e+05,8.965063e+00,7.387744e+04,8.550629e-01,9.399104e-01,9.399891e-01,3.927014e-03,3.105067e-08,3.800661e+01,4.030569e+00,3.397604e+01,4.017874e+01,1.701000e+02
7.745914e+05,8.965179e+00,7.388744e+04,8.551787e-01,9.399048e-01,9.399894e-01,3.927325e-03,3.104952e-08,3.800738e+01,4.030314e+00,3.397706e+01,4.017979e+01,1.701000e+02
7.746014e+05,8.965294e+00,7.389744e+04,8.552944e-01,9.398992e-01,9.399897e-01,3.927635e-03,3.104838e-08,3.800814e+01,4.030060e+00,3.397808e+01,4.018084e+01,1.701000e+02
7.746114e+05,8.965410e+00,7.390744e+04,8.554102e-01,9.398936e-01,9.399900e-01,3.927946e-03,3.104724e-08,3.800891e+01,4.029806e+00,3.397911e+01,4.018188e+01,1.701000e+02
7.746214e+05,8.965526e+00,7.391744e+04,8.555259e-01,9.398880e-01,9.399903e-01,3.928256e-03,3.104609e-08,3.800968e+01,4.029552e+00,3.398013e+01,4.018293e+01,1.701000e+02
7.746314e+05,8.965642e+00,7.392744e+04,8.556417e-01,9.398825e-01,9.399906e-01,3.928567e-03,3.104495e-08,3.801045e+01,4.029298e+00,3.398115e+01,4.018398e+01,1.701000e+02
7.746414e+05,8.965757e+00,7.393744e+04,8.557574e-01,9.398769e-01,9.399909e-01,3.928877e-03,3.104381e-08,3.801122e+01,4.029044e+00,3.398217e+01,4.018503e+01,1.701000e+02
7.746514e+05,8.965873e+00,7.394744e+04,8.558732e-01,9.398713e-01,9.399912e-01,3.929188e-03,3.104267e-08,3.801198e+01,4.028790e+00,3.398319e+01,4.018608e+01,1.701000e+02
7.746614e+05,8.965989e+00,7.395744e+04,8.559889e-01,9.398657e-01,9.399915e-01,3.929498e-03,3.104152e-08,3.801275e+01,4.028536e+00,3.398422e+01,4.018712e+01,1.701000e+02
7.746714e+05,8.966105e+00,7.396744e+04,8.561047e-01,9.398601e-01,9.399917e-01,3.929809e-03,3.104038e-08,3.801352e+01,4.028282e+00,3.398524e+01,4.018817e+01,1.701000e+02
7.746814e+05,8.966220e+00,7.397745e+04,8.562204e-01,9.398546e-01,9.399920e-01,3.930119e-03,3.103924e-08,3.801429e+01,4.028028e+00,3.398626e+01,4.018922e+01,1.701000e+02
7.746914e+05,8.966336e+00,7.398745e+04,8.563362e-01,9.398490e-01,9.399923e-01,3.930429e-03,3.103810e-08,3.801506e+01,4.027774e+00,3.398728e+01,4.019027e+01,1.701000e+02
7.747014e+05,8.966452e+00,7.399745e+04,8.564519e-01,9.398434e-01,9.399926e-01,3.930740e-03,3.103696e-08,3.801582e+01,4.027520e+00,3.398831e+01,4.019132e+01,1.701000e+02
7.747114e+05,8.966568e+00,7.400745e+04,8.565677e-01,9.398378e-01,9.399929e-01,3.931050e-03,3.103582e-08,3.801659e+01,4.027266e+00,3.398933e+01,4.019236e+01,1.701000e+02
7.747214e+05,8.966683e+00,7.401745e+04,8.566834e-01,9.398322e-01,9.399932e-01,3.931361e-03,3.103468e-08,3.801736e+01,4.027011e+00,3.399035e+01,4.019341e+01,1.701000e+02
7.747315e+05,8.966799e+00,7.402745e+04,8.567992e-01,9.398267e-01,9.399935e-01,3.931671e-03,3.103354e-08,3.801813e+01,4.026757e+00,3.399137e+01,4.019446e+01,1.701000e+02
7.747415e+05,8.966915e+00,7.403745e+04,8.569149e-01,9.398211e-01,9.399938e-01,3.931981e-03,3.103240e-08,3.801890e+01,4.026503e+00,3.399239e+01,4.019551e+01,1.701000e+02
7.747515e+05,8.967031e+00,7.404745e+04,8.570307e-01,9.398182e-01,9.399941e-01,3.932292e-03,3.103126e-08,3.801967e+01,4.026249e+00,3.399342e+01,4.019645e+01,1.701000e+02
7.747615e+05,8.967146e+00,7.405745e+04,8.571465e-01,9.398305e-01,9.399944e-01,3.932602e-03,3.103013e-08,3.801894e+01,4.025994e+00,3.399294e+01,4.019522e+01,1.701033e+02
7.747715e+05,8.967262e+00,7.406745e+04,8.572622e-01,9.398458e-01,9.399947e-01,3.932912e-03,3.102899e-08,3.801791e+01,4.025739e+00,3.399217e+01,4.019356e+01,1.701073e+02
7.747815e+05,8.967378e+00,7.407746e+04,8.573780e-01,9.398610e-01,9.399950e-01,3.933223e-03,3.102785e-08,3.801688e+01,4.025485e+00,3.399140e+01,4.019189e+01,1.701113e+02
7.747915e+05,8.967494e+00,7.408746e+04,8.574937e-01,9.398763e-01,9.399952e-01,3.933533e-03,3.102672e-08,3.801585e+01,4.025230e+00,3.399062e+01,4.019023e+01,1.701154e+02
7.748015e+05,8.967609e+00,7.409746e+04,8.576095e-01,9.398915e-01,9.399955e-01,3.933843e-03,3.102558e-08,3.801483e+01,4.024975e+00,3.398985e+01,4.018856e+01,1.701194e+02
7.748115e+05,8.967725e+00,7.410746e+04,8.577252e-01,9.399068e-01,9.399958e-01,3.934154e-03,3.102444e-08,3.801380e+01,4.024720e+00,3.398908e+01,4.018690e+01,1.701234e+02
7.748215e+05,8.967841e+00,7.411746e+04,8.578410e-01,9.399221e-01,9.399961e-01,3.934464e-03,3.102331e-08,3.801277e+01,4.024465e+00,3.398831e+01,4.018524e+01,1.701274e+02
7.748315e+05,8.967957e+00,7.412746e+04,8.579567e-01,9.399373e-01,9.399964e-01,3.934774e-03,3.102217e-08,3.801174e+01,4.024210e+00,3.398753e+01,4.018357e+01,1.701314e+02
7.748415e+05,8.968072e+00,7.413746e+04,8.580725e-01,9.399526e-01,9.399967e-01,3.935084e-03,3.102104e-08,3.801072e+01,4.023955e+00,3.398676e+01,4.018191e+01,1.701354e+02
7.748515e+05,8.968188e+00,7.414746e+04,8.581882e-01,9.399679e-01,9.399970e-01,3.935395e-03,3.101990e-08,3.800969e+01,4.023700e+00,3.398599e+01,4.018024e+01,1.701394e+02
7.748615e+05,8.968304e+00,7.415746e+04,8.583040e-01,9.399831e-01,9.399973e-01,3.935705e-03,3.101877e-08,3.800866e+01,4.023445e+00,3.398522e+01,4.017858e+01,1.701434e+02
7.748715e+05,8.968420e+00,7.416746e+04,8.584197e-01,9.399984e-01,9.399976e-01,3.936015e-03,3.101763e-08,3.800763e+01,4.023190e+00,3.398444e+01,4.017692e+01,1.701474e+02
7.748815e+05,8.968535e+00,7.417747e+04,8.585355e-01,9.400137e-01,9.399979e-01,3.936325e-03,3.101650e-08,3.800661e+01,4.022935e+00,3.398367e+01,4.017525e+01,1.701514e+02
7.748915e+05,8.968651e+00,7.418747e+04,8.586512e-01,9.400289e-01,9.399982e-01,3.936635e-03,3.101537e-08,3.800558e+01,4.022680e+00,3.398290e+01,4.017359e+01,1.701554e+02
7.749015e+05,8.968767e+00,7.419747e+04,8.587670e-01,9.400442e-01,9.399985e-01,3.936946e-03,3.101424e-08,3.800455e+01,4.022425e+00,3.398213e+01,4.017192e+01,1.701594e+02
7.749115e+05,8.968883e+00,7.420747e+04,8.588827e-01,9.400594e-01,9.399987e-01,3.937256e-03,3.101310e-08,3.800352e+01,4.022170e+00,3.398135e+01,4.017026e+01,1.701634e+02
7.749215e+05,8.968998e+00,7.421747e+04,8.589985e-01,9.400747e-01,9.399990e-01,3.937566e-03,3.101197e-08,3.800250e+01,4.021915e+00,3.398058e+01,4.016860e+01,1.701674e+02
7.749315e+05,8.969114e+00,7.422747e+04,8.591142e-01,9.400900e-01,9.399993e-01,3.937876e-03,3.101084e-08,3.800147e+01,4.021660e+00,3.397981e+01,4.016693e+01,1.701714e+02
7.749415e+05,8.969230e+00,7.423747e+04,8.592300e-01,9.401052e-01,9.399996e-01,3.938186e-03,3.100971e-08,3.800044e+01,4.021405e+00,3.397904e+01,4.016527e+01,1.701754e+02
7.749515e+05,8.969346e+00,7.424747e+04,8.593457e-01,9.401205e-01,9.399999e-01,3.938496e-03,3.100858e-08,3.799941e+01,4.021150e+00,3.397826e+01,4.016361e+01,1.701794e+02
7.749615e+05,8.969461e+00,7.425747e+04,8.594615e-01,9.401358e-01,9.400002e-01,3.938806e-03,3.100745e-08,3.799839e+01,4.020895e+00,3.397749e+01,4.016194e+01,1.701834e+02
7.749715e+05,8.969577e+00,7.426747e+04,8.595773e-01,9.401510e-01,9.400005e-01,3.939117e-03,3.100632e-08,3.799736e+01,4.020640e+00,3.397672e+01,4.016028e+01,1.701874e+02
7.749815e+05,8.969693e+00,7.427748e+04,8.596930e-01,9.401663e-01,9.400008e-01,3.939427e-03,3.100519e-08,3.799633e+01,4.020385e+00,3.397595e+01,4.015862e+01,1.701915e+02
7.749915e+05,8.969809e+00,7.428748e+04,8.598088e-01,9.401816e-01,9.400011e-01,3.939737e-03,3.100406e-08,3.799530e+01,4.020130e+00,3.397517e+01,4.015695e+01,1.701955e+02
7.750015e+05,8.969925e+00,7.429748e+04,8.599245e-01,9.401913e-01,9.400014e-01,3.940047e-03,3.100293e-08,3.799428e+01,4.019875e+00,3.397440e+01,4.015550e+01,1.701995e+02
7.750115e+05,8.970040e+00,7.430748e+04,8.600403e-01,9.401812e-01,9.400017e-01,3.940357e-03,3.100180e-08,3.799436e+01,4.019621e+00,3.397474e+01,4.015600e+01,1.701965e+02
7.750215e+05,8.970156e+00,7.431748e+04,8.601560e-01,9.401681e-01,9.400020e-01,3.940667e-03,3.100067e-08,3.799462e+01,4.019366e+00,3.397525e+01,4.015679e+01,1.701925e+02
7.750315e+05,8.970272e+00,7.432748e+04,8.602718e-01,9.401551e-01,9.400022e-01,3.940977e-03,3.099955e-08,3.799487e+01,4.019111e+00,3.397576e+01,4.015758e+01,1.701885e+02
7.750415e+05,8.970388e+00,7.433748e+04,8.603875e-01,9.401421e-01,9.400025e-01,3.941287e-03,3.099842e-08,3.799513e+01,4.018856e+00,3.397628e+01,4.015837e+01,1.701845e+02
7.750515e+05,8.970503e+00,7.434748e+04,8.605033e-01,9.401291e-01,9.400028e-01,3.941597e-03,3.099729e-08,3.799539e+01,4.018601e+00,3.397679e+01,4.015916e+01,1.701805e+02
7.750615e+05,8.970619e+00,7.435748e+04,8.606190e-01,9.401161e-01,9.400031e-01,3.941907e-03,3.099616e-08,3.799564e+01,4.018346e+00,3.397730e+01,4.015995e+01,1.701765e+02
7.750715e+05,8.970735e+00,7.436748e+04,8.607348e-01,9.401030e-01,9.400034e-01,3.942217e-03,3.099504e-08,3.799590e+01,4.018091e+00,3.397781e+01,4.016074e+01,1.701725e+02
7.750815e+05,8.970851e+00,7.437749e+04,8.608505e-01,9.400900e-01,9.400037e-01,3.942527e-03,3.099391e-08,3.799616e+01,4.017836e+00,3.397832e+01,4.016153e+01,1.701685e+02
7.750915e+05,8.970966e+00,7.438749e+04,8.609663e-01,9.400770e-01,9.400040e-01,3.942837e-03,3.099279e-08,3.799642e+01,4.017581e+00,3.397883e+01,4.016232e+01,1.701645e+02
7.751015e+05,8.971082e+00,7.439749e+04,8.610820e-01,9.400640e-01,9.400043e-01,3.943147e-03,3.099166e-08,3.799667e+01,4.017326e+00,3.397935e+01,4.016311e+01,1.701605e+02
7.751115e+05,8.971198e+00,7.440749e+04,8.611978e-01,9.400509e-01,9.400046e-01,3.943457e-03,3.099054e-08,3.799693e+01,4.017071e+00,3.397986e+01,4.016390e+01,1.701565e+02
7.751215e+05,8.971314e+00,7.441749e+04,8.613135e-01,9.400379e-01,9.400049e-01,3.943767e-03,3.098941e-08,3.799719e+01,4.016816e+00,3.398037e+01,4.016469e+01,1.701525e+02
7.751315e+05,8.971429e+00,7.442749e+04,8.614293e-01,9.400249e-01,9.400052e-01,3.944077e-03,3.098829e-08,3.799744e+01,4.016561e+00,3.398088e+01,4.016548e+01,1.701485e+02
7.751415e+05,8.971545e+00,7.443749e+04,8.615450e-01,9.400119e-01,9.400055e-01,3.944386e-03,3.098717e-08,3.799770e+01,4.016306e+00,3.398139e+01,4.016627e+01,1.701445e+02
7.751515e+05,8.971661e+00,7.444749e+04,8.616608e-01,9.399988e-01,9.400057e-01,3.944696e-03,3.098604e-08,3.799796e+01,4.016051e+00,3.398191e+01,4.016706e+01,1.701405e+02
7.751615e+05,8.971777e+00,7.445749e+04,8.617765e-01,9.399858e-01,9.400060e-01,3.945006e-03,3.098492e-08,3.799821e+01,4.015796e+00,3.398242e+01,4.016785e+01,1.701365e+02
7.751715e+05,8.971892e+00,7.446749e+04,8.618923e-01,9.399728e-01,9.400063e-01,3.945316e-03,3.098380e-08,3.799847e+01,4.015541e+00,3.398293e+01,4.016864e+01,1.701324e+02
7.751815e+05,8.972008e+00,7.447750e+04,8.620081e-01,9.399598e-01,9.400066e-01,3.945626e-03,3.098268e-08,3.799873e+01,4.015286e+00,3.398344e+01,4.016943e+01,1.701284e+02
7.751915e+05,8.972124e+00,7.448750e+04,8.621238e-01,9.399468e-01,9.400069e-01,3.945936e-03,3.098155e-08,3.799898e+01,4.015031e+00,3.398395e+01,4.017022e+01,1.701244e+02
7.752015e+05,8.972240e+00,7.449750e+04,8.622396e-01,9.399337e-01,9.400072e-01,3.946246e-03,3.098043e-08,3.799924e+01,4.014776e+00,3.398446e+01,4.017101e+01,1.701204e+02
7.752115e+05,8.972355e+00,7.450750e+04,8.623553e-01,9.399207e-01,9.400075e-01,3.946556e-03,3.097931e-08,3.799950e+01,4.014521e+00,3.398498e+01,4.017180e+01,1.701164e+02
7.752215e+05,8.972471e+00,7.451750e+04,8.624711e-01,9.399077e-01,9.400078e-01,3.946865e-03,3.097819e-08,3.799976e+01,4.014266e+00,3.398549e+01,4.017259e+01,1.701124e+02
7.752315e+05,8.972587e+00,7.452750e+04,8.625868e-01,9.398947e-01,9.400081e-01,3.947175e-03,3.097707e-08,3.800001e+01,4.014012e+00,3.398600e+01,4.017338e+01,1.701084e+02
7.752415e+05,8.972703e+00,7.453750e+04,8.627026e-01,9.398816e-01,9.400084e-01,3.947485e-03,3.097595e-08,3.800027e+01,4.013757e+00,3.398651e+01,4.017417e+01,1.701044e+02
7.752515e+05,8.972818e+00,7.454750e+04,8.628183e-01,9.398772e-01,9.400087e-01,3.947795e-03,3.097483e-08,3.800053e+01,4.013502e+00,3.398702e+01,4.017463e+01,1.701004e+02
7.752615e+05,8.972934e+00,7.455750e+04,8.629341e-01,9.399002e-01,9.400089e-01,3.948105e-03,3.097371e-08,3.800124e+01,4.013476e+00,3.398777e+01,4.017451e+01,1.701072e+02
7.752715e+05,8.973050e+00,7.456750e+04,8.630498e-01,9.399262e-01,9.400092e-01,3.948414e-03,3.097259e-08,3.800201e+01,4.013476e+00,3.398853e+01,4.017433e+01,1.701152e+02
7.752815e+05,8.973166e+00,7.457751e+04,8.631656e-01,9.399522e-01,9.400095e-01,3.948724e-03,3.097148e-08,3.800278e+01,4.013476e+00,3.398930e+01,4.017415e+01,1.701231e+02
7.752915e+05,8.973281e+00,7.458751e+04,8.632813e-01,9.399781e-01,9.400098e-01,3.949034e-03,3.097036e-08,3.800355e+01,4.013476e+00,3.399007e+01,4.017397e+01,1.701311e+02
7.753015e+05,8.973397e+00,7.459751e+04,8.633971e-01,9.400041e-01,9.400101e-01,3.949343e-03,3.096924e-08,3.800431e+01,4.013476e+00,3.399084e+01,4.017379e+01,1.701391e+02
7.753115e+05,8.973513e+00,7.460751e+04,8.635128e-01,9.400301e-01,9.400104e-01,3.949653e-03,3.096812e-08,3.800508e+01,4.013476e+00,3.399161e+01,4.017360e+01,1.701471e+02
7.753215e+05,8.973629e+00,7.461751e+04,8.636286e-01,9.400560e-01,9.400107e-01,3.949963e-03,3.096701e-08,3.800585e+01,4.013476e+00,3.399237e+01,4.017342e+01,1.701551e+02
7.753315e+05,8.973744e+00,7.462751e+04,8.637443e-01,9.400820e-01,9.400110e-01,3.950273e-03,3.096589e-08,3.800662e+01,4.013476e+00,3.399314e+01,4.017324e+01,1.701631e+02
7.753415e+05,8.973860e+00,7.463751e+04,8.638601e-01,9.401079e-01,9.400113e-01,3.950582e-03,3.096477e-08,3.800739e+01,4.013476e+00,3.399391e+01,4.017306e+01,1.701710e+02
7.753515e+05,8.973976e+00,7.464751e+04,8.639758e-01,9.401339e-01,9.400116e-01,3.950892e-03,3.096366e-08,3.800815e+01,4.013476e+00,3.399468e+01,4.017288e+01,1.701790e+02
7.753615e+05,8.974092e+00,7.465751e+04,8.640916e-01,9.401599e-01,9.400119e-01,3.951202e-03,3.096254e-08,3.800892e+01,4.013476e+00,3.399545e+01,4.017269e+01,1.701870e+02
7.753715e+05,8.974207e+00,7.466751e+04,8.642073e-01,9.401858e-01,9.400121e-01,3.951511e-03,3.096143e-08,3.800969e+01,4.013476e+00,3.399621e+01,4.017251e+01,1.701950e+02
7.753815e+05,8.974323e+00,7.467752e+04,8.643231e-01,9.402118e-01,9.400124e-01,3.951821e-03,3.096031e-08,3.801046e+01,4.013476e+00,3.399698e+01,4.017233e+01,1.702030e+02
7.753915e+05,8.974439e+00,7.468752e+04,8.644389e-01,9.402378e-01,9.400127e-01,3.952131e-03,3.095920e-08,3.801123e+01,4.013476e+00,3.399775e+01,4.017215e+01,1.702110e+02
7.754015e+05,8.974555e+00,7.469752e+04,8.645546e-01,9.402637e-01,9.400130e-01,3.952440e-03,3.095809e-08,3.801199e+01,4.013476e+00,3.399852e+01,4.017197e+01,1.702189e+02
7.754115e+05,8.974670e+00,7.470752e+04,8.646704e-01,9.402897e-01,9.400133e-01,3.952750e-03,3.095697e-08,3.801276e+01,4.013476e+00,3.399929e+01,4.017179e+01,1.702269e+02
7.754215e+05,8.974786e+00,7.471752e+04,8.647861e-01,9.403157e-01,9.400136e-01,3.953059e-03,3.095586e-08,3.801353e+01,4.013476e+00,3.400005e+01,4.017160e+01,1.702349e+02
7.754315e+05,8.974902e+00,7.472752e+04,8.649019e-01,9.403416e-01,9.400139e-01,3.953369e-03,3.095475e-08,3.801430e+01,4.013476e+00,3.400082e+01,4.017142e+01,1.702429e+02
7.754415e+05,8.975018e+00,7.473752e+04,8.650176e-01,9.403676e-01,9.400142e-01,3.953679e-03,3.095363e-08,3.801507e+01,4.013476e+00,3.400159e+01,4.017124e+01,1.702509e+02
7.754515e+05,8.975133e+00,7.474752e+04,8.651334e-01,9.403935e-01,9.400145e-01,3.953988e-03,3.095252e-08,3.801583e+01,4.013476e+00,3.400236e+01,4.017106e+01,1.702589e+02
7.754615e+05,8.975249e+00,7.475752e+04,8.652491e-01,9.404195e-01,9.400148e-01,3.954298e-03,3.095141e-08,3.801660e+01,4.013476e+00,3.400313e+01,4.017088e+01,1.702668e+02
7.754715e+05,8.975365e+00,7.476752e+04,8.653649e-01,9.404455e-01,9.400151e-01,3.954607e-03,3.095030e-08,3.801737e+01,4.013476e+00,3.400389e+01,4.017070e+01,1.702748e+02
7.754815e+05,8.975481e+00,7.477753e+04,8.654806e-01,9.404714e-01,9.400153e-01,3.954917e-03,3.094919e-08,3.801814e+01,4.013476e+00,3.400466e+01,4.017052e+01,1.702828e+02
7.754915e+05,8.975596e+00,7.478753e+04,8.655964e-01,9.404974e-01,9.400156e-01,3.955226e-03,3.094808e-08,3.801891e+01,4.013476e+00,3.400543e+01,4.017033e+01,1.702908e+02
7.755015e+05,8.975712e+00,7.479753e+04,8.657121e-01,9.405207e-01,9.400159e-01,3.955536e-03,3.094697e-08,3.801967e+01,4.013476e+00,3.400620e+01,4.017026e+01,1.702988e+02
7.755115e+05,8.975828e+00,7.480753e+04,8.658279e-01,9.405109e-01,9.400162e-01,3.955845e-03,3.094586e-08,3.801806e+01,4.013476e+00,3.400458e+01,4.016891e+01,1.703034e+02
7.755215e+05,8.975944e+00,7.481753e+04,8.659436e-01,9.404952e-01,9.400165e-01,3.956155e-03,3.094475e-08,3.801600e+01,4.013476e+00,3.400252e+01,4.016733e+01,1.703074e+02
7.755315e+05,8.976059e+00,7.482753e+04,8.660594e-01,9.404796e-01,9.400168e-01,3.956464e-03,3.094364e-08,3.801395e+01,4.013476e+00,3.400047e+01,4.016574e+01,1.703114e+02
7.755415e+05,8.976175e+00,7.483753e+04,8.661751e-01,9.404639e-01,9.400171e-01,3.956774e-03,3.094253e-08,3.801189e+01,4.013476e+00,3.399841e+01,4.016416e+01,1.703154e+02
7.755515e+05,8.976291e+00,7.484753e+04,8.662909e-01,9.404482e-01,9.400174e-01,3.957083e-03,3.094142e-08,3.800983e+01,4.013476e+00,3.399636e+01,4.016258e+01,1.703194e+02
7.755615e+05,8.976407e+00,7.485753e+04,8.664066e-01,9.404325e-01,9.400177e-01,3.957393e-03,3.094031e-08,3.800778e+01,4.013476e+00,3.399430e+01,4.016100e+01,1.703234e+02
7.755715e+05,8.976522e+00,7.486753e+04,8.665224e-01,9.404168e-01,9.400180e-01,3.957702e-03,3.093921e-08,3.800572e+01,4.013476e+00,3.399225e+01,4.015941e+01,1.703274e+02
7.755815e+05,8.976638e+00,7.487754e+04,8.666381e-01,9.404011e-01,9.400183e-01,3.958011e-03,3.093810e-08,3.800367e+01,4.013476e+00,3.399019e+01,4.015783e+01,1.703314e+02
7.755915e+05,8.976754e+00,7.488754e+04,8.667539e-01,9.403854e-01,9.400185e-01,3.958321e-03,3.093699e-08,3.800161e+01,4.013476e+00,3.398814e+01,4.015625e+01,1.703354e+02
7.756015e+05,8.976870e+00,7.489754e+04,8.668697e-01,9.403698e-01,9.400188e-01,3.958630e-03,3.093589e-08,3.799956e+01,4.013476e+00,3.398608e+01,4.015467e+01,1.703394e+02
7.756115e+05,8.976985e+00,7.490754e+04,8.669854e-01,9.403541e-01,9.400191e-01,3.958940e-03,3.093478e-08,3.799750e+01,4.013476e+00,3.398403e+01,4.015308e+01,1.703434e+02
7.756215e+05,8.977101e+00,7.491754e+04,8.671012e-01,9.403384e-01,9.400194e-01,3.959249e-03,3.093368e-08,3.799545e+01,4.013476e+00,3.398197e+01,4.015150e+01,1.703474e+02
7.756315e+05,8.977217e+00,7.492754e+04,8.672169e-01,9.403227e-01,9.400197e-01,3.959558e-03,3.093257e-08,3.799339e+01,4.013476e+00,3.397992e+01,4.014992e+01,1.703515e+02
7.756415e+05,8.977333e+00,7.493754e+04,8.673327e-01,9.403070e-01,9.400200e-01,3.959868e-03,3.093147e-08,3.799134e+01,4.013476e+00,3.397786e+01,4.014834e+01,1.703555e+02
7.756515e+05,8.977448e+00,7.494754e+04,8.674484e-01,9.402913e-01,9.400203e-01,3.960177e-03,3.093036e-08,3.798928e+01,4.013476e+00,3.397581e+01,4.014675e+01,1.703595e+02
7.756615e+05,8.977564e+00,7.495754e+04,8.675642e-01,9.402756e-01,9.400206e-01,3.960486e-03,3.092926e-08,3.798723e+01,4.013476e+00,3.397375e+01,4.014517e+01,1.703635e+02
7.756715e+05,8.977680e+00,7.496755e+04,8.676799e-01,9.402600e-01,9.400209e-01,3.960796e-03,3.092815e-08,3.798517e+01,4.013476e+00,3.397170e+01,4.014359e+01,1.703675e+02
7.756815e+05,8.977796e+00,7.497755e+04,8.677957e-01,9.402443e-01,9.400212e-01,3.961105e-03,3.092705e-08,3.798312e+01,4.013476e+00,3.396964e+01,4.014200e+01,1.703715e+02
7.756915e+05,8.977911e+00,7.498755e+04,8.679114e-01,9.402286e-01,9.400215e-01,3.961414e-03,3.092595e-08,3.798106e+01,4.013476e+00,3.396759e+01,4.014042e+01,1.703755e+02
7.757015e+05,8.978027e+00,7.499755e+04,8.680272e-01,9.402129e-01,9.400217e-01,3.961724e-03,3.092484e-08,3.797901e+01,4.013476e+00,3.396553e+01,4.013884e+01,1.703795e+02
7.757115e+05,8.978143e+00,7.500755e+04,8.681429e-01,9.401972e-01,9.400220e-01,3.962033e-03,3.092374e-08,3.797695e+01,4.013476e+00,3.396348e+01,4.013726e+01,1.703835e+02
7.757216e+05,8.978259e+00,7.501755e+04,8.682587e-01,9.401815e-01,9.400223e-01,3.962342e-03,3.092264e-08,3.797490e+01,4.013476e+00,3.396142e+01,4.013567e+01,1.703875e+02
7.757316e+05,8.978374e+00,7.502755e+04,8.683744e-01,9.401659e-01,9.400226e-01,3.962651e-03,3.092154e-08,3.797284e+01,4.013476e+00,3.395937e+01,4.013409e+01,1.703915e+02
7.757416e+05,8.978490e+00,7.503755e+04,8.684902e-01,9.401502e-01,9.400229e-01,3.962961e-03,3.092044e-08,3.797079e+01,4.013476e+00,3.395731e+01,4.013251e+01,1.703955e+02
7.757516e+05,8.978606e+00,7.504755e+04,8.686059e-01,9.401289e-01,9.400232e-01,3.963270e-03,3.091934e-08,3.796873e+01,4.013476e+00,3.395526e+01,4.013114e+01,1.703995e+02
7.757616e+05,8.978722e+00,7.505755e+04,8.687217e-01,9.401148e-01,9.400235e-01,3.963579e-03,3.091824e-08,3.796848e+01,4.013476e+00,3.395501e+01,4.013141e+01,1.703965e+02
7.757716e+05,8.978837e+00,7.506756e+04,8.688374e-01,9.401019e-01,9.400238e-01,3.963888e-03,3.091713e-08,3.796848e+01,4.013476e+00,3.395501e+01,4.013191e+01,1.703925e+02
7.757816e+05,8.978953e+00,7.507756e+04,8.689532e-01,9.400890e-01,9.400241e-01,3.964197e-03,3.091604e-08,3.796848e+01,4.013476e+00,3.395501e+01,4.013240e+01,1.703885e+02
7.757916e+05,8.979069e+00,7.508756e+04,8.690689e-01,9.400761e-01,9.400244e-01,3.964507e-03,3.091494e-08,3.796848e+01,4.013476e+00,3.395501e+01,4.013290e+01,1.703845e+02
7.758016e+05,8.979185e+00,7.509756e+04,8.691847e-01,9.400631e-01,9.400247e-01,3.964816e-03,3.091384e-08,3.796848e+01,4.013476e+00,3.395501e+01,4.013340e+01,1.703805e+02
7.758116e+05,8.979300e+00,7.510756e+04,8.693005e-01,9.400502e-01,9.400249e-01,3.965125e-03,3.091274e-08,3.796848e+01,4.013476e+00,3.395501e+01,4.013389e+01,1.703765e+02
7.758216e+05,8.979416e+00,7.511756e+04,8.694162e-01,9.400373e-01,9.400252e-01,3.965434e-03,3.091164e-08,3.796848e+01,4.013476e+00,3.395501e+01,4.013439e+01,1.703724e+02
7.758316e+05,8.979532e+00,7.512756e+04,8.695320e-01,9.400244e-01,9.400255e-01,3.965743e-03,3.091054e-08,3.796848e+01,4.013476e+00,3.395501e+01,4.013489e+01,1.703684e+02
7.758416e+05,8.979648e+00,7.513756e+04,8.696477e-01,9.400115e-01,9.400258e-01,3.966052e-03,3.090944e-08,3.796848e+01,4.013476e+00,3.395501e+01,4.013538e+01,1.703644e+02
7.758516e+05,8.979763e+00,7.514756e+04,8.697635e-01,9.399985e-01,9.400261e-01,3.966361e-03,3.090835e-08,3.796848e+01,4.013476e+00,3.395501e+01,4.013588e+01,1.703604e+02
7.758616e+05,8.979879e+00,7.515756e+04,8.698792e-01,9.399856e-01,9.400264e-01,3.966671e-03,3.090725e-08,3.796848e+01,4.013476e+00,3.395501e+01,4.013638e+01,1.703564e+02
7.758716e+05,8.979995e+00,7.516757e+04,8.699950e-01,9.399727e-01,9.400267e-01,3.966980e-03,3.090615e-08,3.796848e+01,4.013476e+00,3.395501e+01,4.013687e+01,1.703524e+02
7.758816e+05,8.980111e+00,7.517757e+04,8.701107e-01,9.399598e-01,9.400270e-01,3.967289e-03,3.090506e-08,3.796848e+01,4.013476e+00,3.395501e+01,4.013737e+01,1.703484e+02
7.758916e+05,8.980226e+00,7.518757e+04,8.702265e-01,9.399469e-01,9.400273e-01,3.967598e-03,3.090396e-08,3.796848e+01,4.013476e+00,3.395501e+01,4.013787e+01,1.703444e+02
7.759016e+05,8.980342e+00,7.519757e+04,8.703422e-01,9.399339e-01,9.400276e-01,3.967907e-03,3.090287e-08,3.796848e+01,4.013476e+00,3.395501e+01,4.013836e+01,1.703404e+02
7.759116e+05,8.980458e+00,7.520757e+04,8.704580e-01,9.399210e-01,9.400279e-01,3.968216e-03,3.090177e-08,3.796848e+01,4.013476e+00,3.395501e+01,4.013886e+01,1.703364e+02
7.759216e+05,8.980574e+00,7.521757e+04,8.705737e-01,9.399081e-01,9.400281e-01,3.968525e-03,3.090068e-08,3.796848e+01,4.013476e+00,3.395501e+01,4.013936e+01,1.703324e+02
7.759316e+05,8.980689e+00,7.522757e+04,8.706895e-01,9.398952e-01,9.400284e-01,3.968834e-03,3.089958e-08,3.796848e+01,4.013476e+00,3.395501e+01,4.013985e+01,1.703284e+02
7.759416e+05,8.980805e+00,7.523757e+04,8.708052e-01,9.398823e-01,9.400287e-01,3.969143e-03,3.089849e-08,3.796848e+01,4.013476e+00,3.395501e+01,4.014035e+01,1.703244e+02
7.759516e+05,8.980921e+00,7.524757e+04,8.709210e-01,9.398693e-01,9.400290e-01,3.969452e-03,3.089740e-08,3.796848e+01,4.013476e+00,3.395501e+01,4.014085e+01,1.703204e+02
7.759616e+05,8.981037e+00,7.525757e+04,8.710367e-01,9.398564e-01,9.400293e-01,3.969761e-03,3.089630e-08,3.796848e+01,4.013476e+00,3.395501e+01,4.014134e+01,1.703164e+02
7.759716e+05,8.981152e+00,7.526758e+04,8.711525e-01,9.398435e-01,9.400296e-01,3.970070e-03,3.089521e-08,3.796848e+01,4.013476e+00,3.395501e+01,4.014184e+01,1.703124e+02
7.759816e+05,8.981268e+00,7.527758e+04,8.712682e-01,9.398306e-01,9.400299e-01,3.970379e-03,3.089412e-08,3.796848e+01,4.013476e+00,3.395501e+01,4.014234e+01,1.703084e+02
7.759916e+05,8.981384e+00,7.528758e+04,8.713840e-01,9.398177e-01,9.400302e-01,3.970688e-03,3.089302e-08,3.796848e+01,4.013476e+00,3.395501e+01,4.014283e+01,1.703044e+02
7.760016e+05,8.981500e+00,7.529758e+04,8.714997e-01,9.398048e-01,9.400305e-01,3.970997e-03,3.089193e-08,3.796848e+01,4.013476e+00,3.395501e+01,4.014333e+01,1.703004e+02
7.760116e+05,8.981616e+00,7.530758e+04,8.716155e-01,9.398000e-01,9.400308e-01,3.971306e-03,3.089084e-08,3.797012e+01,4.013707e+00,3.395641e+01,4.014523e+01,1.702964e+02
7.760216e+05,8.981731e+00,7.531758e+04,8.717313e-01,9.397960e-01,9.400310e-01,3.971615e-03,3.088975e-08,3.797191e+01,4.013962e+00,3.395795e+01,4.014728e+01,1.702924e+02
7.760316e+05,8.981847e+00,7.532758e+04,8.718470e-01,9.397921e-01,9.400313e-01,3.971924e-03,3.088866e-08,3.797370e+01,4.014216e+00,3.395948e+01,4.014932e+01,1.702884e+02
7.760416e+05,8.981963e+00,7.533758e+04,8.719628e-01,9.397881e-01,9.400316e-01,3.972233e-03,3.088757e-08,3.797549e+01,4.014470e+00,3.396102e+01,4.015136e+01,1.702844e+02
7.760516e+05,8.982079e+00,7.534758e+04,8.720785e-01,9.397842e-01,9.400319e-01,3.972542e-03,3.088648e-08,3.797728e+01,4.014724e+00,3.396256e+01,4.015340e+01,1.702804e+02
7.760616e+05,8.982194e+00,7.535758e+04,8.721943e-01,9.397802e-01,9.400322e-01,3.972850e-03,3.088539e-08,3.797908e+01,4.014978e+00,3.396410e+01,4.015545e+01,1.702764e+02
7.760716e+05,8.982310e+00,7.536759e+04,8.723100e-01,9.397763e-01,9.400325e-01,3.973159e-03,3.088430e-08,3.798087e+01,4.015232e+00,3.396564e+01,4.015749e+01,1.702724e+02
7.760816e+05,8.982426e+00,7.537759e+04,8.724258e-01,9.397723e-01,9.400328e-01,3.973468e-03,3.088321e-08,3.798266e+01,4.015486e+00,3.396717e+01,4.015953e+01,1.702684e+02
7.760916e+05,8.982542e+00,7.538759e+04,8.725415e-01,9.397684e-01,9.400331e-01,3.973777e-03,3.088212e-08,3.798445e+01,4.015740e+00,3.396871e+01,4.016158e+01,1.702644e+02
7.761016e+05,8.982657e+00,7.539759e+04,8.726573e-01,9.397644e-01,9.400334e-01,3.974086e-03,3.088104e-08,3.798624e+01,4.015994e+00,3.397025e+01,4.016362e+01,1.702604e+02
7.761116e+05,8.982773e+00,7.540759e+04,8.727730e-01,9.397605e-01,9.400337e-01,3.974395e-03,3.087995e-08,3.798804e+01,4.016248e+00,3.397179e+01,4.016566e+01,1.702564e+02
7.761216e+05,8.982889e+00,7.541759e+04,8.728888e-01,9.397565e-01,9.400339e-01,3.974704e-03,3.087886e-08,3.798983e+01,4.016502e+00,3.397333e+01,4.016770e+01,1.702525e+02
7.761316e+05,8.983005e+00,7.542759e+04,8.730045e-01,9.397525e-01,9.400342e-01,3.975012e-03,3.087777e-08,3.799162e+01,4.016756e+00,3.397486e+01,4.016975e+01,1.702485e+02
7.761416e+05,8.983120e+00,7.543759e+04,8.731203e-01,9.397486e-01,9.400345e-01,3.975321e-03,3.087669e-08,3.799341e+01,4.017010e+00,3.397640e+01,4.017179e+01,1.702445e+02
7.761516e+05,8.983236e+00,7.544759e+04,8.732360e-01,9.397446e-01,9.400348e-01,3.975630e-03,3.087560e-08,3.799520e+01,4.017265e+00,3.397794e+01,4.017383e+01,1.702405e+02
7.761616e+05,8.983352e+00,7.545759e+04,8.733518e-01,9.397407e-01,9.400351e-01,3.975939e-03,3.087452e-08,3.799700e+01,4.017519e+00,3.397948e+01,4.017587e+01,1.702365e+02
7.761716e+05,8.983468e+00,7.546760e+04,8.734675e-01,9.397367e-01,9.400354e-01,3.976248e-03,3.087343e-08,3.799879e+01,4.017773e+00,3.398102e+01,4.017792e+01,1.702325e+02
7.761816e+05,8.983583e+00,7.547760e+04,8.735833e-01,9.397328e-01,9.400357e-01,3.976556e-03,3.087234e-08,3.800058e+01,4.018027e+00,3.398255e+01,4.017996e+01,1.702285e+02
7.761916e+05,8.983699e+00,7.548760e+04,8.736990e-01,9.397288e-01,9.400360e-01,3.976865e-03,3.087126e-08,3.800237e+01,4.018281e+00,3.398409e+01,4.018200e+01,1.702245e+02
7.762016e+05,8.983815e+00,7.549760e+04,8.738148e-01,9.397249e-01,9.400363e-01,3.977174e-03,3.087018e-08,3.800416e+01,4.018535e+00,3.398563e+01,4.018405e+01,1.702205e+02
