Repository: brandonlampe/CS_Data

# Repository for Crushed Salt Data
**Grant No: 456417**

This is a work in progress!

## Repository Content

### Directory Names
A uniform namining structure still in progress, but in general directories are named according to the following:
 - Names contain no spaces, a single underscore "_" will be used as a file name seperator.
 - Files are for the Crushed Salt Project (CSP); therefore, the first three charaters of each file are "CSP".
 - Folders are organized by which frame the test was performed on i.e., A2 or A3.
 - The fifth and sixth charaters of each file name will therefore be "A" followed by the frame number.

File: UNM_WP_HY_175_09/IscoMeasurements/STAGE09/CREEP_FIT/175_09_STAGE09_CREEP_OUT.csv (part 33 of 34)
Analysis by Brandon Lampe, performed on: 2016/07/06 13:13:17
Experimental results below begin at: 2016/04/16 12:04:26
Duration (sec),Duration (day),Elapsed Time (sec),Elapsed Time (day),Interpolated Fractional Density,Fit to Fractional Density,Fit to Volume Strain,Fit to Volume Strain Rate (1/sec),Confining Pressure (MPa),Pore Pressure (MPa),Terzaghi Pressure (MPa),Solid Pressure (MPa),Temperature (C))
7.762116e+05,8.983931e+00,7.550760e+04,8.739305e-01,9.397209e-01,9.400366e-01,3.977483e-03,3.086909e-08,3.800596e+01,4.018789e+00,3.398717e+01,4.018609e+01,1.702165e+02
7.762216e+05,8.984046e+00,7.551760e+04,8.740463e-01,9.397169e-01,9.400369e-01,3.977791e-03,3.086801e-08,3.800775e+01,4.019043e+00,3.398871e+01,4.018813e+01,1.702125e+02
7.762316e+05,8.984162e+00,7.552760e+04,8.741621e-01,9.397130e-01,9.400371e-01,3.978100e-03,3.086692e-08,3.800954e+01,4.019297e+00,3.399024e+01,4.019017e+01,1.702085e+02
7.762416e+05,8.984278e+00,7.553760e+04,8.742778e-01,9.397090e-01,9.400374e-01,3.978409e-03,3.086584e-08,3.801133e+01,4.019551e+00,3.399178e+01,4.019222e+01,1.702046e+02
7.762516e+05,8.984394e+00,7.554760e+04,8.743936e-01,9.397106e-01,9.400377e-01,3.978717e-03,3.086476e-08,3.801312e+01,4.019805e+00,3.399332e+01,4.019405e+01,1.702006e+02
7.762616e+05,8.984509e+00,7.555760e+04,8.745093e-01,9.397352e-01,9.400380e-01,3.979026e-03,3.086368e-08,3.801184e+01,4.020060e+00,3.399178e+01,4.019171e+01,1.702034e+02
7.762716e+05,8.984625e+00,7.556761e+04,8.746251e-01,9.397635e-01,9.400383e-01,3.979335e-03,3.086259e-08,3.801004e+01,4.020315e+00,3.398972e+01,4.018870e+01,1.702074e+02
7.762816e+05,8.984741e+00,7.557761e+04,8.747408e-01,9.397918e-01,9.400386e-01,3.979643e-03,3.086151e-08,3.800824e+01,4.020570e+00,3.398767e+01,4.018568e+01,1.702114e+02
7.762916e+05,8.984857e+00,7.558761e+04,8.748566e-01,9.398201e-01,9.400389e-01,3.979952e-03,3.086043e-08,3.800644e+01,4.020825e+00,3.398562e+01,4.018266e+01,1.702155e+02
7.763016e+05,8.984972e+00,7.559761e+04,8.749723e-01,9.398484e-01,9.400392e-01,3.980261e-03,3.085935e-08,3.800464e+01,4.021080e+00,3.398356e+01,4.017964e+01,1.702195e+02
7.763116e+05,8.985088e+00,7.560761e+04,8.750881e-01,9.398767e-01,9.400395e-01,3.980569e-03,3.085827e-08,3.800285e+01,4.021335e+00,3.398151e+01,4.017662e+01,1.702235e+02
7.763216e+05,8.985204e+00,7.561761e+04,8.752038e-01,9.399050e-01,9.400398e-01,3.980878e-03,3.085719e-08,3.800105e+01,4.021590e+00,3.397946e+01,4.017360e+01,1.702275e+02
7.763316e+05,8.985320e+00,7.562761e+04,8.753196e-01,9.399333e-01,9.400400e-01,3.981186e-03,3.085611e-08,3.799925e+01,4.021845e+00,3.397740e+01,4.017059e+01,1.702315e+02
7.763416e+05,8.985435e+00,7.563761e+04,8.754353e-01,9.399616e-01,9.400403e-01,3.981495e-03,3.085503e-08,3.799745e+01,4.022100e+00,3.397535e+01,4.016757e+01,1.702355e+02
7.763516e+05,8.985551e+00,7.564761e+04,8.755511e-01,9.399899e-01,9.400406e-01,3.981804e-03,3.085395e-08,3.799565e+01,4.022355e+00,3.397330e+01,4.016455e+01,1.702395e+02
7.763616e+05,8.985667e+00,7.565761e+04,8.756668e-01,9.400182e-01,9.400409e-01,3.982112e-03,3.085287e-08,3.799385e+01,4.022610e+00,3.397124e+01,4.016153e+01,1.702435e+02
7.763716e+05,8.985783e+00,7.566762e+04,8.757826e-01,9.400465e-01,9.400412e-01,3.982421e-03,3.085179e-08,3.799206e+01,4.022865e+00,3.396919e+01,4.015852e+01,1.702475e+02
7.763816e+05,8.985898e+00,7.567762e+04,8.758983e-01,9.400747e-01,9.400415e-01,3.982729e-03,3.085072e-08,3.799026e+01,4.023120e+00,3.396714e+01,4.015550e+01,1.702515e+02
7.763916e+05,8.986014e+00,7.568762e+04,8.760141e-01,9.401030e-01,9.400418e-01,3.983038e-03,3.084964e-08,3.798846e+01,4.023375e+00,3.396508e+01,4.015248e+01,1.702555e+02
7.764016e+05,8.986130e+00,7.569762e+04,8.761298e-01,9.401313e-01,9.400421e-01,3.983346e-03,3.084856e-08,3.798666e+01,4.023630e+00,3.396303e+01,4.014947e+01,1.702595e+02
7.764116e+05,8.986246e+00,7.570762e+04,8.762456e-01,9.401596e-01,9.400424e-01,3.983655e-03,3.084748e-08,3.798486e+01,4.023884e+00,3.396098e+01,4.014645e+01,1.702635e+02
7.764216e+05,8.986361e+00,7.571762e+04,8.763613e-01,9.401879e-01,9.400427e-01,3.983963e-03,3.084641e-08,3.798306e+01,4.024139e+00,3.395893e+01,4.014343e+01,1.702675e+02
7.764316e+05,8.986477e+00,7.572762e+04,8.764771e-01,9.402162e-01,9.400429e-01,3.984272e-03,3.084533e-08,3.798127e+01,4.024394e+00,3.395687e+01,4.014042e+01,1.702715e+02
7.764416e+05,8.986593e+00,7.573762e+04,8.765929e-01,9.402445e-01,9.400432e-01,3.984580e-03,3.084426e-08,3.797947e+01,4.024649e+00,3.395482e+01,4.013740e+01,1.702755e+02
7.764516e+05,8.986709e+00,7.574762e+04,8.767086e-01,9.402728e-01,9.400435e-01,3.984889e-03,3.084318e-08,3.797767e+01,4.024904e+00,3.395277e+01,4.013439e+01,1.702795e+02
7.764616e+05,8.986824e+00,7.575762e+04,8.768244e-01,9.403011e-01,9.400438e-01,3.985197e-03,3.084211e-08,3.797587e+01,4.025159e+00,3.395071e+01,4.013137e+01,1.702835e+02
7.764716e+05,8.986940e+00,7.576763e+04,8.769401e-01,9.403294e-01,9.400441e-01,3.985506e-03,3.084103e-08,3.797407e+01,4.025414e+00,3.394866e+01,4.012836e+01,1.702875e+02
7.764816e+05,8.987056e+00,7.577763e+04,8.770559e-01,9.403577e-01,9.400444e-01,3.985814e-03,3.083996e-08,3.797228e+01,4.025669e+00,3.394661e+01,4.012534e+01,1.702916e+02
7.764916e+05,8.987172e+00,7.578763e+04,8.771716e-01,9.403860e-01,9.400447e-01,3.986123e-03,3.083888e-08,3.797048e+01,4.025924e+00,3.394455e+01,4.012233e+01,1.702956e+02
7.765016e+05,8.987287e+00,7.579763e+04,8.772874e-01,9.404086e-01,9.400450e-01,3.986431e-03,3.083781e-08,3.796868e+01,4.026179e+00,3.394250e+01,4.011953e+01,1.702996e+02
7.765116e+05,8.987403e+00,7.580763e+04,8.774031e-01,9.403931e-01,9.400453e-01,3.986739e-03,3.083674e-08,3.796818e+01,4.026207e+00,3.394197e+01,4.011959e+01,1.702964e+02
7.765216e+05,8.987519e+00,7.581763e+04,8.775189e-01,9.403730e-01,9.400456e-01,3.987048e-03,3.083566e-08,3.796784e+01,4.026207e+00,3.394163e+01,4.012000e+01,1.702925e+02
7.765316e+05,8.987635e+00,7.582763e+04,8.776346e-01,9.403529e-01,9.400458e-01,3.987356e-03,3.083459e-08,3.796750e+01,4.026207e+00,3.394129e+01,4.012041e+01,1.702885e+02
7.765416e+05,8.987750e+00,7.583763e+04,8.777504e-01,9.403329e-01,9.400461e-01,3.987664e-03,3.083352e-08,3.796715e+01,4.026207e+00,3.394095e+01,4.012082e+01,1.702845e+02
7.765516e+05,8.987866e+00,7.584763e+04,8.778661e-01,9.403128e-01,9.400464e-01,3.987973e-03,3.083245e-08,3.796681e+01,4.026207e+00,3.394061e+01,4.012122e+01,1.702805e+02
7.765616e+05,8.987982e+00,7.585763e+04,8.779819e-01,9.402927e-01,9.400467e-01,3.988281e-03,3.083137e-08,3.796647e+01,4.026207e+00,3.394027e+01,4.012163e+01,1.702765e+02
7.765716e+05,8.988098e+00,7.586764e+04,8.780976e-01,9.402726e-01,9.400470e-01,3.988590e-03,3.083030e-08,3.796613e+01,4.026207e+00,3.393992e+01,4.012204e+01,1.702725e+02
7.765816e+05,8.988213e+00,7.587764e+04,8.782134e-01,9.402525e-01,9.400473e-01,3.988898e-03,3.082923e-08,3.796579e+01,4.026207e+00,3.393958e+01,4.012245e+01,1.702685e+02
7.765916e+05,8.988329e+00,7.588764e+04,8.783291e-01,9.402324e-01,9.400476e-01,3.989206e-03,3.082816e-08,3.796545e+01,4.026207e+00,3.393924e+01,4.012286e+01,1.702645e+02
7.766016e+05,8.988445e+00,7.589764e+04,8.784449e-01,9.402124e-01,9.400479e-01,3.989514e-03,3.082709e-08,3.796511e+01,4.026207e+00,3.393890e+01,4.012326e+01,1.702605e+02
7.766116e+05,8.988561e+00,7.590764e+04,8.785606e-01,9.401923e-01,9.400482e-01,3.989823e-03,3.082602e-08,3.796477e+01,4.026207e+00,3.393856e+01,4.012367e+01,1.702565e+02
7.766216e+05,8.988676e+00,7.591764e+04,8.786764e-01,9.401722e-01,9.400485e-01,3.990131e-03,3.082495e-08,3.796442e+01,4.026207e+00,3.393822e+01,4.012408e+01,1.702525e+02
7.766316e+05,8.988792e+00,7.592764e+04,8.787921e-01,9.401521e-01,9.400487e-01,3.990439e-03,3.082388e-08,3.796408e+01,4.026207e+00,3.393788e+01,4.012449e+01,1.702485e+02
7.766416e+05,8.988908e+00,7.593764e+04,8.789079e-01,9.401320e-01,9.400490e-01,3.990748e-03,3.082281e-08,3.796374e+01,4.026207e+00,3.393753e+01,4.012490e+01,1.702446e+02
7.766516e+05,8.989024e+00,7.594764e+04,8.790237e-01,9.401119e-01,9.400493e-01,3.991056e-03,3.082175e-08,3.796340e+01,4.026207e+00,3.393719e+01,4.012530e+01,1.702406e+02
7.766616e+05,8.989139e+00,7.595764e+04,8.791394e-01,9.400919e-01,9.400496e-01,3.991364e-03,3.082068e-08,3.796306e+01,4.026207e+00,3.393685e+01,4.012571e+01,1.702366e+02
7.766716e+05,8.989255e+00,7.596765e+04,8.792552e-01,9.400718e-01,9.400499e-01,3.991672e-03,3.081961e-08,3.796272e+01,4.026207e+00,3.393651e+01,4.012612e+01,1.702326e+02
7.766816e+05,8.989371e+00,7.597765e+04,8.793709e-01,9.400517e-01,9.400502e-01,3.991981e-03,3.081854e-08,3.796238e+01,4.026207e+00,3.393617e+01,4.012653e+01,1.702286e+02
7.766916e+05,8.989487e+00,7.598765e+04,8.794867e-01,9.400316e-01,9.400505e-01,3.992289e-03,3.081748e-08,3.796203e+01,4.026207e+00,3.393583e+01,4.012694e+01,1.702246e+02
7.767016e+05,8.989602e+00,7.599765e+04,8.796024e-01,9.400115e-01,9.400508e-01,3.992597e-03,3.081641e-08,3.796169e+01,4.026207e+00,3.393549e+01,4.012735e+01,1.702206e+02
7.767116e+05,8.989718e+00,7.600765e+04,8.797182e-01,9.399915e-01,9.400511e-01,3.992905e-03,3.081534e-08,3.796135e+01,4.026207e+00,3.393514e+01,4.012775e+01,1.702166e+02
7.767217e+05,8.989834e+00,7.601765e+04,8.798339e-01,9.399714e-01,9.400513e-01,3.993213e-03,3.081428e-08,3.796101e+01,4.026207e+00,3.393480e+01,4.012816e+01,1.702126e+02
7.767317e+05,8.989950e+00,7.602765e+04,8.799497e-01,9.399513e-01,9.400516e-01,3.993522e-03,3.081321e-08,3.796067e+01,4.026207e+00,3.393446e+01,4.012857e+01,1.702086e+02
7.767417e+05,8.990065e+00,7.603765e+04,8.800654e-01,9.399312e-01,9.400519e-01,3.993830e-03,3.081215e-08,3.796033e+01,4.026207e+00,3.393412e+01,4.012898e+01,1.702046e+02
7.767517e+05,8.990181e+00,7.604765e+04,8.801812e-01,9.399192e-01,9.400522e-01,3.994138e-03,3.081108e-08,3.795999e+01,4.026207e+00,3.393378e+01,4.012908e+01,1.702006e+02
7.767617e+05,8.990297e+00,7.605765e+04,8.802969e-01,9.399248e-01,9.400525e-01,3.994446e-03,3.081002e-08,3.796172e+01,4.026420e+00,3.393530e+01,4.013070e+01,1.702067e+02
7.767717e+05,8.990413e+00,7.606766e+04,8.804127e-01,9.399335e-01,9.400528e-01,3.994754e-03,3.080895e-08,3.796386e+01,4.026675e+00,3.393719e+01,4.013262e+01,1.702147e+02
7.767817e+05,8.990528e+00,7.607766e+04,8.805284e-01,9.399423e-01,9.400531e-01,3.995062e-03,3.080789e-08,3.796601e+01,4.026930e+00,3.393907e+01,4.013455e+01,1.702227e+02
7.767917e+05,8.990644e+00,7.608766e+04,8.806442e-01,9.399510e-01,9.400534e-01,3.995370e-03,3.080683e-08,3.796815e+01,4.027185e+00,3.394096e+01,4.013647e+01,1.702307e+02
7.768017e+05,8.990760e+00,7.609766e+04,8.807599e-01,9.399598e-01,9.400537e-01,3.995678e-03,3.080576e-08,3.797029e+01,4.027440e+00,3.394285e+01,4.013840e+01,1.702388e+02
7.768117e+05,8.990876e+00,7.610766e+04,8.808757e-01,9.399685e-01,9.400540e-01,3.995986e-03,3.080470e-08,3.797243e+01,4.027695e+00,3.394473e+01,4.014032e+01,1.702468e+02
7.768217e+05,8.990991e+00,7.611766e+04,8.809914e-01,9.399772e-01,9.400542e-01,3.996295e-03,3.080364e-08,3.797457e+01,4.027950e+00,3.394662e+01,4.014225e+01,1.702548e+02
7.768317e+05,8.991107e+00,7.612766e+04,8.811072e-01,9.399860e-01,9.400545e-01,3.996603e-03,3.080258e-08,3.797671e+01,4.028205e+00,3.394850e+01,4.014417e+01,1.702628e+02
7.768417e+05,8.991223e+00,7.613766e+04,8.812229e-01,9.399947e-01,9.400548e-01,3.996911e-03,3.080151e-08,3.797885e+01,4.028460e+00,3.395039e+01,4.014610e+01,1.702708e+02
7.768517e+05,8.991339e+00,7.614766e+04,8.813387e-01,9.400035e-01,9.400551e-01,3.997219e-03,3.080045e-08,3.798099e+01,4.028715e+00,3.395228e+01,4.014802e+01,1.702788e+02
7.768617e+05,8.991454e+00,7.615766e+04,8.814545e-01,9.400122e-01,9.400554e-01,3.997527e-03,3.079939e-08,3.798313e+01,4.028970e+00,3.395416e+01,4.014995e+01,1.702868e+02
7.768717e+05,8.991570e+00,7.616767e+04,8.815702e-01,9.400210e-01,9.400557e-01,3.997835e-03,3.079833e-08,3.798527e+01,4.029225e+00,3.395605e+01,4.015187e+01,1.702948e+02
7.768817e+05,8.991686e+00,7.617767e+04,8.816860e-01,9.400297e-01,9.400560e-01,3.998143e-03,3.079727e-08,3.798741e+01,4.029480e+00,3.395793e+01,4.015380e+01,1.703028e+02
7.768917e+05,8.991802e+00,7.618767e+04,8.818017e-01,9.400385e-01,9.400563e-01,3.998451e-03,3.079621e-08,3.798955e+01,4.029735e+00,3.395982e+01,4.015572e+01,1.703108e+02
7.769017e+05,8.991917e+00,7.619767e+04,8.819175e-01,9.400472e-01,9.400566e-01,3.998759e-03,3.079515e-08,3.799169e+01,4.029990e+00,3.396170e+01,4.015765e+01,1.703189e+02
7.769117e+05,8.992033e+00,7.620767e+04,8.820332e-01,9.400559e-01,9.400569e-01,3.999067e-03,3.079409e-08,3.799383e+01,4.030245e+00,3.396359e+01,4.015957e+01,1.703269e+02
7.769217e+05,8.992149e+00,7.621767e+04,8.821490e-01,9.400647e-01,9.400571e-01,3.999375e-03,3.079303e-08,3.799598e+01,4.030500e+00,3.396548e+01,4.016150e+01,1.703349e+02
7.769317e+05,8.992265e+00,7.622767e+04,8.822647e-01,9.400734e-01,9.400574e-01,3.999683e-03,3.079198e-08,3.799812e+01,4.030755e+00,3.396736e+01,4.016342e+01,1.703429e+02
7.769417e+05,8.992380e+00,7.623767e+04,8.823805e-01,9.400822e-01,9.400577e-01,3.999991e-03,3.079092e-08,3.800026e+01,4.031010e+00,3.396925e+01,4.016535e+01,1.703509e+02
7.769517e+05,8.992496e+00,7.624767e+04,8.824962e-01,9.400909e-01,9.400580e-01,4.000299e-03,3.078986e-08,3.800240e+01,4.031265e+00,3.397113e+01,4.016727e+01,1.703589e+02
7.769617e+05,8.992612e+00,7.625767e+04,8.826120e-01,9.400997e-01,9.400583e-01,4.000606e-03,3.078880e-08,3.800454e+01,4.031520e+00,3.397302e+01,4.016920e+01,1.703669e+02
7.769717e+05,8.992728e+00,7.626768e+04,8.827277e-01,9.401084e-01,9.400586e-01,4.000914e-03,3.078774e-08,3.800668e+01,4.031774e+00,3.397490e+01,4.017112e+01,1.703749e+02
7.769817e+05,8.992843e+00,7.627768e+04,8.828435e-01,9.401172e-01,9.400589e-01,4.001222e-03,3.078669e-08,3.800882e+01,4.032029e+00,3.397679e+01,4.017305e+01,1.703829e+02
7.769917e+05,8.992959e+00,7.628768e+04,8.829592e-01,9.401259e-01,9.400592e-01,4.001530e-03,3.078563e-08,3.801096e+01,4.032284e+00,3.397868e+01,4.017497e+01,1.703910e+02
7.770017e+05,8.993075e+00,7.629768e+04,8.830750e-01,9.401319e-01,9.400595e-01,4.001838e-03,3.078458e-08,3.801310e+01,4.032539e+00,3.398056e+01,4.017700e+01,1.703990e+02
7.770117e+05,8.993191e+00,7.630768e+04,8.831907e-01,9.401382e-01,9.400597e-01,4.002146e-03,3.078352e-08,3.801249e+01,4.032572e+00,3.397991e+01,4.017610e+01,1.704035e+02
7.770217e+05,8.993306e+00,7.631768e+04,8.833065e-01,9.401446e-01,9.400600e-01,4.002454e-03,3.078246e-08,3.801146e+01,4.032572e+00,3.397889e+01,4.017476e+01,1.704075e+02
7.770317e+05,8.993422e+00,7.632768e+04,8.834222e-01,9.401510e-01,9.400603e-01,4.002762e-03,3.078141e-08,3.801043e+01,4.032572e+00,3.397786e+01,4.017342e+01,1.704115e+02
7.770417e+05,8.993538e+00,7.633768e+04,8.835380e-01,9.401574e-01,9.400606e-01,4.003069e-03,3.078036e-08,3.800940e+01,4.032572e+00,3.397683e+01,4.017209e+01,1.704155e+02
7.770517e+05,8.993654e+00,7.634768e+04,8.836537e-01,9.401638e-01,9.400609e-01,4.003377e-03,3.077930e-08,3.800837e+01,4.032572e+00,3.397580e+01,4.017075e+01,1.704195e+02
7.770617e+05,8.993770e+00,7.635768e+04,8.837695e-01,9.401702e-01,9.400612e-01,4.003685e-03,3.077825e-08,3.800735e+01,4.032572e+00,3.397477e+01,4.016941e+01,1.704235e+02
7.770717e+05,8.993885e+00,7.636769e+04,8.838853e-01,9.401766e-01,9.400615e-01,4.003993e-03,3.077719e-08,3.800632e+01,4.032572e+00,3.397375e+01,4.016807e+01,1.704275e+02
7.770817e+05,8.994001e+00,7.637769e+04,8.840010e-01,9.401830e-01,9.400618e-01,4.004301e-03,3.077614e-08,3.800529e+01,4.032572e+00,3.397272e+01,4.016673e+01,1.704315e+02
7.770917e+05,8.994117e+00,7.638769e+04,8.841168e-01,9.401894e-01,9.400621e-01,4.004609e-03,3.077509e-08,3.800426e+01,4.032572e+00,3.397169e+01,4.016539e+01,1.704355e+02
7.771017e+05,8.994233e+00,7.639769e+04,8.842325e-01,9.401958e-01,9.400624e-01,4.004916e-03,3.077403e-08,3.800324e+01,4.032572e+00,3.397066e+01,4.016405e+01,1.704395e+02
7.771117e+05,8.994348e+00,7.640769e+04,8.843483e-01,9.402022e-01,9.400626e-01,4.005224e-03,3.077298e-08,3.800221e+01,4.032572e+00,3.396964e+01,4.016271e+01,1.704435e+02
7.771217e+05,8.994464e+00,7.641769e+04,8.844640e-01,9.402086e-01,9.400629e-01,4.005532e-03,3.077193e-08,3.800118e+01,4.032572e+00,3.396861e+01,4.016137e+01,1.704475e+02
7.771317e+05,8.994580e+00,7.642769e+04,8.845798e-01,9.402151e-01,9.400632e-01,4.005840e-03,3.077088e-08,3.800015e+01,4.032572e+00,3.396758e+01,4.016003e+01,1.704515e+02
7.771417e+05,8.994696e+00,7.643769e+04,8.846955e-01,9.402215e-01,9.400635e-01,4.006147e-03,3.076983e-08,3.799913e+01,4.032572e+00,3.396655e+01,4.015869e+01,1.704556e+02
7.771517e+05,8.994811e+00,7.644769e+04,8.848113e-01,9.402279e-01,9.400638e-01,4.006455e-03,3.076878e-08,3.799810e+01,4.032572e+00,3.396553e+01,4.015735e+01,1.704596e+02
7.771617e+05,8.994927e+00,7.645770e+04,8.849270e-01,9.402343e-01,9.400641e-01,4.006763e-03,3.076773e-08,3.799707e+01,4.032572e+00,3.396450e+01,4.015602e+01,1.704636e+02
7.771717e+05,8.995043e+00,7.646770e+04,8.850428e-01,9.402407e-01,9.400644e-01,4.007070e-03,3.076668e-08,3.799604e+01,4.032572e+00,3.396347e+01,4.015468e+01,1.704676e+02
7.771817e+05,8.995159e+00,7.647770e+04,8.851585e-01,9.402471e-01,9.400647e-01,4.007378e-03,3.076563e-08,3.799502e+01,4.032572e+00,3.396244e+01,4.015334e+01,1.704716e+02
7.771917e+05,8.995274e+00,7.648770e+04,8.852743e-01,9.402535e-01,9.400650e-01,4.007686e-03,3.076458e-08,3.799399e+01,4.032572e+00,3.396142e+01,4.015200e+01,1.704756e+02
7.772017e+05,8.995390e+00,7.649770e+04,8.853900e-01,9.402599e-01,9.400652e-01,4.007993e-03,3.076353e-08,3.799296e+01,4.032572e+00,3.396039e+01,4.015066e+01,1.704796e+02
7.772117e+05,8.995506e+00,7.650770e+04,8.855058e-01,9.402663e-01,9.400655e-01,4.008301e-03,3.076248e-08,3.799193e+01,4.032572e+00,3.395936e+01,4.014932e+01,1.704836e+02
7.772217e+05,8.995622e+00,7.651770e+04,8.856215e-01,9.402727e-01,9.400658e-01,4.008609e-03,3.076143e-08,3.799091e+01,4.032572e+00,3.395833e+01,4.014798e+01,1.704876e+02
7.772317e+05,8.995737e+00,7.652770e+04,8.857373e-01,9.402791e-01,9.400661e-01,4.008916e-03,3.076038e-08,3.798988e+01,4.032572e+00,3.395731e+01,4.014664e+01,1.704916e+02
7.772417e+05,8.995853e+00,7.653770e+04,8.858530e-01,9.402855e-01,9.400664e-01,4.009224e-03,3.075934e-08,3.798885e+01,4.032572e+00,3.395628e+01,4.014530e+01,1.704956e+02
7.772517e+05,8.995969e+00,7.654770e+04,8.859688e-01,9.402833e-01,9.400667e-01,4.009532e-03,3.075829e-08,3.798782e+01,4.032572e+00,3.395525e+01,4.014430e+01,1.704996e+02
7.772617e+05,8.996085e+00,7.655771e+04,8.860845e-01,9.402656e-01,9.400670e-01,4.009839e-03,3.075724e-08,3.798672e+01,4.032572e+00,3.395415e+01,4.014381e+01,1.704928e+02
7.772717e+05,8.996200e+00,7.656771e+04,8.862003e-01,9.402463e-01,9.400673e-01,4.010147e-03,3.075619e-08,3.798561e+01,4.032572e+00,3.395304e+01,4.014337e+01,1.704848e+02
7.772817e+05,8.996316e+00,7.657771e+04,8.863161e-01,9.402271e-01,9.400676e-01,4.010454e-03,3.075515e-08,3.798450e+01,4.032572e+00,3.395193e+01,4.014293e+01,1.704768e+02
7.772917e+05,8.996432e+00,7.658771e+04,8.864318e-01,9.402078e-01,9.400678e-01,4.010762e-03,3.075410e-08,3.798339e+01,4.032572e+00,3.395082e+01,4.014249e+01,1.704688e+02
7.773017e+05,8.996548e+00,7.659771e+04,8.865476e-01,9.401885e-01,9.400681e-01,4.011070e-03,3.075306e-08,3.798228e+01,4.032572e+00,3.394971e+01,4.014204e+01,1.704609e+02
7.773117e+05,8.996663e+00,7.660771e+04,8.866633e-01,9.401693e-01,9.400684e-01,4.011377e-03,3.075201e-08,3.798118e+01,4.032572e+00,3.394860e+01,4.014160e+01,1.704529e+02
7.773217e+05,8.996779e+00,7.661771e+04,8.867791e-01,9.401500e-01,9.400687e-01,4.011685e-03,3.075097e-08,3.798007e+01,4.032572e+00,3.394749e+01,4.014116e+01,1.704449e+02
7.773317e+05,8.996895e+00,7.662771e+04,8.868948e-01,9.401308e-01,9.400690e-01,4.011992e-03,3.074992e-08,3.797896e+01,4.032572e+00,3.394638e+01,4.014072e+01,1.704369e+02
7.773417e+05,8.997011e+00,7.663771e+04,8.870106e-01,9.401115e-01,9.400693e-01,4.012300e-03,3.074888e-08,3.797785e+01,4.032572e+00,3.394527e+01,4.014028e+01,1.704289e+02
7.773517e+05,8.997126e+00,7.664771e+04,8.871263e-01,9.400922e-01,9.400696e-01,4.012607e-03,3.074783e-08,3.797674e+01,4.032572e+00,3.394417e+01,4.013984e+01,1.704209e+02
7.773617e+05,8.997242e+00,7.665772e+04,8.872421e-01,9.400730e-01,9.400699e-01,4.012915e-03,3.074679e-08,3.797563e+01,4.032572e+00,3.394306e+01,4.013940e+01,1.704130e+02
7.773717e+05,8.997358e+00,7.666772e+04,8.873578e-01,9.400537e-01,9.400702e-01,4.013222e-03,3.074575e-08,3.797452e+01,4.032572e+00,3.394195e+01,4.013896e+01,1.704050e+02
7.773817e+05,8.997474e+00,7.667772e+04,8.874736e-01,9.400344e-01,9.400704e-01,4.013530e-03,3.074470e-08,3.797341e+01,4.032572e+00,3.394084e+01,4.013852e+01,1.703970e+02
7.773917e+05,8.997589e+00,7.668772e+04,8.875893e-01,9.400152e-01,9.400707e-01,4.013837e-03,3.074366e-08,3.797230e+01,4.032572e+00,3.393973e+01,4.013808e+01,1.703890e+02
7.774017e+05,8.997705e+00,7.669772e+04,8.877051e-01,9.399959e-01,9.400710e-01,4.014145e-03,3.074262e-08,3.797119e+01,4.032572e+00,3.393862e+01,4.013764e+01,1.703810e+02
7.774117e+05,8.997821e+00,7.670772e+04,8.878208e-01,9.399767e-01,9.400713e-01,4.014452e-03,3.074158e-08,3.797008e+01,4.032572e+00,3.393751e+01,4.013720e+01,1.703730e+02
7.774217e+05,8.997937e+00,7.671772e+04,8.879366e-01,9.399574e-01,9.400716e-01,4.014760e-03,3.074054e-08,3.796897e+01,4.032572e+00,3.393640e+01,4.013676e+01,1.703651e+02
7.774317e+05,8.998052e+00,7.672772e+04,8.880523e-01,9.399381e-01,9.400719e-01,4.015067e-03,3.073950e-08,3.796786e+01,4.032572e+00,3.393529e+01,4.013632e+01,1.703571e+02
7.774417e+05,8.998168e+00,7.673772e+04,8.881681e-01,9.399189e-01,9.400722e-01,4.015374e-03,3.073845e-08,3.796675e+01,4.032572e+00,3.393418e+01,4.013588e+01,1.703491e+02
7.774517e+05,8.998284e+00,7.674772e+04,8.882838e-01,9.398996e-01,9.400725e-01,4.015682e-03,3.073741e-08,3.796564e+01,4.032572e+00,3.393307e+01,4.013544e+01,1.703411e+02
7.774617e+05,8.998400e+00,7.675773e+04,8.883996e-01,9.398804e-01,9.400728e-01,4.015989e-03,3.073637e-08,3.796454e+01,4.032572e+00,3.393196e+01,4.013500e+01,1.703331e+02
7.774717e+05,8.998515e+00,7.676773e+04,8.885153e-01,9.398611e-01,9.400730e-01,4.016297e-03,3.073533e-08,3.796343e+01,4.032572e+00,3.393085e+01,4.013456e+01,1.703251e+02
7.774817e+05,8.998631e+00,7.677773e+04,8.886311e-01,9.398418e-01,9.400733e-01,4.016604e-03,3.073430e-08,3.796232e+01,4.032572e+00,3.392974e+01,4.013412e+01,1.703172e+02
7.774917e+05,8.998747e+00,7.678773e+04,8.887469e-01,9.398226e-01,9.400736e-01,4.016911e-03,3.073326e-08,3.796121e+01,4.032572e+00,3.392863e+01,4.013368e+01,1.703092e+02
7.775017e+05,8.998863e+00,7.679773e+04,8.888626e-01,9.398142e-01,9.400739e-01,4.017219e-03,3.073222e-08,3.796010e+01,4.032572e+00,3.392753e+01,4.013282e+01,1.703012e+02
7.775117e+05,8.998978e+00,7.680773e+04,8.889784e-01,9.398275e-01,9.400742e-01,4.017526e-03,3.073118e-08,3.796175e+01,4.032789e+00,3.392896e+01,4.013405e+01,1.703068e+02
7.775217e+05,8.999094e+00,7.681773e+04,8.890941e-01,9.398443e-01,9.400745e-01,4.017833e-03,3.073014e-08,3.796389e+01,4.033044e+00,3.393085e+01,4.013567e+01,1.703148e+02
7.775317e+05,8.999210e+00,7.682773e+04,8.892099e-01,9.398610e-01,9.400748e-01,4.018141e-03,3.072910e-08,3.796603e+01,4.033299e+00,3.393273e+01,4.013729e+01,1.703228e+02
7.775417e+05,8.999326e+00,7.683773e+04,8.893256e-01,9.398778e-01,9.400751e-01,4.018448e-03,3.072807e-08,3.796817e+01,4.033554e+00,3.393462e+01,4.013890e+01,1.703308e+02
7.775517e+05,8.999441e+00,7.684773e+04,8.894414e-01,9.398946e-01,9.400754e-01,4.018755e-03,3.072703e-08,3.797031e+01,4.033809e+00,3.393650e+01,4.014052e+01,1.703388e+02
7.775617e+05,8.999557e+00,7.685774e+04,8.895571e-01,9.399114e-01,9.400756e-01,4.019063e-03,3.072599e-08,3.797245e+01,4.034064e+00,3.393839e+01,4.014214e+01,1.703469e+02
7.775717e+05,8.999673e+00,7.686774e+04,8.896729e-01,9.399282e-01,9.400759e-01,4.019370e-03,3.072496e-08,3.797459e+01,4.034319e+00,3.394028e+01,4.014375e+01,1.703549e+02
7.775817e+05,8.999789e+00,7.687774e+04,8.897886e-01,9.399450e-01,9.400762e-01,4.019677e-03,3.072392e-08,3.797674e+01,4.034574e+00,3.394216e+01,4.014537e+01,1.703629e+02
7.775917e+05,8.999904e+00,7.688774e+04,8.899044e-01,9.399618e-01,9.400765e-01,4.019985e-03,3.072288e-08,3.797888e+01,4.034829e+00,3.394405e+01,4.014699e+01,1.703709e+02
7.776017e+05,9.000020e+00,7.689774e+04,8.900201e-01,9.399785e-01,9.400768e-01,4.020292e-03,3.072185e-08,3.798102e+01,4.035084e+00,3.394593e+01,4.014860e+01,1.703789e+02
7.776117e+05,9.000136e+00,7.690774e+04,8.901359e-01,9.399953e-01,9.400771e-01,4.020599e-03,3.072081e-08,3.798316e+01,4.035339e+00,3.394782e+01,4.015022e+01,1.703869e+02
7.776217e+05,9.000252e+00,7.691774e+04,8.902516e-01,9.400121e-01,9.400774e-01,4.020906e-03,3.071978e-08,3.798530e+01,4.035594e+00,3.394970e+01,4.015184e+01,1.703949e+02
7.776317e+05,9.000367e+00,7.692774e+04,8.903674e-01,9.400289e-01,9.400777e-01,4.021213e-03,3.071875e-08,3.798744e+01,4.035849e+00,3.395159e+01,4.015345e+01,1.704029e+02
7.776417e+05,9.000483e+00,7.693774e+04,8.904831e-01,9.400457e-01,9.400780e-01,4.021521e-03,3.071771e-08,3.798958e+01,4.036103e+00,3.395348e+01,4.015507e+01,1.704109e+02
7.776517e+05,9.000599e+00,7.694774e+04,8.905989e-01,9.400625e-01,9.400782e-01,4.021828e-03,3.071668e-08,3.799172e+01,4.036358e+00,3.395536e+01,4.015668e+01,1.704190e+02
7.776617e+05,9.000715e+00,7.695775e+04,8.907146e-01,9.400793e-01,9.400785e-01,4.022135e-03,3.071564e-08,3.799386e+01,4.036613e+00,3.395725e+01,4.015830e+01,1.704270e+02
7.776717e+05,9.000830e+00,7.696775e+04,8.908304e-01,9.400960e-01,9.400788e-01,4.022442e-03,3.071461e-08,3.799600e+01,4.036868e+00,3.395913e+01,4.015992e+01,1.704350e+02
7.776817e+05,9.000946e+00,7.697775e+04,8.909461e-01,9.401128e-01,9.400791e-01,4.022749e-03,3.071358e-08,3.799814e+01,4.037123e+00,3.396102e+01,4.016153e+01,1.704430e+02
7.776917e+05,9.001062e+00,7.698775e+04,8.910619e-01,9.401296e-01,9.400794e-01,4.023057e-03,3.071255e-08,3.800028e+01,4.037378e+00,3.396291e+01,4.016315e+01,1.704510e+02
7.777017e+05,9.001178e+00,7.699775e+04,8.911777e-01,9.401464e-01,9.400797e-01,4.023364e-03,3.071151e-08,3.800242e+01,4.037633e+00,3.396479e+01,4.016476e+01,1.704590e+02
7.777118e+05,9.001293e+00,7.700775e+04,8.912934e-01,9.401632e-01,9.400800e-01,4.023671e-03,3.071048e-08,3.800457e+01,4.037888e+00,3.396668e+01,4.016638e+01,1.704670e+02
7.777218e+05,9.001409e+00,7.701775e+04,8.914092e-01,9.401800e-01,9.400803e-01,4.023978e-03,3.070945e-08,3.800671e+01,4.038143e+00,3.396856e+01,4.016799e+01,1.704750e+02
7.777318e+05,9.001525e+00,7.702775e+04,8.915249e-01,9.401967e-01,9.400806e-01,4.024285e-03,3.070842e-08,3.800885e+01,4.038398e+00,3.397045e+01,4.016961e+01,1.704830e+02
7.777418e+05,9.001641e+00,7.703775e+04,8.916407e-01,9.402135e-01,9.400808e-01,4.024592e-03,3.070739e-08,3.801099e+01,4.038653e+00,3.397233e+01,4.017123e+01,1.704910e+02
7.777518e+05,9.001756e+00,7.704775e+04,8.917564e-01,9.402218e-01,9.400811e-01,4.024899e-03,3.070636e-08,3.801313e+01,4.038908e+00,3.397422e+01,4.017317e+01,1.704991e+02
7.777618e+05,9.001872e+00,7.705776e+04,8.918722e-01,9.402150e-01,9.400814e-01,4.025206e-03,3.070533e-08,3.801391e+01,4.038938e+00,3.397497e+01,4.017426e+01,1.704965e+02
7.777718e+05,9.001988e+00,7.706776e+04,8.919879e-01,9.402064e-01,9.400817e-01,4.025514e-03,3.070430e-08,3.801451e+01,4.038938e+00,3.397557e+01,4.017523e+01,1.704925e+02
7.777818e+05,9.002104e+00,7.707776e+04,8.921037e-01,9.401977e-01,9.400820e-01,4.025821e-03,3.070327e-08,3.801511e+01,4.038938e+00,3.397617e+01,4.017620e+01,1.704885e+02
7.777918e+05,9.002219e+00,7.708776e+04,8.922194e-01,9.401891e-01,9.400823e-01,4.026128e-03,3.070224e-08,3.801571e+01,4.038938e+00,3.397677e+01,4.017717e+01,1.704844e+02
7.778018e+05,9.002335e+00,7.709776e+04,8.923352e-01,9.401805e-01,9.400826e-01,4.026435e-03,3.070121e-08,3.801631e+01,4.038938e+00,3.397737e+01,4.017814e+01,1.704804e+02
7.778118e+05,9.002451e+00,7.710776e+04,8.924509e-01,9.401718e-01,9.400829e-01,4.026742e-03,3.070019e-08,3.801691e+01,4.038938e+00,3.397797e+01,4.017911e+01,1.704764e+02
7.778218e+05,9.002567e+00,7.711776e+04,8.925667e-01,9.401632e-01,9.400832e-01,4.027049e-03,3.069916e-08,3.801750e+01,4.038938e+00,3.397857e+01,4.018008e+01,1.704724e+02
7.778318e+05,9.002682e+00,7.712776e+04,8.926824e-01,9.401545e-01,9.400834e-01,4.027356e-03,3.069813e-08,3.801810e+01,4.038938e+00,3.397917e+01,4.018105e+01,1.704684e+02
7.778418e+05,9.002798e+00,7.713776e+04,8.927982e-01,9.401459e-01,9.400837e-01,4.027663e-03,3.069710e-08,3.801870e+01,4.038938e+00,3.397977e+01,4.018202e+01,1.704644e+02
7.778518e+05,9.002914e+00,7.714776e+04,8.929139e-01,9.401372e-01,9.400840e-01,4.027970e-03,3.069608e-08,3.801930e+01,4.038938e+00,3.398037e+01,4.018299e+01,1.704604e+02
7.778618e+05,9.003030e+00,7.715777e+04,8.930297e-01,9.401286e-01,9.400843e-01,4.028277e-03,3.069505e-08,3.801990e+01,4.038938e+00,3.398096e+01,4.018396e+01,1.704564e+02
7.778718e+05,9.003145e+00,7.716777e+04,8.931454e-01,9.401199e-01,9.400846e-01,4.028584e-03,3.069403e-08,3.802050e+01,4.038938e+00,3.398156e+01,4.018493e+01,1.704524e+02
7.778818e+05,9.003261e+00,7.717777e+04,8.932612e-01,9.401113e-01,9.400849e-01,4.028891e-03,3.069300e-08,3.802110e+01,4.038938e+00,3.398216e+01,4.018590e+01,1.704484e+02
7.778918e+05,9.003377e+00,7.718777e+04,8.933770e-01,9.401026e-01,9.400852e-01,4.029198e-03,3.069197e-08,3.802170e+01,4.038938e+00,3.398276e+01,4.018687e+01,1.704444e+02
7.779018e+05,9.003493e+00,7.719777e+04,8.934927e-01,9.400940e-01,9.400855e-01,4.029505e-03,3.069095e-08,3.802230e+01,4.038938e+00,3.398336e+01,4.018784e+01,1.704404e+02
7.779118e+05,9.003608e+00,7.720777e+04,8.936085e-01,9.400853e-01,9.400858e-01,4.029812e-03,3.068992e-08,3.802290e+01,4.038938e+00,3.398396e+01,4.018881e+01,1.704364e+02
7.779218e+05,9.003724e+00,7.721777e+04,8.937242e-01,9.400767e-01,9.400860e-01,4.030118e-03,3.068890e-08,3.802350e+01,4.038938e+00,3.398456e+01,4.018978e+01,1.704324e+02
7.779318e+05,9.003840e+00,7.722777e+04,8.938400e-01,9.400680e-01,9.400863e-01,4.030425e-03,3.068788e-08,3.802410e+01,4.038938e+00,3.398516e+01,4.019075e+01,1.704284e+02
7.779418e+05,9.003956e+00,7.723777e+04,8.939557e-01,9.400594e-01,9.400866e-01,4.030732e-03,3.068685e-08,3.802470e+01,4.038938e+00,3.398576e+01,4.019172e+01,1.704244e+02
7.779518e+05,9.004071e+00,7.724777e+04,8.940715e-01,9.400507e-01,9.400869e-01,4.031039e-03,3.068583e-08,3.802530e+01,4.038938e+00,3.398636e+01,4.019269e+01,1.704204e+02
7.779618e+05,9.004187e+00,7.725778e+04,8.941872e-01,9.400421e-01,9.400872e-01,4.031346e-03,3.068481e-08,3.802590e+01,4.038938e+00,3.398696e+01,4.019366e+01,1.704164e+02
7.779718e+05,9.004303e+00,7.726778e+04,8.943030e-01,9.400334e-01,9.400875e-01,4.031653e-03,3.068378e-08,3.802650e+01,4.038938e+00,3.398756e+01,4.019463e+01,1.704124e+02
7.779818e+05,9.004419e+00,7.727778e+04,8.944187e-01,9.400248e-01,9.400878e-01,4.031960e-03,3.068276e-08,3.802710e+01,4.038938e+00,3.398816e+01,4.019560e+01,1.704083e+02
7.779918e+05,9.004534e+00,7.728778e+04,8.945345e-01,9.400162e-01,9.400881e-01,4.032267e-03,3.068174e-08,3.802769e+01,4.038938e+00,3.398876e+01,4.019657e+01,1.704043e+02
7.780018e+05,9.004650e+00,7.729778e+04,8.946502e-01,9.400075e-01,9.400884e-01,4.032573e-03,3.068072e-08,3.802829e+01,4.038938e+00,3.398936e+01,4.019754e+01,1.704003e+02
7.780118e+05,9.004766e+00,7.730778e+04,8.947660e-01,9.400090e-01,9.400886e-01,4.032880e-03,3.067969e-08,3.802756e+01,4.038938e+00,3.398863e+01,4.019670e+01,1.703963e+02
7.780218e+05,9.004882e+00,7.731778e+04,8.948817e-01,9.400115e-01,9.400889e-01,4.033187e-03,3.067867e-08,3.802671e+01,4.038938e+00,3.398777e+01,4.019570e+01,1.703924e+02
7.780318e+05,9.004997e+00,7.732778e+04,8.949975e-01,9.400139e-01,9.400892e-01,4.033494e-03,3.067765e-08,3.802586e+01,4.038938e+00,3.398692e+01,4.019470e+01,1.703884e+02
7.780418e+05,9.005113e+00,7.733778e+04,8.951132e-01,9.400163e-01,9.400895e-01,4.033801e-03,3.067663e-08,3.802500e+01,4.038938e+00,3.398607e+01,4.019370e+01,1.703844e+02
7.780518e+05,9.005229e+00,7.734778e+04,8.952290e-01,9.400188e-01,9.400898e-01,4.034108e-03,3.067561e-08,3.802415e+01,4.038938e+00,3.398521e+01,4.019270e+01,1.703804e+02
7.780618e+05,9.005345e+00,7.735779e+04,8.953447e-01,9.400212e-01,9.400901e-01,4.034414e-03,3.067459e-08,3.802330e+01,4.038938e+00,3.398436e+01,4.019170e+01,1.703764e+02
7.780718e+05,9.005460e+00,7.736779e+04,8.954605e-01,9.400236e-01,9.400904e-01,4.034721e-03,3.067357e-08,3.802244e+01,4.038938e+00,3.398351e+01,4.019069e+01,1.703724e+02
7.780818e+05,9.005576e+00,7.737779e+04,8.955762e-01,9.400261e-01,9.400907e-01,4.035028e-03,3.067255e-08,3.802159e+01,4.038938e+00,3.398265e+01,4.018969e+01,1.703684e+02
7.780918e+05,9.005692e+00,7.738779e+04,8.956920e-01,9.400285e-01,9.400909e-01,4.035335e-03,3.067154e-08,3.802074e+01,4.038938e+00,3.398180e+01,4.018869e+01,1.703644e+02
7.781018e+05,9.005808e+00,7.739779e+04,8.958078e-01,9.400310e-01,9.400912e-01,4.035641e-03,3.067052e-08,3.801988e+01,4.038938e+00,3.398095e+01,4.018769e+01,1.703604e+02
7.781118e+05,9.005924e+00,7.740779e+04,8.959235e-01,9.400334e-01,9.400915e-01,4.035948e-03,3.066950e-08,3.801903e+01,4.038938e+00,3.398009e+01,4.018669e+01,1.703564e+02
7.781218e+05,9.006039e+00,7.741779e+04,8.960393e-01,9.400358e-01,9.400918e-01,4.036255e-03,3.066848e-08,3.801818e+01,4.038938e+00,3.397924e+01,4.018569e+01,1.703524e+02
7.781318e+05,9.006155e+00,7.742779e+04,8.961550e-01,9.400383e-01,9.400921e-01,4.036562e-03,3.066746e-08,3.801732e+01,4.038938e+00,3.397839e+01,4.018468e+01,1.703484e+02
7.781418e+05,9.006271e+00,7.743779e+04,8.962708e-01,9.400407e-01,9.400924e-01,4.036868e-03,3.066645e-08,3.801647e+01,4.038938e+00,3.397753e+01,4.018368e+01,1.703445e+02
7.781518e+05,9.006387e+00,7.744779e+04,8.963865e-01,9.400431e-01,9.400927e-01,4.037175e-03,3.066543e-08,3.801562e+01,4.038938e+00,3.397668e+01,4.018268e+01,1.703405e+02
7.781618e+05,9.006502e+00,7.745780e+04,8.965023e-01,9.400456e-01,9.400930e-01,4.037482e-03,3.066441e-08,3.801476e+01,4.038938e+00,3.397583e+01,4.018168e+01,1.703365e+02
7.781718e+05,9.006618e+00,7.746780e+04,8.966180e-01,9.400480e-01,9.400933e-01,4.037788e-03,3.066340e-08,3.801391e+01,4.038938e+00,3.397497e+01,4.018068e+01,1.703325e+02
7.781818e+05,9.006734e+00,7.747780e+04,8.967338e-01,9.400505e-01,9.400935e-01,4.038095e-03,3.066238e-08,3.801306e+01,4.038938e+00,3.397412e+01,4.017968e+01,1.703285e+02
7.781918e+05,9.006850e+00,7.748780e+04,8.968495e-01,9.400529e-01,9.400938e-01,4.038402e-03,3.066137e-08,3.801220e+01,4.038938e+00,3.397327e+01,4.017868e+01,1.703245e+02
7.782018e+05,9.006965e+00,7.749780e+04,8.969653e-01,9.400553e-01,9.400941e-01,4.038708e-03,3.066035e-08,3.801135e+01,4.038938e+00,3.397241e+01,4.017767e+01,1.703205e+02
7.782118e+05,9.007081e+00,7.750780e+04,8.970810e-01,9.400578e-01,9.400944e-01,4.039015e-03,3.065934e-08,3.801050e+01,4.038938e+00,3.397156e+01,4.017667e+01,1.703165e+02
7.782218e+05,9.007197e+00,7.751780e+04,8.971968e-01,9.400602e-01,9.400947e-01,4.039321e-03,3.065832e-08,3.800964e+01,4.038938e+00,3.397071e+01,4.017567e+01,1.703125e+02
7.782318e+05,9.007313e+00,7.752780e+04,8.973125e-01,9.400626e-01,9.400950e-01,4.039628e-03,3.065731e-08,3.800879e+01,4.038938e+00,3.396985e+01,4.017467e+01,1.703085e+02
7.782418e+05,9.007428e+00,7.753780e+04,8.974283e-01,9.400651e-01,9.400953e-01,4.039935e-03,3.065630e-08,3.800794e+01,4.038938e+00,3.396900e+01,4.017367e+01,1.703045e+02
7.782518e+05,9.007544e+00,7.754780e+04,8.975440e-01,9.400730e-01,9.400956e-01,4.040241e-03,3.065528e-08,3.800708e+01,4.038938e+00,3.396815e+01,4.017246e+01,1.703006e+02
7.782618e+05,9.007660e+00,7.755781e+04,8.976598e-01,9.400804e-01,9.400958e-01,4.040548e-03,3.065427e-08,3.800652e+01,4.038719e+00,3.396781e+01,4.017159e+01,1.703034e+02
7.782718e+05,9.007776e+00,7.756781e+04,8.977755e-01,9.400876e-01,9.400961e-01,4.040854e-03,3.065326e-08,3.800601e+01,4.038465e+00,3.396755e+01,4.017078e+01,1.703074e+02
7.782818e+05,9.007891e+00,7.757781e+04,8.978913e-01,9.400948e-01,9.400964e-01,4.041161e-03,3.065224e-08,3.800550e+01,4.038211e+00,3.396729e+01,4.016998e+01,1.703114e+02
7.782918e+05,9.008007e+00,7.758781e+04,8.980070e-01,9.401020e-01,9.400967e-01,4.041468e-03,3.065123e-08,3.800499e+01,4.037957e+00,3.396703e+01,4.016917e+01,1.703154e+02
7.783018e+05,9.008123e+00,7.759781e+04,8.981228e-01,9.401092e-01,9.400970e-01,4.041774e-03,3.065022e-08,3.800448e+01,4.037703e+00,3.396677e+01,4.016837e+01,1.703194e+02
7.783118e+05,9.008239e+00,7.760781e+04,8.982386e-01,9.401164e-01,9.400973e-01,4.042081e-03,3.064921e-08,3.800396e+01,4.037449e+00,3.396652e+01,4.016756e+01,1.703234e+02
7.783218e+05,9.008354e+00,7.761781e+04,8.983543e-01,9.401236e-01,9.400976e-01,4.042387e-03,3.064820e-08,3.800345e+01,4.037194e+00,3.396626e+01,4.016676e+01,1.703274e+02
7.783318e+05,9.008470e+00,7.762781e+04,8.984701e-01,9.401308e-01,9.400979e-01,4.042694e-03,3.064719e-08,3.800294e+01,4.036940e+00,3.396600e+01,4.016595e+01,1.703314e+02
7.783418e+05,9.008586e+00,7.763781e+04,8.985858e-01,9.401380e-01,9.400982e-01,4.043000e-03,3.064618e-08,3.800243e+01,4.036686e+00,3.396574e+01,4.016515e+01,1.703354e+02
7.783518e+05,9.008702e+00,7.764781e+04,8.987016e-01,9.401452e-01,9.400984e-01,4.043307e-03,3.064517e-08,3.800192e+01,4.036432e+00,3.396548e+01,4.016434e+01,1.703394e+02
7.783618e+05,9.008817e+00,7.765782e+04,8.988173e-01,9.401524e-01,9.400987e-01,4.043613e-03,3.064416e-08,3.800140e+01,4.036178e+00,3.396523e+01,4.016354e+01,1.703434e+02
7.783718e+05,9.008933e+00,7.766782e+04,8.989331e-01,9.401596e-01,9.400990e-01,4.043920e-03,3.064315e-08,3.800089e+01,4.035924e+00,3.396497e+01,4.016273e+01,1.703473e+02
7.783818e+05,9.009049e+00,7.767782e+04,8.990488e-01,9.401668e-01,9.400993e-01,4.044226e-03,3.064214e-08,3.800038e+01,4.035670e+00,3.396471e+01,4.016193e+01,1.703513e+02
7.783918e+05,9.009165e+00,7.768782e+04,8.991646e-01,9.401740e-01,9.400996e-01,4.044532e-03,3.064113e-08,3.799987e+01,4.035416e+00,3.396445e+01,4.016112e+01,1.703553e+02
7.784018e+05,9.009280e+00,7.769782e+04,8.992803e-01,9.401812e-01,9.400999e-01,4.044839e-03,3.064012e-08,3.799936e+01,4.035162e+00,3.396419e+01,4.016032e+01,1.703593e+02
7.784118e+05,9.009396e+00,7.770782e+04,8.993961e-01,9.401884e-01,9.401002e-01,4.045145e-03,3.063911e-08,3.799884e+01,4.034908e+00,3.396394e+01,4.015951e+01,1.703633e+02
7.784218e+05,9.009512e+00,7.771782e+04,8.995118e-01,9.401956e-01,9.401005e-01,4.045452e-03,3.063811e-08,3.799833e+01,4.034654e+00,3.396368e+01,4.015871e+01,1.703673e+02
7.784318e+05,9.009628e+00,7.772782e+04,8.996276e-01,9.402028e-01,9.401007e-01,4.045758e-03,3.063710e-08,3.799782e+01,4.034400e+00,3.396342e+01,4.015790e+01,1.703713e+02
7.784418e+05,9.009743e+00,7.773782e+04,8.997433e-01,9.402100e-01,9.401010e-01,4.046065e-03,3.063609e-08,3.799731e+01,4.034146e+00,3.396316e+01,4.015710e+01,1.703753e+02
7.784518e+05,9.009859e+00,7.774782e+04,8.998591e-01,9.402172e-01,9.401013e-01,4.046371e-03,3.063508e-08,3.799680e+01,4.033891e+00,3.396290e+01,4.015629e+01,1.703793e+02
7.784618e+05,9.009975e+00,7.775783e+04,8.999748e-01,9.402244e-01,9.401016e-01,4.046677e-03,3.063408e-08,3.799628e+01,4.033637e+00,3.396265e+01,4.015549e+01,1.703833e+02
7.784718e+05,9.010091e+00,7.776783e+04,9.000906e-01,9.402316e-01,9.401019e-01,4.046984e-03,3.063307e-08,3.799577e+01,4.033383e+00,3.396239e+01,4.015468e+01,1.703873e+02
7.784818e+05,9.010206e+00,7.777783e+04,9.002063e-01,9.402388e-01,9.401022e-01,4.047290e-03,3.063207e-08,3.799526e+01,4.033129e+00,3.396213e+01,4.015388e+01,1.703913e+02
7.784918e+05,9.010322e+00,7.778783e+04,9.003221e-01,9.402460e-01,9.401025e-01,4.047596e-03,3.063106e-08,3.799475e+01,4.032875e+00,3.396187e+01,4.015307e+01,1.703952e+02
7.785018e+05,9.010438e+00,7.779783e+04,9.004378e-01,9.402532e-01,9.401028e-01,4.047903e-03,3.063006e-08,3.799424e+01,4.032621e+00,3.396161e+01,4.015227e+01,1.703992e+02
7.785118e+05,9.010554e+00,7.780783e+04,9.005536e-01,9.402505e-01,9.401030e-01,4.048209e-03,3.062905e-08,3.799497e+01,4.032366e+00,3.396261e+01,4.015317e+01,1.704032e+02
7.785218e+05,9.010669e+00,7.781783e+04,9.006694e-01,9.402455e-01,9.401033e-01,4.048515e-03,3.062805e-08,3.799600e+01,4.032110e+00,3.396389e+01,4.015448e+01,1.704073e+02
7.785318e+05,9.010785e+00,7.782783e+04,9.007851e-01,9.402405e-01,9.401036e-01,4.048822e-03,3.062704e-08,3.799703e+01,4.031854e+00,3.396518e+01,4.015578e+01,1.704113e+02
7.785418e+05,9.010901e+00,7.783783e+04,9.009009e-01,9.402355e-01,9.401039e-01,4.049128e-03,3.062604e-08,3.799807e+01,4.031598e+00,3.396647e+01,4.015709e+01,1.704153e+02
7.785518e+05,9.011017e+00,7.784783e+04,9.010166e-01,9.402305e-01,9.401042e-01,4.049434e-03,3.062504e-08,3.799910e+01,4.031342e+00,3.396775e+01,4.015839e+01,1.704193e+02
7.785618e+05,9.011132e+00,7.785784e+04,9.011324e-01,9.402255e-01,9.401045e-01,4.049741e-03,3.062403e-08,3.800013e+01,4.031086e+00,3.396904e+01,4.015970e+01,1.704233e+02
