Repository: brandonlampe/CS_Data

# Repository for Crushed Salt Data
**Grant No: 456417**

This is a work in progress!

## Repository Content

### Directory Names
A uniform namining structure still in progress, but in general directories are named according to the following:
 - Names contain no spaces, a single underscore "_" will be used as a file name seperator.
 - Files are for the Crushed Salt Project (CSP); therefore, the first three charaters of each file are "CSP".
 - Folders are organized by which frame the test was performed on i.e., A2 or A3.
 - The fifth and sixth charaters of each file name will therefore be "A" followed by the frame number.

File: UNM_WP_HY_175_09/IscoMeasurements/STAGE10/CREEP_FIT/175_09_STAGE10_CREEP_OUT.csv (part 2 of 71)
Analysis by Brandon Lampe, performed on: 2016/07/06 15:11:46
Experimental results below begin at: 2016/04/17 10:45:14
Duration (sec),Duration (day),Elapsed Time (sec),Elapsed Time (day),Interpolated Fractional Density,Fit to Fractional Density,Fit to Volume Strain,Fit to Volume Strain Rate (1/sec),Confining Pressure (MPa),Pore Pressure (MPa),Terzaghi Pressure (MPa),Solid Pressure (MPa),Temperature (C))
7.846821e+05,9.081968e+00,2.330056e+03,2.696824e-02,9.405661e-01,9.405255e-01,5.697029e-05,5.483231e-08,3.799445e+01,-3.635092e-02,3.803080e+01,4.039759e+01,1.701016e+02
7.846921e+05,9.082084e+00,2.340056e+03,2.708398e-02,9.405440e-01,9.405260e-01,5.751838e-05,5.478401e-08,3.799371e+01,-3.624897e-02,3.802996e+01,4.039776e+01,1.701967e+02
7.847021e+05,9.082200e+00,2.350056e+03,2.719972e-02,9.405433e-01,9.405265e-01,5.806600e-05,5.473582e-08,3.798134e+01,-3.624897e-02,3.801759e+01,4.038463e+01,1.701002e+02
7.847121e+05,9.082315e+00,2.360056e+03,2.731547e-02,9.405485e-01,9.405270e-01,5.861313e-05,5.468774e-08,3.798131e+01,-3.624897e-02,3.801756e+01,4.038438e+01,1.701958e+02
7.847221e+05,9.082431e+00,2.370057e+03,2.743121e-02,9.404719e-01,9.405276e-01,5.915978e-05,5.463977e-08,3.798131e+01,-3.624897e-02,3.801756e+01,4.038767e+01,1.701068e+02
7.847321e+05,9.082547e+00,2.380057e+03,2.754696e-02,9.404734e-01,9.405281e-01,5.970595e-05,5.459190e-08,3.798703e+01,-3.624897e-02,3.802328e+01,4.039369e+01,1.701000e+02
7.847421e+05,9.082663e+00,2.390057e+03,2.766270e-02,9.404670e-01,9.405286e-01,6.025164e-05,5.454414e-08,3.798772e+01,-3.624897e-02,3.802397e+01,4.039470e+01,1.701000e+02
7.847521e+05,9.082778e+00,2.400057e+03,2.777844e-02,9.405437e-01,9.405291e-01,6.079686e-05,5.449649e-08,3.799352e+01,-3.624897e-02,3.802977e+01,4.039757e+01,1.701000e+02
7.847621e+05,9.082894e+00,2.410058e+03,2.789419e-02,9.405260e-01,9.405296e-01,6.134160e-05,5.444894e-08,3.799414e+01,-3.624897e-02,3.803039e+01,4.039898e+01,1.701965e+02
7.847721e+05,9.083010e+00,2.420058e+03,2.800993e-02,9.403722e-01,9.405301e-01,6.188586e-05,5.440150e-08,3.799414e+01,-3.624897e-02,3.803039e+01,4.040559e+01,1.701001e+02
7.847821e+05,9.083126e+00,2.430058e+03,2.812567e-02,9.403677e-01,9.405306e-01,6.242965e-05,5.435417e-08,3.797462e+01,-3.624897e-02,3.801087e+01,4.038503e+01,1.700044e+02
7.847921e+05,9.083241e+00,2.440058e+03,2.824142e-02,9.403886e-01,9.405311e-01,6.297297e-05,5.430693e-08,3.796891e+01,-3.624897e-02,3.800516e+01,4.037806e+01,1.700934e+02
7.848021e+05,9.083357e+00,2.450059e+03,2.835716e-02,9.403587e-01,9.405317e-01,6.351582e-05,5.425981e-08,3.796848e+01,-3.624897e-02,3.800473e+01,4.037889e+01,1.700107e+02
7.848121e+05,9.083473e+00,2.460059e+03,2.847290e-02,9.403637e-01,9.405322e-01,6.405819e-05,5.421279e-08,3.797025e+01,-3.624897e-02,3.800650e+01,4.038056e+01,1.700035e+02
7.848221e+05,9.083589e+00,2.470059e+03,2.858865e-02,9.403731e-01,9.405327e-01,6.460010e-05,5.416587e-08,3.797225e+01,-3.624897e-02,3.800850e+01,4.038228e+01,1.700073e+02
7.848321e+05,9.083704e+00,2.480059e+03,2.870439e-02,9.403825e-01,9.405332e-01,6.514154e-05,5.411905e-08,3.797424e+01,-3.624897e-02,3.801049e+01,4.038399e+01,1.700112e+02
7.848421e+05,9.083820e+00,2.490060e+03,2.882013e-02,9.403919e-01,9.405337e-01,6.568251e-05,5.407234e-08,3.797623e+01,-3.624897e-02,3.801248e+01,4.038571e+01,1.700151e+02
7.848521e+05,9.083936e+00,2.500060e+03,2.893588e-02,9.404012e-01,9.405342e-01,6.622301e-05,5.402573e-08,3.797823e+01,-3.624897e-02,3.801448e+01,4.038743e+01,1.700190e+02
7.848621e+05,9.084052e+00,2.510060e+03,2.905162e-02,9.404106e-01,9.405347e-01,6.676305e-05,5.397922e-08,3.798022e+01,-3.624897e-02,3.801647e+01,4.038914e+01,1.700229e+02
7.848721e+05,9.084167e+00,2.520060e+03,2.916736e-02,9.404200e-01,9.405352e-01,6.730262e-05,5.393282e-08,3.798221e+01,-3.624897e-02,3.801846e+01,4.039086e+01,1.700268e+02
7.848821e+05,9.084283e+00,2.530061e+03,2.928311e-02,9.404294e-01,9.405357e-01,6.784173e-05,5.388652e-08,3.798420e+01,-3.624897e-02,3.802045e+01,4.039258e+01,1.700306e+02
7.848921e+05,9.084399e+00,2.540061e+03,2.939885e-02,9.404387e-01,9.405362e-01,6.838038e-05,5.384032e-08,3.798620e+01,-3.624897e-02,3.802245e+01,4.039429e+01,1.700345e+02
7.849021e+05,9.084515e+00,2.550061e+03,2.951460e-02,9.404481e-01,9.405367e-01,6.891856e-05,5.379422e-08,3.798819e+01,-3.624897e-02,3.802444e+01,4.039601e+01,1.700384e+02
7.849121e+05,9.084630e+00,2.560061e+03,2.963034e-02,9.404575e-01,9.405372e-01,6.945629e-05,5.374822e-08,3.799018e+01,-3.624897e-02,3.802643e+01,4.039772e+01,1.700423e+02
7.849221e+05,9.084746e+00,2.570061e+03,2.974608e-02,9.404669e-01,9.405377e-01,6.999355e-05,5.370232e-08,3.799218e+01,-3.624897e-02,3.802843e+01,4.039944e+01,1.700462e+02
7.849321e+05,9.084862e+00,2.580062e+03,2.986183e-02,9.404762e-01,9.405383e-01,7.053036e-05,5.365653e-08,3.799417e+01,-3.624897e-02,3.803042e+01,4.040116e+01,1.700501e+02
7.849421e+05,9.084978e+00,2.590062e+03,2.997757e-02,9.404856e-01,9.405388e-01,7.106671e-05,5.361083e-08,3.799616e+01,-3.624897e-02,3.803241e+01,4.040287e+01,1.700539e+02
7.849521e+05,9.085093e+00,2.600062e+03,3.009331e-02,9.404950e-01,9.405393e-01,7.160260e-05,5.356523e-08,3.799816e+01,-3.624897e-02,3.803440e+01,4.040459e+01,1.700578e+02
7.849621e+05,9.085209e+00,2.610062e+03,3.020906e-02,9.405044e-01,9.405398e-01,7.213804e-05,5.351973e-08,3.800015e+01,-3.624897e-02,3.803640e+01,4.040630e+01,1.700617e+02
7.849721e+05,9.085325e+00,2.620063e+03,3.032480e-02,9.405137e-01,9.405403e-01,7.267302e-05,5.347433e-08,3.800214e+01,-3.624897e-02,3.803839e+01,4.040802e+01,1.700656e+02
7.849821e+05,9.085441e+00,2.630063e+03,3.044054e-02,9.405231e-01,9.405408e-01,7.320755e-05,5.342903e-08,3.800413e+01,-3.624897e-02,3.804038e+01,4.040973e+01,1.700695e+02
7.849921e+05,9.085556e+00,2.640063e+03,3.055629e-02,9.405325e-01,9.405413e-01,7.374163e-05,5.338383e-08,3.800613e+01,-3.624897e-02,3.804238e+01,4.041145e+01,1.700734e+02
7.850021e+05,9.085672e+00,2.650063e+03,3.067203e-02,9.405419e-01,9.405418e-01,7.427525e-05,5.333872e-08,3.800812e+01,-3.624897e-02,3.804437e+01,4.041317e+01,1.700772e+02
7.850121e+05,9.085788e+00,2.660064e+03,3.078777e-02,9.405512e-01,9.405423e-01,7.480843e-05,5.329372e-08,3.801011e+01,-3.624897e-02,3.804636e+01,4.041488e+01,1.700811e+02
7.850221e+05,9.085904e+00,2.670064e+03,3.090352e-02,9.405606e-01,9.405428e-01,7.534115e-05,5.324881e-08,3.801211e+01,-3.624897e-02,3.804835e+01,4.041660e+01,1.700850e+02
7.850321e+05,9.086019e+00,2.680064e+03,3.101926e-02,9.405700e-01,9.405433e-01,7.587343e-05,5.320399e-08,3.801410e+01,-3.624897e-02,3.805035e+01,4.041831e+01,1.700889e+02
7.850421e+05,9.086135e+00,2.690064e+03,3.113500e-02,9.405794e-01,9.405438e-01,7.640526e-05,5.315928e-08,3.801609e+01,-3.624897e-02,3.805234e+01,4.042003e+01,1.700928e+02
7.850521e+05,9.086251e+00,2.700065e+03,3.125075e-02,9.405878e-01,9.405443e-01,7.693664e-05,5.311466e-08,3.801808e+01,-3.624897e-02,3.805433e+01,4.042178e+01,1.700967e+02
7.850621e+05,9.086366e+00,2.710065e+03,3.136649e-02,9.405899e-01,9.405448e-01,7.746758e-05,5.307014e-08,3.801979e+01,-3.624897e-02,3.805604e+01,4.042351e+01,1.700994e+02
7.850721e+05,9.086482e+00,2.720065e+03,3.148223e-02,9.405857e-01,9.405453e-01,7.799807e-05,5.302571e-08,3.801979e+01,-3.624897e-02,3.805604e+01,4.042369e+01,1.700954e+02
7.850821e+05,9.086598e+00,2.730065e+03,3.159798e-02,9.405816e-01,9.405458e-01,7.852811e-05,5.298138e-08,3.801979e+01,-3.624897e-02,3.805604e+01,4.042387e+01,1.700914e+02
7.850921e+05,9.086714e+00,2.740066e+03,3.171372e-02,9.405774e-01,9.405463e-01,7.905772e-05,5.293714e-08,3.801979e+01,-3.624897e-02,3.805604e+01,4.042405e+01,1.700875e+02
7.851021e+05,9.086829e+00,2.750066e+03,3.182947e-02,9.405733e-01,9.405468e-01,7.958688e-05,5.289300e-08,3.801979e+01,-3.624897e-02,3.805604e+01,4.042423e+01,1.700835e+02
7.851121e+05,9.086945e+00,2.760066e+03,3.194521e-02,9.405691e-01,9.405473e-01,8.011560e-05,5.284895e-08,3.801979e+01,-3.624897e-02,3.805604e+01,4.042440e+01,1.700795e+02
7.851221e+05,9.087061e+00,2.770066e+03,3.206095e-02,9.405650e-01,9.405478e-01,8.064389e-05,5.280500e-08,3.801979e+01,-3.624897e-02,3.805604e+01,4.042458e+01,1.700755e+02
7.851321e+05,9.087177e+00,2.780067e+03,3.217670e-02,9.405608e-01,9.405483e-01,8.117173e-05,5.276114e-08,3.801979e+01,-3.624897e-02,3.805604e+01,4.042476e+01,1.700715e+02
7.851421e+05,9.087292e+00,2.790067e+03,3.229244e-02,9.405567e-01,9.405488e-01,8.169914e-05,5.271738e-08,3.801979e+01,-3.624897e-02,3.805604e+01,4.042494e+01,1.700675e+02
7.851521e+05,9.087408e+00,2.800067e+03,3.240818e-02,9.405525e-01,9.405493e-01,8.222610e-05,5.267371e-08,3.801979e+01,-3.624897e-02,3.805604e+01,4.042512e+01,1.700635e+02
7.851621e+05,9.087524e+00,2.810067e+03,3.252393e-02,9.405484e-01,9.405497e-01,8.275263e-05,5.263013e-08,3.801979e+01,-3.624897e-02,3.805604e+01,4.042530e+01,1.700595e+02
7.851721e+05,9.087640e+00,2.820067e+03,3.263967e-02,9.405442e-01,9.405502e-01,8.327873e-05,5.258665e-08,3.801979e+01,-3.624897e-02,3.805604e+01,4.042548e+01,1.700555e+02
7.851821e+05,9.087755e+00,2.830068e+03,3.275541e-02,9.405401e-01,9.405507e-01,8.380439e-05,5.254325e-08,3.801979e+01,-3.624897e-02,3.805604e+01,4.042565e+01,1.700515e+02
7.851921e+05,9.087871e+00,2.840068e+03,3.287116e-02,9.405359e-01,9.405512e-01,8.432962e-05,5.249995e-08,3.801979e+01,-3.624897e-02,3.805604e+01,4.042583e+01,1.700475e+02
7.852021e+05,9.087987e+00,2.850068e+03,3.298690e-02,9.405318e-01,9.405517e-01,8.485442e-05,5.245674e-08,3.801979e+01,-3.624897e-02,3.805604e+01,4.042601e+01,1.700436e+02
7.852121e+05,9.088103e+00,2.860068e+03,3.310264e-02,9.405276e-01,9.405522e-01,8.537878e-05,5.241363e-08,3.801979e+01,-3.624897e-02,3.805604e+01,4.042619e+01,1.700396e+02
7.852221e+05,9.088218e+00,2.870069e+03,3.321839e-02,9.405235e-01,9.405527e-01,8.590271e-05,5.237060e-08,3.801979e+01,-3.624897e-02,3.805604e+01,4.042637e+01,1.700356e+02
7.852321e+05,9.088334e+00,2.880069e+03,3.333413e-02,9.405193e-01,9.405532e-01,8.642622e-05,5.232767e-08,3.801979e+01,-3.624897e-02,3.805604e+01,4.042655e+01,1.700316e+02
7.852421e+05,9.088450e+00,2.890069e+03,3.344987e-02,9.405152e-01,9.405537e-01,8.694929e-05,5.228483e-08,3.801979e+01,-3.624897e-02,3.805604e+01,4.042673e+01,1.700276e+02
7.852521e+05,9.088566e+00,2.900069e+03,3.356562e-02,9.405110e-01,9.405542e-01,8.747194e-05,5.224207e-08,3.801979e+01,-3.624897e-02,3.805604e+01,4.042690e+01,1.700236e+02
7.852621e+05,9.088681e+00,2.910070e+03,3.368136e-02,9.405069e-01,9.405547e-01,8.799416e-05,5.219941e-08,3.801979e+01,-3.624897e-02,3.805604e+01,4.042708e+01,1.700196e+02
7.852721e+05,9.088797e+00,2.920070e+03,3.379710e-02,9.405027e-01,9.405552e-01,8.851595e-05,5.215684e-08,3.801979e+01,-3.624897e-02,3.805604e+01,4.042726e+01,1.700156e+02
7.852821e+05,9.088913e+00,2.930070e+03,3.391285e-02,9.404986e-01,9.405557e-01,8.903732e-05,5.211436e-08,3.801979e+01,-3.624897e-02,3.805604e+01,4.042744e+01,1.700116e+02
7.852921e+05,9.089029e+00,2.940070e+03,3.402859e-02,9.404944e-01,9.405562e-01,8.955827e-05,5.207197e-08,3.801979e+01,-3.624897e-02,3.805604e+01,4.042762e+01,1.700076e+02
7.853021e+05,9.089144e+00,2.950071e+03,3.414434e-02,9.404911e-01,9.405566e-01,9.007879e-05,5.202966e-08,3.801979e+01,-3.624897e-02,3.805604e+01,4.042776e+01,1.700036e+02
7.853121e+05,9.089260e+00,2.960071e+03,3.426008e-02,9.404972e-01,9.405571e-01,9.059888e-05,5.198745e-08,3.801961e+01,-3.624897e-02,3.805586e+01,4.042731e+01,1.700007e+02
7.853221e+05,9.089376e+00,2.970071e+03,3.437582e-02,9.405100e-01,9.405576e-01,9.111856e-05,5.194532e-08,3.801756e+01,-3.624897e-02,3.805381e+01,4.042457e+01,1.700087e+02
7.853321e+05,9.089492e+00,2.980071e+03,3.449157e-02,9.405228e-01,9.405581e-01,9.163781e-05,5.190328e-08,3.801550e+01,-3.624897e-02,3.805175e+01,4.042184e+01,1.700167e+02
7.853421e+05,9.089607e+00,2.990072e+03,3.460731e-02,9.405357e-01,9.405586e-01,9.215665e-05,5.186133e-08,3.801345e+01,-3.624897e-02,3.804970e+01,4.041910e+01,1.700247e+02
7.853521e+05,9.089723e+00,3.000072e+03,3.472305e-02,9.405485e-01,9.405591e-01,9.267507e-05,5.181947e-08,3.801139e+01,-3.624897e-02,3.804764e+01,4.041636e+01,1.700327e+02
7.853621e+05,9.089839e+00,3.010072e+03,3.483880e-02,9.405613e-01,9.405596e-01,9.319306e-05,5.177770e-08,3.800934e+01,-3.624897e-02,3.804559e+01,4.041363e+01,1.700407e+02
7.853721e+05,9.089955e+00,3.020072e+03,3.495454e-02,9.405741e-01,9.405601e-01,9.371064e-05,5.173601e-08,3.800728e+01,-3.624897e-02,3.804353e+01,4.041089e+01,1.700488e+02
7.853821e+05,9.090070e+00,3.030072e+03,3.507028e-02,9.405869e-01,9.405605e-01,9.422781e-05,5.169441e-08,3.800523e+01,-3.624897e-02,3.804148e+01,4.040816e+01,1.700568e+02
7.853921e+05,9.090186e+00,3.040073e+03,3.518603e-02,9.405997e-01,9.405610e-01,9.474456e-05,5.165290e-08,3.800317e+01,-3.624897e-02,3.803942e+01,4.040542e+01,1.700648e+02
7.854021e+05,9.090302e+00,3.050073e+03,3.530177e-02,9.406126e-01,9.405615e-01,9.526089e-05,5.161147e-08,3.800112e+01,-3.624897e-02,3.803737e+01,4.040268e+01,1.700728e+02
7.854121e+05,9.090418e+00,3.060073e+03,3.541751e-02,9.406254e-01,9.405620e-01,9.577681e-05,5.157013e-08,3.799906e+01,-3.624897e-02,3.803531e+01,4.039995e+01,1.700808e+02
7.854221e+05,9.090533e+00,3.070073e+03,3.553326e-02,9.406382e-01,9.405625e-01,9.629232e-05,5.152888e-08,3.799701e+01,-3.624897e-02,3.803326e+01,4.039721e+01,1.700888e+02
7.854321e+05,9.090649e+00,3.080074e+03,3.564900e-02,9.406510e-01,9.405630e-01,9.680741e-05,5.148771e-08,3.799495e+01,-3.624897e-02,3.803120e+01,4.039448e+01,1.700968e+02
7.854421e+05,9.090765e+00,3.090074e+03,3.576474e-02,9.406638e-01,9.405635e-01,9.732210e-05,5.144662e-08,3.799290e+01,-3.624897e-02,3.802915e+01,4.039174e+01,1.701048e+02
7.854521e+05,9.090880e+00,3.100074e+03,3.588049e-02,9.406766e-01,9.405639e-01,9.783637e-05,5.140563e-08,3.799084e+01,-3.624897e-02,3.802709e+01,4.038901e+01,1.701128e+02
7.854621e+05,9.090996e+00,3.110074e+03,3.599623e-02,9.406895e-01,9.405644e-01,9.835023e-05,5.136471e-08,3.798879e+01,-3.624897e-02,3.802504e+01,4.038627e+01,1.701208e+02
7.854721e+05,9.091112e+00,3.120075e+03,3.611198e-02,9.407023e-01,9.405649e-01,9.886369e-05,5.132388e-08,3.798673e+01,-3.624897e-02,3.802298e+01,4.038354e+01,1.701289e+02
7.854821e+05,9.091228e+00,3.130075e+03,3.622772e-02,9.407151e-01,9.405654e-01,9.937674e-05,5.128314e-08,3.798468e+01,-3.624897e-02,3.802093e+01,4.038080e+01,1.701369e+02
7.854921e+05,9.091343e+00,3.140075e+03,3.634346e-02,9.407279e-01,9.405659e-01,9.988938e-05,5.124248e-08,3.798262e+01,-3.624897e-02,3.801887e+01,4.037807e+01,1.701449e+02
7.855021e+05,9.091459e+00,3.150075e+03,3.645921e-02,9.407407e-01,9.405663e-01,1.004016e-04,5.120190e-08,3.798057e+01,-3.624897e-02,3.801682e+01,4.037533e+01,1.701529e+02
7.855121e+05,9.091575e+00,3.160076e+03,3.657495e-02,9.407535e-01,9.405668e-01,1.009134e-04,5.116141e-08,3.797851e+01,-3.624897e-02,3.801476e+01,4.037260e+01,1.701609e+02
7.855221e+05,9.091691e+00,3.170076e+03,3.669069e-02,9.407664e-01,9.405673e-01,1.014249e-04,5.112100e-08,3.797646e+01,-3.624897e-02,3.801271e+01,4.036986e+01,1.701689e+02
7.855321e+05,9.091806e+00,3.180076e+03,3.680644e-02,9.407792e-01,9.405678e-01,1.019359e-04,5.108067e-08,3.797440e+01,-3.624897e-02,3.801065e+01,4.036713e+01,1.701769e+02
7.855421e+05,9.091922e+00,3.190076e+03,3.692218e-02,9.407920e-01,9.405683e-01,1.024465e-04,5.104043e-08,3.797235e+01,-3.624897e-02,3.800860e+01,4.036439e+01,1.701849e+02
7.855521e+05,9.092038e+00,3.200077e+03,3.703792e-02,9.408040e-01,9.405688e-01,1.029567e-04,5.100027e-08,3.797030e+01,-3.624897e-02,3.800654e+01,4.036169e+01,1.701929e+02
7.855621e+05,9.092154e+00,3.210077e+03,3.715367e-02,9.408087e-01,9.405692e-01,1.034665e-04,5.096019e-08,3.796870e+01,-3.624897e-02,3.800494e+01,4.035979e+01,1.702000e+02
7.855721e+05,9.092269e+00,3.220077e+03,3.726941e-02,9.408007e-01,9.405697e-01,1.039759e-04,5.092020e-08,3.797049e+01,-3.624897e-02,3.800674e+01,4.036204e+01,1.702000e+02
7.855821e+05,9.092385e+00,3.230077e+03,3.738515e-02,9.407926e-01,9.405702e-01,1.044850e-04,5.088028e-08,3.797229e+01,-3.624897e-02,3.800854e+01,4.036430e+01,1.702000e+02
7.855921e+05,9.092501e+00,3.240078e+03,3.750090e-02,9.407846e-01,9.405707e-01,1.049936e-04,5.084045e-08,3.797409e+01,-3.624897e-02,3.801034e+01,4.036656e+01,1.702000e+02
7.856021e+05,9.092617e+00,3.250078e+03,3.761664e-02,9.407765e-01,9.405711e-01,1.055018e-04,5.080070e-08,3.797589e+01,-3.624897e-02,3.801214e+01,4.036881e+01,1.702000e+02
7.856121e+05,9.092732e+00,3.260078e+03,3.773238e-02,9.407685e-01,9.405716e-01,1.060096e-04,5.076103e-08,3.797769e+01,-3.624897e-02,3.801393e+01,4.037107e+01,1.702000e+02
7.856221e+05,9.092848e+00,3.270078e+03,3.784813e-02,9.407604e-01,9.405721e-01,1.065170e-04,5.072144e-08,3.797948e+01,-3.624897e-02,3.801573e+01,4.037333e+01,1.702000e+02
7.856321e+05,9.092964e+00,3.280078e+03,3.796387e-02,9.407524e-01,9.405726e-01,1.070241e-04,5.068193e-08,3.798128e+01,-3.624897e-02,3.801753e+01,4.037559e+01,1.702000e+02
7.856421e+05,9.093080e+00,3.290079e+03,3.807961e-02,9.407443e-01,9.405731e-01,1.075307e-04,5.064250e-08,3.798308e+01,-3.624897e-02,3.801933e+01,4.037784e+01,1.702000e+02
7.856521e+05,9.093195e+00,3.300079e+03,3.819536e-02,9.407363e-01,9.405735e-01,1.080369e-04,5.060315e-08,3.798488e+01,-3.624897e-02,3.802113e+01,4.038010e+01,1.702000e+02
7.856621e+05,9.093311e+00,3.310079e+03,3.831110e-02,9.407282e-01,9.405740e-01,1.085428e-04,5.056388e-08,3.798668e+01,-3.624897e-02,3.802292e+01,4.038236e+01,1.702000e+02
7.856721e+05,9.093427e+00,3.320079e+03,3.842685e-02,9.407202e-01,9.405745e-01,1.090482e-04,5.052469e-08,3.798847e+01,-3.624897e-02,3.802472e+01,4.038461e+01,1.702000e+02
7.856821e+05,9.093543e+00,3.330080e+03,3.854259e-02,9.407121e-01,9.405750e-01,1.095533e-04,5.048558e-08,3.799027e+01,-3.624897e-02,3.802652e+01,4.038687e+01,1.702000e+02
7.856921e+05,9.093658e+00,3.340080e+03,3.865833e-02,9.407041e-01,9.405754e-01,1.100580e-04,5.044655e-08,3.799207e+01,-3.624897e-02,3.802832e+01,4.038913e+01,1.702000e+02
7.857021e+05,9.093774e+00,3.350080e+03,3.877408e-02,9.406961e-01,9.405759e-01,1.105623e-04,5.040760e-08,3.799387e+01,-3.624897e-02,3.803012e+01,4.039139e+01,1.702000e+02
7.857121e+05,9.093890e+00,3.360080e+03,3.888982e-02,9.406880e-01,9.405764e-01,1.110662e-04,5.036873e-08,3.799567e+01,-3.624897e-02,3.803192e+01,4.039364e+01,1.702000e+02
7.857221e+05,9.094006e+00,3.370081e+03,3.900556e-02,9.406800e-01,9.405769e-01,1.115697e-04,5.032994e-08,3.799746e+01,-3.624897e-02,3.803371e+01,4.039590e+01,1.702000e+02
7.857321e+05,9.094121e+00,3.380081e+03,3.912131e-02,9.406719e-01,9.405773e-01,1.120728e-04,5.029122e-08,3.799926e+01,-3.624897e-02,3.803551e+01,4.039816e+01,1.702000e+02
7.857421e+05,9.094237e+00,3.390081e+03,3.923705e-02,9.406639e-01,9.405778e-01,1.125755e-04,5.025258e-08,3.800106e+01,-3.624897e-02,3.803731e+01,4.040042e+01,1.702000e+02
7.857521e+05,9.094353e+00,3.400081e+03,3.935279e-02,9.406558e-01,9.405783e-01,1.130779e-04,5.021402e-08,3.800286e+01,-3.624897e-02,3.803911e+01,4.040267e+01,1.702000e+02
7.857621e+05,9.094469e+00,3.410082e+03,3.946854e-02,9.406478e-01,9.405787e-01,1.135798e-04,5.017554e-08,3.800466e+01,-3.624897e-02,3.804091e+01,4.040493e+01,1.702000e+02
7.857721e+05,9.094584e+00,3.420082e+03,3.958428e-02,9.406397e-01,9.405792e-01,1.140814e-04,5.013714e-08,3.800645e+01,-3.624897e-02,3.804270e+01,4.040719e+01,1.702000e+02
7.857821e+05,9.094700e+00,3.430082e+03,3.970002e-02,9.406317e-01,9.405797e-01,1.145826e-04,5.009881e-08,3.800825e+01,-3.624897e-02,3.804450e+01,4.040945e+01,1.702000e+02
7.857921e+05,9.094816e+00,3.440082e+03,3.981577e-02,9.406236e-01,9.405802e-01,1.150834e-04,5.006056e-08,3.801005e+01,-3.624897e-02,3.804630e+01,4.041170e+01,1.702000e+02
7.858021e+05,9.094932e+00,3.450083e+03,3.993151e-02,9.406156e-01,9.405806e-01,1.155838e-04,5.002238e-08,3.801185e+01,-3.624897e-02,3.804810e+01,4.041396e+01,1.702000e+02
7.858121e+05,9.095047e+00,3.460083e+03,4.004725e-02,9.406085e-01,9.405811e-01,1.160839e-04,4.998429e-08,3.801334e+01,-3.624897e-02,3.804959e+01,4.041585e+01,1.702000e+02
7.858221e+05,9.095163e+00,3.470083e+03,4.016300e-02,9.406070e-01,9.405816e-01,1.165835e-04,4.994626e-08,3.801309e+01,-3.624897e-02,3.804933e+01,4.041565e+01,1.702000e+02
7.858321e+05,9.095279e+00,3.480083e+03,4.027874e-02,9.406054e-01,9.405820e-01,1.170828e-04,4.990832e-08,3.801283e+01,-3.624897e-02,3.804908e+01,4.041544e+01,1.702000e+02
7.858421e+05,9.095394e+00,3.490084e+03,4.039448e-02,9.406039e-01,9.405825e-01,1.175817e-04,4.987045e-08,3.801257e+01,-3.624897e-02,3.804882e+01,4.041523e+01,1.702000e+02
7.858521e+05,9.095510e+00,3.500084e+03,4.051023e-02,9.406024e-01,9.405830e-01,1.180802e-04,4.983265e-08,3.801232e+01,-3.624897e-02,3.804857e+01,4.041503e+01,1.702000e+02
7.858621e+05,9.095626e+00,3.510084e+03,4.062597e-02,9.406009e-01,9.405834e-01,1.185784e-04,4.979493e-08,3.801206e+01,-3.624897e-02,3.804831e+01,4.041482e+01,1.702000e+02
7.858721e+05,9.095742e+00,3.520084e+03,4.074172e-02,9.405993e-01,9.405839e-01,1.190762e-04,4.975729e-08,3.801181e+01,-3.624897e-02,3.804805e+01,4.041461e+01,1.702000e+02
7.858821e+05,9.095857e+00,3.530084e+03,4.085746e-02,9.405978e-01,9.405844e-01,1.195736e-04,4.971972e-08,3.801155e+01,-3.624897e-02,3.804780e+01,4.041441e+01,1.702000e+02
7.858921e+05,9.095973e+00,3.540085e+03,4.097320e-02,9.405963e-01,9.405848e-01,1.200706e-04,4.968223e-08,3.801129e+01,-3.624897e-02,3.804754e+01,4.041420e+01,1.702000e+02
7.859021e+05,9.096089e+00,3.550085e+03,4.108895e-02,9.405947e-01,9.405853e-01,1.205672e-04,4.964481e-08,3.801104e+01,-3.624897e-02,3.804729e+01,4.041399e+01,1.702000e+02
7.859121e+05,9.096205e+00,3.560085e+03,4.120469e-02,9.405932e-01,9.405858e-01,1.210635e-04,4.960746e-08,3.801078e+01,-3.624897e-02,3.804703e+01,4.041379e+01,1.702000e+02
7.859221e+05,9.096320e+00,3.570085e+03,4.132043e-02,9.405917e-01,9.405863e-01,1.215594e-04,4.957019e-08,3.801053e+01,-3.624897e-02,3.804677e+01,4.041358e+01,1.702000e+02
7.859321e+05,9.096436e+00,3.580086e+03,4.143618e-02,9.405902e-01,9.405867e-01,1.220549e-04,4.953299e-08,3.801027e+01,-3.624897e-02,3.804652e+01,4.041337e+01,1.702000e+02
7.859421e+05,9.096552e+00,3.590086e+03,4.155192e-02,9.405886e-01,9.405872e-01,1.225501e-04,4.949587e-08,3.801001e+01,-3.624897e-02,3.804626e+01,4.041317e+01,1.702000e+02
7.859521e+05,9.096668e+00,3.600086e+03,4.166766e-02,9.405871e-01,9.405876e-01,1.230449e-04,4.945882e-08,3.800976e+01,-3.624897e-02,3.804601e+01,4.041296e+01,1.702000e+02
7.859621e+05,9.096783e+00,3.610086e+03,4.178341e-02,9.405856e-01,9.405881e-01,1.235393e-04,4.942184e-08,3.800950e+01,-3.624897e-02,3.804575e+01,4.041275e+01,1.702000e+02
7.859721e+05,9.096899e+00,3.620087e+03,4.189915e-02,9.405841e-01,9.405886e-01,1.240333e-04,4.938493e-08,3.800925e+01,-3.624897e-02,3.804549e+01,4.041255e+01,1.702000e+02
7.859821e+05,9.097015e+00,3.630087e+03,4.201489e-02,9.405825e-01,9.405890e-01,1.245270e-04,4.934810e-08,3.800899e+01,-3.624897e-02,3.804524e+01,4.041234e+01,1.702000e+02
7.859921e+05,9.097131e+00,3.640087e+03,4.213064e-02,9.405810e-01,9.405895e-01,1.250203e-04,4.931134e-08,3.800873e+01,-3.624897e-02,3.804498e+01,4.041214e+01,1.702000e+02
7.860021e+05,9.097246e+00,3.650087e+03,4.224638e-02,9.405795e-01,9.405900e-01,1.255133e-04,4.927465e-08,3.800848e+01,-3.624897e-02,3.804473e+01,4.041193e+01,1.702000e+02
7.860121e+05,9.097362e+00,3.660088e+03,4.236212e-02,9.405780e-01,9.405904e-01,1.260058e-04,4.923804e-08,3.800822e+01,-3.624897e-02,3.804447e+01,4.041172e+01,1.702000e+02
7.860221e+05,9.097478e+00,3.670088e+03,4.247787e-02,9.405764e-01,9.405909e-01,1.264980e-04,4.920150e-08,3.800797e+01,-3.624897e-02,3.804421e+01,4.041152e+01,1.702000e+02
7.860321e+05,9.097594e+00,3.680088e+03,4.259361e-02,9.405749e-01,9.405914e-01,1.269899e-04,4.916502e-08,3.800771e+01,-3.624897e-02,3.804396e+01,4.041131e+01,1.702000e+02
7.860421e+05,9.097709e+00,3.690088e+03,4.270936e-02,9.405734e-01,9.405918e-01,1.274814e-04,4.912862e-08,3.800745e+01,-3.624897e-02,3.804370e+01,4.041110e+01,1.702000e+02
7.860521e+05,9.097825e+00,3.700089e+03,4.282510e-02,9.405713e-01,9.405923e-01,1.279725e-04,4.909230e-08,3.800720e+01,-3.624897e-02,3.804345e+01,4.041092e+01,1.702000e+02
7.860621e+05,9.097941e+00,3.710089e+03,4.294084e-02,9.405635e-01,9.405927e-01,1.284632e-04,4.905604e-08,3.800697e+01,-3.627276e-02,3.804324e+01,4.041101e+01,1.701993e+02
7.860721e+05,9.098057e+00,3.720089e+03,4.305659e-02,9.405573e-01,9.405932e-01,1.289536e-04,4.901985e-08,3.800697e+01,-3.652678e-02,3.804349e+01,4.041129e+01,1.701913e+02
7.860821e+05,9.098172e+00,3.730089e+03,4.317233e-02,9.405512e-01,9.405937e-01,1.294437e-04,4.898373e-08,3.800697e+01,-3.678080e-02,3.804375e+01,4.041157e+01,1.701833e+02
7.860921e+05,9.098288e+00,3.740089e+03,4.328807e-02,9.405450e-01,9.405941e-01,1.299333e-04,4.894769e-08,3.800697e+01,-3.703482e-02,3.804400e+01,4.041185e+01,1.701753e+02
7.861021e+05,9.098404e+00,3.750090e+03,4.340382e-02,9.405388e-01,9.405946e-01,1.304226e-04,4.891171e-08,3.800697e+01,-3.728884e-02,3.804425e+01,4.041214e+01,1.701673e+02
7.861121e+05,9.098520e+00,3.760090e+03,4.351956e-02,9.405327e-01,9.405950e-01,1.309116e-04,4.887581e-08,3.800697e+01,-3.754286e-02,3.804451e+01,4.041242e+01,1.701593e+02
7.861221e+05,9.098635e+00,3.770090e+03,4.363530e-02,9.405265e-01,9.405955e-01,1.314002e-04,4.883997e-08,3.800697e+01,-3.779688e-02,3.804476e+01,4.041270e+01,1.701514e+02
7.861321e+05,9.098751e+00,3.780090e+03,4.375105e-02,9.405203e-01,9.405960e-01,1.318884e-04,4.880421e-08,3.800697e+01,-3.805089e-02,3.804502e+01,4.041298e+01,1.701434e+02
7.861421e+05,9.098867e+00,3.790091e+03,4.386679e-02,9.405142e-01,9.405964e-01,1.323763e-04,4.876851e-08,3.800697e+01,-3.830491e-02,3.804527e+01,4.041326e+01,1.701354e+02
7.861521e+05,9.098983e+00,3.800091e+03,4.398253e-02,9.405080e-01,9.405969e-01,1.328638e-04,4.873288e-08,3.800697e+01,-3.855893e-02,3.804552e+01,4.041354e+01,1.701274e+02
7.861621e+05,9.099098e+00,3.810091e+03,4.409828e-02,9.405018e-01,9.405973e-01,1.333510e-04,4.869732e-08,3.800697e+01,-3.881295e-02,3.804578e+01,4.041382e+01,1.701194e+02
7.861721e+05,9.099214e+00,3.820091e+03,4.421402e-02,9.404957e-01,9.405978e-01,1.338378e-04,4.866183e-08,3.800697e+01,-3.906697e-02,3.804603e+01,4.041411e+01,1.701114e+02
7.861821e+05,9.099330e+00,3.830092e+03,4.432976e-02,9.404895e-01,9.405983e-01,1.343242e-04,4.862641e-08,3.800697e+01,-3.932099e-02,3.804629e+01,4.041439e+01,1.701035e+02
7.861921e+05,9.099446e+00,3.840092e+03,4.444551e-02,9.404833e-01,9.405987e-01,1.348103e-04,4.859106e-08,3.800697e+01,-3.957501e-02,3.804654e+01,4.041467e+01,1.700955e+02
7.862021e+05,9.099561e+00,3.850092e+03,4.456125e-02,9.404771e-01,9.405992e-01,1.352961e-04,4.855578e-08,3.800697e+01,-3.982903e-02,3.804679e+01,4.041495e+01,1.700875e+02
7.862121e+05,9.099677e+00,3.860092e+03,4.467699e-02,9.404710e-01,9.405996e-01,1.357815e-04,4.852056e-08,3.800697e+01,-4.008305e-02,3.804705e+01,4.041523e+01,1.700795e+02
7.862221e+05,9.099793e+00,3.870093e+03,4.479274e-02,9.404648e-01,9.406001e-01,1.362665e-04,4.848541e-08,3.800697e+01,-4.033707e-02,3.804730e+01,4.041551e+01,1.700715e+02
7.862321e+05,9.099908e+00,3.880093e+03,4.490848e-02,9.404586e-01,9.406005e-01,1.367512e-04,4.845033e-08,3.800697e+01,-4.059109e-02,3.804756e+01,4.041579e+01,1.700636e+02
7.862421e+05,9.100024e+00,3.890093e+03,4.502423e-02,9.404525e-01,9.406010e-01,1.372355e-04,4.841532e-08,3.800697e+01,-4.084511e-02,3.804781e+01,4.041608e+01,1.700556e+02
7.862521e+05,9.100140e+00,3.900093e+03,4.513997e-02,9.404463e-01,9.406015e-01,1.377195e-04,4.838037e-08,3.800697e+01,-4.109912e-02,3.804806e+01,4.041636e+01,1.700476e+02
7.862621e+05,9.100256e+00,3.910094e+03,4.525571e-02,9.404401e-01,9.406019e-01,1.382032e-04,4.834549e-08,3.800697e+01,-4.135314e-02,3.804832e+01,4.041664e+01,1.700396e+02
7.862721e+05,9.100371e+00,3.920094e+03,4.537146e-02,9.404340e-01,9.406024e-01,1.386865e-04,4.831068e-08,3.800697e+01,-4.160716e-02,3.804857e+01,4.041692e+01,1.700316e+02
7.862821e+05,9.100487e+00,3.930094e+03,4.548720e-02,9.404278e-01,9.406028e-01,1.391694e-04,4.827594e-08,3.800697e+01,-4.186118e-02,3.804883e+01,4.041720e+01,1.700236e+02
7.862921e+05,9.100603e+00,3.940094e+03,4.560294e-02,9.404216e-01,9.406033e-01,1.396520e-04,4.824126e-08,3.800697e+01,-4.211520e-02,3.804908e+01,4.041748e+01,1.700157e+02
7.863021e+05,9.100719e+00,3.950095e+03,4.571869e-02,9.404158e-01,9.406037e-01,1.401342e-04,4.820665e-08,3.800697e+01,-4.236922e-02,3.804933e+01,4.041775e+01,1.700077e+02
7.863121e+05,9.100834e+00,3.960095e+03,4.583443e-02,9.404197e-01,9.406042e-01,1.406162e-04,4.817210e-08,3.800689e+01,-4.260373e-02,3.804950e+01,4.041752e+01,1.700002e+02
7.863221e+05,9.100950e+00,3.970095e+03,4.595017e-02,9.404342e-01,9.406046e-01,1.410977e-04,4.813762e-08,3.800500e+01,-4.234794e-02,3.804735e+01,4.041487e+01,1.700042e+02
7.863321e+05,9.101066e+00,3.980095e+03,4.606592e-02,9.404487e-01,9.406051e-01,1.415789e-04,4.810321e-08,3.800311e+01,-4.209216e-02,3.804520e+01,4.041222e+01,1.700082e+02
7.863421e+05,9.101182e+00,3.990095e+03,4.618166e-02,9.404632e-01,9.406055e-01,1.420598e-04,4.806886e-08,3.800122e+01,-4.183638e-02,3.804306e+01,4.040957e+01,1.700122e+02
7.863521e+05,9.101297e+00,4.000096e+03,4.629740e-02,9.404777e-01,9.406060e-01,1.425403e-04,4.803458e-08,3.799933e+01,-4.158059e-02,3.804091e+01,4.040692e+01,1.700162e+02
7.863621e+05,9.101413e+00,4.010096e+03,4.641315e-02,9.404922e-01,9.406064e-01,1.430205e-04,4.800036e-08,3.799744e+01,-4.132481e-02,3.803877e+01,4.040427e+01,1.700202e+02
7.863721e+05,9.101529e+00,4.020096e+03,4.652889e-02,9.405067e-01,9.406069e-01,1.435004e-04,4.796621e-08,3.799555e+01,-4.106903e-02,3.803662e+01,4.040162e+01,1.700243e+02
7.863821e+05,9.101645e+00,4.030096e+03,4.664463e-02,9.405212e-01,9.406073e-01,1.439799e-04,4.793212e-08,3.799366e+01,-4.081325e-02,3.803447e+01,4.039897e+01,1.700283e+02
7.863921e+05,9.101760e+00,4.040097e+03,4.676038e-02,9.405358e-01,9.406078e-01,1.444590e-04,4.789810e-08,3.799177e+01,-4.055746e-02,3.803233e+01,4.039632e+01,1.700323e+02
7.864021e+05,9.101876e+00,4.050097e+03,4.687612e-02,9.405503e-01,9.406082e-01,1.449378e-04,4.786414e-08,3.798988e+01,-4.030168e-02,3.803018e+01,4.039367e+01,1.700363e+02
7.864121e+05,9.101992e+00,4.060097e+03,4.699187e-02,9.405648e-01,9.406087e-01,1.454163e-04,4.783025e-08,3.798799e+01,-4.004590e-02,3.802804e+01,4.039102e+01,1.700403e+02
7.864221e+05,9.102108e+00,4.070097e+03,4.710761e-02,9.405793e-01,9.406091e-01,1.458945e-04,4.779642e-08,3.798610e+01,-3.979011e-02,3.802589e+01,4.038837e+01,1.700444e+02
7.864321e+05,9.102223e+00,4.080098e+03,4.722335e-02,9.405938e-01,9.406096e-01,1.463723e-04,4.776265e-08,3.798421e+01,-3.953433e-02,3.802374e+01,4.038572e+01,1.700484e+02
7.864421e+05,9.102339e+00,4.090098e+03,4.733910e-02,9.406083e-01,9.406100e-01,1.468497e-04,4.772895e-08,3.798232e+01,-3.927855e-02,3.802160e+01,4.038307e+01,1.700524e+02
7.864521e+05,9.102455e+00,4.100098e+03,4.745484e-02,9.406228e-01,9.406105e-01,1.473269e-04,4.769531e-08,3.798043e+01,-3.902276e-02,3.801945e+01,4.038042e+01,1.700564e+02
7.864621e+05,9.102571e+00,4.110098e+03,4.757058e-02,9.406373e-01,9.406109e-01,1.478037e-04,4.766174e-08,3.797854e+01,-3.876698e-02,3.801731e+01,4.037777e+01,1.700604e+02
7.864721e+05,9.102686e+00,4.120099e+03,4.768633e-02,9.406518e-01,9.406114e-01,1.482801e-04,4.762822e-08,3.797665e+01,-3.851120e-02,3.801516e+01,4.037512e+01,1.700645e+02
7.864821e+05,9.102802e+00,4.130099e+03,4.780207e-02,9.406663e-01,9.406118e-01,1.487563e-04,4.759478e-08,3.797476e+01,-3.825541e-02,3.801301e+01,4.037248e+01,1.700685e+02
7.864921e+05,9.102918e+00,4.140099e+03,4.791781e-02,9.406809e-01,9.406123e-01,1.492321e-04,4.756139e-08,3.797287e+01,-3.799963e-02,3.801087e+01,4.036983e+01,1.700725e+02
7.865021e+05,9.103034e+00,4.150099e+03,4.803356e-02,9.406954e-01,9.406127e-01,1.497075e-04,4.752807e-08,3.797098e+01,-3.774385e-02,3.800872e+01,4.036718e+01,1.700765e+02
7.865121e+05,9.103149e+00,4.160100e+03,4.814930e-02,9.407099e-01,9.406132e-01,1.501826e-04,4.749481e-08,3.796909e+01,-3.748806e-02,3.800658e+01,4.036453e+01,1.700805e+02
7.865221e+05,9.103265e+00,4.170100e+03,4.826504e-02,9.407244e-01,9.406136e-01,1.506574e-04,4.746161e-08,3.796720e+01,-3.723228e-02,3.800443e+01,4.036188e+01,1.700846e+02
7.865321e+05,9.103381e+00,4.180100e+03,4.838079e-02,9.407389e-01,9.406141e-01,1.511319e-04,4.742847e-08,3.796531e+01,-3.697650e-02,3.800228e+01,4.035923e+01,1.700886e+02
7.865421e+05,9.103497e+00,4.190100e+03,4.849653e-02,9.407534e-01,9.406145e-01,1.516060e-04,4.739540e-08,3.796342e+01,-3.672071e-02,3.800014e+01,4.035658e+01,1.700926e+02
7.865521e+05,9.103612e+00,4.200100e+03,4.861227e-02,9.407669e-01,9.406150e-01,1.520798e-04,4.736239e-08,3.796153e+01,-3.646493e-02,3.799799e+01,4.035398e+01,1.700966e+02
7.865621e+05,9.103728e+00,4.210101e+03,4.872802e-02,9.407711e-01,9.406154e-01,1.525533e-04,4.732944e-08,3.796002e+01,-3.628837e-02,3.799631e+01,4.035219e+01,1.700994e+02
7.865721e+05,9.103844e+00,4.220101e+03,4.884376e-02,9.407542e-01,9.406158e-01,1.530264e-04,4.729655e-08,3.796062e+01,-3.654152e-02,3.799716e+01,4.035356e+01,1.700954e+02
7.865821e+05,9.103960e+00,4.230101e+03,4.895950e-02,9.407374e-01,9.406163e-01,1.534993e-04,4.726373e-08,3.796121e+01,-3.679467e-02,3.799801e+01,4.035493e+01,1.700914e+02
7.865921e+05,9.104075e+00,4.240101e+03,4.907525e-02,9.407205e-01,9.406167e-01,1.539717e-04,4.723096e-08,3.796181e+01,-3.704781e-02,3.799886e+01,4.035631e+01,1.700874e+02
7.866021e+05,9.104191e+00,4.250102e+03,4.919099e-02,9.407036e-01,9.406172e-01,1.544439e-04,4.719826e-08,3.796240e+01,-3.730096e-02,3.799971e+01,4.035768e+01,1.700835e+02
7.866121e+05,9.104307e+00,4.260102e+03,4.930674e-02,9.406867e-01,9.406176e-01,1.549157e-04,4.716561e-08,3.796300e+01,-3.755410e-02,3.800055e+01,4.035906e+01,1.700795e+02
7.866221e+05,9.104422e+00,4.270102e+03,4.942248e-02,9.406698e-01,9.406181e-01,1.553872e-04,4.713303e-08,3.796360e+01,-3.780725e-02,3.800140e+01,4.036043e+01,1.700755e+02
7.866321e+05,9.104538e+00,4.280102e+03,4.953822e-02,9.406529e-01,9.406185e-01,1.558584e-04,4.710051e-08,3.796419e+01,-3.806040e-02,3.800225e+01,4.036181e+01,1.700715e+02
7.866421e+05,9.104654e+00,4.290103e+03,4.965397e-02,9.406360e-01,9.406190e-01,1.563293e-04,4.706805e-08,3.796479e+01,-3.831354e-02,3.800310e+01,4.036318e+01,1.700676e+02
7.866521e+05,9.104770e+00,4.300103e+03,4.976971e-02,9.406191e-01,9.406194e-01,1.567998e-04,4.703565e-08,3.796538e+01,-3.856669e-02,3.800395e+01,4.036455e+01,1.700636e+02
7.866621e+05,9.104885e+00,4.310103e+03,4.988545e-02,9.406022e-01,9.406198e-01,1.572700e-04,4.700330e-08,3.796598e+01,-3.881984e-02,3.800480e+01,4.036593e+01,1.700596e+02
7.866721e+05,9.105001e+00,4.320103e+03,5.000120e-02,9.405853e-01,9.406203e-01,1.577399e-04,4.697102e-08,3.796657e+01,-3.907298e-02,3.800564e+01,4.036730e+01,1.700556e+02
7.866821e+05,9.105117e+00,4.330104e+03,5.011694e-02,9.405685e-01,9.406207e-01,1.582094e-04,4.693880e-08,3.796717e+01,-3.932613e-02,3.800649e+01,4.036868e+01,1.700517e+02
7.866921e+05,9.105233e+00,4.340104e+03,5.023268e-02,9.405516e-01,9.406212e-01,1.586787e-04,4.690664e-08,3.796776e+01,-3.957927e-02,3.800734e+01,4.037005e+01,1.700477e+02
7.867021e+05,9.105348e+00,4.350104e+03,5.034843e-02,9.405347e-01,9.406216e-01,1.591476e-04,4.687454e-08,3.796836e+01,-3.983242e-02,3.800819e+01,4.037143e+01,1.700437e+02
7.867121e+05,9.105464e+00,4.360104e+03,5.046417e-02,9.405178e-01,9.406220e-01,1.596162e-04,4.684249e-08,3.796895e+01,-4.008557e-02,3.800904e+01,4.037280e+01,1.700397e+02
7.867221e+05,9.105580e+00,4.370105e+03,5.057991e-02,9.405009e-01,9.406225e-01,1.600845e-04,4.681051e-08,3.796955e+01,-4.033871e-02,3.800989e+01,4.037417e+01,1.700357e+02
7.867321e+05,9.105696e+00,4.380105e+03,5.069566e-02,9.404840e-01,9.406229e-01,1.605524e-04,4.677858e-08,3.797014e+01,-4.059186e-02,3.801073e+01,4.037555e+01,1.700318e+02
7.867421e+05,9.105811e+00,4.390105e+03,5.081140e-02,9.404671e-01,9.406234e-01,1.610201e-04,4.674672e-08,3.797074e+01,-4.084500e-02,3.801158e+01,4.037692e+01,1.700278e+02
7.867521e+05,9.105927e+00,4.400105e+03,5.092714e-02,9.404502e-01,9.406238e-01,1.614874e-04,4.671491e-08,3.797133e+01,-4.109815e-02,3.801243e+01,4.037830e+01,1.700238e+02
7.867621e+05,9.106043e+00,4.410106e+03,5.104289e-02,9.404333e-01,9.406242e-01,1.619544e-04,4.668316e-08,3.797193e+01,-4.135130e-02,3.801328e+01,4.037967e+01,1.700198e+02
7.867721e+05,9.106159e+00,4.420106e+03,5.115863e-02,9.404164e-01,9.406247e-01,1.624211e-04,4.665147e-08,3.797252e+01,-4.160444e-02,3.801413e+01,4.038105e+01,1.700159e+02
7.867821e+05,9.106274e+00,4.430106e+03,5.127437e-02,9.403996e-01,9.406251e-01,1.628874e-04,4.661983e-08,3.797312e+01,-4.185759e-02,3.801498e+01,4.038242e+01,1.700119e+02
7.867921e+05,9.106390e+00,4.440106e+03,5.139012e-02,9.403827e-01,9.406256e-01,1.633535e-04,4.658826e-08,3.797371e+01,-4.211074e-02,3.801583e+01,4.038380e+01,1.700079e+02
7.868021e+05,9.106506e+00,4.450106e+03,5.150586e-02,9.403658e-01,9.406260e-01,1.638192e-04,4.655674e-08,3.797431e+01,-4.236388e-02,3.801667e+01,4.038517e+01,1.700039e+02
7.868121e+05,9.106622e+00,4.460107e+03,5.162161e-02,9.403490e-01,9.406264e-01,1.642846e-04,4.652528e-08,3.797490e+01,-4.261352e-02,3.801752e+01,4.038654e+01,1.699999e+02
7.868221e+05,9.106737e+00,4.470107e+03,5.173735e-02,9.403433e-01,9.406269e-01,1.647497e-04,4.649388e-08,3.797542e+01,-4.261352e-02,3.801803e+01,4.038734e+01,1.699959e+02
7.868321e+05,9.106853e+00,4.480107e+03,5.185309e-02,9.403376e-01,9.406273e-01,1.652145e-04,4.646254e-08,3.797593e+01,-4.261352e-02,3.801855e+01,4.038813e+01,1.699919e+02
7.868421e+05,9.106969e+00,4.490107e+03,5.196884e-02,9.403319e-01,9.406277e-01,1.656790e-04,4.643125e-08,3.797645e+01,-4.261352e-02,3.801906e+01,4.038892e+01,1.699879e+02
7.868521e+05,9.107085e+00,4.500108e+03,5.208458e-02,9.403261e-01,9.406282e-01,1.661432e-04,4.640002e-08,3.797697e+01,-4.261352e-02,3.801958e+01,4.038972e+01,1.699839e+02
7.868621e+05,9.107200e+00,4.510108e+03,5.220032e-02,9.403204e-01,9.406286e-01,1.666070e-04,4.636885e-08,3.797748e+01,-4.261352e-02,3.802009e+01,4.039051e+01,1.699798e+02
7.868721e+05,9.107316e+00,4.520108e+03,5.231607e-02,9.403147e-01,9.406291e-01,1.670706e-04,4.633773e-08,3.797800e+01,-4.261352e-02,3.802061e+01,4.039131e+01,1.699758e+02
7.868821e+05,9.107432e+00,4.530108e+03,5.243181e-02,9.403090e-01,9.406295e-01,1.675338e-04,4.630667e-08,3.797851e+01,-4.261352e-02,3.802113e+01,4.039210e+01,1.699718e+02
7.868921e+05,9.107548e+00,4.540109e+03,5.254755e-02,9.403033e-01,9.406299e-01,1.679967e-04,4.627567e-08,3.797903e+01,-4.261352e-02,3.802164e+01,4.039290e+01,1.699678e+02
7.869021e+05,9.107663e+00,4.550109e+03,5.266330e-02,9.402976e-01,9.406304e-01,1.684594e-04,4.624472e-08,3.797954e+01,-4.261352e-02,3.802216e+01,4.039369e+01,1.699638e+02
7.869121e+05,9.107779e+00,4.560109e+03,5.277904e-02,9.402918e-01,9.406308e-01,1.689217e-04,4.621383e-08,3.798006e+01,-4.261352e-02,3.802267e+01,4.039448e+01,1.699598e+02
7.869221e+05,9.107895e+00,4.570109e+03,5.289478e-02,9.402861e-01,9.406312e-01,1.693837e-04,4.618299e-08,3.798057e+01,-4.261352e-02,3.802319e+01,4.039528e+01,1.699557e+02
7.869321e+05,9.108011e+00,4.580110e+03,5.301053e-02,9.402804e-01,9.406317e-01,1.698453e-04,4.615221e-08,3.798109e+01,-4.261352e-02,3.802370e+01,4.039607e+01,1.699517e+02
7.869421e+05,9.108126e+00,4.590110e+03,5.312627e-02,9.402747e-01,9.406321e-01,1.703067e-04,4.612149e-08,3.798161e+01,-4.261352e-02,3.802422e+01,4.039687e+01,1.699477e+02
7.869521e+05,9.108242e+00,4.600110e+03,5.324201e-02,9.402690e-01,9.406325e-01,1.707678e-04,4.609082e-08,3.798212e+01,-4.261352e-02,3.802473e+01,4.039766e+01,1.699437e+02
7.869621e+05,9.108358e+00,4.610110e+03,5.335776e-02,9.402633e-01,9.406330e-01,1.712286e-04,4.606021e-08,3.798264e+01,-4.261352e-02,3.802525e+01,4.039845e+01,1.699397e+02
7.869721e+05,9.108474e+00,4.620111e+03,5.347350e-02,9.402576e-01,9.406334e-01,1.716890e-04,4.602965e-08,3.798315e+01,-4.261352e-02,3.802577e+01,4.039925e+01,1.699356e+02
7.869821e+05,9.108589e+00,4.630111e+03,5.358925e-02,9.402518e-01,9.406338e-01,1.721492e-04,4.599915e-08,3.798367e+01,-4.261352e-02,3.802628e+01,4.040004e+01,1.699316e+02
7.869921e+05,9.108705e+00,4.640111e+03,5.370499e-02,9.402461e-01,9.406343e-01,1.726090e-04,4.596870e-08,3.798418e+01,-4.261352e-02,3.802680e+01,4.040084e+01,1.699276e+02
7.870021e+05,9.108821e+00,4.650111e+03,5.382073e-02,9.402404e-01,9.406347e-01,1.730686e-04,4.593831e-08,3.798470e+01,-4.261352e-02,3.802731e+01,4.040163e+01,1.699236e+02
7.870121e+05,9.108936e+00,4.660111e+03,5.393648e-02,9.402347e-01,9.406351e-01,1.735278e-04,4.590798e-08,3.798521e+01,-4.261352e-02,3.802783e+01,4.040242e+01,1.699196e+02
7.870221e+05,9.109052e+00,4.670112e+03,5.405222e-02,9.402290e-01,9.406356e-01,1.739868e-04,4.587769e-08,3.798573e+01,-4.261352e-02,3.802834e+01,4.040322e+01,1.699155e+02
