Repository: brandonlampe/CS_Data

# Repository for Crushed Salt Data
**Grant No: 456417**

This is a work in progress!

## Repository Content

### Directory Names
A uniform namining structure still in progress, but in general directories are named according to the following:
 - Names contain no spaces, a single underscore "_" will be used as a file name seperator.
 - Files are for the Crushed Salt Project (CSP); therefore, the first three charaters of each file are "CSP".
 - Folders are organized by which frame the test was performed on i.e., A2 or A3.
 - The fifth and sixth charaters of each file name will therefore be "A" followed by the frame number.

File: UNM_WP_HY_175_09/IscoMeasurements/STAGE10/CREEP_FIT/175_09_STAGE10_CREEP_OUT.csv (part 5 of 71)
Analysis by Brandon Lampe, performed on: 2016/07/06 15:11:46
Experimental results below begin at: 2016/04/17 10:45:14
Duration (sec),Duration (day),Elapsed Time (sec),Elapsed Time (day),Interpolated Fractional Density,Fit to Fractional Density,Fit to Volume Strain,Fit to Volume Strain Rate (1/sec),Confining Pressure (MPa),Pore Pressure (MPa),Terzaghi Pressure (MPa),Solid Pressure (MPa),Temperature (C))
7.917422e+05,9.163683e+00,9.390225e+03,1.086832e-01,9.407466e-01,9.408144e-01,3.641356e-04,3.588210e-08,3.800982e+01,4.224303e-02,3.796758e+01,4.040123e+01,1.697000e+02
7.917522e+05,9.163799e+00,9.400225e+03,1.087989e-01,9.407410e-01,9.408148e-01,3.644943e-04,3.586735e-08,3.801033e+01,4.224303e-02,3.796809e+01,4.040201e+01,1.697000e+02
7.917622e+05,9.163915e+00,9.410225e+03,1.089146e-01,9.407354e-01,9.408151e-01,3.648529e-04,3.585262e-08,3.801084e+01,4.224303e-02,3.796860e+01,4.040279e+01,1.697000e+02
7.917722e+05,9.164030e+00,9.420225e+03,1.090304e-01,9.407298e-01,9.408155e-01,3.652114e-04,3.583791e-08,3.801135e+01,4.224303e-02,3.796911e+01,4.040358e+01,1.697000e+02
7.917822e+05,9.164146e+00,9.430226e+03,1.091461e-01,9.407242e-01,9.408158e-01,3.655697e-04,3.582322e-08,3.801186e+01,4.224303e-02,3.796962e+01,4.040436e+01,1.697000e+02
7.917922e+05,9.164262e+00,9.440226e+03,1.092619e-01,9.407187e-01,9.408161e-01,3.659279e-04,3.580854e-08,3.801237e+01,4.224303e-02,3.797013e+01,4.040514e+01,1.697000e+02
7.918022e+05,9.164378e+00,9.450226e+03,1.093776e-01,9.407130e-01,9.408165e-01,3.662859e-04,3.579389e-08,3.801288e+01,4.224303e-02,3.797064e+01,4.040593e+01,1.697000e+02
7.918122e+05,9.164493e+00,9.460226e+03,1.094934e-01,9.407045e-01,9.408168e-01,3.666438e-04,3.577925e-08,3.801338e+01,4.224303e-02,3.797114e+01,4.040682e+01,1.696999e+02
7.918222e+05,9.164609e+00,9.470227e+03,1.096091e-01,9.407045e-01,9.408171e-01,3.670015e-04,3.576464e-08,3.801338e+01,4.224303e-02,3.797114e+01,4.040682e+01,1.696959e+02
7.918322e+05,9.164725e+00,9.480227e+03,1.097248e-01,9.407045e-01,9.408175e-01,3.673591e-04,3.575004e-08,3.801338e+01,4.224303e-02,3.797114e+01,4.040682e+01,1.696918e+02
7.918422e+05,9.164841e+00,9.490227e+03,1.098406e-01,9.407045e-01,9.408178e-01,3.677165e-04,3.573546e-08,3.801338e+01,4.224303e-02,3.797114e+01,4.040682e+01,1.696878e+02
7.918522e+05,9.164956e+00,9.500227e+03,1.099563e-01,9.407046e-01,9.408181e-01,3.680738e-04,3.572090e-08,3.801338e+01,4.224303e-02,3.797114e+01,4.040681e+01,1.696838e+02
7.918622e+05,9.165072e+00,9.510228e+03,1.100721e-01,9.407046e-01,9.408185e-01,3.684310e-04,3.570636e-08,3.801338e+01,4.224303e-02,3.797114e+01,4.040681e+01,1.696798e+02
7.918722e+05,9.165188e+00,9.520228e+03,1.101878e-01,9.407046e-01,9.408188e-01,3.687880e-04,3.569184e-08,3.801338e+01,4.224303e-02,3.797114e+01,4.040681e+01,1.696758e+02
7.918822e+05,9.165304e+00,9.530228e+03,1.103036e-01,9.407046e-01,9.408192e-01,3.691448e-04,3.567733e-08,3.801338e+01,4.224303e-02,3.797114e+01,4.040681e+01,1.696718e+02
7.918922e+05,9.165419e+00,9.540228e+03,1.104193e-01,9.407047e-01,9.408195e-01,3.695015e-04,3.566285e-08,3.801338e+01,4.224303e-02,3.797114e+01,4.040681e+01,1.696677e+02
7.919022e+05,9.165535e+00,9.550228e+03,1.105351e-01,9.407047e-01,9.408198e-01,3.698581e-04,3.564838e-08,3.801338e+01,4.224303e-02,3.797114e+01,4.040681e+01,1.696637e+02
7.919122e+05,9.165651e+00,9.560229e+03,1.106508e-01,9.407047e-01,9.408202e-01,3.702145e-04,3.563394e-08,3.801338e+01,4.224303e-02,3.797114e+01,4.040681e+01,1.696597e+02
7.919222e+05,9.165767e+00,9.570229e+03,1.107665e-01,9.407047e-01,9.408205e-01,3.705708e-04,3.561951e-08,3.801338e+01,4.224303e-02,3.797114e+01,4.040681e+01,1.696557e+02
7.919322e+05,9.165882e+00,9.580229e+03,1.108823e-01,9.407048e-01,9.408208e-01,3.709269e-04,3.560510e-08,3.801338e+01,4.224303e-02,3.797114e+01,4.040681e+01,1.696517e+02
7.919422e+05,9.165998e+00,9.590229e+03,1.109980e-01,9.407048e-01,9.408212e-01,3.712829e-04,3.559071e-08,3.801338e+01,4.224303e-02,3.797114e+01,4.040680e+01,1.696476e+02
7.919522e+05,9.166114e+00,9.600230e+03,1.111138e-01,9.407048e-01,9.408215e-01,3.716388e-04,3.557633e-08,3.801338e+01,4.224303e-02,3.797114e+01,4.040680e+01,1.696436e+02
7.919622e+05,9.166230e+00,9.610230e+03,1.112295e-01,9.407048e-01,9.408218e-01,3.719945e-04,3.556198e-08,3.801338e+01,4.224303e-02,3.797114e+01,4.040680e+01,1.696396e+02
7.919722e+05,9.166345e+00,9.620230e+03,1.113453e-01,9.407049e-01,9.408222e-01,3.723500e-04,3.554764e-08,3.801338e+01,4.224303e-02,3.797114e+01,4.040680e+01,1.696356e+02
7.919822e+05,9.166461e+00,9.630230e+03,1.114610e-01,9.407049e-01,9.408225e-01,3.727054e-04,3.553332e-08,3.801338e+01,4.224303e-02,3.797114e+01,4.040680e+01,1.696316e+02
7.919922e+05,9.166577e+00,9.640231e+03,1.115767e-01,9.407049e-01,9.408228e-01,3.730607e-04,3.551902e-08,3.801338e+01,4.224303e-02,3.797114e+01,4.040680e+01,1.696275e+02
7.920022e+05,9.166692e+00,9.650231e+03,1.116925e-01,9.407049e-01,9.408232e-01,3.734158e-04,3.550474e-08,3.801338e+01,4.224303e-02,3.797114e+01,4.040680e+01,1.696235e+02
7.920122e+05,9.166808e+00,9.660231e+03,1.118082e-01,9.407049e-01,9.408235e-01,3.737708e-04,3.549048e-08,3.801338e+01,4.224303e-02,3.797114e+01,4.040680e+01,1.696195e+02
7.920222e+05,9.166924e+00,9.670231e+03,1.119240e-01,9.407050e-01,9.408238e-01,3.741256e-04,3.547624e-08,3.801338e+01,4.224303e-02,3.797114e+01,4.040680e+01,1.696155e+02
7.920322e+05,9.167040e+00,9.680232e+03,1.120397e-01,9.407050e-01,9.408242e-01,3.744803e-04,3.546201e-08,3.801338e+01,4.224303e-02,3.797114e+01,4.040680e+01,1.696115e+02
7.920422e+05,9.167155e+00,9.690232e+03,1.121555e-01,9.407050e-01,9.408245e-01,3.748349e-04,3.544780e-08,3.801338e+01,4.224303e-02,3.797114e+01,4.040679e+01,1.696074e+02
7.920522e+05,9.167271e+00,9.700232e+03,1.122712e-01,9.407060e-01,9.408248e-01,3.751893e-04,3.543361e-08,3.801338e+01,4.224303e-02,3.797114e+01,4.040675e+01,1.696034e+02
7.920622e+05,9.167387e+00,9.710232e+03,1.123869e-01,9.407133e-01,9.408252e-01,3.755436e-04,3.541944e-08,3.801319e+01,4.224303e-02,3.797095e+01,4.040624e+01,1.696006e+02
7.920722e+05,9.167503e+00,9.720233e+03,1.125027e-01,9.407262e-01,9.408255e-01,3.758977e-04,3.540529e-08,3.801192e+01,4.224303e-02,3.796967e+01,4.040433e+01,1.696046e+02
7.920822e+05,9.167618e+00,9.730233e+03,1.126184e-01,9.407391e-01,9.408258e-01,3.762517e-04,3.539115e-08,3.801064e+01,4.224303e-02,3.796840e+01,4.040242e+01,1.696085e+02
7.920922e+05,9.167734e+00,9.740233e+03,1.127342e-01,9.407519e-01,9.408262e-01,3.766056e-04,3.537704e-08,3.800937e+01,4.224303e-02,3.796712e+01,4.040052e+01,1.696125e+02
7.921022e+05,9.167850e+00,9.750233e+03,1.128499e-01,9.407648e-01,9.408265e-01,3.769593e-04,3.536294e-08,3.800809e+01,4.224303e-02,3.796585e+01,4.039861e+01,1.696165e+02
7.921122e+05,9.167966e+00,9.760234e+03,1.129657e-01,9.407776e-01,9.408268e-01,3.773128e-04,3.534886e-08,3.800681e+01,4.224303e-02,3.796457e+01,4.039670e+01,1.696205e+02
7.921222e+05,9.168081e+00,9.770234e+03,1.130814e-01,9.407905e-01,9.408272e-01,3.776663e-04,3.533479e-08,3.800554e+01,4.224303e-02,3.796330e+01,4.039479e+01,1.696244e+02
7.921322e+05,9.168197e+00,9.780234e+03,1.131972e-01,9.408033e-01,9.408275e-01,3.780196e-04,3.532075e-08,3.800426e+01,4.224303e-02,3.796202e+01,4.039289e+01,1.696284e+02
7.921422e+05,9.168313e+00,9.790234e+03,1.133129e-01,9.408162e-01,9.408278e-01,3.783727e-04,3.530672e-08,3.800299e+01,4.224303e-02,3.796075e+01,4.039098e+01,1.696324e+02
7.921522e+05,9.168429e+00,9.800234e+03,1.134286e-01,9.408291e-01,9.408282e-01,3.787257e-04,3.529271e-08,3.800171e+01,4.224303e-02,3.795947e+01,4.038907e+01,1.696364e+02
7.921622e+05,9.168544e+00,9.810235e+03,1.135444e-01,9.408419e-01,9.408285e-01,3.790786e-04,3.527872e-08,3.800044e+01,4.224303e-02,3.795819e+01,4.038717e+01,1.696404e+02
7.921722e+05,9.168660e+00,9.820235e+03,1.136601e-01,9.408548e-01,9.408288e-01,3.794313e-04,3.526474e-08,3.799916e+01,4.224303e-02,3.795692e+01,4.038526e+01,1.696443e+02
7.921822e+05,9.168776e+00,9.830235e+03,1.137759e-01,9.408676e-01,9.408292e-01,3.797839e-04,3.525079e-08,3.799789e+01,4.224303e-02,3.795564e+01,4.038335e+01,1.696483e+02
7.921922e+05,9.168892e+00,9.840235e+03,1.138916e-01,9.408805e-01,9.408295e-01,3.801363e-04,3.523685e-08,3.799661e+01,4.224303e-02,3.795437e+01,4.038145e+01,1.696523e+02
7.922022e+05,9.169007e+00,9.850236e+03,1.140074e-01,9.408933e-01,9.408298e-01,3.804886e-04,3.522293e-08,3.799534e+01,4.224303e-02,3.795309e+01,4.037954e+01,1.696563e+02
7.922122e+05,9.169123e+00,9.860236e+03,1.141231e-01,9.409062e-01,9.408302e-01,3.808408e-04,3.520902e-08,3.799406e+01,4.224303e-02,3.795182e+01,4.037763e+01,1.696602e+02
7.922222e+05,9.169239e+00,9.870236e+03,1.142388e-01,9.409190e-01,9.408305e-01,3.811928e-04,3.519514e-08,3.799278e+01,4.224303e-02,3.795054e+01,4.037572e+01,1.696642e+02
7.922322e+05,9.169355e+00,9.880236e+03,1.143546e-01,9.409319e-01,9.408308e-01,3.815447e-04,3.518127e-08,3.799151e+01,4.224303e-02,3.794927e+01,4.037382e+01,1.696682e+02
7.922422e+05,9.169470e+00,9.890237e+03,1.144703e-01,9.409448e-01,9.408312e-01,3.818965e-04,3.516742e-08,3.799023e+01,4.224303e-02,3.794799e+01,4.037191e+01,1.696722e+02
7.922522e+05,9.169586e+00,9.900237e+03,1.145861e-01,9.409576e-01,9.408315e-01,3.822481e-04,3.515359e-08,3.798896e+01,4.224303e-02,3.794671e+01,4.037000e+01,1.696762e+02
7.922622e+05,9.169702e+00,9.910237e+03,1.147018e-01,9.409705e-01,9.408318e-01,3.825996e-04,3.513977e-08,3.798768e+01,4.224303e-02,3.794544e+01,4.036810e+01,1.696801e+02
7.922722e+05,9.169818e+00,9.920237e+03,1.148176e-01,9.409833e-01,9.408321e-01,3.829509e-04,3.512597e-08,3.798641e+01,4.224303e-02,3.794416e+01,4.036619e+01,1.696841e+02
7.922822e+05,9.169933e+00,9.930238e+03,1.149333e-01,9.409962e-01,9.408325e-01,3.833021e-04,3.511219e-08,3.798513e+01,4.224303e-02,3.794289e+01,4.036429e+01,1.696881e+02
7.922922e+05,9.170049e+00,9.940238e+03,1.150490e-01,9.410090e-01,9.408328e-01,3.836532e-04,3.509843e-08,3.798386e+01,4.224303e-02,3.794161e+01,4.036238e+01,1.696921e+02
7.923022e+05,9.170165e+00,9.950238e+03,1.151648e-01,9.410219e-01,9.408331e-01,3.840041e-04,3.508468e-08,3.798258e+01,4.224303e-02,3.794034e+01,4.036047e+01,1.696960e+02
7.923122e+05,9.170281e+00,9.960238e+03,1.152805e-01,9.410347e-01,9.408335e-01,3.843549e-04,3.507096e-08,3.798131e+01,4.224303e-02,3.793907e+01,4.035857e+01,1.697000e+02
7.923222e+05,9.170396e+00,9.970239e+03,1.153963e-01,9.410379e-01,9.408338e-01,3.847055e-04,3.505725e-08,3.798157e+01,4.224303e-02,3.793933e+01,4.035871e+01,1.697040e+02
7.923322e+05,9.170512e+00,9.980239e+03,1.155120e-01,9.410410e-01,9.408341e-01,3.850560e-04,3.504355e-08,3.798183e+01,4.224303e-02,3.793958e+01,4.035885e+01,1.697081e+02
7.923422e+05,9.170628e+00,9.990239e+03,1.156278e-01,9.410442e-01,9.408345e-01,3.854064e-04,3.502987e-08,3.798208e+01,4.224303e-02,3.793984e+01,4.035899e+01,1.697121e+02
7.923522e+05,9.170744e+00,1.000024e+04,1.157435e-01,9.410473e-01,9.408348e-01,3.857566e-04,3.501622e-08,3.798234e+01,4.224303e-02,3.794010e+01,4.035913e+01,1.697161e+02
7.923622e+05,9.170859e+00,1.001024e+04,1.158593e-01,9.410505e-01,9.408351e-01,3.861067e-04,3.500257e-08,3.798260e+01,4.224303e-02,3.794036e+01,4.035927e+01,1.697201e+02
7.923722e+05,9.170975e+00,1.002024e+04,1.159750e-01,9.410536e-01,9.408354e-01,3.864567e-04,3.498895e-08,3.798286e+01,4.224303e-02,3.794062e+01,4.035941e+01,1.697241e+02
7.923822e+05,9.171091e+00,1.003024e+04,1.160907e-01,9.410568e-01,9.408358e-01,3.868065e-04,3.497534e-08,3.798312e+01,4.224303e-02,3.794087e+01,4.035955e+01,1.697282e+02
7.923922e+05,9.171206e+00,1.004024e+04,1.162065e-01,9.410599e-01,9.408361e-01,3.871562e-04,3.496175e-08,3.798337e+01,4.224303e-02,3.794113e+01,4.035969e+01,1.697322e+02
7.924022e+05,9.171322e+00,1.005024e+04,1.163222e-01,9.410631e-01,9.408364e-01,3.875058e-04,3.494818e-08,3.798363e+01,4.224303e-02,3.794139e+01,4.035983e+01,1.697362e+02
7.924122e+05,9.171438e+00,1.006024e+04,1.164380e-01,9.410662e-01,9.408368e-01,3.878552e-04,3.493462e-08,3.798389e+01,4.224303e-02,3.794165e+01,4.035997e+01,1.697402e+02
7.924222e+05,9.171554e+00,1.007024e+04,1.165537e-01,9.410694e-01,9.408371e-01,3.882045e-04,3.492108e-08,3.798415e+01,4.224303e-02,3.794190e+01,4.036010e+01,1.697442e+02
7.924322e+05,9.171669e+00,1.008024e+04,1.166695e-01,9.410725e-01,9.408374e-01,3.885537e-04,3.490756e-08,3.798440e+01,4.224303e-02,3.794216e+01,4.036024e+01,1.697482e+02
7.924422e+05,9.171785e+00,1.009024e+04,1.167852e-01,9.410757e-01,9.408377e-01,3.889027e-04,3.489405e-08,3.798466e+01,4.224303e-02,3.794242e+01,4.036038e+01,1.697523e+02
7.924522e+05,9.171901e+00,1.010024e+04,1.169009e-01,9.410788e-01,9.408381e-01,3.892516e-04,3.488056e-08,3.798492e+01,4.224303e-02,3.794268e+01,4.036052e+01,1.697563e+02
7.924622e+05,9.172017e+00,1.011024e+04,1.170167e-01,9.410820e-01,9.408384e-01,3.896003e-04,3.486709e-08,3.798518e+01,4.224303e-02,3.794293e+01,4.036066e+01,1.697603e+02
7.924722e+05,9.172132e+00,1.012024e+04,1.171324e-01,9.410851e-01,9.408387e-01,3.899489e-04,3.485364e-08,3.798544e+01,4.224303e-02,3.794319e+01,4.036080e+01,1.697643e+02
7.924822e+05,9.172248e+00,1.013024e+04,1.172482e-01,9.410882e-01,9.408391e-01,3.902974e-04,3.484020e-08,3.798569e+01,4.224303e-02,3.794345e+01,4.036094e+01,1.697683e+02
7.924922e+05,9.172364e+00,1.014024e+04,1.173639e-01,9.410914e-01,9.408394e-01,3.906457e-04,3.482678e-08,3.798595e+01,4.224303e-02,3.794371e+01,4.036108e+01,1.697724e+02
7.925022e+05,9.172480e+00,1.015024e+04,1.174797e-01,9.410945e-01,9.408397e-01,3.909939e-04,3.481337e-08,3.798621e+01,4.224303e-02,3.794397e+01,4.036122e+01,1.697764e+02
7.925122e+05,9.172595e+00,1.016024e+04,1.175954e-01,9.410977e-01,9.408400e-01,3.913420e-04,3.479998e-08,3.798647e+01,4.224303e-02,3.794422e+01,4.036136e+01,1.697804e+02
7.925222e+05,9.172711e+00,1.017024e+04,1.177111e-01,9.411008e-01,9.408404e-01,3.916900e-04,3.478661e-08,3.798672e+01,4.224303e-02,3.794448e+01,4.036149e+01,1.697844e+02
7.925322e+05,9.172827e+00,1.018024e+04,1.178269e-01,9.411040e-01,9.408407e-01,3.920378e-04,3.477326e-08,3.798698e+01,4.224303e-02,3.794474e+01,4.036163e+01,1.697884e+02
7.925422e+05,9.172943e+00,1.019024e+04,1.179426e-01,9.411071e-01,9.408410e-01,3.923854e-04,3.475992e-08,3.798724e+01,4.224303e-02,3.794500e+01,4.036177e+01,1.697925e+02
7.925522e+05,9.173058e+00,1.020024e+04,1.180584e-01,9.411095e-01,9.408413e-01,3.927330e-04,3.474660e-08,3.798750e+01,4.224303e-02,3.794525e+01,4.036195e+01,1.697965e+02
7.925622e+05,9.173174e+00,1.021024e+04,1.181741e-01,9.411044e-01,9.408417e-01,3.930804e-04,3.473329e-08,3.798785e+01,4.224303e-02,3.794561e+01,4.036254e+01,1.697995e+02
7.925722e+05,9.173290e+00,1.022024e+04,1.182899e-01,9.410858e-01,9.408420e-01,3.934277e-04,3.472001e-08,3.798887e+01,4.224303e-02,3.794663e+01,4.036442e+01,1.697955e+02
7.925822e+05,9.173406e+00,1.023024e+04,1.184056e-01,9.410672e-01,9.408423e-01,3.937748e-04,3.470673e-08,3.798990e+01,4.224303e-02,3.794765e+01,4.036631e+01,1.697915e+02
7.925922e+05,9.173521e+00,1.024025e+04,1.185214e-01,9.410486e-01,9.408427e-01,3.941218e-04,3.469348e-08,3.799092e+01,4.224303e-02,3.794868e+01,4.036819e+01,1.697875e+02
7.926022e+05,9.173637e+00,1.025025e+04,1.186371e-01,9.410300e-01,9.408430e-01,3.944687e-04,3.468024e-08,3.799194e+01,4.224303e-02,3.794970e+01,4.037008e+01,1.697835e+02
7.926122e+05,9.173753e+00,1.026025e+04,1.187528e-01,9.410114e-01,9.408433e-01,3.948154e-04,3.466702e-08,3.799297e+01,4.224303e-02,3.795073e+01,4.037196e+01,1.697796e+02
7.926222e+05,9.173869e+00,1.027025e+04,1.188686e-01,9.409928e-01,9.408436e-01,3.951621e-04,3.465381e-08,3.799399e+01,4.224303e-02,3.795175e+01,4.037385e+01,1.697756e+02
7.926322e+05,9.173984e+00,1.028025e+04,1.189843e-01,9.409742e-01,9.408440e-01,3.955085e-04,3.464062e-08,3.799502e+01,4.224303e-02,3.795277e+01,4.037573e+01,1.697716e+02
7.926422e+05,9.174100e+00,1.029025e+04,1.191001e-01,9.409556e-01,9.408443e-01,3.958549e-04,3.462745e-08,3.799604e+01,4.224303e-02,3.795380e+01,4.037762e+01,1.697676e+02
7.926522e+05,9.174216e+00,1.030025e+04,1.192158e-01,9.409370e-01,9.408446e-01,3.962011e-04,3.461429e-08,3.799706e+01,4.224303e-02,3.795482e+01,4.037950e+01,1.697636e+02
7.926622e+05,9.174332e+00,1.031025e+04,1.193316e-01,9.409184e-01,9.408449e-01,3.965472e-04,3.460115e-08,3.799809e+01,4.224303e-02,3.795585e+01,4.038139e+01,1.697596e+02
7.926722e+05,9.174447e+00,1.032025e+04,1.194473e-01,9.408998e-01,9.408453e-01,3.968931e-04,3.458803e-08,3.799911e+01,4.224303e-02,3.795687e+01,4.038327e+01,1.697556e+02
7.926822e+05,9.174563e+00,1.033025e+04,1.195630e-01,9.408812e-01,9.408456e-01,3.972390e-04,3.457492e-08,3.800014e+01,4.224303e-02,3.795789e+01,4.038516e+01,1.697516e+02
7.926922e+05,9.174679e+00,1.034025e+04,1.196788e-01,9.408627e-01,9.408459e-01,3.975847e-04,3.456183e-08,3.800116e+01,4.224303e-02,3.795892e+01,4.038704e+01,1.697476e+02
7.927022e+05,9.174795e+00,1.035025e+04,1.197945e-01,9.408441e-01,9.408462e-01,3.979302e-04,3.454875e-08,3.800218e+01,4.224303e-02,3.795994e+01,4.038893e+01,1.697436e+02
7.927122e+05,9.174910e+00,1.036025e+04,1.199103e-01,9.408255e-01,9.408466e-01,3.982756e-04,3.453569e-08,3.800321e+01,4.224303e-02,3.796097e+01,4.039082e+01,1.697396e+02
7.927222e+05,9.175026e+00,1.037025e+04,1.200260e-01,9.408069e-01,9.408469e-01,3.986209e-04,3.452265e-08,3.800423e+01,4.224303e-02,3.796199e+01,4.039270e+01,1.697357e+02
7.927322e+05,9.175142e+00,1.038025e+04,1.201418e-01,9.407883e-01,9.408472e-01,3.989661e-04,3.450962e-08,3.800526e+01,4.224303e-02,3.796301e+01,4.039459e+01,1.697317e+02
7.927422e+05,9.175258e+00,1.039025e+04,1.202575e-01,9.407697e-01,9.408475e-01,3.993112e-04,3.449661e-08,3.800628e+01,4.224303e-02,3.796404e+01,4.039647e+01,1.697277e+02
7.927522e+05,9.175373e+00,1.040025e+04,1.203733e-01,9.407511e-01,9.408479e-01,3.996561e-04,3.448362e-08,3.800730e+01,4.224303e-02,3.796506e+01,4.039836e+01,1.697237e+02
7.927622e+05,9.175489e+00,1.041025e+04,1.204890e-01,9.407325e-01,9.408482e-01,4.000008e-04,3.447064e-08,3.800833e+01,4.224303e-02,3.796608e+01,4.040025e+01,1.697197e+02
7.927722e+05,9.175605e+00,1.042025e+04,1.206047e-01,9.407139e-01,9.408485e-01,4.003455e-04,3.445767e-08,3.800935e+01,4.224303e-02,3.796711e+01,4.040213e+01,1.697157e+02
7.927822e+05,9.175720e+00,1.043025e+04,1.207205e-01,9.406953e-01,9.408488e-01,4.006900e-04,3.444473e-08,3.801038e+01,4.224303e-02,3.796813e+01,4.040402e+01,1.697117e+02
7.927922e+05,9.175836e+00,1.044025e+04,1.208362e-01,9.406767e-01,9.408492e-01,4.010344e-04,3.443179e-08,3.801140e+01,4.224303e-02,3.796916e+01,4.040590e+01,1.697077e+02
7.928023e+05,9.175952e+00,1.045025e+04,1.209520e-01,9.406583e-01,9.408495e-01,4.013787e-04,3.441888e-08,3.801242e+01,4.224303e-02,3.797018e+01,4.040778e+01,1.697037e+02
7.928123e+05,9.176068e+00,1.046025e+04,1.210677e-01,9.406445e-01,9.408498e-01,4.017228e-04,3.440598e-08,3.801336e+01,4.226001e-02,3.797110e+01,4.040937e+01,1.697000e+02
7.928223e+05,9.176183e+00,1.047025e+04,1.211835e-01,9.406527e-01,9.408501e-01,4.020668e-04,3.439310e-08,3.801311e+01,4.251484e-02,3.797059e+01,4.040873e+01,1.697000e+02
7.928323e+05,9.176299e+00,1.048025e+04,1.212992e-01,9.406609e-01,9.408505e-01,4.024107e-04,3.438023e-08,3.801285e+01,4.276967e-02,3.797008e+01,4.040809e+01,1.697000e+02
7.928423e+05,9.176415e+00,1.049025e+04,1.214149e-01,9.406690e-01,9.408508e-01,4.027544e-04,3.436738e-08,3.801259e+01,4.302450e-02,3.796957e+01,4.040745e+01,1.697000e+02
7.928523e+05,9.176531e+00,1.050025e+04,1.215307e-01,9.406772e-01,9.408511e-01,4.030980e-04,3.435454e-08,3.801233e+01,4.327933e-02,3.796906e+01,4.040681e+01,1.697000e+02
7.928623e+05,9.176646e+00,1.051025e+04,1.216464e-01,9.406854e-01,9.408514e-01,4.034415e-04,3.434172e-08,3.801208e+01,4.353416e-02,3.796854e+01,4.040617e+01,1.697000e+02
7.928723e+05,9.176762e+00,1.052025e+04,1.217622e-01,9.406935e-01,9.408517e-01,4.037849e-04,3.432891e-08,3.801182e+01,4.378899e-02,3.796803e+01,4.040553e+01,1.697000e+02
7.928823e+05,9.176878e+00,1.053025e+04,1.218779e-01,9.407017e-01,9.408521e-01,4.041281e-04,3.431613e-08,3.801156e+01,4.404382e-02,3.796752e+01,4.040489e+01,1.697000e+02
7.928923e+05,9.176994e+00,1.054025e+04,1.219937e-01,9.407099e-01,9.408524e-01,4.044712e-04,3.430335e-08,3.801131e+01,4.429865e-02,3.796701e+01,4.040425e+01,1.697000e+02
7.929023e+05,9.177109e+00,1.055025e+04,1.221094e-01,9.407180e-01,9.408527e-01,4.048142e-04,3.429059e-08,3.801105e+01,4.455347e-02,3.796650e+01,4.040362e+01,1.697000e+02
7.929123e+05,9.177225e+00,1.056025e+04,1.222251e-01,9.407262e-01,9.408530e-01,4.051571e-04,3.427785e-08,3.801079e+01,4.480830e-02,3.796599e+01,4.040298e+01,1.697000e+02
7.929223e+05,9.177341e+00,1.057025e+04,1.223409e-01,9.407344e-01,9.408534e-01,4.054998e-04,3.426512e-08,3.801054e+01,4.506313e-02,3.796547e+01,4.040234e+01,1.697000e+02
7.929323e+05,9.177457e+00,1.058025e+04,1.224566e-01,9.407425e-01,9.408537e-01,4.058424e-04,3.425241e-08,3.801028e+01,4.531796e-02,3.796496e+01,4.040170e+01,1.697000e+02
7.929423e+05,9.177572e+00,1.059025e+04,1.225724e-01,9.407507e-01,9.408540e-01,4.061848e-04,3.423972e-08,3.801002e+01,4.557279e-02,3.796445e+01,4.040106e+01,1.697000e+02
7.929523e+05,9.177688e+00,1.060025e+04,1.226881e-01,9.407589e-01,9.408543e-01,4.065272e-04,3.422704e-08,3.800977e+01,4.582762e-02,3.796394e+01,4.040042e+01,1.697000e+02
7.929623e+05,9.177804e+00,1.061025e+04,1.228039e-01,9.407670e-01,9.408546e-01,4.068694e-04,3.421437e-08,3.800951e+01,4.608245e-02,3.796343e+01,4.039978e+01,1.697000e+02
7.929723e+05,9.177920e+00,1.062025e+04,1.229196e-01,9.407752e-01,9.408550e-01,4.072115e-04,3.420172e-08,3.800925e+01,4.633728e-02,3.796291e+01,4.039914e+01,1.697000e+02
7.929823e+05,9.178035e+00,1.063025e+04,1.230354e-01,9.407834e-01,9.408553e-01,4.075535e-04,3.418909e-08,3.800900e+01,4.659211e-02,3.796240e+01,4.039850e+01,1.697000e+02
7.929923e+05,9.178151e+00,1.064025e+04,1.231511e-01,9.407915e-01,9.408556e-01,4.078953e-04,3.417647e-08,3.800874e+01,4.684694e-02,3.796189e+01,4.039786e+01,1.697000e+02
7.930023e+05,9.178267e+00,1.065025e+04,1.232668e-01,9.407997e-01,9.408559e-01,4.082370e-04,3.416387e-08,3.800848e+01,4.710176e-02,3.796138e+01,4.039722e+01,1.697000e+02
7.930123e+05,9.178383e+00,1.066026e+04,1.233826e-01,9.408079e-01,9.408563e-01,4.085786e-04,3.415128e-08,3.800822e+01,4.735659e-02,3.796087e+01,4.039658e+01,1.697000e+02
7.930223e+05,9.178498e+00,1.067026e+04,1.234983e-01,9.408160e-01,9.408566e-01,4.089200e-04,3.413871e-08,3.800797e+01,4.761142e-02,3.796036e+01,4.039594e+01,1.697000e+02
7.930323e+05,9.178614e+00,1.068026e+04,1.236141e-01,9.408242e-01,9.408569e-01,4.092614e-04,3.412615e-08,3.800771e+01,4.786625e-02,3.795984e+01,4.039530e+01,1.697000e+02
7.930423e+05,9.178730e+00,1.069026e+04,1.237298e-01,9.408324e-01,9.408572e-01,4.096026e-04,3.411361e-08,3.800745e+01,4.812108e-02,3.795933e+01,4.039466e+01,1.697000e+02
7.930523e+05,9.178846e+00,1.070026e+04,1.238456e-01,9.408405e-01,9.408575e-01,4.099437e-04,3.410108e-08,3.800720e+01,4.837591e-02,3.795882e+01,4.039402e+01,1.697000e+02
7.930623e+05,9.178961e+00,1.071026e+04,1.239613e-01,9.408478e-01,9.408579e-01,4.102846e-04,3.408857e-08,3.800702e+01,4.860586e-02,3.795841e+01,4.039350e+01,1.697000e+02
7.930723e+05,9.179077e+00,1.072026e+04,1.240770e-01,9.408471e-01,9.408582e-01,4.106254e-04,3.407607e-08,3.800753e+01,4.860586e-02,3.795892e+01,4.039408e+01,1.697000e+02
7.930823e+05,9.179193e+00,1.073026e+04,1.241928e-01,9.408464e-01,9.408585e-01,4.109662e-04,3.406359e-08,3.800804e+01,4.860586e-02,3.795944e+01,4.039466e+01,1.697000e+02
7.930923e+05,9.179309e+00,1.074026e+04,1.243085e-01,9.408457e-01,9.408588e-01,4.113067e-04,3.405113e-08,3.800856e+01,4.860586e-02,3.795995e+01,4.039523e+01,1.697000e+02
7.931023e+05,9.179424e+00,1.075026e+04,1.244243e-01,9.408450e-01,9.408591e-01,4.116472e-04,3.403867e-08,3.800907e+01,4.860586e-02,3.796046e+01,4.039581e+01,1.697000e+02
7.931123e+05,9.179540e+00,1.076026e+04,1.245400e-01,9.408442e-01,9.408595e-01,4.119875e-04,3.402624e-08,3.800958e+01,4.860586e-02,3.796098e+01,4.039639e+01,1.697000e+02
7.931223e+05,9.179656e+00,1.077026e+04,1.246558e-01,9.408435e-01,9.408598e-01,4.123277e-04,3.401382e-08,3.801010e+01,4.860586e-02,3.796149e+01,4.039697e+01,1.697000e+02
7.931323e+05,9.179772e+00,1.078026e+04,1.247715e-01,9.408428e-01,9.408601e-01,4.126678e-04,3.400141e-08,3.801061e+01,4.860586e-02,3.796201e+01,4.039754e+01,1.697000e+02
7.931423e+05,9.179887e+00,1.079026e+04,1.248872e-01,9.408421e-01,9.408604e-01,4.130078e-04,3.398902e-08,3.801113e+01,4.860586e-02,3.796252e+01,4.039812e+01,1.697000e+02
7.931523e+05,9.180003e+00,1.080026e+04,1.250030e-01,9.408414e-01,9.408607e-01,4.133476e-04,3.397664e-08,3.801164e+01,4.860586e-02,3.796303e+01,4.039870e+01,1.697000e+02
7.931623e+05,9.180119e+00,1.081026e+04,1.251187e-01,9.408406e-01,9.408611e-01,4.136873e-04,3.396428e-08,3.801215e+01,4.860586e-02,3.796355e+01,4.039927e+01,1.697000e+02
7.931723e+05,9.180234e+00,1.082026e+04,1.252345e-01,9.408399e-01,9.408614e-01,4.140269e-04,3.395194e-08,3.801267e+01,4.860586e-02,3.796406e+01,4.039985e+01,1.697000e+02
7.931823e+05,9.180350e+00,1.083026e+04,1.253502e-01,9.408392e-01,9.408617e-01,4.143664e-04,3.393961e-08,3.801318e+01,4.860586e-02,3.796457e+01,4.040043e+01,1.697000e+02
7.931923e+05,9.180466e+00,1.084026e+04,1.254660e-01,9.408385e-01,9.408620e-01,4.147057e-04,3.392729e-08,3.801369e+01,4.860586e-02,3.796509e+01,4.040100e+01,1.697000e+02
7.932023e+05,9.180582e+00,1.085026e+04,1.255817e-01,9.408378e-01,9.408623e-01,4.150449e-04,3.391499e-08,3.801421e+01,4.860586e-02,3.796560e+01,4.040158e+01,1.697000e+02
7.932123e+05,9.180697e+00,1.086026e+04,1.256975e-01,9.408371e-01,9.408627e-01,4.153840e-04,3.390270e-08,3.801472e+01,4.860586e-02,3.796612e+01,4.040216e+01,1.697000e+02
7.932223e+05,9.180813e+00,1.087026e+04,1.258132e-01,9.408363e-01,9.408630e-01,4.157230e-04,3.389043e-08,3.801524e+01,4.860586e-02,3.796663e+01,4.040273e+01,1.697000e+02
7.932323e+05,9.180929e+00,1.088026e+04,1.259289e-01,9.408356e-01,9.408633e-01,4.160619e-04,3.387817e-08,3.801575e+01,4.860586e-02,3.796714e+01,4.040331e+01,1.697000e+02
7.932423e+05,9.181045e+00,1.089026e+04,1.260447e-01,9.408349e-01,9.408636e-01,4.164006e-04,3.386593e-08,3.801626e+01,4.860586e-02,3.796766e+01,4.040389e+01,1.697000e+02
7.932523e+05,9.181160e+00,1.090026e+04,1.261604e-01,9.408342e-01,9.408639e-01,4.167392e-04,3.385370e-08,3.801678e+01,4.860586e-02,3.796817e+01,4.040446e+01,1.697000e+02
7.932623e+05,9.181276e+00,1.091026e+04,1.262762e-01,9.408335e-01,9.408643e-01,4.170777e-04,3.384149e-08,3.801729e+01,4.860586e-02,3.796868e+01,4.040504e+01,1.697000e+02
7.932723e+05,9.181392e+00,1.092026e+04,1.263919e-01,9.408327e-01,9.408646e-01,4.174160e-04,3.382929e-08,3.801780e+01,4.860586e-02,3.796920e+01,4.040562e+01,1.697000e+02
7.932823e+05,9.181508e+00,1.093026e+04,1.265077e-01,9.408320e-01,9.408649e-01,4.177543e-04,3.381711e-08,3.801832e+01,4.860586e-02,3.796971e+01,4.040619e+01,1.697000e+02
7.932923e+05,9.181623e+00,1.094026e+04,1.266234e-01,9.408313e-01,9.408652e-01,4.180924e-04,3.380494e-08,3.801883e+01,4.860586e-02,3.797023e+01,4.040677e+01,1.697000e+02
7.933023e+05,9.181739e+00,1.095026e+04,1.267391e-01,9.408306e-01,9.408655e-01,4.184304e-04,3.379278e-08,3.801935e+01,4.860586e-02,3.797074e+01,4.040735e+01,1.697000e+02
7.933123e+05,9.181855e+00,1.096026e+04,1.268549e-01,9.408311e-01,9.408658e-01,4.187683e-04,3.378064e-08,3.801960e+01,4.857320e-02,3.797102e+01,4.040759e+01,1.697000e+02
7.933223e+05,9.181971e+00,1.097026e+04,1.269706e-01,9.408400e-01,9.408662e-01,4.191060e-04,3.376852e-08,3.801806e+01,4.831925e-02,3.796974e+01,4.040560e+01,1.697000e+02
7.933323e+05,9.182086e+00,1.098026e+04,1.270864e-01,9.408488e-01,9.408665e-01,4.194437e-04,3.375640e-08,3.801652e+01,4.806530e-02,3.796846e+01,4.040360e+01,1.697000e+02
7.933423e+05,9.182202e+00,1.099026e+04,1.272021e-01,9.408577e-01,9.408668e-01,4.197812e-04,3.374431e-08,3.801499e+01,4.781135e-02,3.796718e+01,4.040160e+01,1.697000e+02
7.933523e+05,9.182318e+00,1.100026e+04,1.273179e-01,9.408665e-01,9.408671e-01,4.201186e-04,3.373223e-08,3.801345e+01,4.755740e-02,3.796589e+01,4.039961e+01,1.697000e+02
7.933623e+05,9.182434e+00,1.101026e+04,1.274336e-01,9.408754e-01,9.408674e-01,4.204558e-04,3.372016e-08,3.801192e+01,4.730345e-02,3.796461e+01,4.039761e+01,1.697000e+02
7.933723e+05,9.182549e+00,1.102026e+04,1.275493e-01,9.408843e-01,9.408677e-01,4.207930e-04,3.370811e-08,3.801038e+01,4.704950e-02,3.796333e+01,4.039562e+01,1.697000e+02
7.933823e+05,9.182665e+00,1.103026e+04,1.276651e-01,9.408931e-01,9.408681e-01,4.211300e-04,3.369607e-08,3.800884e+01,4.679555e-02,3.796205e+01,4.039362e+01,1.697000e+02
7.933923e+05,9.182781e+00,1.104026e+04,1.277808e-01,9.409020e-01,9.408684e-01,4.214669e-04,3.368404e-08,3.800731e+01,4.654160e-02,3.796077e+01,4.039162e+01,1.697000e+02
7.934023e+05,9.182897e+00,1.105026e+04,1.278966e-01,9.409108e-01,9.408687e-01,4.218037e-04,3.367203e-08,3.800577e+01,4.628765e-02,3.795948e+01,4.038963e+01,1.697000e+02
7.934123e+05,9.183012e+00,1.106026e+04,1.280123e-01,9.409197e-01,9.408690e-01,4.221404e-04,3.366004e-08,3.800424e+01,4.603370e-02,3.795820e+01,4.038763e+01,1.697000e+02
7.934223e+05,9.183128e+00,1.107026e+04,1.281281e-01,9.409285e-01,9.408693e-01,4.224769e-04,3.364805e-08,3.800270e+01,4.577975e-02,3.795692e+01,4.038563e+01,1.697000e+02
7.934323e+05,9.183244e+00,1.108027e+04,1.282438e-01,9.409374e-01,9.408696e-01,4.228134e-04,3.363609e-08,3.800116e+01,4.552579e-02,3.795564e+01,4.038364e+01,1.697000e+02
7.934423e+05,9.183360e+00,1.109027e+04,1.283596e-01,9.409463e-01,9.408700e-01,4.231497e-04,3.362413e-08,3.799963e+01,4.527184e-02,3.795436e+01,4.038164e+01,1.697000e+02
7.934523e+05,9.183475e+00,1.110027e+04,1.284753e-01,9.409551e-01,9.408703e-01,4.234859e-04,3.361219e-08,3.799809e+01,4.501789e-02,3.795307e+01,4.037965e+01,1.697000e+02
7.934623e+05,9.183591e+00,1.111027e+04,1.285910e-01,9.409640e-01,9.408706e-01,4.238219e-04,3.360027e-08,3.799656e+01,4.476394e-02,3.795179e+01,4.037765e+01,1.697000e+02
7.934723e+05,9.183707e+00,1.112027e+04,1.287068e-01,9.409728e-01,9.408709e-01,4.241579e-04,3.358836e-08,3.799502e+01,4.450999e-02,3.795051e+01,4.037565e+01,1.697000e+02
7.934823e+05,9.183823e+00,1.113027e+04,1.288225e-01,9.409817e-01,9.408712e-01,4.244937e-04,3.357646e-08,3.799349e+01,4.425604e-02,3.794923e+01,4.037366e+01,1.697000e+02
7.934923e+05,9.183938e+00,1.114027e+04,1.289383e-01,9.409905e-01,9.408715e-01,4.248294e-04,3.356458e-08,3.799195e+01,4.400209e-02,3.794795e+01,4.037166e+01,1.697000e+02
7.935023e+05,9.184054e+00,1.115027e+04,1.290540e-01,9.409994e-01,9.408719e-01,4.251650e-04,3.355271e-08,3.799041e+01,4.374814e-02,3.794667e+01,4.036967e+01,1.697000e+02
7.935123e+05,9.184170e+00,1.116027e+04,1.291698e-01,9.410083e-01,9.408722e-01,4.255005e-04,3.354086e-08,3.798888e+01,4.349419e-02,3.794538e+01,4.036767e+01,1.697000e+02
7.935223e+05,9.184286e+00,1.117027e+04,1.292855e-01,9.410171e-01,9.408725e-01,4.258358e-04,3.352902e-08,3.798734e+01,4.324024e-02,3.794410e+01,4.036567e+01,1.697000e+02
7.935323e+05,9.184401e+00,1.118027e+04,1.294012e-01,9.410260e-01,9.408728e-01,4.261711e-04,3.351719e-08,3.798581e+01,4.298629e-02,3.794282e+01,4.036368e+01,1.697000e+02
7.935423e+05,9.184517e+00,1.119027e+04,1.295170e-01,9.410348e-01,9.408731e-01,4.265062e-04,3.350538e-08,3.798427e+01,4.273234e-02,3.794154e+01,4.036168e+01,1.697000e+02
7.935523e+05,9.184633e+00,1.120027e+04,1.296327e-01,9.410437e-01,9.408734e-01,4.268412e-04,3.349358e-08,3.798273e+01,4.247839e-02,3.794026e+01,4.035969e+01,1.697000e+02
7.935623e+05,9.184748e+00,1.121027e+04,1.297485e-01,9.410515e-01,9.408738e-01,4.271761e-04,3.348180e-08,3.798135e+01,4.224303e-02,3.793910e+01,4.035790e+01,1.697000e+02
7.935723e+05,9.184864e+00,1.122027e+04,1.298642e-01,9.410459e-01,9.408741e-01,4.275109e-04,3.347003e-08,3.798186e+01,4.224303e-02,3.793962e+01,4.035868e+01,1.697000e+02
7.935823e+05,9.184980e+00,1.123027e+04,1.299800e-01,9.410403e-01,9.408744e-01,4.278455e-04,3.345827e-08,3.798238e+01,4.224303e-02,3.794013e+01,4.035947e+01,1.697000e+02
7.935923e+05,9.185096e+00,1.124027e+04,1.300957e-01,9.410346e-01,9.408747e-01,4.281800e-04,3.344653e-08,3.798289e+01,4.224303e-02,3.794065e+01,4.036026e+01,1.697000e+02
7.936023e+05,9.185211e+00,1.125027e+04,1.302114e-01,9.410290e-01,9.408750e-01,4.285145e-04,3.343480e-08,3.798340e+01,4.224303e-02,3.794116e+01,4.036104e+01,1.697000e+02
7.936123e+05,9.185327e+00,1.126027e+04,1.303272e-01,9.410234e-01,9.408753e-01,4.288488e-04,3.342309e-08,3.798392e+01,4.224303e-02,3.794167e+01,4.036183e+01,1.697000e+02
7.936223e+05,9.185443e+00,1.127027e+04,1.304429e-01,9.410178e-01,9.408756e-01,4.291829e-04,3.341139e-08,3.798443e+01,4.224303e-02,3.794219e+01,4.036262e+01,1.697000e+02
7.936323e+05,9.185559e+00,1.128027e+04,1.305587e-01,9.410122e-01,9.408760e-01,4.295170e-04,3.339970e-08,3.798494e+01,4.224303e-02,3.794270e+01,4.036340e+01,1.697000e+02
7.936423e+05,9.185674e+00,1.129027e+04,1.306744e-01,9.410065e-01,9.408763e-01,4.298509e-04,3.338803e-08,3.798546e+01,4.224303e-02,3.794321e+01,4.036419e+01,1.697000e+02
7.936523e+05,9.185790e+00,1.130027e+04,1.307902e-01,9.410009e-01,9.408766e-01,4.301848e-04,3.337637e-08,3.798597e+01,4.224303e-02,3.794373e+01,4.036498e+01,1.697000e+02
7.936623e+05,9.185906e+00,1.131027e+04,1.309059e-01,9.409953e-01,9.408769e-01,4.305185e-04,3.336472e-08,3.798649e+01,4.224303e-02,3.794424e+01,4.036576e+01,1.697000e+02
7.936723e+05,9.186022e+00,1.132027e+04,1.310217e-01,9.409897e-01,9.408772e-01,4.308521e-04,3.335309e-08,3.798700e+01,4.224303e-02,3.794476e+01,4.036655e+01,1.697000e+02
7.936823e+05,9.186137e+00,1.133027e+04,1.311374e-01,9.409841e-01,9.408775e-01,4.311856e-04,3.334147e-08,3.798751e+01,4.224303e-02,3.794527e+01,4.036734e+01,1.697000e+02
7.936923e+05,9.186253e+00,1.134027e+04,1.312531e-01,9.409785e-01,9.408778e-01,4.315189e-04,3.332986e-08,3.798803e+01,4.224303e-02,3.794578e+01,4.036812e+01,1.697000e+02
7.937023e+05,9.186369e+00,1.135027e+04,1.313689e-01,9.409728e-01,9.408782e-01,4.318522e-04,3.331827e-08,3.798854e+01,4.224303e-02,3.794630e+01,4.036891e+01,1.697000e+02
7.937123e+05,9.186485e+00,1.136027e+04,1.314846e-01,9.409672e-01,9.408785e-01,4.321853e-04,3.330670e-08,3.798905e+01,4.224303e-02,3.794681e+01,4.036970e+01,1.697000e+02
7.937223e+05,9.186600e+00,1.137027e+04,1.316004e-01,9.409616e-01,9.408788e-01,4.325183e-04,3.329513e-08,3.798957e+01,4.224303e-02,3.794732e+01,4.037048e+01,1.697000e+02
7.937323e+05,9.186716e+00,1.138027e+04,1.317161e-01,9.409560e-01,9.408791e-01,4.328512e-04,3.328358e-08,3.799008e+01,4.224303e-02,3.794784e+01,4.037127e+01,1.697000e+02
7.937423e+05,9.186832e+00,1.139027e+04,1.318319e-01,9.409504e-01,9.408794e-01,4.331840e-04,3.327204e-08,3.799060e+01,4.224303e-02,3.794835e+01,4.037206e+01,1.697000e+02
7.937523e+05,9.186948e+00,1.140027e+04,1.319476e-01,9.409448e-01,9.408797e-01,4.335167e-04,3.326052e-08,3.799111e+01,4.224303e-02,3.794887e+01,4.037284e+01,1.697000e+02
7.937623e+05,9.187063e+00,1.141027e+04,1.320633e-01,9.409391e-01,9.408800e-01,4.338492e-04,3.324901e-08,3.799162e+01,4.224303e-02,3.794938e+01,4.037363e+01,1.697000e+02
7.937723e+05,9.187179e+00,1.142027e+04,1.321791e-01,9.409335e-01,9.408803e-01,4.341817e-04,3.323752e-08,3.799214e+01,4.224303e-02,3.794989e+01,4.037442e+01,1.697000e+02
7.937823e+05,9.187295e+00,1.143027e+04,1.322948e-01,9.409279e-01,9.408807e-01,4.345140e-04,3.322603e-08,3.799265e+01,4.224303e-02,3.795041e+01,4.037520e+01,1.697000e+02
7.937923e+05,9.187411e+00,1.144027e+04,1.324106e-01,9.409223e-01,9.408810e-01,4.348462e-04,3.321456e-08,3.799316e+01,4.224303e-02,3.795092e+01,4.037599e+01,1.697000e+02
7.938023e+05,9.187526e+00,1.145027e+04,1.325263e-01,9.409167e-01,9.408813e-01,4.351783e-04,3.320311e-08,3.799368e+01,4.224303e-02,3.795143e+01,4.037678e+01,1.697000e+02
7.938123e+05,9.187642e+00,1.146027e+04,1.326421e-01,9.409109e-01,9.408816e-01,4.355103e-04,3.319166e-08,3.799422e+01,4.254304e-02,3.795167e+01,4.037758e+01,1.697000e+02
7.938223e+05,9.187758e+00,1.147027e+04,1.327578e-01,9.409035e-01,9.408819e-01,4.358422e-04,3.318023e-08,3.799499e+01,4.542170e-02,3.794956e+01,4.037853e+01,1.697000e+02
7.938323e+05,9.187874e+00,1.148027e+04,1.328735e-01,9.408962e-01,9.408822e-01,4.361739e-04,3.316882e-08,3.799575e+01,4.830036e-02,3.794745e+01,4.037948e+01,1.697000e+02
7.938423e+05,9.187989e+00,1.149027e+04,1.329893e-01,9.408889e-01,9.408825e-01,4.365056e-04,3.315742e-08,3.799652e+01,5.117901e-02,3.794534e+01,4.038043e+01,1.697000e+02
7.938523e+05,9.188105e+00,1.150028e+04,1.331050e-01,9.408816e-01,9.408828e-01,4.368371e-04,3.314603e-08,3.799729e+01,5.405767e-02,3.794323e+01,4.038138e+01,1.697000e+02
7.938623e+05,9.188221e+00,1.151028e+04,1.332208e-01,9.408742e-01,9.408832e-01,4.371685e-04,3.313465e-08,3.799806e+01,5.693633e-02,3.794112e+01,4.038233e+01,1.697000e+02
7.938723e+05,9.188337e+00,1.152028e+04,1.333365e-01,9.408669e-01,9.408835e-01,4.374998e-04,3.312329e-08,3.799883e+01,5.981499e-02,3.793901e+01,4.038328e+01,1.697000e+02
7.938823e+05,9.188452e+00,1.153028e+04,1.334523e-01,9.408596e-01,9.408838e-01,4.378310e-04,3.311194e-08,3.799959e+01,6.269365e-02,3.793690e+01,4.038423e+01,1.697000e+02
7.938923e+05,9.188568e+00,1.154028e+04,1.335680e-01,9.408523e-01,9.408841e-01,4.381620e-04,3.310060e-08,3.800036e+01,6.557230e-02,3.793479e+01,4.038518e+01,1.697000e+02
7.939023e+05,9.188684e+00,1.155028e+04,1.336838e-01,9.408449e-01,9.408844e-01,4.384930e-04,3.308928e-08,3.800113e+01,6.845096e-02,3.793268e+01,4.038612e+01,1.697000e+02
7.939123e+05,9.188799e+00,1.156028e+04,1.337995e-01,9.408376e-01,9.408847e-01,4.388238e-04,3.307797e-08,3.800190e+01,7.132962e-02,3.793057e+01,4.038707e+01,1.697000e+02
7.939223e+05,9.188915e+00,1.157028e+04,1.339152e-01,9.408303e-01,9.408850e-01,4.391546e-04,3.306667e-08,3.800267e+01,7.420828e-02,3.792846e+01,4.038802e+01,1.697000e+02
7.939323e+05,9.189031e+00,1.158028e+04,1.340310e-01,9.408229e-01,9.408853e-01,4.394852e-04,3.305539e-08,3.800343e+01,7.708694e-02,3.792635e+01,4.038897e+01,1.697000e+02
7.939423e+05,9.189147e+00,1.159028e+04,1.341467e-01,9.408156e-01,9.408856e-01,4.398157e-04,3.304412e-08,3.800420e+01,7.996559e-02,3.792424e+01,4.038992e+01,1.697000e+02
7.939523e+05,9.189262e+00,1.160028e+04,1.342625e-01,9.408083e-01,9.408860e-01,4.401461e-04,3.303286e-08,3.800497e+01,8.284425e-02,3.792213e+01,4.039087e+01,1.697000e+02
7.939623e+05,9.189378e+00,1.161028e+04,1.343782e-01,9.408010e-01,9.408863e-01,4.404764e-04,3.302162e-08,3.800574e+01,8.572291e-02,3.792001e+01,4.039182e+01,1.697000e+02
7.939723e+05,9.189494e+00,1.162028e+04,1.344940e-01,9.407936e-01,9.408866e-01,4.408065e-04,3.301038e-08,3.800651e+01,8.860157e-02,3.791790e+01,4.039277e+01,1.697000e+02
7.939823e+05,9.189610e+00,1.163028e+04,1.346097e-01,9.407863e-01,9.408869e-01,4.411366e-04,3.299917e-08,3.800727e+01,9.148023e-02,3.791579e+01,4.039372e+01,1.697000e+02
7.939923e+05,9.189725e+00,1.164028e+04,1.347254e-01,9.407790e-01,9.408872e-01,4.414665e-04,3.298796e-08,3.800804e+01,9.435889e-02,3.791368e+01,4.039467e+01,1.697000e+02
7.940023e+05,9.189841e+00,1.165028e+04,1.348412e-01,9.407717e-01,9.408875e-01,4.417964e-04,3.297677e-08,3.800881e+01,9.723754e-02,3.791157e+01,4.039562e+01,1.697000e+02
7.940123e+05,9.189957e+00,1.166028e+04,1.349569e-01,9.407643e-01,9.408878e-01,4.421261e-04,3.296559e-08,3.800958e+01,1.001162e-01,3.790946e+01,4.039656e+01,1.697000e+02
7.940223e+05,9.190073e+00,1.167028e+04,1.350727e-01,9.407570e-01,9.408881e-01,4.424557e-04,3.295442e-08,3.801034e+01,1.029949e-01,3.790735e+01,4.039751e+01,1.697000e+02
7.940323e+05,9.190188e+00,1.168028e+04,1.351884e-01,9.407497e-01,9.408884e-01,4.427852e-04,3.294327e-08,3.801111e+01,1.058735e-01,3.790524e+01,4.039846e+01,1.697000e+02
7.940423e+05,9.190304e+00,1.169028e+04,1.353042e-01,9.407424e-01,9.408887e-01,4.431146e-04,3.293213e-08,3.801188e+01,1.087522e-01,3.790313e+01,4.039941e+01,1.697000e+02
7.940523e+05,9.190420e+00,1.170028e+04,1.354199e-01,9.407350e-01,9.408891e-01,4.434439e-04,3.292100e-08,3.801265e+01,1.116308e-01,3.790102e+01,4.040036e+01,1.697000e+02
7.940623e+05,9.190536e+00,1.171028e+04,1.355357e-01,9.407283e-01,9.408894e-01,4.437730e-04,3.290988e-08,3.801334e+01,1.143690e-01,3.789897e+01,4.040121e+01,1.697000e+02
7.940723e+05,9.190651e+00,1.172028e+04,1.356514e-01,9.407324e-01,9.408897e-01,4.441021e-04,3.289878e-08,3.801257e+01,1.143690e-01,3.789820e+01,4.040022e+01,1.697000e+02
7.940823e+05,9.190767e+00,1.173028e+04,1.357671e-01,9.407364e-01,9.408900e-01,4.444310e-04,3.288769e-08,3.801179e+01,1.143690e-01,3.789743e+01,4.039922e+01,1.697000e+02
7.940923e+05,9.190883e+00,1.174028e+04,1.358829e-01,9.407405e-01,9.408903e-01,4.447598e-04,3.287661e-08,3.801102e+01,1.143690e-01,3.789665e+01,4.039822e+01,1.697000e+02
