Repository: brandonlampe/CS_Data

# Repository for Crushed Salt Data
**Grant No: 456417**

This is a work in progress!

## Repository Content

### Directory Names
A uniform namining structure still in progress, but in general directories are named according to the following:
 - Names contain no spaces, a single underscore "_" will be used as a file name seperator.
 - Files are for the Crushed Salt Project (CSP); therefore, the first three charaters of each file are "CSP".
 - Folders are organized by which frame the test was performed on i.e., A2 or A3.
 - The fifth and sixth charaters of each file name will therefore be "A" followed by the frame number.

File: UNM_WP_HY_175_09/IscoMeasurements/STAGE10/CREEP_FIT/175_09_STAGE10_CREEP_OUT.csv (part 6 of 71)
Analysis by Brandon Lampe, performed on: 2016/07/06 15:11:46
Experimental results below begin at: 2016/04/17 10:45:14
Duration (sec),Duration (day),Elapsed Time (sec),Elapsed Time (day),Interpolated Fractional Density,Fit to Fractional Density,Fit to Volume Strain,Fit to Volume Strain Rate (1/sec),Confining Pressure (MPa),Pore Pressure (MPa),Terzaghi Pressure (MPa),Solid Pressure (MPa),Temperature (C))
7.941023e+05,9.190999e+00,1.175028e+04,1.359986e-01,9.407446e-01,9.408906e-01,4.450886e-04,3.286555e-08,3.801025e+01,1.143690e-01,3.789588e+01,4.039722e+01,1.697000e+02
7.941123e+05,9.191114e+00,1.176028e+04,1.361144e-01,9.407487e-01,9.408909e-01,4.454172e-04,3.285450e-08,3.800948e+01,1.143690e-01,3.789511e+01,4.039623e+01,1.697000e+02
7.941223e+05,9.191230e+00,1.177028e+04,1.362301e-01,9.407528e-01,9.408912e-01,4.457457e-04,3.284346e-08,3.800870e+01,1.143690e-01,3.789433e+01,4.039523e+01,1.697000e+02
7.941323e+05,9.191346e+00,1.178028e+04,1.363459e-01,9.407569e-01,9.408915e-01,4.460741e-04,3.283244e-08,3.800793e+01,1.143690e-01,3.789356e+01,4.039423e+01,1.697000e+02
7.941423e+05,9.191462e+00,1.179028e+04,1.364616e-01,9.407610e-01,9.408918e-01,4.464023e-04,3.282142e-08,3.800716e+01,1.143690e-01,3.789279e+01,4.039323e+01,1.697000e+02
7.941523e+05,9.191577e+00,1.180028e+04,1.365773e-01,9.407651e-01,9.408922e-01,4.467305e-04,3.281042e-08,3.800638e+01,1.143690e-01,3.789201e+01,4.039224e+01,1.697000e+02
7.941623e+05,9.191693e+00,1.181028e+04,1.366931e-01,9.407692e-01,9.408925e-01,4.470586e-04,3.279943e-08,3.800561e+01,1.143690e-01,3.789124e+01,4.039124e+01,1.697000e+02
7.941723e+05,9.191809e+00,1.182028e+04,1.368088e-01,9.407733e-01,9.408928e-01,4.473865e-04,3.278846e-08,3.800484e+01,1.143690e-01,3.789047e+01,4.039024e+01,1.697000e+02
7.941823e+05,9.191925e+00,1.183028e+04,1.369246e-01,9.407774e-01,9.408931e-01,4.477143e-04,3.277750e-08,3.800406e+01,1.143690e-01,3.788969e+01,4.038924e+01,1.697000e+02
7.941923e+05,9.192040e+00,1.184028e+04,1.370403e-01,9.407815e-01,9.408934e-01,4.480421e-04,3.276655e-08,3.800329e+01,1.143690e-01,3.788892e+01,4.038825e+01,1.697000e+02
7.942023e+05,9.192156e+00,1.185028e+04,1.371561e-01,9.407856e-01,9.408937e-01,4.483697e-04,3.275561e-08,3.800252e+01,1.143690e-01,3.788815e+01,4.038725e+01,1.697000e+02
7.942123e+05,9.192272e+00,1.186028e+04,1.372718e-01,9.407897e-01,9.408940e-01,4.486972e-04,3.274468e-08,3.800174e+01,1.143690e-01,3.788737e+01,4.038625e+01,1.697000e+02
7.942223e+05,9.192388e+00,1.187028e+04,1.373875e-01,9.407938e-01,9.408943e-01,4.490246e-04,3.273377e-08,3.800097e+01,1.143690e-01,3.788660e+01,4.038526e+01,1.697000e+02
7.942323e+05,9.192503e+00,1.188028e+04,1.375033e-01,9.407979e-01,9.408946e-01,4.493519e-04,3.272287e-08,3.800020e+01,1.143690e-01,3.788583e+01,4.038426e+01,1.697000e+02
7.942423e+05,9.192619e+00,1.189028e+04,1.376190e-01,9.408020e-01,9.408949e-01,4.496791e-04,3.271198e-08,3.799942e+01,1.143690e-01,3.788505e+01,4.038326e+01,1.697000e+02
7.942523e+05,9.192735e+00,1.190028e+04,1.377348e-01,9.408061e-01,9.408952e-01,4.500061e-04,3.270111e-08,3.799865e+01,1.143690e-01,3.788428e+01,4.038226e+01,1.697000e+02
7.942623e+05,9.192851e+00,1.191028e+04,1.378505e-01,9.408102e-01,9.408955e-01,4.503331e-04,3.269025e-08,3.799788e+01,1.143690e-01,3.788351e+01,4.038127e+01,1.697000e+02
7.942723e+05,9.192966e+00,1.192029e+04,1.379663e-01,9.408143e-01,9.408958e-01,4.506600e-04,3.267940e-08,3.799710e+01,1.143690e-01,3.788273e+01,4.038027e+01,1.697000e+02
7.942823e+05,9.193082e+00,1.193029e+04,1.380820e-01,9.408184e-01,9.408962e-01,4.509867e-04,3.266856e-08,3.799633e+01,1.143690e-01,3.788196e+01,4.037927e+01,1.697000e+02
7.942923e+05,9.193198e+00,1.194029e+04,1.381978e-01,9.408225e-01,9.408965e-01,4.513133e-04,3.265773e-08,3.799556e+01,1.143690e-01,3.788119e+01,4.037828e+01,1.697000e+02
7.943023e+05,9.193313e+00,1.195029e+04,1.383135e-01,9.408266e-01,9.408968e-01,4.516399e-04,3.264692e-08,3.799478e+01,1.143690e-01,3.788041e+01,4.037728e+01,1.697000e+02
7.943123e+05,9.193429e+00,1.196029e+04,1.384292e-01,9.408290e-01,9.408971e-01,4.519663e-04,3.263612e-08,3.799410e+01,1.143690e-01,3.787973e+01,4.037644e+01,1.697000e+02
7.943223e+05,9.193545e+00,1.197029e+04,1.385450e-01,9.408231e-01,9.408974e-01,4.522926e-04,3.262533e-08,3.799384e+01,1.143690e-01,3.787947e+01,4.037642e+01,1.697000e+02
7.943323e+05,9.193661e+00,1.198029e+04,1.386607e-01,9.408172e-01,9.408977e-01,4.526188e-04,3.261456e-08,3.799359e+01,1.143690e-01,3.787922e+01,4.037640e+01,1.697000e+02
7.943423e+05,9.193776e+00,1.199029e+04,1.387765e-01,9.408114e-01,9.408980e-01,4.529449e-04,3.260379e-08,3.799333e+01,1.143690e-01,3.787896e+01,4.037638e+01,1.697000e+02
7.943523e+05,9.193892e+00,1.200029e+04,1.388922e-01,9.408055e-01,9.408983e-01,4.532709e-04,3.259304e-08,3.799308e+01,1.143690e-01,3.787871e+01,4.037636e+01,1.697000e+02
7.943623e+05,9.194008e+00,1.201029e+04,1.390080e-01,9.407996e-01,9.408986e-01,4.535968e-04,3.258230e-08,3.799282e+01,1.143690e-01,3.787845e+01,4.037635e+01,1.697000e+02
7.943723e+05,9.194124e+00,1.202029e+04,1.391237e-01,9.407937e-01,9.408989e-01,4.539226e-04,3.257157e-08,3.799256e+01,1.143690e-01,3.787820e+01,4.037633e+01,1.697000e+02
7.943823e+05,9.194239e+00,1.203029e+04,1.392394e-01,9.407878e-01,9.408992e-01,4.542482e-04,3.256086e-08,3.799231e+01,1.143690e-01,3.787794e+01,4.037631e+01,1.697000e+02
7.943923e+05,9.194355e+00,1.204029e+04,1.393552e-01,9.407820e-01,9.408995e-01,4.545738e-04,3.255016e-08,3.799205e+01,1.143690e-01,3.787769e+01,4.037629e+01,1.697000e+02
7.944023e+05,9.194471e+00,1.205029e+04,1.394709e-01,9.407761e-01,9.408998e-01,4.548993e-04,3.253947e-08,3.799180e+01,1.143690e-01,3.787743e+01,4.037627e+01,1.697000e+02
7.944123e+05,9.194587e+00,1.206029e+04,1.395867e-01,9.407702e-01,9.409001e-01,4.552246e-04,3.252879e-08,3.799154e+01,1.143690e-01,3.787718e+01,4.037625e+01,1.697000e+02
7.944223e+05,9.194702e+00,1.207029e+04,1.397024e-01,9.407643e-01,9.409004e-01,4.555499e-04,3.251812e-08,3.799129e+01,1.143690e-01,3.787692e+01,4.037623e+01,1.697000e+02
7.944323e+05,9.194818e+00,1.208029e+04,1.398182e-01,9.407584e-01,9.409008e-01,4.558750e-04,3.250747e-08,3.799103e+01,1.143690e-01,3.787667e+01,4.037621e+01,1.697000e+02
7.944423e+05,9.194934e+00,1.209029e+04,1.399339e-01,9.407526e-01,9.409011e-01,4.562000e-04,3.249683e-08,3.799078e+01,1.143690e-01,3.787641e+01,4.037619e+01,1.697000e+02
7.944523e+05,9.195050e+00,1.210029e+04,1.400496e-01,9.407467e-01,9.409014e-01,4.565249e-04,3.248620e-08,3.799052e+01,1.143690e-01,3.787616e+01,4.037617e+01,1.697000e+02
7.944623e+05,9.195165e+00,1.211029e+04,1.401654e-01,9.407408e-01,9.409017e-01,4.568498e-04,3.247558e-08,3.799027e+01,1.143690e-01,3.787590e+01,4.037615e+01,1.697000e+02
7.944723e+05,9.195281e+00,1.212029e+04,1.402811e-01,9.407349e-01,9.409020e-01,4.571745e-04,3.246497e-08,3.799001e+01,1.143690e-01,3.787564e+01,4.037613e+01,1.697000e+02
7.944823e+05,9.195397e+00,1.213029e+04,1.403969e-01,9.407290e-01,9.409023e-01,4.574991e-04,3.245438e-08,3.798976e+01,1.143690e-01,3.787539e+01,4.037611e+01,1.697000e+02
7.944923e+05,9.195513e+00,1.214029e+04,1.405126e-01,9.407232e-01,9.409026e-01,4.578236e-04,3.244380e-08,3.798950e+01,1.143690e-01,3.787513e+01,4.037609e+01,1.697000e+02
7.945023e+05,9.195628e+00,1.215029e+04,1.406284e-01,9.407173e-01,9.409029e-01,4.581480e-04,3.243323e-08,3.798925e+01,1.143690e-01,3.787488e+01,4.037607e+01,1.697000e+02
7.945123e+05,9.195744e+00,1.216029e+04,1.407441e-01,9.407114e-01,9.409032e-01,4.584723e-04,3.242267e-08,3.798899e+01,1.143690e-01,3.787462e+01,4.037605e+01,1.697000e+02
7.945223e+05,9.195860e+00,1.217029e+04,1.408599e-01,9.407055e-01,9.409035e-01,4.587964e-04,3.241212e-08,3.798874e+01,1.143690e-01,3.787437e+01,4.037603e+01,1.697000e+02
7.945323e+05,9.195976e+00,1.218029e+04,1.409756e-01,9.406996e-01,9.409038e-01,4.591205e-04,3.240159e-08,3.798848e+01,1.143690e-01,3.787411e+01,4.037601e+01,1.697000e+02
7.945423e+05,9.196091e+00,1.219029e+04,1.410913e-01,9.406938e-01,9.409041e-01,4.594445e-04,3.239107e-08,3.798823e+01,1.143690e-01,3.787386e+01,4.037599e+01,1.697000e+02
7.945523e+05,9.196207e+00,1.220029e+04,1.412071e-01,9.406878e-01,9.409044e-01,4.597684e-04,3.238056e-08,3.798797e+01,1.143690e-01,3.787360e+01,4.037598e+01,1.697000e+02
7.945623e+05,9.196323e+00,1.221029e+04,1.413228e-01,9.406789e-01,9.409047e-01,4.600921e-04,3.237006e-08,3.798770e+01,1.143690e-01,3.787333e+01,4.037606e+01,1.696999e+02
7.945723e+05,9.196439e+00,1.222029e+04,1.414386e-01,9.406776e-01,9.409050e-01,4.604158e-04,3.235957e-08,3.798658e+01,1.143690e-01,3.787221e+01,4.037493e+01,1.696959e+02
7.945823e+05,9.196554e+00,1.223029e+04,1.415543e-01,9.406763e-01,9.409053e-01,4.607393e-04,3.234909e-08,3.798546e+01,1.143690e-01,3.787109e+01,4.037380e+01,1.696919e+02
7.945923e+05,9.196670e+00,1.224029e+04,1.416701e-01,9.406750e-01,9.409056e-01,4.610628e-04,3.233863e-08,3.798435e+01,1.143690e-01,3.786998e+01,4.037267e+01,1.696878e+02
7.946023e+05,9.196786e+00,1.225029e+04,1.417858e-01,9.406737e-01,9.409059e-01,4.613861e-04,3.232818e-08,3.798323e+01,1.143690e-01,3.786886e+01,4.037154e+01,1.696838e+02
7.946123e+05,9.196902e+00,1.226029e+04,1.419015e-01,9.406724e-01,9.409062e-01,4.617093e-04,3.231774e-08,3.798211e+01,1.143690e-01,3.786774e+01,4.037041e+01,1.696798e+02
7.946223e+05,9.197017e+00,1.227029e+04,1.420173e-01,9.406710e-01,9.409065e-01,4.620325e-04,3.230731e-08,3.798100e+01,1.143690e-01,3.786663e+01,4.036928e+01,1.696758e+02
7.946323e+05,9.197133e+00,1.228029e+04,1.421330e-01,9.406697e-01,9.409069e-01,4.623555e-04,3.229690e-08,3.797988e+01,1.143690e-01,3.786551e+01,4.036815e+01,1.696718e+02
7.946423e+05,9.197249e+00,1.229029e+04,1.422488e-01,9.406684e-01,9.409072e-01,4.626784e-04,3.228649e-08,3.797876e+01,1.143690e-01,3.786439e+01,4.036701e+01,1.696678e+02
7.946523e+05,9.197365e+00,1.230029e+04,1.423645e-01,9.406671e-01,9.409075e-01,4.630013e-04,3.227610e-08,3.797764e+01,1.143690e-01,3.786328e+01,4.036588e+01,1.696637e+02
7.946623e+05,9.197480e+00,1.231029e+04,1.424803e-01,9.406658e-01,9.409078e-01,4.633240e-04,3.226572e-08,3.797653e+01,1.143690e-01,3.786216e+01,4.036475e+01,1.696597e+02
7.946723e+05,9.197596e+00,1.232029e+04,1.425960e-01,9.406645e-01,9.409081e-01,4.636466e-04,3.225535e-08,3.797541e+01,1.143690e-01,3.786104e+01,4.036362e+01,1.696557e+02
7.946823e+05,9.197712e+00,1.233030e+04,1.427117e-01,9.406632e-01,9.409084e-01,4.639691e-04,3.224499e-08,3.797429e+01,1.143690e-01,3.785992e+01,4.036249e+01,1.696517e+02
7.946923e+05,9.197827e+00,1.234030e+04,1.428275e-01,9.406619e-01,9.409087e-01,4.642915e-04,3.223464e-08,3.797318e+01,1.143690e-01,3.785881e+01,4.036136e+01,1.696477e+02
7.947023e+05,9.197943e+00,1.235030e+04,1.429432e-01,9.406606e-01,9.409090e-01,4.646138e-04,3.222431e-08,3.797206e+01,1.143690e-01,3.785769e+01,4.036023e+01,1.696436e+02
7.947123e+05,9.198059e+00,1.236030e+04,1.430590e-01,9.406593e-01,9.409093e-01,4.649360e-04,3.221399e-08,3.797094e+01,1.143690e-01,3.785657e+01,4.035909e+01,1.696396e+02
7.947223e+05,9.198175e+00,1.237030e+04,1.431747e-01,9.406580e-01,9.409096e-01,4.652581e-04,3.220368e-08,3.796983e+01,1.143690e-01,3.785546e+01,4.035796e+01,1.696356e+02
7.947323e+05,9.198290e+00,1.238030e+04,1.432905e-01,9.406567e-01,9.409099e-01,4.655801e-04,3.219338e-08,3.796871e+01,1.143690e-01,3.785434e+01,4.035683e+01,1.696316e+02
7.947423e+05,9.198406e+00,1.239030e+04,1.434062e-01,9.406553e-01,9.409102e-01,4.659020e-04,3.218309e-08,3.796759e+01,1.143690e-01,3.785322e+01,4.035570e+01,1.696276e+02
7.947523e+05,9.198522e+00,1.240030e+04,1.435220e-01,9.406540e-01,9.409105e-01,4.662238e-04,3.217281e-08,3.796647e+01,1.143690e-01,3.785211e+01,4.035457e+01,1.696235e+02
7.947623e+05,9.198638e+00,1.241030e+04,1.436377e-01,9.406527e-01,9.409108e-01,4.665454e-04,3.216255e-08,3.796536e+01,1.143690e-01,3.785099e+01,4.035344e+01,1.696195e+02
7.947723e+05,9.198753e+00,1.242030e+04,1.437534e-01,9.406514e-01,9.409111e-01,4.668670e-04,3.215229e-08,3.796424e+01,1.143690e-01,3.784987e+01,4.035230e+01,1.696155e+02
7.947823e+05,9.198869e+00,1.243030e+04,1.438692e-01,9.406501e-01,9.409114e-01,4.671885e-04,3.214205e-08,3.796312e+01,1.143690e-01,3.784875e+01,4.035117e+01,1.696115e+02
7.947923e+05,9.198985e+00,1.244030e+04,1.439849e-01,9.406488e-01,9.409117e-01,4.675099e-04,3.213182e-08,3.796201e+01,1.143690e-01,3.784764e+01,4.035004e+01,1.696075e+02
7.948023e+05,9.199101e+00,1.245030e+04,1.441007e-01,9.406475e-01,9.409120e-01,4.678312e-04,3.212160e-08,3.796089e+01,1.143690e-01,3.784652e+01,4.034891e+01,1.696034e+02
7.948123e+05,9.199216e+00,1.246030e+04,1.442164e-01,9.406470e-01,9.409123e-01,4.681523e-04,3.211139e-08,3.796009e+01,1.143690e-01,3.784572e+01,4.034808e+01,1.695994e+02
7.948223e+05,9.199332e+00,1.247030e+04,1.443322e-01,9.406513e-01,9.409126e-01,4.684734e-04,3.210119e-08,3.796119e+01,1.143690e-01,3.784682e+01,4.034907e+01,1.695955e+02
7.948323e+05,9.199448e+00,1.248030e+04,1.444479e-01,9.406556e-01,9.409129e-01,4.687944e-04,3.209101e-08,3.796230e+01,1.143690e-01,3.784793e+01,4.035006e+01,1.695915e+02
7.948423e+05,9.199564e+00,1.249030e+04,1.445636e-01,9.406599e-01,9.409132e-01,4.691152e-04,3.208083e-08,3.796340e+01,1.143690e-01,3.784904e+01,4.035105e+01,1.695875e+02
7.948523e+05,9.199679e+00,1.250030e+04,1.446794e-01,9.406642e-01,9.409135e-01,4.694360e-04,3.207067e-08,3.796451e+01,1.143690e-01,3.785014e+01,4.035205e+01,1.695835e+02
7.948623e+05,9.199795e+00,1.251030e+04,1.447951e-01,9.406684e-01,9.409138e-01,4.697567e-04,3.206052e-08,3.796562e+01,1.143690e-01,3.785125e+01,4.035304e+01,1.695795e+02
7.948723e+05,9.199911e+00,1.252030e+04,1.449109e-01,9.406727e-01,9.409141e-01,4.700772e-04,3.205038e-08,3.796672e+01,1.143690e-01,3.785235e+01,4.035403e+01,1.695756e+02
7.948823e+05,9.200027e+00,1.253030e+04,1.450266e-01,9.406770e-01,9.409144e-01,4.703977e-04,3.204025e-08,3.796783e+01,1.143690e-01,3.785346e+01,4.035502e+01,1.695716e+02
7.948923e+05,9.200142e+00,1.254030e+04,1.451424e-01,9.406813e-01,9.409147e-01,4.707181e-04,3.203013e-08,3.796893e+01,1.143690e-01,3.785456e+01,4.035601e+01,1.695676e+02
7.949023e+05,9.200258e+00,1.255030e+04,1.452581e-01,9.406856e-01,9.409150e-01,4.710383e-04,3.202002e-08,3.797004e+01,1.143690e-01,3.785567e+01,4.035701e+01,1.695636e+02
7.949123e+05,9.200374e+00,1.256030e+04,1.453738e-01,9.406899e-01,9.409153e-01,4.713585e-04,3.200993e-08,3.797114e+01,1.143690e-01,3.785677e+01,4.035800e+01,1.695597e+02
7.949223e+05,9.200490e+00,1.257030e+04,1.454896e-01,9.406942e-01,9.409156e-01,4.716785e-04,3.199985e-08,3.797225e+01,1.143690e-01,3.785788e+01,4.035899e+01,1.695557e+02
7.949323e+05,9.200605e+00,1.258030e+04,1.456053e-01,9.406984e-01,9.409159e-01,4.719985e-04,3.198977e-08,3.797335e+01,1.143690e-01,3.785898e+01,4.035998e+01,1.695517e+02
7.949423e+05,9.200721e+00,1.259030e+04,1.457211e-01,9.407027e-01,9.409162e-01,4.723183e-04,3.197971e-08,3.797446e+01,1.143690e-01,3.786009e+01,4.036097e+01,1.695477e+02
7.949523e+05,9.200837e+00,1.260030e+04,1.458368e-01,9.407070e-01,9.409165e-01,4.726381e-04,3.196966e-08,3.797556e+01,1.143690e-01,3.786120e+01,4.036196e+01,1.695438e+02
7.949623e+05,9.200953e+00,1.261030e+04,1.459526e-01,9.407113e-01,9.409168e-01,4.729577e-04,3.195962e-08,3.797667e+01,1.143690e-01,3.786230e+01,4.036296e+01,1.695398e+02
7.949723e+05,9.201068e+00,1.262030e+04,1.460683e-01,9.407156e-01,9.409171e-01,4.732773e-04,3.194959e-08,3.797778e+01,1.143690e-01,3.786341e+01,4.036395e+01,1.695358e+02
7.949823e+05,9.201184e+00,1.263030e+04,1.461841e-01,9.407199e-01,9.409174e-01,4.735967e-04,3.193957e-08,3.797888e+01,1.143690e-01,3.786451e+01,4.036494e+01,1.695318e+02
7.949923e+05,9.201300e+00,1.264030e+04,1.462998e-01,9.407242e-01,9.409177e-01,4.739161e-04,3.192957e-08,3.797999e+01,1.143690e-01,3.786562e+01,4.036593e+01,1.695278e+02
7.950023e+05,9.201416e+00,1.265030e+04,1.464155e-01,9.407284e-01,9.409180e-01,4.742354e-04,3.191957e-08,3.798109e+01,1.143690e-01,3.786672e+01,4.036692e+01,1.695239e+02
7.950123e+05,9.201531e+00,1.266030e+04,1.465313e-01,9.407327e-01,9.409183e-01,4.745545e-04,3.190959e-08,3.798220e+01,1.143690e-01,3.786783e+01,4.036791e+01,1.695199e+02
7.950223e+05,9.201647e+00,1.267030e+04,1.466470e-01,9.407370e-01,9.409186e-01,4.748736e-04,3.189962e-08,3.798330e+01,1.143690e-01,3.786893e+01,4.036891e+01,1.695159e+02
7.950323e+05,9.201763e+00,1.268030e+04,1.467628e-01,9.407413e-01,9.409189e-01,4.751925e-04,3.188965e-08,3.798441e+01,1.143690e-01,3.787004e+01,4.036990e+01,1.695119e+02
7.950423e+05,9.201879e+00,1.269030e+04,1.468785e-01,9.407456e-01,9.409192e-01,4.755114e-04,3.187970e-08,3.798551e+01,1.143690e-01,3.787114e+01,4.037089e+01,1.695080e+02
7.950523e+05,9.201994e+00,1.270030e+04,1.469943e-01,9.407499e-01,9.409195e-01,4.758301e-04,3.186976e-08,3.798662e+01,1.143690e-01,3.787225e+01,4.037188e+01,1.695040e+02
7.950623e+05,9.202110e+00,1.271030e+04,1.471100e-01,9.407541e-01,9.409198e-01,4.761488e-04,3.185983e-08,3.798772e+01,1.143690e-01,3.787336e+01,4.037287e+01,1.695000e+02
7.950723e+05,9.202226e+00,1.272030e+04,1.472257e-01,9.407573e-01,9.409201e-01,4.764673e-04,3.184991e-08,3.798798e+01,1.143690e-01,3.787361e+01,4.037301e+01,1.694960e+02
7.950823e+05,9.202341e+00,1.273030e+04,1.473415e-01,9.407605e-01,9.409204e-01,4.767858e-04,3.184001e-08,3.798824e+01,1.143690e-01,3.787387e+01,4.037315e+01,1.694920e+02
7.950923e+05,9.202457e+00,1.274030e+04,1.474572e-01,9.407637e-01,9.409207e-01,4.771042e-04,3.183011e-08,3.798850e+01,1.143690e-01,3.787413e+01,4.037328e+01,1.694879e+02
7.951023e+05,9.202573e+00,1.275031e+04,1.475730e-01,9.407670e-01,9.409210e-01,4.774224e-04,3.182023e-08,3.798876e+01,1.143690e-01,3.787439e+01,4.037342e+01,1.694839e+02
7.951123e+05,9.202689e+00,1.276031e+04,1.476887e-01,9.407702e-01,9.409213e-01,4.777406e-04,3.181035e-08,3.798901e+01,1.143690e-01,3.787464e+01,4.037356e+01,1.694799e+02
7.951223e+05,9.202804e+00,1.277031e+04,1.478045e-01,9.407734e-01,9.409216e-01,4.780586e-04,3.180049e-08,3.798927e+01,1.143690e-01,3.787490e+01,4.037369e+01,1.694759e+02
7.951323e+05,9.202920e+00,1.278031e+04,1.479202e-01,9.407766e-01,9.409219e-01,4.783766e-04,3.179063e-08,3.798953e+01,1.143690e-01,3.787516e+01,4.037383e+01,1.694719e+02
7.951423e+05,9.203036e+00,1.279031e+04,1.480359e-01,9.407798e-01,9.409222e-01,4.786945e-04,3.178079e-08,3.798979e+01,1.143690e-01,3.787542e+01,4.037397e+01,1.694678e+02
7.951523e+05,9.203152e+00,1.280031e+04,1.481517e-01,9.407830e-01,9.409225e-01,4.790122e-04,3.177096e-08,3.799004e+01,1.143690e-01,3.787568e+01,4.037410e+01,1.694638e+02
7.951623e+05,9.203267e+00,1.281031e+04,1.482674e-01,9.407862e-01,9.409228e-01,4.793299e-04,3.176114e-08,3.799030e+01,1.143690e-01,3.787593e+01,4.037424e+01,1.694598e+02
7.951723e+05,9.203383e+00,1.282031e+04,1.483832e-01,9.407894e-01,9.409231e-01,4.796475e-04,3.175133e-08,3.799056e+01,1.143690e-01,3.787619e+01,4.037438e+01,1.694558e+02
7.951823e+05,9.203499e+00,1.283031e+04,1.484989e-01,9.407926e-01,9.409234e-01,4.799649e-04,3.174153e-08,3.799082e+01,1.143690e-01,3.787645e+01,4.037451e+01,1.694518e+02
7.951923e+05,9.203615e+00,1.284031e+04,1.486147e-01,9.407959e-01,9.409237e-01,4.802823e-04,3.173174e-08,3.799108e+01,1.143690e-01,3.787671e+01,4.037465e+01,1.694478e+02
7.952023e+05,9.203730e+00,1.285031e+04,1.487304e-01,9.407991e-01,9.409240e-01,4.805996e-04,3.172197e-08,3.799133e+01,1.143690e-01,3.787696e+01,4.037479e+01,1.694437e+02
7.952123e+05,9.203846e+00,1.286031e+04,1.488462e-01,9.408023e-01,9.409243e-01,4.809168e-04,3.171220e-08,3.799159e+01,1.143690e-01,3.787722e+01,4.037492e+01,1.694397e+02
7.952223e+05,9.203962e+00,1.287031e+04,1.489619e-01,9.408055e-01,9.409246e-01,4.812338e-04,3.170244e-08,3.799185e+01,1.143690e-01,3.787748e+01,4.037506e+01,1.694357e+02
7.952323e+05,9.204078e+00,1.288031e+04,1.490776e-01,9.408087e-01,9.409249e-01,4.815508e-04,3.169270e-08,3.799211e+01,1.143690e-01,3.787774e+01,4.037520e+01,1.694317e+02
7.952423e+05,9.204193e+00,1.289031e+04,1.491934e-01,9.408119e-01,9.409252e-01,4.818677e-04,3.168296e-08,3.799236e+01,1.143690e-01,3.787799e+01,4.037533e+01,1.694277e+02
7.952523e+05,9.204309e+00,1.290031e+04,1.493091e-01,9.408151e-01,9.409255e-01,4.821845e-04,3.167324e-08,3.799262e+01,1.143690e-01,3.787825e+01,4.037547e+01,1.694236e+02
7.952623e+05,9.204425e+00,1.291031e+04,1.494249e-01,9.408183e-01,9.409258e-01,4.825012e-04,3.166352e-08,3.799288e+01,1.143690e-01,3.787851e+01,4.037561e+01,1.694196e+02
7.952723e+05,9.204541e+00,1.292031e+04,1.495406e-01,9.408215e-01,9.409261e-01,4.828178e-04,3.165382e-08,3.799314e+01,1.143690e-01,3.787877e+01,4.037574e+01,1.694156e+02
7.952823e+05,9.204656e+00,1.293031e+04,1.496564e-01,9.408247e-01,9.409264e-01,4.831343e-04,3.164413e-08,3.799339e+01,1.143690e-01,3.787903e+01,4.037588e+01,1.694116e+02
7.952923e+05,9.204772e+00,1.294031e+04,1.497721e-01,9.408280e-01,9.409267e-01,4.834507e-04,3.163445e-08,3.799365e+01,1.143690e-01,3.787928e+01,4.037602e+01,1.694076e+02
7.953023e+05,9.204888e+00,1.295031e+04,1.498878e-01,9.408319e-01,9.409270e-01,4.837670e-04,3.162478e-08,3.799391e+01,1.143690e-01,3.787954e+01,4.037612e+01,1.694035e+02
7.953123e+05,9.205004e+00,1.296031e+04,1.500036e-01,9.408413e-01,9.409273e-01,4.840832e-04,3.161512e-08,3.799417e+01,1.143690e-01,3.787980e+01,4.037599e+01,1.694005e+02
7.953223e+05,9.205119e+00,1.297031e+04,1.501193e-01,9.408493e-01,9.409276e-01,4.843993e-04,3.160547e-08,3.799442e+01,1.143690e-01,3.788006e+01,4.037592e+01,1.694045e+02
7.953323e+05,9.205235e+00,1.298031e+04,1.502351e-01,9.408572e-01,9.409279e-01,4.847153e-04,3.159583e-08,3.799468e+01,1.143690e-01,3.788031e+01,4.037586e+01,1.694085e+02
7.953423e+05,9.205351e+00,1.299031e+04,1.503508e-01,9.408652e-01,9.409282e-01,4.850312e-04,3.158620e-08,3.799494e+01,1.143690e-01,3.788057e+01,4.037579e+01,1.694125e+02
7.953523e+05,9.205467e+00,1.300031e+04,1.504666e-01,9.408731e-01,9.409285e-01,4.853471e-04,3.157658e-08,3.799520e+01,1.143690e-01,3.788083e+01,4.037572e+01,1.694165e+02
7.953623e+05,9.205582e+00,1.301031e+04,1.505823e-01,9.408811e-01,9.409288e-01,4.856628e-04,3.156697e-08,3.799545e+01,1.143690e-01,3.788108e+01,4.037566e+01,1.694205e+02
7.953723e+05,9.205698e+00,1.302031e+04,1.506981e-01,9.408890e-01,9.409291e-01,4.859784e-04,3.155737e-08,3.799571e+01,1.143690e-01,3.788134e+01,4.037559e+01,1.694245e+02
7.953823e+05,9.205814e+00,1.303031e+04,1.508138e-01,9.408970e-01,9.409294e-01,4.862940e-04,3.154778e-08,3.799597e+01,1.143690e-01,3.788160e+01,4.037552e+01,1.694285e+02
7.953923e+05,9.205930e+00,1.304031e+04,1.509295e-01,9.409049e-01,9.409297e-01,4.866094e-04,3.153821e-08,3.799622e+01,1.143690e-01,3.788185e+01,4.037546e+01,1.694325e+02
7.954023e+05,9.206045e+00,1.305031e+04,1.510453e-01,9.409128e-01,9.409300e-01,4.869247e-04,3.152864e-08,3.799648e+01,1.143690e-01,3.788211e+01,4.037539e+01,1.694365e+02
7.954123e+05,9.206161e+00,1.306031e+04,1.511610e-01,9.409208e-01,9.409303e-01,4.872400e-04,3.151908e-08,3.799674e+01,1.143690e-01,3.788237e+01,4.037532e+01,1.694405e+02
7.954223e+05,9.206277e+00,1.307031e+04,1.512768e-01,9.409287e-01,9.409306e-01,4.875551e-04,3.150954e-08,3.799699e+01,1.143690e-01,3.788262e+01,4.037526e+01,1.694445e+02
7.954323e+05,9.206393e+00,1.308031e+04,1.513925e-01,9.409367e-01,9.409309e-01,4.878702e-04,3.150000e-08,3.799725e+01,1.143690e-01,3.788288e+01,4.037519e+01,1.694485e+02
7.954423e+05,9.206508e+00,1.309031e+04,1.515083e-01,9.409446e-01,9.409312e-01,4.881851e-04,3.149048e-08,3.799751e+01,1.143690e-01,3.788314e+01,4.037512e+01,1.694525e+02
7.954523e+05,9.206624e+00,1.310031e+04,1.516240e-01,9.409526e-01,9.409315e-01,4.885000e-04,3.148096e-08,3.799776e+01,1.143690e-01,3.788340e+01,4.037505e+01,1.694565e+02
7.954623e+05,9.206740e+00,1.311031e+04,1.517397e-01,9.409605e-01,9.409317e-01,4.888148e-04,3.147146e-08,3.799802e+01,1.143690e-01,3.788365e+01,4.037499e+01,1.694605e+02
7.954723e+05,9.206855e+00,1.312031e+04,1.518555e-01,9.409685e-01,9.409320e-01,4.891295e-04,3.146197e-08,3.799828e+01,1.143690e-01,3.788391e+01,4.037492e+01,1.694645e+02
7.954823e+05,9.206971e+00,1.313031e+04,1.519712e-01,9.409764e-01,9.409323e-01,4.894440e-04,3.145248e-08,3.799853e+01,1.143690e-01,3.788417e+01,4.037485e+01,1.694686e+02
7.954923e+05,9.207087e+00,1.314031e+04,1.520870e-01,9.409843e-01,9.409326e-01,4.897585e-04,3.144301e-08,3.799879e+01,1.143690e-01,3.788442e+01,4.037479e+01,1.694726e+02
7.955023e+05,9.207203e+00,1.315031e+04,1.522027e-01,9.409923e-01,9.409329e-01,4.900729e-04,3.143354e-08,3.799905e+01,1.143690e-01,3.788468e+01,4.037472e+01,1.694766e+02
7.955123e+05,9.207318e+00,1.316031e+04,1.523185e-01,9.410002e-01,9.409332e-01,4.903872e-04,3.142409e-08,3.799931e+01,1.143690e-01,3.788494e+01,4.037465e+01,1.694806e+02
7.955223e+05,9.207434e+00,1.317032e+04,1.524342e-01,9.410082e-01,9.409335e-01,4.907014e-04,3.141465e-08,3.799956e+01,1.143690e-01,3.788519e+01,4.037459e+01,1.694846e+02
7.955323e+05,9.207550e+00,1.318032e+04,1.525499e-01,9.410161e-01,9.409338e-01,4.910155e-04,3.140522e-08,3.799982e+01,1.143690e-01,3.788545e+01,4.037452e+01,1.694886e+02
7.955423e+05,9.207666e+00,1.319032e+04,1.526657e-01,9.410241e-01,9.409341e-01,4.913295e-04,3.139579e-08,3.800008e+01,1.143690e-01,3.788571e+01,4.037445e+01,1.694926e+02
7.955523e+05,9.207781e+00,1.320032e+04,1.527814e-01,9.410306e-01,9.409344e-01,4.916434e-04,3.138638e-08,3.800033e+01,1.143690e-01,3.788596e+01,4.037445e+01,1.694966e+02
7.955623e+05,9.207897e+00,1.321032e+04,1.528972e-01,9.410269e-01,9.409347e-01,4.919573e-04,3.137698e-08,3.800044e+01,1.143690e-01,3.788607e+01,4.037472e+01,1.694988e+02
7.955723e+05,9.208013e+00,1.322032e+04,1.530129e-01,9.410111e-01,9.409350e-01,4.922710e-04,3.136759e-08,3.799967e+01,1.143690e-01,3.788530e+01,4.037458e+01,1.694909e+02
7.955823e+05,9.208129e+00,1.323032e+04,1.531287e-01,9.409953e-01,9.409353e-01,4.925846e-04,3.135820e-08,3.799891e+01,1.143690e-01,3.788454e+01,4.037444e+01,1.694829e+02
7.955923e+05,9.208244e+00,1.324032e+04,1.532444e-01,9.409795e-01,9.409356e-01,4.928982e-04,3.134883e-08,3.799814e+01,1.143690e-01,3.788377e+01,4.037430e+01,1.694750e+02
7.956023e+05,9.208360e+00,1.325032e+04,1.533602e-01,9.409638e-01,9.409359e-01,4.932116e-04,3.133947e-08,3.799738e+01,1.143690e-01,3.788301e+01,4.037416e+01,1.694670e+02
7.956123e+05,9.208476e+00,1.326032e+04,1.534759e-01,9.409480e-01,9.409362e-01,4.935250e-04,3.133012e-08,3.799661e+01,1.143690e-01,3.788224e+01,4.037403e+01,1.694590e+02
7.956223e+05,9.208592e+00,1.327032e+04,1.535916e-01,9.409322e-01,9.409365e-01,4.938382e-04,3.132078e-08,3.799585e+01,1.143690e-01,3.788148e+01,4.037389e+01,1.694511e+02
7.956323e+05,9.208707e+00,1.328032e+04,1.537074e-01,9.409164e-01,9.409368e-01,4.941514e-04,3.131145e-08,3.799508e+01,1.143690e-01,3.788071e+01,4.037375e+01,1.694431e+02
7.956423e+05,9.208823e+00,1.329032e+04,1.538231e-01,9.409007e-01,9.409371e-01,4.944645e-04,3.130212e-08,3.799432e+01,1.143690e-01,3.787995e+01,4.037361e+01,1.694352e+02
7.956523e+05,9.208939e+00,1.330032e+04,1.539389e-01,9.408849e-01,9.409374e-01,4.947775e-04,3.129281e-08,3.799355e+01,1.143690e-01,3.787918e+01,4.037347e+01,1.694272e+02
7.956623e+05,9.209055e+00,1.331032e+04,1.540546e-01,9.408691e-01,9.409377e-01,4.950904e-04,3.128351e-08,3.799279e+01,1.143690e-01,3.787842e+01,4.037333e+01,1.694193e+02
7.956723e+05,9.209170e+00,1.332032e+04,1.541704e-01,9.408533e-01,9.409379e-01,4.954032e-04,3.127422e-08,3.799202e+01,1.143690e-01,3.787765e+01,4.037319e+01,1.694113e+02
7.956823e+05,9.209286e+00,1.333032e+04,1.542861e-01,9.408376e-01,9.409382e-01,4.957159e-04,3.126494e-08,3.799125e+01,1.143690e-01,3.787689e+01,4.037306e+01,1.694034e+02
7.956923e+05,9.209402e+00,1.334032e+04,1.544018e-01,9.408218e-01,9.409385e-01,4.960285e-04,3.125567e-08,3.799049e+01,1.143690e-01,3.787612e+01,4.037292e+01,1.693954e+02
7.957023e+05,9.209518e+00,1.335032e+04,1.545176e-01,9.408060e-01,9.409388e-01,4.963410e-04,3.124640e-08,3.798972e+01,1.143690e-01,3.787535e+01,4.037278e+01,1.693875e+02
7.957123e+05,9.209633e+00,1.336032e+04,1.546333e-01,9.407903e-01,9.409391e-01,4.966534e-04,3.123715e-08,3.798896e+01,1.143690e-01,3.787459e+01,4.037264e+01,1.693795e+02
7.957223e+05,9.209749e+00,1.337032e+04,1.547491e-01,9.407745e-01,9.409394e-01,4.969657e-04,3.122791e-08,3.798819e+01,1.143690e-01,3.787382e+01,4.037250e+01,1.693715e+02
7.957323e+05,9.209865e+00,1.338032e+04,1.548648e-01,9.407587e-01,9.409397e-01,4.972780e-04,3.121868e-08,3.798743e+01,1.143690e-01,3.787306e+01,4.037236e+01,1.693636e+02
7.957423e+05,9.209981e+00,1.339032e+04,1.549806e-01,9.407429e-01,9.409400e-01,4.975901e-04,3.120946e-08,3.798666e+01,1.143690e-01,3.787229e+01,4.037222e+01,1.693556e+02
7.957523e+05,9.210096e+00,1.340032e+04,1.550963e-01,9.407272e-01,9.409403e-01,4.979022e-04,3.120024e-08,3.798590e+01,1.143690e-01,3.787153e+01,4.037209e+01,1.693477e+02
7.957623e+05,9.210212e+00,1.341032e+04,1.552120e-01,9.407114e-01,9.409406e-01,4.982142e-04,3.119104e-08,3.798513e+01,1.143690e-01,3.787076e+01,4.037195e+01,1.693397e+02
7.957723e+05,9.210328e+00,1.342032e+04,1.553278e-01,9.406956e-01,9.409409e-01,4.985260e-04,3.118185e-08,3.798437e+01,1.143690e-01,3.787000e+01,4.037181e+01,1.693318e+02
7.957823e+05,9.210444e+00,1.343032e+04,1.554435e-01,9.406798e-01,9.409412e-01,4.988378e-04,3.117267e-08,3.798360e+01,1.143690e-01,3.786923e+01,4.037167e+01,1.693238e+02
7.957923e+05,9.210559e+00,1.344032e+04,1.555593e-01,9.406641e-01,9.409415e-01,4.991495e-04,3.116349e-08,3.798284e+01,1.143690e-01,3.786847e+01,4.037153e+01,1.693159e+02
7.958023e+05,9.210675e+00,1.345032e+04,1.556750e-01,9.406484e-01,9.409418e-01,4.994611e-04,3.115433e-08,3.798207e+01,1.143690e-01,3.786770e+01,4.037139e+01,1.693079e+02
7.958123e+05,9.210791e+00,1.346032e+04,1.557908e-01,9.406489e-01,9.409421e-01,4.997726e-04,3.114518e-08,3.798132e+01,1.143690e-01,3.786695e+01,4.037057e+01,1.693001e+02
7.958223e+05,9.210907e+00,1.347032e+04,1.559065e-01,9.406837e-01,9.409424e-01,5.000840e-04,3.113603e-08,3.798321e+01,1.143690e-01,3.786884e+01,4.037109e+01,1.693121e+02
7.958323e+05,9.211022e+00,1.348032e+04,1.560223e-01,9.407186e-01,9.409426e-01,5.003953e-04,3.112690e-08,3.798510e+01,1.143690e-01,3.787073e+01,4.037161e+01,1.693242e+02
7.958423e+05,9.211138e+00,1.349032e+04,1.561380e-01,9.407535e-01,9.409429e-01,5.007066e-04,3.111777e-08,3.798699e+01,1.143690e-01,3.787262e+01,4.037212e+01,1.693362e+02
7.958523e+05,9.211254e+00,1.350032e+04,1.562537e-01,9.407884e-01,9.409432e-01,5.010177e-04,3.110866e-08,3.798888e+01,1.143690e-01,3.787451e+01,4.037264e+01,1.693483e+02
7.958623e+05,9.211369e+00,1.351032e+04,1.563695e-01,9.408233e-01,9.409435e-01,5.013287e-04,3.109956e-08,3.799077e+01,1.143690e-01,3.787641e+01,4.037316e+01,1.693604e+02
7.958723e+05,9.211485e+00,1.352032e+04,1.564852e-01,9.408582e-01,9.409438e-01,5.016397e-04,3.109046e-08,3.799266e+01,1.143690e-01,3.787830e+01,4.037367e+01,1.693724e+02
7.958823e+05,9.211601e+00,1.353032e+04,1.566010e-01,9.408931e-01,9.409441e-01,5.019506e-04,3.108137e-08,3.799455e+01,1.143690e-01,3.788019e+01,4.037419e+01,1.693845e+02
7.958923e+05,9.211717e+00,1.354032e+04,1.567167e-01,9.409280e-01,9.409444e-01,5.022613e-04,3.107230e-08,3.799644e+01,1.143690e-01,3.788208e+01,4.037471e+01,1.693965e+02
7.959023e+05,9.211832e+00,1.355032e+04,1.568325e-01,9.409628e-01,9.409447e-01,5.025720e-04,3.106323e-08,3.799834e+01,1.143690e-01,3.788397e+01,4.037522e+01,1.694086e+02
7.959123e+05,9.211948e+00,1.356032e+04,1.569482e-01,9.409977e-01,9.409450e-01,5.028826e-04,3.105418e-08,3.800023e+01,1.143690e-01,3.788586e+01,4.037574e+01,1.694206e+02
7.959223e+05,9.212064e+00,1.357032e+04,1.570639e-01,9.410326e-01,9.409453e-01,5.031931e-04,3.104513e-08,3.800212e+01,1.143690e-01,3.788775e+01,4.037625e+01,1.694327e+02
7.959323e+05,9.212180e+00,1.358032e+04,1.571797e-01,9.410675e-01,9.409456e-01,5.035035e-04,3.103609e-08,3.800401e+01,1.143690e-01,3.788964e+01,4.037677e+01,1.694448e+02
7.959423e+05,9.212295e+00,1.359033e+04,1.572954e-01,9.411024e-01,9.409459e-01,5.038139e-04,3.102706e-08,3.800590e+01,1.143690e-01,3.789153e+01,4.037729e+01,1.694568e+02
7.959523e+05,9.212411e+00,1.360033e+04,1.574112e-01,9.411373e-01,9.409462e-01,5.041241e-04,3.101805e-08,3.800779e+01,1.143690e-01,3.789342e+01,4.037780e+01,1.694689e+02
7.959623e+05,9.212527e+00,1.361033e+04,1.575269e-01,9.411722e-01,9.409464e-01,5.044342e-04,3.100904e-08,3.800968e+01,1.143690e-01,3.789531e+01,4.037832e+01,1.694809e+02
7.959723e+05,9.212643e+00,1.362033e+04,1.576427e-01,9.412070e-01,9.409467e-01,5.047443e-04,3.100004e-08,3.801157e+01,1.143690e-01,3.789720e+01,4.037883e+01,1.694930e+02
7.959823e+05,9.212758e+00,1.363033e+04,1.577584e-01,9.412419e-01,9.409470e-01,5.050543e-04,3.099105e-08,3.801346e+01,1.143690e-01,3.789909e+01,4.037935e+01,1.695050e+02
7.959923e+05,9.212874e+00,1.364033e+04,1.578741e-01,9.412768e-01,9.409473e-01,5.053641e-04,3.098207e-08,3.801535e+01,1.143690e-01,3.790098e+01,4.037987e+01,1.695171e+02
7.960023e+05,9.212990e+00,1.365033e+04,1.579899e-01,9.413117e-01,9.409476e-01,5.056739e-04,3.097310e-08,3.801724e+01,1.143690e-01,3.790287e+01,4.038038e+01,1.695292e+02
7.960123e+05,9.213106e+00,1.366033e+04,1.581056e-01,9.413466e-01,9.409479e-01,5.059836e-04,3.096414e-08,3.801913e+01,1.143690e-01,3.790476e+01,4.038090e+01,1.695412e+02
7.960223e+05,9.213221e+00,1.367033e+04,1.582214e-01,9.413815e-01,9.409482e-01,5.062932e-04,3.095519e-08,3.802102e+01,1.143690e-01,3.790665e+01,4.038141e+01,1.695533e+02
7.960323e+05,9.213337e+00,1.368033e+04,1.583371e-01,9.414164e-01,9.409485e-01,5.066027e-04,3.094624e-08,3.802291e+01,1.143690e-01,3.790854e+01,4.038193e+01,1.695653e+02
7.960423e+05,9.213453e+00,1.369033e+04,1.584529e-01,9.414512e-01,9.409488e-01,5.069122e-04,3.093731e-08,3.802480e+01,1.143690e-01,3.791043e+01,4.038244e+01,1.695774e+02
7.960523e+05,9.213569e+00,1.370033e+04,1.585686e-01,9.414841e-01,9.409491e-01,5.072215e-04,3.092839e-08,3.802669e+01,1.143690e-01,3.791232e+01,4.038305e+01,1.695894e+02
7.960623e+05,9.213684e+00,1.371033e+04,1.586844e-01,9.414979e-01,9.409494e-01,5.075307e-04,3.091948e-08,3.802805e+01,1.143690e-01,3.791368e+01,4.038390e+01,1.695990e+02
7.960723e+05,9.213800e+00,1.372033e+04,1.588001e-01,9.414752e-01,9.409497e-01,5.078399e-04,3.091057e-08,3.802566e+01,1.143690e-01,3.791129e+01,4.038233e+01,1.695910e+02
7.960823e+05,9.213916e+00,1.373033e+04,1.589158e-01,9.414525e-01,9.409499e-01,5.081490e-04,3.090168e-08,3.802327e+01,1.143690e-01,3.790890e+01,4.038077e+01,1.695830e+02
7.960923e+05,9.214032e+00,1.374033e+04,1.590316e-01,9.414299e-01,9.409502e-01,5.084579e-04,3.089279e-08,3.802088e+01,1.143690e-01,3.790651e+01,4.037920e+01,1.695751e+02
7.961023e+05,9.214147e+00,1.375033e+04,1.591473e-01,9.414072e-01,9.409505e-01,5.087668e-04,3.088391e-08,3.801849e+01,1.143690e-01,3.790412e+01,4.037763e+01,1.695671e+02
7.961123e+05,9.214263e+00,1.376033e+04,1.592631e-01,9.413846e-01,9.409508e-01,5.090756e-04,3.087505e-08,3.801610e+01,1.143690e-01,3.790173e+01,4.037606e+01,1.695591e+02
7.961223e+05,9.214379e+00,1.377033e+04,1.593788e-01,9.413619e-01,9.409511e-01,5.093843e-04,3.086619e-08,3.801371e+01,1.143690e-01,3.789934e+01,4.037449e+01,1.695511e+02
7.961323e+05,9.214495e+00,1.378033e+04,1.594946e-01,9.413393e-01,9.409514e-01,5.096930e-04,3.085734e-08,3.801132e+01,1.143690e-01,3.789696e+01,4.037292e+01,1.695431e+02
7.961423e+05,9.214610e+00,1.379033e+04,1.596103e-01,9.413166e-01,9.409517e-01,5.100015e-04,3.084850e-08,3.800894e+01,1.143690e-01,3.789457e+01,4.037135e+01,1.695352e+02
7.961523e+05,9.214726e+00,1.380033e+04,1.597260e-01,9.412939e-01,9.409520e-01,5.103100e-04,3.083967e-08,3.800655e+01,1.143690e-01,3.789218e+01,4.036978e+01,1.695272e+02
7.961623e+05,9.214842e+00,1.381033e+04,1.598418e-01,9.412713e-01,9.409523e-01,5.106183e-04,3.083085e-08,3.800416e+01,1.143690e-01,3.788979e+01,4.036821e+01,1.695192e+02
7.961723e+05,9.214958e+00,1.382033e+04,1.599575e-01,9.412486e-01,9.409526e-01,5.109266e-04,3.082204e-08,3.800177e+01,1.143690e-01,3.788740e+01,4.036664e+01,1.695112e+02
7.961823e+05,9.215073e+00,1.383033e+04,1.600733e-01,9.412260e-01,9.409528e-01,5.112348e-04,3.081324e-08,3.799938e+01,1.143690e-01,3.788501e+01,4.036507e+01,1.695032e+02
7.961923e+05,9.215189e+00,1.384033e+04,1.601890e-01,9.412033e-01,9.409531e-01,5.115429e-04,3.080445e-08,3.799699e+01,1.143690e-01,3.788262e+01,4.036351e+01,1.694952e+02
7.962023e+05,9.215305e+00,1.385033e+04,1.603048e-01,9.411807e-01,9.409534e-01,5.118509e-04,3.079566e-08,3.799460e+01,1.143690e-01,3.788023e+01,4.036194e+01,1.694873e+02
7.962123e+05,9.215421e+00,1.386033e+04,1.604205e-01,9.411580e-01,9.409537e-01,5.121588e-04,3.078689e-08,3.799221e+01,1.143690e-01,3.787784e+01,4.036037e+01,1.694793e+02
7.962223e+05,9.215536e+00,1.387033e+04,1.605362e-01,9.411353e-01,9.409540e-01,5.124666e-04,3.077813e-08,3.798982e+01,1.143690e-01,3.787545e+01,4.035880e+01,1.694713e+02
7.962323e+05,9.215652e+00,1.388033e+04,1.606520e-01,9.411127e-01,9.409543e-01,5.127744e-04,3.076937e-08,3.798743e+01,1.143690e-01,3.787306e+01,4.035723e+01,1.694633e+02
7.962423e+05,9.215768e+00,1.389033e+04,1.607677e-01,9.410900e-01,9.409546e-01,5.130820e-04,3.076062e-08,3.798504e+01,1.143690e-01,3.787067e+01,4.035566e+01,1.694553e+02
7.962523e+05,9.215883e+00,1.390033e+04,1.608835e-01,9.410674e-01,9.409549e-01,5.133896e-04,3.075189e-08,3.798265e+01,1.143690e-01,3.786829e+01,4.035409e+01,1.694473e+02
7.962623e+05,9.215999e+00,1.391033e+04,1.609992e-01,9.410447e-01,9.409552e-01,5.136971e-04,3.074316e-08,3.798026e+01,1.143690e-01,3.786590e+01,4.035252e+01,1.694394e+02
7.962723e+05,9.216115e+00,1.392033e+04,1.611150e-01,9.410221e-01,9.409555e-01,5.140045e-04,3.073444e-08,3.797788e+01,1.143690e-01,3.786351e+01,4.035095e+01,1.694314e+02
7.962823e+05,9.216231e+00,1.393033e+04,1.612307e-01,9.409994e-01,9.409557e-01,5.143118e-04,3.072573e-08,3.797549e+01,1.143690e-01,3.786112e+01,4.034938e+01,1.694234e+02
7.962923e+05,9.216346e+00,1.394033e+04,1.613465e-01,9.409767e-01,9.409560e-01,5.146190e-04,3.071703e-08,3.797310e+01,1.143690e-01,3.785873e+01,4.034781e+01,1.694154e+02
7.963023e+05,9.216462e+00,1.395033e+04,1.614622e-01,9.409545e-01,9.409563e-01,5.149261e-04,3.070834e-08,3.797071e+01,1.143690e-01,3.785634e+01,4.034622e+01,1.694074e+02
7.963123e+05,9.216578e+00,1.396033e+04,1.615779e-01,9.409394e-01,9.409566e-01,5.152332e-04,3.069965e-08,3.796852e+01,1.143514e-01,3.785417e+01,4.034454e+01,1.694000e+02
7.963223e+05,9.216694e+00,1.397033e+04,1.616937e-01,9.409402e-01,9.409569e-01,5.155401e-04,3.069098e-08,3.796903e+01,1.140957e-01,3.785494e+01,4.034506e+01,1.694000e+02
7.963323e+05,9.216809e+00,1.398033e+04,1.618094e-01,9.409411e-01,9.409572e-01,5.158470e-04,3.068232e-08,3.796955e+01,1.138400e-01,3.785571e+01,4.034559e+01,1.694000e+02
7.963423e+05,9.216925e+00,1.399033e+04,1.619252e-01,9.409419e-01,9.409575e-01,5.161538e-04,3.067366e-08,3.797006e+01,1.135843e-01,3.785648e+01,4.034612e+01,1.694000e+02
7.963523e+05,9.217041e+00,1.400033e+04,1.620409e-01,9.409427e-01,9.409578e-01,5.164605e-04,3.066501e-08,3.797058e+01,1.133286e-01,3.785725e+01,4.034665e+01,1.694000e+02
7.963623e+05,9.217157e+00,1.401034e+04,1.621567e-01,9.409435e-01,9.409581e-01,5.167671e-04,3.065638e-08,3.797110e+01,1.130729e-01,3.785802e+01,4.034718e+01,1.694000e+02
7.963723e+05,9.217272e+00,1.402034e+04,1.622724e-01,9.409443e-01,9.409583e-01,5.170737e-04,3.064775e-08,3.797161e+01,1.128172e-01,3.785879e+01,4.034771e+01,1.694000e+02
7.963823e+05,9.217388e+00,1.403034e+04,1.623881e-01,9.409452e-01,9.409586e-01,5.173801e-04,3.063913e-08,3.797213e+01,1.125614e-01,3.785957e+01,4.034824e+01,1.694000e+02
7.963923e+05,9.217504e+00,1.404034e+04,1.625039e-01,9.409460e-01,9.409589e-01,5.176865e-04,3.063052e-08,3.797264e+01,1.123057e-01,3.786034e+01,4.034877e+01,1.694000e+02
7.964023e+05,9.217620e+00,1.405034e+04,1.626196e-01,9.409468e-01,9.409592e-01,5.179927e-04,3.062192e-08,3.797316e+01,1.120500e-01,3.786111e+01,4.034930e+01,1.694000e+02
7.964123e+05,9.217735e+00,1.406034e+04,1.627354e-01,9.409476e-01,9.409595e-01,5.182989e-04,3.061332e-08,3.797367e+01,1.117943e-01,3.786188e+01,4.034982e+01,1.694000e+02
7.964223e+05,9.217851e+00,1.407034e+04,1.628511e-01,9.409484e-01,9.409598e-01,5.186050e-04,3.060474e-08,3.797419e+01,1.115386e-01,3.786265e+01,4.035035e+01,1.694000e+02
7.964323e+05,9.217967e+00,1.408034e+04,1.629669e-01,9.409493e-01,9.409601e-01,5.189110e-04,3.059617e-08,3.797470e+01,1.112829e-01,3.786342e+01,4.035088e+01,1.694000e+02
7.964423e+05,9.218083e+00,1.409034e+04,1.630826e-01,9.409501e-01,9.409604e-01,5.192169e-04,3.058760e-08,3.797522e+01,1.110272e-01,3.786419e+01,4.035141e+01,1.694000e+02
7.964523e+05,9.218198e+00,1.410034e+04,1.631983e-01,9.409509e-01,9.409606e-01,5.195228e-04,3.057904e-08,3.797574e+01,1.107715e-01,3.786496e+01,4.035194e+01,1.694000e+02
