Repository: brandonlampe/CS_Data

# Repository for Crushed Salt Data
**Grant No: 456417**

This is a work in progress!

## Repository Content

### Directory Names
A uniform namining structure still in progress, but in general directories are named according to the following:
 - Names contain no spaces, a single underscore "_" will be used as a file name seperator.
 - Files are for the Crushed Salt Project (CSP); therefore, the first three charaters of each file are "CSP".
 - Folders are organized by which frame the test was performed on i.e., A2 or A3.
 - The fifth and sixth charaters of each file name will therefore be "A" followed by the frame number.

File: UNM_WP_HY_175_09/IscoMeasurements/STAGE10/CREEP_FIT/175_09_STAGE10_CREEP_OUT.csv (part 8 of 71)
Analysis by Brandon Lampe, performed on: 2016/07/06 15:11:46
Experimental results below begin at: 2016/04/17 10:45:14
Duration (sec),Duration (day),Elapsed Time (sec),Elapsed Time (day),Interpolated Fractional Density,Fit to Fractional Density,Fit to Volume Strain,Fit to Volume Strain Rate (1/sec),Confining Pressure (MPa),Pore Pressure (MPa),Terzaghi Pressure (MPa),Solid Pressure (MPa),Temperature (C))
7.988224e+05,9.245630e+00,1.647039e+04,1.906296e-01,9.409467e-01,9.410268e-01,5.897765e-04,2.877600e-08,3.801195e+01,1.080062e-01,3.790394e+01,4.039078e+01,1.694089e+02
7.988324e+05,9.245745e+00,1.648039e+04,1.907453e-01,9.409635e-01,9.410270e-01,5.900642e-04,2.876925e-08,3.801067e+01,1.080062e-01,3.790266e+01,4.038870e+01,1.694169e+02
7.988424e+05,9.245861e+00,1.649039e+04,1.908610e-01,9.409804e-01,9.410273e-01,5.903519e-04,2.876250e-08,3.800939e+01,1.080062e-01,3.790138e+01,4.038662e+01,1.694249e+02
7.988524e+05,9.245977e+00,1.650039e+04,1.909768e-01,9.409972e-01,9.410276e-01,5.906395e-04,2.875575e-08,3.800811e+01,1.080062e-01,3.790010e+01,4.038453e+01,1.694329e+02
7.988624e+05,9.246093e+00,1.651040e+04,1.910925e-01,9.410141e-01,9.410278e-01,5.909270e-04,2.874902e-08,3.800683e+01,1.080062e-01,3.789882e+01,4.038245e+01,1.694409e+02
7.988724e+05,9.246208e+00,1.652040e+04,1.912083e-01,9.410309e-01,9.410281e-01,5.912145e-04,2.874228e-08,3.800555e+01,1.080062e-01,3.789754e+01,4.038037e+01,1.694488e+02
7.988824e+05,9.246324e+00,1.653040e+04,1.913240e-01,9.410478e-01,9.410284e-01,5.915019e-04,2.873556e-08,3.800427e+01,1.080062e-01,3.789626e+01,4.037829e+01,1.694568e+02
7.988924e+05,9.246440e+00,1.654040e+04,1.914398e-01,9.410646e-01,9.410286e-01,5.917892e-04,2.872884e-08,3.800299e+01,1.080062e-01,3.789498e+01,4.037621e+01,1.694648e+02
7.989024e+05,9.246556e+00,1.655040e+04,1.915555e-01,9.410815e-01,9.410289e-01,5.920765e-04,2.872213e-08,3.800171e+01,1.080062e-01,3.789370e+01,4.037413e+01,1.694728e+02
7.989124e+05,9.246671e+00,1.656040e+04,1.916713e-01,9.410983e-01,9.410292e-01,5.923637e-04,2.871542e-08,3.800043e+01,1.080062e-01,3.789242e+01,4.037205e+01,1.694808e+02
7.989224e+05,9.246787e+00,1.657040e+04,1.917870e-01,9.411152e-01,9.410295e-01,5.926508e-04,2.870872e-08,3.799915e+01,1.080062e-01,3.789114e+01,4.036997e+01,1.694888e+02
7.989324e+05,9.246903e+00,1.658040e+04,1.919027e-01,9.411320e-01,9.410297e-01,5.929378e-04,2.870203e-08,3.799787e+01,1.080062e-01,3.788986e+01,4.036789e+01,1.694967e+02
7.989424e+05,9.247018e+00,1.659040e+04,1.920185e-01,9.411489e-01,9.410300e-01,5.932248e-04,2.869534e-08,3.799659e+01,1.080062e-01,3.788858e+01,4.036580e+01,1.695047e+02
7.989524e+05,9.247134e+00,1.660040e+04,1.921342e-01,9.411657e-01,9.410303e-01,5.935118e-04,2.868866e-08,3.799531e+01,1.080062e-01,3.788730e+01,4.036372e+01,1.695127e+02
7.989624e+05,9.247250e+00,1.661040e+04,1.922500e-01,9.411826e-01,9.410305e-01,5.937986e-04,2.868199e-08,3.799403e+01,1.080062e-01,3.788602e+01,4.036164e+01,1.695207e+02
7.989724e+05,9.247366e+00,1.662040e+04,1.923657e-01,9.411994e-01,9.410308e-01,5.940854e-04,2.867532e-08,3.799275e+01,1.080062e-01,3.788474e+01,4.035956e+01,1.695287e+02
7.989824e+05,9.247481e+00,1.663040e+04,1.924815e-01,9.412163e-01,9.410311e-01,5.943721e-04,2.866866e-08,3.799147e+01,1.080062e-01,3.788346e+01,4.035748e+01,1.695367e+02
7.989924e+05,9.247597e+00,1.664040e+04,1.925972e-01,9.412331e-01,9.410313e-01,5.946588e-04,2.866200e-08,3.799019e+01,1.080062e-01,3.788218e+01,4.035540e+01,1.695446e+02
7.990024e+05,9.247713e+00,1.665040e+04,1.927129e-01,9.412500e-01,9.410316e-01,5.949454e-04,2.865535e-08,3.798891e+01,1.080062e-01,3.788090e+01,4.035332e+01,1.695526e+02
7.990124e+05,9.247829e+00,1.666040e+04,1.928287e-01,9.412668e-01,9.410319e-01,5.952319e-04,2.864871e-08,3.798763e+01,1.080062e-01,3.787962e+01,4.035124e+01,1.695606e+02
7.990224e+05,9.247944e+00,1.667040e+04,1.929444e-01,9.412837e-01,9.410322e-01,5.955184e-04,2.864207e-08,3.798635e+01,1.080062e-01,3.787834e+01,4.034916e+01,1.695686e+02
7.990324e+05,9.248060e+00,1.668040e+04,1.930602e-01,9.413005e-01,9.410324e-01,5.958048e-04,2.863544e-08,3.798507e+01,1.080062e-01,3.787706e+01,4.034708e+01,1.695766e+02
7.990424e+05,9.248176e+00,1.669040e+04,1.931759e-01,9.413174e-01,9.410327e-01,5.960911e-04,2.862882e-08,3.798379e+01,1.080062e-01,3.787578e+01,4.034500e+01,1.695845e+02
7.990524e+05,9.248292e+00,1.670040e+04,1.932917e-01,9.413336e-01,9.410330e-01,5.963774e-04,2.862220e-08,3.798251e+01,1.080062e-01,3.787450e+01,4.034295e+01,1.695925e+02
7.990624e+05,9.248407e+00,1.671040e+04,1.934074e-01,9.413394e-01,9.410332e-01,5.966636e-04,2.861559e-08,3.798134e+01,1.080226e-01,3.787332e+01,4.034146e+01,1.695997e+02
7.990724e+05,9.248523e+00,1.672040e+04,1.935231e-01,9.413239e-01,9.410335e-01,5.969497e-04,2.860899e-08,3.798186e+01,1.082783e-01,3.787358e+01,4.034265e+01,1.695957e+02
7.990824e+05,9.248639e+00,1.673040e+04,1.936389e-01,9.413085e-01,9.410338e-01,5.972358e-04,2.860239e-08,3.798237e+01,1.085340e-01,3.787384e+01,4.034385e+01,1.695917e+02
7.990924e+05,9.248755e+00,1.674040e+04,1.937546e-01,9.412930e-01,9.410340e-01,5.975218e-04,2.859579e-08,3.798289e+01,1.087897e-01,3.787410e+01,4.034504e+01,1.695877e+02
7.991024e+05,9.248870e+00,1.675040e+04,1.938704e-01,9.412776e-01,9.410343e-01,5.978077e-04,2.858921e-08,3.798341e+01,1.090454e-01,3.787436e+01,4.034623e+01,1.695837e+02
7.991124e+05,9.248986e+00,1.676040e+04,1.939861e-01,9.412621e-01,9.410346e-01,5.980936e-04,2.858263e-08,3.798392e+01,1.093011e-01,3.787462e+01,4.034742e+01,1.695796e+02
7.991224e+05,9.249102e+00,1.677040e+04,1.941019e-01,9.412466e-01,9.410348e-01,5.983794e-04,2.857605e-08,3.798444e+01,1.095568e-01,3.787488e+01,4.034862e+01,1.695756e+02
7.991324e+05,9.249218e+00,1.678040e+04,1.942176e-01,9.412312e-01,9.410351e-01,5.986651e-04,2.856948e-08,3.798495e+01,1.098125e-01,3.787514e+01,4.034981e+01,1.695716e+02
7.991424e+05,9.249333e+00,1.679040e+04,1.943334e-01,9.412157e-01,9.410354e-01,5.989508e-04,2.856292e-08,3.798547e+01,1.100683e-01,3.787540e+01,4.035100e+01,1.695676e+02
7.991524e+05,9.249449e+00,1.680040e+04,1.944491e-01,9.412003e-01,9.410357e-01,5.992364e-04,2.855637e-08,3.798598e+01,1.103240e-01,3.787566e+01,4.035219e+01,1.695636e+02
7.991624e+05,9.249565e+00,1.681040e+04,1.945648e-01,9.411848e-01,9.410359e-01,5.995219e-04,2.854982e-08,3.798650e+01,1.105797e-01,3.787592e+01,4.035339e+01,1.695596e+02
7.991724e+05,9.249681e+00,1.682040e+04,1.946806e-01,9.411694e-01,9.410362e-01,5.998074e-04,2.854327e-08,3.798701e+01,1.108354e-01,3.787618e+01,4.035458e+01,1.695555e+02
7.991824e+05,9.249796e+00,1.683040e+04,1.947963e-01,9.411539e-01,9.410365e-01,6.000928e-04,2.853673e-08,3.798753e+01,1.110911e-01,3.787644e+01,4.035577e+01,1.695515e+02
7.991924e+05,9.249912e+00,1.684040e+04,1.949121e-01,9.411384e-01,9.410367e-01,6.003781e-04,2.853020e-08,3.798805e+01,1.113468e-01,3.787670e+01,4.035696e+01,1.695475e+02
7.992024e+05,9.250028e+00,1.685040e+04,1.950278e-01,9.411230e-01,9.410370e-01,6.006634e-04,2.852368e-08,3.798856e+01,1.116025e-01,3.787696e+01,4.035816e+01,1.695435e+02
7.992124e+05,9.250144e+00,1.686040e+04,1.951436e-01,9.411075e-01,9.410373e-01,6.009486e-04,2.851716e-08,3.798908e+01,1.118582e-01,3.787722e+01,4.035935e+01,1.695395e+02
7.992224e+05,9.250259e+00,1.687040e+04,1.952593e-01,9.410921e-01,9.410375e-01,6.012338e-04,2.851065e-08,3.798959e+01,1.121139e-01,3.787748e+01,4.036054e+01,1.695354e+02
7.992324e+05,9.250375e+00,1.688040e+04,1.953750e-01,9.410766e-01,9.410378e-01,6.015188e-04,2.850414e-08,3.799011e+01,1.123697e-01,3.787774e+01,4.036174e+01,1.695314e+02
7.992424e+05,9.250491e+00,1.689040e+04,1.954908e-01,9.410612e-01,9.410381e-01,6.018039e-04,2.849764e-08,3.799062e+01,1.126254e-01,3.787800e+01,4.036293e+01,1.695274e+02
7.992524e+05,9.250607e+00,1.690040e+04,1.956065e-01,9.410457e-01,9.410383e-01,6.020888e-04,2.849114e-08,3.799114e+01,1.128811e-01,3.787826e+01,4.036412e+01,1.695234e+02
7.992624e+05,9.250722e+00,1.691040e+04,1.957223e-01,9.410303e-01,9.410386e-01,6.023737e-04,2.848465e-08,3.799165e+01,1.131368e-01,3.787852e+01,4.036531e+01,1.695194e+02
7.992724e+05,9.250838e+00,1.692040e+04,1.958380e-01,9.410148e-01,9.410389e-01,6.026585e-04,2.847817e-08,3.799217e+01,1.133925e-01,3.787878e+01,4.036651e+01,1.695153e+02
7.992824e+05,9.250954e+00,1.693041e+04,1.959538e-01,9.409993e-01,9.410391e-01,6.029433e-04,2.847170e-08,3.799268e+01,1.136482e-01,3.787904e+01,4.036770e+01,1.695113e+02
7.992924e+05,9.251070e+00,1.694041e+04,1.960695e-01,9.409839e-01,9.410394e-01,6.032280e-04,2.846522e-08,3.799320e+01,1.139039e-01,3.787930e+01,4.036889e+01,1.695073e+02
7.993024e+05,9.251185e+00,1.695041e+04,1.961852e-01,9.409696e-01,9.410397e-01,6.035126e-04,2.845876e-08,3.799372e+01,1.141596e-01,3.787956e+01,4.037004e+01,1.695033e+02
7.993124e+05,9.251301e+00,1.696041e+04,1.963010e-01,9.409649e-01,9.410399e-01,6.037971e-04,2.845230e-08,3.799409e+01,1.143690e-01,3.787972e+01,4.037062e+01,1.695007e+02
7.993224e+05,9.251417e+00,1.697041e+04,1.964167e-01,9.409802e-01,9.410402e-01,6.040816e-04,2.844585e-08,3.799384e+01,1.143690e-01,3.787947e+01,4.036970e+01,1.695047e+02
7.993324e+05,9.251532e+00,1.698041e+04,1.965325e-01,9.409955e-01,9.410405e-01,6.043661e-04,2.843940e-08,3.799358e+01,1.143690e-01,3.787921e+01,4.036877e+01,1.695087e+02
7.993424e+05,9.251648e+00,1.699041e+04,1.966482e-01,9.410108e-01,9.410407e-01,6.046504e-04,2.843296e-08,3.799333e+01,1.143690e-01,3.787896e+01,4.036785e+01,1.695127e+02
7.993524e+05,9.251764e+00,1.700041e+04,1.967640e-01,9.410261e-01,9.410410e-01,6.049348e-04,2.842653e-08,3.799307e+01,1.143690e-01,3.787870e+01,4.036692e+01,1.695166e+02
7.993624e+05,9.251880e+00,1.701041e+04,1.968797e-01,9.410414e-01,9.410413e-01,6.052190e-04,2.842010e-08,3.799282e+01,1.143690e-01,3.787845e+01,4.036599e+01,1.695206e+02
7.993724e+05,9.251995e+00,1.702041e+04,1.969955e-01,9.410567e-01,9.410416e-01,6.055032e-04,2.841368e-08,3.799256e+01,1.143690e-01,3.787819e+01,4.036507e+01,1.695246e+02
7.993824e+05,9.252111e+00,1.703041e+04,1.971112e-01,9.410720e-01,9.410418e-01,6.057873e-04,2.840726e-08,3.799231e+01,1.143690e-01,3.787794e+01,4.036414e+01,1.695286e+02
7.993924e+05,9.252227e+00,1.704041e+04,1.972269e-01,9.410873e-01,9.410421e-01,6.060713e-04,2.840085e-08,3.799205e+01,1.143690e-01,3.787768e+01,4.036322e+01,1.695325e+02
7.994024e+05,9.252343e+00,1.705041e+04,1.973427e-01,9.411026e-01,9.410424e-01,6.063553e-04,2.839445e-08,3.799180e+01,1.143690e-01,3.787743e+01,4.036229e+01,1.695365e+02
7.994124e+05,9.252458e+00,1.706041e+04,1.974584e-01,9.411179e-01,9.410426e-01,6.066392e-04,2.838805e-08,3.799154e+01,1.143690e-01,3.787717e+01,4.036137e+01,1.695405e+02
7.994224e+05,9.252574e+00,1.707041e+04,1.975742e-01,9.411332e-01,9.410429e-01,6.069231e-04,2.838165e-08,3.799129e+01,1.143690e-01,3.787692e+01,4.036044e+01,1.695445e+02
7.994324e+05,9.252690e+00,1.708041e+04,1.976899e-01,9.411485e-01,9.410432e-01,6.072069e-04,2.837527e-08,3.799103e+01,1.143690e-01,3.787666e+01,4.035952e+01,1.695485e+02
7.994424e+05,9.252806e+00,1.709041e+04,1.978057e-01,9.411638e-01,9.410434e-01,6.074906e-04,2.836889e-08,3.799078e+01,1.143690e-01,3.787641e+01,4.035859e+01,1.695524e+02
7.994524e+05,9.252921e+00,1.710041e+04,1.979214e-01,9.411791e-01,9.410437e-01,6.077743e-04,2.836251e-08,3.799052e+01,1.143690e-01,3.787615e+01,4.035767e+01,1.695564e+02
7.994624e+05,9.253037e+00,1.711041e+04,1.980371e-01,9.411944e-01,9.410440e-01,6.080579e-04,2.835614e-08,3.799027e+01,1.143690e-01,3.787590e+01,4.035674e+01,1.695604e+02
7.994724e+05,9.253153e+00,1.712041e+04,1.981529e-01,9.412097e-01,9.410442e-01,6.083414e-04,2.834978e-08,3.799001e+01,1.143690e-01,3.787564e+01,4.035582e+01,1.695644e+02
7.994824e+05,9.253269e+00,1.713041e+04,1.982686e-01,9.412250e-01,9.410445e-01,6.086249e-04,2.834342e-08,3.798975e+01,1.143690e-01,3.787539e+01,4.035489e+01,1.695683e+02
7.994924e+05,9.253384e+00,1.714041e+04,1.983844e-01,9.412403e-01,9.410448e-01,6.089083e-04,2.833707e-08,3.798950e+01,1.143690e-01,3.787513e+01,4.035397e+01,1.695723e+02
7.995024e+05,9.253500e+00,1.715041e+04,1.985001e-01,9.412556e-01,9.410450e-01,6.091916e-04,2.833073e-08,3.798924e+01,1.143690e-01,3.787488e+01,4.035304e+01,1.695763e+02
7.995124e+05,9.253616e+00,1.716041e+04,1.986159e-01,9.412709e-01,9.410453e-01,6.094749e-04,2.832439e-08,3.798899e+01,1.143690e-01,3.787462e+01,4.035212e+01,1.695803e+02
7.995224e+05,9.253732e+00,1.717041e+04,1.987316e-01,9.412862e-01,9.410456e-01,6.097581e-04,2.831805e-08,3.798873e+01,1.143690e-01,3.787437e+01,4.035119e+01,1.695842e+02
7.995324e+05,9.253847e+00,1.718041e+04,1.988474e-01,9.413015e-01,9.410458e-01,6.100413e-04,2.831173e-08,3.798848e+01,1.143690e-01,3.787411e+01,4.035027e+01,1.695882e+02
7.995424e+05,9.253963e+00,1.719041e+04,1.989631e-01,9.413168e-01,9.410461e-01,6.103244e-04,2.830541e-08,3.798822e+01,1.143690e-01,3.787386e+01,4.034934e+01,1.695922e+02
7.995524e+05,9.254079e+00,1.720041e+04,1.990788e-01,9.413320e-01,9.410464e-01,6.106074e-04,2.829909e-08,3.798797e+01,1.143690e-01,3.787360e+01,4.034842e+01,1.695962e+02
7.995624e+05,9.254195e+00,1.721041e+04,1.991946e-01,9.413436e-01,9.410466e-01,6.108904e-04,2.829278e-08,3.798778e+01,1.143588e-01,3.787342e+01,4.034772e+01,1.696000e+02
7.995724e+05,9.254310e+00,1.722041e+04,1.993103e-01,9.413427e-01,9.410469e-01,6.111733e-04,2.828647e-08,3.798906e+01,1.141031e-01,3.787496e+01,4.034914e+01,1.696000e+02
7.995824e+05,9.254426e+00,1.723041e+04,1.994261e-01,9.413419e-01,9.410472e-01,6.114561e-04,2.828018e-08,3.799035e+01,1.138474e-01,3.787651e+01,4.035056e+01,1.696000e+02
7.995924e+05,9.254542e+00,1.724041e+04,1.995418e-01,9.413411e-01,9.410474e-01,6.117389e-04,2.827388e-08,3.799164e+01,1.135917e-01,3.787805e+01,4.035198e+01,1.696000e+02
7.996024e+05,9.254658e+00,1.725041e+04,1.996576e-01,9.413403e-01,9.410477e-01,6.120216e-04,2.826760e-08,3.799293e+01,1.133360e-01,3.787959e+01,4.035340e+01,1.696000e+02
7.996124e+05,9.254773e+00,1.726041e+04,1.997733e-01,9.413395e-01,9.410480e-01,6.123043e-04,2.826132e-08,3.799422e+01,1.130803e-01,3.788114e+01,4.035482e+01,1.696000e+02
7.996224e+05,9.254889e+00,1.727041e+04,1.998890e-01,9.413386e-01,9.410482e-01,6.125869e-04,2.825504e-08,3.799551e+01,1.128246e-01,3.788268e+01,4.035624e+01,1.696000e+02
7.996324e+05,9.255005e+00,1.728041e+04,2.000048e-01,9.413378e-01,9.410485e-01,6.128694e-04,2.824877e-08,3.799680e+01,1.125689e-01,3.788423e+01,4.035766e+01,1.696000e+02
7.996424e+05,9.255121e+00,1.729041e+04,2.001205e-01,9.413370e-01,9.410487e-01,6.131518e-04,2.824251e-08,3.799809e+01,1.123132e-01,3.788577e+01,4.035908e+01,1.696000e+02
7.996524e+05,9.255236e+00,1.730041e+04,2.002363e-01,9.413362e-01,9.410490e-01,6.134342e-04,2.823625e-08,3.799937e+01,1.120574e-01,3.788732e+01,4.036050e+01,1.696000e+02
7.996624e+05,9.255352e+00,1.731041e+04,2.003520e-01,9.413354e-01,9.410493e-01,6.137166e-04,2.823000e-08,3.800066e+01,1.118017e-01,3.788886e+01,4.036192e+01,1.696000e+02
7.996724e+05,9.255468e+00,1.732041e+04,2.004678e-01,9.413345e-01,9.410495e-01,6.139989e-04,2.822375e-08,3.800195e+01,1.115460e-01,3.789041e+01,4.036334e+01,1.696000e+02
7.996824e+05,9.255584e+00,1.733041e+04,2.005835e-01,9.413337e-01,9.410498e-01,6.142811e-04,2.821751e-08,3.800324e+01,1.112903e-01,3.789195e+01,4.036476e+01,1.696000e+02
7.996924e+05,9.255699e+00,1.734041e+04,2.006992e-01,9.413329e-01,9.410501e-01,6.145632e-04,2.821128e-08,3.800453e+01,1.110346e-01,3.789350e+01,4.036618e+01,1.696000e+02
7.997024e+05,9.255815e+00,1.735042e+04,2.008150e-01,9.413321e-01,9.410503e-01,6.148453e-04,2.820505e-08,3.800582e+01,1.107789e-01,3.789504e+01,4.036760e+01,1.696000e+02
7.997124e+05,9.255931e+00,1.736042e+04,2.009307e-01,9.413313e-01,9.410506e-01,6.151273e-04,2.819882e-08,3.800711e+01,1.105232e-01,3.789658e+01,4.036902e+01,1.696000e+02
7.997224e+05,9.256046e+00,1.737042e+04,2.010465e-01,9.413304e-01,9.410509e-01,6.154093e-04,2.819261e-08,3.800840e+01,1.102675e-01,3.789813e+01,4.037044e+01,1.696000e+02
7.997324e+05,9.256162e+00,1.738042e+04,2.011622e-01,9.413296e-01,9.410511e-01,6.156912e-04,2.818639e-08,3.800968e+01,1.100118e-01,3.789967e+01,4.037186e+01,1.696000e+02
7.997424e+05,9.256278e+00,1.739042e+04,2.012780e-01,9.413288e-01,9.410514e-01,6.159730e-04,2.818019e-08,3.801097e+01,1.097560e-01,3.790122e+01,4.037328e+01,1.696000e+02
7.997524e+05,9.256394e+00,1.740042e+04,2.013937e-01,9.413280e-01,9.410517e-01,6.162548e-04,2.817399e-08,3.801226e+01,1.095003e-01,3.790276e+01,4.037470e+01,1.696000e+02
7.997624e+05,9.256509e+00,1.741042e+04,2.015095e-01,9.413272e-01,9.410519e-01,6.165365e-04,2.816779e-08,3.801355e+01,1.092446e-01,3.790431e+01,4.037612e+01,1.696000e+02
7.997724e+05,9.256625e+00,1.742042e+04,2.016252e-01,9.413263e-01,9.410522e-01,6.168182e-04,2.816160e-08,3.801484e+01,1.089889e-01,3.790585e+01,4.037754e+01,1.696000e+02
7.997824e+05,9.256741e+00,1.743042e+04,2.017409e-01,9.413255e-01,9.410525e-01,6.170998e-04,2.815542e-08,3.801613e+01,1.087332e-01,3.790740e+01,4.037896e+01,1.696000e+02
7.997924e+05,9.256857e+00,1.744042e+04,2.018567e-01,9.413247e-01,9.410527e-01,6.173813e-04,2.814924e-08,3.801742e+01,1.084775e-01,3.790894e+01,4.038038e+01,1.696000e+02
7.998024e+05,9.256972e+00,1.745042e+04,2.019724e-01,9.413239e-01,9.410530e-01,6.176628e-04,2.814307e-08,3.801871e+01,1.082218e-01,3.791048e+01,4.038180e+01,1.696000e+02
7.998124e+05,9.257088e+00,1.746042e+04,2.020882e-01,9.413220e-01,9.410533e-01,6.179442e-04,2.813690e-08,3.801979e+01,1.080459e-01,3.791175e+01,4.038305e+01,1.696000e+02
7.998224e+05,9.257204e+00,1.747042e+04,2.022039e-01,9.413147e-01,9.410535e-01,6.182255e-04,2.813074e-08,3.801979e+01,1.082990e-01,3.791149e+01,4.038335e+01,1.696000e+02
7.998324e+05,9.257320e+00,1.748042e+04,2.023197e-01,9.413074e-01,9.410538e-01,6.185068e-04,2.812459e-08,3.801979e+01,1.085521e-01,3.791124e+01,4.038364e+01,1.696000e+02
7.998424e+05,9.257435e+00,1.749042e+04,2.024354e-01,9.413001e-01,9.410541e-01,6.187880e-04,2.811844e-08,3.801979e+01,1.088052e-01,3.791099e+01,4.038394e+01,1.696000e+02
7.998524e+05,9.257551e+00,1.750042e+04,2.025511e-01,9.412928e-01,9.410543e-01,6.190692e-04,2.811229e-08,3.801979e+01,1.090582e-01,3.791073e+01,4.038424e+01,1.696000e+02
7.998624e+05,9.257667e+00,1.751042e+04,2.026669e-01,9.412855e-01,9.410546e-01,6.193503e-04,2.810616e-08,3.801979e+01,1.093113e-01,3.791048e+01,4.038453e+01,1.696000e+02
7.998724e+05,9.257783e+00,1.752042e+04,2.027826e-01,9.412782e-01,9.410548e-01,6.196313e-04,2.810002e-08,3.801979e+01,1.095644e-01,3.791023e+01,4.038483e+01,1.696000e+02
7.998824e+05,9.257898e+00,1.753042e+04,2.028984e-01,9.412709e-01,9.410551e-01,6.199123e-04,2.809390e-08,3.801979e+01,1.098175e-01,3.790998e+01,4.038513e+01,1.696000e+02
7.998924e+05,9.258014e+00,1.754042e+04,2.030141e-01,9.412636e-01,9.410554e-01,6.201932e-04,2.808778e-08,3.801979e+01,1.100705e-01,3.790972e+01,4.038542e+01,1.696000e+02
7.999024e+05,9.258130e+00,1.755042e+04,2.031299e-01,9.412562e-01,9.410556e-01,6.204741e-04,2.808166e-08,3.801979e+01,1.103236e-01,3.790947e+01,4.038572e+01,1.696000e+02
7.999124e+05,9.258246e+00,1.756042e+04,2.032456e-01,9.412489e-01,9.410559e-01,6.207549e-04,2.807555e-08,3.801979e+01,1.105767e-01,3.790922e+01,4.038602e+01,1.696000e+02
7.999224e+05,9.258361e+00,1.757042e+04,2.033613e-01,9.412416e-01,9.410562e-01,6.210356e-04,2.806945e-08,3.801979e+01,1.108298e-01,3.790896e+01,4.038632e+01,1.696000e+02
7.999324e+05,9.258477e+00,1.758042e+04,2.034771e-01,9.412343e-01,9.410564e-01,6.213163e-04,2.806335e-08,3.801979e+01,1.110828e-01,3.790871e+01,4.038661e+01,1.696000e+02
7.999424e+05,9.258593e+00,1.759042e+04,2.035928e-01,9.412270e-01,9.410567e-01,6.215969e-04,2.805725e-08,3.801979e+01,1.113359e-01,3.790846e+01,4.038691e+01,1.696000e+02
7.999524e+05,9.258709e+00,1.760042e+04,2.037086e-01,9.412197e-01,9.410570e-01,6.218774e-04,2.805117e-08,3.801979e+01,1.115890e-01,3.790820e+01,4.038721e+01,1.696000e+02
7.999624e+05,9.258824e+00,1.761042e+04,2.038243e-01,9.412124e-01,9.410572e-01,6.221579e-04,2.804508e-08,3.801979e+01,1.118421e-01,3.790795e+01,4.038750e+01,1.696000e+02
7.999724e+05,9.258940e+00,1.762042e+04,2.039401e-01,9.412051e-01,9.410575e-01,6.224383e-04,2.803901e-08,3.801979e+01,1.120951e-01,3.790770e+01,4.038780e+01,1.696000e+02
7.999824e+05,9.259056e+00,1.763042e+04,2.040558e-01,9.411978e-01,9.410578e-01,6.227187e-04,2.803293e-08,3.801979e+01,1.123482e-01,3.790744e+01,4.038810e+01,1.696000e+02
7.999924e+05,9.259172e+00,1.764042e+04,2.041716e-01,9.411904e-01,9.410580e-01,6.229990e-04,2.802687e-08,3.801979e+01,1.126013e-01,3.790719e+01,4.038839e+01,1.696000e+02
8.000024e+05,9.259287e+00,1.765042e+04,2.042873e-01,9.411831e-01,9.410583e-01,6.232793e-04,2.802081e-08,3.801979e+01,1.128544e-01,3.790694e+01,4.038869e+01,1.696000e+02
8.000124e+05,9.259403e+00,1.766042e+04,2.044030e-01,9.411758e-01,9.410585e-01,6.235594e-04,2.801475e-08,3.801979e+01,1.131074e-01,3.790669e+01,4.038899e+01,1.696000e+02
8.000224e+05,9.259519e+00,1.767042e+04,2.045188e-01,9.411685e-01,9.410588e-01,6.238396e-04,2.800871e-08,3.801979e+01,1.133605e-01,3.790643e+01,4.038929e+01,1.696000e+02
8.000324e+05,9.259635e+00,1.768042e+04,2.046345e-01,9.411612e-01,9.410591e-01,6.241196e-04,2.800266e-08,3.801979e+01,1.136136e-01,3.790618e+01,4.038958e+01,1.696000e+02
8.000424e+05,9.259750e+00,1.769042e+04,2.047503e-01,9.411539e-01,9.410593e-01,6.243996e-04,2.799662e-08,3.801979e+01,1.138667e-01,3.790593e+01,4.038988e+01,1.696000e+02
8.000524e+05,9.259866e+00,1.770042e+04,2.048660e-01,9.411466e-01,9.410596e-01,6.246796e-04,2.799059e-08,3.801979e+01,1.141197e-01,3.790567e+01,4.039017e+01,1.696000e+02
8.000624e+05,9.259982e+00,1.771042e+04,2.049818e-01,9.411427e-01,9.410599e-01,6.249595e-04,2.798456e-08,3.801977e+01,1.143690e-01,3.790540e+01,4.039030e+01,1.696001e+02
8.000724e+05,9.260097e+00,1.772042e+04,2.050975e-01,9.411491e-01,9.410601e-01,6.252393e-04,2.797854e-08,3.801823e+01,1.143690e-01,3.790386e+01,4.038839e+01,1.696041e+02
8.000824e+05,9.260213e+00,1.773042e+04,2.052132e-01,9.411555e-01,9.410604e-01,6.255190e-04,2.797253e-08,3.801669e+01,1.143690e-01,3.790232e+01,4.038648e+01,1.696081e+02
8.000924e+05,9.260329e+00,1.774042e+04,2.053290e-01,9.411619e-01,9.410607e-01,6.257987e-04,2.796652e-08,3.801515e+01,1.143690e-01,3.790078e+01,4.038457e+01,1.696121e+02
8.001024e+05,9.260445e+00,1.775042e+04,2.054447e-01,9.411683e-01,9.410609e-01,6.260784e-04,2.796051e-08,3.801360e+01,1.143690e-01,3.789924e+01,4.038266e+01,1.696161e+02
8.001124e+05,9.260560e+00,1.776042e+04,2.055605e-01,9.411747e-01,9.410612e-01,6.263580e-04,2.795451e-08,3.801206e+01,1.143690e-01,3.789769e+01,4.038074e+01,1.696201e+02
8.001224e+05,9.260676e+00,1.777043e+04,2.056762e-01,9.411811e-01,9.410614e-01,6.266375e-04,2.794852e-08,3.801052e+01,1.143690e-01,3.789615e+01,4.037883e+01,1.696241e+02
8.001324e+05,9.260792e+00,1.778043e+04,2.057920e-01,9.411875e-01,9.410617e-01,6.269170e-04,2.794253e-08,3.800898e+01,1.143690e-01,3.789461e+01,4.037692e+01,1.696281e+02
8.001424e+05,9.260908e+00,1.779043e+04,2.059077e-01,9.411940e-01,9.410620e-01,6.271964e-04,2.793654e-08,3.800744e+01,1.143690e-01,3.789307e+01,4.037501e+01,1.696321e+02
8.001524e+05,9.261023e+00,1.780043e+04,2.060234e-01,9.412004e-01,9.410622e-01,6.274757e-04,2.793057e-08,3.800590e+01,1.143690e-01,3.789153e+01,4.037310e+01,1.696361e+02
8.001624e+05,9.261139e+00,1.781043e+04,2.061392e-01,9.412068e-01,9.410625e-01,6.277550e-04,2.792459e-08,3.800436e+01,1.143690e-01,3.788999e+01,4.037119e+01,1.696401e+02
8.001724e+05,9.261255e+00,1.782043e+04,2.062549e-01,9.412132e-01,9.410628e-01,6.280342e-04,2.791863e-08,3.800282e+01,1.143690e-01,3.788845e+01,4.036927e+01,1.696441e+02
8.001824e+05,9.261371e+00,1.783043e+04,2.063707e-01,9.412196e-01,9.410630e-01,6.283134e-04,2.791266e-08,3.800128e+01,1.143690e-01,3.788691e+01,4.036736e+01,1.696481e+02
8.001924e+05,9.261486e+00,1.784043e+04,2.064864e-01,9.412260e-01,9.410633e-01,6.285925e-04,2.790671e-08,3.799973e+01,1.143690e-01,3.788536e+01,4.036545e+01,1.696521e+02
8.002024e+05,9.261602e+00,1.785043e+04,2.066022e-01,9.412324e-01,9.410635e-01,6.288715e-04,2.790076e-08,3.799819e+01,1.143690e-01,3.788382e+01,4.036354e+01,1.696561e+02
8.002124e+05,9.261718e+00,1.786043e+04,2.067179e-01,9.412388e-01,9.410638e-01,6.291505e-04,2.789481e-08,3.799665e+01,1.143690e-01,3.788228e+01,4.036163e+01,1.696601e+02
8.002224e+05,9.261834e+00,1.787043e+04,2.068337e-01,9.412452e-01,9.410641e-01,6.294294e-04,2.788887e-08,3.799511e+01,1.143690e-01,3.788074e+01,4.035972e+01,1.696641e+02
8.002324e+05,9.261949e+00,1.788043e+04,2.069494e-01,9.412516e-01,9.410643e-01,6.297083e-04,2.788294e-08,3.799357e+01,1.143690e-01,3.787920e+01,4.035781e+01,1.696681e+02
8.002424e+05,9.262065e+00,1.789043e+04,2.070651e-01,9.412580e-01,9.410646e-01,6.299871e-04,2.787701e-08,3.799203e+01,1.143690e-01,3.787766e+01,4.035589e+01,1.696722e+02
8.002524e+05,9.262181e+00,1.790043e+04,2.071809e-01,9.412644e-01,9.410649e-01,6.302658e-04,2.787108e-08,3.799049e+01,1.143690e-01,3.787612e+01,4.035398e+01,1.696762e+02
8.002624e+05,9.262297e+00,1.791043e+04,2.072966e-01,9.412708e-01,9.410651e-01,6.305445e-04,2.786516e-08,3.798895e+01,1.143690e-01,3.787458e+01,4.035207e+01,1.696802e+02
8.002724e+05,9.262412e+00,1.792043e+04,2.074124e-01,9.412773e-01,9.410654e-01,6.308232e-04,2.785925e-08,3.798740e+01,1.143690e-01,3.787304e+01,4.035016e+01,1.696842e+02
8.002824e+05,9.262528e+00,1.793043e+04,2.075281e-01,9.412837e-01,9.410656e-01,6.311017e-04,2.785334e-08,3.798586e+01,1.143690e-01,3.787149e+01,4.034825e+01,1.696882e+02
8.002924e+05,9.262644e+00,1.794043e+04,2.076439e-01,9.412901e-01,9.410659e-01,6.313802e-04,2.784744e-08,3.798432e+01,1.143690e-01,3.786995e+01,4.034634e+01,1.696922e+02
8.003024e+05,9.262760e+00,1.795043e+04,2.077596e-01,9.412960e-01,9.410662e-01,6.316587e-04,2.784154e-08,3.798278e+01,1.143690e-01,3.786841e+01,4.034445e+01,1.696962e+02
8.003124e+05,9.262875e+00,1.796043e+04,2.078753e-01,9.412920e-01,9.410664e-01,6.319371e-04,2.783565e-08,3.798135e+01,1.143572e-01,3.786699e+01,4.034310e+01,1.696996e+02
8.003224e+05,9.262991e+00,1.797043e+04,2.079911e-01,9.412699e-01,9.410667e-01,6.322154e-04,2.782976e-08,3.798212e+01,1.141024e-01,3.786801e+01,4.034487e+01,1.696916e+02
8.003324e+05,9.263107e+00,1.798043e+04,2.081068e-01,9.412479e-01,9.410670e-01,6.324937e-04,2.782388e-08,3.798289e+01,1.138475e-01,3.786904e+01,4.034665e+01,1.696836e+02
8.003424e+05,9.263223e+00,1.799043e+04,2.082226e-01,9.412259e-01,9.410672e-01,6.327719e-04,2.781801e-08,3.798366e+01,1.135927e-01,3.787007e+01,4.034842e+01,1.696756e+02
8.003524e+05,9.263338e+00,1.800043e+04,2.083383e-01,9.412039e-01,9.410675e-01,6.330501e-04,2.781214e-08,3.798443e+01,1.133379e-01,3.787109e+01,4.035020e+01,1.696676e+02
8.003624e+05,9.263454e+00,1.801043e+04,2.084541e-01,9.411819e-01,9.410677e-01,6.333282e-04,2.780627e-08,3.798520e+01,1.130831e-01,3.787212e+01,4.035197e+01,1.696596e+02
8.003724e+05,9.263570e+00,1.802043e+04,2.085698e-01,9.411599e-01,9.410680e-01,6.336062e-04,2.780041e-08,3.798597e+01,1.128282e-01,3.787314e+01,4.035375e+01,1.696516e+02
8.003824e+05,9.263686e+00,1.803043e+04,2.086855e-01,9.411379e-01,9.410683e-01,6.338842e-04,2.779456e-08,3.798674e+01,1.125734e-01,3.787417e+01,4.035553e+01,1.696436e+02
8.003924e+05,9.263801e+00,1.804043e+04,2.088013e-01,9.411159e-01,9.410685e-01,6.341621e-04,2.778871e-08,3.798751e+01,1.123186e-01,3.787519e+01,4.035730e+01,1.696356e+02
8.004024e+05,9.263917e+00,1.805043e+04,2.089170e-01,9.410938e-01,9.410688e-01,6.344400e-04,2.778286e-08,3.798828e+01,1.120638e-01,3.787622e+01,4.035908e+01,1.696275e+02
8.004124e+05,9.264033e+00,1.806043e+04,2.090328e-01,9.410718e-01,9.410690e-01,6.347178e-04,2.777702e-08,3.798905e+01,1.118089e-01,3.787724e+01,4.036085e+01,1.696195e+02
8.004224e+05,9.264149e+00,1.807043e+04,2.091485e-01,9.410498e-01,9.410693e-01,6.349955e-04,2.777119e-08,3.798982e+01,1.115541e-01,3.787827e+01,4.036263e+01,1.696115e+02
8.004324e+05,9.264264e+00,1.808043e+04,2.092643e-01,9.410278e-01,9.410696e-01,6.352732e-04,2.776536e-08,3.799059e+01,1.112993e-01,3.787929e+01,4.036441e+01,1.696035e+02
8.004424e+05,9.264380e+00,1.809043e+04,2.093800e-01,9.410058e-01,9.410698e-01,6.355508e-04,2.775954e-08,3.799136e+01,1.110445e-01,3.788032e+01,4.036618e+01,1.695955e+02
8.004524e+05,9.264496e+00,1.810043e+04,2.094958e-01,9.409838e-01,9.410701e-01,6.358284e-04,2.775372e-08,3.799213e+01,1.107896e-01,3.788134e+01,4.036796e+01,1.695875e+02
8.004624e+05,9.264611e+00,1.811043e+04,2.096115e-01,9.409618e-01,9.410704e-01,6.361059e-04,2.774790e-08,3.799291e+01,1.105348e-01,3.788237e+01,4.036974e+01,1.695795e+02
8.004724e+05,9.264727e+00,1.812043e+04,2.097272e-01,9.409397e-01,9.410706e-01,6.363834e-04,2.774210e-08,3.799368e+01,1.102800e-01,3.788340e+01,4.037151e+01,1.695715e+02
8.004824e+05,9.264843e+00,1.813043e+04,2.098430e-01,9.409177e-01,9.410709e-01,6.366608e-04,2.773629e-08,3.799445e+01,1.100252e-01,3.788442e+01,4.037329e+01,1.695635e+02
8.004924e+05,9.264959e+00,1.814043e+04,2.099587e-01,9.408957e-01,9.410711e-01,6.369381e-04,2.773050e-08,3.799522e+01,1.097703e-01,3.788545e+01,4.037507e+01,1.695555e+02
8.005024e+05,9.265074e+00,1.815043e+04,2.100745e-01,9.408737e-01,9.410714e-01,6.372154e-04,2.772470e-08,3.799599e+01,1.095155e-01,3.788647e+01,4.037685e+01,1.695474e+02
8.005124e+05,9.265190e+00,1.816043e+04,2.101902e-01,9.408517e-01,9.410717e-01,6.374926e-04,2.771892e-08,3.799676e+01,1.092607e-01,3.788750e+01,4.037862e+01,1.695394e+02
8.005224e+05,9.265306e+00,1.817043e+04,2.103060e-01,9.408297e-01,9.410719e-01,6.377698e-04,2.771314e-08,3.799753e+01,1.090058e-01,3.788852e+01,4.038040e+01,1.695314e+02
8.005324e+05,9.265422e+00,1.818043e+04,2.104217e-01,9.408077e-01,9.410722e-01,6.380469e-04,2.770736e-08,3.799830e+01,1.087510e-01,3.788955e+01,4.038218e+01,1.695234e+02
8.005424e+05,9.265537e+00,1.819044e+04,2.105374e-01,9.407856e-01,9.410724e-01,6.383240e-04,2.770159e-08,3.799907e+01,1.084962e-01,3.789057e+01,4.038396e+01,1.695154e+02
8.005524e+05,9.265653e+00,1.820044e+04,2.106532e-01,9.407641e-01,9.410727e-01,6.386010e-04,2.769582e-08,3.799984e+01,1.082414e-01,3.789160e+01,4.038571e+01,1.695074e+02
8.005624e+05,9.265769e+00,1.821044e+04,2.107689e-01,9.407507e-01,9.410730e-01,6.388779e-04,2.769006e-08,3.800055e+01,1.080258e-01,3.789253e+01,4.038705e+01,1.695000e+02
8.005724e+05,9.265885e+00,1.822044e+04,2.108847e-01,9.407640e-01,9.410732e-01,6.391548e-04,2.768430e-08,3.800055e+01,1.082798e-01,3.789227e+01,4.038647e+01,1.695000e+02
8.005824e+05,9.266000e+00,1.823044e+04,2.110004e-01,9.407772e-01,9.410735e-01,6.394316e-04,2.767855e-08,3.800055e+01,1.085337e-01,3.789202e+01,4.038589e+01,1.695000e+02
8.005924e+05,9.266116e+00,1.824044e+04,2.111162e-01,9.407905e-01,9.410737e-01,6.397084e-04,2.767281e-08,3.800055e+01,1.087876e-01,3.789176e+01,4.038531e+01,1.695000e+02
8.006024e+05,9.266232e+00,1.825044e+04,2.112319e-01,9.408037e-01,9.410740e-01,6.399851e-04,2.766707e-08,3.800055e+01,1.090416e-01,3.789151e+01,4.038472e+01,1.695000e+02
8.006124e+05,9.266348e+00,1.826044e+04,2.113476e-01,9.408169e-01,9.410743e-01,6.402617e-04,2.766133e-08,3.800055e+01,1.092955e-01,3.789126e+01,4.038414e+01,1.695000e+02
8.006224e+05,9.266463e+00,1.827044e+04,2.114634e-01,9.408302e-01,9.410745e-01,6.405383e-04,2.765560e-08,3.800055e+01,1.095495e-01,3.789100e+01,4.038356e+01,1.695000e+02
8.006324e+05,9.266579e+00,1.828044e+04,2.115791e-01,9.408434e-01,9.410748e-01,6.408148e-04,2.764988e-08,3.800055e+01,1.098034e-01,3.789075e+01,4.038298e+01,1.695000e+02
8.006424e+05,9.266695e+00,1.829044e+04,2.116949e-01,9.408566e-01,9.410750e-01,6.410913e-04,2.764416e-08,3.800055e+01,1.100574e-01,3.789049e+01,4.038239e+01,1.695000e+02
8.006524e+05,9.266811e+00,1.830044e+04,2.118106e-01,9.408699e-01,9.410753e-01,6.413677e-04,2.763844e-08,3.800055e+01,1.103113e-01,3.789024e+01,4.038181e+01,1.695000e+02
8.006624e+05,9.266926e+00,1.831044e+04,2.119264e-01,9.408831e-01,9.410756e-01,6.416441e-04,2.763273e-08,3.800055e+01,1.105653e-01,3.788999e+01,4.038123e+01,1.695000e+02
8.006724e+05,9.267042e+00,1.832044e+04,2.120421e-01,9.408964e-01,9.410758e-01,6.419204e-04,2.762703e-08,3.800055e+01,1.108192e-01,3.788973e+01,4.038064e+01,1.695000e+02
8.006824e+05,9.267158e+00,1.833044e+04,2.121579e-01,9.409096e-01,9.410761e-01,6.421966e-04,2.762133e-08,3.800055e+01,1.110732e-01,3.788948e+01,4.038006e+01,1.695000e+02
8.006924e+05,9.267274e+00,1.834044e+04,2.122736e-01,9.409228e-01,9.410763e-01,6.424728e-04,2.761563e-08,3.800055e+01,1.113271e-01,3.788922e+01,4.037948e+01,1.695000e+02
8.007024e+05,9.267389e+00,1.835044e+04,2.123893e-01,9.409361e-01,9.410766e-01,6.427490e-04,2.760994e-08,3.800055e+01,1.115811e-01,3.788897e+01,4.037890e+01,1.695000e+02
8.007124e+05,9.267505e+00,1.836044e+04,2.125051e-01,9.409493e-01,9.410769e-01,6.430251e-04,2.760426e-08,3.800055e+01,1.118350e-01,3.788872e+01,4.037831e+01,1.695000e+02
8.007224e+05,9.267621e+00,1.837044e+04,2.126208e-01,9.409626e-01,9.410771e-01,6.433011e-04,2.759858e-08,3.800055e+01,1.120890e-01,3.788846e+01,4.037773e+01,1.695000e+02
8.007324e+05,9.267737e+00,1.838044e+04,2.127366e-01,9.409758e-01,9.410774e-01,6.435770e-04,2.759291e-08,3.800055e+01,1.123429e-01,3.788821e+01,4.037715e+01,1.695000e+02
8.007424e+05,9.267852e+00,1.839044e+04,2.128523e-01,9.409890e-01,9.410776e-01,6.438529e-04,2.758724e-08,3.800055e+01,1.125969e-01,3.788795e+01,4.037657e+01,1.695000e+02
8.007524e+05,9.267968e+00,1.840044e+04,2.129681e-01,9.410023e-01,9.410779e-01,6.441288e-04,2.758157e-08,3.800055e+01,1.128508e-01,3.788770e+01,4.037599e+01,1.695000e+02
8.007624e+05,9.268084e+00,1.841044e+04,2.130838e-01,9.410155e-01,9.410782e-01,6.444046e-04,2.757591e-08,3.800055e+01,1.131048e-01,3.788745e+01,4.037540e+01,1.695000e+02
8.007724e+05,9.268200e+00,1.842044e+04,2.131995e-01,9.410288e-01,9.410784e-01,6.446803e-04,2.757026e-08,3.800055e+01,1.133587e-01,3.788719e+01,4.037482e+01,1.695000e+02
8.007824e+05,9.268315e+00,1.843044e+04,2.133153e-01,9.410420e-01,9.410787e-01,6.449560e-04,2.756461e-08,3.800055e+01,1.136127e-01,3.788694e+01,4.037424e+01,1.695000e+02
8.007924e+05,9.268431e+00,1.844044e+04,2.134310e-01,9.410552e-01,9.410789e-01,6.452316e-04,2.755897e-08,3.800055e+01,1.138666e-01,3.788669e+01,4.037366e+01,1.695000e+02
8.008024e+05,9.268547e+00,1.845044e+04,2.135468e-01,9.410685e-01,9.410792e-01,6.455072e-04,2.755333e-08,3.800055e+01,1.141205e-01,3.788643e+01,4.037307e+01,1.695000e+02
8.008124e+05,9.268663e+00,1.846044e+04,2.136625e-01,9.410848e-01,9.410795e-01,6.457827e-04,2.754769e-08,3.800055e+01,1.143634e-01,3.788619e+01,4.037236e+01,1.695001e+02
8.008224e+05,9.268778e+00,1.847044e+04,2.137783e-01,9.410935e-01,9.410797e-01,6.460582e-04,2.754206e-08,3.800055e+01,1.141077e-01,3.788644e+01,4.037200e+01,1.695041e+02
8.008324e+05,9.268894e+00,1.848044e+04,2.138940e-01,9.411022e-01,9.410800e-01,6.463336e-04,2.753644e-08,3.800055e+01,1.138520e-01,3.788670e+01,4.037165e+01,1.695081e+02
8.008424e+05,9.269010e+00,1.849044e+04,2.140097e-01,9.411109e-01,9.410802e-01,6.466089e-04,2.753082e-08,3.800055e+01,1.135963e-01,3.788696e+01,4.037129e+01,1.695121e+02
8.008524e+05,9.269125e+00,1.850044e+04,2.141255e-01,9.411196e-01,9.410805e-01,6.468842e-04,2.752521e-08,3.800055e+01,1.133406e-01,3.788721e+01,4.037094e+01,1.695162e+02
8.008624e+05,9.269241e+00,1.851044e+04,2.142412e-01,9.411283e-01,9.410808e-01,6.471594e-04,2.751960e-08,3.800055e+01,1.130848e-01,3.788747e+01,4.037058e+01,1.695202e+02
8.008724e+05,9.269357e+00,1.852044e+04,2.143570e-01,9.411370e-01,9.410810e-01,6.474346e-04,2.751399e-08,3.800055e+01,1.128291e-01,3.788772e+01,4.037022e+01,1.695242e+02
8.008824e+05,9.269473e+00,1.853044e+04,2.144727e-01,9.411456e-01,9.410813e-01,6.477097e-04,2.750839e-08,3.800055e+01,1.125734e-01,3.788798e+01,4.036987e+01,1.695282e+02
8.008924e+05,9.269588e+00,1.854044e+04,2.145885e-01,9.411543e-01,9.410815e-01,6.479848e-04,2.750280e-08,3.800055e+01,1.123177e-01,3.788823e+01,4.036951e+01,1.695322e+02
8.009024e+05,9.269704e+00,1.855044e+04,2.147042e-01,9.411630e-01,9.410818e-01,6.482598e-04,2.749721e-08,3.800055e+01,1.120620e-01,3.788849e+01,4.036916e+01,1.695363e+02
8.009124e+05,9.269820e+00,1.856044e+04,2.148200e-01,9.411717e-01,9.410820e-01,6.485347e-04,2.749163e-08,3.800055e+01,1.118063e-01,3.788875e+01,4.036880e+01,1.695403e+02
8.009224e+05,9.269936e+00,1.857044e+04,2.149357e-01,9.411804e-01,9.410823e-01,6.488096e-04,2.748605e-08,3.800055e+01,1.115506e-01,3.788900e+01,4.036845e+01,1.695443e+02
8.009324e+05,9.270051e+00,1.858044e+04,2.150514e-01,9.411891e-01,9.410826e-01,6.490845e-04,2.748047e-08,3.800055e+01,1.112949e-01,3.788926e+01,4.036809e+01,1.695483e+02
8.009424e+05,9.270167e+00,1.859044e+04,2.151672e-01,9.411978e-01,9.410828e-01,6.493593e-04,2.747490e-08,3.800055e+01,1.110392e-01,3.788951e+01,4.036774e+01,1.695523e+02
8.009524e+05,9.270283e+00,1.860045e+04,2.152829e-01,9.412065e-01,9.410831e-01,6.496340e-04,2.746934e-08,3.800055e+01,1.107834e-01,3.788977e+01,4.036738e+01,1.695564e+02
8.009624e+05,9.270399e+00,1.861045e+04,2.153987e-01,9.412151e-01,9.410833e-01,6.499087e-04,2.746378e-08,3.800055e+01,1.105277e-01,3.789002e+01,4.036702e+01,1.695604e+02
8.009724e+05,9.270514e+00,1.862045e+04,2.155144e-01,9.412238e-01,9.410836e-01,6.501833e-04,2.745822e-08,3.800055e+01,1.102720e-01,3.789028e+01,4.036667e+01,1.695644e+02
8.009824e+05,9.270630e+00,1.863045e+04,2.156302e-01,9.412325e-01,9.410839e-01,6.504578e-04,2.745267e-08,3.800055e+01,1.100163e-01,3.789054e+01,4.036631e+01,1.695684e+02
8.009924e+05,9.270746e+00,1.864045e+04,2.157459e-01,9.412412e-01,9.410841e-01,6.507323e-04,2.744713e-08,3.800055e+01,1.097606e-01,3.789079e+01,4.036596e+01,1.695724e+02
8.010024e+05,9.270862e+00,1.865045e+04,2.158616e-01,9.412499e-01,9.410844e-01,6.510068e-04,2.744159e-08,3.800055e+01,1.095049e-01,3.789105e+01,4.036560e+01,1.695764e+02
8.010124e+05,9.270977e+00,1.866045e+04,2.159774e-01,9.412586e-01,9.410846e-01,6.512812e-04,2.743605e-08,3.800055e+01,1.092492e-01,3.789130e+01,4.036525e+01,1.695805e+02
8.010224e+05,9.271093e+00,1.867045e+04,2.160931e-01,9.412673e-01,9.410849e-01,6.515555e-04,2.743052e-08,3.800055e+01,1.089935e-01,3.789156e+01,4.036489e+01,1.695845e+02
8.010324e+05,9.271209e+00,1.868045e+04,2.162089e-01,9.412760e-01,9.410851e-01,6.518298e-04,2.742500e-08,3.800055e+01,1.087378e-01,3.789181e+01,4.036453e+01,1.695885e+02
8.010424e+05,9.271325e+00,1.869045e+04,2.163246e-01,9.412847e-01,9.410854e-01,6.521040e-04,2.741948e-08,3.800055e+01,1.084820e-01,3.789207e+01,4.036418e+01,1.695925e+02
8.010524e+05,9.271440e+00,1.870045e+04,2.164404e-01,9.412925e-01,9.410857e-01,6.523782e-04,2.741396e-08,3.800055e+01,1.082263e-01,3.789233e+01,4.036386e+01,1.695965e+02
8.010624e+05,9.271556e+00,1.871045e+04,2.165561e-01,9.412927e-01,9.410859e-01,6.526523e-04,2.740845e-08,3.800062e+01,1.080062e-01,3.789262e+01,4.036394e+01,1.695994e+02
8.010724e+05,9.271672e+00,1.872045e+04,2.166719e-01,9.412808e-01,9.410862e-01,6.529264e-04,2.740295e-08,3.800113e+01,1.080062e-01,3.789313e+01,4.036499e+01,1.695955e+02
8.010824e+05,9.271788e+00,1.873045e+04,2.167876e-01,9.412688e-01,9.410864e-01,6.532004e-04,2.739745e-08,3.800165e+01,1.080062e-01,3.789364e+01,4.036605e+01,1.695915e+02
8.010924e+05,9.271903e+00,1.874045e+04,2.169033e-01,9.412568e-01,9.410867e-01,6.534744e-04,2.739195e-08,3.800216e+01,1.080062e-01,3.789415e+01,4.036711e+01,1.695875e+02
8.011024e+05,9.272019e+00,1.875045e+04,2.170191e-01,9.412448e-01,9.410870e-01,6.537483e-04,2.738646e-08,3.800267e+01,1.080062e-01,3.789466e+01,4.036817e+01,1.695835e+02
8.011124e+05,9.272135e+00,1.876045e+04,2.171348e-01,9.412328e-01,9.410872e-01,6.540221e-04,2.738097e-08,3.800318e+01,1.080062e-01,3.789518e+01,4.036922e+01,1.695795e+02
8.011224e+05,9.272251e+00,1.877045e+04,2.172506e-01,9.412208e-01,9.410875e-01,6.542959e-04,2.737549e-08,3.800369e+01,1.080062e-01,3.789569e+01,4.037028e+01,1.695755e+02
8.011324e+05,9.272366e+00,1.878045e+04,2.173663e-01,9.412088e-01,9.410877e-01,6.545696e-04,2.737001e-08,3.800421e+01,1.080062e-01,3.789620e+01,4.037134e+01,1.695715e+02
8.011424e+05,9.272482e+00,1.879045e+04,2.174821e-01,9.411968e-01,9.410880e-01,6.548433e-04,2.736454e-08,3.800472e+01,1.080062e-01,3.789671e+01,4.037239e+01,1.695675e+02
8.011524e+05,9.272598e+00,1.880045e+04,2.175978e-01,9.411848e-01,9.410882e-01,6.551169e-04,2.735907e-08,3.800523e+01,1.080062e-01,3.789722e+01,4.037345e+01,1.695635e+02
8.011625e+05,9.272714e+00,1.881045e+04,2.177135e-01,9.411729e-01,9.410885e-01,6.553905e-04,2.735361e-08,3.800574e+01,1.080062e-01,3.789774e+01,4.037451e+01,1.695595e+02
8.011725e+05,9.272829e+00,1.882045e+04,2.178293e-01,9.411609e-01,9.410888e-01,6.556640e-04,2.734815e-08,3.800625e+01,1.080062e-01,3.789825e+01,4.037556e+01,1.695555e+02
