Repository: brandonlampe/CS_Data

# Repository for Crushed Salt Data
**Grant No: 456417**

This is a work in progress!

## Repository Content

### Directory Names
A uniform namining structure still in progress, but in general directories are named according to the following:
 - Names contain no spaces, a single underscore "_" will be used as a file name seperator.
 - Files are for the Crushed Salt Project (CSP); therefore, the first three charaters of each file are "CSP".
 - Folders are organized by which frame the test was performed on i.e., A2 or A3.
 - The fifth and sixth charaters of each file name will therefore be "A" followed by the frame number.

File: UNM_WP_HY_175_09/IscoMeasurements/STAGE10/CREEP_FIT/175_09_STAGE10_CREEP_OUT.csv (part 14 of 71)
Analysis by Brandon Lampe, performed on: 2016/07/06 15:11:46
Experimental results below begin at: 2016/04/17 10:45:14
Duration (sec),Duration (day),Elapsed Time (sec),Elapsed Time (day),Interpolated Fractional Density,Fit to Fractional Density,Fit to Volume Strain,Fit to Volume Strain Rate (1/sec),Confining Pressure (MPa),Pore Pressure (MPa),Terzaghi Pressure (MPa),Solid Pressure (MPa),Temperature (C))
8.129827e+05,9.409522e+00,3.063073e+04,3.545224e-01,9.415805e-01,9.413662e-01,9.503865e-04,2.317889e-08,3.800697e+01,1.123487e-01,3.789462e+01,4.035810e+01,1.704365e+02
8.129927e+05,9.409638e+00,3.064073e+04,3.546381e-01,9.415992e-01,9.413664e-01,9.506183e-04,2.317667e-08,3.800697e+01,1.126035e-01,3.789436e+01,4.035729e+01,1.704445e+02
8.130027e+05,9.409754e+00,3.065073e+04,3.547539e-01,9.416180e-01,9.413666e-01,9.508501e-04,2.317445e-08,3.800697e+01,1.128583e-01,3.789411e+01,4.035647e+01,1.704525e+02
8.130127e+05,9.409870e+00,3.066073e+04,3.548696e-01,9.416367e-01,9.413668e-01,9.510818e-04,2.317223e-08,3.800697e+01,1.131131e-01,3.789385e+01,4.035565e+01,1.704605e+02
8.130227e+05,9.409985e+00,3.067073e+04,3.549853e-01,9.416554e-01,9.413670e-01,9.513135e-04,2.317001e-08,3.800697e+01,1.133680e-01,3.789360e+01,4.035484e+01,1.704685e+02
8.130327e+05,9.410101e+00,3.068073e+04,3.551011e-01,9.416742e-01,9.413672e-01,9.515452e-04,2.316779e-08,3.800697e+01,1.136228e-01,3.789334e+01,4.035402e+01,1.704765e+02
8.130427e+05,9.410217e+00,3.069073e+04,3.552168e-01,9.416929e-01,9.413675e-01,9.517769e-04,2.316557e-08,3.800697e+01,1.138776e-01,3.789309e+01,4.035320e+01,1.704846e+02
8.130527e+05,9.410333e+00,3.070073e+04,3.553326e-01,9.417109e-01,9.413677e-01,9.520085e-04,2.316336e-08,3.800697e+01,1.141325e-01,3.789283e+01,4.035242e+01,1.704926e+02
8.130627e+05,9.410448e+00,3.071073e+04,3.554483e-01,9.417178e-01,9.413679e-01,9.522402e-04,2.316115e-08,3.800695e+01,1.143690e-01,3.789258e+01,4.035209e+01,1.704997e+02
8.130727e+05,9.410564e+00,3.072074e+04,3.555641e-01,9.416950e-01,9.413681e-01,9.524718e-04,2.315893e-08,3.800669e+01,1.143690e-01,3.789232e+01,4.035279e+01,1.704957e+02
8.130827e+05,9.410680e+00,3.073074e+04,3.556798e-01,9.416723e-01,9.413683e-01,9.527033e-04,2.315672e-08,3.800643e+01,1.143690e-01,3.789206e+01,4.035349e+01,1.704917e+02
8.130927e+05,9.410796e+00,3.074074e+04,3.557955e-01,9.416496e-01,9.413686e-01,9.529349e-04,2.315452e-08,3.800618e+01,1.143690e-01,3.789181e+01,4.035419e+01,1.704877e+02
8.131027e+05,9.410911e+00,3.075074e+04,3.559113e-01,9.416269e-01,9.413688e-01,9.531664e-04,2.315231e-08,3.800592e+01,1.143690e-01,3.789155e+01,4.035488e+01,1.704837e+02
8.131127e+05,9.411027e+00,3.076074e+04,3.560270e-01,9.416041e-01,9.413690e-01,9.533980e-04,2.315010e-08,3.800566e+01,1.143690e-01,3.789129e+01,4.035558e+01,1.704797e+02
8.131227e+05,9.411143e+00,3.077074e+04,3.561428e-01,9.415814e-01,9.413692e-01,9.536295e-04,2.314790e-08,3.800541e+01,1.143690e-01,3.789104e+01,4.035628e+01,1.704757e+02
8.131327e+05,9.411259e+00,3.078074e+04,3.562585e-01,9.415587e-01,9.413694e-01,9.538609e-04,2.314569e-08,3.800515e+01,1.143690e-01,3.789078e+01,4.035698e+01,1.704717e+02
8.131427e+05,9.411374e+00,3.079074e+04,3.563743e-01,9.415360e-01,9.413696e-01,9.540924e-04,2.314349e-08,3.800489e+01,1.143690e-01,3.789052e+01,4.035768e+01,1.704677e+02
8.131527e+05,9.411490e+00,3.080074e+04,3.564900e-01,9.415132e-01,9.413699e-01,9.543238e-04,2.314129e-08,3.800464e+01,1.143690e-01,3.789027e+01,4.035838e+01,1.704637e+02
8.131627e+05,9.411606e+00,3.081074e+04,3.566058e-01,9.414905e-01,9.413701e-01,9.545552e-04,2.313909e-08,3.800438e+01,1.143690e-01,3.789001e+01,4.035908e+01,1.704597e+02
8.131727e+05,9.411721e+00,3.082074e+04,3.567215e-01,9.414678e-01,9.413703e-01,9.547866e-04,2.313690e-08,3.800412e+01,1.143690e-01,3.788975e+01,4.035977e+01,1.704557e+02
8.131827e+05,9.411837e+00,3.083074e+04,3.568372e-01,9.414451e-01,9.413705e-01,9.550180e-04,2.313470e-08,3.800386e+01,1.143690e-01,3.788950e+01,4.036047e+01,1.704517e+02
8.131927e+05,9.411953e+00,3.084074e+04,3.569530e-01,9.414223e-01,9.413707e-01,9.552493e-04,2.313251e-08,3.800361e+01,1.143690e-01,3.788924e+01,4.036117e+01,1.704476e+02
8.132027e+05,9.412069e+00,3.085074e+04,3.570687e-01,9.413996e-01,9.413710e-01,9.554806e-04,2.313032e-08,3.800335e+01,1.143690e-01,3.788898e+01,4.036187e+01,1.704436e+02
8.132127e+05,9.412184e+00,3.086074e+04,3.571845e-01,9.413769e-01,9.413712e-01,9.557119e-04,2.312812e-08,3.800309e+01,1.143690e-01,3.788873e+01,4.036257e+01,1.704396e+02
8.132227e+05,9.412300e+00,3.087074e+04,3.573002e-01,9.413542e-01,9.413714e-01,9.559432e-04,2.312593e-08,3.800284e+01,1.143690e-01,3.788847e+01,4.036327e+01,1.704356e+02
8.132327e+05,9.412416e+00,3.088074e+04,3.574160e-01,9.413314e-01,9.413716e-01,9.561745e-04,2.312375e-08,3.800258e+01,1.143690e-01,3.788821e+01,4.036397e+01,1.704316e+02
8.132427e+05,9.412532e+00,3.089074e+04,3.575317e-01,9.413087e-01,9.413718e-01,9.564057e-04,2.312156e-08,3.800232e+01,1.143690e-01,3.788795e+01,4.036466e+01,1.704276e+02
8.132527e+05,9.412647e+00,3.090074e+04,3.576474e-01,9.412860e-01,9.413720e-01,9.566369e-04,2.311937e-08,3.800207e+01,1.143690e-01,3.788770e+01,4.036536e+01,1.704236e+02
8.132627e+05,9.412763e+00,3.091074e+04,3.577632e-01,9.412633e-01,9.413723e-01,9.568681e-04,2.311719e-08,3.800181e+01,1.143690e-01,3.788744e+01,4.036606e+01,1.704196e+02
8.132727e+05,9.412879e+00,3.092074e+04,3.578789e-01,9.412405e-01,9.413725e-01,9.570993e-04,2.311501e-08,3.800155e+01,1.143690e-01,3.788718e+01,4.036676e+01,1.704156e+02
8.132827e+05,9.412995e+00,3.093074e+04,3.579947e-01,9.412178e-01,9.413727e-01,9.573304e-04,2.311283e-08,3.800130e+01,1.143690e-01,3.788693e+01,4.036746e+01,1.704116e+02
8.132927e+05,9.413110e+00,3.094074e+04,3.581104e-01,9.411951e-01,9.413729e-01,9.575615e-04,2.311065e-08,3.800104e+01,1.143690e-01,3.788667e+01,4.036816e+01,1.704076e+02
8.133027e+05,9.413226e+00,3.095074e+04,3.582262e-01,9.411724e-01,9.413731e-01,9.577926e-04,2.310847e-08,3.800078e+01,1.143690e-01,3.788641e+01,4.036886e+01,1.704036e+02
8.133127e+05,9.413342e+00,3.096074e+04,3.583419e-01,9.411518e-01,9.413733e-01,9.580237e-04,2.310629e-08,3.800058e+01,1.143428e-01,3.788624e+01,4.036952e+01,1.703996e+02
8.133227e+05,9.413458e+00,3.097074e+04,3.584577e-01,9.411494e-01,9.413736e-01,9.582548e-04,2.310412e-08,3.800083e+01,1.140889e-01,3.788675e+01,4.036991e+01,1.703956e+02
8.133327e+05,9.413573e+00,3.098074e+04,3.585734e-01,9.411471e-01,9.413738e-01,9.584858e-04,2.310194e-08,3.800109e+01,1.138349e-01,3.788726e+01,4.037030e+01,1.703916e+02
8.133427e+05,9.413689e+00,3.099074e+04,3.586891e-01,9.411448e-01,9.413740e-01,9.587168e-04,2.309977e-08,3.800135e+01,1.135810e-01,3.788777e+01,4.037069e+01,1.703876e+02
8.133527e+05,9.413805e+00,3.100074e+04,3.588049e-01,9.411425e-01,9.413742e-01,9.589478e-04,2.309760e-08,3.800160e+01,1.133271e-01,3.788827e+01,4.037107e+01,1.703836e+02
8.133627e+05,9.413921e+00,3.101074e+04,3.589206e-01,9.411401e-01,9.413744e-01,9.591788e-04,2.309543e-08,3.800186e+01,1.130731e-01,3.788878e+01,4.037146e+01,1.703796e+02
8.133727e+05,9.414036e+00,3.102074e+04,3.590364e-01,9.411378e-01,9.413747e-01,9.594097e-04,2.309326e-08,3.800211e+01,1.128192e-01,3.788929e+01,4.037185e+01,1.703756e+02
8.133827e+05,9.414152e+00,3.103074e+04,3.591521e-01,9.411355e-01,9.413749e-01,9.596406e-04,2.309110e-08,3.800237e+01,1.125652e-01,3.788980e+01,4.037224e+01,1.703717e+02
8.133927e+05,9.414268e+00,3.104074e+04,3.592679e-01,9.411332e-01,9.413751e-01,9.598716e-04,2.308893e-08,3.800263e+01,1.123113e-01,3.789031e+01,4.037262e+01,1.703677e+02
8.134027e+05,9.414384e+00,3.105074e+04,3.593836e-01,9.411308e-01,9.413753e-01,9.601024e-04,2.308677e-08,3.800288e+01,1.120573e-01,3.789082e+01,4.037301e+01,1.703637e+02
8.134127e+05,9.414499e+00,3.106074e+04,3.594993e-01,9.411285e-01,9.413755e-01,9.603333e-04,2.308461e-08,3.800314e+01,1.118034e-01,3.789133e+01,4.037340e+01,1.703597e+02
8.134227e+05,9.414615e+00,3.107074e+04,3.596151e-01,9.411262e-01,9.413757e-01,9.605641e-04,2.308245e-08,3.800339e+01,1.115494e-01,3.789184e+01,4.037379e+01,1.703557e+02
8.134327e+05,9.414731e+00,3.108074e+04,3.597308e-01,9.411239e-01,9.413760e-01,9.607950e-04,2.308029e-08,3.800365e+01,1.112955e-01,3.789235e+01,4.037417e+01,1.703517e+02
8.134427e+05,9.414847e+00,3.109074e+04,3.598466e-01,9.411215e-01,9.413762e-01,9.610258e-04,2.307813e-08,3.800391e+01,1.110415e-01,3.789286e+01,4.037456e+01,1.703477e+02
8.134527e+05,9.414962e+00,3.110074e+04,3.599623e-01,9.411192e-01,9.413764e-01,9.612565e-04,2.307597e-08,3.800416e+01,1.107876e-01,3.789337e+01,4.037495e+01,1.703437e+02
8.134627e+05,9.415078e+00,3.111074e+04,3.600781e-01,9.411169e-01,9.413766e-01,9.614873e-04,2.307382e-08,3.800442e+01,1.105336e-01,3.789388e+01,4.037533e+01,1.703397e+02
8.134727e+05,9.415194e+00,3.112074e+04,3.601938e-01,9.411146e-01,9.413768e-01,9.617180e-04,2.307166e-08,3.800467e+01,1.102797e-01,3.789439e+01,4.037572e+01,1.703357e+02
8.134827e+05,9.415310e+00,3.113074e+04,3.603095e-01,9.411122e-01,9.413770e-01,9.619487e-04,2.306951e-08,3.800493e+01,1.100257e-01,3.789490e+01,4.037611e+01,1.703317e+02
8.134927e+05,9.415425e+00,3.114075e+04,3.604253e-01,9.411099e-01,9.413773e-01,9.621794e-04,2.306736e-08,3.800519e+01,1.097718e-01,3.789541e+01,4.037650e+01,1.703277e+02
8.135027e+05,9.415541e+00,3.115075e+04,3.605410e-01,9.411076e-01,9.413775e-01,9.624101e-04,2.306521e-08,3.800544e+01,1.095178e-01,3.789592e+01,4.037688e+01,1.703238e+02
8.135127e+05,9.415657e+00,3.116075e+04,3.606568e-01,9.411053e-01,9.413777e-01,9.626407e-04,2.306306e-08,3.800570e+01,1.092639e-01,3.789643e+01,4.037727e+01,1.703198e+02
8.135227e+05,9.415773e+00,3.117075e+04,3.607725e-01,9.411029e-01,9.413779e-01,9.628714e-04,2.306092e-08,3.800595e+01,1.090099e-01,3.789694e+01,4.037766e+01,1.703158e+02
8.135327e+05,9.415888e+00,3.118075e+04,3.608883e-01,9.411006e-01,9.413781e-01,9.631020e-04,2.305877e-08,3.800621e+01,1.087560e-01,3.789745e+01,4.037805e+01,1.703118e+02
8.135427e+05,9.416004e+00,3.119075e+04,3.610040e-01,9.410983e-01,9.413783e-01,9.633325e-04,2.305663e-08,3.800647e+01,1.085020e-01,3.789796e+01,4.037843e+01,1.703078e+02
8.135527e+05,9.416120e+00,3.120075e+04,3.611198e-01,9.410964e-01,9.413786e-01,9.635631e-04,2.305449e-08,3.800672e+01,1.082481e-01,3.789847e+01,4.037880e+01,1.703038e+02
8.135627e+05,9.416235e+00,3.121075e+04,3.612355e-01,9.411048e-01,9.413788e-01,9.637936e-04,2.305235e-08,3.800699e+01,1.080183e-01,3.789897e+01,4.037874e+01,1.703004e+02
8.135727e+05,9.416351e+00,3.122075e+04,3.613512e-01,9.411340e-01,9.413790e-01,9.640242e-04,2.305021e-08,3.800751e+01,1.082741e-01,3.789923e+01,4.037802e+01,1.703084e+02
8.135827e+05,9.416467e+00,3.123075e+04,3.614670e-01,9.411632e-01,9.413792e-01,9.642547e-04,2.304807e-08,3.800802e+01,1.085298e-01,3.789949e+01,4.037730e+01,1.703165e+02
8.135927e+05,9.416583e+00,3.124075e+04,3.615827e-01,9.411925e-01,9.413794e-01,9.644851e-04,2.304593e-08,3.800854e+01,1.087855e-01,3.789975e+01,4.037659e+01,1.703245e+02
8.136027e+05,9.416698e+00,3.125075e+04,3.616985e-01,9.412217e-01,9.413796e-01,9.647156e-04,2.304380e-08,3.800905e+01,1.090412e-01,3.790001e+01,4.037587e+01,1.703325e+02
8.136127e+05,9.416814e+00,3.126075e+04,3.618142e-01,9.412510e-01,9.413799e-01,9.649460e-04,2.304167e-08,3.800957e+01,1.092969e-01,3.790027e+01,4.037515e+01,1.703406e+02
8.136227e+05,9.416930e+00,3.127075e+04,3.619300e-01,9.412802e-01,9.413801e-01,9.651764e-04,2.303953e-08,3.801008e+01,1.095526e-01,3.790053e+01,4.037443e+01,1.703486e+02
8.136327e+05,9.417046e+00,3.128075e+04,3.620457e-01,9.413095e-01,9.413803e-01,9.654068e-04,2.303740e-08,3.801060e+01,1.098083e-01,3.790079e+01,4.037371e+01,1.703566e+02
8.136427e+05,9.417161e+00,3.129075e+04,3.621614e-01,9.413387e-01,9.413805e-01,9.656372e-04,2.303527e-08,3.801111e+01,1.100640e-01,3.790105e+01,4.037299e+01,1.703647e+02
8.136527e+05,9.417277e+00,3.130075e+04,3.622772e-01,9.413679e-01,9.413807e-01,9.658675e-04,2.303315e-08,3.801163e+01,1.103197e-01,3.790131e+01,4.037227e+01,1.703727e+02
8.136627e+05,9.417393e+00,3.131075e+04,3.623929e-01,9.413972e-01,9.413809e-01,9.660979e-04,2.303102e-08,3.801215e+01,1.105755e-01,3.790157e+01,4.037155e+01,1.703808e+02
8.136727e+05,9.417509e+00,3.132075e+04,3.625087e-01,9.414264e-01,9.413812e-01,9.663282e-04,2.302889e-08,3.801266e+01,1.108312e-01,3.790183e+01,4.037083e+01,1.703888e+02
8.136827e+05,9.417624e+00,3.133075e+04,3.626244e-01,9.414557e-01,9.413814e-01,9.665585e-04,2.302677e-08,3.801318e+01,1.110869e-01,3.790209e+01,4.037011e+01,1.703968e+02
8.136927e+05,9.417740e+00,3.134075e+04,3.627402e-01,9.414849e-01,9.413816e-01,9.667887e-04,2.302465e-08,3.801369e+01,1.113426e-01,3.790235e+01,4.036940e+01,1.704049e+02
8.137028e+05,9.417856e+00,3.135075e+04,3.628559e-01,9.415142e-01,9.413818e-01,9.670190e-04,2.302253e-08,3.801421e+01,1.115983e-01,3.790261e+01,4.036868e+01,1.704129e+02
8.137128e+05,9.417972e+00,3.136075e+04,3.629716e-01,9.415434e-01,9.413820e-01,9.672492e-04,2.302041e-08,3.801472e+01,1.118540e-01,3.790287e+01,4.036796e+01,1.704209e+02
8.137228e+05,9.418087e+00,3.137075e+04,3.630874e-01,9.415726e-01,9.413822e-01,9.674794e-04,2.301829e-08,3.801524e+01,1.121097e-01,3.790313e+01,4.036724e+01,1.704290e+02
8.137328e+05,9.418203e+00,3.138075e+04,3.632031e-01,9.416019e-01,9.413825e-01,9.677096e-04,2.301617e-08,3.801575e+01,1.123654e-01,3.790339e+01,4.036652e+01,1.704370e+02
8.137428e+05,9.418319e+00,3.139075e+04,3.633189e-01,9.416311e-01,9.413827e-01,9.679397e-04,2.301406e-08,3.801627e+01,1.126211e-01,3.790365e+01,4.036580e+01,1.704451e+02
8.137528e+05,9.418435e+00,3.140075e+04,3.634346e-01,9.416604e-01,9.413829e-01,9.681699e-04,2.301194e-08,3.801678e+01,1.128769e-01,3.790391e+01,4.036508e+01,1.704531e+02
8.137628e+05,9.418550e+00,3.141075e+04,3.635504e-01,9.416896e-01,9.413831e-01,9.684000e-04,2.300983e-08,3.801730e+01,1.131326e-01,3.790417e+01,4.036437e+01,1.704611e+02
8.137728e+05,9.418666e+00,3.142075e+04,3.636661e-01,9.417188e-01,9.413833e-01,9.686301e-04,2.300772e-08,3.801782e+01,1.133883e-01,3.790443e+01,4.036365e+01,1.704692e+02
8.137828e+05,9.418782e+00,3.143075e+04,3.637819e-01,9.417481e-01,9.413835e-01,9.688601e-04,2.300561e-08,3.801833e+01,1.136440e-01,3.790469e+01,4.036293e+01,1.704772e+02
8.137928e+05,9.418898e+00,3.144075e+04,3.638976e-01,9.417773e-01,9.413838e-01,9.690902e-04,2.300350e-08,3.801885e+01,1.138997e-01,3.790495e+01,4.036221e+01,1.704852e+02
8.138028e+05,9.419013e+00,3.145075e+04,3.640133e-01,9.418050e-01,9.413840e-01,9.693202e-04,2.300140e-08,3.801936e+01,1.141554e-01,3.790521e+01,4.036156e+01,1.704933e+02
8.138128e+05,9.419129e+00,3.146075e+04,3.641291e-01,9.418179e-01,9.413842e-01,9.695502e-04,2.299929e-08,3.801962e+01,1.143690e-01,3.790526e+01,4.036127e+01,1.704993e+02
8.138228e+05,9.419245e+00,3.147075e+04,3.642448e-01,9.417968e-01,9.413844e-01,9.697802e-04,2.299719e-08,3.801860e+01,1.143690e-01,3.790423e+01,4.036109e+01,1.704954e+02
8.138328e+05,9.419361e+00,3.148075e+04,3.643606e-01,9.417756e-01,9.413846e-01,9.700102e-04,2.299508e-08,3.801758e+01,1.143690e-01,3.790321e+01,4.036091e+01,1.704914e+02
8.138428e+05,9.419476e+00,3.149075e+04,3.644763e-01,9.417545e-01,9.413848e-01,9.702401e-04,2.299298e-08,3.801655e+01,1.143690e-01,3.790218e+01,4.036072e+01,1.704874e+02
8.138528e+05,9.419592e+00,3.150075e+04,3.645921e-01,9.417334e-01,9.413851e-01,9.704700e-04,2.299088e-08,3.801553e+01,1.143690e-01,3.790116e+01,4.036054e+01,1.704834e+02
8.138628e+05,9.419708e+00,3.151075e+04,3.647078e-01,9.417122e-01,9.413853e-01,9.707000e-04,2.298878e-08,3.801450e+01,1.143690e-01,3.790014e+01,4.036035e+01,1.704794e+02
8.138728e+05,9.419824e+00,3.152075e+04,3.648235e-01,9.416911e-01,9.413855e-01,9.709298e-04,2.298669e-08,3.801348e+01,1.143690e-01,3.789911e+01,4.036017e+01,1.704754e+02
8.138828e+05,9.419939e+00,3.153075e+04,3.649393e-01,9.416700e-01,9.413857e-01,9.711597e-04,2.298459e-08,3.801246e+01,1.143690e-01,3.789809e+01,4.035998e+01,1.704714e+02
8.138928e+05,9.420055e+00,3.154075e+04,3.650550e-01,9.416489e-01,9.413859e-01,9.713895e-04,2.298250e-08,3.801143e+01,1.143690e-01,3.789706e+01,4.035980e+01,1.704674e+02
8.139028e+05,9.420171e+00,3.155075e+04,3.651708e-01,9.416277e-01,9.413861e-01,9.716194e-04,2.298040e-08,3.801041e+01,1.143690e-01,3.789604e+01,4.035961e+01,1.704634e+02
8.139128e+05,9.420287e+00,3.156076e+04,3.652865e-01,9.416066e-01,9.413864e-01,9.718492e-04,2.297831e-08,3.800938e+01,1.143690e-01,3.789502e+01,4.035943e+01,1.704594e+02
8.139228e+05,9.420402e+00,3.157076e+04,3.654023e-01,9.415855e-01,9.413866e-01,9.720789e-04,2.297622e-08,3.800836e+01,1.143690e-01,3.789399e+01,4.035925e+01,1.704554e+02
8.139328e+05,9.420518e+00,3.158076e+04,3.655180e-01,9.415644e-01,9.413868e-01,9.723087e-04,2.297413e-08,3.800734e+01,1.143690e-01,3.789297e+01,4.035906e+01,1.704514e+02
8.139428e+05,9.420634e+00,3.159076e+04,3.656337e-01,9.415432e-01,9.413870e-01,9.725384e-04,2.297205e-08,3.800631e+01,1.143690e-01,3.789194e+01,4.035888e+01,1.704475e+02
8.139528e+05,9.420749e+00,3.160076e+04,3.657495e-01,9.415221e-01,9.413872e-01,9.727681e-04,2.296996e-08,3.800529e+01,1.143690e-01,3.789092e+01,4.035869e+01,1.704435e+02
8.139628e+05,9.420865e+00,3.161076e+04,3.658652e-01,9.415010e-01,9.413874e-01,9.729978e-04,2.296788e-08,3.800427e+01,1.143690e-01,3.788990e+01,4.035851e+01,1.704395e+02
8.139728e+05,9.420981e+00,3.162076e+04,3.659810e-01,9.414798e-01,9.413877e-01,9.732275e-04,2.296579e-08,3.800324e+01,1.143690e-01,3.788887e+01,4.035832e+01,1.704355e+02
8.139828e+05,9.421097e+00,3.163076e+04,3.660967e-01,9.414587e-01,9.413879e-01,9.734572e-04,2.296371e-08,3.800222e+01,1.143690e-01,3.788785e+01,4.035814e+01,1.704315e+02
8.139928e+05,9.421212e+00,3.164076e+04,3.662125e-01,9.414376e-01,9.413881e-01,9.736868e-04,2.296163e-08,3.800119e+01,1.143690e-01,3.788682e+01,4.035795e+01,1.704275e+02
8.140028e+05,9.421328e+00,3.165076e+04,3.663282e-01,9.414165e-01,9.413883e-01,9.739164e-04,2.295955e-08,3.800017e+01,1.143690e-01,3.788580e+01,4.035777e+01,1.704235e+02
8.140128e+05,9.421444e+00,3.166076e+04,3.664440e-01,9.413953e-01,9.413885e-01,9.741460e-04,2.295747e-08,3.799915e+01,1.143690e-01,3.788478e+01,4.035759e+01,1.704195e+02
8.140228e+05,9.421560e+00,3.167076e+04,3.665597e-01,9.413742e-01,9.413887e-01,9.743756e-04,2.295540e-08,3.799812e+01,1.143690e-01,3.788375e+01,4.035740e+01,1.704155e+02
8.140328e+05,9.421675e+00,3.168076e+04,3.666754e-01,9.413531e-01,9.413890e-01,9.746051e-04,2.295332e-08,3.799710e+01,1.143690e-01,3.788273e+01,4.035722e+01,1.704115e+02
8.140428e+05,9.421791e+00,3.169076e+04,3.667912e-01,9.413320e-01,9.413892e-01,9.748346e-04,2.295125e-08,3.799607e+01,1.143690e-01,3.788170e+01,4.035703e+01,1.704075e+02
8.140528e+05,9.421907e+00,3.170076e+04,3.669069e-01,9.413108e-01,9.413894e-01,9.750642e-04,2.294918e-08,3.799505e+01,1.143690e-01,3.788068e+01,4.035685e+01,1.704036e+02
8.140628e+05,9.422023e+00,3.171076e+04,3.670227e-01,9.412914e-01,9.413896e-01,9.752936e-04,2.294711e-08,3.799408e+01,1.143690e-01,3.787971e+01,4.035665e+01,1.703996e+02
8.140728e+05,9.422138e+00,3.172076e+04,3.671384e-01,9.412858e-01,9.413898e-01,9.755231e-04,2.294504e-08,3.799357e+01,1.143690e-01,3.787920e+01,4.035634e+01,1.703956e+02
8.140828e+05,9.422254e+00,3.173076e+04,3.672542e-01,9.412803e-01,9.413900e-01,9.757526e-04,2.294297e-08,3.799306e+01,1.143690e-01,3.787869e+01,4.035604e+01,1.703916e+02
8.140928e+05,9.422370e+00,3.174076e+04,3.673699e-01,9.412747e-01,9.413903e-01,9.759820e-04,2.294090e-08,3.799255e+01,1.143690e-01,3.787818e+01,4.035573e+01,1.703876e+02
8.141028e+05,9.422486e+00,3.175076e+04,3.674856e-01,9.412691e-01,9.413905e-01,9.762114e-04,2.293884e-08,3.799203e+01,1.143690e-01,3.787767e+01,4.035543e+01,1.703836e+02
8.141128e+05,9.422601e+00,3.176076e+04,3.676014e-01,9.412635e-01,9.413907e-01,9.764408e-04,2.293677e-08,3.799152e+01,1.143690e-01,3.787715e+01,4.035512e+01,1.703796e+02
8.141228e+05,9.422717e+00,3.177076e+04,3.677171e-01,9.412580e-01,9.413909e-01,9.766701e-04,2.293471e-08,3.799101e+01,1.143690e-01,3.787664e+01,4.035482e+01,1.703756e+02
8.141328e+05,9.422833e+00,3.178076e+04,3.678329e-01,9.412524e-01,9.413911e-01,9.768995e-04,2.293265e-08,3.799050e+01,1.143690e-01,3.787613e+01,4.035451e+01,1.703716e+02
8.141428e+05,9.422949e+00,3.179076e+04,3.679486e-01,9.412468e-01,9.413913e-01,9.771288e-04,2.293059e-08,3.798999e+01,1.143690e-01,3.787562e+01,4.035420e+01,1.703676e+02
8.141528e+05,9.423064e+00,3.180076e+04,3.680644e-01,9.412412e-01,9.413915e-01,9.773581e-04,2.292853e-08,3.798947e+01,1.143690e-01,3.787511e+01,4.035390e+01,1.703636e+02
8.141628e+05,9.423180e+00,3.181076e+04,3.681801e-01,9.412357e-01,9.413918e-01,9.775874e-04,2.292647e-08,3.798896e+01,1.143690e-01,3.787459e+01,4.035359e+01,1.703597e+02
8.141728e+05,9.423296e+00,3.182076e+04,3.682958e-01,9.412301e-01,9.413920e-01,9.778166e-04,2.292442e-08,3.798845e+01,1.143690e-01,3.787408e+01,4.035329e+01,1.703557e+02
8.141828e+05,9.423412e+00,3.183076e+04,3.684116e-01,9.412245e-01,9.413922e-01,9.780459e-04,2.292236e-08,3.798794e+01,1.143690e-01,3.787357e+01,4.035298e+01,1.703517e+02
8.141928e+05,9.423527e+00,3.184076e+04,3.685273e-01,9.412189e-01,9.413924e-01,9.782751e-04,2.292031e-08,3.798743e+01,1.143690e-01,3.787306e+01,4.035268e+01,1.703477e+02
8.142028e+05,9.423643e+00,3.185076e+04,3.686431e-01,9.412134e-01,9.413926e-01,9.785043e-04,2.291826e-08,3.798691e+01,1.143690e-01,3.787255e+01,4.035237e+01,1.703437e+02
8.142128e+05,9.423759e+00,3.186076e+04,3.687588e-01,9.412078e-01,9.413928e-01,9.787335e-04,2.291621e-08,3.798640e+01,1.143690e-01,3.787203e+01,4.035207e+01,1.703397e+02
8.142228e+05,9.423875e+00,3.187076e+04,3.688746e-01,9.412022e-01,9.413931e-01,9.789626e-04,2.291416e-08,3.798589e+01,1.143690e-01,3.787152e+01,4.035176e+01,1.703357e+02
8.142328e+05,9.423990e+00,3.188076e+04,3.689903e-01,9.411967e-01,9.413933e-01,9.791918e-04,2.291211e-08,3.798538e+01,1.143690e-01,3.787101e+01,4.035145e+01,1.703317e+02
8.142428e+05,9.424106e+00,3.189076e+04,3.691061e-01,9.411911e-01,9.413935e-01,9.794209e-04,2.291006e-08,3.798487e+01,1.143690e-01,3.787050e+01,4.035115e+01,1.703277e+02
8.142528e+05,9.424222e+00,3.190076e+04,3.692218e-01,9.411855e-01,9.413937e-01,9.796500e-04,2.290802e-08,3.798435e+01,1.143690e-01,3.786999e+01,4.035084e+01,1.703237e+02
8.142628e+05,9.424338e+00,3.191076e+04,3.693375e-01,9.411799e-01,9.413939e-01,9.798791e-04,2.290597e-08,3.798384e+01,1.143690e-01,3.786947e+01,4.035054e+01,1.703197e+02
8.142728e+05,9.424453e+00,3.192076e+04,3.694533e-01,9.411744e-01,9.413941e-01,9.801081e-04,2.290393e-08,3.798333e+01,1.143690e-01,3.786896e+01,4.035023e+01,1.703157e+02
8.142828e+05,9.424569e+00,3.193076e+04,3.695690e-01,9.411688e-01,9.413944e-01,9.803371e-04,2.290189e-08,3.798282e+01,1.143690e-01,3.786845e+01,4.034993e+01,1.703118e+02
8.142928e+05,9.424685e+00,3.194076e+04,3.696848e-01,9.411632e-01,9.413946e-01,9.805662e-04,2.289985e-08,3.798231e+01,1.143690e-01,3.786794e+01,4.034962e+01,1.703078e+02
8.143028e+05,9.424801e+00,3.195076e+04,3.698005e-01,9.411580e-01,9.413948e-01,9.807951e-04,2.289781e-08,3.798179e+01,1.143690e-01,3.786743e+01,4.034930e+01,1.703038e+02
8.143128e+05,9.424916e+00,3.196076e+04,3.699163e-01,9.411592e-01,9.413950e-01,9.810241e-04,2.289578e-08,3.798138e+01,1.143690e-01,3.786701e+01,4.034880e+01,1.703002e+02
8.143228e+05,9.425032e+00,3.197076e+04,3.700320e-01,9.411681e-01,9.413952e-01,9.812531e-04,2.289374e-08,3.798266e+01,1.143690e-01,3.786830e+01,4.034979e+01,1.703042e+02
8.143328e+05,9.425148e+00,3.198077e+04,3.701477e-01,9.411769e-01,9.413954e-01,9.814820e-04,2.289171e-08,3.798395e+01,1.143690e-01,3.786958e+01,4.035078e+01,1.703082e+02
8.143428e+05,9.425263e+00,3.199077e+04,3.702635e-01,9.411858e-01,9.413956e-01,9.817109e-04,2.288967e-08,3.798523e+01,1.143690e-01,3.787086e+01,4.035176e+01,1.703122e+02
8.143528e+05,9.425379e+00,3.200077e+04,3.703792e-01,9.411947e-01,9.413959e-01,9.819398e-04,2.288764e-08,3.798652e+01,1.143690e-01,3.787215e+01,4.035275e+01,1.703162e+02
8.143628e+05,9.425495e+00,3.201077e+04,3.704950e-01,9.412035e-01,9.413961e-01,9.821687e-04,2.288561e-08,3.798780e+01,1.143690e-01,3.787343e+01,4.035374e+01,1.703202e+02
8.143728e+05,9.425611e+00,3.202077e+04,3.706107e-01,9.412124e-01,9.413963e-01,9.823975e-04,2.288358e-08,3.798909e+01,1.143690e-01,3.787472e+01,4.035472e+01,1.703242e+02
8.143828e+05,9.425726e+00,3.203077e+04,3.707265e-01,9.412212e-01,9.413965e-01,9.826264e-04,2.288155e-08,3.799037e+01,1.143690e-01,3.787600e+01,4.035571e+01,1.703283e+02
8.143928e+05,9.425842e+00,3.204077e+04,3.708422e-01,9.412301e-01,9.413967e-01,9.828552e-04,2.287953e-08,3.799165e+01,1.143690e-01,3.787729e+01,4.035669e+01,1.703323e+02
8.144028e+05,9.425958e+00,3.205077e+04,3.709579e-01,9.412389e-01,9.413969e-01,9.830840e-04,2.287750e-08,3.799294e+01,1.143690e-01,3.787857e+01,4.035768e+01,1.703363e+02
8.144128e+05,9.426074e+00,3.206077e+04,3.710737e-01,9.412478e-01,9.413972e-01,9.833127e-04,2.287548e-08,3.799422e+01,1.143690e-01,3.787985e+01,4.035867e+01,1.703403e+02
8.144228e+05,9.426189e+00,3.207077e+04,3.711894e-01,9.412566e-01,9.413974e-01,9.835415e-04,2.287346e-08,3.799551e+01,1.143690e-01,3.788114e+01,4.035965e+01,1.703443e+02
8.144328e+05,9.426305e+00,3.208077e+04,3.713052e-01,9.412655e-01,9.413976e-01,9.837702e-04,2.287143e-08,3.799679e+01,1.143690e-01,3.788242e+01,4.036064e+01,1.703483e+02
8.144428e+05,9.426421e+00,3.209077e+04,3.714209e-01,9.412743e-01,9.413978e-01,9.839989e-04,2.286942e-08,3.799808e+01,1.143690e-01,3.788371e+01,4.036162e+01,1.703523e+02
8.144528e+05,9.426537e+00,3.210077e+04,3.715367e-01,9.412832e-01,9.413980e-01,9.842276e-04,2.286740e-08,3.799936e+01,1.143690e-01,3.788499e+01,4.036261e+01,1.703563e+02
8.144628e+05,9.426652e+00,3.211077e+04,3.716524e-01,9.412920e-01,9.413982e-01,9.844563e-04,2.286538e-08,3.800065e+01,1.143690e-01,3.788628e+01,4.036359e+01,1.703603e+02
8.144728e+05,9.426768e+00,3.212077e+04,3.717682e-01,9.413009e-01,9.413984e-01,9.846849e-04,2.286336e-08,3.800193e+01,1.143690e-01,3.788756e+01,4.036458e+01,1.703643e+02
8.144828e+05,9.426884e+00,3.213077e+04,3.718839e-01,9.413098e-01,9.413987e-01,9.849136e-04,2.286135e-08,3.800321e+01,1.143690e-01,3.788884e+01,4.036557e+01,1.703683e+02
8.144928e+05,9.427000e+00,3.214077e+04,3.719996e-01,9.413186e-01,9.413989e-01,9.851422e-04,2.285934e-08,3.800450e+01,1.143690e-01,3.789013e+01,4.036655e+01,1.703723e+02
8.145028e+05,9.427115e+00,3.215077e+04,3.721154e-01,9.413275e-01,9.413991e-01,9.853708e-04,2.285732e-08,3.800578e+01,1.143690e-01,3.789141e+01,4.036754e+01,1.703763e+02
8.145128e+05,9.427231e+00,3.216077e+04,3.722311e-01,9.413363e-01,9.413993e-01,9.855993e-04,2.285531e-08,3.800707e+01,1.143690e-01,3.789270e+01,4.036852e+01,1.703803e+02
8.145228e+05,9.427347e+00,3.217077e+04,3.723469e-01,9.413452e-01,9.413995e-01,9.858279e-04,2.285330e-08,3.800835e+01,1.143690e-01,3.789398e+01,4.036951e+01,1.703843e+02
8.145328e+05,9.427463e+00,3.218077e+04,3.724626e-01,9.413540e-01,9.413997e-01,9.860564e-04,2.285130e-08,3.800964e+01,1.143690e-01,3.789527e+01,4.037050e+01,1.703883e+02
8.145428e+05,9.427578e+00,3.219077e+04,3.725784e-01,9.413629e-01,9.414000e-01,9.862849e-04,2.284929e-08,3.801092e+01,1.143690e-01,3.789655e+01,4.037148e+01,1.703923e+02
8.145528e+05,9.427694e+00,3.220077e+04,3.726941e-01,9.413709e-01,9.414002e-01,9.865134e-04,2.284729e-08,3.801220e+01,1.143690e-01,3.789784e+01,4.037250e+01,1.703963e+02
8.145628e+05,9.427810e+00,3.221077e+04,3.728098e-01,9.413691e-01,9.414004e-01,9.867419e-04,2.284528e-08,3.801323e+01,1.143473e-01,3.789888e+01,4.037367e+01,1.703993e+02
8.145728e+05,9.427926e+00,3.222077e+04,3.729256e-01,9.413563e-01,9.414006e-01,9.869703e-04,2.284328e-08,3.801143e+01,1.140925e-01,3.789734e+01,4.037232e+01,1.703913e+02
8.145828e+05,9.428041e+00,3.223077e+04,3.730413e-01,9.413435e-01,9.414008e-01,9.871988e-04,2.284128e-08,3.800963e+01,1.138376e-01,3.789579e+01,4.037097e+01,1.703833e+02
8.145928e+05,9.428157e+00,3.224077e+04,3.731571e-01,9.413307e-01,9.414010e-01,9.874272e-04,2.283928e-08,3.800783e+01,1.135828e-01,3.789425e+01,4.036963e+01,1.703753e+02
8.146028e+05,9.428273e+00,3.225077e+04,3.732728e-01,9.413179e-01,9.414012e-01,9.876555e-04,2.283728e-08,3.800603e+01,1.133280e-01,3.789271e+01,4.036828e+01,1.703673e+02
8.146128e+05,9.428389e+00,3.226077e+04,3.733886e-01,9.413051e-01,9.414015e-01,9.878839e-04,2.283528e-08,3.800424e+01,1.130732e-01,3.789116e+01,4.036693e+01,1.703593e+02
8.146228e+05,9.428504e+00,3.227077e+04,3.735043e-01,9.412922e-01,9.414017e-01,9.881123e-04,2.283329e-08,3.800244e+01,1.128183e-01,3.788962e+01,4.036559e+01,1.703513e+02
8.146328e+05,9.428620e+00,3.228077e+04,3.736201e-01,9.412794e-01,9.414019e-01,9.883406e-04,2.283129e-08,3.800064e+01,1.125635e-01,3.788808e+01,4.036424e+01,1.703432e+02
8.146428e+05,9.428736e+00,3.229077e+04,3.737358e-01,9.412666e-01,9.414021e-01,9.885689e-04,2.282930e-08,3.799884e+01,1.123087e-01,3.788653e+01,4.036290e+01,1.703352e+02
8.146528e+05,9.428852e+00,3.230077e+04,3.738515e-01,9.412538e-01,9.414023e-01,9.887972e-04,2.282731e-08,3.799704e+01,1.120539e-01,3.788499e+01,4.036155e+01,1.703272e+02
8.146628e+05,9.428967e+00,3.231077e+04,3.739673e-01,9.412410e-01,9.414025e-01,9.890255e-04,2.282531e-08,3.799525e+01,1.117990e-01,3.788345e+01,4.036020e+01,1.703192e+02
8.146728e+05,9.429083e+00,3.232077e+04,3.740830e-01,9.412282e-01,9.414027e-01,9.892537e-04,2.282332e-08,3.799345e+01,1.115442e-01,3.788190e+01,4.035886e+01,1.703112e+02
8.146828e+05,9.429199e+00,3.233077e+04,3.741988e-01,9.412153e-01,9.414030e-01,9.894819e-04,2.282134e-08,3.799165e+01,1.112894e-01,3.788036e+01,4.035751e+01,1.703032e+02
8.146928e+05,9.429315e+00,3.234077e+04,3.743145e-01,9.412025e-01,9.414032e-01,9.897101e-04,2.281935e-08,3.798985e+01,1.110345e-01,3.787882e+01,4.035616e+01,1.702952e+02
8.147028e+05,9.429430e+00,3.235077e+04,3.744303e-01,9.411897e-01,9.414034e-01,9.899383e-04,2.281736e-08,3.798805e+01,1.107797e-01,3.787727e+01,4.035482e+01,1.702872e+02
8.147128e+05,9.429546e+00,3.236077e+04,3.745460e-01,9.411769e-01,9.414036e-01,9.901665e-04,2.281538e-08,3.798625e+01,1.105249e-01,3.787573e+01,4.035347e+01,1.702792e+02
8.147228e+05,9.429662e+00,3.237077e+04,3.746617e-01,9.411641e-01,9.414038e-01,9.903947e-04,2.281340e-08,3.798446e+01,1.102701e-01,3.787419e+01,4.035212e+01,1.702712e+02
8.147328e+05,9.429777e+00,3.238077e+04,3.747775e-01,9.411513e-01,9.414040e-01,9.906228e-04,2.281141e-08,3.798266e+01,1.100152e-01,3.787264e+01,4.035078e+01,1.702631e+02
8.147428e+05,9.429893e+00,3.239077e+04,3.748932e-01,9.411384e-01,9.414042e-01,9.908509e-04,2.280943e-08,3.798086e+01,1.097604e-01,3.787110e+01,4.034943e+01,1.702551e+02
8.147528e+05,9.430009e+00,3.240078e+04,3.750090e-01,9.411256e-01,9.414045e-01,9.910790e-04,2.280746e-08,3.797906e+01,1.095056e-01,3.786956e+01,4.034808e+01,1.702471e+02
8.147628e+05,9.430125e+00,3.241078e+04,3.751247e-01,9.411128e-01,9.414047e-01,9.913071e-04,2.280548e-08,3.797726e+01,1.092508e-01,3.786801e+01,4.034674e+01,1.702391e+02
8.147728e+05,9.430240e+00,3.242078e+04,3.752405e-01,9.411000e-01,9.414049e-01,9.915351e-04,2.280350e-08,3.797547e+01,1.089959e-01,3.786647e+01,4.034539e+01,1.702311e+02
8.147828e+05,9.430356e+00,3.243078e+04,3.753562e-01,9.410872e-01,9.414051e-01,9.917631e-04,2.280153e-08,3.797367e+01,1.087411e-01,3.786493e+01,4.034404e+01,1.702231e+02
8.147928e+05,9.430472e+00,3.244078e+04,3.754719e-01,9.410744e-01,9.414053e-01,9.919911e-04,2.279955e-08,3.797187e+01,1.084863e-01,3.786338e+01,4.034270e+01,1.702151e+02
8.148028e+05,9.430588e+00,3.245078e+04,3.755877e-01,9.410627e-01,9.414055e-01,9.922191e-04,2.279758e-08,3.797007e+01,1.082315e-01,3.786184e+01,4.034130e+01,1.702071e+02
8.148128e+05,9.430703e+00,3.246078e+04,3.757034e-01,9.410620e-01,9.414058e-01,9.924471e-04,2.279561e-08,3.796866e+01,1.080357e-01,3.786063e+01,4.033984e+01,1.702005e+02
8.148228e+05,9.430819e+00,3.247078e+04,3.758192e-01,9.410806e-01,9.414060e-01,9.926751e-04,2.279364e-08,3.797020e+01,1.082896e-01,3.786191e+01,4.034067e+01,1.702045e+02
8.148328e+05,9.430935e+00,3.248078e+04,3.759349e-01,9.410992e-01,9.414062e-01,9.929030e-04,2.279167e-08,3.797173e+01,1.085436e-01,3.786319e+01,4.034149e+01,1.702084e+02
8.148428e+05,9.431051e+00,3.249078e+04,3.760507e-01,9.411177e-01,9.414064e-01,9.931309e-04,2.278970e-08,3.797327e+01,1.087975e-01,3.786447e+01,4.034231e+01,1.702124e+02
8.148528e+05,9.431166e+00,3.250078e+04,3.761664e-01,9.411363e-01,9.414066e-01,9.933588e-04,2.278773e-08,3.797480e+01,1.090515e-01,3.786575e+01,4.034313e+01,1.702164e+02
8.148628e+05,9.431282e+00,3.251078e+04,3.762822e-01,9.411549e-01,9.414068e-01,9.935867e-04,2.278577e-08,3.797634e+01,1.093054e-01,3.786704e+01,4.034395e+01,1.702204e+02
8.148728e+05,9.431398e+00,3.252078e+04,3.763979e-01,9.411735e-01,9.414070e-01,9.938145e-04,2.278381e-08,3.797788e+01,1.095594e-01,3.786832e+01,4.034477e+01,1.702244e+02
8.148828e+05,9.431514e+00,3.253078e+04,3.765136e-01,9.411921e-01,9.414073e-01,9.940424e-04,2.278184e-08,3.797941e+01,1.098133e-01,3.786960e+01,4.034559e+01,1.702284e+02
8.148928e+05,9.431629e+00,3.254078e+04,3.766294e-01,9.412107e-01,9.414075e-01,9.942702e-04,2.277988e-08,3.798095e+01,1.100673e-01,3.787088e+01,4.034642e+01,1.702324e+02
8.149028e+05,9.431745e+00,3.255078e+04,3.767451e-01,9.412293e-01,9.414077e-01,9.944980e-04,2.277792e-08,3.798248e+01,1.103212e-01,3.787216e+01,4.034724e+01,1.702364e+02
8.149128e+05,9.431861e+00,3.256078e+04,3.768609e-01,9.412479e-01,9.414079e-01,9.947257e-04,2.277596e-08,3.798402e+01,1.105752e-01,3.787344e+01,4.034806e+01,1.702404e+02
8.149228e+05,9.431977e+00,3.257078e+04,3.769766e-01,9.412664e-01,9.414081e-01,9.949535e-04,2.277401e-08,3.798556e+01,1.108291e-01,3.787473e+01,4.034888e+01,1.702444e+02
8.149328e+05,9.432092e+00,3.258078e+04,3.770924e-01,9.412850e-01,9.414083e-01,9.951812e-04,2.277205e-08,3.798709e+01,1.110831e-01,3.787601e+01,4.034970e+01,1.702484e+02
8.149428e+05,9.432208e+00,3.259078e+04,3.772081e-01,9.413036e-01,9.414085e-01,9.954089e-04,2.277010e-08,3.798863e+01,1.113370e-01,3.787729e+01,4.035052e+01,1.702523e+02
8.149528e+05,9.432324e+00,3.260078e+04,3.773238e-01,9.413222e-01,9.414088e-01,9.956366e-04,2.276814e-08,3.799016e+01,1.115909e-01,3.787857e+01,4.035134e+01,1.702563e+02
8.149628e+05,9.432440e+00,3.261078e+04,3.774396e-01,9.413408e-01,9.414090e-01,9.958643e-04,2.276619e-08,3.799170e+01,1.118449e-01,3.787985e+01,4.035216e+01,1.702603e+02
8.149728e+05,9.432555e+00,3.262078e+04,3.775553e-01,9.413594e-01,9.414092e-01,9.960920e-04,2.276424e-08,3.799324e+01,1.120988e-01,3.788114e+01,4.035299e+01,1.702643e+02
8.149828e+05,9.432671e+00,3.263078e+04,3.776711e-01,9.413780e-01,9.414094e-01,9.963196e-04,2.276229e-08,3.799477e+01,1.123528e-01,3.788242e+01,4.035381e+01,1.702683e+02
8.149928e+05,9.432787e+00,3.264078e+04,3.777868e-01,9.413966e-01,9.414096e-01,9.965472e-04,2.276034e-08,3.799631e+01,1.126067e-01,3.788370e+01,4.035463e+01,1.702723e+02
8.150028e+05,9.432903e+00,3.265078e+04,3.779026e-01,9.414151e-01,9.414098e-01,9.967748e-04,2.275839e-08,3.799784e+01,1.128607e-01,3.788498e+01,4.035545e+01,1.702763e+02
8.150128e+05,9.433018e+00,3.266078e+04,3.780183e-01,9.414337e-01,9.414100e-01,9.970024e-04,2.275645e-08,3.799938e+01,1.131146e-01,3.788626e+01,4.035627e+01,1.702803e+02
8.150228e+05,9.433134e+00,3.267078e+04,3.781340e-01,9.414523e-01,9.414103e-01,9.972300e-04,2.275450e-08,3.800092e+01,1.133686e-01,3.788755e+01,4.035709e+01,1.702843e+02
8.150328e+05,9.433250e+00,3.268078e+04,3.782498e-01,9.414709e-01,9.414105e-01,9.974575e-04,2.275256e-08,3.800245e+01,1.136225e-01,3.788883e+01,4.035791e+01,1.702883e+02
8.150428e+05,9.433366e+00,3.269078e+04,3.783655e-01,9.414895e-01,9.414107e-01,9.976850e-04,2.275062e-08,3.800399e+01,1.138765e-01,3.789011e+01,4.035873e+01,1.702923e+02
8.150528e+05,9.433481e+00,3.270078e+04,3.784813e-01,9.415079e-01,9.414109e-01,9.979125e-04,2.274868e-08,3.800552e+01,1.141304e-01,3.789139e+01,4.035956e+01,1.702963e+02
8.150628e+05,9.433597e+00,3.271078e+04,3.785970e-01,9.415220e-01,9.414111e-01,9.981400e-04,2.274674e-08,3.800697e+01,1.143690e-01,3.789260e+01,4.036048e+01,1.703000e+02
8.150728e+05,9.433713e+00,3.272078e+04,3.787128e-01,9.415153e-01,9.414113e-01,9.983675e-04,2.274480e-08,3.800697e+01,1.143690e-01,3.789260e+01,4.036076e+01,1.703000e+02
8.150828e+05,9.433829e+00,3.273078e+04,3.788285e-01,9.415087e-01,9.414115e-01,9.985949e-04,2.274286e-08,3.800697e+01,1.143690e-01,3.789260e+01,4.036105e+01,1.703000e+02
8.150928e+05,9.433944e+00,3.274078e+04,3.789443e-01,9.415021e-01,9.414118e-01,9.988223e-04,2.274093e-08,3.800697e+01,1.143690e-01,3.789260e+01,4.036133e+01,1.703000e+02
8.151028e+05,9.434060e+00,3.275078e+04,3.790600e-01,9.414954e-01,9.414120e-01,9.990498e-04,2.273899e-08,3.800697e+01,1.143690e-01,3.789260e+01,4.036161e+01,1.703000e+02
8.151128e+05,9.434176e+00,3.276078e+04,3.791757e-01,9.414888e-01,9.414122e-01,9.992771e-04,2.273706e-08,3.800697e+01,1.143690e-01,3.789260e+01,4.036190e+01,1.703000e+02
8.151228e+05,9.434291e+00,3.277078e+04,3.792915e-01,9.414821e-01,9.414124e-01,9.995045e-04,2.273513e-08,3.800697e+01,1.143690e-01,3.789260e+01,4.036218e+01,1.703000e+02
8.151328e+05,9.434407e+00,3.278078e+04,3.794072e-01,9.414755e-01,9.414126e-01,9.997319e-04,2.273319e-08,3.800697e+01,1.143690e-01,3.789260e+01,4.036246e+01,1.703000e+02
8.151428e+05,9.434523e+00,3.279078e+04,3.795230e-01,9.414689e-01,9.414128e-01,9.999592e-04,2.273127e-08,3.800697e+01,1.143690e-01,3.789260e+01,4.036275e+01,1.703000e+02
8.151528e+05,9.434639e+00,3.280078e+04,3.796387e-01,9.414622e-01,9.414130e-01,1.000186e-03,2.272934e-08,3.800697e+01,1.143690e-01,3.789260e+01,4.036303e+01,1.703000e+02
8.151628e+05,9.434754e+00,3.281079e+04,3.797545e-01,9.414556e-01,9.414133e-01,1.000414e-03,2.272741e-08,3.800697e+01,1.143690e-01,3.789260e+01,4.036332e+01,1.703000e+02
8.151728e+05,9.434870e+00,3.282079e+04,3.798702e-01,9.414490e-01,9.414135e-01,1.000641e-03,2.272548e-08,3.800697e+01,1.143690e-01,3.789260e+01,4.036360e+01,1.703000e+02
8.151828e+05,9.434986e+00,3.283079e+04,3.799859e-01,9.414423e-01,9.414137e-01,1.000868e-03,2.272356e-08,3.800697e+01,1.143690e-01,3.789260e+01,4.036388e+01,1.703000e+02
8.151928e+05,9.435102e+00,3.284079e+04,3.801017e-01,9.414357e-01,9.414139e-01,1.001096e-03,2.272164e-08,3.800697e+01,1.143690e-01,3.789260e+01,4.036417e+01,1.703000e+02
8.152028e+05,9.435217e+00,3.285079e+04,3.802174e-01,9.414291e-01,9.414141e-01,1.001323e-03,2.271971e-08,3.800697e+01,1.143690e-01,3.789260e+01,4.036445e+01,1.703000e+02
8.152128e+05,9.435333e+00,3.286079e+04,3.803332e-01,9.414224e-01,9.414143e-01,1.001550e-03,2.271779e-08,3.800697e+01,1.143690e-01,3.789260e+01,4.036473e+01,1.703000e+02
8.152228e+05,9.435449e+00,3.287079e+04,3.804489e-01,9.414158e-01,9.414145e-01,1.001777e-03,2.271587e-08,3.800697e+01,1.143690e-01,3.789260e+01,4.036502e+01,1.703000e+02
8.152328e+05,9.435565e+00,3.288079e+04,3.805647e-01,9.414092e-01,9.414147e-01,1.002004e-03,2.271396e-08,3.800697e+01,1.143690e-01,3.789260e+01,4.036530e+01,1.703000e+02
8.152428e+05,9.435680e+00,3.289079e+04,3.806804e-01,9.414025e-01,9.414150e-01,1.002231e-03,2.271204e-08,3.800697e+01,1.143690e-01,3.789260e+01,4.036558e+01,1.703000e+02
8.152528e+05,9.435796e+00,3.290079e+04,3.807961e-01,9.413959e-01,9.414152e-01,1.002459e-03,2.271012e-08,3.800697e+01,1.143690e-01,3.789260e+01,4.036587e+01,1.703000e+02
8.152628e+05,9.435912e+00,3.291079e+04,3.809119e-01,9.413893e-01,9.414154e-01,1.002686e-03,2.270821e-08,3.800697e+01,1.143690e-01,3.789260e+01,4.036615e+01,1.703000e+02
8.152728e+05,9.436028e+00,3.292079e+04,3.810276e-01,9.413826e-01,9.414156e-01,1.002913e-03,2.270629e-08,3.800697e+01,1.143690e-01,3.789260e+01,4.036644e+01,1.703000e+02
8.152828e+05,9.436143e+00,3.293079e+04,3.811434e-01,9.413760e-01,9.414158e-01,1.003140e-03,2.270438e-08,3.800697e+01,1.143690e-01,3.789260e+01,4.036672e+01,1.703000e+02
8.152928e+05,9.436259e+00,3.294079e+04,3.812591e-01,9.413694e-01,9.414160e-01,1.003367e-03,2.270247e-08,3.800697e+01,1.143690e-01,3.789260e+01,4.036700e+01,1.703000e+02
8.153028e+05,9.436375e+00,3.295079e+04,3.813749e-01,9.413624e-01,9.414162e-01,1.003594e-03,2.270056e-08,3.800697e+01,1.143690e-01,3.789260e+01,4.036730e+01,1.703000e+02
8.153128e+05,9.436491e+00,3.296079e+04,3.814906e-01,9.413531e-01,9.414165e-01,1.003821e-03,2.269865e-08,3.800704e+01,1.143690e-01,3.789268e+01,4.036778e+01,1.702996e+02
8.153228e+05,9.436606e+00,3.297079e+04,3.816064e-01,9.413485e-01,9.414167e-01,1.004048e-03,2.269675e-08,3.800790e+01,1.143690e-01,3.789353e+01,4.036889e+01,1.702956e+02
8.153328e+05,9.436722e+00,3.298079e+04,3.817221e-01,9.413439e-01,9.414169e-01,1.004275e-03,2.269484e-08,3.800876e+01,1.143690e-01,3.789439e+01,4.036999e+01,1.702916e+02
