Repository: brandonlampe/CS_Data

# Repository for Crushed Salt Data
**Grant No: 456417**

This is a work in progress!

## Repository Content

### Directory Names
A uniform namining structure still in progress, but in general directories are named according to the following:
 - Names contain no spaces, a single underscore "_" will be used as a file name seperator.
 - Files are for the Crushed Salt Project (CSP); therefore, the first three charaters of each file are "CSP".
 - Folders are organized by which frame the test was performed on i.e., A2 or A3.
 - The fifth and sixth charaters of each file name will therefore be "A" followed by the frame number.

File: UNM_WP_HY_175_09/IscoMeasurements/STAGE10/CREEP_FIT/175_09_STAGE10_CREEP_OUT.csv (part 16 of 71)
Analysis by Brandon Lampe, performed on: 2016/07/06 15:11:46
Experimental results below begin at: 2016/04/17 10:45:14
Duration (sec),Duration (day),Elapsed Time (sec),Elapsed Time (day),Interpolated Fractional Density,Fit to Fractional Density,Fit to Volume Strain,Fit to Volume Strain Rate (1/sec),Confining Pressure (MPa),Pore Pressure (MPa),Terzaghi Pressure (MPa),Solid Pressure (MPa),Temperature (C))
8.177028e+05,9.464153e+00,3.535085e+04,4.091533e-01,9.416163e-01,9.414670e-01,1.057554e-03,2.227588e-08,3.799333e+01,1.143690e-01,3.787896e+01,4.034196e+01,1.702437e+02
8.177128e+05,9.464269e+00,3.536085e+04,4.092691e-01,9.416114e-01,9.414673e-01,1.057777e-03,2.227424e-08,3.799282e+01,1.143690e-01,3.787845e+01,4.034163e+01,1.702397e+02
8.177228e+05,9.464385e+00,3.537085e+04,4.093848e-01,9.416065e-01,9.414675e-01,1.057999e-03,2.227260e-08,3.799230e+01,1.143690e-01,3.787793e+01,4.034129e+01,1.702357e+02
8.177328e+05,9.464501e+00,3.538085e+04,4.095005e-01,9.416017e-01,9.414677e-01,1.058222e-03,2.227096e-08,3.799179e+01,1.143690e-01,3.787742e+01,4.034096e+01,1.702317e+02
8.177428e+05,9.464616e+00,3.539085e+04,4.096163e-01,9.415968e-01,9.414679e-01,1.058445e-03,2.226933e-08,3.799128e+01,1.143690e-01,3.787691e+01,4.034062e+01,1.702277e+02
8.177528e+05,9.464732e+00,3.540085e+04,4.097320e-01,9.415919e-01,9.414681e-01,1.058667e-03,2.226770e-08,3.799077e+01,1.143690e-01,3.787640e+01,4.034028e+01,1.702237e+02
8.177628e+05,9.464848e+00,3.541085e+04,4.098478e-01,9.415871e-01,9.414683e-01,1.058890e-03,2.226606e-08,3.799026e+01,1.143690e-01,3.787589e+01,4.033995e+01,1.702197e+02
8.177728e+05,9.464964e+00,3.542085e+04,4.099635e-01,9.415822e-01,9.414685e-01,1.059113e-03,2.226443e-08,3.798974e+01,1.143690e-01,3.787537e+01,4.033961e+01,1.702157e+02
8.177828e+05,9.465079e+00,3.543085e+04,4.100793e-01,9.415774e-01,9.414687e-01,1.059335e-03,2.226280e-08,3.798923e+01,1.143690e-01,3.787486e+01,4.033928e+01,1.702117e+02
8.177928e+05,9.465195e+00,3.544085e+04,4.101950e-01,9.415725e-01,9.414689e-01,1.059558e-03,2.226117e-08,3.798872e+01,1.143690e-01,3.787435e+01,4.033894e+01,1.702078e+02
8.178028e+05,9.465311e+00,3.545085e+04,4.103107e-01,9.415680e-01,9.414691e-01,1.059781e-03,2.225954e-08,3.798821e+01,1.143690e-01,3.787384e+01,4.033859e+01,1.702038e+02
8.178128e+05,9.465426e+00,3.546085e+04,4.104265e-01,9.415698e-01,9.414694e-01,1.060003e-03,2.225791e-08,3.798778e+01,1.143690e-01,3.787341e+01,4.033806e+01,1.702002e+02
8.178228e+05,9.465542e+00,3.547085e+04,4.105422e-01,9.415762e-01,9.414696e-01,1.060226e-03,2.225629e-08,3.798881e+01,1.143690e-01,3.787444e+01,4.033888e+01,1.702042e+02
8.178328e+05,9.465658e+00,3.548085e+04,4.106580e-01,9.415826e-01,9.414698e-01,1.060448e-03,2.225466e-08,3.798984e+01,1.143690e-01,3.787547e+01,4.033969e+01,1.702082e+02
8.178428e+05,9.465774e+00,3.549085e+04,4.107737e-01,9.415890e-01,9.414700e-01,1.060671e-03,2.225304e-08,3.799086e+01,1.143690e-01,3.787650e+01,4.034051e+01,1.702122e+02
8.178528e+05,9.465889e+00,3.550085e+04,4.108895e-01,9.415954e-01,9.414702e-01,1.060893e-03,2.225141e-08,3.799189e+01,1.143690e-01,3.787752e+01,4.034133e+01,1.702162e+02
8.178628e+05,9.466005e+00,3.551085e+04,4.110052e-01,9.416018e-01,9.414704e-01,1.061116e-03,2.224979e-08,3.799292e+01,1.143690e-01,3.787855e+01,4.034215e+01,1.702202e+02
8.178728e+05,9.466121e+00,3.552085e+04,4.111209e-01,9.416083e-01,9.414706e-01,1.061338e-03,2.224817e-08,3.799395e+01,1.143690e-01,3.787958e+01,4.034296e+01,1.702243e+02
8.178829e+05,9.466237e+00,3.553085e+04,4.112367e-01,9.416147e-01,9.414708e-01,1.061561e-03,2.224655e-08,3.799497e+01,1.143690e-01,3.788061e+01,4.034378e+01,1.702283e+02
8.178929e+05,9.466352e+00,3.554085e+04,4.113524e-01,9.416211e-01,9.414710e-01,1.061783e-03,2.224493e-08,3.799600e+01,1.143690e-01,3.788163e+01,4.034460e+01,1.702323e+02
8.179029e+05,9.466468e+00,3.555085e+04,4.114682e-01,9.416275e-01,9.414712e-01,1.062006e-03,2.224331e-08,3.799703e+01,1.143690e-01,3.788266e+01,4.034542e+01,1.702363e+02
8.179129e+05,9.466584e+00,3.556085e+04,4.115839e-01,9.416339e-01,9.414714e-01,1.062228e-03,2.224169e-08,3.799806e+01,1.143690e-01,3.788369e+01,4.034623e+01,1.702403e+02
8.179229e+05,9.466700e+00,3.557085e+04,4.116997e-01,9.416403e-01,9.414717e-01,1.062451e-03,2.224008e-08,3.799908e+01,1.143690e-01,3.788472e+01,4.034705e+01,1.702443e+02
8.179329e+05,9.466815e+00,3.558085e+04,4.118154e-01,9.416467e-01,9.414719e-01,1.062673e-03,2.223846e-08,3.800011e+01,1.143690e-01,3.788574e+01,4.034787e+01,1.702483e+02
8.179429e+05,9.466931e+00,3.559085e+04,4.119312e-01,9.416531e-01,9.414721e-01,1.062895e-03,2.223685e-08,3.800114e+01,1.143690e-01,3.788677e+01,4.034869e+01,1.702523e+02
8.179529e+05,9.467047e+00,3.560085e+04,4.120469e-01,9.416595e-01,9.414723e-01,1.063118e-03,2.223523e-08,3.800217e+01,1.143690e-01,3.788780e+01,4.034950e+01,1.702563e+02
8.179629e+05,9.467163e+00,3.561085e+04,4.121626e-01,9.416659e-01,9.414725e-01,1.063340e-03,2.223362e-08,3.800319e+01,1.143690e-01,3.788882e+01,4.035032e+01,1.702603e+02
8.179729e+05,9.467278e+00,3.562085e+04,4.122784e-01,9.416723e-01,9.414727e-01,1.063563e-03,2.223201e-08,3.800422e+01,1.143690e-01,3.788985e+01,4.035114e+01,1.702643e+02
8.179829e+05,9.467394e+00,3.563085e+04,4.123941e-01,9.416787e-01,9.414729e-01,1.063785e-03,2.223040e-08,3.800525e+01,1.143690e-01,3.789088e+01,4.035196e+01,1.702683e+02
8.179929e+05,9.467510e+00,3.564085e+04,4.125099e-01,9.416851e-01,9.414731e-01,1.064007e-03,2.222879e-08,3.800628e+01,1.143690e-01,3.789191e+01,4.035277e+01,1.702723e+02
8.180029e+05,9.467626e+00,3.565085e+04,4.126256e-01,9.416916e-01,9.414733e-01,1.064229e-03,2.222718e-08,3.800730e+01,1.143690e-01,3.789293e+01,4.035359e+01,1.702763e+02
8.180129e+05,9.467741e+00,3.566085e+04,4.127414e-01,9.416980e-01,9.414735e-01,1.064452e-03,2.222557e-08,3.800833e+01,1.143690e-01,3.789396e+01,4.035441e+01,1.702803e+02
8.180229e+05,9.467857e+00,3.567085e+04,4.128571e-01,9.417044e-01,9.414737e-01,1.064674e-03,2.222397e-08,3.800936e+01,1.143690e-01,3.789499e+01,4.035522e+01,1.702843e+02
8.180329e+05,9.467973e+00,3.568085e+04,4.129728e-01,9.417108e-01,9.414740e-01,1.064896e-03,2.222236e-08,3.801039e+01,1.143690e-01,3.789602e+01,4.035604e+01,1.702883e+02
8.180429e+05,9.468089e+00,3.569085e+04,4.130886e-01,9.417172e-01,9.414742e-01,1.065118e-03,2.222076e-08,3.801141e+01,1.143690e-01,3.789704e+01,4.035686e+01,1.702923e+02
8.180529e+05,9.468204e+00,3.570085e+04,4.132043e-01,9.417236e-01,9.414744e-01,1.065341e-03,2.221915e-08,3.801244e+01,1.143690e-01,3.789807e+01,4.035768e+01,1.702963e+02
8.180629e+05,9.468320e+00,3.571085e+04,4.133201e-01,9.417292e-01,9.414746e-01,1.065563e-03,2.221755e-08,3.801317e+01,1.143690e-01,3.789880e+01,4.035821e+01,1.703003e+02
8.180729e+05,9.468436e+00,3.572085e+04,4.134358e-01,9.417268e-01,9.414748e-01,1.065785e-03,2.221595e-08,3.801077e+01,1.143690e-01,3.789640e+01,4.035577e+01,1.703044e+02
8.180829e+05,9.468552e+00,3.573085e+04,4.135516e-01,9.417243e-01,9.414750e-01,1.066007e-03,2.221435e-08,3.800838e+01,1.143690e-01,3.789401e+01,4.035333e+01,1.703084e+02
8.180929e+05,9.468667e+00,3.574086e+04,4.136673e-01,9.417218e-01,9.414752e-01,1.066229e-03,2.221275e-08,3.800598e+01,1.143690e-01,3.789161e+01,4.035089e+01,1.703124e+02
8.181029e+05,9.468783e+00,3.575086e+04,4.137830e-01,9.417193e-01,9.414754e-01,1.066451e-03,2.221115e-08,3.800358e+01,1.143690e-01,3.788921e+01,4.034845e+01,1.703164e+02
8.181129e+05,9.468899e+00,3.576086e+04,4.138988e-01,9.417169e-01,9.414756e-01,1.066674e-03,2.220955e-08,3.800118e+01,1.143690e-01,3.788681e+01,4.034601e+01,1.703204e+02
8.181229e+05,9.469015e+00,3.577086e+04,4.140145e-01,9.417144e-01,9.414758e-01,1.066896e-03,2.220796e-08,3.799879e+01,1.143690e-01,3.788442e+01,4.034357e+01,1.703244e+02
8.181329e+05,9.469130e+00,3.578086e+04,4.141303e-01,9.417119e-01,9.414760e-01,1.067118e-03,2.220636e-08,3.799639e+01,1.143690e-01,3.788202e+01,4.034113e+01,1.703284e+02
8.181429e+05,9.469246e+00,3.579086e+04,4.142460e-01,9.417095e-01,9.414763e-01,1.067340e-03,2.220477e-08,3.799399e+01,1.143690e-01,3.787962e+01,4.033869e+01,1.703324e+02
8.181529e+05,9.469362e+00,3.580086e+04,4.143618e-01,9.417070e-01,9.414765e-01,1.067562e-03,2.220317e-08,3.799159e+01,1.143690e-01,3.787722e+01,4.033625e+01,1.703364e+02
8.181629e+05,9.469478e+00,3.581086e+04,4.144775e-01,9.417045e-01,9.414767e-01,1.067784e-03,2.220158e-08,3.798920e+01,1.143690e-01,3.787483e+01,4.033381e+01,1.703404e+02
8.181729e+05,9.469593e+00,3.582086e+04,4.145933e-01,9.417021e-01,9.414769e-01,1.068006e-03,2.219999e-08,3.798680e+01,1.143690e-01,3.787243e+01,4.033137e+01,1.703444e+02
8.181829e+05,9.469709e+00,3.583086e+04,4.147090e-01,9.416996e-01,9.414771e-01,1.068228e-03,2.219840e-08,3.798440e+01,1.143690e-01,3.787003e+01,4.032893e+01,1.703484e+02
8.181929e+05,9.469825e+00,3.584086e+04,4.148247e-01,9.416971e-01,9.414773e-01,1.068450e-03,2.219681e-08,3.798200e+01,1.143690e-01,3.786763e+01,4.032649e+01,1.703524e+02
8.182029e+05,9.469940e+00,3.585086e+04,4.149405e-01,9.416946e-01,9.414775e-01,1.068672e-03,2.219522e-08,3.797961e+01,1.143690e-01,3.786524e+01,4.032405e+01,1.703564e+02
8.182129e+05,9.470056e+00,3.586086e+04,4.150562e-01,9.416922e-01,9.414777e-01,1.068894e-03,2.219363e-08,3.797721e+01,1.143690e-01,3.786284e+01,4.032161e+01,1.703604e+02
8.182229e+05,9.470172e+00,3.587086e+04,4.151720e-01,9.416897e-01,9.414779e-01,1.069116e-03,2.219205e-08,3.797481e+01,1.143690e-01,3.786044e+01,4.031916e+01,1.703644e+02
8.182329e+05,9.470288e+00,3.588086e+04,4.152877e-01,9.416872e-01,9.414781e-01,1.069338e-03,2.219046e-08,3.797241e+01,1.143690e-01,3.785804e+01,4.031672e+01,1.703684e+02
8.182429e+05,9.470403e+00,3.589086e+04,4.154035e-01,9.416848e-01,9.414783e-01,1.069559e-03,2.218888e-08,3.797002e+01,1.143690e-01,3.785565e+01,4.031428e+01,1.703724e+02
8.182529e+05,9.470519e+00,3.590086e+04,4.155192e-01,9.416823e-01,9.414786e-01,1.069781e-03,2.218729e-08,3.796762e+01,1.143690e-01,3.785325e+01,4.031184e+01,1.703764e+02
8.182629e+05,9.470635e+00,3.591086e+04,4.156349e-01,9.416798e-01,9.414788e-01,1.070003e-03,2.218571e-08,3.796522e+01,1.143690e-01,3.785085e+01,4.030940e+01,1.703804e+02
8.182729e+05,9.470751e+00,3.592086e+04,4.157507e-01,9.416774e-01,9.414790e-01,1.070225e-03,2.218413e-08,3.796282e+01,1.143690e-01,3.784846e+01,4.030696e+01,1.703845e+02
8.182829e+05,9.470866e+00,3.593086e+04,4.158664e-01,9.416749e-01,9.414792e-01,1.070447e-03,2.218255e-08,3.796043e+01,1.143690e-01,3.784606e+01,4.030452e+01,1.703885e+02
8.182929e+05,9.470982e+00,3.594086e+04,4.159822e-01,9.416724e-01,9.414794e-01,1.070669e-03,2.218097e-08,3.795803e+01,1.143690e-01,3.784366e+01,4.030208e+01,1.703925e+02
8.183029e+05,9.471098e+00,3.595086e+04,4.160979e-01,9.416699e-01,9.414796e-01,1.070891e-03,2.217939e-08,3.795563e+01,1.143690e-01,3.784126e+01,4.029964e+01,1.703965e+02
8.183129e+05,9.471214e+00,3.596086e+04,4.162137e-01,9.416672e-01,9.414798e-01,1.071112e-03,2.217781e-08,3.795377e+01,1.143690e-01,3.783940e+01,4.029778e+01,1.704005e+02
8.183229e+05,9.471329e+00,3.597086e+04,4.163294e-01,9.416620e-01,9.414800e-01,1.071334e-03,2.217623e-08,3.795590e+01,1.143690e-01,3.784153e+01,4.030027e+01,1.704045e+02
8.183329e+05,9.471445e+00,3.598086e+04,4.164451e-01,9.416569e-01,9.414802e-01,1.071556e-03,2.217466e-08,3.795804e+01,1.143690e-01,3.784367e+01,4.030275e+01,1.704085e+02
8.183429e+05,9.471561e+00,3.599086e+04,4.165609e-01,9.416518e-01,9.414804e-01,1.071778e-03,2.217308e-08,3.796017e+01,1.143690e-01,3.784580e+01,4.030523e+01,1.704124e+02
8.183529e+05,9.471677e+00,3.600086e+04,4.166766e-01,9.416467e-01,9.414806e-01,1.071999e-03,2.217151e-08,3.796230e+01,1.143690e-01,3.784793e+01,4.030772e+01,1.704164e+02
8.183629e+05,9.471792e+00,3.601086e+04,4.167924e-01,9.416416e-01,9.414809e-01,1.072221e-03,2.216994e-08,3.796444e+01,1.143690e-01,3.785007e+01,4.031020e+01,1.704204e+02
8.183729e+05,9.471908e+00,3.602086e+04,4.169081e-01,9.416365e-01,9.414811e-01,1.072443e-03,2.216837e-08,3.796657e+01,1.143690e-01,3.785220e+01,4.031268e+01,1.704244e+02
8.183829e+05,9.472024e+00,3.603086e+04,4.170239e-01,9.416314e-01,9.414813e-01,1.072664e-03,2.216679e-08,3.796870e+01,1.143690e-01,3.785433e+01,4.031517e+01,1.704284e+02
8.183929e+05,9.472140e+00,3.604086e+04,4.171396e-01,9.416263e-01,9.414815e-01,1.072886e-03,2.216523e-08,3.797083e+01,1.143690e-01,3.785647e+01,4.031765e+01,1.704324e+02
8.184029e+05,9.472255e+00,3.605086e+04,4.172554e-01,9.416212e-01,9.414817e-01,1.073108e-03,2.216366e-08,3.797297e+01,1.143690e-01,3.785860e+01,4.032013e+01,1.704364e+02
8.184129e+05,9.472371e+00,3.606086e+04,4.173711e-01,9.416161e-01,9.414819e-01,1.073329e-03,2.216209e-08,3.797510e+01,1.143690e-01,3.786073e+01,4.032262e+01,1.704404e+02
8.184229e+05,9.472487e+00,3.607086e+04,4.174868e-01,9.416110e-01,9.414821e-01,1.073551e-03,2.216052e-08,3.797723e+01,1.143690e-01,3.786287e+01,4.032510e+01,1.704444e+02
8.184329e+05,9.472603e+00,3.608086e+04,4.176026e-01,9.416059e-01,9.414823e-01,1.073773e-03,2.215896e-08,3.797937e+01,1.143690e-01,3.786500e+01,4.032758e+01,1.704484e+02
8.184429e+05,9.472718e+00,3.609086e+04,4.177183e-01,9.416008e-01,9.414825e-01,1.073994e-03,2.215739e-08,3.798150e+01,1.143690e-01,3.786713e+01,4.033007e+01,1.704524e+02
8.184529e+05,9.472834e+00,3.610086e+04,4.178341e-01,9.415957e-01,9.414827e-01,1.074216e-03,2.215583e-08,3.798363e+01,1.143690e-01,3.786926e+01,4.033255e+01,1.704563e+02
8.184629e+05,9.472950e+00,3.611086e+04,4.179498e-01,9.415906e-01,9.414829e-01,1.074437e-03,2.215426e-08,3.798577e+01,1.143690e-01,3.787140e+01,4.033503e+01,1.704603e+02
8.184729e+05,9.473066e+00,3.612086e+04,4.180656e-01,9.415855e-01,9.414831e-01,1.074659e-03,2.215270e-08,3.798790e+01,1.143690e-01,3.787353e+01,4.033752e+01,1.704643e+02
8.184829e+05,9.473181e+00,3.613086e+04,4.181813e-01,9.415804e-01,9.414834e-01,1.074880e-03,2.215114e-08,3.799003e+01,1.143690e-01,3.787566e+01,4.034000e+01,1.704683e+02
8.184929e+05,9.473297e+00,3.614086e+04,4.182970e-01,9.415752e-01,9.414836e-01,1.075102e-03,2.214958e-08,3.799217e+01,1.143690e-01,3.787780e+01,4.034248e+01,1.704723e+02
8.185029e+05,9.473413e+00,3.615086e+04,4.184128e-01,9.415701e-01,9.414838e-01,1.075323e-03,2.214802e-08,3.799430e+01,1.143690e-01,3.787993e+01,4.034497e+01,1.704763e+02
8.185129e+05,9.473529e+00,3.616087e+04,4.185285e-01,9.415650e-01,9.414840e-01,1.075545e-03,2.214646e-08,3.799643e+01,1.143690e-01,3.788206e+01,4.034745e+01,1.704803e+02
8.185229e+05,9.473644e+00,3.617087e+04,4.186443e-01,9.415599e-01,9.414842e-01,1.075766e-03,2.214490e-08,3.799857e+01,1.143690e-01,3.788420e+01,4.034994e+01,1.704843e+02
8.185329e+05,9.473760e+00,3.618087e+04,4.187600e-01,9.415548e-01,9.414844e-01,1.075988e-03,2.214335e-08,3.800070e+01,1.143690e-01,3.788633e+01,4.035242e+01,1.704883e+02
8.185429e+05,9.473876e+00,3.619087e+04,4.188758e-01,9.415497e-01,9.414846e-01,1.076209e-03,2.214179e-08,3.800283e+01,1.143690e-01,3.788846e+01,4.035490e+01,1.704923e+02
8.185529e+05,9.473992e+00,3.620087e+04,4.189915e-01,9.415444e-01,9.414848e-01,1.076431e-03,2.214024e-08,3.800497e+01,1.143690e-01,3.789060e+01,4.035740e+01,1.704963e+02
8.185629e+05,9.474107e+00,3.621087e+04,4.191072e-01,9.415365e-01,9.414850e-01,1.076652e-03,2.213869e-08,3.800693e+01,1.143690e-01,3.789256e+01,4.035982e+01,1.705000e+02
8.185729e+05,9.474223e+00,3.622087e+04,4.192230e-01,9.415348e-01,9.414852e-01,1.076873e-03,2.213713e-08,3.800642e+01,1.143690e-01,3.789205e+01,4.035935e+01,1.705000e+02
8.185829e+05,9.474339e+00,3.623087e+04,4.193387e-01,9.415331e-01,9.414854e-01,1.077095e-03,2.213558e-08,3.800591e+01,1.143690e-01,3.789154e+01,4.035888e+01,1.705000e+02
8.185929e+05,9.474454e+00,3.624087e+04,4.194545e-01,9.415313e-01,9.414857e-01,1.077316e-03,2.213403e-08,3.800540e+01,1.143690e-01,3.789103e+01,4.035841e+01,1.705000e+02
8.186029e+05,9.474570e+00,3.625087e+04,4.195702e-01,9.415296e-01,9.414859e-01,1.077537e-03,2.213248e-08,3.800489e+01,1.143690e-01,3.789052e+01,4.035794e+01,1.705000e+02
8.186129e+05,9.474686e+00,3.626087e+04,4.196860e-01,9.415279e-01,9.414861e-01,1.077759e-03,2.213093e-08,3.800437e+01,1.143690e-01,3.789000e+01,4.035747e+01,1.705000e+02
8.186229e+05,9.474802e+00,3.627087e+04,4.198017e-01,9.415262e-01,9.414863e-01,1.077980e-03,2.212938e-08,3.800386e+01,1.143690e-01,3.788949e+01,4.035700e+01,1.705000e+02
8.186329e+05,9.474917e+00,3.628087e+04,4.199175e-01,9.415244e-01,9.414865e-01,1.078201e-03,2.212784e-08,3.800335e+01,1.143690e-01,3.788898e+01,4.035653e+01,1.705000e+02
8.186429e+05,9.475033e+00,3.629087e+04,4.200332e-01,9.415227e-01,9.414867e-01,1.078423e-03,2.212629e-08,3.800284e+01,1.143690e-01,3.788847e+01,4.035606e+01,1.705000e+02
8.186529e+05,9.475149e+00,3.630087e+04,4.201489e-01,9.415210e-01,9.414869e-01,1.078644e-03,2.212475e-08,3.800233e+01,1.143690e-01,3.788796e+01,4.035559e+01,1.705000e+02
8.186629e+05,9.475265e+00,3.631087e+04,4.202647e-01,9.415192e-01,9.414871e-01,1.078865e-03,2.212320e-08,3.800181e+01,1.143690e-01,3.788744e+01,4.035512e+01,1.705000e+02
8.186729e+05,9.475380e+00,3.632087e+04,4.203804e-01,9.415175e-01,9.414873e-01,1.079086e-03,2.212166e-08,3.800130e+01,1.143690e-01,3.788693e+01,4.035465e+01,1.705000e+02
8.186829e+05,9.475496e+00,3.633087e+04,4.204962e-01,9.415158e-01,9.414875e-01,1.079308e-03,2.212012e-08,3.800079e+01,1.143690e-01,3.788642e+01,4.035418e+01,1.705000e+02
8.186929e+05,9.475612e+00,3.634087e+04,4.206119e-01,9.415141e-01,9.414877e-01,1.079529e-03,2.211858e-08,3.800028e+01,1.143690e-01,3.788591e+01,4.035371e+01,1.705000e+02
8.187029e+05,9.475728e+00,3.635087e+04,4.207277e-01,9.415123e-01,9.414879e-01,1.079750e-03,2.211704e-08,3.799977e+01,1.143690e-01,3.788540e+01,4.035324e+01,1.705000e+02
8.187129e+05,9.475843e+00,3.636087e+04,4.208434e-01,9.415106e-01,9.414882e-01,1.079971e-03,2.211550e-08,3.799925e+01,1.143690e-01,3.788488e+01,4.035277e+01,1.705000e+02
8.187229e+05,9.475959e+00,3.637087e+04,4.209591e-01,9.415089e-01,9.414884e-01,1.080192e-03,2.211396e-08,3.799874e+01,1.143690e-01,3.788437e+01,4.035230e+01,1.705000e+02
8.187329e+05,9.476075e+00,3.638087e+04,4.210749e-01,9.415071e-01,9.414886e-01,1.080413e-03,2.211242e-08,3.799823e+01,1.143690e-01,3.788386e+01,4.035183e+01,1.705000e+02
8.187429e+05,9.476191e+00,3.639087e+04,4.211906e-01,9.415054e-01,9.414888e-01,1.080635e-03,2.211089e-08,3.799772e+01,1.143690e-01,3.788335e+01,4.035136e+01,1.705000e+02
8.187529e+05,9.476306e+00,3.640087e+04,4.213064e-01,9.415037e-01,9.414890e-01,1.080856e-03,2.210935e-08,3.799721e+01,1.143690e-01,3.788284e+01,4.035089e+01,1.705000e+02
8.187629e+05,9.476422e+00,3.641087e+04,4.214221e-01,9.415020e-01,9.414892e-01,1.081077e-03,2.210782e-08,3.799669e+01,1.143690e-01,3.788233e+01,4.035042e+01,1.705000e+02
8.187729e+05,9.476538e+00,3.642087e+04,4.215379e-01,9.415002e-01,9.414894e-01,1.081298e-03,2.210628e-08,3.799618e+01,1.143690e-01,3.788181e+01,4.034995e+01,1.705000e+02
8.187829e+05,9.476654e+00,3.643087e+04,4.216536e-01,9.414985e-01,9.414896e-01,1.081519e-03,2.210475e-08,3.799567e+01,1.143690e-01,3.788130e+01,4.034948e+01,1.705000e+02
8.187929e+05,9.476769e+00,3.644087e+04,4.217694e-01,9.414968e-01,9.414898e-01,1.081740e-03,2.210322e-08,3.799516e+01,1.143690e-01,3.788079e+01,4.034901e+01,1.705000e+02
8.188029e+05,9.476885e+00,3.645087e+04,4.218851e-01,9.414951e-01,9.414900e-01,1.081961e-03,2.210169e-08,3.799465e+01,1.143690e-01,3.788028e+01,4.034854e+01,1.705000e+02
8.188129e+05,9.477001e+00,3.646087e+04,4.220008e-01,9.414934e-01,9.414902e-01,1.082182e-03,2.210016e-08,3.799413e+01,1.143671e-01,3.787977e+01,4.034807e+01,1.705000e+02
8.188229e+05,9.477117e+00,3.647087e+04,4.221166e-01,9.415000e-01,9.414904e-01,1.082403e-03,2.209863e-08,3.799362e+01,1.141114e-01,3.787951e+01,4.034726e+01,1.705000e+02
8.188329e+05,9.477232e+00,3.648087e+04,4.222323e-01,9.415067e-01,9.414906e-01,1.082624e-03,2.209710e-08,3.799310e+01,1.138557e-01,3.787925e+01,4.034644e+01,1.705000e+02
8.188429e+05,9.477348e+00,3.649087e+04,4.223481e-01,9.415134e-01,9.414909e-01,1.082845e-03,2.209558e-08,3.799259e+01,1.136000e-01,3.787899e+01,4.034562e+01,1.705000e+02
8.188529e+05,9.477464e+00,3.650087e+04,4.224638e-01,9.415200e-01,9.414911e-01,1.083066e-03,2.209405e-08,3.799207e+01,1.133443e-01,3.787873e+01,4.034481e+01,1.705000e+02
8.188629e+05,9.477580e+00,3.651087e+04,4.225796e-01,9.415267e-01,9.414913e-01,1.083287e-03,2.209253e-08,3.799156e+01,1.130886e-01,3.787847e+01,4.034399e+01,1.705000e+02
8.188729e+05,9.477695e+00,3.652087e+04,4.226953e-01,9.415333e-01,9.414915e-01,1.083508e-03,2.209100e-08,3.799104e+01,1.128328e-01,3.787821e+01,4.034318e+01,1.705000e+02
8.188829e+05,9.477811e+00,3.653087e+04,4.228110e-01,9.415400e-01,9.414917e-01,1.083729e-03,2.208948e-08,3.799053e+01,1.125771e-01,3.787795e+01,4.034236e+01,1.705000e+02
8.188929e+05,9.477927e+00,3.654087e+04,4.229268e-01,9.415466e-01,9.414919e-01,1.083950e-03,2.208796e-08,3.799001e+01,1.123214e-01,3.787769e+01,4.034154e+01,1.705000e+02
8.189029e+05,9.478043e+00,3.655087e+04,4.230425e-01,9.415533e-01,9.414921e-01,1.084170e-03,2.208644e-08,3.798949e+01,1.120657e-01,3.787743e+01,4.034073e+01,1.705000e+02
8.189129e+05,9.478158e+00,3.656087e+04,4.231583e-01,9.415599e-01,9.414923e-01,1.084391e-03,2.208492e-08,3.798898e+01,1.118100e-01,3.787717e+01,4.033991e+01,1.705000e+02
8.189229e+05,9.478274e+00,3.657087e+04,4.232740e-01,9.415666e-01,9.414925e-01,1.084612e-03,2.208340e-08,3.798846e+01,1.115543e-01,3.787691e+01,4.033910e+01,1.705000e+02
8.189329e+05,9.478390e+00,3.658088e+04,4.233898e-01,9.415732e-01,9.414927e-01,1.084833e-03,2.208188e-08,3.798795e+01,1.112986e-01,3.787665e+01,4.033828e+01,1.705000e+02
8.189429e+05,9.478506e+00,3.659088e+04,4.235055e-01,9.415799e-01,9.414929e-01,1.085054e-03,2.208036e-08,3.798743e+01,1.110429e-01,3.787639e+01,4.033746e+01,1.705000e+02
8.189529e+05,9.478621e+00,3.660088e+04,4.236212e-01,9.415866e-01,9.414931e-01,1.085275e-03,2.207885e-08,3.798692e+01,1.107872e-01,3.787613e+01,4.033665e+01,1.705000e+02
8.189629e+05,9.478737e+00,3.661088e+04,4.237370e-01,9.415932e-01,9.414934e-01,1.085495e-03,2.207733e-08,3.798640e+01,1.105314e-01,3.787587e+01,4.033583e+01,1.705000e+02
8.189729e+05,9.478853e+00,3.662088e+04,4.238527e-01,9.415999e-01,9.414936e-01,1.085716e-03,2.207582e-08,3.798589e+01,1.102757e-01,3.787561e+01,4.033502e+01,1.705000e+02
8.189829e+05,9.478968e+00,3.663088e+04,4.239685e-01,9.416065e-01,9.414938e-01,1.085937e-03,2.207430e-08,3.798537e+01,1.100200e-01,3.787535e+01,4.033420e+01,1.705000e+02
8.189929e+05,9.479084e+00,3.664088e+04,4.240842e-01,9.416132e-01,9.414940e-01,1.086158e-03,2.207279e-08,3.798485e+01,1.097643e-01,3.787509e+01,4.033338e+01,1.705000e+02
8.190029e+05,9.479200e+00,3.665088e+04,4.242000e-01,9.416198e-01,9.414942e-01,1.086378e-03,2.207128e-08,3.798434e+01,1.095086e-01,3.787483e+01,4.033257e+01,1.705000e+02
8.190129e+05,9.479316e+00,3.666088e+04,4.243157e-01,9.416265e-01,9.414944e-01,1.086599e-03,2.206977e-08,3.798382e+01,1.092529e-01,3.787457e+01,4.033175e+01,1.705000e+02
8.190229e+05,9.479431e+00,3.667088e+04,4.244315e-01,9.416331e-01,9.414946e-01,1.086820e-03,2.206826e-08,3.798331e+01,1.089972e-01,3.787431e+01,4.033094e+01,1.705000e+02
8.190329e+05,9.479547e+00,3.668088e+04,4.245472e-01,9.416398e-01,9.414948e-01,1.087040e-03,2.206675e-08,3.798279e+01,1.087415e-01,3.787405e+01,4.033012e+01,1.705000e+02
8.190429e+05,9.479663e+00,3.669088e+04,4.246629e-01,9.416464e-01,9.414950e-01,1.087261e-03,2.206524e-08,3.798228e+01,1.084858e-01,3.787379e+01,4.032931e+01,1.705000e+02
8.190529e+05,9.479779e+00,3.670088e+04,4.247787e-01,9.416523e-01,9.414952e-01,1.087482e-03,2.206373e-08,3.798176e+01,1.082300e-01,3.787353e+01,4.032852e+01,1.705000e+02
8.190629e+05,9.479894e+00,3.671088e+04,4.248944e-01,9.416515e-01,9.414954e-01,1.087702e-03,2.206223e-08,3.798134e+01,1.080062e-01,3.787334e+01,4.032812e+01,1.704990e+02
8.190729e+05,9.480010e+00,3.672088e+04,4.250102e-01,9.416435e-01,9.414956e-01,1.087923e-03,2.206072e-08,3.798160e+01,1.080062e-01,3.787359e+01,4.032874e+01,1.704910e+02
8.190829e+05,9.480126e+00,3.673088e+04,4.251259e-01,9.416356e-01,9.414958e-01,1.088144e-03,2.205922e-08,3.798185e+01,1.080062e-01,3.787385e+01,4.032935e+01,1.704830e+02
8.190929e+05,9.480242e+00,3.674088e+04,4.252417e-01,9.416276e-01,9.414961e-01,1.088364e-03,2.205771e-08,3.798211e+01,1.080062e-01,3.787410e+01,4.032996e+01,1.704751e+02
8.191029e+05,9.480357e+00,3.675088e+04,4.253574e-01,9.416196e-01,9.414963e-01,1.088585e-03,2.205621e-08,3.798237e+01,1.080062e-01,3.787436e+01,4.033058e+01,1.704671e+02
8.191129e+05,9.480473e+00,3.676088e+04,4.254731e-01,9.416116e-01,9.414965e-01,1.088805e-03,2.205471e-08,3.798262e+01,1.080062e-01,3.787462e+01,4.033119e+01,1.704591e+02
8.191229e+05,9.480589e+00,3.677088e+04,4.255889e-01,9.416036e-01,9.414967e-01,1.089026e-03,2.205321e-08,3.798288e+01,1.080062e-01,3.787487e+01,4.033180e+01,1.704511e+02
8.191329e+05,9.480705e+00,3.678088e+04,4.257046e-01,9.415956e-01,9.414969e-01,1.089246e-03,2.205171e-08,3.798313e+01,1.080062e-01,3.787513e+01,4.033242e+01,1.704431e+02
8.191429e+05,9.480820e+00,3.679088e+04,4.258204e-01,9.415876e-01,9.414971e-01,1.089467e-03,2.205021e-08,3.798339e+01,1.080062e-01,3.787538e+01,4.033303e+01,1.704351e+02
8.191529e+05,9.480936e+00,3.680088e+04,4.259361e-01,9.415796e-01,9.414973e-01,1.089687e-03,2.204871e-08,3.798365e+01,1.080062e-01,3.787564e+01,4.033364e+01,1.704272e+02
8.191629e+05,9.481052e+00,3.681088e+04,4.260519e-01,9.415716e-01,9.414975e-01,1.089908e-03,2.204722e-08,3.798390e+01,1.080062e-01,3.787590e+01,4.033426e+01,1.704192e+02
8.191729e+05,9.481168e+00,3.682088e+04,4.261676e-01,9.415636e-01,9.414977e-01,1.090128e-03,2.204572e-08,3.798416e+01,1.080062e-01,3.787615e+01,4.033487e+01,1.704112e+02
8.191829e+05,9.481283e+00,3.683088e+04,4.262833e-01,9.415556e-01,9.414979e-01,1.090349e-03,2.204422e-08,3.798441e+01,1.080062e-01,3.787641e+01,4.033548e+01,1.704032e+02
8.191929e+05,9.481399e+00,3.684088e+04,4.263991e-01,9.415476e-01,9.414981e-01,1.090569e-03,2.204273e-08,3.798467e+01,1.080062e-01,3.787666e+01,4.033610e+01,1.703952e+02
8.192029e+05,9.481515e+00,3.685088e+04,4.265148e-01,9.415396e-01,9.414983e-01,1.090790e-03,2.204124e-08,3.798493e+01,1.080062e-01,3.787692e+01,4.033671e+01,1.703873e+02
8.192129e+05,9.481631e+00,3.686088e+04,4.266306e-01,9.415317e-01,9.414985e-01,1.091010e-03,2.203974e-08,3.798518e+01,1.080062e-01,3.787718e+01,4.033732e+01,1.703793e+02
8.192229e+05,9.481746e+00,3.687088e+04,4.267463e-01,9.415237e-01,9.414988e-01,1.091231e-03,2.203825e-08,3.798544e+01,1.080062e-01,3.787743e+01,4.033794e+01,1.703713e+02
8.192329e+05,9.481862e+00,3.688088e+04,4.268621e-01,9.415157e-01,9.414990e-01,1.091451e-03,2.203676e-08,3.798569e+01,1.080062e-01,3.787769e+01,4.033855e+01,1.703633e+02
8.192429e+05,9.481978e+00,3.689088e+04,4.269778e-01,9.415077e-01,9.414992e-01,1.091671e-03,2.203527e-08,3.798595e+01,1.080062e-01,3.787794e+01,4.033916e+01,1.703553e+02
8.192529e+05,9.482094e+00,3.690088e+04,4.270936e-01,9.414997e-01,9.414994e-01,1.091892e-03,2.203378e-08,3.798621e+01,1.080062e-01,3.787820e+01,4.033978e+01,1.703473e+02
8.192629e+05,9.482209e+00,3.691088e+04,4.272093e-01,9.414917e-01,9.414996e-01,1.092112e-03,2.203230e-08,3.798646e+01,1.080062e-01,3.787846e+01,4.034039e+01,1.703394e+02
8.192729e+05,9.482325e+00,3.692088e+04,4.273250e-01,9.414837e-01,9.414998e-01,1.092332e-03,2.203081e-08,3.798672e+01,1.080062e-01,3.787871e+01,4.034100e+01,1.703314e+02
8.192829e+05,9.482441e+00,3.693088e+04,4.274408e-01,9.414757e-01,9.415000e-01,1.092553e-03,2.202932e-08,3.798697e+01,1.080062e-01,3.787897e+01,4.034162e+01,1.703234e+02
8.192929e+05,9.482557e+00,3.694088e+04,4.275565e-01,9.414677e-01,9.415002e-01,1.092773e-03,2.202784e-08,3.798723e+01,1.080062e-01,3.787922e+01,4.034223e+01,1.703154e+02
8.193029e+05,9.482672e+00,3.695088e+04,4.276723e-01,9.414602e-01,9.415004e-01,1.092993e-03,2.202636e-08,3.798749e+01,1.080062e-01,3.787948e+01,4.034283e+01,1.703074e+02
8.193129e+05,9.482788e+00,3.696088e+04,4.277880e-01,9.414585e-01,9.415006e-01,1.093213e-03,2.202487e-08,3.798774e+01,1.080062e-01,3.787974e+01,4.034317e+01,1.703000e+02
8.193229e+05,9.482904e+00,3.697088e+04,4.279038e-01,9.414554e-01,9.415008e-01,1.093434e-03,2.202339e-08,3.798800e+01,1.080062e-01,3.787999e+01,4.034357e+01,1.703000e+02
8.193329e+05,9.483019e+00,3.698088e+04,4.280195e-01,9.414523e-01,9.415010e-01,1.093654e-03,2.202191e-08,3.798826e+01,1.080062e-01,3.788025e+01,4.034398e+01,1.703000e+02
8.193429e+05,9.483135e+00,3.699089e+04,4.281352e-01,9.414493e-01,9.415012e-01,1.093874e-03,2.202043e-08,3.798851e+01,1.080062e-01,3.788051e+01,4.034438e+01,1.703000e+02
8.193529e+05,9.483251e+00,3.700089e+04,4.282510e-01,9.414462e-01,9.415014e-01,1.094094e-03,2.201895e-08,3.798877e+01,1.080062e-01,3.788076e+01,4.034479e+01,1.703000e+02
8.193629e+05,9.483367e+00,3.701089e+04,4.283667e-01,9.414431e-01,9.415017e-01,1.094315e-03,2.201747e-08,3.798903e+01,1.080062e-01,3.788102e+01,4.034519e+01,1.703000e+02
8.193729e+05,9.483482e+00,3.702089e+04,4.284825e-01,9.414401e-01,9.415019e-01,1.094535e-03,2.201599e-08,3.798928e+01,1.080062e-01,3.788128e+01,4.034559e+01,1.703000e+02
8.193829e+05,9.483598e+00,3.703089e+04,4.285982e-01,9.414370e-01,9.415021e-01,1.094755e-03,2.201452e-08,3.798954e+01,1.080062e-01,3.788153e+01,4.034600e+01,1.703000e+02
8.193929e+05,9.483714e+00,3.704089e+04,4.287140e-01,9.414340e-01,9.415023e-01,1.094975e-03,2.201304e-08,3.798980e+01,1.080062e-01,3.788179e+01,4.034640e+01,1.703000e+02
8.194029e+05,9.483830e+00,3.705089e+04,4.288297e-01,9.414309e-01,9.415025e-01,1.095195e-03,2.201156e-08,3.799005e+01,1.080062e-01,3.788205e+01,4.034680e+01,1.703000e+02
8.194129e+05,9.483945e+00,3.706089e+04,4.289454e-01,9.414278e-01,9.415027e-01,1.095415e-03,2.201009e-08,3.799031e+01,1.080062e-01,3.788230e+01,4.034721e+01,1.703000e+02
8.194229e+05,9.484061e+00,3.707089e+04,4.290612e-01,9.414248e-01,9.415029e-01,1.095635e-03,2.200862e-08,3.799057e+01,1.080062e-01,3.788256e+01,4.034761e+01,1.703000e+02
8.194329e+05,9.484177e+00,3.708089e+04,4.291769e-01,9.414217e-01,9.415031e-01,1.095855e-03,2.200714e-08,3.799082e+01,1.080062e-01,3.788282e+01,4.034801e+01,1.703000e+02
8.194429e+05,9.484293e+00,3.709089e+04,4.292927e-01,9.414187e-01,9.415033e-01,1.096075e-03,2.200567e-08,3.799108e+01,1.080062e-01,3.788308e+01,4.034842e+01,1.703000e+02
8.194529e+05,9.484408e+00,3.710089e+04,4.294084e-01,9.414156e-01,9.415035e-01,1.096296e-03,2.200420e-08,3.799134e+01,1.080062e-01,3.788333e+01,4.034882e+01,1.703000e+02
8.194629e+05,9.484524e+00,3.711089e+04,4.295242e-01,9.414125e-01,9.415037e-01,1.096516e-03,2.200273e-08,3.799159e+01,1.080062e-01,3.788359e+01,4.034923e+01,1.703000e+02
8.194729e+05,9.484640e+00,3.712089e+04,4.296399e-01,9.414095e-01,9.415039e-01,1.096736e-03,2.200126e-08,3.799185e+01,1.080062e-01,3.788385e+01,4.034963e+01,1.703000e+02
8.194829e+05,9.484756e+00,3.713089e+04,4.297557e-01,9.414064e-01,9.415041e-01,1.096956e-03,2.199980e-08,3.799211e+01,1.080062e-01,3.788410e+01,4.035003e+01,1.703000e+02
8.194929e+05,9.484871e+00,3.714089e+04,4.298714e-01,9.414033e-01,9.415043e-01,1.097176e-03,2.199833e-08,3.799237e+01,1.080062e-01,3.788436e+01,4.035044e+01,1.703000e+02
8.195029e+05,9.484987e+00,3.715089e+04,4.299871e-01,9.414003e-01,9.415046e-01,1.097396e-03,2.199686e-08,3.799262e+01,1.080062e-01,3.788462e+01,4.035084e+01,1.703000e+02
8.195129e+05,9.485103e+00,3.716089e+04,4.301029e-01,9.413972e-01,9.415048e-01,1.097616e-03,2.199540e-08,3.799288e+01,1.080062e-01,3.788487e+01,4.035124e+01,1.703000e+02
8.195229e+05,9.485219e+00,3.717089e+04,4.302186e-01,9.413942e-01,9.415050e-01,1.097836e-03,2.199393e-08,3.799314e+01,1.080062e-01,3.788513e+01,4.035165e+01,1.703000e+02
8.195329e+05,9.485334e+00,3.718089e+04,4.303344e-01,9.413911e-01,9.415052e-01,1.098055e-03,2.199247e-08,3.799339e+01,1.080062e-01,3.788539e+01,4.035205e+01,1.703000e+02
8.195429e+05,9.485450e+00,3.719089e+04,4.304501e-01,9.413880e-01,9.415054e-01,1.098275e-03,2.199101e-08,3.799365e+01,1.080062e-01,3.788564e+01,4.035246e+01,1.703000e+02
8.195529e+05,9.485566e+00,3.720089e+04,4.305659e-01,9.413850e-01,9.415056e-01,1.098495e-03,2.198955e-08,3.799391e+01,1.080062e-01,3.788590e+01,4.035286e+01,1.703000e+02
8.195629e+05,9.485682e+00,3.721089e+04,4.306816e-01,9.413821e-01,9.415058e-01,1.098715e-03,2.198809e-08,3.799424e+01,1.080062e-01,3.788623e+01,4.035334e+01,1.703000e+02
8.195729e+05,9.485797e+00,3.722089e+04,4.307973e-01,9.413811e-01,9.415060e-01,1.098935e-03,2.198663e-08,3.799527e+01,1.080062e-01,3.788726e+01,4.035447e+01,1.703000e+02
8.195829e+05,9.485913e+00,3.723089e+04,4.309131e-01,9.413801e-01,9.415062e-01,1.099155e-03,2.198517e-08,3.799630e+01,1.080062e-01,3.788829e+01,4.035561e+01,1.703000e+02
8.195929e+05,9.486029e+00,3.724089e+04,4.310288e-01,9.413791e-01,9.415064e-01,1.099375e-03,2.198371e-08,3.799732e+01,1.080062e-01,3.788932e+01,4.035674e+01,1.703000e+02
8.196029e+05,9.486145e+00,3.725089e+04,4.311446e-01,9.413780e-01,9.415066e-01,1.099595e-03,2.198225e-08,3.799835e+01,1.080062e-01,3.789034e+01,4.035788e+01,1.703000e+02
8.196129e+05,9.486260e+00,3.726089e+04,4.312603e-01,9.413770e-01,9.415068e-01,1.099814e-03,2.198080e-08,3.799938e+01,1.080062e-01,3.789137e+01,4.035901e+01,1.703000e+02
8.196229e+05,9.486376e+00,3.727089e+04,4.313761e-01,9.413760e-01,9.415070e-01,1.100034e-03,2.197934e-08,3.800041e+01,1.080062e-01,3.789240e+01,4.036015e+01,1.703000e+02
8.196329e+05,9.486492e+00,3.728089e+04,4.314918e-01,9.413750e-01,9.415072e-01,1.100254e-03,2.197789e-08,3.800143e+01,1.080062e-01,3.789343e+01,4.036128e+01,1.703000e+02
8.196429e+05,9.486608e+00,3.729089e+04,4.316075e-01,9.413739e-01,9.415075e-01,1.100474e-03,2.197643e-08,3.800246e+01,1.080062e-01,3.789445e+01,4.036242e+01,1.703000e+02
8.196529e+05,9.486723e+00,3.730089e+04,4.317233e-01,9.413729e-01,9.415077e-01,1.100694e-03,2.197498e-08,3.800349e+01,1.080062e-01,3.789548e+01,4.036355e+01,1.703000e+02
8.196629e+05,9.486839e+00,3.731089e+04,4.318390e-01,9.413719e-01,9.415079e-01,1.100913e-03,2.197353e-08,3.800452e+01,1.080062e-01,3.789651e+01,4.036469e+01,1.703000e+02
8.196729e+05,9.486955e+00,3.732089e+04,4.319548e-01,9.413709e-01,9.415081e-01,1.101133e-03,2.197208e-08,3.800554e+01,1.080062e-01,3.789754e+01,4.036582e+01,1.703000e+02
8.196829e+05,9.487071e+00,3.733089e+04,4.320705e-01,9.413699e-01,9.415083e-01,1.101353e-03,2.197063e-08,3.800657e+01,1.080062e-01,3.789856e+01,4.036696e+01,1.703000e+02
8.196929e+05,9.487186e+00,3.734089e+04,4.321863e-01,9.413688e-01,9.415085e-01,1.101572e-03,2.196918e-08,3.800760e+01,1.080062e-01,3.789959e+01,4.036809e+01,1.703000e+02
8.197029e+05,9.487302e+00,3.735089e+04,4.323020e-01,9.413678e-01,9.415087e-01,1.101792e-03,2.196773e-08,3.800863e+01,1.080062e-01,3.790062e+01,4.036923e+01,1.703000e+02
8.197129e+05,9.487418e+00,3.736089e+04,4.324178e-01,9.413668e-01,9.415089e-01,1.102012e-03,2.196628e-08,3.800965e+01,1.080062e-01,3.790165e+01,4.037036e+01,1.703000e+02
8.197229e+05,9.487533e+00,3.737089e+04,4.325335e-01,9.413658e-01,9.415091e-01,1.102231e-03,2.196484e-08,3.801068e+01,1.080062e-01,3.790267e+01,4.037150e+01,1.703000e+02
8.197329e+05,9.487649e+00,3.738089e+04,4.326492e-01,9.413648e-01,9.415093e-01,1.102451e-03,2.196339e-08,3.801171e+01,1.080062e-01,3.790370e+01,4.037263e+01,1.703000e+02
8.197429e+05,9.487765e+00,3.739089e+04,4.327650e-01,9.413637e-01,9.415095e-01,1.102671e-03,2.196195e-08,3.801274e+01,1.080062e-01,3.790473e+01,4.037377e+01,1.703000e+02
8.197529e+05,9.487881e+00,3.740089e+04,4.328807e-01,9.413627e-01,9.415097e-01,1.102890e-03,2.196050e-08,3.801376e+01,1.080062e-01,3.790576e+01,4.037490e+01,1.703000e+02
8.197629e+05,9.487996e+00,3.741090e+04,4.329965e-01,9.413617e-01,9.415099e-01,1.103110e-03,2.195906e-08,3.801479e+01,1.080062e-01,3.790678e+01,4.037604e+01,1.703000e+02
8.197729e+05,9.488112e+00,3.742090e+04,4.331122e-01,9.413607e-01,9.415101e-01,1.103330e-03,2.195762e-08,3.801582e+01,1.080062e-01,3.790781e+01,4.037718e+01,1.703000e+02
8.197829e+05,9.488228e+00,3.743090e+04,4.332280e-01,9.413596e-01,9.415103e-01,1.103549e-03,2.195618e-08,3.801685e+01,1.080062e-01,3.790884e+01,4.037831e+01,1.703000e+02
8.197929e+05,9.488344e+00,3.744090e+04,4.333437e-01,9.413586e-01,9.415106e-01,1.103769e-03,2.195474e-08,3.801787e+01,1.080062e-01,3.790987e+01,4.037945e+01,1.703000e+02
8.198029e+05,9.488459e+00,3.745090e+04,4.334594e-01,9.413576e-01,9.415108e-01,1.103988e-03,2.195330e-08,3.801890e+01,1.080062e-01,3.791089e+01,4.038058e+01,1.703000e+02
8.198129e+05,9.488575e+00,3.746090e+04,4.335752e-01,9.413584e-01,9.415110e-01,1.104208e-03,2.195186e-08,3.801969e+01,1.080062e-01,3.791169e+01,4.038139e+01,1.703000e+02
8.198229e+05,9.488691e+00,3.747090e+04,4.336909e-01,9.413717e-01,9.415112e-01,1.104427e-03,2.195042e-08,3.801892e+01,1.080062e-01,3.791092e+01,4.038000e+01,1.703000e+02
8.198329e+05,9.488807e+00,3.748090e+04,4.338067e-01,9.413849e-01,9.415114e-01,1.104647e-03,2.194899e-08,3.801816e+01,1.080062e-01,3.791015e+01,4.037862e+01,1.703000e+02
8.198429e+05,9.488922e+00,3.749090e+04,4.339224e-01,9.413981e-01,9.415116e-01,1.104866e-03,2.194755e-08,3.801739e+01,1.080062e-01,3.790938e+01,4.037724e+01,1.703000e+02
8.198529e+05,9.489038e+00,3.750090e+04,4.340382e-01,9.414113e-01,9.415118e-01,1.105086e-03,2.194611e-08,3.801662e+01,1.080062e-01,3.790861e+01,4.037586e+01,1.703000e+02
8.198629e+05,9.489154e+00,3.751090e+04,4.341539e-01,9.414246e-01,9.415120e-01,1.105305e-03,2.194468e-08,3.801585e+01,1.080062e-01,3.790785e+01,4.037448e+01,1.703000e+02
8.198729e+05,9.489270e+00,3.752090e+04,4.342696e-01,9.414378e-01,9.415122e-01,1.105525e-03,2.194325e-08,3.801508e+01,1.080062e-01,3.790708e+01,4.037310e+01,1.703000e+02
8.198829e+05,9.489385e+00,3.753090e+04,4.343854e-01,9.414510e-01,9.415124e-01,1.105744e-03,2.194182e-08,3.801432e+01,1.080062e-01,3.790631e+01,4.037172e+01,1.703000e+02
8.198929e+05,9.489501e+00,3.754090e+04,4.345011e-01,9.414642e-01,9.415126e-01,1.105964e-03,2.194038e-08,3.801355e+01,1.080062e-01,3.790554e+01,4.037033e+01,1.703000e+02
8.199029e+05,9.489617e+00,3.755090e+04,4.346169e-01,9.414775e-01,9.415128e-01,1.106183e-03,2.193895e-08,3.801278e+01,1.080062e-01,3.790477e+01,4.036895e+01,1.703000e+02
8.199129e+05,9.489733e+00,3.756090e+04,4.347326e-01,9.414907e-01,9.415130e-01,1.106402e-03,2.193752e-08,3.801201e+01,1.080062e-01,3.790401e+01,4.036757e+01,1.703000e+02
8.199229e+05,9.489848e+00,3.757090e+04,4.348484e-01,9.415039e-01,9.415132e-01,1.106622e-03,2.193609e-08,3.801124e+01,1.080062e-01,3.790324e+01,4.036619e+01,1.703000e+02
8.199329e+05,9.489964e+00,3.758090e+04,4.349641e-01,9.415171e-01,9.415134e-01,1.106841e-03,2.193467e-08,3.801048e+01,1.080062e-01,3.790247e+01,4.036481e+01,1.703000e+02
8.199429e+05,9.490080e+00,3.759090e+04,4.350799e-01,9.415304e-01,9.415137e-01,1.107060e-03,2.193324e-08,3.800971e+01,1.080062e-01,3.790170e+01,4.036343e+01,1.703000e+02
8.199529e+05,9.490196e+00,3.760090e+04,4.351956e-01,9.415436e-01,9.415139e-01,1.107280e-03,2.193181e-08,3.800894e+01,1.080062e-01,3.790093e+01,4.036205e+01,1.703000e+02
8.199629e+05,9.490311e+00,3.761090e+04,4.353113e-01,9.415568e-01,9.415141e-01,1.107499e-03,2.193039e-08,3.800817e+01,1.080062e-01,3.790017e+01,4.036067e+01,1.703000e+02
8.199729e+05,9.490427e+00,3.762090e+04,4.354271e-01,9.415700e-01,9.415143e-01,1.107718e-03,2.192896e-08,3.800741e+01,1.080062e-01,3.789940e+01,4.035929e+01,1.703000e+02
8.199829e+05,9.490543e+00,3.763090e+04,4.355428e-01,9.415833e-01,9.415145e-01,1.107938e-03,2.192754e-08,3.800664e+01,1.080062e-01,3.789863e+01,4.035790e+01,1.703000e+02
8.199929e+05,9.490659e+00,3.764090e+04,4.356586e-01,9.415965e-01,9.415147e-01,1.108157e-03,2.192612e-08,3.800587e+01,1.080062e-01,3.789786e+01,4.035652e+01,1.703000e+02
8.200029e+05,9.490774e+00,3.765090e+04,4.357743e-01,9.416097e-01,9.415149e-01,1.108376e-03,2.192470e-08,3.800510e+01,1.080062e-01,3.789710e+01,4.035514e+01,1.703000e+02
8.200129e+05,9.490890e+00,3.766090e+04,4.358901e-01,9.416229e-01,9.415151e-01,1.108595e-03,2.192327e-08,3.800433e+01,1.080062e-01,3.789633e+01,4.035376e+01,1.703000e+02
8.200229e+05,9.491006e+00,3.767090e+04,4.360058e-01,9.416362e-01,9.415153e-01,1.108815e-03,2.192185e-08,3.800357e+01,1.080062e-01,3.789556e+01,4.035238e+01,1.703000e+02
8.200329e+05,9.491122e+00,3.768090e+04,4.361215e-01,9.416494e-01,9.415155e-01,1.109034e-03,2.192043e-08,3.800280e+01,1.080062e-01,3.789479e+01,4.035100e+01,1.703000e+02
8.200429e+05,9.491237e+00,3.769090e+04,4.362373e-01,9.416626e-01,9.415157e-01,1.109253e-03,2.191902e-08,3.800203e+01,1.080062e-01,3.789402e+01,4.034962e+01,1.703000e+02
8.200529e+05,9.491353e+00,3.770090e+04,4.363530e-01,9.416754e-01,9.415159e-01,1.109472e-03,2.191760e-08,3.800126e+01,1.080062e-01,3.789326e+01,4.034826e+01,1.703000e+02
