Repository: brandonlampe/CS_Data

# Repository for Crushed Salt Data
**Grant No: 456417**

This is a work in progress!

## Repository Content

### Directory Names
A uniform namining structure still in progress, but in general directories are named according to the following:
 - Names contain no spaces, a single underscore "_" will be used as a file name seperator.
 - Files are for the Crushed Salt Project (CSP); therefore, the first three charaters of each file are "CSP".
 - Folders are organized by which frame the test was performed on i.e., A2 or A3.
 - The fifth and sixth charaters of each file name will therefore be "A" followed by the frame number.

File: UNM_WP_HY_175_09/IscoMeasurements/STAGE10/CREEP_FIT/175_09_STAGE10_CREEP_OUT.csv (part 17 of 71)
Analysis by Brandon Lampe, performed on: 2016/07/06 15:11:46
Experimental results below begin at: 2016/04/17 10:45:14
Duration (sec),Duration (day),Elapsed Time (sec),Elapsed Time (day),Interpolated Fractional Density,Fit to Fractional Density,Fit to Volume Strain,Fit to Volume Strain Rate (1/sec),Confining Pressure (MPa),Pore Pressure (MPa),Terzaghi Pressure (MPa),Solid Pressure (MPa),Temperature (C))
8.200629e+05,9.491469e+00,3.771090e+04,4.364688e-01,9.416804e-01,9.415161e-01,1.109691e-03,2.191618e-08,3.800053e+01,1.080062e-01,3.789253e+01,4.034727e+01,1.702994e+02
8.200729e+05,9.491585e+00,3.772090e+04,4.365845e-01,9.416635e-01,9.415163e-01,1.109911e-03,2.191477e-08,3.800028e+01,1.080062e-01,3.789227e+01,4.034772e+01,1.702914e+02
8.200829e+05,9.491700e+00,3.773090e+04,4.367003e-01,9.416466e-01,9.415165e-01,1.110130e-03,2.191335e-08,3.800002e+01,1.080062e-01,3.789201e+01,4.034817e+01,1.702834e+02
8.200929e+05,9.491816e+00,3.774090e+04,4.368160e-01,9.416297e-01,9.415168e-01,1.110349e-03,2.191194e-08,3.799976e+01,1.080062e-01,3.789176e+01,4.034862e+01,1.702754e+02
8.201029e+05,9.491932e+00,3.775090e+04,4.369318e-01,9.416128e-01,9.415170e-01,1.110568e-03,2.191052e-08,3.799950e+01,1.080062e-01,3.789150e+01,4.034907e+01,1.702674e+02
8.201129e+05,9.492047e+00,3.776090e+04,4.370475e-01,9.415959e-01,9.415172e-01,1.110787e-03,2.190911e-08,3.799925e+01,1.080062e-01,3.789124e+01,4.034952e+01,1.702593e+02
8.201229e+05,9.492163e+00,3.777090e+04,4.371632e-01,9.415790e-01,9.415174e-01,1.111006e-03,2.190770e-08,3.799899e+01,1.080062e-01,3.789098e+01,4.034997e+01,1.702513e+02
8.201329e+05,9.492279e+00,3.778090e+04,4.372790e-01,9.415621e-01,9.415176e-01,1.111225e-03,2.190629e-08,3.799873e+01,1.080062e-01,3.789073e+01,4.035042e+01,1.702433e+02
8.201429e+05,9.492395e+00,3.779090e+04,4.373947e-01,9.415452e-01,9.415178e-01,1.111444e-03,2.190488e-08,3.799848e+01,1.080062e-01,3.789047e+01,4.035087e+01,1.702353e+02
8.201529e+05,9.492510e+00,3.780090e+04,4.375105e-01,9.415283e-01,9.415180e-01,1.111663e-03,2.190347e-08,3.799822e+01,1.080062e-01,3.789021e+01,4.035132e+01,1.702273e+02
8.201629e+05,9.492626e+00,3.781090e+04,4.376262e-01,9.415114e-01,9.415182e-01,1.111882e-03,2.190206e-08,3.799796e+01,1.080062e-01,3.788996e+01,4.035177e+01,1.702193e+02
8.201729e+05,9.492742e+00,3.782090e+04,4.377420e-01,9.414945e-01,9.415184e-01,1.112101e-03,2.190065e-08,3.799771e+01,1.080062e-01,3.788970e+01,4.035222e+01,1.702113e+02
8.201829e+05,9.492858e+00,3.783091e+04,4.378577e-01,9.414776e-01,9.415186e-01,1.112320e-03,2.189925e-08,3.799745e+01,1.080062e-01,3.788944e+01,4.035267e+01,1.702033e+02
8.201929e+05,9.492973e+00,3.784091e+04,4.379734e-01,9.414607e-01,9.415188e-01,1.112539e-03,2.189784e-08,3.799719e+01,1.080062e-01,3.788919e+01,4.035312e+01,1.701953e+02
8.202029e+05,9.493089e+00,3.785091e+04,4.380892e-01,9.414438e-01,9.415190e-01,1.112758e-03,2.189644e-08,3.799694e+01,1.080062e-01,3.788893e+01,4.035356e+01,1.701873e+02
8.202129e+05,9.493205e+00,3.786091e+04,4.382049e-01,9.414269e-01,9.415192e-01,1.112977e-03,2.189503e-08,3.799668e+01,1.080062e-01,3.788867e+01,4.035401e+01,1.701792e+02
8.202229e+05,9.493321e+00,3.787091e+04,4.383207e-01,9.414099e-01,9.415194e-01,1.113196e-03,2.189363e-08,3.799642e+01,1.080062e-01,3.788842e+01,4.035446e+01,1.701712e+02
8.202329e+05,9.493436e+00,3.788091e+04,4.384364e-01,9.413930e-01,9.415196e-01,1.113415e-03,2.189223e-08,3.799617e+01,1.080062e-01,3.788816e+01,4.035491e+01,1.701632e+02
8.202429e+05,9.493552e+00,3.789091e+04,4.385522e-01,9.413761e-01,9.415198e-01,1.113634e-03,2.189083e-08,3.799591e+01,1.080062e-01,3.788790e+01,4.035536e+01,1.701552e+02
8.202529e+05,9.493668e+00,3.790091e+04,4.386679e-01,9.413592e-01,9.415201e-01,1.113853e-03,2.188943e-08,3.799565e+01,1.080062e-01,3.788765e+01,4.035581e+01,1.701472e+02
8.202629e+05,9.493784e+00,3.791091e+04,4.387836e-01,9.413423e-01,9.415203e-01,1.114072e-03,2.188803e-08,3.799539e+01,1.080062e-01,3.788739e+01,4.035626e+01,1.701392e+02
8.202729e+05,9.493899e+00,3.792091e+04,4.388994e-01,9.413254e-01,9.415205e-01,1.114291e-03,2.188663e-08,3.799514e+01,1.080062e-01,3.788713e+01,4.035671e+01,1.701312e+02
8.202829e+05,9.494015e+00,3.793091e+04,4.390151e-01,9.413085e-01,9.415207e-01,1.114510e-03,2.188523e-08,3.799488e+01,1.080062e-01,3.788687e+01,4.035716e+01,1.701232e+02
8.202929e+05,9.494131e+00,3.794091e+04,4.391309e-01,9.412916e-01,9.415209e-01,1.114729e-03,2.188383e-08,3.799462e+01,1.080062e-01,3.788662e+01,4.035761e+01,1.701152e+02
8.203029e+05,9.494247e+00,3.795091e+04,4.392466e-01,9.412758e-01,9.415211e-01,1.114947e-03,2.188244e-08,3.799437e+01,1.080062e-01,3.788636e+01,4.035802e+01,1.701072e+02
8.203129e+05,9.494362e+00,3.796091e+04,4.393624e-01,9.412702e-01,9.415213e-01,1.115166e-03,2.188104e-08,3.799406e+01,1.080062e-01,3.788605e+01,4.035793e+01,1.701004e+02
8.203229e+05,9.494478e+00,3.797091e+04,4.394781e-01,9.412788e-01,9.415215e-01,1.115385e-03,2.187965e-08,3.799329e+01,1.080062e-01,3.788528e+01,4.035674e+01,1.701044e+02
8.203329e+05,9.494594e+00,3.798091e+04,4.395939e-01,9.412875e-01,9.415217e-01,1.115604e-03,2.187825e-08,3.799251e+01,1.080062e-01,3.788451e+01,4.035555e+01,1.701084e+02
8.203429e+05,9.494710e+00,3.799091e+04,4.397096e-01,9.412961e-01,9.415219e-01,1.115823e-03,2.187686e-08,3.799174e+01,1.080062e-01,3.788374e+01,4.035436e+01,1.701124e+02
8.203529e+05,9.494825e+00,3.800091e+04,4.398253e-01,9.413048e-01,9.415221e-01,1.116041e-03,2.187547e-08,3.799097e+01,1.080062e-01,3.788297e+01,4.035317e+01,1.701164e+02
8.203629e+05,9.494941e+00,3.801091e+04,4.399411e-01,9.413135e-01,9.415223e-01,1.116260e-03,2.187408e-08,3.799020e+01,1.080062e-01,3.788220e+01,4.035198e+01,1.701205e+02
8.203729e+05,9.495057e+00,3.802091e+04,4.400568e-01,9.413221e-01,9.415225e-01,1.116479e-03,2.187269e-08,3.798943e+01,1.080062e-01,3.788143e+01,4.035079e+01,1.701245e+02
8.203829e+05,9.495173e+00,3.803091e+04,4.401726e-01,9.413308e-01,9.415227e-01,1.116698e-03,2.187130e-08,3.798866e+01,1.080062e-01,3.788066e+01,4.034961e+01,1.701285e+02
8.203929e+05,9.495288e+00,3.804091e+04,4.402883e-01,9.413394e-01,9.415229e-01,1.116916e-03,2.186991e-08,3.798789e+01,1.080062e-01,3.787988e+01,4.034842e+01,1.701325e+02
8.204029e+05,9.495404e+00,3.805091e+04,4.404041e-01,9.413481e-01,9.415231e-01,1.117135e-03,2.186852e-08,3.798712e+01,1.080062e-01,3.787911e+01,4.034723e+01,1.701365e+02
8.204129e+05,9.495520e+00,3.806091e+04,4.405198e-01,9.413567e-01,9.415233e-01,1.117354e-03,2.186714e-08,3.798635e+01,1.080062e-01,3.787834e+01,4.034604e+01,1.701405e+02
8.204229e+05,9.495636e+00,3.807091e+04,4.406355e-01,9.413654e-01,9.415236e-01,1.117572e-03,2.186575e-08,3.798558e+01,1.080062e-01,3.787757e+01,4.034485e+01,1.701445e+02
8.204329e+05,9.495751e+00,3.808091e+04,4.407513e-01,9.413740e-01,9.415238e-01,1.117791e-03,2.186436e-08,3.798481e+01,1.080062e-01,3.787680e+01,4.034366e+01,1.701485e+02
8.204429e+05,9.495867e+00,3.809091e+04,4.408670e-01,9.413827e-01,9.415240e-01,1.118010e-03,2.186298e-08,3.798404e+01,1.080062e-01,3.787603e+01,4.034247e+01,1.701525e+02
8.204529e+05,9.495983e+00,3.810091e+04,4.409828e-01,9.413913e-01,9.415242e-01,1.118228e-03,2.186160e-08,3.798327e+01,1.080062e-01,3.787526e+01,4.034129e+01,1.701565e+02
8.204629e+05,9.496099e+00,3.811091e+04,4.410985e-01,9.414000e-01,9.415244e-01,1.118447e-03,2.186021e-08,3.798250e+01,1.080062e-01,3.787449e+01,4.034010e+01,1.701605e+02
8.204729e+05,9.496214e+00,3.812091e+04,4.412143e-01,9.414087e-01,9.415246e-01,1.118665e-03,2.185883e-08,3.798173e+01,1.080062e-01,3.787372e+01,4.033891e+01,1.701645e+02
8.204829e+05,9.496330e+00,3.813091e+04,4.413300e-01,9.414173e-01,9.415248e-01,1.118884e-03,2.185745e-08,3.798096e+01,1.080062e-01,3.787295e+01,4.033772e+01,1.701685e+02
8.204929e+05,9.496446e+00,3.814091e+04,4.414457e-01,9.414260e-01,9.415250e-01,1.119103e-03,2.185607e-08,3.798018e+01,1.080062e-01,3.787218e+01,4.033653e+01,1.701725e+02
8.205029e+05,9.496561e+00,3.815091e+04,4.415615e-01,9.414346e-01,9.415252e-01,1.119321e-03,2.185469e-08,3.797941e+01,1.080062e-01,3.787141e+01,4.033534e+01,1.701765e+02
8.205129e+05,9.496677e+00,3.816091e+04,4.416772e-01,9.414433e-01,9.415254e-01,1.119540e-03,2.185331e-08,3.797864e+01,1.080062e-01,3.787064e+01,4.033416e+01,1.701805e+02
8.205229e+05,9.496793e+00,3.817091e+04,4.417930e-01,9.414519e-01,9.415256e-01,1.119758e-03,2.185194e-08,3.797787e+01,1.080062e-01,3.786987e+01,4.033297e+01,1.701845e+02
8.205329e+05,9.496909e+00,3.818091e+04,4.419087e-01,9.414606e-01,9.415258e-01,1.119977e-03,2.185056e-08,3.797710e+01,1.080062e-01,3.786910e+01,4.033178e+01,1.701885e+02
8.205429e+05,9.497024e+00,3.819091e+04,4.420245e-01,9.414692e-01,9.415260e-01,1.120195e-03,2.184918e-08,3.797633e+01,1.080062e-01,3.786833e+01,4.033059e+01,1.701925e+02
8.205529e+05,9.497140e+00,3.820091e+04,4.421402e-01,9.414779e-01,9.415262e-01,1.120414e-03,2.184781e-08,3.797556e+01,1.080062e-01,3.786755e+01,4.032940e+01,1.701965e+02
8.205629e+05,9.497256e+00,3.821091e+04,4.422560e-01,9.414864e-01,9.415264e-01,1.120632e-03,2.184643e-08,3.797497e+01,1.080062e-01,3.786696e+01,4.032841e+01,1.702006e+02
8.205729e+05,9.497372e+00,3.822091e+04,4.423717e-01,9.414938e-01,9.415266e-01,1.120851e-03,2.184506e-08,3.797548e+01,1.080062e-01,3.786747e+01,4.032864e+01,1.702045e+02
8.205829e+05,9.497487e+00,3.823091e+04,4.424874e-01,9.415012e-01,9.415268e-01,1.121069e-03,2.184369e-08,3.797599e+01,1.080062e-01,3.786798e+01,4.032886e+01,1.702085e+02
8.205929e+05,9.497603e+00,3.824091e+04,4.426032e-01,9.415086e-01,9.415271e-01,1.121288e-03,2.184231e-08,3.797650e+01,1.080062e-01,3.786850e+01,4.032909e+01,1.702125e+02
8.206029e+05,9.497719e+00,3.825092e+04,4.427189e-01,9.415160e-01,9.415273e-01,1.121506e-03,2.184094e-08,3.797701e+01,1.080062e-01,3.786901e+01,4.032932e+01,1.702165e+02
8.206129e+05,9.497835e+00,3.826092e+04,4.428347e-01,9.415234e-01,9.415275e-01,1.121724e-03,2.183957e-08,3.797753e+01,1.080062e-01,3.786952e+01,4.032955e+01,1.702205e+02
8.206229e+05,9.497950e+00,3.827092e+04,4.429504e-01,9.415308e-01,9.415277e-01,1.121943e-03,2.183820e-08,3.797804e+01,1.080062e-01,3.787003e+01,4.032977e+01,1.702245e+02
8.206329e+05,9.498066e+00,3.828092e+04,4.430662e-01,9.415382e-01,9.415279e-01,1.122161e-03,2.183684e-08,3.797855e+01,1.080062e-01,3.787054e+01,4.033000e+01,1.702285e+02
8.206429e+05,9.498182e+00,3.829092e+04,4.431819e-01,9.415456e-01,9.415281e-01,1.122380e-03,2.183547e-08,3.797906e+01,1.080062e-01,3.787106e+01,4.033023e+01,1.702325e+02
8.206529e+05,9.498298e+00,3.830092e+04,4.432976e-01,9.415530e-01,9.415283e-01,1.122598e-03,2.183410e-08,3.797957e+01,1.080062e-01,3.787157e+01,4.033046e+01,1.702365e+02
8.206629e+05,9.498413e+00,3.831092e+04,4.434134e-01,9.415604e-01,9.415285e-01,1.122816e-03,2.183274e-08,3.798009e+01,1.080062e-01,3.787208e+01,4.033068e+01,1.702405e+02
8.206729e+05,9.498529e+00,3.832092e+04,4.435291e-01,9.415678e-01,9.415287e-01,1.123035e-03,2.183137e-08,3.798060e+01,1.080062e-01,3.787259e+01,4.033091e+01,1.702445e+02
8.206829e+05,9.498645e+00,3.833092e+04,4.436449e-01,9.415752e-01,9.415289e-01,1.123253e-03,2.183001e-08,3.798111e+01,1.080062e-01,3.787310e+01,4.033114e+01,1.702484e+02
8.206929e+05,9.498761e+00,3.834092e+04,4.437606e-01,9.415826e-01,9.415291e-01,1.123471e-03,2.182864e-08,3.798162e+01,1.080062e-01,3.787362e+01,4.033137e+01,1.702524e+02
8.207029e+05,9.498876e+00,3.835092e+04,4.438764e-01,9.415900e-01,9.415293e-01,1.123689e-03,2.182728e-08,3.798213e+01,1.080062e-01,3.787413e+01,4.033159e+01,1.702564e+02
8.207129e+05,9.498992e+00,3.836092e+04,4.439921e-01,9.415974e-01,9.415295e-01,1.123908e-03,2.182592e-08,3.798265e+01,1.080062e-01,3.787464e+01,4.033182e+01,1.702604e+02
8.207229e+05,9.499108e+00,3.837092e+04,4.441078e-01,9.416048e-01,9.415297e-01,1.124126e-03,2.182456e-08,3.798316e+01,1.080062e-01,3.787515e+01,4.033205e+01,1.702644e+02
8.207329e+05,9.499224e+00,3.838092e+04,4.442236e-01,9.416122e-01,9.415299e-01,1.124344e-03,2.182320e-08,3.798367e+01,1.080062e-01,3.787566e+01,4.033228e+01,1.702684e+02
8.207429e+05,9.499339e+00,3.839092e+04,4.443393e-01,9.416196e-01,9.415301e-01,1.124562e-03,2.182184e-08,3.798418e+01,1.080062e-01,3.787618e+01,4.033250e+01,1.702724e+02
8.207529e+05,9.499455e+00,3.840092e+04,4.444551e-01,9.416271e-01,9.415303e-01,1.124781e-03,2.182048e-08,3.798469e+01,1.080062e-01,3.787669e+01,4.033273e+01,1.702764e+02
8.207629e+05,9.499571e+00,3.841092e+04,4.445708e-01,9.416345e-01,9.415305e-01,1.124999e-03,2.181912e-08,3.798521e+01,1.080062e-01,3.787720e+01,4.033296e+01,1.702804e+02
8.207729e+05,9.499687e+00,3.842092e+04,4.446866e-01,9.416419e-01,9.415308e-01,1.125217e-03,2.181776e-08,3.798572e+01,1.080062e-01,3.787771e+01,4.033318e+01,1.702844e+02
8.207829e+05,9.499802e+00,3.843092e+04,4.448023e-01,9.416493e-01,9.415310e-01,1.125435e-03,2.181641e-08,3.798623e+01,1.080062e-01,3.787822e+01,4.033341e+01,1.702884e+02
8.207929e+05,9.499918e+00,3.844092e+04,4.449181e-01,9.416567e-01,9.415312e-01,1.125653e-03,2.181505e-08,3.798674e+01,1.080062e-01,3.787874e+01,4.033364e+01,1.702923e+02
8.208029e+05,9.500034e+00,3.845092e+04,4.450338e-01,9.416638e-01,9.415314e-01,1.125872e-03,2.181370e-08,3.798725e+01,1.080062e-01,3.787925e+01,4.033388e+01,1.702963e+02
8.208129e+05,9.500150e+00,3.846092e+04,4.451495e-01,9.416673e-01,9.415316e-01,1.126090e-03,2.181234e-08,3.798777e+01,1.080272e-01,3.787974e+01,4.033427e+01,1.703000e+02
8.208229e+05,9.500265e+00,3.847092e+04,4.452653e-01,9.416633e-01,9.415318e-01,1.126308e-03,2.181099e-08,3.798828e+01,1.082820e-01,3.788000e+01,4.033497e+01,1.703000e+02
8.208329e+05,9.500381e+00,3.848092e+04,4.453810e-01,9.416592e-01,9.415320e-01,1.126526e-03,2.180964e-08,3.798879e+01,1.085369e-01,3.788026e+01,4.033568e+01,1.703000e+02
8.208429e+05,9.500497e+00,3.849092e+04,4.454968e-01,9.416551e-01,9.415322e-01,1.126744e-03,2.180829e-08,3.798931e+01,1.087917e-01,3.788052e+01,4.033638e+01,1.703000e+02
8.208529e+05,9.500613e+00,3.850092e+04,4.456125e-01,9.416510e-01,9.415324e-01,1.126962e-03,2.180694e-08,3.798982e+01,1.090465e-01,3.788077e+01,4.033709e+01,1.703000e+02
8.208629e+05,9.500728e+00,3.851092e+04,4.457283e-01,9.416469e-01,9.415326e-01,1.127180e-03,2.180559e-08,3.799034e+01,1.093013e-01,3.788103e+01,4.033779e+01,1.703000e+02
8.208729e+05,9.500844e+00,3.852092e+04,4.458440e-01,9.416428e-01,9.415328e-01,1.127398e-03,2.180424e-08,3.799085e+01,1.095562e-01,3.788129e+01,4.033850e+01,1.703000e+02
8.208829e+05,9.500960e+00,3.853092e+04,4.459597e-01,9.416387e-01,9.415330e-01,1.127616e-03,2.180289e-08,3.799136e+01,1.098110e-01,3.788155e+01,4.033920e+01,1.703000e+02
8.208929e+05,9.501075e+00,3.854092e+04,4.460755e-01,9.416347e-01,9.415332e-01,1.127834e-03,2.180154e-08,3.799188e+01,1.100658e-01,3.788181e+01,4.033990e+01,1.703000e+02
8.209029e+05,9.501191e+00,3.855092e+04,4.461912e-01,9.416306e-01,9.415334e-01,1.128052e-03,2.180020e-08,3.799239e+01,1.103206e-01,3.788207e+01,4.034061e+01,1.703000e+02
8.209129e+05,9.501307e+00,3.856092e+04,4.463070e-01,9.416265e-01,9.415336e-01,1.128270e-03,2.179885e-08,3.799290e+01,1.105755e-01,3.788233e+01,4.034131e+01,1.703000e+02
8.209229e+05,9.501423e+00,3.857092e+04,4.464227e-01,9.416224e-01,9.415338e-01,1.128488e-03,2.179751e-08,3.799342e+01,1.108303e-01,3.788259e+01,4.034202e+01,1.703000e+02
8.209329e+05,9.501538e+00,3.858092e+04,4.465385e-01,9.416183e-01,9.415340e-01,1.128706e-03,2.179616e-08,3.799393e+01,1.110851e-01,3.788285e+01,4.034272e+01,1.703000e+02
8.209429e+05,9.501654e+00,3.859092e+04,4.466542e-01,9.416142e-01,9.415342e-01,1.128924e-03,2.179482e-08,3.799445e+01,1.113400e-01,3.788311e+01,4.034343e+01,1.703000e+02
8.209529e+05,9.501770e+00,3.860092e+04,4.467699e-01,9.416102e-01,9.415344e-01,1.129142e-03,2.179348e-08,3.799496e+01,1.115948e-01,3.788336e+01,4.034413e+01,1.703000e+02
8.209629e+05,9.501886e+00,3.861092e+04,4.468857e-01,9.416061e-01,9.415347e-01,1.129360e-03,2.179213e-08,3.799547e+01,1.118496e-01,3.788362e+01,4.034483e+01,1.703000e+02
8.209729e+05,9.502001e+00,3.862092e+04,4.470014e-01,9.416020e-01,9.415349e-01,1.129578e-03,2.179079e-08,3.799599e+01,1.121044e-01,3.788388e+01,4.034554e+01,1.703000e+02
8.209829e+05,9.502117e+00,3.863092e+04,4.471172e-01,9.415979e-01,9.415351e-01,1.129796e-03,2.178945e-08,3.799650e+01,1.123593e-01,3.788414e+01,4.034624e+01,1.703000e+02
8.209929e+05,9.502233e+00,3.864092e+04,4.472329e-01,9.415938e-01,9.415353e-01,1.130014e-03,2.178811e-08,3.799701e+01,1.126141e-01,3.788440e+01,4.034695e+01,1.703000e+02
8.210029e+05,9.502349e+00,3.865092e+04,4.473487e-01,9.415897e-01,9.415355e-01,1.130232e-03,2.178678e-08,3.799753e+01,1.128689e-01,3.788466e+01,4.034765e+01,1.703000e+02
8.210129e+05,9.502464e+00,3.866092e+04,4.474644e-01,9.415856e-01,9.415357e-01,1.130450e-03,2.178544e-08,3.799804e+01,1.131237e-01,3.788492e+01,4.034836e+01,1.703000e+02
8.210229e+05,9.502580e+00,3.867093e+04,4.475802e-01,9.415816e-01,9.415359e-01,1.130667e-03,2.178410e-08,3.799856e+01,1.133786e-01,3.788518e+01,4.034906e+01,1.703000e+02
8.210329e+05,9.502696e+00,3.868093e+04,4.476959e-01,9.415775e-01,9.415361e-01,1.130885e-03,2.178277e-08,3.799907e+01,1.136334e-01,3.788544e+01,4.034977e+01,1.703000e+02
8.210429e+05,9.502812e+00,3.869093e+04,4.478116e-01,9.415734e-01,9.415363e-01,1.131103e-03,2.178143e-08,3.799958e+01,1.138882e-01,3.788569e+01,4.035047e+01,1.703000e+02
8.210529e+05,9.502927e+00,3.870093e+04,4.479274e-01,9.415689e-01,9.415365e-01,1.131321e-03,2.178010e-08,3.800010e+01,1.141430e-01,3.788595e+01,4.035119e+01,1.703000e+02
8.210629e+05,9.503043e+00,3.871093e+04,4.480431e-01,9.415615e-01,9.415367e-01,1.131539e-03,2.177876e-08,3.800055e+01,1.144075e-01,3.788614e+01,4.035198e+01,1.702995e+02
8.210729e+05,9.503159e+00,3.872093e+04,4.481589e-01,9.415526e-01,9.415369e-01,1.131757e-03,2.177743e-08,3.800055e+01,1.147474e-01,3.788580e+01,4.035233e+01,1.702955e+02
8.210829e+05,9.503275e+00,3.873093e+04,4.482746e-01,9.415438e-01,9.415371e-01,1.131974e-03,2.177610e-08,3.800055e+01,1.150873e-01,3.788546e+01,4.035269e+01,1.702915e+02
8.210929e+05,9.503390e+00,3.874093e+04,4.483904e-01,9.415349e-01,9.415373e-01,1.132192e-03,2.177477e-08,3.800055e+01,1.154271e-01,3.788512e+01,4.035305e+01,1.702875e+02
8.211029e+05,9.503506e+00,3.875093e+04,4.485061e-01,9.415260e-01,9.415375e-01,1.132410e-03,2.177344e-08,3.800055e+01,1.157670e-01,3.788478e+01,4.035341e+01,1.702835e+02
8.211129e+05,9.503622e+00,3.876093e+04,4.486218e-01,9.415172e-01,9.415377e-01,1.132628e-03,2.177211e-08,3.800055e+01,1.161069e-01,3.788444e+01,4.035376e+01,1.702795e+02
8.211229e+05,9.503738e+00,3.877093e+04,4.487376e-01,9.415083e-01,9.415379e-01,1.132845e-03,2.177078e-08,3.800055e+01,1.164467e-01,3.788410e+01,4.035412e+01,1.702755e+02
8.211329e+05,9.503853e+00,3.878093e+04,4.488533e-01,9.414995e-01,9.415381e-01,1.133063e-03,2.176945e-08,3.800055e+01,1.167866e-01,3.788377e+01,4.035448e+01,1.702715e+02
8.211429e+05,9.503969e+00,3.879093e+04,4.489691e-01,9.414906e-01,9.415383e-01,1.133281e-03,2.176812e-08,3.800055e+01,1.171265e-01,3.788343e+01,4.035483e+01,1.702675e+02
8.211529e+05,9.504085e+00,3.880093e+04,4.490848e-01,9.414818e-01,9.415385e-01,1.133498e-03,2.176680e-08,3.800055e+01,1.174663e-01,3.788309e+01,4.035519e+01,1.702635e+02
8.211629e+05,9.504201e+00,3.881093e+04,4.492006e-01,9.414729e-01,9.415388e-01,1.133716e-03,2.176547e-08,3.800055e+01,1.178062e-01,3.788275e+01,4.035555e+01,1.702595e+02
8.211729e+05,9.504316e+00,3.882093e+04,4.493163e-01,9.414641e-01,9.415390e-01,1.133934e-03,2.176415e-08,3.800055e+01,1.181461e-01,3.788241e+01,4.035591e+01,1.702555e+02
8.211829e+05,9.504432e+00,3.883093e+04,4.494320e-01,9.414552e-01,9.415392e-01,1.134151e-03,2.176282e-08,3.800055e+01,1.184859e-01,3.788207e+01,4.035626e+01,1.702515e+02
8.211929e+05,9.504548e+00,3.884093e+04,4.495478e-01,9.414463e-01,9.415394e-01,1.134369e-03,2.176150e-08,3.800055e+01,1.188258e-01,3.788173e+01,4.035662e+01,1.702475e+02
8.212029e+05,9.504664e+00,3.885093e+04,4.496635e-01,9.414375e-01,9.415396e-01,1.134587e-03,2.176018e-08,3.800055e+01,1.191657e-01,3.788139e+01,4.035698e+01,1.702435e+02
8.212129e+05,9.504779e+00,3.886093e+04,4.497793e-01,9.414286e-01,9.415398e-01,1.134804e-03,2.175886e-08,3.800055e+01,1.195056e-01,3.788105e+01,4.035734e+01,1.702395e+02
8.212229e+05,9.504895e+00,3.887093e+04,4.498950e-01,9.414198e-01,9.415400e-01,1.135022e-03,2.175754e-08,3.800055e+01,1.198454e-01,3.788071e+01,4.035769e+01,1.702355e+02
8.212329e+05,9.505011e+00,3.888093e+04,4.500108e-01,9.414109e-01,9.415402e-01,1.135239e-03,2.175622e-08,3.800055e+01,1.201853e-01,3.788037e+01,4.035805e+01,1.702315e+02
8.212429e+05,9.505127e+00,3.889093e+04,4.501265e-01,9.414021e-01,9.415404e-01,1.135457e-03,2.175490e-08,3.800055e+01,1.205252e-01,3.788003e+01,4.035841e+01,1.702275e+02
8.212529e+05,9.505242e+00,3.890093e+04,4.502423e-01,9.413932e-01,9.415406e-01,1.135674e-03,2.175358e-08,3.800055e+01,1.208650e-01,3.787969e+01,4.035877e+01,1.702235e+02
8.212629e+05,9.505358e+00,3.891093e+04,4.503580e-01,9.413844e-01,9.415408e-01,1.135892e-03,2.175226e-08,3.800055e+01,1.212049e-01,3.787935e+01,4.035912e+01,1.702194e+02
8.212729e+05,9.505474e+00,3.892093e+04,4.504737e-01,9.413755e-01,9.415410e-01,1.136109e-03,2.175094e-08,3.800055e+01,1.215448e-01,3.787901e+01,4.035948e+01,1.702154e+02
8.212829e+05,9.505589e+00,3.893093e+04,4.505895e-01,9.413666e-01,9.415412e-01,1.136327e-03,2.174963e-08,3.800055e+01,1.218846e-01,3.787867e+01,4.035984e+01,1.702114e+02
8.212929e+05,9.505705e+00,3.894093e+04,4.507052e-01,9.413578e-01,9.415414e-01,1.136544e-03,2.174831e-08,3.800055e+01,1.222245e-01,3.787833e+01,4.036020e+01,1.702074e+02
8.213029e+05,9.505821e+00,3.895093e+04,4.508210e-01,9.413494e-01,9.415416e-01,1.136762e-03,2.174700e-08,3.800055e+01,1.225644e-01,3.787799e+01,4.036053e+01,1.702034e+02
8.213129e+05,9.505937e+00,3.896093e+04,4.509367e-01,9.413450e-01,9.415418e-01,1.136979e-03,2.174569e-08,3.800044e+01,1.228064e-01,3.787763e+01,4.036059e+01,1.702000e+02
8.213229e+05,9.506052e+00,3.897093e+04,4.510525e-01,9.413483e-01,9.415420e-01,1.137197e-03,2.174437e-08,3.799968e+01,1.224689e-01,3.787721e+01,4.035966e+01,1.702000e+02
8.213329e+05,9.506168e+00,3.898093e+04,4.511682e-01,9.413515e-01,9.415422e-01,1.137414e-03,2.174306e-08,3.799891e+01,1.221314e-01,3.787678e+01,4.035873e+01,1.702000e+02
8.213429e+05,9.506284e+00,3.899093e+04,4.512839e-01,9.413548e-01,9.415424e-01,1.137632e-03,2.174175e-08,3.799815e+01,1.217938e-01,3.787635e+01,4.035780e+01,1.702000e+02
8.213529e+05,9.506400e+00,3.900093e+04,4.513997e-01,9.413580e-01,9.415426e-01,1.137849e-03,2.174044e-08,3.799738e+01,1.214563e-01,3.787592e+01,4.035687e+01,1.702000e+02
8.213629e+05,9.506515e+00,3.901093e+04,4.515154e-01,9.413612e-01,9.415428e-01,1.138067e-03,2.173913e-08,3.799661e+01,1.211188e-01,3.787550e+01,4.035593e+01,1.702000e+02
8.213729e+05,9.506631e+00,3.902093e+04,4.516312e-01,9.413645e-01,9.415431e-01,1.138284e-03,2.173782e-08,3.799585e+01,1.207812e-01,3.787507e+01,4.035500e+01,1.702000e+02
8.213829e+05,9.506747e+00,3.903093e+04,4.517469e-01,9.413677e-01,9.415433e-01,1.138501e-03,2.173651e-08,3.799508e+01,1.204437e-01,3.787464e+01,4.035407e+01,1.702000e+02
8.213929e+05,9.506863e+00,3.904093e+04,4.518627e-01,9.413710e-01,9.415435e-01,1.138719e-03,2.173520e-08,3.799432e+01,1.201062e-01,3.787421e+01,4.035314e+01,1.702000e+02
8.214029e+05,9.506978e+00,3.905093e+04,4.519784e-01,9.413742e-01,9.415437e-01,1.138936e-03,2.173390e-08,3.799355e+01,1.197686e-01,3.787378e+01,4.035221e+01,1.702000e+02
8.214129e+05,9.507094e+00,3.906093e+04,4.520942e-01,9.413774e-01,9.415439e-01,1.139153e-03,2.173259e-08,3.799279e+01,1.194311e-01,3.787336e+01,4.035128e+01,1.702000e+02
8.214229e+05,9.507210e+00,3.907093e+04,4.522099e-01,9.413807e-01,9.415441e-01,1.139371e-03,2.173129e-08,3.799202e+01,1.190936e-01,3.787293e+01,4.035035e+01,1.702000e+02
8.214329e+05,9.507326e+00,3.908094e+04,4.523256e-01,9.413839e-01,9.415443e-01,1.139588e-03,2.172998e-08,3.799126e+01,1.187560e-01,3.787250e+01,4.034942e+01,1.702000e+02
8.214429e+05,9.507441e+00,3.909094e+04,4.524414e-01,9.413872e-01,9.415445e-01,1.139805e-03,2.172868e-08,3.799049e+01,1.184185e-01,3.787207e+01,4.034849e+01,1.702000e+02
8.214529e+05,9.507557e+00,3.910094e+04,4.525571e-01,9.413904e-01,9.415447e-01,1.140023e-03,2.172738e-08,3.798973e+01,1.180810e-01,3.787165e+01,4.034756e+01,1.702000e+02
8.214629e+05,9.507673e+00,3.911094e+04,4.526729e-01,9.413936e-01,9.415449e-01,1.140240e-03,2.172608e-08,3.798896e+01,1.177434e-01,3.787122e+01,4.034663e+01,1.702000e+02
8.214729e+05,9.507789e+00,3.912094e+04,4.527886e-01,9.413969e-01,9.415451e-01,1.140457e-03,2.172477e-08,3.798820e+01,1.174059e-01,3.787079e+01,4.034570e+01,1.702000e+02
8.214829e+05,9.507904e+00,3.913094e+04,4.529044e-01,9.414001e-01,9.415453e-01,1.140674e-03,2.172347e-08,3.798743e+01,1.170684e-01,3.787036e+01,4.034477e+01,1.702000e+02
8.214929e+05,9.508020e+00,3.914094e+04,4.530201e-01,9.414034e-01,9.415455e-01,1.140892e-03,2.172217e-08,3.798667e+01,1.167308e-01,3.786993e+01,4.034384e+01,1.702000e+02
8.215029e+05,9.508136e+00,3.915094e+04,4.531358e-01,9.414066e-01,9.415457e-01,1.141109e-03,2.172088e-08,3.798590e+01,1.163933e-01,3.786951e+01,4.034291e+01,1.702000e+02
8.215129e+05,9.508252e+00,3.916094e+04,4.532516e-01,9.414099e-01,9.415459e-01,1.141326e-03,2.171958e-08,3.798513e+01,1.160558e-01,3.786908e+01,4.034198e+01,1.702000e+02
8.215229e+05,9.508367e+00,3.917094e+04,4.533673e-01,9.414131e-01,9.415461e-01,1.141543e-03,2.171828e-08,3.798437e+01,1.157182e-01,3.786865e+01,4.034105e+01,1.702000e+02
8.215329e+05,9.508483e+00,3.918094e+04,4.534831e-01,9.414163e-01,9.415463e-01,1.141760e-03,2.171698e-08,3.798360e+01,1.153807e-01,3.786822e+01,4.034012e+01,1.702000e+02
8.215429e+05,9.508599e+00,3.919094e+04,4.535988e-01,9.414196e-01,9.415465e-01,1.141978e-03,2.171569e-08,3.798284e+01,1.150432e-01,3.786780e+01,4.033919e+01,1.702000e+02
8.215529e+05,9.508715e+00,3.920094e+04,4.537146e-01,9.414228e-01,9.415467e-01,1.142195e-03,2.171439e-08,3.798207e+01,1.147056e-01,3.786737e+01,4.033826e+01,1.702000e+02
8.215629e+05,9.508830e+00,3.921094e+04,4.538303e-01,9.414293e-01,9.415469e-01,1.142412e-03,2.171310e-08,3.798131e+01,1.143690e-01,3.786694e+01,4.033719e+01,1.702000e+02
8.215729e+05,9.508946e+00,3.922094e+04,4.539460e-01,9.414439e-01,9.415471e-01,1.142629e-03,2.171181e-08,3.798260e+01,1.143690e-01,3.786823e+01,4.033794e+01,1.702040e+02
8.215829e+05,9.509062e+00,3.923094e+04,4.540618e-01,9.414586e-01,9.415473e-01,1.142846e-03,2.171051e-08,3.798389e+01,1.143690e-01,3.786952e+01,4.033868e+01,1.702080e+02
8.215929e+05,9.509178e+00,3.924094e+04,4.541775e-01,9.414732e-01,9.415476e-01,1.143063e-03,2.170922e-08,3.798518e+01,1.143690e-01,3.787081e+01,4.033942e+01,1.702121e+02
8.216029e+05,9.509293e+00,3.925094e+04,4.542933e-01,9.414878e-01,9.415478e-01,1.143280e-03,2.170793e-08,3.798647e+01,1.143690e-01,3.787210e+01,4.034017e+01,1.702161e+02
8.216129e+05,9.509409e+00,3.926094e+04,4.544090e-01,9.415024e-01,9.415480e-01,1.143497e-03,2.170664e-08,3.798776e+01,1.143690e-01,3.787339e+01,4.034091e+01,1.702201e+02
8.216229e+05,9.509525e+00,3.927094e+04,4.545248e-01,9.415171e-01,9.415482e-01,1.143714e-03,2.170535e-08,3.798905e+01,1.143690e-01,3.787468e+01,4.034166e+01,1.702241e+02
8.216329e+05,9.509641e+00,3.928094e+04,4.546405e-01,9.415317e-01,9.415484e-01,1.143931e-03,2.170406e-08,3.799034e+01,1.143690e-01,3.787597e+01,4.034240e+01,1.702281e+02
8.216429e+05,9.509756e+00,3.929094e+04,4.547563e-01,9.415463e-01,9.415486e-01,1.144149e-03,2.170277e-08,3.799162e+01,1.143690e-01,3.787726e+01,4.034314e+01,1.702322e+02
8.216529e+05,9.509872e+00,3.930094e+04,4.548720e-01,9.415609e-01,9.415488e-01,1.144366e-03,2.170149e-08,3.799291e+01,1.143690e-01,3.787854e+01,4.034389e+01,1.702362e+02
8.216629e+05,9.509988e+00,3.931094e+04,4.549877e-01,9.415756e-01,9.415490e-01,1.144583e-03,2.170020e-08,3.799420e+01,1.143690e-01,3.787983e+01,4.034463e+01,1.702402e+02
8.216729e+05,9.510103e+00,3.932094e+04,4.551035e-01,9.415902e-01,9.415492e-01,1.144800e-03,2.169892e-08,3.799549e+01,1.143690e-01,3.788112e+01,4.034538e+01,1.702442e+02
8.216829e+05,9.510219e+00,3.933094e+04,4.552192e-01,9.416048e-01,9.415494e-01,1.145017e-03,2.169763e-08,3.799678e+01,1.143690e-01,3.788241e+01,4.034612e+01,1.702482e+02
8.216929e+05,9.510335e+00,3.934094e+04,4.553350e-01,9.416194e-01,9.415496e-01,1.145234e-03,2.169635e-08,3.799807e+01,1.143690e-01,3.788370e+01,4.034686e+01,1.702523e+02
8.217029e+05,9.510451e+00,3.935094e+04,4.554507e-01,9.416341e-01,9.415498e-01,1.145451e-03,2.169506e-08,3.799936e+01,1.143690e-01,3.788499e+01,4.034761e+01,1.702563e+02
8.217129e+05,9.510566e+00,3.936094e+04,4.555665e-01,9.416487e-01,9.415500e-01,1.145667e-03,2.169378e-08,3.800065e+01,1.143690e-01,3.788628e+01,4.034835e+01,1.702603e+02
8.217229e+05,9.510682e+00,3.937094e+04,4.556822e-01,9.416633e-01,9.415502e-01,1.145884e-03,2.169250e-08,3.800193e+01,1.143690e-01,3.788757e+01,4.034910e+01,1.702643e+02
8.217329e+05,9.510798e+00,3.938094e+04,4.557979e-01,9.416779e-01,9.415504e-01,1.146101e-03,2.169122e-08,3.800322e+01,1.143690e-01,3.788885e+01,4.034984e+01,1.702683e+02
8.217429e+05,9.510914e+00,3.939094e+04,4.559137e-01,9.416926e-01,9.415506e-01,1.146318e-03,2.168994e-08,3.800451e+01,1.143690e-01,3.789014e+01,4.035058e+01,1.702724e+02
8.217529e+05,9.511029e+00,3.940094e+04,4.560294e-01,9.417072e-01,9.415508e-01,1.146535e-03,2.168866e-08,3.800580e+01,1.143690e-01,3.789143e+01,4.035133e+01,1.702764e+02
8.217629e+05,9.511145e+00,3.941094e+04,4.561452e-01,9.417218e-01,9.415510e-01,1.146752e-03,2.168738e-08,3.800709e+01,1.143690e-01,3.789272e+01,4.035207e+01,1.702804e+02
8.217729e+05,9.511261e+00,3.942094e+04,4.562609e-01,9.417364e-01,9.415512e-01,1.146969e-03,2.168610e-08,3.800838e+01,1.143690e-01,3.789401e+01,4.035281e+01,1.702844e+02
8.217829e+05,9.511377e+00,3.943094e+04,4.563767e-01,9.417511e-01,9.415514e-01,1.147186e-03,2.168483e-08,3.800967e+01,1.143690e-01,3.789530e+01,4.035356e+01,1.702884e+02
8.217929e+05,9.511492e+00,3.944094e+04,4.564924e-01,9.417657e-01,9.415516e-01,1.147403e-03,2.168355e-08,3.801096e+01,1.143690e-01,3.789659e+01,4.035430e+01,1.702924e+02
8.218029e+05,9.511608e+00,3.945094e+04,4.566081e-01,9.417799e-01,9.415518e-01,1.147619e-03,2.168227e-08,3.801225e+01,1.143690e-01,3.789788e+01,4.035506e+01,1.702965e+02
8.218129e+05,9.511724e+00,3.946094e+04,4.567239e-01,9.417887e-01,9.415520e-01,1.147836e-03,2.168100e-08,3.801326e+01,1.143690e-01,3.789889e+01,4.035576e+01,1.703000e+02
8.218229e+05,9.511840e+00,3.947094e+04,4.568396e-01,9.417780e-01,9.415523e-01,1.148053e-03,2.167972e-08,3.801223e+01,1.143690e-01,3.789786e+01,4.035513e+01,1.703000e+02
8.218329e+05,9.511955e+00,3.948094e+04,4.569554e-01,9.417673e-01,9.415525e-01,1.148270e-03,2.167845e-08,3.801121e+01,1.143690e-01,3.789684e+01,4.035450e+01,1.703000e+02
8.218429e+05,9.512071e+00,3.949094e+04,4.570711e-01,9.417566e-01,9.415527e-01,1.148487e-03,2.167718e-08,3.801018e+01,1.143690e-01,3.789582e+01,4.035387e+01,1.703000e+02
8.218529e+05,9.512187e+00,3.950095e+04,4.571869e-01,9.417460e-01,9.415529e-01,1.148703e-03,2.167591e-08,3.800916e+01,1.143690e-01,3.789479e+01,4.035324e+01,1.703000e+02
8.218629e+05,9.512303e+00,3.951095e+04,4.573026e-01,9.417353e-01,9.415531e-01,1.148920e-03,2.167464e-08,3.800814e+01,1.143690e-01,3.789377e+01,4.035261e+01,1.703000e+02
8.218729e+05,9.512418e+00,3.952095e+04,4.574184e-01,9.417246e-01,9.415533e-01,1.149137e-03,2.167336e-08,3.800711e+01,1.143690e-01,3.789274e+01,4.035198e+01,1.703000e+02
8.218829e+05,9.512534e+00,3.953095e+04,4.575341e-01,9.417139e-01,9.415535e-01,1.149354e-03,2.167210e-08,3.800609e+01,1.143690e-01,3.789172e+01,4.035134e+01,1.703000e+02
8.218929e+05,9.512650e+00,3.954095e+04,4.576498e-01,9.417032e-01,9.415537e-01,1.149570e-03,2.167083e-08,3.800506e+01,1.143690e-01,3.789070e+01,4.035071e+01,1.703000e+02
8.219029e+05,9.512766e+00,3.955095e+04,4.577656e-01,9.416926e-01,9.415539e-01,1.149787e-03,2.166956e-08,3.800404e+01,1.143690e-01,3.788967e+01,4.035008e+01,1.703000e+02
8.219129e+05,9.512881e+00,3.956095e+04,4.578813e-01,9.416819e-01,9.415541e-01,1.150004e-03,2.166829e-08,3.800302e+01,1.143690e-01,3.788865e+01,4.034945e+01,1.703000e+02
8.219229e+05,9.512997e+00,3.957095e+04,4.579971e-01,9.416712e-01,9.415543e-01,1.150220e-03,2.166702e-08,3.800199e+01,1.143690e-01,3.788762e+01,4.034882e+01,1.703000e+02
8.219329e+05,9.513113e+00,3.958095e+04,4.581128e-01,9.416605e-01,9.415545e-01,1.150437e-03,2.166576e-08,3.800097e+01,1.143690e-01,3.788660e+01,4.034819e+01,1.703000e+02
8.219429e+05,9.513229e+00,3.959095e+04,4.582286e-01,9.416498e-01,9.415547e-01,1.150654e-03,2.166449e-08,3.799995e+01,1.143690e-01,3.788558e+01,4.034756e+01,1.703000e+02
8.219529e+05,9.513344e+00,3.960095e+04,4.583443e-01,9.416392e-01,9.415549e-01,1.150870e-03,2.166323e-08,3.799892e+01,1.143690e-01,3.788455e+01,4.034693e+01,1.703000e+02
8.219629e+05,9.513460e+00,3.961095e+04,4.584600e-01,9.416285e-01,9.415551e-01,1.151087e-03,2.166197e-08,3.799790e+01,1.143690e-01,3.788353e+01,4.034630e+01,1.703000e+02
8.219729e+05,9.513576e+00,3.962095e+04,4.585758e-01,9.416178e-01,9.415553e-01,1.151304e-03,2.166070e-08,3.799687e+01,1.143690e-01,3.788250e+01,4.034567e+01,1.703000e+02
8.219829e+05,9.513692e+00,3.963095e+04,4.586915e-01,9.416071e-01,9.415555e-01,1.151520e-03,2.165944e-08,3.799585e+01,1.143690e-01,3.788148e+01,4.034503e+01,1.703000e+02
8.219929e+05,9.513807e+00,3.964095e+04,4.588073e-01,9.415964e-01,9.415557e-01,1.151737e-03,2.165818e-08,3.799483e+01,1.143690e-01,3.788046e+01,4.034440e+01,1.703000e+02
8.220029e+05,9.513923e+00,3.965095e+04,4.589230e-01,9.415857e-01,9.415559e-01,1.151953e-03,2.165692e-08,3.799380e+01,1.143690e-01,3.787943e+01,4.034377e+01,1.703000e+02
8.220129e+05,9.514039e+00,3.966095e+04,4.590388e-01,9.415751e-01,9.415561e-01,1.152170e-03,2.165566e-08,3.799278e+01,1.143690e-01,3.787841e+01,4.034314e+01,1.703000e+02
8.220229e+05,9.514155e+00,3.967095e+04,4.591545e-01,9.415644e-01,9.415563e-01,1.152387e-03,2.165440e-08,3.799175e+01,1.143690e-01,3.787738e+01,4.034251e+01,1.703000e+02
8.220329e+05,9.514270e+00,3.968095e+04,4.592702e-01,9.415537e-01,9.415565e-01,1.152603e-03,2.165314e-08,3.799073e+01,1.143690e-01,3.787636e+01,4.034188e+01,1.703000e+02
8.220429e+05,9.514386e+00,3.969095e+04,4.593860e-01,9.415430e-01,9.415567e-01,1.152820e-03,2.165189e-08,3.798971e+01,1.143690e-01,3.787534e+01,4.034125e+01,1.703000e+02
8.220529e+05,9.514502e+00,3.970095e+04,4.595017e-01,9.415323e-01,9.415569e-01,1.153036e-03,2.165063e-08,3.798868e+01,1.143690e-01,3.787431e+01,4.034062e+01,1.703000e+02
8.220630e+05,9.514617e+00,3.971095e+04,4.596175e-01,9.415224e-01,9.415571e-01,1.153253e-03,2.164937e-08,3.798777e+01,1.143690e-01,3.787340e+01,4.034008e+01,1.703000e+02
8.220730e+05,9.514733e+00,3.972095e+04,4.597332e-01,9.415231e-01,9.415574e-01,1.153469e-03,2.164812e-08,3.798854e+01,1.143690e-01,3.787418e+01,4.034086e+01,1.703000e+02
8.220830e+05,9.514849e+00,3.973095e+04,4.598490e-01,9.415238e-01,9.415576e-01,1.153686e-03,2.164686e-08,3.798932e+01,1.143690e-01,3.787495e+01,4.034165e+01,1.703000e+02
8.220930e+05,9.514965e+00,3.974095e+04,4.599647e-01,9.415245e-01,9.415578e-01,1.153902e-03,2.164561e-08,3.799009e+01,1.143690e-01,3.787572e+01,4.034244e+01,1.703000e+02
8.221030e+05,9.515080e+00,3.975095e+04,4.600805e-01,9.415253e-01,9.415580e-01,1.154119e-03,2.164436e-08,3.799086e+01,1.143690e-01,3.787649e+01,4.034323e+01,1.703000e+02
8.221130e+05,9.515196e+00,3.976095e+04,4.601962e-01,9.415260e-01,9.415582e-01,1.154335e-03,2.164310e-08,3.799163e+01,1.143690e-01,3.787726e+01,4.034402e+01,1.703000e+02
8.221230e+05,9.515312e+00,3.977095e+04,4.603119e-01,9.415267e-01,9.415584e-01,1.154551e-03,2.164185e-08,3.799240e+01,1.143690e-01,3.787803e+01,4.034480e+01,1.703000e+02
8.221330e+05,9.515428e+00,3.978095e+04,4.604277e-01,9.415274e-01,9.415586e-01,1.154768e-03,2.164060e-08,3.799317e+01,1.143690e-01,3.787880e+01,4.034559e+01,1.703000e+02
8.221430e+05,9.515543e+00,3.979095e+04,4.605434e-01,9.415281e-01,9.415588e-01,1.154984e-03,2.163935e-08,3.799394e+01,1.143690e-01,3.787957e+01,4.034638e+01,1.703000e+02
8.221530e+05,9.515659e+00,3.980095e+04,4.606592e-01,9.415288e-01,9.415590e-01,1.155201e-03,2.163810e-08,3.799471e+01,1.143690e-01,3.788034e+01,4.034717e+01,1.703000e+02
8.221630e+05,9.515775e+00,3.981095e+04,4.607749e-01,9.415295e-01,9.415592e-01,1.155417e-03,2.163685e-08,3.799548e+01,1.143690e-01,3.788111e+01,4.034796e+01,1.703000e+02
8.221730e+05,9.515891e+00,3.982095e+04,4.608907e-01,9.415302e-01,9.415594e-01,1.155633e-03,2.163561e-08,3.799625e+01,1.143690e-01,3.788188e+01,4.034874e+01,1.703000e+02
8.221830e+05,9.516006e+00,3.983095e+04,4.610064e-01,9.415310e-01,9.415596e-01,1.155850e-03,2.163436e-08,3.799702e+01,1.143690e-01,3.788265e+01,4.034953e+01,1.703000e+02
8.221930e+05,9.516122e+00,3.984095e+04,4.611221e-01,9.415317e-01,9.415598e-01,1.156066e-03,2.163311e-08,3.799779e+01,1.143690e-01,3.788342e+01,4.035032e+01,1.703000e+02
8.222030e+05,9.516238e+00,3.985095e+04,4.612379e-01,9.415324e-01,9.415600e-01,1.156282e-03,2.163187e-08,3.799856e+01,1.143690e-01,3.788419e+01,4.035111e+01,1.703000e+02
8.222130e+05,9.516354e+00,3.986095e+04,4.613536e-01,9.415331e-01,9.415602e-01,1.156499e-03,2.163062e-08,3.799933e+01,1.143690e-01,3.788496e+01,4.035190e+01,1.703000e+02
8.222230e+05,9.516469e+00,3.987095e+04,4.614694e-01,9.415338e-01,9.415604e-01,1.156715e-03,2.162938e-08,3.800010e+01,1.143690e-01,3.788573e+01,4.035268e+01,1.703000e+02
8.222330e+05,9.516585e+00,3.988095e+04,4.615851e-01,9.415345e-01,9.415606e-01,1.156931e-03,2.162813e-08,3.800087e+01,1.143690e-01,3.788651e+01,4.035347e+01,1.703000e+02
8.222430e+05,9.516701e+00,3.989095e+04,4.617009e-01,9.415352e-01,9.415608e-01,1.157148e-03,2.162689e-08,3.800164e+01,1.143690e-01,3.788728e+01,4.035426e+01,1.703000e+02
8.222530e+05,9.516817e+00,3.990095e+04,4.618166e-01,9.415359e-01,9.415610e-01,1.157364e-03,2.162565e-08,3.800242e+01,1.143690e-01,3.788805e+01,4.035505e+01,1.703000e+02
8.222630e+05,9.516932e+00,3.991095e+04,4.619323e-01,9.415367e-01,9.415612e-01,1.157580e-03,2.162441e-08,3.800319e+01,1.143690e-01,3.788882e+01,4.035584e+01,1.703000e+02
8.222730e+05,9.517048e+00,3.992096e+04,4.620481e-01,9.415374e-01,9.415614e-01,1.157796e-03,2.162317e-08,3.800396e+01,1.143690e-01,3.788959e+01,4.035662e+01,1.703000e+02
8.222830e+05,9.517164e+00,3.993096e+04,4.621638e-01,9.415381e-01,9.415616e-01,1.158013e-03,2.162193e-08,3.800473e+01,1.143690e-01,3.789036e+01,4.035741e+01,1.703000e+02
8.222930e+05,9.517280e+00,3.994096e+04,4.622796e-01,9.415388e-01,9.415618e-01,1.158229e-03,2.162069e-08,3.800550e+01,1.143690e-01,3.789113e+01,4.035820e+01,1.703000e+02
8.223030e+05,9.517395e+00,3.995096e+04,4.623953e-01,9.415392e-01,9.415620e-01,1.158445e-03,2.161945e-08,3.800627e+01,1.143690e-01,3.789190e+01,4.035900e+01,1.703000e+02
8.223130e+05,9.517511e+00,3.996096e+04,4.625111e-01,9.415367e-01,9.415622e-01,1.158661e-03,2.161821e-08,3.800692e+01,1.143690e-01,3.789255e+01,4.035980e+01,1.702996e+02
8.223230e+05,9.517627e+00,3.997096e+04,4.626268e-01,9.415344e-01,9.415624e-01,1.158877e-03,2.161698e-08,3.800640e+01,1.143690e-01,3.789203e+01,4.035935e+01,1.702956e+02
8.223330e+05,9.517743e+00,3.998096e+04,4.627426e-01,9.415321e-01,9.415626e-01,1.159094e-03,2.161574e-08,3.800589e+01,1.143690e-01,3.789152e+01,4.035890e+01,1.702916e+02
8.223430e+05,9.517858e+00,3.999096e+04,4.628583e-01,9.415298e-01,9.415629e-01,1.159310e-03,2.161451e-08,3.800538e+01,1.143690e-01,3.789101e+01,4.035846e+01,1.702876e+02
8.223530e+05,9.517974e+00,4.000096e+04,4.629740e-01,9.415274e-01,9.415631e-01,1.159526e-03,2.161327e-08,3.800486e+01,1.143690e-01,3.789049e+01,4.035801e+01,1.702836e+02
8.223630e+05,9.518090e+00,4.001096e+04,4.630898e-01,9.415251e-01,9.415633e-01,1.159742e-03,2.161204e-08,3.800435e+01,1.143690e-01,3.788998e+01,4.035756e+01,1.702796e+02
8.223730e+05,9.518206e+00,4.002096e+04,4.632055e-01,9.415228e-01,9.415635e-01,1.159958e-03,2.161080e-08,3.800383e+01,1.143690e-01,3.788946e+01,4.035712e+01,1.702756e+02
8.223830e+05,9.518321e+00,4.003096e+04,4.633213e-01,9.415205e-01,9.415637e-01,1.160174e-03,2.160957e-08,3.800332e+01,1.143690e-01,3.788895e+01,4.035667e+01,1.702716e+02
8.223930e+05,9.518437e+00,4.004096e+04,4.634370e-01,9.415181e-01,9.415639e-01,1.160390e-03,2.160834e-08,3.800281e+01,1.143690e-01,3.788844e+01,4.035623e+01,1.702676e+02
8.224030e+05,9.518553e+00,4.005096e+04,4.635528e-01,9.415158e-01,9.415641e-01,1.160606e-03,2.160711e-08,3.800229e+01,1.143690e-01,3.788792e+01,4.035578e+01,1.702636e+02
8.224130e+05,9.518669e+00,4.006096e+04,4.636685e-01,9.415135e-01,9.415643e-01,1.160822e-03,2.160588e-08,3.800178e+01,1.143690e-01,3.788741e+01,4.035533e+01,1.702596e+02
