Repository: brandonlampe/CS_Data

# Repository for Crushed Salt Data
**Grant No: 456417**

This is a work in progress!

## Repository Content

### Directory Names
A uniform namining structure still in progress, but in general directories are named according to the following:
 - Names contain no spaces, a single underscore "_" will be used as a file name seperator.
 - Files are for the Crushed Salt Project (CSP); therefore, the first three charaters of each file are "CSP".
 - Folders are organized by which frame the test was performed on i.e., A2 or A3.
 - The fifth and sixth charaters of each file name will therefore be "A" followed by the frame number.

File: UNM_WP_HY_175_09/IscoMeasurements/STAGE10/CREEP_FIT/175_09_STAGE10_CREEP_OUT.csv (part 19 of 71)
Analysis by Brandon Lampe, performed on: 2016/07/06 15:11:46
Experimental results below begin at: 2016/04/17 10:45:14
Duration (sec),Duration (day),Elapsed Time (sec),Elapsed Time (day),Interpolated Fractional Density,Fit to Fractional Density,Fit to Volume Strain,Fit to Volume Strain Rate (1/sec),Confining Pressure (MPa),Pore Pressure (MPa),Terzaghi Pressure (MPa),Solid Pressure (MPa),Temperature (C))
8.247830e+05,9.546100e+00,4.243102e+04,4.910997e-01,9.417696e-01,9.416122e-01,1.211700e-03,2.133384e-08,3.798919e+01,1.087334e-01,3.788046e+01,4.033137e+01,1.703000e+02
8.247930e+05,9.546215e+00,4.244102e+04,4.912155e-01,9.417696e-01,9.416124e-01,1.211913e-03,2.133277e-08,3.798868e+01,1.084786e-01,3.788020e+01,4.033084e+01,1.703000e+02
8.248030e+05,9.546331e+00,4.245102e+04,4.913312e-01,9.417691e-01,9.416126e-01,1.212126e-03,2.133170e-08,3.798816e+01,1.082237e-01,3.787994e+01,4.033033e+01,1.703000e+02
8.248130e+05,9.546447e+00,4.246102e+04,4.914469e-01,9.417647e-01,9.416128e-01,1.212340e-03,2.133063e-08,3.798765e+01,1.080062e-01,3.787964e+01,4.032999e+01,1.702994e+02
8.248230e+05,9.546563e+00,4.247102e+04,4.915627e-01,9.417532e-01,9.416130e-01,1.212553e-03,2.132956e-08,3.798714e+01,1.080062e-01,3.787913e+01,4.032993e+01,1.702954e+02
8.248330e+05,9.546678e+00,4.248102e+04,4.916784e-01,9.417418e-01,9.416132e-01,1.212766e-03,2.132850e-08,3.798663e+01,1.080062e-01,3.787862e+01,4.032988e+01,1.702914e+02
8.248430e+05,9.546794e+00,4.249102e+04,4.917942e-01,9.417303e-01,9.416134e-01,1.212980e-03,2.132743e-08,3.798611e+01,1.080062e-01,3.787811e+01,4.032983e+01,1.702874e+02
8.248530e+05,9.546910e+00,4.250102e+04,4.919099e-01,9.417188e-01,9.416136e-01,1.213193e-03,2.132636e-08,3.798560e+01,1.080062e-01,3.787760e+01,4.032977e+01,1.702835e+02
8.248630e+05,9.547026e+00,4.251102e+04,4.920257e-01,9.417074e-01,9.416138e-01,1.213406e-03,2.132530e-08,3.798509e+01,1.080062e-01,3.787708e+01,4.032972e+01,1.702795e+02
8.248730e+05,9.547141e+00,4.252102e+04,4.921414e-01,9.416959e-01,9.416140e-01,1.213619e-03,2.132423e-08,3.798458e+01,1.080062e-01,3.787657e+01,4.032967e+01,1.702755e+02
8.248830e+05,9.547257e+00,4.253102e+04,4.922571e-01,9.416844e-01,9.416142e-01,1.213833e-03,2.132317e-08,3.798407e+01,1.080062e-01,3.787606e+01,4.032961e+01,1.702715e+02
8.248930e+05,9.547373e+00,4.254102e+04,4.923729e-01,9.416729e-01,9.416144e-01,1.214046e-03,2.132210e-08,3.798355e+01,1.080062e-01,3.787555e+01,4.032956e+01,1.702675e+02
8.249030e+05,9.547489e+00,4.255102e+04,4.924886e-01,9.416615e-01,9.416146e-01,1.214259e-03,2.132104e-08,3.798304e+01,1.080062e-01,3.787504e+01,4.032950e+01,1.702635e+02
8.249130e+05,9.547604e+00,4.256102e+04,4.926044e-01,9.416500e-01,9.416148e-01,1.214472e-03,2.131998e-08,3.798253e+01,1.080062e-01,3.787452e+01,4.032945e+01,1.702595e+02
8.249230e+05,9.547720e+00,4.257102e+04,4.927201e-01,9.416385e-01,9.416150e-01,1.214686e-03,2.131892e-08,3.798202e+01,1.080062e-01,3.787401e+01,4.032940e+01,1.702555e+02
8.249330e+05,9.547836e+00,4.258102e+04,4.928359e-01,9.416270e-01,9.416152e-01,1.214899e-03,2.131786e-08,3.798151e+01,1.080062e-01,3.787350e+01,4.032934e+01,1.702515e+02
8.249430e+05,9.547952e+00,4.259102e+04,4.929516e-01,9.416156e-01,9.416154e-01,1.215112e-03,2.131680e-08,3.798099e+01,1.080062e-01,3.787299e+01,4.032929e+01,1.702475e+02
8.249530e+05,9.548067e+00,4.260102e+04,4.930674e-01,9.416041e-01,9.416156e-01,1.215325e-03,2.131574e-08,3.798048e+01,1.080062e-01,3.787248e+01,4.032924e+01,1.702435e+02
8.249630e+05,9.548183e+00,4.261102e+04,4.931831e-01,9.415926e-01,9.416158e-01,1.215538e-03,2.131468e-08,3.797997e+01,1.080062e-01,3.787196e+01,4.032918e+01,1.702395e+02
8.249730e+05,9.548299e+00,4.262102e+04,4.932988e-01,9.415812e-01,9.416160e-01,1.215751e-03,2.131362e-08,3.797946e+01,1.080062e-01,3.787145e+01,4.032913e+01,1.702356e+02
8.249830e+05,9.548415e+00,4.263102e+04,4.934146e-01,9.415697e-01,9.416162e-01,1.215965e-03,2.131256e-08,3.797895e+01,1.080062e-01,3.787094e+01,4.032908e+01,1.702316e+02
8.249930e+05,9.548530e+00,4.264102e+04,4.935303e-01,9.415582e-01,9.416164e-01,1.216178e-03,2.131150e-08,3.797843e+01,1.080062e-01,3.787043e+01,4.032902e+01,1.702276e+02
8.250030e+05,9.548646e+00,4.265102e+04,4.936461e-01,9.415467e-01,9.416166e-01,1.216391e-03,2.131044e-08,3.797792e+01,1.080062e-01,3.786992e+01,4.032897e+01,1.702236e+02
8.250130e+05,9.548762e+00,4.266102e+04,4.937618e-01,9.415353e-01,9.416168e-01,1.216604e-03,2.130939e-08,3.797741e+01,1.080062e-01,3.786940e+01,4.032891e+01,1.702196e+02
8.250230e+05,9.548878e+00,4.267102e+04,4.938776e-01,9.415238e-01,9.416170e-01,1.216817e-03,2.130833e-08,3.797690e+01,1.080062e-01,3.786889e+01,4.032886e+01,1.702156e+02
8.250330e+05,9.548993e+00,4.268102e+04,4.939933e-01,9.415123e-01,9.416172e-01,1.217030e-03,2.130728e-08,3.797639e+01,1.080062e-01,3.786838e+01,4.032881e+01,1.702116e+02
8.250430e+05,9.549109e+00,4.269102e+04,4.941090e-01,9.415009e-01,9.416174e-01,1.217243e-03,2.130622e-08,3.797587e+01,1.080062e-01,3.786787e+01,4.032875e+01,1.702076e+02
8.250530e+05,9.549225e+00,4.270102e+04,4.942248e-01,9.414891e-01,9.416176e-01,1.217456e-03,2.130517e-08,3.797536e+01,1.080062e-01,3.786736e+01,4.032871e+01,1.702036e+02
8.250630e+05,9.549341e+00,4.271102e+04,4.943405e-01,9.414751e-01,9.416178e-01,1.217669e-03,2.130412e-08,3.797490e+01,1.080062e-01,3.786689e+01,4.032881e+01,1.701993e+02
8.250730e+05,9.549456e+00,4.272102e+04,4.944563e-01,9.414682e-01,9.416180e-01,1.217882e-03,2.130306e-08,3.797490e+01,1.080062e-01,3.786689e+01,4.032911e+01,1.701913e+02
8.250830e+05,9.549572e+00,4.273102e+04,4.945720e-01,9.414613e-01,9.416182e-01,1.218095e-03,2.130201e-08,3.797490e+01,1.080062e-01,3.786689e+01,4.032940e+01,1.701833e+02
8.250930e+05,9.549688e+00,4.274102e+04,4.946878e-01,9.414544e-01,9.416184e-01,1.218308e-03,2.130096e-08,3.797490e+01,1.080062e-01,3.786689e+01,4.032970e+01,1.701752e+02
8.251030e+05,9.549804e+00,4.275102e+04,4.948035e-01,9.414475e-01,9.416186e-01,1.218521e-03,2.129991e-08,3.797490e+01,1.080062e-01,3.786689e+01,4.032999e+01,1.701672e+02
8.251130e+05,9.549919e+00,4.276102e+04,4.949192e-01,9.414406e-01,9.416188e-01,1.218734e-03,2.129886e-08,3.797490e+01,1.080062e-01,3.786689e+01,4.033029e+01,1.701592e+02
8.251230e+05,9.550035e+00,4.277102e+04,4.950350e-01,9.414337e-01,9.416190e-01,1.218947e-03,2.129781e-08,3.797490e+01,1.080062e-01,3.786689e+01,4.033058e+01,1.701512e+02
8.251330e+05,9.550151e+00,4.278102e+04,4.951507e-01,9.414268e-01,9.416192e-01,1.219160e-03,2.129676e-08,3.797490e+01,1.080062e-01,3.786689e+01,4.033088e+01,1.701432e+02
8.251430e+05,9.550266e+00,4.279102e+04,4.952665e-01,9.414199e-01,9.416194e-01,1.219373e-03,2.129571e-08,3.797490e+01,1.080062e-01,3.786689e+01,4.033117e+01,1.701352e+02
8.251530e+05,9.550382e+00,4.280102e+04,4.953822e-01,9.414130e-01,9.416196e-01,1.219586e-03,2.129466e-08,3.797490e+01,1.080062e-01,3.786689e+01,4.033147e+01,1.701272e+02
8.251630e+05,9.550498e+00,4.281102e+04,4.954980e-01,9.414062e-01,9.416198e-01,1.219799e-03,2.129362e-08,3.797490e+01,1.080062e-01,3.786689e+01,4.033176e+01,1.701192e+02
8.251730e+05,9.550614e+00,4.282102e+04,4.956137e-01,9.413993e-01,9.416200e-01,1.220012e-03,2.129257e-08,3.797490e+01,1.080062e-01,3.786689e+01,4.033206e+01,1.701112e+02
8.251830e+05,9.550729e+00,4.283102e+04,4.957295e-01,9.413924e-01,9.416202e-01,1.220225e-03,2.129152e-08,3.797490e+01,1.080062e-01,3.786689e+01,4.033235e+01,1.701032e+02
8.251930e+05,9.550845e+00,4.284103e+04,4.958452e-01,9.413855e-01,9.416204e-01,1.220438e-03,2.129048e-08,3.797490e+01,1.080062e-01,3.786689e+01,4.033264e+01,1.700951e+02
8.252030e+05,9.550961e+00,4.285103e+04,4.959609e-01,9.413786e-01,9.416206e-01,1.220651e-03,2.128943e-08,3.797490e+01,1.080062e-01,3.786689e+01,4.033294e+01,1.700871e+02
8.252130e+05,9.551077e+00,4.286103e+04,4.960767e-01,9.413717e-01,9.416208e-01,1.220864e-03,2.128839e-08,3.797490e+01,1.080062e-01,3.786689e+01,4.033323e+01,1.700791e+02
8.252230e+05,9.551192e+00,4.287103e+04,4.961924e-01,9.413648e-01,9.416210e-01,1.221077e-03,2.128734e-08,3.797490e+01,1.080062e-01,3.786689e+01,4.033353e+01,1.700711e+02
8.252330e+05,9.551308e+00,4.288103e+04,4.963082e-01,9.413579e-01,9.416212e-01,1.221290e-03,2.128630e-08,3.797490e+01,1.080062e-01,3.786689e+01,4.033382e+01,1.700631e+02
8.252430e+05,9.551424e+00,4.289103e+04,4.964239e-01,9.413510e-01,9.416214e-01,1.221502e-03,2.128526e-08,3.797490e+01,1.080062e-01,3.786689e+01,4.033412e+01,1.700551e+02
8.252530e+05,9.551540e+00,4.290103e+04,4.965397e-01,9.413441e-01,9.416216e-01,1.221715e-03,2.128422e-08,3.797490e+01,1.080062e-01,3.786689e+01,4.033441e+01,1.700471e+02
8.252630e+05,9.551655e+00,4.291103e+04,4.966554e-01,9.413372e-01,9.416218e-01,1.221928e-03,2.128318e-08,3.797490e+01,1.080062e-01,3.786689e+01,4.033471e+01,1.700391e+02
8.252730e+05,9.551771e+00,4.292103e+04,4.967711e-01,9.413303e-01,9.416220e-01,1.222141e-03,2.128214e-08,3.797490e+01,1.080062e-01,3.786689e+01,4.033500e+01,1.700311e+02
8.252830e+05,9.551887e+00,4.293103e+04,4.968869e-01,9.413234e-01,9.416222e-01,1.222354e-03,2.128110e-08,3.797490e+01,1.080062e-01,3.786689e+01,4.033530e+01,1.700231e+02
8.252930e+05,9.552003e+00,4.294103e+04,4.970026e-01,9.413165e-01,9.416224e-01,1.222567e-03,2.128006e-08,3.797490e+01,1.080062e-01,3.786689e+01,4.033559e+01,1.700150e+02
8.253030e+05,9.552118e+00,4.295103e+04,4.971184e-01,9.413104e-01,9.416226e-01,1.222779e-03,2.127902e-08,3.797490e+01,1.080062e-01,3.786689e+01,4.033585e+01,1.700070e+02
8.253130e+05,9.552234e+00,4.296103e+04,4.972341e-01,9.413105e-01,9.416228e-01,1.222992e-03,2.127798e-08,3.797493e+01,1.080062e-01,3.786692e+01,4.033588e+01,1.700000e+02
8.253230e+05,9.552350e+00,4.297103e+04,4.973499e-01,9.413144e-01,9.416230e-01,1.223205e-03,2.127694e-08,3.797518e+01,1.080062e-01,3.786718e+01,4.033599e+01,1.700000e+02
8.253330e+05,9.552466e+00,4.298103e+04,4.974656e-01,9.413184e-01,9.416232e-01,1.223418e-03,2.127590e-08,3.797544e+01,1.080062e-01,3.786744e+01,4.033609e+01,1.700000e+02
8.253430e+05,9.552581e+00,4.299103e+04,4.975813e-01,9.413224e-01,9.416234e-01,1.223630e-03,2.127487e-08,3.797570e+01,1.080062e-01,3.786769e+01,4.033619e+01,1.700000e+02
8.253530e+05,9.552697e+00,4.300103e+04,4.976971e-01,9.413264e-01,9.416236e-01,1.223843e-03,2.127383e-08,3.797596e+01,1.080062e-01,3.786795e+01,4.033629e+01,1.700000e+02
8.253630e+05,9.552813e+00,4.301103e+04,4.978128e-01,9.413304e-01,9.416238e-01,1.224056e-03,2.127280e-08,3.797621e+01,1.080062e-01,3.786821e+01,4.033640e+01,1.700000e+02
8.253730e+05,9.552929e+00,4.302103e+04,4.979286e-01,9.413344e-01,9.416240e-01,1.224269e-03,2.127176e-08,3.797647e+01,1.080062e-01,3.786846e+01,4.033650e+01,1.700000e+02
8.253830e+05,9.553044e+00,4.303103e+04,4.980443e-01,9.413383e-01,9.416242e-01,1.224481e-03,2.127073e-08,3.797673e+01,1.080062e-01,3.786872e+01,4.033660e+01,1.700000e+02
8.253930e+05,9.553160e+00,4.304103e+04,4.981601e-01,9.413423e-01,9.416244e-01,1.224694e-03,2.126970e-08,3.797698e+01,1.080062e-01,3.786898e+01,4.033670e+01,1.700000e+02
8.254030e+05,9.553276e+00,4.305103e+04,4.982758e-01,9.413463e-01,9.416246e-01,1.224907e-03,2.126866e-08,3.797724e+01,1.080062e-01,3.786923e+01,4.033681e+01,1.700000e+02
8.254130e+05,9.553392e+00,4.306103e+04,4.983916e-01,9.413503e-01,9.416248e-01,1.225119e-03,2.126763e-08,3.797750e+01,1.080062e-01,3.786949e+01,4.033691e+01,1.700000e+02
8.254230e+05,9.553507e+00,4.307103e+04,4.985073e-01,9.413543e-01,9.416250e-01,1.225332e-03,2.126660e-08,3.797775e+01,1.080062e-01,3.786975e+01,4.033701e+01,1.700000e+02
8.254330e+05,9.553623e+00,4.308103e+04,4.986230e-01,9.413583e-01,9.416252e-01,1.225545e-03,2.126557e-08,3.797801e+01,1.080062e-01,3.787000e+01,4.033712e+01,1.700000e+02
8.254430e+05,9.553739e+00,4.309103e+04,4.987388e-01,9.413622e-01,9.416254e-01,1.225757e-03,2.126454e-08,3.797827e+01,1.080062e-01,3.787026e+01,4.033722e+01,1.700000e+02
8.254530e+05,9.553855e+00,4.310103e+04,4.988545e-01,9.413662e-01,9.416256e-01,1.225970e-03,2.126351e-08,3.797852e+01,1.080062e-01,3.787052e+01,4.033732e+01,1.700000e+02
8.254630e+05,9.553970e+00,4.311103e+04,4.989703e-01,9.413702e-01,9.416258e-01,1.226183e-03,2.126248e-08,3.797878e+01,1.080062e-01,3.787077e+01,4.033742e+01,1.700000e+02
8.254730e+05,9.554086e+00,4.312103e+04,4.990860e-01,9.413742e-01,9.416260e-01,1.226395e-03,2.126145e-08,3.797904e+01,1.080062e-01,3.787103e+01,4.033753e+01,1.700000e+02
8.254830e+05,9.554202e+00,4.313103e+04,4.992018e-01,9.413782e-01,9.416262e-01,1.226608e-03,2.126042e-08,3.797929e+01,1.080062e-01,3.787129e+01,4.033763e+01,1.700000e+02
8.254930e+05,9.554318e+00,4.314103e+04,4.993175e-01,9.413822e-01,9.416264e-01,1.226821e-03,2.125939e-08,3.797955e+01,1.080062e-01,3.787155e+01,4.033773e+01,1.700000e+02
8.255030e+05,9.554433e+00,4.315103e+04,4.994332e-01,9.413861e-01,9.416266e-01,1.227033e-03,2.125837e-08,3.797981e+01,1.080062e-01,3.787180e+01,4.033783e+01,1.700000e+02
8.255130e+05,9.554549e+00,4.316103e+04,4.995490e-01,9.413901e-01,9.416268e-01,1.227246e-03,2.125734e-08,3.798007e+01,1.080062e-01,3.787206e+01,4.033794e+01,1.700000e+02
8.255230e+05,9.554665e+00,4.317103e+04,4.996647e-01,9.413941e-01,9.416270e-01,1.227458e-03,2.125631e-08,3.798032e+01,1.080062e-01,3.787232e+01,4.033804e+01,1.700000e+02
8.255330e+05,9.554780e+00,4.318103e+04,4.997805e-01,9.413981e-01,9.416272e-01,1.227671e-03,2.125529e-08,3.798058e+01,1.080062e-01,3.787257e+01,4.033814e+01,1.700000e+02
8.255430e+05,9.554896e+00,4.319103e+04,4.998962e-01,9.414021e-01,9.416274e-01,1.227883e-03,2.125427e-08,3.798084e+01,1.080062e-01,3.787283e+01,4.033824e+01,1.700000e+02
8.255530e+05,9.555012e+00,4.320103e+04,5.000120e-01,9.414070e-01,9.416276e-01,1.228096e-03,2.125324e-08,3.798109e+01,1.080062e-01,3.787309e+01,4.033831e+01,1.700000e+02
8.255630e+05,9.555128e+00,4.321103e+04,5.001277e-01,9.414176e-01,9.416278e-01,1.228309e-03,2.125222e-08,3.798143e+01,1.080062e-01,3.787342e+01,4.033821e+01,1.700012e+02
8.255730e+05,9.555243e+00,4.322103e+04,5.002435e-01,9.414294e-01,9.416280e-01,1.228521e-03,2.125120e-08,3.798220e+01,1.080062e-01,3.787419e+01,4.033852e+01,1.700092e+02
8.255830e+05,9.555359e+00,4.323103e+04,5.003592e-01,9.414411e-01,9.416282e-01,1.228734e-03,2.125017e-08,3.798296e+01,1.080062e-01,3.787496e+01,4.033884e+01,1.700172e+02
8.255930e+05,9.555475e+00,4.324103e+04,5.004749e-01,9.414529e-01,9.416284e-01,1.228946e-03,2.124915e-08,3.798373e+01,1.080062e-01,3.787573e+01,4.033915e+01,1.700252e+02
8.256030e+05,9.555591e+00,4.325103e+04,5.005907e-01,9.414646e-01,9.416286e-01,1.229159e-03,2.124813e-08,3.798450e+01,1.080062e-01,3.787649e+01,4.033946e+01,1.700332e+02
8.256130e+05,9.555706e+00,4.326104e+04,5.007064e-01,9.414764e-01,9.416288e-01,1.229371e-03,2.124711e-08,3.798527e+01,1.080062e-01,3.787726e+01,4.033978e+01,1.700411e+02
8.256230e+05,9.555822e+00,4.327104e+04,5.008222e-01,9.414881e-01,9.416290e-01,1.229584e-03,2.124609e-08,3.798604e+01,1.080062e-01,3.787803e+01,4.034009e+01,1.700491e+02
8.256330e+05,9.555938e+00,4.328104e+04,5.009379e-01,9.414999e-01,9.416292e-01,1.229796e-03,2.124507e-08,3.798680e+01,1.080062e-01,3.787880e+01,4.034040e+01,1.700571e+02
8.256430e+05,9.556054e+00,4.329104e+04,5.010537e-01,9.415116e-01,9.416294e-01,1.230008e-03,2.124405e-08,3.798757e+01,1.080062e-01,3.787957e+01,4.034072e+01,1.700651e+02
8.256530e+05,9.556169e+00,4.330104e+04,5.011694e-01,9.415234e-01,9.416296e-01,1.230221e-03,2.124303e-08,3.798834e+01,1.080062e-01,3.788033e+01,4.034103e+01,1.700731e+02
8.256630e+05,9.556285e+00,4.331104e+04,5.012851e-01,9.415351e-01,9.416298e-01,1.230433e-03,2.124202e-08,3.798911e+01,1.080062e-01,3.788110e+01,4.034134e+01,1.700810e+02
8.256730e+05,9.556401e+00,4.332104e+04,5.014009e-01,9.415469e-01,9.416300e-01,1.230646e-03,2.124100e-08,3.798988e+01,1.080062e-01,3.788187e+01,4.034166e+01,1.700890e+02
8.256830e+05,9.556517e+00,4.333104e+04,5.015166e-01,9.415586e-01,9.416302e-01,1.230858e-03,2.123998e-08,3.799064e+01,1.080062e-01,3.788264e+01,4.034197e+01,1.700970e+02
8.256930e+05,9.556632e+00,4.334104e+04,5.016324e-01,9.415704e-01,9.416304e-01,1.231071e-03,2.123897e-08,3.799141e+01,1.080062e-01,3.788341e+01,4.034228e+01,1.701050e+02
8.257030e+05,9.556748e+00,4.335104e+04,5.017481e-01,9.415822e-01,9.416306e-01,1.231283e-03,2.123795e-08,3.799218e+01,1.080062e-01,3.788417e+01,4.034260e+01,1.701130e+02
8.257130e+05,9.556864e+00,4.336104e+04,5.018639e-01,9.415939e-01,9.416308e-01,1.231495e-03,2.123694e-08,3.799295e+01,1.080062e-01,3.788494e+01,4.034291e+01,1.701210e+02
8.257230e+05,9.556980e+00,4.337104e+04,5.019796e-01,9.416057e-01,9.416310e-01,1.231708e-03,2.123592e-08,3.799372e+01,1.080062e-01,3.788571e+01,4.034322e+01,1.701289e+02
8.257330e+05,9.557095e+00,4.338104e+04,5.020953e-01,9.416174e-01,9.416312e-01,1.231920e-03,2.123491e-08,3.799448e+01,1.080062e-01,3.788648e+01,4.034354e+01,1.701369e+02
8.257430e+05,9.557211e+00,4.339104e+04,5.022111e-01,9.416292e-01,9.416314e-01,1.232132e-03,2.123390e-08,3.799525e+01,1.080062e-01,3.788724e+01,4.034385e+01,1.701449e+02
8.257530e+05,9.557327e+00,4.340104e+04,5.023268e-01,9.416409e-01,9.416316e-01,1.232345e-03,2.123289e-08,3.799602e+01,1.080062e-01,3.788801e+01,4.034416e+01,1.701529e+02
8.257630e+05,9.557443e+00,4.341104e+04,5.024426e-01,9.416527e-01,9.416318e-01,1.232557e-03,2.123187e-08,3.799679e+01,1.080062e-01,3.788878e+01,4.034448e+01,1.701609e+02
8.257730e+05,9.557558e+00,4.342104e+04,5.025583e-01,9.416644e-01,9.416320e-01,1.232769e-03,2.123086e-08,3.799755e+01,1.080062e-01,3.788955e+01,4.034479e+01,1.701688e+02
8.257830e+05,9.557674e+00,4.343104e+04,5.026741e-01,9.416762e-01,9.416322e-01,1.232982e-03,2.122985e-08,3.799832e+01,1.080062e-01,3.789032e+01,4.034510e+01,1.701768e+02
8.257930e+05,9.557790e+00,4.344104e+04,5.027898e-01,9.416879e-01,9.416324e-01,1.233194e-03,2.122884e-08,3.799909e+01,1.080062e-01,3.789108e+01,4.034542e+01,1.701848e+02
8.258030e+05,9.557906e+00,4.345104e+04,5.029056e-01,9.416990e-01,9.416326e-01,1.233406e-03,2.122783e-08,3.799986e+01,1.080062e-01,3.789185e+01,4.034576e+01,1.701928e+02
8.258130e+05,9.558021e+00,4.346104e+04,5.030213e-01,9.417034e-01,9.416328e-01,1.233619e-03,2.122682e-08,3.800063e+01,1.080062e-01,3.789262e+01,4.034639e+01,1.702000e+02
8.258230e+05,9.558137e+00,4.347104e+04,5.031370e-01,9.416979e-01,9.416330e-01,1.233831e-03,2.122582e-08,3.800139e+01,1.080062e-01,3.789339e+01,4.034744e+01,1.702000e+02
8.258330e+05,9.558253e+00,4.348104e+04,5.032528e-01,9.416924e-01,9.416332e-01,1.234043e-03,2.122481e-08,3.800216e+01,1.080062e-01,3.789416e+01,4.034849e+01,1.702000e+02
8.258430e+05,9.558369e+00,4.349104e+04,5.033685e-01,9.416869e-01,9.416334e-01,1.234255e-03,2.122380e-08,3.800293e+01,1.080062e-01,3.789492e+01,4.034954e+01,1.702000e+02
8.258530e+05,9.558484e+00,4.350104e+04,5.034843e-01,9.416814e-01,9.416336e-01,1.234468e-03,2.122280e-08,3.800370e+01,1.080062e-01,3.789569e+01,4.035059e+01,1.702000e+02
8.258630e+05,9.558600e+00,4.351104e+04,5.036000e-01,9.416759e-01,9.416338e-01,1.234680e-03,2.122179e-08,3.800447e+01,1.080062e-01,3.789646e+01,4.035164e+01,1.702000e+02
8.258730e+05,9.558716e+00,4.352104e+04,5.037158e-01,9.416704e-01,9.416340e-01,1.234892e-03,2.122078e-08,3.800523e+01,1.080062e-01,3.789723e+01,4.035269e+01,1.702000e+02
8.258830e+05,9.558831e+00,4.353104e+04,5.038315e-01,9.416649e-01,9.416342e-01,1.235104e-03,2.121978e-08,3.800600e+01,1.080062e-01,3.789800e+01,4.035374e+01,1.702000e+02
8.258930e+05,9.558947e+00,4.354104e+04,5.039472e-01,9.416594e-01,9.416344e-01,1.235316e-03,2.121878e-08,3.800677e+01,1.080062e-01,3.789876e+01,4.035479e+01,1.702000e+02
8.259030e+05,9.559063e+00,4.355104e+04,5.040630e-01,9.416539e-01,9.416346e-01,1.235529e-03,2.121777e-08,3.800754e+01,1.080062e-01,3.789953e+01,4.035584e+01,1.702000e+02
8.259130e+05,9.559179e+00,4.356104e+04,5.041787e-01,9.416484e-01,9.416348e-01,1.235741e-03,2.121677e-08,3.800831e+01,1.080062e-01,3.790030e+01,4.035689e+01,1.702000e+02
8.259230e+05,9.559294e+00,4.357104e+04,5.042945e-01,9.416429e-01,9.416350e-01,1.235953e-03,2.121577e-08,3.800907e+01,1.080062e-01,3.790107e+01,4.035794e+01,1.702000e+02
8.259330e+05,9.559410e+00,4.358104e+04,5.044102e-01,9.416374e-01,9.416352e-01,1.236165e-03,2.121476e-08,3.800984e+01,1.080062e-01,3.790184e+01,4.035899e+01,1.702000e+02
8.259430e+05,9.559526e+00,4.359104e+04,5.045260e-01,9.416319e-01,9.416354e-01,1.236377e-03,2.121376e-08,3.801061e+01,1.080062e-01,3.790260e+01,4.036004e+01,1.702000e+02
8.259530e+05,9.559642e+00,4.360104e+04,5.046417e-01,9.416264e-01,9.416356e-01,1.236589e-03,2.121276e-08,3.801138e+01,1.080062e-01,3.790337e+01,4.036109e+01,1.702000e+02
8.259630e+05,9.559757e+00,4.361104e+04,5.047574e-01,9.416209e-01,9.416358e-01,1.236801e-03,2.121176e-08,3.801215e+01,1.080062e-01,3.790414e+01,4.036214e+01,1.702000e+02
8.259730e+05,9.559873e+00,4.362104e+04,5.048732e-01,9.416155e-01,9.416360e-01,1.237014e-03,2.121076e-08,3.801291e+01,1.080062e-01,3.790491e+01,4.036319e+01,1.702000e+02
8.259830e+05,9.559989e+00,4.363104e+04,5.049889e-01,9.416100e-01,9.416362e-01,1.237226e-03,2.120976e-08,3.801368e+01,1.080062e-01,3.790568e+01,4.036425e+01,1.702000e+02
8.259930e+05,9.560105e+00,4.364104e+04,5.051047e-01,9.416045e-01,9.416364e-01,1.237438e-03,2.120877e-08,3.801445e+01,1.080062e-01,3.790644e+01,4.036530e+01,1.702000e+02
8.260030e+05,9.560220e+00,4.365104e+04,5.052204e-01,9.415990e-01,9.416366e-01,1.237650e-03,2.120777e-08,3.801522e+01,1.080062e-01,3.790721e+01,4.036635e+01,1.702000e+02
8.260130e+05,9.560336e+00,4.366104e+04,5.053362e-01,9.415935e-01,9.416368e-01,1.237862e-03,2.120677e-08,3.801599e+01,1.080062e-01,3.790798e+01,4.036740e+01,1.702000e+02
8.260230e+05,9.560452e+00,4.367104e+04,5.054519e-01,9.415880e-01,9.416370e-01,1.238074e-03,2.120577e-08,3.801675e+01,1.080062e-01,3.790875e+01,4.036845e+01,1.702000e+02
8.260330e+05,9.560568e+00,4.368105e+04,5.055677e-01,9.415825e-01,9.416372e-01,1.238286e-03,2.120478e-08,3.801752e+01,1.080062e-01,3.790952e+01,4.036950e+01,1.702000e+02
8.260430e+05,9.560683e+00,4.369105e+04,5.056834e-01,9.415770e-01,9.416374e-01,1.238498e-03,2.120378e-08,3.801829e+01,1.080062e-01,3.791028e+01,4.037055e+01,1.702000e+02
8.260530e+05,9.560799e+00,4.370105e+04,5.057991e-01,9.415715e-01,9.416376e-01,1.238710e-03,2.120279e-08,3.801906e+01,1.080062e-01,3.791105e+01,4.037160e+01,1.702000e+02
8.260630e+05,9.560915e+00,4.371105e+04,5.059149e-01,9.415666e-01,9.416378e-01,1.238922e-03,2.120179e-08,3.801972e+01,1.080062e-01,3.791171e+01,4.037251e+01,1.702000e+02
8.260730e+05,9.561031e+00,4.372105e+04,5.060306e-01,9.415747e-01,9.416380e-01,1.239134e-03,2.120080e-08,3.801792e+01,1.080062e-01,3.790991e+01,4.037026e+01,1.702000e+02
8.260830e+05,9.561146e+00,4.373105e+04,5.061464e-01,9.415827e-01,9.416382e-01,1.239346e-03,2.119981e-08,3.801612e+01,1.080062e-01,3.790811e+01,4.036800e+01,1.702000e+02
8.260930e+05,9.561262e+00,4.374105e+04,5.062621e-01,9.415908e-01,9.416384e-01,1.239558e-03,2.119881e-08,3.801432e+01,1.080062e-01,3.790632e+01,4.036575e+01,1.702000e+02
8.261030e+05,9.561378e+00,4.375105e+04,5.063779e-01,9.415989e-01,9.416386e-01,1.239770e-03,2.119782e-08,3.801252e+01,1.080062e-01,3.790452e+01,4.036349e+01,1.702000e+02
8.261130e+05,9.561494e+00,4.376105e+04,5.064936e-01,9.416069e-01,9.416388e-01,1.239982e-03,2.119683e-08,3.801073e+01,1.080062e-01,3.790272e+01,4.036124e+01,1.702000e+02
8.261230e+05,9.561609e+00,4.377105e+04,5.066093e-01,9.416150e-01,9.416390e-01,1.240194e-03,2.119584e-08,3.800893e+01,1.080062e-01,3.790092e+01,4.035898e+01,1.702000e+02
8.261330e+05,9.561725e+00,4.378105e+04,5.067251e-01,9.416231e-01,9.416392e-01,1.240406e-03,2.119485e-08,3.800713e+01,1.080062e-01,3.789912e+01,4.035673e+01,1.702000e+02
8.261430e+05,9.561841e+00,4.379105e+04,5.068408e-01,9.416311e-01,9.416394e-01,1.240618e-03,2.119386e-08,3.800533e+01,1.080062e-01,3.789733e+01,4.035447e+01,1.702000e+02
8.261530e+05,9.561957e+00,4.380105e+04,5.069566e-01,9.416392e-01,9.416396e-01,1.240830e-03,2.119287e-08,3.800353e+01,1.080062e-01,3.789553e+01,4.035222e+01,1.702000e+02
8.261630e+05,9.562072e+00,4.381105e+04,5.070723e-01,9.416473e-01,9.416398e-01,1.241042e-03,2.119188e-08,3.800174e+01,1.080062e-01,3.789373e+01,4.034996e+01,1.702000e+02
8.261730e+05,9.562188e+00,4.382105e+04,5.071881e-01,9.416554e-01,9.416400e-01,1.241254e-03,2.119089e-08,3.799994e+01,1.080062e-01,3.789193e+01,4.034771e+01,1.702000e+02
8.261830e+05,9.562304e+00,4.383105e+04,5.073038e-01,9.416634e-01,9.416402e-01,1.241466e-03,2.118990e-08,3.799814e+01,1.080062e-01,3.789013e+01,4.034545e+01,1.702000e+02
8.261930e+05,9.562420e+00,4.384105e+04,5.074195e-01,9.416715e-01,9.416404e-01,1.241678e-03,2.118892e-08,3.799634e+01,1.080062e-01,3.788834e+01,4.034320e+01,1.702000e+02
8.262030e+05,9.562535e+00,4.385105e+04,5.075353e-01,9.416796e-01,9.416406e-01,1.241890e-03,2.118793e-08,3.799454e+01,1.080062e-01,3.788654e+01,4.034095e+01,1.702000e+02
8.262130e+05,9.562651e+00,4.386105e+04,5.076510e-01,9.416876e-01,9.416408e-01,1.242101e-03,2.118695e-08,3.799275e+01,1.080062e-01,3.788474e+01,4.033869e+01,1.702000e+02
8.262230e+05,9.562767e+00,4.387105e+04,5.077668e-01,9.416957e-01,9.416410e-01,1.242313e-03,2.118596e-08,3.799095e+01,1.080062e-01,3.788294e+01,4.033644e+01,1.702000e+02
8.262330e+05,9.562883e+00,4.388105e+04,5.078825e-01,9.417038e-01,9.416412e-01,1.242525e-03,2.118498e-08,3.798915e+01,1.080062e-01,3.788114e+01,4.033418e+01,1.702000e+02
8.262431e+05,9.562998e+00,4.389105e+04,5.079983e-01,9.417119e-01,9.416414e-01,1.242737e-03,2.118399e-08,3.798735e+01,1.080062e-01,3.787935e+01,4.033193e+01,1.702000e+02
8.262531e+05,9.563114e+00,4.390105e+04,5.081140e-01,9.417199e-01,9.416416e-01,1.242949e-03,2.118301e-08,3.798555e+01,1.080062e-01,3.787755e+01,4.032968e+01,1.702000e+02
8.262631e+05,9.563230e+00,4.391105e+04,5.082298e-01,9.417280e-01,9.416418e-01,1.243161e-03,2.118202e-08,3.798376e+01,1.080062e-01,3.787575e+01,4.032742e+01,1.702000e+02
8.262731e+05,9.563345e+00,4.392105e+04,5.083455e-01,9.417361e-01,9.416420e-01,1.243373e-03,2.118104e-08,3.798196e+01,1.080062e-01,3.787395e+01,4.032517e+01,1.702000e+02
8.262831e+05,9.563461e+00,4.393105e+04,5.084612e-01,9.417441e-01,9.416422e-01,1.243584e-03,2.118006e-08,3.798016e+01,1.080062e-01,3.787215e+01,4.032291e+01,1.702000e+02
8.262931e+05,9.563577e+00,4.394105e+04,5.085770e-01,9.417522e-01,9.416424e-01,1.243796e-03,2.117908e-08,3.797836e+01,1.080062e-01,3.787035e+01,4.032066e+01,1.702000e+02
8.263031e+05,9.563693e+00,4.395105e+04,5.086927e-01,9.417603e-01,9.416426e-01,1.244008e-03,2.117810e-08,3.797656e+01,1.080062e-01,3.786856e+01,4.031841e+01,1.702000e+02
8.263131e+05,9.563808e+00,4.396105e+04,5.088085e-01,9.417670e-01,9.416428e-01,1.244220e-03,2.117712e-08,3.797495e+01,1.080062e-01,3.786695e+01,4.031641e+01,1.702000e+02
8.263231e+05,9.563924e+00,4.397105e+04,5.089242e-01,9.417564e-01,9.416430e-01,1.244431e-03,2.117614e-08,3.797572e+01,1.080062e-01,3.786771e+01,4.031768e+01,1.702000e+02
8.263331e+05,9.564040e+00,4.398105e+04,5.090400e-01,9.417458e-01,9.416432e-01,1.244643e-03,2.117516e-08,3.797649e+01,1.080062e-01,3.786848e+01,4.031894e+01,1.702000e+02
8.263431e+05,9.564156e+00,4.399105e+04,5.091557e-01,9.417352e-01,9.416434e-01,1.244855e-03,2.117418e-08,3.797726e+01,1.080062e-01,3.786925e+01,4.032021e+01,1.702000e+02
8.263531e+05,9.564271e+00,4.400105e+04,5.092714e-01,9.417246e-01,9.416436e-01,1.245067e-03,2.117320e-08,3.797802e+01,1.080062e-01,3.787002e+01,4.032148e+01,1.702000e+02
8.263631e+05,9.564387e+00,4.401105e+04,5.093872e-01,9.417141e-01,9.416438e-01,1.245278e-03,2.117223e-08,3.797879e+01,1.080062e-01,3.787079e+01,4.032275e+01,1.702000e+02
8.263731e+05,9.564503e+00,4.402105e+04,5.095029e-01,9.417035e-01,9.416440e-01,1.245490e-03,2.117125e-08,3.797956e+01,1.080062e-01,3.787155e+01,4.032401e+01,1.702000e+02
8.263831e+05,9.564619e+00,4.403105e+04,5.096187e-01,9.416929e-01,9.416442e-01,1.245702e-03,2.117027e-08,3.798033e+01,1.080062e-01,3.787232e+01,4.032528e+01,1.702000e+02
8.263931e+05,9.564734e+00,4.404105e+04,5.097344e-01,9.416823e-01,9.416444e-01,1.245914e-03,2.116930e-08,3.798110e+01,1.080062e-01,3.787309e+01,4.032655e+01,1.702000e+02
8.264031e+05,9.564850e+00,4.405105e+04,5.098502e-01,9.416717e-01,9.416446e-01,1.246125e-03,2.116832e-08,3.798186e+01,1.080062e-01,3.787386e+01,4.032782e+01,1.702000e+02
8.264131e+05,9.564966e+00,4.406105e+04,5.099659e-01,9.416611e-01,9.416448e-01,1.246337e-03,2.116735e-08,3.798263e+01,1.080062e-01,3.787463e+01,4.032908e+01,1.702000e+02
8.264231e+05,9.565082e+00,4.407105e+04,5.100816e-01,9.416505e-01,9.416450e-01,1.246549e-03,2.116637e-08,3.798340e+01,1.080062e-01,3.787539e+01,4.033035e+01,1.702000e+02
8.264331e+05,9.565197e+00,4.408105e+04,5.101974e-01,9.416400e-01,9.416452e-01,1.246760e-03,2.116540e-08,3.798417e+01,1.080062e-01,3.787616e+01,4.033162e+01,1.702000e+02
8.264431e+05,9.565313e+00,4.409105e+04,5.103131e-01,9.416294e-01,9.416454e-01,1.246972e-03,2.116443e-08,3.798494e+01,1.080062e-01,3.787693e+01,4.033289e+01,1.702000e+02
8.264531e+05,9.565429e+00,4.410106e+04,5.104289e-01,9.416188e-01,9.416456e-01,1.247184e-03,2.116345e-08,3.798570e+01,1.080062e-01,3.787770e+01,4.033416e+01,1.702000e+02
8.264631e+05,9.565545e+00,4.411106e+04,5.105446e-01,9.416082e-01,9.416458e-01,1.247395e-03,2.116248e-08,3.798647e+01,1.080062e-01,3.787847e+01,4.033542e+01,1.702000e+02
8.264731e+05,9.565660e+00,4.412106e+04,5.106604e-01,9.415976e-01,9.416460e-01,1.247607e-03,2.116151e-08,3.798724e+01,1.080062e-01,3.787923e+01,4.033669e+01,1.702000e+02
8.264831e+05,9.565776e+00,4.413106e+04,5.107761e-01,9.415870e-01,9.416462e-01,1.247818e-03,2.116054e-08,3.798801e+01,1.080062e-01,3.788000e+01,4.033796e+01,1.702000e+02
8.264931e+05,9.565892e+00,4.414106e+04,5.108919e-01,9.415764e-01,9.416464e-01,1.248030e-03,2.115957e-08,3.798878e+01,1.080062e-01,3.788077e+01,4.033923e+01,1.702000e+02
8.265031e+05,9.566008e+00,4.415106e+04,5.110076e-01,9.415659e-01,9.416466e-01,1.248242e-03,2.115860e-08,3.798954e+01,1.080062e-01,3.788154e+01,4.034050e+01,1.702000e+02
8.265131e+05,9.566123e+00,4.416106e+04,5.111233e-01,9.415553e-01,9.416468e-01,1.248453e-03,2.115763e-08,3.799031e+01,1.080062e-01,3.788231e+01,4.034176e+01,1.702000e+02
8.265231e+05,9.566239e+00,4.417106e+04,5.112391e-01,9.415447e-01,9.416470e-01,1.248665e-03,2.115666e-08,3.799108e+01,1.080062e-01,3.788307e+01,4.034303e+01,1.702000e+02
8.265331e+05,9.566355e+00,4.418106e+04,5.113548e-01,9.415341e-01,9.416472e-01,1.248876e-03,2.115569e-08,3.799185e+01,1.080062e-01,3.788384e+01,4.034430e+01,1.702000e+02
8.265431e+05,9.566471e+00,4.419106e+04,5.114706e-01,9.415235e-01,9.416474e-01,1.249088e-03,2.115473e-08,3.799262e+01,1.080062e-01,3.788461e+01,4.034557e+01,1.702000e+02
8.265531e+05,9.566586e+00,4.420106e+04,5.115863e-01,9.415130e-01,9.416476e-01,1.249300e-03,2.115376e-08,3.799338e+01,1.080062e-01,3.788538e+01,4.034683e+01,1.702000e+02
8.265631e+05,9.566702e+00,4.421106e+04,5.117021e-01,9.415059e-01,9.416478e-01,1.249511e-03,2.115279e-08,3.799414e+01,1.080062e-01,3.788613e+01,4.034794e+01,1.702001e+02
8.265731e+05,9.566818e+00,4.422106e+04,5.118178e-01,9.415141e-01,9.416480e-01,1.249723e-03,2.115183e-08,3.799414e+01,1.080062e-01,3.788613e+01,4.034759e+01,1.702041e+02
8.265831e+05,9.566934e+00,4.423106e+04,5.119335e-01,9.415222e-01,9.416482e-01,1.249934e-03,2.115086e-08,3.799414e+01,1.080062e-01,3.788613e+01,4.034724e+01,1.702081e+02
8.265931e+05,9.567049e+00,4.424106e+04,5.120493e-01,9.415304e-01,9.416484e-01,1.250146e-03,2.114990e-08,3.799414e+01,1.080062e-01,3.788613e+01,4.034689e+01,1.702121e+02
8.266031e+05,9.567165e+00,4.425106e+04,5.121650e-01,9.415386e-01,9.416486e-01,1.250357e-03,2.114893e-08,3.799414e+01,1.080062e-01,3.788613e+01,4.034654e+01,1.702161e+02
8.266131e+05,9.567281e+00,4.426106e+04,5.122808e-01,9.415467e-01,9.416488e-01,1.250569e-03,2.114797e-08,3.799414e+01,1.080062e-01,3.788613e+01,4.034619e+01,1.702202e+02
8.266231e+05,9.567397e+00,4.427106e+04,5.123965e-01,9.415549e-01,9.416490e-01,1.250780e-03,2.114701e-08,3.799414e+01,1.080062e-01,3.788613e+01,4.034584e+01,1.702242e+02
8.266331e+05,9.567512e+00,4.428106e+04,5.125123e-01,9.415631e-01,9.416492e-01,1.250992e-03,2.114604e-08,3.799414e+01,1.080062e-01,3.788613e+01,4.034549e+01,1.702282e+02
8.266431e+05,9.567628e+00,4.429106e+04,5.126280e-01,9.415713e-01,9.416494e-01,1.251203e-03,2.114508e-08,3.799414e+01,1.080062e-01,3.788613e+01,4.034514e+01,1.702322e+02
8.266531e+05,9.567744e+00,4.430106e+04,5.127437e-01,9.415794e-01,9.416496e-01,1.251414e-03,2.114412e-08,3.799414e+01,1.080062e-01,3.788613e+01,4.034479e+01,1.702362e+02
8.266631e+05,9.567859e+00,4.431106e+04,5.128595e-01,9.415876e-01,9.416498e-01,1.251626e-03,2.114316e-08,3.799414e+01,1.080062e-01,3.788613e+01,4.034444e+01,1.702403e+02
8.266731e+05,9.567975e+00,4.432106e+04,5.129752e-01,9.415958e-01,9.416500e-01,1.251837e-03,2.114220e-08,3.799414e+01,1.080062e-01,3.788613e+01,4.034410e+01,1.702443e+02
8.266831e+05,9.568091e+00,4.433106e+04,5.130910e-01,9.416039e-01,9.416502e-01,1.252049e-03,2.114124e-08,3.799414e+01,1.080062e-01,3.788613e+01,4.034375e+01,1.702483e+02
8.266931e+05,9.568207e+00,4.434106e+04,5.132067e-01,9.416121e-01,9.416504e-01,1.252260e-03,2.114028e-08,3.799414e+01,1.080062e-01,3.788613e+01,4.034340e+01,1.702523e+02
8.267031e+05,9.568322e+00,4.435106e+04,5.133225e-01,9.416203e-01,9.416506e-01,1.252472e-03,2.113932e-08,3.799414e+01,1.080062e-01,3.788613e+01,4.034305e+01,1.702563e+02
8.267131e+05,9.568438e+00,4.436106e+04,5.134382e-01,9.416285e-01,9.416508e-01,1.252683e-03,2.113836e-08,3.799414e+01,1.080062e-01,3.788613e+01,4.034270e+01,1.702604e+02
8.267231e+05,9.568554e+00,4.437106e+04,5.135540e-01,9.416366e-01,9.416510e-01,1.252894e-03,2.113741e-08,3.799414e+01,1.080062e-01,3.788613e+01,4.034235e+01,1.702644e+02
8.267331e+05,9.568670e+00,4.438106e+04,5.136697e-01,9.416448e-01,9.416512e-01,1.253106e-03,2.113645e-08,3.799414e+01,1.080062e-01,3.788613e+01,4.034200e+01,1.702684e+02
8.267431e+05,9.568785e+00,4.439106e+04,5.137854e-01,9.416530e-01,9.416514e-01,1.253317e-03,2.113549e-08,3.799414e+01,1.080062e-01,3.788613e+01,4.034165e+01,1.702724e+02
8.267531e+05,9.568901e+00,4.440106e+04,5.139012e-01,9.416611e-01,9.416516e-01,1.253528e-03,2.113454e-08,3.799414e+01,1.080062e-01,3.788613e+01,4.034130e+01,1.702764e+02
8.267631e+05,9.569017e+00,4.441106e+04,5.140169e-01,9.416693e-01,9.416518e-01,1.253740e-03,2.113358e-08,3.799414e+01,1.080062e-01,3.788613e+01,4.034095e+01,1.702804e+02
8.267731e+05,9.569133e+00,4.442106e+04,5.141327e-01,9.416775e-01,9.416520e-01,1.253951e-03,2.113263e-08,3.799414e+01,1.080062e-01,3.788613e+01,4.034060e+01,1.702845e+02
8.267831e+05,9.569248e+00,4.443106e+04,5.142484e-01,9.416857e-01,9.416522e-01,1.254162e-03,2.113167e-08,3.799414e+01,1.080062e-01,3.788613e+01,4.034025e+01,1.702885e+02
8.267931e+05,9.569364e+00,4.444106e+04,5.143642e-01,9.416938e-01,9.416524e-01,1.254374e-03,2.113072e-08,3.799414e+01,1.080062e-01,3.788613e+01,4.033991e+01,1.702925e+02
8.268031e+05,9.569480e+00,4.445106e+04,5.144799e-01,9.417007e-01,9.416526e-01,1.254585e-03,2.112977e-08,3.799414e+01,1.080062e-01,3.788613e+01,4.033961e+01,1.702965e+02
8.268131e+05,9.569596e+00,4.446106e+04,5.145956e-01,9.416977e-01,9.416528e-01,1.254796e-03,2.112881e-08,3.799410e+01,1.080062e-01,3.788610e+01,4.033970e+01,1.702989e+02
8.268231e+05,9.569711e+00,4.447106e+04,5.147114e-01,9.416850e-01,9.416530e-01,1.255008e-03,2.112786e-08,3.799385e+01,1.080062e-01,3.788584e+01,4.033998e+01,1.702909e+02
8.268331e+05,9.569827e+00,4.448106e+04,5.148271e-01,9.416722e-01,9.416532e-01,1.255219e-03,2.112691e-08,3.799359e+01,1.080062e-01,3.788559e+01,4.034025e+01,1.702830e+02
8.268431e+05,9.569943e+00,4.449106e+04,5.149429e-01,9.416594e-01,9.416534e-01,1.255430e-03,2.112596e-08,3.799334e+01,1.080062e-01,3.788533e+01,4.034052e+01,1.702750e+02
8.268531e+05,9.570059e+00,4.450106e+04,5.150586e-01,9.416467e-01,9.416536e-01,1.255641e-03,2.112501e-08,3.799308e+01,1.080062e-01,3.788507e+01,4.034080e+01,1.702670e+02
8.268631e+05,9.570174e+00,4.451106e+04,5.151744e-01,9.416339e-01,9.416538e-01,1.255853e-03,2.112406e-08,3.799282e+01,1.080062e-01,3.788482e+01,4.034107e+01,1.702590e+02
8.268731e+05,9.570290e+00,4.452107e+04,5.152901e-01,9.416211e-01,9.416540e-01,1.256064e-03,2.112311e-08,3.799257e+01,1.080062e-01,3.788456e+01,4.034134e+01,1.702510e+02
8.268831e+05,9.570406e+00,4.453107e+04,5.154058e-01,9.416083e-01,9.416542e-01,1.256275e-03,2.112216e-08,3.799231e+01,1.080062e-01,3.788431e+01,4.034162e+01,1.702430e+02
8.268931e+05,9.570522e+00,4.454107e+04,5.155216e-01,9.415956e-01,9.416544e-01,1.256486e-03,2.112121e-08,3.799206e+01,1.080062e-01,3.788405e+01,4.034189e+01,1.702351e+02
8.269031e+05,9.570637e+00,4.455107e+04,5.156373e-01,9.415828e-01,9.416546e-01,1.256698e-03,2.112026e-08,3.799180e+01,1.080062e-01,3.788379e+01,4.034217e+01,1.702271e+02
8.269131e+05,9.570753e+00,4.456107e+04,5.157531e-01,9.415700e-01,9.416548e-01,1.256909e-03,2.111932e-08,3.799154e+01,1.080062e-01,3.788354e+01,4.034244e+01,1.702191e+02
8.269231e+05,9.570869e+00,4.457107e+04,5.158688e-01,9.415573e-01,9.416549e-01,1.257120e-03,2.111837e-08,3.799129e+01,1.080062e-01,3.788328e+01,4.034271e+01,1.702111e+02
8.269331e+05,9.570985e+00,4.458107e+04,5.159846e-01,9.415445e-01,9.416551e-01,1.257331e-03,2.111742e-08,3.799103e+01,1.080062e-01,3.788303e+01,4.034299e+01,1.702031e+02
8.269431e+05,9.571100e+00,4.459107e+04,5.161003e-01,9.415317e-01,9.416553e-01,1.257542e-03,2.111648e-08,3.799078e+01,1.080062e-01,3.788277e+01,4.034326e+01,1.701952e+02
8.269531e+05,9.571216e+00,4.460107e+04,5.162161e-01,9.415189e-01,9.416555e-01,1.257754e-03,2.111553e-08,3.799052e+01,1.080062e-01,3.788251e+01,4.034354e+01,1.701872e+02
8.269631e+05,9.571332e+00,4.461107e+04,5.163318e-01,9.415062e-01,9.416557e-01,1.257965e-03,2.111459e-08,3.799026e+01,1.080062e-01,3.788226e+01,4.034381e+01,1.701792e+02
8.269731e+05,9.571448e+00,4.462107e+04,5.164475e-01,9.414934e-01,9.416559e-01,1.258176e-03,2.111364e-08,3.799001e+01,1.080062e-01,3.788200e+01,4.034408e+01,1.701712e+02
8.269831e+05,9.571563e+00,4.463107e+04,5.165633e-01,9.414806e-01,9.416561e-01,1.258387e-03,2.111270e-08,3.798975e+01,1.080062e-01,3.788175e+01,4.034436e+01,1.701632e+02
8.269931e+05,9.571679e+00,4.464107e+04,5.166790e-01,9.414679e-01,9.416563e-01,1.258598e-03,2.111176e-08,3.798950e+01,1.080062e-01,3.788149e+01,4.034463e+01,1.701552e+02
8.270031e+05,9.571795e+00,4.465107e+04,5.167948e-01,9.414551e-01,9.416565e-01,1.258809e-03,2.111081e-08,3.798924e+01,1.080062e-01,3.788123e+01,4.034491e+01,1.701473e+02
8.270131e+05,9.571911e+00,4.466107e+04,5.169105e-01,9.414423e-01,9.416567e-01,1.259020e-03,2.110987e-08,3.798898e+01,1.080062e-01,3.788098e+01,4.034518e+01,1.701393e+02
8.270231e+05,9.572026e+00,4.467107e+04,5.170263e-01,9.414295e-01,9.416569e-01,1.259231e-03,2.110893e-08,3.798873e+01,1.080062e-01,3.788072e+01,4.034545e+01,1.701313e+02
8.270331e+05,9.572142e+00,4.468107e+04,5.171420e-01,9.414168e-01,9.416571e-01,1.259443e-03,2.110799e-08,3.798847e+01,1.080062e-01,3.788047e+01,4.034573e+01,1.701233e+02
8.270431e+05,9.572258e+00,4.469107e+04,5.172577e-01,9.414040e-01,9.416573e-01,1.259654e-03,2.110705e-08,3.798822e+01,1.080062e-01,3.788021e+01,4.034600e+01,1.701153e+02
8.270531e+05,9.572373e+00,4.470107e+04,5.173735e-01,9.413917e-01,9.416575e-01,1.259865e-03,2.110611e-08,3.798796e+01,1.080062e-01,3.787995e+01,4.034625e+01,1.701073e+02
8.270631e+05,9.572489e+00,4.471107e+04,5.174892e-01,9.413859e-01,9.416577e-01,1.260076e-03,2.110517e-08,3.798777e+01,1.080062e-01,3.787976e+01,4.034630e+01,1.701000e+02
8.270731e+05,9.572605e+00,4.472107e+04,5.176050e-01,9.413859e-01,9.416579e-01,1.260287e-03,2.110423e-08,3.798828e+01,1.080062e-01,3.788027e+01,4.034684e+01,1.701000e+02
8.270831e+05,9.572721e+00,4.473107e+04,5.177207e-01,9.413859e-01,9.416581e-01,1.260498e-03,2.110329e-08,3.798879e+01,1.080062e-01,3.788079e+01,4.034739e+01,1.701000e+02
8.270931e+05,9.572836e+00,4.474107e+04,5.178365e-01,9.413859e-01,9.416583e-01,1.260709e-03,2.110236e-08,3.798931e+01,1.080062e-01,3.788130e+01,4.034794e+01,1.701000e+02
8.271031e+05,9.572952e+00,4.475107e+04,5.179522e-01,9.413859e-01,9.416585e-01,1.260920e-03,2.110142e-08,3.798982e+01,1.080062e-01,3.788181e+01,4.034848e+01,1.701000e+02
8.271131e+05,9.573068e+00,4.476107e+04,5.180680e-01,9.413859e-01,9.416587e-01,1.261131e-03,2.110048e-08,3.799033e+01,1.080062e-01,3.788233e+01,4.034903e+01,1.701000e+02
8.271231e+05,9.573184e+00,4.477107e+04,5.181837e-01,9.413859e-01,9.416589e-01,1.261342e-03,2.109955e-08,3.799085e+01,1.080062e-01,3.788284e+01,4.034957e+01,1.701000e+02
8.271331e+05,9.573299e+00,4.478107e+04,5.182994e-01,9.413859e-01,9.416591e-01,1.261553e-03,2.109861e-08,3.799136e+01,1.080062e-01,3.788336e+01,4.035012e+01,1.701000e+02
