Repository: brandonlampe/CS_Data

# Repository for Crushed Salt Data
**Grant No: 456417**

This is a work in progress!

## Repository Content

### Directory Names
A uniform namining structure still in progress, but in general directories are named according to the following:
 - Names contain no spaces, a single underscore "_" will be used as a file name seperator.
 - Files are for the Crushed Salt Project (CSP); therefore, the first three charaters of each file are "CSP".
 - Folders are organized by which frame the test was performed on i.e., A2 or A3.
 - The fifth and sixth charaters of each file name will therefore be "A" followed by the frame number.

File: UNM_WP_HY_175_09/IscoMeasurements/STAGE10/CREEP_FIT/175_09_STAGE10_CREEP_OUT.csv (part 21 of 71)
Analysis by Brandon Lampe, performed on: 2016/07/06 15:11:46
Experimental results below begin at: 2016/04/17 10:45:14
Duration (sec),Duration (day),Elapsed Time (sec),Elapsed Time (day),Interpolated Fractional Density,Fit to Fractional Density,Fit to Volume Strain,Fit to Volume Strain Rate (1/sec),Confining Pressure (MPa),Pore Pressure (MPa),Terzaghi Pressure (MPa),Solid Pressure (MPa),Temperature (C))
8.295031e+05,9.600731e+00,4.715113e+04,5.457306e-01,9.419005e-01,9.417060e-01,1.311307e-03,2.089116e-08,3.799263e+01,1.080062e-01,3.788462e+01,4.032947e+01,1.704000e+02
8.295131e+05,9.600846e+00,4.716113e+04,5.458464e-01,9.419120e-01,9.417062e-01,1.311515e-03,2.089034e-08,3.799288e+01,1.080062e-01,3.788488e+01,4.032925e+01,1.704000e+02
8.295231e+05,9.600962e+00,4.717113e+04,5.459621e-01,9.419235e-01,9.417064e-01,1.311724e-03,2.088952e-08,3.799314e+01,1.080062e-01,3.788513e+01,4.032904e+01,1.704000e+02
8.295331e+05,9.601078e+00,4.718113e+04,5.460779e-01,9.419350e-01,9.417066e-01,1.311933e-03,2.088870e-08,3.799340e+01,1.080062e-01,3.788539e+01,4.032882e+01,1.704000e+02
8.295431e+05,9.601194e+00,4.719113e+04,5.461936e-01,9.419464e-01,9.417068e-01,1.312142e-03,2.088789e-08,3.799366e+01,1.080062e-01,3.788565e+01,4.032860e+01,1.704000e+02
8.295531e+05,9.601309e+00,4.720113e+04,5.463094e-01,9.419575e-01,9.417070e-01,1.312351e-03,2.088707e-08,3.799391e+01,1.080062e-01,3.788591e+01,4.032841e+01,1.704000e+02
8.295631e+05,9.601425e+00,4.721113e+04,5.464251e-01,9.419625e-01,9.417072e-01,1.312560e-03,2.088625e-08,3.799417e+01,1.080062e-01,3.788617e+01,4.032847e+01,1.703995e+02
8.295731e+05,9.601541e+00,4.722113e+04,5.465409e-01,9.419453e-01,9.417074e-01,1.312769e-03,2.088544e-08,3.799443e+01,1.080062e-01,3.788642e+01,4.032947e+01,1.703955e+02
8.295831e+05,9.601657e+00,4.723113e+04,5.466566e-01,9.419282e-01,9.417075e-01,1.312978e-03,2.088462e-08,3.799469e+01,1.080062e-01,3.788668e+01,4.033048e+01,1.703915e+02
8.295931e+05,9.601772e+00,4.724113e+04,5.467723e-01,9.419111e-01,9.417077e-01,1.313186e-03,2.088381e-08,3.799494e+01,1.080062e-01,3.788694e+01,4.033148e+01,1.703875e+02
8.296031e+05,9.601888e+00,4.725113e+04,5.468881e-01,9.418939e-01,9.417079e-01,1.313395e-03,2.088300e-08,3.799520e+01,1.080062e-01,3.788719e+01,4.033249e+01,1.703835e+02
8.296131e+05,9.602004e+00,4.726113e+04,5.470038e-01,9.418768e-01,9.417081e-01,1.313604e-03,2.088218e-08,3.799546e+01,1.080062e-01,3.788745e+01,4.033349e+01,1.703795e+02
8.296231e+05,9.602120e+00,4.727113e+04,5.471196e-01,9.418597e-01,9.417083e-01,1.313813e-03,2.088137e-08,3.799571e+01,1.080062e-01,3.788771e+01,4.033449e+01,1.703754e+02
8.296331e+05,9.602235e+00,4.728113e+04,5.472353e-01,9.418425e-01,9.417085e-01,1.314022e-03,2.088056e-08,3.799597e+01,1.080062e-01,3.788796e+01,4.033550e+01,1.703714e+02
8.296431e+05,9.602351e+00,4.729113e+04,5.473511e-01,9.418254e-01,9.417087e-01,1.314231e-03,2.087974e-08,3.799623e+01,1.080062e-01,3.788822e+01,4.033650e+01,1.703674e+02
8.296531e+05,9.602467e+00,4.730113e+04,5.474668e-01,9.418083e-01,9.417089e-01,1.314439e-03,2.087893e-08,3.799648e+01,1.080062e-01,3.788848e+01,4.033751e+01,1.703634e+02
8.296631e+05,9.602583e+00,4.731113e+04,5.475825e-01,9.417911e-01,9.417091e-01,1.314648e-03,2.087812e-08,3.799674e+01,1.080062e-01,3.788873e+01,4.033851e+01,1.703594e+02
8.296731e+05,9.602698e+00,4.732113e+04,5.476983e-01,9.417740e-01,9.417093e-01,1.314857e-03,2.087731e-08,3.799700e+01,1.080062e-01,3.788899e+01,4.033952e+01,1.703554e+02
8.296831e+05,9.602814e+00,4.733113e+04,5.478140e-01,9.417569e-01,9.417095e-01,1.315066e-03,2.087650e-08,3.799725e+01,1.080062e-01,3.788925e+01,4.034052e+01,1.703514e+02
8.296931e+05,9.602930e+00,4.734113e+04,5.479298e-01,9.417398e-01,9.417097e-01,1.315274e-03,2.087569e-08,3.799751e+01,1.080062e-01,3.788950e+01,4.034153e+01,1.703474e+02
8.297031e+05,9.603046e+00,4.735113e+04,5.480455e-01,9.417226e-01,9.417099e-01,1.315483e-03,2.087488e-08,3.799777e+01,1.080062e-01,3.788976e+01,4.034253e+01,1.703434e+02
8.297131e+05,9.603161e+00,4.736113e+04,5.481613e-01,9.417055e-01,9.417101e-01,1.315692e-03,2.087407e-08,3.799802e+01,1.080062e-01,3.789002e+01,4.034354e+01,1.703394e+02
8.297231e+05,9.603277e+00,4.737113e+04,5.482770e-01,9.416884e-01,9.417103e-01,1.315901e-03,2.087326e-08,3.799828e+01,1.080062e-01,3.789028e+01,4.034454e+01,1.703354e+02
8.297331e+05,9.603393e+00,4.738113e+04,5.483928e-01,9.416712e-01,9.417105e-01,1.316109e-03,2.087245e-08,3.799854e+01,1.080062e-01,3.789053e+01,4.034554e+01,1.703314e+02
8.297431e+05,9.603508e+00,4.739113e+04,5.485085e-01,9.416541e-01,9.417107e-01,1.316318e-03,2.087165e-08,3.799880e+01,1.080062e-01,3.789079e+01,4.034655e+01,1.703274e+02
8.297531e+05,9.603624e+00,4.740113e+04,5.486242e-01,9.416370e-01,9.417109e-01,1.316527e-03,2.087084e-08,3.799905e+01,1.080062e-01,3.789105e+01,4.034755e+01,1.703234e+02
8.297631e+05,9.603740e+00,4.741113e+04,5.487400e-01,9.416198e-01,9.417111e-01,1.316736e-03,2.087003e-08,3.799931e+01,1.080062e-01,3.789130e+01,4.034856e+01,1.703194e+02
8.297731e+05,9.603856e+00,4.742113e+04,5.488557e-01,9.416027e-01,9.417113e-01,1.316944e-03,2.086923e-08,3.799957e+01,1.080062e-01,3.789156e+01,4.034956e+01,1.703154e+02
8.297831e+05,9.603971e+00,4.743113e+04,5.489715e-01,9.415856e-01,9.417115e-01,1.317153e-03,2.086842e-08,3.799982e+01,1.080062e-01,3.789182e+01,4.035057e+01,1.703114e+02
8.297931e+05,9.604087e+00,4.744114e+04,5.490872e-01,9.415684e-01,9.417117e-01,1.317362e-03,2.086761e-08,3.800008e+01,1.080062e-01,3.789207e+01,4.035157e+01,1.703074e+02
8.298031e+05,9.604203e+00,4.745114e+04,5.492030e-01,9.415518e-01,9.417119e-01,1.317570e-03,2.086681e-08,3.800034e+01,1.080062e-01,3.789233e+01,4.035256e+01,1.703034e+02
8.298131e+05,9.604319e+00,4.746114e+04,5.493187e-01,9.415412e-01,9.417121e-01,1.317779e-03,2.086600e-08,3.800043e+01,1.080062e-01,3.789242e+01,4.035311e+01,1.703000e+02
8.298231e+05,9.604434e+00,4.747114e+04,5.494344e-01,9.415478e-01,9.417123e-01,1.317988e-03,2.086520e-08,3.799966e+01,1.080062e-01,3.789165e+01,4.035201e+01,1.703000e+02
8.298331e+05,9.604550e+00,4.748114e+04,5.495502e-01,9.415544e-01,9.417125e-01,1.318196e-03,2.086440e-08,3.799889e+01,1.080062e-01,3.789089e+01,4.035091e+01,1.703000e+02
8.298431e+05,9.604666e+00,4.749114e+04,5.496659e-01,9.415611e-01,9.417127e-01,1.318405e-03,2.086359e-08,3.799812e+01,1.080062e-01,3.789012e+01,4.034981e+01,1.703000e+02
8.298531e+05,9.604782e+00,4.750114e+04,5.497817e-01,9.415677e-01,9.417129e-01,1.318614e-03,2.086279e-08,3.799736e+01,1.080062e-01,3.788935e+01,4.034871e+01,1.703000e+02
8.298631e+05,9.604897e+00,4.751114e+04,5.498974e-01,9.415743e-01,9.417131e-01,1.318822e-03,2.086199e-08,3.799659e+01,1.080062e-01,3.788858e+01,4.034762e+01,1.703000e+02
8.298731e+05,9.605013e+00,4.752114e+04,5.500132e-01,9.415809e-01,9.417132e-01,1.319031e-03,2.086119e-08,3.799582e+01,1.080062e-01,3.788781e+01,4.034652e+01,1.703000e+02
8.298831e+05,9.605129e+00,4.753114e+04,5.501289e-01,9.415875e-01,9.417134e-01,1.319239e-03,2.086038e-08,3.799505e+01,1.080062e-01,3.788705e+01,4.034542e+01,1.703000e+02
8.298931e+05,9.605245e+00,4.754114e+04,5.502446e-01,9.415941e-01,9.417136e-01,1.319448e-03,2.085958e-08,3.799428e+01,1.080062e-01,3.788628e+01,4.034432e+01,1.703000e+02
8.299031e+05,9.605360e+00,4.755114e+04,5.503604e-01,9.416007e-01,9.417138e-01,1.319657e-03,2.085878e-08,3.799352e+01,1.080062e-01,3.788551e+01,4.034322e+01,1.703000e+02
8.299131e+05,9.605476e+00,4.756114e+04,5.504761e-01,9.416074e-01,9.417140e-01,1.319865e-03,2.085798e-08,3.799275e+01,1.080062e-01,3.788474e+01,4.034212e+01,1.703000e+02
8.299231e+05,9.605592e+00,4.757114e+04,5.505919e-01,9.416140e-01,9.417142e-01,1.320074e-03,2.085718e-08,3.799198e+01,1.080062e-01,3.788397e+01,4.034103e+01,1.703000e+02
8.299331e+05,9.605708e+00,4.758114e+04,5.507076e-01,9.416206e-01,9.417144e-01,1.320282e-03,2.085638e-08,3.799121e+01,1.080062e-01,3.788321e+01,4.033993e+01,1.703000e+02
8.299431e+05,9.605823e+00,4.759114e+04,5.508234e-01,9.416272e-01,9.417146e-01,1.320491e-03,2.085558e-08,3.799044e+01,1.080062e-01,3.788244e+01,4.033883e+01,1.703000e+02
8.299531e+05,9.605939e+00,4.760114e+04,5.509391e-01,9.416338e-01,9.417148e-01,1.320700e-03,2.085479e-08,3.798968e+01,1.080062e-01,3.788167e+01,4.033773e+01,1.703000e+02
8.299631e+05,9.606055e+00,4.761114e+04,5.510549e-01,9.416404e-01,9.417150e-01,1.320908e-03,2.085399e-08,3.798891e+01,1.080062e-01,3.788090e+01,4.033663e+01,1.703000e+02
8.299731e+05,9.606171e+00,4.762114e+04,5.511706e-01,9.416470e-01,9.417152e-01,1.321117e-03,2.085319e-08,3.798814e+01,1.080062e-01,3.788013e+01,4.033554e+01,1.703000e+02
8.299831e+05,9.606286e+00,4.763114e+04,5.512863e-01,9.416537e-01,9.417154e-01,1.321325e-03,2.085239e-08,3.798737e+01,1.080062e-01,3.787937e+01,4.033444e+01,1.703000e+02
8.299931e+05,9.606402e+00,4.764114e+04,5.514021e-01,9.416603e-01,9.417156e-01,1.321534e-03,2.085160e-08,3.798660e+01,1.080062e-01,3.787860e+01,4.033334e+01,1.703000e+02
8.300031e+05,9.606518e+00,4.765114e+04,5.515178e-01,9.416669e-01,9.417158e-01,1.321742e-03,2.085080e-08,3.798584e+01,1.080062e-01,3.787783e+01,4.033224e+01,1.703000e+02
8.300131e+05,9.606634e+00,4.766114e+04,5.516336e-01,9.416735e-01,9.417160e-01,1.321951e-03,2.085001e-08,3.798507e+01,1.080062e-01,3.787706e+01,4.033114e+01,1.703000e+02
8.300231e+05,9.606749e+00,4.767114e+04,5.517493e-01,9.416801e-01,9.417162e-01,1.322159e-03,2.084921e-08,3.798430e+01,1.080062e-01,3.787629e+01,4.033005e+01,1.703000e+02
8.300331e+05,9.606865e+00,4.768114e+04,5.518651e-01,9.416867e-01,9.417164e-01,1.322368e-03,2.084842e-08,3.798353e+01,1.080062e-01,3.787553e+01,4.032895e+01,1.703000e+02
8.300431e+05,9.606981e+00,4.769114e+04,5.519808e-01,9.416933e-01,9.417166e-01,1.322576e-03,2.084762e-08,3.798276e+01,1.080062e-01,3.787476e+01,4.032785e+01,1.703000e+02
8.300531e+05,9.607097e+00,4.770114e+04,5.520965e-01,9.416999e-01,9.417168e-01,1.322785e-03,2.084683e-08,3.798200e+01,1.080062e-01,3.787399e+01,4.032675e+01,1.703000e+02
8.300631e+05,9.607212e+00,4.771114e+04,5.522123e-01,9.417049e-01,9.417170e-01,1.322993e-03,2.084603e-08,3.798136e+01,1.080062e-01,3.787336e+01,4.032587e+01,1.703000e+02
8.300731e+05,9.607328e+00,4.772114e+04,5.523280e-01,9.416960e-01,9.417172e-01,1.323202e-03,2.084524e-08,3.798188e+01,1.080062e-01,3.787387e+01,4.032679e+01,1.703000e+02
8.300831e+05,9.607444e+00,4.773114e+04,5.524438e-01,9.416872e-01,9.417174e-01,1.323410e-03,2.084445e-08,3.798239e+01,1.080062e-01,3.787439e+01,4.032772e+01,1.703000e+02
8.300931e+05,9.607560e+00,4.774114e+04,5.525595e-01,9.416783e-01,9.417176e-01,1.323619e-03,2.084366e-08,3.798291e+01,1.080062e-01,3.787490e+01,4.032864e+01,1.703000e+02
8.301031e+05,9.607675e+00,4.775114e+04,5.526753e-01,9.416694e-01,9.417178e-01,1.323827e-03,2.084286e-08,3.798342e+01,1.080062e-01,3.787541e+01,4.032957e+01,1.703000e+02
8.301131e+05,9.607791e+00,4.776114e+04,5.527910e-01,9.416605e-01,9.417180e-01,1.324035e-03,2.084207e-08,3.798393e+01,1.080062e-01,3.787593e+01,4.033049e+01,1.703000e+02
8.301231e+05,9.607907e+00,4.777114e+04,5.529067e-01,9.416517e-01,9.417182e-01,1.324244e-03,2.084128e-08,3.798445e+01,1.080062e-01,3.787644e+01,4.033142e+01,1.703000e+02
8.301331e+05,9.608022e+00,4.778114e+04,5.530225e-01,9.416428e-01,9.417184e-01,1.324452e-03,2.084049e-08,3.798496e+01,1.080062e-01,3.787695e+01,4.033234e+01,1.703000e+02
8.301431e+05,9.608138e+00,4.779114e+04,5.531382e-01,9.416339e-01,9.417186e-01,1.324661e-03,2.083970e-08,3.798547e+01,1.080062e-01,3.787747e+01,4.033327e+01,1.703000e+02
8.301531e+05,9.608254e+00,4.780114e+04,5.532540e-01,9.416250e-01,9.417187e-01,1.324869e-03,2.083891e-08,3.798599e+01,1.080062e-01,3.787798e+01,4.033419e+01,1.703000e+02
8.301631e+05,9.608370e+00,4.781114e+04,5.533697e-01,9.416161e-01,9.417189e-01,1.325077e-03,2.083812e-08,3.798650e+01,1.080062e-01,3.787850e+01,4.033512e+01,1.703000e+02
8.301731e+05,9.608485e+00,4.782114e+04,5.534855e-01,9.416073e-01,9.417191e-01,1.325286e-03,2.083733e-08,3.798702e+01,1.080062e-01,3.787901e+01,4.033604e+01,1.703000e+02
8.301831e+05,9.608601e+00,4.783114e+04,5.536012e-01,9.415984e-01,9.417193e-01,1.325494e-03,2.083655e-08,3.798753e+01,1.080062e-01,3.787952e+01,4.033697e+01,1.703000e+02
8.301931e+05,9.608717e+00,4.784114e+04,5.537170e-01,9.415895e-01,9.417195e-01,1.325703e-03,2.083576e-08,3.798804e+01,1.080062e-01,3.788004e+01,4.033789e+01,1.703000e+02
8.302031e+05,9.608833e+00,4.785114e+04,5.538327e-01,9.415806e-01,9.417197e-01,1.325911e-03,2.083497e-08,3.798856e+01,1.080062e-01,3.788055e+01,4.033882e+01,1.703000e+02
8.302131e+05,9.608948e+00,4.786115e+04,5.539484e-01,9.415718e-01,9.417199e-01,1.326119e-03,2.083418e-08,3.798907e+01,1.080062e-01,3.788106e+01,4.033974e+01,1.703000e+02
8.302231e+05,9.609064e+00,4.787115e+04,5.540642e-01,9.415629e-01,9.417201e-01,1.326328e-03,2.083340e-08,3.798958e+01,1.080062e-01,3.788158e+01,4.034067e+01,1.703000e+02
8.302331e+05,9.609180e+00,4.788115e+04,5.541799e-01,9.415540e-01,9.417203e-01,1.326536e-03,2.083261e-08,3.799010e+01,1.080062e-01,3.788209e+01,4.034159e+01,1.703000e+02
8.302431e+05,9.609296e+00,4.789115e+04,5.542957e-01,9.415451e-01,9.417205e-01,1.326744e-03,2.083182e-08,3.799061e+01,1.080062e-01,3.788261e+01,4.034252e+01,1.703000e+02
8.302531e+05,9.609411e+00,4.790115e+04,5.544114e-01,9.415362e-01,9.417207e-01,1.326953e-03,2.083104e-08,3.799113e+01,1.080062e-01,3.788312e+01,4.034344e+01,1.703000e+02
8.302631e+05,9.609527e+00,4.791115e+04,5.545272e-01,9.415274e-01,9.417209e-01,1.327161e-03,2.083025e-08,3.799164e+01,1.080062e-01,3.788363e+01,4.034437e+01,1.703000e+02
8.302731e+05,9.609643e+00,4.792115e+04,5.546429e-01,9.415185e-01,9.417211e-01,1.327369e-03,2.082947e-08,3.799215e+01,1.080062e-01,3.788415e+01,4.034529e+01,1.703000e+02
8.302831e+05,9.609759e+00,4.793115e+04,5.547586e-01,9.415096e-01,9.417213e-01,1.327577e-03,2.082869e-08,3.799267e+01,1.080062e-01,3.788466e+01,4.034622e+01,1.703000e+02
8.302931e+05,9.609874e+00,4.794115e+04,5.548744e-01,9.415007e-01,9.417215e-01,1.327786e-03,2.082790e-08,3.799318e+01,1.080062e-01,3.788517e+01,4.034714e+01,1.703000e+02
8.303031e+05,9.609990e+00,4.795115e+04,5.549901e-01,9.414910e-01,9.417217e-01,1.327994e-03,2.082712e-08,3.799369e+01,1.080062e-01,3.788569e+01,4.034810e+01,1.703000e+02
8.303131e+05,9.610106e+00,4.796115e+04,5.551059e-01,9.414762e-01,9.417219e-01,1.328202e-03,2.082634e-08,3.799395e+01,1.080062e-01,3.788595e+01,4.034901e+01,1.702989e+02
8.303231e+05,9.610222e+00,4.797115e+04,5.552216e-01,9.414643e-01,9.417221e-01,1.328411e-03,2.082556e-08,3.799259e+01,1.080062e-01,3.788458e+01,4.034807e+01,1.702910e+02
8.303331e+05,9.610337e+00,4.798115e+04,5.553374e-01,9.414524e-01,9.417223e-01,1.328619e-03,2.082477e-08,3.799123e+01,1.080062e-01,3.788322e+01,4.034714e+01,1.702830e+02
8.303431e+05,9.610453e+00,4.799115e+04,5.554531e-01,9.414404e-01,9.417225e-01,1.328827e-03,2.082399e-08,3.798987e+01,1.080062e-01,3.788186e+01,4.034620e+01,1.702750e+02
8.303531e+05,9.610569e+00,4.800115e+04,5.555688e-01,9.414285e-01,9.417227e-01,1.329035e-03,2.082321e-08,3.798851e+01,1.080062e-01,3.788050e+01,4.034526e+01,1.702671e+02
8.303631e+05,9.610685e+00,4.801115e+04,5.556846e-01,9.414166e-01,9.417229e-01,1.329244e-03,2.082243e-08,3.798715e+01,1.080062e-01,3.787914e+01,4.034433e+01,1.702591e+02
8.303731e+05,9.610800e+00,4.802115e+04,5.558003e-01,9.414047e-01,9.417231e-01,1.329452e-03,2.082165e-08,3.798579e+01,1.080062e-01,3.787778e+01,4.034339e+01,1.702512e+02
8.303831e+05,9.610916e+00,4.803115e+04,5.559161e-01,9.413928e-01,9.417233e-01,1.329660e-03,2.082087e-08,3.798443e+01,1.080062e-01,3.787642e+01,4.034246e+01,1.702432e+02
8.303931e+05,9.611032e+00,4.804115e+04,5.560318e-01,9.413809e-01,9.417235e-01,1.329868e-03,2.082009e-08,3.798307e+01,1.080062e-01,3.787506e+01,4.034152e+01,1.702353e+02
8.304031e+05,9.611148e+00,4.805115e+04,5.561476e-01,9.413689e-01,9.417237e-01,1.330076e-03,2.081931e-08,3.798171e+01,1.080062e-01,3.787370e+01,4.034059e+01,1.702273e+02
8.304131e+05,9.611263e+00,4.806115e+04,5.562633e-01,9.413570e-01,9.417238e-01,1.330285e-03,2.081854e-08,3.798035e+01,1.080062e-01,3.787234e+01,4.033965e+01,1.702194e+02
8.304232e+05,9.611379e+00,4.807115e+04,5.563791e-01,9.413451e-01,9.417240e-01,1.330493e-03,2.081776e-08,3.797899e+01,1.080062e-01,3.787098e+01,4.033871e+01,1.702114e+02
8.304332e+05,9.611495e+00,4.808115e+04,5.564948e-01,9.413332e-01,9.417242e-01,1.330701e-03,2.081698e-08,3.797762e+01,1.080062e-01,3.786962e+01,4.033778e+01,1.702035e+02
8.304432e+05,9.611611e+00,4.809115e+04,5.566105e-01,9.413213e-01,9.417244e-01,1.330909e-03,2.081620e-08,3.797626e+01,1.080062e-01,3.786826e+01,4.033684e+01,1.701955e+02
8.304532e+05,9.611726e+00,4.810115e+04,5.567263e-01,9.413093e-01,9.417246e-01,1.331117e-03,2.081543e-08,3.797490e+01,1.080062e-01,3.786690e+01,4.033591e+01,1.701875e+02
8.304632e+05,9.611842e+00,4.811115e+04,5.568420e-01,9.412974e-01,9.417248e-01,1.331325e-03,2.081465e-08,3.797354e+01,1.080062e-01,3.786554e+01,4.033497e+01,1.701796e+02
8.304732e+05,9.611958e+00,4.812115e+04,5.569578e-01,9.412855e-01,9.417250e-01,1.331534e-03,2.081388e-08,3.797218e+01,1.080062e-01,3.786418e+01,4.033403e+01,1.701716e+02
8.304832e+05,9.612074e+00,4.813115e+04,5.570735e-01,9.412736e-01,9.417252e-01,1.331742e-03,2.081310e-08,3.797082e+01,1.080062e-01,3.786282e+01,4.033310e+01,1.701637e+02
8.304932e+05,9.612189e+00,4.814115e+04,5.571893e-01,9.412617e-01,9.417254e-01,1.331950e-03,2.081233e-08,3.796946e+01,1.080062e-01,3.786146e+01,4.033216e+01,1.701557e+02
8.305032e+05,9.612305e+00,4.815115e+04,5.573050e-01,9.412498e-01,9.417256e-01,1.332158e-03,2.081155e-08,3.796810e+01,1.080062e-01,3.786009e+01,4.033122e+01,1.701478e+02
8.305132e+05,9.612421e+00,4.816115e+04,5.574207e-01,9.412378e-01,9.417258e-01,1.332366e-03,2.081078e-08,3.796674e+01,1.080062e-01,3.785873e+01,4.033029e+01,1.701398e+02
8.305232e+05,9.612536e+00,4.817115e+04,5.575365e-01,9.412259e-01,9.417260e-01,1.332574e-03,2.081000e-08,3.796538e+01,1.080062e-01,3.785737e+01,4.032935e+01,1.701319e+02
8.305332e+05,9.612652e+00,4.818115e+04,5.576522e-01,9.412140e-01,9.417262e-01,1.332782e-03,2.080923e-08,3.796402e+01,1.080062e-01,3.785601e+01,4.032842e+01,1.701239e+02
8.305432e+05,9.612768e+00,4.819115e+04,5.577680e-01,9.412021e-01,9.417264e-01,1.332990e-03,2.080846e-08,3.796266e+01,1.080062e-01,3.785465e+01,4.032748e+01,1.701159e+02
8.305532e+05,9.612884e+00,4.820115e+04,5.578837e-01,9.411902e-01,9.417266e-01,1.333199e-03,2.080769e-08,3.796130e+01,1.080062e-01,3.785329e+01,4.032654e+01,1.701080e+02
8.305632e+05,9.612999e+00,4.821115e+04,5.579995e-01,9.411878e-01,9.417268e-01,1.333407e-03,2.080691e-08,3.795994e+01,1.080062e-01,3.785193e+01,4.032520e+01,1.701000e+02
8.305732e+05,9.613115e+00,4.822115e+04,5.581152e-01,9.412104e-01,9.417270e-01,1.333615e-03,2.080614e-08,3.796233e+01,1.080062e-01,3.785432e+01,4.032677e+01,1.701040e+02
8.305832e+05,9.613231e+00,4.823115e+04,5.582309e-01,9.412331e-01,9.417272e-01,1.333823e-03,2.080537e-08,3.796473e+01,1.080062e-01,3.785673e+01,4.032836e+01,1.701080e+02
8.305932e+05,9.613347e+00,4.824115e+04,5.583467e-01,9.412558e-01,9.417274e-01,1.334031e-03,2.080460e-08,3.796714e+01,1.080062e-01,3.785913e+01,4.032994e+01,1.701120e+02
8.306032e+05,9.613462e+00,4.825115e+04,5.584624e-01,9.412785e-01,9.417276e-01,1.334239e-03,2.080383e-08,3.796954e+01,1.080062e-01,3.786154e+01,4.033153e+01,1.701161e+02
8.306132e+05,9.613578e+00,4.826115e+04,5.585782e-01,9.413013e-01,9.417278e-01,1.334447e-03,2.080306e-08,3.797195e+01,1.080062e-01,3.786394e+01,4.033311e+01,1.701201e+02
8.306232e+05,9.613694e+00,4.827115e+04,5.586939e-01,9.413240e-01,9.417280e-01,1.334655e-03,2.080229e-08,3.797435e+01,1.080062e-01,3.786635e+01,4.033470e+01,1.701241e+02
8.306332e+05,9.613810e+00,4.828116e+04,5.588097e-01,9.413467e-01,9.417282e-01,1.334863e-03,2.080152e-08,3.797676e+01,1.080062e-01,3.786875e+01,4.033628e+01,1.701281e+02
8.306432e+05,9.613925e+00,4.829116e+04,5.589254e-01,9.413694e-01,9.417284e-01,1.335071e-03,2.080075e-08,3.797917e+01,1.080062e-01,3.787116e+01,4.033787e+01,1.701321e+02
8.306532e+05,9.614041e+00,4.830116e+04,5.590412e-01,9.413921e-01,9.417286e-01,1.335279e-03,2.079999e-08,3.798157e+01,1.080062e-01,3.787357e+01,4.033945e+01,1.701362e+02
8.306632e+05,9.614157e+00,4.831116e+04,5.591569e-01,9.414148e-01,9.417287e-01,1.335487e-03,2.079922e-08,3.798398e+01,1.080062e-01,3.787597e+01,4.034104e+01,1.701402e+02
8.306732e+05,9.614273e+00,4.832116e+04,5.592726e-01,9.414376e-01,9.417289e-01,1.335695e-03,2.079845e-08,3.798638e+01,1.080062e-01,3.787838e+01,4.034262e+01,1.701442e+02
8.306832e+05,9.614388e+00,4.833116e+04,5.593884e-01,9.414603e-01,9.417291e-01,1.335903e-03,2.079768e-08,3.798879e+01,1.080062e-01,3.788078e+01,4.034421e+01,1.701482e+02
8.306932e+05,9.614504e+00,4.834116e+04,5.595041e-01,9.414830e-01,9.417293e-01,1.336111e-03,2.079692e-08,3.799119e+01,1.080062e-01,3.788319e+01,4.034579e+01,1.701522e+02
8.307032e+05,9.614620e+00,4.835116e+04,5.596199e-01,9.415057e-01,9.417295e-01,1.336319e-03,2.079615e-08,3.799360e+01,1.080062e-01,3.788559e+01,4.034737e+01,1.701562e+02
8.307132e+05,9.614736e+00,4.836116e+04,5.597356e-01,9.415284e-01,9.417297e-01,1.336527e-03,2.079539e-08,3.799601e+01,1.080062e-01,3.788800e+01,4.034896e+01,1.701603e+02
8.307232e+05,9.614851e+00,4.837116e+04,5.598514e-01,9.415511e-01,9.417299e-01,1.336735e-03,2.079462e-08,3.799841e+01,1.080062e-01,3.789041e+01,4.035054e+01,1.701643e+02
8.307332e+05,9.614967e+00,4.838116e+04,5.599671e-01,9.415739e-01,9.417301e-01,1.336943e-03,2.079386e-08,3.800082e+01,1.080062e-01,3.789281e+01,4.035213e+01,1.701683e+02
8.307432e+05,9.615083e+00,4.839116e+04,5.600828e-01,9.415966e-01,9.417303e-01,1.337151e-03,2.079309e-08,3.800322e+01,1.080062e-01,3.789522e+01,4.035371e+01,1.701723e+02
8.307532e+05,9.615199e+00,4.840116e+04,5.601986e-01,9.416193e-01,9.417305e-01,1.337359e-03,2.079233e-08,3.800563e+01,1.080062e-01,3.789762e+01,4.035529e+01,1.701763e+02
8.307632e+05,9.615314e+00,4.841116e+04,5.603143e-01,9.416420e-01,9.417307e-01,1.337567e-03,2.079157e-08,3.800804e+01,1.080062e-01,3.790003e+01,4.035688e+01,1.701804e+02
8.307732e+05,9.615430e+00,4.842116e+04,5.604301e-01,9.416647e-01,9.417309e-01,1.337774e-03,2.079080e-08,3.801044e+01,1.080062e-01,3.790244e+01,4.035846e+01,1.701844e+02
8.307832e+05,9.615546e+00,4.843116e+04,5.605458e-01,9.416875e-01,9.417311e-01,1.337982e-03,2.079004e-08,3.801285e+01,1.080062e-01,3.790484e+01,4.036005e+01,1.701884e+02
8.307932e+05,9.615662e+00,4.844116e+04,5.606616e-01,9.417102e-01,9.417313e-01,1.338190e-03,2.078928e-08,3.801525e+01,1.080062e-01,3.790725e+01,4.036163e+01,1.701924e+02
8.308032e+05,9.615777e+00,4.845116e+04,5.607773e-01,9.417325e-01,9.417315e-01,1.338398e-03,2.078852e-08,3.801766e+01,1.080062e-01,3.790965e+01,4.036323e+01,1.701964e+02
8.308132e+05,9.615893e+00,4.846116e+04,5.608930e-01,9.417497e-01,9.417317e-01,1.338606e-03,2.078776e-08,3.801974e+01,1.080062e-01,3.791173e+01,4.036470e+01,1.702000e+02
8.308232e+05,9.616009e+00,4.847116e+04,5.610088e-01,9.417489e-01,9.417319e-01,1.338814e-03,2.078700e-08,3.801922e+01,1.080062e-01,3.791122e+01,4.036419e+01,1.702000e+02
8.308332e+05,9.616125e+00,4.848116e+04,5.611245e-01,9.417481e-01,9.417321e-01,1.339022e-03,2.078623e-08,3.801871e+01,1.080062e-01,3.791071e+01,4.036368e+01,1.702000e+02
8.308432e+05,9.616240e+00,4.849116e+04,5.612403e-01,9.417473e-01,9.417323e-01,1.339230e-03,2.078547e-08,3.801820e+01,1.080062e-01,3.791019e+01,4.036317e+01,1.702000e+02
8.308532e+05,9.616356e+00,4.850116e+04,5.613560e-01,9.417465e-01,9.417325e-01,1.339438e-03,2.078472e-08,3.801769e+01,1.080062e-01,3.790968e+01,4.036266e+01,1.702000e+02
8.308632e+05,9.616472e+00,4.851116e+04,5.614718e-01,9.417457e-01,9.417327e-01,1.339645e-03,2.078396e-08,3.801718e+01,1.080062e-01,3.790917e+01,4.036215e+01,1.702000e+02
8.308732e+05,9.616588e+00,4.852116e+04,5.615875e-01,9.417449e-01,9.417329e-01,1.339853e-03,2.078320e-08,3.801666e+01,1.080062e-01,3.790866e+01,4.036165e+01,1.702000e+02
8.308832e+05,9.616703e+00,4.853116e+04,5.617033e-01,9.417440e-01,9.417331e-01,1.340061e-03,2.078244e-08,3.801615e+01,1.080062e-01,3.790815e+01,4.036114e+01,1.702000e+02
8.308932e+05,9.616819e+00,4.854116e+04,5.618190e-01,9.417432e-01,9.417333e-01,1.340269e-03,2.078168e-08,3.801564e+01,1.080062e-01,3.790763e+01,4.036063e+01,1.702000e+02
8.309032e+05,9.616935e+00,4.855116e+04,5.619347e-01,9.417424e-01,9.417334e-01,1.340477e-03,2.078092e-08,3.801513e+01,1.080062e-01,3.790712e+01,4.036012e+01,1.702000e+02
8.309132e+05,9.617050e+00,4.856116e+04,5.620505e-01,9.417416e-01,9.417336e-01,1.340684e-03,2.078017e-08,3.801462e+01,1.080062e-01,3.790661e+01,4.035961e+01,1.702000e+02
8.309232e+05,9.617166e+00,4.857116e+04,5.621662e-01,9.417408e-01,9.417338e-01,1.340892e-03,2.077941e-08,3.801410e+01,1.080062e-01,3.790610e+01,4.035910e+01,1.702000e+02
8.309332e+05,9.617282e+00,4.858116e+04,5.622820e-01,9.417400e-01,9.417340e-01,1.341100e-03,2.077865e-08,3.801359e+01,1.080062e-01,3.790559e+01,4.035859e+01,1.702000e+02
8.309432e+05,9.617398e+00,4.859116e+04,5.623977e-01,9.417392e-01,9.417342e-01,1.341308e-03,2.077790e-08,3.801308e+01,1.080062e-01,3.790507e+01,4.035808e+01,1.702000e+02
8.309532e+05,9.617513e+00,4.860116e+04,5.625135e-01,9.417383e-01,9.417344e-01,1.341516e-03,2.077714e-08,3.801257e+01,1.080062e-01,3.790456e+01,4.035757e+01,1.702000e+02
8.309632e+05,9.617629e+00,4.861116e+04,5.626292e-01,9.417375e-01,9.417346e-01,1.341723e-03,2.077639e-08,3.801206e+01,1.080062e-01,3.790405e+01,4.035707e+01,1.702000e+02
8.309732e+05,9.617745e+00,4.862116e+04,5.627449e-01,9.417367e-01,9.417348e-01,1.341931e-03,2.077563e-08,3.801154e+01,1.080062e-01,3.790354e+01,4.035656e+01,1.702000e+02
8.309832e+05,9.617861e+00,4.863116e+04,5.628607e-01,9.417359e-01,9.417350e-01,1.342139e-03,2.077488e-08,3.801103e+01,1.080062e-01,3.790303e+01,4.035605e+01,1.702000e+02
8.309932e+05,9.617976e+00,4.864116e+04,5.629764e-01,9.417351e-01,9.417352e-01,1.342347e-03,2.077413e-08,3.801052e+01,1.080062e-01,3.790251e+01,4.035554e+01,1.702000e+02
8.310032e+05,9.618092e+00,4.865116e+04,5.630922e-01,9.417343e-01,9.417354e-01,1.342554e-03,2.077337e-08,3.801001e+01,1.080062e-01,3.790200e+01,4.035503e+01,1.702000e+02
8.310132e+05,9.618208e+00,4.866116e+04,5.632079e-01,9.417335e-01,9.417356e-01,1.342762e-03,2.077262e-08,3.800950e+01,1.080062e-01,3.790149e+01,4.035452e+01,1.702000e+02
8.310232e+05,9.618324e+00,4.867116e+04,5.633237e-01,9.417326e-01,9.417358e-01,1.342970e-03,2.077187e-08,3.800898e+01,1.080062e-01,3.790098e+01,4.035401e+01,1.702000e+02
8.310332e+05,9.618439e+00,4.868116e+04,5.634394e-01,9.417318e-01,9.417360e-01,1.343178e-03,2.077112e-08,3.800847e+01,1.080062e-01,3.790047e+01,4.035350e+01,1.702000e+02
8.310432e+05,9.618555e+00,4.869116e+04,5.635552e-01,9.417310e-01,9.417362e-01,1.343385e-03,2.077036e-08,3.800796e+01,1.080062e-01,3.789995e+01,4.035299e+01,1.702000e+02
8.310532e+05,9.618671e+00,4.870117e+04,5.636709e-01,9.417304e-01,9.417364e-01,1.343593e-03,2.076961e-08,3.800745e+01,1.080062e-01,3.789944e+01,4.035248e+01,1.702000e+02
8.310632e+05,9.618787e+00,4.871117e+04,5.637866e-01,9.417332e-01,9.417366e-01,1.343801e-03,2.076886e-08,3.800695e+01,1.080062e-01,3.789894e+01,4.035183e+01,1.702002e+02
8.310732e+05,9.618902e+00,4.872117e+04,5.639024e-01,9.417430e-01,9.417368e-01,1.344008e-03,2.076811e-08,3.800669e+01,1.080062e-01,3.789869e+01,4.035114e+01,1.702042e+02
8.310832e+05,9.619018e+00,4.873117e+04,5.640181e-01,9.417528e-01,9.417370e-01,1.344216e-03,2.076736e-08,3.800644e+01,1.080062e-01,3.789843e+01,4.035045e+01,1.702082e+02
8.310932e+05,9.619134e+00,4.874117e+04,5.641339e-01,9.417625e-01,9.417372e-01,1.344424e-03,2.076661e-08,3.800618e+01,1.080062e-01,3.789817e+01,4.034976e+01,1.702122e+02
8.311032e+05,9.619250e+00,4.875117e+04,5.642496e-01,9.417723e-01,9.417374e-01,1.344631e-03,2.076586e-08,3.800592e+01,1.080062e-01,3.789792e+01,4.034907e+01,1.702162e+02
8.311132e+05,9.619365e+00,4.876117e+04,5.643654e-01,9.417821e-01,9.417376e-01,1.344839e-03,2.076511e-08,3.800567e+01,1.080062e-01,3.789766e+01,4.034838e+01,1.702203e+02
8.311232e+05,9.619481e+00,4.877117e+04,5.644811e-01,9.417919e-01,9.417377e-01,1.345047e-03,2.076437e-08,3.800541e+01,1.080062e-01,3.789740e+01,4.034769e+01,1.702243e+02
8.311332e+05,9.619597e+00,4.878117e+04,5.645968e-01,9.418016e-01,9.417379e-01,1.345254e-03,2.076362e-08,3.800515e+01,1.080062e-01,3.789715e+01,4.034700e+01,1.702283e+02
8.311432e+05,9.619713e+00,4.879117e+04,5.647126e-01,9.418114e-01,9.417381e-01,1.345462e-03,2.076287e-08,3.800490e+01,1.080062e-01,3.789689e+01,4.034631e+01,1.702323e+02
8.311532e+05,9.619828e+00,4.880117e+04,5.648283e-01,9.418212e-01,9.417383e-01,1.345670e-03,2.076212e-08,3.800464e+01,1.080062e-01,3.789663e+01,4.034561e+01,1.702363e+02
8.311632e+05,9.619944e+00,4.881117e+04,5.649441e-01,9.418310e-01,9.417385e-01,1.345877e-03,2.076138e-08,3.800438e+01,1.080062e-01,3.789638e+01,4.034492e+01,1.702403e+02
8.311732e+05,9.620060e+00,4.882117e+04,5.650598e-01,9.418408e-01,9.417387e-01,1.346085e-03,2.076063e-08,3.800413e+01,1.080062e-01,3.789612e+01,4.034423e+01,1.702443e+02
8.311832e+05,9.620176e+00,4.883117e+04,5.651756e-01,9.418505e-01,9.417389e-01,1.346293e-03,2.075988e-08,3.800387e+01,1.080062e-01,3.789586e+01,4.034354e+01,1.702483e+02
8.311932e+05,9.620291e+00,4.884117e+04,5.652913e-01,9.418603e-01,9.417391e-01,1.346500e-03,2.075914e-08,3.800361e+01,1.080062e-01,3.789561e+01,4.034285e+01,1.702523e+02
8.312032e+05,9.620407e+00,4.885117e+04,5.654070e-01,9.418701e-01,9.417393e-01,1.346708e-03,2.075839e-08,3.800335e+01,1.080062e-01,3.789535e+01,4.034216e+01,1.702563e+02
8.312132e+05,9.620523e+00,4.886117e+04,5.655228e-01,9.418799e-01,9.417395e-01,1.346915e-03,2.075765e-08,3.800310e+01,1.080062e-01,3.789509e+01,4.034147e+01,1.702603e+02
8.312232e+05,9.620639e+00,4.887117e+04,5.656385e-01,9.418896e-01,9.417397e-01,1.347123e-03,2.075691e-08,3.800284e+01,1.080062e-01,3.789483e+01,4.034078e+01,1.702643e+02
8.312332e+05,9.620754e+00,4.888117e+04,5.657543e-01,9.418994e-01,9.417399e-01,1.347330e-03,2.075616e-08,3.800258e+01,1.080062e-01,3.789458e+01,4.034009e+01,1.702683e+02
8.312432e+05,9.620870e+00,4.889117e+04,5.658700e-01,9.419092e-01,9.417401e-01,1.347538e-03,2.075542e-08,3.800233e+01,1.080062e-01,3.789432e+01,4.033940e+01,1.702723e+02
8.312532e+05,9.620986e+00,4.890117e+04,5.659858e-01,9.419190e-01,9.417403e-01,1.347746e-03,2.075468e-08,3.800207e+01,1.080062e-01,3.789406e+01,4.033871e+01,1.702763e+02
8.312632e+05,9.621102e+00,4.891117e+04,5.661015e-01,9.419288e-01,9.417405e-01,1.347953e-03,2.075393e-08,3.800181e+01,1.080062e-01,3.789381e+01,4.033802e+01,1.702803e+02
8.312732e+05,9.621217e+00,4.892117e+04,5.662173e-01,9.419385e-01,9.417407e-01,1.348161e-03,2.075319e-08,3.800156e+01,1.080062e-01,3.789355e+01,4.033733e+01,1.702843e+02
8.312832e+05,9.621333e+00,4.893117e+04,5.663330e-01,9.419483e-01,9.417409e-01,1.348368e-03,2.075245e-08,3.800130e+01,1.080062e-01,3.789329e+01,4.033664e+01,1.702883e+02
8.312932e+05,9.621449e+00,4.894117e+04,5.664487e-01,9.419581e-01,9.417411e-01,1.348576e-03,2.075171e-08,3.800104e+01,1.080062e-01,3.789304e+01,4.033595e+01,1.702923e+02
8.313032e+05,9.621564e+00,4.895117e+04,5.665645e-01,9.419679e-01,9.417413e-01,1.348783e-03,2.075097e-08,3.800079e+01,1.080062e-01,3.789278e+01,4.033526e+01,1.702963e+02
8.313132e+05,9.621680e+00,4.896117e+04,5.666802e-01,9.419763e-01,9.417415e-01,1.348991e-03,2.075023e-08,3.800057e+01,1.080062e-01,3.789257e+01,4.033468e+01,1.703004e+02
8.313232e+05,9.621796e+00,4.897117e+04,5.667960e-01,9.419704e-01,9.417417e-01,1.349198e-03,2.074949e-08,3.800083e+01,1.080062e-01,3.789282e+01,4.033520e+01,1.703043e+02
8.313332e+05,9.621912e+00,4.898117e+04,5.669117e-01,9.419646e-01,9.417419e-01,1.349406e-03,2.074875e-08,3.800109e+01,1.080062e-01,3.789308e+01,4.033572e+01,1.703083e+02
8.313432e+05,9.622027e+00,4.899117e+04,5.670275e-01,9.419588e-01,9.417421e-01,1.349613e-03,2.074801e-08,3.800134e+01,1.080062e-01,3.789334e+01,4.033624e+01,1.703123e+02
8.313532e+05,9.622143e+00,4.900117e+04,5.671432e-01,9.419530e-01,9.417422e-01,1.349821e-03,2.074727e-08,3.800160e+01,1.080062e-01,3.789359e+01,4.033676e+01,1.703163e+02
8.313632e+05,9.622259e+00,4.901117e+04,5.672589e-01,9.419471e-01,9.417424e-01,1.350028e-03,2.074653e-08,3.800185e+01,1.080062e-01,3.789385e+01,4.033728e+01,1.703203e+02
8.313732e+05,9.622375e+00,4.902117e+04,5.673747e-01,9.419413e-01,9.417426e-01,1.350236e-03,2.074579e-08,3.800211e+01,1.080062e-01,3.789410e+01,4.033780e+01,1.703243e+02
8.313832e+05,9.622490e+00,4.903117e+04,5.674904e-01,9.419355e-01,9.417428e-01,1.350443e-03,2.074505e-08,3.800237e+01,1.080062e-01,3.789436e+01,4.033832e+01,1.703283e+02
8.313932e+05,9.622606e+00,4.904117e+04,5.676062e-01,9.419297e-01,9.417430e-01,1.350651e-03,2.074432e-08,3.800262e+01,1.080062e-01,3.789462e+01,4.033884e+01,1.703323e+02
8.314032e+05,9.622722e+00,4.905117e+04,5.677219e-01,9.419238e-01,9.417432e-01,1.350858e-03,2.074358e-08,3.800288e+01,1.080062e-01,3.789487e+01,4.033936e+01,1.703363e+02
8.314132e+05,9.622838e+00,4.906117e+04,5.678377e-01,9.419180e-01,9.417434e-01,1.351065e-03,2.074284e-08,3.800313e+01,1.080062e-01,3.789513e+01,4.033988e+01,1.703403e+02
8.314232e+05,9.622953e+00,4.907117e+04,5.679534e-01,9.419122e-01,9.417436e-01,1.351273e-03,2.074211e-08,3.800339e+01,1.080062e-01,3.789538e+01,4.034040e+01,1.703443e+02
8.314332e+05,9.623069e+00,4.908117e+04,5.680691e-01,9.419064e-01,9.417438e-01,1.351480e-03,2.074137e-08,3.800365e+01,1.080062e-01,3.789564e+01,4.034092e+01,1.703482e+02
8.314432e+05,9.623185e+00,4.909117e+04,5.681849e-01,9.419006e-01,9.417440e-01,1.351688e-03,2.074064e-08,3.800390e+01,1.080062e-01,3.789590e+01,4.034144e+01,1.703522e+02
8.314532e+05,9.623301e+00,4.910117e+04,5.683006e-01,9.418947e-01,9.417442e-01,1.351895e-03,2.073990e-08,3.800416e+01,1.080062e-01,3.789615e+01,4.034196e+01,1.703562e+02
8.314632e+05,9.623416e+00,4.911118e+04,5.684164e-01,9.418889e-01,9.417444e-01,1.352103e-03,2.073917e-08,3.800441e+01,1.080062e-01,3.789641e+01,4.034248e+01,1.703602e+02
8.314732e+05,9.623532e+00,4.912118e+04,5.685321e-01,9.418831e-01,9.417446e-01,1.352310e-03,2.073843e-08,3.800467e+01,1.080062e-01,3.789666e+01,4.034300e+01,1.703642e+02
8.314832e+05,9.623648e+00,4.913118e+04,5.686479e-01,9.418773e-01,9.417448e-01,1.352517e-03,2.073770e-08,3.800493e+01,1.080062e-01,3.789692e+01,4.034352e+01,1.703682e+02
8.314932e+05,9.623764e+00,4.914118e+04,5.687636e-01,9.418714e-01,9.417450e-01,1.352725e-03,2.073697e-08,3.800518e+01,1.080062e-01,3.789718e+01,4.034404e+01,1.703722e+02
8.315032e+05,9.623879e+00,4.915118e+04,5.688794e-01,9.418656e-01,9.417452e-01,1.352932e-03,2.073623e-08,3.800544e+01,1.080062e-01,3.789743e+01,4.034457e+01,1.703762e+02
8.315132e+05,9.623995e+00,4.916118e+04,5.689951e-01,9.418598e-01,9.417454e-01,1.353139e-03,2.073550e-08,3.800569e+01,1.080062e-01,3.789769e+01,4.034509e+01,1.703802e+02
8.315232e+05,9.624111e+00,4.917118e+04,5.691108e-01,9.418540e-01,9.417456e-01,1.353347e-03,2.073477e-08,3.800595e+01,1.080062e-01,3.789794e+01,4.034561e+01,1.703842e+02
8.315332e+05,9.624227e+00,4.918118e+04,5.692266e-01,9.418482e-01,9.417458e-01,1.353554e-03,2.073404e-08,3.800621e+01,1.080062e-01,3.789820e+01,4.034613e+01,1.703882e+02
8.315432e+05,9.624342e+00,4.919118e+04,5.693423e-01,9.418423e-01,9.417460e-01,1.353761e-03,2.073331e-08,3.800646e+01,1.080062e-01,3.789846e+01,4.034665e+01,1.703921e+02
8.315532e+05,9.624458e+00,4.920118e+04,5.694581e-01,9.418363e-01,9.417462e-01,1.353969e-03,2.073258e-08,3.800672e+01,1.080062e-01,3.789871e+01,4.034718e+01,1.703961e+02
8.315632e+05,9.624574e+00,4.921118e+04,5.695738e-01,9.418243e-01,9.417463e-01,1.354176e-03,2.073185e-08,3.800696e+01,1.080062e-01,3.789895e+01,4.034794e+01,1.703999e+02
8.315732e+05,9.624690e+00,4.922118e+04,5.696896e-01,9.418194e-01,9.417465e-01,1.354383e-03,2.073112e-08,3.800670e+01,1.080062e-01,3.789869e+01,4.034788e+01,1.703958e+02
8.315832e+05,9.624805e+00,4.923118e+04,5.698053e-01,9.418145e-01,9.417467e-01,1.354591e-03,2.073039e-08,3.800644e+01,1.080062e-01,3.789844e+01,4.034781e+01,1.703918e+02
8.315932e+05,9.624921e+00,4.924118e+04,5.699210e-01,9.418096e-01,9.417469e-01,1.354798e-03,2.072966e-08,3.800618e+01,1.080062e-01,3.789818e+01,4.034775e+01,1.703878e+02
8.316032e+05,9.625037e+00,4.925118e+04,5.700368e-01,9.418047e-01,9.417471e-01,1.355005e-03,2.072893e-08,3.800593e+01,1.080062e-01,3.789792e+01,4.034769e+01,1.703838e+02
8.316132e+05,9.625153e+00,4.926118e+04,5.701525e-01,9.417998e-01,9.417473e-01,1.355213e-03,2.072820e-08,3.800567e+01,1.080062e-01,3.789766e+01,4.034762e+01,1.703798e+02
8.316232e+05,9.625268e+00,4.927118e+04,5.702683e-01,9.417949e-01,9.417475e-01,1.355420e-03,2.072747e-08,3.800541e+01,1.080062e-01,3.789740e+01,4.034756e+01,1.703758e+02
8.316332e+05,9.625384e+00,4.928118e+04,5.703840e-01,9.417900e-01,9.417477e-01,1.355627e-03,2.072674e-08,3.800515e+01,1.080062e-01,3.789715e+01,4.034749e+01,1.703717e+02
8.316432e+05,9.625500e+00,4.929118e+04,5.704998e-01,9.417851e-01,9.417479e-01,1.355834e-03,2.072602e-08,3.800489e+01,1.080062e-01,3.789689e+01,4.034743e+01,1.703677e+02
8.316532e+05,9.625616e+00,4.930118e+04,5.706155e-01,9.417802e-01,9.417481e-01,1.356042e-03,2.072529e-08,3.800464e+01,1.080062e-01,3.789663e+01,4.034736e+01,1.703637e+02
8.316632e+05,9.625731e+00,4.931118e+04,5.707312e-01,9.417753e-01,9.417483e-01,1.356249e-03,2.072456e-08,3.800438e+01,1.080062e-01,3.789637e+01,4.034730e+01,1.703597e+02
8.316732e+05,9.625847e+00,4.932118e+04,5.708470e-01,9.417705e-01,9.417485e-01,1.356456e-03,2.072384e-08,3.800412e+01,1.080062e-01,3.789612e+01,4.034723e+01,1.703557e+02
8.316832e+05,9.625963e+00,4.933118e+04,5.709627e-01,9.417656e-01,9.417487e-01,1.356663e-03,2.072311e-08,3.800386e+01,1.080062e-01,3.789586e+01,4.034717e+01,1.703516e+02
8.316932e+05,9.626078e+00,4.934118e+04,5.710785e-01,9.417607e-01,9.417489e-01,1.356871e-03,2.072239e-08,3.800361e+01,1.080062e-01,3.789560e+01,4.034710e+01,1.703476e+02
8.317032e+05,9.626194e+00,4.935118e+04,5.711942e-01,9.417558e-01,9.417491e-01,1.357078e-03,2.072166e-08,3.800335e+01,1.080062e-01,3.789534e+01,4.034704e+01,1.703436e+02
8.317132e+05,9.626310e+00,4.936118e+04,5.713100e-01,9.417509e-01,9.417493e-01,1.357285e-03,2.072094e-08,3.800309e+01,1.080062e-01,3.789508e+01,4.034698e+01,1.703396e+02
8.317232e+05,9.626426e+00,4.937118e+04,5.714257e-01,9.417460e-01,9.417495e-01,1.357492e-03,2.072021e-08,3.800283e+01,1.080062e-01,3.789483e+01,4.034691e+01,1.703356e+02
8.317332e+05,9.626541e+00,4.938118e+04,5.715415e-01,9.417411e-01,9.417497e-01,1.357700e-03,2.071949e-08,3.800258e+01,1.080062e-01,3.789457e+01,4.034685e+01,1.703315e+02
8.317432e+05,9.626657e+00,4.939118e+04,5.716572e-01,9.417362e-01,9.417499e-01,1.357907e-03,2.071877e-08,3.800232e+01,1.080062e-01,3.789431e+01,4.034678e+01,1.703275e+02
8.317532e+05,9.626773e+00,4.940118e+04,5.717729e-01,9.417313e-01,9.417501e-01,1.358114e-03,2.071804e-08,3.800206e+01,1.080062e-01,3.789405e+01,4.034672e+01,1.703235e+02
8.317632e+05,9.626889e+00,4.941118e+04,5.718887e-01,9.417264e-01,9.417503e-01,1.358321e-03,2.071732e-08,3.800180e+01,1.080062e-01,3.789380e+01,4.034665e+01,1.703195e+02
8.317732e+05,9.627004e+00,4.942118e+04,5.720044e-01,9.417215e-01,9.417504e-01,1.358528e-03,2.071660e-08,3.800154e+01,1.080062e-01,3.789354e+01,4.034659e+01,1.703155e+02
8.317832e+05,9.627120e+00,4.943118e+04,5.721202e-01,9.417166e-01,9.417506e-01,1.358735e-03,2.071588e-08,3.800129e+01,1.080062e-01,3.789328e+01,4.034652e+01,1.703115e+02
8.317932e+05,9.627236e+00,4.944118e+04,5.722359e-01,9.417117e-01,9.417508e-01,1.358943e-03,2.071516e-08,3.800103e+01,1.080062e-01,3.789302e+01,4.034646e+01,1.703074e+02
8.318032e+05,9.627352e+00,4.945118e+04,5.723517e-01,9.417068e-01,9.417510e-01,1.359150e-03,2.071444e-08,3.800077e+01,1.080062e-01,3.789276e+01,4.034639e+01,1.703034e+02
8.318132e+05,9.627467e+00,4.946118e+04,5.724674e-01,9.417036e-01,9.417512e-01,1.359357e-03,2.071372e-08,3.800063e+01,1.080062e-01,3.789262e+01,4.034638e+01,1.702994e+02
8.318232e+05,9.627583e+00,4.947118e+04,5.725831e-01,9.417094e-01,9.417514e-01,1.359564e-03,2.071300e-08,3.800114e+01,1.080062e-01,3.789313e+01,4.034668e+01,1.702954e+02
8.318332e+05,9.627699e+00,4.948118e+04,5.726989e-01,9.417152e-01,9.417516e-01,1.359771e-03,2.071228e-08,3.800165e+01,1.080062e-01,3.789364e+01,4.034697e+01,1.702914e+02
8.318432e+05,9.627815e+00,4.949118e+04,5.728146e-01,9.417210e-01,9.417518e-01,1.359978e-03,2.071156e-08,3.800216e+01,1.080062e-01,3.789415e+01,4.034726e+01,1.702875e+02
8.318532e+05,9.627930e+00,4.950118e+04,5.729304e-01,9.417268e-01,9.417520e-01,1.360185e-03,2.071084e-08,3.800267e+01,1.080062e-01,3.789466e+01,4.034756e+01,1.702835e+02
