Repository: brandonlampe/CS_Data

# Repository for Crushed Salt Data
**Grant No: 456417**

This is a work in progress!

## Repository Content

### Directory Names
A uniform namining structure still in progress, but in general directories are named according to the following:
 - Names contain no spaces, a single underscore "_" will be used as a file name seperator.
 - Files are for the Crushed Salt Project (CSP); therefore, the first three charaters of each file are "CSP".
 - Folders are organized by which frame the test was performed on i.e., A2 or A3.
 - The fifth and sixth charaters of each file name will therefore be "A" followed by the frame number.

File: UNM_WP_HY_175_09/IscoMeasurements/STAGE10/CREEP_FIT/175_09_STAGE10_CREEP_OUT.csv (part 22 of 71)
Analysis by Brandon Lampe, performed on: 2016/07/06 15:11:46
Experimental results below begin at: 2016/04/17 10:45:14
Duration (sec),Duration (day),Elapsed Time (sec),Elapsed Time (day),Interpolated Fractional Density,Fit to Fractional Density,Fit to Volume Strain,Fit to Volume Strain Rate (1/sec),Confining Pressure (MPa),Pore Pressure (MPa),Terzaghi Pressure (MPa),Solid Pressure (MPa),Temperature (C))
8.318632e+05,9.628046e+00,4.951118e+04,5.730461e-01,9.417326e-01,9.417522e-01,1.360393e-03,2.071012e-08,3.800318e+01,1.080062e-01,3.789517e+01,4.034785e+01,1.702795e+02
8.318732e+05,9.628162e+00,4.952118e+04,5.731619e-01,9.417384e-01,9.417524e-01,1.360600e-03,2.070940e-08,3.800369e+01,1.080062e-01,3.789568e+01,4.034814e+01,1.702755e+02
8.318832e+05,9.628278e+00,4.953119e+04,5.732776e-01,9.417442e-01,9.417526e-01,1.360807e-03,2.070868e-08,3.800420e+01,1.080062e-01,3.789619e+01,4.034844e+01,1.702716e+02
8.318932e+05,9.628393e+00,4.954119e+04,5.733933e-01,9.417500e-01,9.417528e-01,1.361014e-03,2.070797e-08,3.800471e+01,1.080062e-01,3.789670e+01,4.034873e+01,1.702676e+02
8.319032e+05,9.628509e+00,4.955119e+04,5.735091e-01,9.417558e-01,9.417530e-01,1.361221e-03,2.070725e-08,3.800522e+01,1.080062e-01,3.789721e+01,4.034903e+01,1.702636e+02
8.319132e+05,9.628625e+00,4.956119e+04,5.736248e-01,9.417616e-01,9.417532e-01,1.361428e-03,2.070653e-08,3.800573e+01,1.080062e-01,3.789772e+01,4.034932e+01,1.702596e+02
8.319232e+05,9.628741e+00,4.957119e+04,5.737406e-01,9.417674e-01,9.417534e-01,1.361635e-03,2.070582e-08,3.800624e+01,1.080062e-01,3.789823e+01,4.034961e+01,1.702557e+02
8.319332e+05,9.628856e+00,4.958119e+04,5.738563e-01,9.417733e-01,9.417536e-01,1.361842e-03,2.070510e-08,3.800675e+01,1.080062e-01,3.789874e+01,4.034991e+01,1.702517e+02
8.319432e+05,9.628972e+00,4.959119e+04,5.739721e-01,9.417791e-01,9.417538e-01,1.362049e-03,2.070439e-08,3.800726e+01,1.080062e-01,3.789925e+01,4.035020e+01,1.702477e+02
8.319532e+05,9.629088e+00,4.960119e+04,5.740878e-01,9.417849e-01,9.417540e-01,1.362256e-03,2.070367e-08,3.800777e+01,1.080062e-01,3.789977e+01,4.035049e+01,1.702437e+02
8.319632e+05,9.629204e+00,4.961119e+04,5.742036e-01,9.417907e-01,9.417542e-01,1.362463e-03,2.070296e-08,3.800828e+01,1.080062e-01,3.790028e+01,4.035079e+01,1.702397e+02
8.319732e+05,9.629319e+00,4.962119e+04,5.743193e-01,9.417965e-01,9.417543e-01,1.362670e-03,2.070224e-08,3.800879e+01,1.080062e-01,3.790079e+01,4.035108e+01,1.702358e+02
8.319832e+05,9.629435e+00,4.963119e+04,5.744350e-01,9.418023e-01,9.417545e-01,1.362877e-03,2.070153e-08,3.800930e+01,1.080062e-01,3.790130e+01,4.035137e+01,1.702318e+02
8.319932e+05,9.629551e+00,4.964119e+04,5.745508e-01,9.418081e-01,9.417547e-01,1.363084e-03,2.070082e-08,3.800981e+01,1.080062e-01,3.790181e+01,4.035167e+01,1.702278e+02
8.320032e+05,9.629667e+00,4.965119e+04,5.746665e-01,9.418139e-01,9.417549e-01,1.363291e-03,2.070010e-08,3.801032e+01,1.080062e-01,3.790232e+01,4.035196e+01,1.702238e+02
8.320132e+05,9.629782e+00,4.966119e+04,5.747823e-01,9.418197e-01,9.417551e-01,1.363498e-03,2.069939e-08,3.801083e+01,1.080062e-01,3.790283e+01,4.035225e+01,1.702199e+02
8.320232e+05,9.629898e+00,4.967119e+04,5.748980e-01,9.418255e-01,9.417553e-01,1.363705e-03,2.069868e-08,3.801134e+01,1.080062e-01,3.790334e+01,4.035255e+01,1.702159e+02
8.320332e+05,9.630014e+00,4.968119e+04,5.750138e-01,9.418313e-01,9.417555e-01,1.363912e-03,2.069797e-08,3.801185e+01,1.080062e-01,3.790385e+01,4.035284e+01,1.702119e+02
8.320432e+05,9.630130e+00,4.969119e+04,5.751295e-01,9.418372e-01,9.417557e-01,1.364119e-03,2.069725e-08,3.801236e+01,1.080062e-01,3.790436e+01,4.035313e+01,1.702079e+02
8.320532e+05,9.630245e+00,4.970119e+04,5.752452e-01,9.418430e-01,9.417559e-01,1.364326e-03,2.069654e-08,3.801287e+01,1.080062e-01,3.790487e+01,4.035343e+01,1.702039e+02
8.320632e+05,9.630361e+00,4.971119e+04,5.753610e-01,9.418518e-01,9.417561e-01,1.364533e-03,2.069583e-08,3.801337e+01,1.080062e-01,3.790536e+01,4.035358e+01,1.702000e+02
8.320732e+05,9.630477e+00,4.972119e+04,5.754767e-01,9.418419e-01,9.417563e-01,1.364740e-03,2.069512e-08,3.801234e+01,1.080062e-01,3.790433e+01,4.035291e+01,1.702000e+02
8.320832e+05,9.630592e+00,4.973119e+04,5.755925e-01,9.418319e-01,9.417565e-01,1.364947e-03,2.069441e-08,3.801131e+01,1.080062e-01,3.790330e+01,4.035224e+01,1.702000e+02
8.320932e+05,9.630708e+00,4.974119e+04,5.757082e-01,9.418220e-01,9.417567e-01,1.365154e-03,2.069370e-08,3.801028e+01,1.080062e-01,3.790227e+01,4.035157e+01,1.702000e+02
8.321032e+05,9.630824e+00,4.975119e+04,5.758240e-01,9.418121e-01,9.417569e-01,1.365361e-03,2.069299e-08,3.800925e+01,1.080062e-01,3.790124e+01,4.035090e+01,1.702000e+02
8.321132e+05,9.630940e+00,4.976119e+04,5.759397e-01,9.418021e-01,9.417571e-01,1.365568e-03,2.069229e-08,3.800822e+01,1.080062e-01,3.790021e+01,4.035023e+01,1.702000e+02
8.321232e+05,9.631055e+00,4.977119e+04,5.760554e-01,9.417922e-01,9.417573e-01,1.365775e-03,2.069158e-08,3.800718e+01,1.080062e-01,3.789918e+01,4.034956e+01,1.702000e+02
8.321332e+05,9.631171e+00,4.978119e+04,5.761712e-01,9.417822e-01,9.417575e-01,1.365982e-03,2.069087e-08,3.800615e+01,1.080062e-01,3.789815e+01,4.034889e+01,1.702000e+02
8.321432e+05,9.631287e+00,4.979119e+04,5.762869e-01,9.417723e-01,9.417577e-01,1.366189e-03,2.069016e-08,3.800512e+01,1.080062e-01,3.789712e+01,4.034822e+01,1.702000e+02
8.321532e+05,9.631403e+00,4.980119e+04,5.764027e-01,9.417624e-01,9.417579e-01,1.366396e-03,2.068946e-08,3.800409e+01,1.080062e-01,3.789608e+01,4.034755e+01,1.702000e+02
8.321632e+05,9.631518e+00,4.981119e+04,5.765184e-01,9.417524e-01,9.417580e-01,1.366603e-03,2.068875e-08,3.800306e+01,1.080062e-01,3.789505e+01,4.034688e+01,1.702000e+02
8.321732e+05,9.631634e+00,4.982119e+04,5.766342e-01,9.417425e-01,9.417582e-01,1.366809e-03,2.068804e-08,3.800203e+01,1.080062e-01,3.789402e+01,4.034621e+01,1.702000e+02
8.321832e+05,9.631750e+00,4.983119e+04,5.767499e-01,9.417325e-01,9.417584e-01,1.367016e-03,2.068734e-08,3.800100e+01,1.080062e-01,3.789299e+01,4.034554e+01,1.702000e+02
8.321932e+05,9.631866e+00,4.984119e+04,5.768657e-01,9.417226e-01,9.417586e-01,1.367223e-03,2.068663e-08,3.799997e+01,1.080062e-01,3.789196e+01,4.034487e+01,1.702000e+02
8.322032e+05,9.631981e+00,4.985119e+04,5.769814e-01,9.417126e-01,9.417588e-01,1.367430e-03,2.068593e-08,3.799894e+01,1.080062e-01,3.789093e+01,4.034420e+01,1.702000e+02
8.322132e+05,9.632097e+00,4.986119e+04,5.770971e-01,9.417027e-01,9.417590e-01,1.367637e-03,2.068522e-08,3.799790e+01,1.080062e-01,3.788990e+01,4.034353e+01,1.702000e+02
8.322232e+05,9.632213e+00,4.987119e+04,5.772129e-01,9.416928e-01,9.417592e-01,1.367844e-03,2.068452e-08,3.799687e+01,1.080062e-01,3.788887e+01,4.034286e+01,1.702000e+02
8.322332e+05,9.632329e+00,4.988119e+04,5.773286e-01,9.416828e-01,9.417594e-01,1.368051e-03,2.068381e-08,3.799584e+01,1.080062e-01,3.788784e+01,4.034219e+01,1.702000e+02
8.322432e+05,9.632444e+00,4.989119e+04,5.774444e-01,9.416729e-01,9.417596e-01,1.368257e-03,2.068311e-08,3.799481e+01,1.080062e-01,3.788681e+01,4.034152e+01,1.702000e+02
8.322532e+05,9.632560e+00,4.990119e+04,5.775601e-01,9.416629e-01,9.417598e-01,1.368464e-03,2.068241e-08,3.799378e+01,1.080062e-01,3.788577e+01,4.034085e+01,1.702000e+02
8.322632e+05,9.632676e+00,4.991119e+04,5.776759e-01,9.416530e-01,9.417600e-01,1.368671e-03,2.068170e-08,3.799275e+01,1.080062e-01,3.788474e+01,4.034018e+01,1.702000e+02
8.322732e+05,9.632792e+00,4.992119e+04,5.777916e-01,9.416431e-01,9.417602e-01,1.368878e-03,2.068100e-08,3.799172e+01,1.080062e-01,3.788371e+01,4.033951e+01,1.702000e+02
8.322832e+05,9.632907e+00,4.993119e+04,5.779073e-01,9.416331e-01,9.417604e-01,1.369085e-03,2.068030e-08,3.799069e+01,1.080062e-01,3.788268e+01,4.033884e+01,1.702000e+02
8.322932e+05,9.633023e+00,4.994119e+04,5.780231e-01,9.416232e-01,9.417606e-01,1.369292e-03,2.067960e-08,3.798966e+01,1.080062e-01,3.788165e+01,4.033817e+01,1.702000e+02
8.323032e+05,9.633139e+00,4.995120e+04,5.781388e-01,9.416132e-01,9.417608e-01,1.369498e-03,2.067889e-08,3.798863e+01,1.080062e-01,3.788062e+01,4.033749e+01,1.702000e+02
8.323132e+05,9.633255e+00,4.996120e+04,5.782546e-01,9.416043e-01,9.417610e-01,1.369705e-03,2.067819e-08,3.798793e+01,1.080062e-01,3.787992e+01,4.033714e+01,1.702000e+02
8.323232e+05,9.633370e+00,4.997120e+04,5.783703e-01,9.416019e-01,9.417612e-01,1.369912e-03,2.067749e-08,3.798956e+01,1.080062e-01,3.788155e+01,4.033897e+01,1.702000e+02
8.323332e+05,9.633486e+00,4.998120e+04,5.784861e-01,9.415996e-01,9.417614e-01,1.370119e-03,2.067679e-08,3.799118e+01,1.080062e-01,3.788318e+01,4.034080e+01,1.702000e+02
8.323432e+05,9.633602e+00,4.999120e+04,5.786018e-01,9.415972e-01,9.417616e-01,1.370325e-03,2.067609e-08,3.799281e+01,1.080062e-01,3.788480e+01,4.034262e+01,1.702000e+02
8.323532e+05,9.633718e+00,5.000120e+04,5.787175e-01,9.415949e-01,9.417618e-01,1.370532e-03,2.067539e-08,3.799444e+01,1.080062e-01,3.788643e+01,4.034445e+01,1.702000e+02
8.323632e+05,9.633833e+00,5.001120e+04,5.788333e-01,9.415925e-01,9.417619e-01,1.370739e-03,2.067469e-08,3.799606e+01,1.080062e-01,3.788806e+01,4.034628e+01,1.702000e+02
8.323732e+05,9.633949e+00,5.002120e+04,5.789490e-01,9.415902e-01,9.417621e-01,1.370946e-03,2.067400e-08,3.799769e+01,1.080062e-01,3.788968e+01,4.034811e+01,1.702000e+02
8.323832e+05,9.634065e+00,5.003120e+04,5.790648e-01,9.415878e-01,9.417623e-01,1.371152e-03,2.067330e-08,3.799932e+01,1.080062e-01,3.789131e+01,4.034994e+01,1.702000e+02
8.323932e+05,9.634181e+00,5.004120e+04,5.791805e-01,9.415854e-01,9.417625e-01,1.371359e-03,2.067260e-08,3.800094e+01,1.080062e-01,3.789294e+01,4.035176e+01,1.702000e+02
8.324032e+05,9.634296e+00,5.005120e+04,5.792963e-01,9.415831e-01,9.417627e-01,1.371566e-03,2.067190e-08,3.800257e+01,1.080062e-01,3.789456e+01,4.035359e+01,1.702000e+02
8.324132e+05,9.634412e+00,5.006120e+04,5.794120e-01,9.415807e-01,9.417629e-01,1.371773e-03,2.067121e-08,3.800420e+01,1.080062e-01,3.789619e+01,4.035542e+01,1.702000e+02
8.324232e+05,9.634528e+00,5.007120e+04,5.795278e-01,9.415784e-01,9.417631e-01,1.371979e-03,2.067051e-08,3.800582e+01,1.080062e-01,3.789782e+01,4.035725e+01,1.702000e+02
8.324332e+05,9.634643e+00,5.008120e+04,5.796435e-01,9.415760e-01,9.417633e-01,1.372186e-03,2.066981e-08,3.800745e+01,1.080062e-01,3.789944e+01,4.035908e+01,1.702000e+02
8.324432e+05,9.634759e+00,5.009120e+04,5.797592e-01,9.415737e-01,9.417635e-01,1.372393e-03,2.066912e-08,3.800908e+01,1.080062e-01,3.790107e+01,4.036091e+01,1.702000e+02
8.324532e+05,9.634875e+00,5.010120e+04,5.798750e-01,9.415713e-01,9.417637e-01,1.372599e-03,2.066842e-08,3.801070e+01,1.080062e-01,3.790270e+01,4.036273e+01,1.702000e+02
8.324632e+05,9.634991e+00,5.011120e+04,5.799907e-01,9.415690e-01,9.417639e-01,1.372806e-03,2.066773e-08,3.801233e+01,1.080062e-01,3.790433e+01,4.036456e+01,1.702000e+02
8.324732e+05,9.635106e+00,5.012120e+04,5.801065e-01,9.415666e-01,9.417641e-01,1.373013e-03,2.066703e-08,3.801396e+01,1.080062e-01,3.790595e+01,4.036639e+01,1.702000e+02
8.324832e+05,9.635222e+00,5.013120e+04,5.802222e-01,9.415643e-01,9.417643e-01,1.373219e-03,2.066634e-08,3.801559e+01,1.080062e-01,3.790758e+01,4.036822e+01,1.702000e+02
8.324932e+05,9.635338e+00,5.014120e+04,5.803380e-01,9.415619e-01,9.417645e-01,1.373426e-03,2.066564e-08,3.801721e+01,1.080062e-01,3.790921e+01,4.037005e+01,1.702000e+02
8.325032e+05,9.635454e+00,5.015120e+04,5.804537e-01,9.415596e-01,9.417647e-01,1.373633e-03,2.066495e-08,3.801884e+01,1.080062e-01,3.791083e+01,4.037188e+01,1.702000e+02
8.325132e+05,9.635569e+00,5.016120e+04,5.805694e-01,9.415572e-01,9.417649e-01,1.373839e-03,2.066426e-08,3.802047e+01,1.080062e-01,3.791246e+01,4.037370e+01,1.702000e+02
8.325232e+05,9.635685e+00,5.017120e+04,5.806852e-01,9.415549e-01,9.417651e-01,1.374046e-03,2.066356e-08,3.802209e+01,1.080062e-01,3.791409e+01,4.037553e+01,1.702000e+02
8.325332e+05,9.635801e+00,5.018120e+04,5.808009e-01,9.415525e-01,9.417653e-01,1.374253e-03,2.066287e-08,3.802372e+01,1.080062e-01,3.791571e+01,4.037736e+01,1.702000e+02
8.325432e+05,9.635917e+00,5.019120e+04,5.809167e-01,9.415502e-01,9.417654e-01,1.374459e-03,2.066218e-08,3.802535e+01,1.080062e-01,3.791734e+01,4.037919e+01,1.702000e+02
8.325532e+05,9.636032e+00,5.020120e+04,5.810324e-01,9.415473e-01,9.417656e-01,1.374666e-03,2.066149e-08,3.802697e+01,1.080062e-01,3.791897e+01,4.038104e+01,1.702000e+02
8.325632e+05,9.636148e+00,5.021120e+04,5.811482e-01,9.415438e-01,9.417658e-01,1.374873e-03,2.066079e-08,3.802825e+01,1.080062e-01,3.792025e+01,4.038255e+01,1.701994e+02
8.325732e+05,9.636264e+00,5.022120e+04,5.812639e-01,9.415512e-01,9.417660e-01,1.375079e-03,2.066010e-08,3.802766e+01,1.080062e-01,3.791965e+01,4.038160e+01,1.701954e+02
8.325832e+05,9.636380e+00,5.023120e+04,5.813797e-01,9.415585e-01,9.417662e-01,1.375286e-03,2.065941e-08,3.802706e+01,1.080062e-01,3.791905e+01,4.038066e+01,1.701914e+02
8.325932e+05,9.636495e+00,5.024120e+04,5.814954e-01,9.415658e-01,9.417664e-01,1.375492e-03,2.065872e-08,3.802647e+01,1.080062e-01,3.791846e+01,4.037971e+01,1.701874e+02
8.326032e+05,9.636611e+00,5.025120e+04,5.816111e-01,9.415731e-01,9.417666e-01,1.375699e-03,2.065803e-08,3.802587e+01,1.080062e-01,3.791786e+01,4.037876e+01,1.701835e+02
8.326132e+05,9.636727e+00,5.026120e+04,5.817269e-01,9.415805e-01,9.417668e-01,1.375906e-03,2.065734e-08,3.802528e+01,1.080062e-01,3.791727e+01,4.037782e+01,1.701795e+02
8.326232e+05,9.636843e+00,5.027120e+04,5.818426e-01,9.415878e-01,9.417670e-01,1.376112e-03,2.065665e-08,3.802468e+01,1.080062e-01,3.791667e+01,4.037687e+01,1.701755e+02
8.326332e+05,9.636958e+00,5.028120e+04,5.819584e-01,9.415951e-01,9.417672e-01,1.376319e-03,2.065596e-08,3.802408e+01,1.080062e-01,3.791608e+01,4.037593e+01,1.701715e+02
8.326432e+05,9.637074e+00,5.029120e+04,5.820741e-01,9.416025e-01,9.417674e-01,1.376525e-03,2.065528e-08,3.802349e+01,1.080062e-01,3.791548e+01,4.037498e+01,1.701676e+02
8.326532e+05,9.637190e+00,5.030120e+04,5.821899e-01,9.416098e-01,9.417676e-01,1.376732e-03,2.065459e-08,3.802289e+01,1.080062e-01,3.791489e+01,4.037404e+01,1.701636e+02
8.326632e+05,9.637306e+00,5.031120e+04,5.823056e-01,9.416171e-01,9.417678e-01,1.376938e-03,2.065390e-08,3.802230e+01,1.080062e-01,3.791429e+01,4.037309e+01,1.701596e+02
8.326732e+05,9.637421e+00,5.032120e+04,5.824213e-01,9.416244e-01,9.417680e-01,1.377145e-03,2.065321e-08,3.802170e+01,1.080062e-01,3.791370e+01,4.037215e+01,1.701556e+02
8.326832e+05,9.637537e+00,5.033120e+04,5.825371e-01,9.416318e-01,9.417682e-01,1.377351e-03,2.065253e-08,3.802111e+01,1.080062e-01,3.791310e+01,4.037120e+01,1.701516e+02
8.326932e+05,9.637653e+00,5.034120e+04,5.826528e-01,9.416391e-01,9.417684e-01,1.377558e-03,2.065184e-08,3.802051e+01,1.080062e-01,3.791251e+01,4.037025e+01,1.701477e+02
8.327032e+05,9.637769e+00,5.035120e+04,5.827686e-01,9.416464e-01,9.417686e-01,1.377765e-03,2.065115e-08,3.801992e+01,1.080062e-01,3.791191e+01,4.036931e+01,1.701437e+02
8.327132e+05,9.637884e+00,5.036120e+04,5.828843e-01,9.416538e-01,9.417688e-01,1.377971e-03,2.065047e-08,3.801932e+01,1.080062e-01,3.791132e+01,4.036836e+01,1.701397e+02
8.327232e+05,9.638000e+00,5.037121e+04,5.830001e-01,9.416611e-01,9.417690e-01,1.378178e-03,2.064978e-08,3.801873e+01,1.080062e-01,3.791072e+01,4.036742e+01,1.701357e+02
8.327332e+05,9.638116e+00,5.038121e+04,5.831158e-01,9.416684e-01,9.417691e-01,1.378384e-03,2.064910e-08,3.801813e+01,1.080062e-01,3.791013e+01,4.036647e+01,1.701318e+02
8.327432e+05,9.638232e+00,5.039121e+04,5.832315e-01,9.416757e-01,9.417693e-01,1.378591e-03,2.064841e-08,3.801754e+01,1.080062e-01,3.790953e+01,4.036553e+01,1.701278e+02
8.327532e+05,9.638347e+00,5.040121e+04,5.833473e-01,9.416831e-01,9.417695e-01,1.378797e-03,2.064773e-08,3.801694e+01,1.080062e-01,3.790894e+01,4.036458e+01,1.701238e+02
8.327632e+05,9.638463e+00,5.041121e+04,5.834630e-01,9.416904e-01,9.417697e-01,1.379003e-03,2.064704e-08,3.801635e+01,1.080062e-01,3.790834e+01,4.036364e+01,1.701198e+02
8.327732e+05,9.638579e+00,5.042121e+04,5.835788e-01,9.416977e-01,9.417699e-01,1.379210e-03,2.064636e-08,3.801575e+01,1.080062e-01,3.790775e+01,4.036269e+01,1.701158e+02
8.327832e+05,9.638695e+00,5.043121e+04,5.836945e-01,9.417051e-01,9.417701e-01,1.379416e-03,2.064568e-08,3.801516e+01,1.080062e-01,3.790715e+01,4.036175e+01,1.701119e+02
8.327932e+05,9.638810e+00,5.044121e+04,5.838103e-01,9.417124e-01,9.417703e-01,1.379623e-03,2.064500e-08,3.801456e+01,1.080062e-01,3.790655e+01,4.036080e+01,1.701079e+02
8.328032e+05,9.638926e+00,5.045121e+04,5.839260e-01,9.417198e-01,9.417705e-01,1.379829e-03,2.064431e-08,3.801397e+01,1.080062e-01,3.790596e+01,4.035985e+01,1.701039e+02
8.328132e+05,9.639042e+00,5.046121e+04,5.840418e-01,9.417334e-01,9.417707e-01,1.380036e-03,2.064363e-08,3.801335e+01,1.080062e-01,3.790534e+01,4.035861e+01,1.701001e+02
8.328232e+05,9.639157e+00,5.047121e+04,5.841575e-01,9.417409e-01,9.417709e-01,1.380242e-03,2.064295e-08,3.801120e+01,1.080062e-01,3.790319e+01,4.035601e+01,1.701041e+02
8.328332e+05,9.639273e+00,5.048121e+04,5.842732e-01,9.417484e-01,9.417711e-01,1.380449e-03,2.064227e-08,3.800905e+01,1.080062e-01,3.790104e+01,4.035341e+01,1.701081e+02
8.328432e+05,9.639389e+00,5.049121e+04,5.843890e-01,9.417558e-01,9.417713e-01,1.380655e-03,2.064159e-08,3.800690e+01,1.080062e-01,3.789890e+01,4.035081e+01,1.701121e+02
8.328532e+05,9.639505e+00,5.050121e+04,5.845047e-01,9.417633e-01,9.417715e-01,1.380861e-03,2.064091e-08,3.800475e+01,1.080062e-01,3.789675e+01,4.034821e+01,1.701161e+02
8.328632e+05,9.639620e+00,5.051121e+04,5.846205e-01,9.417707e-01,9.417717e-01,1.381068e-03,2.064023e-08,3.800261e+01,1.080062e-01,3.789460e+01,4.034561e+01,1.701202e+02
8.328732e+05,9.639736e+00,5.052121e+04,5.847362e-01,9.417782e-01,9.417719e-01,1.381274e-03,2.063955e-08,3.800046e+01,1.080062e-01,3.789245e+01,4.034301e+01,1.701242e+02
8.328832e+05,9.639852e+00,5.053121e+04,5.848520e-01,9.417856e-01,9.417721e-01,1.381481e-03,2.063887e-08,3.799831e+01,1.080062e-01,3.789030e+01,4.034041e+01,1.701282e+02
8.328932e+05,9.639968e+00,5.054121e+04,5.849677e-01,9.417931e-01,9.417723e-01,1.381687e-03,2.063819e-08,3.799616e+01,1.080062e-01,3.788816e+01,4.033782e+01,1.701322e+02
8.329032e+05,9.640083e+00,5.055121e+04,5.850834e-01,9.418006e-01,9.417725e-01,1.381893e-03,2.063751e-08,3.799401e+01,1.080062e-01,3.788601e+01,4.033522e+01,1.701362e+02
8.329132e+05,9.640199e+00,5.056121e+04,5.851992e-01,9.418080e-01,9.417726e-01,1.382100e-03,2.063683e-08,3.799187e+01,1.080062e-01,3.788386e+01,4.033262e+01,1.701402e+02
8.329232e+05,9.640315e+00,5.057121e+04,5.853149e-01,9.418155e-01,9.417728e-01,1.382306e-03,2.063615e-08,3.798972e+01,1.080062e-01,3.788171e+01,4.033002e+01,1.701443e+02
8.329332e+05,9.640431e+00,5.058121e+04,5.854307e-01,9.418229e-01,9.417730e-01,1.382513e-03,2.063548e-08,3.798757e+01,1.080062e-01,3.787956e+01,4.032742e+01,1.701483e+02
8.329432e+05,9.640546e+00,5.059121e+04,5.855464e-01,9.418304e-01,9.417732e-01,1.382719e-03,2.063480e-08,3.798542e+01,1.080062e-01,3.787742e+01,4.032482e+01,1.701523e+02
8.329532e+05,9.640662e+00,5.060121e+04,5.856622e-01,9.418378e-01,9.417734e-01,1.382925e-03,2.063412e-08,3.798327e+01,1.080062e-01,3.787527e+01,4.032222e+01,1.701563e+02
8.329632e+05,9.640778e+00,5.061121e+04,5.857779e-01,9.418453e-01,9.417736e-01,1.383132e-03,2.063344e-08,3.798113e+01,1.080062e-01,3.787312e+01,4.031962e+01,1.701603e+02
8.329732e+05,9.640894e+00,5.062121e+04,5.858936e-01,9.418528e-01,9.417738e-01,1.383338e-03,2.063277e-08,3.797898e+01,1.080062e-01,3.787097e+01,4.031702e+01,1.701644e+02
8.329832e+05,9.641009e+00,5.063121e+04,5.860094e-01,9.418602e-01,9.417740e-01,1.383544e-03,2.063209e-08,3.797683e+01,1.080062e-01,3.786882e+01,4.031442e+01,1.701684e+02
8.329932e+05,9.641125e+00,5.064121e+04,5.861251e-01,9.418677e-01,9.417742e-01,1.383751e-03,2.063142e-08,3.797468e+01,1.080062e-01,3.786668e+01,4.031182e+01,1.701724e+02
8.330032e+05,9.641241e+00,5.065121e+04,5.862409e-01,9.418751e-01,9.417744e-01,1.383957e-03,2.063074e-08,3.797253e+01,1.080062e-01,3.786453e+01,4.030923e+01,1.701764e+02
8.330132e+05,9.641357e+00,5.066121e+04,5.863566e-01,9.418826e-01,9.417746e-01,1.384163e-03,2.063007e-08,3.797039e+01,1.080062e-01,3.786238e+01,4.030663e+01,1.701804e+02
8.330232e+05,9.641472e+00,5.067121e+04,5.864724e-01,9.418900e-01,9.417748e-01,1.384370e-03,2.062939e-08,3.796824e+01,1.080062e-01,3.786023e+01,4.030403e+01,1.701845e+02
8.330332e+05,9.641588e+00,5.068121e+04,5.865881e-01,9.418975e-01,9.417750e-01,1.384576e-03,2.062872e-08,3.796609e+01,1.080062e-01,3.785808e+01,4.030143e+01,1.701885e+02
8.330432e+05,9.641704e+00,5.069121e+04,5.867039e-01,9.419050e-01,9.417752e-01,1.384782e-03,2.062805e-08,3.796394e+01,1.080062e-01,3.785594e+01,4.029883e+01,1.701925e+02
8.330532e+05,9.641820e+00,5.070121e+04,5.868196e-01,9.419124e-01,9.417754e-01,1.384988e-03,2.062737e-08,3.796179e+01,1.080062e-01,3.785379e+01,4.029623e+01,1.701965e+02
8.330632e+05,9.641935e+00,5.071121e+04,5.869353e-01,9.419185e-01,9.417756e-01,1.385195e-03,2.062670e-08,3.796021e+01,1.080062e-01,3.785221e+01,4.029429e+01,1.702005e+02
8.330732e+05,9.642051e+00,5.072121e+04,5.870511e-01,9.419157e-01,9.417758e-01,1.385401e-03,2.062603e-08,3.796234e+01,1.080062e-01,3.785433e+01,4.029667e+01,1.702045e+02
8.330832e+05,9.642167e+00,5.073121e+04,5.871668e-01,9.419129e-01,9.417759e-01,1.385607e-03,2.062536e-08,3.796446e+01,1.080062e-01,3.785646e+01,4.029904e+01,1.702085e+02
8.330932e+05,9.642283e+00,5.074121e+04,5.872826e-01,9.419102e-01,9.417761e-01,1.385813e-03,2.062468e-08,3.796659e+01,1.080062e-01,3.785858e+01,4.030142e+01,1.702125e+02
8.331032e+05,9.642398e+00,5.075121e+04,5.873983e-01,9.419074e-01,9.417763e-01,1.386020e-03,2.062401e-08,3.796872e+01,1.080062e-01,3.786071e+01,4.030379e+01,1.702164e+02
8.331132e+05,9.642514e+00,5.076121e+04,5.875141e-01,9.419046e-01,9.417765e-01,1.386226e-03,2.062334e-08,3.797084e+01,1.080062e-01,3.786284e+01,4.030617e+01,1.702204e+02
8.331232e+05,9.642630e+00,5.077121e+04,5.876298e-01,9.419019e-01,9.417767e-01,1.386432e-03,2.062267e-08,3.797297e+01,1.080062e-01,3.786496e+01,4.030854e+01,1.702244e+02
8.331332e+05,9.642746e+00,5.078121e+04,5.877455e-01,9.418991e-01,9.417769e-01,1.386638e-03,2.062200e-08,3.797509e+01,1.080062e-01,3.786709e+01,4.031092e+01,1.702284e+02
8.331432e+05,9.642861e+00,5.079122e+04,5.878613e-01,9.418963e-01,9.417771e-01,1.386845e-03,2.062133e-08,3.797722e+01,1.080062e-01,3.786921e+01,4.031329e+01,1.702323e+02
8.331532e+05,9.642977e+00,5.080122e+04,5.879770e-01,9.418936e-01,9.417773e-01,1.387051e-03,2.062066e-08,3.797935e+01,1.080062e-01,3.787134e+01,4.031567e+01,1.702363e+02
8.331632e+05,9.643093e+00,5.081122e+04,5.880928e-01,9.418908e-01,9.417775e-01,1.387257e-03,2.061999e-08,3.798147e+01,1.080062e-01,3.787347e+01,4.031804e+01,1.702403e+02
8.331732e+05,9.643209e+00,5.082122e+04,5.882085e-01,9.418880e-01,9.417777e-01,1.387463e-03,2.061932e-08,3.798360e+01,1.080062e-01,3.787559e+01,4.032042e+01,1.702443e+02
8.331832e+05,9.643324e+00,5.083122e+04,5.883243e-01,9.418853e-01,9.417779e-01,1.387669e-03,2.061865e-08,3.798572e+01,1.080062e-01,3.787772e+01,4.032279e+01,1.702483e+02
8.331932e+05,9.643440e+00,5.084122e+04,5.884400e-01,9.418825e-01,9.417781e-01,1.387876e-03,2.061799e-08,3.798785e+01,1.080062e-01,3.787984e+01,4.032517e+01,1.702522e+02
8.332032e+05,9.643556e+00,5.085122e+04,5.885557e-01,9.418797e-01,9.417783e-01,1.388082e-03,2.061732e-08,3.798997e+01,1.080062e-01,3.788197e+01,4.032755e+01,1.702562e+02
8.332132e+05,9.643671e+00,5.086122e+04,5.886715e-01,9.418770e-01,9.417785e-01,1.388288e-03,2.061665e-08,3.799210e+01,1.080062e-01,3.788409e+01,4.032992e+01,1.702602e+02
8.332232e+05,9.643787e+00,5.087122e+04,5.887872e-01,9.418742e-01,9.417787e-01,1.388494e-03,2.061598e-08,3.799423e+01,1.080062e-01,3.788622e+01,4.033230e+01,1.702642e+02
8.332332e+05,9.643903e+00,5.088122e+04,5.889030e-01,9.418714e-01,9.417789e-01,1.388700e-03,2.061532e-08,3.799635e+01,1.080062e-01,3.788835e+01,4.033467e+01,1.702681e+02
8.332432e+05,9.644019e+00,5.089122e+04,5.890187e-01,9.418687e-01,9.417791e-01,1.388906e-03,2.061465e-08,3.799848e+01,1.080062e-01,3.789047e+01,4.033705e+01,1.702721e+02
8.332532e+05,9.644134e+00,5.090122e+04,5.891345e-01,9.418659e-01,9.417792e-01,1.389113e-03,2.061399e-08,3.800060e+01,1.080062e-01,3.789260e+01,4.033942e+01,1.702761e+02
8.332632e+05,9.644250e+00,5.091122e+04,5.892502e-01,9.418631e-01,9.417794e-01,1.389319e-03,2.061332e-08,3.800273e+01,1.080062e-01,3.789472e+01,4.034180e+01,1.702801e+02
8.332732e+05,9.644366e+00,5.092122e+04,5.893660e-01,9.418604e-01,9.417796e-01,1.389525e-03,2.061265e-08,3.800486e+01,1.080062e-01,3.789685e+01,4.034417e+01,1.702841e+02
8.332832e+05,9.644482e+00,5.093122e+04,5.894817e-01,9.418576e-01,9.417798e-01,1.389731e-03,2.061199e-08,3.800698e+01,1.080062e-01,3.789898e+01,4.034655e+01,1.702880e+02
8.332932e+05,9.644597e+00,5.094122e+04,5.895974e-01,9.418548e-01,9.417800e-01,1.389937e-03,2.061133e-08,3.800911e+01,1.080062e-01,3.790110e+01,4.034892e+01,1.702920e+02
8.333032e+05,9.644713e+00,5.095122e+04,5.897132e-01,9.418521e-01,9.417802e-01,1.390143e-03,2.061066e-08,3.801123e+01,1.080062e-01,3.790323e+01,4.035130e+01,1.702960e+02
8.333132e+05,9.644829e+00,5.096122e+04,5.898289e-01,9.418430e-01,9.417804e-01,1.390349e-03,2.061000e-08,3.801336e+01,1.080062e-01,3.790535e+01,4.035394e+01,1.703000e+02
8.333232e+05,9.644945e+00,5.097122e+04,5.899447e-01,9.418343e-01,9.417806e-01,1.390555e-03,2.060933e-08,3.801236e+01,1.080062e-01,3.790435e+01,4.035325e+01,1.702960e+02
8.333332e+05,9.645060e+00,5.098122e+04,5.900604e-01,9.418256e-01,9.417808e-01,1.390762e-03,2.060867e-08,3.801133e+01,1.080062e-01,3.790332e+01,4.035253e+01,1.702920e+02
8.333432e+05,9.645176e+00,5.099122e+04,5.901762e-01,9.418169e-01,9.417810e-01,1.390968e-03,2.060801e-08,3.801030e+01,1.080062e-01,3.790229e+01,4.035180e+01,1.702880e+02
8.333532e+05,9.645292e+00,5.100122e+04,5.902919e-01,9.418082e-01,9.417812e-01,1.391174e-03,2.060735e-08,3.800926e+01,1.080062e-01,3.790126e+01,4.035108e+01,1.702840e+02
8.333632e+05,9.645408e+00,5.101122e+04,5.904076e-01,9.417995e-01,9.417814e-01,1.391380e-03,2.060668e-08,3.800823e+01,1.080062e-01,3.790023e+01,4.035036e+01,1.702799e+02
8.333732e+05,9.645523e+00,5.102122e+04,5.905234e-01,9.417908e-01,9.417816e-01,1.391586e-03,2.060602e-08,3.800720e+01,1.080062e-01,3.789920e+01,4.034963e+01,1.702759e+02
8.333832e+05,9.645639e+00,5.103122e+04,5.906391e-01,9.417822e-01,9.417818e-01,1.391792e-03,2.060536e-08,3.800617e+01,1.080062e-01,3.789817e+01,4.034891e+01,1.702719e+02
8.333932e+05,9.645755e+00,5.104122e+04,5.907549e-01,9.417735e-01,9.417820e-01,1.391998e-03,2.060470e-08,3.800514e+01,1.080062e-01,3.789713e+01,4.034819e+01,1.702679e+02
8.334032e+05,9.645871e+00,5.105122e+04,5.908706e-01,9.417648e-01,9.417822e-01,1.392204e-03,2.060404e-08,3.800411e+01,1.080062e-01,3.789610e+01,4.034746e+01,1.702639e+02
8.334132e+05,9.645986e+00,5.106122e+04,5.909864e-01,9.417561e-01,9.417824e-01,1.392410e-03,2.060338e-08,3.800308e+01,1.080062e-01,3.789507e+01,4.034674e+01,1.702598e+02
8.334232e+05,9.646102e+00,5.107122e+04,5.911021e-01,9.417474e-01,9.417825e-01,1.392616e-03,2.060272e-08,3.800205e+01,1.080062e-01,3.789404e+01,4.034602e+01,1.702558e+02
8.334332e+05,9.646218e+00,5.108122e+04,5.912178e-01,9.417387e-01,9.417827e-01,1.392822e-03,2.060206e-08,3.800102e+01,1.080062e-01,3.789301e+01,4.034529e+01,1.702518e+02
8.334432e+05,9.646334e+00,5.109122e+04,5.913336e-01,9.417300e-01,9.417829e-01,1.393028e-03,2.060140e-08,3.799999e+01,1.080062e-01,3.789198e+01,4.034457e+01,1.702478e+02
8.334532e+05,9.646449e+00,5.110122e+04,5.914493e-01,9.417214e-01,9.417831e-01,1.393234e-03,2.060074e-08,3.799895e+01,1.080062e-01,3.789095e+01,4.034384e+01,1.702438e+02
8.334632e+05,9.646565e+00,5.111122e+04,5.915651e-01,9.417127e-01,9.417833e-01,1.393440e-03,2.060009e-08,3.799792e+01,1.080062e-01,3.788992e+01,4.034312e+01,1.702398e+02
8.334732e+05,9.646681e+00,5.112122e+04,5.916808e-01,9.417040e-01,9.417835e-01,1.393646e-03,2.059943e-08,3.799689e+01,1.080062e-01,3.788889e+01,4.034240e+01,1.702357e+02
8.334832e+05,9.646797e+00,5.113122e+04,5.917966e-01,9.416953e-01,9.417837e-01,1.393852e-03,2.059877e-08,3.799586e+01,1.080062e-01,3.788785e+01,4.034167e+01,1.702317e+02
8.334932e+05,9.646912e+00,5.114122e+04,5.919123e-01,9.416866e-01,9.417839e-01,1.394058e-03,2.059811e-08,3.799483e+01,1.080062e-01,3.788682e+01,4.034095e+01,1.702277e+02
8.335032e+05,9.647028e+00,5.115122e+04,5.920281e-01,9.416779e-01,9.417841e-01,1.394264e-03,2.059746e-08,3.799380e+01,1.080062e-01,3.788579e+01,4.034023e+01,1.702237e+02
8.335132e+05,9.647144e+00,5.116122e+04,5.921438e-01,9.416692e-01,9.417843e-01,1.394470e-03,2.059680e-08,3.799277e+01,1.080062e-01,3.788476e+01,4.033950e+01,1.702197e+02
8.335232e+05,9.647260e+00,5.117122e+04,5.922595e-01,9.416606e-01,9.417845e-01,1.394676e-03,2.059614e-08,3.799174e+01,1.080062e-01,3.788373e+01,4.033878e+01,1.702156e+02
8.335332e+05,9.647375e+00,5.118122e+04,5.923753e-01,9.416519e-01,9.417847e-01,1.394882e-03,2.059549e-08,3.799071e+01,1.080062e-01,3.788270e+01,4.033805e+01,1.702116e+02
8.335432e+05,9.647491e+00,5.119122e+04,5.924910e-01,9.416432e-01,9.417849e-01,1.395088e-03,2.059483e-08,3.798967e+01,1.080062e-01,3.788167e+01,4.033733e+01,1.702076e+02
8.335532e+05,9.647607e+00,5.120123e+04,5.926068e-01,9.416355e-01,9.417851e-01,1.395294e-03,2.059418e-08,3.798864e+01,1.080062e-01,3.788064e+01,4.033656e+01,1.702036e+02
8.335632e+05,9.647723e+00,5.121123e+04,5.927225e-01,9.416381e-01,9.417853e-01,1.395500e-03,2.059352e-08,3.798783e+01,1.080062e-01,3.787983e+01,4.033559e+01,1.702009e+02
8.335732e+05,9.647838e+00,5.122123e+04,5.928383e-01,9.416541e-01,9.417855e-01,1.395706e-03,2.059287e-08,3.798886e+01,1.080062e-01,3.788085e+01,4.033600e+01,1.702088e+02
8.335832e+05,9.647954e+00,5.123123e+04,5.929540e-01,9.416701e-01,9.417857e-01,1.395912e-03,2.059221e-08,3.798988e+01,1.080062e-01,3.788188e+01,4.033640e+01,1.702168e+02
8.335932e+05,9.648070e+00,5.124123e+04,5.930697e-01,9.416862e-01,9.417858e-01,1.396118e-03,2.059156e-08,3.799091e+01,1.080062e-01,3.788290e+01,4.033680e+01,1.702248e+02
8.336032e+05,9.648185e+00,5.125123e+04,5.931855e-01,9.417022e-01,9.417860e-01,1.396324e-03,2.059091e-08,3.799193e+01,1.080062e-01,3.788392e+01,4.033720e+01,1.702328e+02
8.336132e+05,9.648301e+00,5.126123e+04,5.933012e-01,9.417182e-01,9.417862e-01,1.396530e-03,2.059025e-08,3.799295e+01,1.080062e-01,3.788495e+01,4.033761e+01,1.702408e+02
8.336232e+05,9.648417e+00,5.127123e+04,5.934170e-01,9.417343e-01,9.417864e-01,1.396735e-03,2.058960e-08,3.799398e+01,1.080062e-01,3.788597e+01,4.033801e+01,1.702488e+02
8.336332e+05,9.648533e+00,5.128123e+04,5.935327e-01,9.417503e-01,9.417866e-01,1.396941e-03,2.058895e-08,3.799500e+01,1.080062e-01,3.788700e+01,4.033841e+01,1.702567e+02
8.336432e+05,9.648648e+00,5.129123e+04,5.936485e-01,9.417663e-01,9.417868e-01,1.397147e-03,2.058830e-08,3.799603e+01,1.080062e-01,3.788802e+01,4.033881e+01,1.702647e+02
8.336532e+05,9.648764e+00,5.130123e+04,5.937642e-01,9.417824e-01,9.417870e-01,1.397353e-03,2.058764e-08,3.799705e+01,1.080062e-01,3.788904e+01,4.033922e+01,1.702727e+02
8.336632e+05,9.648880e+00,5.131123e+04,5.938799e-01,9.417984e-01,9.417872e-01,1.397559e-03,2.058699e-08,3.799807e+01,1.080062e-01,3.789007e+01,4.033962e+01,1.702807e+02
8.336732e+05,9.648996e+00,5.132123e+04,5.939957e-01,9.418144e-01,9.417874e-01,1.397765e-03,2.058634e-08,3.799910e+01,1.080062e-01,3.789109e+01,4.034002e+01,1.702887e+02
8.336832e+05,9.649111e+00,5.133123e+04,5.941114e-01,9.418305e-01,9.417876e-01,1.397971e-03,2.058569e-08,3.800012e+01,1.080062e-01,3.789212e+01,4.034042e+01,1.702967e+02
8.336932e+05,9.649227e+00,5.134123e+04,5.942272e-01,9.418465e-01,9.417878e-01,1.398177e-03,2.058504e-08,3.800115e+01,1.080062e-01,3.789314e+01,4.034083e+01,1.703046e+02
8.337032e+05,9.649343e+00,5.135123e+04,5.943429e-01,9.418625e-01,9.417880e-01,1.398382e-03,2.058439e-08,3.800217e+01,1.080062e-01,3.789416e+01,4.034123e+01,1.703126e+02
8.337132e+05,9.649459e+00,5.136123e+04,5.944587e-01,9.418786e-01,9.417882e-01,1.398588e-03,2.058374e-08,3.800319e+01,1.080062e-01,3.789519e+01,4.034163e+01,1.703206e+02
8.337232e+05,9.649574e+00,5.137123e+04,5.945744e-01,9.418946e-01,9.417884e-01,1.398794e-03,2.058309e-08,3.800422e+01,1.080062e-01,3.789621e+01,4.034203e+01,1.703286e+02
8.337332e+05,9.649690e+00,5.138123e+04,5.946902e-01,9.419106e-01,9.417886e-01,1.399000e-03,2.058244e-08,3.800524e+01,1.080062e-01,3.789724e+01,4.034244e+01,1.703366e+02
8.337432e+05,9.649806e+00,5.139123e+04,5.948059e-01,9.419266e-01,9.417888e-01,1.399206e-03,2.058180e-08,3.800627e+01,1.080062e-01,3.789826e+01,4.034284e+01,1.703445e+02
8.337532e+05,9.649922e+00,5.140123e+04,5.949216e-01,9.419427e-01,9.417889e-01,1.399412e-03,2.058115e-08,3.800729e+01,1.080062e-01,3.789928e+01,4.034324e+01,1.703525e+02
8.337632e+05,9.650037e+00,5.141123e+04,5.950374e-01,9.419587e-01,9.417891e-01,1.399617e-03,2.058050e-08,3.800831e+01,1.080062e-01,3.790031e+01,4.034364e+01,1.703605e+02
8.337732e+05,9.650153e+00,5.142123e+04,5.951531e-01,9.419747e-01,9.417893e-01,1.399823e-03,2.057985e-08,3.800934e+01,1.080062e-01,3.790133e+01,4.034404e+01,1.703685e+02
8.337832e+05,9.650269e+00,5.143123e+04,5.952689e-01,9.419908e-01,9.417895e-01,1.400029e-03,2.057921e-08,3.801036e+01,1.080062e-01,3.790236e+01,4.034445e+01,1.703765e+02
8.337932e+05,9.650385e+00,5.144123e+04,5.953846e-01,9.420068e-01,9.417897e-01,1.400235e-03,2.057856e-08,3.801139e+01,1.080062e-01,3.790338e+01,4.034485e+01,1.703845e+02
8.338032e+05,9.650500e+00,5.145123e+04,5.955004e-01,9.420223e-01,9.417899e-01,1.400441e-03,2.057791e-08,3.801241e+01,1.080062e-01,3.790440e+01,4.034527e+01,1.703924e+02
8.338132e+05,9.650616e+00,5.146123e+04,5.956161e-01,9.420276e-01,9.417901e-01,1.400646e-03,2.057727e-08,3.801337e+01,1.080062e-01,3.790536e+01,4.034606e+01,1.703998e+02
8.338232e+05,9.650732e+00,5.147123e+04,5.957318e-01,9.420119e-01,9.417903e-01,1.400852e-03,2.057662e-08,3.801311e+01,1.080062e-01,3.790510e+01,4.034646e+01,1.703958e+02
8.338332e+05,9.650848e+00,5.148123e+04,5.958476e-01,9.419963e-01,9.417905e-01,1.401058e-03,2.057598e-08,3.801285e+01,1.080062e-01,3.790484e+01,4.034685e+01,1.703918e+02
8.338432e+05,9.650963e+00,5.149123e+04,5.959633e-01,9.419806e-01,9.417907e-01,1.401264e-03,2.057533e-08,3.801259e+01,1.080062e-01,3.790459e+01,4.034725e+01,1.703877e+02
8.338532e+05,9.651079e+00,5.150123e+04,5.960791e-01,9.419650e-01,9.417909e-01,1.401469e-03,2.057469e-08,3.801233e+01,1.080062e-01,3.790433e+01,4.034764e+01,1.703837e+02
8.338632e+05,9.651195e+00,5.151123e+04,5.961948e-01,9.419493e-01,9.417911e-01,1.401675e-03,2.057404e-08,3.801208e+01,1.080062e-01,3.790407e+01,4.034804e+01,1.703797e+02
8.338732e+05,9.651311e+00,5.152123e+04,5.963106e-01,9.419337e-01,9.417913e-01,1.401881e-03,2.057340e-08,3.801182e+01,1.080062e-01,3.790381e+01,4.034843e+01,1.703757e+02
8.338832e+05,9.651426e+00,5.153123e+04,5.964263e-01,9.419180e-01,9.417915e-01,1.402087e-03,2.057276e-08,3.801156e+01,1.080062e-01,3.790356e+01,4.034883e+01,1.703717e+02
8.338932e+05,9.651542e+00,5.154123e+04,5.965421e-01,9.419024e-01,9.417917e-01,1.402292e-03,2.057211e-08,3.801130e+01,1.080062e-01,3.790330e+01,4.034922e+01,1.703676e+02
8.339032e+05,9.651658e+00,5.155123e+04,5.966578e-01,9.418867e-01,9.417919e-01,1.402498e-03,2.057147e-08,3.801105e+01,1.080062e-01,3.790304e+01,4.034962e+01,1.703636e+02
8.339132e+05,9.651774e+00,5.156123e+04,5.967735e-01,9.418711e-01,9.417920e-01,1.402704e-03,2.057083e-08,3.801079e+01,1.080062e-01,3.790278e+01,4.035001e+01,1.703596e+02
8.339232e+05,9.651889e+00,5.157123e+04,5.968893e-01,9.418554e-01,9.417922e-01,1.402910e-03,2.057018e-08,3.801053e+01,1.080062e-01,3.790252e+01,4.035041e+01,1.703556e+02
8.339332e+05,9.652005e+00,5.158123e+04,5.970050e-01,9.418398e-01,9.417924e-01,1.403115e-03,2.056954e-08,3.801027e+01,1.080062e-01,3.790227e+01,4.035080e+01,1.703516e+02
8.339432e+05,9.652121e+00,5.159123e+04,5.971208e-01,9.418241e-01,9.417926e-01,1.403321e-03,2.056890e-08,3.801001e+01,1.080062e-01,3.790201e+01,4.035120e+01,1.703475e+02
8.339532e+05,9.652237e+00,5.160123e+04,5.972365e-01,9.418085e-01,9.417928e-01,1.403527e-03,2.056826e-08,3.800976e+01,1.080062e-01,3.790175e+01,4.035159e+01,1.703435e+02
8.339632e+05,9.652352e+00,5.161123e+04,5.973523e-01,9.417928e-01,9.417930e-01,1.403732e-03,2.056762e-08,3.800950e+01,1.080062e-01,3.790149e+01,4.035199e+01,1.703395e+02
8.339732e+05,9.652468e+00,5.162124e+04,5.974680e-01,9.417771e-01,9.417932e-01,1.403938e-03,2.056698e-08,3.800924e+01,1.080062e-01,3.790124e+01,4.035238e+01,1.703355e+02
8.339832e+05,9.652584e+00,5.163124e+04,5.975837e-01,9.417615e-01,9.417934e-01,1.404144e-03,2.056634e-08,3.800898e+01,1.080062e-01,3.790098e+01,4.035278e+01,1.703315e+02
8.339932e+05,9.652699e+00,5.164124e+04,5.976995e-01,9.417458e-01,9.417936e-01,1.404349e-03,2.056570e-08,3.800873e+01,1.080062e-01,3.790072e+01,4.035317e+01,1.703274e+02
8.340032e+05,9.652815e+00,5.165124e+04,5.978152e-01,9.417302e-01,9.417938e-01,1.404555e-03,2.056506e-08,3.800847e+01,1.080062e-01,3.790046e+01,4.035357e+01,1.703234e+02
8.340132e+05,9.652931e+00,5.166124e+04,5.979310e-01,9.417145e-01,9.417940e-01,1.404761e-03,2.056442e-08,3.800821e+01,1.080062e-01,3.790020e+01,4.035396e+01,1.703194e+02
8.340232e+05,9.653047e+00,5.167124e+04,5.980467e-01,9.416989e-01,9.417942e-01,1.404966e-03,2.056378e-08,3.800795e+01,1.080062e-01,3.789995e+01,4.035436e+01,1.703154e+02
8.340332e+05,9.653162e+00,5.168124e+04,5.981625e-01,9.416832e-01,9.417944e-01,1.405172e-03,2.056314e-08,3.800769e+01,1.080062e-01,3.789969e+01,4.035476e+01,1.703114e+02
8.340432e+05,9.653278e+00,5.169124e+04,5.982782e-01,9.416676e-01,9.417946e-01,1.405378e-03,2.056251e-08,3.800744e+01,1.080062e-01,3.789943e+01,4.035515e+01,1.703074e+02
8.340532e+05,9.653394e+00,5.170124e+04,5.983939e-01,9.416525e-01,9.417948e-01,1.405583e-03,2.056187e-08,3.800718e+01,1.080062e-01,3.789917e+01,4.035552e+01,1.703033e+02
8.340632e+05,9.653510e+00,5.171124e+04,5.985097e-01,9.416428e-01,9.417950e-01,1.405789e-03,2.056123e-08,3.800675e+01,1.080062e-01,3.789874e+01,4.035548e+01,1.703000e+02
8.340732e+05,9.653625e+00,5.172124e+04,5.986254e-01,9.416469e-01,9.417951e-01,1.405994e-03,2.056059e-08,3.800547e+01,1.080062e-01,3.789747e+01,4.035395e+01,1.703000e+02
8.340832e+05,9.653741e+00,5.173124e+04,5.987412e-01,9.416510e-01,9.417953e-01,1.406200e-03,2.055996e-08,3.800420e+01,1.080062e-01,3.789619e+01,4.035242e+01,1.703000e+02
8.340932e+05,9.653857e+00,5.174124e+04,5.988569e-01,9.416550e-01,9.417955e-01,1.406406e-03,2.055932e-08,3.800292e+01,1.080062e-01,3.789492e+01,4.035089e+01,1.703000e+02
8.341032e+05,9.653973e+00,5.175124e+04,5.989727e-01,9.416591e-01,9.417957e-01,1.406611e-03,2.055869e-08,3.800165e+01,1.080062e-01,3.789364e+01,4.034936e+01,1.703000e+02
8.341132e+05,9.654088e+00,5.176124e+04,5.990884e-01,9.416631e-01,9.417959e-01,1.406817e-03,2.055805e-08,3.800037e+01,1.080062e-01,3.789236e+01,4.034784e+01,1.703000e+02
8.341232e+05,9.654204e+00,5.177124e+04,5.992042e-01,9.416672e-01,9.417961e-01,1.407022e-03,2.055742e-08,3.799910e+01,1.080062e-01,3.789109e+01,4.034631e+01,1.703000e+02
8.341332e+05,9.654320e+00,5.178124e+04,5.993199e-01,9.416712e-01,9.417963e-01,1.407228e-03,2.055678e-08,3.799782e+01,1.080062e-01,3.788981e+01,4.034478e+01,1.703000e+02
8.341432e+05,9.654436e+00,5.179124e+04,5.994356e-01,9.416753e-01,9.417965e-01,1.407434e-03,2.055615e-08,3.799654e+01,1.080062e-01,3.788854e+01,4.034325e+01,1.703000e+02
8.341532e+05,9.654551e+00,5.180124e+04,5.995514e-01,9.416794e-01,9.417967e-01,1.407639e-03,2.055551e-08,3.799527e+01,1.080062e-01,3.788726e+01,4.034173e+01,1.703000e+02
8.341632e+05,9.654667e+00,5.181124e+04,5.996671e-01,9.416834e-01,9.417969e-01,1.407845e-03,2.055488e-08,3.799399e+01,1.080062e-01,3.788599e+01,4.034020e+01,1.703000e+02
8.341732e+05,9.654783e+00,5.182124e+04,5.997829e-01,9.416875e-01,9.417971e-01,1.408050e-03,2.055424e-08,3.799272e+01,1.080062e-01,3.788471e+01,4.033867e+01,1.703000e+02
8.341832e+05,9.654899e+00,5.183124e+04,5.998986e-01,9.416915e-01,9.417973e-01,1.408256e-03,2.055361e-08,3.799144e+01,1.080062e-01,3.788344e+01,4.033714e+01,1.703000e+02
8.341932e+05,9.655014e+00,5.184124e+04,6.000144e-01,9.416956e-01,9.417975e-01,1.408461e-03,2.055298e-08,3.799017e+01,1.080062e-01,3.788216e+01,4.033561e+01,1.703000e+02
8.342032e+05,9.655130e+00,5.185124e+04,6.001301e-01,9.416996e-01,9.417977e-01,1.408667e-03,2.055235e-08,3.798889e+01,1.080062e-01,3.788088e+01,4.033409e+01,1.703000e+02
8.342132e+05,9.655246e+00,5.186124e+04,6.002458e-01,9.417037e-01,9.417979e-01,1.408872e-03,2.055171e-08,3.798762e+01,1.080062e-01,3.787961e+01,4.033256e+01,1.703000e+02
