Repository: brandonlampe/CS_Data

# Repository for Crushed Salt Data
**Grant No: 456417**

This is a work in progress!

## Repository Content

### Directory Names
A uniform namining structure still in progress, but in general directories are named according to the following:
 - Names contain no spaces, a single underscore "_" will be used as a file name seperator.
 - Files are for the Crushed Salt Project (CSP); therefore, the first three charaters of each file are "CSP".
 - Folders are organized by which frame the test was performed on i.e., A2 or A3.
 - The fifth and sixth charaters of each file name will therefore be "A" followed by the frame number.

File: UNM_WP_HY_175_09/IscoMeasurements/STAGE10/CREEP_FIT/175_09_STAGE10_CREEP_OUT.csv (part 26 of 71)
Analysis by Brandon Lampe, performed on: 2016/07/06 15:11:46
Experimental results below begin at: 2016/04/17 10:45:14
Duration (sec),Duration (day),Elapsed Time (sec),Elapsed Time (day),Interpolated Fractional Density,Fit to Fractional Density,Fit to Volume Strain,Fit to Volume Strain Rate (1/sec),Confining Pressure (MPa),Pore Pressure (MPa),Terzaghi Pressure (MPa),Solid Pressure (MPa),Temperature (C))
8.413034e+05,9.737308e+00,5.895141e+04,6.823080e-01,9.419304e-01,9.419338e-01,1.553183e-03,2.017878e-08,3.798674e+01,1.080062e-01,3.787874e+01,4.032195e+01,1.705000e+02
8.413134e+05,9.737424e+00,5.896141e+04,6.824237e-01,9.419153e-01,9.419340e-01,1.553384e-03,2.017834e-08,3.798778e+01,1.080062e-01,3.787978e+01,4.032370e+01,1.704991e+02
8.413234e+05,9.737539e+00,5.897141e+04,6.825395e-01,9.418960e-01,9.419342e-01,1.553586e-03,2.017791e-08,3.798830e+01,1.080062e-01,3.788029e+01,4.032507e+01,1.704911e+02
8.413334e+05,9.737655e+00,5.898141e+04,6.826552e-01,9.418767e-01,9.419343e-01,1.553788e-03,2.017748e-08,3.798881e+01,1.080062e-01,3.788080e+01,4.032644e+01,1.704831e+02
8.413434e+05,9.737771e+00,5.899141e+04,6.827710e-01,9.418575e-01,9.419345e-01,1.553990e-03,2.017704e-08,3.798932e+01,1.080062e-01,3.788131e+01,4.032780e+01,1.704751e+02
8.413534e+05,9.737887e+00,5.900141e+04,6.828867e-01,9.418382e-01,9.419347e-01,1.554192e-03,2.017661e-08,3.798983e+01,1.080062e-01,3.788183e+01,4.032917e+01,1.704671e+02
8.413634e+05,9.738002e+00,5.901141e+04,6.830025e-01,9.418189e-01,9.419349e-01,1.554393e-03,2.017618e-08,3.799034e+01,1.080062e-01,3.788234e+01,4.033054e+01,1.704591e+02
8.413734e+05,9.738118e+00,5.902141e+04,6.831182e-01,9.417996e-01,9.419351e-01,1.554595e-03,2.017575e-08,3.799086e+01,1.080062e-01,3.788285e+01,4.033190e+01,1.704512e+02
8.413834e+05,9.738234e+00,5.903141e+04,6.832339e-01,9.417803e-01,9.419353e-01,1.554797e-03,2.017531e-08,3.799137e+01,1.080062e-01,3.788336e+01,4.033327e+01,1.704432e+02
8.413934e+05,9.738350e+00,5.904141e+04,6.833497e-01,9.417610e-01,9.419355e-01,1.554999e-03,2.017488e-08,3.799188e+01,1.080062e-01,3.788387e+01,4.033464e+01,1.704352e+02
8.414034e+05,9.738465e+00,5.905141e+04,6.834654e-01,9.417418e-01,9.419357e-01,1.555200e-03,2.017445e-08,3.799239e+01,1.080062e-01,3.788439e+01,4.033600e+01,1.704272e+02
8.414134e+05,9.738581e+00,5.906141e+04,6.835812e-01,9.417225e-01,9.419359e-01,1.555402e-03,2.017402e-08,3.799290e+01,1.080062e-01,3.788490e+01,4.033737e+01,1.704192e+02
8.414234e+05,9.738697e+00,5.907141e+04,6.836969e-01,9.417032e-01,9.419361e-01,1.555604e-03,2.017359e-08,3.799342e+01,1.080062e-01,3.788541e+01,4.033874e+01,1.704112e+02
8.414334e+05,9.738813e+00,5.908141e+04,6.838127e-01,9.416839e-01,9.419363e-01,1.555806e-03,2.017316e-08,3.799393e+01,1.080062e-01,3.788592e+01,4.034011e+01,1.704033e+02
8.414434e+05,9.738928e+00,5.909141e+04,6.839284e-01,9.416646e-01,9.419364e-01,1.556007e-03,2.017273e-08,3.799444e+01,1.080062e-01,3.788643e+01,4.034147e+01,1.703953e+02
8.414534e+05,9.739044e+00,5.910141e+04,6.840441e-01,9.416454e-01,9.419366e-01,1.556209e-03,2.017230e-08,3.799495e+01,1.080062e-01,3.788695e+01,4.034284e+01,1.703873e+02
8.414634e+05,9.739160e+00,5.911141e+04,6.841599e-01,9.416261e-01,9.419368e-01,1.556411e-03,2.017187e-08,3.799546e+01,1.080062e-01,3.788746e+01,4.034421e+01,1.703793e+02
8.414734e+05,9.739276e+00,5.912141e+04,6.842756e-01,9.416068e-01,9.419370e-01,1.556612e-03,2.017144e-08,3.799598e+01,1.080062e-01,3.788797e+01,4.034558e+01,1.703713e+02
8.414834e+05,9.739391e+00,5.913141e+04,6.843914e-01,9.415875e-01,9.419372e-01,1.556814e-03,2.017101e-08,3.799649e+01,1.080062e-01,3.788848e+01,4.034694e+01,1.703634e+02
8.414934e+05,9.739507e+00,5.914142e+04,6.845071e-01,9.415682e-01,9.419374e-01,1.557016e-03,2.017058e-08,3.799700e+01,1.080062e-01,3.788899e+01,4.034831e+01,1.703554e+02
8.415034e+05,9.739623e+00,5.915142e+04,6.846229e-01,9.415490e-01,9.419376e-01,1.557218e-03,2.017015e-08,3.799751e+01,1.080062e-01,3.788951e+01,4.034968e+01,1.703474e+02
8.415134e+05,9.739739e+00,5.916142e+04,6.847386e-01,9.415297e-01,9.419378e-01,1.557419e-03,2.016972e-08,3.799802e+01,1.080062e-01,3.789002e+01,4.035105e+01,1.703394e+02
8.415234e+05,9.739854e+00,5.917142e+04,6.848543e-01,9.415104e-01,9.419380e-01,1.557621e-03,2.016929e-08,3.799854e+01,1.080062e-01,3.789053e+01,4.035242e+01,1.703314e+02
8.415334e+05,9.739970e+00,5.918142e+04,6.849701e-01,9.414911e-01,9.419382e-01,1.557823e-03,2.016886e-08,3.799905e+01,1.080062e-01,3.789104e+01,4.035378e+01,1.703234e+02
8.415434e+05,9.740086e+00,5.919142e+04,6.850858e-01,9.414718e-01,9.419383e-01,1.558024e-03,2.016843e-08,3.799956e+01,1.080062e-01,3.789155e+01,4.035515e+01,1.703155e+02
8.415534e+05,9.740202e+00,5.920142e+04,6.852016e-01,9.414530e-01,9.419385e-01,1.558226e-03,2.016801e-08,3.800007e+01,1.080062e-01,3.789207e+01,4.035650e+01,1.703075e+02
8.415634e+05,9.740317e+00,5.921142e+04,6.853173e-01,9.414415e-01,9.419387e-01,1.558428e-03,2.016758e-08,3.800052e+01,1.080062e-01,3.789251e+01,4.035747e+01,1.703000e+02
8.415734e+05,9.740433e+00,5.922142e+04,6.854331e-01,9.414506e-01,9.419389e-01,1.558629e-03,2.016715e-08,3.800000e+01,1.080062e-01,3.789200e+01,4.035653e+01,1.703000e+02
8.415834e+05,9.740549e+00,5.923142e+04,6.855488e-01,9.414597e-01,9.419391e-01,1.558831e-03,2.016672e-08,3.799949e+01,1.080062e-01,3.789148e+01,4.035559e+01,1.703000e+02
8.415934e+05,9.740665e+00,5.924142e+04,6.856646e-01,9.414688e-01,9.419393e-01,1.559033e-03,2.016629e-08,3.799897e+01,1.080062e-01,3.789097e+01,4.035466e+01,1.703000e+02
8.416034e+05,9.740780e+00,5.925142e+04,6.857803e-01,9.414779e-01,9.419395e-01,1.559234e-03,2.016587e-08,3.799846e+01,1.080062e-01,3.789045e+01,4.035372e+01,1.703000e+02
8.416134e+05,9.740896e+00,5.926142e+04,6.858960e-01,9.414870e-01,9.419397e-01,1.559436e-03,2.016544e-08,3.799794e+01,1.080062e-01,3.788994e+01,4.035278e+01,1.703000e+02
8.416234e+05,9.741012e+00,5.927142e+04,6.860118e-01,9.414961e-01,9.419399e-01,1.559638e-03,2.016501e-08,3.799743e+01,1.080062e-01,3.788942e+01,4.035185e+01,1.703000e+02
8.416334e+05,9.741128e+00,5.928142e+04,6.861275e-01,9.415053e-01,9.419400e-01,1.559839e-03,2.016459e-08,3.799691e+01,1.080062e-01,3.788890e+01,4.035091e+01,1.703000e+02
8.416434e+05,9.741243e+00,5.929142e+04,6.862433e-01,9.415144e-01,9.419402e-01,1.560041e-03,2.016416e-08,3.799639e+01,1.080062e-01,3.788839e+01,4.034997e+01,1.703000e+02
8.416534e+05,9.741359e+00,5.930142e+04,6.863590e-01,9.415235e-01,9.419404e-01,1.560243e-03,2.016374e-08,3.799588e+01,1.080062e-01,3.788787e+01,4.034903e+01,1.703000e+02
8.416634e+05,9.741475e+00,5.931142e+04,6.864748e-01,9.415326e-01,9.419406e-01,1.560444e-03,2.016331e-08,3.799536e+01,1.080062e-01,3.788736e+01,4.034810e+01,1.703000e+02
8.416734e+05,9.741591e+00,5.932142e+04,6.865905e-01,9.415417e-01,9.419408e-01,1.560646e-03,2.016288e-08,3.799485e+01,1.080062e-01,3.788684e+01,4.034716e+01,1.703000e+02
8.416834e+05,9.741706e+00,5.933142e+04,6.867062e-01,9.415508e-01,9.419410e-01,1.560848e-03,2.016246e-08,3.799433e+01,1.080062e-01,3.788633e+01,4.034622e+01,1.703000e+02
8.416934e+05,9.741822e+00,5.934142e+04,6.868220e-01,9.415599e-01,9.419412e-01,1.561049e-03,2.016203e-08,3.799382e+01,1.080062e-01,3.788581e+01,4.034529e+01,1.703000e+02
8.417034e+05,9.741938e+00,5.935142e+04,6.869377e-01,9.415691e-01,9.419414e-01,1.561251e-03,2.016161e-08,3.799330e+01,1.080062e-01,3.788530e+01,4.034435e+01,1.703000e+02
8.417134e+05,9.742053e+00,5.936142e+04,6.870535e-01,9.415782e-01,9.419416e-01,1.561453e-03,2.016119e-08,3.799279e+01,1.080062e-01,3.788478e+01,4.034341e+01,1.703000e+02
8.417234e+05,9.742169e+00,5.937142e+04,6.871692e-01,9.415873e-01,9.419418e-01,1.561654e-03,2.016076e-08,3.799227e+01,1.080062e-01,3.788426e+01,4.034247e+01,1.703000e+02
8.417334e+05,9.742285e+00,5.938142e+04,6.872850e-01,9.415964e-01,9.419419e-01,1.561856e-03,2.016034e-08,3.799176e+01,1.080062e-01,3.788375e+01,4.034154e+01,1.703000e+02
8.417434e+05,9.742401e+00,5.939142e+04,6.874007e-01,9.416055e-01,9.419421e-01,1.562057e-03,2.015991e-08,3.799124e+01,1.080062e-01,3.788323e+01,4.034060e+01,1.703000e+02
8.417534e+05,9.742516e+00,5.940142e+04,6.875164e-01,9.416146e-01,9.419423e-01,1.562259e-03,2.015949e-08,3.799072e+01,1.080062e-01,3.788272e+01,4.033966e+01,1.703000e+02
8.417634e+05,9.742632e+00,5.941142e+04,6.876322e-01,9.416238e-01,9.419425e-01,1.562461e-03,2.015907e-08,3.799021e+01,1.080062e-01,3.788220e+01,4.033873e+01,1.703000e+02
8.417734e+05,9.742748e+00,5.942142e+04,6.877479e-01,9.416329e-01,9.419427e-01,1.562662e-03,2.015864e-08,3.798969e+01,1.080062e-01,3.788169e+01,4.033779e+01,1.703000e+02
8.417834e+05,9.742864e+00,5.943142e+04,6.878637e-01,9.416420e-01,9.419429e-01,1.562864e-03,2.015822e-08,3.798918e+01,1.080062e-01,3.788117e+01,4.033685e+01,1.703000e+02
8.417934e+05,9.742979e+00,5.944142e+04,6.879794e-01,9.416511e-01,9.419431e-01,1.563065e-03,2.015780e-08,3.798866e+01,1.080062e-01,3.788066e+01,4.033592e+01,1.703000e+02
8.418034e+05,9.743095e+00,5.945142e+04,6.880952e-01,9.416608e-01,9.419433e-01,1.563267e-03,2.015737e-08,3.798815e+01,1.080062e-01,3.788014e+01,4.033496e+01,1.703000e+02
8.418134e+05,9.743211e+00,5.946142e+04,6.882109e-01,9.416735e-01,9.419435e-01,1.563468e-03,2.015695e-08,3.798772e+01,1.080062e-01,3.787972e+01,4.033396e+01,1.703007e+02
8.418234e+05,9.743327e+00,5.947142e+04,6.883267e-01,9.416880e-01,9.419437e-01,1.563670e-03,2.015653e-08,3.798772e+01,1.080062e-01,3.787972e+01,4.033335e+01,1.703047e+02
8.418334e+05,9.743442e+00,5.948142e+04,6.884424e-01,9.417024e-01,9.419438e-01,1.563872e-03,2.015611e-08,3.798772e+01,1.080062e-01,3.787972e+01,4.033273e+01,1.703087e+02
8.418434e+05,9.743558e+00,5.949142e+04,6.885581e-01,9.417169e-01,9.419440e-01,1.564073e-03,2.015569e-08,3.798772e+01,1.080062e-01,3.787972e+01,4.033211e+01,1.703127e+02
8.418534e+05,9.743674e+00,5.950142e+04,6.886739e-01,9.417314e-01,9.419442e-01,1.564275e-03,2.015526e-08,3.798772e+01,1.080062e-01,3.787972e+01,4.033149e+01,1.703166e+02
8.418634e+05,9.743790e+00,5.951142e+04,6.887896e-01,9.417459e-01,9.419444e-01,1.564476e-03,2.015484e-08,3.798772e+01,1.080062e-01,3.787972e+01,4.033087e+01,1.703206e+02
8.418734e+05,9.743905e+00,5.952142e+04,6.889054e-01,9.417603e-01,9.419446e-01,1.564678e-03,2.015442e-08,3.798772e+01,1.080062e-01,3.787972e+01,4.033025e+01,1.703246e+02
8.418834e+05,9.744021e+00,5.953142e+04,6.890211e-01,9.417748e-01,9.419448e-01,1.564879e-03,2.015400e-08,3.798772e+01,1.080062e-01,3.787972e+01,4.032964e+01,1.703286e+02
8.418934e+05,9.744137e+00,5.954142e+04,6.891369e-01,9.417893e-01,9.419450e-01,1.565081e-03,2.015358e-08,3.798772e+01,1.080062e-01,3.787972e+01,4.032902e+01,1.703325e+02
8.419034e+05,9.744253e+00,5.955142e+04,6.892526e-01,9.418038e-01,9.419452e-01,1.565282e-03,2.015316e-08,3.798772e+01,1.080062e-01,3.787972e+01,4.032840e+01,1.703365e+02
8.419134e+05,9.744368e+00,5.956143e+04,6.893683e-01,9.418182e-01,9.419454e-01,1.565484e-03,2.015274e-08,3.798772e+01,1.080062e-01,3.787972e+01,4.032778e+01,1.703405e+02
8.419234e+05,9.744484e+00,5.957143e+04,6.894841e-01,9.418327e-01,9.419456e-01,1.565686e-03,2.015232e-08,3.798772e+01,1.080062e-01,3.787972e+01,4.032716e+01,1.703445e+02
8.419334e+05,9.744600e+00,5.958143e+04,6.895998e-01,9.418472e-01,9.419457e-01,1.565887e-03,2.015190e-08,3.798772e+01,1.080062e-01,3.787972e+01,4.032655e+01,1.703484e+02
8.419434e+05,9.744716e+00,5.959143e+04,6.897156e-01,9.418617e-01,9.419459e-01,1.566089e-03,2.015148e-08,3.798772e+01,1.080062e-01,3.787972e+01,4.032593e+01,1.703524e+02
8.419534e+05,9.744831e+00,5.960143e+04,6.898313e-01,9.418761e-01,9.419461e-01,1.566290e-03,2.015106e-08,3.798772e+01,1.080062e-01,3.787972e+01,4.032531e+01,1.703564e+02
8.419634e+05,9.744947e+00,5.961143e+04,6.899471e-01,9.418906e-01,9.419463e-01,1.566492e-03,2.015064e-08,3.798772e+01,1.080062e-01,3.787972e+01,4.032469e+01,1.703604e+02
8.419734e+05,9.745063e+00,5.962143e+04,6.900628e-01,9.419051e-01,9.419465e-01,1.566693e-03,2.015022e-08,3.798772e+01,1.080062e-01,3.787972e+01,4.032407e+01,1.703644e+02
8.419834e+05,9.745179e+00,5.963143e+04,6.901786e-01,9.419196e-01,9.419467e-01,1.566895e-03,2.014981e-08,3.798772e+01,1.080062e-01,3.787972e+01,4.032345e+01,1.703683e+02
8.419934e+05,9.745294e+00,5.964143e+04,6.902943e-01,9.419340e-01,9.419469e-01,1.567096e-03,2.014939e-08,3.798772e+01,1.080062e-01,3.787972e+01,4.032284e+01,1.703723e+02
8.420034e+05,9.745410e+00,5.965143e+04,6.904100e-01,9.419485e-01,9.419471e-01,1.567298e-03,2.014897e-08,3.798772e+01,1.080062e-01,3.787972e+01,4.032222e+01,1.703763e+02
8.420134e+05,9.745526e+00,5.966143e+04,6.905258e-01,9.419630e-01,9.419473e-01,1.567499e-03,2.014855e-08,3.798772e+01,1.080062e-01,3.787972e+01,4.032160e+01,1.703803e+02
8.420234e+05,9.745642e+00,5.967143e+04,6.906415e-01,9.419775e-01,9.419475e-01,1.567701e-03,2.014813e-08,3.798772e+01,1.080062e-01,3.787972e+01,4.032098e+01,1.703842e+02
8.420334e+05,9.745757e+00,5.968143e+04,6.907573e-01,9.419919e-01,9.419476e-01,1.567902e-03,2.014772e-08,3.798772e+01,1.080062e-01,3.787972e+01,4.032036e+01,1.703882e+02
8.420434e+05,9.745873e+00,5.969143e+04,6.908730e-01,9.420064e-01,9.419478e-01,1.568104e-03,2.014730e-08,3.798772e+01,1.080062e-01,3.787972e+01,4.031975e+01,1.703922e+02
8.420534e+05,9.745989e+00,5.970143e+04,6.909888e-01,9.420209e-01,9.419480e-01,1.568305e-03,2.014688e-08,3.798772e+01,1.080062e-01,3.787972e+01,4.031913e+01,1.703962e+02
8.420634e+05,9.746104e+00,5.971143e+04,6.911045e-01,9.420346e-01,9.419482e-01,1.568507e-03,2.014646e-08,3.798779e+01,1.080161e-01,3.787977e+01,4.031861e+01,1.704002e+02
8.420734e+05,9.746220e+00,5.972143e+04,6.912202e-01,9.420296e-01,9.419484e-01,1.568708e-03,2.014605e-08,3.798941e+01,1.082709e-01,3.788114e+01,4.032053e+01,1.704042e+02
8.420834e+05,9.746336e+00,5.973143e+04,6.913360e-01,9.420246e-01,9.419486e-01,1.568909e-03,2.014563e-08,3.799104e+01,1.085258e-01,3.788252e+01,4.032246e+01,1.704082e+02
8.420934e+05,9.746452e+00,5.974143e+04,6.914517e-01,9.420196e-01,9.419488e-01,1.569111e-03,2.014521e-08,3.799267e+01,1.087806e-01,3.788389e+01,4.032439e+01,1.704122e+02
8.421034e+05,9.746567e+00,5.975143e+04,6.915675e-01,9.420145e-01,9.419490e-01,1.569312e-03,2.014480e-08,3.799429e+01,1.090354e-01,3.788526e+01,4.032631e+01,1.704162e+02
8.421134e+05,9.746683e+00,5.976143e+04,6.916832e-01,9.420095e-01,9.419492e-01,1.569514e-03,2.014438e-08,3.799592e+01,1.092902e-01,3.788663e+01,4.032824e+01,1.704202e+02
8.421234e+05,9.746799e+00,5.977143e+04,6.917990e-01,9.420045e-01,9.419494e-01,1.569715e-03,2.014397e-08,3.799755e+01,1.095451e-01,3.788800e+01,4.033016e+01,1.704242e+02
8.421334e+05,9.746915e+00,5.978143e+04,6.919147e-01,9.419994e-01,9.419495e-01,1.569917e-03,2.014355e-08,3.799918e+01,1.097999e-01,3.788938e+01,4.033209e+01,1.704282e+02
8.421434e+05,9.747030e+00,5.979143e+04,6.920304e-01,9.419944e-01,9.419497e-01,1.570118e-03,2.014314e-08,3.800080e+01,1.100547e-01,3.789075e+01,4.033402e+01,1.704322e+02
8.421534e+05,9.747146e+00,5.980143e+04,6.921462e-01,9.419894e-01,9.419499e-01,1.570320e-03,2.014272e-08,3.800243e+01,1.103095e-01,3.789212e+01,4.033594e+01,1.704362e+02
8.421634e+05,9.747262e+00,5.981143e+04,6.922619e-01,9.419843e-01,9.419501e-01,1.570521e-03,2.014231e-08,3.800406e+01,1.105644e-01,3.789349e+01,4.033787e+01,1.704402e+02
8.421734e+05,9.747378e+00,5.982143e+04,6.923777e-01,9.419793e-01,9.419503e-01,1.570722e-03,2.014189e-08,3.800568e+01,1.108192e-01,3.789486e+01,4.033980e+01,1.704442e+02
8.421834e+05,9.747493e+00,5.983143e+04,6.924934e-01,9.419743e-01,9.419505e-01,1.570924e-03,2.014148e-08,3.800731e+01,1.110740e-01,3.789624e+01,4.034172e+01,1.704482e+02
8.421934e+05,9.747609e+00,5.984143e+04,6.926092e-01,9.419693e-01,9.419507e-01,1.571125e-03,2.014106e-08,3.800894e+01,1.113289e-01,3.789761e+01,4.034365e+01,1.704522e+02
8.422034e+05,9.747725e+00,5.985143e+04,6.927249e-01,9.419642e-01,9.419509e-01,1.571327e-03,2.014065e-08,3.801056e+01,1.115837e-01,3.789898e+01,4.034557e+01,1.704562e+02
8.422134e+05,9.747841e+00,5.986143e+04,6.928407e-01,9.419592e-01,9.419511e-01,1.571528e-03,2.014024e-08,3.801219e+01,1.118385e-01,3.790035e+01,4.034750e+01,1.704602e+02
8.422234e+05,9.747956e+00,5.987143e+04,6.929564e-01,9.419542e-01,9.419512e-01,1.571729e-03,2.013982e-08,3.801382e+01,1.120933e-01,3.790172e+01,4.034943e+01,1.704642e+02
8.422334e+05,9.748072e+00,5.988143e+04,6.930721e-01,9.419491e-01,9.419514e-01,1.571931e-03,2.013941e-08,3.801544e+01,1.123482e-01,3.790310e+01,4.035135e+01,1.704682e+02
8.422434e+05,9.748188e+00,5.989143e+04,6.931879e-01,9.419441e-01,9.419516e-01,1.572132e-03,2.013900e-08,3.801707e+01,1.126030e-01,3.790447e+01,4.035328e+01,1.704722e+02
8.422534e+05,9.748304e+00,5.990143e+04,6.933036e-01,9.419391e-01,9.419518e-01,1.572334e-03,2.013858e-08,3.801870e+01,1.128578e-01,3.790584e+01,4.035521e+01,1.704762e+02
8.422634e+05,9.748419e+00,5.991143e+04,6.934194e-01,9.419341e-01,9.419520e-01,1.572535e-03,2.013817e-08,3.802032e+01,1.131126e-01,3.790721e+01,4.035713e+01,1.704803e+02
8.422734e+05,9.748535e+00,5.992143e+04,6.935351e-01,9.419290e-01,9.419522e-01,1.572736e-03,2.013776e-08,3.802195e+01,1.133675e-01,3.790858e+01,4.035906e+01,1.704843e+02
8.422834e+05,9.748651e+00,5.993143e+04,6.936509e-01,9.419240e-01,9.419524e-01,1.572938e-03,2.013735e-08,3.802358e+01,1.136223e-01,3.790996e+01,4.036098e+01,1.704883e+02
8.422934e+05,9.748767e+00,5.994143e+04,6.937666e-01,9.419190e-01,9.419526e-01,1.573139e-03,2.013693e-08,3.802520e+01,1.138771e-01,3.791133e+01,4.036291e+01,1.704923e+02
8.423034e+05,9.748882e+00,5.995143e+04,6.938823e-01,9.419137e-01,9.419528e-01,1.573341e-03,2.013652e-08,3.802683e+01,1.141319e-01,3.791270e+01,4.036485e+01,1.704963e+02
8.423134e+05,9.748998e+00,5.996143e+04,6.939981e-01,9.419067e-01,9.419530e-01,1.573542e-03,2.013611e-08,3.802825e+01,1.143511e-01,3.791390e+01,4.036664e+01,1.705000e+02
8.423234e+05,9.749114e+00,5.997143e+04,6.941138e-01,9.419165e-01,9.419531e-01,1.573743e-03,2.013570e-08,3.802687e+01,1.140954e-01,3.791278e+01,4.036478e+01,1.705000e+02
8.423334e+05,9.749230e+00,5.998144e+04,6.942296e-01,9.419262e-01,9.419533e-01,1.573945e-03,2.013529e-08,3.802550e+01,1.138397e-01,3.791166e+01,4.036292e+01,1.705000e+02
8.423434e+05,9.749345e+00,5.999144e+04,6.943453e-01,9.419359e-01,9.419535e-01,1.574146e-03,2.013488e-08,3.802412e+01,1.135840e-01,3.791054e+01,4.036106e+01,1.705000e+02
8.423534e+05,9.749461e+00,6.000144e+04,6.944611e-01,9.419457e-01,9.419537e-01,1.574347e-03,2.013447e-08,3.802275e+01,1.133283e-01,3.790942e+01,4.035920e+01,1.705000e+02
8.423634e+05,9.749577e+00,6.001144e+04,6.945768e-01,9.419554e-01,9.419539e-01,1.574549e-03,2.013406e-08,3.802138e+01,1.130725e-01,3.790830e+01,4.035734e+01,1.705000e+02
8.423734e+05,9.749693e+00,6.002144e+04,6.946925e-01,9.419651e-01,9.419541e-01,1.574750e-03,2.013365e-08,3.802000e+01,1.128168e-01,3.790718e+01,4.035548e+01,1.705000e+02
8.423834e+05,9.749808e+00,6.003144e+04,6.948083e-01,9.419749e-01,9.419543e-01,1.574951e-03,2.013324e-08,3.801863e+01,1.125611e-01,3.790606e+01,4.035362e+01,1.705000e+02
8.423934e+05,9.749924e+00,6.004144e+04,6.949240e-01,9.419846e-01,9.419545e-01,1.575153e-03,2.013283e-08,3.801725e+01,1.123054e-01,3.790495e+01,4.035176e+01,1.705000e+02
8.424034e+05,9.750040e+00,6.005144e+04,6.950398e-01,9.419943e-01,9.419547e-01,1.575354e-03,2.013242e-08,3.801588e+01,1.120497e-01,3.790383e+01,4.034990e+01,1.705000e+02
8.424134e+05,9.750156e+00,6.006144e+04,6.951555e-01,9.420041e-01,9.419549e-01,1.575555e-03,2.013201e-08,3.801450e+01,1.117940e-01,3.790271e+01,4.034804e+01,1.705000e+02
8.424234e+05,9.750271e+00,6.007144e+04,6.952713e-01,9.420138e-01,9.419550e-01,1.575757e-03,2.013160e-08,3.801313e+01,1.115383e-01,3.790159e+01,4.034618e+01,1.705000e+02
8.424334e+05,9.750387e+00,6.008144e+04,6.953870e-01,9.420235e-01,9.419552e-01,1.575958e-03,2.013119e-08,3.801175e+01,1.112826e-01,3.790047e+01,4.034432e+01,1.705000e+02
8.424434e+05,9.750503e+00,6.009144e+04,6.955028e-01,9.420333e-01,9.419554e-01,1.576159e-03,2.013078e-08,3.801038e+01,1.110269e-01,3.789935e+01,4.034246e+01,1.705000e+02
8.424534e+05,9.750618e+00,6.010144e+04,6.956185e-01,9.420430e-01,9.419556e-01,1.576361e-03,2.013037e-08,3.800900e+01,1.107711e-01,3.789823e+01,4.034060e+01,1.705000e+02
8.424634e+05,9.750734e+00,6.011144e+04,6.957342e-01,9.420528e-01,9.419558e-01,1.576562e-03,2.012996e-08,3.800763e+01,1.105154e-01,3.789711e+01,4.033874e+01,1.705000e+02
8.424734e+05,9.750850e+00,6.012144e+04,6.958500e-01,9.420625e-01,9.419560e-01,1.576763e-03,2.012956e-08,3.800625e+01,1.102597e-01,3.789599e+01,4.033688e+01,1.705000e+02
8.424834e+05,9.750966e+00,6.013144e+04,6.959657e-01,9.420722e-01,9.419562e-01,1.576965e-03,2.012915e-08,3.800488e+01,1.100040e-01,3.789487e+01,4.033502e+01,1.705000e+02
8.424934e+05,9.751081e+00,6.014144e+04,6.960815e-01,9.420820e-01,9.419564e-01,1.577166e-03,2.012874e-08,3.800350e+01,1.097483e-01,3.789376e+01,4.033317e+01,1.705000e+02
8.425034e+05,9.751197e+00,6.015144e+04,6.961972e-01,9.420917e-01,9.419566e-01,1.577367e-03,2.012833e-08,3.800213e+01,1.094926e-01,3.789264e+01,4.033131e+01,1.705000e+02
8.425134e+05,9.751313e+00,6.016144e+04,6.963130e-01,9.421014e-01,9.419567e-01,1.577568e-03,2.012793e-08,3.800075e+01,1.092369e-01,3.789152e+01,4.032945e+01,1.705000e+02
8.425234e+05,9.751429e+00,6.017144e+04,6.964287e-01,9.421112e-01,9.419569e-01,1.577770e-03,2.012752e-08,3.799938e+01,1.089812e-01,3.789040e+01,4.032759e+01,1.705000e+02
8.425334e+05,9.751544e+00,6.018144e+04,6.965444e-01,9.421209e-01,9.419571e-01,1.577971e-03,2.012711e-08,3.799800e+01,1.087255e-01,3.788928e+01,4.032573e+01,1.705000e+02
8.425434e+05,9.751660e+00,6.019144e+04,6.966602e-01,9.421306e-01,9.419573e-01,1.578172e-03,2.012671e-08,3.799663e+01,1.084697e-01,3.788816e+01,4.032387e+01,1.705000e+02
8.425534e+05,9.751776e+00,6.020144e+04,6.967759e-01,9.421404e-01,9.419575e-01,1.578374e-03,2.012630e-08,3.799526e+01,1.082140e-01,3.788704e+01,4.032201e+01,1.705000e+02
8.425634e+05,9.751892e+00,6.021144e+04,6.968917e-01,9.421459e-01,9.419577e-01,1.578575e-03,2.012589e-08,3.799409e+01,1.080062e-01,3.788608e+01,4.032055e+01,1.705000e+02
8.425734e+05,9.752007e+00,6.022144e+04,6.970074e-01,9.421330e-01,9.419579e-01,1.578776e-03,2.012549e-08,3.799384e+01,1.080062e-01,3.788583e+01,4.032083e+01,1.705000e+02
8.425834e+05,9.752123e+00,6.023144e+04,6.971232e-01,9.421201e-01,9.419581e-01,1.578977e-03,2.012508e-08,3.799358e+01,1.080062e-01,3.788557e+01,4.032111e+01,1.705000e+02
8.425934e+05,9.752239e+00,6.024144e+04,6.972389e-01,9.421072e-01,9.419583e-01,1.579179e-03,2.012468e-08,3.799332e+01,1.080062e-01,3.788532e+01,4.032139e+01,1.705000e+02
8.426034e+05,9.752355e+00,6.025144e+04,6.973546e-01,9.420944e-01,9.419585e-01,1.579380e-03,2.012427e-08,3.799307e+01,1.080062e-01,3.788506e+01,4.032167e+01,1.705000e+02
8.426134e+05,9.752470e+00,6.026144e+04,6.974704e-01,9.420815e-01,9.419586e-01,1.579581e-03,2.012387e-08,3.799281e+01,1.080062e-01,3.788481e+01,4.032195e+01,1.705000e+02
8.426234e+05,9.752586e+00,6.027144e+04,6.975861e-01,9.420686e-01,9.419588e-01,1.579782e-03,2.012346e-08,3.799256e+01,1.080062e-01,3.788455e+01,4.032222e+01,1.705000e+02
8.426334e+05,9.752702e+00,6.028144e+04,6.977019e-01,9.420557e-01,9.419590e-01,1.579984e-03,2.012306e-08,3.799230e+01,1.080062e-01,3.788430e+01,4.032250e+01,1.705000e+02
8.426434e+05,9.752818e+00,6.029144e+04,6.978176e-01,9.420429e-01,9.419592e-01,1.580185e-03,2.012265e-08,3.799205e+01,1.080062e-01,3.788404e+01,4.032278e+01,1.705000e+02
8.426534e+05,9.752933e+00,6.030144e+04,6.979334e-01,9.420300e-01,9.419594e-01,1.580386e-03,2.012225e-08,3.799179e+01,1.080062e-01,3.788379e+01,4.032306e+01,1.705000e+02
8.426634e+05,9.753049e+00,6.031144e+04,6.980491e-01,9.420171e-01,9.419596e-01,1.580587e-03,2.012184e-08,3.799154e+01,1.080062e-01,3.788353e+01,4.032334e+01,1.705000e+02
8.426734e+05,9.753165e+00,6.032144e+04,6.981649e-01,9.420042e-01,9.419598e-01,1.580788e-03,2.012144e-08,3.799128e+01,1.080062e-01,3.788328e+01,4.032362e+01,1.705000e+02
8.426834e+05,9.753281e+00,6.033144e+04,6.982806e-01,9.419914e-01,9.419600e-01,1.580990e-03,2.012104e-08,3.799103e+01,1.080062e-01,3.788302e+01,4.032390e+01,1.705000e+02
8.426934e+05,9.753396e+00,6.034144e+04,6.983963e-01,9.419785e-01,9.419602e-01,1.581191e-03,2.012063e-08,3.799077e+01,1.080062e-01,3.788277e+01,4.032418e+01,1.705000e+02
8.427034e+05,9.753512e+00,6.035144e+04,6.985121e-01,9.419656e-01,9.419604e-01,1.581392e-03,2.012023e-08,3.799052e+01,1.080062e-01,3.788251e+01,4.032446e+01,1.705000e+02
8.427134e+05,9.753628e+00,6.036144e+04,6.986278e-01,9.419527e-01,9.419605e-01,1.581593e-03,2.011983e-08,3.799026e+01,1.080062e-01,3.788226e+01,4.032473e+01,1.705000e+02
8.427234e+05,9.753744e+00,6.037144e+04,6.987436e-01,9.419399e-01,9.419607e-01,1.581795e-03,2.011942e-08,3.799001e+01,1.080062e-01,3.788200e+01,4.032501e+01,1.705000e+02
8.427334e+05,9.753859e+00,6.038144e+04,6.988593e-01,9.419270e-01,9.419609e-01,1.581996e-03,2.011902e-08,3.798975e+01,1.080062e-01,3.788175e+01,4.032529e+01,1.705000e+02
8.427434e+05,9.753975e+00,6.039144e+04,6.989751e-01,9.419141e-01,9.419611e-01,1.582197e-03,2.011862e-08,3.798950e+01,1.080062e-01,3.788149e+01,4.032557e+01,1.705000e+02
8.427534e+05,9.754091e+00,6.040145e+04,6.990908e-01,9.419012e-01,9.419613e-01,1.582398e-03,2.011822e-08,3.798924e+01,1.080062e-01,3.788124e+01,4.032585e+01,1.705000e+02
8.427634e+05,9.754207e+00,6.041145e+04,6.992065e-01,9.418884e-01,9.419615e-01,1.582599e-03,2.011781e-08,3.798899e+01,1.080062e-01,3.788098e+01,4.032613e+01,1.705000e+02
8.427734e+05,9.754322e+00,6.042145e+04,6.993223e-01,9.418755e-01,9.419617e-01,1.582800e-03,2.011741e-08,3.798873e+01,1.080062e-01,3.788073e+01,4.032641e+01,1.705000e+02
8.427834e+05,9.754438e+00,6.043145e+04,6.994380e-01,9.418626e-01,9.419619e-01,1.583002e-03,2.011701e-08,3.798848e+01,1.080062e-01,3.788047e+01,4.032669e+01,1.705000e+02
8.427934e+05,9.754554e+00,6.044145e+04,6.995538e-01,9.418497e-01,9.419621e-01,1.583203e-03,2.011661e-08,3.798822e+01,1.080062e-01,3.788022e+01,4.032697e+01,1.705000e+02
8.428034e+05,9.754670e+00,6.045145e+04,6.996695e-01,9.418367e-01,9.419622e-01,1.583404e-03,2.011621e-08,3.798797e+01,1.080062e-01,3.787996e+01,4.032725e+01,1.705000e+02
8.428134e+05,9.754785e+00,6.046145e+04,6.997853e-01,9.418210e-01,9.419624e-01,1.583605e-03,2.011581e-08,3.798777e+01,1.080062e-01,3.787976e+01,4.032771e+01,1.704998e+02
8.428234e+05,9.754901e+00,6.047145e+04,6.999010e-01,9.418138e-01,9.419626e-01,1.583806e-03,2.011541e-08,3.798880e+01,1.080062e-01,3.788080e+01,4.032912e+01,1.704958e+02
8.428334e+05,9.755017e+00,6.048145e+04,7.000167e-01,9.418065e-01,9.419628e-01,1.584007e-03,2.011501e-08,3.798983e+01,1.080062e-01,3.788183e+01,4.033052e+01,1.704918e+02
8.428434e+05,9.755132e+00,6.049145e+04,7.001325e-01,9.417993e-01,9.419630e-01,1.584209e-03,2.011461e-08,3.799086e+01,1.080062e-01,3.788286e+01,4.033193e+01,1.704878e+02
8.428534e+05,9.755248e+00,6.050145e+04,7.002482e-01,9.417920e-01,9.419632e-01,1.584410e-03,2.011421e-08,3.799190e+01,1.080062e-01,3.788389e+01,4.033333e+01,1.704837e+02
8.428634e+05,9.755364e+00,6.051145e+04,7.003640e-01,9.417848e-01,9.419634e-01,1.584611e-03,2.011381e-08,3.799293e+01,1.080062e-01,3.788492e+01,4.033473e+01,1.704797e+02
8.428734e+05,9.755480e+00,6.052145e+04,7.004797e-01,9.417775e-01,9.419636e-01,1.584812e-03,2.011341e-08,3.799396e+01,1.080062e-01,3.788595e+01,4.033614e+01,1.704757e+02
8.428834e+05,9.755595e+00,6.053145e+04,7.005955e-01,9.417703e-01,9.419638e-01,1.585013e-03,2.011301e-08,3.799499e+01,1.080062e-01,3.788698e+01,4.033754e+01,1.704717e+02
8.428934e+05,9.755711e+00,6.054145e+04,7.007112e-01,9.417630e-01,9.419640e-01,1.585214e-03,2.011261e-08,3.799602e+01,1.080062e-01,3.788801e+01,4.033895e+01,1.704677e+02
8.429034e+05,9.755827e+00,6.055145e+04,7.008270e-01,9.417558e-01,9.419641e-01,1.585415e-03,2.011221e-08,3.799705e+01,1.080062e-01,3.788904e+01,4.034035e+01,1.704636e+02
8.429134e+05,9.755943e+00,6.056145e+04,7.009427e-01,9.417485e-01,9.419643e-01,1.585617e-03,2.011181e-08,3.799808e+01,1.080062e-01,3.789008e+01,4.034176e+01,1.704596e+02
8.429234e+05,9.756058e+00,6.057145e+04,7.010584e-01,9.417413e-01,9.419645e-01,1.585818e-03,2.011141e-08,3.799911e+01,1.080062e-01,3.789111e+01,4.034316e+01,1.704556e+02
8.429334e+05,9.756174e+00,6.058145e+04,7.011742e-01,9.417340e-01,9.419647e-01,1.586019e-03,2.011101e-08,3.800014e+01,1.080062e-01,3.789214e+01,4.034457e+01,1.704516e+02
8.429434e+05,9.756290e+00,6.059145e+04,7.012899e-01,9.417268e-01,9.419649e-01,1.586220e-03,2.011061e-08,3.800117e+01,1.080062e-01,3.789317e+01,4.034597e+01,1.704476e+02
8.429534e+05,9.756406e+00,6.060145e+04,7.014057e-01,9.417195e-01,9.419651e-01,1.586421e-03,2.011022e-08,3.800221e+01,1.080062e-01,3.789420e+01,4.034737e+01,1.704436e+02
8.429635e+05,9.756521e+00,6.061145e+04,7.015214e-01,9.417123e-01,9.419653e-01,1.586622e-03,2.010982e-08,3.800324e+01,1.080062e-01,3.789523e+01,4.034878e+01,1.704395e+02
8.429735e+05,9.756637e+00,6.062145e+04,7.016372e-01,9.417050e-01,9.419655e-01,1.586823e-03,2.010942e-08,3.800427e+01,1.080062e-01,3.789626e+01,4.035018e+01,1.704355e+02
8.429835e+05,9.756753e+00,6.063145e+04,7.017529e-01,9.416978e-01,9.419657e-01,1.587024e-03,2.010902e-08,3.800530e+01,1.080062e-01,3.789729e+01,4.035159e+01,1.704315e+02
8.429935e+05,9.756869e+00,6.064145e+04,7.018686e-01,9.416905e-01,9.419658e-01,1.587225e-03,2.010863e-08,3.800633e+01,1.080062e-01,3.789832e+01,4.035299e+01,1.704275e+02
8.430035e+05,9.756984e+00,6.065145e+04,7.019844e-01,9.416833e-01,9.419660e-01,1.587427e-03,2.010823e-08,3.800736e+01,1.080062e-01,3.789935e+01,4.035440e+01,1.704235e+02
8.430135e+05,9.757100e+00,6.066145e+04,7.021001e-01,9.416760e-01,9.419662e-01,1.587628e-03,2.010783e-08,3.800839e+01,1.080062e-01,3.790039e+01,4.035580e+01,1.704194e+02
8.430235e+05,9.757216e+00,6.067145e+04,7.022159e-01,9.416688e-01,9.419664e-01,1.587829e-03,2.010743e-08,3.800942e+01,1.080062e-01,3.790142e+01,4.035721e+01,1.704154e+02
8.430335e+05,9.757332e+00,6.068145e+04,7.023316e-01,9.416615e-01,9.419666e-01,1.588030e-03,2.010704e-08,3.801045e+01,1.080062e-01,3.790245e+01,4.035861e+01,1.704114e+02
8.430435e+05,9.757447e+00,6.069145e+04,7.024474e-01,9.416543e-01,9.419668e-01,1.588231e-03,2.010664e-08,3.801149e+01,1.080062e-01,3.790348e+01,4.036002e+01,1.704074e+02
8.430535e+05,9.757563e+00,6.070145e+04,7.025631e-01,9.416470e-01,9.419670e-01,1.588432e-03,2.010625e-08,3.801252e+01,1.080062e-01,3.790451e+01,4.036142e+01,1.704034e+02
8.430635e+05,9.757679e+00,6.071145e+04,7.026788e-01,9.416425e-01,9.419672e-01,1.588633e-03,2.010585e-08,3.801338e+01,1.080062e-01,3.790537e+01,4.036253e+01,1.703994e+02
8.430735e+05,9.757795e+00,6.072145e+04,7.027946e-01,9.416515e-01,9.419674e-01,1.588834e-03,2.010546e-08,3.801338e+01,1.080062e-01,3.790537e+01,4.036215e+01,1.703954e+02
8.430835e+05,9.757910e+00,6.073145e+04,7.029103e-01,9.416606e-01,9.419676e-01,1.589035e-03,2.010506e-08,3.801338e+01,1.080062e-01,3.790537e+01,4.036176e+01,1.703914e+02
8.430935e+05,9.758026e+00,6.074145e+04,7.030261e-01,9.416696e-01,9.419677e-01,1.589236e-03,2.010466e-08,3.801338e+01,1.080062e-01,3.790537e+01,4.036137e+01,1.703874e+02
8.431035e+05,9.758142e+00,6.075145e+04,7.031418e-01,9.416787e-01,9.419679e-01,1.589437e-03,2.010427e-08,3.801338e+01,1.080062e-01,3.790537e+01,4.036099e+01,1.703834e+02
8.431135e+05,9.758258e+00,6.076145e+04,7.032576e-01,9.416877e-01,9.419681e-01,1.589638e-03,2.010387e-08,3.801338e+01,1.080062e-01,3.790537e+01,4.036060e+01,1.703795e+02
8.431235e+05,9.758373e+00,6.077145e+04,7.033733e-01,9.416968e-01,9.419683e-01,1.589839e-03,2.010348e-08,3.801338e+01,1.080062e-01,3.790537e+01,4.036021e+01,1.703755e+02
8.431335e+05,9.758489e+00,6.078145e+04,7.034891e-01,9.417058e-01,9.419685e-01,1.590040e-03,2.010309e-08,3.801338e+01,1.080062e-01,3.790537e+01,4.035983e+01,1.703715e+02
8.431435e+05,9.758605e+00,6.079145e+04,7.036048e-01,9.417149e-01,9.419687e-01,1.590241e-03,2.010269e-08,3.801338e+01,1.080062e-01,3.790537e+01,4.035944e+01,1.703675e+02
8.431535e+05,9.758721e+00,6.080145e+04,7.037205e-01,9.417239e-01,9.419689e-01,1.590442e-03,2.010230e-08,3.801338e+01,1.080062e-01,3.790537e+01,4.035905e+01,1.703636e+02
8.431635e+05,9.758836e+00,6.081145e+04,7.038363e-01,9.417329e-01,9.419691e-01,1.590643e-03,2.010190e-08,3.801338e+01,1.080062e-01,3.790537e+01,4.035867e+01,1.703596e+02
8.431735e+05,9.758952e+00,6.082146e+04,7.039520e-01,9.417420e-01,9.419693e-01,1.590844e-03,2.010151e-08,3.801338e+01,1.080062e-01,3.790537e+01,4.035828e+01,1.703556e+02
8.431835e+05,9.759068e+00,6.083146e+04,7.040678e-01,9.417510e-01,9.419694e-01,1.591045e-03,2.010112e-08,3.801338e+01,1.080062e-01,3.790537e+01,4.035789e+01,1.703516e+02
8.431935e+05,9.759184e+00,6.084146e+04,7.041835e-01,9.417601e-01,9.419696e-01,1.591246e-03,2.010072e-08,3.801338e+01,1.080062e-01,3.790537e+01,4.035751e+01,1.703476e+02
8.432035e+05,9.759299e+00,6.085146e+04,7.042993e-01,9.417691e-01,9.419698e-01,1.591447e-03,2.010033e-08,3.801338e+01,1.080062e-01,3.790537e+01,4.035712e+01,1.703437e+02
8.432135e+05,9.759415e+00,6.086146e+04,7.044150e-01,9.417782e-01,9.419700e-01,1.591648e-03,2.009994e-08,3.801338e+01,1.080062e-01,3.790537e+01,4.035673e+01,1.703397e+02
8.432235e+05,9.759531e+00,6.087146e+04,7.045307e-01,9.417872e-01,9.419702e-01,1.591849e-03,2.009955e-08,3.801338e+01,1.080062e-01,3.790537e+01,4.035635e+01,1.703357e+02
8.432335e+05,9.759646e+00,6.088146e+04,7.046465e-01,9.417963e-01,9.419704e-01,1.592050e-03,2.009915e-08,3.801338e+01,1.080062e-01,3.790537e+01,4.035596e+01,1.703317e+02
8.432435e+05,9.759762e+00,6.089146e+04,7.047622e-01,9.418053e-01,9.419706e-01,1.592251e-03,2.009876e-08,3.801338e+01,1.080062e-01,3.790537e+01,4.035557e+01,1.703278e+02
8.432535e+05,9.759878e+00,6.090146e+04,7.048780e-01,9.418144e-01,9.419708e-01,1.592452e-03,2.009837e-08,3.801338e+01,1.080062e-01,3.790537e+01,4.035519e+01,1.703238e+02
8.432635e+05,9.759994e+00,6.091146e+04,7.049937e-01,9.418234e-01,9.419710e-01,1.592653e-03,2.009798e-08,3.801338e+01,1.080062e-01,3.790537e+01,4.035480e+01,1.703198e+02
8.432735e+05,9.760109e+00,6.092146e+04,7.051095e-01,9.418325e-01,9.419711e-01,1.592854e-03,2.009759e-08,3.801338e+01,1.080062e-01,3.790537e+01,4.035441e+01,1.703158e+02
8.432835e+05,9.760225e+00,6.093146e+04,7.052252e-01,9.418415e-01,9.419713e-01,1.593055e-03,2.009720e-08,3.801338e+01,1.080062e-01,3.790537e+01,4.035403e+01,1.703118e+02
8.432935e+05,9.760341e+00,6.094146e+04,7.053409e-01,9.418505e-01,9.419715e-01,1.593256e-03,2.009680e-08,3.801338e+01,1.080062e-01,3.790537e+01,4.035364e+01,1.703079e+02
8.433035e+05,9.760457e+00,6.095146e+04,7.054567e-01,9.418598e-01,9.419717e-01,1.593457e-03,2.009641e-08,3.801338e+01,1.080062e-01,3.790537e+01,4.035325e+01,1.703039e+02
8.433135e+05,9.760572e+00,6.096146e+04,7.055724e-01,9.418784e-01,9.419719e-01,1.593658e-03,2.009602e-08,3.801338e+01,1.080062e-01,3.790538e+01,4.035245e+01,1.703002e+02
8.433235e+05,9.760688e+00,6.097146e+04,7.056882e-01,9.418966e-01,9.419721e-01,1.593859e-03,2.009563e-08,3.801364e+01,1.080062e-01,3.790564e+01,4.035195e+01,1.703082e+02
8.433335e+05,9.760804e+00,6.098146e+04,7.058039e-01,9.419148e-01,9.419723e-01,1.594060e-03,2.009524e-08,3.801390e+01,1.080062e-01,3.790589e+01,4.035145e+01,1.703162e+02
8.433435e+05,9.760920e+00,6.099146e+04,7.059197e-01,9.419330e-01,9.419725e-01,1.594261e-03,2.009485e-08,3.801416e+01,1.080062e-01,3.790615e+01,4.035094e+01,1.703243e+02
8.433535e+05,9.761035e+00,6.100146e+04,7.060354e-01,9.419512e-01,9.419727e-01,1.594462e-03,2.009446e-08,3.801442e+01,1.080062e-01,3.790641e+01,4.035044e+01,1.703323e+02
8.433635e+05,9.761151e+00,6.101146e+04,7.061512e-01,9.419694e-01,9.419729e-01,1.594663e-03,2.009407e-08,3.801467e+01,1.080062e-01,3.790667e+01,4.034994e+01,1.703404e+02
8.433735e+05,9.761267e+00,6.102146e+04,7.062669e-01,9.419876e-01,9.419730e-01,1.594864e-03,2.009368e-08,3.801493e+01,1.080062e-01,3.790693e+01,4.034943e+01,1.703484e+02
8.433835e+05,9.761383e+00,6.103146e+04,7.063826e-01,9.420058e-01,9.419732e-01,1.595065e-03,2.009329e-08,3.801519e+01,1.080062e-01,3.790718e+01,4.034893e+01,1.703564e+02
8.433935e+05,9.761498e+00,6.104146e+04,7.064984e-01,9.420239e-01,9.419734e-01,1.595266e-03,2.009290e-08,3.801545e+01,1.080062e-01,3.790744e+01,4.034843e+01,1.703645e+02
8.434035e+05,9.761614e+00,6.105146e+04,7.066141e-01,9.420421e-01,9.419736e-01,1.595467e-03,2.009252e-08,3.801570e+01,1.080062e-01,3.790770e+01,4.034792e+01,1.703725e+02
8.434135e+05,9.761730e+00,6.106146e+04,7.067299e-01,9.420603e-01,9.419738e-01,1.595668e-03,2.009213e-08,3.801596e+01,1.080062e-01,3.790796e+01,4.034742e+01,1.703805e+02
8.434235e+05,9.761846e+00,6.107146e+04,7.068456e-01,9.420785e-01,9.419740e-01,1.595869e-03,2.009174e-08,3.801622e+01,1.080062e-01,3.790821e+01,4.034692e+01,1.703886e+02
8.434335e+05,9.761961e+00,6.108146e+04,7.069614e-01,9.420967e-01,9.419742e-01,1.596070e-03,2.009135e-08,3.801648e+01,1.080062e-01,3.790847e+01,4.034642e+01,1.703966e+02
8.434435e+05,9.762077e+00,6.109146e+04,7.070771e-01,9.421149e-01,9.419744e-01,1.596271e-03,2.009096e-08,3.801674e+01,1.080062e-01,3.790873e+01,4.034591e+01,1.704047e+02
8.434535e+05,9.762193e+00,6.110146e+04,7.071928e-01,9.421331e-01,9.419746e-01,1.596471e-03,2.009057e-08,3.801699e+01,1.080062e-01,3.790899e+01,4.034541e+01,1.704127e+02
8.434635e+05,9.762309e+00,6.111146e+04,7.073086e-01,9.421512e-01,9.419747e-01,1.596672e-03,2.009019e-08,3.801725e+01,1.080062e-01,3.790924e+01,4.034491e+01,1.704207e+02
8.434735e+05,9.762424e+00,6.112146e+04,7.074243e-01,9.421694e-01,9.419749e-01,1.596873e-03,2.008980e-08,3.801751e+01,1.080062e-01,3.790950e+01,4.034440e+01,1.704288e+02
8.434835e+05,9.762540e+00,6.113146e+04,7.075401e-01,9.421876e-01,9.419751e-01,1.597074e-03,2.008941e-08,3.801777e+01,1.080062e-01,3.790976e+01,4.034390e+01,1.704368e+02
8.434935e+05,9.762656e+00,6.114146e+04,7.076558e-01,9.422058e-01,9.419753e-01,1.597275e-03,2.008902e-08,3.801802e+01,1.080062e-01,3.791002e+01,4.034340e+01,1.704448e+02
8.435035e+05,9.762772e+00,6.115146e+04,7.077716e-01,9.422240e-01,9.419755e-01,1.597476e-03,2.008864e-08,3.801828e+01,1.080062e-01,3.791028e+01,4.034289e+01,1.704529e+02
8.435135e+05,9.762887e+00,6.116146e+04,7.078873e-01,9.422422e-01,9.419757e-01,1.597677e-03,2.008825e-08,3.801854e+01,1.080062e-01,3.791053e+01,4.034239e+01,1.704609e+02
8.435235e+05,9.763003e+00,6.117146e+04,7.080031e-01,9.422604e-01,9.419759e-01,1.597878e-03,2.008786e-08,3.801880e+01,1.080062e-01,3.791079e+01,4.034189e+01,1.704690e+02
8.435335e+05,9.763119e+00,6.118146e+04,7.081188e-01,9.422786e-01,9.419761e-01,1.598079e-03,2.008748e-08,3.801906e+01,1.080062e-01,3.791105e+01,4.034138e+01,1.704770e+02
8.435435e+05,9.763235e+00,6.119146e+04,7.082345e-01,9.422967e-01,9.419763e-01,1.598279e-03,2.008709e-08,3.801931e+01,1.080062e-01,3.791131e+01,4.034088e+01,1.704850e+02
8.435535e+05,9.763350e+00,6.120146e+04,7.083503e-01,9.423140e-01,9.419764e-01,1.598480e-03,2.008671e-08,3.801957e+01,1.080062e-01,3.791156e+01,4.034042e+01,1.704931e+02
8.435635e+05,9.763466e+00,6.121146e+04,7.084660e-01,9.423221e-01,9.419766e-01,1.598681e-03,2.008632e-08,3.801965e+01,1.080062e-01,3.791165e+01,4.034016e+01,1.705000e+02
8.435735e+05,9.763582e+00,6.122146e+04,7.085818e-01,9.423069e-01,9.419768e-01,1.598882e-03,2.008594e-08,3.801863e+01,1.080062e-01,3.791062e+01,4.033972e+01,1.705000e+02
8.435835e+05,9.763698e+00,6.123147e+04,7.086975e-01,9.422917e-01,9.419770e-01,1.599083e-03,2.008555e-08,3.801760e+01,1.080062e-01,3.790960e+01,4.033928e+01,1.705000e+02
8.435935e+05,9.763813e+00,6.124147e+04,7.088133e-01,9.422766e-01,9.419772e-01,1.599284e-03,2.008517e-08,3.801658e+01,1.080062e-01,3.790857e+01,4.033884e+01,1.705000e+02
8.436035e+05,9.763929e+00,6.125147e+04,7.089290e-01,9.422614e-01,9.419774e-01,1.599485e-03,2.008478e-08,3.801556e+01,1.080062e-01,3.790755e+01,4.033840e+01,1.705000e+02
8.436135e+05,9.764045e+00,6.126147e+04,7.090447e-01,9.422463e-01,9.419776e-01,1.599686e-03,2.008440e-08,3.801453e+01,1.080062e-01,3.790653e+01,4.033796e+01,1.705000e+02
8.436235e+05,9.764160e+00,6.127147e+04,7.091605e-01,9.422311e-01,9.419778e-01,1.599886e-03,2.008401e-08,3.801351e+01,1.080062e-01,3.790550e+01,4.033752e+01,1.705000e+02
8.436335e+05,9.764276e+00,6.128147e+04,7.092762e-01,9.422160e-01,9.419780e-01,1.600087e-03,2.008363e-08,3.801248e+01,1.080062e-01,3.790448e+01,4.033708e+01,1.705000e+02
8.436435e+05,9.764392e+00,6.129147e+04,7.093920e-01,9.422008e-01,9.419782e-01,1.600288e-03,2.008324e-08,3.801146e+01,1.080062e-01,3.790345e+01,4.033664e+01,1.705000e+02
8.436535e+05,9.764508e+00,6.130147e+04,7.095077e-01,9.421856e-01,9.419783e-01,1.600489e-03,2.008286e-08,3.801044e+01,1.080062e-01,3.790243e+01,4.033620e+01,1.705000e+02
