Repository: brandonlampe/CS_Data

# Repository for Crushed Salt Data
**Grant No: 456417**

This is a work in progress!

## Repository Content

### Directory Names
A uniform namining structure still in progress, but in general directories are named according to the following:
 - Names contain no spaces, a single underscore "_" will be used as a file name seperator.
 - Files are for the Crushed Salt Project (CSP); therefore, the first three charaters of each file are "CSP".
 - Folders are organized by which frame the test was performed on i.e., A2 or A3.
 - The fifth and sixth charaters of each file name will therefore be "A" followed by the frame number.

File: UNM_WP_HY_175_09/IscoMeasurements/STAGE10/CREEP_FIT/175_09_STAGE10_CREEP_OUT.csv (part 28 of 71)
Analysis by Brandon Lampe, performed on: 2016/07/06 15:11:46
Experimental results below begin at: 2016/04/17 10:45:14
Duration (sec),Duration (day),Elapsed Time (sec),Elapsed Time (day),Interpolated Fractional Density,Fit to Fractional Density,Fit to Volume Strain,Fit to Volume Strain Rate (1/sec),Confining Pressure (MPa),Pore Pressure (MPa),Terzaghi Pressure (MPa),Solid Pressure (MPa),Temperature (C))
8.460235e+05,9.791939e+00,6.367152e+04,7.369389e-01,9.418968e-01,9.420231e-01,1.647983e-03,1.999725e-08,3.800697e+01,1.080062e-01,3.789896e+01,4.034486e+01,1.705000e+02
8.460335e+05,9.792055e+00,6.368152e+04,7.370547e-01,9.419090e-01,9.420233e-01,1.648183e-03,1.999691e-08,3.800697e+01,1.080062e-01,3.789896e+01,4.034433e+01,1.705000e+02
8.460435e+05,9.792170e+00,6.369152e+04,7.371704e-01,9.419212e-01,9.420235e-01,1.648383e-03,1.999657e-08,3.800697e+01,1.080062e-01,3.789896e+01,4.034381e+01,1.705000e+02
8.460535e+05,9.792286e+00,6.370152e+04,7.372862e-01,9.419334e-01,9.420236e-01,1.648583e-03,1.999623e-08,3.800697e+01,1.080062e-01,3.789896e+01,4.034329e+01,1.705000e+02
8.460635e+05,9.792402e+00,6.371152e+04,7.374019e-01,9.419452e-01,9.420238e-01,1.648783e-03,1.999589e-08,3.800689e+01,1.080062e-01,3.789888e+01,4.034270e+01,1.705000e+02
8.460735e+05,9.792518e+00,6.372152e+04,7.375176e-01,9.419536e-01,9.420240e-01,1.648983e-03,1.999556e-08,3.800612e+01,1.080062e-01,3.789811e+01,4.034153e+01,1.705000e+02
8.460835e+05,9.792633e+00,6.373152e+04,7.376334e-01,9.419619e-01,9.420242e-01,1.649183e-03,1.999522e-08,3.800535e+01,1.080062e-01,3.789734e+01,4.034035e+01,1.705000e+02
8.460935e+05,9.792749e+00,6.374153e+04,7.377491e-01,9.419703e-01,9.420244e-01,1.649383e-03,1.999488e-08,3.800457e+01,1.080062e-01,3.789657e+01,4.033918e+01,1.705000e+02
8.461035e+05,9.792865e+00,6.375153e+04,7.378649e-01,9.419787e-01,9.420246e-01,1.649583e-03,1.999454e-08,3.800380e+01,1.080062e-01,3.789580e+01,4.033800e+01,1.705000e+02
8.461135e+05,9.792981e+00,6.376153e+04,7.379806e-01,9.419871e-01,9.420248e-01,1.649783e-03,1.999420e-08,3.800303e+01,1.080062e-01,3.789503e+01,4.033683e+01,1.705000e+02
8.461235e+05,9.793096e+00,6.377153e+04,7.380964e-01,9.419954e-01,9.420250e-01,1.649983e-03,1.999386e-08,3.800226e+01,1.080062e-01,3.789426e+01,4.033565e+01,1.705000e+02
8.461335e+05,9.793212e+00,6.378153e+04,7.382121e-01,9.420038e-01,9.420252e-01,1.650182e-03,1.999353e-08,3.800149e+01,1.080062e-01,3.789349e+01,4.033447e+01,1.705000e+02
8.461435e+05,9.793328e+00,6.379153e+04,7.383279e-01,9.420122e-01,9.420253e-01,1.650382e-03,1.999319e-08,3.800072e+01,1.080062e-01,3.789272e+01,4.033330e+01,1.705000e+02
8.461535e+05,9.793444e+00,6.380153e+04,7.384436e-01,9.420205e-01,9.420255e-01,1.650582e-03,1.999285e-08,3.799995e+01,1.080062e-01,3.789194e+01,4.033212e+01,1.705000e+02
8.461635e+05,9.793559e+00,6.381153e+04,7.385593e-01,9.420289e-01,9.420257e-01,1.650782e-03,1.999251e-08,3.799918e+01,1.080062e-01,3.789117e+01,4.033095e+01,1.705000e+02
8.461735e+05,9.793675e+00,6.382153e+04,7.386751e-01,9.420373e-01,9.420259e-01,1.650982e-03,1.999218e-08,3.799841e+01,1.080062e-01,3.789040e+01,4.032977e+01,1.705000e+02
8.461835e+05,9.793791e+00,6.383153e+04,7.387908e-01,9.420456e-01,9.420261e-01,1.651182e-03,1.999184e-08,3.799764e+01,1.080062e-01,3.788963e+01,4.032860e+01,1.705000e+02
8.461935e+05,9.793907e+00,6.384153e+04,7.389066e-01,9.420540e-01,9.420263e-01,1.651382e-03,1.999150e-08,3.799687e+01,1.080062e-01,3.788886e+01,4.032742e+01,1.705000e+02
8.462035e+05,9.794022e+00,6.385153e+04,7.390223e-01,9.420624e-01,9.420265e-01,1.651582e-03,1.999117e-08,3.799610e+01,1.080062e-01,3.788809e+01,4.032625e+01,1.705000e+02
8.462135e+05,9.794138e+00,6.386153e+04,7.391381e-01,9.420707e-01,9.420267e-01,1.651782e-03,1.999083e-08,3.799533e+01,1.080062e-01,3.788732e+01,4.032507e+01,1.705000e+02
8.462235e+05,9.794254e+00,6.387153e+04,7.392538e-01,9.420791e-01,9.420268e-01,1.651982e-03,1.999049e-08,3.799456e+01,1.080062e-01,3.788655e+01,4.032390e+01,1.705000e+02
8.462335e+05,9.794370e+00,6.388153e+04,7.393695e-01,9.420875e-01,9.420270e-01,1.652182e-03,1.999016e-08,3.799379e+01,1.080062e-01,3.788578e+01,4.032272e+01,1.705000e+02
8.462435e+05,9.794485e+00,6.389153e+04,7.394853e-01,9.420959e-01,9.420272e-01,1.652382e-03,1.998982e-08,3.799302e+01,1.080062e-01,3.788501e+01,4.032155e+01,1.705000e+02
8.462535e+05,9.794601e+00,6.390153e+04,7.396010e-01,9.421042e-01,9.420274e-01,1.652581e-03,1.998949e-08,3.799224e+01,1.080062e-01,3.788424e+01,4.032037e+01,1.705000e+02
8.462635e+05,9.794717e+00,6.391153e+04,7.397168e-01,9.421126e-01,9.420276e-01,1.652781e-03,1.998915e-08,3.799147e+01,1.080062e-01,3.788347e+01,4.031920e+01,1.705000e+02
8.462735e+05,9.794833e+00,6.392153e+04,7.398325e-01,9.421210e-01,9.420278e-01,1.652981e-03,1.998882e-08,3.799070e+01,1.080062e-01,3.788270e+01,4.031802e+01,1.705000e+02
8.462835e+05,9.794948e+00,6.393153e+04,7.399483e-01,9.421293e-01,9.420280e-01,1.653181e-03,1.998848e-08,3.798993e+01,1.080062e-01,3.788193e+01,4.031685e+01,1.705000e+02
8.462935e+05,9.795064e+00,6.394153e+04,7.400640e-01,9.421377e-01,9.420282e-01,1.653381e-03,1.998815e-08,3.798916e+01,1.080062e-01,3.788116e+01,4.031567e+01,1.705000e+02
8.463035e+05,9.795180e+00,6.395153e+04,7.401797e-01,9.421465e-01,9.420284e-01,1.653581e-03,1.998781e-08,3.798839e+01,1.080062e-01,3.788039e+01,4.031448e+01,1.705000e+02
8.463135e+05,9.795295e+00,6.396153e+04,7.402955e-01,9.421556e-01,9.420285e-01,1.653781e-03,1.998748e-08,3.798790e+01,1.080062e-01,3.787989e+01,4.031356e+01,1.705005e+02
8.463235e+05,9.795411e+00,6.397153e+04,7.404112e-01,9.421489e-01,9.420287e-01,1.653981e-03,1.998714e-08,3.798918e+01,1.080062e-01,3.788117e+01,4.031521e+01,1.705045e+02
8.463335e+05,9.795527e+00,6.398153e+04,7.405270e-01,9.421421e-01,9.420289e-01,1.654181e-03,1.998681e-08,3.799046e+01,1.080062e-01,3.788245e+01,4.031685e+01,1.705085e+02
8.463435e+05,9.795643e+00,6.399153e+04,7.406427e-01,9.421354e-01,9.420291e-01,1.654380e-03,1.998647e-08,3.799174e+01,1.080062e-01,3.788373e+01,4.031850e+01,1.705125e+02
8.463535e+05,9.795758e+00,6.400153e+04,7.407585e-01,9.421287e-01,9.420293e-01,1.654580e-03,1.998614e-08,3.799302e+01,1.080062e-01,3.788501e+01,4.032015e+01,1.705165e+02
8.463635e+05,9.795874e+00,6.401153e+04,7.408742e-01,9.421219e-01,9.420295e-01,1.654780e-03,1.998580e-08,3.799430e+01,1.080062e-01,3.788629e+01,4.032179e+01,1.705205e+02
8.463735e+05,9.795990e+00,6.402153e+04,7.409900e-01,9.421152e-01,9.420297e-01,1.654980e-03,1.998547e-08,3.799557e+01,1.080062e-01,3.788757e+01,4.032344e+01,1.705245e+02
8.463835e+05,9.796106e+00,6.403153e+04,7.411057e-01,9.421085e-01,9.420299e-01,1.655180e-03,1.998514e-08,3.799685e+01,1.080062e-01,3.788885e+01,4.032508e+01,1.705285e+02
8.463935e+05,9.796221e+00,6.404153e+04,7.412214e-01,9.421017e-01,9.420300e-01,1.655380e-03,1.998480e-08,3.799813e+01,1.080062e-01,3.789013e+01,4.032673e+01,1.705325e+02
8.464035e+05,9.796337e+00,6.405153e+04,7.413372e-01,9.420950e-01,9.420302e-01,1.655580e-03,1.998447e-08,3.799941e+01,1.080062e-01,3.789141e+01,4.032838e+01,1.705365e+02
8.464135e+05,9.796453e+00,6.406153e+04,7.414529e-01,9.420883e-01,9.420304e-01,1.655779e-03,1.998414e-08,3.800069e+01,1.080062e-01,3.789269e+01,4.033002e+01,1.705404e+02
8.464235e+05,9.796569e+00,6.407153e+04,7.415687e-01,9.420815e-01,9.420306e-01,1.655979e-03,1.998381e-08,3.800197e+01,1.080062e-01,3.789397e+01,4.033167e+01,1.705444e+02
8.464335e+05,9.796684e+00,6.408153e+04,7.416844e-01,9.420748e-01,9.420308e-01,1.656179e-03,1.998347e-08,3.800325e+01,1.080062e-01,3.789525e+01,4.033331e+01,1.705484e+02
8.464435e+05,9.796800e+00,6.409153e+04,7.418002e-01,9.420680e-01,9.420310e-01,1.656379e-03,1.998314e-08,3.800453e+01,1.080062e-01,3.789653e+01,4.033496e+01,1.705524e+02
8.464535e+05,9.796916e+00,6.410153e+04,7.419159e-01,9.420613e-01,9.420312e-01,1.656579e-03,1.998281e-08,3.800581e+01,1.080062e-01,3.789781e+01,4.033661e+01,1.705564e+02
8.464635e+05,9.797032e+00,6.411153e+04,7.420316e-01,9.420546e-01,9.420314e-01,1.656779e-03,1.998248e-08,3.800709e+01,1.080062e-01,3.789909e+01,4.033825e+01,1.705604e+02
8.464735e+05,9.797147e+00,6.412153e+04,7.421474e-01,9.420478e-01,9.420316e-01,1.656978e-03,1.998214e-08,3.800837e+01,1.080062e-01,3.790037e+01,4.033990e+01,1.705644e+02
8.464835e+05,9.797263e+00,6.413153e+04,7.422631e-01,9.420411e-01,9.420317e-01,1.657178e-03,1.998181e-08,3.800965e+01,1.080062e-01,3.790165e+01,4.034155e+01,1.705684e+02
8.464935e+05,9.797379e+00,6.414153e+04,7.423789e-01,9.420344e-01,9.420319e-01,1.657378e-03,1.998148e-08,3.801093e+01,1.080062e-01,3.790293e+01,4.034319e+01,1.705724e+02
8.465035e+05,9.797495e+00,6.415153e+04,7.424946e-01,9.420276e-01,9.420321e-01,1.657578e-03,1.998115e-08,3.801221e+01,1.080062e-01,3.790421e+01,4.034484e+01,1.705764e+02
8.465135e+05,9.797610e+00,6.416154e+04,7.426104e-01,9.420209e-01,9.420323e-01,1.657778e-03,1.998082e-08,3.801349e+01,1.080062e-01,3.790549e+01,4.034648e+01,1.705804e+02
8.465235e+05,9.797726e+00,6.417154e+04,7.427261e-01,9.420142e-01,9.420325e-01,1.657978e-03,1.998049e-08,3.801477e+01,1.080062e-01,3.790677e+01,4.034813e+01,1.705843e+02
8.465335e+05,9.797842e+00,6.418154e+04,7.428418e-01,9.420074e-01,9.420327e-01,1.658177e-03,1.998016e-08,3.801605e+01,1.080062e-01,3.790805e+01,4.034978e+01,1.705883e+02
8.465435e+05,9.797958e+00,6.419154e+04,7.429576e-01,9.420007e-01,9.420329e-01,1.658377e-03,1.997982e-08,3.801733e+01,1.080062e-01,3.790933e+01,4.035142e+01,1.705923e+02
8.465535e+05,9.798073e+00,6.420154e+04,7.430733e-01,9.419940e-01,9.420331e-01,1.658577e-03,1.997949e-08,3.801861e+01,1.080062e-01,3.791061e+01,4.035307e+01,1.705963e+02
8.465635e+05,9.798189e+00,6.421154e+04,7.431891e-01,9.419886e-01,9.420332e-01,1.658777e-03,1.997916e-08,3.801963e+01,1.080062e-01,3.791163e+01,4.035438e+01,1.706003e+02
8.465735e+05,9.798305e+00,6.422154e+04,7.433048e-01,9.419989e-01,9.420334e-01,1.658977e-03,1.997883e-08,3.801758e+01,1.080062e-01,3.790958e+01,4.035177e+01,1.706043e+02
8.465835e+05,9.798421e+00,6.423154e+04,7.434206e-01,9.420093e-01,9.420336e-01,1.659176e-03,1.997850e-08,3.801554e+01,1.080062e-01,3.790753e+01,4.034915e+01,1.706083e+02
8.465935e+05,9.798536e+00,6.424154e+04,7.435363e-01,9.420196e-01,9.420338e-01,1.659376e-03,1.997817e-08,3.801349e+01,1.080062e-01,3.790548e+01,4.034653e+01,1.706123e+02
8.466035e+05,9.798652e+00,6.425154e+04,7.436521e-01,9.420300e-01,9.420340e-01,1.659576e-03,1.997784e-08,3.801144e+01,1.080062e-01,3.790343e+01,4.034392e+01,1.706163e+02
8.466135e+05,9.798768e+00,6.426154e+04,7.437678e-01,9.420403e-01,9.420342e-01,1.659776e-03,1.997751e-08,3.800939e+01,1.080062e-01,3.790139e+01,4.034130e+01,1.706203e+02
8.466235e+05,9.798884e+00,6.427154e+04,7.438835e-01,9.420507e-01,9.420344e-01,1.659975e-03,1.997718e-08,3.800735e+01,1.080062e-01,3.789934e+01,4.033869e+01,1.706243e+02
8.466335e+05,9.798999e+00,6.428154e+04,7.439993e-01,9.420610e-01,9.420346e-01,1.660175e-03,1.997686e-08,3.800530e+01,1.080062e-01,3.789729e+01,4.033607e+01,1.706283e+02
8.466435e+05,9.799115e+00,6.429154e+04,7.441150e-01,9.420714e-01,9.420348e-01,1.660375e-03,1.997653e-08,3.800325e+01,1.080062e-01,3.789524e+01,4.033345e+01,1.706322e+02
8.466535e+05,9.799231e+00,6.430154e+04,7.442308e-01,9.420817e-01,9.420349e-01,1.660575e-03,1.997620e-08,3.800120e+01,1.080062e-01,3.789320e+01,4.033084e+01,1.706362e+02
8.466635e+05,9.799347e+00,6.431154e+04,7.443465e-01,9.420921e-01,9.420351e-01,1.660775e-03,1.997587e-08,3.799915e+01,1.080062e-01,3.789115e+01,4.032822e+01,1.706402e+02
8.466735e+05,9.799462e+00,6.432154e+04,7.444623e-01,9.421025e-01,9.420353e-01,1.660974e-03,1.997554e-08,3.799711e+01,1.080062e-01,3.788910e+01,4.032561e+01,1.706442e+02
8.466835e+05,9.799578e+00,6.433154e+04,7.445780e-01,9.421128e-01,9.420355e-01,1.661174e-03,1.997521e-08,3.799506e+01,1.080062e-01,3.788705e+01,4.032299e+01,1.706482e+02
8.466935e+05,9.799694e+00,6.434154e+04,7.446937e-01,9.421232e-01,9.420357e-01,1.661374e-03,1.997488e-08,3.799301e+01,1.080062e-01,3.788500e+01,4.032037e+01,1.706522e+02
8.467035e+05,9.799809e+00,6.435154e+04,7.448095e-01,9.421335e-01,9.420359e-01,1.661574e-03,1.997456e-08,3.799096e+01,1.080062e-01,3.788296e+01,4.031776e+01,1.706562e+02
8.467135e+05,9.799925e+00,6.436154e+04,7.449252e-01,9.421439e-01,9.420361e-01,1.661773e-03,1.997423e-08,3.798891e+01,1.080062e-01,3.788091e+01,4.031514e+01,1.706602e+02
8.467235e+05,9.800041e+00,6.437154e+04,7.450410e-01,9.421542e-01,9.420363e-01,1.661973e-03,1.997390e-08,3.798687e+01,1.080062e-01,3.787886e+01,4.031253e+01,1.706642e+02
8.467335e+05,9.800157e+00,6.438154e+04,7.451567e-01,9.421646e-01,9.420364e-01,1.662173e-03,1.997357e-08,3.798482e+01,1.080062e-01,3.787681e+01,4.030991e+01,1.706682e+02
8.467435e+05,9.800272e+00,6.439154e+04,7.452725e-01,9.421749e-01,9.420366e-01,1.662373e-03,1.997324e-08,3.798277e+01,1.080062e-01,3.787476e+01,4.030730e+01,1.706722e+02
8.467535e+05,9.800388e+00,6.440154e+04,7.453882e-01,9.421853e-01,9.420368e-01,1.662572e-03,1.997292e-08,3.798072e+01,1.080062e-01,3.787272e+01,4.030468e+01,1.706761e+02
8.467635e+05,9.800504e+00,6.441154e+04,7.455039e-01,9.421956e-01,9.420370e-01,1.662772e-03,1.997259e-08,3.797867e+01,1.080062e-01,3.787067e+01,4.030207e+01,1.706801e+02
8.467735e+05,9.800620e+00,6.442154e+04,7.456197e-01,9.422060e-01,9.420372e-01,1.662972e-03,1.997226e-08,3.797663e+01,1.080062e-01,3.786862e+01,4.029945e+01,1.706841e+02
8.467835e+05,9.800735e+00,6.443154e+04,7.457354e-01,9.422163e-01,9.420374e-01,1.663171e-03,1.997194e-08,3.797458e+01,1.080062e-01,3.786657e+01,4.029684e+01,1.706881e+02
8.467935e+05,9.800851e+00,6.444154e+04,7.458512e-01,9.422267e-01,9.420376e-01,1.663371e-03,1.997161e-08,3.797253e+01,1.080062e-01,3.786453e+01,4.029422e+01,1.706921e+02
8.468035e+05,9.800967e+00,6.445154e+04,7.459669e-01,9.422370e-01,9.420378e-01,1.663571e-03,1.997128e-08,3.797048e+01,1.080062e-01,3.786248e+01,4.029161e+01,1.706961e+02
8.468135e+05,9.801083e+00,6.446154e+04,7.460827e-01,9.422437e-01,9.420380e-01,1.663771e-03,1.997096e-08,3.796852e+01,1.080062e-01,3.786051e+01,4.028924e+01,1.707000e+02
8.468235e+05,9.801198e+00,6.447154e+04,7.461984e-01,9.422305e-01,9.420381e-01,1.663970e-03,1.997063e-08,3.797006e+01,1.080062e-01,3.786205e+01,4.029144e+01,1.707000e+02
8.468335e+05,9.801314e+00,6.448154e+04,7.463142e-01,9.422173e-01,9.420383e-01,1.664170e-03,1.997031e-08,3.797160e+01,1.080062e-01,3.786359e+01,4.029363e+01,1.707000e+02
8.468435e+05,9.801430e+00,6.449154e+04,7.464299e-01,9.422042e-01,9.420385e-01,1.664370e-03,1.996998e-08,3.797314e+01,1.080062e-01,3.786514e+01,4.029583e+01,1.707000e+02
8.468535e+05,9.801546e+00,6.450154e+04,7.465456e-01,9.421910e-01,9.420387e-01,1.664569e-03,1.996965e-08,3.797468e+01,1.080062e-01,3.786668e+01,4.029803e+01,1.707000e+02
8.468635e+05,9.801661e+00,6.451154e+04,7.466614e-01,9.421778e-01,9.420389e-01,1.664769e-03,1.996933e-08,3.797622e+01,1.080062e-01,3.786822e+01,4.030023e+01,1.707000e+02
8.468735e+05,9.801777e+00,6.452154e+04,7.467771e-01,9.421647e-01,9.420391e-01,1.664969e-03,1.996900e-08,3.797777e+01,1.080062e-01,3.786976e+01,4.030242e+01,1.707000e+02
8.468835e+05,9.801893e+00,6.453154e+04,7.468929e-01,9.421515e-01,9.420393e-01,1.665169e-03,1.996868e-08,3.797931e+01,1.080062e-01,3.787130e+01,4.030462e+01,1.707000e+02
8.468935e+05,9.802009e+00,6.454154e+04,7.470086e-01,9.421384e-01,9.420395e-01,1.665368e-03,1.996835e-08,3.798085e+01,1.080062e-01,3.787284e+01,4.030682e+01,1.707000e+02
8.469035e+05,9.802124e+00,6.455154e+04,7.471244e-01,9.421252e-01,9.420396e-01,1.665568e-03,1.996803e-08,3.798239e+01,1.080062e-01,3.787438e+01,4.030902e+01,1.707000e+02
8.469135e+05,9.802240e+00,6.456154e+04,7.472401e-01,9.421120e-01,9.420398e-01,1.665768e-03,1.996770e-08,3.798393e+01,1.080062e-01,3.787592e+01,4.031121e+01,1.707000e+02
8.469235e+05,9.802356e+00,6.457154e+04,7.473558e-01,9.420989e-01,9.420400e-01,1.665967e-03,1.996738e-08,3.798547e+01,1.080062e-01,3.787747e+01,4.031341e+01,1.707000e+02
8.469335e+05,9.802472e+00,6.458155e+04,7.474716e-01,9.420857e-01,9.420402e-01,1.666167e-03,1.996706e-08,3.798701e+01,1.080062e-01,3.787901e+01,4.031561e+01,1.707000e+02
8.469435e+05,9.802587e+00,6.459155e+04,7.475873e-01,9.420725e-01,9.420404e-01,1.666367e-03,1.996673e-08,3.798855e+01,1.080062e-01,3.788055e+01,4.031781e+01,1.707000e+02
8.469535e+05,9.802703e+00,6.460155e+04,7.477031e-01,9.420594e-01,9.420406e-01,1.666566e-03,1.996641e-08,3.799010e+01,1.080062e-01,3.788209e+01,4.032000e+01,1.707000e+02
8.469635e+05,9.802819e+00,6.461155e+04,7.478188e-01,9.420462e-01,9.420408e-01,1.666766e-03,1.996608e-08,3.799164e+01,1.080062e-01,3.788363e+01,4.032220e+01,1.707000e+02
8.469735e+05,9.802935e+00,6.462155e+04,7.479346e-01,9.420330e-01,9.420410e-01,1.666966e-03,1.996576e-08,3.799318e+01,1.080062e-01,3.788517e+01,4.032440e+01,1.707000e+02
8.469835e+05,9.803050e+00,6.463155e+04,7.480503e-01,9.420199e-01,9.420411e-01,1.667165e-03,1.996544e-08,3.799472e+01,1.080062e-01,3.788671e+01,4.032660e+01,1.707000e+02
8.469935e+05,9.803166e+00,6.464155e+04,7.481660e-01,9.420067e-01,9.420413e-01,1.667365e-03,1.996511e-08,3.799626e+01,1.080062e-01,3.788825e+01,4.032880e+01,1.707000e+02
8.470035e+05,9.803282e+00,6.465155e+04,7.482818e-01,9.419935e-01,9.420415e-01,1.667565e-03,1.996479e-08,3.799780e+01,1.080062e-01,3.788980e+01,4.033099e+01,1.707000e+02
8.470135e+05,9.803398e+00,6.466155e+04,7.483975e-01,9.419804e-01,9.420417e-01,1.667764e-03,1.996447e-08,3.799934e+01,1.080062e-01,3.789134e+01,4.033319e+01,1.707000e+02
8.470235e+05,9.803513e+00,6.467155e+04,7.485133e-01,9.419672e-01,9.420419e-01,1.667964e-03,1.996415e-08,3.800088e+01,1.080062e-01,3.789288e+01,4.033539e+01,1.707000e+02
8.470335e+05,9.803629e+00,6.468155e+04,7.486290e-01,9.419540e-01,9.420421e-01,1.668164e-03,1.996382e-08,3.800243e+01,1.080062e-01,3.789442e+01,4.033759e+01,1.707000e+02
8.470435e+05,9.803745e+00,6.469155e+04,7.487448e-01,9.419409e-01,9.420423e-01,1.668363e-03,1.996350e-08,3.800397e+01,1.080062e-01,3.789596e+01,4.033979e+01,1.707000e+02
8.470535e+05,9.803861e+00,6.470155e+04,7.488605e-01,9.419275e-01,9.420425e-01,1.668563e-03,1.996318e-08,3.800551e+01,1.080062e-01,3.789750e+01,4.034199e+01,1.707000e+02
8.470635e+05,9.803976e+00,6.471155e+04,7.489763e-01,9.419120e-01,9.420427e-01,1.668762e-03,1.996286e-08,3.800695e+01,1.080062e-01,3.789895e+01,4.034419e+01,1.706998e+02
8.470735e+05,9.804092e+00,6.472155e+04,7.490920e-01,9.419107e-01,9.420428e-01,1.668962e-03,1.996253e-08,3.800669e+01,1.080062e-01,3.789869e+01,4.034398e+01,1.706958e+02
8.470835e+05,9.804208e+00,6.473155e+04,7.492077e-01,9.419094e-01,9.420430e-01,1.669162e-03,1.996221e-08,3.800644e+01,1.080062e-01,3.789843e+01,4.034376e+01,1.706918e+02
8.470935e+05,9.804323e+00,6.474155e+04,7.493235e-01,9.419081e-01,9.420432e-01,1.669361e-03,1.996189e-08,3.800618e+01,1.080062e-01,3.789817e+01,4.034354e+01,1.706878e+02
8.471035e+05,9.804439e+00,6.475155e+04,7.494392e-01,9.419067e-01,9.420434e-01,1.669561e-03,1.996157e-08,3.800592e+01,1.080062e-01,3.789792e+01,4.034332e+01,1.706838e+02
8.471135e+05,9.804555e+00,6.476155e+04,7.495550e-01,9.419054e-01,9.420436e-01,1.669761e-03,1.996125e-08,3.800567e+01,1.080062e-01,3.789766e+01,4.034311e+01,1.706798e+02
8.471235e+05,9.804671e+00,6.477155e+04,7.496707e-01,9.419041e-01,9.420438e-01,1.669960e-03,1.996093e-08,3.800541e+01,1.080062e-01,3.789740e+01,4.034289e+01,1.706758e+02
8.471335e+05,9.804786e+00,6.478155e+04,7.497865e-01,9.419028e-01,9.420440e-01,1.670160e-03,1.996061e-08,3.800515e+01,1.080062e-01,3.789715e+01,4.034267e+01,1.706717e+02
8.471436e+05,9.804902e+00,6.479155e+04,7.499022e-01,9.419015e-01,9.420442e-01,1.670359e-03,1.996029e-08,3.800490e+01,1.080062e-01,3.789689e+01,4.034246e+01,1.706677e+02
8.471536e+05,9.805018e+00,6.480155e+04,7.500179e-01,9.419002e-01,9.420443e-01,1.670559e-03,1.995996e-08,3.800464e+01,1.080062e-01,3.789663e+01,4.034224e+01,1.706637e+02
8.471636e+05,9.805134e+00,6.481155e+04,7.501337e-01,9.418989e-01,9.420445e-01,1.670759e-03,1.995964e-08,3.800438e+01,1.080062e-01,3.789638e+01,4.034202e+01,1.706597e+02
8.471736e+05,9.805249e+00,6.482155e+04,7.502494e-01,9.418976e-01,9.420447e-01,1.670958e-03,1.995932e-08,3.800413e+01,1.080062e-01,3.789612e+01,4.034181e+01,1.706557e+02
8.471836e+05,9.805365e+00,6.483155e+04,7.503652e-01,9.418963e-01,9.420449e-01,1.671158e-03,1.995900e-08,3.800387e+01,1.080062e-01,3.789586e+01,4.034159e+01,1.706517e+02
8.471936e+05,9.805481e+00,6.484155e+04,7.504809e-01,9.418950e-01,9.420451e-01,1.671357e-03,1.995868e-08,3.800361e+01,1.080062e-01,3.789561e+01,4.034137e+01,1.706477e+02
8.472036e+05,9.805597e+00,6.485155e+04,7.505967e-01,9.418937e-01,9.420453e-01,1.671557e-03,1.995836e-08,3.800336e+01,1.080062e-01,3.789535e+01,4.034116e+01,1.706437e+02
8.472136e+05,9.805712e+00,6.486155e+04,7.507124e-01,9.418924e-01,9.420455e-01,1.671757e-03,1.995804e-08,3.800310e+01,1.080062e-01,3.789509e+01,4.034094e+01,1.706397e+02
8.472236e+05,9.805828e+00,6.487155e+04,7.508281e-01,9.418911e-01,9.420457e-01,1.671956e-03,1.995773e-08,3.800284e+01,1.080062e-01,3.789484e+01,4.034072e+01,1.706357e+02
8.472336e+05,9.805944e+00,6.488155e+04,7.509439e-01,9.418897e-01,9.420459e-01,1.672156e-03,1.995741e-08,3.800258e+01,1.080062e-01,3.789458e+01,4.034051e+01,1.706317e+02
8.472436e+05,9.806060e+00,6.489155e+04,7.510596e-01,9.418884e-01,9.420460e-01,1.672355e-03,1.995709e-08,3.800233e+01,1.080062e-01,3.789432e+01,4.034029e+01,1.706277e+02
8.472536e+05,9.806175e+00,6.490155e+04,7.511754e-01,9.418871e-01,9.420462e-01,1.672555e-03,1.995677e-08,3.800207e+01,1.080062e-01,3.789406e+01,4.034007e+01,1.706237e+02
8.472636e+05,9.806291e+00,6.491155e+04,7.512911e-01,9.418858e-01,9.420464e-01,1.672755e-03,1.995645e-08,3.800181e+01,1.080062e-01,3.789381e+01,4.033986e+01,1.706197e+02
8.472736e+05,9.806407e+00,6.492155e+04,7.514069e-01,9.418845e-01,9.420466e-01,1.672954e-03,1.995613e-08,3.800156e+01,1.080062e-01,3.789355e+01,4.033964e+01,1.706157e+02
8.472836e+05,9.806523e+00,6.493155e+04,7.515226e-01,9.418832e-01,9.420468e-01,1.673154e-03,1.995581e-08,3.800130e+01,1.080062e-01,3.789329e+01,4.033942e+01,1.706117e+02
8.472936e+05,9.806638e+00,6.494155e+04,7.516384e-01,9.418819e-01,9.420470e-01,1.673353e-03,1.995549e-08,3.800104e+01,1.080062e-01,3.789304e+01,4.033920e+01,1.706077e+02
8.473036e+05,9.806754e+00,6.495155e+04,7.517541e-01,9.418814e-01,9.420472e-01,1.673553e-03,1.995518e-08,3.800079e+01,1.080062e-01,3.789278e+01,4.033895e+01,1.706037e+02
8.473136e+05,9.806870e+00,6.496155e+04,7.518698e-01,9.418907e-01,9.420474e-01,1.673752e-03,1.995486e-08,3.800051e+01,1.080062e-01,3.789250e+01,4.033826e+01,1.706007e+02
8.473236e+05,9.806986e+00,6.497155e+04,7.519856e-01,9.419116e-01,9.420475e-01,1.673952e-03,1.995454e-08,3.800000e+01,1.080062e-01,3.789199e+01,4.033683e+01,1.706087e+02
8.473336e+05,9.807101e+00,6.498155e+04,7.521013e-01,9.419324e-01,9.420477e-01,1.674151e-03,1.995422e-08,3.799948e+01,1.080062e-01,3.789148e+01,4.033539e+01,1.706166e+02
8.473436e+05,9.807217e+00,6.499155e+04,7.522171e-01,9.419532e-01,9.420479e-01,1.674351e-03,1.995390e-08,3.799897e+01,1.080062e-01,3.789097e+01,4.033396e+01,1.706246e+02
8.473536e+05,9.807333e+00,6.500156e+04,7.523328e-01,9.419740e-01,9.420481e-01,1.674551e-03,1.995359e-08,3.799846e+01,1.080062e-01,3.789045e+01,4.033253e+01,1.706326e+02
8.473636e+05,9.807449e+00,6.501156e+04,7.524486e-01,9.419948e-01,9.420483e-01,1.674750e-03,1.995327e-08,3.799795e+01,1.080062e-01,3.788994e+01,4.033110e+01,1.706406e+02
8.473736e+05,9.807564e+00,6.502156e+04,7.525643e-01,9.420156e-01,9.420485e-01,1.674950e-03,1.995295e-08,3.799744e+01,1.080062e-01,3.788943e+01,4.032967e+01,1.706486e+02
8.473836e+05,9.807680e+00,6.503156e+04,7.526800e-01,9.420364e-01,9.420487e-01,1.675149e-03,1.995264e-08,3.799692e+01,1.080062e-01,3.788892e+01,4.032823e+01,1.706566e+02
8.473936e+05,9.807796e+00,6.504156e+04,7.527958e-01,9.420572e-01,9.420489e-01,1.675349e-03,1.995232e-08,3.799641e+01,1.080062e-01,3.788841e+01,4.032680e+01,1.706645e+02
8.474036e+05,9.807912e+00,6.505156e+04,7.529115e-01,9.420780e-01,9.420490e-01,1.675548e-03,1.995200e-08,3.799590e+01,1.080062e-01,3.788789e+01,4.032537e+01,1.706725e+02
8.474136e+05,9.808027e+00,6.506156e+04,7.530273e-01,9.420988e-01,9.420492e-01,1.675748e-03,1.995169e-08,3.799539e+01,1.080062e-01,3.788738e+01,4.032394e+01,1.706805e+02
8.474236e+05,9.808143e+00,6.507156e+04,7.531430e-01,9.421196e-01,9.420494e-01,1.675947e-03,1.995137e-08,3.799488e+01,1.080062e-01,3.788687e+01,4.032251e+01,1.706885e+02
8.474336e+05,9.808259e+00,6.508156e+04,7.532588e-01,9.421405e-01,9.420496e-01,1.676147e-03,1.995105e-08,3.799436e+01,1.080062e-01,3.788636e+01,4.032107e+01,1.706965e+02
8.474436e+05,9.808375e+00,6.509156e+04,7.533745e-01,9.421613e-01,9.420498e-01,1.676346e-03,1.995074e-08,3.799385e+01,1.080062e-01,3.788585e+01,4.031964e+01,1.707044e+02
8.474536e+05,9.808490e+00,6.510156e+04,7.534903e-01,9.421821e-01,9.420500e-01,1.676546e-03,1.995042e-08,3.799334e+01,1.080062e-01,3.788533e+01,4.031821e+01,1.707124e+02
8.474636e+05,9.808606e+00,6.511156e+04,7.536060e-01,9.422029e-01,9.420502e-01,1.676745e-03,1.995011e-08,3.799283e+01,1.080062e-01,3.788482e+01,4.031678e+01,1.707204e+02
8.474736e+05,9.808722e+00,6.512156e+04,7.537217e-01,9.422237e-01,9.420504e-01,1.676945e-03,1.994979e-08,3.799232e+01,1.080062e-01,3.788431e+01,4.031535e+01,1.707284e+02
8.474836e+05,9.808837e+00,6.513156e+04,7.538375e-01,9.422445e-01,9.420506e-01,1.677144e-03,1.994948e-08,3.799180e+01,1.080062e-01,3.788380e+01,4.031392e+01,1.707364e+02
8.474936e+05,9.808953e+00,6.514156e+04,7.539532e-01,9.422653e-01,9.420507e-01,1.677344e-03,1.994916e-08,3.799129e+01,1.080062e-01,3.788329e+01,4.031249e+01,1.707444e+02
8.475036e+05,9.809069e+00,6.515156e+04,7.540690e-01,9.422861e-01,9.420509e-01,1.677543e-03,1.994885e-08,3.799078e+01,1.080062e-01,3.788277e+01,4.031105e+01,1.707523e+02
8.475136e+05,9.809185e+00,6.516156e+04,7.541847e-01,9.423069e-01,9.420511e-01,1.677743e-03,1.994853e-08,3.799027e+01,1.080062e-01,3.788226e+01,4.030962e+01,1.707603e+02
8.475236e+05,9.809300e+00,6.517156e+04,7.543005e-01,9.423277e-01,9.420513e-01,1.677942e-03,1.994822e-08,3.798976e+01,1.080062e-01,3.788175e+01,4.030819e+01,1.707683e+02
8.475336e+05,9.809416e+00,6.518156e+04,7.544162e-01,9.423485e-01,9.420515e-01,1.678142e-03,1.994790e-08,3.798924e+01,1.080062e-01,3.788124e+01,4.030676e+01,1.707763e+02
8.475436e+05,9.809532e+00,6.519156e+04,7.545319e-01,9.423694e-01,9.420517e-01,1.678341e-03,1.994759e-08,3.798873e+01,1.080062e-01,3.788073e+01,4.030533e+01,1.707843e+02
8.475536e+05,9.809648e+00,6.520156e+04,7.546477e-01,9.423897e-01,9.420519e-01,1.678541e-03,1.994727e-08,3.798822e+01,1.080062e-01,3.788021e+01,4.030392e+01,1.707923e+02
8.475636e+05,9.809763e+00,6.521156e+04,7.547634e-01,9.423934e-01,9.420521e-01,1.678740e-03,1.994696e-08,3.798773e+01,1.080138e-01,3.787972e+01,4.030324e+01,1.707996e+02
8.475736e+05,9.809879e+00,6.522156e+04,7.548792e-01,9.423594e-01,9.420522e-01,1.678940e-03,1.994665e-08,3.798799e+01,1.082686e-01,3.787972e+01,4.030495e+01,1.707876e+02
8.475836e+05,9.809995e+00,6.523156e+04,7.549949e-01,9.423255e-01,9.420524e-01,1.679139e-03,1.994633e-08,3.798825e+01,1.085234e-01,3.787972e+01,4.030665e+01,1.707756e+02
8.475936e+05,9.810111e+00,6.524156e+04,7.551107e-01,9.422916e-01,9.420526e-01,1.679339e-03,1.994602e-08,3.798850e+01,1.087782e-01,3.787972e+01,4.030836e+01,1.707636e+02
8.476036e+05,9.810226e+00,6.525156e+04,7.552264e-01,9.422577e-01,9.420528e-01,1.679538e-03,1.994571e-08,3.798876e+01,1.090331e-01,3.787973e+01,4.031006e+01,1.707516e+02
8.476136e+05,9.810342e+00,6.526156e+04,7.553421e-01,9.422237e-01,9.420530e-01,1.679738e-03,1.994539e-08,3.798902e+01,1.092879e-01,3.787973e+01,4.031176e+01,1.707396e+02
8.476236e+05,9.810458e+00,6.527156e+04,7.554579e-01,9.421898e-01,9.420532e-01,1.679937e-03,1.994508e-08,3.798927e+01,1.095427e-01,3.787973e+01,4.031347e+01,1.707276e+02
8.476336e+05,9.810574e+00,6.528156e+04,7.555736e-01,9.421559e-01,9.420534e-01,1.680136e-03,1.994477e-08,3.798953e+01,1.097975e-01,3.787973e+01,4.031517e+01,1.707155e+02
8.476436e+05,9.810689e+00,6.529156e+04,7.556894e-01,9.421220e-01,9.420536e-01,1.680336e-03,1.994445e-08,3.798979e+01,1.100524e-01,3.787973e+01,4.031688e+01,1.707035e+02
8.476536e+05,9.810805e+00,6.530156e+04,7.558051e-01,9.420881e-01,9.420537e-01,1.680535e-03,1.994414e-08,3.799004e+01,1.103072e-01,3.787974e+01,4.031858e+01,1.706915e+02
8.476636e+05,9.810921e+00,6.531156e+04,7.559209e-01,9.420541e-01,9.420539e-01,1.680735e-03,1.994383e-08,3.799030e+01,1.105620e-01,3.787974e+01,4.032029e+01,1.706795e+02
8.476736e+05,9.811037e+00,6.532156e+04,7.560366e-01,9.420202e-01,9.420541e-01,1.680934e-03,1.994352e-08,3.799056e+01,1.108168e-01,3.787974e+01,4.032199e+01,1.706675e+02
8.476836e+05,9.811152e+00,6.533156e+04,7.561524e-01,9.419863e-01,9.420543e-01,1.681134e-03,1.994321e-08,3.799081e+01,1.110717e-01,3.787974e+01,4.032370e+01,1.706555e+02
8.476936e+05,9.811268e+00,6.534156e+04,7.562681e-01,9.419524e-01,9.420545e-01,1.681333e-03,1.994289e-08,3.799107e+01,1.113265e-01,3.787974e+01,4.032540e+01,1.706435e+02
8.477036e+05,9.811384e+00,6.535156e+04,7.563838e-01,9.419185e-01,9.420547e-01,1.681533e-03,1.994258e-08,3.799133e+01,1.115813e-01,3.787975e+01,4.032711e+01,1.706314e+02
8.477136e+05,9.811500e+00,6.536156e+04,7.564996e-01,9.418845e-01,9.420549e-01,1.681732e-03,1.994227e-08,3.799158e+01,1.118362e-01,3.787975e+01,4.032881e+01,1.706194e+02
8.477236e+05,9.811615e+00,6.537156e+04,7.566153e-01,9.418506e-01,9.420551e-01,1.681931e-03,1.994196e-08,3.799184e+01,1.120910e-01,3.787975e+01,4.033052e+01,1.706074e+02
8.477336e+05,9.811731e+00,6.538156e+04,7.567311e-01,9.418167e-01,9.420552e-01,1.682131e-03,1.994165e-08,3.799210e+01,1.123458e-01,3.787975e+01,4.033222e+01,1.705954e+02
8.477436e+05,9.811847e+00,6.539156e+04,7.568468e-01,9.417828e-01,9.420554e-01,1.682330e-03,1.994134e-08,3.799236e+01,1.126006e-01,3.787975e+01,4.033393e+01,1.705834e+02
8.477536e+05,9.811963e+00,6.540156e+04,7.569626e-01,9.417489e-01,9.420556e-01,1.682530e-03,1.994103e-08,3.799261e+01,1.128555e-01,3.787976e+01,4.033564e+01,1.705714e+02
8.477636e+05,9.812078e+00,6.541157e+04,7.570783e-01,9.417149e-01,9.420558e-01,1.682729e-03,1.994072e-08,3.799287e+01,1.131103e-01,3.787976e+01,4.033734e+01,1.705593e+02
8.477736e+05,9.812194e+00,6.542157e+04,7.571940e-01,9.416810e-01,9.420560e-01,1.682928e-03,1.994040e-08,3.799313e+01,1.133651e-01,3.787976e+01,4.033905e+01,1.705473e+02
8.477836e+05,9.812310e+00,6.543157e+04,7.573098e-01,9.416471e-01,9.420562e-01,1.683128e-03,1.994009e-08,3.799338e+01,1.136199e-01,3.787976e+01,4.034075e+01,1.705353e+02
8.477936e+05,9.812426e+00,6.544157e+04,7.574255e-01,9.416132e-01,9.420564e-01,1.683327e-03,1.993978e-08,3.799364e+01,1.138748e-01,3.787977e+01,4.034246e+01,1.705233e+02
8.478036e+05,9.812541e+00,6.545157e+04,7.575413e-01,9.415798e-01,9.420566e-01,1.683527e-03,1.993947e-08,3.799390e+01,1.141296e-01,3.787977e+01,4.034414e+01,1.705113e+02
8.478136e+05,9.812657e+00,6.546157e+04,7.576570e-01,9.415575e-01,9.420568e-01,1.683726e-03,1.993916e-08,3.799417e+01,1.143535e-01,3.787982e+01,4.034537e+01,1.705000e+02
8.478236e+05,9.812773e+00,6.547157e+04,7.577728e-01,9.415657e-01,9.420569e-01,1.683925e-03,1.993885e-08,3.799468e+01,1.140978e-01,3.788059e+01,4.034558e+01,1.705000e+02
8.478336e+05,9.812889e+00,6.548157e+04,7.578885e-01,9.415739e-01,9.420571e-01,1.684125e-03,1.993854e-08,3.799520e+01,1.138420e-01,3.788136e+01,4.034580e+01,1.705000e+02
8.478436e+05,9.813004e+00,6.549157e+04,7.580042e-01,9.415821e-01,9.420573e-01,1.684324e-03,1.993823e-08,3.799572e+01,1.135863e-01,3.788213e+01,4.034601e+01,1.705000e+02
8.478536e+05,9.813120e+00,6.550157e+04,7.581200e-01,9.415903e-01,9.420575e-01,1.684524e-03,1.993793e-08,3.799623e+01,1.133306e-01,3.788290e+01,4.034622e+01,1.705000e+02
8.478636e+05,9.813236e+00,6.551157e+04,7.582357e-01,9.415985e-01,9.420577e-01,1.684723e-03,1.993762e-08,3.799675e+01,1.130749e-01,3.788367e+01,4.034644e+01,1.705000e+02
8.478736e+05,9.813351e+00,6.552157e+04,7.583515e-01,9.416066e-01,9.420579e-01,1.684922e-03,1.993731e-08,3.799726e+01,1.128192e-01,3.788444e+01,4.034665e+01,1.705000e+02
8.478836e+05,9.813467e+00,6.553157e+04,7.584672e-01,9.416148e-01,9.420581e-01,1.685122e-03,1.993700e-08,3.799778e+01,1.125635e-01,3.788521e+01,4.034686e+01,1.705000e+02
8.478936e+05,9.813583e+00,6.554157e+04,7.585830e-01,9.416230e-01,9.420583e-01,1.685321e-03,1.993669e-08,3.799829e+01,1.123078e-01,3.788599e+01,4.034708e+01,1.705000e+02
8.479036e+05,9.813699e+00,6.555157e+04,7.586987e-01,9.416312e-01,9.420584e-01,1.685520e-03,1.993638e-08,3.799881e+01,1.120521e-01,3.788676e+01,4.034729e+01,1.705000e+02
8.479136e+05,9.813814e+00,6.556157e+04,7.588145e-01,9.416394e-01,9.420586e-01,1.685720e-03,1.993607e-08,3.799932e+01,1.117964e-01,3.788753e+01,4.034750e+01,1.705000e+02
8.479236e+05,9.813930e+00,6.557157e+04,7.589302e-01,9.416476e-01,9.420588e-01,1.685919e-03,1.993576e-08,3.799984e+01,1.115406e-01,3.788830e+01,4.034772e+01,1.705000e+02
8.479336e+05,9.814046e+00,6.558157e+04,7.590459e-01,9.416558e-01,9.420590e-01,1.686119e-03,1.993546e-08,3.800036e+01,1.112849e-01,3.788907e+01,4.034793e+01,1.705000e+02
8.479436e+05,9.814162e+00,6.559157e+04,7.591617e-01,9.416640e-01,9.420592e-01,1.686318e-03,1.993515e-08,3.800087e+01,1.110292e-01,3.788984e+01,4.034814e+01,1.705000e+02
8.479536e+05,9.814277e+00,6.560157e+04,7.592774e-01,9.416722e-01,9.420594e-01,1.686517e-03,1.993484e-08,3.800139e+01,1.107735e-01,3.789061e+01,4.034836e+01,1.705000e+02
8.479636e+05,9.814393e+00,6.561157e+04,7.593932e-01,9.416804e-01,9.420596e-01,1.686717e-03,1.993453e-08,3.800190e+01,1.105178e-01,3.789138e+01,4.034857e+01,1.705000e+02
8.479736e+05,9.814509e+00,6.562157e+04,7.595089e-01,9.416886e-01,9.420598e-01,1.686916e-03,1.993423e-08,3.800242e+01,1.102621e-01,3.789216e+01,4.034878e+01,1.705000e+02
8.479836e+05,9.814625e+00,6.563157e+04,7.596247e-01,9.416968e-01,9.420599e-01,1.687115e-03,1.993392e-08,3.800293e+01,1.100064e-01,3.789293e+01,4.034900e+01,1.705000e+02
8.479936e+05,9.814740e+00,6.564157e+04,7.597404e-01,9.417050e-01,9.420601e-01,1.687315e-03,1.993361e-08,3.800345e+01,1.097507e-01,3.789370e+01,4.034921e+01,1.705000e+02
8.480036e+05,9.814856e+00,6.565157e+04,7.598561e-01,9.417132e-01,9.420603e-01,1.687514e-03,1.993330e-08,3.800396e+01,1.094950e-01,3.789447e+01,4.034942e+01,1.705000e+02
8.480136e+05,9.814972e+00,6.566157e+04,7.599719e-01,9.417214e-01,9.420605e-01,1.687713e-03,1.993300e-08,3.800448e+01,1.092392e-01,3.789524e+01,4.034964e+01,1.705000e+02
8.480236e+05,9.815088e+00,6.567157e+04,7.600876e-01,9.417296e-01,9.420607e-01,1.687913e-03,1.993269e-08,3.800500e+01,1.089835e-01,3.789601e+01,4.034985e+01,1.705000e+02
8.480336e+05,9.815203e+00,6.568157e+04,7.602034e-01,9.417378e-01,9.420609e-01,1.688112e-03,1.993238e-08,3.800551e+01,1.087278e-01,3.789678e+01,4.035006e+01,1.705000e+02
8.480436e+05,9.815319e+00,6.569157e+04,7.603191e-01,9.417459e-01,9.420611e-01,1.688311e-03,1.993208e-08,3.800603e+01,1.084721e-01,3.789755e+01,4.035027e+01,1.705000e+02
8.480536e+05,9.815435e+00,6.570157e+04,7.604349e-01,9.417541e-01,9.420613e-01,1.688511e-03,1.993177e-08,3.800654e+01,1.082164e-01,3.789833e+01,4.035049e+01,1.705000e+02
8.480636e+05,9.815551e+00,6.571157e+04,7.605506e-01,9.417622e-01,9.420614e-01,1.688710e-03,1.993147e-08,3.800669e+01,1.080513e-01,3.789864e+01,4.035031e+01,1.705000e+02
8.480736e+05,9.815666e+00,6.572157e+04,7.606663e-01,9.417695e-01,9.420616e-01,1.688909e-03,1.993116e-08,3.800516e+01,1.083043e-01,3.789686e+01,4.034836e+01,1.705000e+02
8.480836e+05,9.815782e+00,6.573157e+04,7.607821e-01,9.417768e-01,9.420618e-01,1.689109e-03,1.993085e-08,3.800363e+01,1.085574e-01,3.789507e+01,4.034641e+01,1.705000e+02
8.480936e+05,9.815898e+00,6.574157e+04,7.608978e-01,9.417841e-01,9.420620e-01,1.689308e-03,1.993055e-08,3.800210e+01,1.088105e-01,3.789329e+01,4.034446e+01,1.705000e+02
8.481036e+05,9.816014e+00,6.575157e+04,7.610136e-01,9.417914e-01,9.420622e-01,1.689507e-03,1.993024e-08,3.800057e+01,1.090636e-01,3.789151e+01,4.034250e+01,1.705000e+02
8.481136e+05,9.816129e+00,6.576157e+04,7.611293e-01,9.417987e-01,9.420624e-01,1.689707e-03,1.992994e-08,3.799904e+01,1.093166e-01,3.788972e+01,4.034055e+01,1.705000e+02
8.481236e+05,9.816245e+00,6.577157e+04,7.612451e-01,9.418060e-01,9.420626e-01,1.689906e-03,1.992963e-08,3.799751e+01,1.095697e-01,3.788794e+01,4.033860e+01,1.705000e+02
8.481336e+05,9.816361e+00,6.578157e+04,7.613608e-01,9.418133e-01,9.420628e-01,1.690105e-03,1.992933e-08,3.799598e+01,1.098228e-01,3.788616e+01,4.033665e+01,1.705000e+02
8.481436e+05,9.816477e+00,6.579157e+04,7.614766e-01,9.418206e-01,9.420629e-01,1.690304e-03,1.992902e-08,3.799445e+01,1.100759e-01,3.788437e+01,4.033469e+01,1.705000e+02
8.481536e+05,9.816592e+00,6.580157e+04,7.615923e-01,9.418279e-01,9.420631e-01,1.690504e-03,1.992872e-08,3.799292e+01,1.103289e-01,3.788259e+01,4.033274e+01,1.705000e+02
8.481636e+05,9.816708e+00,6.581157e+04,7.617080e-01,9.418351e-01,9.420633e-01,1.690703e-03,1.992841e-08,3.799139e+01,1.105820e-01,3.788080e+01,4.033079e+01,1.705000e+02
8.481736e+05,9.816824e+00,6.582157e+04,7.618238e-01,9.418424e-01,9.420635e-01,1.690902e-03,1.992811e-08,3.798986e+01,1.108351e-01,3.787902e+01,4.032884e+01,1.705000e+02
8.481836e+05,9.816940e+00,6.583158e+04,7.619395e-01,9.418497e-01,9.420637e-01,1.691102e-03,1.992781e-08,3.798833e+01,1.110882e-01,3.787724e+01,4.032688e+01,1.705000e+02
8.481936e+05,9.817055e+00,6.584158e+04,7.620553e-01,9.418570e-01,9.420639e-01,1.691301e-03,1.992750e-08,3.798679e+01,1.113412e-01,3.787545e+01,4.032493e+01,1.705000e+02
8.482036e+05,9.817171e+00,6.585158e+04,7.621710e-01,9.418643e-01,9.420641e-01,1.691500e-03,1.992720e-08,3.798526e+01,1.115943e-01,3.787367e+01,4.032298e+01,1.705000e+02
8.482136e+05,9.817287e+00,6.586158e+04,7.622868e-01,9.418716e-01,9.420643e-01,1.691699e-03,1.992689e-08,3.798373e+01,1.118474e-01,3.787189e+01,4.032103e+01,1.705000e+02
8.482236e+05,9.817403e+00,6.587158e+04,7.624025e-01,9.418789e-01,9.420645e-01,1.691899e-03,1.992659e-08,3.798220e+01,1.121005e-01,3.787010e+01,4.031908e+01,1.705000e+02
8.482336e+05,9.817518e+00,6.588158e+04,7.625182e-01,9.418862e-01,9.420646e-01,1.692098e-03,1.992629e-08,3.798067e+01,1.123535e-01,3.786832e+01,4.031712e+01,1.705000e+02
8.482436e+05,9.817634e+00,6.589158e+04,7.626340e-01,9.418935e-01,9.420648e-01,1.692297e-03,1.992598e-08,3.797914e+01,1.126066e-01,3.786654e+01,4.031517e+01,1.705000e+02
8.482536e+05,9.817750e+00,6.590158e+04,7.627497e-01,9.419008e-01,9.420650e-01,1.692497e-03,1.992568e-08,3.797761e+01,1.128597e-01,3.786475e+01,4.031322e+01,1.705000e+02
8.482636e+05,9.817865e+00,6.591158e+04,7.628655e-01,9.419081e-01,9.420652e-01,1.692696e-03,1.992538e-08,3.797608e+01,1.131128e-01,3.786297e+01,4.031127e+01,1.705000e+02
8.482736e+05,9.817981e+00,6.592158e+04,7.629812e-01,9.419154e-01,9.420654e-01,1.692895e-03,1.992508e-08,3.797455e+01,1.133658e-01,3.786118e+01,4.030931e+01,1.705000e+02
8.482836e+05,9.818097e+00,6.593158e+04,7.630970e-01,9.419227e-01,9.420656e-01,1.693094e-03,1.992477e-08,3.797302e+01,1.136189e-01,3.785940e+01,4.030736e+01,1.705000e+02
8.482936e+05,9.818213e+00,6.594158e+04,7.632127e-01,9.419300e-01,9.420658e-01,1.693294e-03,1.992447e-08,3.797149e+01,1.138720e-01,3.785762e+01,4.030541e+01,1.705000e+02
8.483036e+05,9.818328e+00,6.595158e+04,7.633284e-01,9.419372e-01,9.420660e-01,1.693493e-03,1.992417e-08,3.796996e+01,1.141251e-01,3.785583e+01,4.030346e+01,1.705000e+02
8.483136e+05,9.818444e+00,6.596158e+04,7.634442e-01,9.419406e-01,9.420661e-01,1.693692e-03,1.992387e-08,3.796850e+01,1.143597e-01,3.785414e+01,4.030176e+01,1.704999e+02
8.483236e+05,9.818560e+00,6.597158e+04,7.635599e-01,9.419268e-01,9.420663e-01,1.693891e-03,1.992356e-08,3.796902e+01,1.141040e-01,3.785491e+01,4.030291e+01,1.704958e+02
8.483336e+05,9.818676e+00,6.598158e+04,7.636757e-01,9.419130e-01,9.420665e-01,1.694091e-03,1.992326e-08,3.796953e+01,1.138483e-01,3.785568e+01,4.030406e+01,1.704918e+02
8.483436e+05,9.818791e+00,6.599158e+04,7.637914e-01,9.418992e-01,9.420667e-01,1.694290e-03,1.992296e-08,3.797005e+01,1.135926e-01,3.785646e+01,4.030521e+01,1.704878e+02
8.483536e+05,9.818907e+00,6.600158e+04,7.639072e-01,9.418854e-01,9.420669e-01,1.694489e-03,1.992266e-08,3.797056e+01,1.133369e-01,3.785723e+01,4.030636e+01,1.704838e+02
8.483636e+05,9.819023e+00,6.601158e+04,7.640229e-01,9.418716e-01,9.420671e-01,1.694688e-03,1.992236e-08,3.797108e+01,1.130811e-01,3.785800e+01,4.030752e+01,1.704798e+02
8.483736e+05,9.819139e+00,6.602158e+04,7.641387e-01,9.418578e-01,9.420673e-01,1.694887e-03,1.992206e-08,3.797159e+01,1.128254e-01,3.785877e+01,4.030867e+01,1.704757e+02
