Repository: brandonlampe/CS_Data

# Repository for Crushed Salt Data
**Grant No: 456417**

This is a work in progress!

## Repository Content

### Directory Names
A uniform namining structure still in progress, but in general directories are named according to the following:
 - Names contain no spaces, a single underscore "_" will be used as a file name seperator.
 - Files are for the Crushed Salt Project (CSP); therefore, the first three charaters of each file are "CSP".
 - Folders are organized by which frame the test was performed on i.e., A2 or A3.
 - The fifth and sixth charaters of each file name will therefore be "A" followed by the frame number.

File: UNM_WP_HY_175_09/IscoMeasurements/STAGE10/CREEP_FIT/175_09_STAGE10_CREEP_OUT.csv (part 31 of 71)
Analysis by Brandon Lampe, performed on: 2016/07/06 15:11:46
Experimental results below begin at: 2016/04/17 10:45:14
Duration (sec),Duration (day),Elapsed Time (sec),Elapsed Time (day),Interpolated Fractional Density,Fit to Fractional Density,Fit to Volume Strain,Fit to Volume Strain Rate (1/sec),Confining Pressure (MPa),Pore Pressure (MPa),Terzaghi Pressure (MPa),Solid Pressure (MPa),Temperature (C))
8.531037e+05,9.873885e+00,7.075169e+04,8.188853e-01,9.420028e-01,9.421558e-01,1.788810e-03,1.979542e-08,3.801551e+01,1.090674e-01,3.790645e+01,4.034934e+01,1.704167e+02
8.531137e+05,9.874001e+00,7.076169e+04,8.190011e-01,9.420147e-01,9.421559e-01,1.789008e-03,1.979518e-08,3.801449e+01,1.093205e-01,3.790517e+01,4.034773e+01,1.704207e+02
8.531237e+05,9.874117e+00,7.077169e+04,8.191168e-01,9.420265e-01,9.421561e-01,1.789205e-03,1.979494e-08,3.801347e+01,1.095735e-01,3.790390e+01,4.034613e+01,1.704246e+02
8.531337e+05,9.874233e+00,7.078169e+04,8.192326e-01,9.420383e-01,9.421563e-01,1.789403e-03,1.979471e-08,3.801245e+01,1.098266e-01,3.790263e+01,4.034452e+01,1.704286e+02
8.531437e+05,9.874348e+00,7.079169e+04,8.193483e-01,9.420502e-01,9.421565e-01,1.789601e-03,1.979447e-08,3.801143e+01,1.100797e-01,3.790135e+01,4.034292e+01,1.704326e+02
8.531537e+05,9.874464e+00,7.080169e+04,8.194641e-01,9.420620e-01,9.421567e-01,1.789799e-03,1.979423e-08,3.801041e+01,1.103328e-01,3.790008e+01,4.034131e+01,1.704366e+02
8.531637e+05,9.874580e+00,7.081169e+04,8.195798e-01,9.420739e-01,9.421569e-01,1.789997e-03,1.979400e-08,3.800939e+01,1.105858e-01,3.789881e+01,4.033971e+01,1.704405e+02
8.531737e+05,9.874696e+00,7.082169e+04,8.196955e-01,9.420857e-01,9.421571e-01,1.790195e-03,1.979376e-08,3.800837e+01,1.108389e-01,3.789753e+01,4.033810e+01,1.704445e+02
8.531837e+05,9.874811e+00,7.083169e+04,8.198113e-01,9.420976e-01,9.421572e-01,1.790393e-03,1.979352e-08,3.800735e+01,1.110920e-01,3.789626e+01,4.033650e+01,1.704485e+02
8.531937e+05,9.874927e+00,7.084169e+04,8.199270e-01,9.421094e-01,9.421574e-01,1.790591e-03,1.979329e-08,3.800633e+01,1.113451e-01,3.789499e+01,4.033490e+01,1.704525e+02
8.532037e+05,9.875043e+00,7.085170e+04,8.200428e-01,9.421213e-01,9.421576e-01,1.790789e-03,1.979305e-08,3.800531e+01,1.115981e-01,3.789371e+01,4.033329e+01,1.704565e+02
8.532137e+05,9.875159e+00,7.086170e+04,8.201585e-01,9.421331e-01,9.421578e-01,1.790987e-03,1.979282e-08,3.800429e+01,1.118512e-01,3.789244e+01,4.033169e+01,1.704604e+02
8.532237e+05,9.875274e+00,7.087170e+04,8.202743e-01,9.421449e-01,9.421580e-01,1.791185e-03,1.979258e-08,3.800327e+01,1.121043e-01,3.789116e+01,4.033008e+01,1.704644e+02
8.532337e+05,9.875390e+00,7.088170e+04,8.203900e-01,9.421568e-01,9.421582e-01,1.791383e-03,1.979235e-08,3.800225e+01,1.123574e-01,3.788989e+01,4.032848e+01,1.704684e+02
8.532437e+05,9.875506e+00,7.089170e+04,8.205057e-01,9.421686e-01,9.421584e-01,1.791581e-03,1.979211e-08,3.800123e+01,1.126104e-01,3.788862e+01,4.032687e+01,1.704724e+02
8.532537e+05,9.875621e+00,7.090170e+04,8.206215e-01,9.421805e-01,9.421585e-01,1.791779e-03,1.979187e-08,3.800021e+01,1.128635e-01,3.788734e+01,4.032527e+01,1.704763e+02
8.532637e+05,9.875737e+00,7.091170e+04,8.207372e-01,9.421923e-01,9.421587e-01,1.791977e-03,1.979164e-08,3.799919e+01,1.131166e-01,3.788607e+01,4.032367e+01,1.704803e+02
8.532737e+05,9.875853e+00,7.092170e+04,8.208530e-01,9.422042e-01,9.421589e-01,1.792175e-03,1.979140e-08,3.799817e+01,1.133697e-01,3.788480e+01,4.032206e+01,1.704843e+02
8.532837e+05,9.875969e+00,7.093170e+04,8.209687e-01,9.422160e-01,9.421591e-01,1.792372e-03,1.979117e-08,3.799715e+01,1.136227e-01,3.788352e+01,4.032046e+01,1.704883e+02
8.532937e+05,9.876084e+00,7.094170e+04,8.210845e-01,9.422279e-01,9.421593e-01,1.792570e-03,1.979093e-08,3.799613e+01,1.138758e-01,3.788225e+01,4.031885e+01,1.704922e+02
8.533037e+05,9.876200e+00,7.095170e+04,8.212002e-01,9.422392e-01,9.421595e-01,1.792768e-03,1.979070e-08,3.799511e+01,1.141289e-01,3.788098e+01,4.031727e+01,1.704962e+02
8.533137e+05,9.876316e+00,7.096170e+04,8.213159e-01,9.422404e-01,9.421597e-01,1.792966e-03,1.979047e-08,3.799415e+01,1.143558e-01,3.787980e+01,4.031619e+01,1.704996e+02
8.533237e+05,9.876432e+00,7.097170e+04,8.214317e-01,9.422227e-01,9.421599e-01,1.793164e-03,1.979023e-08,3.799441e+01,1.141001e-01,3.788031e+01,4.031724e+01,1.704915e+02
8.533337e+05,9.876547e+00,7.098170e+04,8.215474e-01,9.422051e-01,9.421600e-01,1.793362e-03,1.979000e-08,3.799467e+01,1.138444e-01,3.788082e+01,4.031828e+01,1.704835e+02
8.533437e+05,9.876663e+00,7.099170e+04,8.216632e-01,9.421874e-01,9.421602e-01,1.793560e-03,1.978976e-08,3.799492e+01,1.135887e-01,3.788134e+01,4.031932e+01,1.704755e+02
8.533537e+05,9.876779e+00,7.100170e+04,8.217789e-01,9.421697e-01,9.421604e-01,1.793758e-03,1.978953e-08,3.799518e+01,1.133330e-01,3.788185e+01,4.032037e+01,1.704674e+02
8.533637e+05,9.876895e+00,7.101170e+04,8.218947e-01,9.421520e-01,9.421606e-01,1.793956e-03,1.978929e-08,3.799544e+01,1.130773e-01,3.788236e+01,4.032141e+01,1.704594e+02
8.533737e+05,9.877010e+00,7.102170e+04,8.220104e-01,9.421344e-01,9.421608e-01,1.794154e-03,1.978906e-08,3.799570e+01,1.128216e-01,3.788288e+01,4.032245e+01,1.704514e+02
8.533837e+05,9.877126e+00,7.103170e+04,8.221262e-01,9.421167e-01,9.421610e-01,1.794351e-03,1.978883e-08,3.799596e+01,1.125658e-01,3.788339e+01,4.032350e+01,1.704433e+02
8.533937e+05,9.877242e+00,7.104170e+04,8.222419e-01,9.420990e-01,9.421612e-01,1.794549e-03,1.978859e-08,3.799621e+01,1.123101e-01,3.788390e+01,4.032454e+01,1.704353e+02
8.534037e+05,9.877358e+00,7.105170e+04,8.223576e-01,9.420813e-01,9.421613e-01,1.794747e-03,1.978836e-08,3.799647e+01,1.120544e-01,3.788442e+01,4.032559e+01,1.704272e+02
8.534137e+05,9.877473e+00,7.106170e+04,8.224734e-01,9.420636e-01,9.421615e-01,1.794945e-03,1.978813e-08,3.799673e+01,1.117987e-01,3.788493e+01,4.032663e+01,1.704192e+02
8.534237e+05,9.877589e+00,7.107170e+04,8.225891e-01,9.420460e-01,9.421617e-01,1.795143e-03,1.978789e-08,3.799699e+01,1.115430e-01,3.788544e+01,4.032767e+01,1.704112e+02
8.534337e+05,9.877705e+00,7.108170e+04,8.227049e-01,9.420283e-01,9.421619e-01,1.795341e-03,1.978766e-08,3.799724e+01,1.112873e-01,3.788596e+01,4.032872e+01,1.704031e+02
8.534437e+05,9.877821e+00,7.109170e+04,8.228206e-01,9.420106e-01,9.421621e-01,1.795539e-03,1.978743e-08,3.799750e+01,1.110316e-01,3.788647e+01,4.032976e+01,1.703951e+02
8.534537e+05,9.877936e+00,7.110170e+04,8.229364e-01,9.419929e-01,9.421623e-01,1.795737e-03,1.978719e-08,3.799776e+01,1.107759e-01,3.788698e+01,4.033081e+01,1.703871e+02
8.534637e+05,9.878052e+00,7.111170e+04,8.230521e-01,9.419753e-01,9.421625e-01,1.795935e-03,1.978696e-08,3.799802e+01,1.105202e-01,3.788750e+01,4.033185e+01,1.703790e+02
8.534737e+05,9.878168e+00,7.112170e+04,8.231678e-01,9.419576e-01,9.421627e-01,1.796132e-03,1.978673e-08,3.799828e+01,1.102644e-01,3.788801e+01,4.033289e+01,1.703710e+02
8.534837e+05,9.878284e+00,7.113170e+04,8.232836e-01,9.419399e-01,9.421628e-01,1.796330e-03,1.978650e-08,3.799853e+01,1.100087e-01,3.788852e+01,4.033394e+01,1.703629e+02
8.534937e+05,9.878399e+00,7.114170e+04,8.233993e-01,9.419222e-01,9.421630e-01,1.796528e-03,1.978626e-08,3.799879e+01,1.097530e-01,3.788904e+01,4.033498e+01,1.703549e+02
8.535037e+05,9.878515e+00,7.115170e+04,8.235151e-01,9.419045e-01,9.421632e-01,1.796726e-03,1.978603e-08,3.799905e+01,1.094973e-01,3.788955e+01,4.033603e+01,1.703469e+02
8.535137e+05,9.878631e+00,7.116170e+04,8.236308e-01,9.418869e-01,9.421634e-01,1.796924e-03,1.978580e-08,3.799931e+01,1.092416e-01,3.789006e+01,4.033707e+01,1.703388e+02
8.535237e+05,9.878747e+00,7.117170e+04,8.237466e-01,9.418692e-01,9.421636e-01,1.797122e-03,1.978557e-08,3.799956e+01,1.089859e-01,3.789058e+01,4.033812e+01,1.703308e+02
8.535337e+05,9.878862e+00,7.118170e+04,8.238623e-01,9.418515e-01,9.421638e-01,1.797320e-03,1.978533e-08,3.799982e+01,1.087302e-01,3.789109e+01,4.033916e+01,1.703228e+02
8.535437e+05,9.878978e+00,7.119170e+04,8.239780e-01,9.418338e-01,9.421640e-01,1.797517e-03,1.978510e-08,3.800008e+01,1.084745e-01,3.789161e+01,4.034021e+01,1.703147e+02
8.535537e+05,9.879094e+00,7.120170e+04,8.240938e-01,9.418183e-01,9.421641e-01,1.797715e-03,1.978487e-08,3.800034e+01,1.082188e-01,3.789212e+01,4.034116e+01,1.703067e+02
8.535637e+05,9.879210e+00,7.121170e+04,8.242095e-01,9.418186e-01,9.421643e-01,1.797913e-03,1.978464e-08,3.800047e+01,1.080062e-01,3.789246e+01,4.034129e+01,1.703013e+02
8.535737e+05,9.879325e+00,7.122170e+04,8.243253e-01,9.418443e-01,9.421645e-01,1.798111e-03,1.978441e-08,3.799995e+01,1.080062e-01,3.789195e+01,4.033965e+01,1.703093e+02
8.535837e+05,9.879441e+00,7.123170e+04,8.244410e-01,9.418700e-01,9.421647e-01,1.798309e-03,1.978418e-08,3.799944e+01,1.080062e-01,3.789144e+01,4.033801e+01,1.703173e+02
8.535937e+05,9.879557e+00,7.124170e+04,8.245568e-01,9.418957e-01,9.421649e-01,1.798507e-03,1.978395e-08,3.799893e+01,1.080062e-01,3.789092e+01,4.033637e+01,1.703253e+02
8.536037e+05,9.879673e+00,7.125170e+04,8.246725e-01,9.419214e-01,9.421651e-01,1.798705e-03,1.978371e-08,3.799842e+01,1.080062e-01,3.789041e+01,4.033473e+01,1.703333e+02
8.536137e+05,9.879788e+00,7.126170e+04,8.247883e-01,9.419471e-01,9.421653e-01,1.798902e-03,1.978348e-08,3.799791e+01,1.080062e-01,3.788990e+01,4.033309e+01,1.703413e+02
8.536237e+05,9.879904e+00,7.127171e+04,8.249040e-01,9.419728e-01,9.421654e-01,1.799100e-03,1.978325e-08,3.799739e+01,1.080062e-01,3.788939e+01,4.033145e+01,1.703492e+02
8.536337e+05,9.880020e+00,7.128171e+04,8.250197e-01,9.419985e-01,9.421656e-01,1.799298e-03,1.978302e-08,3.799688e+01,1.080062e-01,3.788888e+01,4.032981e+01,1.703572e+02
8.536437e+05,9.880135e+00,7.129171e+04,8.251355e-01,9.420242e-01,9.421658e-01,1.799496e-03,1.978279e-08,3.799637e+01,1.080062e-01,3.788836e+01,4.032816e+01,1.703652e+02
8.536537e+05,9.880251e+00,7.130171e+04,8.252512e-01,9.420499e-01,9.421660e-01,1.799694e-03,1.978256e-08,3.799586e+01,1.080062e-01,3.788785e+01,4.032652e+01,1.703732e+02
8.536637e+05,9.880367e+00,7.131171e+04,8.253670e-01,9.420756e-01,9.421662e-01,1.799892e-03,1.978233e-08,3.799535e+01,1.080062e-01,3.788734e+01,4.032488e+01,1.703812e+02
8.536737e+05,9.880483e+00,7.132171e+04,8.254827e-01,9.421013e-01,9.421664e-01,1.800089e-03,1.978210e-08,3.799483e+01,1.080062e-01,3.788683e+01,4.032324e+01,1.703892e+02
8.536837e+05,9.880598e+00,7.133171e+04,8.255985e-01,9.421270e-01,9.421666e-01,1.800287e-03,1.978187e-08,3.799432e+01,1.080062e-01,3.788632e+01,4.032160e+01,1.703971e+02
8.536937e+05,9.880714e+00,7.134171e+04,8.257142e-01,9.421527e-01,9.421668e-01,1.800485e-03,1.978164e-08,3.799381e+01,1.080062e-01,3.788580e+01,4.031996e+01,1.704051e+02
8.537037e+05,9.880830e+00,7.135171e+04,8.258299e-01,9.421784e-01,9.421669e-01,1.800683e-03,1.978141e-08,3.799330e+01,1.080062e-01,3.788529e+01,4.031832e+01,1.704131e+02
8.537137e+05,9.880946e+00,7.136171e+04,8.259457e-01,9.422041e-01,9.421671e-01,1.800881e-03,1.978118e-08,3.799279e+01,1.080062e-01,3.788478e+01,4.031668e+01,1.704211e+02
8.537237e+05,9.881061e+00,7.137171e+04,8.260614e-01,9.422298e-01,9.421673e-01,1.801079e-03,1.978095e-08,3.799227e+01,1.080062e-01,3.788427e+01,4.031504e+01,1.704291e+02
8.537337e+05,9.881177e+00,7.138171e+04,8.261772e-01,9.422555e-01,9.421675e-01,1.801276e-03,1.978072e-08,3.799176e+01,1.080062e-01,3.788376e+01,4.031340e+01,1.704370e+02
8.537437e+05,9.881293e+00,7.139171e+04,8.262929e-01,9.422812e-01,9.421677e-01,1.801474e-03,1.978049e-08,3.799125e+01,1.080062e-01,3.788324e+01,4.031176e+01,1.704450e+02
8.537537e+05,9.881409e+00,7.140171e+04,8.264087e-01,9.423069e-01,9.421679e-01,1.801672e-03,1.978026e-08,3.799074e+01,1.080062e-01,3.788273e+01,4.031012e+01,1.704530e+02
8.537637e+05,9.881524e+00,7.141171e+04,8.265244e-01,9.423326e-01,9.421681e-01,1.801870e-03,1.978003e-08,3.799023e+01,1.080062e-01,3.788222e+01,4.030848e+01,1.704610e+02
8.537737e+05,9.881640e+00,7.142171e+04,8.266401e-01,9.423583e-01,9.421682e-01,1.802068e-03,1.977980e-08,3.798971e+01,1.080062e-01,3.788171e+01,4.030684e+01,1.704690e+02
8.537837e+05,9.881756e+00,7.143171e+04,8.267559e-01,9.423840e-01,9.421684e-01,1.802265e-03,1.977957e-08,3.798920e+01,1.080062e-01,3.788120e+01,4.030520e+01,1.704770e+02
8.537937e+05,9.881872e+00,7.144171e+04,8.268716e-01,9.424097e-01,9.421686e-01,1.802463e-03,1.977934e-08,3.798869e+01,1.080062e-01,3.788068e+01,4.030356e+01,1.704849e+02
8.538037e+05,9.881987e+00,7.145171e+04,8.269874e-01,9.424343e-01,9.421688e-01,1.802661e-03,1.977911e-08,3.798818e+01,1.080062e-01,3.788017e+01,4.030197e+01,1.704929e+02
8.538137e+05,9.882103e+00,7.146171e+04,8.271031e-01,9.424465e-01,9.421690e-01,1.802859e-03,1.977889e-08,3.798778e+01,1.080062e-01,3.787978e+01,4.030103e+01,1.704995e+02
8.538237e+05,9.882219e+00,7.147171e+04,8.272189e-01,9.424280e-01,9.421692e-01,1.803057e-03,1.977866e-08,3.798829e+01,1.080062e-01,3.788029e+01,4.030236e+01,1.704956e+02
8.538337e+05,9.882335e+00,7.148171e+04,8.273346e-01,9.424095e-01,9.421694e-01,1.803254e-03,1.977843e-08,3.798881e+01,1.080062e-01,3.788080e+01,4.030369e+01,1.704916e+02
8.538437e+05,9.882450e+00,7.149171e+04,8.274504e-01,9.423910e-01,9.421695e-01,1.803452e-03,1.977820e-08,3.798932e+01,1.080062e-01,3.788131e+01,4.030503e+01,1.704876e+02
8.538537e+05,9.882566e+00,7.150171e+04,8.275661e-01,9.423725e-01,9.421697e-01,1.803650e-03,1.977797e-08,3.798983e+01,1.080062e-01,3.788182e+01,4.030636e+01,1.704836e+02
8.538637e+05,9.882682e+00,7.151171e+04,8.276818e-01,9.423540e-01,9.421699e-01,1.803848e-03,1.977774e-08,3.799034e+01,1.080062e-01,3.788234e+01,4.030769e+01,1.704796e+02
8.538737e+05,9.882798e+00,7.152171e+04,8.277976e-01,9.423355e-01,9.421701e-01,1.804045e-03,1.977752e-08,3.799085e+01,1.080062e-01,3.788285e+01,4.030902e+01,1.704756e+02
8.538837e+05,9.882913e+00,7.153171e+04,8.279133e-01,9.423170e-01,9.421703e-01,1.804243e-03,1.977729e-08,3.799137e+01,1.080062e-01,3.788336e+01,4.031036e+01,1.704716e+02
8.538937e+05,9.883029e+00,7.154171e+04,8.280291e-01,9.422985e-01,9.421705e-01,1.804441e-03,1.977706e-08,3.799188e+01,1.080062e-01,3.788387e+01,4.031169e+01,1.704676e+02
8.539037e+05,9.883145e+00,7.155171e+04,8.281448e-01,9.422800e-01,9.421707e-01,1.804639e-03,1.977683e-08,3.799239e+01,1.080062e-01,3.788438e+01,4.031302e+01,1.704636e+02
8.539137e+05,9.883261e+00,7.156171e+04,8.282606e-01,9.422615e-01,9.421709e-01,1.804837e-03,1.977660e-08,3.799290e+01,1.080062e-01,3.788490e+01,4.031436e+01,1.704596e+02
8.539237e+05,9.883376e+00,7.157171e+04,8.283763e-01,9.422430e-01,9.421710e-01,1.805034e-03,1.977638e-08,3.799341e+01,1.080062e-01,3.788541e+01,4.031569e+01,1.704556e+02
8.539337e+05,9.883492e+00,7.158171e+04,8.284920e-01,9.422245e-01,9.421712e-01,1.805232e-03,1.977615e-08,3.799393e+01,1.080062e-01,3.788592e+01,4.031702e+01,1.704517e+02
8.539437e+05,9.883608e+00,7.159171e+04,8.286078e-01,9.422060e-01,9.421714e-01,1.805430e-03,1.977592e-08,3.799444e+01,1.080062e-01,3.788643e+01,4.031835e+01,1.704477e+02
8.539537e+05,9.883724e+00,7.160171e+04,8.287235e-01,9.421875e-01,9.421716e-01,1.805628e-03,1.977570e-08,3.799495e+01,1.080062e-01,3.788694e+01,4.031969e+01,1.704437e+02
8.539637e+05,9.883839e+00,7.161171e+04,8.288393e-01,9.421690e-01,9.421718e-01,1.805825e-03,1.977547e-08,3.799546e+01,1.080062e-01,3.788746e+01,4.032102e+01,1.704397e+02
8.539737e+05,9.883955e+00,7.162171e+04,8.289550e-01,9.421505e-01,9.421720e-01,1.806023e-03,1.977524e-08,3.799597e+01,1.080062e-01,3.788797e+01,4.032235e+01,1.704357e+02
8.539837e+05,9.884071e+00,7.163171e+04,8.290708e-01,9.421320e-01,9.421722e-01,1.806221e-03,1.977501e-08,3.799649e+01,1.080062e-01,3.788848e+01,4.032369e+01,1.704317e+02
8.539937e+05,9.884187e+00,7.164171e+04,8.291865e-01,9.421135e-01,9.421723e-01,1.806419e-03,1.977479e-08,3.799700e+01,1.080062e-01,3.788899e+01,4.032502e+01,1.704277e+02
8.540037e+05,9.884302e+00,7.165171e+04,8.293022e-01,9.420950e-01,9.421725e-01,1.806616e-03,1.977456e-08,3.799751e+01,1.080062e-01,3.788950e+01,4.032635e+01,1.704237e+02
8.540137e+05,9.884418e+00,7.166171e+04,8.294180e-01,9.420765e-01,9.421727e-01,1.806814e-03,1.977433e-08,3.799802e+01,1.080062e-01,3.789002e+01,4.032769e+01,1.704197e+02
8.540237e+05,9.884534e+00,7.167171e+04,8.295337e-01,9.420580e-01,9.421729e-01,1.807012e-03,1.977411e-08,3.799853e+01,1.080062e-01,3.789053e+01,4.032902e+01,1.704157e+02
8.540337e+05,9.884649e+00,7.168172e+04,8.296495e-01,9.420395e-01,9.421731e-01,1.807210e-03,1.977388e-08,3.799905e+01,1.080062e-01,3.789104e+01,4.033035e+01,1.704117e+02
8.540437e+05,9.884765e+00,7.169172e+04,8.297652e-01,9.420210e-01,9.421733e-01,1.807407e-03,1.977366e-08,3.799956e+01,1.080062e-01,3.789155e+01,4.033169e+01,1.704078e+02
8.540537e+05,9.884881e+00,7.170172e+04,8.298810e-01,9.420025e-01,9.421735e-01,1.807605e-03,1.977343e-08,3.800007e+01,1.080062e-01,3.789206e+01,4.033302e+01,1.704038e+02
8.540637e+05,9.884997e+00,7.171172e+04,8.299967e-01,9.419850e-01,9.421736e-01,1.807803e-03,1.977320e-08,3.800055e+01,1.080062e-01,3.789255e+01,4.033428e+01,1.703998e+02
8.540737e+05,9.885112e+00,7.172172e+04,8.301125e-01,9.419834e-01,9.421738e-01,1.808001e-03,1.977298e-08,3.800055e+01,1.080062e-01,3.789255e+01,4.033435e+01,1.703958e+02
8.540837e+05,9.885228e+00,7.173172e+04,8.302282e-01,9.419818e-01,9.421740e-01,1.808198e-03,1.977275e-08,3.800055e+01,1.080062e-01,3.789255e+01,4.033442e+01,1.703918e+02
8.540937e+05,9.885344e+00,7.174172e+04,8.303439e-01,9.419802e-01,9.421742e-01,1.808396e-03,1.977253e-08,3.800055e+01,1.080062e-01,3.789255e+01,4.033449e+01,1.703878e+02
8.541037e+05,9.885460e+00,7.175172e+04,8.304597e-01,9.419786e-01,9.421744e-01,1.808594e-03,1.977230e-08,3.800055e+01,1.080062e-01,3.789255e+01,4.033455e+01,1.703837e+02
8.541137e+05,9.885575e+00,7.176172e+04,8.305754e-01,9.419769e-01,9.421746e-01,1.808792e-03,1.977208e-08,3.800055e+01,1.080062e-01,3.789255e+01,4.033462e+01,1.703797e+02
8.541237e+05,9.885691e+00,7.177172e+04,8.306912e-01,9.419753e-01,9.421748e-01,1.808989e-03,1.977185e-08,3.800055e+01,1.080062e-01,3.789255e+01,4.033469e+01,1.703757e+02
8.541337e+05,9.885807e+00,7.178172e+04,8.308069e-01,9.419737e-01,9.421749e-01,1.809187e-03,1.977163e-08,3.800055e+01,1.080062e-01,3.789255e+01,4.033476e+01,1.703717e+02
8.541437e+05,9.885923e+00,7.179172e+04,8.309227e-01,9.419721e-01,9.421751e-01,1.809385e-03,1.977140e-08,3.800055e+01,1.080062e-01,3.789255e+01,4.033483e+01,1.703677e+02
8.541537e+05,9.886038e+00,7.180172e+04,8.310384e-01,9.419705e-01,9.421753e-01,1.809582e-03,1.977118e-08,3.800055e+01,1.080062e-01,3.789255e+01,4.033490e+01,1.703637e+02
8.541637e+05,9.886154e+00,7.181172e+04,8.311541e-01,9.419689e-01,9.421755e-01,1.809780e-03,1.977095e-08,3.800055e+01,1.080062e-01,3.789255e+01,4.033497e+01,1.703597e+02
8.541737e+05,9.886270e+00,7.182172e+04,8.312699e-01,9.419673e-01,9.421757e-01,1.809978e-03,1.977073e-08,3.800055e+01,1.080062e-01,3.789255e+01,4.033503e+01,1.703557e+02
8.541837e+05,9.886386e+00,7.183172e+04,8.313856e-01,9.419657e-01,9.421759e-01,1.810176e-03,1.977050e-08,3.800055e+01,1.080062e-01,3.789255e+01,4.033510e+01,1.703517e+02
8.541937e+05,9.886501e+00,7.184172e+04,8.315014e-01,9.419641e-01,9.421761e-01,1.810373e-03,1.977028e-08,3.800055e+01,1.080062e-01,3.789255e+01,4.033517e+01,1.703477e+02
8.542037e+05,9.886617e+00,7.185172e+04,8.316171e-01,9.419625e-01,9.421763e-01,1.810571e-03,1.977005e-08,3.800055e+01,1.080062e-01,3.789255e+01,4.033524e+01,1.703437e+02
8.542137e+05,9.886733e+00,7.186172e+04,8.317329e-01,9.419609e-01,9.421764e-01,1.810769e-03,1.976983e-08,3.800055e+01,1.080062e-01,3.789255e+01,4.033531e+01,1.703397e+02
8.542237e+05,9.886849e+00,7.187172e+04,8.318486e-01,9.419593e-01,9.421766e-01,1.810966e-03,1.976961e-08,3.800055e+01,1.080062e-01,3.789255e+01,4.033538e+01,1.703357e+02
8.542337e+05,9.886964e+00,7.188172e+04,8.319643e-01,9.419577e-01,9.421768e-01,1.811164e-03,1.976938e-08,3.800055e+01,1.080062e-01,3.789255e+01,4.033545e+01,1.703317e+02
8.542437e+05,9.887080e+00,7.189172e+04,8.320801e-01,9.419561e-01,9.421770e-01,1.811362e-03,1.976916e-08,3.800055e+01,1.080062e-01,3.789255e+01,4.033552e+01,1.703277e+02
8.542537e+05,9.887196e+00,7.190172e+04,8.321958e-01,9.419544e-01,9.421772e-01,1.811559e-03,1.976893e-08,3.800055e+01,1.080062e-01,3.789255e+01,4.033558e+01,1.703237e+02
8.542637e+05,9.887312e+00,7.191172e+04,8.323116e-01,9.419528e-01,9.421774e-01,1.811757e-03,1.976871e-08,3.800055e+01,1.080062e-01,3.789255e+01,4.033565e+01,1.703197e+02
8.542737e+05,9.887427e+00,7.192172e+04,8.324273e-01,9.419512e-01,9.421776e-01,1.811955e-03,1.976849e-08,3.800055e+01,1.080062e-01,3.789255e+01,4.033572e+01,1.703157e+02
8.542837e+05,9.887543e+00,7.193172e+04,8.325431e-01,9.419496e-01,9.421777e-01,1.812153e-03,1.976826e-08,3.800055e+01,1.080062e-01,3.789255e+01,4.033579e+01,1.703117e+02
8.542937e+05,9.887659e+00,7.194172e+04,8.326588e-01,9.419480e-01,9.421779e-01,1.812350e-03,1.976804e-08,3.800055e+01,1.080062e-01,3.789255e+01,4.033586e+01,1.703077e+02
8.543037e+05,9.887775e+00,7.195172e+04,8.327746e-01,9.419467e-01,9.421781e-01,1.812548e-03,1.976782e-08,3.800055e+01,1.080062e-01,3.789255e+01,4.033591e+01,1.703036e+02
8.543137e+05,9.887890e+00,7.196172e+04,8.328903e-01,9.419485e-01,9.421783e-01,1.812746e-03,1.976759e-08,3.800057e+01,1.080062e-01,3.789257e+01,4.033586e+01,1.703000e+02
8.543237e+05,9.888006e+00,7.197172e+04,8.330060e-01,9.419528e-01,9.421785e-01,1.812943e-03,1.976737e-08,3.800083e+01,1.080062e-01,3.789283e+01,4.033595e+01,1.703000e+02
8.543337e+05,9.888122e+00,7.198172e+04,8.331218e-01,9.419571e-01,9.421787e-01,1.813141e-03,1.976715e-08,3.800109e+01,1.080062e-01,3.789308e+01,4.033604e+01,1.703000e+02
8.543437e+05,9.888238e+00,7.199172e+04,8.332375e-01,9.419614e-01,9.421789e-01,1.813339e-03,1.976693e-08,3.800135e+01,1.080062e-01,3.789334e+01,4.033613e+01,1.703000e+02
8.543537e+05,9.888353e+00,7.200172e+04,8.333533e-01,9.419657e-01,9.421790e-01,1.813536e-03,1.976670e-08,3.800160e+01,1.080062e-01,3.789360e+01,4.033622e+01,1.703000e+02
8.543637e+05,9.888469e+00,7.201172e+04,8.334690e-01,9.419700e-01,9.421792e-01,1.813734e-03,1.976648e-08,3.800186e+01,1.080062e-01,3.789385e+01,4.033631e+01,1.703000e+02
8.543737e+05,9.888585e+00,7.202172e+04,8.335848e-01,9.419743e-01,9.421794e-01,1.813932e-03,1.976626e-08,3.800212e+01,1.080062e-01,3.789411e+01,4.033640e+01,1.703000e+02
8.543837e+05,9.888701e+00,7.203172e+04,8.337005e-01,9.419786e-01,9.421796e-01,1.814129e-03,1.976604e-08,3.800237e+01,1.080062e-01,3.789437e+01,4.033649e+01,1.703000e+02
8.543937e+05,9.888816e+00,7.204172e+04,8.338162e-01,9.419829e-01,9.421798e-01,1.814327e-03,1.976581e-08,3.800263e+01,1.080062e-01,3.789462e+01,4.033658e+01,1.703000e+02
8.544037e+05,9.888932e+00,7.205172e+04,8.339320e-01,9.419871e-01,9.421800e-01,1.814525e-03,1.976559e-08,3.800289e+01,1.080062e-01,3.789488e+01,4.033667e+01,1.703000e+02
8.544137e+05,9.889048e+00,7.206172e+04,8.340477e-01,9.419914e-01,9.421802e-01,1.814722e-03,1.976537e-08,3.800314e+01,1.080062e-01,3.789514e+01,4.033676e+01,1.703000e+02
8.544237e+05,9.889163e+00,7.207172e+04,8.341635e-01,9.419957e-01,9.421804e-01,1.814920e-03,1.976515e-08,3.800340e+01,1.080062e-01,3.789539e+01,4.033684e+01,1.703000e+02
8.544337e+05,9.889279e+00,7.208172e+04,8.342792e-01,9.420000e-01,9.421805e-01,1.815118e-03,1.976493e-08,3.800366e+01,1.080062e-01,3.789565e+01,4.033693e+01,1.703000e+02
8.544437e+05,9.889395e+00,7.209172e+04,8.343950e-01,9.420043e-01,9.421807e-01,1.815315e-03,1.976470e-08,3.800391e+01,1.080062e-01,3.789591e+01,4.033702e+01,1.703000e+02
8.544537e+05,9.889511e+00,7.210173e+04,8.345107e-01,9.420086e-01,9.421809e-01,1.815513e-03,1.976448e-08,3.800417e+01,1.080062e-01,3.789616e+01,4.033711e+01,1.703000e+02
8.544637e+05,9.889626e+00,7.211173e+04,8.346265e-01,9.420129e-01,9.421811e-01,1.815711e-03,1.976426e-08,3.800443e+01,1.080062e-01,3.789642e+01,4.033720e+01,1.703000e+02
8.544737e+05,9.889742e+00,7.212173e+04,8.347422e-01,9.420172e-01,9.421813e-01,1.815908e-03,1.976404e-08,3.800468e+01,1.080062e-01,3.789668e+01,4.033729e+01,1.703000e+02
8.544837e+05,9.889858e+00,7.213173e+04,8.348579e-01,9.420215e-01,9.421815e-01,1.816106e-03,1.976382e-08,3.800494e+01,1.080062e-01,3.789694e+01,4.033738e+01,1.703000e+02
8.544937e+05,9.889974e+00,7.214173e+04,8.349737e-01,9.420258e-01,9.421817e-01,1.816303e-03,1.976360e-08,3.800520e+01,1.080062e-01,3.789719e+01,4.033747e+01,1.703000e+02
8.545037e+05,9.890089e+00,7.215173e+04,8.350894e-01,9.420300e-01,9.421818e-01,1.816501e-03,1.976338e-08,3.800546e+01,1.080062e-01,3.789745e+01,4.033756e+01,1.703000e+02
8.545137e+05,9.890205e+00,7.216173e+04,8.352052e-01,9.420343e-01,9.421820e-01,1.816699e-03,1.976316e-08,3.800571e+01,1.080062e-01,3.789771e+01,4.033765e+01,1.703000e+02
8.545237e+05,9.890321e+00,7.217173e+04,8.353209e-01,9.420386e-01,9.421822e-01,1.816896e-03,1.976293e-08,3.800597e+01,1.080062e-01,3.789796e+01,4.033774e+01,1.703000e+02
8.545337e+05,9.890437e+00,7.218173e+04,8.354367e-01,9.420429e-01,9.421824e-01,1.817094e-03,1.976271e-08,3.800623e+01,1.080062e-01,3.789822e+01,4.033783e+01,1.703000e+02
8.545437e+05,9.890552e+00,7.219173e+04,8.355524e-01,9.420472e-01,9.421826e-01,1.817292e-03,1.976249e-08,3.800648e+01,1.080062e-01,3.789848e+01,4.033792e+01,1.703000e+02
8.545537e+05,9.890668e+00,7.220173e+04,8.356681e-01,9.420515e-01,9.421828e-01,1.817489e-03,1.976227e-08,3.800674e+01,1.080062e-01,3.789873e+01,4.033801e+01,1.703000e+02
8.545637e+05,9.890784e+00,7.221173e+04,8.357839e-01,9.420556e-01,9.421830e-01,1.817687e-03,1.976205e-08,3.800697e+01,1.080062e-01,3.789896e+01,4.033807e+01,1.703000e+02
8.545737e+05,9.890900e+00,7.222173e+04,8.358996e-01,9.420579e-01,9.421831e-01,1.817885e-03,1.976183e-08,3.800697e+01,1.080062e-01,3.789896e+01,4.033797e+01,1.703000e+02
8.545837e+05,9.891015e+00,7.223173e+04,8.360154e-01,9.420602e-01,9.421833e-01,1.818082e-03,1.976161e-08,3.800697e+01,1.080062e-01,3.789896e+01,4.033787e+01,1.703000e+02
8.545937e+05,9.891131e+00,7.224173e+04,8.361311e-01,9.420626e-01,9.421835e-01,1.818280e-03,1.976139e-08,3.800697e+01,1.080062e-01,3.789896e+01,4.033777e+01,1.703000e+02
8.546037e+05,9.891247e+00,7.225173e+04,8.362469e-01,9.420649e-01,9.421837e-01,1.818477e-03,1.976117e-08,3.800697e+01,1.080062e-01,3.789896e+01,4.033768e+01,1.703000e+02
8.546137e+05,9.891363e+00,7.226173e+04,8.363626e-01,9.420672e-01,9.421839e-01,1.818675e-03,1.976095e-08,3.800697e+01,1.080062e-01,3.789896e+01,4.033758e+01,1.703000e+02
8.546237e+05,9.891478e+00,7.227173e+04,8.364783e-01,9.420696e-01,9.421841e-01,1.818873e-03,1.976073e-08,3.800697e+01,1.080062e-01,3.789896e+01,4.033748e+01,1.703000e+02
8.546337e+05,9.891594e+00,7.228173e+04,8.365941e-01,9.420719e-01,9.421843e-01,1.819070e-03,1.976051e-08,3.800697e+01,1.080062e-01,3.789896e+01,4.033738e+01,1.703000e+02
8.546437e+05,9.891710e+00,7.229173e+04,8.367098e-01,9.420743e-01,9.421844e-01,1.819268e-03,1.976029e-08,3.800697e+01,1.080062e-01,3.789896e+01,4.033728e+01,1.703000e+02
8.546537e+05,9.891826e+00,7.230173e+04,8.368256e-01,9.420766e-01,9.421846e-01,1.819465e-03,1.976008e-08,3.800697e+01,1.080062e-01,3.789896e+01,4.033718e+01,1.703000e+02
8.546637e+05,9.891941e+00,7.231173e+04,8.369413e-01,9.420789e-01,9.421848e-01,1.819663e-03,1.975986e-08,3.800697e+01,1.080062e-01,3.789896e+01,4.033708e+01,1.703000e+02
8.546737e+05,9.892057e+00,7.232173e+04,8.370571e-01,9.420813e-01,9.421850e-01,1.819861e-03,1.975964e-08,3.800697e+01,1.080062e-01,3.789896e+01,4.033698e+01,1.703000e+02
8.546837e+05,9.892173e+00,7.233173e+04,8.371728e-01,9.420836e-01,9.421852e-01,1.820058e-03,1.975942e-08,3.800697e+01,1.080062e-01,3.789896e+01,4.033688e+01,1.703000e+02
8.546937e+05,9.892289e+00,7.234173e+04,8.372886e-01,9.420860e-01,9.421854e-01,1.820256e-03,1.975920e-08,3.800697e+01,1.080062e-01,3.789896e+01,4.033678e+01,1.703000e+02
8.547037e+05,9.892404e+00,7.235173e+04,8.374043e-01,9.420883e-01,9.421856e-01,1.820453e-03,1.975898e-08,3.800697e+01,1.080062e-01,3.789896e+01,4.033668e+01,1.703000e+02
8.547137e+05,9.892520e+00,7.236173e+04,8.375200e-01,9.420906e-01,9.421858e-01,1.820651e-03,1.975876e-08,3.800697e+01,1.080062e-01,3.789896e+01,4.033658e+01,1.703000e+02
8.547237e+05,9.892636e+00,7.237173e+04,8.376358e-01,9.420930e-01,9.421859e-01,1.820849e-03,1.975854e-08,3.800697e+01,1.080062e-01,3.789896e+01,4.033648e+01,1.703000e+02
8.547337e+05,9.892752e+00,7.238173e+04,8.377515e-01,9.420953e-01,9.421861e-01,1.821046e-03,1.975832e-08,3.800697e+01,1.080062e-01,3.789896e+01,4.033638e+01,1.703000e+02
8.547437e+05,9.892867e+00,7.239173e+04,8.378673e-01,9.420977e-01,9.421863e-01,1.821244e-03,1.975811e-08,3.800697e+01,1.080062e-01,3.789896e+01,4.033628e+01,1.703000e+02
8.547537e+05,9.892983e+00,7.240173e+04,8.379830e-01,9.421000e-01,9.421865e-01,1.821441e-03,1.975789e-08,3.800697e+01,1.080062e-01,3.789896e+01,4.033618e+01,1.703000e+02
8.547637e+05,9.893099e+00,7.241173e+04,8.380988e-01,9.421023e-01,9.421867e-01,1.821639e-03,1.975767e-08,3.800697e+01,1.080062e-01,3.789896e+01,4.033608e+01,1.703000e+02
8.547737e+05,9.893214e+00,7.242173e+04,8.382145e-01,9.421047e-01,9.421869e-01,1.821837e-03,1.975745e-08,3.800697e+01,1.080062e-01,3.789896e+01,4.033598e+01,1.703000e+02
8.547837e+05,9.893330e+00,7.243173e+04,8.383302e-01,9.421070e-01,9.421871e-01,1.822034e-03,1.975723e-08,3.800697e+01,1.080062e-01,3.789896e+01,4.033588e+01,1.703000e+02
8.547937e+05,9.893446e+00,7.244173e+04,8.384460e-01,9.421094e-01,9.421872e-01,1.822232e-03,1.975702e-08,3.800697e+01,1.080062e-01,3.789896e+01,4.033578e+01,1.703000e+02
8.548037e+05,9.893562e+00,7.245173e+04,8.385617e-01,9.421119e-01,9.421874e-01,1.822429e-03,1.975680e-08,3.800697e+01,1.080062e-01,3.789896e+01,4.033567e+01,1.703000e+02
8.548137e+05,9.893677e+00,7.246173e+04,8.386775e-01,9.421181e-01,9.421876e-01,1.822627e-03,1.975658e-08,3.800688e+01,1.080062e-01,3.789888e+01,4.033532e+01,1.703003e+02
8.548237e+05,9.893793e+00,7.247173e+04,8.387932e-01,9.421336e-01,9.421878e-01,1.822824e-03,1.975636e-08,3.800560e+01,1.080062e-01,3.789759e+01,4.033329e+01,1.703043e+02
8.548337e+05,9.893909e+00,7.248173e+04,8.389090e-01,9.421491e-01,9.421880e-01,1.823022e-03,1.975615e-08,3.800431e+01,1.080062e-01,3.789631e+01,4.033127e+01,1.703083e+02
8.548437e+05,9.894025e+00,7.249173e+04,8.390247e-01,9.421646e-01,9.421882e-01,1.823220e-03,1.975593e-08,3.800303e+01,1.080062e-01,3.789502e+01,4.032924e+01,1.703123e+02
8.548537e+05,9.894140e+00,7.250173e+04,8.391404e-01,9.421801e-01,9.421884e-01,1.823417e-03,1.975571e-08,3.800175e+01,1.080062e-01,3.789374e+01,4.032722e+01,1.703163e+02
8.548637e+05,9.894256e+00,7.251173e+04,8.392562e-01,9.421956e-01,9.421885e-01,1.823615e-03,1.975550e-08,3.800046e+01,1.080062e-01,3.789245e+01,4.032519e+01,1.703203e+02
8.548737e+05,9.894372e+00,7.252174e+04,8.393719e-01,9.422111e-01,9.421887e-01,1.823812e-03,1.975528e-08,3.799918e+01,1.080062e-01,3.789117e+01,4.032317e+01,1.703243e+02
8.548837e+05,9.894488e+00,7.253174e+04,8.394877e-01,9.422266e-01,9.421889e-01,1.824010e-03,1.975506e-08,3.799789e+01,1.080062e-01,3.788989e+01,4.032114e+01,1.703283e+02
8.548937e+05,9.894603e+00,7.254174e+04,8.396034e-01,9.422421e-01,9.421891e-01,1.824207e-03,1.975484e-08,3.799661e+01,1.080062e-01,3.788860e+01,4.031912e+01,1.703323e+02
8.549037e+05,9.894719e+00,7.255174e+04,8.397192e-01,9.422576e-01,9.421893e-01,1.824405e-03,1.975463e-08,3.799532e+01,1.080062e-01,3.788732e+01,4.031709e+01,1.703363e+02
8.549137e+05,9.894835e+00,7.256174e+04,8.398349e-01,9.422731e-01,9.421895e-01,1.824602e-03,1.975441e-08,3.799404e+01,1.080062e-01,3.788603e+01,4.031507e+01,1.703403e+02
8.549237e+05,9.894951e+00,7.257174e+04,8.399507e-01,9.422886e-01,9.421897e-01,1.824800e-03,1.975420e-08,3.799275e+01,1.080062e-01,3.788475e+01,4.031304e+01,1.703443e+02
8.549337e+05,9.895066e+00,7.258174e+04,8.400664e-01,9.423041e-01,9.421898e-01,1.824998e-03,1.975398e-08,3.799147e+01,1.080062e-01,3.788346e+01,4.031102e+01,1.703483e+02
8.549437e+05,9.895182e+00,7.259174e+04,8.401821e-01,9.423196e-01,9.421900e-01,1.825195e-03,1.975376e-08,3.799019e+01,1.080062e-01,3.788218e+01,4.030899e+01,1.703523e+02
8.549537e+05,9.895298e+00,7.260174e+04,8.402979e-01,9.423351e-01,9.421902e-01,1.825393e-03,1.975355e-08,3.798890e+01,1.080062e-01,3.788090e+01,4.030697e+01,1.703563e+02
8.549637e+05,9.895414e+00,7.261174e+04,8.404136e-01,9.423507e-01,9.421904e-01,1.825590e-03,1.975333e-08,3.798762e+01,1.080062e-01,3.787961e+01,4.030494e+01,1.703603e+02
8.549737e+05,9.895529e+00,7.262174e+04,8.405294e-01,9.423662e-01,9.421906e-01,1.825788e-03,1.975312e-08,3.798633e+01,1.080062e-01,3.787833e+01,4.030292e+01,1.703643e+02
8.549837e+05,9.895645e+00,7.263174e+04,8.406451e-01,9.423817e-01,9.421908e-01,1.825985e-03,1.975290e-08,3.798505e+01,1.080062e-01,3.787704e+01,4.030090e+01,1.703683e+02
8.549937e+05,9.895761e+00,7.264174e+04,8.407609e-01,9.423972e-01,9.421910e-01,1.826183e-03,1.975268e-08,3.798376e+01,1.080062e-01,3.787576e+01,4.029887e+01,1.703723e+02
8.550037e+05,9.895877e+00,7.265174e+04,8.408766e-01,9.424127e-01,9.421911e-01,1.826380e-03,1.975247e-08,3.798248e+01,1.080062e-01,3.787447e+01,4.029685e+01,1.703764e+02
8.550137e+05,9.895992e+00,7.266174e+04,8.409923e-01,9.424282e-01,9.421913e-01,1.826578e-03,1.975225e-08,3.798120e+01,1.080062e-01,3.787319e+01,4.029482e+01,1.703804e+02
8.550237e+05,9.896108e+00,7.267174e+04,8.411081e-01,9.424437e-01,9.421915e-01,1.826775e-03,1.975204e-08,3.797991e+01,1.080062e-01,3.787191e+01,4.029280e+01,1.703844e+02
8.550337e+05,9.896224e+00,7.268174e+04,8.412238e-01,9.424592e-01,9.421917e-01,1.826973e-03,1.975182e-08,3.797863e+01,1.080062e-01,3.787062e+01,4.029078e+01,1.703884e+02
8.550437e+05,9.896340e+00,7.269174e+04,8.413396e-01,9.424747e-01,9.421919e-01,1.827170e-03,1.975161e-08,3.797734e+01,1.080062e-01,3.786934e+01,4.028875e+01,1.703924e+02
8.550537e+05,9.896455e+00,7.270174e+04,8.414553e-01,9.424893e-01,9.421921e-01,1.827368e-03,1.975139e-08,3.797606e+01,1.080062e-01,3.786805e+01,4.028677e+01,1.703964e+02
8.550637e+05,9.896571e+00,7.271174e+04,8.415711e-01,9.424922e-01,9.421923e-01,1.827565e-03,1.975118e-08,3.797502e+01,1.080062e-01,3.786701e+01,4.028554e+01,1.703992e+02
8.550737e+05,9.896687e+00,7.272174e+04,8.416868e-01,9.424669e-01,9.421925e-01,1.827763e-03,1.975096e-08,3.797630e+01,1.080062e-01,3.786830e+01,4.028798e+01,1.703912e+02
8.550837e+05,9.896803e+00,7.273174e+04,8.418025e-01,9.424416e-01,9.421926e-01,1.827960e-03,1.975075e-08,3.797759e+01,1.080062e-01,3.786958e+01,4.029042e+01,1.703832e+02
8.550937e+05,9.896918e+00,7.274174e+04,8.419183e-01,9.424163e-01,9.421928e-01,1.828158e-03,1.975053e-08,3.797887e+01,1.080062e-01,3.787087e+01,4.029286e+01,1.703752e+02
8.551037e+05,9.897034e+00,7.275174e+04,8.420340e-01,9.423911e-01,9.421930e-01,1.828355e-03,1.975032e-08,3.798016e+01,1.080062e-01,3.787215e+01,4.029530e+01,1.703672e+02
8.551137e+05,9.897150e+00,7.276174e+04,8.421498e-01,9.423658e-01,9.421932e-01,1.828553e-03,1.975011e-08,3.798144e+01,1.080062e-01,3.787343e+01,4.029775e+01,1.703592e+02
8.551237e+05,9.897266e+00,7.277174e+04,8.422655e-01,9.423405e-01,9.421934e-01,1.828750e-03,1.974989e-08,3.798273e+01,1.080062e-01,3.787472e+01,4.030019e+01,1.703512e+02
8.551337e+05,9.897381e+00,7.278174e+04,8.423813e-01,9.423152e-01,9.421936e-01,1.828948e-03,1.974968e-08,3.798401e+01,1.080062e-01,3.787600e+01,4.030263e+01,1.703432e+02
8.551437e+05,9.897497e+00,7.279174e+04,8.424970e-01,9.422899e-01,9.421938e-01,1.829146e-03,1.974946e-08,3.798529e+01,1.080062e-01,3.787729e+01,4.030507e+01,1.703352e+02
8.551537e+05,9.897613e+00,7.280174e+04,8.426128e-01,9.422646e-01,9.421939e-01,1.829343e-03,1.974925e-08,3.798658e+01,1.080062e-01,3.787857e+01,4.030751e+01,1.703271e+02
8.551637e+05,9.897728e+00,7.281174e+04,8.427285e-01,9.422394e-01,9.421941e-01,1.829540e-03,1.974904e-08,3.798786e+01,1.080062e-01,3.787986e+01,4.030995e+01,1.703191e+02
8.551737e+05,9.897844e+00,7.282174e+04,8.428442e-01,9.422141e-01,9.421943e-01,1.829738e-03,1.974882e-08,3.798915e+01,1.080062e-01,3.788114e+01,4.031240e+01,1.703111e+02
8.551837e+05,9.897960e+00,7.283174e+04,8.429600e-01,9.421888e-01,9.421945e-01,1.829935e-03,1.974861e-08,3.799043e+01,1.080062e-01,3.788243e+01,4.031484e+01,1.703031e+02
8.551937e+05,9.898076e+00,7.284174e+04,8.430757e-01,9.421635e-01,9.421947e-01,1.830133e-03,1.974839e-08,3.799172e+01,1.080062e-01,3.788371e+01,4.031728e+01,1.702951e+02
8.552037e+05,9.898191e+00,7.285174e+04,8.431915e-01,9.421382e-01,9.421949e-01,1.830330e-03,1.974818e-08,3.799300e+01,1.080062e-01,3.788499e+01,4.031972e+01,1.702871e+02
8.552137e+05,9.898307e+00,7.286174e+04,8.433072e-01,9.421129e-01,9.421951e-01,1.830528e-03,1.974797e-08,3.799428e+01,1.080062e-01,3.788628e+01,4.032216e+01,1.702791e+02
8.552237e+05,9.898423e+00,7.287174e+04,8.434230e-01,9.420877e-01,9.421952e-01,1.830725e-03,1.974776e-08,3.799557e+01,1.080062e-01,3.788756e+01,4.032461e+01,1.702711e+02
8.552337e+05,9.898539e+00,7.288174e+04,8.435387e-01,9.420624e-01,9.421954e-01,1.830923e-03,1.974754e-08,3.799685e+01,1.080062e-01,3.788885e+01,4.032705e+01,1.702631e+02
8.552437e+05,9.898654e+00,7.289174e+04,8.436544e-01,9.420371e-01,9.421956e-01,1.831120e-03,1.974733e-08,3.799814e+01,1.080062e-01,3.789013e+01,4.032949e+01,1.702551e+02
8.552537e+05,9.898770e+00,7.290174e+04,8.437702e-01,9.420118e-01,9.421958e-01,1.831318e-03,1.974712e-08,3.799942e+01,1.080062e-01,3.789142e+01,4.033193e+01,1.702470e+02
8.552637e+05,9.898886e+00,7.291174e+04,8.438859e-01,9.419865e-01,9.421960e-01,1.831515e-03,1.974690e-08,3.800071e+01,1.080062e-01,3.789270e+01,4.033438e+01,1.702390e+02
8.552737e+05,9.899002e+00,7.292174e+04,8.440017e-01,9.419612e-01,9.421962e-01,1.831713e-03,1.974669e-08,3.800199e+01,1.080062e-01,3.789398e+01,4.033682e+01,1.702310e+02
8.552837e+05,9.899117e+00,7.293174e+04,8.441174e-01,9.419360e-01,9.421964e-01,1.831910e-03,1.974648e-08,3.800328e+01,1.080062e-01,3.789527e+01,4.033926e+01,1.702230e+02
8.552937e+05,9.899233e+00,7.294175e+04,8.442332e-01,9.419107e-01,9.421965e-01,1.832108e-03,1.974627e-08,3.800456e+01,1.080062e-01,3.789655e+01,4.034171e+01,1.702150e+02
8.553037e+05,9.899349e+00,7.295175e+04,8.443489e-01,9.418866e-01,9.421967e-01,1.832305e-03,1.974605e-08,3.800584e+01,1.080062e-01,3.789784e+01,4.034410e+01,1.702070e+02
8.553137e+05,9.899465e+00,7.296175e+04,8.444646e-01,9.418757e-01,9.421969e-01,1.832503e-03,1.974584e-08,3.800687e+01,1.080062e-01,3.789886e+01,4.034565e+01,1.702005e+02
8.553237e+05,9.899580e+00,7.297175e+04,8.445804e-01,9.418975e-01,9.421971e-01,1.832700e-03,1.974563e-08,3.800610e+01,1.080062e-01,3.789809e+01,4.034390e+01,1.702045e+02
8.553337e+05,9.899696e+00,7.298175e+04,8.446961e-01,9.419194e-01,9.421973e-01,1.832898e-03,1.974542e-08,3.800533e+01,1.080062e-01,3.789733e+01,4.034216e+01,1.702085e+02
8.553437e+05,9.899812e+00,7.299175e+04,8.448119e-01,9.419413e-01,9.421975e-01,1.833095e-03,1.974521e-08,3.800456e+01,1.080062e-01,3.789656e+01,4.034041e+01,1.702125e+02
8.553537e+05,9.899928e+00,7.300175e+04,8.449276e-01,9.419631e-01,9.421977e-01,1.833293e-03,1.974499e-08,3.800380e+01,1.080062e-01,3.789579e+01,4.033866e+01,1.702165e+02
8.553637e+05,9.900043e+00,7.301175e+04,8.450434e-01,9.419850e-01,9.421978e-01,1.833490e-03,1.974478e-08,3.800303e+01,1.080062e-01,3.789502e+01,4.033691e+01,1.702205e+02
8.553737e+05,9.900159e+00,7.302175e+04,8.451591e-01,9.420069e-01,9.421980e-01,1.833687e-03,1.974457e-08,3.800226e+01,1.080062e-01,3.789425e+01,4.033516e+01,1.702245e+02
8.553837e+05,9.900275e+00,7.303175e+04,8.452749e-01,9.420287e-01,9.421982e-01,1.833885e-03,1.974436e-08,3.800149e+01,1.080062e-01,3.789349e+01,4.033341e+01,1.702284e+02
8.553937e+05,9.900391e+00,7.304175e+04,8.453906e-01,9.420506e-01,9.421984e-01,1.834082e-03,1.974415e-08,3.800072e+01,1.080062e-01,3.789272e+01,4.033166e+01,1.702324e+02
8.554037e+05,9.900506e+00,7.305175e+04,8.455063e-01,9.420725e-01,9.421986e-01,1.834280e-03,1.974394e-08,3.799996e+01,1.080062e-01,3.789195e+01,4.032991e+01,1.702364e+02
8.554137e+05,9.900622e+00,7.306175e+04,8.456221e-01,9.420943e-01,9.421988e-01,1.834477e-03,1.974373e-08,3.799919e+01,1.080062e-01,3.789118e+01,4.032816e+01,1.702404e+02
8.554237e+05,9.900738e+00,7.307175e+04,8.457378e-01,9.421162e-01,9.421990e-01,1.834675e-03,1.974351e-08,3.799842e+01,1.080062e-01,3.789041e+01,4.032641e+01,1.702444e+02
8.554337e+05,9.900854e+00,7.308175e+04,8.458536e-01,9.421381e-01,9.421991e-01,1.834872e-03,1.974330e-08,3.799765e+01,1.080062e-01,3.788965e+01,4.032467e+01,1.702484e+02
8.554437e+05,9.900969e+00,7.309175e+04,8.459693e-01,9.421599e-01,9.421993e-01,1.835070e-03,1.974309e-08,3.799688e+01,1.080062e-01,3.788888e+01,4.032292e+01,1.702524e+02
8.554537e+05,9.901085e+00,7.310175e+04,8.460851e-01,9.421818e-01,9.421995e-01,1.835267e-03,1.974288e-08,3.799612e+01,1.080062e-01,3.788811e+01,4.032117e+01,1.702564e+02
