Repository: brandonlampe/CS_Data

# Repository for Crushed Salt Data
**Grant No: 456417**

This is a work in progress!

## Repository Content

### Directory Names
A uniform namining structure still in progress, but in general directories are named according to the following:
 - Names contain no spaces, a single underscore "_" will be used as a file name seperator.
 - Files are for the Crushed Salt Project (CSP); therefore, the first three charaters of each file are "CSP".
 - Folders are organized by which frame the test was performed on i.e., A2 or A3.
 - The fifth and sixth charaters of each file name will therefore be "A" followed by the frame number.

File: UNM_WP_HY_175_09/IscoMeasurements/STAGE10/CREEP_FIT/175_09_STAGE10_CREEP_OUT.csv (part 34 of 71)
Analysis by Brandon Lampe, performed on: 2016/07/06 15:11:46
Experimental results below begin at: 2016/04/17 10:45:14
Duration (sec),Duration (day),Elapsed Time (sec),Elapsed Time (day),Interpolated Fractional Density,Fit to Fractional Density,Fit to Volume Strain,Fit to Volume Strain Rate (1/sec),Confining Pressure (MPa),Pore Pressure (MPa),Terzaghi Pressure (MPa),Solid Pressure (MPa),Temperature (C))
8.601839e+05,9.955832e+00,7.783186e+04,9.008317e-01,9.426778e-01,9.422873e-01,1.928435e-03,1.965414e-08,3.800871e+01,1.143690e-01,3.789434e+01,4.031298e+01,1.705000e+02
8.601939e+05,9.955947e+00,7.784186e+04,9.009475e-01,9.426623e-01,9.422875e-01,1.928631e-03,1.965398e-08,3.800709e+01,1.143690e-01,3.789272e+01,4.031193e+01,1.705000e+02
8.602039e+05,9.956063e+00,7.785186e+04,9.010632e-01,9.426468e-01,9.422877e-01,1.928828e-03,1.965381e-08,3.800547e+01,1.143690e-01,3.789110e+01,4.031087e+01,1.705000e+02
8.602139e+05,9.956179e+00,7.786186e+04,9.011790e-01,9.426313e-01,9.422879e-01,1.929025e-03,1.965365e-08,3.800385e+01,1.143690e-01,3.788948e+01,4.030981e+01,1.705000e+02
8.602239e+05,9.956295e+00,7.787186e+04,9.012947e-01,9.426158e-01,9.422880e-01,1.929221e-03,1.965348e-08,3.800223e+01,1.143690e-01,3.788786e+01,4.030875e+01,1.705000e+02
8.602339e+05,9.956410e+00,7.788186e+04,9.014105e-01,9.426003e-01,9.422882e-01,1.929418e-03,1.965331e-08,3.800060e+01,1.143690e-01,3.788624e+01,4.030769e+01,1.705000e+02
8.602439e+05,9.956526e+00,7.789186e+04,9.015262e-01,9.425848e-01,9.422884e-01,1.929614e-03,1.965315e-08,3.799898e+01,1.143690e-01,3.788461e+01,4.030663e+01,1.705000e+02
8.602539e+05,9.956642e+00,7.790186e+04,9.016419e-01,9.425693e-01,9.422886e-01,1.929811e-03,1.965298e-08,3.799736e+01,1.143690e-01,3.788299e+01,4.030557e+01,1.705000e+02
8.602639e+05,9.956758e+00,7.791186e+04,9.017577e-01,9.425539e-01,9.422888e-01,1.930007e-03,1.965282e-08,3.799574e+01,1.143690e-01,3.788137e+01,4.030451e+01,1.705000e+02
8.602739e+05,9.956873e+00,7.792186e+04,9.018734e-01,9.425384e-01,9.422890e-01,1.930204e-03,1.965265e-08,3.799412e+01,1.143690e-01,3.787975e+01,4.030345e+01,1.705000e+02
8.602839e+05,9.956989e+00,7.793186e+04,9.019892e-01,9.425229e-01,9.422892e-01,1.930400e-03,1.965248e-08,3.799250e+01,1.143690e-01,3.787813e+01,4.030239e+01,1.705000e+02
8.602939e+05,9.957105e+00,7.794186e+04,9.021049e-01,9.425074e-01,9.422893e-01,1.930597e-03,1.965232e-08,3.799088e+01,1.143690e-01,3.787651e+01,4.030133e+01,1.705000e+02
8.603039e+05,9.957221e+00,7.795187e+04,9.022207e-01,9.424919e-01,9.422895e-01,1.930793e-03,1.965215e-08,3.798926e+01,1.143690e-01,3.787489e+01,4.030027e+01,1.705000e+02
8.603139e+05,9.957336e+00,7.796187e+04,9.023364e-01,9.424771e-01,9.422897e-01,1.930990e-03,1.965199e-08,3.798777e+01,1.143690e-01,3.787340e+01,4.029932e+01,1.705000e+02
8.603239e+05,9.957452e+00,7.797187e+04,9.024521e-01,9.424738e-01,9.422899e-01,1.931186e-03,1.965182e-08,3.798854e+01,1.143690e-01,3.787417e+01,4.030028e+01,1.705000e+02
8.603339e+05,9.957568e+00,7.798187e+04,9.025679e-01,9.424705e-01,9.422901e-01,1.931383e-03,1.965166e-08,3.798931e+01,1.143690e-01,3.787494e+01,4.030124e+01,1.705000e+02
8.603439e+05,9.957684e+00,7.799187e+04,9.026836e-01,9.424673e-01,9.422903e-01,1.931579e-03,1.965149e-08,3.799008e+01,1.143690e-01,3.787571e+01,4.030219e+01,1.705000e+02
8.603539e+05,9.957799e+00,7.800187e+04,9.027994e-01,9.424640e-01,9.422905e-01,1.931776e-03,1.965133e-08,3.799085e+01,1.143690e-01,3.787648e+01,4.030315e+01,1.705000e+02
8.603639e+05,9.957915e+00,7.801187e+04,9.029151e-01,9.424607e-01,9.422906e-01,1.931972e-03,1.965116e-08,3.799162e+01,1.143690e-01,3.787725e+01,4.030411e+01,1.705000e+02
8.603739e+05,9.958031e+00,7.802187e+04,9.030309e-01,9.424575e-01,9.422908e-01,1.932169e-03,1.965100e-08,3.799239e+01,1.143690e-01,3.787802e+01,4.030506e+01,1.705000e+02
8.603839e+05,9.958147e+00,7.803187e+04,9.031466e-01,9.424542e-01,9.422910e-01,1.932366e-03,1.965083e-08,3.799316e+01,1.143690e-01,3.787879e+01,4.030602e+01,1.705000e+02
8.603939e+05,9.958262e+00,7.804187e+04,9.032624e-01,9.424509e-01,9.422912e-01,1.932562e-03,1.965067e-08,3.799393e+01,1.143690e-01,3.787956e+01,4.030698e+01,1.705000e+02
8.604039e+05,9.958378e+00,7.805187e+04,9.033781e-01,9.424477e-01,9.422914e-01,1.932759e-03,1.965050e-08,3.799470e+01,1.143690e-01,3.788033e+01,4.030794e+01,1.705000e+02
8.604139e+05,9.958494e+00,7.806187e+04,9.034938e-01,9.424444e-01,9.422916e-01,1.932955e-03,1.965034e-08,3.799547e+01,1.143690e-01,3.788110e+01,4.030889e+01,1.705000e+02
8.604239e+05,9.958610e+00,7.807187e+04,9.036096e-01,9.424411e-01,9.422918e-01,1.933152e-03,1.965017e-08,3.799624e+01,1.143690e-01,3.788187e+01,4.030985e+01,1.705000e+02
8.604339e+05,9.958725e+00,7.808187e+04,9.037253e-01,9.424379e-01,9.422919e-01,1.933348e-03,1.965001e-08,3.799701e+01,1.143690e-01,3.788265e+01,4.031081e+01,1.705000e+02
8.604439e+05,9.958841e+00,7.809187e+04,9.038411e-01,9.424346e-01,9.422921e-01,1.933545e-03,1.964985e-08,3.799778e+01,1.143690e-01,3.788342e+01,4.031176e+01,1.705000e+02
8.604539e+05,9.958957e+00,7.810187e+04,9.039568e-01,9.424313e-01,9.422923e-01,1.933741e-03,1.964968e-08,3.799856e+01,1.143690e-01,3.788419e+01,4.031272e+01,1.705000e+02
8.604639e+05,9.959073e+00,7.811187e+04,9.040726e-01,9.424281e-01,9.422925e-01,1.933938e-03,1.964952e-08,3.799933e+01,1.143690e-01,3.788496e+01,4.031368e+01,1.705000e+02
8.604739e+05,9.959188e+00,7.812187e+04,9.041883e-01,9.424248e-01,9.422927e-01,1.934134e-03,1.964935e-08,3.800010e+01,1.143690e-01,3.788573e+01,4.031464e+01,1.705000e+02
8.604839e+05,9.959304e+00,7.813187e+04,9.043040e-01,9.424215e-01,9.422929e-01,1.934331e-03,1.964919e-08,3.800087e+01,1.143690e-01,3.788650e+01,4.031559e+01,1.705000e+02
8.604939e+05,9.959420e+00,7.814187e+04,9.044198e-01,9.424183e-01,9.422930e-01,1.934527e-03,1.964903e-08,3.800164e+01,1.143690e-01,3.788727e+01,4.031655e+01,1.705000e+02
8.605039e+05,9.959536e+00,7.815187e+04,9.045355e-01,9.424150e-01,9.422932e-01,1.934724e-03,1.964886e-08,3.800241e+01,1.143690e-01,3.788804e+01,4.031751e+01,1.705000e+02
8.605139e+05,9.959651e+00,7.816187e+04,9.046513e-01,9.424117e-01,9.422934e-01,1.934920e-03,1.964870e-08,3.800318e+01,1.143690e-01,3.788881e+01,4.031846e+01,1.705000e+02
8.605239e+05,9.959767e+00,7.817187e+04,9.047670e-01,9.424085e-01,9.422936e-01,1.935117e-03,1.964853e-08,3.800395e+01,1.143690e-01,3.788958e+01,4.031942e+01,1.705000e+02
8.605339e+05,9.959883e+00,7.818187e+04,9.048828e-01,9.424052e-01,9.422938e-01,1.935313e-03,1.964837e-08,3.800472e+01,1.143690e-01,3.789035e+01,4.032038e+01,1.705000e+02
8.605439e+05,9.959999e+00,7.819187e+04,9.049985e-01,9.424019e-01,9.422940e-01,1.935510e-03,1.964821e-08,3.800549e+01,1.143690e-01,3.789112e+01,4.032133e+01,1.705000e+02
8.605539e+05,9.960114e+00,7.820187e+04,9.051142e-01,9.423987e-01,9.422942e-01,1.935706e-03,1.964804e-08,3.800626e+01,1.143690e-01,3.789189e+01,4.032229e+01,1.705000e+02
8.605639e+05,9.960230e+00,7.821187e+04,9.052300e-01,9.423953e-01,9.422943e-01,1.935902e-03,1.964788e-08,3.800688e+01,1.143690e-01,3.789251e+01,4.032309e+01,1.705000e+02
8.605739e+05,9.960346e+00,7.822187e+04,9.053457e-01,9.423912e-01,9.422945e-01,1.936099e-03,1.964772e-08,3.800585e+01,1.143690e-01,3.789148e+01,4.032217e+01,1.705000e+02
8.605839e+05,9.960461e+00,7.823187e+04,9.054615e-01,9.423871e-01,9.422947e-01,1.936295e-03,1.964755e-08,3.800482e+01,1.143690e-01,3.789045e+01,4.032126e+01,1.705000e+02
8.605939e+05,9.960577e+00,7.824187e+04,9.055772e-01,9.423830e-01,9.422949e-01,1.936492e-03,1.964739e-08,3.800379e+01,1.143690e-01,3.788943e+01,4.032034e+01,1.705000e+02
8.606039e+05,9.960693e+00,7.825187e+04,9.056930e-01,9.423790e-01,9.422951e-01,1.936688e-03,1.964723e-08,3.800277e+01,1.143690e-01,3.788840e+01,4.031942e+01,1.705000e+02
8.606139e+05,9.960809e+00,7.826187e+04,9.058087e-01,9.423749e-01,9.422953e-01,1.936885e-03,1.964707e-08,3.800174e+01,1.143690e-01,3.788737e+01,4.031851e+01,1.705000e+02
8.606239e+05,9.960924e+00,7.827187e+04,9.059245e-01,9.423708e-01,9.422955e-01,1.937081e-03,1.964690e-08,3.800071e+01,1.143690e-01,3.788634e+01,4.031759e+01,1.705000e+02
8.606339e+05,9.961040e+00,7.828187e+04,9.060402e-01,9.423667e-01,9.422956e-01,1.937278e-03,1.964674e-08,3.799968e+01,1.143690e-01,3.788532e+01,4.031668e+01,1.705000e+02
8.606439e+05,9.961156e+00,7.829187e+04,9.061559e-01,9.423626e-01,9.422958e-01,1.937474e-03,1.964658e-08,3.799866e+01,1.143690e-01,3.788429e+01,4.031576e+01,1.705000e+02
8.606539e+05,9.961272e+00,7.830187e+04,9.062717e-01,9.423585e-01,9.422960e-01,1.937671e-03,1.964641e-08,3.799763e+01,1.143690e-01,3.788326e+01,4.031484e+01,1.705000e+02
8.606639e+05,9.961387e+00,7.831187e+04,9.063874e-01,9.423544e-01,9.422962e-01,1.937867e-03,1.964625e-08,3.799660e+01,1.143690e-01,3.788223e+01,4.031393e+01,1.705000e+02
8.606739e+05,9.961503e+00,7.832187e+04,9.065032e-01,9.423503e-01,9.422964e-01,1.938064e-03,1.964609e-08,3.799557e+01,1.143690e-01,3.788121e+01,4.031301e+01,1.705000e+02
8.606839e+05,9.961619e+00,7.833187e+04,9.066189e-01,9.423462e-01,9.422966e-01,1.938260e-03,1.964593e-08,3.799455e+01,1.143690e-01,3.788018e+01,4.031210e+01,1.705000e+02
8.606939e+05,9.961735e+00,7.834187e+04,9.067347e-01,9.423422e-01,9.422968e-01,1.938457e-03,1.964577e-08,3.799352e+01,1.143690e-01,3.787915e+01,4.031118e+01,1.705000e+02
8.607039e+05,9.961850e+00,7.835187e+04,9.068504e-01,9.423381e-01,9.422969e-01,1.938653e-03,1.964560e-08,3.799249e+01,1.143690e-01,3.787812e+01,4.031026e+01,1.705000e+02
8.607139e+05,9.961966e+00,7.836187e+04,9.069661e-01,9.423340e-01,9.422971e-01,1.938850e-03,1.964544e-08,3.799146e+01,1.143690e-01,3.787710e+01,4.030935e+01,1.705000e+02
8.607239e+05,9.962082e+00,7.837188e+04,9.070819e-01,9.423299e-01,9.422973e-01,1.939046e-03,1.964528e-08,3.799044e+01,1.143690e-01,3.787607e+01,4.030843e+01,1.705000e+02
8.607339e+05,9.962198e+00,7.838188e+04,9.071976e-01,9.423258e-01,9.422975e-01,1.939242e-03,1.964512e-08,3.798941e+01,1.143690e-01,3.787504e+01,4.030752e+01,1.705000e+02
8.607439e+05,9.962313e+00,7.839188e+04,9.073134e-01,9.423217e-01,9.422977e-01,1.939439e-03,1.964496e-08,3.798838e+01,1.143690e-01,3.787401e+01,4.030660e+01,1.705000e+02
8.607539e+05,9.962429e+00,7.840188e+04,9.074291e-01,9.423176e-01,9.422979e-01,1.939635e-03,1.964479e-08,3.798735e+01,1.143690e-01,3.787299e+01,4.030569e+01,1.705000e+02
8.607639e+05,9.962545e+00,7.841188e+04,9.075449e-01,9.423135e-01,9.422980e-01,1.939832e-03,1.964463e-08,3.798633e+01,1.143690e-01,3.787196e+01,4.030477e+01,1.705000e+02
8.607739e+05,9.962661e+00,7.842188e+04,9.076606e-01,9.423095e-01,9.422982e-01,1.940028e-03,1.964447e-08,3.798530e+01,1.143690e-01,3.787093e+01,4.030385e+01,1.705000e+02
8.607839e+05,9.962776e+00,7.843188e+04,9.077763e-01,9.423054e-01,9.422984e-01,1.940225e-03,1.964431e-08,3.798427e+01,1.143690e-01,3.786990e+01,4.030294e+01,1.705000e+02
8.607939e+05,9.962892e+00,7.844188e+04,9.078921e-01,9.423013e-01,9.422986e-01,1.940421e-03,1.964415e-08,3.798324e+01,1.143690e-01,3.786888e+01,4.030202e+01,1.705000e+02
8.608039e+05,9.963008e+00,7.845188e+04,9.080078e-01,9.422968e-01,9.422988e-01,1.940618e-03,1.964399e-08,3.798222e+01,1.143690e-01,3.786785e+01,4.030112e+01,1.705000e+02
8.608139e+05,9.963124e+00,7.846188e+04,9.081236e-01,9.422898e-01,9.422990e-01,1.940814e-03,1.964382e-08,3.798137e+01,1.143392e-01,3.786703e+01,4.030052e+01,1.704995e+02
8.608239e+05,9.963239e+00,7.847188e+04,9.082393e-01,9.422850e-01,9.422992e-01,1.941010e-03,1.964366e-08,3.798188e+01,1.140852e-01,3.786780e+01,4.030129e+01,1.704955e+02
8.608339e+05,9.963355e+00,7.848188e+04,9.083551e-01,9.422801e-01,9.422993e-01,1.941207e-03,1.964350e-08,3.798239e+01,1.138313e-01,3.786856e+01,4.030205e+01,1.704915e+02
8.608439e+05,9.963471e+00,7.849188e+04,9.084708e-01,9.422752e-01,9.422995e-01,1.941403e-03,1.964334e-08,3.798291e+01,1.135773e-01,3.786933e+01,4.030282e+01,1.704876e+02
8.608539e+05,9.963587e+00,7.850188e+04,9.085866e-01,9.422704e-01,9.422997e-01,1.941600e-03,1.964318e-08,3.798342e+01,1.133234e-01,3.787009e+01,4.030359e+01,1.704836e+02
8.608639e+05,9.963702e+00,7.851188e+04,9.087023e-01,9.422655e-01,9.422999e-01,1.941796e-03,1.964302e-08,3.798393e+01,1.130694e-01,3.787086e+01,4.030435e+01,1.704796e+02
8.608739e+05,9.963818e+00,7.852188e+04,9.088180e-01,9.422607e-01,9.423001e-01,1.941993e-03,1.964286e-08,3.798444e+01,1.128155e-01,3.787163e+01,4.030512e+01,1.704756e+02
8.608839e+05,9.963934e+00,7.853188e+04,9.089338e-01,9.422558e-01,9.423003e-01,1.942189e-03,1.964270e-08,3.798495e+01,1.125615e-01,3.787239e+01,4.030588e+01,1.704716e+02
8.608939e+05,9.964050e+00,7.854188e+04,9.090495e-01,9.422510e-01,9.423005e-01,1.942386e-03,1.964254e-08,3.798547e+01,1.123076e-01,3.787316e+01,4.030665e+01,1.704676e+02
8.609039e+05,9.964165e+00,7.855188e+04,9.091653e-01,9.422461e-01,9.423006e-01,1.942582e-03,1.964238e-08,3.798598e+01,1.120536e-01,3.787392e+01,4.030742e+01,1.704636e+02
8.609139e+05,9.964281e+00,7.856188e+04,9.092810e-01,9.422413e-01,9.423008e-01,1.942778e-03,1.964222e-08,3.798649e+01,1.117997e-01,3.787469e+01,4.030818e+01,1.704596e+02
8.609239e+05,9.964397e+00,7.857188e+04,9.093968e-01,9.422364e-01,9.423010e-01,1.942975e-03,1.964206e-08,3.798700e+01,1.115457e-01,3.787546e+01,4.030895e+01,1.704556e+02
8.609339e+05,9.964513e+00,7.858188e+04,9.095125e-01,9.422315e-01,9.423012e-01,1.943171e-03,1.964189e-08,3.798751e+01,1.112918e-01,3.787622e+01,4.030972e+01,1.704516e+02
8.609439e+05,9.964628e+00,7.859188e+04,9.096282e-01,9.422267e-01,9.423014e-01,1.943368e-03,1.964173e-08,3.798803e+01,1.110379e-01,3.787699e+01,4.031048e+01,1.704476e+02
8.609539e+05,9.964744e+00,7.860188e+04,9.097440e-01,9.422218e-01,9.423016e-01,1.943564e-03,1.964157e-08,3.798854e+01,1.107839e-01,3.787775e+01,4.031125e+01,1.704437e+02
8.609639e+05,9.964860e+00,7.861188e+04,9.098597e-01,9.422170e-01,9.423017e-01,1.943761e-03,1.964141e-08,3.798905e+01,1.105300e-01,3.787852e+01,4.031201e+01,1.704397e+02
8.609739e+05,9.964975e+00,7.862188e+04,9.099755e-01,9.422121e-01,9.423019e-01,1.943957e-03,1.964125e-08,3.798956e+01,1.102760e-01,3.787929e+01,4.031278e+01,1.704357e+02
8.609839e+05,9.965091e+00,7.863188e+04,9.100912e-01,9.422073e-01,9.423021e-01,1.944153e-03,1.964109e-08,3.799007e+01,1.100221e-01,3.788005e+01,4.031355e+01,1.704317e+02
8.609939e+05,9.965207e+00,7.864188e+04,9.102070e-01,9.422024e-01,9.423023e-01,1.944350e-03,1.964093e-08,3.799059e+01,1.097681e-01,3.788082e+01,4.031431e+01,1.704277e+02
8.610039e+05,9.965323e+00,7.865188e+04,9.103227e-01,9.421975e-01,9.423025e-01,1.944546e-03,1.964077e-08,3.799110e+01,1.095142e-01,3.788158e+01,4.031508e+01,1.704237e+02
8.610139e+05,9.965438e+00,7.866188e+04,9.104384e-01,9.421927e-01,9.423027e-01,1.944743e-03,1.964061e-08,3.799161e+01,1.092602e-01,3.788235e+01,4.031584e+01,1.704197e+02
8.610239e+05,9.965554e+00,7.867188e+04,9.105542e-01,9.421878e-01,9.423029e-01,1.944939e-03,1.964046e-08,3.799212e+01,1.090063e-01,3.788312e+01,4.031661e+01,1.704157e+02
8.610339e+05,9.965670e+00,7.868188e+04,9.106699e-01,9.421830e-01,9.423030e-01,1.945135e-03,1.964030e-08,3.799263e+01,1.087523e-01,3.788388e+01,4.031738e+01,1.704117e+02
8.610439e+05,9.965786e+00,7.869188e+04,9.107857e-01,9.421781e-01,9.423032e-01,1.945332e-03,1.964014e-08,3.799315e+01,1.084984e-01,3.788465e+01,4.031814e+01,1.704077e+02
8.610539e+05,9.965901e+00,7.870188e+04,9.109014e-01,9.421737e-01,9.423034e-01,1.945528e-03,1.963998e-08,3.799366e+01,1.082444e-01,3.788541e+01,4.031889e+01,1.704037e+02
8.610639e+05,9.966017e+00,7.871188e+04,9.110172e-01,9.421768e-01,9.423036e-01,1.945725e-03,1.963982e-08,3.799419e+01,1.080062e-01,3.788618e+01,4.031933e+01,1.704002e+02
8.610739e+05,9.966133e+00,7.872188e+04,9.111329e-01,9.422045e-01,9.423038e-01,1.945921e-03,1.963966e-08,3.799495e+01,1.080062e-01,3.788695e+01,4.031897e+01,1.704042e+02
8.610839e+05,9.966249e+00,7.873188e+04,9.112487e-01,9.422322e-01,9.423040e-01,1.946117e-03,1.963950e-08,3.799572e+01,1.080062e-01,3.788772e+01,4.031860e+01,1.704082e+02
8.610939e+05,9.966364e+00,7.874188e+04,9.113644e-01,9.422598e-01,9.423042e-01,1.946314e-03,1.963934e-08,3.799649e+01,1.080062e-01,3.788848e+01,4.031823e+01,1.704122e+02
8.611039e+05,9.966480e+00,7.875188e+04,9.114801e-01,9.422875e-01,9.423043e-01,1.946510e-03,1.963918e-08,3.799726e+01,1.080062e-01,3.788925e+01,4.031787e+01,1.704162e+02
8.611139e+05,9.966596e+00,7.876188e+04,9.115959e-01,9.423152e-01,9.423045e-01,1.946707e-03,1.963902e-08,3.799803e+01,1.080062e-01,3.789002e+01,4.031750e+01,1.704202e+02
8.611239e+05,9.966712e+00,7.877188e+04,9.117116e-01,9.423429e-01,9.423047e-01,1.946903e-03,1.963886e-08,3.799879e+01,1.080062e-01,3.789079e+01,4.031714e+01,1.704242e+02
8.611339e+05,9.966827e+00,7.878188e+04,9.118274e-01,9.423706e-01,9.423049e-01,1.947099e-03,1.963870e-08,3.799956e+01,1.080062e-01,3.789155e+01,4.031677e+01,1.704282e+02
8.611439e+05,9.966943e+00,7.879189e+04,9.119431e-01,9.423982e-01,9.423051e-01,1.947296e-03,1.963855e-08,3.800033e+01,1.080062e-01,3.789232e+01,4.031640e+01,1.704322e+02
8.611539e+05,9.967059e+00,7.880189e+04,9.120589e-01,9.424259e-01,9.423053e-01,1.947492e-03,1.963839e-08,3.800110e+01,1.080062e-01,3.789309e+01,4.031604e+01,1.704362e+02
8.611639e+05,9.967175e+00,7.881189e+04,9.121746e-01,9.424536e-01,9.423055e-01,1.947689e-03,1.963823e-08,3.800187e+01,1.080062e-01,3.789386e+01,4.031567e+01,1.704402e+02
8.611739e+05,9.967290e+00,7.882189e+04,9.122903e-01,9.424813e-01,9.423056e-01,1.947885e-03,1.963807e-08,3.800263e+01,1.080062e-01,3.789463e+01,4.031531e+01,1.704441e+02
8.611839e+05,9.967406e+00,7.883189e+04,9.124061e-01,9.425089e-01,9.423058e-01,1.948081e-03,1.963791e-08,3.800340e+01,1.080062e-01,3.789539e+01,4.031494e+01,1.704481e+02
8.611939e+05,9.967522e+00,7.884189e+04,9.125218e-01,9.425366e-01,9.423060e-01,1.948278e-03,1.963775e-08,3.800417e+01,1.080062e-01,3.789616e+01,4.031457e+01,1.704521e+02
8.612039e+05,9.967638e+00,7.885189e+04,9.126376e-01,9.425643e-01,9.423062e-01,1.948474e-03,1.963760e-08,3.800494e+01,1.080062e-01,3.789693e+01,4.031421e+01,1.704561e+02
8.612139e+05,9.967753e+00,7.886189e+04,9.127533e-01,9.425920e-01,9.423064e-01,1.948670e-03,1.963744e-08,3.800570e+01,1.080062e-01,3.789770e+01,4.031384e+01,1.704601e+02
8.612239e+05,9.967869e+00,7.887189e+04,9.128691e-01,9.426197e-01,9.423066e-01,1.948867e-03,1.963728e-08,3.800647e+01,1.080062e-01,3.789847e+01,4.031348e+01,1.704641e+02
8.612339e+05,9.967985e+00,7.888189e+04,9.129848e-01,9.426473e-01,9.423067e-01,1.949063e-03,1.963712e-08,3.800724e+01,1.080062e-01,3.789923e+01,4.031311e+01,1.704681e+02
8.612439e+05,9.968101e+00,7.889189e+04,9.131006e-01,9.426750e-01,9.423069e-01,1.949260e-03,1.963696e-08,3.800801e+01,1.080062e-01,3.790000e+01,4.031275e+01,1.704721e+02
8.612539e+05,9.968216e+00,7.890189e+04,9.132163e-01,9.427027e-01,9.423071e-01,1.949456e-03,1.963681e-08,3.800878e+01,1.080062e-01,3.790077e+01,4.031238e+01,1.704761e+02
8.612639e+05,9.968332e+00,7.891189e+04,9.133320e-01,9.427304e-01,9.423073e-01,1.949652e-03,1.963665e-08,3.800954e+01,1.080062e-01,3.790154e+01,4.031201e+01,1.704801e+02
8.612739e+05,9.968448e+00,7.892189e+04,9.134478e-01,9.427580e-01,9.423075e-01,1.949849e-03,1.963649e-08,3.801031e+01,1.080062e-01,3.790231e+01,4.031165e+01,1.704841e+02
8.612839e+05,9.968564e+00,7.893189e+04,9.135635e-01,9.427857e-01,9.423077e-01,1.950045e-03,1.963633e-08,3.801108e+01,1.080062e-01,3.790307e+01,4.031128e+01,1.704881e+02
8.612939e+05,9.968679e+00,7.894189e+04,9.136793e-01,9.428134e-01,9.423079e-01,1.950241e-03,1.963617e-08,3.801185e+01,1.080062e-01,3.790384e+01,4.031092e+01,1.704920e+02
8.613039e+05,9.968795e+00,7.895189e+04,9.137950e-01,9.428410e-01,9.423080e-01,1.950438e-03,1.963602e-08,3.801262e+01,1.080062e-01,3.790461e+01,4.031055e+01,1.704960e+02
8.613139e+05,9.968911e+00,7.896189e+04,9.139108e-01,9.428588e-01,9.423082e-01,1.950634e-03,1.963586e-08,3.801337e+01,1.080062e-01,3.790536e+01,4.031059e+01,1.704999e+02
8.613239e+05,9.969026e+00,7.897189e+04,9.140265e-01,9.428434e-01,9.423084e-01,1.950831e-03,1.963570e-08,3.801208e+01,1.080062e-01,3.790408e+01,4.030988e+01,1.704919e+02
8.613339e+05,9.969142e+00,7.898189e+04,9.141422e-01,9.428280e-01,9.423086e-01,1.951027e-03,1.963555e-08,3.801079e+01,1.080062e-01,3.790279e+01,4.030918e+01,1.704839e+02
8.613439e+05,9.969258e+00,7.899189e+04,9.142580e-01,9.428126e-01,9.423088e-01,1.951223e-03,1.963539e-08,3.800950e+01,1.080062e-01,3.790150e+01,4.030847e+01,1.704758e+02
8.613539e+05,9.969374e+00,7.900189e+04,9.143737e-01,9.427971e-01,9.423090e-01,1.951420e-03,1.963523e-08,3.800822e+01,1.080062e-01,3.790021e+01,4.030776e+01,1.704678e+02
8.613639e+05,9.969489e+00,7.901189e+04,9.144895e-01,9.427817e-01,9.423092e-01,1.951616e-03,1.963507e-08,3.800693e+01,1.080062e-01,3.789892e+01,4.030705e+01,1.704598e+02
8.613739e+05,9.969605e+00,7.902189e+04,9.146052e-01,9.427663e-01,9.423093e-01,1.951812e-03,1.963492e-08,3.800564e+01,1.080062e-01,3.789763e+01,4.030634e+01,1.704517e+02
8.613839e+05,9.969721e+00,7.903189e+04,9.147210e-01,9.427508e-01,9.423095e-01,1.952009e-03,1.963476e-08,3.800435e+01,1.080062e-01,3.789634e+01,4.030563e+01,1.704437e+02
8.613939e+05,9.969837e+00,7.904189e+04,9.148367e-01,9.427354e-01,9.423097e-01,1.952205e-03,1.963460e-08,3.800306e+01,1.080062e-01,3.789505e+01,4.030492e+01,1.704356e+02
8.614039e+05,9.969952e+00,7.905189e+04,9.149524e-01,9.427200e-01,9.423099e-01,1.952401e-03,1.963445e-08,3.800177e+01,1.080062e-01,3.789377e+01,4.030421e+01,1.704276e+02
8.614139e+05,9.970068e+00,7.906189e+04,9.150682e-01,9.427045e-01,9.423101e-01,1.952598e-03,1.963429e-08,3.800048e+01,1.080062e-01,3.789248e+01,4.030350e+01,1.704196e+02
8.614239e+05,9.970184e+00,7.907189e+04,9.151839e-01,9.426891e-01,9.423103e-01,1.952794e-03,1.963413e-08,3.799919e+01,1.080062e-01,3.789119e+01,4.030279e+01,1.704115e+02
8.614339e+05,9.970300e+00,7.908189e+04,9.152997e-01,9.426737e-01,9.423104e-01,1.952990e-03,1.963398e-08,3.799791e+01,1.080062e-01,3.788990e+01,4.030208e+01,1.704035e+02
8.614439e+05,9.970415e+00,7.909189e+04,9.154154e-01,9.426582e-01,9.423106e-01,1.953187e-03,1.963382e-08,3.799662e+01,1.080062e-01,3.788861e+01,4.030137e+01,1.703955e+02
8.614539e+05,9.970531e+00,7.910189e+04,9.155312e-01,9.426428e-01,9.423108e-01,1.953383e-03,1.963367e-08,3.799533e+01,1.080062e-01,3.788732e+01,4.030067e+01,1.703874e+02
8.614639e+05,9.970647e+00,7.911189e+04,9.156469e-01,9.426274e-01,9.423110e-01,1.953579e-03,1.963351e-08,3.799404e+01,1.080062e-01,3.788603e+01,4.029996e+01,1.703794e+02
8.614739e+05,9.970763e+00,7.912189e+04,9.157627e-01,9.426120e-01,9.423112e-01,1.953776e-03,1.963335e-08,3.799275e+01,1.080062e-01,3.788474e+01,4.029925e+01,1.703713e+02
8.614839e+05,9.970878e+00,7.913189e+04,9.158784e-01,9.425965e-01,9.423114e-01,1.953972e-03,1.963320e-08,3.799146e+01,1.080062e-01,3.788345e+01,4.029854e+01,1.703633e+02
8.614939e+05,9.970994e+00,7.914189e+04,9.159941e-01,9.425811e-01,9.423116e-01,1.954168e-03,1.963304e-08,3.799017e+01,1.080062e-01,3.788217e+01,4.029783e+01,1.703553e+02
8.615039e+05,9.971110e+00,7.915189e+04,9.161099e-01,9.425657e-01,9.423117e-01,1.954365e-03,1.963289e-08,3.798888e+01,1.080062e-01,3.788088e+01,4.029712e+01,1.703472e+02
8.615139e+05,9.971226e+00,7.916189e+04,9.162256e-01,9.425502e-01,9.423119e-01,1.954561e-03,1.963273e-08,3.798759e+01,1.080062e-01,3.787959e+01,4.029641e+01,1.703392e+02
8.615239e+05,9.971341e+00,7.917189e+04,9.163414e-01,9.425348e-01,9.423121e-01,1.954757e-03,1.963257e-08,3.798631e+01,1.080062e-01,3.787830e+01,4.029570e+01,1.703312e+02
8.615339e+05,9.971457e+00,7.918189e+04,9.164571e-01,9.425194e-01,9.423123e-01,1.954954e-03,1.963242e-08,3.798502e+01,1.080062e-01,3.787701e+01,4.029499e+01,1.703231e+02
8.615439e+05,9.971573e+00,7.919189e+04,9.165729e-01,9.425039e-01,9.423125e-01,1.955150e-03,1.963226e-08,3.798373e+01,1.080062e-01,3.787572e+01,4.029428e+01,1.703151e+02
8.615539e+05,9.971689e+00,7.920189e+04,9.166886e-01,9.424873e-01,9.423127e-01,1.955346e-03,1.963211e-08,3.798244e+01,1.080062e-01,3.787443e+01,4.029362e+01,1.703070e+02
8.615639e+05,9.971804e+00,7.921190e+04,9.168043e-01,9.424640e-01,9.423129e-01,1.955543e-03,1.963195e-08,3.798134e+01,1.080377e-01,3.787330e+01,4.029345e+01,1.702975e+02
8.615739e+05,9.971920e+00,7.922190e+04,9.169201e-01,9.424524e-01,9.423130e-01,1.955739e-03,1.963180e-08,3.798160e+01,1.082916e-01,3.787331e+01,4.029420e+01,1.702776e+02
8.615839e+05,9.972036e+00,7.923190e+04,9.170358e-01,9.424407e-01,9.423132e-01,1.955935e-03,1.963164e-08,3.798185e+01,1.085456e-01,3.787331e+01,4.029495e+01,1.702576e+02
8.615939e+05,9.972152e+00,7.924190e+04,9.171516e-01,9.424291e-01,9.423134e-01,1.956132e-03,1.963149e-08,3.798211e+01,1.087995e-01,3.787331e+01,4.029571e+01,1.702377e+02
8.616039e+05,9.972267e+00,7.925190e+04,9.172673e-01,9.424175e-01,9.423136e-01,1.956328e-03,1.963133e-08,3.798237e+01,1.090535e-01,3.787331e+01,4.029646e+01,1.702177e+02
8.616139e+05,9.972383e+00,7.926190e+04,9.173831e-01,9.424058e-01,9.423138e-01,1.956524e-03,1.963118e-08,3.798262e+01,1.093074e-01,3.787331e+01,4.029721e+01,1.701977e+02
8.616239e+05,9.972499e+00,7.927190e+04,9.174988e-01,9.423942e-01,9.423140e-01,1.956721e-03,1.963102e-08,3.798288e+01,1.095614e-01,3.787332e+01,4.029796e+01,1.701778e+02
8.616339e+05,9.972615e+00,7.928190e+04,9.176145e-01,9.423825e-01,9.423141e-01,1.956917e-03,1.963087e-08,3.798313e+01,1.098153e-01,3.787332e+01,4.029872e+01,1.701578e+02
8.616439e+05,9.972730e+00,7.929190e+04,9.177303e-01,9.423709e-01,9.423143e-01,1.957113e-03,1.963071e-08,3.798339e+01,1.100693e-01,3.787332e+01,4.029947e+01,1.701379e+02
8.616539e+05,9.972846e+00,7.930190e+04,9.178460e-01,9.423593e-01,9.423145e-01,1.957310e-03,1.963056e-08,3.798365e+01,1.103232e-01,3.787332e+01,4.030022e+01,1.701179e+02
8.616639e+05,9.972962e+00,7.931190e+04,9.179618e-01,9.423476e-01,9.423147e-01,1.957506e-03,1.963040e-08,3.798390e+01,1.105772e-01,3.787332e+01,4.030097e+01,1.700980e+02
8.616739e+05,9.973078e+00,7.932190e+04,9.180775e-01,9.423360e-01,9.423149e-01,1.957702e-03,1.963025e-08,3.798416e+01,1.108311e-01,3.787333e+01,4.030173e+01,1.700780e+02
8.616839e+05,9.973193e+00,7.933190e+04,9.181933e-01,9.423244e-01,9.423151e-01,1.957899e-03,1.963009e-08,3.798441e+01,1.110850e-01,3.787333e+01,4.030248e+01,1.700581e+02
8.616939e+05,9.973309e+00,7.934190e+04,9.183090e-01,9.423127e-01,9.423153e-01,1.958095e-03,1.962994e-08,3.798467e+01,1.113390e-01,3.787333e+01,4.030323e+01,1.700381e+02
8.617039e+05,9.973425e+00,7.935190e+04,9.184248e-01,9.423011e-01,9.423154e-01,1.958291e-03,1.962978e-08,3.798493e+01,1.115929e-01,3.787333e+01,4.030398e+01,1.700181e+02
8.617139e+05,9.973540e+00,7.936190e+04,9.185405e-01,9.422894e-01,9.423156e-01,1.958487e-03,1.962963e-08,3.798518e+01,1.118469e-01,3.787333e+01,4.030474e+01,1.699982e+02
8.617239e+05,9.973656e+00,7.937190e+04,9.186562e-01,9.422778e-01,9.423158e-01,1.958684e-03,1.962948e-08,3.798544e+01,1.121008e-01,3.787334e+01,4.030549e+01,1.699782e+02
8.617339e+05,9.973772e+00,7.938190e+04,9.187720e-01,9.422662e-01,9.423160e-01,1.958880e-03,1.962932e-08,3.798569e+01,1.123548e-01,3.787334e+01,4.030624e+01,1.699583e+02
8.617439e+05,9.973888e+00,7.939190e+04,9.188877e-01,9.422545e-01,9.423162e-01,1.959076e-03,1.962917e-08,3.798595e+01,1.126087e-01,3.787334e+01,4.030699e+01,1.699383e+02
8.617539e+05,9.974003e+00,7.940190e+04,9.190035e-01,9.422429e-01,9.423164e-01,1.959273e-03,1.962901e-08,3.798621e+01,1.128627e-01,3.787334e+01,4.030775e+01,1.699184e+02
8.617639e+05,9.974119e+00,7.941190e+04,9.191192e-01,9.422313e-01,9.423166e-01,1.959469e-03,1.962886e-08,3.798646e+01,1.131166e-01,3.787335e+01,4.030850e+01,1.698984e+02
8.617739e+05,9.974235e+00,7.942190e+04,9.192350e-01,9.422196e-01,9.423167e-01,1.959665e-03,1.962871e-08,3.798672e+01,1.133706e-01,3.787335e+01,4.030925e+01,1.698785e+02
8.617839e+05,9.974351e+00,7.943190e+04,9.193507e-01,9.422080e-01,9.423169e-01,1.959862e-03,1.962855e-08,3.798697e+01,1.136245e-01,3.787335e+01,4.031000e+01,1.698585e+02
8.617939e+05,9.974466e+00,7.944190e+04,9.194664e-01,9.421963e-01,9.423171e-01,1.960058e-03,1.962840e-08,3.798723e+01,1.138785e-01,3.787335e+01,4.031076e+01,1.698385e+02
8.618039e+05,9.974582e+00,7.945190e+04,9.195822e-01,9.421851e-01,9.423173e-01,1.960254e-03,1.962824e-08,3.798749e+01,1.141324e-01,3.787335e+01,4.031149e+01,1.698186e+02
8.618139e+05,9.974698e+00,7.946190e+04,9.196979e-01,9.421818e-01,9.423175e-01,1.960450e-03,1.962809e-08,3.798772e+01,1.143690e-01,3.787336e+01,4.031187e+01,1.697992e+02
8.618239e+05,9.974814e+00,7.947190e+04,9.198137e-01,9.422054e-01,9.423177e-01,1.960647e-03,1.962794e-08,3.798772e+01,1.143690e-01,3.787336e+01,4.031086e+01,1.697872e+02
8.618339e+05,9.974929e+00,7.948190e+04,9.199294e-01,9.422291e-01,9.423178e-01,1.960843e-03,1.962778e-08,3.798772e+01,1.143690e-01,3.787336e+01,4.030985e+01,1.697751e+02
8.618439e+05,9.975045e+00,7.949190e+04,9.200452e-01,9.422527e-01,9.423180e-01,1.961039e-03,1.962763e-08,3.798772e+01,1.143690e-01,3.787336e+01,4.030885e+01,1.697631e+02
8.618539e+05,9.975161e+00,7.950190e+04,9.201609e-01,9.422763e-01,9.423182e-01,1.961236e-03,1.962748e-08,3.798772e+01,1.143690e-01,3.787336e+01,4.030784e+01,1.697511e+02
8.618639e+05,9.975277e+00,7.951190e+04,9.202766e-01,9.422999e-01,9.423184e-01,1.961432e-03,1.962732e-08,3.798772e+01,1.143690e-01,3.787336e+01,4.030683e+01,1.697391e+02
8.618739e+05,9.975392e+00,7.952190e+04,9.203924e-01,9.423235e-01,9.423186e-01,1.961628e-03,1.962717e-08,3.798772e+01,1.143690e-01,3.787336e+01,4.030582e+01,1.697271e+02
8.618839e+05,9.975508e+00,7.953190e+04,9.205081e-01,9.423472e-01,9.423188e-01,1.961824e-03,1.962702e-08,3.798772e+01,1.143690e-01,3.787336e+01,4.030482e+01,1.697151e+02
8.618939e+05,9.975624e+00,7.954190e+04,9.206239e-01,9.423708e-01,9.423190e-01,1.962021e-03,1.962687e-08,3.798772e+01,1.143690e-01,3.787336e+01,4.030381e+01,1.697031e+02
8.619039e+05,9.975740e+00,7.955190e+04,9.207396e-01,9.423944e-01,9.423191e-01,1.962217e-03,1.962671e-08,3.798772e+01,1.143690e-01,3.787336e+01,4.030280e+01,1.696910e+02
8.619139e+05,9.975855e+00,7.956190e+04,9.208554e-01,9.424180e-01,9.423193e-01,1.962413e-03,1.962656e-08,3.798772e+01,1.143690e-01,3.787336e+01,4.030180e+01,1.696790e+02
8.619239e+05,9.975971e+00,7.957190e+04,9.209711e-01,9.424416e-01,9.423195e-01,1.962609e-03,1.962641e-08,3.798772e+01,1.143690e-01,3.787336e+01,4.030079e+01,1.696670e+02
8.619339e+05,9.976087e+00,7.958190e+04,9.210869e-01,9.424653e-01,9.423197e-01,1.962806e-03,1.962625e-08,3.798772e+01,1.143690e-01,3.787336e+01,4.029978e+01,1.696550e+02
8.619439e+05,9.976203e+00,7.959190e+04,9.212026e-01,9.424889e-01,9.423199e-01,1.963002e-03,1.962610e-08,3.798772e+01,1.143690e-01,3.787336e+01,4.029877e+01,1.696430e+02
8.619539e+05,9.976318e+00,7.960190e+04,9.213183e-01,9.425125e-01,9.423201e-01,1.963198e-03,1.962595e-08,3.798772e+01,1.143690e-01,3.787336e+01,4.029777e+01,1.696310e+02
8.619639e+05,9.976434e+00,7.961190e+04,9.214341e-01,9.425361e-01,9.423203e-01,1.963395e-03,1.962580e-08,3.798772e+01,1.143690e-01,3.787336e+01,4.029676e+01,1.696190e+02
8.619739e+05,9.976550e+00,7.962191e+04,9.215498e-01,9.425597e-01,9.423204e-01,1.963591e-03,1.962565e-08,3.798772e+01,1.143690e-01,3.787336e+01,4.029575e+01,1.696069e+02
8.619839e+05,9.976666e+00,7.963191e+04,9.216656e-01,9.425834e-01,9.423206e-01,1.963787e-03,1.962549e-08,3.798772e+01,1.143690e-01,3.787336e+01,4.029475e+01,1.695949e+02
8.619939e+05,9.976781e+00,7.964191e+04,9.217813e-01,9.426070e-01,9.423208e-01,1.963983e-03,1.962534e-08,3.798772e+01,1.143690e-01,3.787336e+01,4.029374e+01,1.695829e+02
8.620039e+05,9.976897e+00,7.965191e+04,9.218971e-01,9.426306e-01,9.423210e-01,1.964180e-03,1.962519e-08,3.798772e+01,1.143690e-01,3.787336e+01,4.029273e+01,1.695709e+02
8.620139e+05,9.977013e+00,7.966191e+04,9.220128e-01,9.426542e-01,9.423212e-01,1.964376e-03,1.962504e-08,3.798772e+01,1.143690e-01,3.787336e+01,4.029173e+01,1.695589e+02
8.620239e+05,9.977129e+00,7.967191e+04,9.221285e-01,9.426778e-01,9.423214e-01,1.964572e-03,1.962488e-08,3.798772e+01,1.143690e-01,3.787336e+01,4.029072e+01,1.695469e+02
8.620339e+05,9.977244e+00,7.968191e+04,9.222443e-01,9.427015e-01,9.423215e-01,1.964768e-03,1.962473e-08,3.798772e+01,1.143690e-01,3.787336e+01,4.028971e+01,1.695348e+02
8.620439e+05,9.977360e+00,7.969191e+04,9.223600e-01,9.427251e-01,9.423217e-01,1.964965e-03,1.962458e-08,3.798772e+01,1.143690e-01,3.787336e+01,4.028871e+01,1.695228e+02
8.620539e+05,9.977476e+00,7.970191e+04,9.224758e-01,9.427484e-01,9.423219e-01,1.965161e-03,1.962443e-08,3.798772e+01,1.143690e-01,3.787336e+01,4.028771e+01,1.695108e+02
8.620639e+05,9.977592e+00,7.971191e+04,9.225915e-01,9.427654e-01,9.423221e-01,1.965357e-03,1.962428e-08,3.798772e+01,1.143690e-01,3.787336e+01,4.028699e+01,1.694984e+02
8.620739e+05,9.977707e+00,7.972191e+04,9.227073e-01,9.427513e-01,9.423223e-01,1.965553e-03,1.962413e-08,3.798772e+01,1.143690e-01,3.787336e+01,4.028759e+01,1.694824e+02
8.620839e+05,9.977823e+00,7.973191e+04,9.228230e-01,9.427373e-01,9.423225e-01,1.965750e-03,1.962397e-08,3.798772e+01,1.143690e-01,3.787336e+01,4.028819e+01,1.694664e+02
8.620939e+05,9.977939e+00,7.974191e+04,9.229387e-01,9.427233e-01,9.423227e-01,1.965946e-03,1.962382e-08,3.798772e+01,1.143690e-01,3.787336e+01,4.028878e+01,1.694503e+02
8.621039e+05,9.978054e+00,7.975191e+04,9.230545e-01,9.427092e-01,9.423228e-01,1.966142e-03,1.962367e-08,3.798772e+01,1.143690e-01,3.787336e+01,4.028938e+01,1.694343e+02
8.621139e+05,9.978170e+00,7.976191e+04,9.231702e-01,9.426952e-01,9.423230e-01,1.966338e-03,1.962352e-08,3.798772e+01,1.143690e-01,3.787336e+01,4.028998e+01,1.694183e+02
8.621239e+05,9.978286e+00,7.977191e+04,9.232860e-01,9.426812e-01,9.423232e-01,1.966535e-03,1.962337e-08,3.798772e+01,1.143690e-01,3.787336e+01,4.029058e+01,1.694023e+02
8.621339e+05,9.978402e+00,7.978191e+04,9.234017e-01,9.426671e-01,9.423234e-01,1.966731e-03,1.962322e-08,3.798772e+01,1.143690e-01,3.787336e+01,4.029118e+01,1.693863e+02
8.621439e+05,9.978517e+00,7.979191e+04,9.235175e-01,9.426531e-01,9.423236e-01,1.966927e-03,1.962307e-08,3.798772e+01,1.143690e-01,3.787336e+01,4.029177e+01,1.693702e+02
8.621539e+05,9.978633e+00,7.980191e+04,9.236332e-01,9.426391e-01,9.423238e-01,1.967123e-03,1.962292e-08,3.798772e+01,1.143690e-01,3.787336e+01,4.029237e+01,1.693542e+02
8.621639e+05,9.978749e+00,7.981191e+04,9.237490e-01,9.426250e-01,9.423239e-01,1.967319e-03,1.962277e-08,3.798772e+01,1.143690e-01,3.787336e+01,4.029297e+01,1.693382e+02
8.621739e+05,9.978865e+00,7.982191e+04,9.238647e-01,9.426110e-01,9.423241e-01,1.967516e-03,1.962261e-08,3.798772e+01,1.143690e-01,3.787336e+01,4.029357e+01,1.693222e+02
8.621839e+05,9.978980e+00,7.983191e+04,9.239804e-01,9.425970e-01,9.423243e-01,1.967712e-03,1.962246e-08,3.798772e+01,1.143690e-01,3.787336e+01,4.029417e+01,1.693062e+02
8.621939e+05,9.979096e+00,7.984191e+04,9.240962e-01,9.425829e-01,9.423245e-01,1.967908e-03,1.962231e-08,3.798772e+01,1.143690e-01,3.787336e+01,4.029477e+01,1.692901e+02
8.622039e+05,9.979212e+00,7.985191e+04,9.242119e-01,9.425689e-01,9.423247e-01,1.968104e-03,1.962216e-08,3.798772e+01,1.143690e-01,3.787336e+01,4.029536e+01,1.692741e+02
8.622139e+05,9.979328e+00,7.986191e+04,9.243277e-01,9.425548e-01,9.423249e-01,1.968301e-03,1.962201e-08,3.798772e+01,1.143690e-01,3.787336e+01,4.029596e+01,1.692581e+02
8.622239e+05,9.979443e+00,7.987191e+04,9.244434e-01,9.425408e-01,9.423251e-01,1.968497e-03,1.962186e-08,3.798772e+01,1.143690e-01,3.787336e+01,4.029656e+01,1.692421e+02
8.622339e+05,9.979559e+00,7.988191e+04,9.245592e-01,9.425268e-01,9.423252e-01,1.968693e-03,1.962171e-08,3.798772e+01,1.143690e-01,3.787336e+01,4.029716e+01,1.692261e+02
8.622439e+05,9.979675e+00,7.989191e+04,9.246749e-01,9.425127e-01,9.423254e-01,1.968889e-03,1.962156e-08,3.798772e+01,1.143690e-01,3.787336e+01,4.029776e+01,1.692100e+02
8.622539e+05,9.979791e+00,7.990191e+04,9.247906e-01,9.424987e-01,9.423256e-01,1.969086e-03,1.962141e-08,3.798772e+01,1.143690e-01,3.787336e+01,4.029836e+01,1.691940e+02
8.622639e+05,9.979906e+00,7.991191e+04,9.249064e-01,9.424847e-01,9.423258e-01,1.969282e-03,1.962126e-08,3.798772e+01,1.143690e-01,3.787336e+01,4.029895e+01,1.691780e+02
8.622739e+05,9.980022e+00,7.992191e+04,9.250221e-01,9.424706e-01,9.423260e-01,1.969478e-03,1.962111e-08,3.798772e+01,1.143690e-01,3.787336e+01,4.029955e+01,1.691620e+02
8.622839e+05,9.980138e+00,7.993191e+04,9.251379e-01,9.424566e-01,9.423262e-01,1.969674e-03,1.962096e-08,3.798772e+01,1.143690e-01,3.787336e+01,4.030015e+01,1.691460e+02
8.622939e+05,9.980254e+00,7.994191e+04,9.252536e-01,9.424426e-01,9.423264e-01,1.969870e-03,1.962081e-08,3.798772e+01,1.143690e-01,3.787336e+01,4.030075e+01,1.691299e+02
8.623039e+05,9.980369e+00,7.995191e+04,9.253694e-01,9.424277e-01,9.423265e-01,1.970067e-03,1.962066e-08,3.798772e+01,1.143690e-01,3.787336e+01,4.030138e+01,1.691139e+02
8.623139e+05,9.980485e+00,7.996191e+04,9.254851e-01,9.424091e-01,9.423267e-01,1.970263e-03,1.962051e-08,3.798769e+01,1.143358e-01,3.787335e+01,4.030214e+01,1.690969e+02
8.623239e+05,9.980601e+00,7.997191e+04,9.256008e-01,9.424027e-01,9.423269e-01,1.970459e-03,1.962036e-08,3.798743e+01,1.140819e-01,3.787335e+01,4.030216e+01,1.690729e+02
8.623339e+05,9.980717e+00,7.998191e+04,9.257166e-01,9.423962e-01,9.423271e-01,1.970655e-03,1.962021e-08,3.798718e+01,1.138279e-01,3.787335e+01,4.030218e+01,1.690490e+02
8.623439e+05,9.980832e+00,7.999191e+04,9.258323e-01,9.423897e-01,9.423273e-01,1.970851e-03,1.962006e-08,3.798692e+01,1.135740e-01,3.787335e+01,4.030220e+01,1.690250e+02
8.623539e+05,9.980948e+00,8.000191e+04,9.259481e-01,9.423833e-01,9.423275e-01,1.971048e-03,1.961991e-08,3.798667e+01,1.133200e-01,3.787335e+01,4.030222e+01,1.690011e+02
8.623639e+05,9.981064e+00,8.001191e+04,9.260638e-01,9.423768e-01,9.423276e-01,1.971244e-03,1.961976e-08,3.798641e+01,1.130661e-01,3.787334e+01,4.030224e+01,1.689771e+02
8.623739e+05,9.981180e+00,8.002191e+04,9.261796e-01,9.423703e-01,9.423278e-01,1.971440e-03,1.961961e-08,3.798615e+01,1.128121e-01,3.787334e+01,4.030226e+01,1.689532e+02
8.623839e+05,9.981295e+00,8.003191e+04,9.262953e-01,9.423639e-01,9.423280e-01,1.971636e-03,1.961947e-08,3.798590e+01,1.125582e-01,3.787334e+01,4.030228e+01,1.689292e+02
8.623939e+05,9.981411e+00,8.004192e+04,9.264111e-01,9.423574e-01,9.423282e-01,1.971832e-03,1.961932e-08,3.798564e+01,1.123042e-01,3.787334e+01,4.030230e+01,1.689053e+02
8.624039e+05,9.981527e+00,8.005192e+04,9.265268e-01,9.423509e-01,9.423284e-01,1.972029e-03,1.961917e-08,3.798539e+01,1.120503e-01,3.787334e+01,4.030232e+01,1.688814e+02
8.624139e+05,9.981643e+00,8.006192e+04,9.266425e-01,9.423445e-01,9.423286e-01,1.972225e-03,1.961902e-08,3.798513e+01,1.117963e-01,3.787333e+01,4.030234e+01,1.688574e+02
8.624239e+05,9.981758e+00,8.007192e+04,9.267583e-01,9.423380e-01,9.423288e-01,1.972421e-03,1.961887e-08,3.798487e+01,1.115424e-01,3.787333e+01,4.030236e+01,1.688335e+02
8.624339e+05,9.981874e+00,8.008192e+04,9.268740e-01,9.423315e-01,9.423289e-01,1.972617e-03,1.961872e-08,3.798462e+01,1.112885e-01,3.787333e+01,4.030238e+01,1.688095e+02
8.624439e+05,9.981990e+00,8.009192e+04,9.269898e-01,9.423251e-01,9.423291e-01,1.972813e-03,1.961857e-08,3.798436e+01,1.110345e-01,3.787333e+01,4.030240e+01,1.687856e+02
8.624539e+05,9.982106e+00,8.010192e+04,9.271055e-01,9.423186e-01,9.423293e-01,1.973010e-03,1.961842e-08,3.798411e+01,1.107806e-01,3.787333e+01,4.030242e+01,1.687616e+02
8.624639e+05,9.982221e+00,8.011192e+04,9.272213e-01,9.423121e-01,9.423295e-01,1.973206e-03,1.961827e-08,3.798385e+01,1.105266e-01,3.787332e+01,4.030244e+01,1.687377e+02
8.624739e+05,9.982337e+00,8.012192e+04,9.273370e-01,9.423057e-01,9.423297e-01,1.973402e-03,1.961813e-08,3.798359e+01,1.102727e-01,3.787332e+01,4.030246e+01,1.687137e+02
8.624839e+05,9.982453e+00,8.013192e+04,9.274527e-01,9.422992e-01,9.423299e-01,1.973598e-03,1.961798e-08,3.798334e+01,1.100187e-01,3.787332e+01,4.030248e+01,1.686898e+02
8.624939e+05,9.982568e+00,8.014192e+04,9.275685e-01,9.422927e-01,9.423301e-01,1.973794e-03,1.961783e-08,3.798308e+01,1.097648e-01,3.787332e+01,4.030250e+01,1.686658e+02
8.625039e+05,9.982684e+00,8.015192e+04,9.276842e-01,9.422863e-01,9.423302e-01,1.973991e-03,1.961768e-08,3.798283e+01,1.095108e-01,3.787332e+01,4.030251e+01,1.686419e+02
8.625139e+05,9.982800e+00,8.016192e+04,9.278000e-01,9.422798e-01,9.423304e-01,1.974187e-03,1.961753e-08,3.798257e+01,1.092569e-01,3.787331e+01,4.030253e+01,1.686179e+02
8.625239e+05,9.982916e+00,8.017192e+04,9.279157e-01,9.422733e-01,9.423306e-01,1.974383e-03,1.961738e-08,3.798232e+01,1.090029e-01,3.787331e+01,4.030255e+01,1.685940e+02
8.625339e+05,9.983031e+00,8.018192e+04,9.280315e-01,9.422669e-01,9.423308e-01,1.974579e-03,1.961724e-08,3.798206e+01,1.087490e-01,3.787331e+01,4.030257e+01,1.685700e+02
