Repository: brandonlampe/CS_Data

# Repository for Crushed Salt Data
**Grant No: 456417**

This is a work in progress!

## Repository Content

### Directory Names
A uniform namining structure still in progress, but in general directories are named according to the following:
 - Names contain no spaces, a single underscore "_" will be used as a file name seperator.
 - Files are for the Crushed Salt Project (CSP); therefore, the first three charaters of each file are "CSP".
 - Folders are organized by which frame the test was performed on i.e., A2 or A3.
 - The fifth and sixth charaters of each file name will therefore be "A" followed by the frame number.

File: UNM_WP_HY_175_09/IscoMeasurements/STAGE10/CREEP_FIT/175_09_STAGE10_CREEP_OUT.csv (part 35 of 71)
Analysis by Brandon Lampe, performed on: 2016/07/06 15:11:46
Experimental results below begin at: 2016/04/17 10:45:14
Duration (sec),Duration (day),Elapsed Time (sec),Elapsed Time (day),Interpolated Fractional Density,Fit to Fractional Density,Fit to Volume Strain,Fit to Volume Strain Rate (1/sec),Confining Pressure (MPa),Pore Pressure (MPa),Terzaghi Pressure (MPa),Solid Pressure (MPa),Temperature (C))
8.625439e+05,9.983147e+00,8.019192e+04,9.281472e-01,9.422604e-01,9.423310e-01,1.974775e-03,1.961709e-08,3.798180e+01,1.084950e-01,3.787331e+01,4.030259e+01,1.685461e+02
8.625539e+05,9.983263e+00,8.020192e+04,9.282630e-01,9.422535e-01,9.423312e-01,1.974971e-03,1.961694e-08,3.798155e+01,1.082411e-01,3.787331e+01,4.030263e+01,1.685221e+02
8.625639e+05,9.983379e+00,8.021192e+04,9.283787e-01,9.422395e-01,9.423313e-01,1.975168e-03,1.961679e-08,3.798123e+01,1.080062e-01,3.787322e+01,4.030290e+01,1.684976e+02
8.625739e+05,9.983494e+00,8.022192e+04,9.284944e-01,9.422128e-01,9.423315e-01,1.975364e-03,1.961664e-08,3.798011e+01,1.080062e-01,3.787211e+01,4.030286e+01,1.684656e+02
8.625839e+05,9.983610e+00,8.023192e+04,9.286102e-01,9.421862e-01,9.423317e-01,1.975560e-03,1.961650e-08,3.797900e+01,1.080062e-01,3.787099e+01,4.030282e+01,1.684335e+02
8.625939e+05,9.983726e+00,8.024192e+04,9.287259e-01,9.421595e-01,9.423319e-01,1.975756e-03,1.961635e-08,3.797789e+01,1.080062e-01,3.786988e+01,4.030277e+01,1.684015e+02
8.626039e+05,9.983842e+00,8.025192e+04,9.288417e-01,9.421328e-01,9.423321e-01,1.975952e-03,1.961620e-08,3.797677e+01,1.080062e-01,3.786877e+01,4.030273e+01,1.683694e+02
8.626139e+05,9.983957e+00,8.026192e+04,9.289574e-01,9.421062e-01,9.423323e-01,1.976148e-03,1.961605e-08,3.797566e+01,1.080062e-01,3.786766e+01,4.030269e+01,1.683374e+02
8.626239e+05,9.984073e+00,8.027192e+04,9.290732e-01,9.420795e-01,9.423325e-01,1.976345e-03,1.961591e-08,3.797455e+01,1.080062e-01,3.786654e+01,4.030264e+01,1.683054e+02
8.626339e+05,9.984189e+00,8.028192e+04,9.291889e-01,9.420528e-01,9.423326e-01,1.976541e-03,1.961576e-08,3.797344e+01,1.080062e-01,3.786543e+01,4.030260e+01,1.682733e+02
8.626439e+05,9.984305e+00,8.029192e+04,9.293046e-01,9.420262e-01,9.423328e-01,1.976737e-03,1.961561e-08,3.797232e+01,1.080062e-01,3.786432e+01,4.030255e+01,1.682413e+02
8.626539e+05,9.984420e+00,8.030192e+04,9.294204e-01,9.419995e-01,9.423330e-01,1.976933e-03,1.961546e-08,3.797121e+01,1.080062e-01,3.786320e+01,4.030251e+01,1.682092e+02
8.626639e+05,9.984536e+00,8.031192e+04,9.295361e-01,9.419728e-01,9.423332e-01,1.977129e-03,1.961532e-08,3.797010e+01,1.080062e-01,3.786209e+01,4.030247e+01,1.681772e+02
8.626739e+05,9.984652e+00,8.032192e+04,9.296519e-01,9.419462e-01,9.423334e-01,1.977325e-03,1.961517e-08,3.796898e+01,1.080062e-01,3.786098e+01,4.030242e+01,1.681452e+02
8.626839e+05,9.984768e+00,8.033192e+04,9.297676e-01,9.419195e-01,9.423336e-01,1.977522e-03,1.961502e-08,3.796787e+01,1.080062e-01,3.785986e+01,4.030238e+01,1.681131e+02
8.626939e+05,9.984883e+00,8.034192e+04,9.298834e-01,9.418928e-01,9.423337e-01,1.977718e-03,1.961488e-08,3.796676e+01,1.080062e-01,3.785875e+01,4.030234e+01,1.680811e+02
8.627039e+05,9.984999e+00,8.035192e+04,9.299991e-01,9.418662e-01,9.423339e-01,1.977914e-03,1.961473e-08,3.796564e+01,1.080062e-01,3.785764e+01,4.030229e+01,1.680490e+02
8.627139e+05,9.985115e+00,8.036192e+04,9.301148e-01,9.418395e-01,9.423341e-01,1.978110e-03,1.961458e-08,3.796453e+01,1.080062e-01,3.785652e+01,4.030225e+01,1.680170e+02
8.627239e+05,9.985231e+00,8.037192e+04,9.302306e-01,9.418128e-01,9.423343e-01,1.978306e-03,1.961443e-08,3.796342e+01,1.080062e-01,3.785541e+01,4.030220e+01,1.679850e+02
8.627339e+05,9.985346e+00,8.038192e+04,9.303463e-01,9.417862e-01,9.423345e-01,1.978502e-03,1.961429e-08,3.796230e+01,1.080062e-01,3.785430e+01,4.030216e+01,1.679529e+02
8.627439e+05,9.985462e+00,8.039192e+04,9.304621e-01,9.417595e-01,9.423347e-01,1.978698e-03,1.961414e-08,3.796119e+01,1.080062e-01,3.785318e+01,4.030212e+01,1.679209e+02
8.627539e+05,9.985578e+00,8.040192e+04,9.305778e-01,9.417328e-01,9.423349e-01,1.978895e-03,1.961400e-08,3.796008e+01,1.080062e-01,3.785207e+01,4.030207e+01,1.678888e+02
8.627639e+05,9.985694e+00,8.041192e+04,9.306936e-01,9.417062e-01,9.423350e-01,1.979091e-03,1.961385e-08,3.795896e+01,1.080062e-01,3.785096e+01,4.030203e+01,1.678568e+02
8.627739e+05,9.985809e+00,8.042192e+04,9.308093e-01,9.416795e-01,9.423352e-01,1.979287e-03,1.961370e-08,3.795785e+01,1.080062e-01,3.784985e+01,4.030198e+01,1.678248e+02
8.627839e+05,9.985925e+00,8.043192e+04,9.309251e-01,9.416528e-01,9.423354e-01,1.979483e-03,1.961356e-08,3.795674e+01,1.080062e-01,3.784873e+01,4.030194e+01,1.677927e+02
8.627939e+05,9.986041e+00,8.044192e+04,9.310408e-01,9.416262e-01,9.423356e-01,1.979679e-03,1.961341e-08,3.795563e+01,1.080062e-01,3.784762e+01,4.030190e+01,1.677607e+02
8.628039e+05,9.986157e+00,8.045192e+04,9.311565e-01,9.416015e-01,9.423358e-01,1.979875e-03,1.961326e-08,3.795451e+01,1.080062e-01,3.784651e+01,4.030177e+01,1.677286e+02
8.628139e+05,9.986272e+00,8.046193e+04,9.312723e-01,9.415974e-01,9.423360e-01,1.980071e-03,1.961312e-08,3.795358e+01,1.080062e-01,3.784557e+01,4.030095e+01,1.676992e+02
8.628239e+05,9.986388e+00,8.047193e+04,9.313880e-01,9.416210e-01,9.423362e-01,1.980268e-03,1.961297e-08,3.795418e+01,1.080062e-01,3.784617e+01,4.030058e+01,1.676911e+02
8.628339e+05,9.986504e+00,8.048193e+04,9.315038e-01,9.416445e-01,9.423363e-01,1.980464e-03,1.961283e-08,3.795478e+01,1.080062e-01,3.784677e+01,4.030022e+01,1.676831e+02
8.628439e+05,9.986620e+00,8.049193e+04,9.316195e-01,9.416681e-01,9.423365e-01,1.980660e-03,1.961268e-08,3.795538e+01,1.080062e-01,3.784737e+01,4.029985e+01,1.676751e+02
8.628539e+05,9.986735e+00,8.050193e+04,9.317353e-01,9.416917e-01,9.423367e-01,1.980856e-03,1.961253e-08,3.795598e+01,1.080062e-01,3.784797e+01,4.029948e+01,1.676671e+02
8.628639e+05,9.986851e+00,8.051193e+04,9.318510e-01,9.417152e-01,9.423369e-01,1.981052e-03,1.961239e-08,3.795658e+01,1.080062e-01,3.784857e+01,4.029911e+01,1.676591e+02
8.628739e+05,9.986967e+00,8.052193e+04,9.319667e-01,9.417388e-01,9.423371e-01,1.981248e-03,1.961224e-08,3.795718e+01,1.080062e-01,3.784917e+01,4.029874e+01,1.676511e+02
8.628839e+05,9.987082e+00,8.053193e+04,9.320825e-01,9.417623e-01,9.423373e-01,1.981444e-03,1.961210e-08,3.795778e+01,1.080062e-01,3.784977e+01,4.029837e+01,1.676431e+02
8.628939e+05,9.987198e+00,8.054193e+04,9.321982e-01,9.417859e-01,9.423374e-01,1.981640e-03,1.961195e-08,3.795838e+01,1.080062e-01,3.785037e+01,4.029800e+01,1.676351e+02
8.629039e+05,9.987314e+00,8.055193e+04,9.323140e-01,9.418095e-01,9.423376e-01,1.981837e-03,1.961181e-08,3.795898e+01,1.080062e-01,3.785097e+01,4.029763e+01,1.676271e+02
8.629139e+05,9.987430e+00,8.056193e+04,9.324297e-01,9.418330e-01,9.423378e-01,1.982033e-03,1.961166e-08,3.795957e+01,1.080062e-01,3.785157e+01,4.029726e+01,1.676191e+02
8.629239e+05,9.987545e+00,8.057193e+04,9.325455e-01,9.418566e-01,9.423380e-01,1.982229e-03,1.961152e-08,3.796017e+01,1.080062e-01,3.785217e+01,4.029689e+01,1.676110e+02
8.629339e+05,9.987661e+00,8.058193e+04,9.326612e-01,9.418802e-01,9.423382e-01,1.982425e-03,1.961137e-08,3.796077e+01,1.080062e-01,3.785277e+01,4.029652e+01,1.676030e+02
8.629439e+05,9.987777e+00,8.059193e+04,9.327769e-01,9.419037e-01,9.423384e-01,1.982621e-03,1.961122e-08,3.796137e+01,1.080062e-01,3.785337e+01,4.029615e+01,1.675950e+02
8.629539e+05,9.987893e+00,8.060193e+04,9.328927e-01,9.419273e-01,9.423386e-01,1.982817e-03,1.961108e-08,3.796197e+01,1.080062e-01,3.785397e+01,4.029578e+01,1.675870e+02
8.629639e+05,9.988008e+00,8.061193e+04,9.330084e-01,9.419509e-01,9.423387e-01,1.983013e-03,1.961093e-08,3.796257e+01,1.080062e-01,3.785457e+01,4.029542e+01,1.675790e+02
8.629739e+05,9.988124e+00,8.062193e+04,9.331242e-01,9.419744e-01,9.423389e-01,1.983209e-03,1.961079e-08,3.796317e+01,1.080062e-01,3.785516e+01,4.029505e+01,1.675710e+02
8.629839e+05,9.988240e+00,8.063193e+04,9.332399e-01,9.419980e-01,9.423391e-01,1.983406e-03,1.961064e-08,3.796377e+01,1.080062e-01,3.785576e+01,4.029468e+01,1.675630e+02
8.629939e+05,9.988356e+00,8.064193e+04,9.333557e-01,9.420216e-01,9.423393e-01,1.983602e-03,1.961050e-08,3.796437e+01,1.080062e-01,3.785636e+01,4.029431e+01,1.675550e+02
8.630039e+05,9.988471e+00,8.065193e+04,9.334714e-01,9.420451e-01,9.423395e-01,1.983798e-03,1.961036e-08,3.796497e+01,1.080062e-01,3.785696e+01,4.029394e+01,1.675470e+02
8.630139e+05,9.988587e+00,8.066193e+04,9.335872e-01,9.420687e-01,9.423397e-01,1.983994e-03,1.961021e-08,3.796557e+01,1.080062e-01,3.785756e+01,4.029357e+01,1.675390e+02
8.630239e+05,9.988703e+00,8.067193e+04,9.337029e-01,9.420923e-01,9.423398e-01,1.984190e-03,1.961007e-08,3.796617e+01,1.080062e-01,3.785816e+01,4.029320e+01,1.675309e+02
8.630339e+05,9.988819e+00,8.068193e+04,9.338186e-01,9.421158e-01,9.423400e-01,1.984386e-03,1.960992e-08,3.796677e+01,1.080062e-01,3.785876e+01,4.029283e+01,1.675229e+02
8.630439e+05,9.988934e+00,8.069193e+04,9.339344e-01,9.421394e-01,9.423402e-01,1.984582e-03,1.960978e-08,3.796737e+01,1.080062e-01,3.785936e+01,4.029246e+01,1.675149e+02
8.630539e+05,9.989050e+00,8.070193e+04,9.340501e-01,9.421621e-01,9.423404e-01,1.984778e-03,1.960963e-08,3.796797e+01,1.080062e-01,3.785996e+01,4.029213e+01,1.675069e+02
8.630639e+05,9.989166e+00,8.071193e+04,9.341659e-01,9.421770e-01,9.423406e-01,1.984974e-03,1.960949e-08,3.796855e+01,1.080062e-01,3.786055e+01,4.029212e+01,1.674978e+02
8.630739e+05,9.989282e+00,8.072193e+04,9.342816e-01,9.421770e-01,9.423408e-01,1.985170e-03,1.960934e-08,3.796906e+01,1.080062e-01,3.786106e+01,4.029266e+01,1.674818e+02
8.630839e+05,9.989397e+00,8.073193e+04,9.343974e-01,9.421771e-01,9.423410e-01,1.985367e-03,1.960920e-08,3.796958e+01,1.080062e-01,3.786157e+01,4.029320e+01,1.674659e+02
8.630939e+05,9.989513e+00,8.074193e+04,9.345131e-01,9.421772e-01,9.423411e-01,1.985563e-03,1.960906e-08,3.797009e+01,1.080062e-01,3.786208e+01,4.029374e+01,1.674499e+02
8.631039e+05,9.989629e+00,8.075193e+04,9.346288e-01,9.421773e-01,9.423413e-01,1.985759e-03,1.960891e-08,3.797060e+01,1.080062e-01,3.786259e+01,4.029428e+01,1.674340e+02
8.631139e+05,9.989745e+00,8.076193e+04,9.347446e-01,9.421774e-01,9.423415e-01,1.985955e-03,1.960877e-08,3.797111e+01,1.080062e-01,3.786311e+01,4.029482e+01,1.674180e+02
8.631239e+05,9.989860e+00,8.077193e+04,9.348603e-01,9.421774e-01,9.423417e-01,1.986151e-03,1.960862e-08,3.797162e+01,1.080062e-01,3.786362e+01,4.029536e+01,1.674020e+02
8.631339e+05,9.989976e+00,8.078193e+04,9.349761e-01,9.421775e-01,9.423419e-01,1.986347e-03,1.960848e-08,3.797214e+01,1.080062e-01,3.786413e+01,4.029590e+01,1.673861e+02
8.631439e+05,9.990092e+00,8.079193e+04,9.350918e-01,9.421776e-01,9.423421e-01,1.986543e-03,1.960834e-08,3.797265e+01,1.080062e-01,3.786464e+01,4.029644e+01,1.673701e+02
8.631539e+05,9.990208e+00,8.080193e+04,9.352076e-01,9.421777e-01,9.423422e-01,1.986739e-03,1.960819e-08,3.797316e+01,1.080062e-01,3.786515e+01,4.029698e+01,1.673541e+02
8.631639e+05,9.990323e+00,8.081193e+04,9.353233e-01,9.421778e-01,9.423424e-01,1.986935e-03,1.960805e-08,3.797367e+01,1.080062e-01,3.786567e+01,4.029752e+01,1.673382e+02
8.631739e+05,9.990439e+00,8.082193e+04,9.354390e-01,9.421778e-01,9.423426e-01,1.987131e-03,1.960791e-08,3.797418e+01,1.080062e-01,3.786618e+01,4.029806e+01,1.673222e+02
8.631839e+05,9.990555e+00,8.083193e+04,9.355548e-01,9.421779e-01,9.423428e-01,1.987327e-03,1.960776e-08,3.797470e+01,1.080062e-01,3.786669e+01,4.029860e+01,1.673062e+02
8.631939e+05,9.990671e+00,8.084193e+04,9.356705e-01,9.421780e-01,9.423430e-01,1.987524e-03,1.960762e-08,3.797521e+01,1.080062e-01,3.786720e+01,4.029914e+01,1.672903e+02
8.632039e+05,9.990786e+00,8.085193e+04,9.357863e-01,9.421781e-01,9.423432e-01,1.987720e-03,1.960748e-08,3.797572e+01,1.080062e-01,3.786771e+01,4.029968e+01,1.672743e+02
8.632139e+05,9.990902e+00,8.086193e+04,9.359020e-01,9.421782e-01,9.423434e-01,1.987916e-03,1.960733e-08,3.797623e+01,1.080062e-01,3.786823e+01,4.030022e+01,1.672583e+02
8.632239e+05,9.991018e+00,8.087193e+04,9.360178e-01,9.421782e-01,9.423435e-01,1.988112e-03,1.960719e-08,3.797674e+01,1.080062e-01,3.786874e+01,4.030076e+01,1.672424e+02
8.632339e+05,9.991134e+00,8.088194e+04,9.361335e-01,9.421783e-01,9.423437e-01,1.988308e-03,1.960705e-08,3.797726e+01,1.080062e-01,3.786925e+01,4.030130e+01,1.672264e+02
8.632439e+05,9.991249e+00,8.089194e+04,9.362493e-01,9.421784e-01,9.423439e-01,1.988504e-03,1.960690e-08,3.797777e+01,1.080062e-01,3.786976e+01,4.030184e+01,1.672104e+02
8.632539e+05,9.991365e+00,8.090194e+04,9.363650e-01,9.421785e-01,9.423441e-01,1.988700e-03,1.960676e-08,3.797828e+01,1.080062e-01,3.787027e+01,4.030238e+01,1.671945e+02
8.632639e+05,9.991481e+00,8.091194e+04,9.364807e-01,9.421785e-01,9.423443e-01,1.988896e-03,1.960662e-08,3.797879e+01,1.080062e-01,3.787079e+01,4.030292e+01,1.671785e+02
8.632739e+05,9.991596e+00,8.092194e+04,9.365965e-01,9.421786e-01,9.423445e-01,1.989092e-03,1.960647e-08,3.797930e+01,1.080062e-01,3.787130e+01,4.030346e+01,1.671626e+02
8.632839e+05,9.991712e+00,8.093194e+04,9.367122e-01,9.421787e-01,9.423447e-01,1.989288e-03,1.960633e-08,3.797982e+01,1.080062e-01,3.787181e+01,4.030400e+01,1.671466e+02
8.632939e+05,9.991828e+00,8.094194e+04,9.368280e-01,9.421788e-01,9.423448e-01,1.989484e-03,1.960619e-08,3.798033e+01,1.080062e-01,3.787232e+01,4.030454e+01,1.671306e+02
8.633039e+05,9.991944e+00,8.095194e+04,9.369437e-01,9.421791e-01,9.423450e-01,1.989680e-03,1.960605e-08,3.798084e+01,1.080062e-01,3.787283e+01,4.030507e+01,1.671147e+02
8.633139e+05,9.992059e+00,8.096194e+04,9.370595e-01,9.421822e-01,9.423452e-01,1.989876e-03,1.960590e-08,3.798124e+01,1.080062e-01,3.787323e+01,4.030536e+01,1.670990e+02
8.633239e+05,9.992175e+00,8.097194e+04,9.371752e-01,9.421826e-01,9.423454e-01,1.990072e-03,1.960576e-08,3.798039e+01,1.080062e-01,3.787238e+01,4.030444e+01,1.670870e+02
8.633339e+05,9.992291e+00,8.098194e+04,9.372909e-01,9.421830e-01,9.423456e-01,1.990269e-03,1.960562e-08,3.797953e+01,1.080062e-01,3.787153e+01,4.030352e+01,1.670751e+02
8.633439e+05,9.992407e+00,8.099194e+04,9.374067e-01,9.421834e-01,9.423458e-01,1.990465e-03,1.960548e-08,3.797868e+01,1.080062e-01,3.787067e+01,4.030259e+01,1.670631e+02
8.633539e+05,9.992522e+00,8.100194e+04,9.375224e-01,9.421838e-01,9.423459e-01,1.990661e-03,1.960533e-08,3.797783e+01,1.080062e-01,3.786982e+01,4.030167e+01,1.670511e+02
8.633639e+05,9.992638e+00,8.101194e+04,9.376382e-01,9.421842e-01,9.423461e-01,1.990857e-03,1.960519e-08,3.797697e+01,1.080062e-01,3.786897e+01,4.030075e+01,1.670392e+02
8.633739e+05,9.992754e+00,8.102194e+04,9.377539e-01,9.421846e-01,9.423463e-01,1.991053e-03,1.960505e-08,3.797612e+01,1.080062e-01,3.786811e+01,4.029983e+01,1.670272e+02
8.633839e+05,9.992870e+00,8.103194e+04,9.378697e-01,9.421851e-01,9.423465e-01,1.991249e-03,1.960491e-08,3.797527e+01,1.080062e-01,3.786726e+01,4.029890e+01,1.670152e+02
8.633939e+05,9.992985e+00,8.104194e+04,9.379854e-01,9.421855e-01,9.423467e-01,1.991445e-03,1.960477e-08,3.797441e+01,1.080062e-01,3.786641e+01,4.029798e+01,1.670032e+02
8.634039e+05,9.993101e+00,8.105194e+04,9.381011e-01,9.421859e-01,9.423469e-01,1.991641e-03,1.960462e-08,3.797356e+01,1.080062e-01,3.786555e+01,4.029706e+01,1.669913e+02
8.634139e+05,9.993217e+00,8.106194e+04,9.382169e-01,9.421863e-01,9.423471e-01,1.991837e-03,1.960448e-08,3.797271e+01,1.080062e-01,3.786470e+01,4.029613e+01,1.669793e+02
8.634239e+05,9.993333e+00,8.107194e+04,9.383326e-01,9.421867e-01,9.423472e-01,1.992033e-03,1.960434e-08,3.797185e+01,1.080062e-01,3.786385e+01,4.029521e+01,1.669673e+02
8.634339e+05,9.993448e+00,8.108194e+04,9.384484e-01,9.421871e-01,9.423474e-01,1.992229e-03,1.960420e-08,3.797100e+01,1.080062e-01,3.786300e+01,4.029429e+01,1.669553e+02
8.634439e+05,9.993564e+00,8.109194e+04,9.385641e-01,9.421875e-01,9.423476e-01,1.992425e-03,1.960406e-08,3.797015e+01,1.080062e-01,3.786214e+01,4.029336e+01,1.669434e+02
8.634539e+05,9.993680e+00,8.110194e+04,9.386799e-01,9.421880e-01,9.423478e-01,1.992621e-03,1.960392e-08,3.796929e+01,1.080062e-01,3.786129e+01,4.029244e+01,1.669314e+02
8.634639e+05,9.993796e+00,8.111194e+04,9.387956e-01,9.421884e-01,9.423480e-01,1.992817e-03,1.960377e-08,3.796844e+01,1.080062e-01,3.786044e+01,4.029152e+01,1.669194e+02
8.634739e+05,9.993911e+00,8.112194e+04,9.389114e-01,9.421888e-01,9.423482e-01,1.993013e-03,1.960363e-08,3.796759e+01,1.080062e-01,3.785958e+01,4.029059e+01,1.669074e+02
8.634839e+05,9.994027e+00,8.113194e+04,9.390271e-01,9.421892e-01,9.423483e-01,1.993209e-03,1.960349e-08,3.796673e+01,1.080062e-01,3.785873e+01,4.028967e+01,1.668955e+02
8.634939e+05,9.994143e+00,8.114194e+04,9.391428e-01,9.421896e-01,9.423485e-01,1.993405e-03,1.960335e-08,3.796588e+01,1.080062e-01,3.785788e+01,4.028875e+01,1.668835e+02
8.635039e+05,9.994259e+00,8.115194e+04,9.392586e-01,9.421900e-01,9.423487e-01,1.993601e-03,1.960321e-08,3.796503e+01,1.080062e-01,3.785702e+01,4.028782e+01,1.668715e+02
8.635139e+05,9.994374e+00,8.116194e+04,9.393743e-01,9.421904e-01,9.423489e-01,1.993797e-03,1.960307e-08,3.796417e+01,1.080062e-01,3.785617e+01,4.028690e+01,1.668596e+02
8.635239e+05,9.994490e+00,8.117194e+04,9.394901e-01,9.421909e-01,9.423491e-01,1.993993e-03,1.960293e-08,3.796332e+01,1.080062e-01,3.785532e+01,4.028598e+01,1.668476e+02
8.635339e+05,9.994606e+00,8.118194e+04,9.396058e-01,9.421913e-01,9.423493e-01,1.994189e-03,1.960279e-08,3.796247e+01,1.080062e-01,3.785446e+01,4.028505e+01,1.668356e+02
8.635439e+05,9.994722e+00,8.119194e+04,9.397216e-01,9.421917e-01,9.423495e-01,1.994386e-03,1.960264e-08,3.796162e+01,1.080062e-01,3.785361e+01,4.028413e+01,1.668236e+02
8.635539e+05,9.994837e+00,8.120194e+04,9.398373e-01,9.421920e-01,9.423496e-01,1.994582e-03,1.960250e-08,3.796076e+01,1.080062e-01,3.785276e+01,4.028321e+01,1.668117e+02
8.635639e+05,9.994953e+00,8.121194e+04,9.399530e-01,9.421890e-01,9.423498e-01,1.994778e-03,1.960236e-08,3.795995e+01,1.080062e-01,3.785194e+01,4.028247e+01,1.667996e+02
8.635739e+05,9.995069e+00,8.122194e+04,9.400688e-01,9.421794e-01,9.423500e-01,1.994974e-03,1.960222e-08,3.796055e+01,1.080062e-01,3.785254e+01,4.028352e+01,1.667835e+02
8.635839e+05,9.995185e+00,8.123194e+04,9.401845e-01,9.421699e-01,9.423502e-01,1.995170e-03,1.960208e-08,3.796115e+01,1.080062e-01,3.785314e+01,4.028456e+01,1.667674e+02
8.635939e+05,9.995300e+00,8.124194e+04,9.403003e-01,9.421604e-01,9.423504e-01,1.995366e-03,1.960194e-08,3.796175e+01,1.080062e-01,3.785374e+01,4.028561e+01,1.667514e+02
8.636039e+05,9.995416e+00,8.125194e+04,9.404160e-01,9.421509e-01,9.423506e-01,1.995562e-03,1.960180e-08,3.796235e+01,1.080062e-01,3.785435e+01,4.028665e+01,1.667353e+02
8.636139e+05,9.995532e+00,8.126194e+04,9.405318e-01,9.421413e-01,9.423507e-01,1.995758e-03,1.960166e-08,3.796295e+01,1.080062e-01,3.785495e+01,4.028770e+01,1.667192e+02
8.636239e+05,9.995648e+00,8.127194e+04,9.406475e-01,9.421318e-01,9.423509e-01,1.995954e-03,1.960152e-08,3.796356e+01,1.080062e-01,3.785555e+01,4.028874e+01,1.667031e+02
8.636339e+05,9.995763e+00,8.128194e+04,9.407632e-01,9.421223e-01,9.423511e-01,1.996150e-03,1.960138e-08,3.796416e+01,1.080062e-01,3.785615e+01,4.028979e+01,1.666870e+02
8.636439e+05,9.995879e+00,8.129194e+04,9.408790e-01,9.421128e-01,9.423513e-01,1.996346e-03,1.960124e-08,3.796476e+01,1.080062e-01,3.785675e+01,4.029083e+01,1.666710e+02
8.636539e+05,9.995995e+00,8.130195e+04,9.409947e-01,9.421032e-01,9.423515e-01,1.996542e-03,1.960110e-08,3.796536e+01,1.080062e-01,3.785735e+01,4.029188e+01,1.666549e+02
8.636639e+05,9.996110e+00,8.131195e+04,9.411105e-01,9.420937e-01,9.423517e-01,1.996738e-03,1.960096e-08,3.796596e+01,1.080062e-01,3.785796e+01,4.029292e+01,1.666388e+02
8.636739e+05,9.996226e+00,8.132195e+04,9.412262e-01,9.420842e-01,9.423519e-01,1.996934e-03,1.960082e-08,3.796656e+01,1.080062e-01,3.785856e+01,4.029396e+01,1.666227e+02
8.636839e+05,9.996342e+00,8.133195e+04,9.413420e-01,9.420747e-01,9.423520e-01,1.997130e-03,1.960068e-08,3.796716e+01,1.080062e-01,3.785916e+01,4.029501e+01,1.666067e+02
8.636939e+05,9.996458e+00,8.134195e+04,9.414577e-01,9.420651e-01,9.423522e-01,1.997326e-03,1.960054e-08,3.796777e+01,1.080062e-01,3.785976e+01,4.029605e+01,1.665906e+02
8.637039e+05,9.996573e+00,8.135195e+04,9.415735e-01,9.420556e-01,9.423524e-01,1.997522e-03,1.960040e-08,3.796837e+01,1.080062e-01,3.786036e+01,4.029710e+01,1.665745e+02
8.637139e+05,9.996689e+00,8.136195e+04,9.416892e-01,9.420461e-01,9.423526e-01,1.997718e-03,1.960026e-08,3.796897e+01,1.080062e-01,3.786096e+01,4.029814e+01,1.665584e+02
8.637239e+05,9.996805e+00,8.137195e+04,9.418049e-01,9.420366e-01,9.423528e-01,1.997914e-03,1.960012e-08,3.796957e+01,1.080062e-01,3.786156e+01,4.029919e+01,1.665424e+02
8.637339e+05,9.996921e+00,8.138195e+04,9.419207e-01,9.420270e-01,9.423530e-01,1.998110e-03,1.959998e-08,3.797017e+01,1.080062e-01,3.786217e+01,4.030023e+01,1.665263e+02
8.637439e+05,9.997036e+00,8.139195e+04,9.420364e-01,9.420175e-01,9.423531e-01,1.998306e-03,1.959984e-08,3.797077e+01,1.080062e-01,3.786277e+01,4.030128e+01,1.665102e+02
8.637539e+05,9.997152e+00,8.140195e+04,9.421522e-01,9.420080e-01,9.423533e-01,1.998502e-03,1.959970e-08,3.797137e+01,1.080062e-01,3.786337e+01,4.030232e+01,1.664941e+02
8.637639e+05,9.997268e+00,8.141195e+04,9.422679e-01,9.419985e-01,9.423535e-01,1.998698e-03,1.959956e-08,3.797198e+01,1.080062e-01,3.786397e+01,4.030337e+01,1.664781e+02
8.637739e+05,9.997384e+00,8.142195e+04,9.423837e-01,9.419889e-01,9.423537e-01,1.998894e-03,1.959942e-08,3.797258e+01,1.080062e-01,3.786457e+01,4.030441e+01,1.664620e+02
8.637839e+05,9.997499e+00,8.143195e+04,9.424994e-01,9.419794e-01,9.423539e-01,1.999090e-03,1.959928e-08,3.797318e+01,1.080062e-01,3.786517e+01,4.030546e+01,1.664459e+02
8.637939e+05,9.997615e+00,8.144195e+04,9.426151e-01,9.419699e-01,9.423541e-01,1.999286e-03,1.959914e-08,3.797378e+01,1.080062e-01,3.786577e+01,4.030650e+01,1.664298e+02
8.638039e+05,9.997731e+00,8.145195e+04,9.427309e-01,9.419618e-01,9.423543e-01,1.999482e-03,1.959901e-08,3.797438e+01,1.080062e-01,3.786638e+01,4.030749e+01,1.664138e+02
8.638139e+05,9.997847e+00,8.146195e+04,9.428466e-01,9.419633e-01,9.423544e-01,1.999678e-03,1.959887e-08,3.797508e+01,1.080062e-01,3.786707e+01,4.030817e+01,1.663994e+02
8.638239e+05,9.997962e+00,8.147195e+04,9.429624e-01,9.419731e-01,9.423546e-01,1.999874e-03,1.959873e-08,3.797636e+01,1.080062e-01,3.786835e+01,4.030911e+01,1.663954e+02
8.638339e+05,9.998078e+00,8.148195e+04,9.430781e-01,9.419829e-01,9.423548e-01,2.000070e-03,1.959859e-08,3.797764e+01,1.080062e-01,3.786963e+01,4.031005e+01,1.663914e+02
8.638439e+05,9.998194e+00,8.149195e+04,9.431939e-01,9.419927e-01,9.423550e-01,2.000266e-03,1.959845e-08,3.797892e+01,1.080062e-01,3.787091e+01,4.031098e+01,1.663875e+02
8.638539e+05,9.998310e+00,8.150195e+04,9.433096e-01,9.420026e-01,9.423552e-01,2.000462e-03,1.959831e-08,3.798020e+01,1.080062e-01,3.787219e+01,4.031192e+01,1.663835e+02
8.638640e+05,9.998425e+00,8.151195e+04,9.434253e-01,9.420124e-01,9.423554e-01,2.000658e-03,1.959817e-08,3.798148e+01,1.080062e-01,3.787347e+01,4.031286e+01,1.663795e+02
8.638740e+05,9.998541e+00,8.152195e+04,9.435411e-01,9.420222e-01,9.423556e-01,2.000854e-03,1.959803e-08,3.798276e+01,1.080062e-01,3.787475e+01,4.031380e+01,1.663755e+02
8.638840e+05,9.998657e+00,8.153195e+04,9.436568e-01,9.420320e-01,9.423557e-01,2.001050e-03,1.959789e-08,3.798404e+01,1.080062e-01,3.787603e+01,4.031474e+01,1.663715e+02
8.638940e+05,9.998773e+00,8.154195e+04,9.437726e-01,9.420418e-01,9.423559e-01,2.001246e-03,1.959776e-08,3.798532e+01,1.080062e-01,3.787731e+01,4.031568e+01,1.663675e+02
8.639040e+05,9.998888e+00,8.155195e+04,9.438883e-01,9.420516e-01,9.423561e-01,2.001442e-03,1.959762e-08,3.798660e+01,1.080062e-01,3.787859e+01,4.031662e+01,1.663635e+02
8.639140e+05,9.999004e+00,8.156195e+04,9.440041e-01,9.420615e-01,9.423563e-01,2.001638e-03,1.959748e-08,3.798788e+01,1.080062e-01,3.787987e+01,4.031756e+01,1.663595e+02
8.639240e+05,9.999120e+00,8.157195e+04,9.441198e-01,9.420713e-01,9.423565e-01,2.001834e-03,1.959734e-08,3.798916e+01,1.080062e-01,3.788115e+01,4.031850e+01,1.663555e+02
8.639340e+05,9.999236e+00,8.158195e+04,9.442356e-01,9.420811e-01,9.423567e-01,2.002030e-03,1.959720e-08,3.799044e+01,1.080062e-01,3.788243e+01,4.031944e+01,1.663515e+02
8.639440e+05,9.999351e+00,8.159195e+04,9.443513e-01,9.420909e-01,9.423568e-01,2.002226e-03,1.959706e-08,3.799172e+01,1.080062e-01,3.788371e+01,4.032038e+01,1.663475e+02
8.639540e+05,9.999467e+00,8.160195e+04,9.444670e-01,9.421007e-01,9.423570e-01,2.002422e-03,1.959693e-08,3.799300e+01,1.080062e-01,3.788499e+01,4.032132e+01,1.663436e+02
8.639640e+05,9.999583e+00,8.161195e+04,9.445828e-01,9.421105e-01,9.423572e-01,2.002618e-03,1.959679e-08,3.799428e+01,1.080062e-01,3.788627e+01,4.032226e+01,1.663396e+02
8.639740e+05,9.999699e+00,8.162195e+04,9.446985e-01,9.421204e-01,9.423574e-01,2.002814e-03,1.959665e-08,3.799556e+01,1.080062e-01,3.788755e+01,4.032320e+01,1.663356e+02
8.639840e+05,9.999814e+00,8.163195e+04,9.448143e-01,9.421302e-01,9.423576e-01,2.003010e-03,1.959651e-08,3.799684e+01,1.080062e-01,3.788883e+01,4.032414e+01,1.663316e+02
8.639940e+05,9.999930e+00,8.164195e+04,9.449300e-01,9.421400e-01,9.423578e-01,2.003205e-03,1.959637e-08,3.799812e+01,1.080062e-01,3.789011e+01,4.032508e+01,1.663276e+02
8.640040e+05,1.000005e+01,8.165195e+04,9.450458e-01,9.421498e-01,9.423580e-01,2.003401e-03,1.959624e-08,3.799940e+01,1.080062e-01,3.789139e+01,4.032602e+01,1.663236e+02
8.640140e+05,1.000016e+01,8.166195e+04,9.451615e-01,9.421596e-01,9.423581e-01,2.003597e-03,1.959610e-08,3.800068e+01,1.080062e-01,3.789267e+01,4.032696e+01,1.663196e+02
8.640240e+05,1.000028e+01,8.167195e+04,9.452772e-01,9.421694e-01,9.423583e-01,2.003793e-03,1.959596e-08,3.800196e+01,1.080062e-01,3.789395e+01,4.032790e+01,1.663156e+02
8.640340e+05,1.000039e+01,8.168195e+04,9.453930e-01,9.421792e-01,9.423585e-01,2.003989e-03,1.959582e-08,3.800324e+01,1.080062e-01,3.789523e+01,4.032884e+01,1.663116e+02
8.640440e+05,1.000051e+01,8.169195e+04,9.455087e-01,9.421891e-01,9.423587e-01,2.004185e-03,1.959569e-08,3.800452e+01,1.080062e-01,3.789651e+01,4.032978e+01,1.663076e+02
8.640540e+05,1.000062e+01,8.170195e+04,9.456245e-01,9.421986e-01,9.423589e-01,2.004381e-03,1.959555e-08,3.800580e+01,1.080062e-01,3.789779e+01,4.033073e+01,1.663036e+02
8.640640e+05,1.000074e+01,8.171196e+04,9.457402e-01,9.422046e-01,9.423591e-01,2.004577e-03,1.959541e-08,3.800697e+01,1.080062e-01,3.789896e+01,4.033171e+01,1.662993e+02
8.640740e+05,1.000086e+01,8.172196e+04,9.458560e-01,9.422050e-01,9.423592e-01,2.004773e-03,1.959527e-08,3.800697e+01,1.080062e-01,3.789896e+01,4.033169e+01,1.662913e+02
8.640840e+05,1.000097e+01,8.173196e+04,9.459717e-01,9.422053e-01,9.423594e-01,2.004969e-03,1.959514e-08,3.800697e+01,1.080062e-01,3.789896e+01,4.033168e+01,1.662833e+02
8.640940e+05,1.000109e+01,8.174196e+04,9.460875e-01,9.422057e-01,9.423596e-01,2.005165e-03,1.959500e-08,3.800697e+01,1.080062e-01,3.789896e+01,4.033166e+01,1.662753e+02
8.641040e+05,1.000120e+01,8.175196e+04,9.462032e-01,9.422060e-01,9.423598e-01,2.005361e-03,1.959486e-08,3.800697e+01,1.080062e-01,3.789896e+01,4.033165e+01,1.662673e+02
8.641140e+05,1.000132e+01,8.176196e+04,9.463189e-01,9.422064e-01,9.423600e-01,2.005557e-03,1.959473e-08,3.800697e+01,1.080062e-01,3.789896e+01,4.033163e+01,1.662592e+02
8.641240e+05,1.000143e+01,8.177196e+04,9.464347e-01,9.422067e-01,9.423602e-01,2.005753e-03,1.959459e-08,3.800697e+01,1.080062e-01,3.789896e+01,4.033162e+01,1.662512e+02
8.641340e+05,1.000155e+01,8.178196e+04,9.465504e-01,9.422071e-01,9.423604e-01,2.005949e-03,1.959445e-08,3.800697e+01,1.080062e-01,3.789896e+01,4.033161e+01,1.662432e+02
8.641440e+05,1.000167e+01,8.179196e+04,9.466662e-01,9.422074e-01,9.423605e-01,2.006145e-03,1.959432e-08,3.800697e+01,1.080062e-01,3.789896e+01,4.033159e+01,1.662352e+02
8.641540e+05,1.000178e+01,8.180196e+04,9.467819e-01,9.422078e-01,9.423607e-01,2.006341e-03,1.959418e-08,3.800697e+01,1.080062e-01,3.789896e+01,4.033158e+01,1.662272e+02
8.641640e+05,1.000190e+01,8.181196e+04,9.468977e-01,9.422081e-01,9.423609e-01,2.006537e-03,1.959404e-08,3.800697e+01,1.080062e-01,3.789896e+01,4.033156e+01,1.662192e+02
8.641740e+05,1.000201e+01,8.182196e+04,9.470134e-01,9.422084e-01,9.423611e-01,2.006733e-03,1.959391e-08,3.800697e+01,1.080062e-01,3.789896e+01,4.033155e+01,1.662112e+02
8.641840e+05,1.000213e+01,8.183196e+04,9.471291e-01,9.422088e-01,9.423613e-01,2.006929e-03,1.959377e-08,3.800697e+01,1.080062e-01,3.789896e+01,4.033153e+01,1.662032e+02
8.641940e+05,1.000224e+01,8.184196e+04,9.472449e-01,9.422091e-01,9.423615e-01,2.007125e-03,1.959363e-08,3.800697e+01,1.080062e-01,3.789896e+01,4.033152e+01,1.661952e+02
8.642040e+05,1.000236e+01,8.185196e+04,9.473606e-01,9.422095e-01,9.423616e-01,2.007321e-03,1.959350e-08,3.800697e+01,1.080062e-01,3.789896e+01,4.033150e+01,1.661872e+02
8.642140e+05,1.000248e+01,8.186196e+04,9.474764e-01,9.422098e-01,9.423618e-01,2.007516e-03,1.959336e-08,3.800697e+01,1.080062e-01,3.789896e+01,4.033149e+01,1.661791e+02
8.642240e+05,1.000259e+01,8.187196e+04,9.475921e-01,9.422102e-01,9.423620e-01,2.007712e-03,1.959322e-08,3.800697e+01,1.080062e-01,3.789896e+01,4.033147e+01,1.661711e+02
8.642340e+05,1.000271e+01,8.188196e+04,9.477079e-01,9.422105e-01,9.423622e-01,2.007908e-03,1.959309e-08,3.800697e+01,1.080062e-01,3.789896e+01,4.033146e+01,1.661631e+02
8.642440e+05,1.000282e+01,8.189196e+04,9.478236e-01,9.422109e-01,9.423624e-01,2.008104e-03,1.959295e-08,3.800697e+01,1.080062e-01,3.789896e+01,4.033144e+01,1.661551e+02
8.642540e+05,1.000294e+01,8.190196e+04,9.479393e-01,9.422112e-01,9.423626e-01,2.008300e-03,1.959282e-08,3.800697e+01,1.080062e-01,3.789896e+01,4.033143e+01,1.661471e+02
8.642640e+05,1.000306e+01,8.191196e+04,9.480551e-01,9.422116e-01,9.423628e-01,2.008496e-03,1.959268e-08,3.800697e+01,1.080062e-01,3.789896e+01,4.033141e+01,1.661391e+02
8.642740e+05,1.000317e+01,8.192196e+04,9.481708e-01,9.422119e-01,9.423629e-01,2.008692e-03,1.959254e-08,3.800697e+01,1.080062e-01,3.789896e+01,4.033140e+01,1.661311e+02
8.642840e+05,1.000329e+01,8.193196e+04,9.482866e-01,9.422122e-01,9.423631e-01,2.008888e-03,1.959241e-08,3.800697e+01,1.080062e-01,3.789896e+01,4.033138e+01,1.661231e+02
8.642940e+05,1.000340e+01,8.194196e+04,9.484023e-01,9.422126e-01,9.423633e-01,2.009084e-03,1.959227e-08,3.800697e+01,1.080062e-01,3.789896e+01,4.033137e+01,1.661151e+02
8.643040e+05,1.000352e+01,8.195196e+04,9.485181e-01,9.422133e-01,9.423635e-01,2.009280e-03,1.959214e-08,3.800697e+01,1.080062e-01,3.789896e+01,4.033134e+01,1.661071e+02
8.643140e+05,1.000363e+01,8.196196e+04,9.486338e-01,9.422178e-01,9.423637e-01,2.009476e-03,1.959200e-08,3.800678e+01,1.080366e-01,3.789875e+01,4.033095e+01,1.660995e+02
8.643240e+05,1.000375e+01,8.197196e+04,9.487496e-01,9.422290e-01,9.423639e-01,2.009672e-03,1.959186e-08,3.800524e+01,1.082914e-01,3.789695e+01,4.032882e+01,1.660955e+02
8.643340e+05,1.000387e+01,8.198196e+04,9.488653e-01,9.422402e-01,9.423640e-01,2.009868e-03,1.959173e-08,3.800370e+01,1.085463e-01,3.789515e+01,4.032669e+01,1.660915e+02
8.643440e+05,1.000398e+01,8.199196e+04,9.489810e-01,9.422515e-01,9.423642e-01,2.010064e-03,1.959159e-08,3.800216e+01,1.088011e-01,3.789336e+01,4.032456e+01,1.660875e+02
8.643540e+05,1.000410e+01,8.200196e+04,9.490968e-01,9.422627e-01,9.423644e-01,2.010259e-03,1.959146e-08,3.800062e+01,1.090559e-01,3.789156e+01,4.032243e+01,1.660835e+02
8.643640e+05,1.000421e+01,8.201196e+04,9.492125e-01,9.422739e-01,9.423646e-01,2.010455e-03,1.959132e-08,3.799908e+01,1.093107e-01,3.788976e+01,4.032030e+01,1.660795e+02
8.643740e+05,1.000433e+01,8.202196e+04,9.493283e-01,9.422851e-01,9.423648e-01,2.010651e-03,1.959119e-08,3.799753e+01,1.095656e-01,3.788797e+01,4.031817e+01,1.660755e+02
8.643840e+05,1.000444e+01,8.203196e+04,9.494440e-01,9.422964e-01,9.423650e-01,2.010847e-03,1.959105e-08,3.799599e+01,1.098204e-01,3.788617e+01,4.031604e+01,1.660715e+02
8.643940e+05,1.000456e+01,8.204196e+04,9.495598e-01,9.423076e-01,9.423652e-01,2.011043e-03,1.959092e-08,3.799445e+01,1.100752e-01,3.788438e+01,4.031391e+01,1.660675e+02
8.644040e+05,1.000468e+01,8.205196e+04,9.496755e-01,9.423188e-01,9.423653e-01,2.011239e-03,1.959078e-08,3.799291e+01,1.103300e-01,3.788258e+01,4.031178e+01,1.660635e+02
8.644140e+05,1.000479e+01,8.206196e+04,9.497912e-01,9.423300e-01,9.423655e-01,2.011435e-03,1.959065e-08,3.799137e+01,1.105849e-01,3.788078e+01,4.030965e+01,1.660595e+02
8.644240e+05,1.000491e+01,8.207196e+04,9.499070e-01,9.423413e-01,9.423657e-01,2.011631e-03,1.959051e-08,3.798983e+01,1.108397e-01,3.787899e+01,4.030752e+01,1.660555e+02
8.644340e+05,1.000502e+01,8.208196e+04,9.500227e-01,9.423525e-01,9.423659e-01,2.011827e-03,1.959038e-08,3.798829e+01,1.110945e-01,3.787719e+01,4.030539e+01,1.660515e+02
8.644440e+05,1.000514e+01,8.209196e+04,9.501385e-01,9.423637e-01,9.423661e-01,2.012023e-03,1.959024e-08,3.798675e+01,1.113493e-01,3.787540e+01,4.030326e+01,1.660475e+02
8.644540e+05,1.000525e+01,8.210196e+04,9.502542e-01,9.423749e-01,9.423663e-01,2.012219e-03,1.959011e-08,3.798520e+01,1.116042e-01,3.787360e+01,4.030113e+01,1.660435e+02
8.644640e+05,1.000537e+01,8.211196e+04,9.503700e-01,9.423862e-01,9.423664e-01,2.012414e-03,1.958997e-08,3.798366e+01,1.118590e-01,3.787180e+01,4.029900e+01,1.660394e+02
8.644740e+05,1.000549e+01,8.212196e+04,9.504857e-01,9.423974e-01,9.423666e-01,2.012610e-03,1.958984e-08,3.798212e+01,1.121138e-01,3.787001e+01,4.029687e+01,1.660354e+02
8.644840e+05,1.000560e+01,8.213197e+04,9.506014e-01,9.424086e-01,9.423668e-01,2.012806e-03,1.958970e-08,3.798058e+01,1.123687e-01,3.786821e+01,4.029474e+01,1.660314e+02
8.644940e+05,1.000572e+01,8.214197e+04,9.507172e-01,9.424198e-01,9.423670e-01,2.013002e-03,1.958957e-08,3.797904e+01,1.126235e-01,3.786642e+01,4.029261e+01,1.660274e+02
8.645040e+05,1.000583e+01,8.215197e+04,9.508329e-01,9.424311e-01,9.423672e-01,2.013198e-03,1.958944e-08,3.797750e+01,1.128783e-01,3.786462e+01,4.029048e+01,1.660234e+02
8.645140e+05,1.000595e+01,8.216197e+04,9.509487e-01,9.424423e-01,9.423674e-01,2.013394e-03,1.958930e-08,3.797596e+01,1.131331e-01,3.786282e+01,4.028835e+01,1.660194e+02
8.645240e+05,1.000606e+01,8.217197e+04,9.510644e-01,9.424535e-01,9.423676e-01,2.013590e-03,1.958917e-08,3.797442e+01,1.133880e-01,3.786103e+01,4.028622e+01,1.660154e+02
8.645340e+05,1.000618e+01,8.218197e+04,9.511802e-01,9.424647e-01,9.423677e-01,2.013786e-03,1.958903e-08,3.797287e+01,1.136428e-01,3.785923e+01,4.028409e+01,1.660114e+02
8.645440e+05,1.000630e+01,8.219197e+04,9.512959e-01,9.424760e-01,9.423679e-01,2.013982e-03,1.958890e-08,3.797133e+01,1.138976e-01,3.785744e+01,4.028196e+01,1.660074e+02
8.645540e+05,1.000641e+01,8.220197e+04,9.514117e-01,9.424862e-01,9.423681e-01,2.014178e-03,1.958876e-08,3.796979e+01,1.141524e-01,3.785564e+01,4.027987e+01,1.660034e+02
8.645640e+05,1.000653e+01,8.221197e+04,9.515274e-01,9.424875e-01,9.423683e-01,2.014373e-03,1.958863e-08,3.796852e+01,1.143308e-01,3.785419e+01,4.027846e+01,1.659982e+02
8.645740e+05,1.000664e+01,8.222197e+04,9.516431e-01,9.424683e-01,9.423685e-01,2.014569e-03,1.958850e-08,3.796878e+01,1.140769e-01,3.785470e+01,4.027957e+01,1.659862e+02
8.645840e+05,1.000676e+01,8.223197e+04,9.517589e-01,9.424491e-01,9.423687e-01,2.014765e-03,1.958836e-08,3.796903e+01,1.138229e-01,3.785521e+01,4.028067e+01,1.659743e+02
8.645940e+05,1.000687e+01,8.224197e+04,9.518746e-01,9.424300e-01,9.423688e-01,2.014961e-03,1.958823e-08,3.796929e+01,1.135690e-01,3.785572e+01,4.028177e+01,1.659623e+02
8.646040e+05,1.000699e+01,8.225197e+04,9.519904e-01,9.424108e-01,9.423690e-01,2.015157e-03,1.958809e-08,3.796955e+01,1.133150e-01,3.785623e+01,4.028288e+01,1.659503e+02
8.646140e+05,1.000711e+01,8.226197e+04,9.521061e-01,9.423917e-01,9.423692e-01,2.015353e-03,1.958796e-08,3.796980e+01,1.130611e-01,3.785674e+01,4.028398e+01,1.659383e+02
8.646240e+05,1.000722e+01,8.227197e+04,9.522219e-01,9.423725e-01,9.423694e-01,2.015549e-03,1.958783e-08,3.797006e+01,1.128071e-01,3.785725e+01,4.028508e+01,1.659264e+02
8.646340e+05,1.000734e+01,8.228197e+04,9.523376e-01,9.423534e-01,9.423696e-01,2.015745e-03,1.958769e-08,3.797031e+01,1.125532e-01,3.785776e+01,4.028619e+01,1.659144e+02
8.646440e+05,1.000745e+01,8.229197e+04,9.524533e-01,9.423342e-01,9.423698e-01,2.015941e-03,1.958756e-08,3.797057e+01,1.122992e-01,3.785827e+01,4.028729e+01,1.659024e+02
8.646540e+05,1.000757e+01,8.230197e+04,9.525691e-01,9.423150e-01,9.423700e-01,2.016136e-03,1.958743e-08,3.797083e+01,1.120453e-01,3.785878e+01,4.028840e+01,1.658904e+02
8.646640e+05,1.000768e+01,8.231197e+04,9.526848e-01,9.422959e-01,9.423701e-01,2.016332e-03,1.958729e-08,3.797108e+01,1.117913e-01,3.785929e+01,4.028950e+01,1.658785e+02
8.646740e+05,1.000780e+01,8.232197e+04,9.528006e-01,9.422767e-01,9.423703e-01,2.016528e-03,1.958716e-08,3.797134e+01,1.115374e-01,3.785980e+01,4.029060e+01,1.658665e+02
8.646840e+05,1.000792e+01,8.233197e+04,9.529163e-01,9.422576e-01,9.423705e-01,2.016724e-03,1.958703e-08,3.797159e+01,1.112834e-01,3.786031e+01,4.029171e+01,1.658545e+02
8.646940e+05,1.000803e+01,8.234197e+04,9.530321e-01,9.422384e-01,9.423707e-01,2.016920e-03,1.958689e-08,3.797185e+01,1.110295e-01,3.786082e+01,4.029281e+01,1.658425e+02
8.647040e+05,1.000815e+01,8.235197e+04,9.531478e-01,9.422193e-01,9.423709e-01,2.017116e-03,1.958676e-08,3.797211e+01,1.107755e-01,3.786133e+01,4.029392e+01,1.658306e+02
8.647140e+05,1.000826e+01,8.236197e+04,9.532635e-01,9.422001e-01,9.423711e-01,2.017312e-03,1.958663e-08,3.797236e+01,1.105216e-01,3.786184e+01,4.029502e+01,1.658186e+02
8.647240e+05,1.000838e+01,8.237197e+04,9.533793e-01,9.421809e-01,9.423712e-01,2.017508e-03,1.958650e-08,3.797262e+01,1.102676e-01,3.786235e+01,4.029613e+01,1.658066e+02
8.647340e+05,1.000850e+01,8.238197e+04,9.534950e-01,9.421618e-01,9.423714e-01,2.017703e-03,1.958636e-08,3.797287e+01,1.100137e-01,3.786286e+01,4.029723e+01,1.657947e+02
8.647440e+05,1.000861e+01,8.239197e+04,9.536108e-01,9.421426e-01,9.423716e-01,2.017899e-03,1.958623e-08,3.797313e+01,1.097597e-01,3.786337e+01,4.029833e+01,1.657827e+02
8.647540e+05,1.000873e+01,8.240197e+04,9.537265e-01,9.421235e-01,9.423718e-01,2.018095e-03,1.958610e-08,3.797338e+01,1.095058e-01,3.786388e+01,4.029944e+01,1.657707e+02
8.647640e+05,1.000884e+01,8.241197e+04,9.538423e-01,9.421043e-01,9.423720e-01,2.018291e-03,1.958596e-08,3.797364e+01,1.092518e-01,3.786439e+01,4.030054e+01,1.657587e+02
8.647740e+05,1.000896e+01,8.242197e+04,9.539580e-01,9.420852e-01,9.423722e-01,2.018487e-03,1.958583e-08,3.797390e+01,1.089979e-01,3.786490e+01,4.030165e+01,1.657468e+02
8.647840e+05,1.000907e+01,8.243197e+04,9.540738e-01,9.420660e-01,9.423724e-01,2.018683e-03,1.958570e-08,3.797415e+01,1.087440e-01,3.786541e+01,4.030275e+01,1.657348e+02
8.647940e+05,1.000919e+01,8.244197e+04,9.541895e-01,9.420468e-01,9.423725e-01,2.018879e-03,1.958557e-08,3.797441e+01,1.084900e-01,3.786592e+01,4.030386e+01,1.657228e+02
8.648040e+05,1.000931e+01,8.245197e+04,9.543052e-01,9.420280e-01,9.423727e-01,2.019074e-03,1.958543e-08,3.797466e+01,1.082361e-01,3.786643e+01,4.030495e+01,1.657108e+02
8.648140e+05,1.000942e+01,8.246197e+04,9.544210e-01,9.420132e-01,9.423729e-01,2.019270e-03,1.958530e-08,3.797497e+01,1.080062e-01,3.786696e+01,4.030592e+01,1.656992e+02
8.648240e+05,1.000954e+01,8.247197e+04,9.545367e-01,9.420094e-01,9.423731e-01,2.019466e-03,1.958517e-08,3.797574e+01,1.080062e-01,3.786773e+01,4.030690e+01,1.656912e+02
8.648340e+05,1.000965e+01,8.248197e+04,9.546525e-01,9.420056e-01,9.423733e-01,2.019662e-03,1.958504e-08,3.797651e+01,1.080062e-01,3.786850e+01,4.030788e+01,1.656832e+02
8.648440e+05,1.000977e+01,8.249197e+04,9.547682e-01,9.420018e-01,9.423735e-01,2.019858e-03,1.958490e-08,3.797728e+01,1.080062e-01,3.786928e+01,4.030886e+01,1.656752e+02
8.648540e+05,1.000988e+01,8.250197e+04,9.548840e-01,9.419980e-01,9.423736e-01,2.020054e-03,1.958477e-08,3.797805e+01,1.080062e-01,3.787005e+01,4.030984e+01,1.656672e+02
8.648640e+05,1.001000e+01,8.251197e+04,9.549997e-01,9.419942e-01,9.423738e-01,2.020250e-03,1.958464e-08,3.797882e+01,1.080062e-01,3.787082e+01,4.031082e+01,1.656592e+02
8.648740e+05,1.001012e+01,8.252197e+04,9.551154e-01,9.419904e-01,9.423740e-01,2.020445e-03,1.958451e-08,3.797959e+01,1.080062e-01,3.787159e+01,4.031180e+01,1.656512e+02
8.648840e+05,1.001023e+01,8.253197e+04,9.552312e-01,9.419866e-01,9.423742e-01,2.020641e-03,1.958438e-08,3.798036e+01,1.080062e-01,3.787236e+01,4.031278e+01,1.656432e+02
8.648940e+05,1.001035e+01,8.254197e+04,9.553469e-01,9.419828e-01,9.423744e-01,2.020837e-03,1.958424e-08,3.798113e+01,1.080062e-01,3.787313e+01,4.031376e+01,1.656352e+02
