Repository: brandonlampe/CS_Data

# Repository for Crushed Salt Data
**Grant No: 456417**

This is a work in progress!

## Repository Content

### Directory Names
A uniform namining structure still in progress, but in general directories are named according to the following:
 - Names contain no spaces, a single underscore "_" will be used as a file name seperator.
 - Files are for the Crushed Salt Project (CSP); therefore, the first three charaters of each file are "CSP".
 - Folders are organized by which frame the test was performed on i.e., A2 or A3.
 - The fifth and sixth charaters of each file name will therefore be "A" followed by the frame number.

File: UNM_WP_HY_175_09/IscoMeasurements/STAGE10/CREEP_FIT/175_09_STAGE10_CREEP_OUT.csv (part 36 of 71)
Analysis by Brandon Lampe, performed on: 2016/07/06 15:11:46
Experimental results below begin at: 2016/04/17 10:45:14
Duration (sec),Duration (day),Elapsed Time (sec),Elapsed Time (day),Interpolated Fractional Density,Fit to Fractional Density,Fit to Volume Strain,Fit to Volume Strain Rate (1/sec),Confining Pressure (MPa),Pore Pressure (MPa),Terzaghi Pressure (MPa),Solid Pressure (MPa),Temperature (C))
8.649040e+05,1.001046e+01,8.255198e+04,9.554627e-01,9.419791e-01,9.423746e-01,2.021033e-03,1.958411e-08,3.798191e+01,1.080062e-01,3.787390e+01,4.031474e+01,1.656272e+02
8.649140e+05,1.001058e+01,8.256198e+04,9.555784e-01,9.419753e-01,9.423748e-01,2.021229e-03,1.958398e-08,3.798268e+01,1.080062e-01,3.787467e+01,4.031572e+01,1.656191e+02
8.649240e+05,1.001069e+01,8.257198e+04,9.556942e-01,9.419715e-01,9.423749e-01,2.021425e-03,1.958385e-08,3.798345e+01,1.080062e-01,3.787544e+01,4.031670e+01,1.656111e+02
8.649340e+05,1.001081e+01,8.258198e+04,9.558099e-01,9.419677e-01,9.423751e-01,2.021621e-03,1.958372e-08,3.798422e+01,1.080062e-01,3.787621e+01,4.031768e+01,1.656031e+02
8.649440e+05,1.001093e+01,8.259198e+04,9.559256e-01,9.419639e-01,9.423753e-01,2.021816e-03,1.958359e-08,3.798499e+01,1.080062e-01,3.787698e+01,4.031866e+01,1.655951e+02
8.649540e+05,1.001104e+01,8.260198e+04,9.560414e-01,9.419601e-01,9.423755e-01,2.022012e-03,1.958346e-08,3.798576e+01,1.080062e-01,3.787775e+01,4.031964e+01,1.655871e+02
8.649640e+05,1.001116e+01,8.261198e+04,9.561571e-01,9.419563e-01,9.423757e-01,2.022208e-03,1.958332e-08,3.798653e+01,1.080062e-01,3.787852e+01,4.032062e+01,1.655791e+02
8.649740e+05,1.001127e+01,8.262198e+04,9.562729e-01,9.419525e-01,9.423759e-01,2.022404e-03,1.958319e-08,3.798730e+01,1.080062e-01,3.787929e+01,4.032160e+01,1.655711e+02
8.649840e+05,1.001139e+01,8.263198e+04,9.563886e-01,9.419487e-01,9.423760e-01,2.022600e-03,1.958306e-08,3.798807e+01,1.080062e-01,3.788006e+01,4.032258e+01,1.655631e+02
8.649940e+05,1.001150e+01,8.264198e+04,9.565044e-01,9.419450e-01,9.423762e-01,2.022796e-03,1.958293e-08,3.798884e+01,1.080062e-01,3.788083e+01,4.032356e+01,1.655551e+02
8.650040e+05,1.001162e+01,8.265198e+04,9.566201e-01,9.419412e-01,9.423764e-01,2.022991e-03,1.958280e-08,3.798961e+01,1.080062e-01,3.788161e+01,4.032454e+01,1.655471e+02
8.650140e+05,1.001174e+01,8.266198e+04,9.567359e-01,9.419374e-01,9.423766e-01,2.023187e-03,1.958267e-08,3.799038e+01,1.080062e-01,3.788238e+01,4.032552e+01,1.655390e+02
8.650240e+05,1.001185e+01,8.267198e+04,9.568516e-01,9.419336e-01,9.423768e-01,2.023383e-03,1.958254e-08,3.799115e+01,1.080062e-01,3.788315e+01,4.032650e+01,1.655310e+02
8.650340e+05,1.001197e+01,8.268198e+04,9.569673e-01,9.419298e-01,9.423770e-01,2.023579e-03,1.958241e-08,3.799192e+01,1.080062e-01,3.788392e+01,4.032748e+01,1.655230e+02
8.650440e+05,1.001208e+01,8.269198e+04,9.570831e-01,9.419260e-01,9.423772e-01,2.023775e-03,1.958228e-08,3.799269e+01,1.080062e-01,3.788469e+01,4.032846e+01,1.655150e+02
8.650540e+05,1.001220e+01,8.270198e+04,9.571988e-01,9.419230e-01,9.423773e-01,2.023971e-03,1.958214e-08,3.799346e+01,1.080062e-01,3.788546e+01,4.032940e+01,1.655070e+02
8.650640e+05,1.001231e+01,8.271198e+04,9.573146e-01,9.419261e-01,9.423775e-01,2.024166e-03,1.958201e-08,3.799417e+01,1.080062e-01,3.788616e+01,4.033002e+01,1.655000e+02
8.650740e+05,1.001243e+01,8.272198e+04,9.574303e-01,9.419320e-01,9.423777e-01,2.024362e-03,1.958188e-08,3.799443e+01,1.080062e-01,3.788642e+01,4.033004e+01,1.655000e+02
8.650840e+05,1.001255e+01,8.273198e+04,9.575461e-01,9.419379e-01,9.423779e-01,2.024558e-03,1.958175e-08,3.799468e+01,1.080062e-01,3.788668e+01,4.033006e+01,1.655000e+02
8.650940e+05,1.001266e+01,8.274198e+04,9.576618e-01,9.419438e-01,9.423781e-01,2.024754e-03,1.958162e-08,3.799494e+01,1.080062e-01,3.788693e+01,4.033008e+01,1.655000e+02
8.651040e+05,1.001278e+01,8.275198e+04,9.577775e-01,9.419497e-01,9.423783e-01,2.024950e-03,1.958149e-08,3.799519e+01,1.080062e-01,3.788719e+01,4.033010e+01,1.655000e+02
8.651140e+05,1.001289e+01,8.276198e+04,9.578933e-01,9.419556e-01,9.423784e-01,2.025145e-03,1.958136e-08,3.799545e+01,1.080062e-01,3.788744e+01,4.033012e+01,1.655000e+02
8.651240e+05,1.001301e+01,8.277198e+04,9.580090e-01,9.419615e-01,9.423786e-01,2.025341e-03,1.958123e-08,3.799571e+01,1.080062e-01,3.788770e+01,4.033014e+01,1.655000e+02
8.651340e+05,1.001312e+01,8.278198e+04,9.581248e-01,9.419674e-01,9.423788e-01,2.025537e-03,1.958110e-08,3.799596e+01,1.080062e-01,3.788796e+01,4.033016e+01,1.655000e+02
8.651440e+05,1.001324e+01,8.279198e+04,9.582405e-01,9.419733e-01,9.423790e-01,2.025733e-03,1.958097e-08,3.799622e+01,1.080062e-01,3.788821e+01,4.033018e+01,1.655000e+02
8.651540e+05,1.001336e+01,8.280198e+04,9.583563e-01,9.419792e-01,9.423792e-01,2.025929e-03,1.958084e-08,3.799647e+01,1.080062e-01,3.788847e+01,4.033020e+01,1.655000e+02
8.651640e+05,1.001347e+01,8.281198e+04,9.584720e-01,9.419851e-01,9.423794e-01,2.026125e-03,1.958071e-08,3.799673e+01,1.080062e-01,3.788872e+01,4.033022e+01,1.655000e+02
8.651740e+05,1.001359e+01,8.282198e+04,9.585877e-01,9.419910e-01,9.423795e-01,2.026320e-03,1.958058e-08,3.799699e+01,1.080062e-01,3.788898e+01,4.033024e+01,1.655000e+02
8.651840e+05,1.001370e+01,8.283198e+04,9.587035e-01,9.419969e-01,9.423797e-01,2.026516e-03,1.958045e-08,3.799724e+01,1.080062e-01,3.788924e+01,4.033026e+01,1.655000e+02
8.651940e+05,1.001382e+01,8.284198e+04,9.588192e-01,9.420028e-01,9.423799e-01,2.026712e-03,1.958032e-08,3.799750e+01,1.080062e-01,3.788949e+01,4.033028e+01,1.655000e+02
8.652040e+05,1.001393e+01,8.285198e+04,9.589350e-01,9.420087e-01,9.423801e-01,2.026908e-03,1.958019e-08,3.799775e+01,1.080062e-01,3.788975e+01,4.033030e+01,1.655000e+02
8.652140e+05,1.001405e+01,8.286198e+04,9.590507e-01,9.420146e-01,9.423803e-01,2.027104e-03,1.958006e-08,3.799801e+01,1.080062e-01,3.789000e+01,4.033032e+01,1.655000e+02
8.652240e+05,1.001417e+01,8.287198e+04,9.591665e-01,9.420205e-01,9.423805e-01,2.027299e-03,1.957993e-08,3.799827e+01,1.080062e-01,3.789026e+01,4.033034e+01,1.655000e+02
8.652340e+05,1.001428e+01,8.288198e+04,9.592822e-01,9.420264e-01,9.423807e-01,2.027495e-03,1.957980e-08,3.799852e+01,1.080062e-01,3.789052e+01,4.033036e+01,1.655000e+02
8.652440e+05,1.001440e+01,8.289198e+04,9.593980e-01,9.420323e-01,9.423808e-01,2.027691e-03,1.957967e-08,3.799878e+01,1.080062e-01,3.789077e+01,4.033038e+01,1.655000e+02
8.652540e+05,1.001451e+01,8.290198e+04,9.595137e-01,9.420382e-01,9.423810e-01,2.027887e-03,1.957954e-08,3.799903e+01,1.080062e-01,3.789103e+01,4.033040e+01,1.655000e+02
8.652640e+05,1.001463e+01,8.291198e+04,9.596294e-01,9.420441e-01,9.423812e-01,2.028083e-03,1.957941e-08,3.799929e+01,1.080062e-01,3.789128e+01,4.033042e+01,1.655000e+02
8.652740e+05,1.001475e+01,8.292198e+04,9.597452e-01,9.420500e-01,9.423814e-01,2.028278e-03,1.957928e-08,3.799955e+01,1.080062e-01,3.789154e+01,4.033044e+01,1.655000e+02
8.652840e+05,1.001486e+01,8.293198e+04,9.598609e-01,9.420559e-01,9.423816e-01,2.028474e-03,1.957915e-08,3.799980e+01,1.080062e-01,3.789180e+01,4.033046e+01,1.655000e+02
8.652940e+05,1.001498e+01,8.294198e+04,9.599767e-01,9.420618e-01,9.423818e-01,2.028670e-03,1.957902e-08,3.800006e+01,1.080062e-01,3.789205e+01,4.033048e+01,1.655000e+02
8.653040e+05,1.001509e+01,8.295198e+04,9.600924e-01,9.420670e-01,9.423819e-01,2.028866e-03,1.957889e-08,3.800031e+01,1.080062e-01,3.789231e+01,4.033053e+01,1.655000e+02
8.653140e+05,1.001521e+01,8.296198e+04,9.602082e-01,9.420625e-01,9.423821e-01,2.029062e-03,1.957877e-08,3.800052e+01,1.080062e-01,3.789251e+01,4.033093e+01,1.654992e+02
8.653240e+05,1.001532e+01,8.297199e+04,9.603239e-01,9.420482e-01,9.423823e-01,2.029257e-03,1.957864e-08,3.800000e+01,1.080062e-01,3.789200e+01,4.033100e+01,1.654871e+02
8.653340e+05,1.001544e+01,8.298199e+04,9.604396e-01,9.420339e-01,9.423825e-01,2.029453e-03,1.957851e-08,3.799949e+01,1.080062e-01,3.789148e+01,4.033106e+01,1.654751e+02
8.653440e+05,1.001556e+01,8.299199e+04,9.605554e-01,9.420195e-01,9.423827e-01,2.029649e-03,1.957838e-08,3.799897e+01,1.080062e-01,3.789097e+01,4.033113e+01,1.654631e+02
8.653540e+05,1.001567e+01,8.300199e+04,9.606711e-01,9.420052e-01,9.423829e-01,2.029845e-03,1.957825e-08,3.799846e+01,1.080062e-01,3.789045e+01,4.033120e+01,1.654511e+02
8.653640e+05,1.001579e+01,8.301199e+04,9.607869e-01,9.419908e-01,9.423831e-01,2.030041e-03,1.957812e-08,3.799795e+01,1.080062e-01,3.788994e+01,4.033126e+01,1.654391e+02
8.653740e+05,1.001590e+01,8.302199e+04,9.609026e-01,9.419765e-01,9.423832e-01,2.030236e-03,1.957799e-08,3.799743e+01,1.080062e-01,3.788943e+01,4.033133e+01,1.654271e+02
8.653840e+05,1.001602e+01,8.303199e+04,9.610184e-01,9.419621e-01,9.423834e-01,2.030432e-03,1.957786e-08,3.799692e+01,1.080062e-01,3.788891e+01,4.033140e+01,1.654150e+02
8.653940e+05,1.001613e+01,8.304199e+04,9.611341e-01,9.419478e-01,9.423836e-01,2.030628e-03,1.957773e-08,3.799641e+01,1.080062e-01,3.788840e+01,4.033147e+01,1.654030e+02
8.654040e+05,1.001625e+01,8.305199e+04,9.612499e-01,9.419335e-01,9.423838e-01,2.030824e-03,1.957761e-08,3.799589e+01,1.080062e-01,3.788789e+01,4.033153e+01,1.653910e+02
8.654140e+05,1.001637e+01,8.306199e+04,9.613656e-01,9.419191e-01,9.423840e-01,2.031019e-03,1.957748e-08,3.799538e+01,1.080062e-01,3.788737e+01,4.033160e+01,1.653790e+02
8.654240e+05,1.001648e+01,8.307199e+04,9.614813e-01,9.419048e-01,9.423842e-01,2.031215e-03,1.957735e-08,3.799486e+01,1.080062e-01,3.788686e+01,4.033167e+01,1.653670e+02
8.654340e+05,1.001660e+01,8.308199e+04,9.615971e-01,9.418904e-01,9.423843e-01,2.031411e-03,1.957722e-08,3.799435e+01,1.080062e-01,3.788634e+01,4.033173e+01,1.653550e+02
8.654440e+05,1.001671e+01,8.309199e+04,9.617128e-01,9.418761e-01,9.423845e-01,2.031607e-03,1.957709e-08,3.799384e+01,1.080062e-01,3.788583e+01,4.033180e+01,1.653430e+02
8.654540e+05,1.001683e+01,8.310199e+04,9.618286e-01,9.418617e-01,9.423847e-01,2.031803e-03,1.957696e-08,3.799332e+01,1.080062e-01,3.788532e+01,4.033187e+01,1.653309e+02
8.654640e+05,1.001694e+01,8.311199e+04,9.619443e-01,9.418474e-01,9.423849e-01,2.031998e-03,1.957684e-08,3.799281e+01,1.080062e-01,3.788480e+01,4.033194e+01,1.653189e+02
8.654740e+05,1.001706e+01,8.312199e+04,9.620601e-01,9.418331e-01,9.423851e-01,2.032194e-03,1.957671e-08,3.799230e+01,1.080062e-01,3.788429e+01,4.033200e+01,1.653069e+02
8.654840e+05,1.001718e+01,8.313199e+04,9.621758e-01,9.418187e-01,9.423853e-01,2.032390e-03,1.957658e-08,3.799178e+01,1.080062e-01,3.788378e+01,4.033207e+01,1.652949e+02
8.654940e+05,1.001729e+01,8.314199e+04,9.622915e-01,9.418044e-01,9.423855e-01,2.032586e-03,1.957645e-08,3.799127e+01,1.080062e-01,3.788326e+01,4.033214e+01,1.652829e+02
8.655040e+05,1.001741e+01,8.315199e+04,9.624073e-01,9.417900e-01,9.423856e-01,2.032781e-03,1.957632e-08,3.799075e+01,1.080062e-01,3.788275e+01,4.033220e+01,1.652709e+02
8.655140e+05,1.001752e+01,8.316199e+04,9.625230e-01,9.417757e-01,9.423858e-01,2.032977e-03,1.957620e-08,3.799024e+01,1.080062e-01,3.788223e+01,4.033227e+01,1.652589e+02
8.655240e+05,1.001764e+01,8.317199e+04,9.626388e-01,9.417614e-01,9.423860e-01,2.033173e-03,1.957607e-08,3.798973e+01,1.080062e-01,3.788172e+01,4.033234e+01,1.652468e+02
8.655340e+05,1.001775e+01,8.318199e+04,9.627545e-01,9.417470e-01,9.423862e-01,2.033369e-03,1.957594e-08,3.798921e+01,1.080062e-01,3.788121e+01,4.033240e+01,1.652348e+02
8.655440e+05,1.001787e+01,8.319199e+04,9.628703e-01,9.417327e-01,9.423864e-01,2.033564e-03,1.957581e-08,3.798870e+01,1.080062e-01,3.788069e+01,4.033247e+01,1.652228e+02
8.655540e+05,1.001799e+01,8.320199e+04,9.629860e-01,9.417193e-01,9.423866e-01,2.033760e-03,1.957569e-08,3.798819e+01,1.080062e-01,3.788018e+01,4.033250e+01,1.652108e+02
8.655640e+05,1.001810e+01,8.321199e+04,9.631017e-01,9.417170e-01,9.423867e-01,2.033956e-03,1.957556e-08,3.798770e+01,1.080062e-01,3.787969e+01,4.033208e+01,1.652000e+02
8.655740e+05,1.001822e+01,8.322199e+04,9.632175e-01,9.417362e-01,9.423869e-01,2.034152e-03,1.957543e-08,3.798744e+01,1.080062e-01,3.787944e+01,4.033099e+01,1.652000e+02
8.655840e+05,1.001833e+01,8.323199e+04,9.633332e-01,9.417553e-01,9.423871e-01,2.034347e-03,1.957530e-08,3.798719e+01,1.080062e-01,3.787918e+01,4.032990e+01,1.652000e+02
8.655940e+05,1.001845e+01,8.324199e+04,9.634490e-01,9.417745e-01,9.423873e-01,2.034543e-03,1.957518e-08,3.798693e+01,1.080062e-01,3.787892e+01,4.032881e+01,1.652000e+02
8.656040e+05,1.001856e+01,8.325199e+04,9.635647e-01,9.417936e-01,9.423875e-01,2.034739e-03,1.957505e-08,3.798667e+01,1.080062e-01,3.787867e+01,4.032772e+01,1.652000e+02
8.656140e+05,1.001868e+01,8.326199e+04,9.636805e-01,9.418128e-01,9.423877e-01,2.034935e-03,1.957492e-08,3.798642e+01,1.080062e-01,3.787841e+01,4.032663e+01,1.652000e+02
8.656240e+05,1.001880e+01,8.327199e+04,9.637962e-01,9.418320e-01,9.423879e-01,2.035131e-03,1.957479e-08,3.798616e+01,1.080062e-01,3.787816e+01,4.032554e+01,1.652000e+02
8.656340e+05,1.001891e+01,8.328199e+04,9.639120e-01,9.418511e-01,9.423880e-01,2.035326e-03,1.957467e-08,3.798591e+01,1.080062e-01,3.787790e+01,4.032445e+01,1.652000e+02
8.656440e+05,1.001903e+01,8.329199e+04,9.640277e-01,9.418703e-01,9.423882e-01,2.035522e-03,1.957454e-08,3.798565e+01,1.080062e-01,3.787764e+01,4.032336e+01,1.652000e+02
8.656540e+05,1.001914e+01,8.330199e+04,9.641434e-01,9.418894e-01,9.423884e-01,2.035718e-03,1.957441e-08,3.798539e+01,1.080062e-01,3.787739e+01,4.032227e+01,1.652000e+02
8.656640e+05,1.001926e+01,8.331199e+04,9.642592e-01,9.419086e-01,9.423886e-01,2.035914e-03,1.957429e-08,3.798514e+01,1.080062e-01,3.787713e+01,4.032118e+01,1.652000e+02
8.656740e+05,1.001937e+01,8.332199e+04,9.643749e-01,9.419277e-01,9.423888e-01,2.036109e-03,1.957416e-08,3.798488e+01,1.080062e-01,3.787688e+01,4.032009e+01,1.652000e+02
8.656840e+05,1.001949e+01,8.333199e+04,9.644907e-01,9.419469e-01,9.423890e-01,2.036305e-03,1.957403e-08,3.798463e+01,1.080062e-01,3.787662e+01,4.031900e+01,1.652000e+02
8.656940e+05,1.001961e+01,8.334199e+04,9.646064e-01,9.419661e-01,9.423891e-01,2.036501e-03,1.957391e-08,3.798437e+01,1.080062e-01,3.787636e+01,4.031791e+01,1.652000e+02
8.657040e+05,1.001972e+01,8.335199e+04,9.647222e-01,9.419852e-01,9.423893e-01,2.036696e-03,1.957378e-08,3.798411e+01,1.080062e-01,3.787611e+01,4.031682e+01,1.652000e+02
8.657140e+05,1.001984e+01,8.336199e+04,9.648379e-01,9.420044e-01,9.423895e-01,2.036892e-03,1.957365e-08,3.798386e+01,1.080062e-01,3.787585e+01,4.031573e+01,1.652000e+02
8.657240e+05,1.001995e+01,8.337199e+04,9.649536e-01,9.420235e-01,9.423897e-01,2.037088e-03,1.957353e-08,3.798360e+01,1.080062e-01,3.787560e+01,4.031464e+01,1.652000e+02
8.657340e+05,1.002007e+01,8.338199e+04,9.650694e-01,9.420427e-01,9.423899e-01,2.037284e-03,1.957340e-08,3.798335e+01,1.080062e-01,3.787534e+01,4.031355e+01,1.652000e+02
8.657440e+05,1.002019e+01,8.339200e+04,9.651851e-01,9.420619e-01,9.423901e-01,2.037479e-03,1.957327e-08,3.798309e+01,1.080062e-01,3.787508e+01,4.031246e+01,1.652000e+02
8.657540e+05,1.002030e+01,8.340200e+04,9.653009e-01,9.420810e-01,9.423903e-01,2.037675e-03,1.957315e-08,3.798283e+01,1.080062e-01,3.787483e+01,4.031137e+01,1.652000e+02
8.657640e+05,1.002042e+01,8.341200e+04,9.654166e-01,9.421002e-01,9.423904e-01,2.037871e-03,1.957302e-08,3.798258e+01,1.080062e-01,3.787457e+01,4.031028e+01,1.652000e+02
8.657740e+05,1.002053e+01,8.342200e+04,9.655324e-01,9.421193e-01,9.423906e-01,2.038067e-03,1.957289e-08,3.798232e+01,1.080062e-01,3.787432e+01,4.030919e+01,1.652000e+02
8.657840e+05,1.002065e+01,8.343200e+04,9.656481e-01,9.421385e-01,9.423908e-01,2.038262e-03,1.957277e-08,3.798207e+01,1.080062e-01,3.787406e+01,4.030811e+01,1.652000e+02
8.657940e+05,1.002076e+01,8.344200e+04,9.657638e-01,9.421576e-01,9.423910e-01,2.038458e-03,1.957264e-08,3.798181e+01,1.080062e-01,3.787380e+01,4.030702e+01,1.652000e+02
8.658040e+05,1.002088e+01,8.345200e+04,9.658796e-01,9.421767e-01,9.423912e-01,2.038654e-03,1.957252e-08,3.798155e+01,1.080062e-01,3.787355e+01,4.030593e+01,1.652000e+02
8.658140e+05,1.002100e+01,8.346200e+04,9.659953e-01,9.421913e-01,9.423914e-01,2.038850e-03,1.957239e-08,3.798133e+01,1.080062e-01,3.787333e+01,4.030507e+01,1.651998e+02
8.658240e+05,1.002111e+01,8.347200e+04,9.661111e-01,9.421797e-01,9.423915e-01,2.039045e-03,1.957226e-08,3.798185e+01,1.080062e-01,3.787384e+01,4.030611e+01,1.651958e+02
8.658340e+05,1.002123e+01,8.348200e+04,9.662268e-01,9.421681e-01,9.423917e-01,2.039241e-03,1.957214e-08,3.798236e+01,1.080062e-01,3.787436e+01,4.030715e+01,1.651918e+02
8.658440e+05,1.002134e+01,8.349200e+04,9.663426e-01,9.421565e-01,9.423919e-01,2.039437e-03,1.957201e-08,3.798288e+01,1.080062e-01,3.787487e+01,4.030819e+01,1.651878e+02
8.658540e+05,1.002146e+01,8.350200e+04,9.664583e-01,9.421449e-01,9.423921e-01,2.039632e-03,1.957189e-08,3.798339e+01,1.080062e-01,3.787538e+01,4.030923e+01,1.651838e+02
8.658640e+05,1.002157e+01,8.351200e+04,9.665741e-01,9.421333e-01,9.423923e-01,2.039828e-03,1.957176e-08,3.798390e+01,1.080062e-01,3.787590e+01,4.031027e+01,1.651798e+02
8.658740e+05,1.002169e+01,8.352200e+04,9.666898e-01,9.421217e-01,9.423925e-01,2.040024e-03,1.957163e-08,3.798442e+01,1.080062e-01,3.787641e+01,4.031132e+01,1.651758e+02
8.658840e+05,1.002181e+01,8.353200e+04,9.668055e-01,9.421101e-01,9.423926e-01,2.040220e-03,1.957151e-08,3.798493e+01,1.080062e-01,3.787692e+01,4.031236e+01,1.651718e+02
8.658940e+05,1.002192e+01,8.354200e+04,9.669213e-01,9.420985e-01,9.423928e-01,2.040415e-03,1.957138e-08,3.798544e+01,1.080062e-01,3.787744e+01,4.031340e+01,1.651678e+02
8.659040e+05,1.002204e+01,8.355200e+04,9.670370e-01,9.420869e-01,9.423930e-01,2.040611e-03,1.957126e-08,3.798596e+01,1.080062e-01,3.787795e+01,4.031444e+01,1.651638e+02
8.659140e+05,1.002215e+01,8.356200e+04,9.671528e-01,9.420753e-01,9.423932e-01,2.040807e-03,1.957113e-08,3.798647e+01,1.080062e-01,3.787847e+01,4.031548e+01,1.651598e+02
8.659240e+05,1.002227e+01,8.357200e+04,9.672685e-01,9.420637e-01,9.423934e-01,2.041003e-03,1.957101e-08,3.798699e+01,1.080062e-01,3.787898e+01,4.031652e+01,1.651558e+02
8.659340e+05,1.002238e+01,8.358200e+04,9.673843e-01,9.420521e-01,9.423936e-01,2.041198e-03,1.957088e-08,3.798750e+01,1.080062e-01,3.787949e+01,4.031756e+01,1.651518e+02
8.659440e+05,1.002250e+01,8.359200e+04,9.675000e-01,9.420405e-01,9.423938e-01,2.041394e-03,1.957076e-08,3.798801e+01,1.080062e-01,3.788001e+01,4.031860e+01,1.651478e+02
8.659540e+05,1.002262e+01,8.360200e+04,9.676157e-01,9.420289e-01,9.423939e-01,2.041590e-03,1.957063e-08,3.798853e+01,1.080062e-01,3.788052e+01,4.031964e+01,1.651437e+02
8.659640e+05,1.002273e+01,8.361200e+04,9.677315e-01,9.420173e-01,9.423941e-01,2.041785e-03,1.957051e-08,3.798904e+01,1.080062e-01,3.788103e+01,4.032068e+01,1.651397e+02
8.659740e+05,1.002285e+01,8.362200e+04,9.678472e-01,9.420057e-01,9.423943e-01,2.041981e-03,1.957038e-08,3.798955e+01,1.080062e-01,3.788155e+01,4.032172e+01,1.651357e+02
8.659840e+05,1.002296e+01,8.363200e+04,9.679630e-01,9.419941e-01,9.423945e-01,2.042177e-03,1.957026e-08,3.799007e+01,1.080062e-01,3.788206e+01,4.032276e+01,1.651317e+02
8.659940e+05,1.002308e+01,8.364200e+04,9.680787e-01,9.419824e-01,9.423947e-01,2.042373e-03,1.957013e-08,3.799058e+01,1.080062e-01,3.788258e+01,4.032380e+01,1.651277e+02
8.660040e+05,1.002319e+01,8.365200e+04,9.681945e-01,9.419708e-01,9.423949e-01,2.042568e-03,1.957001e-08,3.799110e+01,1.080062e-01,3.788309e+01,4.032484e+01,1.651237e+02
8.660140e+05,1.002331e+01,8.366200e+04,9.683102e-01,9.419592e-01,9.423950e-01,2.042764e-03,1.956988e-08,3.799161e+01,1.080062e-01,3.788360e+01,4.032589e+01,1.651197e+02
8.660240e+05,1.002343e+01,8.367200e+04,9.684259e-01,9.419476e-01,9.423952e-01,2.042960e-03,1.956976e-08,3.799212e+01,1.080062e-01,3.788412e+01,4.032693e+01,1.651157e+02
8.660340e+05,1.002354e+01,8.368200e+04,9.685417e-01,9.419360e-01,9.423954e-01,2.043155e-03,1.956963e-08,3.799264e+01,1.080062e-01,3.788463e+01,4.032797e+01,1.651117e+02
8.660440e+05,1.002366e+01,8.369200e+04,9.686574e-01,9.419244e-01,9.423956e-01,2.043351e-03,1.956951e-08,3.799315e+01,1.080062e-01,3.788514e+01,4.032901e+01,1.651077e+02
8.660540e+05,1.002377e+01,8.370200e+04,9.687732e-01,9.419126e-01,9.423958e-01,2.043547e-03,1.956938e-08,3.799366e+01,1.080062e-01,3.788566e+01,4.033006e+01,1.651037e+02
8.660640e+05,1.002389e+01,8.371200e+04,9.688889e-01,9.418989e-01,9.423960e-01,2.043742e-03,1.956926e-08,3.799416e+01,1.080062e-01,3.788615e+01,4.033117e+01,1.650994e+02
8.660740e+05,1.002400e+01,8.372200e+04,9.690047e-01,9.418988e-01,9.423962e-01,2.043938e-03,1.956913e-08,3.799441e+01,1.080062e-01,3.788641e+01,4.033144e+01,1.650914e+02
8.660840e+05,1.002412e+01,8.373200e+04,9.691204e-01,9.418987e-01,9.423963e-01,2.044134e-03,1.956901e-08,3.799467e+01,1.080062e-01,3.788666e+01,4.033172e+01,1.650834e+02
8.660940e+05,1.002424e+01,8.374200e+04,9.692362e-01,9.418985e-01,9.423965e-01,2.044329e-03,1.956889e-08,3.799493e+01,1.080062e-01,3.788692e+01,4.033200e+01,1.650754e+02
8.661040e+05,1.002435e+01,8.375200e+04,9.693519e-01,9.418984e-01,9.423967e-01,2.044525e-03,1.956876e-08,3.799518e+01,1.080062e-01,3.788718e+01,4.033228e+01,1.650675e+02
8.661140e+05,1.002447e+01,8.376200e+04,9.694676e-01,9.418983e-01,9.423969e-01,2.044721e-03,1.956864e-08,3.799544e+01,1.080062e-01,3.788743e+01,4.033255e+01,1.650595e+02
8.661240e+05,1.002458e+01,8.377200e+04,9.695834e-01,9.418981e-01,9.423971e-01,2.044917e-03,1.956851e-08,3.799569e+01,1.080062e-01,3.788769e+01,4.033283e+01,1.650515e+02
8.661340e+05,1.002470e+01,8.378200e+04,9.696991e-01,9.418980e-01,9.423973e-01,2.045112e-03,1.956839e-08,3.799595e+01,1.080062e-01,3.788794e+01,4.033311e+01,1.650435e+02
8.661440e+05,1.002481e+01,8.379200e+04,9.698149e-01,9.418979e-01,9.423974e-01,2.045308e-03,1.956827e-08,3.799621e+01,1.080062e-01,3.788820e+01,4.033339e+01,1.650355e+02
8.661540e+05,1.002493e+01,8.380201e+04,9.699306e-01,9.418977e-01,9.423976e-01,2.045504e-03,1.956814e-08,3.799646e+01,1.080062e-01,3.788846e+01,4.033366e+01,1.650275e+02
8.661640e+05,1.002505e+01,8.381201e+04,9.700464e-01,9.418976e-01,9.423978e-01,2.045699e-03,1.956802e-08,3.799672e+01,1.080062e-01,3.788871e+01,4.033394e+01,1.650196e+02
8.661740e+05,1.002516e+01,8.382201e+04,9.701621e-01,9.418975e-01,9.423980e-01,2.045895e-03,1.956789e-08,3.799697e+01,1.080062e-01,3.788897e+01,4.033422e+01,1.650116e+02
8.661840e+05,1.002528e+01,8.383201e+04,9.702778e-01,9.418974e-01,9.423982e-01,2.046091e-03,1.956777e-08,3.799723e+01,1.080062e-01,3.788922e+01,4.033450e+01,1.650036e+02
8.661940e+05,1.002539e+01,8.384201e+04,9.703936e-01,9.418972e-01,9.423984e-01,2.046286e-03,1.956765e-08,3.799749e+01,1.080062e-01,3.788948e+01,4.033477e+01,1.649956e+02
8.662040e+05,1.002551e+01,8.385201e+04,9.705093e-01,9.418971e-01,9.423985e-01,2.046482e-03,1.956752e-08,3.799774e+01,1.080062e-01,3.788974e+01,4.033505e+01,1.649876e+02
8.662140e+05,1.002563e+01,8.386201e+04,9.706251e-01,9.418970e-01,9.423987e-01,2.046678e-03,1.956740e-08,3.799800e+01,1.080062e-01,3.788999e+01,4.033533e+01,1.649797e+02
8.662240e+05,1.002574e+01,8.387201e+04,9.707408e-01,9.418968e-01,9.423989e-01,2.046873e-03,1.956728e-08,3.799825e+01,1.080062e-01,3.789025e+01,4.033560e+01,1.649717e+02
8.662340e+05,1.002586e+01,8.388201e+04,9.708566e-01,9.418967e-01,9.423991e-01,2.047069e-03,1.956715e-08,3.799851e+01,1.080062e-01,3.789050e+01,4.033588e+01,1.649637e+02
8.662440e+05,1.002597e+01,8.389201e+04,9.709723e-01,9.418966e-01,9.423993e-01,2.047265e-03,1.956703e-08,3.799877e+01,1.080062e-01,3.789076e+01,4.033616e+01,1.649557e+02
8.662540e+05,1.002609e+01,8.390201e+04,9.710880e-01,9.418964e-01,9.423995e-01,2.047460e-03,1.956691e-08,3.799902e+01,1.080062e-01,3.789102e+01,4.033644e+01,1.649477e+02
8.662640e+05,1.002620e+01,8.391201e+04,9.712038e-01,9.418963e-01,9.423997e-01,2.047656e-03,1.956678e-08,3.799928e+01,1.080062e-01,3.789127e+01,4.033671e+01,1.649397e+02
8.662740e+05,1.002632e+01,8.392201e+04,9.713195e-01,9.418962e-01,9.423998e-01,2.047852e-03,1.956666e-08,3.799953e+01,1.080062e-01,3.789153e+01,4.033699e+01,1.649318e+02
8.662840e+05,1.002644e+01,8.393201e+04,9.714353e-01,9.418960e-01,9.424000e-01,2.048047e-03,1.956654e-08,3.799979e+01,1.080062e-01,3.789178e+01,4.033727e+01,1.649238e+02
8.662940e+05,1.002655e+01,8.394201e+04,9.715510e-01,9.418959e-01,9.424002e-01,2.048243e-03,1.956641e-08,3.800005e+01,1.080062e-01,3.789204e+01,4.033755e+01,1.649158e+02
8.663040e+05,1.002667e+01,8.395201e+04,9.716668e-01,9.418959e-01,9.424004e-01,2.048439e-03,1.956629e-08,3.800030e+01,1.080062e-01,3.789230e+01,4.033782e+01,1.649078e+02
8.663140e+05,1.002678e+01,8.396201e+04,9.717825e-01,9.418989e-01,9.424006e-01,2.048634e-03,1.956617e-08,3.800053e+01,1.080062e-01,3.789253e+01,4.033794e+01,1.648999e+02
8.663240e+05,1.002690e+01,8.397201e+04,9.718983e-01,9.419042e-01,9.424008e-01,2.048830e-03,1.956604e-08,3.799976e+01,1.080062e-01,3.789176e+01,4.033689e+01,1.648959e+02
8.663340e+05,1.002701e+01,8.398201e+04,9.720140e-01,9.419095e-01,9.424009e-01,2.049026e-03,1.956592e-08,3.799899e+01,1.080062e-01,3.789098e+01,4.033584e+01,1.648919e+02
8.663440e+05,1.002713e+01,8.399201e+04,9.721297e-01,9.419147e-01,9.424011e-01,2.049221e-03,1.956580e-08,3.799822e+01,1.080062e-01,3.789021e+01,4.033480e+01,1.648879e+02
8.663540e+05,1.002725e+01,8.400201e+04,9.722455e-01,9.419200e-01,9.424013e-01,2.049417e-03,1.956568e-08,3.799744e+01,1.080062e-01,3.788944e+01,4.033375e+01,1.648838e+02
8.663640e+05,1.002736e+01,8.401201e+04,9.723612e-01,9.419253e-01,9.424015e-01,2.049613e-03,1.956555e-08,3.799667e+01,1.080062e-01,3.788866e+01,4.033271e+01,1.648798e+02
8.663740e+05,1.002748e+01,8.402201e+04,9.724770e-01,9.419305e-01,9.424017e-01,2.049808e-03,1.956543e-08,3.799590e+01,1.080062e-01,3.788789e+01,4.033166e+01,1.648758e+02
8.663840e+05,1.002759e+01,8.403201e+04,9.725927e-01,9.419358e-01,9.424019e-01,2.050004e-03,1.956531e-08,3.799512e+01,1.080062e-01,3.788712e+01,4.033062e+01,1.648718e+02
8.663940e+05,1.002771e+01,8.404201e+04,9.727085e-01,9.419411e-01,9.424021e-01,2.050200e-03,1.956519e-08,3.799435e+01,1.080062e-01,3.788634e+01,4.032957e+01,1.648678e+02
8.664040e+05,1.002782e+01,8.405201e+04,9.728242e-01,9.419463e-01,9.424022e-01,2.050395e-03,1.956506e-08,3.799358e+01,1.080062e-01,3.788557e+01,4.032852e+01,1.648637e+02
8.664140e+05,1.002794e+01,8.406201e+04,9.729399e-01,9.419516e-01,9.424024e-01,2.050591e-03,1.956494e-08,3.799280e+01,1.080062e-01,3.788480e+01,4.032748e+01,1.648597e+02
8.664240e+05,1.002806e+01,8.407201e+04,9.730557e-01,9.419569e-01,9.424026e-01,2.050787e-03,1.956482e-08,3.799203e+01,1.080062e-01,3.788402e+01,4.032643e+01,1.648557e+02
8.664340e+05,1.002817e+01,8.408201e+04,9.731714e-01,9.419621e-01,9.424028e-01,2.050982e-03,1.956470e-08,3.799126e+01,1.080062e-01,3.788325e+01,4.032539e+01,1.648517e+02
8.664440e+05,1.002829e+01,8.409201e+04,9.732872e-01,9.419674e-01,9.424030e-01,2.051178e-03,1.956457e-08,3.799048e+01,1.080062e-01,3.788248e+01,4.032434e+01,1.648477e+02
8.664540e+05,1.002840e+01,8.410201e+04,9.734029e-01,9.419727e-01,9.424032e-01,2.051374e-03,1.956445e-08,3.798971e+01,1.080062e-01,3.788170e+01,4.032330e+01,1.648436e+02
8.664640e+05,1.002852e+01,8.411201e+04,9.735187e-01,9.419779e-01,9.424033e-01,2.051569e-03,1.956433e-08,3.798894e+01,1.080062e-01,3.788093e+01,4.032225e+01,1.648396e+02
8.664740e+05,1.002863e+01,8.412201e+04,9.736344e-01,9.419832e-01,9.424035e-01,2.051765e-03,1.956421e-08,3.798816e+01,1.080062e-01,3.788016e+01,4.032120e+01,1.648356e+02
8.664840e+05,1.002875e+01,8.413201e+04,9.737501e-01,9.419885e-01,9.424037e-01,2.051961e-03,1.956409e-08,3.798739e+01,1.080062e-01,3.787938e+01,4.032016e+01,1.648316e+02
8.664940e+05,1.002887e+01,8.414201e+04,9.738659e-01,9.419937e-01,9.424039e-01,2.052156e-03,1.956397e-08,3.798662e+01,1.080062e-01,3.787861e+01,4.031911e+01,1.648276e+02
8.665040e+05,1.002898e+01,8.415201e+04,9.739816e-01,9.419990e-01,9.424041e-01,2.052352e-03,1.956384e-08,3.798584e+01,1.080062e-01,3.787784e+01,4.031807e+01,1.648236e+02
8.665140e+05,1.002910e+01,8.416201e+04,9.740974e-01,9.420043e-01,9.424043e-01,2.052548e-03,1.956372e-08,3.798507e+01,1.080062e-01,3.787706e+01,4.031702e+01,1.648195e+02
8.665240e+05,1.002921e+01,8.417201e+04,9.742131e-01,9.420095e-01,9.424045e-01,2.052743e-03,1.956360e-08,3.798430e+01,1.080062e-01,3.787629e+01,4.031598e+01,1.648155e+02
8.665340e+05,1.002933e+01,8.418201e+04,9.743289e-01,9.420148e-01,9.424046e-01,2.052939e-03,1.956348e-08,3.798352e+01,1.080062e-01,3.787552e+01,4.031493e+01,1.648115e+02
8.665440e+05,1.002944e+01,8.419201e+04,9.744446e-01,9.420200e-01,9.424048e-01,2.053134e-03,1.956336e-08,3.798275e+01,1.080062e-01,3.787474e+01,4.031388e+01,1.648075e+02
8.665540e+05,1.002956e+01,8.420201e+04,9.745604e-01,9.420253e-01,9.424050e-01,2.053330e-03,1.956324e-08,3.798198e+01,1.080062e-01,3.787397e+01,4.031284e+01,1.648035e+02
8.665640e+05,1.002968e+01,8.421201e+04,9.746761e-01,9.420306e-01,9.424052e-01,2.053526e-03,1.956311e-08,3.798138e+01,1.080062e-01,3.787338e+01,4.031198e+01,1.647994e+02
8.665740e+05,1.002979e+01,8.422202e+04,9.747918e-01,9.420358e-01,9.424054e-01,2.053721e-03,1.956299e-08,3.798189e+01,1.080062e-01,3.787389e+01,4.031230e+01,1.647955e+02
8.665840e+05,1.002991e+01,8.423202e+04,9.749076e-01,9.420411e-01,9.424056e-01,2.053917e-03,1.956287e-08,3.798241e+01,1.080062e-01,3.787440e+01,4.031262e+01,1.647915e+02
8.665940e+05,1.003002e+01,8.424202e+04,9.750233e-01,9.420463e-01,9.424057e-01,2.054113e-03,1.956275e-08,3.798292e+01,1.080062e-01,3.787491e+01,4.031294e+01,1.647875e+02
8.666040e+05,1.003014e+01,8.425202e+04,9.751391e-01,9.420515e-01,9.424059e-01,2.054308e-03,1.956263e-08,3.798343e+01,1.080062e-01,3.787542e+01,4.031326e+01,1.647835e+02
8.666140e+05,1.003025e+01,8.426202e+04,9.752548e-01,9.420568e-01,9.424061e-01,2.054504e-03,1.956251e-08,3.798394e+01,1.080062e-01,3.787594e+01,4.031358e+01,1.647795e+02
8.666240e+05,1.003037e+01,8.427202e+04,9.753706e-01,9.420620e-01,9.424063e-01,2.054700e-03,1.956239e-08,3.798445e+01,1.080062e-01,3.787645e+01,4.031390e+01,1.647755e+02
8.666340e+05,1.003049e+01,8.428202e+04,9.754863e-01,9.420672e-01,9.424065e-01,2.054895e-03,1.956227e-08,3.798497e+01,1.080062e-01,3.787696e+01,4.031422e+01,1.647715e+02
8.666440e+05,1.003060e+01,8.429202e+04,9.756020e-01,9.420725e-01,9.424067e-01,2.055091e-03,1.956214e-08,3.798548e+01,1.080062e-01,3.787747e+01,4.031454e+01,1.647675e+02
8.666540e+05,1.003072e+01,8.430202e+04,9.757178e-01,9.420777e-01,9.424068e-01,2.055286e-03,1.956202e-08,3.798599e+01,1.080062e-01,3.787798e+01,4.031486e+01,1.647635e+02
8.666640e+05,1.003083e+01,8.431202e+04,9.758335e-01,9.420829e-01,9.424070e-01,2.055482e-03,1.956190e-08,3.798650e+01,1.080062e-01,3.787850e+01,4.031518e+01,1.647595e+02
8.666740e+05,1.003095e+01,8.432202e+04,9.759493e-01,9.420882e-01,9.424072e-01,2.055678e-03,1.956178e-08,3.798701e+01,1.080062e-01,3.787901e+01,4.031550e+01,1.647555e+02
8.666840e+05,1.003107e+01,8.433202e+04,9.760650e-01,9.420934e-01,9.424074e-01,2.055873e-03,1.956166e-08,3.798753e+01,1.080062e-01,3.787952e+01,4.031582e+01,1.647516e+02
8.666940e+05,1.003118e+01,8.434202e+04,9.761808e-01,9.420987e-01,9.424076e-01,2.056069e-03,1.956154e-08,3.798804e+01,1.080062e-01,3.788003e+01,4.031614e+01,1.647476e+02
8.667040e+05,1.003130e+01,8.435202e+04,9.762965e-01,9.421039e-01,9.424078e-01,2.056265e-03,1.956142e-08,3.798855e+01,1.080062e-01,3.788054e+01,4.031646e+01,1.647436e+02
8.667140e+05,1.003141e+01,8.436202e+04,9.764123e-01,9.421091e-01,9.424080e-01,2.056460e-03,1.956130e-08,3.798906e+01,1.080062e-01,3.788105e+01,4.031678e+01,1.647396e+02
8.667240e+05,1.003153e+01,8.437202e+04,9.765280e-01,9.421144e-01,9.424081e-01,2.056656e-03,1.956118e-08,3.798957e+01,1.080062e-01,3.788157e+01,4.031710e+01,1.647356e+02
8.667340e+05,1.003164e+01,8.438202e+04,9.766437e-01,9.421196e-01,9.424083e-01,2.056851e-03,1.956106e-08,3.799009e+01,1.080062e-01,3.788208e+01,4.031742e+01,1.647316e+02
8.667440e+05,1.003176e+01,8.439202e+04,9.767595e-01,9.421248e-01,9.424085e-01,2.057047e-03,1.956094e-08,3.799060e+01,1.080062e-01,3.788259e+01,4.031774e+01,1.647276e+02
8.667540e+05,1.003188e+01,8.440202e+04,9.768752e-01,9.421301e-01,9.424087e-01,2.057243e-03,1.956082e-08,3.799111e+01,1.080062e-01,3.788310e+01,4.031806e+01,1.647236e+02
8.667640e+05,1.003199e+01,8.441202e+04,9.769910e-01,9.421353e-01,9.424089e-01,2.057438e-03,1.956070e-08,3.799162e+01,1.080062e-01,3.788361e+01,4.031838e+01,1.647196e+02
8.667740e+05,1.003211e+01,8.442202e+04,9.771067e-01,9.421405e-01,9.424091e-01,2.057634e-03,1.956058e-08,3.799213e+01,1.080062e-01,3.788413e+01,4.031870e+01,1.647156e+02
8.667840e+05,1.003222e+01,8.443202e+04,9.772225e-01,9.421458e-01,9.424092e-01,2.057829e-03,1.956046e-08,3.799264e+01,1.080062e-01,3.788464e+01,4.031902e+01,1.647116e+02
8.667940e+05,1.003234e+01,8.444202e+04,9.773382e-01,9.421510e-01,9.424094e-01,2.058025e-03,1.956034e-08,3.799316e+01,1.080062e-01,3.788515e+01,4.031934e+01,1.647076e+02
8.668040e+05,1.003245e+01,8.445202e+04,9.774539e-01,9.421565e-01,9.424096e-01,2.058221e-03,1.956022e-08,3.799367e+01,1.080062e-01,3.788566e+01,4.031965e+01,1.647037e+02
8.668140e+05,1.003257e+01,8.446202e+04,9.775697e-01,9.421642e-01,9.424098e-01,2.058416e-03,1.956010e-08,3.799407e+01,1.080062e-01,3.788607e+01,4.031975e+01,1.647000e+02
8.668240e+05,1.003269e+01,8.447202e+04,9.776854e-01,9.421642e-01,9.424100e-01,2.058612e-03,1.955998e-08,3.799330e+01,1.080062e-01,3.788530e+01,4.031893e+01,1.647000e+02
8.668340e+05,1.003280e+01,8.448202e+04,9.778012e-01,9.421642e-01,9.424102e-01,2.058807e-03,1.955986e-08,3.799253e+01,1.080062e-01,3.788453e+01,4.031811e+01,1.647000e+02
8.668440e+05,1.003292e+01,8.449202e+04,9.779169e-01,9.421642e-01,9.424103e-01,2.059003e-03,1.955974e-08,3.799176e+01,1.080062e-01,3.788376e+01,4.031730e+01,1.647000e+02
8.668540e+05,1.003303e+01,8.450202e+04,9.780327e-01,9.421642e-01,9.424105e-01,2.059199e-03,1.955962e-08,3.799099e+01,1.080062e-01,3.788298e+01,4.031648e+01,1.647000e+02
8.668640e+05,1.003315e+01,8.451202e+04,9.781484e-01,9.421642e-01,9.424107e-01,2.059394e-03,1.955950e-08,3.799022e+01,1.080062e-01,3.788221e+01,4.031566e+01,1.647000e+02
8.668740e+05,1.003326e+01,8.452202e+04,9.782641e-01,9.421642e-01,9.424109e-01,2.059590e-03,1.955938e-08,3.798945e+01,1.080062e-01,3.788144e+01,4.031484e+01,1.647000e+02
8.668840e+05,1.003338e+01,8.453202e+04,9.783799e-01,9.421642e-01,9.424111e-01,2.059785e-03,1.955926e-08,3.798868e+01,1.080062e-01,3.788067e+01,4.031403e+01,1.647000e+02
8.668940e+05,1.003350e+01,8.454202e+04,9.784956e-01,9.421642e-01,9.424113e-01,2.059981e-03,1.955914e-08,3.798791e+01,1.080062e-01,3.787990e+01,4.031321e+01,1.647000e+02
8.669040e+05,1.003361e+01,8.455202e+04,9.786114e-01,9.421642e-01,9.424115e-01,2.060177e-03,1.955902e-08,3.798714e+01,1.080062e-01,3.787913e+01,4.031239e+01,1.647000e+02
8.669140e+05,1.003373e+01,8.456202e+04,9.787271e-01,9.421642e-01,9.424116e-01,2.060372e-03,1.955890e-08,3.798637e+01,1.080062e-01,3.787836e+01,4.031157e+01,1.647000e+02
8.669240e+05,1.003384e+01,8.457202e+04,9.788429e-01,9.421642e-01,9.424118e-01,2.060568e-03,1.955878e-08,3.798560e+01,1.080062e-01,3.787759e+01,4.031075e+01,1.647000e+02
8.669340e+05,1.003396e+01,8.458202e+04,9.789586e-01,9.421642e-01,9.424120e-01,2.060763e-03,1.955866e-08,3.798483e+01,1.080062e-01,3.787682e+01,4.030994e+01,1.647000e+02
8.669440e+05,1.003407e+01,8.459202e+04,9.790744e-01,9.421642e-01,9.424122e-01,2.060959e-03,1.955854e-08,3.798406e+01,1.080062e-01,3.787605e+01,4.030912e+01,1.647000e+02
8.669540e+05,1.003419e+01,8.460202e+04,9.791901e-01,9.421642e-01,9.424124e-01,2.061155e-03,1.955842e-08,3.798328e+01,1.080062e-01,3.787528e+01,4.030830e+01,1.647000e+02
8.669640e+05,1.003431e+01,8.461202e+04,9.793058e-01,9.421642e-01,9.424126e-01,2.061350e-03,1.955831e-08,3.798251e+01,1.080062e-01,3.787451e+01,4.030748e+01,1.647000e+02
8.669740e+05,1.003442e+01,8.462202e+04,9.794216e-01,9.421642e-01,9.424127e-01,2.061546e-03,1.955819e-08,3.798174e+01,1.080062e-01,3.787374e+01,4.030666e+01,1.647000e+02
8.669840e+05,1.003454e+01,8.463202e+04,9.795373e-01,9.421642e-01,9.424129e-01,2.061741e-03,1.955807e-08,3.798097e+01,1.080062e-01,3.787297e+01,4.030585e+01,1.647000e+02
8.669940e+05,1.003465e+01,8.464203e+04,9.796531e-01,9.421642e-01,9.424131e-01,2.061937e-03,1.955795e-08,3.798020e+01,1.080062e-01,3.787220e+01,4.030503e+01,1.647000e+02
8.670040e+05,1.003477e+01,8.465203e+04,9.797688e-01,9.421642e-01,9.424133e-01,2.062133e-03,1.955783e-08,3.797943e+01,1.080062e-01,3.787143e+01,4.030421e+01,1.647000e+02
8.670140e+05,1.003488e+01,8.466203e+04,9.798846e-01,9.421642e-01,9.424135e-01,2.062328e-03,1.955771e-08,3.797866e+01,1.080062e-01,3.787066e+01,4.030339e+01,1.647000e+02
8.670240e+05,1.003500e+01,8.467203e+04,9.800003e-01,9.421642e-01,9.424137e-01,2.062524e-03,1.955759e-08,3.797789e+01,1.080062e-01,3.786988e+01,4.030257e+01,1.647000e+02
8.670340e+05,1.003512e+01,8.468203e+04,9.801160e-01,9.421642e-01,9.424139e-01,2.062719e-03,1.955747e-08,3.797712e+01,1.080062e-01,3.786911e+01,4.030176e+01,1.647000e+02
8.670440e+05,1.003523e+01,8.469203e+04,9.802318e-01,9.421642e-01,9.424140e-01,2.062915e-03,1.955735e-08,3.797635e+01,1.080062e-01,3.786834e+01,4.030094e+01,1.647000e+02
8.670540e+05,1.003535e+01,8.470203e+04,9.803475e-01,9.421639e-01,9.424142e-01,2.063110e-03,1.955724e-08,3.797558e+01,1.080062e-01,3.786757e+01,4.030014e+01,1.647000e+02
8.670640e+05,1.003546e+01,8.471203e+04,9.804633e-01,9.421614e-01,9.424144e-01,2.063306e-03,1.955712e-08,3.797480e+01,1.080062e-01,3.786679e+01,4.029941e+01,1.646995e+02
8.670740e+05,1.003558e+01,8.472203e+04,9.805790e-01,9.421649e-01,9.424146e-01,2.063502e-03,1.955700e-08,3.797394e+01,1.080062e-01,3.786594e+01,4.029835e+01,1.646955e+02
8.670840e+05,1.003569e+01,8.473203e+04,9.806948e-01,9.421684e-01,9.424148e-01,2.063697e-03,1.955688e-08,3.797309e+01,1.080062e-01,3.786508e+01,4.029730e+01,1.646915e+02
8.670940e+05,1.003581e+01,8.474203e+04,9.808105e-01,9.421719e-01,9.424150e-01,2.063893e-03,1.955676e-08,3.797223e+01,1.080062e-01,3.786422e+01,4.029624e+01,1.646875e+02
8.671040e+05,1.003593e+01,8.475203e+04,9.809262e-01,9.421754e-01,9.424151e-01,2.064088e-03,1.955664e-08,3.797137e+01,1.080062e-01,3.786337e+01,4.029518e+01,1.646835e+02
8.671140e+05,1.003604e+01,8.476203e+04,9.810420e-01,9.421789e-01,9.424153e-01,2.064284e-03,1.955653e-08,3.797052e+01,1.080062e-01,3.786251e+01,4.029412e+01,1.646795e+02
8.671240e+05,1.003616e+01,8.477203e+04,9.811577e-01,9.421824e-01,9.424155e-01,2.064479e-03,1.955641e-08,3.796966e+01,1.080062e-01,3.786165e+01,4.029307e+01,1.646755e+02
8.671340e+05,1.003627e+01,8.478203e+04,9.812735e-01,9.421858e-01,9.424157e-01,2.064675e-03,1.955629e-08,3.796880e+01,1.080062e-01,3.786080e+01,4.029201e+01,1.646715e+02
8.671440e+05,1.003639e+01,8.479203e+04,9.813892e-01,9.421893e-01,9.424159e-01,2.064871e-03,1.955617e-08,3.796795e+01,1.080062e-01,3.785994e+01,4.029095e+01,1.646675e+02
8.671540e+05,1.003650e+01,8.480203e+04,9.815050e-01,9.421928e-01,9.424161e-01,2.065066e-03,1.955605e-08,3.796709e+01,1.080062e-01,3.785909e+01,4.028989e+01,1.646635e+02
8.671640e+05,1.003662e+01,8.481203e+04,9.816207e-01,9.421963e-01,9.424162e-01,2.065262e-03,1.955594e-08,3.796624e+01,1.080062e-01,3.785823e+01,4.028884e+01,1.646595e+02
8.671740e+05,1.003674e+01,8.482203e+04,9.817365e-01,9.421998e-01,9.424164e-01,2.065457e-03,1.955582e-08,3.796538e+01,1.080062e-01,3.785737e+01,4.028778e+01,1.646555e+02
8.671840e+05,1.003685e+01,8.483203e+04,9.818522e-01,9.422033e-01,9.424166e-01,2.065653e-03,1.955570e-08,3.796452e+01,1.080062e-01,3.785652e+01,4.028672e+01,1.646515e+02
8.671940e+05,1.003697e+01,8.484203e+04,9.819679e-01,9.422068e-01,9.424168e-01,2.065848e-03,1.955558e-08,3.796367e+01,1.080062e-01,3.785566e+01,4.028566e+01,1.646475e+02
8.672040e+05,1.003708e+01,8.485203e+04,9.820837e-01,9.422103e-01,9.424170e-01,2.066044e-03,1.955546e-08,3.796281e+01,1.080062e-01,3.785480e+01,4.028461e+01,1.646435e+02
8.672140e+05,1.003720e+01,8.486203e+04,9.821994e-01,9.422138e-01,9.424172e-01,2.066240e-03,1.955535e-08,3.796195e+01,1.080062e-01,3.785395e+01,4.028355e+01,1.646395e+02
8.672240e+05,1.003732e+01,8.487203e+04,9.823152e-01,9.422172e-01,9.424174e-01,2.066435e-03,1.955523e-08,3.796110e+01,1.080062e-01,3.785309e+01,4.028249e+01,1.646355e+02
8.672340e+05,1.003743e+01,8.488203e+04,9.824309e-01,9.422207e-01,9.424175e-01,2.066631e-03,1.955511e-08,3.796024e+01,1.080062e-01,3.785224e+01,4.028143e+01,1.646315e+02
8.672440e+05,1.003755e+01,8.489203e+04,9.825467e-01,9.422242e-01,9.424177e-01,2.066826e-03,1.955499e-08,3.795939e+01,1.080062e-01,3.785138e+01,4.028038e+01,1.646275e+02
8.672540e+05,1.003766e+01,8.490203e+04,9.826624e-01,9.422277e-01,9.424179e-01,2.067022e-03,1.955488e-08,3.795853e+01,1.080062e-01,3.785052e+01,4.027932e+01,1.646234e+02
