Repository: brandonlampe/CS_Data

# Repository for Crushed Salt Data
**Grant No: 456417**

This is a work in progress!

## Repository Content

### Directory Names
A uniform namining structure still in progress, but in general directories are named according to the following:
 - Names contain no spaces, a single underscore "_" will be used as a file name seperator.
 - Files are for the Crushed Salt Project (CSP); therefore, the first three charaters of each file are "CSP".
 - Folders are organized by which frame the test was performed on i.e., A2 or A3.
 - The fifth and sixth charaters of each file name will therefore be "A" followed by the frame number.

File: UNM_WP_HY_175_09/IscoMeasurements/STAGE10/CREEP_FIT/175_09_STAGE10_CREEP_OUT.csv (part 39 of 71)
Analysis by Brandon Lampe, performed on: 2016/07/06 15:11:46
Experimental results below begin at: 2016/04/17 10:45:14
Duration (sec),Duration (day),Elapsed Time (sec),Elapsed Time (day),Interpolated Fractional Density,Fit to Fractional Density,Fit to Volume Strain,Fit to Volume Strain Rate (1/sec),Confining Pressure (MPa),Pore Pressure (MPa),Terzaghi Pressure (MPa),Solid Pressure (MPa),Temperature (C))
8.719841e+05,1.009241e+01,8.963214e+04,1.037409e+00,9.424984e-01,9.425050e-01,2.159397e-03,1.950534e-08,3.800697e+01,1.080062e-01,3.789896e+01,4.031917e+01,1.674684e+02
8.719941e+05,1.009252e+01,8.964214e+04,1.037525e+00,9.424835e-01,9.425052e-01,2.159592e-03,1.950525e-08,3.800697e+01,1.080062e-01,3.789896e+01,4.031981e+01,1.674724e+02
8.720041e+05,1.009264e+01,8.965214e+04,1.037641e+00,9.424686e-01,9.425053e-01,2.159787e-03,1.950515e-08,3.800697e+01,1.080062e-01,3.789896e+01,4.032044e+01,1.674764e+02
8.720141e+05,1.009276e+01,8.966215e+04,1.037756e+00,9.424537e-01,9.425055e-01,2.159982e-03,1.950506e-08,3.800697e+01,1.080062e-01,3.789896e+01,4.032108e+01,1.674804e+02
8.720241e+05,1.009287e+01,8.967215e+04,1.037872e+00,9.424388e-01,9.425057e-01,2.160177e-03,1.950497e-08,3.800697e+01,1.080062e-01,3.789896e+01,4.032172e+01,1.674844e+02
8.720341e+05,1.009299e+01,8.968215e+04,1.037988e+00,9.424239e-01,9.425059e-01,2.160372e-03,1.950487e-08,3.800697e+01,1.080062e-01,3.789896e+01,4.032235e+01,1.674885e+02
8.720441e+05,1.009310e+01,8.969215e+04,1.038104e+00,9.424090e-01,9.425061e-01,2.160567e-03,1.950478e-08,3.800697e+01,1.080062e-01,3.789896e+01,4.032299e+01,1.674925e+02
8.720541e+05,1.009322e+01,8.970215e+04,1.038219e+00,9.423944e-01,9.425063e-01,2.160762e-03,1.950469e-08,3.800697e+01,1.080062e-01,3.789896e+01,4.032361e+01,1.674965e+02
8.720641e+05,1.009334e+01,8.971215e+04,1.038335e+00,9.423851e-01,9.425064e-01,2.160957e-03,1.950460e-08,3.800693e+01,1.080062e-01,3.789893e+01,4.032397e+01,1.675010e+02
8.720741e+05,1.009345e+01,8.972215e+04,1.038451e+00,9.423919e-01,9.425066e-01,2.161152e-03,1.950450e-08,3.800668e+01,1.080062e-01,3.789867e+01,4.032341e+01,1.675090e+02
8.720841e+05,1.009357e+01,8.973215e+04,1.038567e+00,9.423987e-01,9.425068e-01,2.161347e-03,1.950441e-08,3.800642e+01,1.080062e-01,3.789842e+01,4.032285e+01,1.675169e+02
8.720941e+05,1.009368e+01,8.974215e+04,1.038682e+00,9.424054e-01,9.425070e-01,2.161542e-03,1.950432e-08,3.800617e+01,1.080062e-01,3.789816e+01,4.032229e+01,1.675249e+02
8.721041e+05,1.009380e+01,8.975215e+04,1.038798e+00,9.424122e-01,9.425072e-01,2.161737e-03,1.950423e-08,3.800591e+01,1.080062e-01,3.789791e+01,4.032173e+01,1.675329e+02
8.721141e+05,1.009391e+01,8.976215e+04,1.038914e+00,9.424190e-01,9.425074e-01,2.161933e-03,1.950413e-08,3.800566e+01,1.080062e-01,3.789765e+01,4.032117e+01,1.675408e+02
8.721241e+05,1.009403e+01,8.977215e+04,1.039029e+00,9.424258e-01,9.425075e-01,2.162128e-03,1.950404e-08,3.800540e+01,1.080062e-01,3.789740e+01,4.032061e+01,1.675488e+02
8.721341e+05,1.009415e+01,8.978215e+04,1.039145e+00,9.424326e-01,9.425077e-01,2.162323e-03,1.950395e-08,3.800515e+01,1.080062e-01,3.789714e+01,4.032005e+01,1.675567e+02
8.721441e+05,1.009426e+01,8.979215e+04,1.039261e+00,9.424394e-01,9.425079e-01,2.162518e-03,1.950386e-08,3.800489e+01,1.080062e-01,3.789689e+01,4.031949e+01,1.675647e+02
8.721541e+05,1.009438e+01,8.980215e+04,1.039377e+00,9.424462e-01,9.425081e-01,2.162713e-03,1.950376e-08,3.800464e+01,1.080062e-01,3.789663e+01,4.031893e+01,1.675726e+02
8.721641e+05,1.009449e+01,8.981215e+04,1.039492e+00,9.424529e-01,9.425083e-01,2.162908e-03,1.950367e-08,3.800438e+01,1.080062e-01,3.789638e+01,4.031837e+01,1.675806e+02
8.721741e+05,1.009461e+01,8.982215e+04,1.039608e+00,9.424597e-01,9.425085e-01,2.163103e-03,1.950358e-08,3.800413e+01,1.080062e-01,3.789612e+01,4.031781e+01,1.675885e+02
8.721841e+05,1.009472e+01,8.983215e+04,1.039724e+00,9.424665e-01,9.425086e-01,2.163298e-03,1.950349e-08,3.800387e+01,1.080062e-01,3.789586e+01,4.031725e+01,1.675965e+02
8.721941e+05,1.009484e+01,8.984215e+04,1.039840e+00,9.424733e-01,9.425088e-01,2.163493e-03,1.950339e-08,3.800362e+01,1.080062e-01,3.789561e+01,4.031669e+01,1.676044e+02
8.722041e+05,1.009496e+01,8.985215e+04,1.039955e+00,9.424801e-01,9.425090e-01,2.163688e-03,1.950330e-08,3.800336e+01,1.080062e-01,3.789535e+01,4.031613e+01,1.676124e+02
8.722142e+05,1.009507e+01,8.986215e+04,1.040071e+00,9.424869e-01,9.425092e-01,2.163883e-03,1.950321e-08,3.800311e+01,1.080062e-01,3.789510e+01,4.031557e+01,1.676204e+02
8.722242e+05,1.009519e+01,8.987215e+04,1.040187e+00,9.424936e-01,9.425094e-01,2.164078e-03,1.950312e-08,3.800285e+01,1.080062e-01,3.789484e+01,4.031501e+01,1.676283e+02
8.722342e+05,1.009530e+01,8.988215e+04,1.040303e+00,9.425004e-01,9.425096e-01,2.164273e-03,1.950303e-08,3.800260e+01,1.080062e-01,3.789459e+01,4.031445e+01,1.676363e+02
8.722442e+05,1.009542e+01,8.989215e+04,1.040418e+00,9.425072e-01,9.425097e-01,2.164468e-03,1.950293e-08,3.800234e+01,1.080062e-01,3.789433e+01,4.031389e+01,1.676442e+02
8.722542e+05,1.009553e+01,8.990215e+04,1.040534e+00,9.425140e-01,9.425099e-01,2.164663e-03,1.950284e-08,3.800209e+01,1.080062e-01,3.789408e+01,4.031333e+01,1.676522e+02
8.722642e+05,1.009565e+01,8.991215e+04,1.040650e+00,9.425208e-01,9.425101e-01,2.164858e-03,1.950275e-08,3.800183e+01,1.080062e-01,3.789382e+01,4.031277e+01,1.676601e+02
8.722742e+05,1.009577e+01,8.992215e+04,1.040766e+00,9.425276e-01,9.425103e-01,2.165053e-03,1.950266e-08,3.800158e+01,1.080062e-01,3.789357e+01,4.031221e+01,1.676681e+02
8.722842e+05,1.009588e+01,8.993215e+04,1.040881e+00,9.425344e-01,9.425105e-01,2.165248e-03,1.950257e-08,3.800132e+01,1.080062e-01,3.789331e+01,4.031165e+01,1.676760e+02
8.722942e+05,1.009600e+01,8.994215e+04,1.040997e+00,9.425411e-01,9.425107e-01,2.165443e-03,1.950248e-08,3.800106e+01,1.080062e-01,3.789306e+01,4.031109e+01,1.676840e+02
8.723042e+05,1.009611e+01,8.995215e+04,1.041113e+00,9.425479e-01,9.425108e-01,2.165638e-03,1.950238e-08,3.800081e+01,1.080062e-01,3.789280e+01,4.031053e+01,1.676919e+02
8.723142e+05,1.009623e+01,8.996215e+04,1.041229e+00,9.425548e-01,9.425110e-01,2.165833e-03,1.950229e-08,3.800055e+01,1.080062e-01,3.789255e+01,4.030997e+01,1.676999e+02
8.723242e+05,1.009634e+01,8.997215e+04,1.041344e+00,9.425610e-01,9.425112e-01,2.166028e-03,1.950220e-08,3.800055e+01,1.080062e-01,3.789255e+01,4.030970e+01,1.677079e+02
8.723342e+05,1.009646e+01,8.998215e+04,1.041460e+00,9.425673e-01,9.425114e-01,2.166223e-03,1.950211e-08,3.800055e+01,1.080062e-01,3.789255e+01,4.030943e+01,1.677160e+02
8.723442e+05,1.009658e+01,8.999215e+04,1.041576e+00,9.425735e-01,9.425116e-01,2.166418e-03,1.950202e-08,3.800055e+01,1.080062e-01,3.789255e+01,4.030916e+01,1.677240e+02
8.723542e+05,1.009669e+01,9.000215e+04,1.041692e+00,9.425797e-01,9.425118e-01,2.166613e-03,1.950193e-08,3.800055e+01,1.080062e-01,3.789255e+01,4.030890e+01,1.677321e+02
8.723642e+05,1.009681e+01,9.001215e+04,1.041807e+00,9.425860e-01,9.425120e-01,2.166808e-03,1.950183e-08,3.800055e+01,1.080062e-01,3.789255e+01,4.030863e+01,1.677401e+02
8.723742e+05,1.009692e+01,9.002215e+04,1.041923e+00,9.425922e-01,9.425121e-01,2.167003e-03,1.950174e-08,3.800055e+01,1.080062e-01,3.789255e+01,4.030837e+01,1.677481e+02
8.723842e+05,1.009704e+01,9.003215e+04,1.042039e+00,9.425984e-01,9.425123e-01,2.167198e-03,1.950165e-08,3.800055e+01,1.080062e-01,3.789255e+01,4.030810e+01,1.677562e+02
8.723942e+05,1.009715e+01,9.004215e+04,1.042155e+00,9.426047e-01,9.425125e-01,2.167393e-03,1.950156e-08,3.800055e+01,1.080062e-01,3.789255e+01,4.030783e+01,1.677642e+02
8.724042e+05,1.009727e+01,9.005215e+04,1.042270e+00,9.426109e-01,9.425127e-01,2.167588e-03,1.950147e-08,3.800055e+01,1.080062e-01,3.789255e+01,4.030757e+01,1.677722e+02
8.724142e+05,1.009739e+01,9.006215e+04,1.042386e+00,9.426171e-01,9.425129e-01,2.167783e-03,1.950138e-08,3.800055e+01,1.080062e-01,3.789255e+01,4.030730e+01,1.677803e+02
8.724242e+05,1.009750e+01,9.007216e+04,1.042502e+00,9.426234e-01,9.425131e-01,2.167979e-03,1.950129e-08,3.800055e+01,1.080062e-01,3.789255e+01,4.030704e+01,1.677883e+02
8.724342e+05,1.009762e+01,9.008216e+04,1.042618e+00,9.426296e-01,9.425132e-01,2.168174e-03,1.950120e-08,3.800055e+01,1.080062e-01,3.789255e+01,4.030677e+01,1.677964e+02
8.724442e+05,1.009773e+01,9.009216e+04,1.042733e+00,9.426358e-01,9.425134e-01,2.168369e-03,1.950111e-08,3.800055e+01,1.080062e-01,3.789255e+01,4.030651e+01,1.678044e+02
8.724542e+05,1.009785e+01,9.010216e+04,1.042849e+00,9.426421e-01,9.425136e-01,2.168564e-03,1.950101e-08,3.800055e+01,1.080062e-01,3.789255e+01,4.030624e+01,1.678124e+02
8.724642e+05,1.009796e+01,9.011216e+04,1.042965e+00,9.426483e-01,9.425138e-01,2.168759e-03,1.950092e-08,3.800055e+01,1.080062e-01,3.789255e+01,4.030597e+01,1.678205e+02
8.724742e+05,1.009808e+01,9.012216e+04,1.043081e+00,9.426545e-01,9.425140e-01,2.168954e-03,1.950083e-08,3.800055e+01,1.080062e-01,3.789255e+01,4.030571e+01,1.678285e+02
8.724842e+05,1.009820e+01,9.013216e+04,1.043196e+00,9.426608e-01,9.425142e-01,2.169149e-03,1.950074e-08,3.800055e+01,1.080062e-01,3.789255e+01,4.030544e+01,1.678365e+02
8.724942e+05,1.009831e+01,9.014216e+04,1.043312e+00,9.426670e-01,9.425143e-01,2.169344e-03,1.950065e-08,3.800055e+01,1.080062e-01,3.789255e+01,4.030518e+01,1.678446e+02
8.725042e+05,1.009843e+01,9.015216e+04,1.043428e+00,9.426732e-01,9.425145e-01,2.169539e-03,1.950056e-08,3.800055e+01,1.080062e-01,3.789255e+01,4.030491e+01,1.678526e+02
8.725142e+05,1.009854e+01,9.016216e+04,1.043543e+00,9.426795e-01,9.425147e-01,2.169734e-03,1.950047e-08,3.800055e+01,1.080062e-01,3.789255e+01,4.030464e+01,1.678607e+02
8.725242e+05,1.009866e+01,9.017216e+04,1.043659e+00,9.426857e-01,9.425149e-01,2.169929e-03,1.950038e-08,3.800055e+01,1.080062e-01,3.789255e+01,4.030438e+01,1.678687e+02
8.725342e+05,1.009877e+01,9.018216e+04,1.043775e+00,9.426919e-01,9.425151e-01,2.170124e-03,1.950029e-08,3.800055e+01,1.080062e-01,3.789255e+01,4.030411e+01,1.678767e+02
8.725442e+05,1.009889e+01,9.019216e+04,1.043891e+00,9.426982e-01,9.425153e-01,2.170319e-03,1.950020e-08,3.800055e+01,1.080062e-01,3.789255e+01,4.030385e+01,1.678848e+02
8.725542e+05,1.009901e+01,9.020216e+04,1.044006e+00,9.427037e-01,9.425154e-01,2.170514e-03,1.950011e-08,3.800055e+01,1.080062e-01,3.789255e+01,4.030361e+01,1.678928e+02
8.725642e+05,1.009912e+01,9.021216e+04,1.044122e+00,9.427028e-01,9.425156e-01,2.170709e-03,1.950002e-08,3.800063e+01,1.080062e-01,3.789263e+01,4.030374e+01,1.679000e+02
8.725742e+05,1.009924e+01,9.022216e+04,1.044238e+00,9.426956e-01,9.425158e-01,2.170904e-03,1.949993e-08,3.800140e+01,1.080062e-01,3.789340e+01,4.030486e+01,1.679000e+02
8.725842e+05,1.009935e+01,9.023216e+04,1.044354e+00,9.426884e-01,9.425160e-01,2.171099e-03,1.949984e-08,3.800217e+01,1.080062e-01,3.789417e+01,4.030599e+01,1.679000e+02
8.725942e+05,1.009947e+01,9.024216e+04,1.044469e+00,9.426811e-01,9.425162e-01,2.171294e-03,1.949975e-08,3.800294e+01,1.080062e-01,3.789494e+01,4.030711e+01,1.679000e+02
8.726042e+05,1.009959e+01,9.025216e+04,1.044585e+00,9.426739e-01,9.425164e-01,2.171489e-03,1.949965e-08,3.800372e+01,1.080062e-01,3.789571e+01,4.030824e+01,1.679000e+02
8.726142e+05,1.009970e+01,9.026216e+04,1.044701e+00,9.426667e-01,9.425165e-01,2.171684e-03,1.949956e-08,3.800449e+01,1.080062e-01,3.789648e+01,4.030936e+01,1.679000e+02
8.726242e+05,1.009982e+01,9.027216e+04,1.044817e+00,9.426595e-01,9.425167e-01,2.171879e-03,1.949947e-08,3.800526e+01,1.080062e-01,3.789725e+01,4.031049e+01,1.679000e+02
8.726342e+05,1.009993e+01,9.028216e+04,1.044932e+00,9.426522e-01,9.425169e-01,2.172074e-03,1.949938e-08,3.800603e+01,1.080062e-01,3.789802e+01,4.031161e+01,1.679000e+02
8.726442e+05,1.010005e+01,9.029216e+04,1.045048e+00,9.426450e-01,9.425171e-01,2.172269e-03,1.949929e-08,3.800680e+01,1.080062e-01,3.789879e+01,4.031274e+01,1.679000e+02
8.726542e+05,1.010016e+01,9.030216e+04,1.045164e+00,9.426378e-01,9.425173e-01,2.172464e-03,1.949920e-08,3.800757e+01,1.080062e-01,3.789956e+01,4.031386e+01,1.679000e+02
8.726642e+05,1.010028e+01,9.031216e+04,1.045280e+00,9.426306e-01,9.425175e-01,2.172659e-03,1.949911e-08,3.800834e+01,1.080062e-01,3.790033e+01,4.031499e+01,1.679000e+02
8.726742e+05,1.010040e+01,9.032216e+04,1.045395e+00,9.426234e-01,9.425176e-01,2.172854e-03,1.949902e-08,3.800911e+01,1.080062e-01,3.790110e+01,4.031612e+01,1.679000e+02
8.726842e+05,1.010051e+01,9.033216e+04,1.045511e+00,9.426161e-01,9.425178e-01,2.173049e-03,1.949893e-08,3.800988e+01,1.080062e-01,3.790187e+01,4.031724e+01,1.679000e+02
8.726942e+05,1.010063e+01,9.034216e+04,1.045627e+00,9.426089e-01,9.425180e-01,2.173244e-03,1.949884e-08,3.801065e+01,1.080062e-01,3.790264e+01,4.031837e+01,1.679000e+02
8.727042e+05,1.010074e+01,9.035216e+04,1.045743e+00,9.426017e-01,9.425182e-01,2.173439e-03,1.949875e-08,3.801142e+01,1.080062e-01,3.790342e+01,4.031949e+01,1.679000e+02
8.727142e+05,1.010086e+01,9.036216e+04,1.045858e+00,9.425945e-01,9.425184e-01,2.173634e-03,1.949866e-08,3.801219e+01,1.080062e-01,3.790419e+01,4.032062e+01,1.679000e+02
8.727242e+05,1.010097e+01,9.037216e+04,1.045974e+00,9.425873e-01,9.425186e-01,2.173829e-03,1.949857e-08,3.801296e+01,1.080062e-01,3.790496e+01,4.032174e+01,1.679000e+02
8.727342e+05,1.010109e+01,9.038216e+04,1.046090e+00,9.425800e-01,9.425188e-01,2.174024e-03,1.949848e-08,3.801373e+01,1.080062e-01,3.790573e+01,4.032287e+01,1.679000e+02
8.727442e+05,1.010121e+01,9.039216e+04,1.046206e+00,9.425728e-01,9.425189e-01,2.174219e-03,1.949840e-08,3.801450e+01,1.080062e-01,3.790650e+01,4.032400e+01,1.679000e+02
8.727542e+05,1.010132e+01,9.040216e+04,1.046321e+00,9.425656e-01,9.425191e-01,2.174414e-03,1.949831e-08,3.801527e+01,1.080062e-01,3.790727e+01,4.032512e+01,1.679000e+02
8.727642e+05,1.010144e+01,9.041216e+04,1.046437e+00,9.425584e-01,9.425193e-01,2.174609e-03,1.949822e-08,3.801605e+01,1.080062e-01,3.790804e+01,4.032625e+01,1.679000e+02
8.727742e+05,1.010155e+01,9.042216e+04,1.046553e+00,9.425511e-01,9.425195e-01,2.174804e-03,1.949813e-08,3.801682e+01,1.080062e-01,3.790881e+01,4.032737e+01,1.679000e+02
8.727842e+05,1.010167e+01,9.043216e+04,1.046669e+00,9.425439e-01,9.425197e-01,2.174999e-03,1.949804e-08,3.801759e+01,1.080062e-01,3.790958e+01,4.032850e+01,1.679000e+02
8.727942e+05,1.010178e+01,9.044216e+04,1.046784e+00,9.425367e-01,9.425199e-01,2.175194e-03,1.949795e-08,3.801836e+01,1.080062e-01,3.791035e+01,4.032962e+01,1.679000e+02
8.728042e+05,1.010190e+01,9.045216e+04,1.046900e+00,9.425308e-01,9.425200e-01,2.175389e-03,1.949786e-08,3.801913e+01,1.080062e-01,3.791112e+01,4.033069e+01,1.679000e+02
8.728142e+05,1.010202e+01,9.046216e+04,1.047016e+00,9.425355e-01,9.425202e-01,2.175584e-03,1.949777e-08,3.801962e+01,1.080062e-01,3.791161e+01,4.033101e+01,1.679016e+02
8.728242e+05,1.010213e+01,9.047216e+04,1.047132e+00,9.425553e-01,9.425204e-01,2.175778e-03,1.949768e-08,3.801834e+01,1.080062e-01,3.791034e+01,4.032882e+01,1.679136e+02
8.728342e+05,1.010225e+01,9.048216e+04,1.047247e+00,9.425751e-01,9.425206e-01,2.175973e-03,1.949759e-08,3.801707e+01,1.080062e-01,3.790906e+01,4.032662e+01,1.679255e+02
8.728442e+05,1.010236e+01,9.049217e+04,1.047363e+00,9.425949e-01,9.425208e-01,2.176168e-03,1.949750e-08,3.801579e+01,1.080062e-01,3.790779e+01,4.032442e+01,1.679374e+02
8.728542e+05,1.010248e+01,9.050217e+04,1.047479e+00,9.426147e-01,9.425210e-01,2.176363e-03,1.949741e-08,3.801452e+01,1.080062e-01,3.790651e+01,4.032222e+01,1.679494e+02
8.728642e+05,1.010259e+01,9.051217e+04,1.047595e+00,9.426346e-01,9.425211e-01,2.176558e-03,1.949732e-08,3.801324e+01,1.080062e-01,3.790524e+01,4.032002e+01,1.679613e+02
8.728742e+05,1.010271e+01,9.052217e+04,1.047710e+00,9.426544e-01,9.425213e-01,2.176753e-03,1.949723e-08,3.801197e+01,1.080062e-01,3.790396e+01,4.031782e+01,1.679732e+02
8.728842e+05,1.010283e+01,9.053217e+04,1.047826e+00,9.426742e-01,9.425215e-01,2.176948e-03,1.949714e-08,3.801069e+01,1.080062e-01,3.790268e+01,4.031563e+01,1.679852e+02
8.728942e+05,1.010294e+01,9.054217e+04,1.047942e+00,9.426940e-01,9.425217e-01,2.177143e-03,1.949705e-08,3.800941e+01,1.080062e-01,3.790141e+01,4.031343e+01,1.679971e+02
8.729042e+05,1.010306e+01,9.055217e+04,1.048057e+00,9.427138e-01,9.425219e-01,2.177338e-03,1.949697e-08,3.800814e+01,1.080062e-01,3.790013e+01,4.031123e+01,1.680090e+02
8.729142e+05,1.010317e+01,9.056217e+04,1.048173e+00,9.427336e-01,9.425221e-01,2.177533e-03,1.949688e-08,3.800686e+01,1.080062e-01,3.789886e+01,4.030903e+01,1.680210e+02
8.729242e+05,1.010329e+01,9.057217e+04,1.048289e+00,9.427534e-01,9.425222e-01,2.177728e-03,1.949679e-08,3.800559e+01,1.080062e-01,3.789758e+01,4.030683e+01,1.680329e+02
8.729342e+05,1.010340e+01,9.058217e+04,1.048405e+00,9.427732e-01,9.425224e-01,2.177923e-03,1.949670e-08,3.800431e+01,1.080062e-01,3.789631e+01,4.030464e+01,1.680448e+02
8.729442e+05,1.010352e+01,9.059217e+04,1.048520e+00,9.427930e-01,9.425226e-01,2.178118e-03,1.949661e-08,3.800304e+01,1.080062e-01,3.789503e+01,4.030244e+01,1.680567e+02
8.729542e+05,1.010364e+01,9.060217e+04,1.048636e+00,9.428129e-01,9.425228e-01,2.178313e-03,1.949652e-08,3.800176e+01,1.080062e-01,3.789376e+01,4.030024e+01,1.680687e+02
8.729642e+05,1.010375e+01,9.061217e+04,1.048752e+00,9.428327e-01,9.425230e-01,2.178508e-03,1.949643e-08,3.800049e+01,1.080062e-01,3.789248e+01,4.029804e+01,1.680806e+02
8.729742e+05,1.010387e+01,9.062217e+04,1.048868e+00,9.428525e-01,9.425232e-01,2.178703e-03,1.949634e-08,3.799921e+01,1.080062e-01,3.789120e+01,4.029585e+01,1.680925e+02
8.729842e+05,1.010398e+01,9.063217e+04,1.048983e+00,9.428723e-01,9.425233e-01,2.178898e-03,1.949626e-08,3.799794e+01,1.080062e-01,3.788993e+01,4.029365e+01,1.681045e+02
8.729942e+05,1.010410e+01,9.064217e+04,1.049099e+00,9.428921e-01,9.425235e-01,2.179093e-03,1.949617e-08,3.799666e+01,1.080062e-01,3.788865e+01,4.029145e+01,1.681164e+02
8.730042e+05,1.010421e+01,9.065217e+04,1.049215e+00,9.429119e-01,9.425237e-01,2.179288e-03,1.949608e-08,3.799538e+01,1.080062e-01,3.788738e+01,4.028925e+01,1.681283e+02
8.730142e+05,1.010433e+01,9.066217e+04,1.049331e+00,9.429317e-01,9.425239e-01,2.179483e-03,1.949599e-08,3.799411e+01,1.080062e-01,3.788610e+01,4.028706e+01,1.681403e+02
8.730242e+05,1.010445e+01,9.067217e+04,1.049446e+00,9.429515e-01,9.425241e-01,2.179678e-03,1.949590e-08,3.799283e+01,1.080062e-01,3.788483e+01,4.028486e+01,1.681522e+02
8.730342e+05,1.010456e+01,9.068217e+04,1.049562e+00,9.429714e-01,9.425243e-01,2.179873e-03,1.949581e-08,3.799156e+01,1.080062e-01,3.788355e+01,4.028266e+01,1.681641e+02
8.730442e+05,1.010468e+01,9.069217e+04,1.049678e+00,9.429912e-01,9.425244e-01,2.180068e-03,1.949572e-08,3.799028e+01,1.080062e-01,3.788228e+01,4.028047e+01,1.681761e+02
8.730542e+05,1.010479e+01,9.070217e+04,1.049794e+00,9.430110e-01,9.425246e-01,2.180263e-03,1.949564e-08,3.798901e+01,1.080062e-01,3.788100e+01,4.027827e+01,1.681880e+02
8.730642e+05,1.010491e+01,9.071217e+04,1.049909e+00,9.430277e-01,9.425248e-01,2.180458e-03,1.949555e-08,3.798773e+01,1.080062e-01,3.787972e+01,4.027621e+01,1.681999e+02
8.730742e+05,1.010503e+01,9.072217e+04,1.050025e+00,9.430150e-01,9.425250e-01,2.180653e-03,1.949546e-08,3.798901e+01,1.080062e-01,3.788100e+01,4.027810e+01,1.682080e+02
8.730842e+05,1.010514e+01,9.073217e+04,1.050141e+00,9.430021e-01,9.425252e-01,2.180848e-03,1.949537e-08,3.799029e+01,1.080062e-01,3.788229e+01,4.028002e+01,1.682160e+02
8.730942e+05,1.010526e+01,9.074217e+04,1.050257e+00,9.429892e-01,9.425254e-01,2.181043e-03,1.949528e-08,3.799158e+01,1.080062e-01,3.788358e+01,4.028193e+01,1.682241e+02
8.731042e+05,1.010537e+01,9.075217e+04,1.050372e+00,9.429763e-01,9.425256e-01,2.181238e-03,1.949520e-08,3.799287e+01,1.080062e-01,3.788487e+01,4.028385e+01,1.682321e+02
8.731142e+05,1.010549e+01,9.076217e+04,1.050488e+00,9.429634e-01,9.425257e-01,2.181433e-03,1.949511e-08,3.799416e+01,1.080062e-01,3.788616e+01,4.028576e+01,1.682401e+02
8.731242e+05,1.010560e+01,9.077217e+04,1.050604e+00,9.429505e-01,9.425259e-01,2.181628e-03,1.949502e-08,3.799545e+01,1.080062e-01,3.788744e+01,4.028768e+01,1.682482e+02
8.731342e+05,1.010572e+01,9.078217e+04,1.050720e+00,9.429376e-01,9.425261e-01,2.181822e-03,1.949493e-08,3.799674e+01,1.080062e-01,3.788873e+01,4.028960e+01,1.682562e+02
8.731442e+05,1.010584e+01,9.079217e+04,1.050835e+00,9.429247e-01,9.425263e-01,2.182017e-03,1.949484e-08,3.799803e+01,1.080062e-01,3.789002e+01,4.029151e+01,1.682643e+02
8.731542e+05,1.010595e+01,9.080217e+04,1.050951e+00,9.429118e-01,9.425265e-01,2.182212e-03,1.949476e-08,3.799932e+01,1.080062e-01,3.789131e+01,4.029343e+01,1.682723e+02
8.731642e+05,1.010607e+01,9.081217e+04,1.051067e+00,9.428989e-01,9.425267e-01,2.182407e-03,1.949467e-08,3.800061e+01,1.080062e-01,3.789260e+01,4.029534e+01,1.682803e+02
8.731742e+05,1.010618e+01,9.082217e+04,1.051183e+00,9.428861e-01,9.425268e-01,2.182602e-03,1.949458e-08,3.800189e+01,1.080062e-01,3.789389e+01,4.029726e+01,1.682884e+02
8.731842e+05,1.010630e+01,9.083217e+04,1.051298e+00,9.428732e-01,9.425270e-01,2.182797e-03,1.949449e-08,3.800318e+01,1.080062e-01,3.789518e+01,4.029918e+01,1.682964e+02
8.731942e+05,1.010641e+01,9.084217e+04,1.051414e+00,9.428603e-01,9.425272e-01,2.182992e-03,1.949440e-08,3.800447e+01,1.080062e-01,3.789647e+01,4.030109e+01,1.683044e+02
8.732042e+05,1.010653e+01,9.085217e+04,1.051530e+00,9.428474e-01,9.425274e-01,2.183187e-03,1.949432e-08,3.800576e+01,1.080062e-01,3.789775e+01,4.030301e+01,1.683125e+02
8.732142e+05,1.010665e+01,9.086217e+04,1.051646e+00,9.428345e-01,9.425276e-01,2.183382e-03,1.949423e-08,3.800705e+01,1.080062e-01,3.789904e+01,4.030493e+01,1.683205e+02
8.732242e+05,1.010676e+01,9.087217e+04,1.051761e+00,9.428216e-01,9.425278e-01,2.183577e-03,1.949414e-08,3.800834e+01,1.080062e-01,3.790033e+01,4.030684e+01,1.683286e+02
8.732342e+05,1.010688e+01,9.088217e+04,1.051877e+00,9.428087e-01,9.425279e-01,2.183772e-03,1.949405e-08,3.800963e+01,1.080062e-01,3.790162e+01,4.030876e+01,1.683366e+02
8.732442e+05,1.010699e+01,9.089217e+04,1.051993e+00,9.427958e-01,9.425281e-01,2.183967e-03,1.949397e-08,3.801092e+01,1.080062e-01,3.790291e+01,4.031068e+01,1.683446e+02
8.732542e+05,1.010711e+01,9.090217e+04,1.052109e+00,9.427829e-01,9.425283e-01,2.184162e-03,1.949388e-08,3.801220e+01,1.080062e-01,3.790420e+01,4.031259e+01,1.683527e+02
8.732642e+05,1.010722e+01,9.091218e+04,1.052224e+00,9.427700e-01,9.425285e-01,2.184357e-03,1.949379e-08,3.801349e+01,1.080062e-01,3.790549e+01,4.031451e+01,1.683607e+02
8.732742e+05,1.010734e+01,9.092218e+04,1.052340e+00,9.427572e-01,9.425287e-01,2.184552e-03,1.949370e-08,3.801478e+01,1.080062e-01,3.790678e+01,4.031643e+01,1.683687e+02
8.732842e+05,1.010746e+01,9.093218e+04,1.052456e+00,9.427443e-01,9.425289e-01,2.184747e-03,1.949362e-08,3.801607e+01,1.080062e-01,3.790806e+01,4.031834e+01,1.683768e+02
8.732942e+05,1.010757e+01,9.094218e+04,1.052571e+00,9.427314e-01,9.425290e-01,2.184942e-03,1.949353e-08,3.801736e+01,1.080062e-01,3.790935e+01,4.032026e+01,1.683848e+02
8.733042e+05,1.010769e+01,9.095218e+04,1.052687e+00,9.427185e-01,9.425292e-01,2.185137e-03,1.949344e-08,3.801865e+01,1.080062e-01,3.791064e+01,4.032218e+01,1.683929e+02
8.733142e+05,1.010780e+01,9.096218e+04,1.052803e+00,9.427074e-01,9.425294e-01,2.185332e-03,1.949335e-08,3.801968e+01,1.080062e-01,3.791167e+01,4.032374e+01,1.684009e+02
8.733242e+05,1.010792e+01,9.097218e+04,1.052919e+00,9.427113e-01,9.425296e-01,2.185526e-03,1.949327e-08,3.801865e+01,1.080062e-01,3.791065e+01,4.032249e+01,1.684089e+02
8.733342e+05,1.010803e+01,9.098218e+04,1.053034e+00,9.427151e-01,9.425298e-01,2.185721e-03,1.949318e-08,3.801763e+01,1.080062e-01,3.790962e+01,4.032124e+01,1.684169e+02
8.733442e+05,1.010815e+01,9.099218e+04,1.053150e+00,9.427190e-01,9.425300e-01,2.185916e-03,1.949309e-08,3.801661e+01,1.080062e-01,3.790860e+01,4.031999e+01,1.684248e+02
8.733542e+05,1.010827e+01,9.100218e+04,1.053266e+00,9.427228e-01,9.425301e-01,2.186111e-03,1.949301e-08,3.801558e+01,1.080062e-01,3.790758e+01,4.031874e+01,1.684328e+02
8.733642e+05,1.010838e+01,9.101218e+04,1.053382e+00,9.427267e-01,9.425303e-01,2.186306e-03,1.949292e-08,3.801456e+01,1.080062e-01,3.790655e+01,4.031749e+01,1.684408e+02
8.733742e+05,1.010850e+01,9.102218e+04,1.053497e+00,9.427305e-01,9.425305e-01,2.186501e-03,1.949283e-08,3.801353e+01,1.080062e-01,3.790553e+01,4.031624e+01,1.684488e+02
8.733842e+05,1.010861e+01,9.103218e+04,1.053613e+00,9.427344e-01,9.425307e-01,2.186696e-03,1.949274e-08,3.801251e+01,1.080062e-01,3.790450e+01,4.031499e+01,1.684568e+02
8.733942e+05,1.010873e+01,9.104218e+04,1.053729e+00,9.427382e-01,9.425309e-01,2.186891e-03,1.949266e-08,3.801149e+01,1.080062e-01,3.790348e+01,4.031374e+01,1.684648e+02
8.734042e+05,1.010884e+01,9.105218e+04,1.053845e+00,9.427421e-01,9.425311e-01,2.187086e-03,1.949257e-08,3.801046e+01,1.080062e-01,3.790246e+01,4.031249e+01,1.684727e+02
8.734142e+05,1.010896e+01,9.106218e+04,1.053960e+00,9.427459e-01,9.425312e-01,2.187281e-03,1.949248e-08,3.800944e+01,1.080062e-01,3.790143e+01,4.031124e+01,1.684807e+02
8.734242e+05,1.010908e+01,9.107218e+04,1.054076e+00,9.427498e-01,9.425314e-01,2.187476e-03,1.949240e-08,3.800842e+01,1.080062e-01,3.790041e+01,4.030999e+01,1.684887e+02
8.734342e+05,1.010919e+01,9.108218e+04,1.054192e+00,9.427536e-01,9.425316e-01,2.187671e-03,1.949231e-08,3.800739e+01,1.080062e-01,3.789938e+01,4.030874e+01,1.684967e+02
8.734442e+05,1.010931e+01,9.109218e+04,1.054308e+00,9.427575e-01,9.425318e-01,2.187866e-03,1.949222e-08,3.800637e+01,1.080062e-01,3.789836e+01,4.030749e+01,1.685047e+02
8.734542e+05,1.010942e+01,9.110218e+04,1.054423e+00,9.427613e-01,9.425320e-01,2.188061e-03,1.949214e-08,3.800534e+01,1.080062e-01,3.789734e+01,4.030624e+01,1.685126e+02
8.734642e+05,1.010954e+01,9.111218e+04,1.054539e+00,9.427652e-01,9.425322e-01,2.188255e-03,1.949205e-08,3.800432e+01,1.080062e-01,3.789631e+01,4.030499e+01,1.685206e+02
8.734742e+05,1.010965e+01,9.112218e+04,1.054655e+00,9.427690e-01,9.425323e-01,2.188450e-03,1.949196e-08,3.800330e+01,1.080062e-01,3.789529e+01,4.030374e+01,1.685286e+02
8.734842e+05,1.010977e+01,9.113218e+04,1.054771e+00,9.427729e-01,9.425325e-01,2.188645e-03,1.949188e-08,3.800227e+01,1.080062e-01,3.789427e+01,4.030249e+01,1.685366e+02
8.734942e+05,1.010989e+01,9.114218e+04,1.054886e+00,9.427767e-01,9.425327e-01,2.188840e-03,1.949179e-08,3.800125e+01,1.080062e-01,3.789324e+01,4.030124e+01,1.685446e+02
8.735042e+05,1.011000e+01,9.115218e+04,1.055002e+00,9.427806e-01,9.425329e-01,2.189035e-03,1.949170e-08,3.800022e+01,1.080062e-01,3.789222e+01,4.029999e+01,1.685526e+02
8.735142e+05,1.011012e+01,9.116218e+04,1.055118e+00,9.427844e-01,9.425331e-01,2.189230e-03,1.949162e-08,3.799920e+01,1.080062e-01,3.789119e+01,4.029874e+01,1.685605e+02
8.735242e+05,1.011023e+01,9.117218e+04,1.055234e+00,9.427882e-01,9.425333e-01,2.189425e-03,1.949153e-08,3.799818e+01,1.080062e-01,3.789017e+01,4.029749e+01,1.685685e+02
8.735342e+05,1.011035e+01,9.118218e+04,1.055349e+00,9.427921e-01,9.425335e-01,2.189620e-03,1.949145e-08,3.799715e+01,1.080062e-01,3.788915e+01,4.029624e+01,1.685765e+02
8.735442e+05,1.011047e+01,9.119218e+04,1.055465e+00,9.427959e-01,9.425336e-01,2.189815e-03,1.949136e-08,3.799613e+01,1.080062e-01,3.788812e+01,4.029499e+01,1.685845e+02
8.735542e+05,1.011058e+01,9.120218e+04,1.055581e+00,9.427994e-01,9.425338e-01,2.190010e-03,1.949127e-08,3.799510e+01,1.080062e-01,3.788710e+01,4.029375e+01,1.685925e+02
8.735642e+05,1.011070e+01,9.121218e+04,1.055697e+00,9.427963e-01,9.425340e-01,2.190205e-03,1.949119e-08,3.799412e+01,1.080062e-01,3.788612e+01,4.029284e+01,1.686000e+02
8.735742e+05,1.011081e+01,9.122218e+04,1.055812e+00,9.427832e-01,9.425342e-01,2.190400e-03,1.949110e-08,3.799387e+01,1.080062e-01,3.788586e+01,4.029313e+01,1.686000e+02
8.735842e+05,1.011093e+01,9.123218e+04,1.055928e+00,9.427702e-01,9.425344e-01,2.190595e-03,1.949101e-08,3.799361e+01,1.080062e-01,3.788560e+01,4.029341e+01,1.686000e+02
8.735942e+05,1.011104e+01,9.124218e+04,1.056044e+00,9.427571e-01,9.425346e-01,2.190789e-03,1.949093e-08,3.799335e+01,1.080062e-01,3.788535e+01,4.029370e+01,1.686000e+02
8.736042e+05,1.011116e+01,9.125218e+04,1.056160e+00,9.427440e-01,9.425347e-01,2.190984e-03,1.949084e-08,3.799310e+01,1.080062e-01,3.788509e+01,4.029398e+01,1.686000e+02
8.736142e+05,1.011128e+01,9.126218e+04,1.056275e+00,9.427310e-01,9.425349e-01,2.191179e-03,1.949076e-08,3.799284e+01,1.080062e-01,3.788483e+01,4.029427e+01,1.686000e+02
8.736242e+05,1.011139e+01,9.127218e+04,1.056391e+00,9.427179e-01,9.425351e-01,2.191374e-03,1.949067e-08,3.799258e+01,1.080062e-01,3.788458e+01,4.029455e+01,1.686000e+02
8.736342e+05,1.011151e+01,9.128218e+04,1.056507e+00,9.427048e-01,9.425353e-01,2.191569e-03,1.949059e-08,3.799233e+01,1.080062e-01,3.788432e+01,4.029484e+01,1.686000e+02
8.736442e+05,1.011162e+01,9.129218e+04,1.056623e+00,9.426918e-01,9.425355e-01,2.191764e-03,1.949050e-08,3.799207e+01,1.080062e-01,3.788406e+01,4.029512e+01,1.686000e+02
8.736542e+05,1.011174e+01,9.130218e+04,1.056738e+00,9.426787e-01,9.425357e-01,2.191959e-03,1.949041e-08,3.799181e+01,1.080062e-01,3.788381e+01,4.029541e+01,1.686000e+02
8.736642e+05,1.011185e+01,9.131218e+04,1.056854e+00,9.426656e-01,9.425358e-01,2.192154e-03,1.949033e-08,3.799155e+01,1.080062e-01,3.788355e+01,4.029569e+01,1.686000e+02
8.736742e+05,1.011197e+01,9.132218e+04,1.056970e+00,9.426526e-01,9.425360e-01,2.192349e-03,1.949024e-08,3.799130e+01,1.080062e-01,3.788329e+01,4.029597e+01,1.686000e+02
8.736842e+05,1.011209e+01,9.133219e+04,1.057085e+00,9.426395e-01,9.425362e-01,2.192544e-03,1.949016e-08,3.799104e+01,1.080062e-01,3.788303e+01,4.029626e+01,1.686000e+02
8.736942e+05,1.011220e+01,9.134219e+04,1.057201e+00,9.426264e-01,9.425364e-01,2.192739e-03,1.949007e-08,3.799078e+01,1.080062e-01,3.788278e+01,4.029654e+01,1.686000e+02
8.737042e+05,1.011232e+01,9.135219e+04,1.057317e+00,9.426134e-01,9.425366e-01,2.192933e-03,1.948999e-08,3.799053e+01,1.080062e-01,3.788252e+01,4.029683e+01,1.686000e+02
8.737142e+05,1.011243e+01,9.136219e+04,1.057433e+00,9.426003e-01,9.425368e-01,2.193128e-03,1.948990e-08,3.799027e+01,1.080062e-01,3.788226e+01,4.029711e+01,1.686000e+02
8.737242e+05,1.011255e+01,9.137219e+04,1.057548e+00,9.425872e-01,9.425369e-01,2.193323e-03,1.948981e-08,3.799001e+01,1.080062e-01,3.788201e+01,4.029740e+01,1.686000e+02
8.737342e+05,1.011266e+01,9.138219e+04,1.057664e+00,9.425742e-01,9.425371e-01,2.193518e-03,1.948973e-08,3.798976e+01,1.080062e-01,3.788175e+01,4.029768e+01,1.686000e+02
8.737442e+05,1.011278e+01,9.139219e+04,1.057780e+00,9.425611e-01,9.425373e-01,2.193713e-03,1.948964e-08,3.798950e+01,1.080062e-01,3.788149e+01,4.029797e+01,1.686000e+02
8.737542e+05,1.011290e+01,9.140219e+04,1.057896e+00,9.425480e-01,9.425375e-01,2.193908e-03,1.948956e-08,3.798924e+01,1.080062e-01,3.788124e+01,4.029825e+01,1.686000e+02
8.737642e+05,1.011301e+01,9.141219e+04,1.058011e+00,9.425350e-01,9.425377e-01,2.194103e-03,1.948947e-08,3.798899e+01,1.080062e-01,3.788098e+01,4.029854e+01,1.686000e+02
8.737742e+05,1.011313e+01,9.142219e+04,1.058127e+00,9.425219e-01,9.425379e-01,2.194298e-03,1.948939e-08,3.798873e+01,1.080062e-01,3.788072e+01,4.029882e+01,1.686000e+02
8.737842e+05,1.011324e+01,9.143219e+04,1.058243e+00,9.425088e-01,9.425380e-01,2.194493e-03,1.948930e-08,3.798847e+01,1.080062e-01,3.788047e+01,4.029911e+01,1.686000e+02
8.737942e+05,1.011336e+01,9.144219e+04,1.058359e+00,9.424958e-01,9.425382e-01,2.194688e-03,1.948922e-08,3.798822e+01,1.080062e-01,3.788021e+01,4.029939e+01,1.686000e+02
8.738042e+05,1.011347e+01,9.145219e+04,1.058474e+00,9.424827e-01,9.425384e-01,2.194882e-03,1.948913e-08,3.798796e+01,1.080062e-01,3.787995e+01,4.029967e+01,1.686000e+02
8.738142e+05,1.011359e+01,9.146219e+04,1.058590e+00,9.424706e-01,9.425386e-01,2.195077e-03,1.948905e-08,3.798768e+01,1.080062e-01,3.787967e+01,4.029989e+01,1.686000e+02
8.738242e+05,1.011371e+01,9.147219e+04,1.058706e+00,9.424689e-01,9.425388e-01,2.195272e-03,1.948896e-08,3.798717e+01,1.080062e-01,3.787916e+01,4.029942e+01,1.686000e+02
8.738342e+05,1.011382e+01,9.148219e+04,1.058822e+00,9.424671e-01,9.425390e-01,2.195467e-03,1.948888e-08,3.798666e+01,1.080062e-01,3.787865e+01,4.029896e+01,1.686000e+02
8.738442e+05,1.011394e+01,9.149219e+04,1.058937e+00,9.424654e-01,9.425391e-01,2.195662e-03,1.948879e-08,3.798614e+01,1.080062e-01,3.787814e+01,4.029849e+01,1.686000e+02
8.738542e+05,1.011405e+01,9.150219e+04,1.059053e+00,9.424637e-01,9.425393e-01,2.195857e-03,1.948871e-08,3.798563e+01,1.080062e-01,3.787763e+01,4.029802e+01,1.686000e+02
8.738642e+05,1.011417e+01,9.151219e+04,1.059169e+00,9.424619e-01,9.425395e-01,2.196052e-03,1.948862e-08,3.798512e+01,1.080062e-01,3.787711e+01,4.029755e+01,1.686000e+02
8.738742e+05,1.011428e+01,9.152219e+04,1.059285e+00,9.424602e-01,9.425397e-01,2.196247e-03,1.948854e-08,3.798461e+01,1.080062e-01,3.787660e+01,4.029708e+01,1.686000e+02
8.738842e+05,1.011440e+01,9.153219e+04,1.059400e+00,9.424584e-01,9.425399e-01,2.196442e-03,1.948845e-08,3.798410e+01,1.080062e-01,3.787609e+01,4.029661e+01,1.686000e+02
8.738942e+05,1.011452e+01,9.154219e+04,1.059516e+00,9.424567e-01,9.425401e-01,2.196636e-03,1.948837e-08,3.798358e+01,1.080062e-01,3.787558e+01,4.029614e+01,1.686000e+02
8.739042e+05,1.011463e+01,9.155219e+04,1.059632e+00,9.424549e-01,9.425402e-01,2.196831e-03,1.948828e-08,3.798307e+01,1.080062e-01,3.787507e+01,4.029567e+01,1.686000e+02
8.739142e+05,1.011475e+01,9.156219e+04,1.059748e+00,9.424532e-01,9.425404e-01,2.197026e-03,1.948820e-08,3.798256e+01,1.080062e-01,3.787455e+01,4.029520e+01,1.686000e+02
8.739242e+05,1.011486e+01,9.157219e+04,1.059863e+00,9.424515e-01,9.425406e-01,2.197221e-03,1.948811e-08,3.798205e+01,1.080062e-01,3.787404e+01,4.029474e+01,1.686000e+02
8.739342e+05,1.011498e+01,9.158219e+04,1.059979e+00,9.424497e-01,9.425408e-01,2.197416e-03,1.948803e-08,3.798154e+01,1.080062e-01,3.787353e+01,4.029427e+01,1.686000e+02
8.739442e+05,1.011509e+01,9.159219e+04,1.060095e+00,9.424480e-01,9.425410e-01,2.197611e-03,1.948794e-08,3.798102e+01,1.080062e-01,3.787302e+01,4.029380e+01,1.686000e+02
8.739542e+05,1.011521e+01,9.160219e+04,1.060211e+00,9.424462e-01,9.425412e-01,2.197806e-03,1.948786e-08,3.798051e+01,1.080062e-01,3.787251e+01,4.029333e+01,1.686000e+02
8.739642e+05,1.011533e+01,9.161219e+04,1.060326e+00,9.424445e-01,9.425414e-01,2.198001e-03,1.948777e-08,3.798000e+01,1.080062e-01,3.787199e+01,4.029286e+01,1.686000e+02
8.739742e+05,1.011544e+01,9.162219e+04,1.060442e+00,9.424427e-01,9.425415e-01,2.198196e-03,1.948769e-08,3.797949e+01,1.080062e-01,3.787148e+01,4.029239e+01,1.686000e+02
8.739842e+05,1.011556e+01,9.163219e+04,1.060558e+00,9.424410e-01,9.425417e-01,2.198390e-03,1.948761e-08,3.797898e+01,1.080062e-01,3.787097e+01,4.029192e+01,1.686000e+02
8.739942e+05,1.011567e+01,9.164219e+04,1.060674e+00,9.424393e-01,9.425419e-01,2.198585e-03,1.948752e-08,3.797846e+01,1.080062e-01,3.787046e+01,4.029145e+01,1.686000e+02
8.740042e+05,1.011579e+01,9.165219e+04,1.060789e+00,9.424375e-01,9.425421e-01,2.198780e-03,1.948744e-08,3.797795e+01,1.080062e-01,3.786995e+01,4.029098e+01,1.686000e+02
8.740142e+05,1.011591e+01,9.166219e+04,1.060905e+00,9.424358e-01,9.425423e-01,2.198975e-03,1.948735e-08,3.797744e+01,1.080062e-01,3.786943e+01,4.029051e+01,1.686000e+02
8.740242e+05,1.011602e+01,9.167219e+04,1.061021e+00,9.424340e-01,9.425425e-01,2.199170e-03,1.948727e-08,3.797693e+01,1.080062e-01,3.786892e+01,4.029005e+01,1.686000e+02
8.740342e+05,1.011614e+01,9.168219e+04,1.061136e+00,9.424323e-01,9.425426e-01,2.199365e-03,1.948718e-08,3.797642e+01,1.080062e-01,3.786841e+01,4.028958e+01,1.686000e+02
8.740442e+05,1.011625e+01,9.169219e+04,1.061252e+00,9.424306e-01,9.425428e-01,2.199560e-03,1.948710e-08,3.797590e+01,1.080062e-01,3.786790e+01,4.028911e+01,1.686000e+02
8.740542e+05,1.011637e+01,9.170219e+04,1.061368e+00,9.424290e-01,9.425430e-01,2.199755e-03,1.948702e-08,3.797539e+01,1.080062e-01,3.786739e+01,4.028863e+01,1.686000e+02
8.740642e+05,1.011648e+01,9.171219e+04,1.061484e+00,9.424340e-01,9.425432e-01,2.199949e-03,1.948693e-08,3.797497e+01,1.080062e-01,3.786697e+01,4.028797e+01,1.686003e+02
8.740742e+05,1.011660e+01,9.172219e+04,1.061599e+00,9.424484e-01,9.425434e-01,2.200144e-03,1.948685e-08,3.797738e+01,1.080062e-01,3.786937e+01,4.028991e+01,1.686083e+02
8.740842e+05,1.011672e+01,9.173219e+04,1.061715e+00,9.424628e-01,9.425436e-01,2.200339e-03,1.948676e-08,3.797979e+01,1.080062e-01,3.787178e+01,4.029185e+01,1.686163e+02
8.740942e+05,1.011683e+01,9.174219e+04,1.061831e+00,9.424772e-01,9.425437e-01,2.200534e-03,1.948668e-08,3.798219e+01,1.080062e-01,3.787419e+01,4.029379e+01,1.686244e+02
8.741042e+05,1.011695e+01,9.175220e+04,1.061947e+00,9.424916e-01,9.425439e-01,2.200729e-03,1.948660e-08,3.798460e+01,1.080062e-01,3.787659e+01,4.029573e+01,1.686324e+02
8.741142e+05,1.011706e+01,9.176220e+04,1.062062e+00,9.425060e-01,9.425441e-01,2.200924e-03,1.948651e-08,3.798700e+01,1.080062e-01,3.787900e+01,4.029767e+01,1.686404e+02
8.741242e+05,1.011718e+01,9.177220e+04,1.062178e+00,9.425205e-01,9.425443e-01,2.201119e-03,1.948643e-08,3.798941e+01,1.080062e-01,3.788140e+01,4.029960e+01,1.686485e+02
8.741342e+05,1.011729e+01,9.178220e+04,1.062294e+00,9.425349e-01,9.425445e-01,2.201314e-03,1.948634e-08,3.799181e+01,1.080062e-01,3.788381e+01,4.030154e+01,1.686565e+02
8.741442e+05,1.011741e+01,9.179220e+04,1.062410e+00,9.425493e-01,9.425447e-01,2.201508e-03,1.948626e-08,3.799422e+01,1.080062e-01,3.788621e+01,4.030348e+01,1.686646e+02
8.741542e+05,1.011753e+01,9.180220e+04,1.062525e+00,9.425637e-01,9.425448e-01,2.201703e-03,1.948618e-08,3.799663e+01,1.080062e-01,3.788862e+01,4.030542e+01,1.686726e+02
8.741642e+05,1.011764e+01,9.181220e+04,1.062641e+00,9.425781e-01,9.425450e-01,2.201898e-03,1.948609e-08,3.799903e+01,1.080062e-01,3.789103e+01,4.030736e+01,1.686806e+02
8.741742e+05,1.011776e+01,9.182220e+04,1.062757e+00,9.425925e-01,9.425452e-01,2.202093e-03,1.948601e-08,3.800144e+01,1.080062e-01,3.789343e+01,4.030929e+01,1.686887e+02
8.741842e+05,1.011787e+01,9.183220e+04,1.062873e+00,9.426069e-01,9.425454e-01,2.202288e-03,1.948593e-08,3.800384e+01,1.080062e-01,3.789584e+01,4.031123e+01,1.686967e+02
8.741942e+05,1.011799e+01,9.184220e+04,1.062988e+00,9.426213e-01,9.425456e-01,2.202483e-03,1.948584e-08,3.800625e+01,1.080062e-01,3.789824e+01,4.031317e+01,1.687047e+02
8.742042e+05,1.011810e+01,9.185220e+04,1.063104e+00,9.426357e-01,9.425458e-01,2.202678e-03,1.948576e-08,3.800866e+01,1.080062e-01,3.790065e+01,4.031511e+01,1.687128e+02
8.742142e+05,1.011822e+01,9.186220e+04,1.063220e+00,9.426501e-01,9.425459e-01,2.202872e-03,1.948568e-08,3.801106e+01,1.080062e-01,3.790305e+01,4.031704e+01,1.687208e+02
8.742242e+05,1.011834e+01,9.187220e+04,1.063336e+00,9.426645e-01,9.425461e-01,2.203067e-03,1.948559e-08,3.801347e+01,1.080062e-01,3.790546e+01,4.031898e+01,1.687289e+02
8.742342e+05,1.011845e+01,9.188220e+04,1.063451e+00,9.426789e-01,9.425463e-01,2.203262e-03,1.948551e-08,3.801587e+01,1.080062e-01,3.790787e+01,4.032092e+01,1.687369e+02
8.742442e+05,1.011857e+01,9.189220e+04,1.063567e+00,9.426933e-01,9.425465e-01,2.203457e-03,1.948542e-08,3.801828e+01,1.080062e-01,3.791027e+01,4.032286e+01,1.687449e+02
8.742542e+05,1.011868e+01,9.190220e+04,1.063683e+00,9.427077e-01,9.425467e-01,2.203652e-03,1.948534e-08,3.802068e+01,1.080062e-01,3.791268e+01,4.032479e+01,1.687530e+02
8.742642e+05,1.011880e+01,9.191220e+04,1.063799e+00,9.427221e-01,9.425469e-01,2.203847e-03,1.948526e-08,3.802309e+01,1.080062e-01,3.791508e+01,4.032673e+01,1.687610e+02
8.742742e+05,1.011891e+01,9.192220e+04,1.063914e+00,9.427365e-01,9.425470e-01,2.204042e-03,1.948517e-08,3.802550e+01,1.080062e-01,3.791749e+01,4.032867e+01,1.687691e+02
8.742842e+05,1.011903e+01,9.193220e+04,1.064030e+00,9.427510e-01,9.425472e-01,2.204236e-03,1.948509e-08,3.802790e+01,1.080062e-01,3.791990e+01,4.033061e+01,1.687771e+02
8.742942e+05,1.011915e+01,9.194220e+04,1.064146e+00,9.427654e-01,9.425474e-01,2.204431e-03,1.948501e-08,3.803031e+01,1.080062e-01,3.792230e+01,4.033254e+01,1.687851e+02
8.743042e+05,1.011926e+01,9.195220e+04,1.064262e+00,9.427793e-01,9.425476e-01,2.204626e-03,1.948493e-08,3.803271e+01,1.080062e-01,3.792471e+01,4.033450e+01,1.687932e+02
8.743142e+05,1.011938e+01,9.196220e+04,1.064377e+00,9.427882e-01,9.425478e-01,2.204821e-03,1.948484e-08,3.803459e+01,1.080062e-01,3.792659e+01,4.033612e+01,1.688006e+02
8.743242e+05,1.011949e+01,9.197220e+04,1.064493e+00,9.427841e-01,9.425480e-01,2.205016e-03,1.948476e-08,3.803349e+01,1.080062e-01,3.792548e+01,4.033512e+01,1.688046e+02
8.743342e+05,1.011961e+01,9.198220e+04,1.064609e+00,9.427801e-01,9.425481e-01,2.205211e-03,1.948468e-08,3.803238e+01,1.080062e-01,3.792438e+01,4.033412e+01,1.688085e+02
