Repository: brandonlampe/CS_Data

# Repository for Crushed Salt Data
**Grant No: 456417**

This is a work in progress!

## Repository Content

### Directory Names
A uniform namining structure still in progress, but in general directories are named according to the following:
 - Names contain no spaces, a single underscore "_" will be used as a file name seperator.
 - Files are for the Crushed Salt Project (CSP); therefore, the first three charaters of each file are "CSP".
 - Folders are organized by which frame the test was performed on i.e., A2 or A3.
 - The fifth and sixth charaters of each file name will therefore be "A" followed by the frame number.

File: UNM_WP_HY_175_09/IscoMeasurements/STAGE10/CREEP_FIT/175_09_STAGE10_CREEP_OUT.csv (part 41 of 71)
Analysis by Brandon Lampe, performed on: 2016/07/06 15:11:46
Experimental results below begin at: 2016/04/17 10:45:14
Duration (sec),Duration (day),Elapsed Time (sec),Elapsed Time (day),Interpolated Fractional Density,Fit to Fractional Density,Fit to Volume Strain,Fit to Volume Strain Rate (1/sec),Confining Pressure (MPa),Pore Pressure (MPa),Terzaghi Pressure (MPa),Solid Pressure (MPa),Temperature (C))
8.767043e+05,1.014704e+01,9.435226e+04,1.092040e+00,9.426924e-01,9.425917e-01,2.251368e-03,1.946610e-08,3.801268e+01,1.080062e-01,3.790467e+01,4.031696e+01,1.696564e+02
8.767143e+05,1.014716e+01,9.436226e+04,1.092156e+00,9.427020e-01,9.425918e-01,2.251563e-03,1.946603e-08,3.801158e+01,1.080062e-01,3.790357e+01,4.031538e+01,1.696603e+02
8.767243e+05,1.014727e+01,9.437226e+04,1.092272e+00,9.427116e-01,9.425920e-01,2.251757e-03,1.946596e-08,3.801047e+01,1.080062e-01,3.790246e+01,4.031379e+01,1.696643e+02
8.767343e+05,1.014739e+01,9.438226e+04,1.092387e+00,9.427213e-01,9.425922e-01,2.251952e-03,1.946588e-08,3.800936e+01,1.080062e-01,3.790136e+01,4.031221e+01,1.696683e+02
8.767443e+05,1.014750e+01,9.439226e+04,1.092503e+00,9.427309e-01,9.425924e-01,2.252147e-03,1.946581e-08,3.800826e+01,1.080062e-01,3.790025e+01,4.031063e+01,1.696723e+02
8.767543e+05,1.014762e+01,9.440226e+04,1.092619e+00,9.427405e-01,9.425926e-01,2.252341e-03,1.946574e-08,3.800715e+01,1.080062e-01,3.789915e+01,4.030905e+01,1.696762e+02
8.767643e+05,1.014773e+01,9.441226e+04,1.092734e+00,9.427501e-01,9.425928e-01,2.252536e-03,1.946566e-08,3.800605e+01,1.080062e-01,3.789804e+01,4.030746e+01,1.696802e+02
8.767743e+05,1.014785e+01,9.442226e+04,1.092850e+00,9.427598e-01,9.425929e-01,2.252731e-03,1.946559e-08,3.800494e+01,1.080062e-01,3.789694e+01,4.030588e+01,1.696842e+02
8.767843e+05,1.014797e+01,9.443226e+04,1.092966e+00,9.427694e-01,9.425931e-01,2.252925e-03,1.946551e-08,3.800384e+01,1.080062e-01,3.789583e+01,4.030430e+01,1.696882e+02
8.767943e+05,1.014808e+01,9.444226e+04,1.093082e+00,9.427790e-01,9.425933e-01,2.253120e-03,1.946544e-08,3.800273e+01,1.080062e-01,3.789473e+01,4.030271e+01,1.696922e+02
8.768043e+05,1.014820e+01,9.445226e+04,1.093197e+00,9.427885e-01,9.425935e-01,2.253315e-03,1.946537e-08,3.800163e+01,1.080062e-01,3.789362e+01,4.030113e+01,1.696961e+02
8.768143e+05,1.014831e+01,9.446226e+04,1.093313e+00,9.427947e-01,9.425937e-01,2.253509e-03,1.946529e-08,3.800053e+01,1.080062e-01,3.789252e+01,4.029971e+01,1.697000e+02
8.768243e+05,1.014843e+01,9.447226e+04,1.093429e+00,9.427904e-01,9.425939e-01,2.253704e-03,1.946522e-08,3.799976e+01,1.080062e-01,3.789175e+01,4.029907e+01,1.697000e+02
8.768343e+05,1.014854e+01,9.448226e+04,1.093545e+00,9.427860e-01,9.425940e-01,2.253899e-03,1.946515e-08,3.799898e+01,1.080062e-01,3.789098e+01,4.029844e+01,1.697000e+02
8.768443e+05,1.014866e+01,9.449226e+04,1.093660e+00,9.427817e-01,9.425942e-01,2.254093e-03,1.946507e-08,3.799821e+01,1.080062e-01,3.789020e+01,4.029780e+01,1.697000e+02
8.768543e+05,1.014878e+01,9.450226e+04,1.093776e+00,9.427774e-01,9.425944e-01,2.254288e-03,1.946500e-08,3.799744e+01,1.080062e-01,3.788943e+01,4.029717e+01,1.697000e+02
8.768643e+05,1.014889e+01,9.451226e+04,1.093892e+00,9.427731e-01,9.425946e-01,2.254483e-03,1.946493e-08,3.799666e+01,1.080062e-01,3.788866e+01,4.029653e+01,1.697000e+02
8.768743e+05,1.014901e+01,9.452226e+04,1.094008e+00,9.427688e-01,9.425948e-01,2.254677e-03,1.946485e-08,3.799589e+01,1.080062e-01,3.788788e+01,4.029589e+01,1.697000e+02
8.768843e+05,1.014912e+01,9.453226e+04,1.094123e+00,9.427644e-01,9.425950e-01,2.254872e-03,1.946478e-08,3.799512e+01,1.080062e-01,3.788711e+01,4.029526e+01,1.697000e+02
8.768943e+05,1.014924e+01,9.454226e+04,1.094239e+00,9.427601e-01,9.425951e-01,2.255067e-03,1.946471e-08,3.799434e+01,1.080062e-01,3.788634e+01,4.029462e+01,1.697000e+02
8.769043e+05,1.014935e+01,9.455226e+04,1.094355e+00,9.427558e-01,9.425953e-01,2.255261e-03,1.946463e-08,3.799357e+01,1.080062e-01,3.788556e+01,4.029399e+01,1.697000e+02
8.769143e+05,1.014947e+01,9.456226e+04,1.094471e+00,9.427515e-01,9.425955e-01,2.255456e-03,1.946456e-08,3.799280e+01,1.080062e-01,3.788479e+01,4.029335e+01,1.697000e+02
8.769243e+05,1.014959e+01,9.457226e+04,1.094586e+00,9.427472e-01,9.425957e-01,2.255651e-03,1.946449e-08,3.799202e+01,1.080062e-01,3.788402e+01,4.029271e+01,1.697000e+02
8.769343e+05,1.014970e+01,9.458226e+04,1.094702e+00,9.427428e-01,9.425959e-01,2.255845e-03,1.946441e-08,3.799125e+01,1.080062e-01,3.788324e+01,4.029208e+01,1.697000e+02
8.769443e+05,1.014982e+01,9.459226e+04,1.094818e+00,9.427385e-01,9.425961e-01,2.256040e-03,1.946434e-08,3.799048e+01,1.080062e-01,3.788247e+01,4.029144e+01,1.697000e+02
8.769543e+05,1.014993e+01,9.460226e+04,1.094934e+00,9.427342e-01,9.425962e-01,2.256235e-03,1.946427e-08,3.798970e+01,1.080062e-01,3.788170e+01,4.029080e+01,1.697000e+02
8.769643e+05,1.015005e+01,9.461226e+04,1.095049e+00,9.427299e-01,9.425964e-01,2.256429e-03,1.946420e-08,3.798893e+01,1.080062e-01,3.788092e+01,4.029017e+01,1.697000e+02
8.769743e+05,1.015017e+01,9.462226e+04,1.095165e+00,9.427256e-01,9.425966e-01,2.256624e-03,1.946412e-08,3.798816e+01,1.080062e-01,3.788015e+01,4.028953e+01,1.697000e+02
8.769843e+05,1.015028e+01,9.463226e+04,1.095281e+00,9.427212e-01,9.425968e-01,2.256818e-03,1.946405e-08,3.798738e+01,1.080062e-01,3.787938e+01,4.028890e+01,1.697000e+02
8.769943e+05,1.015040e+01,9.464226e+04,1.095397e+00,9.427169e-01,9.425970e-01,2.257013e-03,1.946398e-08,3.798661e+01,1.080062e-01,3.787861e+01,4.028826e+01,1.697000e+02
8.770043e+05,1.015051e+01,9.465226e+04,1.095512e+00,9.427126e-01,9.425972e-01,2.257208e-03,1.946390e-08,3.798584e+01,1.080062e-01,3.787783e+01,4.028762e+01,1.697000e+02
8.770143e+05,1.015063e+01,9.466226e+04,1.095628e+00,9.427083e-01,9.425973e-01,2.257402e-03,1.946383e-08,3.798506e+01,1.080062e-01,3.787706e+01,4.028699e+01,1.697000e+02
8.770243e+05,1.015074e+01,9.467227e+04,1.095744e+00,9.427039e-01,9.425975e-01,2.257597e-03,1.946376e-08,3.798429e+01,1.080062e-01,3.787629e+01,4.028635e+01,1.697000e+02
8.770343e+05,1.015086e+01,9.468227e+04,1.095860e+00,9.426996e-01,9.425977e-01,2.257792e-03,1.946369e-08,3.798352e+01,1.080062e-01,3.787551e+01,4.028572e+01,1.697000e+02
8.770443e+05,1.015098e+01,9.469227e+04,1.095975e+00,9.426953e-01,9.425979e-01,2.257986e-03,1.946361e-08,3.798274e+01,1.080062e-01,3.787474e+01,4.028508e+01,1.697000e+02
8.770543e+05,1.015109e+01,9.470227e+04,1.096091e+00,9.426914e-01,9.425981e-01,2.258181e-03,1.946354e-08,3.798197e+01,1.080062e-01,3.787397e+01,4.028442e+01,1.697000e+02
8.770643e+05,1.015121e+01,9.471227e+04,1.096207e+00,9.426902e-01,9.425983e-01,2.258376e-03,1.946347e-08,3.798158e+01,1.080062e-01,3.787358e+01,4.028406e+01,1.697006e+02
8.770743e+05,1.015132e+01,9.472227e+04,1.096323e+00,9.426884e-01,9.425984e-01,2.258570e-03,1.946339e-08,3.798345e+01,1.080062e-01,3.787545e+01,4.028612e+01,1.697046e+02
8.770843e+05,1.015144e+01,9.473227e+04,1.096438e+00,9.426867e-01,9.425986e-01,2.258765e-03,1.946332e-08,3.798532e+01,1.080062e-01,3.787732e+01,4.028818e+01,1.697085e+02
8.770943e+05,1.015155e+01,9.474227e+04,1.096554e+00,9.426849e-01,9.425988e-01,2.258960e-03,1.946325e-08,3.798719e+01,1.080062e-01,3.787919e+01,4.029024e+01,1.697125e+02
8.771043e+05,1.015167e+01,9.475227e+04,1.096670e+00,9.426831e-01,9.425990e-01,2.259154e-03,1.946318e-08,3.798906e+01,1.080062e-01,3.788106e+01,4.029230e+01,1.697165e+02
8.771143e+05,1.015179e+01,9.476227e+04,1.096786e+00,9.426813e-01,9.425992e-01,2.259349e-03,1.946310e-08,3.799094e+01,1.080062e-01,3.788293e+01,4.029436e+01,1.697205e+02
8.771243e+05,1.015190e+01,9.477227e+04,1.096901e+00,9.426795e-01,9.425994e-01,2.259543e-03,1.946303e-08,3.799281e+01,1.080062e-01,3.788480e+01,4.029642e+01,1.697244e+02
8.771343e+05,1.015202e+01,9.478227e+04,1.097017e+00,9.426778e-01,9.425995e-01,2.259738e-03,1.946296e-08,3.799468e+01,1.080062e-01,3.788667e+01,4.029849e+01,1.697284e+02
8.771443e+05,1.015213e+01,9.479227e+04,1.097133e+00,9.426760e-01,9.425997e-01,2.259933e-03,1.946289e-08,3.799655e+01,1.080062e-01,3.788854e+01,4.030055e+01,1.697324e+02
8.771543e+05,1.015225e+01,9.480227e+04,1.097248e+00,9.426742e-01,9.425999e-01,2.260127e-03,1.946281e-08,3.799842e+01,1.080062e-01,3.789041e+01,4.030261e+01,1.697364e+02
8.771643e+05,1.015236e+01,9.481227e+04,1.097364e+00,9.426724e-01,9.426001e-01,2.260322e-03,1.946274e-08,3.800029e+01,1.080062e-01,3.789228e+01,4.030467e+01,1.697404e+02
8.771743e+05,1.015248e+01,9.482227e+04,1.097480e+00,9.426707e-01,9.426003e-01,2.260517e-03,1.946267e-08,3.800216e+01,1.080062e-01,3.789415e+01,4.030673e+01,1.697443e+02
8.771843e+05,1.015260e+01,9.483227e+04,1.097596e+00,9.426689e-01,9.426005e-01,2.260711e-03,1.946260e-08,3.800403e+01,1.080062e-01,3.789602e+01,4.030879e+01,1.697483e+02
8.771943e+05,1.015271e+01,9.484227e+04,1.097711e+00,9.426671e-01,9.426006e-01,2.260906e-03,1.946253e-08,3.800590e+01,1.080062e-01,3.789790e+01,4.031085e+01,1.697523e+02
8.772043e+05,1.015283e+01,9.485227e+04,1.097827e+00,9.426653e-01,9.426008e-01,2.261100e-03,1.946245e-08,3.800777e+01,1.080062e-01,3.789977e+01,4.031291e+01,1.697563e+02
8.772143e+05,1.015294e+01,9.486227e+04,1.097943e+00,9.426635e-01,9.426010e-01,2.261295e-03,1.946238e-08,3.800964e+01,1.080062e-01,3.790164e+01,4.031497e+01,1.697602e+02
8.772243e+05,1.015306e+01,9.487227e+04,1.098059e+00,9.426618e-01,9.426012e-01,2.261490e-03,1.946231e-08,3.801151e+01,1.080062e-01,3.790351e+01,4.031703e+01,1.697642e+02
8.772343e+05,1.015317e+01,9.488227e+04,1.098174e+00,9.426600e-01,9.426014e-01,2.261684e-03,1.946224e-08,3.801338e+01,1.080062e-01,3.790538e+01,4.031909e+01,1.697682e+02
8.772443e+05,1.015329e+01,9.489227e+04,1.098290e+00,9.426582e-01,9.426016e-01,2.261879e-03,1.946217e-08,3.801526e+01,1.080062e-01,3.790725e+01,4.032115e+01,1.697722e+02
8.772543e+05,1.015341e+01,9.490227e+04,1.098406e+00,9.426564e-01,9.426017e-01,2.262074e-03,1.946209e-08,3.801713e+01,1.080062e-01,3.790912e+01,4.032321e+01,1.697761e+02
8.772643e+05,1.015352e+01,9.491227e+04,1.098522e+00,9.426546e-01,9.426019e-01,2.262268e-03,1.946202e-08,3.801900e+01,1.080062e-01,3.791099e+01,4.032527e+01,1.697801e+02
8.772743e+05,1.015364e+01,9.492227e+04,1.098637e+00,9.426529e-01,9.426021e-01,2.262463e-03,1.946195e-08,3.802087e+01,1.080062e-01,3.791286e+01,4.032733e+01,1.697841e+02
8.772843e+05,1.015375e+01,9.493227e+04,1.098753e+00,9.426511e-01,9.426023e-01,2.262657e-03,1.946188e-08,3.802274e+01,1.080062e-01,3.791473e+01,4.032939e+01,1.697881e+02
8.772943e+05,1.015387e+01,9.494227e+04,1.098869e+00,9.426493e-01,9.426025e-01,2.262852e-03,1.946181e-08,3.802461e+01,1.080062e-01,3.791660e+01,4.033145e+01,1.697921e+02
8.773043e+05,1.015398e+01,9.495227e+04,1.098985e+00,9.426475e-01,9.426027e-01,2.263047e-03,1.946173e-08,3.802648e+01,1.080062e-01,3.791847e+01,4.033351e+01,1.697960e+02
8.773143e+05,1.015410e+01,9.496227e+04,1.099100e+00,9.426458e-01,9.426028e-01,2.263241e-03,1.946166e-08,3.802834e+01,1.080062e-01,3.792033e+01,4.033556e+01,1.698000e+02
8.773243e+05,1.015422e+01,9.497227e+04,1.099216e+00,9.426500e-01,9.426030e-01,2.263436e-03,1.946159e-08,3.802671e+01,1.080062e-01,3.791870e+01,4.033365e+01,1.698040e+02
8.773343e+05,1.015433e+01,9.498227e+04,1.099332e+00,9.426541e-01,9.426032e-01,2.263631e-03,1.946152e-08,3.802507e+01,1.080062e-01,3.791707e+01,4.033174e+01,1.698081e+02
8.773443e+05,1.015445e+01,9.499227e+04,1.099448e+00,9.426583e-01,9.426034e-01,2.263825e-03,1.946145e-08,3.802344e+01,1.080062e-01,3.791544e+01,4.032983e+01,1.698121e+02
8.773543e+05,1.015456e+01,9.500227e+04,1.099563e+00,9.426625e-01,9.426036e-01,2.264020e-03,1.946138e-08,3.802181e+01,1.080062e-01,3.791380e+01,4.032792e+01,1.698161e+02
8.773643e+05,1.015468e+01,9.501227e+04,1.099679e+00,9.426666e-01,9.426038e-01,2.264214e-03,1.946130e-08,3.802018e+01,1.080062e-01,3.791217e+01,4.032601e+01,1.698201e+02
8.773743e+05,1.015479e+01,9.502227e+04,1.099795e+00,9.426708e-01,9.426039e-01,2.264409e-03,1.946123e-08,3.801854e+01,1.080062e-01,3.791054e+01,4.032410e+01,1.698241e+02
8.773843e+05,1.015491e+01,9.503227e+04,1.099911e+00,9.426750e-01,9.426041e-01,2.264604e-03,1.946116e-08,3.801691e+01,1.080062e-01,3.790891e+01,4.032219e+01,1.698281e+02
8.773943e+05,1.015503e+01,9.504227e+04,1.100026e+00,9.426791e-01,9.426043e-01,2.264798e-03,1.946109e-08,3.801528e+01,1.080062e-01,3.790727e+01,4.032028e+01,1.698322e+02
8.774043e+05,1.015514e+01,9.505227e+04,1.100142e+00,9.426833e-01,9.426045e-01,2.264993e-03,1.946102e-08,3.801365e+01,1.080062e-01,3.790564e+01,4.031837e+01,1.698362e+02
8.774143e+05,1.015526e+01,9.506227e+04,1.100258e+00,9.426875e-01,9.426047e-01,2.265188e-03,1.946095e-08,3.801201e+01,1.080062e-01,3.790401e+01,4.031646e+01,1.698402e+02
8.774243e+05,1.015537e+01,9.507227e+04,1.100374e+00,9.426916e-01,9.426049e-01,2.265382e-03,1.946087e-08,3.801038e+01,1.080062e-01,3.790238e+01,4.031455e+01,1.698442e+02
8.774343e+05,1.015549e+01,9.508227e+04,1.100489e+00,9.426958e-01,9.426050e-01,2.265577e-03,1.946080e-08,3.800875e+01,1.080062e-01,3.790074e+01,4.031264e+01,1.698482e+02
8.774443e+05,1.015561e+01,9.509228e+04,1.100605e+00,9.427000e-01,9.426052e-01,2.265771e-03,1.946073e-08,3.800712e+01,1.080062e-01,3.789911e+01,4.031073e+01,1.698523e+02
8.774543e+05,1.015572e+01,9.510228e+04,1.100721e+00,9.427041e-01,9.426054e-01,2.265966e-03,1.946066e-08,3.800548e+01,1.080062e-01,3.789748e+01,4.030883e+01,1.698563e+02
8.774643e+05,1.015584e+01,9.511228e+04,1.100837e+00,9.427083e-01,9.426056e-01,2.266161e-03,1.946059e-08,3.800385e+01,1.080062e-01,3.789585e+01,4.030692e+01,1.698603e+02
8.774743e+05,1.015595e+01,9.512228e+04,1.100952e+00,9.427125e-01,9.426058e-01,2.266355e-03,1.946052e-08,3.800222e+01,1.080062e-01,3.789421e+01,4.030501e+01,1.698643e+02
8.774843e+05,1.015607e+01,9.513228e+04,1.101068e+00,9.427166e-01,9.426060e-01,2.266550e-03,1.946045e-08,3.800059e+01,1.080062e-01,3.789258e+01,4.030310e+01,1.698683e+02
8.774943e+05,1.015618e+01,9.514228e+04,1.101184e+00,9.427208e-01,9.426061e-01,2.266744e-03,1.946038e-08,3.799895e+01,1.080062e-01,3.789095e+01,4.030119e+01,1.698724e+02
8.775043e+05,1.015630e+01,9.515228e+04,1.101299e+00,9.427250e-01,9.426063e-01,2.266939e-03,1.946030e-08,3.799732e+01,1.080062e-01,3.788932e+01,4.029928e+01,1.698764e+02
8.775143e+05,1.015642e+01,9.516228e+04,1.101415e+00,9.427291e-01,9.426065e-01,2.267134e-03,1.946023e-08,3.799569e+01,1.080062e-01,3.788768e+01,4.029737e+01,1.698804e+02
8.775243e+05,1.015653e+01,9.517228e+04,1.101531e+00,9.427333e-01,9.426067e-01,2.267328e-03,1.946016e-08,3.799406e+01,1.080062e-01,3.788605e+01,4.029546e+01,1.698844e+02
8.775343e+05,1.015665e+01,9.518228e+04,1.101647e+00,9.427375e-01,9.426069e-01,2.267523e-03,1.946009e-08,3.799242e+01,1.080062e-01,3.788442e+01,4.029355e+01,1.698884e+02
8.775443e+05,1.015676e+01,9.519228e+04,1.101762e+00,9.427416e-01,9.426071e-01,2.267717e-03,1.946002e-08,3.799079e+01,1.080062e-01,3.788279e+01,4.029164e+01,1.698924e+02
8.775543e+05,1.015688e+01,9.520228e+04,1.101878e+00,9.427454e-01,9.426072e-01,2.267912e-03,1.945995e-08,3.798916e+01,1.080062e-01,3.788115e+01,4.028975e+01,1.698965e+02
8.775643e+05,1.015699e+01,9.521228e+04,1.101994e+00,9.427454e-01,9.426074e-01,2.268107e-03,1.945988e-08,3.798772e+01,1.080062e-01,3.787972e+01,4.028823e+01,1.699000e+02
8.775743e+05,1.015711e+01,9.522228e+04,1.102110e+00,9.427379e-01,9.426076e-01,2.268301e-03,1.945981e-08,3.798772e+01,1.080062e-01,3.787972e+01,4.028855e+01,1.699000e+02
8.775843e+05,1.015723e+01,9.523228e+04,1.102225e+00,9.427304e-01,9.426078e-01,2.268496e-03,1.945974e-08,3.798772e+01,1.080062e-01,3.787972e+01,4.028887e+01,1.699000e+02
8.775943e+05,1.015734e+01,9.524228e+04,1.102341e+00,9.427229e-01,9.426080e-01,2.268690e-03,1.945967e-08,3.798772e+01,1.080062e-01,3.787972e+01,4.028918e+01,1.699000e+02
8.776043e+05,1.015746e+01,9.525228e+04,1.102457e+00,9.427154e-01,9.426082e-01,2.268885e-03,1.945960e-08,3.798772e+01,1.080062e-01,3.787972e+01,4.028950e+01,1.699000e+02
8.776143e+05,1.015757e+01,9.526228e+04,1.102573e+00,9.427080e-01,9.426083e-01,2.269080e-03,1.945952e-08,3.798772e+01,1.080062e-01,3.787972e+01,4.028982e+01,1.699000e+02
8.776243e+05,1.015769e+01,9.527228e+04,1.102688e+00,9.427005e-01,9.426085e-01,2.269274e-03,1.945945e-08,3.798772e+01,1.080062e-01,3.787972e+01,4.029014e+01,1.699000e+02
8.776343e+05,1.015780e+01,9.528228e+04,1.102804e+00,9.426930e-01,9.426087e-01,2.269469e-03,1.945938e-08,3.798772e+01,1.080062e-01,3.787972e+01,4.029046e+01,1.699000e+02
8.776443e+05,1.015792e+01,9.529228e+04,1.102920e+00,9.426855e-01,9.426089e-01,2.269663e-03,1.945931e-08,3.798772e+01,1.080062e-01,3.787972e+01,4.029078e+01,1.699000e+02
8.776543e+05,1.015804e+01,9.530228e+04,1.103036e+00,9.426780e-01,9.426091e-01,2.269858e-03,1.945924e-08,3.798772e+01,1.080062e-01,3.787972e+01,4.029110e+01,1.699000e+02
8.776643e+05,1.015815e+01,9.531228e+04,1.103151e+00,9.426706e-01,9.426093e-01,2.270053e-03,1.945917e-08,3.798772e+01,1.080062e-01,3.787972e+01,4.029142e+01,1.699000e+02
8.776743e+05,1.015827e+01,9.532228e+04,1.103267e+00,9.426631e-01,9.426094e-01,2.270247e-03,1.945910e-08,3.798772e+01,1.080062e-01,3.787972e+01,4.029173e+01,1.699000e+02
8.776843e+05,1.015838e+01,9.533228e+04,1.103383e+00,9.426556e-01,9.426096e-01,2.270442e-03,1.945903e-08,3.798772e+01,1.080062e-01,3.787972e+01,4.029205e+01,1.699000e+02
8.776943e+05,1.015850e+01,9.534228e+04,1.103499e+00,9.426481e-01,9.426098e-01,2.270636e-03,1.945896e-08,3.798772e+01,1.080062e-01,3.787972e+01,4.029237e+01,1.699000e+02
8.777043e+05,1.015861e+01,9.535228e+04,1.103614e+00,9.426407e-01,9.426100e-01,2.270831e-03,1.945889e-08,3.798772e+01,1.080062e-01,3.787972e+01,4.029269e+01,1.699000e+02
8.777143e+05,1.015873e+01,9.536228e+04,1.103730e+00,9.426332e-01,9.426102e-01,2.271026e-03,1.945882e-08,3.798772e+01,1.080062e-01,3.787972e+01,4.029301e+01,1.699000e+02
8.777243e+05,1.015885e+01,9.537228e+04,1.103846e+00,9.426257e-01,9.426104e-01,2.271220e-03,1.945875e-08,3.798772e+01,1.080062e-01,3.787972e+01,4.029333e+01,1.699000e+02
8.777343e+05,1.015896e+01,9.538228e+04,1.103962e+00,9.426182e-01,9.426105e-01,2.271415e-03,1.945868e-08,3.798772e+01,1.080062e-01,3.787972e+01,4.029365e+01,1.699000e+02
8.777443e+05,1.015908e+01,9.539228e+04,1.104077e+00,9.426107e-01,9.426107e-01,2.271609e-03,1.945861e-08,3.798772e+01,1.080062e-01,3.787972e+01,4.029397e+01,1.699000e+02
8.777543e+05,1.015919e+01,9.540228e+04,1.104193e+00,9.426033e-01,9.426109e-01,2.271804e-03,1.945854e-08,3.798772e+01,1.080062e-01,3.787972e+01,4.029429e+01,1.699000e+02
8.777643e+05,1.015931e+01,9.541228e+04,1.104309e+00,9.425958e-01,9.426111e-01,2.271999e-03,1.945847e-08,3.798772e+01,1.080062e-01,3.787972e+01,4.029460e+01,1.699000e+02
8.777743e+05,1.015942e+01,9.542228e+04,1.104425e+00,9.425883e-01,9.426113e-01,2.272193e-03,1.945840e-08,3.798772e+01,1.080062e-01,3.787972e+01,4.029492e+01,1.699000e+02
8.777843e+05,1.015954e+01,9.543228e+04,1.104540e+00,9.425808e-01,9.426115e-01,2.272388e-03,1.945833e-08,3.798772e+01,1.080062e-01,3.787972e+01,4.029524e+01,1.699000e+02
8.777943e+05,1.015966e+01,9.544228e+04,1.104656e+00,9.425733e-01,9.426117e-01,2.272582e-03,1.945826e-08,3.798772e+01,1.080062e-01,3.787972e+01,4.029556e+01,1.699000e+02
8.778043e+05,1.015977e+01,9.545228e+04,1.104772e+00,9.425659e-01,9.426118e-01,2.272777e-03,1.945819e-08,3.798772e+01,1.080062e-01,3.787972e+01,4.029588e+01,1.699000e+02
8.778143e+05,1.015989e+01,9.546228e+04,1.104888e+00,9.425595e-01,9.426120e-01,2.272972e-03,1.945812e-08,3.798776e+01,1.080062e-01,3.787976e+01,4.029619e+01,1.699000e+02
8.778243e+05,1.016000e+01,9.547228e+04,1.105003e+00,9.425595e-01,9.426122e-01,2.273166e-03,1.945805e-08,3.798802e+01,1.080062e-01,3.788001e+01,4.029646e+01,1.699000e+02
8.778343e+05,1.016012e+01,9.548228e+04,1.105119e+00,9.425595e-01,9.426124e-01,2.273361e-03,1.945798e-08,3.798827e+01,1.080062e-01,3.788027e+01,4.029673e+01,1.699000e+02
8.778443e+05,1.016023e+01,9.549228e+04,1.105235e+00,9.425595e-01,9.426126e-01,2.273555e-03,1.945791e-08,3.798853e+01,1.080062e-01,3.788052e+01,4.029700e+01,1.699000e+02
8.778543e+05,1.016035e+01,9.550228e+04,1.105351e+00,9.425595e-01,9.426128e-01,2.273750e-03,1.945784e-08,3.798878e+01,1.080062e-01,3.788078e+01,4.029727e+01,1.699000e+02
8.778643e+05,1.016047e+01,9.551229e+04,1.105466e+00,9.425595e-01,9.426129e-01,2.273944e-03,1.945777e-08,3.798904e+01,1.080062e-01,3.788103e+01,4.029754e+01,1.699000e+02
8.778743e+05,1.016058e+01,9.552229e+04,1.105582e+00,9.425595e-01,9.426131e-01,2.274139e-03,1.945770e-08,3.798929e+01,1.080062e-01,3.788129e+01,4.029782e+01,1.699000e+02
8.778843e+05,1.016070e+01,9.553229e+04,1.105698e+00,9.425595e-01,9.426133e-01,2.274334e-03,1.945763e-08,3.798955e+01,1.080062e-01,3.788154e+01,4.029809e+01,1.699000e+02
8.778943e+05,1.016081e+01,9.554229e+04,1.105813e+00,9.425595e-01,9.426135e-01,2.274528e-03,1.945756e-08,3.798980e+01,1.080062e-01,3.788180e+01,4.029836e+01,1.699000e+02
8.779043e+05,1.016093e+01,9.555229e+04,1.105929e+00,9.425595e-01,9.426137e-01,2.274723e-03,1.945749e-08,3.799006e+01,1.080062e-01,3.788205e+01,4.029863e+01,1.699000e+02
8.779143e+05,1.016104e+01,9.556229e+04,1.106045e+00,9.425595e-01,9.426139e-01,2.274917e-03,1.945742e-08,3.799031e+01,1.080062e-01,3.788231e+01,4.029890e+01,1.699000e+02
8.779243e+05,1.016116e+01,9.557229e+04,1.106161e+00,9.425595e-01,9.426140e-01,2.275112e-03,1.945735e-08,3.799057e+01,1.080062e-01,3.788256e+01,4.029917e+01,1.699000e+02
8.779343e+05,1.016128e+01,9.558229e+04,1.106276e+00,9.425595e-01,9.426142e-01,2.275307e-03,1.945728e-08,3.799082e+01,1.080062e-01,3.788282e+01,4.029944e+01,1.699000e+02
8.779443e+05,1.016139e+01,9.559229e+04,1.106392e+00,9.425595e-01,9.426144e-01,2.275501e-03,1.945721e-08,3.799108e+01,1.080062e-01,3.788307e+01,4.029971e+01,1.699000e+02
8.779543e+05,1.016151e+01,9.560229e+04,1.106508e+00,9.425595e-01,9.426146e-01,2.275696e-03,1.945714e-08,3.799133e+01,1.080062e-01,3.788333e+01,4.029998e+01,1.699000e+02
8.779643e+05,1.016162e+01,9.561229e+04,1.106624e+00,9.425595e-01,9.426148e-01,2.275890e-03,1.945707e-08,3.799159e+01,1.080062e-01,3.788358e+01,4.030025e+01,1.699000e+02
8.779743e+05,1.016174e+01,9.562229e+04,1.106739e+00,9.425595e-01,9.426150e-01,2.276085e-03,1.945700e-08,3.799184e+01,1.080062e-01,3.788384e+01,4.030052e+01,1.699000e+02
8.779843e+05,1.016186e+01,9.563229e+04,1.106855e+00,9.425595e-01,9.426151e-01,2.276279e-03,1.945693e-08,3.799210e+01,1.080062e-01,3.788409e+01,4.030079e+01,1.699000e+02
8.779943e+05,1.016197e+01,9.564229e+04,1.106971e+00,9.425595e-01,9.426153e-01,2.276474e-03,1.945686e-08,3.799235e+01,1.080062e-01,3.788435e+01,4.030106e+01,1.699000e+02
8.780043e+05,1.016209e+01,9.565229e+04,1.107087e+00,9.425595e-01,9.426155e-01,2.276669e-03,1.945679e-08,3.799261e+01,1.080062e-01,3.788460e+01,4.030133e+01,1.699000e+02
8.780143e+05,1.016220e+01,9.566229e+04,1.107202e+00,9.425595e-01,9.426157e-01,2.276863e-03,1.945672e-08,3.799286e+01,1.080062e-01,3.788486e+01,4.030160e+01,1.699000e+02
8.780243e+05,1.016232e+01,9.567229e+04,1.107318e+00,9.425595e-01,9.426159e-01,2.277058e-03,1.945665e-08,3.799312e+01,1.080062e-01,3.788511e+01,4.030188e+01,1.699000e+02
8.780343e+05,1.016243e+01,9.568229e+04,1.107434e+00,9.425595e-01,9.426161e-01,2.277252e-03,1.945658e-08,3.799338e+01,1.080062e-01,3.788537e+01,4.030215e+01,1.699000e+02
8.780443e+05,1.016255e+01,9.569229e+04,1.107550e+00,9.425595e-01,9.426162e-01,2.277447e-03,1.945652e-08,3.799363e+01,1.080062e-01,3.788562e+01,4.030242e+01,1.699000e+02
8.780543e+05,1.016267e+01,9.570229e+04,1.107665e+00,9.425595e-01,9.426164e-01,2.277641e-03,1.945645e-08,3.799389e+01,1.080062e-01,3.788588e+01,4.030269e+01,1.699000e+02
8.780643e+05,1.016278e+01,9.571229e+04,1.107781e+00,9.425628e-01,9.426166e-01,2.277836e-03,1.945638e-08,3.799414e+01,1.080062e-01,3.788613e+01,4.030282e+01,1.699000e+02
8.780743e+05,1.016290e+01,9.572229e+04,1.107897e+00,9.425659e-01,9.426168e-01,2.278031e-03,1.945631e-08,3.799414e+01,1.080062e-01,3.788613e+01,4.030268e+01,1.699041e+02
8.780843e+05,1.016301e+01,9.573229e+04,1.108013e+00,9.425691e-01,9.426170e-01,2.278225e-03,1.945624e-08,3.799414e+01,1.080062e-01,3.788613e+01,4.030255e+01,1.699081e+02
8.780943e+05,1.016313e+01,9.574229e+04,1.108128e+00,9.425722e-01,9.426172e-01,2.278420e-03,1.945617e-08,3.799414e+01,1.080062e-01,3.788613e+01,4.030241e+01,1.699121e+02
8.781043e+05,1.016324e+01,9.575229e+04,1.108244e+00,9.425753e-01,9.426173e-01,2.278614e-03,1.945610e-08,3.799414e+01,1.080062e-01,3.788613e+01,4.030228e+01,1.699161e+02
8.781143e+05,1.016336e+01,9.576229e+04,1.108360e+00,9.425785e-01,9.426175e-01,2.278809e-03,1.945603e-08,3.799414e+01,1.080062e-01,3.788613e+01,4.030215e+01,1.699201e+02
8.781243e+05,1.016348e+01,9.577229e+04,1.108476e+00,9.425816e-01,9.426177e-01,2.279003e-03,1.945596e-08,3.799414e+01,1.080062e-01,3.788613e+01,4.030201e+01,1.699242e+02
8.781343e+05,1.016359e+01,9.578229e+04,1.108591e+00,9.425848e-01,9.426179e-01,2.279198e-03,1.945589e-08,3.799414e+01,1.080062e-01,3.788613e+01,4.030188e+01,1.699282e+02
8.781443e+05,1.016371e+01,9.579229e+04,1.108707e+00,9.425879e-01,9.426181e-01,2.279392e-03,1.945582e-08,3.799414e+01,1.080062e-01,3.788613e+01,4.030174e+01,1.699322e+02
8.781543e+05,1.016382e+01,9.580229e+04,1.108823e+00,9.425911e-01,9.426183e-01,2.279587e-03,1.945576e-08,3.799414e+01,1.080062e-01,3.788613e+01,4.030161e+01,1.699362e+02
8.781643e+05,1.016394e+01,9.581229e+04,1.108939e+00,9.425942e-01,9.426184e-01,2.279782e-03,1.945569e-08,3.799414e+01,1.080062e-01,3.788613e+01,4.030148e+01,1.699402e+02
8.781743e+05,1.016405e+01,9.582229e+04,1.109054e+00,9.425973e-01,9.426186e-01,2.279976e-03,1.945562e-08,3.799414e+01,1.080062e-01,3.788613e+01,4.030134e+01,1.699442e+02
8.781843e+05,1.016417e+01,9.583229e+04,1.109170e+00,9.426005e-01,9.426188e-01,2.280171e-03,1.945555e-08,3.799414e+01,1.080062e-01,3.788613e+01,4.030121e+01,1.699483e+02
8.781943e+05,1.016429e+01,9.584229e+04,1.109286e+00,9.426036e-01,9.426190e-01,2.280365e-03,1.945548e-08,3.799414e+01,1.080062e-01,3.788613e+01,4.030107e+01,1.699523e+02
8.782043e+05,1.016440e+01,9.585229e+04,1.109402e+00,9.426068e-01,9.426192e-01,2.280560e-03,1.945541e-08,3.799414e+01,1.080062e-01,3.788613e+01,4.030094e+01,1.699563e+02
8.782143e+05,1.016452e+01,9.586229e+04,1.109517e+00,9.426099e-01,9.426194e-01,2.280754e-03,1.945534e-08,3.799414e+01,1.080062e-01,3.788613e+01,4.030081e+01,1.699603e+02
8.782243e+05,1.016463e+01,9.587229e+04,1.109633e+00,9.426131e-01,9.426195e-01,2.280949e-03,1.945527e-08,3.799414e+01,1.080062e-01,3.788613e+01,4.030067e+01,1.699643e+02
8.782343e+05,1.016475e+01,9.588229e+04,1.109749e+00,9.426162e-01,9.426197e-01,2.281144e-03,1.945521e-08,3.799414e+01,1.080062e-01,3.788613e+01,4.030054e+01,1.699684e+02
8.782443e+05,1.016486e+01,9.589229e+04,1.109865e+00,9.426194e-01,9.426199e-01,2.281338e-03,1.945514e-08,3.799414e+01,1.080062e-01,3.788613e+01,4.030040e+01,1.699724e+02
8.782543e+05,1.016498e+01,9.590229e+04,1.109980e+00,9.426225e-01,9.426201e-01,2.281533e-03,1.945507e-08,3.799414e+01,1.080062e-01,3.788613e+01,4.030027e+01,1.699764e+02
8.782643e+05,1.016510e+01,9.591229e+04,1.110096e+00,9.426256e-01,9.426203e-01,2.281727e-03,1.945500e-08,3.799414e+01,1.080062e-01,3.788613e+01,4.030014e+01,1.699804e+02
8.782743e+05,1.016521e+01,9.592230e+04,1.110212e+00,9.426288e-01,9.426205e-01,2.281922e-03,1.945493e-08,3.799414e+01,1.080062e-01,3.788613e+01,4.030000e+01,1.699844e+02
8.782843e+05,1.016533e+01,9.593230e+04,1.110327e+00,9.426319e-01,9.426206e-01,2.282116e-03,1.945486e-08,3.799414e+01,1.080062e-01,3.788613e+01,4.029987e+01,1.699885e+02
8.782943e+05,1.016544e+01,9.594230e+04,1.110443e+00,9.426351e-01,9.426208e-01,2.282311e-03,1.945479e-08,3.799414e+01,1.080062e-01,3.788613e+01,4.029973e+01,1.699925e+02
8.783043e+05,1.016556e+01,9.595230e+04,1.110559e+00,9.426374e-01,9.426210e-01,2.282505e-03,1.945473e-08,3.799414e+01,1.080062e-01,3.788613e+01,4.029963e+01,1.699965e+02
8.783143e+05,1.016567e+01,9.596230e+04,1.110675e+00,9.426335e-01,9.426212e-01,2.282700e-03,1.945466e-08,3.799411e+01,1.080062e-01,3.788610e+01,4.029977e+01,1.699995e+02
8.783243e+05,1.016579e+01,9.597230e+04,1.110790e+00,9.426254e-01,9.426214e-01,2.282894e-03,1.945459e-08,3.799385e+01,1.080062e-01,3.788584e+01,4.029984e+01,1.699955e+02
8.783343e+05,1.016591e+01,9.598230e+04,1.110906e+00,9.426173e-01,9.426216e-01,2.283089e-03,1.945452e-08,3.799359e+01,1.080062e-01,3.788559e+01,4.029991e+01,1.699915e+02
8.783443e+05,1.016602e+01,9.599230e+04,1.111022e+00,9.426092e-01,9.426217e-01,2.283284e-03,1.945445e-08,3.799334e+01,1.080062e-01,3.788533e+01,4.029999e+01,1.699875e+02
8.783543e+05,1.016614e+01,9.600230e+04,1.111138e+00,9.426010e-01,9.426219e-01,2.283478e-03,1.945438e-08,3.799308e+01,1.080062e-01,3.788508e+01,4.030006e+01,1.699835e+02
8.783643e+05,1.016625e+01,9.601230e+04,1.111253e+00,9.425929e-01,9.426221e-01,2.283673e-03,1.945432e-08,3.799283e+01,1.080062e-01,3.788482e+01,4.030014e+01,1.699795e+02
8.783743e+05,1.016637e+01,9.602230e+04,1.111369e+00,9.425848e-01,9.426223e-01,2.283867e-03,1.945425e-08,3.799257e+01,1.080062e-01,3.788456e+01,4.030021e+01,1.699755e+02
8.783843e+05,1.016648e+01,9.603230e+04,1.111485e+00,9.425767e-01,9.426225e-01,2.284062e-03,1.945418e-08,3.799231e+01,1.080062e-01,3.788431e+01,4.030029e+01,1.699716e+02
8.783943e+05,1.016660e+01,9.604230e+04,1.111601e+00,9.425686e-01,9.426227e-01,2.284256e-03,1.945411e-08,3.799206e+01,1.080062e-01,3.788405e+01,4.030036e+01,1.699676e+02
8.784043e+05,1.016672e+01,9.605230e+04,1.111716e+00,9.425604e-01,9.426228e-01,2.284451e-03,1.945404e-08,3.799180e+01,1.080062e-01,3.788380e+01,4.030044e+01,1.699636e+02
8.784143e+05,1.016683e+01,9.606230e+04,1.111832e+00,9.425523e-01,9.426230e-01,2.284645e-03,1.945398e-08,3.799155e+01,1.080062e-01,3.788354e+01,4.030051e+01,1.699596e+02
8.784243e+05,1.016695e+01,9.607230e+04,1.111948e+00,9.425442e-01,9.426232e-01,2.284840e-03,1.945391e-08,3.799129e+01,1.080062e-01,3.788328e+01,4.030059e+01,1.699556e+02
8.784343e+05,1.016706e+01,9.608230e+04,1.112064e+00,9.425361e-01,9.426234e-01,2.285035e-03,1.945384e-08,3.799103e+01,1.080062e-01,3.788303e+01,4.030066e+01,1.699516e+02
8.784443e+05,1.016718e+01,9.609230e+04,1.112179e+00,9.425280e-01,9.426236e-01,2.285229e-03,1.945377e-08,3.799078e+01,1.080062e-01,3.788277e+01,4.030074e+01,1.699476e+02
8.784543e+05,1.016730e+01,9.610230e+04,1.112295e+00,9.425198e-01,9.426238e-01,2.285424e-03,1.945370e-08,3.799052e+01,1.080062e-01,3.788252e+01,4.030081e+01,1.699436e+02
8.784643e+05,1.016741e+01,9.611230e+04,1.112411e+00,9.425117e-01,9.426239e-01,2.285618e-03,1.945364e-08,3.799027e+01,1.080062e-01,3.788226e+01,4.030089e+01,1.699396e+02
8.784743e+05,1.016753e+01,9.612230e+04,1.112527e+00,9.425036e-01,9.426241e-01,2.285813e-03,1.945357e-08,3.799001e+01,1.080062e-01,3.788200e+01,4.030096e+01,1.699356e+02
8.784843e+05,1.016764e+01,9.613230e+04,1.112642e+00,9.424955e-01,9.426243e-01,2.286007e-03,1.945350e-08,3.798975e+01,1.080062e-01,3.788175e+01,4.030103e+01,1.699316e+02
8.784943e+05,1.016776e+01,9.614230e+04,1.112758e+00,9.424873e-01,9.426245e-01,2.286202e-03,1.945343e-08,3.798950e+01,1.080062e-01,3.788149e+01,4.030111e+01,1.699277e+02
8.785043e+05,1.016787e+01,9.615230e+04,1.112874e+00,9.424792e-01,9.426247e-01,2.286396e-03,1.945337e-08,3.798924e+01,1.080062e-01,3.788124e+01,4.030118e+01,1.699237e+02
8.785143e+05,1.016799e+01,9.616230e+04,1.112990e+00,9.424711e-01,9.426249e-01,2.286591e-03,1.945330e-08,3.798899e+01,1.080062e-01,3.788098e+01,4.030126e+01,1.699197e+02
8.785243e+05,1.016811e+01,9.617230e+04,1.113105e+00,9.424630e-01,9.426250e-01,2.286785e-03,1.945323e-08,3.798873e+01,1.080062e-01,3.788072e+01,4.030133e+01,1.699157e+02
8.785343e+05,1.016822e+01,9.618230e+04,1.113221e+00,9.424549e-01,9.426252e-01,2.286980e-03,1.945316e-08,3.798847e+01,1.080062e-01,3.788047e+01,4.030141e+01,1.699117e+02
8.785443e+05,1.016834e+01,9.619230e+04,1.113337e+00,9.424467e-01,9.426254e-01,2.287174e-03,1.945309e-08,3.798822e+01,1.080062e-01,3.788021e+01,4.030148e+01,1.699077e+02
8.785543e+05,1.016845e+01,9.620230e+04,1.113453e+00,9.424384e-01,9.426256e-01,2.287369e-03,1.945303e-08,3.798796e+01,1.080062e-01,3.787996e+01,4.030157e+01,1.699037e+02
8.785643e+05,1.016857e+01,9.621230e+04,1.113568e+00,9.424277e-01,9.426258e-01,2.287564e-03,1.945296e-08,3.798774e+01,1.080062e-01,3.787974e+01,4.030179e+01,1.698994e+02
8.785743e+05,1.016868e+01,9.622230e+04,1.113684e+00,9.424255e-01,9.426260e-01,2.287758e-03,1.945289e-08,3.798800e+01,1.080062e-01,3.787999e+01,4.030216e+01,1.698914e+02
8.785843e+05,1.016880e+01,9.623230e+04,1.113800e+00,9.424234e-01,9.426261e-01,2.287953e-03,1.945282e-08,3.798826e+01,1.080062e-01,3.788025e+01,4.030252e+01,1.698834e+02
8.785943e+05,1.016892e+01,9.624230e+04,1.113916e+00,9.424212e-01,9.426263e-01,2.288147e-03,1.945276e-08,3.798851e+01,1.080062e-01,3.788051e+01,4.030289e+01,1.698754e+02
8.786043e+05,1.016903e+01,9.625230e+04,1.114031e+00,9.424190e-01,9.426265e-01,2.288342e-03,1.945269e-08,3.798877e+01,1.080062e-01,3.788076e+01,4.030325e+01,1.698674e+02
8.786143e+05,1.016915e+01,9.626230e+04,1.114147e+00,9.424169e-01,9.426267e-01,2.288536e-03,1.945262e-08,3.798903e+01,1.080062e-01,3.788102e+01,4.030362e+01,1.698594e+02
8.786243e+05,1.016926e+01,9.627230e+04,1.114263e+00,9.424147e-01,9.426269e-01,2.288731e-03,1.945256e-08,3.798928e+01,1.080062e-01,3.788128e+01,4.030398e+01,1.698514e+02
8.786343e+05,1.016938e+01,9.628230e+04,1.114379e+00,9.424126e-01,9.426271e-01,2.288925e-03,1.945249e-08,3.798954e+01,1.080062e-01,3.788153e+01,4.030435e+01,1.698434e+02
8.786443e+05,1.016949e+01,9.629230e+04,1.114494e+00,9.424104e-01,9.426272e-01,2.289120e-03,1.945242e-08,3.798980e+01,1.080062e-01,3.788179e+01,4.030471e+01,1.698353e+02
8.786543e+05,1.016961e+01,9.630230e+04,1.114610e+00,9.424082e-01,9.426274e-01,2.289314e-03,1.945235e-08,3.799005e+01,1.080062e-01,3.788205e+01,4.030508e+01,1.698273e+02
8.786643e+05,1.016973e+01,9.631230e+04,1.114726e+00,9.424061e-01,9.426276e-01,2.289509e-03,1.945229e-08,3.799031e+01,1.080062e-01,3.788231e+01,4.030544e+01,1.698193e+02
8.786743e+05,1.016984e+01,9.632230e+04,1.114841e+00,9.424039e-01,9.426278e-01,2.289703e-03,1.945222e-08,3.799057e+01,1.080062e-01,3.788256e+01,4.030581e+01,1.698113e+02
8.786843e+05,1.016996e+01,9.633230e+04,1.114957e+00,9.424017e-01,9.426280e-01,2.289898e-03,1.945215e-08,3.799083e+01,1.080062e-01,3.788282e+01,4.030617e+01,1.698033e+02
8.786943e+05,1.017007e+01,9.634231e+04,1.115073e+00,9.423996e-01,9.426282e-01,2.290092e-03,1.945208e-08,3.799108e+01,1.080062e-01,3.788308e+01,4.030654e+01,1.697953e+02
8.787043e+05,1.017019e+01,9.635231e+04,1.115189e+00,9.423974e-01,9.426283e-01,2.290287e-03,1.945202e-08,3.799134e+01,1.080062e-01,3.788333e+01,4.030690e+01,1.697873e+02
8.787143e+05,1.017030e+01,9.636231e+04,1.115304e+00,9.423952e-01,9.426285e-01,2.290481e-03,1.945195e-08,3.799160e+01,1.080062e-01,3.788359e+01,4.030727e+01,1.697793e+02
8.787243e+05,1.017042e+01,9.637231e+04,1.115420e+00,9.423931e-01,9.426287e-01,2.290676e-03,1.945188e-08,3.799185e+01,1.080062e-01,3.788385e+01,4.030763e+01,1.697713e+02
8.787343e+05,1.017054e+01,9.638231e+04,1.115536e+00,9.423909e-01,9.426289e-01,2.290870e-03,1.945182e-08,3.799211e+01,1.080062e-01,3.788410e+01,4.030800e+01,1.697633e+02
8.787443e+05,1.017065e+01,9.639231e+04,1.115652e+00,9.423887e-01,9.426291e-01,2.291065e-03,1.945175e-08,3.799237e+01,1.080062e-01,3.788436e+01,4.030836e+01,1.697552e+02
8.787543e+05,1.017077e+01,9.640231e+04,1.115767e+00,9.423866e-01,9.426293e-01,2.291260e-03,1.945168e-08,3.799262e+01,1.080062e-01,3.788462e+01,4.030873e+01,1.697472e+02
8.787643e+05,1.017088e+01,9.641231e+04,1.115883e+00,9.423844e-01,9.426294e-01,2.291454e-03,1.945162e-08,3.799288e+01,1.080062e-01,3.788487e+01,4.030909e+01,1.697392e+02
8.787743e+05,1.017100e+01,9.642231e+04,1.115999e+00,9.423822e-01,9.426296e-01,2.291649e-03,1.945155e-08,3.799314e+01,1.080062e-01,3.788513e+01,4.030946e+01,1.697312e+02
8.787843e+05,1.017111e+01,9.643231e+04,1.116115e+00,9.423801e-01,9.426298e-01,2.291843e-03,1.945148e-08,3.799339e+01,1.080062e-01,3.788539e+01,4.030982e+01,1.697232e+02
8.787943e+05,1.017123e+01,9.644231e+04,1.116230e+00,9.423779e-01,9.426300e-01,2.292038e-03,1.945142e-08,3.799365e+01,1.080062e-01,3.788564e+01,4.031019e+01,1.697152e+02
8.788043e+05,1.017135e+01,9.645231e+04,1.116346e+00,9.423767e-01,9.426302e-01,2.292232e-03,1.945135e-08,3.799391e+01,1.080062e-01,3.788590e+01,4.031051e+01,1.697072e+02
8.788143e+05,1.017146e+01,9.646231e+04,1.116462e+00,9.423846e-01,9.426304e-01,2.292427e-03,1.945128e-08,3.799422e+01,1.080062e-01,3.788621e+01,4.031050e+01,1.697004e+02
8.788243e+05,1.017158e+01,9.647231e+04,1.116578e+00,9.423968e-01,9.426305e-01,2.292621e-03,1.945122e-08,3.799498e+01,1.080062e-01,3.788698e+01,4.031079e+01,1.697044e+02
8.788343e+05,1.017169e+01,9.648231e+04,1.116693e+00,9.424091e-01,9.426307e-01,2.292816e-03,1.945115e-08,3.799575e+01,1.080062e-01,3.788775e+01,4.031109e+01,1.697084e+02
8.788443e+05,1.017181e+01,9.649231e+04,1.116809e+00,9.424213e-01,9.426309e-01,2.293010e-03,1.945108e-08,3.799652e+01,1.080062e-01,3.788851e+01,4.031138e+01,1.697124e+02
8.788543e+05,1.017192e+01,9.650231e+04,1.116925e+00,9.424335e-01,9.426311e-01,2.293205e-03,1.945102e-08,3.799729e+01,1.080062e-01,3.788928e+01,4.031167e+01,1.697164e+02
8.788643e+05,1.017204e+01,9.651231e+04,1.117041e+00,9.424457e-01,9.426313e-01,2.293399e-03,1.945095e-08,3.799806e+01,1.080062e-01,3.789005e+01,4.031197e+01,1.697204e+02
8.788743e+05,1.017216e+01,9.652231e+04,1.117156e+00,9.424579e-01,9.426315e-01,2.293594e-03,1.945088e-08,3.799882e+01,1.080062e-01,3.789082e+01,4.031226e+01,1.697244e+02
8.788843e+05,1.017227e+01,9.653231e+04,1.117272e+00,9.424701e-01,9.426316e-01,2.293788e-03,1.945082e-08,3.799959e+01,1.080062e-01,3.789159e+01,4.031256e+01,1.697283e+02
8.788943e+05,1.017239e+01,9.654231e+04,1.117388e+00,9.424823e-01,9.426318e-01,2.293983e-03,1.945075e-08,3.800036e+01,1.080062e-01,3.789235e+01,4.031285e+01,1.697323e+02
8.789043e+05,1.017250e+01,9.655231e+04,1.117504e+00,9.424945e-01,9.426320e-01,2.294177e-03,1.945068e-08,3.800113e+01,1.080062e-01,3.789312e+01,4.031314e+01,1.697363e+02
8.789143e+05,1.017262e+01,9.656231e+04,1.117619e+00,9.425067e-01,9.426322e-01,2.294372e-03,1.945062e-08,3.800190e+01,1.080062e-01,3.789389e+01,4.031344e+01,1.697403e+02
8.789243e+05,1.017274e+01,9.657231e+04,1.117735e+00,9.425189e-01,9.426324e-01,2.294566e-03,1.945055e-08,3.800266e+01,1.080062e-01,3.789466e+01,4.031373e+01,1.697443e+02
8.789343e+05,1.017285e+01,9.658231e+04,1.117851e+00,9.425311e-01,9.426326e-01,2.294761e-03,1.945048e-08,3.800343e+01,1.080062e-01,3.789543e+01,4.031403e+01,1.697483e+02
8.789443e+05,1.017297e+01,9.659231e+04,1.117967e+00,9.425433e-01,9.426327e-01,2.294955e-03,1.945042e-08,3.800420e+01,1.080062e-01,3.789619e+01,4.031432e+01,1.697523e+02
8.789543e+05,1.017308e+01,9.660231e+04,1.118082e+00,9.425556e-01,9.426329e-01,2.295150e-03,1.945035e-08,3.800497e+01,1.080062e-01,3.789696e+01,4.031461e+01,1.697563e+02
8.789643e+05,1.017320e+01,9.661231e+04,1.118198e+00,9.425678e-01,9.426331e-01,2.295344e-03,1.945028e-08,3.800574e+01,1.080062e-01,3.789773e+01,4.031491e+01,1.697603e+02
8.789743e+05,1.017331e+01,9.662231e+04,1.118314e+00,9.425800e-01,9.426333e-01,2.295539e-03,1.945022e-08,3.800650e+01,1.080062e-01,3.789850e+01,4.031520e+01,1.697643e+02
8.789843e+05,1.017343e+01,9.663231e+04,1.118430e+00,9.425922e-01,9.426335e-01,2.295733e-03,1.945015e-08,3.800727e+01,1.080062e-01,3.789927e+01,4.031550e+01,1.697683e+02
8.789943e+05,1.017355e+01,9.664231e+04,1.118545e+00,9.426044e-01,9.426337e-01,2.295928e-03,1.945009e-08,3.800804e+01,1.080062e-01,3.790003e+01,4.031579e+01,1.697723e+02
8.790043e+05,1.017366e+01,9.665231e+04,1.118661e+00,9.426166e-01,9.426338e-01,2.296122e-03,1.945002e-08,3.800881e+01,1.080062e-01,3.790080e+01,4.031608e+01,1.697762e+02
8.790143e+05,1.017378e+01,9.666231e+04,1.118777e+00,9.426288e-01,9.426340e-01,2.296317e-03,1.944995e-08,3.800958e+01,1.080062e-01,3.790157e+01,4.031638e+01,1.697802e+02
8.790243e+05,1.017389e+01,9.667231e+04,1.118893e+00,9.426410e-01,9.426342e-01,2.296511e-03,1.944989e-08,3.801034e+01,1.080062e-01,3.790234e+01,4.031667e+01,1.697842e+02
8.790343e+05,1.017401e+01,9.668231e+04,1.119008e+00,9.426532e-01,9.426344e-01,2.296706e-03,1.944982e-08,3.801111e+01,1.080062e-01,3.790311e+01,4.031697e+01,1.697882e+02
8.790443e+05,1.017412e+01,9.669231e+04,1.119124e+00,9.426654e-01,9.426346e-01,2.296900e-03,1.944976e-08,3.801188e+01,1.080062e-01,3.790387e+01,4.031726e+01,1.697922e+02
8.790543e+05,1.017424e+01,9.670231e+04,1.119240e+00,9.426776e-01,9.426348e-01,2.297095e-03,1.944969e-08,3.801265e+01,1.080062e-01,3.790464e+01,4.031755e+01,1.697962e+02
