Repository: brandonlampe/CS_Data

# Repository for Crushed Salt Data
**Grant No: 456417**

This is a work in progress!

## Repository Content

### Directory Names
A uniform namining structure still in progress, but in general directories are named according to the following:
 - Names contain no spaces, a single underscore "_" will be used as a file name seperator.
 - Files are for the Crushed Salt Project (CSP); therefore, the first three charaters of each file are "CSP".
 - Folders are organized by which frame the test was performed on i.e., A2 or A3.
 - The fifth and sixth charaters of each file name will therefore be "A" followed by the frame number.

File: UNM_WP_HY_175_09/IscoMeasurements/STAGE10/CREEP_FIT/175_09_STAGE10_CREEP_OUT.csv (part 44 of 71)
Analysis by Brandon Lampe, performed on: 2016/07/06 15:11:46
Experimental results below begin at: 2016/04/17 10:45:14
Duration (sec),Duration (day),Elapsed Time (sec),Elapsed Time (day),Interpolated Fractional Density,Fit to Fractional Density,Fit to Volume Strain,Fit to Volume Strain Rate (1/sec),Confining Pressure (MPa),Pore Pressure (MPa),Terzaghi Pressure (MPa),Solid Pressure (MPa),Temperature (C))
8.837844e+05,1.022899e+01,1.014324e+05,1.173986e+00,9.427823e-01,9.427214e-01,2.389026e-03,1.942183e-08,3.800203e+01,1.143690e-01,3.788766e+01,4.030145e+01,1.705000e+02
8.837944e+05,1.022910e+01,1.014424e+05,1.174102e+00,9.427889e-01,9.427216e-01,2.389220e-03,1.942177e-08,3.800152e+01,1.143690e-01,3.788715e+01,4.030062e+01,1.705000e+02
8.838044e+05,1.022922e+01,1.014524e+05,1.174218e+00,9.427956e-01,9.427218e-01,2.389414e-03,1.942172e-08,3.800100e+01,1.143690e-01,3.788664e+01,4.029979e+01,1.705000e+02
8.838144e+05,1.022933e+01,1.014624e+05,1.174334e+00,9.428015e-01,9.427220e-01,2.389608e-03,1.942167e-08,3.800040e+01,1.143690e-01,3.788603e+01,4.029889e+01,1.705000e+02
8.838244e+05,1.022945e+01,1.014724e+05,1.174449e+00,9.428022e-01,9.427221e-01,2.389803e-03,1.942162e-08,3.799912e+01,1.143690e-01,3.788475e+01,4.029751e+01,1.705000e+02
8.838344e+05,1.022957e+01,1.014824e+05,1.174565e+00,9.428029e-01,9.427223e-01,2.389997e-03,1.942157e-08,3.799784e+01,1.143690e-01,3.788347e+01,4.029612e+01,1.705000e+02
8.838444e+05,1.022968e+01,1.014924e+05,1.174681e+00,9.428037e-01,9.427225e-01,2.390191e-03,1.942151e-08,3.799656e+01,1.143690e-01,3.788219e+01,4.029473e+01,1.705000e+02
8.838544e+05,1.022980e+01,1.015024e+05,1.174797e+00,9.428044e-01,9.427227e-01,2.390385e-03,1.942146e-08,3.799528e+01,1.143690e-01,3.788091e+01,4.029334e+01,1.705000e+02
8.838644e+05,1.022991e+01,1.015124e+05,1.174912e+00,9.428051e-01,9.427229e-01,2.390579e-03,1.942141e-08,3.799400e+01,1.143690e-01,3.787963e+01,4.029195e+01,1.705000e+02
8.838744e+05,1.023003e+01,1.015224e+05,1.175028e+00,9.428058e-01,9.427231e-01,2.390774e-03,1.942136e-08,3.799272e+01,1.143690e-01,3.787835e+01,4.029057e+01,1.705000e+02
8.838844e+05,1.023014e+01,1.015324e+05,1.175144e+00,9.428065e-01,9.427232e-01,2.390968e-03,1.942130e-08,3.799144e+01,1.143690e-01,3.787707e+01,4.028918e+01,1.705000e+02
8.838944e+05,1.023026e+01,1.015424e+05,1.175260e+00,9.428072e-01,9.427234e-01,2.391162e-03,1.942125e-08,3.799016e+01,1.143690e-01,3.787579e+01,4.028779e+01,1.705000e+02
8.839044e+05,1.023038e+01,1.015524e+05,1.175375e+00,9.428080e-01,9.427236e-01,2.391356e-03,1.942120e-08,3.798888e+01,1.143690e-01,3.787451e+01,4.028640e+01,1.705000e+02
8.839144e+05,1.023049e+01,1.015624e+05,1.175491e+00,9.428087e-01,9.427238e-01,2.391551e-03,1.942115e-08,3.798760e+01,1.143690e-01,3.787323e+01,4.028501e+01,1.705000e+02
8.839244e+05,1.023061e+01,1.015724e+05,1.175607e+00,9.428094e-01,9.427240e-01,2.391745e-03,1.942110e-08,3.798632e+01,1.143690e-01,3.787195e+01,4.028363e+01,1.705000e+02
8.839344e+05,1.023072e+01,1.015824e+05,1.175723e+00,9.428101e-01,9.427242e-01,2.391939e-03,1.942104e-08,3.798504e+01,1.143690e-01,3.787067e+01,4.028224e+01,1.705000e+02
8.839444e+05,1.023084e+01,1.015924e+05,1.175838e+00,9.428108e-01,9.427243e-01,2.392133e-03,1.942099e-08,3.798376e+01,1.143690e-01,3.786939e+01,4.028085e+01,1.705000e+02
8.839544e+05,1.023095e+01,1.016024e+05,1.175954e+00,9.428115e-01,9.427245e-01,2.392327e-03,1.942094e-08,3.798248e+01,1.143690e-01,3.786811e+01,4.027946e+01,1.705000e+02
8.839644e+05,1.023107e+01,1.016124e+05,1.176070e+00,9.428123e-01,9.427247e-01,2.392522e-03,1.942089e-08,3.798120e+01,1.143690e-01,3.786683e+01,4.027807e+01,1.705000e+02
8.839744e+05,1.023119e+01,1.016224e+05,1.176186e+00,9.428130e-01,9.427249e-01,2.392716e-03,1.942084e-08,3.797992e+01,1.143690e-01,3.786555e+01,4.027669e+01,1.705000e+02
8.839844e+05,1.023130e+01,1.016324e+05,1.176301e+00,9.428137e-01,9.427251e-01,2.392910e-03,1.942078e-08,3.797864e+01,1.143690e-01,3.786427e+01,4.027530e+01,1.705000e+02
8.839944e+05,1.023142e+01,1.016424e+05,1.176417e+00,9.428144e-01,9.427253e-01,2.393104e-03,1.942073e-08,3.797736e+01,1.143690e-01,3.786299e+01,4.027391e+01,1.705000e+02
8.840044e+05,1.023153e+01,1.016524e+05,1.176533e+00,9.428151e-01,9.427254e-01,2.393298e-03,1.942068e-08,3.797608e+01,1.143690e-01,3.786171e+01,4.027252e+01,1.705000e+02
8.840144e+05,1.023165e+01,1.016624e+05,1.176649e+00,9.428158e-01,9.427256e-01,2.393493e-03,1.942063e-08,3.797480e+01,1.143690e-01,3.786043e+01,4.027113e+01,1.705000e+02
8.840244e+05,1.023176e+01,1.016724e+05,1.176764e+00,9.428166e-01,9.427258e-01,2.393687e-03,1.942058e-08,3.797352e+01,1.143690e-01,3.785915e+01,4.026975e+01,1.705000e+02
8.840344e+05,1.023188e+01,1.016824e+05,1.176880e+00,9.428173e-01,9.427260e-01,2.393881e-03,1.942052e-08,3.797224e+01,1.143690e-01,3.785787e+01,4.026836e+01,1.705000e+02
8.840444e+05,1.023200e+01,1.016924e+05,1.176996e+00,9.428180e-01,9.427262e-01,2.394075e-03,1.942047e-08,3.797096e+01,1.143690e-01,3.785659e+01,4.026697e+01,1.705000e+02
8.840544e+05,1.023211e+01,1.017024e+05,1.177111e+00,9.428189e-01,9.427264e-01,2.394270e-03,1.942042e-08,3.796968e+01,1.143690e-01,3.785531e+01,4.026557e+01,1.705000e+02
8.840644e+05,1.023223e+01,1.017124e+05,1.177227e+00,9.428230e-01,9.427265e-01,2.394464e-03,1.942037e-08,3.796858e+01,1.143690e-01,3.785421e+01,4.026423e+01,1.705003e+02
8.840744e+05,1.023234e+01,1.017224e+05,1.177343e+00,9.428287e-01,9.427267e-01,2.394658e-03,1.942032e-08,3.797013e+01,1.143690e-01,3.785576e+01,4.026563e+01,1.705043e+02
8.840844e+05,1.023246e+01,1.017324e+05,1.177459e+00,9.428344e-01,9.427269e-01,2.394852e-03,1.942027e-08,3.797167e+01,1.143690e-01,3.785730e+01,4.026702e+01,1.705083e+02
8.840944e+05,1.023257e+01,1.017424e+05,1.177574e+00,9.428401e-01,9.427271e-01,2.395046e-03,1.942021e-08,3.797322e+01,1.143690e-01,3.785885e+01,4.026842e+01,1.705123e+02
8.841044e+05,1.023269e+01,1.017524e+05,1.177690e+00,9.428458e-01,9.427273e-01,2.395241e-03,1.942016e-08,3.797477e+01,1.143690e-01,3.786040e+01,4.026982e+01,1.705163e+02
8.841144e+05,1.023281e+01,1.017624e+05,1.177806e+00,9.428515e-01,9.427275e-01,2.395435e-03,1.942011e-08,3.797631e+01,1.143690e-01,3.786194e+01,4.027122e+01,1.705203e+02
8.841244e+05,1.023292e+01,1.017724e+05,1.177922e+00,9.428572e-01,9.427276e-01,2.395629e-03,1.942006e-08,3.797786e+01,1.143690e-01,3.786349e+01,4.027261e+01,1.705244e+02
8.841344e+05,1.023304e+01,1.017824e+05,1.178037e+00,9.428629e-01,9.427278e-01,2.395823e-03,1.942001e-08,3.797941e+01,1.143690e-01,3.786504e+01,4.027401e+01,1.705284e+02
8.841444e+05,1.023315e+01,1.017924e+05,1.178153e+00,9.428686e-01,9.427280e-01,2.396017e-03,1.941996e-08,3.798095e+01,1.143690e-01,3.786658e+01,4.027541e+01,1.705324e+02
8.841544e+05,1.023327e+01,1.018024e+05,1.178269e+00,9.428743e-01,9.427282e-01,2.396212e-03,1.941991e-08,3.798250e+01,1.143690e-01,3.786813e+01,4.027680e+01,1.705364e+02
8.841644e+05,1.023338e+01,1.018124e+05,1.178385e+00,9.428800e-01,9.427284e-01,2.396406e-03,1.941985e-08,3.798405e+01,1.143690e-01,3.786968e+01,4.027820e+01,1.705404e+02
8.841744e+05,1.023350e+01,1.018224e+05,1.178500e+00,9.428857e-01,9.427286e-01,2.396600e-03,1.941980e-08,3.798559e+01,1.143690e-01,3.787122e+01,4.027960e+01,1.705445e+02
8.841844e+05,1.023362e+01,1.018324e+05,1.178616e+00,9.428915e-01,9.427287e-01,2.396794e-03,1.941975e-08,3.798714e+01,1.143690e-01,3.787277e+01,4.028100e+01,1.705485e+02
8.841944e+05,1.023373e+01,1.018424e+05,1.178732e+00,9.428972e-01,9.427289e-01,2.396988e-03,1.941970e-08,3.798868e+01,1.143690e-01,3.787432e+01,4.028239e+01,1.705525e+02
8.842044e+05,1.023385e+01,1.018524e+05,1.178848e+00,9.429029e-01,9.427291e-01,2.397183e-03,1.941965e-08,3.799023e+01,1.143690e-01,3.787586e+01,4.028379e+01,1.705565e+02
8.842144e+05,1.023396e+01,1.018624e+05,1.178963e+00,9.429086e-01,9.427293e-01,2.397377e-03,1.941960e-08,3.799178e+01,1.143690e-01,3.787741e+01,4.028519e+01,1.705605e+02
8.842244e+05,1.023408e+01,1.018724e+05,1.179079e+00,9.429143e-01,9.427295e-01,2.397571e-03,1.941955e-08,3.799332e+01,1.143690e-01,3.787896e+01,4.028658e+01,1.705646e+02
8.842344e+05,1.023419e+01,1.018824e+05,1.179195e+00,9.429200e-01,9.427297e-01,2.397765e-03,1.941949e-08,3.799487e+01,1.143690e-01,3.788050e+01,4.028798e+01,1.705686e+02
8.842444e+05,1.023431e+01,1.018924e+05,1.179311e+00,9.429257e-01,9.427298e-01,2.397959e-03,1.941944e-08,3.799642e+01,1.143690e-01,3.788205e+01,4.028938e+01,1.705726e+02
8.842544e+05,1.023443e+01,1.019024e+05,1.179426e+00,9.429314e-01,9.427300e-01,2.398154e-03,1.941939e-08,3.799796e+01,1.143690e-01,3.788360e+01,4.029078e+01,1.705766e+02
8.842644e+05,1.023454e+01,1.019124e+05,1.179542e+00,9.429371e-01,9.427302e-01,2.398348e-03,1.941934e-08,3.799951e+01,1.143690e-01,3.788514e+01,4.029217e+01,1.705806e+02
8.842744e+05,1.023466e+01,1.019224e+05,1.179658e+00,9.429428e-01,9.427304e-01,2.398542e-03,1.941929e-08,3.800106e+01,1.143690e-01,3.788669e+01,4.029357e+01,1.705846e+02
8.842844e+05,1.023477e+01,1.019324e+05,1.179774e+00,9.429485e-01,9.427306e-01,2.398736e-03,1.941924e-08,3.800260e+01,1.143690e-01,3.788824e+01,4.029497e+01,1.705887e+02
8.842944e+05,1.023489e+01,1.019424e+05,1.179889e+00,9.429543e-01,9.427308e-01,2.398930e-03,1.941919e-08,3.800415e+01,1.143690e-01,3.788978e+01,4.029636e+01,1.705927e+02
8.843044e+05,1.023501e+01,1.019524e+05,1.180005e+00,9.429594e-01,9.427309e-01,2.399125e-03,1.941914e-08,3.800570e+01,1.143690e-01,3.789133e+01,4.029778e+01,1.705967e+02
8.843144e+05,1.023512e+01,1.019624e+05,1.180121e+00,9.429598e-01,9.427311e-01,2.399319e-03,1.941908e-08,3.800692e+01,1.143690e-01,3.789255e+01,4.029906e+01,1.706000e+02
8.843244e+05,1.023524e+01,1.019724e+05,1.180237e+00,9.429510e-01,9.427313e-01,2.399513e-03,1.941903e-08,3.800666e+01,1.143690e-01,3.789230e+01,4.029917e+01,1.706000e+02
8.843344e+05,1.023535e+01,1.019824e+05,1.180352e+00,9.429422e-01,9.427315e-01,2.399707e-03,1.941898e-08,3.800641e+01,1.143690e-01,3.789204e+01,4.029927e+01,1.706000e+02
8.843444e+05,1.023547e+01,1.019924e+05,1.180468e+00,9.429333e-01,9.427317e-01,2.399901e-03,1.941893e-08,3.800615e+01,1.143690e-01,3.789179e+01,4.029938e+01,1.706000e+02
8.843544e+05,1.023558e+01,1.020024e+05,1.180584e+00,9.429245e-01,9.427319e-01,2.400096e-03,1.941888e-08,3.800590e+01,1.143690e-01,3.789153e+01,4.029948e+01,1.706000e+02
8.843644e+05,1.023570e+01,1.020124e+05,1.180700e+00,9.429157e-01,9.427320e-01,2.400290e-03,1.941883e-08,3.800564e+01,1.143690e-01,3.789128e+01,4.029959e+01,1.706000e+02
8.843744e+05,1.023582e+01,1.020224e+05,1.180815e+00,9.429068e-01,9.427322e-01,2.400484e-03,1.941878e-08,3.800539e+01,1.143690e-01,3.789102e+01,4.029970e+01,1.706000e+02
8.843844e+05,1.023593e+01,1.020324e+05,1.180931e+00,9.428980e-01,9.427324e-01,2.400678e-03,1.941873e-08,3.800513e+01,1.143690e-01,3.789076e+01,4.029980e+01,1.706000e+02
8.843944e+05,1.023605e+01,1.020424e+05,1.181047e+00,9.428892e-01,9.427326e-01,2.400872e-03,1.941868e-08,3.800488e+01,1.143690e-01,3.789051e+01,4.029991e+01,1.706000e+02
8.844044e+05,1.023616e+01,1.020524e+05,1.181163e+00,9.428804e-01,9.427328e-01,2.401067e-03,1.941863e-08,3.800462e+01,1.143690e-01,3.789025e+01,4.030001e+01,1.706000e+02
8.844144e+05,1.023628e+01,1.020624e+05,1.181278e+00,9.428715e-01,9.427330e-01,2.401261e-03,1.941858e-08,3.800437e+01,1.143690e-01,3.789000e+01,4.030012e+01,1.706000e+02
8.844244e+05,1.023639e+01,1.020724e+05,1.181394e+00,9.428627e-01,9.427331e-01,2.401455e-03,1.941852e-08,3.800411e+01,1.143690e-01,3.788974e+01,4.030023e+01,1.706000e+02
8.844344e+05,1.023651e+01,1.020824e+05,1.181510e+00,9.428539e-01,9.427333e-01,2.401649e-03,1.941847e-08,3.800386e+01,1.143690e-01,3.788949e+01,4.030033e+01,1.706000e+02
8.844444e+05,1.023663e+01,1.020924e+05,1.181625e+00,9.428450e-01,9.427335e-01,2.401843e-03,1.941842e-08,3.800360e+01,1.143690e-01,3.788923e+01,4.030044e+01,1.706000e+02
8.844544e+05,1.023674e+01,1.021024e+05,1.181741e+00,9.428362e-01,9.427337e-01,2.402037e-03,1.941837e-08,3.800335e+01,1.143690e-01,3.788898e+01,4.030054e+01,1.706000e+02
8.844644e+05,1.023686e+01,1.021124e+05,1.181857e+00,9.428274e-01,9.427339e-01,2.402232e-03,1.941832e-08,3.800309e+01,1.143690e-01,3.788872e+01,4.030065e+01,1.706000e+02
8.844744e+05,1.023697e+01,1.021224e+05,1.181973e+00,9.428185e-01,9.427341e-01,2.402426e-03,1.941827e-08,3.800284e+01,1.143690e-01,3.788847e+01,4.030075e+01,1.706000e+02
8.844844e+05,1.023709e+01,1.021324e+05,1.182088e+00,9.428097e-01,9.427342e-01,2.402620e-03,1.941822e-08,3.800258e+01,1.143690e-01,3.788821e+01,4.030086e+01,1.706000e+02
8.844944e+05,1.023720e+01,1.021424e+05,1.182204e+00,9.428009e-01,9.427344e-01,2.402814e-03,1.941817e-08,3.800233e+01,1.143690e-01,3.788796e+01,4.030097e+01,1.706000e+02
8.845044e+05,1.023732e+01,1.021524e+05,1.182320e+00,9.427920e-01,9.427346e-01,2.403008e-03,1.941812e-08,3.800207e+01,1.143690e-01,3.788770e+01,4.030107e+01,1.706000e+02
8.845144e+05,1.023744e+01,1.021624e+05,1.182436e+00,9.427832e-01,9.427348e-01,2.403203e-03,1.941807e-08,3.800182e+01,1.143690e-01,3.788745e+01,4.030118e+01,1.706000e+02
8.845244e+05,1.023755e+01,1.021724e+05,1.182551e+00,9.427744e-01,9.427350e-01,2.403397e-03,1.941802e-08,3.800156e+01,1.143690e-01,3.788719e+01,4.030128e+01,1.706000e+02
8.845344e+05,1.023767e+01,1.021824e+05,1.182667e+00,9.427655e-01,9.427351e-01,2.403591e-03,1.941797e-08,3.800131e+01,1.143690e-01,3.788694e+01,4.030139e+01,1.706000e+02
8.845444e+05,1.023778e+01,1.021924e+05,1.182783e+00,9.427567e-01,9.427353e-01,2.403785e-03,1.941792e-08,3.800105e+01,1.143690e-01,3.788668e+01,4.030150e+01,1.706000e+02
8.845544e+05,1.023790e+01,1.022024e+05,1.182899e+00,9.427479e-01,9.427355e-01,2.403979e-03,1.941787e-08,3.800080e+01,1.143690e-01,3.788643e+01,4.030160e+01,1.706000e+02
8.845644e+05,1.023801e+01,1.022124e+05,1.183014e+00,9.427395e-01,9.427357e-01,2.404174e-03,1.941782e-08,3.800052e+01,1.143690e-01,3.788615e+01,4.030167e+01,1.706000e+02
8.845744e+05,1.023813e+01,1.022224e+05,1.183130e+00,9.427436e-01,9.427359e-01,2.404368e-03,1.941777e-08,3.799975e+01,1.143690e-01,3.788538e+01,4.030067e+01,1.706000e+02
8.845844e+05,1.023825e+01,1.022324e+05,1.183246e+00,9.427477e-01,9.427361e-01,2.404562e-03,1.941771e-08,3.799898e+01,1.143690e-01,3.788461e+01,4.029968e+01,1.706000e+02
8.845944e+05,1.023836e+01,1.022424e+05,1.183362e+00,9.427518e-01,9.427362e-01,2.404756e-03,1.941766e-08,3.799821e+01,1.143690e-01,3.788384e+01,4.029869e+01,1.706000e+02
8.846044e+05,1.023848e+01,1.022524e+05,1.183477e+00,9.427559e-01,9.427364e-01,2.404950e-03,1.941761e-08,3.799744e+01,1.143690e-01,3.788307e+01,4.029770e+01,1.706000e+02
8.846144e+05,1.023859e+01,1.022624e+05,1.183593e+00,9.427600e-01,9.427366e-01,2.405144e-03,1.941756e-08,3.799667e+01,1.143690e-01,3.788230e+01,4.029671e+01,1.706000e+02
8.846244e+05,1.023871e+01,1.022724e+05,1.183709e+00,9.427641e-01,9.427368e-01,2.405339e-03,1.941751e-08,3.799590e+01,1.143690e-01,3.788153e+01,4.029572e+01,1.706000e+02
8.846344e+05,1.023882e+01,1.022824e+05,1.183825e+00,9.427681e-01,9.427370e-01,2.405533e-03,1.941746e-08,3.799513e+01,1.143690e-01,3.788076e+01,4.029472e+01,1.706000e+02
8.846444e+05,1.023894e+01,1.022924e+05,1.183940e+00,9.427722e-01,9.427372e-01,2.405727e-03,1.941741e-08,3.799436e+01,1.143690e-01,3.787999e+01,4.029373e+01,1.706000e+02
8.846544e+05,1.023906e+01,1.023024e+05,1.184056e+00,9.427763e-01,9.427373e-01,2.405921e-03,1.941736e-08,3.799359e+01,1.143690e-01,3.787922e+01,4.029274e+01,1.706000e+02
8.846644e+05,1.023917e+01,1.023124e+05,1.184172e+00,9.427804e-01,9.427375e-01,2.406115e-03,1.941731e-08,3.799282e+01,1.143690e-01,3.787845e+01,4.029175e+01,1.706000e+02
8.846744e+05,1.023929e+01,1.023224e+05,1.184288e+00,9.427845e-01,9.427377e-01,2.406309e-03,1.941726e-08,3.799205e+01,1.143690e-01,3.787768e+01,4.029076e+01,1.706000e+02
8.846844e+05,1.023940e+01,1.023324e+05,1.184403e+00,9.427886e-01,9.427379e-01,2.406504e-03,1.941721e-08,3.799127e+01,1.143690e-01,3.787691e+01,4.028977e+01,1.706000e+02
8.846944e+05,1.023952e+01,1.023424e+05,1.184519e+00,9.427927e-01,9.427381e-01,2.406698e-03,1.941716e-08,3.799050e+01,1.143690e-01,3.787614e+01,4.028878e+01,1.706000e+02
8.847044e+05,1.023963e+01,1.023524e+05,1.184635e+00,9.427968e-01,9.427383e-01,2.406892e-03,1.941711e-08,3.798973e+01,1.143690e-01,3.787536e+01,4.028778e+01,1.706000e+02
8.847144e+05,1.023975e+01,1.023624e+05,1.184751e+00,9.428008e-01,9.427384e-01,2.407086e-03,1.941706e-08,3.798896e+01,1.143690e-01,3.787459e+01,4.028679e+01,1.706000e+02
8.847244e+05,1.023987e+01,1.023724e+05,1.184866e+00,9.428049e-01,9.427386e-01,2.407280e-03,1.941701e-08,3.798819e+01,1.143690e-01,3.787382e+01,4.028580e+01,1.706000e+02
8.847344e+05,1.023998e+01,1.023824e+05,1.184982e+00,9.428090e-01,9.427388e-01,2.407475e-03,1.941696e-08,3.798742e+01,1.143690e-01,3.787305e+01,4.028481e+01,1.706000e+02
8.847444e+05,1.024010e+01,1.023924e+05,1.185098e+00,9.428131e-01,9.427390e-01,2.407669e-03,1.941691e-08,3.798665e+01,1.143690e-01,3.787228e+01,4.028382e+01,1.706000e+02
8.847545e+05,1.024021e+01,1.024025e+05,1.185214e+00,9.428172e-01,9.427392e-01,2.407863e-03,1.941686e-08,3.798588e+01,1.143690e-01,3.787151e+01,4.028283e+01,1.706000e+02
8.847645e+05,1.024033e+01,1.024125e+05,1.185329e+00,9.428213e-01,9.427394e-01,2.408057e-03,1.941681e-08,3.798511e+01,1.143690e-01,3.787074e+01,4.028183e+01,1.706000e+02
8.847745e+05,1.024045e+01,1.024225e+05,1.185445e+00,9.428254e-01,9.427395e-01,2.408251e-03,1.941676e-08,3.798434e+01,1.143690e-01,3.786997e+01,4.028084e+01,1.706000e+02
8.847845e+05,1.024056e+01,1.024325e+05,1.185561e+00,9.428294e-01,9.427397e-01,2.408445e-03,1.941671e-08,3.798357e+01,1.143690e-01,3.786920e+01,4.027985e+01,1.706000e+02
8.847945e+05,1.024068e+01,1.024425e+05,1.185677e+00,9.428335e-01,9.427399e-01,2.408640e-03,1.941666e-08,3.798280e+01,1.143690e-01,3.786843e+01,4.027886e+01,1.706000e+02
8.848045e+05,1.024079e+01,1.024525e+05,1.185792e+00,9.428378e-01,9.427401e-01,2.408834e-03,1.941661e-08,3.798203e+01,1.143690e-01,3.786766e+01,4.027786e+01,1.706000e+02
8.848145e+05,1.024091e+01,1.024625e+05,1.185908e+00,9.428452e-01,9.427403e-01,2.409028e-03,1.941656e-08,3.798135e+01,1.143514e-01,3.786699e+01,4.027683e+01,1.706003e+02
8.848245e+05,1.024102e+01,1.024725e+05,1.186024e+00,9.428531e-01,9.427405e-01,2.409222e-03,1.941651e-08,3.798186e+01,1.140975e-01,3.786776e+01,4.027705e+01,1.706043e+02
8.848345e+05,1.024114e+01,1.024825e+05,1.186139e+00,9.428610e-01,9.427406e-01,2.409416e-03,1.941646e-08,3.798237e+01,1.138435e-01,3.786853e+01,4.027727e+01,1.706083e+02
8.848445e+05,1.024126e+01,1.024925e+05,1.186255e+00,9.428689e-01,9.427408e-01,2.409610e-03,1.941641e-08,3.798288e+01,1.135896e-01,3.786929e+01,4.027749e+01,1.706122e+02
8.848545e+05,1.024137e+01,1.025025e+05,1.186371e+00,9.428768e-01,9.427410e-01,2.409805e-03,1.941636e-08,3.798339e+01,1.133356e-01,3.787006e+01,4.027771e+01,1.706162e+02
8.848645e+05,1.024149e+01,1.025125e+05,1.186487e+00,9.428847e-01,9.427412e-01,2.409999e-03,1.941631e-08,3.798391e+01,1.130817e-01,3.787082e+01,4.027793e+01,1.706202e+02
8.848745e+05,1.024160e+01,1.025225e+05,1.186602e+00,9.428927e-01,9.427414e-01,2.410193e-03,1.941626e-08,3.798442e+01,1.128277e-01,3.787159e+01,4.027815e+01,1.706242e+02
8.848845e+05,1.024172e+01,1.025325e+05,1.186718e+00,9.429006e-01,9.427416e-01,2.410387e-03,1.941621e-08,3.798493e+01,1.125738e-01,3.787236e+01,4.027837e+01,1.706282e+02
8.848945e+05,1.024183e+01,1.025425e+05,1.186834e+00,9.429085e-01,9.427417e-01,2.410581e-03,1.941616e-08,3.798544e+01,1.123198e-01,3.787312e+01,4.027859e+01,1.706322e+02
8.849045e+05,1.024195e+01,1.025525e+05,1.186950e+00,9.429164e-01,9.427419e-01,2.410775e-03,1.941611e-08,3.798595e+01,1.120659e-01,3.787389e+01,4.027882e+01,1.706362e+02
8.849145e+05,1.024207e+01,1.025625e+05,1.187065e+00,9.429243e-01,9.427421e-01,2.410970e-03,1.941606e-08,3.798647e+01,1.118119e-01,3.787465e+01,4.027904e+01,1.706402e+02
8.849245e+05,1.024218e+01,1.025725e+05,1.187181e+00,9.429322e-01,9.427423e-01,2.411164e-03,1.941601e-08,3.798698e+01,1.115580e-01,3.787542e+01,4.027926e+01,1.706442e+02
8.849345e+05,1.024230e+01,1.025825e+05,1.187297e+00,9.429402e-01,9.427425e-01,2.411358e-03,1.941597e-08,3.798749e+01,1.113040e-01,3.787619e+01,4.027948e+01,1.706482e+02
8.849445e+05,1.024241e+01,1.025925e+05,1.187413e+00,9.429481e-01,9.427427e-01,2.411552e-03,1.941592e-08,3.798800e+01,1.110501e-01,3.787695e+01,4.027970e+01,1.706522e+02
8.849545e+05,1.024253e+01,1.026025e+05,1.187528e+00,9.429560e-01,9.427428e-01,2.411746e-03,1.941587e-08,3.798851e+01,1.107961e-01,3.787772e+01,4.027992e+01,1.706562e+02
8.849645e+05,1.024264e+01,1.026125e+05,1.187644e+00,9.429639e-01,9.427430e-01,2.411940e-03,1.941582e-08,3.798903e+01,1.105422e-01,3.787848e+01,4.028014e+01,1.706601e+02
8.849745e+05,1.024276e+01,1.026225e+05,1.187760e+00,9.429718e-01,9.427432e-01,2.412135e-03,1.941577e-08,3.798954e+01,1.102882e-01,3.787925e+01,4.028036e+01,1.706641e+02
8.849845e+05,1.024288e+01,1.026325e+05,1.187876e+00,9.429797e-01,9.427434e-01,2.412329e-03,1.941572e-08,3.799005e+01,1.100343e-01,3.788001e+01,4.028058e+01,1.706681e+02
8.849945e+05,1.024299e+01,1.026425e+05,1.187991e+00,9.429877e-01,9.427436e-01,2.412523e-03,1.941567e-08,3.799056e+01,1.097803e-01,3.788078e+01,4.028081e+01,1.706721e+02
8.850045e+05,1.024311e+01,1.026525e+05,1.188107e+00,9.429956e-01,9.427438e-01,2.412717e-03,1.941562e-08,3.799107e+01,1.095264e-01,3.788155e+01,4.028103e+01,1.706761e+02
8.850145e+05,1.024322e+01,1.026625e+05,1.188223e+00,9.430035e-01,9.427439e-01,2.412911e-03,1.941557e-08,3.799159e+01,1.092725e-01,3.788231e+01,4.028125e+01,1.706801e+02
8.850245e+05,1.024334e+01,1.026725e+05,1.188339e+00,9.430114e-01,9.427441e-01,2.413105e-03,1.941552e-08,3.799210e+01,1.090185e-01,3.788308e+01,4.028147e+01,1.706841e+02
8.850345e+05,1.024345e+01,1.026825e+05,1.188454e+00,9.430193e-01,9.427443e-01,2.413300e-03,1.941547e-08,3.799261e+01,1.087646e-01,3.788384e+01,4.028169e+01,1.706881e+02
8.850445e+05,1.024357e+01,1.026925e+05,1.188570e+00,9.430272e-01,9.427445e-01,2.413494e-03,1.941542e-08,3.799312e+01,1.085106e-01,3.788461e+01,4.028191e+01,1.706921e+02
8.850545e+05,1.024369e+01,1.027025e+05,1.188686e+00,9.430351e-01,9.427447e-01,2.413688e-03,1.941537e-08,3.799363e+01,1.082567e-01,3.788538e+01,4.028213e+01,1.706961e+02
8.850645e+05,1.024380e+01,1.027125e+05,1.188802e+00,9.430363e-01,9.427449e-01,2.413882e-03,1.941532e-08,3.799413e+01,1.080062e-01,3.788612e+01,4.028263e+01,1.706999e+02
8.850745e+05,1.024392e+01,1.027225e+05,1.188917e+00,9.430166e-01,9.427450e-01,2.414076e-03,1.941527e-08,3.799362e+01,1.080062e-01,3.788561e+01,4.028292e+01,1.706959e+02
8.850845e+05,1.024403e+01,1.027325e+05,1.189033e+00,9.429969e-01,9.427452e-01,2.414270e-03,1.941522e-08,3.799310e+01,1.080062e-01,3.788510e+01,4.028321e+01,1.706919e+02
8.850945e+05,1.024415e+01,1.027425e+05,1.189149e+00,9.429772e-01,9.427454e-01,2.414465e-03,1.941518e-08,3.799259e+01,1.080062e-01,3.788458e+01,4.028351e+01,1.706879e+02
8.851045e+05,1.024426e+01,1.027525e+05,1.189265e+00,9.429575e-01,9.427456e-01,2.414659e-03,1.941513e-08,3.799208e+01,1.080062e-01,3.788407e+01,4.028380e+01,1.706839e+02
8.851145e+05,1.024438e+01,1.027625e+05,1.189380e+00,9.429378e-01,9.427458e-01,2.414853e-03,1.941508e-08,3.799156e+01,1.080062e-01,3.788356e+01,4.028410e+01,1.706799e+02
8.851245e+05,1.024450e+01,1.027725e+05,1.189496e+00,9.429181e-01,9.427459e-01,2.415047e-03,1.941503e-08,3.799105e+01,1.080062e-01,3.788304e+01,4.028439e+01,1.706759e+02
8.851345e+05,1.024461e+01,1.027825e+05,1.189612e+00,9.428984e-01,9.427461e-01,2.415241e-03,1.941498e-08,3.799053e+01,1.080062e-01,3.788253e+01,4.028469e+01,1.706719e+02
8.851445e+05,1.024473e+01,1.027925e+05,1.189728e+00,9.428788e-01,9.427463e-01,2.415435e-03,1.941493e-08,3.799002e+01,1.080062e-01,3.788201e+01,4.028498e+01,1.706679e+02
8.851545e+05,1.024484e+01,1.028025e+05,1.189843e+00,9.428591e-01,9.427465e-01,2.415629e-03,1.941488e-08,3.798951e+01,1.080062e-01,3.788150e+01,4.028527e+01,1.706639e+02
8.851645e+05,1.024496e+01,1.028125e+05,1.189959e+00,9.428394e-01,9.427467e-01,2.415824e-03,1.941483e-08,3.798899e+01,1.080062e-01,3.788099e+01,4.028557e+01,1.706599e+02
8.851745e+05,1.024507e+01,1.028225e+05,1.190075e+00,9.428197e-01,9.427469e-01,2.416018e-03,1.941478e-08,3.798848e+01,1.080062e-01,3.788047e+01,4.028586e+01,1.706559e+02
8.851845e+05,1.024519e+01,1.028325e+05,1.190191e+00,9.428000e-01,9.427470e-01,2.416212e-03,1.941473e-08,3.798797e+01,1.080062e-01,3.787996e+01,4.028616e+01,1.706519e+02
8.851945e+05,1.024531e+01,1.028425e+05,1.190306e+00,9.427803e-01,9.427472e-01,2.416406e-03,1.941468e-08,3.798745e+01,1.080062e-01,3.787945e+01,4.028645e+01,1.706479e+02
8.852045e+05,1.024542e+01,1.028525e+05,1.190422e+00,9.427606e-01,9.427474e-01,2.416600e-03,1.941464e-08,3.798694e+01,1.080062e-01,3.787893e+01,4.028675e+01,1.706439e+02
8.852145e+05,1.024554e+01,1.028625e+05,1.190538e+00,9.427409e-01,9.427476e-01,2.416794e-03,1.941459e-08,3.798642e+01,1.080062e-01,3.787842e+01,4.028704e+01,1.706399e+02
8.852245e+05,1.024565e+01,1.028725e+05,1.190653e+00,9.427212e-01,9.427478e-01,2.416988e-03,1.941454e-08,3.798591e+01,1.080062e-01,3.787790e+01,4.028733e+01,1.706359e+02
8.852345e+05,1.024577e+01,1.028825e+05,1.190769e+00,9.427015e-01,9.427480e-01,2.417183e-03,1.941449e-08,3.798540e+01,1.080062e-01,3.787739e+01,4.028763e+01,1.706319e+02
8.852445e+05,1.024588e+01,1.028925e+05,1.190885e+00,9.426818e-01,9.427481e-01,2.417377e-03,1.941444e-08,3.798488e+01,1.080062e-01,3.787688e+01,4.028792e+01,1.706279e+02
8.852545e+05,1.024600e+01,1.029025e+05,1.191001e+00,9.426621e-01,9.427483e-01,2.417571e-03,1.941439e-08,3.798437e+01,1.080062e-01,3.787636e+01,4.028822e+01,1.706239e+02
8.852645e+05,1.024612e+01,1.029125e+05,1.191116e+00,9.426424e-01,9.427485e-01,2.417765e-03,1.941434e-08,3.798386e+01,1.080062e-01,3.787585e+01,4.028851e+01,1.706198e+02
8.852745e+05,1.024623e+01,1.029225e+05,1.191232e+00,9.426227e-01,9.427487e-01,2.417959e-03,1.941429e-08,3.798334e+01,1.080062e-01,3.787534e+01,4.028881e+01,1.706158e+02
8.852845e+05,1.024635e+01,1.029325e+05,1.191348e+00,9.426030e-01,9.427489e-01,2.418153e-03,1.941425e-08,3.798283e+01,1.080062e-01,3.787482e+01,4.028910e+01,1.706118e+02
8.852945e+05,1.024646e+01,1.029425e+05,1.191464e+00,9.425834e-01,9.427491e-01,2.418348e-03,1.941420e-08,3.798231e+01,1.080062e-01,3.787431e+01,4.028940e+01,1.706078e+02
8.853045e+05,1.024658e+01,1.029525e+05,1.191579e+00,9.425638e-01,9.427492e-01,2.418542e-03,1.941415e-08,3.798180e+01,1.080062e-01,3.787379e+01,4.028968e+01,1.706038e+02
8.853145e+05,1.024670e+01,1.029625e+05,1.191695e+00,9.425483e-01,9.427494e-01,2.418736e-03,1.941410e-08,3.798132e+01,1.080062e-01,3.787332e+01,4.028984e+01,1.706000e+02
8.853245e+05,1.024681e+01,1.029725e+05,1.191811e+00,9.425542e-01,9.427496e-01,2.418930e-03,1.941405e-08,3.798158e+01,1.080062e-01,3.787357e+01,4.028986e+01,1.706000e+02
8.853345e+05,1.024693e+01,1.029825e+05,1.191927e+00,9.425600e-01,9.427498e-01,2.419124e-03,1.941400e-08,3.798184e+01,1.080062e-01,3.787383e+01,4.028988e+01,1.706000e+02
8.853445e+05,1.024704e+01,1.029925e+05,1.192042e+00,9.425658e-01,9.427500e-01,2.419318e-03,1.941395e-08,3.798210e+01,1.080062e-01,3.787409e+01,4.028991e+01,1.706000e+02
8.853545e+05,1.024716e+01,1.030025e+05,1.192158e+00,9.425717e-01,9.427502e-01,2.419512e-03,1.941390e-08,3.798235e+01,1.080062e-01,3.787435e+01,4.028993e+01,1.706000e+02
8.853645e+05,1.024727e+01,1.030125e+05,1.192274e+00,9.425775e-01,9.427503e-01,2.419707e-03,1.941386e-08,3.798261e+01,1.080062e-01,3.787460e+01,4.028996e+01,1.706000e+02
8.853745e+05,1.024739e+01,1.030225e+05,1.192390e+00,9.425834e-01,9.427505e-01,2.419901e-03,1.941381e-08,3.798287e+01,1.080062e-01,3.787486e+01,4.028998e+01,1.706000e+02
8.853845e+05,1.024751e+01,1.030325e+05,1.192505e+00,9.425892e-01,9.427507e-01,2.420095e-03,1.941376e-08,3.798313e+01,1.080062e-01,3.787512e+01,4.029001e+01,1.706000e+02
8.853945e+05,1.024762e+01,1.030425e+05,1.192621e+00,9.425950e-01,9.427509e-01,2.420289e-03,1.941371e-08,3.798338e+01,1.080062e-01,3.787538e+01,4.029003e+01,1.706000e+02
8.854045e+05,1.024774e+01,1.030525e+05,1.192737e+00,9.426009e-01,9.427511e-01,2.420483e-03,1.941366e-08,3.798364e+01,1.080062e-01,3.787564e+01,4.029006e+01,1.706000e+02
8.854145e+05,1.024785e+01,1.030625e+05,1.192853e+00,9.426067e-01,9.427513e-01,2.420677e-03,1.941361e-08,3.798390e+01,1.080062e-01,3.787589e+01,4.029008e+01,1.706000e+02
8.854245e+05,1.024797e+01,1.030725e+05,1.192968e+00,9.426126e-01,9.427514e-01,2.420871e-03,1.941357e-08,3.798416e+01,1.080062e-01,3.787615e+01,4.029010e+01,1.706000e+02
8.854345e+05,1.024808e+01,1.030825e+05,1.193084e+00,9.426184e-01,9.427516e-01,2.421066e-03,1.941352e-08,3.798442e+01,1.080062e-01,3.787641e+01,4.029013e+01,1.706000e+02
8.854445e+05,1.024820e+01,1.030925e+05,1.193200e+00,9.426243e-01,9.427518e-01,2.421260e-03,1.941347e-08,3.798467e+01,1.080062e-01,3.787667e+01,4.029015e+01,1.706000e+02
8.854545e+05,1.024832e+01,1.031025e+05,1.193316e+00,9.426301e-01,9.427520e-01,2.421454e-03,1.941342e-08,3.798493e+01,1.080062e-01,3.787692e+01,4.029018e+01,1.706000e+02
8.854645e+05,1.024843e+01,1.031125e+05,1.193431e+00,9.426359e-01,9.427522e-01,2.421648e-03,1.941337e-08,3.798519e+01,1.080062e-01,3.787718e+01,4.029020e+01,1.706000e+02
8.854745e+05,1.024855e+01,1.031225e+05,1.193547e+00,9.426418e-01,9.427524e-01,2.421842e-03,1.941332e-08,3.798545e+01,1.080062e-01,3.787744e+01,4.029023e+01,1.706000e+02
8.854845e+05,1.024866e+01,1.031325e+05,1.193663e+00,9.426476e-01,9.427525e-01,2.422036e-03,1.941328e-08,3.798570e+01,1.080062e-01,3.787770e+01,4.029025e+01,1.706000e+02
8.854945e+05,1.024878e+01,1.031425e+05,1.193779e+00,9.426535e-01,9.427527e-01,2.422230e-03,1.941323e-08,3.798596e+01,1.080062e-01,3.787796e+01,4.029028e+01,1.706000e+02
8.855045e+05,1.024889e+01,1.031525e+05,1.193894e+00,9.426593e-01,9.427529e-01,2.422425e-03,1.941318e-08,3.798622e+01,1.080062e-01,3.787821e+01,4.029030e+01,1.706000e+02
8.855145e+05,1.024901e+01,1.031625e+05,1.194010e+00,9.426652e-01,9.427531e-01,2.422619e-03,1.941313e-08,3.798648e+01,1.080062e-01,3.787847e+01,4.029032e+01,1.706000e+02
8.855245e+05,1.024913e+01,1.031725e+05,1.194126e+00,9.426710e-01,9.427533e-01,2.422813e-03,1.941308e-08,3.798673e+01,1.080062e-01,3.787873e+01,4.029035e+01,1.706000e+02
8.855345e+05,1.024924e+01,1.031825e+05,1.194242e+00,9.426768e-01,9.427535e-01,2.423007e-03,1.941303e-08,3.798699e+01,1.080062e-01,3.787899e+01,4.029037e+01,1.706000e+02
8.855445e+05,1.024936e+01,1.031925e+05,1.194357e+00,9.426827e-01,9.427536e-01,2.423201e-03,1.941299e-08,3.798725e+01,1.080062e-01,3.787924e+01,4.029040e+01,1.706000e+02
8.855545e+05,1.024947e+01,1.032025e+05,1.194473e+00,9.426880e-01,9.427538e-01,2.423395e-03,1.941294e-08,3.798751e+01,1.080062e-01,3.787950e+01,4.029044e+01,1.706000e+02
8.855645e+05,1.024959e+01,1.032125e+05,1.194589e+00,9.426896e-01,9.427540e-01,2.423589e-03,1.941289e-08,3.798781e+01,1.080472e-01,3.787976e+01,4.029069e+01,1.705994e+02
8.855745e+05,1.024970e+01,1.032225e+05,1.194705e+00,9.426858e-01,9.427542e-01,2.423783e-03,1.941284e-08,3.798832e+01,1.083003e-01,3.788002e+01,4.029138e+01,1.705954e+02
8.855845e+05,1.024982e+01,1.032325e+05,1.194820e+00,9.426820e-01,9.427544e-01,2.423978e-03,1.941279e-08,3.798883e+01,1.085534e-01,3.788027e+01,4.029207e+01,1.705914e+02
8.855945e+05,1.024994e+01,1.032425e+05,1.194936e+00,9.426781e-01,9.427546e-01,2.424172e-03,1.941275e-08,3.798934e+01,1.088065e-01,3.788053e+01,4.029276e+01,1.705874e+02
8.856045e+05,1.025005e+01,1.032525e+05,1.195052e+00,9.426743e-01,9.427547e-01,2.424366e-03,1.941270e-08,3.798985e+01,1.090595e-01,3.788079e+01,4.029345e+01,1.705834e+02
8.856145e+05,1.025017e+01,1.032625e+05,1.195167e+00,9.426705e-01,9.427549e-01,2.424560e-03,1.941265e-08,3.799036e+01,1.093126e-01,3.788105e+01,4.029413e+01,1.705795e+02
8.856245e+05,1.025028e+01,1.032725e+05,1.195283e+00,9.426667e-01,9.427551e-01,2.424754e-03,1.941260e-08,3.799087e+01,1.095657e-01,3.788130e+01,4.029482e+01,1.705755e+02
8.856345e+05,1.025040e+01,1.032825e+05,1.195399e+00,9.426628e-01,9.427553e-01,2.424948e-03,1.941255e-08,3.799138e+01,1.098188e-01,3.788156e+01,4.029551e+01,1.705715e+02
8.856445e+05,1.025051e+01,1.032925e+05,1.195515e+00,9.426590e-01,9.427555e-01,2.425142e-03,1.941251e-08,3.799189e+01,1.100718e-01,3.788182e+01,4.029620e+01,1.705675e+02
8.856545e+05,1.025063e+01,1.033025e+05,1.195630e+00,9.426552e-01,9.427556e-01,2.425336e-03,1.941246e-08,3.799240e+01,1.103249e-01,3.788207e+01,4.029689e+01,1.705636e+02
8.856645e+05,1.025075e+01,1.033125e+05,1.195746e+00,9.426514e-01,9.427558e-01,2.425531e-03,1.941241e-08,3.799291e+01,1.105780e-01,3.788233e+01,4.029758e+01,1.705596e+02
8.856745e+05,1.025086e+01,1.033225e+05,1.195862e+00,9.426475e-01,9.427560e-01,2.425725e-03,1.941236e-08,3.799342e+01,1.108311e-01,3.788259e+01,4.029827e+01,1.705556e+02
8.856845e+05,1.025098e+01,1.033325e+05,1.195978e+00,9.426437e-01,9.427562e-01,2.425919e-03,1.941231e-08,3.799393e+01,1.110841e-01,3.788285e+01,4.029896e+01,1.705516e+02
8.856945e+05,1.025109e+01,1.033425e+05,1.196093e+00,9.426399e-01,9.427564e-01,2.426113e-03,1.941227e-08,3.799444e+01,1.113372e-01,3.788310e+01,4.029965e+01,1.705476e+02
8.857045e+05,1.025121e+01,1.033525e+05,1.196209e+00,9.426360e-01,9.427566e-01,2.426307e-03,1.941222e-08,3.799495e+01,1.115903e-01,3.788336e+01,4.030034e+01,1.705437e+02
8.857145e+05,1.025132e+01,1.033625e+05,1.196325e+00,9.426322e-01,9.427567e-01,2.426501e-03,1.941217e-08,3.799546e+01,1.118434e-01,3.788362e+01,4.030102e+01,1.705397e+02
8.857245e+05,1.025144e+01,1.033725e+05,1.196441e+00,9.426284e-01,9.427569e-01,2.426695e-03,1.941212e-08,3.799597e+01,1.120964e-01,3.788387e+01,4.030171e+01,1.705357e+02
8.857345e+05,1.025156e+01,1.033825e+05,1.196556e+00,9.426246e-01,9.427571e-01,2.426890e-03,1.941208e-08,3.799648e+01,1.123495e-01,3.788413e+01,4.030240e+01,1.705317e+02
8.857445e+05,1.025167e+01,1.033925e+05,1.196672e+00,9.426207e-01,9.427573e-01,2.427084e-03,1.941203e-08,3.799699e+01,1.126026e-01,3.788439e+01,4.030309e+01,1.705278e+02
8.857545e+05,1.025179e+01,1.034025e+05,1.196788e+00,9.426169e-01,9.427575e-01,2.427278e-03,1.941198e-08,3.799750e+01,1.128557e-01,3.788465e+01,4.030378e+01,1.705238e+02
8.857645e+05,1.025190e+01,1.034125e+05,1.196904e+00,9.426131e-01,9.427577e-01,2.427472e-03,1.941193e-08,3.799801e+01,1.131087e-01,3.788490e+01,4.030447e+01,1.705198e+02
8.857745e+05,1.025202e+01,1.034225e+05,1.197019e+00,9.426093e-01,9.427578e-01,2.427666e-03,1.941189e-08,3.799852e+01,1.133618e-01,3.788516e+01,4.030516e+01,1.705158e+02
8.857845e+05,1.025214e+01,1.034325e+05,1.197135e+00,9.426054e-01,9.427580e-01,2.427860e-03,1.941184e-08,3.799903e+01,1.136149e-01,3.788542e+01,4.030585e+01,1.705119e+02
8.857945e+05,1.025225e+01,1.034425e+05,1.197251e+00,9.426016e-01,9.427582e-01,2.428054e-03,1.941179e-08,3.799954e+01,1.138680e-01,3.788567e+01,4.030654e+01,1.705079e+02
8.858045e+05,1.025237e+01,1.034525e+05,1.197367e+00,9.425980e-01,9.427584e-01,2.428248e-03,1.941174e-08,3.800005e+01,1.141210e-01,3.788593e+01,4.030722e+01,1.705039e+02
8.858145e+05,1.025248e+01,1.034625e+05,1.197482e+00,9.426040e-01,9.427586e-01,2.428443e-03,1.941170e-08,3.800053e+01,1.143638e-01,3.788617e+01,4.030745e+01,1.705002e+02
8.858245e+05,1.025260e+01,1.034725e+05,1.197598e+00,9.426202e-01,9.427588e-01,2.428637e-03,1.941165e-08,3.799950e+01,1.141081e-01,3.788539e+01,4.030568e+01,1.705082e+02
8.858345e+05,1.025271e+01,1.034825e+05,1.197714e+00,9.426365e-01,9.427589e-01,2.428831e-03,1.941160e-08,3.799847e+01,1.138523e-01,3.788462e+01,4.030391e+01,1.705162e+02
8.858445e+05,1.025283e+01,1.034925e+05,1.197830e+00,9.426527e-01,9.427591e-01,2.429025e-03,1.941155e-08,3.799744e+01,1.135966e-01,3.788384e+01,4.030214e+01,1.705243e+02
8.858545e+05,1.025295e+01,1.035025e+05,1.197945e+00,9.426690e-01,9.427593e-01,2.429219e-03,1.941151e-08,3.799641e+01,1.133409e-01,3.788307e+01,4.030037e+01,1.705323e+02
8.858645e+05,1.025306e+01,1.035125e+05,1.198061e+00,9.426852e-01,9.427595e-01,2.429413e-03,1.941146e-08,3.799538e+01,1.130852e-01,3.788229e+01,4.029860e+01,1.705404e+02
8.858745e+05,1.025318e+01,1.035225e+05,1.198177e+00,9.427014e-01,9.427597e-01,2.429607e-03,1.941141e-08,3.799434e+01,1.128295e-01,3.788151e+01,4.029683e+01,1.705484e+02
8.858845e+05,1.025329e+01,1.035325e+05,1.198293e+00,9.427177e-01,9.427599e-01,2.429801e-03,1.941136e-08,3.799331e+01,1.125738e-01,3.788074e+01,4.029506e+01,1.705564e+02
8.858945e+05,1.025341e+01,1.035425e+05,1.198408e+00,9.427339e-01,9.427600e-01,2.429995e-03,1.941132e-08,3.799228e+01,1.123181e-01,3.787996e+01,4.029329e+01,1.705645e+02
8.859045e+05,1.025352e+01,1.035525e+05,1.198524e+00,9.427502e-01,9.427602e-01,2.430190e-03,1.941127e-08,3.799125e+01,1.120624e-01,3.787919e+01,4.029152e+01,1.705725e+02
8.859145e+05,1.025364e+01,1.035625e+05,1.198640e+00,9.427664e-01,9.427604e-01,2.430384e-03,1.941122e-08,3.799022e+01,1.118067e-01,3.787841e+01,4.028975e+01,1.705805e+02
8.859245e+05,1.025376e+01,1.035725e+05,1.198756e+00,9.427827e-01,9.427606e-01,2.430578e-03,1.941117e-08,3.798919e+01,1.115509e-01,3.787764e+01,4.028798e+01,1.705886e+02
8.859345e+05,1.025387e+01,1.035825e+05,1.198871e+00,9.427989e-01,9.427608e-01,2.430772e-03,1.941113e-08,3.798816e+01,1.112952e-01,3.787686e+01,4.028621e+01,1.705966e+02
8.859445e+05,1.025399e+01,1.035925e+05,1.198987e+00,9.428152e-01,9.427610e-01,2.430966e-03,1.941108e-08,3.798713e+01,1.110395e-01,3.787609e+01,4.028444e+01,1.706047e+02
8.859545e+05,1.025410e+01,1.036025e+05,1.199103e+00,9.428314e-01,9.427611e-01,2.431160e-03,1.941103e-08,3.798610e+01,1.107838e-01,3.787531e+01,4.028267e+01,1.706127e+02
8.859645e+05,1.025422e+01,1.036125e+05,1.199219e+00,9.428476e-01,9.427613e-01,2.431354e-03,1.941099e-08,3.798507e+01,1.105281e-01,3.787454e+01,4.028090e+01,1.706207e+02
8.859745e+05,1.025433e+01,1.036225e+05,1.199334e+00,9.428639e-01,9.427615e-01,2.431548e-03,1.941094e-08,3.798403e+01,1.102724e-01,3.787376e+01,4.027913e+01,1.706288e+02
8.859845e+05,1.025445e+01,1.036325e+05,1.199450e+00,9.428801e-01,9.427617e-01,2.431743e-03,1.941089e-08,3.798300e+01,1.100167e-01,3.787299e+01,4.027736e+01,1.706368e+02
8.859945e+05,1.025457e+01,1.036425e+05,1.199566e+00,9.428964e-01,9.427619e-01,2.431937e-03,1.941084e-08,3.798197e+01,1.097610e-01,3.787221e+01,4.027559e+01,1.706448e+02
8.860045e+05,1.025468e+01,1.036525e+05,1.199681e+00,9.429126e-01,9.427621e-01,2.432131e-03,1.941080e-08,3.798094e+01,1.095053e-01,3.787144e+01,4.027382e+01,1.706529e+02
8.860145e+05,1.025480e+01,1.036625e+05,1.199797e+00,9.429289e-01,9.427622e-01,2.432325e-03,1.941075e-08,3.797991e+01,1.092495e-01,3.787066e+01,4.027205e+01,1.706609e+02
8.860245e+05,1.025491e+01,1.036725e+05,1.199913e+00,9.429451e-01,9.427624e-01,2.432519e-03,1.941070e-08,3.797888e+01,1.089938e-01,3.786988e+01,4.027028e+01,1.706690e+02
8.860345e+05,1.025503e+01,1.036825e+05,1.200029e+00,9.429614e-01,9.427626e-01,2.432713e-03,1.941066e-08,3.797785e+01,1.087381e-01,3.786911e+01,4.026851e+01,1.706770e+02
8.860445e+05,1.025514e+01,1.036925e+05,1.200144e+00,9.429776e-01,9.427628e-01,2.432907e-03,1.941061e-08,3.797682e+01,1.084824e-01,3.786833e+01,4.026674e+01,1.706850e+02
8.860545e+05,1.025526e+01,1.037025e+05,1.200260e+00,9.429934e-01,9.427630e-01,2.433101e-03,1.941056e-08,3.797579e+01,1.082267e-01,3.786756e+01,4.026499e+01,1.706931e+02
8.860645e+05,1.025538e+01,1.037125e+05,1.200376e+00,9.430038e-01,9.427632e-01,2.433295e-03,1.941052e-08,3.797497e+01,1.080412e-01,3.786693e+01,4.026369e+01,1.707005e+02
8.860745e+05,1.025549e+01,1.037225e+05,1.200492e+00,9.429980e-01,9.427633e-01,2.433490e-03,1.941047e-08,3.797548e+01,1.082951e-01,3.786718e+01,4.026446e+01,1.707045e+02
8.860845e+05,1.025561e+01,1.037325e+05,1.200607e+00,9.429921e-01,9.427635e-01,2.433684e-03,1.941042e-08,3.797599e+01,1.085491e-01,3.786744e+01,4.026524e+01,1.707085e+02
8.860945e+05,1.025572e+01,1.037425e+05,1.200723e+00,9.429863e-01,9.427637e-01,2.433878e-03,1.941037e-08,3.797650e+01,1.088030e-01,3.786770e+01,4.026601e+01,1.707125e+02
8.861045e+05,1.025584e+01,1.037525e+05,1.200839e+00,9.429805e-01,9.427639e-01,2.434072e-03,1.941033e-08,3.797701e+01,1.090570e-01,3.786796e+01,4.026679e+01,1.707165e+02
8.861145e+05,1.025595e+01,1.037625e+05,1.200955e+00,9.429746e-01,9.427641e-01,2.434266e-03,1.941028e-08,3.797753e+01,1.093109e-01,3.786822e+01,4.026757e+01,1.707205e+02
8.861245e+05,1.025607e+01,1.037725e+05,1.201070e+00,9.429688e-01,9.427643e-01,2.434460e-03,1.941023e-08,3.797804e+01,1.095649e-01,3.786847e+01,4.026834e+01,1.707245e+02
8.861345e+05,1.025619e+01,1.037825e+05,1.201186e+00,9.429630e-01,9.427644e-01,2.434654e-03,1.941019e-08,3.797855e+01,1.098188e-01,3.786873e+01,4.026912e+01,1.707285e+02
