Repository: brandonlampe/CS_Data

# Repository for Crushed Salt Data
**Grant No: 456417**

This is a work in progress!

## Repository Content

### Directory Names
A uniform namining structure still in progress, but in general directories are named according to the following:
 - Names contain no spaces, a single underscore "_" will be used as a file name seperator.
 - Files are for the Crushed Salt Project (CSP); therefore, the first three charaters of each file are "CSP".
 - Folders are organized by which frame the test was performed on i.e., A2 or A3.
 - The fifth and sixth charaters of each file name will therefore be "A" followed by the frame number.

File: UNM_WP_HY_175_09/IscoMeasurements/STAGE10/CREEP_FIT/175_09_STAGE10_CREEP_OUT.csv (part 45 of 71)
Analysis by Brandon Lampe, performed on: 2016/07/06 15:11:46
Experimental results below begin at: 2016/04/17 10:45:14
Duration (sec),Duration (day),Elapsed Time (sec),Elapsed Time (day),Interpolated Fractional Density,Fit to Fractional Density,Fit to Volume Strain,Fit to Volume Strain Rate (1/sec),Confining Pressure (MPa),Pore Pressure (MPa),Terzaghi Pressure (MPa),Solid Pressure (MPa),Temperature (C))
8.861445e+05,1.025630e+01,1.037925e+05,1.201302e+00,9.429571e-01,9.427646e-01,2.434848e-03,1.941014e-08,3.797906e+01,1.100728e-01,3.786899e+01,4.026989e+01,1.707325e+02
8.861545e+05,1.025642e+01,1.038025e+05,1.201418e+00,9.429513e-01,9.427648e-01,2.435042e-03,1.941009e-08,3.797957e+01,1.103267e-01,3.786925e+01,4.027067e+01,1.707365e+02
8.861645e+05,1.025653e+01,1.038125e+05,1.201533e+00,9.429455e-01,9.427650e-01,2.435236e-03,1.941005e-08,3.798009e+01,1.105807e-01,3.786951e+01,4.027145e+01,1.707405e+02
8.861745e+05,1.025665e+01,1.038225e+05,1.201649e+00,9.429396e-01,9.427652e-01,2.435431e-03,1.941000e-08,3.798060e+01,1.108346e-01,3.786976e+01,4.027222e+01,1.707445e+02
8.861845e+05,1.025676e+01,1.038325e+05,1.201765e+00,9.429338e-01,9.427653e-01,2.435625e-03,1.940995e-08,3.798111e+01,1.110886e-01,3.787002e+01,4.027300e+01,1.707484e+02
8.861945e+05,1.025688e+01,1.038425e+05,1.201881e+00,9.429280e-01,9.427655e-01,2.435819e-03,1.940991e-08,3.798162e+01,1.113425e-01,3.787028e+01,4.027377e+01,1.707524e+02
8.862045e+05,1.025700e+01,1.038525e+05,1.201996e+00,9.429221e-01,9.427657e-01,2.436013e-03,1.940986e-08,3.798213e+01,1.115965e-01,3.787054e+01,4.027455e+01,1.707564e+02
8.862145e+05,1.025711e+01,1.038625e+05,1.202112e+00,9.429163e-01,9.427659e-01,2.436207e-03,1.940981e-08,3.798265e+01,1.118504e-01,3.787080e+01,4.027533e+01,1.707604e+02
8.862245e+05,1.025723e+01,1.038725e+05,1.202228e+00,9.429105e-01,9.427661e-01,2.436401e-03,1.940977e-08,3.798316e+01,1.121043e-01,3.787105e+01,4.027610e+01,1.707644e+02
8.862345e+05,1.025734e+01,1.038825e+05,1.202344e+00,9.429046e-01,9.427663e-01,2.436595e-03,1.940972e-08,3.798367e+01,1.123583e-01,3.787131e+01,4.027688e+01,1.707684e+02
8.862445e+05,1.025746e+01,1.038925e+05,1.202459e+00,9.428988e-01,9.427664e-01,2.436789e-03,1.940967e-08,3.798418e+01,1.126122e-01,3.787157e+01,4.027765e+01,1.707724e+02
8.862545e+05,1.025758e+01,1.039025e+05,1.202575e+00,9.428930e-01,9.427666e-01,2.436983e-03,1.940963e-08,3.798469e+01,1.128662e-01,3.787183e+01,4.027843e+01,1.707764e+02
8.862645e+05,1.025769e+01,1.039125e+05,1.202691e+00,9.428871e-01,9.427668e-01,2.437177e-03,1.940958e-08,3.798521e+01,1.131201e-01,3.787209e+01,4.027921e+01,1.707804e+02
8.862745e+05,1.025781e+01,1.039225e+05,1.202807e+00,9.428813e-01,9.427670e-01,2.437372e-03,1.940953e-08,3.798572e+01,1.133741e-01,3.787234e+01,4.027998e+01,1.707844e+02
8.862845e+05,1.025792e+01,1.039325e+05,1.202922e+00,9.428755e-01,9.427672e-01,2.437566e-03,1.940949e-08,3.798623e+01,1.136280e-01,3.787260e+01,4.028076e+01,1.707884e+02
8.862945e+05,1.025804e+01,1.039425e+05,1.203038e+00,9.428697e-01,9.427674e-01,2.437760e-03,1.940944e-08,3.798674e+01,1.138820e-01,3.787286e+01,4.028153e+01,1.707923e+02
8.863045e+05,1.025815e+01,1.039525e+05,1.203154e+00,9.428636e-01,9.427675e-01,2.437954e-03,1.940940e-08,3.798725e+01,1.141359e-01,3.787312e+01,4.028232e+01,1.707963e+02
8.863145e+05,1.025827e+01,1.039625e+05,1.203270e+00,9.428550e-01,9.427677e-01,2.438148e-03,1.940935e-08,3.798770e+01,1.143479e-01,3.787336e+01,4.028315e+01,1.708000e+02
8.863245e+05,1.025839e+01,1.039725e+05,1.203385e+00,9.428517e-01,9.427679e-01,2.438342e-03,1.940930e-08,3.798745e+01,1.140922e-01,3.787335e+01,4.028303e+01,1.708000e+02
8.863345e+05,1.025850e+01,1.039825e+05,1.203501e+00,9.428484e-01,9.427681e-01,2.438536e-03,1.940926e-08,3.798719e+01,1.138365e-01,3.787335e+01,4.028291e+01,1.708000e+02
8.863445e+05,1.025862e+01,1.039925e+05,1.203617e+00,9.428452e-01,9.427683e-01,2.438730e-03,1.940921e-08,3.798693e+01,1.135808e-01,3.787335e+01,4.028279e+01,1.708000e+02
8.863545e+05,1.025873e+01,1.040025e+05,1.203733e+00,9.428419e-01,9.427685e-01,2.438924e-03,1.940916e-08,3.798667e+01,1.133251e-01,3.787335e+01,4.028268e+01,1.708000e+02
8.863645e+05,1.025885e+01,1.040125e+05,1.203848e+00,9.428386e-01,9.427686e-01,2.439118e-03,1.940912e-08,3.798641e+01,1.130694e-01,3.787334e+01,4.028256e+01,1.708000e+02
8.863745e+05,1.025896e+01,1.040225e+05,1.203964e+00,9.428353e-01,9.427688e-01,2.439313e-03,1.940907e-08,3.798616e+01,1.128136e-01,3.787334e+01,4.028244e+01,1.708000e+02
8.863845e+05,1.025908e+01,1.040325e+05,1.204080e+00,9.428320e-01,9.427690e-01,2.439507e-03,1.940903e-08,3.798590e+01,1.125579e-01,3.787334e+01,4.028232e+01,1.708000e+02
8.863945e+05,1.025920e+01,1.040425e+05,1.204195e+00,9.428287e-01,9.427692e-01,2.439701e-03,1.940898e-08,3.798564e+01,1.123022e-01,3.787334e+01,4.028220e+01,1.708000e+02
8.864045e+05,1.025931e+01,1.040525e+05,1.204311e+00,9.428255e-01,9.427694e-01,2.439895e-03,1.940893e-08,3.798538e+01,1.120465e-01,3.787334e+01,4.028209e+01,1.708000e+02
8.864145e+05,1.025943e+01,1.040625e+05,1.204427e+00,9.428222e-01,9.427696e-01,2.440089e-03,1.940889e-08,3.798513e+01,1.117908e-01,3.787333e+01,4.028197e+01,1.708000e+02
8.864245e+05,1.025954e+01,1.040725e+05,1.204543e+00,9.428189e-01,9.427697e-01,2.440283e-03,1.940884e-08,3.798487e+01,1.115351e-01,3.787333e+01,4.028185e+01,1.708000e+02
8.864345e+05,1.025966e+01,1.040825e+05,1.204658e+00,9.428156e-01,9.427699e-01,2.440477e-03,1.940879e-08,3.798461e+01,1.112794e-01,3.787333e+01,4.028173e+01,1.708000e+02
8.864445e+05,1.025977e+01,1.040925e+05,1.204774e+00,9.428123e-01,9.427701e-01,2.440671e-03,1.940875e-08,3.798435e+01,1.110237e-01,3.787333e+01,4.028161e+01,1.708000e+02
8.864545e+05,1.025989e+01,1.041025e+05,1.204890e+00,9.428090e-01,9.427703e-01,2.440865e-03,1.940870e-08,3.798409e+01,1.107680e-01,3.787333e+01,4.028150e+01,1.708000e+02
8.864645e+05,1.026001e+01,1.041125e+05,1.205006e+00,9.428058e-01,9.427705e-01,2.441059e-03,1.940866e-08,3.798384e+01,1.105122e-01,3.787332e+01,4.028138e+01,1.708000e+02
8.864745e+05,1.026012e+01,1.041225e+05,1.205121e+00,9.428025e-01,9.427707e-01,2.441254e-03,1.940861e-08,3.798358e+01,1.102565e-01,3.787332e+01,4.028126e+01,1.708000e+02
8.864845e+05,1.026024e+01,1.041325e+05,1.205237e+00,9.427992e-01,9.427708e-01,2.441448e-03,1.940856e-08,3.798332e+01,1.100008e-01,3.787332e+01,4.028114e+01,1.708000e+02
8.864945e+05,1.026035e+01,1.041425e+05,1.205353e+00,9.427959e-01,9.427710e-01,2.441642e-03,1.940852e-08,3.798306e+01,1.097451e-01,3.787332e+01,4.028102e+01,1.708000e+02
8.865045e+05,1.026047e+01,1.041525e+05,1.205469e+00,9.427926e-01,9.427712e-01,2.441836e-03,1.940847e-08,3.798281e+01,1.094894e-01,3.787332e+01,4.028091e+01,1.708000e+02
8.865145e+05,1.026058e+01,1.041625e+05,1.205584e+00,9.427893e-01,9.427714e-01,2.442030e-03,1.940843e-08,3.798255e+01,1.092337e-01,3.787331e+01,4.028079e+01,1.708000e+02
8.865245e+05,1.026070e+01,1.041725e+05,1.205700e+00,9.427861e-01,9.427716e-01,2.442224e-03,1.940838e-08,3.798229e+01,1.089780e-01,3.787331e+01,4.028067e+01,1.708000e+02
8.865345e+05,1.026082e+01,1.041825e+05,1.205816e+00,9.427828e-01,9.427718e-01,2.442418e-03,1.940833e-08,3.798203e+01,1.087223e-01,3.787331e+01,4.028055e+01,1.708000e+02
8.865445e+05,1.026093e+01,1.041925e+05,1.205932e+00,9.427795e-01,9.427719e-01,2.442612e-03,1.940829e-08,3.798177e+01,1.084666e-01,3.787331e+01,4.028044e+01,1.708000e+02
8.865545e+05,1.026105e+01,1.042025e+05,1.206047e+00,9.427762e-01,9.427721e-01,2.442806e-03,1.940824e-08,3.798152e+01,1.082108e-01,3.787331e+01,4.028032e+01,1.708000e+02
8.865645e+05,1.026116e+01,1.042125e+05,1.206163e+00,9.427748e-01,9.427723e-01,2.443000e-03,1.940820e-08,3.798131e+01,1.080568e-01,3.787325e+01,4.028017e+01,1.708000e+02
8.865745e+05,1.026128e+01,1.042225e+05,1.206279e+00,9.427811e-01,9.427725e-01,2.443194e-03,1.940815e-08,3.798131e+01,1.083098e-01,3.787300e+01,4.027988e+01,1.708000e+02
8.865845e+05,1.026139e+01,1.042325e+05,1.206395e+00,9.427874e-01,9.427727e-01,2.443388e-03,1.940811e-08,3.798131e+01,1.085629e-01,3.787275e+01,4.027960e+01,1.708000e+02
8.865945e+05,1.026151e+01,1.042425e+05,1.206510e+00,9.427937e-01,9.427729e-01,2.443583e-03,1.940806e-08,3.798131e+01,1.088160e-01,3.787249e+01,4.027932e+01,1.708000e+02
8.866045e+05,1.026163e+01,1.042525e+05,1.206626e+00,9.428000e-01,9.427730e-01,2.443777e-03,1.940801e-08,3.798131e+01,1.090691e-01,3.787224e+01,4.027903e+01,1.708000e+02
8.866145e+05,1.026174e+01,1.042625e+05,1.206742e+00,9.428063e-01,9.427732e-01,2.443971e-03,1.940797e-08,3.798131e+01,1.093221e-01,3.787199e+01,4.027875e+01,1.708000e+02
8.866245e+05,1.026186e+01,1.042725e+05,1.206858e+00,9.428126e-01,9.427734e-01,2.444165e-03,1.940792e-08,3.798131e+01,1.095752e-01,3.787174e+01,4.027846e+01,1.708000e+02
8.866345e+05,1.026197e+01,1.042825e+05,1.206973e+00,9.428189e-01,9.427736e-01,2.444359e-03,1.940788e-08,3.798131e+01,1.098283e-01,3.787148e+01,4.027818e+01,1.708000e+02
8.866445e+05,1.026209e+01,1.042925e+05,1.207089e+00,9.428252e-01,9.427738e-01,2.444553e-03,1.940783e-08,3.798131e+01,1.100814e-01,3.787123e+01,4.027790e+01,1.708000e+02
8.866545e+05,1.026220e+01,1.043025e+05,1.207205e+00,9.428315e-01,9.427739e-01,2.444747e-03,1.940779e-08,3.798131e+01,1.103344e-01,3.787098e+01,4.027761e+01,1.708000e+02
8.866645e+05,1.026232e+01,1.043125e+05,1.207321e+00,9.428378e-01,9.427741e-01,2.444941e-03,1.940774e-08,3.798131e+01,1.105875e-01,3.787072e+01,4.027733e+01,1.708000e+02
8.866745e+05,1.026244e+01,1.043225e+05,1.207436e+00,9.428441e-01,9.427743e-01,2.445135e-03,1.940769e-08,3.798131e+01,1.108406e-01,3.787047e+01,4.027705e+01,1.708000e+02
8.866845e+05,1.026255e+01,1.043325e+05,1.207552e+00,9.428504e-01,9.427745e-01,2.445329e-03,1.940765e-08,3.798131e+01,1.110937e-01,3.787022e+01,4.027676e+01,1.708000e+02
8.866945e+05,1.026267e+01,1.043425e+05,1.207668e+00,9.428567e-01,9.427747e-01,2.445523e-03,1.940760e-08,3.798131e+01,1.113467e-01,3.786996e+01,4.027648e+01,1.708000e+02
8.867045e+05,1.026278e+01,1.043525e+05,1.207784e+00,9.428629e-01,9.427749e-01,2.445717e-03,1.940756e-08,3.798131e+01,1.115998e-01,3.786971e+01,4.027620e+01,1.708000e+02
8.867145e+05,1.026290e+01,1.043625e+05,1.207899e+00,9.428692e-01,9.427750e-01,2.445912e-03,1.940751e-08,3.798131e+01,1.118529e-01,3.786946e+01,4.027591e+01,1.708000e+02
8.867245e+05,1.026302e+01,1.043725e+05,1.208015e+00,9.428755e-01,9.427752e-01,2.446106e-03,1.940747e-08,3.798131e+01,1.121060e-01,3.786920e+01,4.027563e+01,1.708000e+02
8.867345e+05,1.026313e+01,1.043825e+05,1.208131e+00,9.428818e-01,9.427754e-01,2.446300e-03,1.940742e-08,3.798131e+01,1.123590e-01,3.786895e+01,4.027535e+01,1.708000e+02
8.867445e+05,1.026325e+01,1.043925e+05,1.208247e+00,9.428881e-01,9.427756e-01,2.446494e-03,1.940738e-08,3.798131e+01,1.126121e-01,3.786870e+01,4.027506e+01,1.708000e+02
8.867545e+05,1.026336e+01,1.044025e+05,1.208362e+00,9.428944e-01,9.427758e-01,2.446688e-03,1.940733e-08,3.798131e+01,1.128652e-01,3.786845e+01,4.027478e+01,1.708000e+02
8.867645e+05,1.026348e+01,1.044125e+05,1.208478e+00,9.429007e-01,9.427760e-01,2.446882e-03,1.940729e-08,3.798131e+01,1.131183e-01,3.786819e+01,4.027450e+01,1.708000e+02
8.867745e+05,1.026359e+01,1.044225e+05,1.208594e+00,9.429070e-01,9.427761e-01,2.447076e-03,1.940724e-08,3.798131e+01,1.133713e-01,3.786794e+01,4.027421e+01,1.708000e+02
8.867845e+05,1.026371e+01,1.044325e+05,1.208709e+00,9.429133e-01,9.427763e-01,2.447270e-03,1.940719e-08,3.798131e+01,1.136244e-01,3.786769e+01,4.027393e+01,1.708000e+02
8.867945e+05,1.026383e+01,1.044425e+05,1.208825e+00,9.429196e-01,9.427765e-01,2.447464e-03,1.940715e-08,3.798131e+01,1.138775e-01,3.786743e+01,4.027365e+01,1.708000e+02
8.868045e+05,1.026394e+01,1.044525e+05,1.208941e+00,9.429259e-01,9.427767e-01,2.447658e-03,1.940710e-08,3.798131e+01,1.141306e-01,3.786718e+01,4.027336e+01,1.708000e+02
8.868145e+05,1.026406e+01,1.044625e+05,1.209057e+00,9.429315e-01,9.427769e-01,2.447852e-03,1.940706e-08,3.798135e+01,1.143542e-01,3.786700e+01,4.027316e+01,1.708000e+02
8.868245e+05,1.026417e+01,1.044725e+05,1.209172e+00,9.429259e-01,9.427771e-01,2.448046e-03,1.940701e-08,3.798213e+01,1.140994e-01,3.786803e+01,4.027423e+01,1.708000e+02
8.868345e+05,1.026429e+01,1.044825e+05,1.209288e+00,9.429203e-01,9.427772e-01,2.448240e-03,1.940697e-08,3.798290e+01,1.138446e-01,3.786905e+01,4.027530e+01,1.708000e+02
8.868445e+05,1.026440e+01,1.044925e+05,1.209404e+00,9.429146e-01,9.427774e-01,2.448435e-03,1.940692e-08,3.798367e+01,1.135897e-01,3.787008e+01,4.027637e+01,1.708000e+02
8.868545e+05,1.026452e+01,1.045025e+05,1.209520e+00,9.429090e-01,9.427776e-01,2.448629e-03,1.940688e-08,3.798444e+01,1.133349e-01,3.787110e+01,4.027745e+01,1.708000e+02
8.868645e+05,1.026464e+01,1.045125e+05,1.209635e+00,9.429034e-01,9.427778e-01,2.448823e-03,1.940683e-08,3.798521e+01,1.130801e-01,3.787213e+01,4.027852e+01,1.708000e+02
8.868745e+05,1.026475e+01,1.045225e+05,1.209751e+00,9.428978e-01,9.427780e-01,2.449017e-03,1.940679e-08,3.798598e+01,1.128252e-01,3.787315e+01,4.027959e+01,1.708000e+02
8.868845e+05,1.026487e+01,1.045325e+05,1.209867e+00,9.428922e-01,9.427782e-01,2.449211e-03,1.940674e-08,3.798675e+01,1.125704e-01,3.787418e+01,4.028066e+01,1.708000e+02
8.868945e+05,1.026498e+01,1.045425e+05,1.209983e+00,9.428865e-01,9.427783e-01,2.449405e-03,1.940670e-08,3.798752e+01,1.123156e-01,3.787520e+01,4.028173e+01,1.708000e+02
8.869045e+05,1.026510e+01,1.045525e+05,1.210098e+00,9.428809e-01,9.427785e-01,2.449599e-03,1.940665e-08,3.798829e+01,1.120608e-01,3.787623e+01,4.028281e+01,1.708000e+02
8.869145e+05,1.026521e+01,1.045625e+05,1.210214e+00,9.428753e-01,9.427787e-01,2.449793e-03,1.940661e-08,3.798906e+01,1.118059e-01,3.787726e+01,4.028388e+01,1.708000e+02
8.869245e+05,1.026533e+01,1.045725e+05,1.210330e+00,9.428697e-01,9.427789e-01,2.449987e-03,1.940656e-08,3.798983e+01,1.115511e-01,3.787828e+01,4.028495e+01,1.708000e+02
8.869345e+05,1.026545e+01,1.045825e+05,1.210446e+00,9.428641e-01,9.427791e-01,2.450181e-03,1.940652e-08,3.799060e+01,1.112963e-01,3.787931e+01,4.028602e+01,1.708000e+02
8.869445e+05,1.026556e+01,1.045925e+05,1.210561e+00,9.428584e-01,9.427793e-01,2.450375e-03,1.940647e-08,3.799137e+01,1.110415e-01,3.788033e+01,4.028710e+01,1.708000e+02
8.869545e+05,1.026568e+01,1.046025e+05,1.210677e+00,9.428528e-01,9.427794e-01,2.450569e-03,1.940643e-08,3.799214e+01,1.107866e-01,3.788136e+01,4.028817e+01,1.708000e+02
8.869645e+05,1.026579e+01,1.046125e+05,1.210793e+00,9.428472e-01,9.427796e-01,2.450763e-03,1.940638e-08,3.799291e+01,1.105318e-01,3.788238e+01,4.028924e+01,1.708000e+02
8.869745e+05,1.026591e+01,1.046225e+05,1.210909e+00,9.428416e-01,9.427798e-01,2.450957e-03,1.940634e-08,3.799368e+01,1.102770e-01,3.788341e+01,4.029031e+01,1.708000e+02
8.869845e+05,1.026602e+01,1.046325e+05,1.211024e+00,9.428360e-01,9.427800e-01,2.451152e-03,1.940629e-08,3.799446e+01,1.100222e-01,3.788443e+01,4.029138e+01,1.708000e+02
8.869945e+05,1.026614e+01,1.046425e+05,1.211140e+00,9.428303e-01,9.427802e-01,2.451346e-03,1.940625e-08,3.799523e+01,1.097673e-01,3.788546e+01,4.029246e+01,1.708000e+02
8.870045e+05,1.026626e+01,1.046525e+05,1.211256e+00,9.428247e-01,9.427804e-01,2.451540e-03,1.940620e-08,3.799600e+01,1.095125e-01,3.788648e+01,4.029353e+01,1.708000e+02
8.870145e+05,1.026637e+01,1.046625e+05,1.211372e+00,9.428191e-01,9.427805e-01,2.451734e-03,1.940616e-08,3.799677e+01,1.092577e-01,3.788751e+01,4.029460e+01,1.708000e+02
8.870245e+05,1.026649e+01,1.046725e+05,1.211487e+00,9.428135e-01,9.427807e-01,2.451928e-03,1.940611e-08,3.799754e+01,1.090029e-01,3.788853e+01,4.029567e+01,1.708000e+02
8.870345e+05,1.026660e+01,1.046825e+05,1.211603e+00,9.428079e-01,9.427809e-01,2.452122e-03,1.940607e-08,3.799831e+01,1.087480e-01,3.788956e+01,4.029675e+01,1.708000e+02
8.870445e+05,1.026672e+01,1.046925e+05,1.211719e+00,9.428022e-01,9.427811e-01,2.452316e-03,1.940602e-08,3.799908e+01,1.084932e-01,3.789059e+01,4.029782e+01,1.708000e+02
8.870545e+05,1.026683e+01,1.047025e+05,1.211835e+00,9.427963e-01,9.427813e-01,2.452510e-03,1.940598e-08,3.799985e+01,1.082384e-01,3.789161e+01,4.029890e+01,1.708000e+02
8.870645e+05,1.026695e+01,1.047125e+05,1.211950e+00,9.427880e-01,9.427815e-01,2.452704e-03,1.940593e-08,3.800038e+01,1.080062e-01,3.789238e+01,4.029984e+01,1.707996e+02
8.870745e+05,1.026707e+01,1.047225e+05,1.212066e+00,9.427839e-01,9.427816e-01,2.452898e-03,1.940589e-08,3.799851e+01,1.080062e-01,3.789050e+01,4.029802e+01,1.707957e+02
8.870845e+05,1.026718e+01,1.047325e+05,1.212182e+00,9.427799e-01,9.427818e-01,2.453092e-03,1.940585e-08,3.799663e+01,1.080062e-01,3.788862e+01,4.029620e+01,1.707917e+02
8.870945e+05,1.026730e+01,1.047425e+05,1.212298e+00,9.427758e-01,9.427820e-01,2.453286e-03,1.940580e-08,3.799475e+01,1.080062e-01,3.788675e+01,4.029439e+01,1.707877e+02
8.871045e+05,1.026741e+01,1.047525e+05,1.212413e+00,9.427718e-01,9.427822e-01,2.453480e-03,1.940576e-08,3.799288e+01,1.080062e-01,3.788487e+01,4.029257e+01,1.707837e+02
8.871145e+05,1.026753e+01,1.047625e+05,1.212529e+00,9.427677e-01,9.427824e-01,2.453674e-03,1.940571e-08,3.799100e+01,1.080062e-01,3.788299e+01,4.029075e+01,1.707797e+02
8.871245e+05,1.026764e+01,1.047725e+05,1.212645e+00,9.427637e-01,9.427825e-01,2.453868e-03,1.940567e-08,3.798912e+01,1.080062e-01,3.788112e+01,4.028893e+01,1.707757e+02
8.871345e+05,1.026776e+01,1.047825e+05,1.212760e+00,9.427596e-01,9.427827e-01,2.454063e-03,1.940562e-08,3.798724e+01,1.080062e-01,3.787924e+01,4.028711e+01,1.707717e+02
8.871445e+05,1.026788e+01,1.047925e+05,1.212876e+00,9.427556e-01,9.427829e-01,2.454257e-03,1.940558e-08,3.798537e+01,1.080062e-01,3.787736e+01,4.028529e+01,1.707677e+02
8.871545e+05,1.026799e+01,1.048025e+05,1.212992e+00,9.427515e-01,9.427831e-01,2.454451e-03,1.940553e-08,3.798349e+01,1.080062e-01,3.787548e+01,4.028347e+01,1.707637e+02
8.871645e+05,1.026811e+01,1.048125e+05,1.213108e+00,9.427475e-01,9.427833e-01,2.454645e-03,1.940549e-08,3.798161e+01,1.080062e-01,3.787361e+01,4.028165e+01,1.707597e+02
8.871745e+05,1.026822e+01,1.048225e+05,1.213223e+00,9.427434e-01,9.427835e-01,2.454839e-03,1.940544e-08,3.797974e+01,1.080062e-01,3.787173e+01,4.027984e+01,1.707557e+02
8.871845e+05,1.026834e+01,1.048325e+05,1.213339e+00,9.427394e-01,9.427836e-01,2.455033e-03,1.940540e-08,3.797786e+01,1.080062e-01,3.786985e+01,4.027802e+01,1.707518e+02
8.871945e+05,1.026845e+01,1.048425e+05,1.213455e+00,9.427353e-01,9.427838e-01,2.455227e-03,1.940536e-08,3.797598e+01,1.080062e-01,3.786797e+01,4.027620e+01,1.707478e+02
8.872045e+05,1.026857e+01,1.048525e+05,1.213571e+00,9.427313e-01,9.427840e-01,2.455421e-03,1.940531e-08,3.797410e+01,1.080062e-01,3.786610e+01,4.027438e+01,1.707438e+02
8.872145e+05,1.026869e+01,1.048625e+05,1.213686e+00,9.427273e-01,9.427842e-01,2.455615e-03,1.940527e-08,3.797223e+01,1.080062e-01,3.786422e+01,4.027256e+01,1.707398e+02
8.872245e+05,1.026880e+01,1.048725e+05,1.213802e+00,9.427232e-01,9.427844e-01,2.455809e-03,1.940522e-08,3.797035e+01,1.080062e-01,3.786234e+01,4.027074e+01,1.707358e+02
8.872345e+05,1.026892e+01,1.048825e+05,1.213918e+00,9.427192e-01,9.427846e-01,2.456003e-03,1.940518e-08,3.796847e+01,1.080062e-01,3.786047e+01,4.026892e+01,1.707318e+02
8.872445e+05,1.026903e+01,1.048925e+05,1.214034e+00,9.427151e-01,9.427847e-01,2.456197e-03,1.940513e-08,3.796659e+01,1.080062e-01,3.785859e+01,4.026710e+01,1.707278e+02
8.872545e+05,1.026915e+01,1.049025e+05,1.214149e+00,9.427111e-01,9.427849e-01,2.456391e-03,1.940509e-08,3.796472e+01,1.080062e-01,3.785671e+01,4.026529e+01,1.707238e+02
8.872645e+05,1.026927e+01,1.049125e+05,1.214265e+00,9.427070e-01,9.427851e-01,2.456585e-03,1.940504e-08,3.796284e+01,1.080062e-01,3.785483e+01,4.026347e+01,1.707198e+02
8.872745e+05,1.026938e+01,1.049225e+05,1.214381e+00,9.427030e-01,9.427853e-01,2.456779e-03,1.940500e-08,3.796096e+01,1.080062e-01,3.785296e+01,4.026165e+01,1.707158e+02
8.872845e+05,1.026950e+01,1.049325e+05,1.214497e+00,9.426989e-01,9.427855e-01,2.456973e-03,1.940496e-08,3.795909e+01,1.080062e-01,3.785108e+01,4.025983e+01,1.707118e+02
8.872945e+05,1.026961e+01,1.049425e+05,1.214612e+00,9.426949e-01,9.427857e-01,2.457167e-03,1.940491e-08,3.795721e+01,1.080062e-01,3.784920e+01,4.025801e+01,1.707078e+02
8.873045e+05,1.026973e+01,1.049525e+05,1.214728e+00,9.426910e-01,9.427858e-01,2.457361e-03,1.940487e-08,3.795533e+01,1.080062e-01,3.784733e+01,4.025618e+01,1.707039e+02
8.873145e+05,1.026984e+01,1.049625e+05,1.214844e+00,9.426933e-01,9.427860e-01,2.457556e-03,1.940482e-08,3.795360e+01,1.080148e-01,3.784558e+01,4.025425e+01,1.707001e+02
8.873245e+05,1.026996e+01,1.049725e+05,1.214960e+00,9.426925e-01,9.427862e-01,2.457750e-03,1.940478e-08,3.795600e+01,1.082696e-01,3.784773e+01,4.025681e+01,1.707041e+02
8.873345e+05,1.027008e+01,1.049825e+05,1.215075e+00,9.426918e-01,9.427864e-01,2.457944e-03,1.940474e-08,3.795839e+01,1.085244e-01,3.784987e+01,4.025936e+01,1.707081e+02
8.873445e+05,1.027019e+01,1.049925e+05,1.215191e+00,9.426911e-01,9.427866e-01,2.458138e-03,1.940469e-08,3.796079e+01,1.087792e-01,3.785201e+01,4.026192e+01,1.707121e+02
8.873545e+05,1.027031e+01,1.050025e+05,1.215307e+00,9.426903e-01,9.427868e-01,2.458332e-03,1.940465e-08,3.796319e+01,1.090341e-01,3.785415e+01,4.026448e+01,1.707162e+02
8.873645e+05,1.027042e+01,1.050125e+05,1.215423e+00,9.426896e-01,9.427869e-01,2.458526e-03,1.940460e-08,3.796558e+01,1.092889e-01,3.785630e+01,4.026704e+01,1.707202e+02
8.873745e+05,1.027054e+01,1.050225e+05,1.215538e+00,9.426888e-01,9.427871e-01,2.458720e-03,1.940456e-08,3.796798e+01,1.095437e-01,3.785844e+01,4.026960e+01,1.707242e+02
8.873845e+05,1.027065e+01,1.050325e+05,1.215654e+00,9.426881e-01,9.427873e-01,2.458914e-03,1.940452e-08,3.797038e+01,1.097985e-01,3.786058e+01,4.027216e+01,1.707282e+02
8.873945e+05,1.027077e+01,1.050425e+05,1.215770e+00,9.426874e-01,9.427875e-01,2.459108e-03,1.940447e-08,3.797278e+01,1.100534e-01,3.786272e+01,4.027472e+01,1.707322e+02
8.874045e+05,1.027089e+01,1.050525e+05,1.215886e+00,9.426866e-01,9.427877e-01,2.459302e-03,1.940443e-08,3.797517e+01,1.103082e-01,3.786487e+01,4.027728e+01,1.707362e+02
8.874145e+05,1.027100e+01,1.050625e+05,1.216001e+00,9.426859e-01,9.427879e-01,2.459496e-03,1.940438e-08,3.797757e+01,1.105630e-01,3.786701e+01,4.027984e+01,1.707402e+02
8.874245e+05,1.027112e+01,1.050725e+05,1.216117e+00,9.426851e-01,9.427880e-01,2.459690e-03,1.940434e-08,3.797997e+01,1.108178e-01,3.786915e+01,4.028240e+01,1.707442e+02
8.874345e+05,1.027123e+01,1.050825e+05,1.216233e+00,9.426844e-01,9.427882e-01,2.459884e-03,1.940430e-08,3.798237e+01,1.110727e-01,3.787129e+01,4.028496e+01,1.707482e+02
8.874445e+05,1.027135e+01,1.050925e+05,1.216349e+00,9.426837e-01,9.427884e-01,2.460078e-03,1.940425e-08,3.798476e+01,1.113275e-01,3.787344e+01,4.028752e+01,1.707522e+02
8.874545e+05,1.027146e+01,1.051025e+05,1.216464e+00,9.426829e-01,9.427886e-01,2.460272e-03,1.940421e-08,3.798716e+01,1.115823e-01,3.787558e+01,4.029008e+01,1.707562e+02
8.874645e+05,1.027158e+01,1.051125e+05,1.216580e+00,9.426822e-01,9.427888e-01,2.460466e-03,1.940416e-08,3.798956e+01,1.118371e-01,3.787772e+01,4.029263e+01,1.707602e+02
8.874745e+05,1.027170e+01,1.051225e+05,1.216696e+00,9.426814e-01,9.427890e-01,2.460660e-03,1.940412e-08,3.799196e+01,1.120920e-01,3.787986e+01,4.029519e+01,1.707642e+02
8.874845e+05,1.027181e+01,1.051325e+05,1.216812e+00,9.426807e-01,9.427891e-01,2.460854e-03,1.940408e-08,3.799435e+01,1.123468e-01,3.788201e+01,4.029775e+01,1.707682e+02
8.874945e+05,1.027193e+01,1.051425e+05,1.216927e+00,9.426800e-01,9.427893e-01,2.461048e-03,1.940403e-08,3.799675e+01,1.126016e-01,3.788415e+01,4.030031e+01,1.707722e+02
8.875045e+05,1.027204e+01,1.051525e+05,1.217043e+00,9.426792e-01,9.427895e-01,2.461242e-03,1.940399e-08,3.799915e+01,1.128565e-01,3.788629e+01,4.030287e+01,1.707762e+02
8.875145e+05,1.027216e+01,1.051625e+05,1.217159e+00,9.426785e-01,9.427897e-01,2.461436e-03,1.940394e-08,3.800155e+01,1.131113e-01,3.788844e+01,4.030543e+01,1.707802e+02
8.875245e+05,1.027227e+01,1.051725e+05,1.217274e+00,9.426777e-01,9.427899e-01,2.461631e-03,1.940390e-08,3.800394e+01,1.133661e-01,3.789058e+01,4.030799e+01,1.707842e+02
8.875345e+05,1.027239e+01,1.051825e+05,1.217390e+00,9.426770e-01,9.427900e-01,2.461825e-03,1.940386e-08,3.800634e+01,1.136209e-01,3.789272e+01,4.031055e+01,1.707882e+02
8.875445e+05,1.027251e+01,1.051925e+05,1.217506e+00,9.426763e-01,9.427902e-01,2.462019e-03,1.940381e-08,3.800874e+01,1.138758e-01,3.789486e+01,4.031311e+01,1.707922e+02
8.875545e+05,1.027262e+01,1.052025e+05,1.217622e+00,9.426757e-01,9.427904e-01,2.462213e-03,1.940377e-08,3.801114e+01,1.141306e-01,3.789701e+01,4.031566e+01,1.707963e+02
8.875645e+05,1.027274e+01,1.052125e+05,1.217737e+00,9.426791e-01,9.427906e-01,2.462407e-03,1.940373e-08,3.801330e+01,1.143525e-01,3.789894e+01,4.031779e+01,1.708005e+02
8.875745e+05,1.027285e+01,1.052225e+05,1.217853e+00,9.426960e-01,9.427908e-01,2.462601e-03,1.940368e-08,3.801201e+01,1.140977e-01,3.789791e+01,4.031573e+01,1.708085e+02
8.875845e+05,1.027297e+01,1.052325e+05,1.217969e+00,9.427129e-01,9.427910e-01,2.462795e-03,1.940364e-08,3.801073e+01,1.138429e-01,3.789688e+01,4.031366e+01,1.708165e+02
8.875945e+05,1.027308e+01,1.052425e+05,1.218085e+00,9.427298e-01,9.427911e-01,2.462989e-03,1.940360e-08,3.800944e+01,1.135880e-01,3.789586e+01,4.031159e+01,1.708245e+02
8.876045e+05,1.027320e+01,1.052525e+05,1.218200e+00,9.427467e-01,9.427913e-01,2.463183e-03,1.940355e-08,3.800816e+01,1.133332e-01,3.789483e+01,4.030952e+01,1.708326e+02
8.876145e+05,1.027332e+01,1.052625e+05,1.218316e+00,9.427636e-01,9.427915e-01,2.463377e-03,1.940351e-08,3.800687e+01,1.130784e-01,3.789380e+01,4.030746e+01,1.708406e+02
8.876245e+05,1.027343e+01,1.052725e+05,1.218432e+00,9.427805e-01,9.427917e-01,2.463571e-03,1.940346e-08,3.800559e+01,1.128236e-01,3.789277e+01,4.030539e+01,1.708486e+02
8.876345e+05,1.027355e+01,1.052825e+05,1.218548e+00,9.427974e-01,9.427919e-01,2.463765e-03,1.940342e-08,3.800431e+01,1.125687e-01,3.789174e+01,4.030332e+01,1.708566e+02
8.876445e+05,1.027366e+01,1.052925e+05,1.218663e+00,9.428143e-01,9.427921e-01,2.463959e-03,1.940338e-08,3.800302e+01,1.123139e-01,3.789071e+01,4.030125e+01,1.708646e+02
8.876545e+05,1.027378e+01,1.053025e+05,1.218779e+00,9.428312e-01,9.427922e-01,2.464153e-03,1.940333e-08,3.800174e+01,1.120591e-01,3.788968e+01,4.029919e+01,1.708726e+02
8.876645e+05,1.027389e+01,1.053125e+05,1.218895e+00,9.428481e-01,9.427924e-01,2.464347e-03,1.940329e-08,3.800045e+01,1.118043e-01,3.788865e+01,4.029712e+01,1.708806e+02
8.876745e+05,1.027401e+01,1.053225e+05,1.219011e+00,9.428650e-01,9.427926e-01,2.464541e-03,1.940325e-08,3.799917e+01,1.115494e-01,3.788762e+01,4.029505e+01,1.708886e+02
8.876845e+05,1.027413e+01,1.053325e+05,1.219126e+00,9.428819e-01,9.427928e-01,2.464735e-03,1.940320e-08,3.799788e+01,1.112946e-01,3.788659e+01,4.029299e+01,1.708966e+02
8.876945e+05,1.027424e+01,1.053425e+05,1.219242e+00,9.428988e-01,9.427930e-01,2.464929e-03,1.940316e-08,3.799660e+01,1.110398e-01,3.788556e+01,4.029092e+01,1.709046e+02
8.877045e+05,1.027436e+01,1.053525e+05,1.219358e+00,9.429157e-01,9.427932e-01,2.465123e-03,1.940312e-08,3.799532e+01,1.107850e-01,3.788453e+01,4.028885e+01,1.709127e+02
8.877145e+05,1.027447e+01,1.053625e+05,1.219474e+00,9.429326e-01,9.427933e-01,2.465317e-03,1.940307e-08,3.799403e+01,1.105301e-01,3.788350e+01,4.028679e+01,1.709207e+02
8.877245e+05,1.027459e+01,1.053725e+05,1.219589e+00,9.429495e-01,9.427935e-01,2.465511e-03,1.940303e-08,3.799275e+01,1.102753e-01,3.788247e+01,4.028472e+01,1.709287e+02
8.877345e+05,1.027471e+01,1.053825e+05,1.219705e+00,9.429664e-01,9.427937e-01,2.465705e-03,1.940299e-08,3.799146e+01,1.100205e-01,3.788144e+01,4.028265e+01,1.709367e+02
8.877445e+05,1.027482e+01,1.053925e+05,1.219821e+00,9.429833e-01,9.427939e-01,2.465899e-03,1.940294e-08,3.799018e+01,1.097656e-01,3.788041e+01,4.028059e+01,1.709447e+02
8.877545e+05,1.027494e+01,1.054025e+05,1.219937e+00,9.430002e-01,9.427941e-01,2.466093e-03,1.940290e-08,3.798889e+01,1.095108e-01,3.787938e+01,4.027852e+01,1.709527e+02
8.877645e+05,1.027505e+01,1.054125e+05,1.220052e+00,9.430171e-01,9.427943e-01,2.466287e-03,1.940286e-08,3.798761e+01,1.092560e-01,3.787835e+01,4.027645e+01,1.709607e+02
8.877745e+05,1.027517e+01,1.054225e+05,1.220168e+00,9.430340e-01,9.427944e-01,2.466481e-03,1.940281e-08,3.798633e+01,1.090012e-01,3.787732e+01,4.027439e+01,1.709687e+02
8.877845e+05,1.027528e+01,1.054325e+05,1.220284e+00,9.430509e-01,9.427946e-01,2.466676e-03,1.940277e-08,3.798504e+01,1.087463e-01,3.787629e+01,4.027232e+01,1.709767e+02
8.877945e+05,1.027540e+01,1.054425e+05,1.220400e+00,9.430678e-01,9.427948e-01,2.466870e-03,1.940273e-08,3.798376e+01,1.084915e-01,3.787526e+01,4.027025e+01,1.709847e+02
8.878045e+05,1.027552e+01,1.054525e+05,1.220515e+00,9.430838e-01,9.427950e-01,2.467064e-03,1.940268e-08,3.798247e+01,1.082367e-01,3.787424e+01,4.026823e+01,1.709928e+02
8.878145e+05,1.027563e+01,1.054625e+05,1.220631e+00,9.430885e-01,9.427952e-01,2.467258e-03,1.940264e-08,3.798131e+01,1.080062e-01,3.787330e+01,4.026681e+01,1.709996e+02
8.878245e+05,1.027575e+01,1.054725e+05,1.220747e+00,9.430689e-01,9.427954e-01,2.467452e-03,1.940260e-08,3.798131e+01,1.080062e-01,3.787330e+01,4.026764e+01,1.709956e+02
8.878345e+05,1.027586e+01,1.054825e+05,1.220863e+00,9.430493e-01,9.427955e-01,2.467646e-03,1.940256e-08,3.798131e+01,1.080062e-01,3.787330e+01,4.026848e+01,1.709916e+02
8.878445e+05,1.027598e+01,1.054925e+05,1.220978e+00,9.430297e-01,9.427957e-01,2.467840e-03,1.940251e-08,3.798131e+01,1.080062e-01,3.787330e+01,4.026931e+01,1.709876e+02
8.878545e+05,1.027609e+01,1.055025e+05,1.221094e+00,9.430101e-01,9.427959e-01,2.468034e-03,1.940247e-08,3.798131e+01,1.080062e-01,3.787330e+01,4.027015e+01,1.709837e+02
8.878645e+05,1.027621e+01,1.055125e+05,1.221210e+00,9.429904e-01,9.427961e-01,2.468228e-03,1.940243e-08,3.798131e+01,1.080062e-01,3.787330e+01,4.027098e+01,1.709797e+02
8.878745e+05,1.027633e+01,1.055225e+05,1.221326e+00,9.429708e-01,9.427963e-01,2.468422e-03,1.940238e-08,3.798131e+01,1.080062e-01,3.787330e+01,4.027182e+01,1.709757e+02
8.878845e+05,1.027644e+01,1.055325e+05,1.221441e+00,9.429512e-01,9.427965e-01,2.468616e-03,1.940234e-08,3.798131e+01,1.080062e-01,3.787330e+01,4.027265e+01,1.709717e+02
8.878945e+05,1.027656e+01,1.055425e+05,1.221557e+00,9.429316e-01,9.427966e-01,2.468810e-03,1.940230e-08,3.798131e+01,1.080062e-01,3.787330e+01,4.027349e+01,1.709677e+02
8.879045e+05,1.027667e+01,1.055525e+05,1.221673e+00,9.429120e-01,9.427968e-01,2.469004e-03,1.940225e-08,3.798131e+01,1.080062e-01,3.787330e+01,4.027433e+01,1.709637e+02
8.879145e+05,1.027679e+01,1.055625e+05,1.221788e+00,9.428924e-01,9.427970e-01,2.469198e-03,1.940221e-08,3.798131e+01,1.080062e-01,3.787330e+01,4.027516e+01,1.709597e+02
8.879245e+05,1.027690e+01,1.055725e+05,1.221904e+00,9.428728e-01,9.427972e-01,2.469392e-03,1.940217e-08,3.798131e+01,1.080062e-01,3.787330e+01,4.027600e+01,1.709557e+02
8.879345e+05,1.027702e+01,1.055825e+05,1.222020e+00,9.428531e-01,9.427974e-01,2.469586e-03,1.940213e-08,3.798131e+01,1.080062e-01,3.787330e+01,4.027683e+01,1.709517e+02
8.879445e+05,1.027714e+01,1.055925e+05,1.222136e+00,9.428335e-01,9.427975e-01,2.469780e-03,1.940208e-08,3.798131e+01,1.080062e-01,3.787330e+01,4.027767e+01,1.709477e+02
8.879545e+05,1.027725e+01,1.056025e+05,1.222251e+00,9.428139e-01,9.427977e-01,2.469974e-03,1.940204e-08,3.798131e+01,1.080062e-01,3.787330e+01,4.027850e+01,1.709437e+02
8.879645e+05,1.027737e+01,1.056125e+05,1.222367e+00,9.427943e-01,9.427979e-01,2.470168e-03,1.940200e-08,3.798131e+01,1.080062e-01,3.787330e+01,4.027934e+01,1.709398e+02
8.879745e+05,1.027748e+01,1.056225e+05,1.222483e+00,9.427747e-01,9.427981e-01,2.470362e-03,1.940195e-08,3.798131e+01,1.080062e-01,3.787330e+01,4.028018e+01,1.709358e+02
8.879845e+05,1.027760e+01,1.056325e+05,1.222599e+00,9.427551e-01,9.427983e-01,2.470556e-03,1.940191e-08,3.798131e+01,1.080062e-01,3.787330e+01,4.028101e+01,1.709318e+02
8.879945e+05,1.027771e+01,1.056425e+05,1.222714e+00,9.427355e-01,9.427985e-01,2.470750e-03,1.940187e-08,3.798131e+01,1.080062e-01,3.787330e+01,4.028185e+01,1.709278e+02
8.880045e+05,1.027783e+01,1.056525e+05,1.222830e+00,9.427158e-01,9.427986e-01,2.470944e-03,1.940183e-08,3.798131e+01,1.080062e-01,3.787330e+01,4.028268e+01,1.709238e+02
8.880145e+05,1.027795e+01,1.056625e+05,1.222946e+00,9.426962e-01,9.427988e-01,2.471138e-03,1.940178e-08,3.798131e+01,1.080062e-01,3.787330e+01,4.028352e+01,1.709198e+02
8.880245e+05,1.027806e+01,1.056725e+05,1.223062e+00,9.426766e-01,9.427990e-01,2.471332e-03,1.940174e-08,3.798131e+01,1.080062e-01,3.787330e+01,4.028435e+01,1.709158e+02
8.880345e+05,1.027818e+01,1.056825e+05,1.223177e+00,9.426570e-01,9.427992e-01,2.471526e-03,1.940170e-08,3.798131e+01,1.080062e-01,3.787330e+01,4.028519e+01,1.709118e+02
8.880445e+05,1.027829e+01,1.056925e+05,1.223293e+00,9.426374e-01,9.427994e-01,2.471720e-03,1.940166e-08,3.798131e+01,1.080062e-01,3.787330e+01,4.028603e+01,1.709078e+02
8.880545e+05,1.027841e+01,1.057025e+05,1.223409e+00,9.426178e-01,9.427996e-01,2.471914e-03,1.940161e-08,3.798131e+01,1.080062e-01,3.787330e+01,4.028686e+01,1.709038e+02
8.880645e+05,1.027852e+01,1.057125e+05,1.223525e+00,9.425989e-01,9.427997e-01,2.472108e-03,1.940157e-08,3.798131e+01,1.080062e-01,3.787330e+01,4.028767e+01,1.708998e+02
8.880745e+05,1.027864e+01,1.057225e+05,1.223640e+00,9.425976e-01,9.427999e-01,2.472302e-03,1.940153e-08,3.798131e+01,1.080062e-01,3.787330e+01,4.028772e+01,1.708958e+02
8.880845e+05,1.027876e+01,1.057325e+05,1.223756e+00,9.425963e-01,9.428001e-01,2.472496e-03,1.940149e-08,3.798131e+01,1.080062e-01,3.787330e+01,4.028778e+01,1.708918e+02
8.880945e+05,1.027887e+01,1.057425e+05,1.223872e+00,9.425950e-01,9.428003e-01,2.472690e-03,1.940144e-08,3.798131e+01,1.080062e-01,3.787330e+01,4.028784e+01,1.708878e+02
8.881045e+05,1.027899e+01,1.057525e+05,1.223988e+00,9.425936e-01,9.428005e-01,2.472884e-03,1.940140e-08,3.798131e+01,1.080062e-01,3.787330e+01,4.028789e+01,1.708838e+02
8.881145e+05,1.027910e+01,1.057625e+05,1.224103e+00,9.425923e-01,9.428007e-01,2.473078e-03,1.940136e-08,3.798131e+01,1.080062e-01,3.787330e+01,4.028795e+01,1.708797e+02
8.881245e+05,1.027922e+01,1.057725e+05,1.224219e+00,9.425910e-01,9.428008e-01,2.473272e-03,1.940132e-08,3.798131e+01,1.080062e-01,3.787330e+01,4.028800e+01,1.708757e+02
8.881345e+05,1.027933e+01,1.057825e+05,1.224335e+00,9.425897e-01,9.428010e-01,2.473466e-03,1.940127e-08,3.798131e+01,1.080062e-01,3.787330e+01,4.028806e+01,1.708717e+02
8.881445e+05,1.027945e+01,1.057925e+05,1.224451e+00,9.425884e-01,9.428012e-01,2.473660e-03,1.940123e-08,3.798131e+01,1.080062e-01,3.787330e+01,4.028811e+01,1.708677e+02
8.881545e+05,1.027957e+01,1.058025e+05,1.224566e+00,9.425871e-01,9.428014e-01,2.473854e-03,1.940119e-08,3.798131e+01,1.080062e-01,3.787330e+01,4.028817e+01,1.708637e+02
8.881645e+05,1.027968e+01,1.058125e+05,1.224682e+00,9.425858e-01,9.428016e-01,2.474048e-03,1.940115e-08,3.798131e+01,1.080062e-01,3.787330e+01,4.028823e+01,1.708597e+02
8.881745e+05,1.027980e+01,1.058225e+05,1.224798e+00,9.425845e-01,9.428018e-01,2.474242e-03,1.940110e-08,3.798131e+01,1.080062e-01,3.787330e+01,4.028828e+01,1.708556e+02
8.881845e+05,1.027991e+01,1.058325e+05,1.224914e+00,9.425832e-01,9.428019e-01,2.474436e-03,1.940106e-08,3.798131e+01,1.080062e-01,3.787330e+01,4.028834e+01,1.708516e+02
8.881945e+05,1.028003e+01,1.058425e+05,1.225029e+00,9.425819e-01,9.428021e-01,2.474630e-03,1.940102e-08,3.798131e+01,1.080062e-01,3.787330e+01,4.028839e+01,1.708476e+02
8.882045e+05,1.028015e+01,1.058525e+05,1.225145e+00,9.425806e-01,9.428023e-01,2.474825e-03,1.940098e-08,3.798131e+01,1.080062e-01,3.787330e+01,4.028845e+01,1.708436e+02
8.882145e+05,1.028026e+01,1.058625e+05,1.225261e+00,9.425792e-01,9.428025e-01,2.475019e-03,1.940093e-08,3.798131e+01,1.080062e-01,3.787330e+01,4.028850e+01,1.708396e+02
8.882245e+05,1.028038e+01,1.058725e+05,1.225377e+00,9.425779e-01,9.428027e-01,2.475213e-03,1.940089e-08,3.798131e+01,1.080062e-01,3.787330e+01,4.028856e+01,1.708355e+02
8.882345e+05,1.028049e+01,1.058825e+05,1.225492e+00,9.425766e-01,9.428029e-01,2.475407e-03,1.940085e-08,3.798131e+01,1.080062e-01,3.787330e+01,4.028862e+01,1.708315e+02
8.882445e+05,1.028061e+01,1.058925e+05,1.225608e+00,9.425753e-01,9.428030e-01,2.475601e-03,1.940081e-08,3.798131e+01,1.080062e-01,3.787330e+01,4.028867e+01,1.708275e+02
8.882545e+05,1.028072e+01,1.059025e+05,1.225724e+00,9.425740e-01,9.428032e-01,2.475795e-03,1.940076e-08,3.798131e+01,1.080062e-01,3.787330e+01,4.028873e+01,1.708235e+02
8.882645e+05,1.028084e+01,1.059125e+05,1.225840e+00,9.425727e-01,9.428034e-01,2.475989e-03,1.940072e-08,3.798131e+01,1.080062e-01,3.787330e+01,4.028878e+01,1.708195e+02
8.882745e+05,1.028096e+01,1.059225e+05,1.225955e+00,9.425714e-01,9.428036e-01,2.476183e-03,1.940068e-08,3.798131e+01,1.080062e-01,3.787330e+01,4.028884e+01,1.708154e+02
8.882845e+05,1.028107e+01,1.059325e+05,1.226071e+00,9.425701e-01,9.428038e-01,2.476377e-03,1.940064e-08,3.798131e+01,1.080062e-01,3.787330e+01,4.028890e+01,1.708114e+02
8.882945e+05,1.028119e+01,1.059425e+05,1.226187e+00,9.425688e-01,9.428040e-01,2.476571e-03,1.940060e-08,3.798131e+01,1.080062e-01,3.787330e+01,4.028895e+01,1.708074e+02
8.883045e+05,1.028130e+01,1.059525e+05,1.226302e+00,9.425680e-01,9.428041e-01,2.476765e-03,1.940055e-08,3.798131e+01,1.080062e-01,3.787330e+01,4.028899e+01,1.708034e+02
8.883145e+05,1.028142e+01,1.059625e+05,1.226418e+00,9.425710e-01,9.428043e-01,2.476959e-03,1.940051e-08,3.798114e+01,1.080062e-01,3.787313e+01,4.028867e+01,1.708000e+02
8.883245e+05,1.028153e+01,1.059725e+05,1.226534e+00,9.425798e-01,9.428045e-01,2.477153e-03,1.940047e-08,3.798003e+01,1.080062e-01,3.787202e+01,4.028712e+01,1.708000e+02
8.883345e+05,1.028165e+01,1.059825e+05,1.226650e+00,9.425887e-01,9.428047e-01,2.477347e-03,1.940043e-08,3.797892e+01,1.080062e-01,3.787091e+01,4.028556e+01,1.708000e+02
8.883445e+05,1.028177e+01,1.059925e+05,1.226765e+00,9.425976e-01,9.428049e-01,2.477541e-03,1.940039e-08,3.797781e+01,1.080062e-01,3.786980e+01,4.028401e+01,1.708000e+02
8.883545e+05,1.028188e+01,1.060025e+05,1.226881e+00,9.426064e-01,9.428050e-01,2.477735e-03,1.940034e-08,3.797670e+01,1.080062e-01,3.786869e+01,4.028245e+01,1.708000e+02
8.883645e+05,1.028200e+01,1.060125e+05,1.226997e+00,9.426153e-01,9.428052e-01,2.477929e-03,1.940030e-08,3.797559e+01,1.080062e-01,3.786758e+01,4.028090e+01,1.708000e+02
8.883745e+05,1.028211e+01,1.060225e+05,1.227113e+00,9.426241e-01,9.428054e-01,2.478123e-03,1.940026e-08,3.797448e+01,1.080062e-01,3.786647e+01,4.027935e+01,1.708000e+02
8.883845e+05,1.028223e+01,1.060325e+05,1.227228e+00,9.426330e-01,9.428056e-01,2.478317e-03,1.940022e-08,3.797337e+01,1.080062e-01,3.786536e+01,4.027779e+01,1.708000e+02
8.883945e+05,1.028234e+01,1.060425e+05,1.227344e+00,9.426418e-01,9.428058e-01,2.478511e-03,1.940018e-08,3.797226e+01,1.080062e-01,3.786426e+01,4.027624e+01,1.708000e+02
8.884045e+05,1.028246e+01,1.060525e+05,1.227460e+00,9.426507e-01,9.428060e-01,2.478705e-03,1.940013e-08,3.797115e+01,1.080062e-01,3.786315e+01,4.027468e+01,1.708000e+02
8.884145e+05,1.028258e+01,1.060625e+05,1.227576e+00,9.426596e-01,9.428061e-01,2.478899e-03,1.940009e-08,3.797004e+01,1.080062e-01,3.786204e+01,4.027313e+01,1.708000e+02
8.884245e+05,1.028269e+01,1.060725e+05,1.227691e+00,9.426684e-01,9.428063e-01,2.479093e-03,1.940005e-08,3.796893e+01,1.080062e-01,3.786093e+01,4.027157e+01,1.708000e+02
8.884345e+05,1.028281e+01,1.060825e+05,1.227807e+00,9.426773e-01,9.428065e-01,2.479287e-03,1.940001e-08,3.796782e+01,1.080062e-01,3.785982e+01,4.027002e+01,1.708000e+02
8.884445e+05,1.028292e+01,1.060925e+05,1.227923e+00,9.426861e-01,9.428067e-01,2.479481e-03,1.939997e-08,3.796672e+01,1.080062e-01,3.785871e+01,4.026847e+01,1.708000e+02
8.884545e+05,1.028304e+01,1.061025e+05,1.228039e+00,9.426950e-01,9.428069e-01,2.479675e-03,1.939992e-08,3.796561e+01,1.080062e-01,3.785760e+01,4.026691e+01,1.708000e+02
8.884645e+05,1.028315e+01,1.061125e+05,1.228154e+00,9.427038e-01,9.428071e-01,2.479869e-03,1.939988e-08,3.796450e+01,1.080062e-01,3.785649e+01,4.026536e+01,1.708000e+02
8.884745e+05,1.028327e+01,1.061225e+05,1.228270e+00,9.427127e-01,9.428072e-01,2.480063e-03,1.939984e-08,3.796339e+01,1.080062e-01,3.785538e+01,4.026380e+01,1.708000e+02
8.884845e+05,1.028339e+01,1.061325e+05,1.228386e+00,9.427216e-01,9.428074e-01,2.480257e-03,1.939980e-08,3.796228e+01,1.080062e-01,3.785427e+01,4.026225e+01,1.708000e+02
8.884945e+05,1.028350e+01,1.061425e+05,1.228502e+00,9.427304e-01,9.428076e-01,2.480451e-03,1.939976e-08,3.796117e+01,1.080062e-01,3.785316e+01,4.026070e+01,1.708000e+02
