Repository: brandonlampe/CS_Data

# Repository for Crushed Salt Data
**Grant No: 456417**

This is a work in progress!

## Repository Content

### Directory Names
A uniform namining structure still in progress, but in general directories are named according to the following:
 - Names contain no spaces, a single underscore "_" will be used as a file name seperator.
 - Files are for the Crushed Salt Project (CSP); therefore, the first three charaters of each file are "CSP".
 - Folders are organized by which frame the test was performed on i.e., A2 or A3.
 - The fifth and sixth charaters of each file name will therefore be "A" followed by the frame number.

File: UNM_WP_HY_175_09/IscoMeasurements/STAGE10/CREEP_FIT/175_09_STAGE10_CREEP_OUT.csv (part 47 of 71)
Analysis by Brandon Lampe, performed on: 2016/07/06 15:11:46
Experimental results below begin at: 2016/04/17 10:45:14
Duration (sec),Duration (day),Elapsed Time (sec),Elapsed Time (day),Interpolated Fractional Density,Fit to Fractional Density,Fit to Volume Strain,Fit to Volume Strain Rate (1/sec),Confining Pressure (MPa),Pore Pressure (MPa),Terzaghi Pressure (MPa),Solid Pressure (MPa),Temperature (C))
8.908646e+05,1.031093e+01,1.085126e+05,1.255933e+00,9.429885e-01,9.428509e-01,2.526418e-03,1.939042e-08,3.799803e+01,1.080062e-01,3.789003e+01,4.028880e+01,1.707000e+02
8.908746e+05,1.031105e+01,1.085226e+05,1.256049e+00,9.429859e-01,9.428511e-01,2.526612e-03,1.939038e-08,3.799881e+01,1.080062e-01,3.789080e+01,4.028973e+01,1.707000e+02
8.908846e+05,1.031116e+01,1.085326e+05,1.256164e+00,9.429834e-01,9.428513e-01,2.526806e-03,1.939034e-08,3.799958e+01,1.080062e-01,3.789157e+01,4.029066e+01,1.707000e+02
8.908946e+05,1.031128e+01,1.085426e+05,1.256280e+00,9.429808e-01,9.428515e-01,2.527000e-03,1.939031e-08,3.800035e+01,1.080062e-01,3.789235e+01,4.029159e+01,1.707000e+02
8.909046e+05,1.031140e+01,1.085526e+05,1.256396e+00,9.429783e-01,9.428517e-01,2.527194e-03,1.939027e-08,3.800112e+01,1.080062e-01,3.789312e+01,4.029252e+01,1.707000e+02
8.909146e+05,1.031151e+01,1.085626e+05,1.256512e+00,9.429757e-01,9.428519e-01,2.527388e-03,1.939023e-08,3.800190e+01,1.080062e-01,3.789389e+01,4.029345e+01,1.707000e+02
8.909246e+05,1.031163e+01,1.085726e+05,1.256627e+00,9.429731e-01,9.428520e-01,2.527581e-03,1.939019e-08,3.800267e+01,1.080062e-01,3.789467e+01,4.029437e+01,1.707000e+02
8.909346e+05,1.031174e+01,1.085826e+05,1.256743e+00,9.429706e-01,9.428522e-01,2.527775e-03,1.939016e-08,3.800344e+01,1.080062e-01,3.789544e+01,4.029530e+01,1.707000e+02
8.909446e+05,1.031186e+01,1.085926e+05,1.256859e+00,9.429680e-01,9.428524e-01,2.527969e-03,1.939012e-08,3.800422e+01,1.080062e-01,3.789621e+01,4.029623e+01,1.707000e+02
8.909546e+05,1.031197e+01,1.086026e+05,1.256975e+00,9.429654e-01,9.428526e-01,2.528163e-03,1.939008e-08,3.800499e+01,1.080062e-01,3.789699e+01,4.029716e+01,1.707000e+02
8.909646e+05,1.031209e+01,1.086126e+05,1.257090e+00,9.429629e-01,9.428528e-01,2.528357e-03,1.939005e-08,3.800576e+01,1.080062e-01,3.789776e+01,4.029809e+01,1.707000e+02
8.909746e+05,1.031221e+01,1.086226e+05,1.257206e+00,9.429603e-01,9.428530e-01,2.528551e-03,1.939001e-08,3.800654e+01,1.080062e-01,3.789853e+01,4.029902e+01,1.707000e+02
8.909846e+05,1.031232e+01,1.086326e+05,1.257322e+00,9.429577e-01,9.428531e-01,2.528745e-03,1.938997e-08,3.800731e+01,1.080062e-01,3.789931e+01,4.029995e+01,1.707000e+02
8.909946e+05,1.031244e+01,1.086426e+05,1.257437e+00,9.429552e-01,9.428533e-01,2.528939e-03,1.938993e-08,3.800808e+01,1.080062e-01,3.790008e+01,4.030088e+01,1.707000e+02
8.910046e+05,1.031255e+01,1.086526e+05,1.257553e+00,9.429526e-01,9.428535e-01,2.529133e-03,1.938990e-08,3.800886e+01,1.080062e-01,3.790085e+01,4.030181e+01,1.707000e+02
8.910146e+05,1.031267e+01,1.086626e+05,1.257669e+00,9.429500e-01,9.428537e-01,2.529327e-03,1.938986e-08,3.800963e+01,1.080062e-01,3.790162e+01,4.030274e+01,1.707000e+02
8.910246e+05,1.031278e+01,1.086726e+05,1.257785e+00,9.429475e-01,9.428539e-01,2.529520e-03,1.938982e-08,3.801040e+01,1.080062e-01,3.790240e+01,4.030367e+01,1.707000e+02
8.910346e+05,1.031290e+01,1.086826e+05,1.257900e+00,9.429449e-01,9.428541e-01,2.529714e-03,1.938979e-08,3.801118e+01,1.080062e-01,3.790317e+01,4.030460e+01,1.707000e+02
8.910446e+05,1.031302e+01,1.086926e+05,1.258016e+00,9.429424e-01,9.428542e-01,2.529908e-03,1.938975e-08,3.801195e+01,1.080062e-01,3.790394e+01,4.030553e+01,1.707000e+02
8.910546e+05,1.031313e+01,1.087026e+05,1.258132e+00,9.429403e-01,9.428544e-01,2.530102e-03,1.938971e-08,3.801272e+01,1.080062e-01,3.790472e+01,4.030644e+01,1.707000e+02
8.910646e+05,1.031325e+01,1.087126e+05,1.258248e+00,9.429427e-01,9.428546e-01,2.530296e-03,1.938968e-08,3.801314e+01,1.080062e-01,3.790514e+01,4.030678e+01,1.707006e+02
8.910746e+05,1.031336e+01,1.087226e+05,1.258363e+00,9.429549e-01,9.428548e-01,2.530490e-03,1.938964e-08,3.801161e+01,1.080062e-01,3.790360e+01,4.030463e+01,1.707046e+02
8.910846e+05,1.031348e+01,1.087326e+05,1.258479e+00,9.429671e-01,9.428550e-01,2.530684e-03,1.938960e-08,3.801007e+01,1.080062e-01,3.790207e+01,4.030248e+01,1.707086e+02
8.910946e+05,1.031359e+01,1.087426e+05,1.258595e+00,9.429793e-01,9.428552e-01,2.530878e-03,1.938957e-08,3.800854e+01,1.080062e-01,3.790053e+01,4.030033e+01,1.707126e+02
8.911046e+05,1.031371e+01,1.087526e+05,1.258711e+00,9.429915e-01,9.428553e-01,2.531072e-03,1.938953e-08,3.800700e+01,1.080062e-01,3.789899e+01,4.029818e+01,1.707166e+02
8.911146e+05,1.031383e+01,1.087626e+05,1.258826e+00,9.430037e-01,9.428555e-01,2.531266e-03,1.938949e-08,3.800546e+01,1.080062e-01,3.789746e+01,4.029604e+01,1.707206e+02
8.911246e+05,1.031394e+01,1.087726e+05,1.258942e+00,9.430158e-01,9.428557e-01,2.531459e-03,1.938946e-08,3.800393e+01,1.080062e-01,3.789592e+01,4.029389e+01,1.707246e+02
8.911346e+05,1.031406e+01,1.087826e+05,1.259058e+00,9.430280e-01,9.428559e-01,2.531653e-03,1.938942e-08,3.800239e+01,1.080062e-01,3.789439e+01,4.029174e+01,1.707285e+02
8.911446e+05,1.031417e+01,1.087926e+05,1.259174e+00,9.430402e-01,9.428561e-01,2.531847e-03,1.938938e-08,3.800086e+01,1.080062e-01,3.789285e+01,4.028959e+01,1.707325e+02
8.911546e+05,1.031429e+01,1.088026e+05,1.259289e+00,9.430524e-01,9.428563e-01,2.532041e-03,1.938935e-08,3.799932e+01,1.080062e-01,3.789132e+01,4.028744e+01,1.707365e+02
8.911646e+05,1.031441e+01,1.088126e+05,1.259405e+00,9.430646e-01,9.428564e-01,2.532235e-03,1.938931e-08,3.799779e+01,1.080062e-01,3.788978e+01,4.028529e+01,1.707405e+02
8.911746e+05,1.031452e+01,1.088226e+05,1.259521e+00,9.430768e-01,9.428566e-01,2.532429e-03,1.938927e-08,3.799625e+01,1.080062e-01,3.788824e+01,4.028315e+01,1.707445e+02
8.911846e+05,1.031464e+01,1.088326e+05,1.259637e+00,9.430890e-01,9.428568e-01,2.532623e-03,1.938924e-08,3.799471e+01,1.080062e-01,3.788671e+01,4.028100e+01,1.707485e+02
8.911946e+05,1.031475e+01,1.088426e+05,1.259752e+00,9.431012e-01,9.428570e-01,2.532817e-03,1.938920e-08,3.799318e+01,1.080062e-01,3.788517e+01,4.027885e+01,1.707525e+02
8.912046e+05,1.031487e+01,1.088526e+05,1.259868e+00,9.431134e-01,9.428572e-01,2.533011e-03,1.938916e-08,3.799164e+01,1.080062e-01,3.788364e+01,4.027670e+01,1.707565e+02
8.912146e+05,1.031498e+01,1.088626e+05,1.259984e+00,9.431256e-01,9.428573e-01,2.533205e-03,1.938913e-08,3.799011e+01,1.080062e-01,3.788210e+01,4.027455e+01,1.707605e+02
8.912246e+05,1.031510e+01,1.088726e+05,1.260100e+00,9.431378e-01,9.428575e-01,2.533398e-03,1.938909e-08,3.798857e+01,1.080062e-01,3.788056e+01,4.027241e+01,1.707645e+02
8.912346e+05,1.031522e+01,1.088826e+05,1.260215e+00,9.431500e-01,9.428577e-01,2.533592e-03,1.938905e-08,3.798703e+01,1.080062e-01,3.787903e+01,4.027026e+01,1.707685e+02
8.912446e+05,1.031533e+01,1.088926e+05,1.260331e+00,9.431622e-01,9.428579e-01,2.533786e-03,1.938902e-08,3.798550e+01,1.080062e-01,3.787749e+01,4.026811e+01,1.707725e+02
8.912546e+05,1.031545e+01,1.089026e+05,1.260447e+00,9.431744e-01,9.428581e-01,2.533980e-03,1.938898e-08,3.798396e+01,1.080062e-01,3.787596e+01,4.026596e+01,1.707764e+02
8.912646e+05,1.031556e+01,1.089126e+05,1.260563e+00,9.431866e-01,9.428583e-01,2.534174e-03,1.938894e-08,3.798243e+01,1.080062e-01,3.787442e+01,4.026381e+01,1.707804e+02
8.912746e+05,1.031568e+01,1.089226e+05,1.260678e+00,9.431988e-01,9.428584e-01,2.534368e-03,1.938891e-08,3.798089e+01,1.080062e-01,3.787288e+01,4.026167e+01,1.707844e+02
8.912846e+05,1.031579e+01,1.089326e+05,1.260794e+00,9.432110e-01,9.428586e-01,2.534562e-03,1.938887e-08,3.797935e+01,1.080062e-01,3.787135e+01,4.025952e+01,1.707884e+02
8.912946e+05,1.031591e+01,1.089426e+05,1.260910e+00,9.432232e-01,9.428588e-01,2.534756e-03,1.938883e-08,3.797782e+01,1.080062e-01,3.786981e+01,4.025737e+01,1.707924e+02
8.913046e+05,1.031603e+01,1.089526e+05,1.261026e+00,9.432351e-01,9.428590e-01,2.534950e-03,1.938880e-08,3.797628e+01,1.080062e-01,3.786828e+01,4.025524e+01,1.707964e+02
8.913146e+05,1.031614e+01,1.089626e+05,1.261141e+00,9.432417e-01,9.428592e-01,2.535144e-03,1.938876e-08,3.797505e+01,1.080062e-01,3.786704e+01,4.025364e+01,1.708000e+02
8.913246e+05,1.031626e+01,1.089726e+05,1.261257e+00,9.432270e-01,9.428594e-01,2.535337e-03,1.938872e-08,3.797659e+01,1.080062e-01,3.786859e+01,4.025591e+01,1.708000e+02
8.913346e+05,1.031637e+01,1.089826e+05,1.261373e+00,9.432122e-01,9.428595e-01,2.535531e-03,1.938869e-08,3.797814e+01,1.080062e-01,3.787013e+01,4.025818e+01,1.708000e+02
8.913446e+05,1.031649e+01,1.089926e+05,1.261489e+00,9.431974e-01,9.428597e-01,2.535725e-03,1.938865e-08,3.797969e+01,1.080062e-01,3.787168e+01,4.026045e+01,1.708000e+02
8.913546e+05,1.031660e+01,1.090026e+05,1.261604e+00,9.431827e-01,9.428599e-01,2.535919e-03,1.938862e-08,3.798123e+01,1.080062e-01,3.787323e+01,4.026272e+01,1.708000e+02
8.913646e+05,1.031672e+01,1.090126e+05,1.261720e+00,9.431679e-01,9.428601e-01,2.536113e-03,1.938858e-08,3.798278e+01,1.080062e-01,3.787477e+01,4.026499e+01,1.708000e+02
8.913746e+05,1.031684e+01,1.090226e+05,1.261836e+00,9.431531e-01,9.428603e-01,2.536307e-03,1.938854e-08,3.798433e+01,1.080062e-01,3.787632e+01,4.026725e+01,1.708000e+02
8.913846e+05,1.031695e+01,1.090326e+05,1.261951e+00,9.431384e-01,9.428605e-01,2.536501e-03,1.938851e-08,3.798587e+01,1.080062e-01,3.787787e+01,4.026952e+01,1.708000e+02
8.913946e+05,1.031707e+01,1.090426e+05,1.262067e+00,9.431236e-01,9.428606e-01,2.536695e-03,1.938847e-08,3.798742e+01,1.080062e-01,3.787941e+01,4.027179e+01,1.708000e+02
8.914046e+05,1.031718e+01,1.090526e+05,1.262183e+00,9.431088e-01,9.428608e-01,2.536889e-03,1.938843e-08,3.798897e+01,1.080062e-01,3.788096e+01,4.027406e+01,1.708000e+02
8.914146e+05,1.031730e+01,1.090626e+05,1.262299e+00,9.430940e-01,9.428610e-01,2.537082e-03,1.938840e-08,3.799051e+01,1.080062e-01,3.788251e+01,4.027633e+01,1.708000e+02
8.914246e+05,1.031741e+01,1.090726e+05,1.262414e+00,9.430793e-01,9.428612e-01,2.537276e-03,1.938836e-08,3.799206e+01,1.080062e-01,3.788405e+01,4.027860e+01,1.708000e+02
8.914346e+05,1.031753e+01,1.090826e+05,1.262530e+00,9.430645e-01,9.428614e-01,2.537470e-03,1.938833e-08,3.799361e+01,1.080062e-01,3.788560e+01,4.028087e+01,1.708000e+02
8.914446e+05,1.031765e+01,1.090926e+05,1.262646e+00,9.430497e-01,9.428616e-01,2.537664e-03,1.938829e-08,3.799515e+01,1.080062e-01,3.788715e+01,4.028314e+01,1.708000e+02
8.914546e+05,1.031776e+01,1.091026e+05,1.262762e+00,9.430350e-01,9.428617e-01,2.537858e-03,1.938825e-08,3.799670e+01,1.080062e-01,3.788869e+01,4.028541e+01,1.708000e+02
8.914646e+05,1.031788e+01,1.091126e+05,1.262877e+00,9.430202e-01,9.428619e-01,2.538052e-03,1.938822e-08,3.799825e+01,1.080062e-01,3.789024e+01,4.028768e+01,1.708000e+02
8.914746e+05,1.031799e+01,1.091226e+05,1.262993e+00,9.430054e-01,9.428621e-01,2.538246e-03,1.938818e-08,3.799979e+01,1.080062e-01,3.789179e+01,4.028995e+01,1.708000e+02
8.914846e+05,1.031811e+01,1.091326e+05,1.263109e+00,9.429907e-01,9.428623e-01,2.538440e-03,1.938814e-08,3.800134e+01,1.080062e-01,3.789333e+01,4.029221e+01,1.708000e+02
8.914946e+05,1.031822e+01,1.091426e+05,1.263225e+00,9.429759e-01,9.428625e-01,2.538634e-03,1.938811e-08,3.800289e+01,1.080062e-01,3.789488e+01,4.029448e+01,1.708000e+02
8.915046e+05,1.031834e+01,1.091526e+05,1.263340e+00,9.429611e-01,9.428626e-01,2.538827e-03,1.938807e-08,3.800443e+01,1.080062e-01,3.789643e+01,4.029675e+01,1.708000e+02
8.915146e+05,1.031846e+01,1.091626e+05,1.263456e+00,9.429463e-01,9.428628e-01,2.539021e-03,1.938804e-08,3.800598e+01,1.080062e-01,3.789797e+01,4.029902e+01,1.708000e+02
8.915246e+05,1.031857e+01,1.091726e+05,1.263572e+00,9.429316e-01,9.428630e-01,2.539215e-03,1.938800e-08,3.800753e+01,1.080062e-01,3.789952e+01,4.030129e+01,1.708000e+02
8.915346e+05,1.031869e+01,1.091826e+05,1.263688e+00,9.429168e-01,9.428632e-01,2.539409e-03,1.938796e-08,3.800907e+01,1.080062e-01,3.790107e+01,4.030356e+01,1.708000e+02
8.915446e+05,1.031880e+01,1.091926e+05,1.263803e+00,9.429020e-01,9.428634e-01,2.539603e-03,1.938793e-08,3.801062e+01,1.080062e-01,3.790261e+01,4.030583e+01,1.708000e+02
8.915546e+05,1.031892e+01,1.092026e+05,1.263919e+00,9.428879e-01,9.428636e-01,2.539797e-03,1.938789e-08,3.801217e+01,1.080062e-01,3.790416e+01,4.030807e+01,1.708000e+02
8.915646e+05,1.031903e+01,1.092126e+05,1.264035e+00,9.428805e-01,9.428637e-01,2.539991e-03,1.938786e-08,3.801305e+01,1.080606e-01,3.790499e+01,4.030932e+01,1.708009e+02
8.915746e+05,1.031915e+01,1.092226e+05,1.264151e+00,9.428884e-01,9.428639e-01,2.540185e-03,1.938782e-08,3.801152e+01,1.083137e-01,3.790321e+01,4.030735e+01,1.708048e+02
8.915846e+05,1.031927e+01,1.092326e+05,1.264266e+00,9.428963e-01,9.428641e-01,2.540378e-03,1.938778e-08,3.800999e+01,1.085667e-01,3.790142e+01,4.030538e+01,1.708088e+02
8.915946e+05,1.031938e+01,1.092426e+05,1.264382e+00,9.429042e-01,9.428643e-01,2.540572e-03,1.938775e-08,3.800846e+01,1.088198e-01,3.789964e+01,4.030340e+01,1.708128e+02
8.916046e+05,1.031950e+01,1.092526e+05,1.264498e+00,9.429121e-01,9.428645e-01,2.540766e-03,1.938771e-08,3.800693e+01,1.090729e-01,3.789785e+01,4.030143e+01,1.708168e+02
8.916146e+05,1.031961e+01,1.092626e+05,1.264614e+00,9.429200e-01,9.428647e-01,2.540960e-03,1.938768e-08,3.800540e+01,1.093260e-01,3.789607e+01,4.029945e+01,1.708207e+02
8.916246e+05,1.031973e+01,1.092726e+05,1.264729e+00,9.429278e-01,9.428648e-01,2.541154e-03,1.938764e-08,3.800387e+01,1.095790e-01,3.789429e+01,4.029748e+01,1.708247e+02
8.916346e+05,1.031985e+01,1.092826e+05,1.264845e+00,9.429357e-01,9.428650e-01,2.541348e-03,1.938760e-08,3.800234e+01,1.098321e-01,3.789250e+01,4.029550e+01,1.708287e+02
8.916446e+05,1.031996e+01,1.092926e+05,1.264961e+00,9.429436e-01,9.428652e-01,2.541542e-03,1.938757e-08,3.800081e+01,1.100852e-01,3.789072e+01,4.029353e+01,1.708327e+02
8.916546e+05,1.032008e+01,1.093026e+05,1.265077e+00,9.429515e-01,9.428654e-01,2.541736e-03,1.938753e-08,3.799927e+01,1.103383e-01,3.788894e+01,4.029155e+01,1.708367e+02
8.916646e+05,1.032019e+01,1.093126e+05,1.265192e+00,9.429594e-01,9.428656e-01,2.541930e-03,1.938750e-08,3.799774e+01,1.105913e-01,3.788715e+01,4.028958e+01,1.708406e+02
8.916746e+05,1.032031e+01,1.093226e+05,1.265308e+00,9.429673e-01,9.428658e-01,2.542123e-03,1.938746e-08,3.799621e+01,1.108444e-01,3.788537e+01,4.028760e+01,1.708446e+02
8.916846e+05,1.032042e+01,1.093326e+05,1.265424e+00,9.429751e-01,9.428659e-01,2.542317e-03,1.938743e-08,3.799468e+01,1.110975e-01,3.788359e+01,4.028563e+01,1.708486e+02
8.916946e+05,1.032054e+01,1.093426e+05,1.265540e+00,9.429830e-01,9.428661e-01,2.542511e-03,1.938739e-08,3.799315e+01,1.113506e-01,3.788180e+01,4.028366e+01,1.708526e+02
8.917046e+05,1.032066e+01,1.093526e+05,1.265655e+00,9.429909e-01,9.428663e-01,2.542705e-03,1.938735e-08,3.799162e+01,1.116036e-01,3.788002e+01,4.028168e+01,1.708565e+02
8.917146e+05,1.032077e+01,1.093626e+05,1.265771e+00,9.429988e-01,9.428665e-01,2.542899e-03,1.938732e-08,3.799009e+01,1.118567e-01,3.787823e+01,4.027971e+01,1.708605e+02
8.917246e+05,1.032089e+01,1.093726e+05,1.265887e+00,9.430067e-01,9.428667e-01,2.543093e-03,1.938728e-08,3.798856e+01,1.121098e-01,3.787645e+01,4.027773e+01,1.708645e+02
8.917346e+05,1.032100e+01,1.093826e+05,1.266003e+00,9.430146e-01,9.428669e-01,2.543287e-03,1.938725e-08,3.798703e+01,1.123629e-01,3.787467e+01,4.027576e+01,1.708685e+02
8.917446e+05,1.032112e+01,1.093926e+05,1.266118e+00,9.430225e-01,9.428670e-01,2.543481e-03,1.938721e-08,3.798550e+01,1.126159e-01,3.787288e+01,4.027378e+01,1.708724e+02
8.917546e+05,1.032123e+01,1.094026e+05,1.266234e+00,9.430303e-01,9.428672e-01,2.543674e-03,1.938718e-08,3.798397e+01,1.128690e-01,3.787110e+01,4.027181e+01,1.708764e+02
8.917646e+05,1.032135e+01,1.094126e+05,1.266350e+00,9.430382e-01,9.428674e-01,2.543868e-03,1.938714e-08,3.798244e+01,1.131221e-01,3.786932e+01,4.026984e+01,1.708804e+02
8.917746e+05,1.032147e+01,1.094226e+05,1.266465e+00,9.430461e-01,9.428676e-01,2.544062e-03,1.938710e-08,3.798091e+01,1.133752e-01,3.786753e+01,4.026786e+01,1.708844e+02
8.917846e+05,1.032158e+01,1.094326e+05,1.266581e+00,9.430540e-01,9.428678e-01,2.544256e-03,1.938707e-08,3.797938e+01,1.136282e-01,3.786575e+01,4.026589e+01,1.708884e+02
8.917946e+05,1.032170e+01,1.094426e+05,1.266697e+00,9.430619e-01,9.428680e-01,2.544450e-03,1.938703e-08,3.797785e+01,1.138813e-01,3.786396e+01,4.026391e+01,1.708923e+02
8.918046e+05,1.032181e+01,1.094526e+05,1.266813e+00,9.430693e-01,9.428681e-01,2.544644e-03,1.938700e-08,3.797632e+01,1.141344e-01,3.786218e+01,4.026196e+01,1.708963e+02
8.918146e+05,1.032193e+01,1.094626e+05,1.266928e+00,9.430693e-01,9.428683e-01,2.544838e-03,1.938696e-08,3.797490e+01,1.143503e-01,3.786055e+01,4.026044e+01,1.708997e+02
8.918246e+05,1.032204e+01,1.094726e+05,1.267044e+00,9.430506e-01,9.428685e-01,2.545032e-03,1.938693e-08,3.797490e+01,1.140955e-01,3.786080e+01,4.026125e+01,1.708957e+02
8.918346e+05,1.032216e+01,1.094826e+05,1.267160e+00,9.430320e-01,9.428687e-01,2.545225e-03,1.938689e-08,3.797490e+01,1.138407e-01,3.786106e+01,4.026206e+01,1.708917e+02
8.918446e+05,1.032228e+01,1.094926e+05,1.267276e+00,9.430133e-01,9.428689e-01,2.545419e-03,1.938686e-08,3.797490e+01,1.135859e-01,3.786131e+01,4.026287e+01,1.708877e+02
8.918546e+05,1.032239e+01,1.095026e+05,1.267391e+00,9.429947e-01,9.428690e-01,2.545613e-03,1.938682e-08,3.797490e+01,1.133310e-01,3.786157e+01,4.026368e+01,1.708837e+02
8.918646e+05,1.032251e+01,1.095126e+05,1.267507e+00,9.429760e-01,9.428692e-01,2.545807e-03,1.938679e-08,3.797490e+01,1.130762e-01,3.786182e+01,4.026449e+01,1.708797e+02
8.918746e+05,1.032262e+01,1.095226e+05,1.267623e+00,9.429573e-01,9.428694e-01,2.546001e-03,1.938675e-08,3.797490e+01,1.128214e-01,3.786208e+01,4.026530e+01,1.708757e+02
8.918846e+05,1.032274e+01,1.095326e+05,1.267739e+00,9.429387e-01,9.428696e-01,2.546195e-03,1.938671e-08,3.797490e+01,1.125666e-01,3.786233e+01,4.026611e+01,1.708717e+02
8.918946e+05,1.032285e+01,1.095426e+05,1.267854e+00,9.429200e-01,9.428698e-01,2.546389e-03,1.938668e-08,3.797490e+01,1.123117e-01,3.786258e+01,4.026692e+01,1.708677e+02
8.919046e+05,1.032297e+01,1.095526e+05,1.267970e+00,9.429013e-01,9.428700e-01,2.546583e-03,1.938664e-08,3.797490e+01,1.120569e-01,3.786284e+01,4.026773e+01,1.708637e+02
8.919146e+05,1.032309e+01,1.095626e+05,1.268086e+00,9.428827e-01,9.428701e-01,2.546776e-03,1.938661e-08,3.797490e+01,1.118021e-01,3.786309e+01,4.026854e+01,1.708597e+02
8.919246e+05,1.032320e+01,1.095726e+05,1.268202e+00,9.428640e-01,9.428703e-01,2.546970e-03,1.938657e-08,3.797490e+01,1.115472e-01,3.786335e+01,4.026935e+01,1.708557e+02
8.919346e+05,1.032332e+01,1.095826e+05,1.268317e+00,9.428454e-01,9.428705e-01,2.547164e-03,1.938654e-08,3.797490e+01,1.112924e-01,3.786360e+01,4.027016e+01,1.708516e+02
8.919446e+05,1.032343e+01,1.095926e+05,1.268433e+00,9.428267e-01,9.428707e-01,2.547358e-03,1.938650e-08,3.797490e+01,1.110376e-01,3.786386e+01,4.027097e+01,1.708476e+02
8.919546e+05,1.032355e+01,1.096026e+05,1.268549e+00,9.428080e-01,9.428709e-01,2.547552e-03,1.938647e-08,3.797490e+01,1.107828e-01,3.786411e+01,4.027178e+01,1.708436e+02
8.919646e+05,1.032366e+01,1.096126e+05,1.268665e+00,9.427894e-01,9.428711e-01,2.547746e-03,1.938643e-08,3.797490e+01,1.105279e-01,3.786437e+01,4.027259e+01,1.708396e+02
8.919746e+05,1.032378e+01,1.096226e+05,1.268780e+00,9.427707e-01,9.428712e-01,2.547940e-03,1.938640e-08,3.797490e+01,1.102731e-01,3.786462e+01,4.027340e+01,1.708356e+02
8.919846e+05,1.032390e+01,1.096326e+05,1.268896e+00,9.427520e-01,9.428714e-01,2.548133e-03,1.938636e-08,3.797490e+01,1.100183e-01,3.786488e+01,4.027421e+01,1.708316e+02
8.919946e+05,1.032401e+01,1.096426e+05,1.269012e+00,9.427334e-01,9.428716e-01,2.548327e-03,1.938633e-08,3.797490e+01,1.097635e-01,3.786513e+01,4.027503e+01,1.708276e+02
8.920046e+05,1.032413e+01,1.096526e+05,1.269128e+00,9.427147e-01,9.428718e-01,2.548521e-03,1.938629e-08,3.797490e+01,1.095086e-01,3.786539e+01,4.027584e+01,1.708236e+02
8.920146e+05,1.032424e+01,1.096626e+05,1.269243e+00,9.426961e-01,9.428720e-01,2.548715e-03,1.938626e-08,3.797490e+01,1.092538e-01,3.786564e+01,4.027665e+01,1.708196e+02
8.920246e+05,1.032436e+01,1.096726e+05,1.269359e+00,9.426774e-01,9.428722e-01,2.548909e-03,1.938622e-08,3.797490e+01,1.089990e-01,3.786590e+01,4.027746e+01,1.708156e+02
8.920346e+05,1.032447e+01,1.096826e+05,1.269475e+00,9.426587e-01,9.428723e-01,2.549103e-03,1.938619e-08,3.797490e+01,1.087442e-01,3.786615e+01,4.027827e+01,1.708116e+02
8.920446e+05,1.032459e+01,1.096926e+05,1.269591e+00,9.426401e-01,9.428725e-01,2.549297e-03,1.938615e-08,3.797490e+01,1.084893e-01,3.786641e+01,4.027908e+01,1.708076e+02
8.920546e+05,1.032471e+01,1.097026e+05,1.269706e+00,9.426217e-01,9.428727e-01,2.549491e-03,1.938611e-08,3.797490e+01,1.082345e-01,3.786666e+01,4.027988e+01,1.708036e+02
8.920646e+05,1.032482e+01,1.097126e+05,1.269822e+00,9.426092e-01,9.428729e-01,2.549684e-03,1.938608e-08,3.797490e+01,1.080062e-01,3.786689e+01,4.028042e+01,1.708000e+02
8.920746e+05,1.032494e+01,1.097226e+05,1.269938e+00,9.426222e-01,9.428731e-01,2.549878e-03,1.938604e-08,3.797490e+01,1.080062e-01,3.786689e+01,4.027987e+01,1.708000e+02
8.920846e+05,1.032505e+01,1.097326e+05,1.270054e+00,9.426351e-01,9.428733e-01,2.550072e-03,1.938601e-08,3.797490e+01,1.080062e-01,3.786689e+01,4.027932e+01,1.708000e+02
8.920946e+05,1.032517e+01,1.097426e+05,1.270169e+00,9.426480e-01,9.428734e-01,2.550266e-03,1.938597e-08,3.797490e+01,1.080062e-01,3.786689e+01,4.027877e+01,1.708000e+02
8.921046e+05,1.032529e+01,1.097526e+05,1.270285e+00,9.426610e-01,9.428736e-01,2.550460e-03,1.938594e-08,3.797490e+01,1.080062e-01,3.786689e+01,4.027822e+01,1.708000e+02
8.921146e+05,1.032540e+01,1.097626e+05,1.270401e+00,9.426739e-01,9.428738e-01,2.550654e-03,1.938590e-08,3.797490e+01,1.080062e-01,3.786689e+01,4.027767e+01,1.708000e+02
8.921246e+05,1.032552e+01,1.097726e+05,1.270517e+00,9.426868e-01,9.428740e-01,2.550848e-03,1.938587e-08,3.797490e+01,1.080062e-01,3.786689e+01,4.027712e+01,1.708000e+02
8.921346e+05,1.032563e+01,1.097826e+05,1.270632e+00,9.426997e-01,9.428742e-01,2.551041e-03,1.938583e-08,3.797490e+01,1.080062e-01,3.786689e+01,4.027657e+01,1.708000e+02
8.921446e+05,1.032575e+01,1.097926e+05,1.270748e+00,9.427127e-01,9.428743e-01,2.551235e-03,1.938580e-08,3.797490e+01,1.080062e-01,3.786689e+01,4.027601e+01,1.708000e+02
8.921546e+05,1.032586e+01,1.098026e+05,1.270864e+00,9.427256e-01,9.428745e-01,2.551429e-03,1.938576e-08,3.797490e+01,1.080062e-01,3.786689e+01,4.027546e+01,1.708000e+02
8.921646e+05,1.032598e+01,1.098126e+05,1.270979e+00,9.427385e-01,9.428747e-01,2.551623e-03,1.938573e-08,3.797490e+01,1.080062e-01,3.786689e+01,4.027491e+01,1.708000e+02
8.921746e+05,1.032610e+01,1.098226e+05,1.271095e+00,9.427515e-01,9.428749e-01,2.551817e-03,1.938569e-08,3.797490e+01,1.080062e-01,3.786689e+01,4.027436e+01,1.708000e+02
8.921846e+05,1.032621e+01,1.098326e+05,1.271211e+00,9.427644e-01,9.428751e-01,2.552011e-03,1.938566e-08,3.797490e+01,1.080062e-01,3.786689e+01,4.027381e+01,1.708000e+02
8.921946e+05,1.032633e+01,1.098426e+05,1.271327e+00,9.427773e-01,9.428753e-01,2.552205e-03,1.938562e-08,3.797490e+01,1.080062e-01,3.786689e+01,4.027326e+01,1.708000e+02
8.922046e+05,1.032644e+01,1.098526e+05,1.271442e+00,9.427902e-01,9.428754e-01,2.552399e-03,1.938559e-08,3.797490e+01,1.080062e-01,3.786689e+01,4.027271e+01,1.708000e+02
8.922146e+05,1.032656e+01,1.098626e+05,1.271558e+00,9.428032e-01,9.428756e-01,2.552592e-03,1.938555e-08,3.797490e+01,1.080062e-01,3.786689e+01,4.027216e+01,1.708000e+02
8.922246e+05,1.032667e+01,1.098726e+05,1.271674e+00,9.428161e-01,9.428758e-01,2.552786e-03,1.938552e-08,3.797490e+01,1.080062e-01,3.786689e+01,4.027161e+01,1.708000e+02
8.922346e+05,1.032679e+01,1.098826e+05,1.271790e+00,9.428290e-01,9.428760e-01,2.552980e-03,1.938549e-08,3.797490e+01,1.080062e-01,3.786689e+01,4.027106e+01,1.708000e+02
8.922446e+05,1.032691e+01,1.098926e+05,1.271905e+00,9.428420e-01,9.428762e-01,2.553174e-03,1.938545e-08,3.797490e+01,1.080062e-01,3.786689e+01,4.027051e+01,1.708000e+02
8.922546e+05,1.032702e+01,1.099026e+05,1.272021e+00,9.428549e-01,9.428764e-01,2.553368e-03,1.938542e-08,3.797490e+01,1.080062e-01,3.786689e+01,4.026996e+01,1.708000e+02
8.922646e+05,1.032714e+01,1.099126e+05,1.272137e+00,9.428678e-01,9.428765e-01,2.553562e-03,1.938538e-08,3.797490e+01,1.080062e-01,3.786689e+01,4.026941e+01,1.708000e+02
8.922746e+05,1.032725e+01,1.099226e+05,1.272253e+00,9.428807e-01,9.428767e-01,2.553756e-03,1.938535e-08,3.797490e+01,1.080062e-01,3.786689e+01,4.026885e+01,1.708000e+02
8.922846e+05,1.032737e+01,1.099326e+05,1.272368e+00,9.428937e-01,9.428769e-01,2.553949e-03,1.938531e-08,3.797490e+01,1.080062e-01,3.786689e+01,4.026830e+01,1.708000e+02
8.922946e+05,1.032748e+01,1.099426e+05,1.272484e+00,9.429066e-01,9.428771e-01,2.554143e-03,1.938528e-08,3.797490e+01,1.080062e-01,3.786689e+01,4.026775e+01,1.708000e+02
8.923046e+05,1.032760e+01,1.099526e+05,1.272600e+00,9.429194e-01,9.428773e-01,2.554337e-03,1.938524e-08,3.797490e+01,1.080062e-01,3.786689e+01,4.026721e+01,1.708000e+02
8.923146e+05,1.032772e+01,1.099626e+05,1.272716e+00,9.429285e-01,9.428775e-01,2.554531e-03,1.938521e-08,3.797485e+01,1.080062e-01,3.786685e+01,4.026678e+01,1.707998e+02
8.923246e+05,1.032783e+01,1.099726e+05,1.272831e+00,9.429264e-01,9.428776e-01,2.554725e-03,1.938517e-08,3.797400e+01,1.080062e-01,3.786599e+01,4.026596e+01,1.707958e+02
8.923346e+05,1.032795e+01,1.099826e+05,1.272947e+00,9.429243e-01,9.428778e-01,2.554919e-03,1.938514e-08,3.797314e+01,1.080062e-01,3.786514e+01,4.026514e+01,1.707918e+02
8.923446e+05,1.032806e+01,1.099926e+05,1.273063e+00,9.429222e-01,9.428780e-01,2.555113e-03,1.938510e-08,3.797229e+01,1.080062e-01,3.786428e+01,4.026432e+01,1.707878e+02
8.923546e+05,1.032818e+01,1.100026e+05,1.273179e+00,9.429200e-01,9.428782e-01,2.555306e-03,1.938507e-08,3.797143e+01,1.080062e-01,3.786342e+01,4.026350e+01,1.707838e+02
8.923646e+05,1.032829e+01,1.100126e+05,1.273294e+00,9.429179e-01,9.428784e-01,2.555500e-03,1.938503e-08,3.797057e+01,1.080062e-01,3.786257e+01,4.026269e+01,1.707798e+02
8.923746e+05,1.032841e+01,1.100226e+05,1.273410e+00,9.429158e-01,9.428786e-01,2.555694e-03,1.938500e-08,3.796972e+01,1.080062e-01,3.786171e+01,4.026187e+01,1.707758e+02
8.923846e+05,1.032853e+01,1.100326e+05,1.273526e+00,9.429137e-01,9.428787e-01,2.555888e-03,1.938496e-08,3.796886e+01,1.080062e-01,3.786086e+01,4.026105e+01,1.707718e+02
8.923946e+05,1.032864e+01,1.100426e+05,1.273642e+00,9.429116e-01,9.428789e-01,2.556082e-03,1.938493e-08,3.796800e+01,1.080062e-01,3.786000e+01,4.026023e+01,1.707678e+02
8.924046e+05,1.032876e+01,1.100526e+05,1.273757e+00,9.429095e-01,9.428791e-01,2.556276e-03,1.938490e-08,3.796715e+01,1.080062e-01,3.785914e+01,4.025941e+01,1.707638e+02
8.924146e+05,1.032887e+01,1.100626e+05,1.273873e+00,9.429074e-01,9.428793e-01,2.556470e-03,1.938486e-08,3.796629e+01,1.080062e-01,3.785829e+01,4.025860e+01,1.707598e+02
8.924246e+05,1.032899e+01,1.100726e+05,1.273989e+00,9.429052e-01,9.428795e-01,2.556663e-03,1.938483e-08,3.796544e+01,1.080062e-01,3.785743e+01,4.025778e+01,1.707558e+02
8.924346e+05,1.032910e+01,1.100826e+05,1.274105e+00,9.429031e-01,9.428796e-01,2.556857e-03,1.938479e-08,3.796458e+01,1.080062e-01,3.785657e+01,4.025696e+01,1.707517e+02
8.924446e+05,1.032922e+01,1.100926e+05,1.274220e+00,9.429010e-01,9.428798e-01,2.557051e-03,1.938476e-08,3.796372e+01,1.080062e-01,3.785572e+01,4.025614e+01,1.707477e+02
8.924546e+05,1.032934e+01,1.101026e+05,1.274336e+00,9.428989e-01,9.428800e-01,2.557245e-03,1.938472e-08,3.796287e+01,1.080062e-01,3.785486e+01,4.025532e+01,1.707437e+02
8.924646e+05,1.032945e+01,1.101126e+05,1.274452e+00,9.428968e-01,9.428802e-01,2.557439e-03,1.938469e-08,3.796201e+01,1.080062e-01,3.785401e+01,4.025451e+01,1.707397e+02
8.924746e+05,1.032957e+01,1.101226e+05,1.274568e+00,9.428947e-01,9.428804e-01,2.557633e-03,1.938465e-08,3.796116e+01,1.080062e-01,3.785315e+01,4.025369e+01,1.707357e+02
8.924846e+05,1.032968e+01,1.101326e+05,1.274683e+00,9.428925e-01,9.428806e-01,2.557826e-03,1.938462e-08,3.796030e+01,1.080062e-01,3.785229e+01,4.025287e+01,1.707317e+02
8.924946e+05,1.032980e+01,1.101426e+05,1.274799e+00,9.428904e-01,9.428807e-01,2.558020e-03,1.938459e-08,3.795944e+01,1.080062e-01,3.785144e+01,4.025205e+01,1.707277e+02
8.925046e+05,1.032991e+01,1.101526e+05,1.274915e+00,9.428883e-01,9.428809e-01,2.558214e-03,1.938455e-08,3.795859e+01,1.080062e-01,3.785058e+01,4.025123e+01,1.707237e+02
8.925146e+05,1.033003e+01,1.101626e+05,1.275031e+00,9.428862e-01,9.428811e-01,2.558408e-03,1.938452e-08,3.795773e+01,1.080062e-01,3.784972e+01,4.025042e+01,1.707197e+02
8.925246e+05,1.033015e+01,1.101726e+05,1.275146e+00,9.428841e-01,9.428813e-01,2.558602e-03,1.938448e-08,3.795687e+01,1.080062e-01,3.784887e+01,4.024960e+01,1.707157e+02
8.925346e+05,1.033026e+01,1.101826e+05,1.275262e+00,9.428820e-01,9.428815e-01,2.558796e-03,1.938445e-08,3.795602e+01,1.080062e-01,3.784801e+01,4.024878e+01,1.707117e+02
8.925446e+05,1.033038e+01,1.101926e+05,1.275378e+00,9.428798e-01,9.428817e-01,2.558990e-03,1.938441e-08,3.795516e+01,1.080062e-01,3.784716e+01,4.024796e+01,1.707077e+02
8.925546e+05,1.033049e+01,1.102026e+05,1.275493e+00,9.428775e-01,9.428818e-01,2.559183e-03,1.938438e-08,3.795431e+01,1.080062e-01,3.784630e+01,4.024715e+01,1.707037e+02
8.925646e+05,1.033061e+01,1.102126e+05,1.275609e+00,9.428717e-01,9.428820e-01,2.559377e-03,1.938435e-08,3.795352e+01,1.080062e-01,3.784551e+01,4.024657e+01,1.706994e+02
8.925746e+05,1.033072e+01,1.102226e+05,1.275725e+00,9.428604e-01,9.428822e-01,2.559571e-03,1.938431e-08,3.795352e+01,1.080062e-01,3.784551e+01,4.024705e+01,1.706914e+02
8.925846e+05,1.033084e+01,1.102326e+05,1.275841e+00,9.428491e-01,9.428824e-01,2.559765e-03,1.938428e-08,3.795352e+01,1.080062e-01,3.784551e+01,4.024753e+01,1.706833e+02
8.925946e+05,1.033096e+01,1.102426e+05,1.275956e+00,9.428378e-01,9.428826e-01,2.559959e-03,1.938424e-08,3.795352e+01,1.080062e-01,3.784551e+01,4.024801e+01,1.706753e+02
8.926046e+05,1.033107e+01,1.102526e+05,1.276072e+00,9.428265e-01,9.428828e-01,2.560153e-03,1.938421e-08,3.795352e+01,1.080062e-01,3.784551e+01,4.024849e+01,1.706673e+02
8.926146e+05,1.033119e+01,1.102626e+05,1.276188e+00,9.428153e-01,9.428829e-01,2.560346e-03,1.938417e-08,3.795352e+01,1.080062e-01,3.784551e+01,4.024897e+01,1.706593e+02
8.926246e+05,1.033130e+01,1.102726e+05,1.276304e+00,9.428040e-01,9.428831e-01,2.560540e-03,1.938414e-08,3.795352e+01,1.080062e-01,3.784551e+01,4.024945e+01,1.706513e+02
8.926346e+05,1.033142e+01,1.102826e+05,1.276419e+00,9.427927e-01,9.428833e-01,2.560734e-03,1.938411e-08,3.795352e+01,1.080062e-01,3.784551e+01,4.024993e+01,1.706433e+02
8.926446e+05,1.033154e+01,1.102926e+05,1.276535e+00,9.427814e-01,9.428835e-01,2.560928e-03,1.938407e-08,3.795352e+01,1.080062e-01,3.784551e+01,4.025041e+01,1.706353e+02
8.926546e+05,1.033165e+01,1.103026e+05,1.276651e+00,9.427701e-01,9.428837e-01,2.561122e-03,1.938404e-08,3.795352e+01,1.080062e-01,3.784551e+01,4.025089e+01,1.706273e+02
8.926646e+05,1.033177e+01,1.103126e+05,1.276767e+00,9.427588e-01,9.428839e-01,2.561316e-03,1.938400e-08,3.795352e+01,1.080062e-01,3.784551e+01,4.025137e+01,1.706193e+02
8.926746e+05,1.033188e+01,1.103226e+05,1.276882e+00,9.427475e-01,9.428840e-01,2.561510e-03,1.938397e-08,3.795352e+01,1.080062e-01,3.784551e+01,4.025185e+01,1.706113e+02
8.926846e+05,1.033200e+01,1.103326e+05,1.276998e+00,9.427363e-01,9.428842e-01,2.561703e-03,1.938394e-08,3.795352e+01,1.080062e-01,3.784551e+01,4.025233e+01,1.706032e+02
8.926946e+05,1.033211e+01,1.103426e+05,1.277114e+00,9.427250e-01,9.428844e-01,2.561897e-03,1.938390e-08,3.795352e+01,1.080062e-01,3.784551e+01,4.025281e+01,1.705952e+02
8.927046e+05,1.033223e+01,1.103526e+05,1.277230e+00,9.427137e-01,9.428846e-01,2.562091e-03,1.938387e-08,3.795352e+01,1.080062e-01,3.784551e+01,4.025329e+01,1.705872e+02
8.927146e+05,1.033235e+01,1.103626e+05,1.277345e+00,9.427024e-01,9.428848e-01,2.562285e-03,1.938383e-08,3.795352e+01,1.080062e-01,3.784551e+01,4.025377e+01,1.705792e+02
8.927246e+05,1.033246e+01,1.103726e+05,1.277461e+00,9.426911e-01,9.428849e-01,2.562479e-03,1.938380e-08,3.795352e+01,1.080062e-01,3.784551e+01,4.025425e+01,1.705712e+02
8.927346e+05,1.033258e+01,1.103826e+05,1.277577e+00,9.426798e-01,9.428851e-01,2.562673e-03,1.938377e-08,3.795352e+01,1.080062e-01,3.784551e+01,4.025473e+01,1.705632e+02
8.927446e+05,1.033269e+01,1.103926e+05,1.277693e+00,9.426685e-01,9.428853e-01,2.562866e-03,1.938373e-08,3.795352e+01,1.080062e-01,3.784551e+01,4.025521e+01,1.705552e+02
8.927546e+05,1.033281e+01,1.104026e+05,1.277808e+00,9.426573e-01,9.428855e-01,2.563060e-03,1.938370e-08,3.795352e+01,1.080062e-01,3.784551e+01,4.025570e+01,1.705472e+02
8.927646e+05,1.033292e+01,1.104126e+05,1.277924e+00,9.426460e-01,9.428857e-01,2.563254e-03,1.938366e-08,3.795352e+01,1.080062e-01,3.784551e+01,4.025618e+01,1.705392e+02
8.927746e+05,1.033304e+01,1.104226e+05,1.278040e+00,9.426347e-01,9.428859e-01,2.563448e-03,1.938363e-08,3.795352e+01,1.080062e-01,3.784551e+01,4.025666e+01,1.705312e+02
8.927846e+05,1.033316e+01,1.104326e+05,1.278156e+00,9.426234e-01,9.428860e-01,2.563642e-03,1.938360e-08,3.795352e+01,1.080062e-01,3.784551e+01,4.025714e+01,1.705231e+02
8.927946e+05,1.033327e+01,1.104426e+05,1.278271e+00,9.426121e-01,9.428862e-01,2.563836e-03,1.938356e-08,3.795352e+01,1.080062e-01,3.784551e+01,4.025762e+01,1.705151e+02
8.928046e+05,1.033339e+01,1.104526e+05,1.278387e+00,9.426023e-01,9.428864e-01,2.564030e-03,1.938353e-08,3.795352e+01,1.080062e-01,3.784551e+01,4.025804e+01,1.705071e+02
8.928146e+05,1.033350e+01,1.104626e+05,1.278503e+00,9.426057e-01,9.428866e-01,2.564223e-03,1.938349e-08,3.795367e+01,1.080062e-01,3.784566e+01,4.025805e+01,1.705009e+02
8.928246e+05,1.033362e+01,1.104726e+05,1.278619e+00,9.426251e-01,9.428868e-01,2.564417e-03,1.938346e-08,3.795503e+01,1.080062e-01,3.784703e+01,4.025867e+01,1.705089e+02
8.928346e+05,1.033373e+01,1.104826e+05,1.278734e+00,9.426445e-01,9.428870e-01,2.564611e-03,1.938343e-08,3.795640e+01,1.080062e-01,3.784839e+01,4.025929e+01,1.705168e+02
8.928446e+05,1.033385e+01,1.104926e+05,1.278850e+00,9.426639e-01,9.428871e-01,2.564805e-03,1.938339e-08,3.795776e+01,1.080062e-01,3.784976e+01,4.025992e+01,1.705248e+02
8.928546e+05,1.033397e+01,1.105026e+05,1.278966e+00,9.426833e-01,9.428873e-01,2.564999e-03,1.938336e-08,3.795913e+01,1.080062e-01,3.785112e+01,4.026054e+01,1.705328e+02
8.928646e+05,1.033408e+01,1.105126e+05,1.279082e+00,9.427027e-01,9.428875e-01,2.565193e-03,1.938332e-08,3.796049e+01,1.080062e-01,3.785249e+01,4.026116e+01,1.705408e+02
8.928746e+05,1.033420e+01,1.105226e+05,1.279197e+00,9.427221e-01,9.428877e-01,2.565386e-03,1.938329e-08,3.796186e+01,1.080062e-01,3.785385e+01,4.026178e+01,1.705488e+02
8.928846e+05,1.033431e+01,1.105326e+05,1.279313e+00,9.427415e-01,9.428879e-01,2.565580e-03,1.938326e-08,3.796323e+01,1.080062e-01,3.785522e+01,4.026241e+01,1.705568e+02
8.928946e+05,1.033443e+01,1.105426e+05,1.279429e+00,9.427609e-01,9.428881e-01,2.565774e-03,1.938322e-08,3.796459e+01,1.080062e-01,3.785658e+01,4.026303e+01,1.705647e+02
8.929046e+05,1.033454e+01,1.105526e+05,1.279545e+00,9.427803e-01,9.428882e-01,2.565968e-03,1.938319e-08,3.796596e+01,1.080062e-01,3.785795e+01,4.026365e+01,1.705727e+02
8.929146e+05,1.033466e+01,1.105626e+05,1.279660e+00,9.427997e-01,9.428884e-01,2.566162e-03,1.938316e-08,3.796732e+01,1.080062e-01,3.785931e+01,4.026427e+01,1.705807e+02
8.929246e+05,1.033478e+01,1.105726e+05,1.279776e+00,9.428191e-01,9.428886e-01,2.566356e-03,1.938312e-08,3.796869e+01,1.080062e-01,3.786068e+01,4.026489e+01,1.705887e+02
8.929346e+05,1.033489e+01,1.105826e+05,1.279892e+00,9.428385e-01,9.428888e-01,2.566549e-03,1.938309e-08,3.797005e+01,1.080062e-01,3.786205e+01,4.026552e+01,1.705967e+02
8.929446e+05,1.033501e+01,1.105926e+05,1.280007e+00,9.428579e-01,9.428890e-01,2.566743e-03,1.938306e-08,3.797142e+01,1.080062e-01,3.786341e+01,4.026614e+01,1.706047e+02
8.929546e+05,1.033512e+01,1.106026e+05,1.280123e+00,9.428773e-01,9.428892e-01,2.566937e-03,1.938302e-08,3.797278e+01,1.080062e-01,3.786478e+01,4.026676e+01,1.706126e+02
8.929646e+05,1.033524e+01,1.106126e+05,1.280239e+00,9.428967e-01,9.428893e-01,2.567131e-03,1.938299e-08,3.797415e+01,1.080062e-01,3.786614e+01,4.026738e+01,1.706206e+02
8.929746e+05,1.033535e+01,1.106226e+05,1.280355e+00,9.429161e-01,9.428895e-01,2.567325e-03,1.938295e-08,3.797551e+01,1.080062e-01,3.786751e+01,4.026800e+01,1.706286e+02
8.929846e+05,1.033547e+01,1.106326e+05,1.280470e+00,9.429355e-01,9.428897e-01,2.567519e-03,1.938292e-08,3.797688e+01,1.080062e-01,3.786887e+01,4.026862e+01,1.706366e+02
8.929946e+05,1.033559e+01,1.106426e+05,1.280586e+00,9.429549e-01,9.428899e-01,2.567712e-03,1.938289e-08,3.797824e+01,1.080062e-01,3.787024e+01,4.026925e+01,1.706446e+02
8.930046e+05,1.033570e+01,1.106526e+05,1.280702e+00,9.429743e-01,9.428901e-01,2.567906e-03,1.938285e-08,3.797961e+01,1.080062e-01,3.787160e+01,4.026987e+01,1.706525e+02
8.930146e+05,1.033582e+01,1.106626e+05,1.280818e+00,9.429937e-01,9.428902e-01,2.568100e-03,1.938282e-08,3.798097e+01,1.080062e-01,3.787297e+01,4.027049e+01,1.706605e+02
8.930246e+05,1.033593e+01,1.106726e+05,1.280933e+00,9.430131e-01,9.428904e-01,2.568294e-03,1.938279e-08,3.798234e+01,1.080062e-01,3.787433e+01,4.027111e+01,1.706685e+02
8.930346e+05,1.033605e+01,1.106826e+05,1.281049e+00,9.430325e-01,9.428906e-01,2.568488e-03,1.938275e-08,3.798370e+01,1.080062e-01,3.787570e+01,4.027173e+01,1.706765e+02
8.930446e+05,1.033616e+01,1.106926e+05,1.281165e+00,9.430518e-01,9.428908e-01,2.568682e-03,1.938272e-08,3.798507e+01,1.080062e-01,3.787706e+01,4.027235e+01,1.706845e+02
8.930546e+05,1.033628e+01,1.107026e+05,1.281281e+00,9.430709e-01,9.428910e-01,2.568875e-03,1.938269e-08,3.798643e+01,1.080062e-01,3.787843e+01,4.027299e+01,1.706925e+02
8.930646e+05,1.033640e+01,1.107126e+05,1.281396e+00,9.430829e-01,9.428912e-01,2.569069e-03,1.938265e-08,3.798777e+01,1.080062e-01,3.787976e+01,4.027389e+01,1.707000e+02
8.930746e+05,1.033651e+01,1.107226e+05,1.281512e+00,9.430770e-01,9.428913e-01,2.569263e-03,1.938262e-08,3.798854e+01,1.080062e-01,3.788053e+01,4.027496e+01,1.707000e+02
8.930846e+05,1.033663e+01,1.107326e+05,1.281628e+00,9.430712e-01,9.428915e-01,2.569457e-03,1.938259e-08,3.798931e+01,1.080062e-01,3.788131e+01,4.027603e+01,1.707000e+02
8.930946e+05,1.033674e+01,1.107426e+05,1.281744e+00,9.430653e-01,9.428917e-01,2.569651e-03,1.938255e-08,3.799009e+01,1.080062e-01,3.788208e+01,4.027710e+01,1.707000e+02
8.931046e+05,1.033686e+01,1.107526e+05,1.281859e+00,9.430595e-01,9.428919e-01,2.569845e-03,1.938252e-08,3.799086e+01,1.080062e-01,3.788285e+01,4.027817e+01,1.707000e+02
8.931147e+05,1.033698e+01,1.107627e+05,1.281975e+00,9.430536e-01,9.428921e-01,2.570038e-03,1.938249e-08,3.799163e+01,1.080062e-01,3.788363e+01,4.027924e+01,1.707000e+02
8.931247e+05,1.033709e+01,1.107727e+05,1.282091e+00,9.430478e-01,9.428923e-01,2.570232e-03,1.938245e-08,3.799241e+01,1.080062e-01,3.788440e+01,4.028031e+01,1.707000e+02
8.931347e+05,1.033721e+01,1.107827e+05,1.282207e+00,9.430419e-01,9.428924e-01,2.570426e-03,1.938242e-08,3.799318e+01,1.080062e-01,3.788517e+01,4.028138e+01,1.707000e+02
8.931447e+05,1.033732e+01,1.107927e+05,1.282322e+00,9.430361e-01,9.428926e-01,2.570620e-03,1.938239e-08,3.799395e+01,1.080062e-01,3.788595e+01,4.028245e+01,1.707000e+02
8.931547e+05,1.033744e+01,1.108027e+05,1.282438e+00,9.430302e-01,9.428928e-01,2.570814e-03,1.938235e-08,3.799473e+01,1.080062e-01,3.788672e+01,4.028352e+01,1.707000e+02
8.931647e+05,1.033755e+01,1.108127e+05,1.282554e+00,9.430244e-01,9.428930e-01,2.571008e-03,1.938232e-08,3.799550e+01,1.080062e-01,3.788749e+01,4.028459e+01,1.707000e+02
8.931747e+05,1.033767e+01,1.108227e+05,1.282670e+00,9.430185e-01,9.428932e-01,2.571201e-03,1.938229e-08,3.799627e+01,1.080062e-01,3.788827e+01,4.028566e+01,1.707000e+02
8.931847e+05,1.033779e+01,1.108327e+05,1.282785e+00,9.430127e-01,9.428934e-01,2.571395e-03,1.938225e-08,3.799705e+01,1.080062e-01,3.788904e+01,4.028672e+01,1.707000e+02
8.931947e+05,1.033790e+01,1.108427e+05,1.282901e+00,9.430068e-01,9.428935e-01,2.571589e-03,1.938222e-08,3.799782e+01,1.080062e-01,3.788981e+01,4.028779e+01,1.707000e+02
8.932047e+05,1.033802e+01,1.108527e+05,1.283017e+00,9.430010e-01,9.428937e-01,2.571783e-03,1.938219e-08,3.799859e+01,1.080062e-01,3.789059e+01,4.028886e+01,1.707000e+02
8.932147e+05,1.033813e+01,1.108627e+05,1.283133e+00,9.429951e-01,9.428939e-01,2.571977e-03,1.938215e-08,3.799937e+01,1.080062e-01,3.789136e+01,4.028993e+01,1.707000e+02
