Repository: brandonlampe/CS_Data

# Repository for Crushed Salt Data
**Grant No: 456417**

This is a work in progress!

## Repository Content

### Directory Names
A uniform namining structure still in progress, but in general directories are named according to the following:
 - Names contain no spaces, a single underscore "_" will be used as a file name seperator.
 - Files are for the Crushed Salt Project (CSP); therefore, the first three charaters of each file are "CSP".
 - Folders are organized by which frame the test was performed on i.e., A2 or A3.
 - The fifth and sixth charaters of each file name will therefore be "A" followed by the frame number.

File: UNM_WP_HY_175_09/IscoMeasurements/STAGE10/CREEP_FIT/175_09_STAGE10_CREEP_OUT.csv (part 48 of 71)
Analysis by Brandon Lampe, performed on: 2016/07/06 15:11:46
Experimental results below begin at: 2016/04/17 10:45:14
Duration (sec),Duration (day),Elapsed Time (sec),Elapsed Time (day),Interpolated Fractional Density,Fit to Fractional Density,Fit to Volume Strain,Fit to Volume Strain Rate (1/sec),Confining Pressure (MPa),Pore Pressure (MPa),Terzaghi Pressure (MPa),Solid Pressure (MPa),Temperature (C))
8.932247e+05,1.033825e+01,1.108727e+05,1.283248e+00,9.429893e-01,9.428941e-01,2.572170e-03,1.938212e-08,3.800014e+01,1.080062e-01,3.789213e+01,4.029100e+01,1.707000e+02
8.932347e+05,1.033836e+01,1.108827e+05,1.283364e+00,9.429834e-01,9.428943e-01,2.572364e-03,1.938209e-08,3.800091e+01,1.080062e-01,3.789291e+01,4.029207e+01,1.707000e+02
8.932447e+05,1.033848e+01,1.108927e+05,1.283480e+00,9.429776e-01,9.428945e-01,2.572558e-03,1.938205e-08,3.800169e+01,1.080062e-01,3.789368e+01,4.029314e+01,1.707000e+02
8.932547e+05,1.033860e+01,1.109027e+05,1.283596e+00,9.429717e-01,9.428946e-01,2.572752e-03,1.938202e-08,3.800246e+01,1.080062e-01,3.789445e+01,4.029421e+01,1.707000e+02
8.932647e+05,1.033871e+01,1.109127e+05,1.283711e+00,9.429659e-01,9.428948e-01,2.572946e-03,1.938199e-08,3.800323e+01,1.080062e-01,3.789523e+01,4.029528e+01,1.707000e+02
8.932747e+05,1.033883e+01,1.109227e+05,1.283827e+00,9.429600e-01,9.428950e-01,2.573140e-03,1.938195e-08,3.800401e+01,1.080062e-01,3.789600e+01,4.029635e+01,1.707000e+02
8.932847e+05,1.033894e+01,1.109327e+05,1.283943e+00,9.429542e-01,9.428952e-01,2.573333e-03,1.938192e-08,3.800478e+01,1.080062e-01,3.789677e+01,4.029742e+01,1.707000e+02
8.932947e+05,1.033906e+01,1.109427e+05,1.284058e+00,9.429483e-01,9.428954e-01,2.573527e-03,1.938189e-08,3.800555e+01,1.080062e-01,3.789755e+01,4.029849e+01,1.707000e+02
8.933047e+05,1.033917e+01,1.109527e+05,1.284174e+00,9.429425e-01,9.428955e-01,2.573721e-03,1.938185e-08,3.800633e+01,1.080062e-01,3.789832e+01,4.029956e+01,1.707000e+02
8.933147e+05,1.033929e+01,1.109627e+05,1.284290e+00,9.429389e-01,9.428957e-01,2.573915e-03,1.938182e-08,3.800670e+01,1.080062e-01,3.789869e+01,4.030011e+01,1.707000e+02
8.933247e+05,1.033941e+01,1.109727e+05,1.284406e+00,9.429462e-01,9.428959e-01,2.574109e-03,1.938179e-08,3.800516e+01,1.080062e-01,3.789716e+01,4.029816e+01,1.707000e+02
8.933347e+05,1.033952e+01,1.109827e+05,1.284521e+00,9.429536e-01,9.428961e-01,2.574303e-03,1.938176e-08,3.800363e+01,1.080062e-01,3.789562e+01,4.029622e+01,1.707000e+02
8.933447e+05,1.033964e+01,1.109927e+05,1.284637e+00,9.429609e-01,9.428963e-01,2.574496e-03,1.938172e-08,3.800209e+01,1.080062e-01,3.789409e+01,4.029428e+01,1.707000e+02
8.933547e+05,1.033975e+01,1.110027e+05,1.284753e+00,9.429682e-01,9.428965e-01,2.574690e-03,1.938169e-08,3.800056e+01,1.080062e-01,3.789255e+01,4.029234e+01,1.707000e+02
8.933647e+05,1.033987e+01,1.110127e+05,1.284869e+00,9.429756e-01,9.428966e-01,2.574884e-03,1.938166e-08,3.799902e+01,1.080062e-01,3.789101e+01,4.029040e+01,1.707000e+02
8.933747e+05,1.033998e+01,1.110227e+05,1.284984e+00,9.429829e-01,9.428968e-01,2.575078e-03,1.938162e-08,3.799748e+01,1.080062e-01,3.788948e+01,4.028846e+01,1.707000e+02
8.933847e+05,1.034010e+01,1.110327e+05,1.285100e+00,9.429902e-01,9.428970e-01,2.575272e-03,1.938159e-08,3.799595e+01,1.080062e-01,3.788794e+01,4.028652e+01,1.707000e+02
8.933947e+05,1.034022e+01,1.110427e+05,1.285216e+00,9.429976e-01,9.428972e-01,2.575465e-03,1.938156e-08,3.799441e+01,1.080062e-01,3.788641e+01,4.028458e+01,1.707000e+02
8.934047e+05,1.034033e+01,1.110527e+05,1.285332e+00,9.430049e-01,9.428974e-01,2.575659e-03,1.938152e-08,3.799288e+01,1.080062e-01,3.788487e+01,4.028263e+01,1.707000e+02
8.934147e+05,1.034045e+01,1.110627e+05,1.285447e+00,9.430122e-01,9.428976e-01,2.575853e-03,1.938149e-08,3.799134e+01,1.080062e-01,3.788334e+01,4.028069e+01,1.707000e+02
8.934247e+05,1.034056e+01,1.110727e+05,1.285563e+00,9.430196e-01,9.428977e-01,2.576047e-03,1.938146e-08,3.798981e+01,1.080062e-01,3.788180e+01,4.027875e+01,1.707000e+02
8.934347e+05,1.034068e+01,1.110827e+05,1.285679e+00,9.430269e-01,9.428979e-01,2.576241e-03,1.938143e-08,3.798827e+01,1.080062e-01,3.788026e+01,4.027681e+01,1.707000e+02
8.934447e+05,1.034079e+01,1.110927e+05,1.285795e+00,9.430343e-01,9.428981e-01,2.576435e-03,1.938139e-08,3.798673e+01,1.080062e-01,3.787873e+01,4.027487e+01,1.707000e+02
8.934547e+05,1.034091e+01,1.111027e+05,1.285910e+00,9.430416e-01,9.428983e-01,2.576628e-03,1.938136e-08,3.798520e+01,1.080062e-01,3.787719e+01,4.027293e+01,1.707000e+02
8.934647e+05,1.034103e+01,1.111127e+05,1.286026e+00,9.430489e-01,9.428985e-01,2.576822e-03,1.938133e-08,3.798366e+01,1.080062e-01,3.787566e+01,4.027099e+01,1.707000e+02
8.934747e+05,1.034114e+01,1.111227e+05,1.286142e+00,9.430563e-01,9.428987e-01,2.577016e-03,1.938129e-08,3.798213e+01,1.080062e-01,3.787412e+01,4.026905e+01,1.707000e+02
8.934847e+05,1.034126e+01,1.111327e+05,1.286258e+00,9.430636e-01,9.428988e-01,2.577210e-03,1.938126e-08,3.798059e+01,1.080062e-01,3.787258e+01,4.026710e+01,1.707000e+02
8.934947e+05,1.034137e+01,1.111427e+05,1.286373e+00,9.430709e-01,9.428990e-01,2.577404e-03,1.938123e-08,3.797905e+01,1.080062e-01,3.787105e+01,4.026516e+01,1.707000e+02
8.935047e+05,1.034149e+01,1.111527e+05,1.286489e+00,9.430783e-01,9.428992e-01,2.577597e-03,1.938120e-08,3.797752e+01,1.080062e-01,3.786951e+01,4.026322e+01,1.707000e+02
8.935147e+05,1.034160e+01,1.111627e+05,1.286605e+00,9.430856e-01,9.428994e-01,2.577791e-03,1.938116e-08,3.797598e+01,1.080062e-01,3.786798e+01,4.026128e+01,1.707000e+02
8.935247e+05,1.034172e+01,1.111727e+05,1.286721e+00,9.430929e-01,9.428996e-01,2.577985e-03,1.938113e-08,3.797445e+01,1.080062e-01,3.786644e+01,4.025934e+01,1.707000e+02
8.935347e+05,1.034184e+01,1.111827e+05,1.286836e+00,9.431003e-01,9.428998e-01,2.578179e-03,1.938110e-08,3.797291e+01,1.080062e-01,3.786490e+01,4.025740e+01,1.707000e+02
8.935447e+05,1.034195e+01,1.111927e+05,1.286952e+00,9.431076e-01,9.428999e-01,2.578373e-03,1.938107e-08,3.797137e+01,1.080062e-01,3.786337e+01,4.025546e+01,1.707000e+02
8.935547e+05,1.034207e+01,1.112027e+05,1.287068e+00,9.431149e-01,9.429001e-01,2.578567e-03,1.938103e-08,3.796984e+01,1.080062e-01,3.786183e+01,4.025352e+01,1.707000e+02
8.935647e+05,1.034218e+01,1.112127e+05,1.287184e+00,9.431203e-01,9.429003e-01,2.578760e-03,1.938100e-08,3.796848e+01,1.080062e-01,3.786048e+01,4.025185e+01,1.707000e+02
8.935747e+05,1.034230e+01,1.112227e+05,1.287299e+00,9.431106e-01,9.429005e-01,2.578954e-03,1.938097e-08,3.796848e+01,1.080062e-01,3.786048e+01,4.025227e+01,1.707000e+02
8.935847e+05,1.034242e+01,1.112327e+05,1.287415e+00,9.431009e-01,9.429007e-01,2.579148e-03,1.938093e-08,3.796848e+01,1.080062e-01,3.786048e+01,4.025268e+01,1.707000e+02
8.935947e+05,1.034253e+01,1.112427e+05,1.287531e+00,9.430912e-01,9.429008e-01,2.579342e-03,1.938090e-08,3.796848e+01,1.080062e-01,3.786048e+01,4.025309e+01,1.707000e+02
8.936047e+05,1.034265e+01,1.112527e+05,1.287647e+00,9.430814e-01,9.429010e-01,2.579536e-03,1.938087e-08,3.796848e+01,1.080062e-01,3.786048e+01,4.025351e+01,1.707000e+02
8.936147e+05,1.034276e+01,1.112627e+05,1.287762e+00,9.430717e-01,9.429012e-01,2.579729e-03,1.938084e-08,3.796848e+01,1.080062e-01,3.786048e+01,4.025392e+01,1.707000e+02
8.936247e+05,1.034288e+01,1.112727e+05,1.287878e+00,9.430620e-01,9.429014e-01,2.579923e-03,1.938080e-08,3.796848e+01,1.080062e-01,3.786048e+01,4.025433e+01,1.707000e+02
8.936347e+05,1.034299e+01,1.112827e+05,1.287994e+00,9.430523e-01,9.429016e-01,2.580117e-03,1.938077e-08,3.796848e+01,1.080062e-01,3.786048e+01,4.025475e+01,1.707000e+02
8.936447e+05,1.034311e+01,1.112927e+05,1.288110e+00,9.430426e-01,9.429018e-01,2.580311e-03,1.938074e-08,3.796848e+01,1.080062e-01,3.786048e+01,4.025516e+01,1.707000e+02
8.936547e+05,1.034323e+01,1.113027e+05,1.288225e+00,9.430329e-01,9.429019e-01,2.580505e-03,1.938071e-08,3.796848e+01,1.080062e-01,3.786048e+01,4.025557e+01,1.707000e+02
8.936647e+05,1.034334e+01,1.113127e+05,1.288341e+00,9.430232e-01,9.429021e-01,2.580699e-03,1.938067e-08,3.796848e+01,1.080062e-01,3.786048e+01,4.025599e+01,1.707000e+02
8.936747e+05,1.034346e+01,1.113227e+05,1.288457e+00,9.430135e-01,9.429023e-01,2.580892e-03,1.938064e-08,3.796848e+01,1.080062e-01,3.786048e+01,4.025640e+01,1.707000e+02
8.936847e+05,1.034357e+01,1.113327e+05,1.288572e+00,9.430038e-01,9.429025e-01,2.581086e-03,1.938061e-08,3.796848e+01,1.080062e-01,3.786048e+01,4.025681e+01,1.707000e+02
8.936947e+05,1.034369e+01,1.113427e+05,1.288688e+00,9.429941e-01,9.429027e-01,2.581280e-03,1.938058e-08,3.796848e+01,1.080062e-01,3.786048e+01,4.025723e+01,1.707000e+02
8.937047e+05,1.034380e+01,1.113527e+05,1.288804e+00,9.429844e-01,9.429029e-01,2.581474e-03,1.938054e-08,3.796848e+01,1.080062e-01,3.786048e+01,4.025764e+01,1.707000e+02
8.937147e+05,1.034392e+01,1.113627e+05,1.288920e+00,9.429746e-01,9.429030e-01,2.581668e-03,1.938051e-08,3.796848e+01,1.080062e-01,3.786048e+01,4.025805e+01,1.707000e+02
8.937247e+05,1.034404e+01,1.113727e+05,1.289035e+00,9.429649e-01,9.429032e-01,2.581861e-03,1.938048e-08,3.796848e+01,1.080062e-01,3.786048e+01,4.025847e+01,1.707000e+02
8.937347e+05,1.034415e+01,1.113827e+05,1.289151e+00,9.429552e-01,9.429034e-01,2.582055e-03,1.938045e-08,3.796848e+01,1.080062e-01,3.786048e+01,4.025888e+01,1.707000e+02
8.937447e+05,1.034427e+01,1.113927e+05,1.289267e+00,9.429455e-01,9.429036e-01,2.582249e-03,1.938042e-08,3.796848e+01,1.080062e-01,3.786048e+01,4.025929e+01,1.707000e+02
8.937547e+05,1.034438e+01,1.114027e+05,1.289383e+00,9.429358e-01,9.429038e-01,2.582443e-03,1.938038e-08,3.796848e+01,1.080062e-01,3.786048e+01,4.025971e+01,1.707000e+02
8.937647e+05,1.034450e+01,1.114127e+05,1.289498e+00,9.429261e-01,9.429040e-01,2.582637e-03,1.938035e-08,3.796848e+01,1.080062e-01,3.786048e+01,4.026012e+01,1.707000e+02
8.937747e+05,1.034461e+01,1.114227e+05,1.289614e+00,9.429164e-01,9.429041e-01,2.582830e-03,1.938032e-08,3.796848e+01,1.080062e-01,3.786048e+01,4.026053e+01,1.707000e+02
8.937847e+05,1.034473e+01,1.114327e+05,1.289730e+00,9.429067e-01,9.429043e-01,2.583024e-03,1.938029e-08,3.796848e+01,1.080062e-01,3.786048e+01,4.026095e+01,1.707000e+02
8.937947e+05,1.034485e+01,1.114427e+05,1.289846e+00,9.428970e-01,9.429045e-01,2.583218e-03,1.938025e-08,3.796848e+01,1.080062e-01,3.786048e+01,4.026136e+01,1.707000e+02
8.938047e+05,1.034496e+01,1.114527e+05,1.289961e+00,9.428868e-01,9.429047e-01,2.583412e-03,1.938022e-08,3.796848e+01,1.080062e-01,3.786048e+01,4.026179e+01,1.707000e+02
8.938147e+05,1.034508e+01,1.114627e+05,1.290077e+00,9.428750e-01,9.429049e-01,2.583606e-03,1.938019e-08,3.796860e+01,1.080062e-01,3.786059e+01,4.026242e+01,1.706994e+02
8.938247e+05,1.034519e+01,1.114727e+05,1.290193e+00,9.428694e-01,9.429051e-01,2.583799e-03,1.938016e-08,3.796936e+01,1.080062e-01,3.786136e+01,4.026347e+01,1.706954e+02
8.938347e+05,1.034531e+01,1.114827e+05,1.290309e+00,9.428638e-01,9.429052e-01,2.583993e-03,1.938012e-08,3.797013e+01,1.080062e-01,3.786213e+01,4.026452e+01,1.706914e+02
8.938447e+05,1.034542e+01,1.114927e+05,1.290424e+00,9.428583e-01,9.429054e-01,2.584187e-03,1.938009e-08,3.797090e+01,1.080062e-01,3.786289e+01,4.026557e+01,1.706874e+02
8.938547e+05,1.034554e+01,1.115027e+05,1.290540e+00,9.428527e-01,9.429056e-01,2.584381e-03,1.938006e-08,3.797167e+01,1.080062e-01,3.786366e+01,4.026663e+01,1.706834e+02
8.938647e+05,1.034566e+01,1.115127e+05,1.290656e+00,9.428471e-01,9.429058e-01,2.584575e-03,1.938003e-08,3.797244e+01,1.080062e-01,3.786443e+01,4.026768e+01,1.706795e+02
8.938747e+05,1.034577e+01,1.115227e+05,1.290772e+00,9.428415e-01,9.429060e-01,2.584768e-03,1.938000e-08,3.797320e+01,1.080062e-01,3.786520e+01,4.026873e+01,1.706755e+02
8.938847e+05,1.034589e+01,1.115327e+05,1.290887e+00,9.428360e-01,9.429061e-01,2.584962e-03,1.937996e-08,3.797397e+01,1.080062e-01,3.786597e+01,4.026978e+01,1.706715e+02
8.938947e+05,1.034600e+01,1.115427e+05,1.291003e+00,9.428304e-01,9.429063e-01,2.585156e-03,1.937993e-08,3.797474e+01,1.080062e-01,3.786673e+01,4.027083e+01,1.706675e+02
8.939047e+05,1.034612e+01,1.115527e+05,1.291119e+00,9.428248e-01,9.429065e-01,2.585350e-03,1.937990e-08,3.797551e+01,1.080062e-01,3.786750e+01,4.027189e+01,1.706635e+02
8.939147e+05,1.034623e+01,1.115627e+05,1.291235e+00,9.428193e-01,9.429067e-01,2.585544e-03,1.937987e-08,3.797628e+01,1.080062e-01,3.786827e+01,4.027294e+01,1.706595e+02
8.939247e+05,1.034635e+01,1.115727e+05,1.291350e+00,9.428137e-01,9.429069e-01,2.585738e-03,1.937983e-08,3.797704e+01,1.080062e-01,3.786904e+01,4.027399e+01,1.706555e+02
8.939347e+05,1.034647e+01,1.115827e+05,1.291466e+00,9.428081e-01,9.429071e-01,2.585931e-03,1.937980e-08,3.797781e+01,1.080062e-01,3.786981e+01,4.027504e+01,1.706515e+02
8.939447e+05,1.034658e+01,1.115927e+05,1.291582e+00,9.428025e-01,9.429072e-01,2.586125e-03,1.937977e-08,3.797858e+01,1.080062e-01,3.787057e+01,4.027609e+01,1.706475e+02
8.939547e+05,1.034670e+01,1.116027e+05,1.291698e+00,9.427970e-01,9.429074e-01,2.586319e-03,1.937974e-08,3.797935e+01,1.080062e-01,3.787134e+01,4.027714e+01,1.706435e+02
8.939647e+05,1.034681e+01,1.116127e+05,1.291813e+00,9.427914e-01,9.429076e-01,2.586513e-03,1.937971e-08,3.798012e+01,1.080062e-01,3.787211e+01,4.027820e+01,1.706395e+02
8.939747e+05,1.034693e+01,1.116227e+05,1.291929e+00,9.427858e-01,9.429078e-01,2.586707e-03,1.937967e-08,3.798088e+01,1.080062e-01,3.787288e+01,4.027925e+01,1.706355e+02
8.939847e+05,1.034704e+01,1.116327e+05,1.292045e+00,9.427802e-01,9.429080e-01,2.586900e-03,1.937964e-08,3.798165e+01,1.080062e-01,3.787365e+01,4.028030e+01,1.706316e+02
8.939947e+05,1.034716e+01,1.116427e+05,1.292161e+00,9.427747e-01,9.429082e-01,2.587094e-03,1.937961e-08,3.798242e+01,1.080062e-01,3.787441e+01,4.028135e+01,1.706276e+02
8.940047e+05,1.034728e+01,1.116527e+05,1.292276e+00,9.427691e-01,9.429083e-01,2.587288e-03,1.937958e-08,3.798319e+01,1.080062e-01,3.787518e+01,4.028240e+01,1.706236e+02
8.940147e+05,1.034739e+01,1.116627e+05,1.292392e+00,9.427635e-01,9.429085e-01,2.587482e-03,1.937955e-08,3.798396e+01,1.080062e-01,3.787595e+01,4.028346e+01,1.706196e+02
8.940247e+05,1.034751e+01,1.116727e+05,1.292508e+00,9.427580e-01,9.429087e-01,2.587676e-03,1.937951e-08,3.798472e+01,1.080062e-01,3.787672e+01,4.028451e+01,1.706156e+02
8.940347e+05,1.034762e+01,1.116827e+05,1.292624e+00,9.427524e-01,9.429089e-01,2.587869e-03,1.937948e-08,3.798549e+01,1.080062e-01,3.787749e+01,4.028556e+01,1.706116e+02
8.940447e+05,1.034774e+01,1.116927e+05,1.292739e+00,9.427468e-01,9.429091e-01,2.588063e-03,1.937945e-08,3.798626e+01,1.080062e-01,3.787825e+01,4.028661e+01,1.706076e+02
8.940547e+05,1.034786e+01,1.117027e+05,1.292855e+00,9.427418e-01,9.429093e-01,2.588257e-03,1.937942e-08,3.798703e+01,1.080062e-01,3.787902e+01,4.028764e+01,1.706036e+02
8.940647e+05,1.034797e+01,1.117127e+05,1.292971e+00,9.427445e-01,9.429094e-01,2.588451e-03,1.937939e-08,3.798765e+01,1.080062e-01,3.787965e+01,4.028819e+01,1.706004e+02
8.940747e+05,1.034809e+01,1.117227e+05,1.293086e+00,9.427656e-01,9.429096e-01,2.588645e-03,1.937936e-08,3.798688e+01,1.080062e-01,3.787888e+01,4.028648e+01,1.706044e+02
8.940847e+05,1.034820e+01,1.117327e+05,1.293202e+00,9.427867e-01,9.429098e-01,2.588838e-03,1.937932e-08,3.798612e+01,1.080062e-01,3.787811e+01,4.028476e+01,1.706084e+02
8.940947e+05,1.034832e+01,1.117427e+05,1.293318e+00,9.428077e-01,9.429100e-01,2.589032e-03,1.937929e-08,3.798535e+01,1.080062e-01,3.787734e+01,4.028305e+01,1.706123e+02
8.941047e+05,1.034843e+01,1.117527e+05,1.293434e+00,9.428288e-01,9.429102e-01,2.589226e-03,1.937926e-08,3.798458e+01,1.080062e-01,3.787657e+01,4.028134e+01,1.706163e+02
8.941147e+05,1.034855e+01,1.117627e+05,1.293549e+00,9.428498e-01,9.429104e-01,2.589420e-03,1.937923e-08,3.798381e+01,1.080062e-01,3.787581e+01,4.027963e+01,1.706203e+02
8.941247e+05,1.034867e+01,1.117727e+05,1.293665e+00,9.428709e-01,9.429105e-01,2.589613e-03,1.937920e-08,3.798305e+01,1.080062e-01,3.787504e+01,4.027792e+01,1.706243e+02
8.941347e+05,1.034878e+01,1.117827e+05,1.293781e+00,9.428920e-01,9.429107e-01,2.589807e-03,1.937916e-08,3.798228e+01,1.080062e-01,3.787427e+01,4.027620e+01,1.706283e+02
8.941447e+05,1.034890e+01,1.117927e+05,1.293897e+00,9.429130e-01,9.429109e-01,2.590001e-03,1.937913e-08,3.798151e+01,1.080062e-01,3.787350e+01,4.027449e+01,1.706323e+02
8.941547e+05,1.034901e+01,1.118027e+05,1.294012e+00,9.429341e-01,9.429111e-01,2.590195e-03,1.937910e-08,3.798074e+01,1.080062e-01,3.787274e+01,4.027278e+01,1.706363e+02
8.941647e+05,1.034913e+01,1.118127e+05,1.294128e+00,9.429551e-01,9.429113e-01,2.590389e-03,1.937907e-08,3.797997e+01,1.080062e-01,3.787197e+01,4.027107e+01,1.706403e+02
8.941747e+05,1.034924e+01,1.118227e+05,1.294244e+00,9.429762e-01,9.429114e-01,2.590582e-03,1.937904e-08,3.797921e+01,1.080062e-01,3.787120e+01,4.026936e+01,1.706443e+02
8.941847e+05,1.034936e+01,1.118327e+05,1.294360e+00,9.429973e-01,9.429116e-01,2.590776e-03,1.937901e-08,3.797844e+01,1.080062e-01,3.787043e+01,4.026765e+01,1.706483e+02
8.941947e+05,1.034948e+01,1.118427e+05,1.294475e+00,9.430183e-01,9.429118e-01,2.590970e-03,1.937897e-08,3.797767e+01,1.080062e-01,3.786966e+01,4.026594e+01,1.706523e+02
8.942047e+05,1.034959e+01,1.118527e+05,1.294591e+00,9.430394e-01,9.429120e-01,2.591164e-03,1.937894e-08,3.797690e+01,1.080062e-01,3.786890e+01,4.026422e+01,1.706562e+02
8.942147e+05,1.034971e+01,1.118627e+05,1.294707e+00,9.430604e-01,9.429122e-01,2.591358e-03,1.937891e-08,3.797613e+01,1.080062e-01,3.786813e+01,4.026251e+01,1.706602e+02
8.942247e+05,1.034982e+01,1.118727e+05,1.294823e+00,9.430815e-01,9.429124e-01,2.591551e-03,1.937888e-08,3.797537e+01,1.080062e-01,3.786736e+01,4.026080e+01,1.706642e+02
8.942347e+05,1.034994e+01,1.118827e+05,1.294938e+00,9.431026e-01,9.429125e-01,2.591745e-03,1.937885e-08,3.797460e+01,1.080062e-01,3.786659e+01,4.025909e+01,1.706682e+02
8.942447e+05,1.035005e+01,1.118927e+05,1.295054e+00,9.431236e-01,9.429127e-01,2.591939e-03,1.937882e-08,3.797383e+01,1.080062e-01,3.786582e+01,4.025738e+01,1.706722e+02
8.942547e+05,1.035017e+01,1.119027e+05,1.295170e+00,9.431447e-01,9.429129e-01,2.592133e-03,1.937878e-08,3.797306e+01,1.080062e-01,3.786506e+01,4.025567e+01,1.706762e+02
8.942647e+05,1.035029e+01,1.119127e+05,1.295286e+00,9.431657e-01,9.429131e-01,2.592327e-03,1.937875e-08,3.797229e+01,1.080062e-01,3.786429e+01,4.025396e+01,1.706802e+02
8.942747e+05,1.035040e+01,1.119227e+05,1.295401e+00,9.431868e-01,9.429133e-01,2.592520e-03,1.937872e-08,3.797153e+01,1.080062e-01,3.786352e+01,4.025225e+01,1.706842e+02
8.942847e+05,1.035052e+01,1.119327e+05,1.295517e+00,9.432079e-01,9.429135e-01,2.592714e-03,1.937869e-08,3.797076e+01,1.080062e-01,3.786275e+01,4.025054e+01,1.706882e+02
8.942947e+05,1.035063e+01,1.119427e+05,1.295633e+00,9.432289e-01,9.429136e-01,2.592908e-03,1.937866e-08,3.796999e+01,1.080062e-01,3.786198e+01,4.024883e+01,1.706922e+02
8.943047e+05,1.035075e+01,1.119527e+05,1.295749e+00,9.432498e-01,9.429138e-01,2.593102e-03,1.937863e-08,3.796922e+01,1.080062e-01,3.786122e+01,4.024712e+01,1.706962e+02
8.943147e+05,1.035086e+01,1.119627e+05,1.295864e+00,9.432668e-01,9.429140e-01,2.593296e-03,1.937860e-08,3.796853e+01,1.080062e-01,3.786052e+01,4.024567e+01,1.707000e+02
8.943247e+05,1.035098e+01,1.119727e+05,1.295980e+00,9.432594e-01,9.429142e-01,2.593489e-03,1.937856e-08,3.796982e+01,1.080062e-01,3.786181e+01,4.024735e+01,1.707000e+02
8.943347e+05,1.035110e+01,1.119827e+05,1.296096e+00,9.432520e-01,9.429144e-01,2.593683e-03,1.937853e-08,3.797110e+01,1.080062e-01,3.786309e+01,4.024902e+01,1.707000e+02
8.943447e+05,1.035121e+01,1.119927e+05,1.296212e+00,9.432447e-01,9.429146e-01,2.593877e-03,1.937850e-08,3.797238e+01,1.080062e-01,3.786438e+01,4.025070e+01,1.707000e+02
8.943547e+05,1.035133e+01,1.120027e+05,1.296327e+00,9.432373e-01,9.429147e-01,2.594071e-03,1.937847e-08,3.797367e+01,1.080062e-01,3.786566e+01,4.025237e+01,1.707000e+02
8.943647e+05,1.035144e+01,1.120127e+05,1.296443e+00,9.432300e-01,9.429149e-01,2.594265e-03,1.937844e-08,3.797495e+01,1.080062e-01,3.786695e+01,4.025405e+01,1.707000e+02
8.943747e+05,1.035156e+01,1.120227e+05,1.296559e+00,9.432226e-01,9.429151e-01,2.594458e-03,1.937841e-08,3.797624e+01,1.080062e-01,3.786823e+01,4.025572e+01,1.707000e+02
8.943847e+05,1.035167e+01,1.120327e+05,1.296675e+00,9.432152e-01,9.429153e-01,2.594652e-03,1.937838e-08,3.797752e+01,1.080062e-01,3.786952e+01,4.025740e+01,1.707000e+02
8.943947e+05,1.035179e+01,1.120427e+05,1.296790e+00,9.432079e-01,9.429155e-01,2.594846e-03,1.937834e-08,3.797881e+01,1.080062e-01,3.787080e+01,4.025907e+01,1.707000e+02
8.944047e+05,1.035191e+01,1.120527e+05,1.296906e+00,9.432005e-01,9.429157e-01,2.595040e-03,1.937831e-08,3.798009e+01,1.080062e-01,3.787208e+01,4.026075e+01,1.707000e+02
8.944147e+05,1.035202e+01,1.120627e+05,1.297022e+00,9.431931e-01,9.429158e-01,2.595233e-03,1.937828e-08,3.798137e+01,1.080062e-01,3.787337e+01,4.026242e+01,1.707000e+02
8.944247e+05,1.035214e+01,1.120727e+05,1.297138e+00,9.431858e-01,9.429160e-01,2.595427e-03,1.937825e-08,3.798266e+01,1.080062e-01,3.787465e+01,4.026410e+01,1.707000e+02
8.944347e+05,1.035225e+01,1.120827e+05,1.297253e+00,9.431784e-01,9.429162e-01,2.595621e-03,1.937822e-08,3.798394e+01,1.080062e-01,3.787594e+01,4.026577e+01,1.707000e+02
8.944447e+05,1.035237e+01,1.120927e+05,1.297369e+00,9.431710e-01,9.429164e-01,2.595815e-03,1.937819e-08,3.798523e+01,1.080062e-01,3.787722e+01,4.026745e+01,1.707000e+02
8.944547e+05,1.035248e+01,1.121027e+05,1.297485e+00,9.431637e-01,9.429166e-01,2.596009e-03,1.937816e-08,3.798651e+01,1.080062e-01,3.787851e+01,4.026912e+01,1.707000e+02
8.944647e+05,1.035260e+01,1.121127e+05,1.297600e+00,9.431563e-01,9.429167e-01,2.596202e-03,1.937812e-08,3.798780e+01,1.080062e-01,3.787979e+01,4.027080e+01,1.707000e+02
8.944747e+05,1.035272e+01,1.121227e+05,1.297716e+00,9.431490e-01,9.429169e-01,2.596396e-03,1.937809e-08,3.798908e+01,1.080062e-01,3.788107e+01,4.027247e+01,1.707000e+02
8.944847e+05,1.035283e+01,1.121327e+05,1.297832e+00,9.431416e-01,9.429171e-01,2.596590e-03,1.937806e-08,3.799036e+01,1.080062e-01,3.788236e+01,4.027415e+01,1.707000e+02
8.944947e+05,1.035295e+01,1.121427e+05,1.297948e+00,9.431342e-01,9.429173e-01,2.596784e-03,1.937803e-08,3.799165e+01,1.080062e-01,3.788364e+01,4.027582e+01,1.707000e+02
8.945047e+05,1.035306e+01,1.121527e+05,1.298063e+00,9.431269e-01,9.429175e-01,2.596978e-03,1.937800e-08,3.799293e+01,1.080062e-01,3.788493e+01,4.027750e+01,1.707000e+02
8.945147e+05,1.035318e+01,1.121627e+05,1.298179e+00,9.431195e-01,9.429177e-01,2.597171e-03,1.937797e-08,3.799422e+01,1.080062e-01,3.788621e+01,4.027917e+01,1.707000e+02
8.945247e+05,1.035329e+01,1.121727e+05,1.298295e+00,9.431121e-01,9.429178e-01,2.597365e-03,1.937794e-08,3.799550e+01,1.080062e-01,3.788750e+01,4.028085e+01,1.707000e+02
8.945347e+05,1.035341e+01,1.121827e+05,1.298411e+00,9.431048e-01,9.429180e-01,2.597559e-03,1.937791e-08,3.799679e+01,1.080062e-01,3.788878e+01,4.028253e+01,1.707000e+02
8.945447e+05,1.035353e+01,1.121927e+05,1.298526e+00,9.430974e-01,9.429182e-01,2.597753e-03,1.937787e-08,3.799807e+01,1.080062e-01,3.789006e+01,4.028420e+01,1.707000e+02
8.945547e+05,1.035364e+01,1.122027e+05,1.298642e+00,9.430900e-01,9.429184e-01,2.597946e-03,1.937784e-08,3.799936e+01,1.080062e-01,3.789135e+01,4.028588e+01,1.707000e+02
8.945647e+05,1.035376e+01,1.122127e+05,1.298758e+00,9.430830e-01,9.429186e-01,2.598140e-03,1.937781e-08,3.800057e+01,1.080237e-01,3.789255e+01,4.028746e+01,1.707000e+02
8.945747e+05,1.035387e+01,1.122227e+05,1.298874e+00,9.430805e-01,9.429188e-01,2.598334e-03,1.937778e-08,3.800083e+01,1.082785e-01,3.789255e+01,4.028783e+01,1.707000e+02
8.945847e+05,1.035399e+01,1.122327e+05,1.298989e+00,9.430779e-01,9.429189e-01,2.598528e-03,1.937775e-08,3.800108e+01,1.085333e-01,3.789255e+01,4.028819e+01,1.707000e+02
8.945947e+05,1.035411e+01,1.122427e+05,1.299105e+00,9.430753e-01,9.429191e-01,2.598722e-03,1.937772e-08,3.800134e+01,1.087881e-01,3.789255e+01,4.028856e+01,1.707000e+02
8.946047e+05,1.035422e+01,1.122527e+05,1.299221e+00,9.430728e-01,9.429193e-01,2.598915e-03,1.937769e-08,3.800160e+01,1.090430e-01,3.789255e+01,4.028893e+01,1.707000e+02
8.946147e+05,1.035434e+01,1.122627e+05,1.299337e+00,9.430702e-01,9.429195e-01,2.599109e-03,1.937766e-08,3.800185e+01,1.092978e-01,3.789256e+01,4.028929e+01,1.707000e+02
8.946247e+05,1.035445e+01,1.122727e+05,1.299452e+00,9.430677e-01,9.429197e-01,2.599303e-03,1.937763e-08,3.800211e+01,1.095526e-01,3.789256e+01,4.028966e+01,1.707000e+02
8.946347e+05,1.035457e+01,1.122827e+05,1.299568e+00,9.430651e-01,9.429199e-01,2.599497e-03,1.937760e-08,3.800237e+01,1.098074e-01,3.789256e+01,4.029002e+01,1.707000e+02
8.946447e+05,1.035468e+01,1.122927e+05,1.299684e+00,9.430626e-01,9.429200e-01,2.599690e-03,1.937756e-08,3.800262e+01,1.100623e-01,3.789256e+01,4.029039e+01,1.707000e+02
8.946547e+05,1.035480e+01,1.123027e+05,1.299800e+00,9.430600e-01,9.429202e-01,2.599884e-03,1.937753e-08,3.800288e+01,1.103171e-01,3.789256e+01,4.029076e+01,1.707000e+02
8.946647e+05,1.035492e+01,1.123127e+05,1.299915e+00,9.430574e-01,9.429204e-01,2.600078e-03,1.937750e-08,3.800314e+01,1.105719e-01,3.789257e+01,4.029112e+01,1.707000e+02
8.946747e+05,1.035503e+01,1.123227e+05,1.300031e+00,9.430549e-01,9.429206e-01,2.600272e-03,1.937747e-08,3.800339e+01,1.108267e-01,3.789257e+01,4.029149e+01,1.707000e+02
8.946847e+05,1.035515e+01,1.123327e+05,1.300147e+00,9.430523e-01,9.429208e-01,2.600466e-03,1.937744e-08,3.800365e+01,1.110816e-01,3.789257e+01,4.029185e+01,1.707000e+02
8.946947e+05,1.035526e+01,1.123427e+05,1.300263e+00,9.430498e-01,9.429210e-01,2.600659e-03,1.937741e-08,3.800391e+01,1.113364e-01,3.789257e+01,4.029222e+01,1.707000e+02
8.947047e+05,1.035538e+01,1.123527e+05,1.300378e+00,9.430472e-01,9.429211e-01,2.600853e-03,1.937738e-08,3.800417e+01,1.115912e-01,3.789257e+01,4.029258e+01,1.707000e+02
8.947147e+05,1.035549e+01,1.123627e+05,1.300494e+00,9.430447e-01,9.429213e-01,2.601047e-03,1.937735e-08,3.800442e+01,1.118461e-01,3.789258e+01,4.029295e+01,1.707000e+02
8.947247e+05,1.035561e+01,1.123727e+05,1.300610e+00,9.430421e-01,9.429215e-01,2.601241e-03,1.937732e-08,3.800468e+01,1.121009e-01,3.789258e+01,4.029332e+01,1.707000e+02
8.947347e+05,1.035573e+01,1.123827e+05,1.300726e+00,9.430396e-01,9.429217e-01,2.601435e-03,1.937729e-08,3.800494e+01,1.123557e-01,3.789258e+01,4.029368e+01,1.707000e+02
8.947447e+05,1.035584e+01,1.123927e+05,1.300841e+00,9.430370e-01,9.429219e-01,2.601628e-03,1.937726e-08,3.800519e+01,1.126105e-01,3.789258e+01,4.029405e+01,1.707000e+02
8.947547e+05,1.035596e+01,1.124027e+05,1.300957e+00,9.430344e-01,9.429220e-01,2.601822e-03,1.937722e-08,3.800545e+01,1.128654e-01,3.789258e+01,4.029441e+01,1.707000e+02
8.947647e+05,1.035607e+01,1.124127e+05,1.301073e+00,9.430319e-01,9.429222e-01,2.602016e-03,1.937719e-08,3.800571e+01,1.131202e-01,3.789259e+01,4.029478e+01,1.707000e+02
8.947747e+05,1.035619e+01,1.124227e+05,1.301189e+00,9.430293e-01,9.429224e-01,2.602210e-03,1.937716e-08,3.800596e+01,1.133750e-01,3.789259e+01,4.029515e+01,1.707000e+02
8.947847e+05,1.035630e+01,1.124327e+05,1.301304e+00,9.430268e-01,9.429226e-01,2.602403e-03,1.937713e-08,3.800622e+01,1.136298e-01,3.789259e+01,4.029551e+01,1.707000e+02
8.947947e+05,1.035642e+01,1.124427e+05,1.301420e+00,9.430242e-01,9.429228e-01,2.602597e-03,1.937710e-08,3.800648e+01,1.138847e-01,3.789259e+01,4.029588e+01,1.707000e+02
8.948047e+05,1.035654e+01,1.124527e+05,1.301536e+00,9.430217e-01,9.429230e-01,2.602791e-03,1.937707e-08,3.800673e+01,1.141395e-01,3.789259e+01,4.029624e+01,1.707000e+02
8.948147e+05,1.035665e+01,1.124627e+05,1.301652e+00,9.430199e-01,9.429231e-01,2.602985e-03,1.937704e-08,3.800675e+01,1.143437e-01,3.789241e+01,4.029632e+01,1.707000e+02
8.948247e+05,1.035677e+01,1.124727e+05,1.301767e+00,9.430258e-01,9.429233e-01,2.603178e-03,1.937701e-08,3.800462e+01,1.140898e-01,3.789053e+01,4.029383e+01,1.707000e+02
8.948347e+05,1.035688e+01,1.124827e+05,1.301883e+00,9.430316e-01,9.429235e-01,2.603372e-03,1.937698e-08,3.800249e+01,1.138358e-01,3.788865e+01,4.029134e+01,1.707000e+02
8.948447e+05,1.035700e+01,1.124927e+05,1.301999e+00,9.430374e-01,9.429237e-01,2.603566e-03,1.937695e-08,3.800035e+01,1.135819e-01,3.788677e+01,4.028884e+01,1.707000e+02
8.948547e+05,1.035711e+01,1.125027e+05,1.302114e+00,9.430432e-01,9.429239e-01,2.603760e-03,1.937692e-08,3.799822e+01,1.133279e-01,3.788489e+01,4.028635e+01,1.707000e+02
8.948647e+05,1.035723e+01,1.125127e+05,1.302230e+00,9.430490e-01,9.429241e-01,2.603954e-03,1.937689e-08,3.799609e+01,1.130740e-01,3.788301e+01,4.028385e+01,1.707000e+02
8.948747e+05,1.035735e+01,1.125227e+05,1.302346e+00,9.430548e-01,9.429242e-01,2.604147e-03,1.937686e-08,3.799395e+01,1.128200e-01,3.788113e+01,4.028136e+01,1.707000e+02
8.948847e+05,1.035746e+01,1.125327e+05,1.302462e+00,9.430606e-01,9.429244e-01,2.604341e-03,1.937682e-08,3.799182e+01,1.125661e-01,3.787925e+01,4.027887e+01,1.707000e+02
8.948947e+05,1.035758e+01,1.125427e+05,1.302577e+00,9.430664e-01,9.429246e-01,2.604535e-03,1.937679e-08,3.798969e+01,1.123121e-01,3.787738e+01,4.027637e+01,1.707000e+02
8.949047e+05,1.035769e+01,1.125527e+05,1.302693e+00,9.430722e-01,9.429248e-01,2.604729e-03,1.937676e-08,3.798755e+01,1.120582e-01,3.787550e+01,4.027388e+01,1.707000e+02
8.949147e+05,1.035781e+01,1.125627e+05,1.302809e+00,9.430780e-01,9.429250e-01,2.604922e-03,1.937673e-08,3.798542e+01,1.118042e-01,3.787362e+01,4.027138e+01,1.707000e+02
8.949247e+05,1.035792e+01,1.125727e+05,1.302925e+00,9.430838e-01,9.429252e-01,2.605116e-03,1.937670e-08,3.798329e+01,1.115503e-01,3.787174e+01,4.026889e+01,1.707000e+02
8.949347e+05,1.035804e+01,1.125827e+05,1.303040e+00,9.430896e-01,9.429253e-01,2.605310e-03,1.937667e-08,3.798115e+01,1.112963e-01,3.786986e+01,4.026640e+01,1.707000e+02
8.949447e+05,1.035816e+01,1.125927e+05,1.303156e+00,9.430954e-01,9.429255e-01,2.605504e-03,1.937664e-08,3.797902e+01,1.110424e-01,3.786798e+01,4.026390e+01,1.707000e+02
8.949547e+05,1.035827e+01,1.126027e+05,1.303272e+00,9.431012e-01,9.429257e-01,2.605698e-03,1.937661e-08,3.797689e+01,1.107884e-01,3.786610e+01,4.026141e+01,1.707000e+02
8.949647e+05,1.035839e+01,1.126127e+05,1.303388e+00,9.431070e-01,9.429259e-01,2.605891e-03,1.937658e-08,3.797476e+01,1.105345e-01,3.786422e+01,4.025892e+01,1.707000e+02
8.949747e+05,1.035850e+01,1.126227e+05,1.303503e+00,9.431128e-01,9.429261e-01,2.606085e-03,1.937655e-08,3.797262e+01,1.102805e-01,3.786234e+01,4.025642e+01,1.707000e+02
8.949847e+05,1.035862e+01,1.126327e+05,1.303619e+00,9.431186e-01,9.429262e-01,2.606279e-03,1.937652e-08,3.797049e+01,1.100266e-01,3.786046e+01,4.025393e+01,1.707000e+02
8.949947e+05,1.035873e+01,1.126427e+05,1.303735e+00,9.431245e-01,9.429264e-01,2.606473e-03,1.937649e-08,3.796836e+01,1.097726e-01,3.785858e+01,4.025143e+01,1.707000e+02
8.950047e+05,1.035885e+01,1.126527e+05,1.303851e+00,9.431303e-01,9.429266e-01,2.606666e-03,1.937646e-08,3.796622e+01,1.095187e-01,3.785670e+01,4.024894e+01,1.707000e+02
8.950147e+05,1.035897e+01,1.126627e+05,1.303966e+00,9.431361e-01,9.429268e-01,2.606860e-03,1.937643e-08,3.796409e+01,1.092648e-01,3.785482e+01,4.024645e+01,1.707000e+02
8.950247e+05,1.035908e+01,1.126727e+05,1.304082e+00,9.431419e-01,9.429270e-01,2.607054e-03,1.937640e-08,3.796196e+01,1.090108e-01,3.785295e+01,4.024395e+01,1.707000e+02
8.950347e+05,1.035920e+01,1.126827e+05,1.304198e+00,9.431477e-01,9.429272e-01,2.607248e-03,1.937637e-08,3.795982e+01,1.087569e-01,3.785107e+01,4.024146e+01,1.707000e+02
8.950447e+05,1.035931e+01,1.126927e+05,1.304314e+00,9.431535e-01,9.429273e-01,2.607441e-03,1.937634e-08,3.795769e+01,1.085029e-01,3.784919e+01,4.023897e+01,1.707000e+02
8.950547e+05,1.035943e+01,1.127027e+05,1.304429e+00,9.431593e-01,9.429275e-01,2.607635e-03,1.937631e-08,3.795556e+01,1.082490e-01,3.784731e+01,4.023647e+01,1.707000e+02
8.950647e+05,1.035955e+01,1.127127e+05,1.304545e+00,9.431644e-01,9.429277e-01,2.607829e-03,1.937628e-08,3.795353e+01,1.080062e-01,3.784552e+01,4.023412e+01,1.707000e+02
8.950747e+05,1.035966e+01,1.127227e+05,1.304661e+00,9.431537e-01,9.429279e-01,2.608023e-03,1.937625e-08,3.795379e+01,1.080062e-01,3.784578e+01,4.023485e+01,1.707000e+02
8.950847e+05,1.035978e+01,1.127327e+05,1.304777e+00,9.431431e-01,9.429281e-01,2.608217e-03,1.937622e-08,3.795404e+01,1.080062e-01,3.784604e+01,4.023557e+01,1.707000e+02
8.950947e+05,1.035989e+01,1.127427e+05,1.304892e+00,9.431325e-01,9.429283e-01,2.608410e-03,1.937618e-08,3.795430e+01,1.080062e-01,3.784629e+01,4.023630e+01,1.707000e+02
8.951047e+05,1.036001e+01,1.127527e+05,1.305008e+00,9.431218e-01,9.429284e-01,2.608604e-03,1.937615e-08,3.795456e+01,1.080062e-01,3.784655e+01,4.023702e+01,1.707000e+02
8.951147e+05,1.036012e+01,1.127627e+05,1.305124e+00,9.431112e-01,9.429286e-01,2.608798e-03,1.937612e-08,3.795481e+01,1.080062e-01,3.784681e+01,4.023775e+01,1.707000e+02
8.951247e+05,1.036024e+01,1.127727e+05,1.305240e+00,9.431006e-01,9.429288e-01,2.608992e-03,1.937609e-08,3.795507e+01,1.080062e-01,3.784706e+01,4.023847e+01,1.707000e+02
8.951347e+05,1.036036e+01,1.127827e+05,1.305355e+00,9.430899e-01,9.429290e-01,2.609185e-03,1.937606e-08,3.795533e+01,1.080062e-01,3.784732e+01,4.023919e+01,1.707000e+02
8.951447e+05,1.036047e+01,1.127927e+05,1.305471e+00,9.430793e-01,9.429292e-01,2.609379e-03,1.937603e-08,3.795558e+01,1.080062e-01,3.784758e+01,4.023992e+01,1.707000e+02
8.951547e+05,1.036059e+01,1.128027e+05,1.305587e+00,9.430687e-01,9.429294e-01,2.609573e-03,1.937600e-08,3.795584e+01,1.080062e-01,3.784783e+01,4.024064e+01,1.707000e+02
8.951647e+05,1.036070e+01,1.128127e+05,1.305703e+00,9.430581e-01,9.429295e-01,2.609767e-03,1.937597e-08,3.795610e+01,1.080062e-01,3.784809e+01,4.024137e+01,1.707000e+02
8.951747e+05,1.036082e+01,1.128227e+05,1.305818e+00,9.430474e-01,9.429297e-01,2.609960e-03,1.937594e-08,3.795635e+01,1.080062e-01,3.784835e+01,4.024209e+01,1.707000e+02
8.951847e+05,1.036093e+01,1.128327e+05,1.305934e+00,9.430368e-01,9.429299e-01,2.610154e-03,1.937591e-08,3.795661e+01,1.080062e-01,3.784860e+01,4.024282e+01,1.707000e+02
8.951947e+05,1.036105e+01,1.128427e+05,1.306050e+00,9.430262e-01,9.429301e-01,2.610348e-03,1.937588e-08,3.795687e+01,1.080062e-01,3.784886e+01,4.024354e+01,1.707000e+02
8.952047e+05,1.036117e+01,1.128527e+05,1.306166e+00,9.430155e-01,9.429303e-01,2.610542e-03,1.937585e-08,3.795712e+01,1.080062e-01,3.784912e+01,4.024427e+01,1.707000e+02
8.952147e+05,1.036128e+01,1.128627e+05,1.306281e+00,9.430049e-01,9.429305e-01,2.610735e-03,1.937582e-08,3.795738e+01,1.080062e-01,3.784938e+01,4.024499e+01,1.707000e+02
8.952247e+05,1.036140e+01,1.128727e+05,1.306397e+00,9.429943e-01,9.429306e-01,2.610929e-03,1.937579e-08,3.795764e+01,1.080062e-01,3.784963e+01,4.024572e+01,1.707000e+02
8.952347e+05,1.036151e+01,1.128827e+05,1.306513e+00,9.429836e-01,9.429308e-01,2.611123e-03,1.937576e-08,3.795790e+01,1.080062e-01,3.784989e+01,4.024644e+01,1.707000e+02
8.952447e+05,1.036163e+01,1.128927e+05,1.306628e+00,9.429730e-01,9.429310e-01,2.611317e-03,1.937573e-08,3.795815e+01,1.080062e-01,3.785015e+01,4.024717e+01,1.707000e+02
8.952547e+05,1.036174e+01,1.129027e+05,1.306744e+00,9.429624e-01,9.429312e-01,2.611511e-03,1.937570e-08,3.795841e+01,1.080062e-01,3.785040e+01,4.024789e+01,1.707000e+02
8.952647e+05,1.036186e+01,1.129127e+05,1.306860e+00,9.429517e-01,9.429314e-01,2.611704e-03,1.937567e-08,3.795867e+01,1.080062e-01,3.785066e+01,4.024862e+01,1.707000e+02
8.952747e+05,1.036198e+01,1.129227e+05,1.306976e+00,9.429411e-01,9.429315e-01,2.611898e-03,1.937564e-08,3.795892e+01,1.080062e-01,3.785092e+01,4.024934e+01,1.707000e+02
8.952847e+05,1.036209e+01,1.129327e+05,1.307091e+00,9.429305e-01,9.429317e-01,2.612092e-03,1.937561e-08,3.795918e+01,1.080062e-01,3.785117e+01,4.025007e+01,1.707000e+02
8.952947e+05,1.036221e+01,1.129427e+05,1.307207e+00,9.429199e-01,9.429319e-01,2.612286e-03,1.937558e-08,3.795944e+01,1.080062e-01,3.785143e+01,4.025079e+01,1.707000e+02
8.953047e+05,1.036232e+01,1.129527e+05,1.307323e+00,9.429092e-01,9.429321e-01,2.612479e-03,1.937555e-08,3.795969e+01,1.080062e-01,3.785169e+01,4.025152e+01,1.707000e+02
8.953147e+05,1.036244e+01,1.129627e+05,1.307439e+00,9.428997e-01,9.429323e-01,2.612673e-03,1.937552e-08,3.796000e+01,1.080062e-01,3.785199e+01,4.025224e+01,1.707000e+02
8.953247e+05,1.036255e+01,1.129727e+05,1.307554e+00,9.429038e-01,9.429325e-01,2.612867e-03,1.937549e-08,3.796085e+01,1.080062e-01,3.785285e+01,4.025298e+01,1.707000e+02
8.953347e+05,1.036267e+01,1.129827e+05,1.307670e+00,9.429079e-01,9.429326e-01,2.613061e-03,1.937546e-08,3.796171e+01,1.080062e-01,3.785370e+01,4.025371e+01,1.707000e+02
8.953447e+05,1.036279e+01,1.129927e+05,1.307786e+00,9.429120e-01,9.429328e-01,2.613254e-03,1.937543e-08,3.796256e+01,1.080062e-01,3.785456e+01,4.025445e+01,1.707000e+02
8.953547e+05,1.036290e+01,1.130027e+05,1.307902e+00,9.429160e-01,9.429330e-01,2.613448e-03,1.937540e-08,3.796342e+01,1.080062e-01,3.785541e+01,4.025518e+01,1.707000e+02
8.953647e+05,1.036302e+01,1.130127e+05,1.308017e+00,9.429201e-01,9.429332e-01,2.613642e-03,1.937537e-08,3.796428e+01,1.080062e-01,3.785627e+01,4.025591e+01,1.707000e+02
8.953747e+05,1.036313e+01,1.130227e+05,1.308133e+00,9.429242e-01,9.429334e-01,2.613836e-03,1.937534e-08,3.796513e+01,1.080062e-01,3.785713e+01,4.025665e+01,1.707000e+02
8.953847e+05,1.036325e+01,1.130327e+05,1.308249e+00,9.429283e-01,9.429336e-01,2.614029e-03,1.937531e-08,3.796599e+01,1.080062e-01,3.785798e+01,4.025738e+01,1.707000e+02
8.953947e+05,1.036336e+01,1.130427e+05,1.308365e+00,9.429324e-01,9.429337e-01,2.614223e-03,1.937528e-08,3.796685e+01,1.080062e-01,3.785884e+01,4.025812e+01,1.707000e+02
8.954047e+05,1.036348e+01,1.130527e+05,1.308480e+00,9.429365e-01,9.429339e-01,2.614417e-03,1.937525e-08,3.796770e+01,1.080062e-01,3.785970e+01,4.025885e+01,1.707000e+02
8.954147e+05,1.036360e+01,1.130627e+05,1.308596e+00,9.429406e-01,9.429341e-01,2.614611e-03,1.937522e-08,3.796856e+01,1.080062e-01,3.786055e+01,4.025958e+01,1.707000e+02
8.954247e+05,1.036371e+01,1.130727e+05,1.308712e+00,9.429446e-01,9.429343e-01,2.614804e-03,1.937519e-08,3.796941e+01,1.080062e-01,3.786141e+01,4.026032e+01,1.707000e+02
8.954347e+05,1.036383e+01,1.130827e+05,1.308828e+00,9.429487e-01,9.429345e-01,2.614998e-03,1.937516e-08,3.797027e+01,1.080062e-01,3.786226e+01,4.026105e+01,1.707000e+02
8.954447e+05,1.036394e+01,1.130927e+05,1.308943e+00,9.429528e-01,9.429347e-01,2.615192e-03,1.937513e-08,3.797113e+01,1.080062e-01,3.786312e+01,4.026179e+01,1.707000e+02
8.954547e+05,1.036406e+01,1.131027e+05,1.309059e+00,9.429569e-01,9.429348e-01,2.615386e-03,1.937510e-08,3.797198e+01,1.080062e-01,3.786398e+01,4.026252e+01,1.707000e+02
8.954647e+05,1.036417e+01,1.131127e+05,1.309175e+00,9.429610e-01,9.429350e-01,2.615579e-03,1.937507e-08,3.797284e+01,1.080062e-01,3.786483e+01,4.026325e+01,1.707000e+02
8.954747e+05,1.036429e+01,1.131227e+05,1.309291e+00,9.429651e-01,9.429352e-01,2.615773e-03,1.937504e-08,3.797370e+01,1.080062e-01,3.786569e+01,4.026399e+01,1.707000e+02
8.954847e+05,1.036441e+01,1.131327e+05,1.309406e+00,9.429692e-01,9.429354e-01,2.615967e-03,1.937501e-08,3.797455e+01,1.080062e-01,3.786655e+01,4.026472e+01,1.707000e+02
8.954947e+05,1.036452e+01,1.131427e+05,1.309522e+00,9.429732e-01,9.429356e-01,2.616161e-03,1.937498e-08,3.797541e+01,1.080062e-01,3.786740e+01,4.026546e+01,1.707000e+02
8.955047e+05,1.036464e+01,1.131527e+05,1.309638e+00,9.429773e-01,9.429357e-01,2.616354e-03,1.937495e-08,3.797626e+01,1.080062e-01,3.786826e+01,4.026619e+01,1.707000e+02
8.955147e+05,1.036475e+01,1.131627e+05,1.309754e+00,9.429814e-01,9.429359e-01,2.616548e-03,1.937492e-08,3.797712e+01,1.080062e-01,3.786911e+01,4.026692e+01,1.707000e+02
8.955247e+05,1.036487e+01,1.131727e+05,1.309869e+00,9.429855e-01,9.429361e-01,2.616742e-03,1.937489e-08,3.797798e+01,1.080062e-01,3.786997e+01,4.026766e+01,1.707000e+02
8.955347e+05,1.036499e+01,1.131827e+05,1.309985e+00,9.429896e-01,9.429363e-01,2.616936e-03,1.937486e-08,3.797883e+01,1.080062e-01,3.787083e+01,4.026839e+01,1.707000e+02
8.955447e+05,1.036510e+01,1.131927e+05,1.310101e+00,9.429937e-01,9.429365e-01,2.617129e-03,1.937483e-08,3.797969e+01,1.080062e-01,3.787168e+01,4.026913e+01,1.707000e+02
8.955547e+05,1.036522e+01,1.132027e+05,1.310217e+00,9.429978e-01,9.429367e-01,2.617323e-03,1.937481e-08,3.798054e+01,1.080062e-01,3.787254e+01,4.026986e+01,1.707000e+02
8.955647e+05,1.036533e+01,1.132127e+05,1.310332e+00,9.430017e-01,9.429368e-01,2.617517e-03,1.937478e-08,3.798128e+01,1.080062e-01,3.787328e+01,4.027048e+01,1.707000e+02
8.955747e+05,1.036545e+01,1.132227e+05,1.310448e+00,9.430039e-01,9.429370e-01,2.617711e-03,1.937475e-08,3.798103e+01,1.080062e-01,3.787302e+01,4.027011e+01,1.707000e+02
