Repository: brandonlampe/CS_Data

# Repository for Crushed Salt Data
**Grant No: 456417**

This is a work in progress!

## Repository Content

### Directory Names
A uniform namining structure still in progress, but in general directories are named according to the following:
 - Names contain no spaces, a single underscore "_" will be used as a file name seperator.
 - Files are for the Crushed Salt Project (CSP); therefore, the first three charaters of each file are "CSP".
 - Folders are organized by which frame the test was performed on i.e., A2 or A3.
 - The fifth and sixth charaters of each file name will therefore be "A" followed by the frame number.

File: UNM_WP_HY_175_09/IscoMeasurements/STAGE10/CREEP_FIT/175_09_STAGE10_CREEP_OUT.csv (part 49 of 71)
Analysis by Brandon Lampe, performed on: 2016/07/06 15:11:46
Experimental results below begin at: 2016/04/17 10:45:14
Duration (sec),Duration (day),Elapsed Time (sec),Elapsed Time (day),Interpolated Fractional Density,Fit to Fractional Density,Fit to Volume Strain,Fit to Volume Strain Rate (1/sec),Confining Pressure (MPa),Pore Pressure (MPa),Terzaghi Pressure (MPa),Solid Pressure (MPa),Temperature (C))
8.955847e+05,1.036556e+01,1.132327e+05,1.310564e+00,9.430061e-01,9.429372e-01,2.617904e-03,1.937472e-08,3.798077e+01,1.080062e-01,3.787277e+01,4.026974e+01,1.707000e+02
8.955947e+05,1.036568e+01,1.132427e+05,1.310680e+00,9.430084e-01,9.429374e-01,2.618098e-03,1.937469e-08,3.798052e+01,1.080062e-01,3.787251e+01,4.026938e+01,1.707000e+02
8.956047e+05,1.036580e+01,1.132527e+05,1.310795e+00,9.430106e-01,9.429376e-01,2.618292e-03,1.937466e-08,3.798026e+01,1.080062e-01,3.787225e+01,4.026901e+01,1.707000e+02
8.956147e+05,1.036591e+01,1.132627e+05,1.310911e+00,9.430129e-01,9.429378e-01,2.618486e-03,1.937463e-08,3.798000e+01,1.080062e-01,3.787200e+01,4.026864e+01,1.707000e+02
8.956247e+05,1.036603e+01,1.132727e+05,1.311027e+00,9.430151e-01,9.429379e-01,2.618679e-03,1.937460e-08,3.797975e+01,1.080062e-01,3.787174e+01,4.026828e+01,1.707000e+02
8.956347e+05,1.036614e+01,1.132827e+05,1.311142e+00,9.430174e-01,9.429381e-01,2.618873e-03,1.937457e-08,3.797949e+01,1.080062e-01,3.787149e+01,4.026791e+01,1.707000e+02
8.956447e+05,1.036626e+01,1.132927e+05,1.311258e+00,9.430196e-01,9.429383e-01,2.619067e-03,1.937454e-08,3.797924e+01,1.080062e-01,3.787123e+01,4.026754e+01,1.707000e+02
8.956547e+05,1.036637e+01,1.133027e+05,1.311374e+00,9.430218e-01,9.429385e-01,2.619261e-03,1.937451e-08,3.797898e+01,1.080062e-01,3.787097e+01,4.026717e+01,1.707000e+02
8.956647e+05,1.036649e+01,1.133127e+05,1.311490e+00,9.430241e-01,9.429387e-01,2.619454e-03,1.937448e-08,3.797872e+01,1.080062e-01,3.787072e+01,4.026681e+01,1.707000e+02
8.956747e+05,1.036661e+01,1.133227e+05,1.311605e+00,9.430263e-01,9.429389e-01,2.619648e-03,1.937445e-08,3.797847e+01,1.080062e-01,3.787046e+01,4.026644e+01,1.707000e+02
8.956847e+05,1.036672e+01,1.133327e+05,1.311721e+00,9.430286e-01,9.429390e-01,2.619842e-03,1.937442e-08,3.797821e+01,1.080062e-01,3.787021e+01,4.026607e+01,1.707000e+02
8.956947e+05,1.036684e+01,1.133427e+05,1.311837e+00,9.430308e-01,9.429392e-01,2.620036e-03,1.937439e-08,3.797796e+01,1.080062e-01,3.786995e+01,4.026571e+01,1.707000e+02
8.957047e+05,1.036695e+01,1.133527e+05,1.311953e+00,9.430331e-01,9.429394e-01,2.620229e-03,1.937436e-08,3.797770e+01,1.080062e-01,3.786969e+01,4.026534e+01,1.707000e+02
8.957147e+05,1.036707e+01,1.133627e+05,1.312068e+00,9.430353e-01,9.429396e-01,2.620423e-03,1.937433e-08,3.797744e+01,1.080062e-01,3.786944e+01,4.026497e+01,1.707000e+02
8.957247e+05,1.036718e+01,1.133727e+05,1.312184e+00,9.430375e-01,9.429398e-01,2.620617e-03,1.937430e-08,3.797719e+01,1.080062e-01,3.786918e+01,4.026461e+01,1.707000e+02
8.957347e+05,1.036730e+01,1.133827e+05,1.312300e+00,9.430398e-01,9.429400e-01,2.620811e-03,1.937427e-08,3.797693e+01,1.080062e-01,3.786893e+01,4.026424e+01,1.707000e+02
8.957447e+05,1.036742e+01,1.133927e+05,1.312416e+00,9.430420e-01,9.429401e-01,2.621004e-03,1.937424e-08,3.797668e+01,1.080062e-01,3.786867e+01,4.026387e+01,1.707000e+02
8.957547e+05,1.036753e+01,1.134027e+05,1.312531e+00,9.430443e-01,9.429403e-01,2.621198e-03,1.937421e-08,3.797642e+01,1.080062e-01,3.786841e+01,4.026351e+01,1.707000e+02
8.957647e+05,1.036765e+01,1.134127e+05,1.312647e+00,9.430465e-01,9.429405e-01,2.621392e-03,1.937419e-08,3.797616e+01,1.080062e-01,3.786816e+01,4.026314e+01,1.707000e+02
8.957747e+05,1.036776e+01,1.134227e+05,1.312763e+00,9.430487e-01,9.429407e-01,2.621586e-03,1.937416e-08,3.797591e+01,1.080062e-01,3.786790e+01,4.026277e+01,1.707000e+02
8.957847e+05,1.036788e+01,1.134327e+05,1.312879e+00,9.430510e-01,9.429409e-01,2.621779e-03,1.937413e-08,3.797565e+01,1.080062e-01,3.786765e+01,4.026240e+01,1.707000e+02
8.957947e+05,1.036799e+01,1.134427e+05,1.312994e+00,9.430532e-01,9.429410e-01,2.621973e-03,1.937410e-08,3.797540e+01,1.080062e-01,3.786739e+01,4.026204e+01,1.707000e+02
8.958047e+05,1.036811e+01,1.134527e+05,1.313110e+00,9.430555e-01,9.429412e-01,2.622167e-03,1.937407e-08,3.797514e+01,1.080062e-01,3.786713e+01,4.026167e+01,1.707000e+02
8.958147e+05,1.036823e+01,1.134627e+05,1.313226e+00,9.430576e-01,9.429414e-01,2.622361e-03,1.937404e-08,3.797495e+01,1.080062e-01,3.786694e+01,4.026138e+01,1.707000e+02
8.958247e+05,1.036834e+01,1.134727e+05,1.313342e+00,9.430569e-01,9.429416e-01,2.622554e-03,1.937401e-08,3.797598e+01,1.080062e-01,3.786797e+01,4.026250e+01,1.707000e+02
8.958347e+05,1.036846e+01,1.134827e+05,1.313457e+00,9.430561e-01,9.429418e-01,2.622748e-03,1.937398e-08,3.797701e+01,1.080062e-01,3.786900e+01,4.026363e+01,1.707000e+02
8.958447e+05,1.036857e+01,1.134927e+05,1.313573e+00,9.430554e-01,9.429420e-01,2.622942e-03,1.937395e-08,3.797804e+01,1.080062e-01,3.787004e+01,4.026475e+01,1.707000e+02
8.958547e+05,1.036869e+01,1.135027e+05,1.313689e+00,9.430547e-01,9.429421e-01,2.623136e-03,1.937392e-08,3.797907e+01,1.080062e-01,3.787107e+01,4.026587e+01,1.707000e+02
8.958647e+05,1.036880e+01,1.135127e+05,1.313805e+00,9.430540e-01,9.429423e-01,2.623329e-03,1.937389e-08,3.798010e+01,1.080062e-01,3.787210e+01,4.026700e+01,1.707000e+02
8.958747e+05,1.036892e+01,1.135227e+05,1.313920e+00,9.430533e-01,9.429425e-01,2.623523e-03,1.937386e-08,3.798114e+01,1.080062e-01,3.787313e+01,4.026812e+01,1.707000e+02
8.958847e+05,1.036904e+01,1.135327e+05,1.314036e+00,9.430526e-01,9.429427e-01,2.623717e-03,1.937383e-08,3.798217e+01,1.080062e-01,3.787416e+01,4.026925e+01,1.707000e+02
8.958947e+05,1.036915e+01,1.135427e+05,1.314152e+00,9.430518e-01,9.429429e-01,2.623911e-03,1.937380e-08,3.798320e+01,1.080062e-01,3.787519e+01,4.027037e+01,1.707000e+02
8.959047e+05,1.036927e+01,1.135527e+05,1.314268e+00,9.430511e-01,9.429431e-01,2.624104e-03,1.937378e-08,3.798423e+01,1.080062e-01,3.787622e+01,4.027149e+01,1.707000e+02
8.959147e+05,1.036938e+01,1.135627e+05,1.314383e+00,9.430504e-01,9.429432e-01,2.624298e-03,1.937375e-08,3.798526e+01,1.080062e-01,3.787725e+01,4.027262e+01,1.707000e+02
8.959247e+05,1.036950e+01,1.135727e+05,1.314499e+00,9.430497e-01,9.429434e-01,2.624492e-03,1.937372e-08,3.798629e+01,1.080062e-01,3.787828e+01,4.027374e+01,1.707000e+02
8.959347e+05,1.036961e+01,1.135827e+05,1.314615e+00,9.430490e-01,9.429436e-01,2.624686e-03,1.937369e-08,3.798732e+01,1.080062e-01,3.787932e+01,4.027487e+01,1.707000e+02
8.959447e+05,1.036973e+01,1.135927e+05,1.314731e+00,9.430483e-01,9.429438e-01,2.624879e-03,1.937366e-08,3.798835e+01,1.080062e-01,3.788035e+01,4.027599e+01,1.707000e+02
8.959547e+05,1.036985e+01,1.136027e+05,1.314846e+00,9.430475e-01,9.429440e-01,2.625073e-03,1.937363e-08,3.798938e+01,1.080062e-01,3.788138e+01,4.027711e+01,1.707000e+02
8.959647e+05,1.036996e+01,1.136127e+05,1.314962e+00,9.430468e-01,9.429442e-01,2.625267e-03,1.937360e-08,3.799041e+01,1.080062e-01,3.788241e+01,4.027824e+01,1.707000e+02
8.959747e+05,1.037008e+01,1.136227e+05,1.315078e+00,9.430461e-01,9.429443e-01,2.625461e-03,1.937357e-08,3.799145e+01,1.080062e-01,3.788344e+01,4.027936e+01,1.707000e+02
8.959847e+05,1.037019e+01,1.136327e+05,1.315194e+00,9.430454e-01,9.429445e-01,2.625654e-03,1.937354e-08,3.799248e+01,1.080062e-01,3.788447e+01,4.028048e+01,1.707000e+02
8.959947e+05,1.037031e+01,1.136427e+05,1.315309e+00,9.430447e-01,9.429447e-01,2.625848e-03,1.937351e-08,3.799351e+01,1.080062e-01,3.788550e+01,4.028161e+01,1.707000e+02
8.960047e+05,1.037042e+01,1.136527e+05,1.315425e+00,9.430440e-01,9.429449e-01,2.626042e-03,1.937348e-08,3.799454e+01,1.080062e-01,3.788653e+01,4.028273e+01,1.707000e+02
8.960147e+05,1.037054e+01,1.136627e+05,1.315541e+00,9.430432e-01,9.429451e-01,2.626236e-03,1.937346e-08,3.799557e+01,1.080062e-01,3.788756e+01,4.028386e+01,1.707000e+02
8.960247e+05,1.037066e+01,1.136727e+05,1.315656e+00,9.430425e-01,9.429452e-01,2.626429e-03,1.937343e-08,3.799660e+01,1.080062e-01,3.788859e+01,4.028498e+01,1.707000e+02
8.960347e+05,1.037077e+01,1.136827e+05,1.315772e+00,9.430418e-01,9.429454e-01,2.626623e-03,1.937340e-08,3.799763e+01,1.080062e-01,3.788963e+01,4.028610e+01,1.707000e+02
8.960447e+05,1.037089e+01,1.136927e+05,1.315888e+00,9.430411e-01,9.429456e-01,2.626817e-03,1.937337e-08,3.799866e+01,1.080062e-01,3.789066e+01,4.028723e+01,1.707000e+02
8.960547e+05,1.037100e+01,1.137027e+05,1.316004e+00,9.430404e-01,9.429458e-01,2.627011e-03,1.937334e-08,3.799969e+01,1.080062e-01,3.789169e+01,4.028835e+01,1.707000e+02
8.960647e+05,1.037112e+01,1.137127e+05,1.316119e+00,9.430403e-01,9.429460e-01,2.627204e-03,1.937331e-08,3.800047e+01,1.080062e-01,3.789246e+01,4.028917e+01,1.707000e+02
8.960747e+05,1.037124e+01,1.137227e+05,1.316235e+00,9.430436e-01,9.429462e-01,2.627398e-03,1.937328e-08,3.799995e+01,1.080062e-01,3.789195e+01,4.028849e+01,1.707000e+02
8.960847e+05,1.037135e+01,1.137327e+05,1.316351e+00,9.430468e-01,9.429463e-01,2.627592e-03,1.937325e-08,3.799944e+01,1.080062e-01,3.789144e+01,4.028781e+01,1.707000e+02
8.960947e+05,1.037147e+01,1.137427e+05,1.316467e+00,9.430501e-01,9.429465e-01,2.627785e-03,1.937322e-08,3.799893e+01,1.080062e-01,3.789092e+01,4.028713e+01,1.707000e+02
8.961047e+05,1.037158e+01,1.137527e+05,1.316582e+00,9.430534e-01,9.429467e-01,2.627979e-03,1.937320e-08,3.799842e+01,1.080062e-01,3.789041e+01,4.028644e+01,1.707000e+02
8.961147e+05,1.037170e+01,1.137627e+05,1.316698e+00,9.430566e-01,9.429469e-01,2.628173e-03,1.937317e-08,3.799791e+01,1.080062e-01,3.788990e+01,4.028576e+01,1.707000e+02
8.961247e+05,1.037181e+01,1.137727e+05,1.316814e+00,9.430599e-01,9.429471e-01,2.628367e-03,1.937314e-08,3.799739e+01,1.080062e-01,3.788939e+01,4.028508e+01,1.707000e+02
8.961347e+05,1.037193e+01,1.137827e+05,1.316930e+00,9.430631e-01,9.429473e-01,2.628560e-03,1.937311e-08,3.799688e+01,1.080062e-01,3.788888e+01,4.028440e+01,1.707000e+02
8.961447e+05,1.037205e+01,1.137927e+05,1.317045e+00,9.430664e-01,9.429474e-01,2.628754e-03,1.937308e-08,3.799637e+01,1.080062e-01,3.788836e+01,4.028372e+01,1.707000e+02
8.961547e+05,1.037216e+01,1.138027e+05,1.317161e+00,9.430697e-01,9.429476e-01,2.628948e-03,1.937305e-08,3.799586e+01,1.080062e-01,3.788785e+01,4.028304e+01,1.707000e+02
8.961647e+05,1.037228e+01,1.138127e+05,1.317277e+00,9.430729e-01,9.429478e-01,2.629142e-03,1.937302e-08,3.799535e+01,1.080062e-01,3.788734e+01,4.028235e+01,1.707000e+02
8.961747e+05,1.037239e+01,1.138227e+05,1.317393e+00,9.430762e-01,9.429480e-01,2.629335e-03,1.937299e-08,3.799483e+01,1.080062e-01,3.788683e+01,4.028167e+01,1.707000e+02
8.961847e+05,1.037251e+01,1.138327e+05,1.317508e+00,9.430794e-01,9.429482e-01,2.629529e-03,1.937296e-08,3.799432e+01,1.080062e-01,3.788632e+01,4.028099e+01,1.707000e+02
8.961947e+05,1.037262e+01,1.138427e+05,1.317624e+00,9.430827e-01,9.429484e-01,2.629723e-03,1.937294e-08,3.799381e+01,1.080062e-01,3.788580e+01,4.028031e+01,1.707000e+02
8.962047e+05,1.037274e+01,1.138527e+05,1.317740e+00,9.430859e-01,9.429485e-01,2.629917e-03,1.937291e-08,3.799330e+01,1.080062e-01,3.788529e+01,4.027963e+01,1.707000e+02
8.962147e+05,1.037286e+01,1.138627e+05,1.317856e+00,9.430892e-01,9.429487e-01,2.630110e-03,1.937288e-08,3.799279e+01,1.080062e-01,3.788478e+01,4.027895e+01,1.707000e+02
8.962247e+05,1.037297e+01,1.138727e+05,1.317971e+00,9.430925e-01,9.429489e-01,2.630304e-03,1.937285e-08,3.799227e+01,1.080062e-01,3.788427e+01,4.027826e+01,1.707000e+02
8.962347e+05,1.037309e+01,1.138827e+05,1.318087e+00,9.430957e-01,9.429491e-01,2.630498e-03,1.937282e-08,3.799176e+01,1.080062e-01,3.788376e+01,4.027758e+01,1.707000e+02
8.962447e+05,1.037320e+01,1.138927e+05,1.318203e+00,9.430990e-01,9.429493e-01,2.630691e-03,1.937279e-08,3.799125e+01,1.080062e-01,3.788324e+01,4.027690e+01,1.707000e+02
8.962547e+05,1.037332e+01,1.139027e+05,1.318319e+00,9.431022e-01,9.429495e-01,2.630885e-03,1.937276e-08,3.799074e+01,1.080062e-01,3.788273e+01,4.027622e+01,1.707000e+02
8.962647e+05,1.037343e+01,1.139127e+05,1.318434e+00,9.431055e-01,9.429496e-01,2.631079e-03,1.937273e-08,3.799023e+01,1.080062e-01,3.788222e+01,4.027554e+01,1.707000e+02
8.962747e+05,1.037355e+01,1.139227e+05,1.318550e+00,9.431088e-01,9.429498e-01,2.631273e-03,1.937271e-08,3.798971e+01,1.080062e-01,3.788171e+01,4.027486e+01,1.707000e+02
8.962847e+05,1.037367e+01,1.139327e+05,1.318666e+00,9.431120e-01,9.429500e-01,2.631466e-03,1.937268e-08,3.798920e+01,1.080062e-01,3.788120e+01,4.027417e+01,1.707000e+02
8.962947e+05,1.037378e+01,1.139427e+05,1.318782e+00,9.431153e-01,9.429502e-01,2.631660e-03,1.937265e-08,3.798869e+01,1.080062e-01,3.788068e+01,4.027349e+01,1.707000e+02
8.963047e+05,1.037390e+01,1.139527e+05,1.318897e+00,9.431185e-01,9.429504e-01,2.631854e-03,1.937262e-08,3.798818e+01,1.080062e-01,3.788017e+01,4.027281e+01,1.707000e+02
8.963147e+05,1.037401e+01,1.139627e+05,1.319013e+00,9.431220e-01,9.429505e-01,2.632048e-03,1.937259e-08,3.798760e+01,1.080062e-01,3.787959e+01,4.027205e+01,1.707000e+02
8.963247e+05,1.037413e+01,1.139727e+05,1.319129e+00,9.431268e-01,9.429507e-01,2.632241e-03,1.937256e-08,3.798649e+01,1.080062e-01,3.787848e+01,4.027067e+01,1.707000e+02
8.963347e+05,1.037424e+01,1.139827e+05,1.319245e+00,9.431315e-01,9.429509e-01,2.632435e-03,1.937253e-08,3.798538e+01,1.080062e-01,3.787737e+01,4.026929e+01,1.707000e+02
8.963447e+05,1.037436e+01,1.139927e+05,1.319360e+00,9.431363e-01,9.429511e-01,2.632629e-03,1.937251e-08,3.798427e+01,1.080062e-01,3.787627e+01,4.026791e+01,1.707000e+02
8.963547e+05,1.037448e+01,1.140027e+05,1.319476e+00,9.431411e-01,9.429513e-01,2.632823e-03,1.937248e-08,3.798316e+01,1.080062e-01,3.787516e+01,4.026653e+01,1.707000e+02
8.963647e+05,1.037459e+01,1.140127e+05,1.319592e+00,9.431459e-01,9.429515e-01,2.633016e-03,1.937245e-08,3.798205e+01,1.080062e-01,3.787405e+01,4.026515e+01,1.707000e+02
8.963747e+05,1.037471e+01,1.140227e+05,1.319708e+00,9.431507e-01,9.429516e-01,2.633210e-03,1.937242e-08,3.798094e+01,1.080062e-01,3.787294e+01,4.026377e+01,1.707000e+02
8.963847e+05,1.037482e+01,1.140327e+05,1.319823e+00,9.431555e-01,9.429518e-01,2.633404e-03,1.937239e-08,3.797983e+01,1.080062e-01,3.787183e+01,4.026239e+01,1.707000e+02
8.963947e+05,1.037494e+01,1.140427e+05,1.319939e+00,9.431603e-01,9.429520e-01,2.633597e-03,1.937236e-08,3.797873e+01,1.080062e-01,3.787072e+01,4.026101e+01,1.707000e+02
8.964047e+05,1.037505e+01,1.140527e+05,1.320055e+00,9.431651e-01,9.429522e-01,2.633791e-03,1.937233e-08,3.797762e+01,1.080062e-01,3.786961e+01,4.025963e+01,1.707000e+02
8.964147e+05,1.037517e+01,1.140627e+05,1.320170e+00,9.431699e-01,9.429524e-01,2.633985e-03,1.937231e-08,3.797651e+01,1.080062e-01,3.786850e+01,4.025825e+01,1.707000e+02
8.964247e+05,1.037529e+01,1.140727e+05,1.320286e+00,9.431747e-01,9.429526e-01,2.634179e-03,1.937228e-08,3.797540e+01,1.080062e-01,3.786739e+01,4.025687e+01,1.707000e+02
8.964347e+05,1.037540e+01,1.140827e+05,1.320402e+00,9.431795e-01,9.429527e-01,2.634372e-03,1.937225e-08,3.797429e+01,1.080062e-01,3.786628e+01,4.025549e+01,1.707000e+02
8.964447e+05,1.037552e+01,1.140927e+05,1.320518e+00,9.431842e-01,9.429529e-01,2.634566e-03,1.937222e-08,3.797318e+01,1.080062e-01,3.786517e+01,4.025411e+01,1.707000e+02
8.964547e+05,1.037563e+01,1.141027e+05,1.320633e+00,9.431890e-01,9.429531e-01,2.634760e-03,1.937219e-08,3.797207e+01,1.080062e-01,3.786406e+01,4.025273e+01,1.707000e+02
8.964647e+05,1.037575e+01,1.141127e+05,1.320749e+00,9.431938e-01,9.429533e-01,2.634954e-03,1.937216e-08,3.797096e+01,1.080062e-01,3.786295e+01,4.025135e+01,1.707000e+02
8.964747e+05,1.037586e+01,1.141227e+05,1.320865e+00,9.431986e-01,9.429535e-01,2.635147e-03,1.937214e-08,3.796985e+01,1.080062e-01,3.786184e+01,4.024997e+01,1.707000e+02
8.964847e+05,1.037598e+01,1.141327e+05,1.320981e+00,9.432034e-01,9.429537e-01,2.635341e-03,1.937211e-08,3.796874e+01,1.080062e-01,3.786074e+01,4.024859e+01,1.707000e+02
8.964947e+05,1.037610e+01,1.141427e+05,1.321096e+00,9.432082e-01,9.429538e-01,2.635535e-03,1.937208e-08,3.796763e+01,1.080062e-01,3.785963e+01,4.024721e+01,1.707000e+02
8.965047e+05,1.037621e+01,1.141527e+05,1.321212e+00,9.432130e-01,9.429540e-01,2.635728e-03,1.937205e-08,3.796652e+01,1.080062e-01,3.785852e+01,4.024583e+01,1.707000e+02
8.965147e+05,1.037633e+01,1.141627e+05,1.321328e+00,9.432178e-01,9.429542e-01,2.635922e-03,1.937202e-08,3.796541e+01,1.080062e-01,3.785741e+01,4.024445e+01,1.707000e+02
8.965247e+05,1.037644e+01,1.141727e+05,1.321444e+00,9.432226e-01,9.429544e-01,2.636116e-03,1.937199e-08,3.796430e+01,1.080062e-01,3.785630e+01,4.024307e+01,1.707000e+02
8.965347e+05,1.037656e+01,1.141827e+05,1.321559e+00,9.432274e-01,9.429546e-01,2.636310e-03,1.937197e-08,3.796320e+01,1.080062e-01,3.785519e+01,4.024169e+01,1.707000e+02
8.965447e+05,1.037668e+01,1.141927e+05,1.321675e+00,9.432322e-01,9.429547e-01,2.636503e-03,1.937194e-08,3.796209e+01,1.080062e-01,3.785408e+01,4.024031e+01,1.707000e+02
8.965547e+05,1.037679e+01,1.142027e+05,1.321791e+00,9.432371e-01,9.429549e-01,2.636697e-03,1.937191e-08,3.796098e+01,1.080062e-01,3.785297e+01,4.023892e+01,1.707000e+02
8.965647e+05,1.037691e+01,1.142127e+05,1.321907e+00,9.432443e-01,9.429551e-01,2.636891e-03,1.937188e-08,3.796004e+01,1.080062e-01,3.785203e+01,4.023762e+01,1.707002e+02
8.965747e+05,1.037702e+01,1.142227e+05,1.322022e+00,9.432386e-01,9.429553e-01,2.637084e-03,1.937185e-08,3.796192e+01,1.080062e-01,3.785392e+01,4.023986e+01,1.707042e+02
8.965847e+05,1.037714e+01,1.142327e+05,1.322138e+00,9.432328e-01,9.429555e-01,2.637278e-03,1.937182e-08,3.796381e+01,1.080062e-01,3.785580e+01,4.024211e+01,1.707082e+02
8.965947e+05,1.037725e+01,1.142427e+05,1.322254e+00,9.432271e-01,9.429557e-01,2.637472e-03,1.937180e-08,3.796569e+01,1.080062e-01,3.785768e+01,4.024435e+01,1.707122e+02
8.966047e+05,1.037737e+01,1.142527e+05,1.322370e+00,9.432213e-01,9.429558e-01,2.637666e-03,1.937177e-08,3.796757e+01,1.080062e-01,3.785957e+01,4.024659e+01,1.707162e+02
8.966147e+05,1.037749e+01,1.142627e+05,1.322485e+00,9.432155e-01,9.429560e-01,2.637859e-03,1.937174e-08,3.796946e+01,1.080062e-01,3.786145e+01,4.024883e+01,1.707203e+02
8.966247e+05,1.037760e+01,1.142727e+05,1.322601e+00,9.432098e-01,9.429562e-01,2.638053e-03,1.937171e-08,3.797134e+01,1.080062e-01,3.786333e+01,4.025108e+01,1.707243e+02
8.966347e+05,1.037772e+01,1.142827e+05,1.322717e+00,9.432040e-01,9.429564e-01,2.638247e-03,1.937168e-08,3.797322e+01,1.080062e-01,3.786522e+01,4.025332e+01,1.707283e+02
8.966447e+05,1.037783e+01,1.142927e+05,1.322833e+00,9.431982e-01,9.429566e-01,2.638441e-03,1.937166e-08,3.797511e+01,1.080062e-01,3.786710e+01,4.025556e+01,1.707323e+02
8.966547e+05,1.037795e+01,1.143027e+05,1.322948e+00,9.431925e-01,9.429568e-01,2.638634e-03,1.937163e-08,3.797699e+01,1.080062e-01,3.786899e+01,4.025780e+01,1.707363e+02
8.966647e+05,1.037806e+01,1.143127e+05,1.323064e+00,9.431867e-01,9.429569e-01,2.638828e-03,1.937160e-08,3.797888e+01,1.080062e-01,3.787087e+01,4.026004e+01,1.707403e+02
8.966747e+05,1.037818e+01,1.143227e+05,1.323180e+00,9.431810e-01,9.429571e-01,2.639022e-03,1.937157e-08,3.798076e+01,1.080062e-01,3.787275e+01,4.026229e+01,1.707443e+02
8.966847e+05,1.037830e+01,1.143327e+05,1.323296e+00,9.431752e-01,9.429573e-01,2.639215e-03,1.937154e-08,3.798264e+01,1.080062e-01,3.787464e+01,4.026453e+01,1.707483e+02
8.966947e+05,1.037841e+01,1.143427e+05,1.323411e+00,9.431694e-01,9.429575e-01,2.639409e-03,1.937152e-08,3.798453e+01,1.080062e-01,3.787652e+01,4.026677e+01,1.707523e+02
8.967047e+05,1.037853e+01,1.143527e+05,1.323527e+00,9.431637e-01,9.429577e-01,2.639603e-03,1.937149e-08,3.798641e+01,1.080062e-01,3.787840e+01,4.026901e+01,1.707563e+02
8.967147e+05,1.037864e+01,1.143627e+05,1.323643e+00,9.431579e-01,9.429579e-01,2.639797e-03,1.937146e-08,3.798829e+01,1.080062e-01,3.788029e+01,4.027126e+01,1.707603e+02
8.967247e+05,1.037876e+01,1.143727e+05,1.323759e+00,9.431522e-01,9.429580e-01,2.639990e-03,1.937143e-08,3.799018e+01,1.080062e-01,3.788217e+01,4.027350e+01,1.707643e+02
8.967347e+05,1.037887e+01,1.143827e+05,1.323874e+00,9.431464e-01,9.429582e-01,2.640184e-03,1.937140e-08,3.799206e+01,1.080062e-01,3.788406e+01,4.027574e+01,1.707683e+02
8.967447e+05,1.037899e+01,1.143927e+05,1.323990e+00,9.431406e-01,9.429584e-01,2.640378e-03,1.937137e-08,3.799395e+01,1.080062e-01,3.788594e+01,4.027799e+01,1.707723e+02
8.967547e+05,1.037911e+01,1.144027e+05,1.324106e+00,9.431349e-01,9.429586e-01,2.640571e-03,1.937135e-08,3.799583e+01,1.080062e-01,3.788782e+01,4.028023e+01,1.707763e+02
8.967647e+05,1.037922e+01,1.144127e+05,1.324221e+00,9.431291e-01,9.429588e-01,2.640765e-03,1.937132e-08,3.799771e+01,1.080062e-01,3.788971e+01,4.028247e+01,1.707803e+02
8.967747e+05,1.037934e+01,1.144227e+05,1.324337e+00,9.431234e-01,9.429590e-01,2.640959e-03,1.937129e-08,3.799960e+01,1.080062e-01,3.789159e+01,4.028471e+01,1.707843e+02
8.967847e+05,1.037945e+01,1.144327e+05,1.324453e+00,9.431176e-01,9.429591e-01,2.641153e-03,1.937126e-08,3.800148e+01,1.080062e-01,3.789347e+01,4.028696e+01,1.707883e+02
8.967947e+05,1.037957e+01,1.144427e+05,1.324569e+00,9.431118e-01,9.429593e-01,2.641346e-03,1.937123e-08,3.800336e+01,1.080062e-01,3.789536e+01,4.028920e+01,1.707923e+02
8.968047e+05,1.037968e+01,1.144527e+05,1.324684e+00,9.431061e-01,9.429595e-01,2.641540e-03,1.937121e-08,3.800525e+01,1.080062e-01,3.789724e+01,4.029144e+01,1.707963e+02
8.968147e+05,1.037980e+01,1.144627e+05,1.324800e+00,9.431019e-01,9.429597e-01,2.641734e-03,1.937118e-08,3.800697e+01,1.080287e-01,3.789894e+01,4.029344e+01,1.708004e+02
8.968247e+05,1.037992e+01,1.144727e+05,1.324916e+00,9.431141e-01,9.429599e-01,2.641927e-03,1.937115e-08,3.800697e+01,1.082835e-01,3.789868e+01,4.029290e+01,1.708044e+02
8.968347e+05,1.038003e+01,1.144827e+05,1.325032e+00,9.431264e-01,9.429600e-01,2.642121e-03,1.937112e-08,3.800697e+01,1.085384e-01,3.789843e+01,4.029237e+01,1.708084e+02
8.968447e+05,1.038015e+01,1.144927e+05,1.325147e+00,9.431386e-01,9.429602e-01,2.642315e-03,1.937110e-08,3.800697e+01,1.087932e-01,3.789817e+01,4.029183e+01,1.708124e+02
8.968547e+05,1.038026e+01,1.145027e+05,1.325263e+00,9.431509e-01,9.429604e-01,2.642509e-03,1.937107e-08,3.800697e+01,1.090480e-01,3.789792e+01,4.029129e+01,1.708164e+02
8.968647e+05,1.038038e+01,1.145127e+05,1.325379e+00,9.431631e-01,9.429606e-01,2.642702e-03,1.937104e-08,3.800697e+01,1.093028e-01,3.789766e+01,4.029076e+01,1.708204e+02
8.968747e+05,1.038049e+01,1.145227e+05,1.325495e+00,9.431753e-01,9.429608e-01,2.642896e-03,1.937101e-08,3.800697e+01,1.095577e-01,3.789741e+01,4.029022e+01,1.708244e+02
8.968847e+05,1.038061e+01,1.145327e+05,1.325610e+00,9.431876e-01,9.429610e-01,2.643090e-03,1.937098e-08,3.800697e+01,1.098125e-01,3.789715e+01,4.028968e+01,1.708284e+02
8.968947e+05,1.038073e+01,1.145427e+05,1.325726e+00,9.431998e-01,9.429611e-01,2.643283e-03,1.937096e-08,3.800697e+01,1.100673e-01,3.789690e+01,4.028915e+01,1.708324e+02
8.969047e+05,1.038084e+01,1.145527e+05,1.325842e+00,9.432120e-01,9.429613e-01,2.643477e-03,1.937093e-08,3.800697e+01,1.103221e-01,3.789664e+01,4.028861e+01,1.708364e+02
8.969147e+05,1.038096e+01,1.145627e+05,1.325958e+00,9.432243e-01,9.429615e-01,2.643671e-03,1.937090e-08,3.800697e+01,1.105770e-01,3.789639e+01,4.028807e+01,1.708404e+02
8.969247e+05,1.038107e+01,1.145727e+05,1.326073e+00,9.432365e-01,9.429617e-01,2.643865e-03,1.937087e-08,3.800697e+01,1.108318e-01,3.789613e+01,4.028754e+01,1.708444e+02
8.969347e+05,1.038119e+01,1.145827e+05,1.326189e+00,9.432488e-01,9.429619e-01,2.644058e-03,1.937085e-08,3.800697e+01,1.110866e-01,3.789588e+01,4.028700e+01,1.708484e+02
8.969447e+05,1.038130e+01,1.145927e+05,1.326305e+00,9.432610e-01,9.429621e-01,2.644252e-03,1.937082e-08,3.800697e+01,1.113414e-01,3.789562e+01,4.028646e+01,1.708524e+02
8.969547e+05,1.038142e+01,1.146027e+05,1.326421e+00,9.432732e-01,9.429622e-01,2.644446e-03,1.937079e-08,3.800697e+01,1.115963e-01,3.789537e+01,4.028593e+01,1.708564e+02
8.969647e+05,1.038154e+01,1.146127e+05,1.326536e+00,9.432855e-01,9.429624e-01,2.644639e-03,1.937076e-08,3.800697e+01,1.118511e-01,3.789511e+01,4.028539e+01,1.708604e+02
8.969747e+05,1.038165e+01,1.146227e+05,1.326652e+00,9.432977e-01,9.429626e-01,2.644833e-03,1.937073e-08,3.800697e+01,1.121059e-01,3.789486e+01,4.028485e+01,1.708644e+02
8.969847e+05,1.038177e+01,1.146327e+05,1.326768e+00,9.433099e-01,9.429628e-01,2.645027e-03,1.937071e-08,3.800697e+01,1.123607e-01,3.789460e+01,4.028432e+01,1.708684e+02
8.969947e+05,1.038188e+01,1.146427e+05,1.326884e+00,9.433222e-01,9.429630e-01,2.645221e-03,1.937068e-08,3.800697e+01,1.126156e-01,3.789435e+01,4.028378e+01,1.708724e+02
8.970047e+05,1.038200e+01,1.146527e+05,1.326999e+00,9.433344e-01,9.429632e-01,2.645414e-03,1.937065e-08,3.800697e+01,1.128704e-01,3.789410e+01,4.028324e+01,1.708764e+02
8.970147e+05,1.038212e+01,1.146627e+05,1.327115e+00,9.433467e-01,9.429633e-01,2.645608e-03,1.937062e-08,3.800697e+01,1.131252e-01,3.789384e+01,4.028271e+01,1.708805e+02
8.970247e+05,1.038223e+01,1.146727e+05,1.327231e+00,9.433589e-01,9.429635e-01,2.645802e-03,1.937060e-08,3.800697e+01,1.133800e-01,3.789359e+01,4.028217e+01,1.708845e+02
8.970347e+05,1.038235e+01,1.146827e+05,1.327347e+00,9.433711e-01,9.429637e-01,2.645995e-03,1.937057e-08,3.800697e+01,1.136349e-01,3.789333e+01,4.028163e+01,1.708885e+02
8.970447e+05,1.038246e+01,1.146927e+05,1.327462e+00,9.433834e-01,9.429639e-01,2.646189e-03,1.937054e-08,3.800697e+01,1.138897e-01,3.789308e+01,4.028110e+01,1.708925e+02
8.970547e+05,1.038258e+01,1.147027e+05,1.327578e+00,9.433956e-01,9.429641e-01,2.646383e-03,1.937051e-08,3.800697e+01,1.141445e-01,3.789282e+01,4.028056e+01,1.708965e+02
8.970647e+05,1.038269e+01,1.147127e+05,1.327694e+00,9.434052e-01,9.429642e-01,2.646577e-03,1.937049e-08,3.800681e+01,1.143690e-01,3.789244e+01,4.027998e+01,1.709005e+02
8.970747e+05,1.038281e+01,1.147227e+05,1.327810e+00,9.433951e-01,9.429644e-01,2.646770e-03,1.937046e-08,3.800553e+01,1.143690e-01,3.789116e+01,4.027905e+01,1.709045e+02
8.970847e+05,1.038293e+01,1.147327e+05,1.327925e+00,9.433849e-01,9.429646e-01,2.646964e-03,1.937043e-08,3.800425e+01,1.143690e-01,3.788988e+01,4.027813e+01,1.709085e+02
8.970947e+05,1.038304e+01,1.147427e+05,1.328041e+00,9.433748e-01,9.429648e-01,2.647158e-03,1.937040e-08,3.800297e+01,1.143690e-01,3.788860e+01,4.027720e+01,1.709124e+02
8.971047e+05,1.038316e+01,1.147527e+05,1.328157e+00,9.433647e-01,9.429650e-01,2.647351e-03,1.937038e-08,3.800169e+01,1.143690e-01,3.788732e+01,4.027627e+01,1.709164e+02
8.971147e+05,1.038327e+01,1.147627e+05,1.328273e+00,9.433546e-01,9.429652e-01,2.647545e-03,1.937035e-08,3.800041e+01,1.143690e-01,3.788604e+01,4.027535e+01,1.709204e+02
8.971247e+05,1.038339e+01,1.147727e+05,1.328388e+00,9.433445e-01,9.429653e-01,2.647739e-03,1.937032e-08,3.799913e+01,1.143690e-01,3.788476e+01,4.027442e+01,1.709244e+02
8.971347e+05,1.038350e+01,1.147827e+05,1.328504e+00,9.433344e-01,9.429655e-01,2.647933e-03,1.937029e-08,3.799785e+01,1.143690e-01,3.788348e+01,4.027350e+01,1.709284e+02
8.971447e+05,1.038362e+01,1.147927e+05,1.328620e+00,9.433242e-01,9.429657e-01,2.648126e-03,1.937027e-08,3.799657e+01,1.143690e-01,3.788220e+01,4.027257e+01,1.709324e+02
8.971547e+05,1.038374e+01,1.148027e+05,1.328735e+00,9.433141e-01,9.429659e-01,2.648320e-03,1.937024e-08,3.799529e+01,1.143690e-01,3.788092e+01,4.027164e+01,1.709364e+02
8.971647e+05,1.038385e+01,1.148127e+05,1.328851e+00,9.433040e-01,9.429661e-01,2.648514e-03,1.937021e-08,3.799401e+01,1.143690e-01,3.787964e+01,4.027072e+01,1.709404e+02
8.971747e+05,1.038397e+01,1.148227e+05,1.328967e+00,9.432939e-01,9.429663e-01,2.648707e-03,1.937018e-08,3.799273e+01,1.143690e-01,3.787836e+01,4.026979e+01,1.709444e+02
8.971847e+05,1.038408e+01,1.148327e+05,1.329083e+00,9.432838e-01,9.429664e-01,2.648901e-03,1.937016e-08,3.799145e+01,1.143690e-01,3.787708e+01,4.026887e+01,1.709484e+02
8.971947e+05,1.038420e+01,1.148427e+05,1.329198e+00,9.432737e-01,9.429666e-01,2.649095e-03,1.937013e-08,3.799017e+01,1.143690e-01,3.787580e+01,4.026794e+01,1.709524e+02
8.972047e+05,1.038431e+01,1.148527e+05,1.329314e+00,9.432635e-01,9.429668e-01,2.649288e-03,1.937010e-08,3.798889e+01,1.143690e-01,3.787453e+01,4.026701e+01,1.709564e+02
8.972147e+05,1.038443e+01,1.148627e+05,1.329430e+00,9.432534e-01,9.429670e-01,2.649482e-03,1.937007e-08,3.798761e+01,1.143690e-01,3.787325e+01,4.026609e+01,1.709603e+02
8.972247e+05,1.038455e+01,1.148727e+05,1.329546e+00,9.432433e-01,9.429672e-01,2.649676e-03,1.937005e-08,3.798633e+01,1.143690e-01,3.787197e+01,4.026516e+01,1.709643e+02
8.972347e+05,1.038466e+01,1.148827e+05,1.329661e+00,9.432332e-01,9.429674e-01,2.649870e-03,1.937002e-08,3.798505e+01,1.143690e-01,3.787069e+01,4.026423e+01,1.709683e+02
8.972447e+05,1.038478e+01,1.148927e+05,1.329777e+00,9.432231e-01,9.429675e-01,2.650063e-03,1.936999e-08,3.798377e+01,1.143690e-01,3.786941e+01,4.026331e+01,1.709723e+02
8.972547e+05,1.038489e+01,1.149027e+05,1.329893e+00,9.432130e-01,9.429677e-01,2.650257e-03,1.936996e-08,3.798249e+01,1.143690e-01,3.786813e+01,4.026238e+01,1.709763e+02
8.972647e+05,1.038501e+01,1.149127e+05,1.330009e+00,9.432028e-01,9.429679e-01,2.650451e-03,1.936994e-08,3.798121e+01,1.143690e-01,3.786685e+01,4.026145e+01,1.709803e+02
8.972747e+05,1.038512e+01,1.149227e+05,1.330124e+00,9.431927e-01,9.429681e-01,2.650644e-03,1.936991e-08,3.797993e+01,1.143690e-01,3.786557e+01,4.026053e+01,1.709843e+02
8.972847e+05,1.038524e+01,1.149327e+05,1.330240e+00,9.431826e-01,9.429683e-01,2.650838e-03,1.936988e-08,3.797865e+01,1.143690e-01,3.786429e+01,4.025960e+01,1.709883e+02
8.972948e+05,1.038536e+01,1.149428e+05,1.330356e+00,9.431725e-01,9.429684e-01,2.651032e-03,1.936985e-08,3.797737e+01,1.143690e-01,3.786301e+01,4.025868e+01,1.709923e+02
8.973048e+05,1.038547e+01,1.149528e+05,1.330472e+00,9.431622e-01,9.429686e-01,2.651226e-03,1.936983e-08,3.797609e+01,1.143690e-01,3.786173e+01,4.025776e+01,1.709963e+02
8.973148e+05,1.038559e+01,1.149628e+05,1.330587e+00,9.431501e-01,9.429688e-01,2.651419e-03,1.936980e-08,3.797496e+01,1.143527e-01,3.786061e+01,4.025707e+01,1.710000e+02
8.973248e+05,1.038570e+01,1.149728e+05,1.330703e+00,9.431559e-01,9.429690e-01,2.651613e-03,1.936977e-08,3.797599e+01,1.140979e-01,3.786189e+01,4.025793e+01,1.710000e+02
8.973348e+05,1.038582e+01,1.149828e+05,1.330819e+00,9.431617e-01,9.429692e-01,2.651807e-03,1.936975e-08,3.797702e+01,1.138430e-01,3.786317e+01,4.025879e+01,1.710000e+02
8.973448e+05,1.038593e+01,1.149928e+05,1.330935e+00,9.431676e-01,9.429694e-01,2.652000e-03,1.936972e-08,3.797804e+01,1.135882e-01,3.786446e+01,4.025964e+01,1.710000e+02
8.973548e+05,1.038605e+01,1.150028e+05,1.331050e+00,9.431734e-01,9.429695e-01,2.652194e-03,1.936969e-08,3.797907e+01,1.133334e-01,3.786574e+01,4.026050e+01,1.710000e+02
8.973648e+05,1.038617e+01,1.150128e+05,1.331166e+00,9.431792e-01,9.429697e-01,2.652388e-03,1.936966e-08,3.798010e+01,1.130786e-01,3.786702e+01,4.026136e+01,1.710000e+02
8.973748e+05,1.038628e+01,1.150228e+05,1.331282e+00,9.431850e-01,9.429699e-01,2.652581e-03,1.936964e-08,3.798113e+01,1.128237e-01,3.786830e+01,4.026221e+01,1.710000e+02
8.973848e+05,1.038640e+01,1.150328e+05,1.331398e+00,9.431909e-01,9.429701e-01,2.652775e-03,1.936961e-08,3.798215e+01,1.125689e-01,3.786959e+01,4.026307e+01,1.710000e+02
8.973948e+05,1.038651e+01,1.150428e+05,1.331513e+00,9.431967e-01,9.429703e-01,2.652969e-03,1.936958e-08,3.798318e+01,1.123141e-01,3.787087e+01,4.026393e+01,1.710000e+02
8.974048e+05,1.038663e+01,1.150528e+05,1.331629e+00,9.432025e-01,9.429705e-01,2.653163e-03,1.936956e-08,3.798421e+01,1.120593e-01,3.787215e+01,4.026478e+01,1.710000e+02
8.974148e+05,1.038674e+01,1.150628e+05,1.331745e+00,9.432084e-01,9.429706e-01,2.653356e-03,1.936953e-08,3.798524e+01,1.118044e-01,3.787343e+01,4.026564e+01,1.710000e+02
8.974248e+05,1.038686e+01,1.150728e+05,1.331861e+00,9.432142e-01,9.429708e-01,2.653550e-03,1.936950e-08,3.798626e+01,1.115496e-01,3.787471e+01,4.026650e+01,1.710000e+02
8.974348e+05,1.038698e+01,1.150828e+05,1.331976e+00,9.432200e-01,9.429710e-01,2.653744e-03,1.936947e-08,3.798729e+01,1.112948e-01,3.787600e+01,4.026735e+01,1.710000e+02
8.974448e+05,1.038709e+01,1.150928e+05,1.332092e+00,9.432258e-01,9.429712e-01,2.653937e-03,1.936945e-08,3.798832e+01,1.110400e-01,3.787728e+01,4.026821e+01,1.710000e+02
8.974548e+05,1.038721e+01,1.151028e+05,1.332208e+00,9.432317e-01,9.429714e-01,2.654131e-03,1.936942e-08,3.798935e+01,1.107851e-01,3.787856e+01,4.026907e+01,1.710000e+02
8.974648e+05,1.038732e+01,1.151128e+05,1.332324e+00,9.432375e-01,9.429716e-01,2.654325e-03,1.936939e-08,3.799037e+01,1.105303e-01,3.787984e+01,4.026992e+01,1.710000e+02
8.974748e+05,1.038744e+01,1.151228e+05,1.332439e+00,9.432433e-01,9.429717e-01,2.654518e-03,1.936937e-08,3.799140e+01,1.102755e-01,3.788113e+01,4.027078e+01,1.710000e+02
8.974848e+05,1.038756e+01,1.151328e+05,1.332555e+00,9.432491e-01,9.429719e-01,2.654712e-03,1.936934e-08,3.799243e+01,1.100206e-01,3.788241e+01,4.027164e+01,1.710000e+02
8.974948e+05,1.038767e+01,1.151428e+05,1.332671e+00,9.432550e-01,9.429721e-01,2.654906e-03,1.936931e-08,3.799346e+01,1.097658e-01,3.788369e+01,4.027249e+01,1.710000e+02
8.975048e+05,1.038779e+01,1.151528e+05,1.332787e+00,9.432608e-01,9.429723e-01,2.655100e-03,1.936928e-08,3.799448e+01,1.095110e-01,3.788497e+01,4.027335e+01,1.710000e+02
8.975148e+05,1.038790e+01,1.151628e+05,1.332902e+00,9.432666e-01,9.429725e-01,2.655293e-03,1.936926e-08,3.799551e+01,1.092562e-01,3.788626e+01,4.027421e+01,1.710000e+02
8.975248e+05,1.038802e+01,1.151728e+05,1.333018e+00,9.432724e-01,9.429726e-01,2.655487e-03,1.936923e-08,3.799654e+01,1.090013e-01,3.788754e+01,4.027506e+01,1.710000e+02
8.975348e+05,1.038813e+01,1.151828e+05,1.333134e+00,9.432783e-01,9.429728e-01,2.655681e-03,1.936920e-08,3.799757e+01,1.087465e-01,3.788882e+01,4.027592e+01,1.710000e+02
8.975448e+05,1.038825e+01,1.151928e+05,1.333249e+00,9.432841e-01,9.429730e-01,2.655874e-03,1.936918e-08,3.799859e+01,1.084917e-01,3.789010e+01,4.027677e+01,1.710000e+02
8.975548e+05,1.038837e+01,1.152028e+05,1.333365e+00,9.432899e-01,9.429732e-01,2.656068e-03,1.936915e-08,3.799962e+01,1.082369e-01,3.789138e+01,4.027763e+01,1.710000e+02
8.975648e+05,1.038848e+01,1.152128e+05,1.333481e+00,9.432942e-01,9.429734e-01,2.656262e-03,1.936912e-08,3.800045e+01,1.080304e-01,3.789242e+01,4.027834e+01,1.710000e+02
8.975748e+05,1.038860e+01,1.152228e+05,1.333597e+00,9.432836e-01,9.429736e-01,2.656455e-03,1.936910e-08,3.799943e+01,1.082852e-01,3.789114e+01,4.027769e+01,1.710000e+02
8.975848e+05,1.038871e+01,1.152328e+05,1.333712e+00,9.432729e-01,9.429737e-01,2.656649e-03,1.936907e-08,3.799840e+01,1.085400e-01,3.788986e+01,4.027704e+01,1.710000e+02
8.975948e+05,1.038883e+01,1.152428e+05,1.333828e+00,9.432623e-01,9.429739e-01,2.656843e-03,1.936904e-08,3.799737e+01,1.087949e-01,3.788858e+01,4.027639e+01,1.710000e+02
8.976048e+05,1.038894e+01,1.152528e+05,1.333944e+00,9.432517e-01,9.429741e-01,2.657037e-03,1.936902e-08,3.799634e+01,1.090497e-01,3.788729e+01,4.027574e+01,1.710000e+02
8.976148e+05,1.038906e+01,1.152628e+05,1.334060e+00,9.432411e-01,9.429743e-01,2.657230e-03,1.936899e-08,3.799532e+01,1.093045e-01,3.788601e+01,4.027508e+01,1.710000e+02
8.976248e+05,1.038918e+01,1.152728e+05,1.334175e+00,9.432304e-01,9.429745e-01,2.657424e-03,1.936896e-08,3.799429e+01,1.095593e-01,3.788473e+01,4.027443e+01,1.710000e+02
8.976348e+05,1.038929e+01,1.152828e+05,1.334291e+00,9.432198e-01,9.429747e-01,2.657618e-03,1.936894e-08,3.799326e+01,1.098142e-01,3.788345e+01,4.027378e+01,1.710000e+02
8.976448e+05,1.038941e+01,1.152928e+05,1.334407e+00,9.432092e-01,9.429748e-01,2.657811e-03,1.936891e-08,3.799223e+01,1.100690e-01,3.788217e+01,4.027313e+01,1.710000e+02
8.976548e+05,1.038952e+01,1.153028e+05,1.334523e+00,9.431985e-01,9.429750e-01,2.658005e-03,1.936888e-08,3.799121e+01,1.103238e-01,3.788088e+01,4.027248e+01,1.710000e+02
8.976648e+05,1.038964e+01,1.153128e+05,1.334638e+00,9.431879e-01,9.429752e-01,2.658199e-03,1.936885e-08,3.799018e+01,1.105786e-01,3.787960e+01,4.027182e+01,1.710000e+02
8.976748e+05,1.038975e+01,1.153228e+05,1.334754e+00,9.431773e-01,9.429754e-01,2.658392e-03,1.936883e-08,3.798915e+01,1.108335e-01,3.787832e+01,4.027117e+01,1.710000e+02
8.976848e+05,1.038987e+01,1.153328e+05,1.334870e+00,9.431667e-01,9.429756e-01,2.658586e-03,1.936880e-08,3.798812e+01,1.110883e-01,3.787704e+01,4.027052e+01,1.710000e+02
8.976948e+05,1.038999e+01,1.153428e+05,1.334986e+00,9.431560e-01,9.429758e-01,2.658780e-03,1.936877e-08,3.798710e+01,1.113431e-01,3.787575e+01,4.026987e+01,1.710000e+02
8.977048e+05,1.039010e+01,1.153528e+05,1.335101e+00,9.431454e-01,9.429759e-01,2.658973e-03,1.936875e-08,3.798607e+01,1.115979e-01,3.787447e+01,4.026921e+01,1.710000e+02
8.977148e+05,1.039022e+01,1.153628e+05,1.335217e+00,9.431348e-01,9.429761e-01,2.659167e-03,1.936872e-08,3.798504e+01,1.118528e-01,3.787319e+01,4.026856e+01,1.710000e+02
8.977248e+05,1.039033e+01,1.153728e+05,1.335333e+00,9.431241e-01,9.429763e-01,2.659361e-03,1.936869e-08,3.798401e+01,1.121076e-01,3.787191e+01,4.026791e+01,1.710000e+02
8.977348e+05,1.039045e+01,1.153828e+05,1.335449e+00,9.431135e-01,9.429765e-01,2.659555e-03,1.936867e-08,3.798299e+01,1.123624e-01,3.787062e+01,4.026726e+01,1.710000e+02
8.977448e+05,1.039056e+01,1.153928e+05,1.335564e+00,9.431029e-01,9.429767e-01,2.659748e-03,1.936864e-08,3.798196e+01,1.126173e-01,3.786934e+01,4.026661e+01,1.710000e+02
8.977548e+05,1.039068e+01,1.154028e+05,1.335680e+00,9.430923e-01,9.429769e-01,2.659942e-03,1.936861e-08,3.798093e+01,1.128721e-01,3.786806e+01,4.026595e+01,1.710000e+02
8.977648e+05,1.039080e+01,1.154128e+05,1.335796e+00,9.430816e-01,9.429770e-01,2.660136e-03,1.936859e-08,3.797990e+01,1.131269e-01,3.786678e+01,4.026530e+01,1.710000e+02
8.977748e+05,1.039091e+01,1.154228e+05,1.335912e+00,9.430710e-01,9.429772e-01,2.660329e-03,1.936856e-08,3.797888e+01,1.133817e-01,3.786550e+01,4.026465e+01,1.710000e+02
8.977848e+05,1.039103e+01,1.154328e+05,1.336027e+00,9.430604e-01,9.429774e-01,2.660523e-03,1.936853e-08,3.797785e+01,1.136366e-01,3.786421e+01,4.026400e+01,1.710000e+02
8.977948e+05,1.039114e+01,1.154428e+05,1.336143e+00,9.430497e-01,9.429776e-01,2.660717e-03,1.936851e-08,3.797682e+01,1.138914e-01,3.786293e+01,4.026334e+01,1.710000e+02
8.978048e+05,1.039126e+01,1.154528e+05,1.336259e+00,9.430391e-01,9.429778e-01,2.660910e-03,1.936848e-08,3.797579e+01,1.141462e-01,3.786165e+01,4.026269e+01,1.710000e+02
8.978148e+05,1.039137e+01,1.154628e+05,1.336375e+00,9.430311e-01,9.429779e-01,2.661104e-03,1.936845e-08,3.797482e+01,1.143690e-01,3.786045e+01,4.026199e+01,1.710000e+02
8.978248e+05,1.039149e+01,1.154728e+05,1.336490e+00,9.430409e-01,9.429781e-01,2.661298e-03,1.936843e-08,3.797422e+01,1.143690e-01,3.785986e+01,4.026093e+01,1.710000e+02
8.978348e+05,1.039161e+01,1.154828e+05,1.336606e+00,9.430508e-01,9.429783e-01,2.661491e-03,1.936840e-08,3.797363e+01,1.143690e-01,3.785926e+01,4.025988e+01,1.710000e+02
8.978448e+05,1.039172e+01,1.154928e+05,1.336722e+00,9.430607e-01,9.429785e-01,2.661685e-03,1.936837e-08,3.797303e+01,1.143690e-01,3.785866e+01,4.025883e+01,1.710000e+02
8.978548e+05,1.039184e+01,1.155028e+05,1.336838e+00,9.430706e-01,9.429787e-01,2.661879e-03,1.936835e-08,3.797243e+01,1.143690e-01,3.785806e+01,4.025777e+01,1.710000e+02
8.978648e+05,1.039195e+01,1.155128e+05,1.336953e+00,9.430804e-01,9.429789e-01,2.662072e-03,1.936832e-08,3.797183e+01,1.143690e-01,3.785747e+01,4.025672e+01,1.710000e+02
8.978748e+05,1.039207e+01,1.155228e+05,1.337069e+00,9.430903e-01,9.429790e-01,2.662266e-03,1.936829e-08,3.797124e+01,1.143690e-01,3.785687e+01,4.025567e+01,1.710000e+02
8.978848e+05,1.039218e+01,1.155328e+05,1.337185e+00,9.431002e-01,9.429792e-01,2.662460e-03,1.936827e-08,3.797064e+01,1.143690e-01,3.785627e+01,4.025461e+01,1.710000e+02
8.978948e+05,1.039230e+01,1.155428e+05,1.337301e+00,9.431101e-01,9.429794e-01,2.662654e-03,1.936824e-08,3.797004e+01,1.143690e-01,3.785567e+01,4.025356e+01,1.710000e+02
8.979048e+05,1.039242e+01,1.155528e+05,1.337416e+00,9.431199e-01,9.429796e-01,2.662847e-03,1.936822e-08,3.796945e+01,1.143690e-01,3.785508e+01,4.025250e+01,1.710000e+02
8.979148e+05,1.039253e+01,1.155628e+05,1.337532e+00,9.431298e-01,9.429798e-01,2.663041e-03,1.936819e-08,3.796885e+01,1.143690e-01,3.785448e+01,4.025145e+01,1.710000e+02
8.979248e+05,1.039265e+01,1.155728e+05,1.337648e+00,9.431397e-01,9.429800e-01,2.663235e-03,1.936816e-08,3.796825e+01,1.143690e-01,3.785388e+01,4.025040e+01,1.710000e+02
8.979348e+05,1.039276e+01,1.155828e+05,1.337763e+00,9.431496e-01,9.429801e-01,2.663428e-03,1.936814e-08,3.796765e+01,1.143690e-01,3.785328e+01,4.024934e+01,1.710000e+02
