Repository: brandonlampe/CS_Data

# Repository for Crushed Salt Data
**Grant No: 456417**

This is a work in progress!

## Repository Content

### Directory Names
A uniform namining structure still in progress, but in general directories are named according to the following:
 - Names contain no spaces, a single underscore "_" will be used as a file name seperator.
 - Files are for the Crushed Salt Project (CSP); therefore, the first three charaters of each file are "CSP".
 - Folders are organized by which frame the test was performed on i.e., A2 or A3.
 - The fifth and sixth charaters of each file name will therefore be "A" followed by the frame number.

File: UNM_WP_HY_175_09/IscoMeasurements/STAGE10/CREEP_FIT/175_09_STAGE10_CREEP_OUT.csv (part 50 of 71)
Analysis by Brandon Lampe, performed on: 2016/07/06 15:11:46
Experimental results below begin at: 2016/04/17 10:45:14
Duration (sec),Duration (day),Elapsed Time (sec),Elapsed Time (day),Interpolated Fractional Density,Fit to Fractional Density,Fit to Volume Strain,Fit to Volume Strain Rate (1/sec),Confining Pressure (MPa),Pore Pressure (MPa),Terzaghi Pressure (MPa),Solid Pressure (MPa),Temperature (C))
8.979448e+05,1.039288e+01,1.155928e+05,1.337879e+00,9.431594e-01,9.429803e-01,2.663622e-03,1.936811e-08,3.796706e+01,1.143690e-01,3.785269e+01,4.024829e+01,1.710000e+02
8.979548e+05,1.039299e+01,1.156028e+05,1.337995e+00,9.431693e-01,9.429805e-01,2.663816e-03,1.936808e-08,3.796646e+01,1.143690e-01,3.785209e+01,4.024724e+01,1.710000e+02
8.979648e+05,1.039311e+01,1.156128e+05,1.338111e+00,9.431792e-01,9.429807e-01,2.664009e-03,1.936806e-08,3.796586e+01,1.143690e-01,3.785149e+01,4.024618e+01,1.710000e+02
8.979748e+05,1.039323e+01,1.156228e+05,1.338226e+00,9.431891e-01,9.429809e-01,2.664203e-03,1.936803e-08,3.796526e+01,1.143690e-01,3.785090e+01,4.024513e+01,1.710000e+02
8.979848e+05,1.039334e+01,1.156328e+05,1.338342e+00,9.431990e-01,9.429811e-01,2.664397e-03,1.936800e-08,3.796467e+01,1.143690e-01,3.785030e+01,4.024408e+01,1.710000e+02
8.979948e+05,1.039346e+01,1.156428e+05,1.338458e+00,9.432088e-01,9.429812e-01,2.664590e-03,1.936798e-08,3.796407e+01,1.143690e-01,3.784970e+01,4.024302e+01,1.710000e+02
8.980048e+05,1.039357e+01,1.156528e+05,1.338574e+00,9.432187e-01,9.429814e-01,2.664784e-03,1.936795e-08,3.796347e+01,1.143690e-01,3.784910e+01,4.024197e+01,1.710000e+02
8.980148e+05,1.039369e+01,1.156628e+05,1.338689e+00,9.432286e-01,9.429816e-01,2.664978e-03,1.936792e-08,3.796288e+01,1.143690e-01,3.784851e+01,4.024092e+01,1.710000e+02
8.980248e+05,1.039381e+01,1.156728e+05,1.338805e+00,9.432385e-01,9.429818e-01,2.665171e-03,1.936790e-08,3.796228e+01,1.143690e-01,3.784791e+01,4.023986e+01,1.710000e+02
8.980348e+05,1.039392e+01,1.156828e+05,1.338921e+00,9.432483e-01,9.429820e-01,2.665365e-03,1.936787e-08,3.796168e+01,1.143690e-01,3.784731e+01,4.023881e+01,1.710000e+02
8.980448e+05,1.039404e+01,1.156928e+05,1.339037e+00,9.432582e-01,9.429821e-01,2.665559e-03,1.936785e-08,3.796108e+01,1.143690e-01,3.784671e+01,4.023776e+01,1.710000e+02
8.980548e+05,1.039415e+01,1.157028e+05,1.339152e+00,9.432679e-01,9.429823e-01,2.665752e-03,1.936782e-08,3.796049e+01,1.143690e-01,3.784612e+01,4.023671e+01,1.710000e+02
8.980648e+05,1.039427e+01,1.157128e+05,1.339268e+00,9.432727e-01,9.429825e-01,2.665946e-03,1.936779e-08,3.796005e+01,1.143510e-01,3.784569e+01,4.023604e+01,1.709997e+02
8.980748e+05,1.039438e+01,1.157228e+05,1.339384e+00,9.432541e-01,9.429827e-01,2.666140e-03,1.936777e-08,3.796167e+01,1.140962e-01,3.784758e+01,4.023857e+01,1.709957e+02
8.980848e+05,1.039450e+01,1.157328e+05,1.339500e+00,9.432354e-01,9.429829e-01,2.666334e-03,1.936774e-08,3.796330e+01,1.138414e-01,3.784946e+01,4.024111e+01,1.709917e+02
8.980948e+05,1.039462e+01,1.157428e+05,1.339615e+00,9.432167e-01,9.429831e-01,2.666527e-03,1.936771e-08,3.796493e+01,1.135865e-01,3.785134e+01,4.024364e+01,1.709877e+02
8.981048e+05,1.039473e+01,1.157528e+05,1.339731e+00,9.431981e-01,9.429832e-01,2.666721e-03,1.936769e-08,3.796655e+01,1.133317e-01,3.785322e+01,4.024618e+01,1.709837e+02
8.981148e+05,1.039485e+01,1.157628e+05,1.339847e+00,9.431794e-01,9.429834e-01,2.666915e-03,1.936766e-08,3.796818e+01,1.130769e-01,3.785510e+01,4.024871e+01,1.709797e+02
8.981248e+05,1.039496e+01,1.157728e+05,1.339963e+00,9.431608e-01,9.429836e-01,2.667108e-03,1.936764e-08,3.796981e+01,1.128221e-01,3.785698e+01,4.025124e+01,1.709757e+02
8.981348e+05,1.039508e+01,1.157828e+05,1.340078e+00,9.431421e-01,9.429838e-01,2.667302e-03,1.936761e-08,3.797143e+01,1.125672e-01,3.785887e+01,4.025378e+01,1.709717e+02
8.981448e+05,1.039519e+01,1.157928e+05,1.340194e+00,9.431234e-01,9.429840e-01,2.667496e-03,1.936758e-08,3.797306e+01,1.123124e-01,3.786075e+01,4.025631e+01,1.709677e+02
8.981548e+05,1.039531e+01,1.158028e+05,1.340310e+00,9.431048e-01,9.429842e-01,2.667689e-03,1.936756e-08,3.797469e+01,1.120576e-01,3.786263e+01,4.025885e+01,1.709637e+02
8.981648e+05,1.039543e+01,1.158128e+05,1.340426e+00,9.430861e-01,9.429843e-01,2.667883e-03,1.936753e-08,3.797631e+01,1.118028e-01,3.786451e+01,4.026138e+01,1.709597e+02
8.981748e+05,1.039554e+01,1.158228e+05,1.340541e+00,9.430674e-01,9.429845e-01,2.668077e-03,1.936750e-08,3.797794e+01,1.115479e-01,3.786639e+01,4.026392e+01,1.709557e+02
8.981848e+05,1.039566e+01,1.158328e+05,1.340657e+00,9.430488e-01,9.429847e-01,2.668270e-03,1.936748e-08,3.797957e+01,1.112931e-01,3.786827e+01,4.026645e+01,1.709517e+02
8.981948e+05,1.039577e+01,1.158428e+05,1.340773e+00,9.430301e-01,9.429849e-01,2.668464e-03,1.936745e-08,3.798119e+01,1.110383e-01,3.787016e+01,4.026899e+01,1.709477e+02
8.982048e+05,1.039589e+01,1.158528e+05,1.340889e+00,9.430114e-01,9.429851e-01,2.668658e-03,1.936743e-08,3.798282e+01,1.107834e-01,3.787204e+01,4.027152e+01,1.709436e+02
8.982148e+05,1.039600e+01,1.158628e+05,1.341004e+00,9.429928e-01,9.429853e-01,2.668851e-03,1.936740e-08,3.798445e+01,1.105286e-01,3.787392e+01,4.027406e+01,1.709396e+02
8.982248e+05,1.039612e+01,1.158728e+05,1.341120e+00,9.429741e-01,9.429854e-01,2.669045e-03,1.936737e-08,3.798608e+01,1.102738e-01,3.787580e+01,4.027660e+01,1.709356e+02
8.982348e+05,1.039624e+01,1.158828e+05,1.341236e+00,9.429555e-01,9.429856e-01,2.669239e-03,1.936735e-08,3.798770e+01,1.100190e-01,3.787768e+01,4.027913e+01,1.709316e+02
8.982448e+05,1.039635e+01,1.158928e+05,1.341352e+00,9.429368e-01,9.429858e-01,2.669432e-03,1.936732e-08,3.798933e+01,1.097641e-01,3.787956e+01,4.028167e+01,1.709276e+02
8.982548e+05,1.039647e+01,1.159028e+05,1.341467e+00,9.429181e-01,9.429860e-01,2.669626e-03,1.936730e-08,3.799096e+01,1.095093e-01,3.788145e+01,4.028420e+01,1.709236e+02
8.982648e+05,1.039658e+01,1.159128e+05,1.341583e+00,9.428995e-01,9.429862e-01,2.669820e-03,1.936727e-08,3.799258e+01,1.092545e-01,3.788333e+01,4.028674e+01,1.709196e+02
8.982748e+05,1.039670e+01,1.159228e+05,1.341699e+00,9.428808e-01,9.429863e-01,2.670013e-03,1.936724e-08,3.799421e+01,1.089997e-01,3.788521e+01,4.028927e+01,1.709156e+02
8.982848e+05,1.039681e+01,1.159328e+05,1.341815e+00,9.428621e-01,9.429865e-01,2.670207e-03,1.936722e-08,3.799584e+01,1.087448e-01,3.788709e+01,4.029181e+01,1.709116e+02
8.982948e+05,1.039693e+01,1.159428e+05,1.341930e+00,9.428435e-01,9.429867e-01,2.670401e-03,1.936719e-08,3.799746e+01,1.084900e-01,3.788897e+01,4.029435e+01,1.709076e+02
8.983048e+05,1.039705e+01,1.159528e+05,1.342046e+00,9.428248e-01,9.429869e-01,2.670594e-03,1.936717e-08,3.799909e+01,1.082352e-01,3.789085e+01,4.029688e+01,1.709036e+02
8.983148e+05,1.039716e+01,1.159628e+05,1.342162e+00,9.428085e-01,9.429871e-01,2.670788e-03,1.936714e-08,3.800055e+01,1.080062e-01,3.789255e+01,4.029914e+01,1.708996e+02
8.983248e+05,1.039728e+01,1.159728e+05,1.342277e+00,9.428134e-01,9.429873e-01,2.670982e-03,1.936711e-08,3.800055e+01,1.080062e-01,3.789255e+01,4.029894e+01,1.708956e+02
8.983348e+05,1.039739e+01,1.159828e+05,1.342393e+00,9.428182e-01,9.429874e-01,2.671176e-03,1.936709e-08,3.800055e+01,1.080062e-01,3.789255e+01,4.029873e+01,1.708916e+02
8.983448e+05,1.039751e+01,1.159928e+05,1.342509e+00,9.428230e-01,9.429876e-01,2.671369e-03,1.936706e-08,3.800055e+01,1.080062e-01,3.789255e+01,4.029853e+01,1.708876e+02
8.983548e+05,1.039762e+01,1.160028e+05,1.342625e+00,9.428278e-01,9.429878e-01,2.671563e-03,1.936704e-08,3.800055e+01,1.080062e-01,3.789255e+01,4.029832e+01,1.708836e+02
8.983648e+05,1.039774e+01,1.160128e+05,1.342740e+00,9.428326e-01,9.429880e-01,2.671757e-03,1.936701e-08,3.800055e+01,1.080062e-01,3.789255e+01,4.029812e+01,1.708796e+02
8.983748e+05,1.039786e+01,1.160228e+05,1.342856e+00,9.428374e-01,9.429882e-01,2.671950e-03,1.936698e-08,3.800055e+01,1.080062e-01,3.789255e+01,4.029791e+01,1.708756e+02
8.983848e+05,1.039797e+01,1.160328e+05,1.342972e+00,9.428422e-01,9.429884e-01,2.672144e-03,1.936696e-08,3.800055e+01,1.080062e-01,3.789255e+01,4.029771e+01,1.708717e+02
8.983948e+05,1.039809e+01,1.160428e+05,1.343088e+00,9.428470e-01,9.429885e-01,2.672338e-03,1.936693e-08,3.800055e+01,1.080062e-01,3.789255e+01,4.029750e+01,1.708677e+02
8.984048e+05,1.039820e+01,1.160528e+05,1.343203e+00,9.428519e-01,9.429887e-01,2.672531e-03,1.936691e-08,3.800055e+01,1.080062e-01,3.789255e+01,4.029730e+01,1.708637e+02
8.984148e+05,1.039832e+01,1.160628e+05,1.343319e+00,9.428567e-01,9.429889e-01,2.672725e-03,1.936688e-08,3.800055e+01,1.080062e-01,3.789255e+01,4.029709e+01,1.708597e+02
8.984248e+05,1.039843e+01,1.160728e+05,1.343435e+00,9.428615e-01,9.429891e-01,2.672919e-03,1.936686e-08,3.800055e+01,1.080062e-01,3.789255e+01,4.029688e+01,1.708557e+02
8.984348e+05,1.039855e+01,1.160828e+05,1.343551e+00,9.428663e-01,9.429893e-01,2.673112e-03,1.936683e-08,3.800055e+01,1.080062e-01,3.789255e+01,4.029668e+01,1.708517e+02
8.984448e+05,1.039867e+01,1.160928e+05,1.343666e+00,9.428711e-01,9.429895e-01,2.673306e-03,1.936680e-08,3.800055e+01,1.080062e-01,3.789255e+01,4.029647e+01,1.708477e+02
8.984548e+05,1.039878e+01,1.161028e+05,1.343782e+00,9.428759e-01,9.429896e-01,2.673500e-03,1.936678e-08,3.800055e+01,1.080062e-01,3.789255e+01,4.029627e+01,1.708437e+02
8.984648e+05,1.039890e+01,1.161128e+05,1.343898e+00,9.428807e-01,9.429898e-01,2.673693e-03,1.936675e-08,3.800055e+01,1.080062e-01,3.789255e+01,4.029606e+01,1.708397e+02
8.984748e+05,1.039901e+01,1.161228e+05,1.344014e+00,9.428855e-01,9.429900e-01,2.673887e-03,1.936673e-08,3.800055e+01,1.080062e-01,3.789255e+01,4.029586e+01,1.708357e+02
8.984848e+05,1.039913e+01,1.161328e+05,1.344129e+00,9.428903e-01,9.429902e-01,2.674081e-03,1.936670e-08,3.800055e+01,1.080062e-01,3.789255e+01,4.029565e+01,1.708317e+02
8.984948e+05,1.039925e+01,1.161428e+05,1.344245e+00,9.428952e-01,9.429904e-01,2.674274e-03,1.936667e-08,3.800055e+01,1.080062e-01,3.789255e+01,4.029545e+01,1.708278e+02
8.985048e+05,1.039936e+01,1.161528e+05,1.344361e+00,9.429000e-01,9.429905e-01,2.674468e-03,1.936665e-08,3.800055e+01,1.080062e-01,3.789255e+01,4.029524e+01,1.708238e+02
8.985148e+05,1.039948e+01,1.161628e+05,1.344477e+00,9.429048e-01,9.429907e-01,2.674662e-03,1.936662e-08,3.800055e+01,1.080062e-01,3.789255e+01,4.029504e+01,1.708198e+02
8.985248e+05,1.039959e+01,1.161728e+05,1.344592e+00,9.429096e-01,9.429909e-01,2.674855e-03,1.936660e-08,3.800055e+01,1.080062e-01,3.789255e+01,4.029483e+01,1.708158e+02
8.985348e+05,1.039971e+01,1.161828e+05,1.344708e+00,9.429144e-01,9.429911e-01,2.675049e-03,1.936657e-08,3.800055e+01,1.080062e-01,3.789255e+01,4.029463e+01,1.708118e+02
8.985448e+05,1.039982e+01,1.161928e+05,1.344824e+00,9.429192e-01,9.429913e-01,2.675243e-03,1.936655e-08,3.800055e+01,1.080062e-01,3.789255e+01,4.029442e+01,1.708078e+02
8.985548e+05,1.039994e+01,1.162028e+05,1.344940e+00,9.429243e-01,9.429915e-01,2.675436e-03,1.936652e-08,3.800055e+01,1.080062e-01,3.789255e+01,4.029421e+01,1.708038e+02
8.985648e+05,1.040006e+01,1.162128e+05,1.345055e+00,9.429357e-01,9.429916e-01,2.675630e-03,1.936650e-08,3.800053e+01,1.080062e-01,3.789252e+01,4.029370e+01,1.708002e+02
8.985748e+05,1.040017e+01,1.162228e+05,1.345171e+00,9.429494e-01,9.429918e-01,2.675824e-03,1.936647e-08,3.800001e+01,1.080062e-01,3.789201e+01,4.029257e+01,1.708042e+02
8.985848e+05,1.040029e+01,1.162328e+05,1.345287e+00,9.429632e-01,9.429920e-01,2.676017e-03,1.936644e-08,3.799950e+01,1.080062e-01,3.789149e+01,4.029144e+01,1.708082e+02
8.985948e+05,1.040040e+01,1.162428e+05,1.345403e+00,9.429770e-01,9.429922e-01,2.676211e-03,1.936642e-08,3.799899e+01,1.080062e-01,3.789098e+01,4.029030e+01,1.708122e+02
8.986048e+05,1.040052e+01,1.162528e+05,1.345518e+00,9.429907e-01,9.429924e-01,2.676405e-03,1.936639e-08,3.799847e+01,1.080062e-01,3.789047e+01,4.028917e+01,1.708162e+02
8.986148e+05,1.040063e+01,1.162628e+05,1.345634e+00,9.430045e-01,9.429926e-01,2.676598e-03,1.936637e-08,3.799796e+01,1.080062e-01,3.788995e+01,4.028804e+01,1.708202e+02
8.986248e+05,1.040075e+01,1.162728e+05,1.345750e+00,9.430183e-01,9.429927e-01,2.676792e-03,1.936634e-08,3.799745e+01,1.080062e-01,3.788944e+01,4.028691e+01,1.708242e+02
8.986348e+05,1.040087e+01,1.162828e+05,1.345866e+00,9.430320e-01,9.429929e-01,2.676986e-03,1.936632e-08,3.799693e+01,1.080062e-01,3.788893e+01,4.028578e+01,1.708282e+02
8.986448e+05,1.040098e+01,1.162928e+05,1.345981e+00,9.430458e-01,9.429931e-01,2.677179e-03,1.936629e-08,3.799642e+01,1.080062e-01,3.788841e+01,4.028465e+01,1.708322e+02
8.986548e+05,1.040110e+01,1.163028e+05,1.346097e+00,9.430596e-01,9.429933e-01,2.677373e-03,1.936626e-08,3.799590e+01,1.080062e-01,3.788790e+01,4.028352e+01,1.708362e+02
8.986648e+05,1.040121e+01,1.163128e+05,1.346213e+00,9.430733e-01,9.429935e-01,2.677567e-03,1.936624e-08,3.799539e+01,1.080062e-01,3.788738e+01,4.028238e+01,1.708402e+02
8.986748e+05,1.040133e+01,1.163228e+05,1.346329e+00,9.430871e-01,9.429937e-01,2.677760e-03,1.936621e-08,3.799488e+01,1.080062e-01,3.788687e+01,4.028125e+01,1.708442e+02
8.986848e+05,1.040144e+01,1.163328e+05,1.346444e+00,9.431009e-01,9.429938e-01,2.677954e-03,1.936619e-08,3.799436e+01,1.080062e-01,3.788636e+01,4.028012e+01,1.708482e+02
8.986948e+05,1.040156e+01,1.163428e+05,1.346560e+00,9.431146e-01,9.429940e-01,2.678148e-03,1.936616e-08,3.799385e+01,1.080062e-01,3.788584e+01,4.027899e+01,1.708522e+02
8.987048e+05,1.040168e+01,1.163528e+05,1.346676e+00,9.431284e-01,9.429942e-01,2.678341e-03,1.936614e-08,3.799334e+01,1.080062e-01,3.788533e+01,4.027786e+01,1.708563e+02
8.987148e+05,1.040179e+01,1.163628e+05,1.346791e+00,9.431422e-01,9.429944e-01,2.678535e-03,1.936611e-08,3.799282e+01,1.080062e-01,3.788482e+01,4.027673e+01,1.708603e+02
8.987248e+05,1.040191e+01,1.163728e+05,1.346907e+00,9.431559e-01,9.429946e-01,2.678729e-03,1.936609e-08,3.799231e+01,1.080062e-01,3.788430e+01,4.027560e+01,1.708643e+02
8.987348e+05,1.040202e+01,1.163828e+05,1.347023e+00,9.431697e-01,9.429947e-01,2.678922e-03,1.936606e-08,3.799179e+01,1.080062e-01,3.788379e+01,4.027447e+01,1.708683e+02
8.987448e+05,1.040214e+01,1.163928e+05,1.347139e+00,9.431835e-01,9.429949e-01,2.679116e-03,1.936604e-08,3.799128e+01,1.080062e-01,3.788327e+01,4.027334e+01,1.708723e+02
8.987548e+05,1.040225e+01,1.164028e+05,1.347254e+00,9.431972e-01,9.429951e-01,2.679310e-03,1.936601e-08,3.799077e+01,1.080062e-01,3.788276e+01,4.027220e+01,1.708763e+02
8.987648e+05,1.040237e+01,1.164128e+05,1.347370e+00,9.432110e-01,9.429953e-01,2.679503e-03,1.936598e-08,3.799025e+01,1.080062e-01,3.788225e+01,4.027107e+01,1.708803e+02
8.987748e+05,1.040249e+01,1.164228e+05,1.347486e+00,9.432248e-01,9.429955e-01,2.679697e-03,1.936596e-08,3.798974e+01,1.080062e-01,3.788173e+01,4.026994e+01,1.708843e+02
8.987848e+05,1.040260e+01,1.164328e+05,1.347602e+00,9.432385e-01,9.429957e-01,2.679891e-03,1.936593e-08,3.798923e+01,1.080062e-01,3.788122e+01,4.026881e+01,1.708883e+02
8.987948e+05,1.040272e+01,1.164428e+05,1.347717e+00,9.432523e-01,9.429958e-01,2.680084e-03,1.936591e-08,3.798871e+01,1.080062e-01,3.788071e+01,4.026768e+01,1.708923e+02
8.988048e+05,1.040283e+01,1.164528e+05,1.347833e+00,9.432658e-01,9.429960e-01,2.680278e-03,1.936588e-08,3.798820e+01,1.080062e-01,3.788019e+01,4.026656e+01,1.708963e+02
8.988148e+05,1.040295e+01,1.164628e+05,1.347949e+00,9.432741e-01,9.429962e-01,2.680472e-03,1.936586e-08,3.798764e+01,1.080062e-01,3.787963e+01,4.026561e+01,1.709000e+02
8.988248e+05,1.040306e+01,1.164728e+05,1.348065e+00,9.432553e-01,9.429964e-01,2.680665e-03,1.936583e-08,3.798653e+01,1.080062e-01,3.787852e+01,4.026523e+01,1.709000e+02
8.988348e+05,1.040318e+01,1.164828e+05,1.348180e+00,9.432365e-01,9.429966e-01,2.680859e-03,1.936581e-08,3.798541e+01,1.080062e-01,3.787741e+01,4.026486e+01,1.709000e+02
8.988448e+05,1.040330e+01,1.164928e+05,1.348296e+00,9.432177e-01,9.429968e-01,2.681053e-03,1.936578e-08,3.798430e+01,1.080062e-01,3.787629e+01,4.026448e+01,1.709000e+02
8.988548e+05,1.040341e+01,1.165028e+05,1.348412e+00,9.431989e-01,9.429969e-01,2.681246e-03,1.936576e-08,3.798319e+01,1.080062e-01,3.787518e+01,4.026410e+01,1.709000e+02
8.988648e+05,1.040353e+01,1.165128e+05,1.348528e+00,9.431801e-01,9.429971e-01,2.681440e-03,1.936573e-08,3.798207e+01,1.080062e-01,3.787407e+01,4.026372e+01,1.709000e+02
8.988748e+05,1.040364e+01,1.165228e+05,1.348643e+00,9.431613e-01,9.429973e-01,2.681634e-03,1.936571e-08,3.798096e+01,1.080062e-01,3.787295e+01,4.026334e+01,1.709000e+02
8.988848e+05,1.040376e+01,1.165328e+05,1.348759e+00,9.431425e-01,9.429975e-01,2.681827e-03,1.936568e-08,3.797985e+01,1.080062e-01,3.787184e+01,4.026296e+01,1.709000e+02
8.988948e+05,1.040387e+01,1.165428e+05,1.348875e+00,9.431237e-01,9.429977e-01,2.682021e-03,1.936566e-08,3.797873e+01,1.080062e-01,3.787073e+01,4.026258e+01,1.709000e+02
8.989048e+05,1.040399e+01,1.165528e+05,1.348991e+00,9.431049e-01,9.429979e-01,2.682215e-03,1.936563e-08,3.797762e+01,1.080062e-01,3.786961e+01,4.026220e+01,1.709000e+02
8.989148e+05,1.040411e+01,1.165628e+05,1.349106e+00,9.430861e-01,9.429980e-01,2.682408e-03,1.936560e-08,3.797651e+01,1.080062e-01,3.786850e+01,4.026182e+01,1.709000e+02
8.989248e+05,1.040422e+01,1.165728e+05,1.349222e+00,9.430673e-01,9.429982e-01,2.682602e-03,1.936558e-08,3.797539e+01,1.080062e-01,3.786739e+01,4.026144e+01,1.709000e+02
8.989348e+05,1.040434e+01,1.165828e+05,1.349338e+00,9.430485e-01,9.429984e-01,2.682796e-03,1.936555e-08,3.797428e+01,1.080062e-01,3.786627e+01,4.026106e+01,1.709000e+02
8.989448e+05,1.040445e+01,1.165928e+05,1.349454e+00,9.430297e-01,9.429986e-01,2.682989e-03,1.936553e-08,3.797317e+01,1.080062e-01,3.786516e+01,4.026068e+01,1.709000e+02
8.989548e+05,1.040457e+01,1.166028e+05,1.349569e+00,9.430109e-01,9.429988e-01,2.683183e-03,1.936550e-08,3.797205e+01,1.080062e-01,3.786405e+01,4.026030e+01,1.709000e+02
8.989648e+05,1.040469e+01,1.166128e+05,1.349685e+00,9.429921e-01,9.429989e-01,2.683377e-03,1.936548e-08,3.797094e+01,1.080062e-01,3.786294e+01,4.025992e+01,1.709000e+02
8.989748e+05,1.040480e+01,1.166228e+05,1.349801e+00,9.429733e-01,9.429991e-01,2.683570e-03,1.936545e-08,3.796983e+01,1.080062e-01,3.786182e+01,4.025954e+01,1.709000e+02
8.989848e+05,1.040492e+01,1.166328e+05,1.349917e+00,9.429545e-01,9.429993e-01,2.683764e-03,1.936543e-08,3.796872e+01,1.080062e-01,3.786071e+01,4.025916e+01,1.709000e+02
8.989948e+05,1.040503e+01,1.166428e+05,1.350032e+00,9.429357e-01,9.429995e-01,2.683958e-03,1.936540e-08,3.796760e+01,1.080062e-01,3.785960e+01,4.025878e+01,1.709000e+02
8.990048e+05,1.040515e+01,1.166528e+05,1.350148e+00,9.429169e-01,9.429997e-01,2.684151e-03,1.936538e-08,3.796649e+01,1.080062e-01,3.785848e+01,4.025840e+01,1.709000e+02
8.990148e+05,1.040526e+01,1.166628e+05,1.350264e+00,9.428981e-01,9.429999e-01,2.684345e-03,1.936535e-08,3.796538e+01,1.080062e-01,3.785737e+01,4.025802e+01,1.709000e+02
8.990248e+05,1.040538e+01,1.166728e+05,1.350380e+00,9.428793e-01,9.430000e-01,2.684539e-03,1.936533e-08,3.796426e+01,1.080062e-01,3.785626e+01,4.025764e+01,1.709000e+02
8.990348e+05,1.040550e+01,1.166828e+05,1.350495e+00,9.428605e-01,9.430002e-01,2.684732e-03,1.936530e-08,3.796315e+01,1.080062e-01,3.785514e+01,4.025726e+01,1.709000e+02
8.990448e+05,1.040561e+01,1.166928e+05,1.350611e+00,9.428417e-01,9.430004e-01,2.684926e-03,1.936528e-08,3.796204e+01,1.080062e-01,3.785403e+01,4.025688e+01,1.709000e+02
8.990548e+05,1.040573e+01,1.167028e+05,1.350727e+00,9.428229e-01,9.430006e-01,2.685119e-03,1.936525e-08,3.796092e+01,1.080062e-01,3.785292e+01,4.025650e+01,1.709000e+02
8.990648e+05,1.040584e+01,1.167128e+05,1.350843e+00,9.428058e-01,9.430008e-01,2.685313e-03,1.936523e-08,3.795993e+01,1.080062e-01,3.785192e+01,4.025617e+01,1.709000e+02
8.990748e+05,1.040596e+01,1.167228e+05,1.350958e+00,9.428036e-01,9.430010e-01,2.685507e-03,1.936520e-08,3.795993e+01,1.080062e-01,3.785192e+01,4.025627e+01,1.709000e+02
8.990848e+05,1.040607e+01,1.167328e+05,1.351074e+00,9.428014e-01,9.430011e-01,2.685700e-03,1.936518e-08,3.795993e+01,1.080062e-01,3.785192e+01,4.025636e+01,1.709000e+02
8.990948e+05,1.040619e+01,1.167428e+05,1.351190e+00,9.427991e-01,9.430013e-01,2.685894e-03,1.936515e-08,3.795993e+01,1.080062e-01,3.785192e+01,4.025646e+01,1.709000e+02
8.991048e+05,1.040631e+01,1.167528e+05,1.351305e+00,9.427969e-01,9.430015e-01,2.686088e-03,1.936513e-08,3.795993e+01,1.080062e-01,3.785192e+01,4.025655e+01,1.709000e+02
8.991148e+05,1.040642e+01,1.167628e+05,1.351421e+00,9.427946e-01,9.430017e-01,2.686281e-03,1.936510e-08,3.795993e+01,1.080062e-01,3.785192e+01,4.025665e+01,1.709000e+02
8.991248e+05,1.040654e+01,1.167728e+05,1.351537e+00,9.427924e-01,9.430019e-01,2.686475e-03,1.936508e-08,3.795993e+01,1.080062e-01,3.785192e+01,4.025674e+01,1.709000e+02
8.991348e+05,1.040665e+01,1.167828e+05,1.351653e+00,9.427902e-01,9.430021e-01,2.686669e-03,1.936505e-08,3.795993e+01,1.080062e-01,3.785192e+01,4.025684e+01,1.709000e+02
8.991448e+05,1.040677e+01,1.167928e+05,1.351768e+00,9.427879e-01,9.430022e-01,2.686862e-03,1.936503e-08,3.795993e+01,1.080062e-01,3.785192e+01,4.025693e+01,1.709000e+02
8.991548e+05,1.040688e+01,1.168028e+05,1.351884e+00,9.427857e-01,9.430024e-01,2.687056e-03,1.936500e-08,3.795993e+01,1.080062e-01,3.785192e+01,4.025703e+01,1.709000e+02
8.991648e+05,1.040700e+01,1.168128e+05,1.352000e+00,9.427834e-01,9.430026e-01,2.687250e-03,1.936498e-08,3.795993e+01,1.080062e-01,3.785192e+01,4.025713e+01,1.709000e+02
8.991748e+05,1.040712e+01,1.168228e+05,1.352116e+00,9.427812e-01,9.430028e-01,2.687443e-03,1.936495e-08,3.795993e+01,1.080062e-01,3.785192e+01,4.025722e+01,1.709000e+02
8.991848e+05,1.040723e+01,1.168328e+05,1.352231e+00,9.427790e-01,9.430030e-01,2.687637e-03,1.936493e-08,3.795993e+01,1.080062e-01,3.785192e+01,4.025732e+01,1.709000e+02
8.991948e+05,1.040735e+01,1.168428e+05,1.352347e+00,9.427767e-01,9.430031e-01,2.687831e-03,1.936490e-08,3.795993e+01,1.080062e-01,3.785192e+01,4.025741e+01,1.709000e+02
8.992048e+05,1.040746e+01,1.168528e+05,1.352463e+00,9.427745e-01,9.430033e-01,2.688024e-03,1.936488e-08,3.795993e+01,1.080062e-01,3.785192e+01,4.025751e+01,1.709000e+02
8.992148e+05,1.040758e+01,1.168628e+05,1.352579e+00,9.427722e-01,9.430035e-01,2.688218e-03,1.936485e-08,3.795993e+01,1.080062e-01,3.785192e+01,4.025760e+01,1.709000e+02
8.992248e+05,1.040769e+01,1.168728e+05,1.352694e+00,9.427700e-01,9.430037e-01,2.688412e-03,1.936483e-08,3.795993e+01,1.080062e-01,3.785192e+01,4.025770e+01,1.709000e+02
8.992348e+05,1.040781e+01,1.168828e+05,1.352810e+00,9.427678e-01,9.430039e-01,2.688605e-03,1.936480e-08,3.795993e+01,1.080062e-01,3.785192e+01,4.025779e+01,1.709000e+02
8.992448e+05,1.040793e+01,1.168928e+05,1.352926e+00,9.427655e-01,9.430041e-01,2.688799e-03,1.936478e-08,3.795993e+01,1.080062e-01,3.785192e+01,4.025789e+01,1.709000e+02
8.992548e+05,1.040804e+01,1.169028e+05,1.353042e+00,9.427633e-01,9.430042e-01,2.688993e-03,1.936475e-08,3.795993e+01,1.080062e-01,3.785192e+01,4.025798e+01,1.709000e+02
8.992648e+05,1.040816e+01,1.169128e+05,1.353157e+00,9.427610e-01,9.430044e-01,2.689186e-03,1.936473e-08,3.795993e+01,1.080062e-01,3.785192e+01,4.025808e+01,1.709000e+02
8.992748e+05,1.040827e+01,1.169228e+05,1.353273e+00,9.427588e-01,9.430046e-01,2.689380e-03,1.936470e-08,3.795993e+01,1.080062e-01,3.785192e+01,4.025817e+01,1.709000e+02
8.992848e+05,1.040839e+01,1.169328e+05,1.353389e+00,9.427566e-01,9.430048e-01,2.689574e-03,1.936468e-08,3.795993e+01,1.080062e-01,3.785192e+01,4.025827e+01,1.709000e+02
8.992948e+05,1.040850e+01,1.169428e+05,1.353505e+00,9.427543e-01,9.430050e-01,2.689767e-03,1.936465e-08,3.795993e+01,1.080062e-01,3.785192e+01,4.025837e+01,1.709000e+02
8.993048e+05,1.040862e+01,1.169528e+05,1.353620e+00,9.427518e-01,9.430052e-01,2.689961e-03,1.936463e-08,3.795993e+01,1.080062e-01,3.785192e+01,4.025848e+01,1.709000e+02
8.993148e+05,1.040874e+01,1.169628e+05,1.353736e+00,9.427433e-01,9.430053e-01,2.690154e-03,1.936461e-08,3.796003e+01,1.080062e-01,3.785202e+01,4.025894e+01,1.708996e+02
8.993248e+05,1.040885e+01,1.169728e+05,1.353852e+00,9.427378e-01,9.430055e-01,2.690348e-03,1.936458e-08,3.796191e+01,1.080062e-01,3.785391e+01,4.026117e+01,1.708916e+02
8.993348e+05,1.040897e+01,1.169828e+05,1.353968e+00,9.427323e-01,9.430057e-01,2.690542e-03,1.936456e-08,3.796380e+01,1.080062e-01,3.785579e+01,4.026340e+01,1.708836e+02
8.993448e+05,1.040908e+01,1.169928e+05,1.354083e+00,9.427269e-01,9.430059e-01,2.690735e-03,1.936453e-08,3.796568e+01,1.080062e-01,3.785768e+01,4.026563e+01,1.708755e+02
8.993548e+05,1.040920e+01,1.170028e+05,1.354199e+00,9.427214e-01,9.430061e-01,2.690929e-03,1.936451e-08,3.796757e+01,1.080062e-01,3.785956e+01,4.026786e+01,1.708675e+02
8.993648e+05,1.040931e+01,1.170128e+05,1.354315e+00,9.427160e-01,9.430063e-01,2.691123e-03,1.936448e-08,3.796945e+01,1.080062e-01,3.786144e+01,4.027010e+01,1.708595e+02
8.993748e+05,1.040943e+01,1.170228e+05,1.354431e+00,9.427105e-01,9.430064e-01,2.691316e-03,1.936446e-08,3.797133e+01,1.080062e-01,3.786333e+01,4.027233e+01,1.708515e+02
8.993848e+05,1.040955e+01,1.170328e+05,1.354546e+00,9.427050e-01,9.430066e-01,2.691510e-03,1.936443e-08,3.797322e+01,1.080062e-01,3.786521e+01,4.027456e+01,1.708435e+02
8.993948e+05,1.040966e+01,1.170428e+05,1.354662e+00,9.426996e-01,9.430068e-01,2.691704e-03,1.936441e-08,3.797510e+01,1.080062e-01,3.786709e+01,4.027679e+01,1.708355e+02
8.994048e+05,1.040978e+01,1.170528e+05,1.354778e+00,9.426941e-01,9.430070e-01,2.691897e-03,1.936438e-08,3.797698e+01,1.080062e-01,3.786898e+01,4.027902e+01,1.708275e+02
8.994148e+05,1.040989e+01,1.170628e+05,1.354894e+00,9.426886e-01,9.430072e-01,2.692091e-03,1.936436e-08,3.797887e+01,1.080062e-01,3.787086e+01,4.028125e+01,1.708195e+02
8.994248e+05,1.041001e+01,1.170728e+05,1.355009e+00,9.426832e-01,9.430073e-01,2.692285e-03,1.936433e-08,3.798075e+01,1.080062e-01,3.787274e+01,4.028348e+01,1.708115e+02
8.994348e+05,1.041013e+01,1.170828e+05,1.355125e+00,9.426777e-01,9.430075e-01,2.692478e-03,1.936431e-08,3.798263e+01,1.080062e-01,3.787463e+01,4.028571e+01,1.708035e+02
8.994448e+05,1.041024e+01,1.170928e+05,1.355241e+00,9.426723e-01,9.430077e-01,2.692672e-03,1.936428e-08,3.798452e+01,1.080062e-01,3.787651e+01,4.028794e+01,1.707954e+02
8.994548e+05,1.041036e+01,1.171028e+05,1.355357e+00,9.426668e-01,9.430079e-01,2.692866e-03,1.936426e-08,3.798640e+01,1.080062e-01,3.787840e+01,4.029017e+01,1.707874e+02
8.994648e+05,1.041047e+01,1.171128e+05,1.355472e+00,9.426613e-01,9.430081e-01,2.693059e-03,1.936424e-08,3.798829e+01,1.080062e-01,3.788028e+01,4.029241e+01,1.707794e+02
8.994748e+05,1.041059e+01,1.171228e+05,1.355588e+00,9.426559e-01,9.430083e-01,2.693253e-03,1.936421e-08,3.799017e+01,1.080062e-01,3.788216e+01,4.029464e+01,1.707714e+02
8.994848e+05,1.041070e+01,1.171328e+05,1.355704e+00,9.426504e-01,9.430084e-01,2.693447e-03,1.936419e-08,3.799205e+01,1.080062e-01,3.788405e+01,4.029687e+01,1.707634e+02
8.994948e+05,1.041082e+01,1.171428e+05,1.355819e+00,9.426449e-01,9.430086e-01,2.693640e-03,1.936416e-08,3.799394e+01,1.080062e-01,3.788593e+01,4.029910e+01,1.707554e+02
8.995048e+05,1.041094e+01,1.171528e+05,1.355935e+00,9.426395e-01,9.430088e-01,2.693834e-03,1.936414e-08,3.799582e+01,1.080062e-01,3.788781e+01,4.030133e+01,1.707474e+02
8.995148e+05,1.041105e+01,1.171628e+05,1.356051e+00,9.426340e-01,9.430090e-01,2.694027e-03,1.936411e-08,3.799770e+01,1.080062e-01,3.788970e+01,4.030356e+01,1.707394e+02
8.995248e+05,1.041117e+01,1.171728e+05,1.356167e+00,9.426286e-01,9.430092e-01,2.694221e-03,1.936409e-08,3.799959e+01,1.080062e-01,3.789158e+01,4.030579e+01,1.707314e+02
8.995348e+05,1.041128e+01,1.171828e+05,1.356282e+00,9.426231e-01,9.430094e-01,2.694415e-03,1.936406e-08,3.800147e+01,1.080062e-01,3.789347e+01,4.030802e+01,1.707234e+02
8.995448e+05,1.041140e+01,1.171928e+05,1.356398e+00,9.426176e-01,9.430095e-01,2.694608e-03,1.936404e-08,3.800336e+01,1.080062e-01,3.789535e+01,4.031026e+01,1.707153e+02
8.995548e+05,1.041151e+01,1.172028e+05,1.356514e+00,9.426127e-01,9.430097e-01,2.694802e-03,1.936402e-08,3.800524e+01,1.080062e-01,3.789723e+01,4.031246e+01,1.707073e+02
8.995648e+05,1.041163e+01,1.172128e+05,1.356630e+00,9.426154e-01,9.430099e-01,2.694996e-03,1.936399e-08,3.800688e+01,1.080275e-01,3.789885e+01,4.031409e+01,1.707000e+02
8.995748e+05,1.041175e+01,1.172228e+05,1.356745e+00,9.426373e-01,9.430101e-01,2.695189e-03,1.936397e-08,3.800585e+01,1.082823e-01,3.789757e+01,4.031205e+01,1.707000e+02
8.995848e+05,1.041186e+01,1.172328e+05,1.356861e+00,9.426592e-01,9.430103e-01,2.695383e-03,1.936394e-08,3.800482e+01,1.085372e-01,3.789629e+01,4.031001e+01,1.707000e+02
8.995948e+05,1.041198e+01,1.172428e+05,1.356977e+00,9.426810e-01,9.430105e-01,2.695577e-03,1.936392e-08,3.800380e+01,1.087920e-01,3.789501e+01,4.030797e+01,1.707000e+02
8.996048e+05,1.041209e+01,1.172528e+05,1.357093e+00,9.427029e-01,9.430106e-01,2.695770e-03,1.936389e-08,3.800277e+01,1.090468e-01,3.789372e+01,4.030593e+01,1.707000e+02
8.996148e+05,1.041221e+01,1.172628e+05,1.357208e+00,9.427248e-01,9.430108e-01,2.695964e-03,1.936387e-08,3.800174e+01,1.093017e-01,3.789244e+01,4.030390e+01,1.707000e+02
8.996248e+05,1.041232e+01,1.172728e+05,1.357324e+00,9.427467e-01,9.430110e-01,2.696158e-03,1.936384e-08,3.800071e+01,1.095565e-01,3.789116e+01,4.030186e+01,1.707000e+02
8.996348e+05,1.041244e+01,1.172828e+05,1.357440e+00,9.427685e-01,9.430112e-01,2.696351e-03,1.936382e-08,3.799969e+01,1.098113e-01,3.788988e+01,4.029982e+01,1.707000e+02
8.996448e+05,1.041256e+01,1.172928e+05,1.357556e+00,9.427904e-01,9.430114e-01,2.696545e-03,1.936380e-08,3.799866e+01,1.100661e-01,3.788859e+01,4.029778e+01,1.707000e+02
8.996548e+05,1.041267e+01,1.173028e+05,1.357671e+00,9.428123e-01,9.430115e-01,2.696738e-03,1.936377e-08,3.799763e+01,1.103210e-01,3.788731e+01,4.029574e+01,1.707000e+02
8.996648e+05,1.041279e+01,1.173128e+05,1.357787e+00,9.428342e-01,9.430117e-01,2.696932e-03,1.936375e-08,3.799660e+01,1.105758e-01,3.788603e+01,4.029371e+01,1.707000e+02
8.996748e+05,1.041290e+01,1.173228e+05,1.357903e+00,9.428560e-01,9.430119e-01,2.697126e-03,1.936372e-08,3.799558e+01,1.108306e-01,3.788475e+01,4.029167e+01,1.707000e+02
8.996848e+05,1.041302e+01,1.173328e+05,1.358019e+00,9.428779e-01,9.430121e-01,2.697319e-03,1.936370e-08,3.799455e+01,1.110854e-01,3.788346e+01,4.028963e+01,1.707000e+02
8.996948e+05,1.041313e+01,1.173428e+05,1.358134e+00,9.428998e-01,9.430123e-01,2.697513e-03,1.936367e-08,3.799352e+01,1.113403e-01,3.788218e+01,4.028759e+01,1.707000e+02
8.997048e+05,1.041325e+01,1.173528e+05,1.358250e+00,9.429217e-01,9.430125e-01,2.697707e-03,1.936365e-08,3.799249e+01,1.115951e-01,3.788090e+01,4.028556e+01,1.707000e+02
8.997148e+05,1.041337e+01,1.173628e+05,1.358366e+00,9.429435e-01,9.430126e-01,2.697900e-03,1.936363e-08,3.799147e+01,1.118499e-01,3.787962e+01,4.028352e+01,1.707000e+02
8.997248e+05,1.041348e+01,1.173728e+05,1.358482e+00,9.429654e-01,9.430128e-01,2.698094e-03,1.936360e-08,3.799044e+01,1.121047e-01,3.787834e+01,4.028148e+01,1.707000e+02
8.997348e+05,1.041360e+01,1.173828e+05,1.358597e+00,9.429873e-01,9.430130e-01,2.698288e-03,1.936358e-08,3.798941e+01,1.123596e-01,3.787705e+01,4.027945e+01,1.707000e+02
8.997448e+05,1.041371e+01,1.173928e+05,1.358713e+00,9.430092e-01,9.430132e-01,2.698481e-03,1.936355e-08,3.798838e+01,1.126144e-01,3.787577e+01,4.027741e+01,1.707000e+02
8.997548e+05,1.041383e+01,1.174028e+05,1.358829e+00,9.430310e-01,9.430134e-01,2.698675e-03,1.936353e-08,3.798736e+01,1.128692e-01,3.787449e+01,4.027537e+01,1.707000e+02
8.997648e+05,1.041394e+01,1.174128e+05,1.358945e+00,9.430529e-01,9.430136e-01,2.698869e-03,1.936350e-08,3.798633e+01,1.131240e-01,3.787321e+01,4.027334e+01,1.707000e+02
8.997748e+05,1.041406e+01,1.174228e+05,1.359060e+00,9.430748e-01,9.430137e-01,2.699062e-03,1.936348e-08,3.798530e+01,1.133789e-01,3.787192e+01,4.027130e+01,1.707000e+02
8.997848e+05,1.041418e+01,1.174328e+05,1.359176e+00,9.430967e-01,9.430139e-01,2.699256e-03,1.936346e-08,3.798428e+01,1.136337e-01,3.787064e+01,4.026926e+01,1.707000e+02
8.997948e+05,1.041429e+01,1.174428e+05,1.359292e+00,9.431186e-01,9.430141e-01,2.699449e-03,1.936343e-08,3.798325e+01,1.138885e-01,3.786936e+01,4.026723e+01,1.707000e+02
8.998048e+05,1.041441e+01,1.174528e+05,1.359408e+00,9.431404e-01,9.430143e-01,2.699643e-03,1.936341e-08,3.798222e+01,1.141434e-01,3.786808e+01,4.026519e+01,1.707000e+02
8.998148e+05,1.041452e+01,1.174628e+05,1.359523e+00,9.431599e-01,9.430145e-01,2.699837e-03,1.936338e-08,3.798118e+01,1.143399e-01,3.786684e+01,4.026325e+01,1.707000e+02
8.998248e+05,1.041464e+01,1.174728e+05,1.359639e+00,9.431609e-01,9.430147e-01,2.700030e-03,1.936336e-08,3.798007e+01,1.140859e-01,3.786599e+01,4.026205e+01,1.707000e+02
8.998348e+05,1.041475e+01,1.174828e+05,1.359755e+00,9.431620e-01,9.430148e-01,2.700224e-03,1.936333e-08,3.797896e+01,1.138320e-01,3.786513e+01,4.026084e+01,1.707000e+02
8.998448e+05,1.041487e+01,1.174928e+05,1.359870e+00,9.431630e-01,9.430150e-01,2.700418e-03,1.936331e-08,3.797786e+01,1.135780e-01,3.786428e+01,4.025964e+01,1.707000e+02
8.998548e+05,1.041499e+01,1.175028e+05,1.359986e+00,9.431640e-01,9.430152e-01,2.700611e-03,1.936329e-08,3.797675e+01,1.133241e-01,3.786342e+01,4.025843e+01,1.707000e+02
8.998648e+05,1.041510e+01,1.175128e+05,1.360102e+00,9.431650e-01,9.430154e-01,2.700805e-03,1.936326e-08,3.797564e+01,1.130701e-01,3.786257e+01,4.025723e+01,1.707000e+02
8.998748e+05,1.041522e+01,1.175228e+05,1.360218e+00,9.431660e-01,9.430156e-01,2.700999e-03,1.936324e-08,3.797453e+01,1.128162e-01,3.786171e+01,4.025603e+01,1.707000e+02
8.998848e+05,1.041533e+01,1.175328e+05,1.360333e+00,9.431671e-01,9.430157e-01,2.701192e-03,1.936321e-08,3.797342e+01,1.125622e-01,3.786086e+01,4.025482e+01,1.707000e+02
8.998948e+05,1.041545e+01,1.175428e+05,1.360449e+00,9.431681e-01,9.430159e-01,2.701386e-03,1.936319e-08,3.797231e+01,1.123083e-01,3.786000e+01,4.025362e+01,1.707000e+02
8.999048e+05,1.041556e+01,1.175528e+05,1.360565e+00,9.431691e-01,9.430161e-01,2.701579e-03,1.936317e-08,3.797120e+01,1.120543e-01,3.785915e+01,4.025241e+01,1.707000e+02
8.999148e+05,1.041568e+01,1.175628e+05,1.360681e+00,9.431701e-01,9.430163e-01,2.701773e-03,1.936314e-08,3.797009e+01,1.118004e-01,3.785829e+01,4.025121e+01,1.707000e+02
8.999248e+05,1.041580e+01,1.175728e+05,1.360796e+00,9.431711e-01,9.430165e-01,2.701967e-03,1.936312e-08,3.796898e+01,1.115464e-01,3.785743e+01,4.025000e+01,1.707000e+02
8.999348e+05,1.041591e+01,1.175828e+05,1.360912e+00,9.431722e-01,9.430167e-01,2.702160e-03,1.936309e-08,3.796787e+01,1.112925e-01,3.785658e+01,4.024880e+01,1.707000e+02
8.999448e+05,1.041603e+01,1.175928e+05,1.361028e+00,9.431732e-01,9.430168e-01,2.702354e-03,1.936307e-08,3.796676e+01,1.110385e-01,3.785572e+01,4.024760e+01,1.707000e+02
8.999548e+05,1.041614e+01,1.176028e+05,1.361144e+00,9.431742e-01,9.430170e-01,2.702548e-03,1.936305e-08,3.796565e+01,1.107846e-01,3.785487e+01,4.024639e+01,1.707000e+02
8.999648e+05,1.041626e+01,1.176128e+05,1.361259e+00,9.431752e-01,9.430172e-01,2.702741e-03,1.936302e-08,3.796454e+01,1.105306e-01,3.785401e+01,4.024519e+01,1.707000e+02
8.999748e+05,1.041638e+01,1.176228e+05,1.361375e+00,9.431762e-01,9.430174e-01,2.702935e-03,1.936300e-08,3.796343e+01,1.102767e-01,3.785316e+01,4.024398e+01,1.707000e+02
8.999848e+05,1.041649e+01,1.176328e+05,1.361491e+00,9.431773e-01,9.430176e-01,2.703129e-03,1.936297e-08,3.796233e+01,1.100227e-01,3.785230e+01,4.024278e+01,1.707000e+02
8.999948e+05,1.041661e+01,1.176428e+05,1.361607e+00,9.431783e-01,9.430178e-01,2.703322e-03,1.936295e-08,3.796122e+01,1.097688e-01,3.785145e+01,4.024157e+01,1.707000e+02
9.000048e+05,1.041672e+01,1.176528e+05,1.361722e+00,9.431793e-01,9.430179e-01,2.703516e-03,1.936293e-08,3.796011e+01,1.095148e-01,3.785059e+01,4.024037e+01,1.707000e+02
9.000148e+05,1.041684e+01,1.176628e+05,1.361838e+00,9.431803e-01,9.430181e-01,2.703709e-03,1.936290e-08,3.795900e+01,1.092609e-01,3.784974e+01,4.023917e+01,1.707000e+02
9.000248e+05,1.041695e+01,1.176728e+05,1.361954e+00,9.431814e-01,9.430183e-01,2.703903e-03,1.936288e-08,3.795789e+01,1.090070e-01,3.784888e+01,4.023796e+01,1.707000e+02
9.000348e+05,1.041707e+01,1.176828e+05,1.362070e+00,9.431824e-01,9.430185e-01,2.704097e-03,1.936285e-08,3.795678e+01,1.087530e-01,3.784803e+01,4.023676e+01,1.707000e+02
9.000448e+05,1.041719e+01,1.176928e+05,1.362185e+00,9.431834e-01,9.430187e-01,2.704290e-03,1.936283e-08,3.795567e+01,1.084991e-01,3.784717e+01,4.023555e+01,1.707000e+02
9.000548e+05,1.041730e+01,1.177028e+05,1.362301e+00,9.431846e-01,9.430189e-01,2.704484e-03,1.936281e-08,3.795456e+01,1.082451e-01,3.784632e+01,4.023434e+01,1.707000e+02
9.000648e+05,1.041742e+01,1.177128e+05,1.362417e+00,9.431886e-01,9.430190e-01,2.704678e-03,1.936278e-08,3.795361e+01,1.080213e-01,3.784559e+01,4.023318e+01,1.707002e+02
9.000748e+05,1.041753e+01,1.177228e+05,1.362533e+00,9.431897e-01,9.430192e-01,2.704871e-03,1.936276e-08,3.795524e+01,1.082761e-01,3.784696e+01,4.023484e+01,1.707042e+02
9.000848e+05,1.041765e+01,1.177328e+05,1.362648e+00,9.431908e-01,9.430194e-01,2.705065e-03,1.936274e-08,3.795687e+01,1.085310e-01,3.784834e+01,4.023650e+01,1.707082e+02
9.000948e+05,1.041776e+01,1.177428e+05,1.362764e+00,9.431919e-01,9.430196e-01,2.705258e-03,1.936271e-08,3.795849e+01,1.087858e-01,3.784971e+01,4.023817e+01,1.707123e+02
9.001048e+05,1.041788e+01,1.177528e+05,1.362880e+00,9.431930e-01,9.430198e-01,2.705452e-03,1.936269e-08,3.796012e+01,1.090406e-01,3.785108e+01,4.023983e+01,1.707163e+02
9.001148e+05,1.041800e+01,1.177628e+05,1.362996e+00,9.431941e-01,9.430199e-01,2.705646e-03,1.936266e-08,3.796175e+01,1.092954e-01,3.785245e+01,4.024149e+01,1.707203e+02
9.001248e+05,1.041811e+01,1.177728e+05,1.363111e+00,9.431952e-01,9.430201e-01,2.705839e-03,1.936264e-08,3.796337e+01,1.095503e-01,3.785382e+01,4.024316e+01,1.707243e+02
9.001348e+05,1.041823e+01,1.177828e+05,1.363227e+00,9.431963e-01,9.430203e-01,2.706033e-03,1.936262e-08,3.796500e+01,1.098051e-01,3.785520e+01,4.024482e+01,1.707283e+02
9.001448e+05,1.041834e+01,1.177928e+05,1.363343e+00,9.431974e-01,9.430205e-01,2.706227e-03,1.936259e-08,3.796663e+01,1.100599e-01,3.785657e+01,4.024648e+01,1.707323e+02
9.001548e+05,1.041846e+01,1.178028e+05,1.363459e+00,9.431984e-01,9.430207e-01,2.706420e-03,1.936257e-08,3.796826e+01,1.103147e-01,3.785794e+01,4.024815e+01,1.707363e+02
9.001648e+05,1.041857e+01,1.178128e+05,1.363574e+00,9.431995e-01,9.430209e-01,2.706614e-03,1.936254e-08,3.796988e+01,1.105696e-01,3.785931e+01,4.024981e+01,1.707403e+02
9.001748e+05,1.041869e+01,1.178228e+05,1.363690e+00,9.432006e-01,9.430210e-01,2.706808e-03,1.936252e-08,3.797151e+01,1.108244e-01,3.786068e+01,4.025147e+01,1.707443e+02
9.001848e+05,1.041881e+01,1.178328e+05,1.363806e+00,9.432017e-01,9.430212e-01,2.707001e-03,1.936250e-08,3.797314e+01,1.110792e-01,3.786206e+01,4.025314e+01,1.707483e+02
9.001948e+05,1.041892e+01,1.178428e+05,1.363922e+00,9.432028e-01,9.430214e-01,2.707195e-03,1.936247e-08,3.797476e+01,1.113340e-01,3.786343e+01,4.025480e+01,1.707523e+02
9.002048e+05,1.041904e+01,1.178528e+05,1.364037e+00,9.432039e-01,9.430216e-01,2.707388e-03,1.936245e-08,3.797639e+01,1.115889e-01,3.786480e+01,4.025646e+01,1.707563e+02
9.002148e+05,1.041915e+01,1.178628e+05,1.364153e+00,9.432050e-01,9.430218e-01,2.707582e-03,1.936243e-08,3.797802e+01,1.118437e-01,3.786617e+01,4.025813e+01,1.707603e+02
9.002248e+05,1.041927e+01,1.178728e+05,1.364269e+00,9.432061e-01,9.430220e-01,2.707776e-03,1.936240e-08,3.797964e+01,1.120985e-01,3.786754e+01,4.025979e+01,1.707643e+02
9.002348e+05,1.041938e+01,1.178828e+05,1.364384e+00,9.432072e-01,9.430221e-01,2.707969e-03,1.936238e-08,3.798127e+01,1.123533e-01,3.786892e+01,4.026145e+01,1.707683e+02
9.002448e+05,1.041950e+01,1.178928e+05,1.364500e+00,9.432082e-01,9.430223e-01,2.708163e-03,1.936236e-08,3.798290e+01,1.126082e-01,3.787029e+01,4.026311e+01,1.707723e+02
9.002548e+05,1.041962e+01,1.179028e+05,1.364616e+00,9.432093e-01,9.430225e-01,2.708357e-03,1.936233e-08,3.798452e+01,1.128630e-01,3.787166e+01,4.026478e+01,1.707763e+02
9.002648e+05,1.041973e+01,1.179128e+05,1.364732e+00,9.432104e-01,9.430227e-01,2.708550e-03,1.936231e-08,3.798615e+01,1.131178e-01,3.787303e+01,4.026644e+01,1.707803e+02
9.002748e+05,1.041985e+01,1.179228e+05,1.364847e+00,9.432115e-01,9.430229e-01,2.708744e-03,1.936228e-08,3.798778e+01,1.133727e-01,3.787440e+01,4.026810e+01,1.707843e+02
9.002848e+05,1.041996e+01,1.179328e+05,1.364963e+00,9.432126e-01,9.430231e-01,2.708937e-03,1.936226e-08,3.798940e+01,1.136275e-01,3.787578e+01,4.026977e+01,1.707883e+02
9.002948e+05,1.042008e+01,1.179428e+05,1.365079e+00,9.432137e-01,9.430232e-01,2.709131e-03,1.936224e-08,3.799103e+01,1.138823e-01,3.787715e+01,4.027143e+01,1.707924e+02
