Repository: brandonlampe/CS_Data

# Repository for Crushed Salt Data
**Grant No: 456417**

This is a work in progress!

## Repository Content

### Directory Names
A uniform namining structure still in progress, but in general directories are named according to the following:
 - Names contain no spaces, a single underscore "_" will be used as a file name seperator.
 - Files are for the Crushed Salt Project (CSP); therefore, the first three charaters of each file are "CSP".
 - Folders are organized by which frame the test was performed on i.e., A2 or A3.
 - The fifth and sixth charaters of each file name will therefore be "A" followed by the frame number.

File: UNM_WP_HY_175_09/IscoMeasurements/STAGE10/CREEP_FIT/175_09_STAGE10_CREEP_OUT.csv (part 52 of 71)
Analysis by Brandon Lampe, performed on: 2016/07/06 15:11:46
Experimental results below begin at: 2016/04/17 10:45:14
Duration (sec),Duration (day),Elapsed Time (sec),Elapsed Time (day),Interpolated Fractional Density,Fit to Fractional Density,Fit to Volume Strain,Fit to Volume Strain Rate (1/sec),Confining Pressure (MPa),Pore Pressure (MPa),Terzaghi Pressure (MPa),Solid Pressure (MPa),Temperature (C))
9.026649e+05,1.044751e+01,1.203129e+05,1.392510e+00,9.431608e-01,9.430665e-01,2.755014e-03,1.935695e-08,3.797627e+01,1.080062e-01,3.786827e+01,4.025839e+01,1.708000e+02
9.026749e+05,1.044763e+01,1.203229e+05,1.392626e+00,9.431551e-01,9.430667e-01,2.755208e-03,1.935693e-08,3.797704e+01,1.080062e-01,3.786904e+01,4.025945e+01,1.708000e+02
9.026849e+05,1.044774e+01,1.203329e+05,1.392742e+00,9.431495e-01,9.430669e-01,2.755401e-03,1.935691e-08,3.797781e+01,1.080062e-01,3.786981e+01,4.026050e+01,1.708000e+02
9.026949e+05,1.044786e+01,1.203429e+05,1.392857e+00,9.431439e-01,9.430671e-01,2.755595e-03,1.935689e-08,3.797859e+01,1.080062e-01,3.787058e+01,4.026156e+01,1.708000e+02
9.027049e+05,1.044797e+01,1.203529e+05,1.392973e+00,9.431383e-01,9.430672e-01,2.755789e-03,1.935687e-08,3.797936e+01,1.080062e-01,3.787135e+01,4.026262e+01,1.708000e+02
9.027149e+05,1.044809e+01,1.203629e+05,1.393089e+00,9.431326e-01,9.430674e-01,2.755982e-03,1.935685e-08,3.798013e+01,1.080062e-01,3.787212e+01,4.026367e+01,1.708000e+02
9.027249e+05,1.044820e+01,1.203729e+05,1.393205e+00,9.431270e-01,9.430676e-01,2.756176e-03,1.935683e-08,3.798090e+01,1.080062e-01,3.787289e+01,4.026473e+01,1.708000e+02
9.027349e+05,1.044832e+01,1.203829e+05,1.393320e+00,9.431214e-01,9.430678e-01,2.756369e-03,1.935680e-08,3.798167e+01,1.080062e-01,3.787366e+01,4.026579e+01,1.708000e+02
9.027449e+05,1.044844e+01,1.203929e+05,1.393436e+00,9.431158e-01,9.430680e-01,2.756563e-03,1.935678e-08,3.798244e+01,1.080062e-01,3.787443e+01,4.026684e+01,1.708000e+02
9.027549e+05,1.044855e+01,1.204029e+05,1.393552e+00,9.431102e-01,9.430681e-01,2.756756e-03,1.935676e-08,3.798321e+01,1.080062e-01,3.787520e+01,4.026790e+01,1.708000e+02
9.027649e+05,1.044867e+01,1.204129e+05,1.393668e+00,9.431045e-01,9.430683e-01,2.756950e-03,1.935674e-08,3.798398e+01,1.080062e-01,3.787597e+01,4.026896e+01,1.708000e+02
9.027749e+05,1.044878e+01,1.204229e+05,1.393783e+00,9.430989e-01,9.430685e-01,2.757144e-03,1.935672e-08,3.798475e+01,1.080062e-01,3.787674e+01,4.027001e+01,1.708000e+02
9.027849e+05,1.044890e+01,1.204329e+05,1.393899e+00,9.430933e-01,9.430687e-01,2.757337e-03,1.935670e-08,3.798552e+01,1.080062e-01,3.787751e+01,4.027107e+01,1.708000e+02
9.027949e+05,1.044901e+01,1.204429e+05,1.394015e+00,9.430877e-01,9.430689e-01,2.757531e-03,1.935668e-08,3.798629e+01,1.080062e-01,3.787829e+01,4.027213e+01,1.708000e+02
9.028049e+05,1.044913e+01,1.204529e+05,1.394131e+00,9.430820e-01,9.430691e-01,2.757724e-03,1.935666e-08,3.798706e+01,1.080062e-01,3.787906e+01,4.027318e+01,1.708000e+02
9.028149e+05,1.044925e+01,1.204629e+05,1.394246e+00,9.430775e-01,9.430692e-01,2.757918e-03,1.935664e-08,3.798787e+01,1.080062e-01,3.787986e+01,4.027423e+01,1.708000e+02
9.028249e+05,1.044936e+01,1.204729e+05,1.394362e+00,9.430793e-01,9.430694e-01,2.758111e-03,1.935662e-08,3.798889e+01,1.080062e-01,3.788089e+01,4.027524e+01,1.708000e+02
9.028349e+05,1.044948e+01,1.204829e+05,1.394478e+00,9.430811e-01,9.430696e-01,2.758305e-03,1.935659e-08,3.798992e+01,1.080062e-01,3.788191e+01,4.027625e+01,1.708000e+02
9.028449e+05,1.044959e+01,1.204929e+05,1.394594e+00,9.430830e-01,9.430698e-01,2.758499e-03,1.935657e-08,3.799094e+01,1.080062e-01,3.788293e+01,4.027725e+01,1.708000e+02
9.028549e+05,1.044971e+01,1.205029e+05,1.394709e+00,9.430848e-01,9.430700e-01,2.758692e-03,1.935655e-08,3.799196e+01,1.080062e-01,3.788396e+01,4.027826e+01,1.708000e+02
9.028649e+05,1.044983e+01,1.205129e+05,1.394825e+00,9.430866e-01,9.430702e-01,2.758886e-03,1.935653e-08,3.799299e+01,1.080062e-01,3.788498e+01,4.027927e+01,1.708000e+02
9.028749e+05,1.044994e+01,1.205229e+05,1.394941e+00,9.430885e-01,9.430703e-01,2.759079e-03,1.935651e-08,3.799401e+01,1.080062e-01,3.788601e+01,4.028028e+01,1.708000e+02
9.028849e+05,1.045006e+01,1.205329e+05,1.395057e+00,9.430903e-01,9.430705e-01,2.759273e-03,1.935649e-08,3.799504e+01,1.080062e-01,3.788703e+01,4.028128e+01,1.708000e+02
9.028949e+05,1.045017e+01,1.205429e+05,1.395172e+00,9.430921e-01,9.430707e-01,2.759466e-03,1.935647e-08,3.799606e+01,1.080062e-01,3.788805e+01,4.028229e+01,1.708000e+02
9.029049e+05,1.045029e+01,1.205529e+05,1.395288e+00,9.430940e-01,9.430709e-01,2.759660e-03,1.935645e-08,3.799708e+01,1.080062e-01,3.788908e+01,4.028330e+01,1.708000e+02
9.029149e+05,1.045040e+01,1.205629e+05,1.395404e+00,9.430958e-01,9.430711e-01,2.759854e-03,1.935643e-08,3.799811e+01,1.080062e-01,3.789010e+01,4.028431e+01,1.708000e+02
9.029249e+05,1.045052e+01,1.205729e+05,1.395519e+00,9.430977e-01,9.430713e-01,2.760047e-03,1.935641e-08,3.799913e+01,1.080062e-01,3.789113e+01,4.028531e+01,1.708000e+02
9.029349e+05,1.045064e+01,1.205829e+05,1.395635e+00,9.430995e-01,9.430714e-01,2.760241e-03,1.935639e-08,3.800016e+01,1.080062e-01,3.789215e+01,4.028632e+01,1.708000e+02
9.029449e+05,1.045075e+01,1.205929e+05,1.395751e+00,9.431013e-01,9.430716e-01,2.760434e-03,1.935637e-08,3.800118e+01,1.080062e-01,3.789317e+01,4.028733e+01,1.708000e+02
9.029549e+05,1.045087e+01,1.206029e+05,1.395867e+00,9.431032e-01,9.430718e-01,2.760628e-03,1.935635e-08,3.800220e+01,1.080062e-01,3.789420e+01,4.028834e+01,1.708000e+02
9.029649e+05,1.045098e+01,1.206129e+05,1.395982e+00,9.431050e-01,9.430720e-01,2.760821e-03,1.935632e-08,3.800323e+01,1.080062e-01,3.789522e+01,4.028935e+01,1.708000e+02
9.029749e+05,1.045110e+01,1.206229e+05,1.396098e+00,9.431068e-01,9.430722e-01,2.761015e-03,1.935630e-08,3.800425e+01,1.080062e-01,3.789625e+01,4.029035e+01,1.708000e+02
9.029849e+05,1.045121e+01,1.206329e+05,1.396214e+00,9.431087e-01,9.430723e-01,2.761209e-03,1.935628e-08,3.800528e+01,1.080062e-01,3.789727e+01,4.029136e+01,1.708000e+02
9.029949e+05,1.045133e+01,1.206429e+05,1.396330e+00,9.431105e-01,9.430725e-01,2.761402e-03,1.935626e-08,3.800630e+01,1.080062e-01,3.789829e+01,4.029237e+01,1.708000e+02
9.030049e+05,1.045145e+01,1.206529e+05,1.396445e+00,9.431123e-01,9.430727e-01,2.761596e-03,1.935624e-08,3.800732e+01,1.080062e-01,3.789932e+01,4.029338e+01,1.708000e+02
9.030149e+05,1.045156e+01,1.206629e+05,1.396561e+00,9.431142e-01,9.430729e-01,2.761789e-03,1.935622e-08,3.800835e+01,1.080062e-01,3.790034e+01,4.029438e+01,1.708000e+02
9.030249e+05,1.045168e+01,1.206729e+05,1.396677e+00,9.431160e-01,9.430731e-01,2.761983e-03,1.935620e-08,3.800937e+01,1.080062e-01,3.790137e+01,4.029539e+01,1.708000e+02
9.030349e+05,1.045179e+01,1.206829e+05,1.396793e+00,9.431178e-01,9.430733e-01,2.762176e-03,1.935618e-08,3.801040e+01,1.080062e-01,3.790239e+01,4.029640e+01,1.708000e+02
9.030449e+05,1.045191e+01,1.206929e+05,1.396908e+00,9.431197e-01,9.430734e-01,2.762370e-03,1.935616e-08,3.801142e+01,1.080062e-01,3.790341e+01,4.029741e+01,1.708000e+02
9.030549e+05,1.045202e+01,1.207029e+05,1.397024e+00,9.431215e-01,9.430736e-01,2.762564e-03,1.935614e-08,3.801244e+01,1.080062e-01,3.790444e+01,4.029841e+01,1.708000e+02
9.030649e+05,1.045214e+01,1.207129e+05,1.397140e+00,9.431234e-01,9.430738e-01,2.762757e-03,1.935612e-08,3.801327e+01,1.080062e-01,3.790526e+01,4.029921e+01,1.708000e+02
9.030749e+05,1.045226e+01,1.207229e+05,1.397256e+00,9.431256e-01,9.430740e-01,2.762951e-03,1.935610e-08,3.801199e+01,1.080062e-01,3.790398e+01,4.029776e+01,1.708000e+02
9.030849e+05,1.045237e+01,1.207329e+05,1.397371e+00,9.431279e-01,9.430742e-01,2.763144e-03,1.935608e-08,3.801071e+01,1.080062e-01,3.790270e+01,4.029630e+01,1.708000e+02
9.030949e+05,1.045249e+01,1.207429e+05,1.397487e+00,9.431301e-01,9.430744e-01,2.763338e-03,1.935606e-08,3.800943e+01,1.080062e-01,3.790142e+01,4.029485e+01,1.708000e+02
9.031049e+05,1.045260e+01,1.207529e+05,1.397603e+00,9.431323e-01,9.430745e-01,2.763531e-03,1.935603e-08,3.800815e+01,1.080062e-01,3.790014e+01,4.029340e+01,1.708000e+02
9.031149e+05,1.045272e+01,1.207629e+05,1.397719e+00,9.431346e-01,9.430747e-01,2.763725e-03,1.935601e-08,3.800687e+01,1.080062e-01,3.789886e+01,4.029195e+01,1.708000e+02
9.031249e+05,1.045283e+01,1.207729e+05,1.397834e+00,9.431368e-01,9.430749e-01,2.763918e-03,1.935599e-08,3.800559e+01,1.080062e-01,3.789758e+01,4.029049e+01,1.708000e+02
9.031349e+05,1.045295e+01,1.207829e+05,1.397950e+00,9.431391e-01,9.430751e-01,2.764112e-03,1.935597e-08,3.800431e+01,1.080062e-01,3.789630e+01,4.028904e+01,1.708000e+02
9.031449e+05,1.045307e+01,1.207929e+05,1.398066e+00,9.431413e-01,9.430753e-01,2.764306e-03,1.935595e-08,3.800303e+01,1.080062e-01,3.789502e+01,4.028759e+01,1.708000e+02
9.031549e+05,1.045318e+01,1.208029e+05,1.398182e+00,9.431436e-01,9.430755e-01,2.764499e-03,1.935593e-08,3.800175e+01,1.080062e-01,3.789374e+01,4.028614e+01,1.708000e+02
9.031649e+05,1.045330e+01,1.208129e+05,1.398297e+00,9.431458e-01,9.430756e-01,2.764693e-03,1.935591e-08,3.800047e+01,1.080062e-01,3.789246e+01,4.028468e+01,1.708000e+02
9.031749e+05,1.045341e+01,1.208229e+05,1.398413e+00,9.431480e-01,9.430758e-01,2.764886e-03,1.935589e-08,3.799919e+01,1.080062e-01,3.789118e+01,4.028323e+01,1.708000e+02
9.031849e+05,1.045353e+01,1.208329e+05,1.398529e+00,9.431503e-01,9.430760e-01,2.765080e-03,1.935587e-08,3.799791e+01,1.080062e-01,3.788990e+01,4.028178e+01,1.708000e+02
9.031949e+05,1.045364e+01,1.208429e+05,1.398645e+00,9.431525e-01,9.430762e-01,2.765273e-03,1.935585e-08,3.799663e+01,1.080062e-01,3.788862e+01,4.028033e+01,1.708000e+02
9.032049e+05,1.045376e+01,1.208529e+05,1.398760e+00,9.431548e-01,9.430764e-01,2.765467e-03,1.935583e-08,3.799535e+01,1.080062e-01,3.788734e+01,4.027887e+01,1.708000e+02
9.032149e+05,1.045388e+01,1.208629e+05,1.398876e+00,9.431570e-01,9.430765e-01,2.765661e-03,1.935581e-08,3.799407e+01,1.080062e-01,3.788606e+01,4.027742e+01,1.708000e+02
9.032249e+05,1.045399e+01,1.208729e+05,1.398992e+00,9.431593e-01,9.430767e-01,2.765854e-03,1.935579e-08,3.799279e+01,1.080062e-01,3.788478e+01,4.027597e+01,1.708000e+02
9.032349e+05,1.045411e+01,1.208829e+05,1.399108e+00,9.431615e-01,9.430769e-01,2.766048e-03,1.935577e-08,3.799151e+01,1.080062e-01,3.788350e+01,4.027452e+01,1.708000e+02
9.032449e+05,1.045422e+01,1.208929e+05,1.399223e+00,9.431637e-01,9.430771e-01,2.766241e-03,1.935575e-08,3.799023e+01,1.080062e-01,3.788222e+01,4.027306e+01,1.708000e+02
9.032549e+05,1.045434e+01,1.209029e+05,1.399339e+00,9.431660e-01,9.430773e-01,2.766435e-03,1.935573e-08,3.798895e+01,1.080062e-01,3.788095e+01,4.027161e+01,1.708000e+02
9.032649e+05,1.045445e+01,1.209129e+05,1.399455e+00,9.431682e-01,9.430775e-01,2.766628e-03,1.935571e-08,3.798767e+01,1.080062e-01,3.787967e+01,4.027016e+01,1.708000e+02
9.032749e+05,1.045457e+01,1.209229e+05,1.399571e+00,9.431705e-01,9.430776e-01,2.766822e-03,1.935569e-08,3.798639e+01,1.080062e-01,3.787839e+01,4.026871e+01,1.708000e+02
9.032849e+05,1.045469e+01,1.209329e+05,1.399686e+00,9.431727e-01,9.430778e-01,2.767016e-03,1.935567e-08,3.798511e+01,1.080062e-01,3.787711e+01,4.026725e+01,1.708000e+02
9.032949e+05,1.045480e+01,1.209429e+05,1.399802e+00,9.431750e-01,9.430780e-01,2.767209e-03,1.935564e-08,3.798383e+01,1.080062e-01,3.787583e+01,4.026580e+01,1.708000e+02
9.033049e+05,1.045492e+01,1.209529e+05,1.399918e+00,9.431773e-01,9.430782e-01,2.767403e-03,1.935562e-08,3.798255e+01,1.080062e-01,3.787455e+01,4.026434e+01,1.708000e+02
9.033149e+05,1.045503e+01,1.209629e+05,1.400033e+00,9.431827e-01,9.430784e-01,2.767596e-03,1.935560e-08,3.798134e+01,1.080062e-01,3.787334e+01,4.026283e+01,1.708001e+02
9.033249e+05,1.045515e+01,1.209729e+05,1.400149e+00,9.431858e-01,9.430786e-01,2.767790e-03,1.935558e-08,3.798237e+01,1.080062e-01,3.787436e+01,4.026379e+01,1.708041e+02
9.033349e+05,1.045526e+01,1.209829e+05,1.400265e+00,9.431889e-01,9.430787e-01,2.767983e-03,1.935556e-08,3.798340e+01,1.080062e-01,3.787539e+01,4.026474e+01,1.708081e+02
9.033449e+05,1.045538e+01,1.209929e+05,1.400381e+00,9.431921e-01,9.430789e-01,2.768177e-03,1.935554e-08,3.798442e+01,1.080062e-01,3.787642e+01,4.026570e+01,1.708121e+02
9.033549e+05,1.045550e+01,1.210029e+05,1.400496e+00,9.431952e-01,9.430791e-01,2.768370e-03,1.935552e-08,3.798545e+01,1.080062e-01,3.787745e+01,4.026666e+01,1.708161e+02
9.033649e+05,1.045561e+01,1.210129e+05,1.400612e+00,9.431983e-01,9.430793e-01,2.768564e-03,1.935550e-08,3.798648e+01,1.080062e-01,3.787847e+01,4.026761e+01,1.708201e+02
9.033749e+05,1.045573e+01,1.210229e+05,1.400728e+00,9.432015e-01,9.430795e-01,2.768758e-03,1.935548e-08,3.798751e+01,1.080062e-01,3.787950e+01,4.026857e+01,1.708242e+02
9.033849e+05,1.045584e+01,1.210329e+05,1.400844e+00,9.432046e-01,9.430796e-01,2.768951e-03,1.935546e-08,3.798853e+01,1.080062e-01,3.788053e+01,4.026952e+01,1.708282e+02
9.033949e+05,1.045596e+01,1.210429e+05,1.400959e+00,9.432077e-01,9.430798e-01,2.769145e-03,1.935544e-08,3.798956e+01,1.080062e-01,3.788156e+01,4.027048e+01,1.708322e+02
9.034049e+05,1.045608e+01,1.210529e+05,1.401075e+00,9.432109e-01,9.430800e-01,2.769338e-03,1.935542e-08,3.799059e+01,1.080062e-01,3.788258e+01,4.027143e+01,1.708362e+02
9.034149e+05,1.045619e+01,1.210629e+05,1.401191e+00,9.432140e-01,9.430802e-01,2.769532e-03,1.935540e-08,3.799162e+01,1.080062e-01,3.788361e+01,4.027239e+01,1.708402e+02
9.034249e+05,1.045631e+01,1.210729e+05,1.401307e+00,9.432171e-01,9.430804e-01,2.769725e-03,1.935538e-08,3.799264e+01,1.080062e-01,3.788464e+01,4.027335e+01,1.708442e+02
9.034349e+05,1.045642e+01,1.210829e+05,1.401422e+00,9.432203e-01,9.430806e-01,2.769919e-03,1.935536e-08,3.799367e+01,1.080062e-01,3.788566e+01,4.027430e+01,1.708482e+02
9.034449e+05,1.045654e+01,1.210929e+05,1.401538e+00,9.432234e-01,9.430807e-01,2.770112e-03,1.935534e-08,3.799470e+01,1.080062e-01,3.788669e+01,4.027526e+01,1.708522e+02
9.034549e+05,1.045665e+01,1.211029e+05,1.401654e+00,9.432265e-01,9.430809e-01,2.770306e-03,1.935532e-08,3.799573e+01,1.080062e-01,3.788772e+01,4.027621e+01,1.708562e+02
9.034649e+05,1.045677e+01,1.211129e+05,1.401770e+00,9.432297e-01,9.430811e-01,2.770500e-03,1.935530e-08,3.799675e+01,1.080062e-01,3.788875e+01,4.027717e+01,1.708602e+02
9.034749e+05,1.045689e+01,1.211229e+05,1.401885e+00,9.432328e-01,9.430813e-01,2.770693e-03,1.935528e-08,3.799778e+01,1.080062e-01,3.788977e+01,4.027813e+01,1.708642e+02
9.034849e+05,1.045700e+01,1.211329e+05,1.402001e+00,9.432359e-01,9.430815e-01,2.770887e-03,1.935526e-08,3.799881e+01,1.080062e-01,3.789080e+01,4.027908e+01,1.708682e+02
9.034949e+05,1.045712e+01,1.211429e+05,1.402117e+00,9.432391e-01,9.430817e-01,2.771080e-03,1.935524e-08,3.799984e+01,1.080062e-01,3.789183e+01,4.028004e+01,1.708722e+02
9.035049e+05,1.045723e+01,1.211529e+05,1.402233e+00,9.432422e-01,9.430818e-01,2.771274e-03,1.935522e-08,3.800086e+01,1.080062e-01,3.789286e+01,4.028099e+01,1.708762e+02
9.035149e+05,1.045735e+01,1.211629e+05,1.402348e+00,9.432453e-01,9.430820e-01,2.771467e-03,1.935520e-08,3.800189e+01,1.080062e-01,3.789388e+01,4.028195e+01,1.708802e+02
9.035249e+05,1.045746e+01,1.211729e+05,1.402464e+00,9.432485e-01,9.430822e-01,2.771661e-03,1.935518e-08,3.800292e+01,1.080062e-01,3.789491e+01,4.028291e+01,1.708842e+02
9.035349e+05,1.045758e+01,1.211829e+05,1.402580e+00,9.432516e-01,9.430824e-01,2.771854e-03,1.935516e-08,3.800395e+01,1.080062e-01,3.789594e+01,4.028386e+01,1.708882e+02
9.035449e+05,1.045770e+01,1.211929e+05,1.402696e+00,9.432547e-01,9.430826e-01,2.772048e-03,1.935514e-08,3.800497e+01,1.080062e-01,3.789697e+01,4.028482e+01,1.708922e+02
9.035549e+05,1.045781e+01,1.212029e+05,1.402811e+00,9.432577e-01,9.430828e-01,2.772242e-03,1.935512e-08,3.800600e+01,1.080062e-01,3.789799e+01,4.028578e+01,1.708962e+02
9.035649e+05,1.045793e+01,1.212129e+05,1.402927e+00,9.432575e-01,9.430829e-01,2.772435e-03,1.935510e-08,3.800692e+01,1.080062e-01,3.789891e+01,4.028676e+01,1.709000e+02
9.035749e+05,1.045804e+01,1.212229e+05,1.403043e+00,9.432560e-01,9.430831e-01,2.772629e-03,1.935508e-08,3.800615e+01,1.080062e-01,3.789814e+01,4.028601e+01,1.709000e+02
9.035849e+05,1.045816e+01,1.212329e+05,1.403159e+00,9.432545e-01,9.430833e-01,2.772822e-03,1.935506e-08,3.800538e+01,1.080062e-01,3.789737e+01,4.028526e+01,1.709000e+02
9.035949e+05,1.045827e+01,1.212429e+05,1.403274e+00,9.432529e-01,9.430835e-01,2.773016e-03,1.935504e-08,3.800461e+01,1.080062e-01,3.789660e+01,4.028451e+01,1.709000e+02
9.036049e+05,1.045839e+01,1.212529e+05,1.403390e+00,9.432514e-01,9.430837e-01,2.773209e-03,1.935502e-08,3.800384e+01,1.080062e-01,3.789583e+01,4.028375e+01,1.709000e+02
9.036149e+05,1.045851e+01,1.212629e+05,1.403506e+00,9.432499e-01,9.430838e-01,2.773403e-03,1.935500e-08,3.800307e+01,1.080062e-01,3.789506e+01,4.028300e+01,1.709000e+02
9.036249e+05,1.045862e+01,1.212729e+05,1.403622e+00,9.432483e-01,9.430840e-01,2.773596e-03,1.935498e-08,3.800229e+01,1.080062e-01,3.789429e+01,4.028225e+01,1.709000e+02
9.036349e+05,1.045874e+01,1.212829e+05,1.403737e+00,9.432468e-01,9.430842e-01,2.773790e-03,1.935496e-08,3.800152e+01,1.080062e-01,3.789352e+01,4.028150e+01,1.709000e+02
9.036449e+05,1.045885e+01,1.212929e+05,1.403853e+00,9.432453e-01,9.430844e-01,2.773984e-03,1.935494e-08,3.800075e+01,1.080062e-01,3.789275e+01,4.028075e+01,1.709000e+02
9.036549e+05,1.045897e+01,1.213029e+05,1.403969e+00,9.432437e-01,9.430846e-01,2.774177e-03,1.935492e-08,3.799998e+01,1.080062e-01,3.789198e+01,4.027999e+01,1.709000e+02
9.036649e+05,1.045908e+01,1.213129e+05,1.404085e+00,9.432422e-01,9.430848e-01,2.774371e-03,1.935490e-08,3.799921e+01,1.080062e-01,3.789121e+01,4.027924e+01,1.709000e+02
9.036749e+05,1.045920e+01,1.213229e+05,1.404200e+00,9.432407e-01,9.430849e-01,2.774564e-03,1.935488e-08,3.799844e+01,1.080062e-01,3.789044e+01,4.027849e+01,1.709000e+02
9.036849e+05,1.045932e+01,1.213329e+05,1.404316e+00,9.432392e-01,9.430851e-01,2.774758e-03,1.935486e-08,3.799767e+01,1.080062e-01,3.788966e+01,4.027774e+01,1.709000e+02
9.036949e+05,1.045943e+01,1.213429e+05,1.404432e+00,9.432376e-01,9.430853e-01,2.774951e-03,1.935484e-08,3.799690e+01,1.080062e-01,3.788889e+01,4.027699e+01,1.709000e+02
9.037049e+05,1.045955e+01,1.213529e+05,1.404547e+00,9.432361e-01,9.430855e-01,2.775145e-03,1.935482e-08,3.799613e+01,1.080062e-01,3.788812e+01,4.027624e+01,1.709000e+02
9.037149e+05,1.045966e+01,1.213629e+05,1.404663e+00,9.432346e-01,9.430857e-01,2.775338e-03,1.935480e-08,3.799536e+01,1.080062e-01,3.788735e+01,4.027548e+01,1.709000e+02
9.037249e+05,1.045978e+01,1.213729e+05,1.404779e+00,9.432330e-01,9.430859e-01,2.775532e-03,1.935478e-08,3.799459e+01,1.080062e-01,3.788658e+01,4.027473e+01,1.709000e+02
9.037349e+05,1.045989e+01,1.213829e+05,1.404895e+00,9.432315e-01,9.430860e-01,2.775726e-03,1.935476e-08,3.799382e+01,1.080062e-01,3.788581e+01,4.027398e+01,1.709000e+02
9.037449e+05,1.046001e+01,1.213929e+05,1.405010e+00,9.432300e-01,9.430862e-01,2.775919e-03,1.935474e-08,3.799305e+01,1.080062e-01,3.788504e+01,4.027323e+01,1.709000e+02
9.037549e+05,1.046013e+01,1.214029e+05,1.405126e+00,9.432284e-01,9.430864e-01,2.776113e-03,1.935472e-08,3.799228e+01,1.080062e-01,3.788427e+01,4.027248e+01,1.709000e+02
9.037649e+05,1.046024e+01,1.214129e+05,1.405242e+00,9.432269e-01,9.430866e-01,2.776306e-03,1.935470e-08,3.799151e+01,1.080062e-01,3.788350e+01,4.027172e+01,1.709000e+02
9.037749e+05,1.046036e+01,1.214229e+05,1.405358e+00,9.432254e-01,9.430868e-01,2.776500e-03,1.935468e-08,3.799074e+01,1.080062e-01,3.788273e+01,4.027097e+01,1.709000e+02
9.037849e+05,1.046047e+01,1.214329e+05,1.405473e+00,9.432238e-01,9.430870e-01,2.776693e-03,1.935466e-08,3.798996e+01,1.080062e-01,3.788196e+01,4.027022e+01,1.709000e+02
9.037949e+05,1.046059e+01,1.214429e+05,1.405589e+00,9.432223e-01,9.430871e-01,2.776887e-03,1.935464e-08,3.798919e+01,1.080062e-01,3.788119e+01,4.026947e+01,1.709000e+02
9.038049e+05,1.046070e+01,1.214529e+05,1.405705e+00,9.432211e-01,9.430873e-01,2.777080e-03,1.935462e-08,3.798842e+01,1.080062e-01,3.788042e+01,4.026871e+01,1.709000e+02
9.038149e+05,1.046082e+01,1.214629e+05,1.405821e+00,9.432232e-01,9.430875e-01,2.777274e-03,1.935460e-08,3.798777e+01,1.080062e-01,3.787977e+01,4.026792e+01,1.709004e+02
9.038249e+05,1.046094e+01,1.214729e+05,1.405936e+00,9.432296e-01,9.430877e-01,2.777468e-03,1.935458e-08,3.798829e+01,1.080062e-01,3.788028e+01,4.026820e+01,1.709044e+02
9.038349e+05,1.046105e+01,1.214829e+05,1.406052e+00,9.432360e-01,9.430879e-01,2.777661e-03,1.935456e-08,3.798880e+01,1.080062e-01,3.788079e+01,4.026847e+01,1.709084e+02
9.038449e+05,1.046117e+01,1.214929e+05,1.406168e+00,9.432424e-01,9.430880e-01,2.777855e-03,1.935454e-08,3.798931e+01,1.080062e-01,3.788131e+01,4.026874e+01,1.709124e+02
9.038549e+05,1.046128e+01,1.215029e+05,1.406284e+00,9.432488e-01,9.430882e-01,2.778048e-03,1.935452e-08,3.798983e+01,1.080062e-01,3.788182e+01,4.026901e+01,1.709164e+02
9.038649e+05,1.046140e+01,1.215129e+05,1.406399e+00,9.432552e-01,9.430884e-01,2.778242e-03,1.935450e-08,3.799034e+01,1.080062e-01,3.788233e+01,4.026928e+01,1.709204e+02
9.038749e+05,1.046152e+01,1.215229e+05,1.406515e+00,9.432616e-01,9.430886e-01,2.778435e-03,1.935448e-08,3.799085e+01,1.080062e-01,3.788285e+01,4.026955e+01,1.709244e+02
9.038849e+05,1.046163e+01,1.215329e+05,1.406631e+00,9.432680e-01,9.430888e-01,2.778629e-03,1.935446e-08,3.799137e+01,1.080062e-01,3.788336e+01,4.026983e+01,1.709284e+02
9.038949e+05,1.046175e+01,1.215429e+05,1.406747e+00,9.432744e-01,9.430890e-01,2.778822e-03,1.935444e-08,3.799188e+01,1.080062e-01,3.788388e+01,4.027010e+01,1.709324e+02
9.039049e+05,1.046186e+01,1.215529e+05,1.406862e+00,9.432809e-01,9.430891e-01,2.779016e-03,1.935442e-08,3.799240e+01,1.080062e-01,3.788439e+01,4.027037e+01,1.709364e+02
9.039149e+05,1.046198e+01,1.215629e+05,1.406978e+00,9.432873e-01,9.430893e-01,2.779209e-03,1.935440e-08,3.799291e+01,1.080062e-01,3.788490e+01,4.027064e+01,1.709404e+02
9.039249e+05,1.046209e+01,1.215729e+05,1.407094e+00,9.432937e-01,9.430895e-01,2.779403e-03,1.935438e-08,3.799342e+01,1.080062e-01,3.788542e+01,4.027091e+01,1.709444e+02
9.039349e+05,1.046221e+01,1.215829e+05,1.407210e+00,9.433001e-01,9.430897e-01,2.779597e-03,1.935436e-08,3.799394e+01,1.080062e-01,3.788593e+01,4.027119e+01,1.709484e+02
9.039449e+05,1.046233e+01,1.215929e+05,1.407325e+00,9.433065e-01,9.430899e-01,2.779790e-03,1.935434e-08,3.799445e+01,1.080062e-01,3.788644e+01,4.027146e+01,1.709524e+02
9.039549e+05,1.046244e+01,1.216029e+05,1.407441e+00,9.433129e-01,9.430901e-01,2.779984e-03,1.935432e-08,3.799496e+01,1.080062e-01,3.788696e+01,4.027173e+01,1.709564e+02
9.039649e+05,1.046256e+01,1.216129e+05,1.407557e+00,9.433193e-01,9.430902e-01,2.780177e-03,1.935430e-08,3.799548e+01,1.080062e-01,3.788747e+01,4.027200e+01,1.709604e+02
9.039749e+05,1.046267e+01,1.216229e+05,1.407673e+00,9.433257e-01,9.430904e-01,2.780371e-03,1.935428e-08,3.799599e+01,1.080062e-01,3.788799e+01,4.027227e+01,1.709644e+02
9.039849e+05,1.046279e+01,1.216329e+05,1.407788e+00,9.433321e-01,9.430906e-01,2.780564e-03,1.935426e-08,3.799651e+01,1.080062e-01,3.788850e+01,4.027254e+01,1.709685e+02
9.039949e+05,1.046290e+01,1.216429e+05,1.407904e+00,9.433385e-01,9.430908e-01,2.780758e-03,1.935424e-08,3.799702e+01,1.080062e-01,3.788901e+01,4.027282e+01,1.709725e+02
9.040049e+05,1.046302e+01,1.216529e+05,1.408020e+00,9.433449e-01,9.430910e-01,2.780951e-03,1.935422e-08,3.799753e+01,1.080062e-01,3.788953e+01,4.027309e+01,1.709765e+02
9.040149e+05,1.046314e+01,1.216629e+05,1.408136e+00,9.433513e-01,9.430911e-01,2.781145e-03,1.935420e-08,3.799805e+01,1.080062e-01,3.789004e+01,4.027336e+01,1.709805e+02
9.040249e+05,1.046325e+01,1.216729e+05,1.408251e+00,9.433577e-01,9.430913e-01,2.781338e-03,1.935418e-08,3.799856e+01,1.080062e-01,3.789055e+01,4.027363e+01,1.709845e+02
9.040349e+05,1.046337e+01,1.216829e+05,1.408367e+00,9.433642e-01,9.430915e-01,2.781532e-03,1.935416e-08,3.799907e+01,1.080062e-01,3.789107e+01,4.027390e+01,1.709885e+02
9.040449e+05,1.046348e+01,1.216929e+05,1.408483e+00,9.433706e-01,9.430917e-01,2.781726e-03,1.935414e-08,3.799959e+01,1.080062e-01,3.789158e+01,4.027417e+01,1.709925e+02
9.040549e+05,1.046360e+01,1.217029e+05,1.408599e+00,9.433762e-01,9.430919e-01,2.781919e-03,1.935412e-08,3.800010e+01,1.080062e-01,3.789210e+01,4.027448e+01,1.709965e+02
9.040649e+05,1.046371e+01,1.217129e+05,1.408714e+00,9.433746e-01,9.430921e-01,2.782113e-03,1.935410e-08,3.800052e+01,1.080062e-01,3.789251e+01,4.027499e+01,1.709995e+02
9.040749e+05,1.046383e+01,1.217229e+05,1.408830e+00,9.433616e-01,9.430922e-01,2.782306e-03,1.935408e-08,3.800026e+01,1.080062e-01,3.789226e+01,4.027527e+01,1.709955e+02
9.040849e+05,1.046395e+01,1.217329e+05,1.408946e+00,9.433486e-01,9.430924e-01,2.782500e-03,1.935406e-08,3.800001e+01,1.080062e-01,3.789200e+01,4.027556e+01,1.709915e+02
9.040949e+05,1.046406e+01,1.217429e+05,1.409061e+00,9.433356e-01,9.430926e-01,2.782693e-03,1.935404e-08,3.799975e+01,1.080062e-01,3.789175e+01,4.027584e+01,1.709875e+02
9.041049e+05,1.046418e+01,1.217529e+05,1.409177e+00,9.433226e-01,9.430928e-01,2.782887e-03,1.935402e-08,3.799950e+01,1.080062e-01,3.789149e+01,4.027612e+01,1.709835e+02
9.041149e+05,1.046429e+01,1.217629e+05,1.409293e+00,9.433096e-01,9.430930e-01,2.783080e-03,1.935400e-08,3.799924e+01,1.080062e-01,3.789123e+01,4.027640e+01,1.709796e+02
9.041249e+05,1.046441e+01,1.217729e+05,1.409409e+00,9.432965e-01,9.430932e-01,2.783274e-03,1.935398e-08,3.799898e+01,1.080062e-01,3.789098e+01,4.027669e+01,1.709756e+02
9.041349e+05,1.046452e+01,1.217829e+05,1.409524e+00,9.432835e-01,9.430933e-01,2.783467e-03,1.935396e-08,3.799873e+01,1.080062e-01,3.789072e+01,4.027697e+01,1.709716e+02
9.041449e+05,1.046464e+01,1.217929e+05,1.409640e+00,9.432705e-01,9.430935e-01,2.783661e-03,1.935394e-08,3.799847e+01,1.080062e-01,3.789047e+01,4.027725e+01,1.709676e+02
9.041549e+05,1.046476e+01,1.218029e+05,1.409756e+00,9.432575e-01,9.430937e-01,2.783855e-03,1.935392e-08,3.799822e+01,1.080062e-01,3.789021e+01,4.027753e+01,1.709636e+02
9.041649e+05,1.046487e+01,1.218129e+05,1.409872e+00,9.432445e-01,9.430939e-01,2.784048e-03,1.935390e-08,3.799796e+01,1.080062e-01,3.788995e+01,4.027782e+01,1.709596e+02
9.041749e+05,1.046499e+01,1.218229e+05,1.409987e+00,9.432315e-01,9.430941e-01,2.784242e-03,1.935389e-08,3.799770e+01,1.080062e-01,3.788970e+01,4.027810e+01,1.709556e+02
9.041849e+05,1.046510e+01,1.218329e+05,1.410103e+00,9.432185e-01,9.430943e-01,2.784435e-03,1.935387e-08,3.799745e+01,1.080062e-01,3.788944e+01,4.027838e+01,1.709516e+02
9.041949e+05,1.046522e+01,1.218429e+05,1.410219e+00,9.432055e-01,9.430944e-01,2.784629e-03,1.935385e-08,3.799719e+01,1.080062e-01,3.788919e+01,4.027867e+01,1.709476e+02
9.042049e+05,1.046533e+01,1.218529e+05,1.410335e+00,9.431925e-01,9.430946e-01,2.784822e-03,1.935383e-08,3.799694e+01,1.080062e-01,3.788893e+01,4.027895e+01,1.709436e+02
9.042149e+05,1.046545e+01,1.218629e+05,1.410450e+00,9.431795e-01,9.430948e-01,2.785016e-03,1.935381e-08,3.799668e+01,1.080062e-01,3.788867e+01,4.027923e+01,1.709396e+02
9.042249e+05,1.046557e+01,1.218729e+05,1.410566e+00,9.431665e-01,9.430950e-01,2.785209e-03,1.935379e-08,3.799642e+01,1.080062e-01,3.788842e+01,4.027951e+01,1.709356e+02
9.042349e+05,1.046568e+01,1.218829e+05,1.410682e+00,9.431535e-01,9.430952e-01,2.785403e-03,1.935377e-08,3.799617e+01,1.080062e-01,3.788816e+01,4.027980e+01,1.709317e+02
9.042449e+05,1.046580e+01,1.218929e+05,1.410798e+00,9.431405e-01,9.430953e-01,2.785596e-03,1.935375e-08,3.799591e+01,1.080062e-01,3.788791e+01,4.028008e+01,1.709277e+02
9.042549e+05,1.046591e+01,1.219029e+05,1.410913e+00,9.431275e-01,9.430955e-01,2.785790e-03,1.935373e-08,3.799566e+01,1.080062e-01,3.788765e+01,4.028036e+01,1.709237e+02
9.042649e+05,1.046603e+01,1.219129e+05,1.411029e+00,9.431144e-01,9.430957e-01,2.785984e-03,1.935371e-08,3.799540e+01,1.080062e-01,3.788739e+01,4.028064e+01,1.709197e+02
9.042749e+05,1.046614e+01,1.219229e+05,1.411145e+00,9.431014e-01,9.430959e-01,2.786177e-03,1.935369e-08,3.799514e+01,1.080062e-01,3.788714e+01,4.028093e+01,1.709157e+02
9.042849e+05,1.046626e+01,1.219329e+05,1.411261e+00,9.430884e-01,9.430961e-01,2.786371e-03,1.935367e-08,3.799489e+01,1.080062e-01,3.788688e+01,4.028121e+01,1.709117e+02
9.042949e+05,1.046638e+01,1.219429e+05,1.411376e+00,9.430754e-01,9.430963e-01,2.786564e-03,1.935365e-08,3.799463e+01,1.080062e-01,3.788663e+01,4.028149e+01,1.709077e+02
9.043049e+05,1.046649e+01,1.219529e+05,1.411492e+00,9.430626e-01,9.430964e-01,2.786758e-03,1.935363e-08,3.799438e+01,1.080062e-01,3.788637e+01,4.028176e+01,1.709037e+02
9.043149e+05,1.046661e+01,1.219629e+05,1.411608e+00,9.430539e-01,9.430966e-01,2.786951e-03,1.935361e-08,3.799401e+01,1.080062e-01,3.788600e+01,4.028175e+01,1.709000e+02
9.043249e+05,1.046672e+01,1.219729e+05,1.411724e+00,9.430606e-01,9.430968e-01,2.787145e-03,1.935359e-08,3.799213e+01,1.080062e-01,3.788412e+01,4.027947e+01,1.709000e+02
9.043349e+05,1.046684e+01,1.219829e+05,1.411839e+00,9.430672e-01,9.430970e-01,2.787338e-03,1.935357e-08,3.799024e+01,1.080062e-01,3.788224e+01,4.027719e+01,1.709000e+02
9.043449e+05,1.046696e+01,1.219929e+05,1.411955e+00,9.430739e-01,9.430972e-01,2.787532e-03,1.935355e-08,3.798836e+01,1.080062e-01,3.788035e+01,4.027491e+01,1.709000e+02
9.043549e+05,1.046707e+01,1.220029e+05,1.412071e+00,9.430805e-01,9.430974e-01,2.787725e-03,1.935353e-08,3.798648e+01,1.080062e-01,3.787847e+01,4.027262e+01,1.709000e+02
9.043649e+05,1.046719e+01,1.220129e+05,1.412187e+00,9.430872e-01,9.430975e-01,2.787919e-03,1.935351e-08,3.798459e+01,1.080062e-01,3.787659e+01,4.027034e+01,1.709000e+02
9.043749e+05,1.046730e+01,1.220229e+05,1.412302e+00,9.430938e-01,9.430977e-01,2.788112e-03,1.935350e-08,3.798271e+01,1.080062e-01,3.787470e+01,4.026806e+01,1.709000e+02
9.043849e+05,1.046742e+01,1.220329e+05,1.412418e+00,9.431004e-01,9.430979e-01,2.788306e-03,1.935348e-08,3.798082e+01,1.080062e-01,3.787282e+01,4.026578e+01,1.709000e+02
9.043949e+05,1.046753e+01,1.220429e+05,1.412534e+00,9.431071e-01,9.430981e-01,2.788500e-03,1.935346e-08,3.797894e+01,1.080062e-01,3.787093e+01,4.026350e+01,1.709000e+02
9.044049e+05,1.046765e+01,1.220529e+05,1.412650e+00,9.431137e-01,9.430983e-01,2.788693e-03,1.935344e-08,3.797706e+01,1.080062e-01,3.786905e+01,4.026122e+01,1.709000e+02
9.044149e+05,1.046777e+01,1.220629e+05,1.412765e+00,9.431204e-01,9.430985e-01,2.788887e-03,1.935342e-08,3.797517e+01,1.080062e-01,3.786717e+01,4.025894e+01,1.709000e+02
9.044249e+05,1.046788e+01,1.220729e+05,1.412881e+00,9.431270e-01,9.430986e-01,2.789080e-03,1.935340e-08,3.797329e+01,1.080062e-01,3.786528e+01,4.025666e+01,1.709000e+02
9.044349e+05,1.046800e+01,1.220829e+05,1.412997e+00,9.431337e-01,9.430988e-01,2.789274e-03,1.935338e-08,3.797141e+01,1.080062e-01,3.786340e+01,4.025438e+01,1.709000e+02
9.044449e+05,1.046811e+01,1.220929e+05,1.413113e+00,9.431403e-01,9.430990e-01,2.789467e-03,1.935336e-08,3.796952e+01,1.080062e-01,3.786152e+01,4.025210e+01,1.709000e+02
9.044549e+05,1.046823e+01,1.221029e+05,1.413228e+00,9.431470e-01,9.430992e-01,2.789661e-03,1.935334e-08,3.796764e+01,1.080062e-01,3.785963e+01,4.024982e+01,1.709000e+02
9.044649e+05,1.046834e+01,1.221129e+05,1.413344e+00,9.431536e-01,9.430994e-01,2.789854e-03,1.935332e-08,3.796575e+01,1.080062e-01,3.785775e+01,4.024754e+01,1.709000e+02
9.044749e+05,1.046846e+01,1.221229e+05,1.413460e+00,9.431602e-01,9.430995e-01,2.790048e-03,1.935330e-08,3.796387e+01,1.080062e-01,3.785586e+01,4.024526e+01,1.709000e+02
9.044849e+05,1.046858e+01,1.221329e+05,1.413575e+00,9.431669e-01,9.430997e-01,2.790241e-03,1.935328e-08,3.796199e+01,1.080062e-01,3.785398e+01,4.024298e+01,1.709000e+02
9.044949e+05,1.046869e+01,1.221429e+05,1.413691e+00,9.431735e-01,9.430999e-01,2.790435e-03,1.935326e-08,3.796010e+01,1.080062e-01,3.785210e+01,4.024070e+01,1.709000e+02
9.045049e+05,1.046881e+01,1.221529e+05,1.413807e+00,9.431802e-01,9.431001e-01,2.790628e-03,1.935324e-08,3.795822e+01,1.080062e-01,3.785021e+01,4.023842e+01,1.709000e+02
9.045149e+05,1.046892e+01,1.221629e+05,1.413923e+00,9.431868e-01,9.431003e-01,2.790822e-03,1.935322e-08,3.795634e+01,1.080062e-01,3.784833e+01,4.023614e+01,1.709000e+02
9.045249e+05,1.046904e+01,1.221729e+05,1.414038e+00,9.431935e-01,9.431005e-01,2.791016e-03,1.935321e-08,3.795445e+01,1.080062e-01,3.784645e+01,4.023386e+01,1.709000e+02
9.045349e+05,1.046915e+01,1.221829e+05,1.414154e+00,9.432001e-01,9.431006e-01,2.791209e-03,1.935319e-08,3.795257e+01,1.080062e-01,3.784456e+01,4.023158e+01,1.709000e+02
9.045449e+05,1.046927e+01,1.221929e+05,1.414270e+00,9.432068e-01,9.431008e-01,2.791403e-03,1.935317e-08,3.795068e+01,1.080062e-01,3.784268e+01,4.022930e+01,1.709000e+02
9.045549e+05,1.046939e+01,1.222029e+05,1.414386e+00,9.432134e-01,9.431010e-01,2.791596e-03,1.935315e-08,3.794880e+01,1.080062e-01,3.784079e+01,4.022702e+01,1.709000e+02
9.045649e+05,1.046950e+01,1.222129e+05,1.414501e+00,9.432194e-01,9.431012e-01,2.791790e-03,1.935313e-08,3.794729e+01,1.080062e-01,3.783928e+01,4.022517e+01,1.709000e+02
9.045749e+05,1.046962e+01,1.222229e+05,1.414617e+00,9.432194e-01,9.431014e-01,2.791983e-03,1.935311e-08,3.794917e+01,1.080062e-01,3.784117e+01,4.022716e+01,1.709000e+02
9.045849e+05,1.046973e+01,1.222329e+05,1.414733e+00,9.432194e-01,9.431016e-01,2.792177e-03,1.935309e-08,3.795106e+01,1.080062e-01,3.784305e+01,4.022916e+01,1.709000e+02
9.045949e+05,1.046985e+01,1.222429e+05,1.414849e+00,9.432194e-01,9.431017e-01,2.792370e-03,1.935307e-08,3.795294e+01,1.080062e-01,3.784493e+01,4.023116e+01,1.709000e+02
9.046049e+05,1.046996e+01,1.222529e+05,1.414964e+00,9.432194e-01,9.431019e-01,2.792564e-03,1.935305e-08,3.795482e+01,1.080062e-01,3.784682e+01,4.023315e+01,1.709000e+02
9.046149e+05,1.047008e+01,1.222629e+05,1.415080e+00,9.432194e-01,9.431021e-01,2.792757e-03,1.935303e-08,3.795671e+01,1.080062e-01,3.784870e+01,4.023515e+01,1.709000e+02
9.046249e+05,1.047020e+01,1.222729e+05,1.415196e+00,9.432194e-01,9.431023e-01,2.792951e-03,1.935301e-08,3.795859e+01,1.080062e-01,3.785059e+01,4.023715e+01,1.709000e+02
9.046349e+05,1.047031e+01,1.222829e+05,1.415312e+00,9.432194e-01,9.431025e-01,2.793144e-03,1.935299e-08,3.796048e+01,1.080062e-01,3.785247e+01,4.023915e+01,1.709000e+02
9.046449e+05,1.047043e+01,1.222929e+05,1.415427e+00,9.432194e-01,9.431026e-01,2.793338e-03,1.935298e-08,3.796236e+01,1.080062e-01,3.785435e+01,4.024114e+01,1.709000e+02
9.046549e+05,1.047054e+01,1.223029e+05,1.415543e+00,9.432194e-01,9.431028e-01,2.793532e-03,1.935296e-08,3.796424e+01,1.080062e-01,3.785624e+01,4.024314e+01,1.709000e+02
9.046649e+05,1.047066e+01,1.223129e+05,1.415659e+00,9.432194e-01,9.431030e-01,2.793725e-03,1.935294e-08,3.796613e+01,1.080062e-01,3.785812e+01,4.024514e+01,1.709000e+02
9.046749e+05,1.047077e+01,1.223229e+05,1.415775e+00,9.432194e-01,9.431032e-01,2.793919e-03,1.935292e-08,3.796801e+01,1.080062e-01,3.786000e+01,4.024713e+01,1.709000e+02
9.046849e+05,1.047089e+01,1.223329e+05,1.415890e+00,9.432194e-01,9.431034e-01,2.794112e-03,1.935290e-08,3.796989e+01,1.080062e-01,3.786189e+01,4.024913e+01,1.709000e+02
9.046949e+05,1.047101e+01,1.223429e+05,1.416006e+00,9.432194e-01,9.431036e-01,2.794306e-03,1.935288e-08,3.797178e+01,1.080062e-01,3.786377e+01,4.025113e+01,1.709000e+02
9.047049e+05,1.047112e+01,1.223529e+05,1.416122e+00,9.432194e-01,9.431037e-01,2.794499e-03,1.935286e-08,3.797366e+01,1.080062e-01,3.786566e+01,4.025313e+01,1.709000e+02
9.047149e+05,1.047124e+01,1.223629e+05,1.416238e+00,9.432194e-01,9.431039e-01,2.794693e-03,1.935284e-08,3.797555e+01,1.080062e-01,3.786754e+01,4.025512e+01,1.709000e+02
9.047249e+05,1.047135e+01,1.223729e+05,1.416353e+00,9.432194e-01,9.431041e-01,2.794886e-03,1.935282e-08,3.797743e+01,1.080062e-01,3.786942e+01,4.025712e+01,1.709000e+02
9.047349e+05,1.047147e+01,1.223829e+05,1.416469e+00,9.432194e-01,9.431043e-01,2.795080e-03,1.935280e-08,3.797931e+01,1.080062e-01,3.787131e+01,4.025912e+01,1.709000e+02
9.047449e+05,1.047158e+01,1.223929e+05,1.416585e+00,9.432194e-01,9.431045e-01,2.795273e-03,1.935278e-08,3.798120e+01,1.080062e-01,3.787319e+01,4.026111e+01,1.709000e+02
9.047549e+05,1.047170e+01,1.224029e+05,1.416701e+00,9.432194e-01,9.431047e-01,2.795467e-03,1.935277e-08,3.798308e+01,1.080062e-01,3.787507e+01,4.026311e+01,1.709000e+02
9.047649e+05,1.047182e+01,1.224129e+05,1.416816e+00,9.432194e-01,9.431048e-01,2.795660e-03,1.935275e-08,3.798496e+01,1.080062e-01,3.787696e+01,4.026511e+01,1.709000e+02
9.047749e+05,1.047193e+01,1.224229e+05,1.416932e+00,9.432194e-01,9.431050e-01,2.795854e-03,1.935273e-08,3.798685e+01,1.080062e-01,3.787884e+01,4.026711e+01,1.709000e+02
9.047849e+05,1.047205e+01,1.224329e+05,1.417048e+00,9.432194e-01,9.431052e-01,2.796047e-03,1.935271e-08,3.798873e+01,1.080062e-01,3.788073e+01,4.026910e+01,1.709000e+02
9.047949e+05,1.047216e+01,1.224429e+05,1.417164e+00,9.432194e-01,9.431054e-01,2.796241e-03,1.935269e-08,3.799062e+01,1.080062e-01,3.788261e+01,4.027110e+01,1.709000e+02
9.048049e+05,1.047228e+01,1.224529e+05,1.417279e+00,9.432190e-01,9.431056e-01,2.796435e-03,1.935267e-08,3.799250e+01,1.080062e-01,3.788449e+01,4.027311e+01,1.709000e+02
9.048149e+05,1.047240e+01,1.224629e+05,1.417395e+00,9.432150e-01,9.431058e-01,2.796628e-03,1.935265e-08,3.799386e+01,1.080062e-01,3.788585e+01,4.027473e+01,1.708995e+02
9.048249e+05,1.047251e+01,1.224729e+05,1.417511e+00,9.432061e-01,9.431059e-01,2.796822e-03,1.935263e-08,3.799173e+01,1.080062e-01,3.788372e+01,4.027285e+01,1.708955e+02
9.048349e+05,1.047263e+01,1.224829e+05,1.417627e+00,9.431972e-01,9.431061e-01,2.797015e-03,1.935261e-08,3.798959e+01,1.080062e-01,3.788159e+01,4.027096e+01,1.708915e+02
9.048449e+05,1.047274e+01,1.224929e+05,1.417742e+00,9.431882e-01,9.431063e-01,2.797209e-03,1.935259e-08,3.798746e+01,1.080062e-01,3.787946e+01,4.026908e+01,1.708875e+02
9.048549e+05,1.047286e+01,1.225029e+05,1.417858e+00,9.431793e-01,9.431065e-01,2.797402e-03,1.935258e-08,3.798533e+01,1.080062e-01,3.787732e+01,4.026720e+01,1.708835e+02
9.048649e+05,1.047297e+01,1.225129e+05,1.417974e+00,9.431704e-01,9.431067e-01,2.797596e-03,1.935256e-08,3.798320e+01,1.080062e-01,3.787519e+01,4.026532e+01,1.708795e+02
9.048749e+05,1.047309e+01,1.225229e+05,1.418089e+00,9.431614e-01,9.431068e-01,2.797789e-03,1.935254e-08,3.798106e+01,1.080062e-01,3.787306e+01,4.026344e+01,1.708755e+02
9.048849e+05,1.047321e+01,1.225329e+05,1.418205e+00,9.431525e-01,9.431070e-01,2.797983e-03,1.935252e-08,3.797893e+01,1.080062e-01,3.787092e+01,4.026156e+01,1.708715e+02
9.048949e+05,1.047332e+01,1.225429e+05,1.418321e+00,9.431436e-01,9.431072e-01,2.798176e-03,1.935250e-08,3.797680e+01,1.080062e-01,3.786879e+01,4.025968e+01,1.708676e+02
9.049049e+05,1.047344e+01,1.225529e+05,1.418437e+00,9.431347e-01,9.431074e-01,2.798370e-03,1.935248e-08,3.797466e+01,1.080062e-01,3.786666e+01,4.025779e+01,1.708636e+02
9.049149e+05,1.047355e+01,1.225629e+05,1.418552e+00,9.431257e-01,9.431076e-01,2.798563e-03,1.935246e-08,3.797253e+01,1.080062e-01,3.786452e+01,4.025591e+01,1.708596e+02
9.049249e+05,1.047367e+01,1.225729e+05,1.418668e+00,9.431168e-01,9.431078e-01,2.798757e-03,1.935244e-08,3.797040e+01,1.080062e-01,3.786239e+01,4.025403e+01,1.708556e+02
9.049349e+05,1.047378e+01,1.225829e+05,1.418784e+00,9.431079e-01,9.431079e-01,2.798950e-03,1.935242e-08,3.796826e+01,1.080062e-01,3.786026e+01,4.025215e+01,1.708516e+02
9.049449e+05,1.047390e+01,1.225929e+05,1.418900e+00,9.430989e-01,9.431081e-01,2.799144e-03,1.935241e-08,3.796613e+01,1.080062e-01,3.785812e+01,4.025027e+01,1.708476e+02
9.049549e+05,1.047402e+01,1.226029e+05,1.419015e+00,9.430900e-01,9.431083e-01,2.799337e-03,1.935239e-08,3.796400e+01,1.080062e-01,3.785599e+01,4.024839e+01,1.708436e+02
9.049649e+05,1.047413e+01,1.226129e+05,1.419131e+00,9.430811e-01,9.431085e-01,2.799531e-03,1.935237e-08,3.796186e+01,1.080062e-01,3.785386e+01,4.024650e+01,1.708396e+02
9.049749e+05,1.047425e+01,1.226229e+05,1.419247e+00,9.430721e-01,9.431087e-01,2.799725e-03,1.935235e-08,3.795973e+01,1.080062e-01,3.785172e+01,4.024462e+01,1.708356e+02
9.049849e+05,1.047436e+01,1.226329e+05,1.419363e+00,9.430632e-01,9.431089e-01,2.799918e-03,1.935233e-08,3.795760e+01,1.080062e-01,3.784959e+01,4.024274e+01,1.708316e+02
9.049949e+05,1.047448e+01,1.226429e+05,1.419478e+00,9.430543e-01,9.431090e-01,2.800112e-03,1.935231e-08,3.795546e+01,1.080062e-01,3.784746e+01,4.024086e+01,1.708276e+02
9.050049e+05,1.047459e+01,1.226529e+05,1.419594e+00,9.430453e-01,9.431092e-01,2.800305e-03,1.935229e-08,3.795333e+01,1.080062e-01,3.784532e+01,4.023898e+01,1.708236e+02
9.050149e+05,1.047471e+01,1.226629e+05,1.419710e+00,9.430364e-01,9.431094e-01,2.800499e-03,1.935227e-08,3.795120e+01,1.080062e-01,3.784319e+01,4.023709e+01,1.708197e+02
