Repository: brandonlampe/CS_Data

# Repository for Crushed Salt Data
**Grant No: 456417**

This is a work in progress!

## Repository Content

### Directory Names
A uniform namining structure still in progress, but in general directories are named according to the following:
 - Names contain no spaces, a single underscore "_" will be used as a file name seperator.
 - Files are for the Crushed Salt Project (CSP); therefore, the first three charaters of each file are "CSP".
 - Folders are organized by which frame the test was performed on i.e., A2 or A3.
 - The fifth and sixth charaters of each file name will therefore be "A" followed by the frame number.

File: UNM_WP_HY_175_09/IscoMeasurements/STAGE10/CREEP_FIT/175_09_STAGE10_CREEP_OUT.csv (part 53 of 71)
Analysis by Brandon Lampe, performed on: 2016/07/06 15:11:46
Experimental results below begin at: 2016/04/17 10:45:14
Duration (sec),Duration (day),Elapsed Time (sec),Elapsed Time (day),Interpolated Fractional Density,Fit to Fractional Density,Fit to Volume Strain,Fit to Volume Strain Rate (1/sec),Confining Pressure (MPa),Pore Pressure (MPa),Terzaghi Pressure (MPa),Solid Pressure (MPa),Temperature (C))
9.050249e+05,1.047483e+01,1.226729e+05,1.419826e+00,9.430275e-01,9.431096e-01,2.800692e-03,1.935225e-08,3.794906e+01,1.080062e-01,3.784106e+01,4.023521e+01,1.708157e+02
9.050349e+05,1.047494e+01,1.226829e+05,1.419941e+00,9.430185e-01,9.431098e-01,2.800886e-03,1.935224e-08,3.794693e+01,1.080062e-01,3.783892e+01,4.023333e+01,1.708117e+02
9.050449e+05,1.047506e+01,1.226929e+05,1.420057e+00,9.430096e-01,9.431099e-01,2.801079e-03,1.935222e-08,3.794480e+01,1.080062e-01,3.783679e+01,4.023145e+01,1.708077e+02
9.050549e+05,1.047517e+01,1.227029e+05,1.420173e+00,9.430009e-01,9.431101e-01,2.801273e-03,1.935220e-08,3.794266e+01,1.080062e-01,3.783466e+01,4.022956e+01,1.708037e+02
9.050649e+05,1.047529e+01,1.227129e+05,1.420289e+00,9.429955e-01,9.431103e-01,2.801466e-03,1.935218e-08,3.794083e+01,1.080062e-01,3.783282e+01,4.022784e+01,1.708000e+02
9.050749e+05,1.047540e+01,1.227229e+05,1.420404e+00,9.429940e-01,9.431105e-01,2.801660e-03,1.935216e-08,3.794271e+01,1.080062e-01,3.783471e+01,4.022990e+01,1.708000e+02
9.050849e+05,1.047552e+01,1.227329e+05,1.420520e+00,9.429924e-01,9.431107e-01,2.801853e-03,1.935214e-08,3.794460e+01,1.080062e-01,3.783659e+01,4.023197e+01,1.708000e+02
9.050949e+05,1.047564e+01,1.227429e+05,1.420636e+00,9.429909e-01,9.431109e-01,2.802047e-03,1.935212e-08,3.794648e+01,1.080062e-01,3.783847e+01,4.023403e+01,1.708000e+02
9.051049e+05,1.047575e+01,1.227529e+05,1.420752e+00,9.429893e-01,9.431110e-01,2.802240e-03,1.935210e-08,3.794836e+01,1.080062e-01,3.784036e+01,4.023609e+01,1.708000e+02
9.051149e+05,1.047587e+01,1.227629e+05,1.420867e+00,9.429878e-01,9.431112e-01,2.802434e-03,1.935209e-08,3.795025e+01,1.080062e-01,3.784224e+01,4.023816e+01,1.708000e+02
9.051249e+05,1.047598e+01,1.227729e+05,1.420983e+00,9.429863e-01,9.431114e-01,2.802627e-03,1.935207e-08,3.795213e+01,1.080062e-01,3.784413e+01,4.024022e+01,1.708000e+02
9.051349e+05,1.047610e+01,1.227829e+05,1.421099e+00,9.429847e-01,9.431116e-01,2.802821e-03,1.935205e-08,3.795402e+01,1.080062e-01,3.784601e+01,4.024228e+01,1.708000e+02
9.051449e+05,1.047621e+01,1.227929e+05,1.421215e+00,9.429832e-01,9.431118e-01,2.803014e-03,1.935203e-08,3.795590e+01,1.080062e-01,3.784789e+01,4.024435e+01,1.708000e+02
9.051549e+05,1.047633e+01,1.228029e+05,1.421330e+00,9.429817e-01,9.431120e-01,2.803208e-03,1.935201e-08,3.795778e+01,1.080062e-01,3.784978e+01,4.024641e+01,1.708000e+02
9.051649e+05,1.047645e+01,1.228129e+05,1.421446e+00,9.429801e-01,9.431121e-01,2.803402e-03,1.935199e-08,3.795967e+01,1.080062e-01,3.785166e+01,4.024847e+01,1.708000e+02
9.051749e+05,1.047656e+01,1.228229e+05,1.421562e+00,9.429786e-01,9.431123e-01,2.803595e-03,1.935197e-08,3.796155e+01,1.080062e-01,3.785354e+01,4.025053e+01,1.708000e+02
9.051849e+05,1.047668e+01,1.228329e+05,1.421678e+00,9.429771e-01,9.431125e-01,2.803789e-03,1.935196e-08,3.796343e+01,1.080062e-01,3.785543e+01,4.025260e+01,1.708000e+02
9.051949e+05,1.047679e+01,1.228429e+05,1.421793e+00,9.429755e-01,9.431127e-01,2.803982e-03,1.935194e-08,3.796532e+01,1.080062e-01,3.785731e+01,4.025466e+01,1.708000e+02
9.052049e+05,1.047691e+01,1.228529e+05,1.421909e+00,9.429740e-01,9.431129e-01,2.804176e-03,1.935192e-08,3.796720e+01,1.080062e-01,3.785920e+01,4.025672e+01,1.708000e+02
9.052149e+05,1.047702e+01,1.228629e+05,1.422025e+00,9.429725e-01,9.431131e-01,2.804369e-03,1.935190e-08,3.796909e+01,1.080062e-01,3.786108e+01,4.025879e+01,1.708000e+02
9.052249e+05,1.047714e+01,1.228729e+05,1.422141e+00,9.429709e-01,9.431132e-01,2.804563e-03,1.935188e-08,3.797097e+01,1.080062e-01,3.786296e+01,4.026085e+01,1.708000e+02
9.052349e+05,1.047726e+01,1.228829e+05,1.422256e+00,9.429694e-01,9.431134e-01,2.804756e-03,1.935186e-08,3.797285e+01,1.080062e-01,3.786485e+01,4.026291e+01,1.708000e+02
9.052449e+05,1.047737e+01,1.228929e+05,1.422372e+00,9.429678e-01,9.431136e-01,2.804950e-03,1.935184e-08,3.797474e+01,1.080062e-01,3.786673e+01,4.026498e+01,1.708000e+02
9.052549e+05,1.047749e+01,1.229029e+05,1.422488e+00,9.429663e-01,9.431138e-01,2.805143e-03,1.935182e-08,3.797662e+01,1.080062e-01,3.786861e+01,4.026704e+01,1.708000e+02
9.052649e+05,1.047760e+01,1.229129e+05,1.422603e+00,9.429648e-01,9.431140e-01,2.805337e-03,1.935181e-08,3.797850e+01,1.080062e-01,3.787050e+01,4.026910e+01,1.708000e+02
9.052749e+05,1.047772e+01,1.229229e+05,1.422719e+00,9.429632e-01,9.431141e-01,2.805530e-03,1.935179e-08,3.798039e+01,1.080062e-01,3.787238e+01,4.027116e+01,1.708000e+02
9.052849e+05,1.047783e+01,1.229329e+05,1.422835e+00,9.429617e-01,9.431143e-01,2.805724e-03,1.935177e-08,3.798227e+01,1.080062e-01,3.787427e+01,4.027323e+01,1.708000e+02
9.052949e+05,1.047795e+01,1.229429e+05,1.422951e+00,9.429602e-01,9.431145e-01,2.805917e-03,1.935175e-08,3.798416e+01,1.080062e-01,3.787615e+01,4.027529e+01,1.708000e+02
9.053049e+05,1.047807e+01,1.229529e+05,1.423066e+00,9.429583e-01,9.431147e-01,2.806111e-03,1.935173e-08,3.798604e+01,1.080062e-01,3.787803e+01,4.027737e+01,1.708000e+02
9.053149e+05,1.047818e+01,1.229629e+05,1.423182e+00,9.429534e-01,9.431149e-01,2.806304e-03,1.935171e-08,3.798755e+01,1.080062e-01,3.787955e+01,4.027918e+01,1.707996e+02
9.053249e+05,1.047830e+01,1.229729e+05,1.423298e+00,9.429470e-01,9.431151e-01,2.806498e-03,1.935169e-08,3.798594e+01,1.080062e-01,3.787793e+01,4.027774e+01,1.707956e+02
9.053349e+05,1.047841e+01,1.229829e+05,1.423414e+00,9.429407e-01,9.431152e-01,2.806691e-03,1.935168e-08,3.798432e+01,1.080062e-01,3.787632e+01,4.027630e+01,1.707916e+02
9.053449e+05,1.047853e+01,1.229929e+05,1.423529e+00,9.429343e-01,9.431154e-01,2.806885e-03,1.935166e-08,3.798271e+01,1.080062e-01,3.787470e+01,4.027486e+01,1.707876e+02
9.053549e+05,1.047865e+01,1.230029e+05,1.423645e+00,9.429279e-01,9.431156e-01,2.807078e-03,1.935164e-08,3.798109e+01,1.080062e-01,3.787308e+01,4.027341e+01,1.707837e+02
9.053649e+05,1.047876e+01,1.230129e+05,1.423761e+00,9.429216e-01,9.431158e-01,2.807272e-03,1.935162e-08,3.797948e+01,1.080062e-01,3.787147e+01,4.027197e+01,1.707797e+02
9.053749e+05,1.047888e+01,1.230229e+05,1.423877e+00,9.429152e-01,9.431160e-01,2.807465e-03,1.935160e-08,3.797786e+01,1.080062e-01,3.786985e+01,4.027053e+01,1.707757e+02
9.053849e+05,1.047899e+01,1.230329e+05,1.423992e+00,9.429089e-01,9.431162e-01,2.807659e-03,1.935158e-08,3.797624e+01,1.080062e-01,3.786824e+01,4.026909e+01,1.707717e+02
9.053949e+05,1.047911e+01,1.230429e+05,1.424108e+00,9.429025e-01,9.431163e-01,2.807853e-03,1.935157e-08,3.797463e+01,1.080062e-01,3.786662e+01,4.026764e+01,1.707678e+02
9.054049e+05,1.047922e+01,1.230529e+05,1.424224e+00,9.428961e-01,9.431165e-01,2.808046e-03,1.935155e-08,3.797301e+01,1.080062e-01,3.786501e+01,4.026620e+01,1.707638e+02
9.054149e+05,1.047934e+01,1.230629e+05,1.424340e+00,9.428898e-01,9.431167e-01,2.808240e-03,1.935153e-08,3.797140e+01,1.080062e-01,3.786339e+01,4.026476e+01,1.707598e+02
9.054249e+05,1.047946e+01,1.230729e+05,1.424455e+00,9.428834e-01,9.431169e-01,2.808433e-03,1.935151e-08,3.796978e+01,1.080062e-01,3.786178e+01,4.026332e+01,1.707558e+02
9.054349e+05,1.047957e+01,1.230829e+05,1.424571e+00,9.428770e-01,9.431171e-01,2.808627e-03,1.935149e-08,3.796817e+01,1.080062e-01,3.786016e+01,4.026187e+01,1.707519e+02
9.054449e+05,1.047969e+01,1.230929e+05,1.424687e+00,9.428707e-01,9.431172e-01,2.808820e-03,1.935147e-08,3.796655e+01,1.080062e-01,3.785854e+01,4.026043e+01,1.707479e+02
9.054549e+05,1.047980e+01,1.231029e+05,1.424803e+00,9.428643e-01,9.431174e-01,2.809014e-03,1.935145e-08,3.796493e+01,1.080062e-01,3.785693e+01,4.025899e+01,1.707439e+02
9.054649e+05,1.047992e+01,1.231129e+05,1.424918e+00,9.428579e-01,9.431176e-01,2.809207e-03,1.935144e-08,3.796332e+01,1.080062e-01,3.785531e+01,4.025755e+01,1.707399e+02
9.054749e+05,1.048003e+01,1.231229e+05,1.425034e+00,9.428516e-01,9.431178e-01,2.809401e-03,1.935142e-08,3.796170e+01,1.080062e-01,3.785370e+01,4.025610e+01,1.707359e+02
9.054849e+05,1.048015e+01,1.231329e+05,1.425150e+00,9.428452e-01,9.431180e-01,2.809594e-03,1.935140e-08,3.796009e+01,1.080062e-01,3.785208e+01,4.025466e+01,1.707320e+02
9.054949e+05,1.048027e+01,1.231429e+05,1.425266e+00,9.428389e-01,9.431182e-01,2.809788e-03,1.935138e-08,3.795847e+01,1.080062e-01,3.785047e+01,4.025322e+01,1.707280e+02
9.055049e+05,1.048038e+01,1.231529e+05,1.425381e+00,9.428325e-01,9.431183e-01,2.809981e-03,1.935136e-08,3.795686e+01,1.080062e-01,3.784885e+01,4.025178e+01,1.707240e+02
9.055149e+05,1.048050e+01,1.231629e+05,1.425497e+00,9.428261e-01,9.431185e-01,2.810175e-03,1.935134e-08,3.795524e+01,1.080062e-01,3.784723e+01,4.025033e+01,1.707200e+02
9.055249e+05,1.048061e+01,1.231729e+05,1.425613e+00,9.428198e-01,9.431187e-01,2.810368e-03,1.935133e-08,3.795362e+01,1.080062e-01,3.784562e+01,4.024889e+01,1.707161e+02
9.055349e+05,1.048073e+01,1.231829e+05,1.425729e+00,9.428134e-01,9.431189e-01,2.810562e-03,1.935131e-08,3.795201e+01,1.080062e-01,3.784400e+01,4.024745e+01,1.707121e+02
9.055449e+05,1.048084e+01,1.231929e+05,1.425844e+00,9.428070e-01,9.431191e-01,2.810755e-03,1.935129e-08,3.795039e+01,1.080062e-01,3.784239e+01,4.024600e+01,1.707081e+02
9.055549e+05,1.048096e+01,1.232029e+05,1.425960e+00,9.428007e-01,9.431193e-01,2.810949e-03,1.935127e-08,3.794878e+01,1.080062e-01,3.784077e+01,4.024456e+01,1.707041e+02
9.055649e+05,1.048108e+01,1.232129e+05,1.426076e+00,9.427974e-01,9.431194e-01,2.811142e-03,1.935125e-08,3.794716e+01,1.080062e-01,3.783916e+01,4.024299e+01,1.707001e+02
9.055749e+05,1.048119e+01,1.232229e+05,1.426192e+00,9.428138e-01,9.431196e-01,2.811336e-03,1.935123e-08,3.794892e+01,1.080062e-01,3.784092e+01,4.024416e+01,1.707000e+02
9.055849e+05,1.048131e+01,1.232329e+05,1.426307e+00,9.428309e-01,9.431198e-01,2.811529e-03,1.935122e-08,3.795082e+01,1.080062e-01,3.784281e+01,4.024544e+01,1.707000e+02
9.055949e+05,1.048142e+01,1.232429e+05,1.426423e+00,9.428480e-01,9.431200e-01,2.811723e-03,1.935120e-08,3.795271e+01,1.080062e-01,3.784470e+01,4.024671e+01,1.707000e+02
9.056049e+05,1.048154e+01,1.232529e+05,1.426539e+00,9.428652e-01,9.431202e-01,2.811916e-03,1.935118e-08,3.795460e+01,1.080062e-01,3.784659e+01,4.024799e+01,1.707000e+02
9.056149e+05,1.048165e+01,1.232629e+05,1.426655e+00,9.428823e-01,9.431204e-01,2.812110e-03,1.935116e-08,3.795649e+01,1.080062e-01,3.784848e+01,4.024926e+01,1.707000e+02
9.056249e+05,1.048177e+01,1.232729e+05,1.426770e+00,9.428994e-01,9.431205e-01,2.812303e-03,1.935114e-08,3.795838e+01,1.080062e-01,3.785037e+01,4.025054e+01,1.707000e+02
9.056349e+05,1.048189e+01,1.232829e+05,1.426886e+00,9.429166e-01,9.431207e-01,2.812497e-03,1.935113e-08,3.796027e+01,1.080062e-01,3.785226e+01,4.025181e+01,1.707000e+02
9.056449e+05,1.048200e+01,1.232929e+05,1.427002e+00,9.429337e-01,9.431209e-01,2.812690e-03,1.935111e-08,3.796216e+01,1.080062e-01,3.785415e+01,4.025309e+01,1.707000e+02
9.056550e+05,1.048212e+01,1.233030e+05,1.427117e+00,9.429509e-01,9.431211e-01,2.812884e-03,1.935109e-08,3.796405e+01,1.080062e-01,3.785604e+01,4.025436e+01,1.707000e+02
9.056650e+05,1.048223e+01,1.233130e+05,1.427233e+00,9.429680e-01,9.431213e-01,2.813078e-03,1.935107e-08,3.796594e+01,1.080062e-01,3.785793e+01,4.025564e+01,1.707000e+02
9.056750e+05,1.048235e+01,1.233230e+05,1.427349e+00,9.429851e-01,9.431214e-01,2.813271e-03,1.935105e-08,3.796783e+01,1.080062e-01,3.785982e+01,4.025691e+01,1.707000e+02
9.056850e+05,1.048246e+01,1.233330e+05,1.427465e+00,9.430023e-01,9.431216e-01,2.813465e-03,1.935103e-08,3.796972e+01,1.080062e-01,3.786171e+01,4.025819e+01,1.707000e+02
9.056950e+05,1.048258e+01,1.233430e+05,1.427580e+00,9.430194e-01,9.431218e-01,2.813658e-03,1.935102e-08,3.797161e+01,1.080062e-01,3.786360e+01,4.025946e+01,1.707000e+02
9.057050e+05,1.048270e+01,1.233530e+05,1.427696e+00,9.430365e-01,9.431220e-01,2.813852e-03,1.935100e-08,3.797350e+01,1.080062e-01,3.786549e+01,4.026074e+01,1.707000e+02
9.057150e+05,1.048281e+01,1.233630e+05,1.427812e+00,9.430537e-01,9.431222e-01,2.814045e-03,1.935098e-08,3.797539e+01,1.080062e-01,3.786738e+01,4.026201e+01,1.707000e+02
9.057250e+05,1.048293e+01,1.233730e+05,1.427928e+00,9.430708e-01,9.431224e-01,2.814239e-03,1.935096e-08,3.797728e+01,1.080062e-01,3.786927e+01,4.026329e+01,1.707000e+02
9.057350e+05,1.048304e+01,1.233830e+05,1.428043e+00,9.430879e-01,9.431225e-01,2.814432e-03,1.935094e-08,3.797917e+01,1.080062e-01,3.787116e+01,4.026456e+01,1.707000e+02
9.057450e+05,1.048316e+01,1.233930e+05,1.428159e+00,9.431051e-01,9.431227e-01,2.814626e-03,1.935092e-08,3.798106e+01,1.080062e-01,3.787305e+01,4.026584e+01,1.707000e+02
9.057550e+05,1.048327e+01,1.234030e+05,1.428275e+00,9.431222e-01,9.431229e-01,2.814819e-03,1.935091e-08,3.798295e+01,1.080062e-01,3.787494e+01,4.026711e+01,1.707000e+02
9.057650e+05,1.048339e+01,1.234130e+05,1.428391e+00,9.431393e-01,9.431231e-01,2.815013e-03,1.935089e-08,3.798484e+01,1.080062e-01,3.787683e+01,4.026839e+01,1.707000e+02
9.057750e+05,1.048351e+01,1.234230e+05,1.428506e+00,9.431565e-01,9.431233e-01,2.815206e-03,1.935087e-08,3.798673e+01,1.080062e-01,3.787872e+01,4.026966e+01,1.707000e+02
9.057850e+05,1.048362e+01,1.234330e+05,1.428622e+00,9.431736e-01,9.431235e-01,2.815400e-03,1.935085e-08,3.798862e+01,1.080062e-01,3.788061e+01,4.027093e+01,1.707000e+02
9.057950e+05,1.048374e+01,1.234430e+05,1.428738e+00,9.431907e-01,9.431236e-01,2.815593e-03,1.935083e-08,3.799051e+01,1.080062e-01,3.788250e+01,4.027221e+01,1.707000e+02
9.058050e+05,1.048385e+01,1.234530e+05,1.428854e+00,9.432076e-01,9.431238e-01,2.815787e-03,1.935082e-08,3.799240e+01,1.080062e-01,3.788439e+01,4.027349e+01,1.707000e+02
9.058150e+05,1.048397e+01,1.234630e+05,1.428969e+00,9.432200e-01,9.431240e-01,2.815980e-03,1.935080e-08,3.799416e+01,1.080062e-01,3.788615e+01,4.027483e+01,1.706997e+02
9.058250e+05,1.048409e+01,1.234730e+05,1.429085e+00,9.432143e-01,9.431242e-01,2.816174e-03,1.935078e-08,3.799441e+01,1.080062e-01,3.788641e+01,4.027535e+01,1.706957e+02
9.058350e+05,1.048420e+01,1.234830e+05,1.429201e+00,9.432086e-01,9.431244e-01,2.816367e-03,1.935076e-08,3.799467e+01,1.080062e-01,3.788666e+01,4.027586e+01,1.706917e+02
9.058450e+05,1.048432e+01,1.234930e+05,1.429317e+00,9.432030e-01,9.431246e-01,2.816561e-03,1.935074e-08,3.799493e+01,1.080062e-01,3.788692e+01,4.027637e+01,1.706877e+02
9.058550e+05,1.048443e+01,1.235030e+05,1.429432e+00,9.431973e-01,9.431247e-01,2.816754e-03,1.935073e-08,3.799518e+01,1.080062e-01,3.788718e+01,4.027688e+01,1.706837e+02
9.058650e+05,1.048455e+01,1.235130e+05,1.429548e+00,9.431916e-01,9.431249e-01,2.816948e-03,1.935071e-08,3.799544e+01,1.080062e-01,3.788743e+01,4.027740e+01,1.706797e+02
9.058750e+05,1.048466e+01,1.235230e+05,1.429664e+00,9.431859e-01,9.431251e-01,2.817141e-03,1.935069e-08,3.799569e+01,1.080062e-01,3.788769e+01,4.027791e+01,1.706757e+02
9.058850e+05,1.048478e+01,1.235330e+05,1.429780e+00,9.431803e-01,9.431253e-01,2.817335e-03,1.935067e-08,3.799595e+01,1.080062e-01,3.788794e+01,4.027842e+01,1.706717e+02
9.058950e+05,1.048490e+01,1.235430e+05,1.429895e+00,9.431746e-01,9.431255e-01,2.817528e-03,1.935065e-08,3.799621e+01,1.080062e-01,3.788820e+01,4.027894e+01,1.706677e+02
9.059050e+05,1.048501e+01,1.235530e+05,1.430011e+00,9.431689e-01,9.431256e-01,2.817722e-03,1.935064e-08,3.799646e+01,1.080062e-01,3.788846e+01,4.027945e+01,1.706638e+02
9.059150e+05,1.048513e+01,1.235630e+05,1.430127e+00,9.431632e-01,9.431258e-01,2.817915e-03,1.935062e-08,3.799672e+01,1.080062e-01,3.788871e+01,4.027996e+01,1.706598e+02
9.059250e+05,1.048524e+01,1.235730e+05,1.430243e+00,9.431576e-01,9.431260e-01,2.818109e-03,1.935060e-08,3.799697e+01,1.080062e-01,3.788897e+01,4.028048e+01,1.706558e+02
9.059350e+05,1.048536e+01,1.235830e+05,1.430358e+00,9.431519e-01,9.431262e-01,2.818302e-03,1.935058e-08,3.799723e+01,1.080062e-01,3.788922e+01,4.028099e+01,1.706518e+02
9.059450e+05,1.048547e+01,1.235930e+05,1.430474e+00,9.431462e-01,9.431264e-01,2.818496e-03,1.935056e-08,3.799749e+01,1.080062e-01,3.788948e+01,4.028150e+01,1.706478e+02
9.059550e+05,1.048559e+01,1.236030e+05,1.430590e+00,9.431405e-01,9.431266e-01,2.818689e-03,1.935055e-08,3.799774e+01,1.080062e-01,3.788974e+01,4.028202e+01,1.706438e+02
9.059650e+05,1.048571e+01,1.236130e+05,1.430706e+00,9.431349e-01,9.431267e-01,2.818883e-03,1.935053e-08,3.799800e+01,1.080062e-01,3.788999e+01,4.028253e+01,1.706398e+02
9.059750e+05,1.048582e+01,1.236230e+05,1.430821e+00,9.431292e-01,9.431269e-01,2.819076e-03,1.935051e-08,3.799825e+01,1.080062e-01,3.789025e+01,4.028304e+01,1.706358e+02
9.059850e+05,1.048594e+01,1.236330e+05,1.430937e+00,9.431235e-01,9.431271e-01,2.819270e-03,1.935049e-08,3.799851e+01,1.080062e-01,3.789050e+01,4.028355e+01,1.706318e+02
9.059950e+05,1.048605e+01,1.236430e+05,1.431053e+00,9.431178e-01,9.431273e-01,2.819463e-03,1.935047e-08,3.799877e+01,1.080062e-01,3.789076e+01,4.028407e+01,1.706278e+02
9.060050e+05,1.048617e+01,1.236530e+05,1.431169e+00,9.431122e-01,9.431275e-01,2.819657e-03,1.935046e-08,3.799902e+01,1.080062e-01,3.789102e+01,4.028458e+01,1.706238e+02
9.060150e+05,1.048628e+01,1.236630e+05,1.431284e+00,9.431065e-01,9.431277e-01,2.819850e-03,1.935044e-08,3.799928e+01,1.080062e-01,3.789127e+01,4.028509e+01,1.706199e+02
9.060250e+05,1.048640e+01,1.236730e+05,1.431400e+00,9.431008e-01,9.431278e-01,2.820044e-03,1.935042e-08,3.799953e+01,1.080062e-01,3.789153e+01,4.028561e+01,1.706159e+02
9.060350e+05,1.048652e+01,1.236830e+05,1.431516e+00,9.430951e-01,9.431280e-01,2.820237e-03,1.935040e-08,3.799979e+01,1.080062e-01,3.789178e+01,4.028612e+01,1.706119e+02
9.060450e+05,1.048663e+01,1.236930e+05,1.431631e+00,9.430895e-01,9.431282e-01,2.820431e-03,1.935038e-08,3.800005e+01,1.080062e-01,3.789204e+01,4.028663e+01,1.706079e+02
9.060550e+05,1.048675e+01,1.237030e+05,1.431747e+00,9.430840e-01,9.431284e-01,2.820624e-03,1.935037e-08,3.800030e+01,1.080062e-01,3.789230e+01,4.028714e+01,1.706039e+02
9.060650e+05,1.048686e+01,1.237130e+05,1.431863e+00,9.430849e-01,9.431286e-01,2.820818e-03,1.935035e-08,3.800053e+01,1.080128e-01,3.789252e+01,4.028734e+01,1.706001e+02
9.060750e+05,1.048698e+01,1.237230e+05,1.431979e+00,9.430955e-01,9.431287e-01,2.821011e-03,1.935033e-08,3.799976e+01,1.082685e-01,3.789149e+01,4.028606e+01,1.706041e+02
9.060850e+05,1.048709e+01,1.237330e+05,1.432094e+00,9.431060e-01,9.431289e-01,2.821205e-03,1.935031e-08,3.799899e+01,1.085242e-01,3.789046e+01,4.028477e+01,1.706081e+02
9.060950e+05,1.048721e+01,1.237430e+05,1.432210e+00,9.431166e-01,9.431291e-01,2.821399e-03,1.935029e-08,3.799821e+01,1.087799e-01,3.788943e+01,4.028349e+01,1.706122e+02
9.061050e+05,1.048733e+01,1.237530e+05,1.432326e+00,9.431271e-01,9.431293e-01,2.821592e-03,1.935028e-08,3.799744e+01,1.090356e-01,3.788840e+01,4.028220e+01,1.706162e+02
9.061150e+05,1.048744e+01,1.237630e+05,1.432442e+00,9.431376e-01,9.431295e-01,2.821786e-03,1.935026e-08,3.799667e+01,1.092913e-01,3.788737e+01,4.028092e+01,1.706202e+02
9.061250e+05,1.048756e+01,1.237730e+05,1.432557e+00,9.431482e-01,9.431297e-01,2.821979e-03,1.935024e-08,3.799589e+01,1.095470e-01,3.788635e+01,4.027963e+01,1.706242e+02
9.061350e+05,1.048767e+01,1.237830e+05,1.432673e+00,9.431587e-01,9.431298e-01,2.822173e-03,1.935022e-08,3.799512e+01,1.098027e-01,3.788532e+01,4.027835e+01,1.706282e+02
9.061450e+05,1.048779e+01,1.237930e+05,1.432789e+00,9.431693e-01,9.431300e-01,2.822366e-03,1.935021e-08,3.799435e+01,1.100584e-01,3.788429e+01,4.027707e+01,1.706323e+02
9.061550e+05,1.048790e+01,1.238030e+05,1.432905e+00,9.431798e-01,9.431302e-01,2.822560e-03,1.935019e-08,3.799357e+01,1.103142e-01,3.788326e+01,4.027578e+01,1.706363e+02
9.061650e+05,1.048802e+01,1.238130e+05,1.433020e+00,9.431903e-01,9.431304e-01,2.822753e-03,1.935017e-08,3.799280e+01,1.105699e-01,3.788223e+01,4.027450e+01,1.706403e+02
9.061750e+05,1.048814e+01,1.238230e+05,1.433136e+00,9.432009e-01,9.431306e-01,2.822947e-03,1.935015e-08,3.799203e+01,1.108256e-01,3.788120e+01,4.027321e+01,1.706443e+02
9.061850e+05,1.048825e+01,1.238330e+05,1.433252e+00,9.432114e-01,9.431308e-01,2.823140e-03,1.935013e-08,3.799125e+01,1.110813e-01,3.788017e+01,4.027193e+01,1.706483e+02
9.061950e+05,1.048837e+01,1.238430e+05,1.433368e+00,9.432219e-01,9.431309e-01,2.823334e-03,1.935012e-08,3.799048e+01,1.113370e-01,3.787914e+01,4.027065e+01,1.706523e+02
9.062050e+05,1.048848e+01,1.238530e+05,1.433483e+00,9.432325e-01,9.431311e-01,2.823527e-03,1.935010e-08,3.798971e+01,1.115927e-01,3.787811e+01,4.026936e+01,1.706564e+02
9.062150e+05,1.048860e+01,1.238630e+05,1.433599e+00,9.432430e-01,9.431313e-01,2.823721e-03,1.935008e-08,3.798893e+01,1.118484e-01,3.787708e+01,4.026808e+01,1.706604e+02
9.062250e+05,1.048871e+01,1.238730e+05,1.433715e+00,9.432536e-01,9.431315e-01,2.823914e-03,1.935006e-08,3.798816e+01,1.121041e-01,3.787606e+01,4.026679e+01,1.706644e+02
9.062350e+05,1.048883e+01,1.238830e+05,1.433831e+00,9.432641e-01,9.431317e-01,2.824108e-03,1.935005e-08,3.798739e+01,1.123598e-01,3.787503e+01,4.026551e+01,1.706684e+02
9.062450e+05,1.048895e+01,1.238930e+05,1.433946e+00,9.432746e-01,9.431319e-01,2.824301e-03,1.935003e-08,3.798661e+01,1.126156e-01,3.787400e+01,4.026423e+01,1.706724e+02
9.062550e+05,1.048906e+01,1.239030e+05,1.434062e+00,9.432852e-01,9.431320e-01,2.824495e-03,1.935001e-08,3.798584e+01,1.128713e-01,3.787297e+01,4.026294e+01,1.706765e+02
9.062650e+05,1.048918e+01,1.239130e+05,1.434178e+00,9.432957e-01,9.431322e-01,2.824688e-03,1.934999e-08,3.798507e+01,1.131270e-01,3.787194e+01,4.026166e+01,1.706805e+02
9.062750e+05,1.048929e+01,1.239230e+05,1.434294e+00,9.433063e-01,9.431324e-01,2.824882e-03,1.934997e-08,3.798429e+01,1.133827e-01,3.787091e+01,4.026038e+01,1.706845e+02
9.062850e+05,1.048941e+01,1.239330e+05,1.434409e+00,9.433168e-01,9.431326e-01,2.825075e-03,1.934996e-08,3.798352e+01,1.136384e-01,3.786988e+01,4.025909e+01,1.706885e+02
9.062950e+05,1.048953e+01,1.239430e+05,1.434525e+00,9.433273e-01,9.431328e-01,2.825269e-03,1.934994e-08,3.798275e+01,1.138941e-01,3.786885e+01,4.025781e+01,1.706925e+02
9.063050e+05,1.048964e+01,1.239530e+05,1.434641e+00,9.433370e-01,9.431329e-01,2.825462e-03,1.934992e-08,3.798197e+01,1.141498e-01,3.786782e+01,4.025656e+01,1.706966e+02
9.063150e+05,1.048976e+01,1.239630e+05,1.434757e+00,9.433393e-01,9.431331e-01,2.825656e-03,1.934990e-08,3.798131e+01,1.143327e-01,3.786698e+01,4.025575e+01,1.706994e+02
9.063250e+05,1.048987e+01,1.239730e+05,1.434872e+00,9.433306e-01,9.431333e-01,2.825849e-03,1.934989e-08,3.798131e+01,1.140787e-01,3.786723e+01,4.025614e+01,1.706954e+02
9.063350e+05,1.048999e+01,1.239830e+05,1.434988e+00,9.433220e-01,9.431335e-01,2.826043e-03,1.934987e-08,3.798131e+01,1.138248e-01,3.786749e+01,4.025652e+01,1.706914e+02
9.063450e+05,1.049010e+01,1.239930e+05,1.435104e+00,9.433134e-01,9.431337e-01,2.826236e-03,1.934985e-08,3.798131e+01,1.135708e-01,3.786774e+01,4.025690e+01,1.706875e+02
9.063550e+05,1.049022e+01,1.240030e+05,1.435220e+00,9.433047e-01,9.431339e-01,2.826430e-03,1.934983e-08,3.798131e+01,1.133169e-01,3.786799e+01,4.025728e+01,1.706835e+02
9.063650e+05,1.049034e+01,1.240130e+05,1.435335e+00,9.432961e-01,9.431340e-01,2.826623e-03,1.934982e-08,3.798131e+01,1.130629e-01,3.786825e+01,4.025767e+01,1.706795e+02
9.063750e+05,1.049045e+01,1.240230e+05,1.435451e+00,9.432875e-01,9.431342e-01,2.826817e-03,1.934980e-08,3.798131e+01,1.128090e-01,3.786850e+01,4.025805e+01,1.706755e+02
9.063850e+05,1.049057e+01,1.240330e+05,1.435567e+00,9.432789e-01,9.431344e-01,2.827010e-03,1.934978e-08,3.798131e+01,1.125550e-01,3.786876e+01,4.025843e+01,1.706715e+02
9.063950e+05,1.049068e+01,1.240430e+05,1.435682e+00,9.432702e-01,9.431346e-01,2.827204e-03,1.934976e-08,3.798131e+01,1.123011e-01,3.786901e+01,4.025881e+01,1.706675e+02
9.064050e+05,1.049080e+01,1.240530e+05,1.435798e+00,9.432616e-01,9.431348e-01,2.827397e-03,1.934975e-08,3.798131e+01,1.120471e-01,3.786926e+01,4.025920e+01,1.706635e+02
9.064150e+05,1.049091e+01,1.240630e+05,1.435914e+00,9.432530e-01,9.431350e-01,2.827591e-03,1.934973e-08,3.798131e+01,1.117932e-01,3.786952e+01,4.025958e+01,1.706595e+02
9.064250e+05,1.049103e+01,1.240730e+05,1.436030e+00,9.432443e-01,9.431351e-01,2.827784e-03,1.934971e-08,3.798131e+01,1.115392e-01,3.786977e+01,4.025996e+01,1.706555e+02
9.064350e+05,1.049115e+01,1.240830e+05,1.436145e+00,9.432357e-01,9.431353e-01,2.827978e-03,1.934969e-08,3.798131e+01,1.112853e-01,3.787003e+01,4.026034e+01,1.706515e+02
9.064450e+05,1.049126e+01,1.240930e+05,1.436261e+00,9.432271e-01,9.431355e-01,2.828171e-03,1.934968e-08,3.798131e+01,1.110313e-01,3.787028e+01,4.026073e+01,1.706475e+02
9.064550e+05,1.049138e+01,1.241030e+05,1.436377e+00,9.432184e-01,9.431357e-01,2.828365e-03,1.934966e-08,3.798131e+01,1.107774e-01,3.787053e+01,4.026111e+01,1.706436e+02
9.064650e+05,1.049149e+01,1.241130e+05,1.436493e+00,9.432098e-01,9.431359e-01,2.828558e-03,1.934964e-08,3.798131e+01,1.105234e-01,3.787079e+01,4.026149e+01,1.706396e+02
9.064750e+05,1.049161e+01,1.241230e+05,1.436608e+00,9.432012e-01,9.431360e-01,2.828752e-03,1.934962e-08,3.798131e+01,1.102695e-01,3.787104e+01,4.026187e+01,1.706356e+02
9.064850e+05,1.049172e+01,1.241330e+05,1.436724e+00,9.431926e-01,9.431362e-01,2.828945e-03,1.934961e-08,3.798131e+01,1.100155e-01,3.787129e+01,4.026226e+01,1.706316e+02
9.064950e+05,1.049184e+01,1.241430e+05,1.436840e+00,9.431839e-01,9.431364e-01,2.829139e-03,1.934959e-08,3.798131e+01,1.097616e-01,3.787155e+01,4.026264e+01,1.706276e+02
9.065050e+05,1.049196e+01,1.241530e+05,1.436956e+00,9.431753e-01,9.431366e-01,2.829332e-03,1.934957e-08,3.798131e+01,1.095077e-01,3.787180e+01,4.026302e+01,1.706236e+02
9.065150e+05,1.049207e+01,1.241630e+05,1.437071e+00,9.431667e-01,9.431368e-01,2.829526e-03,1.934955e-08,3.798131e+01,1.092537e-01,3.787206e+01,4.026340e+01,1.706196e+02
9.065250e+05,1.049219e+01,1.241730e+05,1.437187e+00,9.431580e-01,9.431370e-01,2.829719e-03,1.934954e-08,3.798131e+01,1.089998e-01,3.787231e+01,4.026379e+01,1.706156e+02
9.065350e+05,1.049230e+01,1.241830e+05,1.437303e+00,9.431494e-01,9.431371e-01,2.829913e-03,1.934952e-08,3.798131e+01,1.087458e-01,3.787256e+01,4.026417e+01,1.706116e+02
9.065450e+05,1.049242e+01,1.241930e+05,1.437419e+00,9.431408e-01,9.431373e-01,2.830106e-03,1.934950e-08,3.798131e+01,1.084919e-01,3.787282e+01,4.026455e+01,1.706076e+02
9.065550e+05,1.049253e+01,1.242030e+05,1.437534e+00,9.431327e-01,9.431375e-01,2.830300e-03,1.934948e-08,3.798131e+01,1.082379e-01,3.787307e+01,4.026491e+01,1.706036e+02
9.065650e+05,1.049265e+01,1.242130e+05,1.437650e+00,9.431319e-01,9.431377e-01,2.830493e-03,1.934947e-08,3.798138e+01,1.080062e-01,3.787337e+01,4.026503e+01,1.706004e+02
9.065750e+05,1.049277e+01,1.242230e+05,1.437766e+00,9.431464e-01,9.431379e-01,2.830687e-03,1.934945e-08,3.798215e+01,1.080062e-01,3.787414e+01,4.026523e+01,1.706044e+02
9.065850e+05,1.049288e+01,1.242330e+05,1.437882e+00,9.431609e-01,9.431381e-01,2.830880e-03,1.934943e-08,3.798292e+01,1.080062e-01,3.787491e+01,4.026543e+01,1.706084e+02
9.065950e+05,1.049300e+01,1.242430e+05,1.437997e+00,9.431754e-01,9.431382e-01,2.831074e-03,1.934941e-08,3.798369e+01,1.080062e-01,3.787568e+01,4.026563e+01,1.706124e+02
9.066050e+05,1.049311e+01,1.242530e+05,1.438113e+00,9.431899e-01,9.431384e-01,2.831267e-03,1.934940e-08,3.798446e+01,1.080062e-01,3.787645e+01,4.026583e+01,1.706164e+02
9.066150e+05,1.049323e+01,1.242630e+05,1.438229e+00,9.432044e-01,9.431386e-01,2.831461e-03,1.934938e-08,3.798523e+01,1.080062e-01,3.787722e+01,4.026603e+01,1.706204e+02
9.066250e+05,1.049334e+01,1.242730e+05,1.438345e+00,9.432189e-01,9.431388e-01,2.831654e-03,1.934936e-08,3.798600e+01,1.080062e-01,3.787800e+01,4.026623e+01,1.706244e+02
9.066350e+05,1.049346e+01,1.242830e+05,1.438460e+00,9.432334e-01,9.431390e-01,2.831848e-03,1.934934e-08,3.798677e+01,1.080062e-01,3.787877e+01,4.026643e+01,1.706284e+02
9.066450e+05,1.049358e+01,1.242930e+05,1.438576e+00,9.432479e-01,9.431392e-01,2.832041e-03,1.934933e-08,3.798754e+01,1.080062e-01,3.787954e+01,4.026663e+01,1.706324e+02
9.066550e+05,1.049369e+01,1.243030e+05,1.438692e+00,9.432623e-01,9.431393e-01,2.832235e-03,1.934931e-08,3.798831e+01,1.080062e-01,3.788031e+01,4.026683e+01,1.706364e+02
9.066650e+05,1.049381e+01,1.243130e+05,1.438808e+00,9.432768e-01,9.431395e-01,2.832428e-03,1.934929e-08,3.798908e+01,1.080062e-01,3.788108e+01,4.026703e+01,1.706404e+02
9.066750e+05,1.049392e+01,1.243230e+05,1.438923e+00,9.432913e-01,9.431397e-01,2.832622e-03,1.934927e-08,3.798985e+01,1.080062e-01,3.788185e+01,4.026723e+01,1.706444e+02
9.066850e+05,1.049404e+01,1.243330e+05,1.439039e+00,9.433058e-01,9.431399e-01,2.832815e-03,1.934926e-08,3.799063e+01,1.080062e-01,3.788262e+01,4.026743e+01,1.706484e+02
9.066950e+05,1.049415e+01,1.243430e+05,1.439155e+00,9.433203e-01,9.431401e-01,2.833009e-03,1.934924e-08,3.799140e+01,1.080062e-01,3.788339e+01,4.026763e+01,1.706524e+02
9.067050e+05,1.049427e+01,1.243530e+05,1.439271e+00,9.433348e-01,9.431402e-01,2.833202e-03,1.934922e-08,3.799217e+01,1.080062e-01,3.788416e+01,4.026783e+01,1.706564e+02
9.067150e+05,1.049439e+01,1.243630e+05,1.439386e+00,9.433493e-01,9.431404e-01,2.833396e-03,1.934920e-08,3.799294e+01,1.080062e-01,3.788493e+01,4.026803e+01,1.706604e+02
9.067250e+05,1.049450e+01,1.243730e+05,1.439502e+00,9.433638e-01,9.431406e-01,2.833589e-03,1.934919e-08,3.799371e+01,1.080062e-01,3.788570e+01,4.026823e+01,1.706644e+02
9.067350e+05,1.049462e+01,1.243830e+05,1.439618e+00,9.433783e-01,9.431408e-01,2.833783e-03,1.934917e-08,3.799448e+01,1.080062e-01,3.788647e+01,4.026843e+01,1.706684e+02
9.067450e+05,1.049473e+01,1.243930e+05,1.439734e+00,9.433928e-01,9.431410e-01,2.833976e-03,1.934915e-08,3.799525e+01,1.080062e-01,3.788724e+01,4.026863e+01,1.706724e+02
9.067550e+05,1.049485e+01,1.244030e+05,1.439849e+00,9.434072e-01,9.431412e-01,2.834170e-03,1.934914e-08,3.799602e+01,1.080062e-01,3.788801e+01,4.026883e+01,1.706764e+02
9.067650e+05,1.049497e+01,1.244130e+05,1.439965e+00,9.434217e-01,9.431413e-01,2.834363e-03,1.934912e-08,3.799679e+01,1.080062e-01,3.788878e+01,4.026903e+01,1.706805e+02
9.067750e+05,1.049508e+01,1.244230e+05,1.440081e+00,9.434362e-01,9.431415e-01,2.834557e-03,1.934910e-08,3.799756e+01,1.080062e-01,3.788955e+01,4.026923e+01,1.706845e+02
9.067850e+05,1.049520e+01,1.244330e+05,1.440196e+00,9.434507e-01,9.431417e-01,2.834750e-03,1.934908e-08,3.799833e+01,1.080062e-01,3.789033e+01,4.026943e+01,1.706885e+02
9.067950e+05,1.049531e+01,1.244430e+05,1.440312e+00,9.434652e-01,9.431419e-01,2.834944e-03,1.934907e-08,3.799910e+01,1.080062e-01,3.789110e+01,4.026963e+01,1.706925e+02
9.068050e+05,1.049543e+01,1.244530e+05,1.440428e+00,9.434789e-01,9.431421e-01,2.835137e-03,1.934905e-08,3.799987e+01,1.080062e-01,3.789187e+01,4.026986e+01,1.706965e+02
9.068150e+05,1.049554e+01,1.244630e+05,1.440544e+00,9.434840e-01,9.431423e-01,2.835331e-03,1.934903e-08,3.800052e+01,1.080062e-01,3.789252e+01,4.027033e+01,1.706995e+02
9.068250e+05,1.049566e+01,1.244730e+05,1.440659e+00,9.434670e-01,9.431424e-01,2.835524e-03,1.934901e-08,3.800026e+01,1.080062e-01,3.789226e+01,4.027079e+01,1.706955e+02
9.068350e+05,1.049578e+01,1.244830e+05,1.440775e+00,9.434499e-01,9.431426e-01,2.835718e-03,1.934900e-08,3.800001e+01,1.080062e-01,3.789200e+01,4.027124e+01,1.706915e+02
9.068450e+05,1.049589e+01,1.244930e+05,1.440891e+00,9.434329e-01,9.431428e-01,2.835911e-03,1.934898e-08,3.799975e+01,1.080062e-01,3.789174e+01,4.027169e+01,1.706875e+02
9.068550e+05,1.049601e+01,1.245030e+05,1.441007e+00,9.434158e-01,9.431430e-01,2.836105e-03,1.934896e-08,3.799949e+01,1.080062e-01,3.789149e+01,4.027215e+01,1.706835e+02
9.068650e+05,1.049612e+01,1.245130e+05,1.441122e+00,9.433988e-01,9.431432e-01,2.836298e-03,1.934895e-08,3.799924e+01,1.080062e-01,3.789123e+01,4.027260e+01,1.706795e+02
9.068750e+05,1.049624e+01,1.245230e+05,1.441238e+00,9.433818e-01,9.431433e-01,2.836492e-03,1.934893e-08,3.799898e+01,1.080062e-01,3.789097e+01,4.027305e+01,1.706755e+02
9.068850e+05,1.049635e+01,1.245330e+05,1.441354e+00,9.433647e-01,9.431435e-01,2.836685e-03,1.934891e-08,3.799872e+01,1.080062e-01,3.789072e+01,4.027351e+01,1.706715e+02
9.068950e+05,1.049647e+01,1.245430e+05,1.441470e+00,9.433477e-01,9.431437e-01,2.836879e-03,1.934889e-08,3.799847e+01,1.080062e-01,3.789046e+01,4.027396e+01,1.706675e+02
9.069050e+05,1.049659e+01,1.245530e+05,1.441585e+00,9.433306e-01,9.431439e-01,2.837072e-03,1.934888e-08,3.799821e+01,1.080062e-01,3.789020e+01,4.027442e+01,1.706635e+02
9.069150e+05,1.049670e+01,1.245630e+05,1.441701e+00,9.433136e-01,9.431441e-01,2.837266e-03,1.934886e-08,3.799795e+01,1.080062e-01,3.788995e+01,4.027487e+01,1.706595e+02
9.069250e+05,1.049682e+01,1.245730e+05,1.441817e+00,9.432965e-01,9.431443e-01,2.837459e-03,1.934884e-08,3.799770e+01,1.080062e-01,3.788969e+01,4.027532e+01,1.706555e+02
9.069350e+05,1.049693e+01,1.245830e+05,1.441933e+00,9.432795e-01,9.431444e-01,2.837653e-03,1.934883e-08,3.799744e+01,1.080062e-01,3.788943e+01,4.027578e+01,1.706515e+02
9.069450e+05,1.049705e+01,1.245930e+05,1.442048e+00,9.432624e-01,9.431446e-01,2.837846e-03,1.934881e-08,3.799718e+01,1.080062e-01,3.788918e+01,4.027623e+01,1.706475e+02
9.069550e+05,1.049716e+01,1.246030e+05,1.442164e+00,9.432454e-01,9.431448e-01,2.838040e-03,1.934879e-08,3.799693e+01,1.080062e-01,3.788892e+01,4.027668e+01,1.706435e+02
9.069650e+05,1.049728e+01,1.246130e+05,1.442280e+00,9.432283e-01,9.431450e-01,2.838233e-03,1.934877e-08,3.799667e+01,1.080062e-01,3.788866e+01,4.027714e+01,1.706395e+02
9.069750e+05,1.049740e+01,1.246230e+05,1.442396e+00,9.432113e-01,9.431452e-01,2.838426e-03,1.934876e-08,3.799641e+01,1.080062e-01,3.788841e+01,4.027759e+01,1.706354e+02
9.069850e+05,1.049751e+01,1.246330e+05,1.442511e+00,9.431942e-01,9.431454e-01,2.838620e-03,1.934874e-08,3.799615e+01,1.080062e-01,3.788815e+01,4.027804e+01,1.706314e+02
9.069950e+05,1.049763e+01,1.246430e+05,1.442627e+00,9.431772e-01,9.431455e-01,2.838813e-03,1.934872e-08,3.799590e+01,1.080062e-01,3.788789e+01,4.027850e+01,1.706274e+02
9.070050e+05,1.049774e+01,1.246530e+05,1.442743e+00,9.431602e-01,9.431457e-01,2.839007e-03,1.934871e-08,3.799564e+01,1.080062e-01,3.788763e+01,4.027895e+01,1.706234e+02
9.070150e+05,1.049786e+01,1.246630e+05,1.442859e+00,9.431431e-01,9.431459e-01,2.839200e-03,1.934869e-08,3.799538e+01,1.080062e-01,3.788738e+01,4.027940e+01,1.706194e+02
9.070250e+05,1.049797e+01,1.246730e+05,1.442974e+00,9.431261e-01,9.431461e-01,2.839394e-03,1.934867e-08,3.799513e+01,1.080062e-01,3.788712e+01,4.027986e+01,1.706154e+02
9.070350e+05,1.049809e+01,1.246830e+05,1.443090e+00,9.431090e-01,9.431463e-01,2.839587e-03,1.934865e-08,3.799487e+01,1.080062e-01,3.788686e+01,4.028031e+01,1.706114e+02
9.070450e+05,1.049821e+01,1.246930e+05,1.443206e+00,9.430920e-01,9.431464e-01,2.839781e-03,1.934864e-08,3.799461e+01,1.080062e-01,3.788661e+01,4.028077e+01,1.706074e+02
9.070550e+05,1.049832e+01,1.247030e+05,1.443322e+00,9.430759e-01,9.431466e-01,2.839974e-03,1.934862e-08,3.799436e+01,1.080062e-01,3.788635e+01,4.028118e+01,1.706034e+02
9.070650e+05,1.049844e+01,1.247130e+05,1.443437e+00,9.430683e-01,9.431468e-01,2.840168e-03,1.934860e-08,3.799418e+01,1.080442e-01,3.788613e+01,4.028131e+01,1.706006e+02
9.070750e+05,1.049855e+01,1.247230e+05,1.443553e+00,9.430779e-01,9.431470e-01,2.840361e-03,1.934859e-08,3.799443e+01,1.082981e-01,3.788613e+01,4.028116e+01,1.706046e+02
9.070850e+05,1.049867e+01,1.247330e+05,1.443669e+00,9.430876e-01,9.431472e-01,2.840555e-03,1.934857e-08,3.799469e+01,1.085521e-01,3.788614e+01,4.028100e+01,1.706086e+02
9.070950e+05,1.049878e+01,1.247430e+05,1.443785e+00,9.430972e-01,9.431474e-01,2.840748e-03,1.934855e-08,3.799494e+01,1.088060e-01,3.788614e+01,4.028085e+01,1.706126e+02
9.071050e+05,1.049890e+01,1.247530e+05,1.443900e+00,9.431068e-01,9.431475e-01,2.840942e-03,1.934854e-08,3.799520e+01,1.090600e-01,3.788614e+01,4.028069e+01,1.706166e+02
9.071150e+05,1.049902e+01,1.247630e+05,1.444016e+00,9.431165e-01,9.431477e-01,2.841135e-03,1.934852e-08,3.799546e+01,1.093139e-01,3.788614e+01,4.028054e+01,1.706206e+02
9.071250e+05,1.049913e+01,1.247730e+05,1.444132e+00,9.431261e-01,9.431479e-01,2.841329e-03,1.934850e-08,3.799571e+01,1.095679e-01,3.788614e+01,4.028038e+01,1.706245e+02
9.071350e+05,1.049925e+01,1.247830e+05,1.444248e+00,9.431358e-01,9.431481e-01,2.841522e-03,1.934848e-08,3.799597e+01,1.098218e-01,3.788615e+01,4.028023e+01,1.706285e+02
9.071450e+05,1.049936e+01,1.247930e+05,1.444363e+00,9.431454e-01,9.431483e-01,2.841716e-03,1.934847e-08,3.799622e+01,1.100758e-01,3.788615e+01,4.028007e+01,1.706325e+02
9.071550e+05,1.049948e+01,1.248030e+05,1.444479e+00,9.431551e-01,9.431485e-01,2.841909e-03,1.934845e-08,3.799648e+01,1.103297e-01,3.788615e+01,4.027992e+01,1.706365e+02
9.071650e+05,1.049959e+01,1.248130e+05,1.444595e+00,9.431647e-01,9.431486e-01,2.842103e-03,1.934843e-08,3.799674e+01,1.105837e-01,3.788615e+01,4.027976e+01,1.706405e+02
9.071750e+05,1.049971e+01,1.248230e+05,1.444710e+00,9.431744e-01,9.431488e-01,2.842296e-03,1.934842e-08,3.799699e+01,1.108376e-01,3.788615e+01,4.027961e+01,1.706445e+02
9.071850e+05,1.049983e+01,1.248330e+05,1.444826e+00,9.431840e-01,9.431490e-01,2.842490e-03,1.934840e-08,3.799725e+01,1.110916e-01,3.788616e+01,4.027945e+01,1.706485e+02
9.071950e+05,1.049994e+01,1.248430e+05,1.444942e+00,9.431937e-01,9.431492e-01,2.842683e-03,1.934838e-08,3.799750e+01,1.113455e-01,3.788616e+01,4.027930e+01,1.706525e+02
9.072050e+05,1.050006e+01,1.248530e+05,1.445058e+00,9.432033e-01,9.431494e-01,2.842877e-03,1.934837e-08,3.799776e+01,1.115995e-01,3.788616e+01,4.027914e+01,1.706565e+02
9.072150e+05,1.050017e+01,1.248630e+05,1.445173e+00,9.432129e-01,9.431496e-01,2.843070e-03,1.934835e-08,3.799802e+01,1.118534e-01,3.788616e+01,4.027899e+01,1.706605e+02
9.072250e+05,1.050029e+01,1.248730e+05,1.445289e+00,9.432226e-01,9.431497e-01,2.843264e-03,1.934833e-08,3.799827e+01,1.121074e-01,3.788616e+01,4.027883e+01,1.706645e+02
9.072350e+05,1.050040e+01,1.248830e+05,1.445405e+00,9.432322e-01,9.431499e-01,2.843457e-03,1.934831e-08,3.799853e+01,1.123613e-01,3.788617e+01,4.027868e+01,1.706684e+02
9.072450e+05,1.050052e+01,1.248930e+05,1.445521e+00,9.432419e-01,9.431501e-01,2.843651e-03,1.934830e-08,3.799878e+01,1.126152e-01,3.788617e+01,4.027853e+01,1.706724e+02
9.072550e+05,1.050064e+01,1.249030e+05,1.445636e+00,9.432515e-01,9.431503e-01,2.843844e-03,1.934828e-08,3.799904e+01,1.128692e-01,3.788617e+01,4.027837e+01,1.706764e+02
9.072650e+05,1.050075e+01,1.249130e+05,1.445752e+00,9.432612e-01,9.431505e-01,2.844038e-03,1.934826e-08,3.799930e+01,1.131231e-01,3.788617e+01,4.027822e+01,1.706804e+02
9.072750e+05,1.050087e+01,1.249230e+05,1.445868e+00,9.432708e-01,9.431506e-01,2.844231e-03,1.934825e-08,3.799955e+01,1.133771e-01,3.788617e+01,4.027806e+01,1.706844e+02
9.072850e+05,1.050098e+01,1.249330e+05,1.445984e+00,9.432805e-01,9.431508e-01,2.844425e-03,1.934823e-08,3.799981e+01,1.136310e-01,3.788618e+01,4.027791e+01,1.706884e+02
9.072950e+05,1.050110e+01,1.249430e+05,1.446099e+00,9.432901e-01,9.431510e-01,2.844618e-03,1.934821e-08,3.800006e+01,1.138850e-01,3.788618e+01,4.027775e+01,1.706924e+02
9.073050e+05,1.050122e+01,1.249530e+05,1.446215e+00,9.432995e-01,9.431512e-01,2.844812e-03,1.934820e-08,3.800032e+01,1.141389e-01,3.788618e+01,4.027761e+01,1.706964e+02
9.073150e+05,1.050133e+01,1.249630e+05,1.446331e+00,9.433043e-01,9.431514e-01,2.845005e-03,1.934818e-08,3.800043e+01,1.143450e-01,3.788609e+01,4.027751e+01,1.707000e+02
9.073250e+05,1.050145e+01,1.249730e+05,1.446447e+00,9.432937e-01,9.431516e-01,2.845199e-03,1.934816e-08,3.799915e+01,1.140901e-01,3.788506e+01,4.027662e+01,1.707000e+02
9.073350e+05,1.050156e+01,1.249830e+05,1.446562e+00,9.432830e-01,9.431517e-01,2.845392e-03,1.934815e-08,3.799786e+01,1.138353e-01,3.788403e+01,4.027572e+01,1.707000e+02
9.073450e+05,1.050168e+01,1.249930e+05,1.446678e+00,9.432724e-01,9.431519e-01,2.845586e-03,1.934813e-08,3.799658e+01,1.135805e-01,3.788300e+01,4.027483e+01,1.707000e+02
9.073550e+05,1.050179e+01,1.250030e+05,1.446794e+00,9.432618e-01,9.431521e-01,2.845779e-03,1.934811e-08,3.799529e+01,1.133257e-01,3.788197e+01,4.027394e+01,1.707000e+02
9.073650e+05,1.050191e+01,1.250130e+05,1.446910e+00,9.432511e-01,9.431523e-01,2.845973e-03,1.934810e-08,3.799401e+01,1.130708e-01,3.788094e+01,4.027304e+01,1.707000e+02
9.073750e+05,1.050203e+01,1.250230e+05,1.447025e+00,9.432405e-01,9.431525e-01,2.846166e-03,1.934808e-08,3.799272e+01,1.128160e-01,3.787991e+01,4.027215e+01,1.707000e+02
