Repository: brandonlampe/CS_Data

# Repository for Crushed Salt Data
**Grant No: 456417**

This is a work in progress!

## Repository Content

### Directory Names
A uniform namining structure still in progress, but in general directories are named according to the following:
 - Names contain no spaces, a single underscore "_" will be used as a file name seperator.
 - Files are for the Crushed Salt Project (CSP); therefore, the first three charaters of each file are "CSP".
 - Folders are organized by which frame the test was performed on i.e., A2 or A3.
 - The fifth and sixth charaters of each file name will therefore be "A" followed by the frame number.

File: UNM_WP_HY_175_09/IscoMeasurements/STAGE10/CREEP_FIT/175_09_STAGE10_CREEP_OUT.csv (part 55 of 71)
Analysis by Brandon Lampe, performed on: 2016/07/06 15:11:46
Experimental results below begin at: 2016/04/17 10:45:14
Duration (sec),Duration (day),Elapsed Time (sec),Elapsed Time (day),Interpolated Fractional Density,Fit to Fractional Density,Fit to Volume Strain,Fit to Volume Strain Rate (1/sec),Confining Pressure (MPa),Pore Pressure (MPa),Terzaghi Pressure (MPa),Solid Pressure (MPa),Temperature (C))
9.097450e+05,1.052946e+01,1.273930e+05,1.474457e+00,9.431930e-01,9.431957e-01,2.892018e-03,1.934432e-08,3.795993e+01,1.080062e-01,3.785192e+01,4.023969e+01,1.704275e+02
9.097550e+05,1.052957e+01,1.274030e+05,1.474572e+00,9.431806e-01,9.431959e-01,2.892211e-03,1.934431e-08,3.795993e+01,1.080062e-01,3.785192e+01,4.024022e+01,1.704234e+02
9.097650e+05,1.052969e+01,1.274130e+05,1.474688e+00,9.431683e-01,9.431961e-01,2.892404e-03,1.934429e-08,3.795993e+01,1.080062e-01,3.785192e+01,4.024074e+01,1.704194e+02
9.097750e+05,1.052980e+01,1.274230e+05,1.474804e+00,9.431559e-01,9.431963e-01,2.892598e-03,1.934428e-08,3.795993e+01,1.080062e-01,3.785192e+01,4.024127e+01,1.704154e+02
9.097850e+05,1.052992e+01,1.274330e+05,1.474920e+00,9.431436e-01,9.431964e-01,2.892791e-03,1.934426e-08,3.795993e+01,1.080062e-01,3.785192e+01,4.024179e+01,1.704114e+02
9.097950e+05,1.053004e+01,1.274430e+05,1.475035e+00,9.431312e-01,9.431966e-01,2.892985e-03,1.934425e-08,3.795993e+01,1.080062e-01,3.785192e+01,4.024232e+01,1.704074e+02
9.098050e+05,1.053015e+01,1.274530e+05,1.475151e+00,9.431198e-01,9.431968e-01,2.893178e-03,1.934423e-08,3.795993e+01,1.080062e-01,3.785192e+01,4.024281e+01,1.704034e+02
9.098150e+05,1.053027e+01,1.274630e+05,1.475267e+00,9.431161e-01,9.431970e-01,2.893372e-03,1.934422e-08,3.796013e+01,1.080062e-01,3.785212e+01,4.024317e+01,1.704006e+02
9.098250e+05,1.053038e+01,1.274730e+05,1.475383e+00,9.431259e-01,9.431972e-01,2.893565e-03,1.934420e-08,3.796149e+01,1.080062e-01,3.785349e+01,4.024420e+01,1.704046e+02
9.098351e+05,1.053050e+01,1.274831e+05,1.475498e+00,9.431356e-01,9.431974e-01,2.893759e-03,1.934419e-08,3.796286e+01,1.080062e-01,3.785485e+01,4.024524e+01,1.704086e+02
9.098451e+05,1.053061e+01,1.274931e+05,1.475614e+00,9.431454e-01,9.431975e-01,2.893952e-03,1.934417e-08,3.796422e+01,1.080062e-01,3.785622e+01,4.024627e+01,1.704126e+02
9.098551e+05,1.053073e+01,1.275031e+05,1.475730e+00,9.431551e-01,9.431977e-01,2.894145e-03,1.934416e-08,3.796559e+01,1.080062e-01,3.785758e+01,4.024730e+01,1.704165e+02
9.098651e+05,1.053085e+01,1.275131e+05,1.475845e+00,9.431649e-01,9.431979e-01,2.894339e-03,1.934414e-08,3.796696e+01,1.080062e-01,3.785895e+01,4.024833e+01,1.704205e+02
9.098751e+05,1.053096e+01,1.275231e+05,1.475961e+00,9.431747e-01,9.431981e-01,2.894532e-03,1.934413e-08,3.796832e+01,1.080062e-01,3.786031e+01,4.024937e+01,1.704245e+02
9.098851e+05,1.053108e+01,1.275331e+05,1.476077e+00,9.431844e-01,9.431983e-01,2.894726e-03,1.934411e-08,3.796969e+01,1.080062e-01,3.786168e+01,4.025040e+01,1.704285e+02
9.098951e+05,1.053119e+01,1.275431e+05,1.476193e+00,9.431942e-01,9.431985e-01,2.894919e-03,1.934410e-08,3.797105e+01,1.080062e-01,3.786304e+01,4.025143e+01,1.704325e+02
9.099051e+05,1.053131e+01,1.275531e+05,1.476308e+00,9.432039e-01,9.431986e-01,2.895113e-03,1.934408e-08,3.797242e+01,1.080062e-01,3.786441e+01,4.025246e+01,1.704365e+02
9.099151e+05,1.053142e+01,1.275631e+05,1.476424e+00,9.432137e-01,9.431988e-01,2.895306e-03,1.934407e-08,3.797378e+01,1.080062e-01,3.786578e+01,4.025350e+01,1.704405e+02
9.099251e+05,1.053154e+01,1.275731e+05,1.476540e+00,9.432234e-01,9.431990e-01,2.895500e-03,1.934405e-08,3.797515e+01,1.080062e-01,3.786714e+01,4.025453e+01,1.704445e+02
9.099351e+05,1.053166e+01,1.275831e+05,1.476656e+00,9.432332e-01,9.431992e-01,2.895693e-03,1.934404e-08,3.797651e+01,1.080062e-01,3.786851e+01,4.025556e+01,1.704485e+02
9.099451e+05,1.053177e+01,1.275931e+05,1.476771e+00,9.432429e-01,9.431994e-01,2.895886e-03,1.934402e-08,3.797788e+01,1.080062e-01,3.786987e+01,4.025659e+01,1.704525e+02
9.099551e+05,1.053189e+01,1.276031e+05,1.476887e+00,9.432527e-01,9.431995e-01,2.896080e-03,1.934401e-08,3.797924e+01,1.080062e-01,3.787124e+01,4.025763e+01,1.704565e+02
9.099651e+05,1.053200e+01,1.276131e+05,1.477003e+00,9.432624e-01,9.431997e-01,2.896273e-03,1.934399e-08,3.798061e+01,1.080062e-01,3.787260e+01,4.025866e+01,1.704604e+02
9.099751e+05,1.053212e+01,1.276231e+05,1.477119e+00,9.432722e-01,9.431999e-01,2.896467e-03,1.934398e-08,3.798197e+01,1.080062e-01,3.787397e+01,4.025969e+01,1.704644e+02
9.099851e+05,1.053223e+01,1.276331e+05,1.477234e+00,9.432819e-01,9.432001e-01,2.896660e-03,1.934396e-08,3.798334e+01,1.080062e-01,3.787533e+01,4.026072e+01,1.704684e+02
9.099951e+05,1.053235e+01,1.276431e+05,1.477350e+00,9.432917e-01,9.432003e-01,2.896854e-03,1.934395e-08,3.798470e+01,1.080062e-01,3.787670e+01,4.026176e+01,1.704724e+02
9.100051e+05,1.053247e+01,1.276531e+05,1.477466e+00,9.433014e-01,9.432005e-01,2.897047e-03,1.934393e-08,3.798607e+01,1.080062e-01,3.787806e+01,4.026279e+01,1.704764e+02
9.100151e+05,1.053258e+01,1.276631e+05,1.477582e+00,9.433112e-01,9.432006e-01,2.897241e-03,1.934392e-08,3.798743e+01,1.080062e-01,3.787943e+01,4.026382e+01,1.704804e+02
9.100251e+05,1.053270e+01,1.276731e+05,1.477697e+00,9.433209e-01,9.432008e-01,2.897434e-03,1.934390e-08,3.798880e+01,1.080062e-01,3.788079e+01,4.026485e+01,1.704844e+02
9.100351e+05,1.053281e+01,1.276831e+05,1.477813e+00,9.433307e-01,9.432010e-01,2.897627e-03,1.934389e-08,3.799016e+01,1.080062e-01,3.788216e+01,4.026588e+01,1.704884e+02
9.100451e+05,1.053293e+01,1.276931e+05,1.477929e+00,9.433404e-01,9.432012e-01,2.897821e-03,1.934387e-08,3.799153e+01,1.080062e-01,3.788352e+01,4.026692e+01,1.704924e+02
9.100551e+05,1.053304e+01,1.277031e+05,1.478045e+00,9.433499e-01,9.432014e-01,2.898014e-03,1.934386e-08,3.799289e+01,1.080062e-01,3.788489e+01,4.026796e+01,1.704964e+02
9.100651e+05,1.053316e+01,1.277131e+05,1.478160e+00,9.433556e-01,9.432016e-01,2.898208e-03,1.934384e-08,3.799409e+01,1.080062e-01,3.788609e+01,4.026899e+01,1.705000e+02
9.100751e+05,1.053328e+01,1.277231e+05,1.478276e+00,9.433522e-01,9.432017e-01,2.898401e-03,1.934383e-08,3.799358e+01,1.080062e-01,3.788557e+01,4.026859e+01,1.705000e+02
9.100851e+05,1.053339e+01,1.277331e+05,1.478392e+00,9.433488e-01,9.432019e-01,2.898595e-03,1.934382e-08,3.799306e+01,1.080062e-01,3.788506e+01,4.026819e+01,1.705000e+02
9.100951e+05,1.053351e+01,1.277431e+05,1.478508e+00,9.433454e-01,9.432021e-01,2.898788e-03,1.934380e-08,3.799255e+01,1.080062e-01,3.788454e+01,4.026779e+01,1.705000e+02
9.101051e+05,1.053362e+01,1.277531e+05,1.478623e+00,9.433421e-01,9.432023e-01,2.898982e-03,1.934379e-08,3.799204e+01,1.080062e-01,3.788403e+01,4.026738e+01,1.705000e+02
9.101151e+05,1.053374e+01,1.277631e+05,1.478739e+00,9.433387e-01,9.432025e-01,2.899175e-03,1.934377e-08,3.799152e+01,1.080062e-01,3.788352e+01,4.026698e+01,1.705000e+02
9.101251e+05,1.053385e+01,1.277731e+05,1.478855e+00,9.433353e-01,9.432027e-01,2.899368e-03,1.934376e-08,3.799101e+01,1.080062e-01,3.788300e+01,4.026658e+01,1.705000e+02
9.101351e+05,1.053397e+01,1.277831e+05,1.478971e+00,9.433319e-01,9.432028e-01,2.899562e-03,1.934374e-08,3.799050e+01,1.080062e-01,3.788249e+01,4.026618e+01,1.705000e+02
9.101451e+05,1.053409e+01,1.277931e+05,1.479086e+00,9.433285e-01,9.432030e-01,2.899755e-03,1.934373e-08,3.798998e+01,1.080062e-01,3.788198e+01,4.026578e+01,1.705000e+02
9.101551e+05,1.053420e+01,1.278031e+05,1.479202e+00,9.433252e-01,9.432032e-01,2.899949e-03,1.934371e-08,3.798947e+01,1.080062e-01,3.788146e+01,4.026538e+01,1.705000e+02
9.101651e+05,1.053432e+01,1.278131e+05,1.479318e+00,9.433218e-01,9.432034e-01,2.900142e-03,1.934370e-08,3.798895e+01,1.080062e-01,3.788095e+01,4.026498e+01,1.705000e+02
9.101751e+05,1.053443e+01,1.278231e+05,1.479434e+00,9.433184e-01,9.432036e-01,2.900336e-03,1.934368e-08,3.798844e+01,1.080062e-01,3.788043e+01,4.026458e+01,1.705000e+02
9.101851e+05,1.053455e+01,1.278331e+05,1.479549e+00,9.433150e-01,9.432037e-01,2.900529e-03,1.934367e-08,3.798793e+01,1.080062e-01,3.787992e+01,4.026418e+01,1.705000e+02
9.101951e+05,1.053467e+01,1.278431e+05,1.479665e+00,9.433117e-01,9.432039e-01,2.900723e-03,1.934365e-08,3.798741e+01,1.080062e-01,3.787941e+01,4.026378e+01,1.705000e+02
9.102051e+05,1.053478e+01,1.278531e+05,1.479781e+00,9.433083e-01,9.432041e-01,2.900916e-03,1.934364e-08,3.798690e+01,1.080062e-01,3.787889e+01,4.026338e+01,1.705000e+02
9.102151e+05,1.053490e+01,1.278631e+05,1.479897e+00,9.433049e-01,9.432043e-01,2.901109e-03,1.934362e-08,3.798639e+01,1.080062e-01,3.787838e+01,4.026298e+01,1.705000e+02
9.102251e+05,1.053501e+01,1.278731e+05,1.480012e+00,9.433015e-01,9.432045e-01,2.901303e-03,1.934361e-08,3.798587e+01,1.080062e-01,3.787787e+01,4.026257e+01,1.705000e+02
9.102351e+05,1.053513e+01,1.278831e+05,1.480128e+00,9.432981e-01,9.432047e-01,2.901496e-03,1.934359e-08,3.798536e+01,1.080062e-01,3.787735e+01,4.026217e+01,1.705000e+02
9.102451e+05,1.053524e+01,1.278931e+05,1.480244e+00,9.432948e-01,9.432048e-01,2.901690e-03,1.934358e-08,3.798484e+01,1.080062e-01,3.787684e+01,4.026177e+01,1.705000e+02
9.102551e+05,1.053536e+01,1.279031e+05,1.480359e+00,9.432914e-01,9.432050e-01,2.901883e-03,1.934357e-08,3.798433e+01,1.080062e-01,3.787632e+01,4.026137e+01,1.705000e+02
9.102651e+05,1.053548e+01,1.279131e+05,1.480475e+00,9.432880e-01,9.432052e-01,2.902077e-03,1.934355e-08,3.798382e+01,1.080062e-01,3.787581e+01,4.026097e+01,1.705000e+02
9.102751e+05,1.053559e+01,1.279231e+05,1.480591e+00,9.432846e-01,9.432054e-01,2.902270e-03,1.934354e-08,3.798330e+01,1.080062e-01,3.787530e+01,4.026057e+01,1.705000e+02
9.102851e+05,1.053571e+01,1.279331e+05,1.480707e+00,9.432813e-01,9.432056e-01,2.902464e-03,1.934352e-08,3.798279e+01,1.080062e-01,3.787478e+01,4.026017e+01,1.705000e+02
9.102951e+05,1.053582e+01,1.279431e+05,1.480822e+00,9.432779e-01,9.432058e-01,2.902657e-03,1.934351e-08,3.798228e+01,1.080062e-01,3.787427e+01,4.025977e+01,1.705000e+02
9.103051e+05,1.053594e+01,1.279531e+05,1.480938e+00,9.432741e-01,9.432059e-01,2.902850e-03,1.934349e-08,3.798176e+01,1.080062e-01,3.787376e+01,4.025938e+01,1.705000e+02
9.103151e+05,1.053605e+01,1.279631e+05,1.481054e+00,9.432676e-01,9.432061e-01,2.903044e-03,1.934348e-08,3.798131e+01,1.080062e-01,3.787330e+01,4.025918e+01,1.704995e+02
9.103251e+05,1.053617e+01,1.279731e+05,1.481170e+00,9.432612e-01,9.432063e-01,2.903237e-03,1.934346e-08,3.798131e+01,1.080062e-01,3.787330e+01,4.025945e+01,1.704955e+02
9.103351e+05,1.053629e+01,1.279831e+05,1.481285e+00,9.432549e-01,9.432065e-01,2.903431e-03,1.934345e-08,3.798131e+01,1.080062e-01,3.787330e+01,4.025973e+01,1.704916e+02
9.103451e+05,1.053640e+01,1.279931e+05,1.481401e+00,9.432485e-01,9.432067e-01,2.903624e-03,1.934343e-08,3.798131e+01,1.080062e-01,3.787330e+01,4.026000e+01,1.704876e+02
9.103551e+05,1.053652e+01,1.280031e+05,1.481517e+00,9.432421e-01,9.432068e-01,2.903818e-03,1.934342e-08,3.798131e+01,1.080062e-01,3.787330e+01,4.026027e+01,1.704836e+02
9.103651e+05,1.053663e+01,1.280131e+05,1.481633e+00,9.432358e-01,9.432070e-01,2.904011e-03,1.934341e-08,3.798131e+01,1.080062e-01,3.787330e+01,4.026054e+01,1.704796e+02
9.103751e+05,1.053675e+01,1.280231e+05,1.481748e+00,9.432294e-01,9.432072e-01,2.904204e-03,1.934339e-08,3.798131e+01,1.080062e-01,3.787330e+01,4.026081e+01,1.704757e+02
9.103851e+05,1.053686e+01,1.280331e+05,1.481864e+00,9.432230e-01,9.432074e-01,2.904398e-03,1.934338e-08,3.798131e+01,1.080062e-01,3.787330e+01,4.026108e+01,1.704717e+02
9.103951e+05,1.053698e+01,1.280431e+05,1.481980e+00,9.432167e-01,9.432076e-01,2.904591e-03,1.934336e-08,3.798131e+01,1.080062e-01,3.787330e+01,4.026135e+01,1.704677e+02
9.104051e+05,1.053710e+01,1.280531e+05,1.482096e+00,9.432103e-01,9.432078e-01,2.904785e-03,1.934335e-08,3.798131e+01,1.080062e-01,3.787330e+01,4.026162e+01,1.704637e+02
9.104151e+05,1.053721e+01,1.280631e+05,1.482211e+00,9.432039e-01,9.432079e-01,2.904978e-03,1.934333e-08,3.798131e+01,1.080062e-01,3.787330e+01,4.026189e+01,1.704597e+02
9.104251e+05,1.053733e+01,1.280731e+05,1.482327e+00,9.431976e-01,9.432081e-01,2.905172e-03,1.934332e-08,3.798131e+01,1.080062e-01,3.787330e+01,4.026216e+01,1.704558e+02
9.104351e+05,1.053744e+01,1.280831e+05,1.482443e+00,9.431912e-01,9.432083e-01,2.905365e-03,1.934330e-08,3.798131e+01,1.080062e-01,3.787330e+01,4.026243e+01,1.704518e+02
9.104451e+05,1.053756e+01,1.280931e+05,1.482559e+00,9.431849e-01,9.432085e-01,2.905559e-03,1.934329e-08,3.798131e+01,1.080062e-01,3.787330e+01,4.026271e+01,1.704478e+02
9.104551e+05,1.053767e+01,1.281031e+05,1.482674e+00,9.431785e-01,9.432087e-01,2.905752e-03,1.934327e-08,3.798131e+01,1.080062e-01,3.787330e+01,4.026298e+01,1.704438e+02
9.104651e+05,1.053779e+01,1.281131e+05,1.482790e+00,9.431721e-01,9.432089e-01,2.905945e-03,1.934326e-08,3.798131e+01,1.080062e-01,3.787330e+01,4.026325e+01,1.704399e+02
9.104751e+05,1.053791e+01,1.281231e+05,1.482906e+00,9.431658e-01,9.432090e-01,2.906139e-03,1.934325e-08,3.798131e+01,1.080062e-01,3.787330e+01,4.026352e+01,1.704359e+02
9.104851e+05,1.053802e+01,1.281331e+05,1.483022e+00,9.431594e-01,9.432092e-01,2.906332e-03,1.934323e-08,3.798131e+01,1.080062e-01,3.787330e+01,4.026379e+01,1.704319e+02
9.104951e+05,1.053814e+01,1.281431e+05,1.483137e+00,9.431530e-01,9.432094e-01,2.906526e-03,1.934322e-08,3.798131e+01,1.080062e-01,3.787330e+01,4.026406e+01,1.704279e+02
9.105051e+05,1.053825e+01,1.281531e+05,1.483253e+00,9.431467e-01,9.432096e-01,2.906719e-03,1.934320e-08,3.798131e+01,1.080062e-01,3.787330e+01,4.026433e+01,1.704239e+02
9.105151e+05,1.053837e+01,1.281631e+05,1.483369e+00,9.431403e-01,9.432098e-01,2.906913e-03,1.934319e-08,3.798131e+01,1.080062e-01,3.787330e+01,4.026460e+01,1.704200e+02
9.105251e+05,1.053848e+01,1.281731e+05,1.483485e+00,9.431339e-01,9.432099e-01,2.907106e-03,1.934317e-08,3.798131e+01,1.080062e-01,3.787330e+01,4.026487e+01,1.704160e+02
9.105351e+05,1.053860e+01,1.281831e+05,1.483600e+00,9.431276e-01,9.432101e-01,2.907299e-03,1.934316e-08,3.798131e+01,1.080062e-01,3.787330e+01,4.026514e+01,1.704120e+02
9.105451e+05,1.053872e+01,1.281931e+05,1.483716e+00,9.431212e-01,9.432103e-01,2.907493e-03,1.934314e-08,3.798131e+01,1.080062e-01,3.787330e+01,4.026541e+01,1.704080e+02
9.105551e+05,1.053883e+01,1.282031e+05,1.483832e+00,9.431149e-01,9.432105e-01,2.907686e-03,1.934313e-08,3.798131e+01,1.080062e-01,3.787330e+01,4.026569e+01,1.704041e+02
9.105651e+05,1.053895e+01,1.282131e+05,1.483948e+00,9.431148e-01,9.432107e-01,2.907880e-03,1.934312e-08,3.798131e+01,1.080062e-01,3.787330e+01,4.026569e+01,1.704001e+02
9.105751e+05,1.053906e+01,1.282231e+05,1.484063e+00,9.431298e-01,9.432109e-01,2.908073e-03,1.934310e-08,3.798106e+01,1.080062e-01,3.787305e+01,4.026478e+01,1.704039e+02
9.105851e+05,1.053918e+01,1.282331e+05,1.484179e+00,9.431452e-01,9.432110e-01,2.908267e-03,1.934309e-08,3.798080e+01,1.080062e-01,3.787279e+01,4.026385e+01,1.704080e+02
9.105951e+05,1.053929e+01,1.282431e+05,1.484295e+00,9.431605e-01,9.432112e-01,2.908460e-03,1.934307e-08,3.798054e+01,1.080062e-01,3.787254e+01,4.026293e+01,1.704120e+02
9.106051e+05,1.053941e+01,1.282531e+05,1.484411e+00,9.431759e-01,9.432114e-01,2.908654e-03,1.934306e-08,3.798028e+01,1.080062e-01,3.787228e+01,4.026200e+01,1.704160e+02
9.106151e+05,1.053953e+01,1.282631e+05,1.484526e+00,9.431913e-01,9.432116e-01,2.908847e-03,1.934304e-08,3.798003e+01,1.080062e-01,3.787202e+01,4.026107e+01,1.704200e+02
9.106251e+05,1.053964e+01,1.282731e+05,1.484642e+00,9.432066e-01,9.432118e-01,2.909040e-03,1.934303e-08,3.797977e+01,1.080062e-01,3.787176e+01,4.026014e+01,1.704240e+02
9.106351e+05,1.053976e+01,1.282831e+05,1.484758e+00,9.432220e-01,9.432120e-01,2.909234e-03,1.934302e-08,3.797951e+01,1.080062e-01,3.787151e+01,4.025922e+01,1.704280e+02
9.106451e+05,1.053987e+01,1.282931e+05,1.484873e+00,9.432374e-01,9.432121e-01,2.909427e-03,1.934300e-08,3.797925e+01,1.080062e-01,3.787125e+01,4.025829e+01,1.704321e+02
9.106551e+05,1.053999e+01,1.283031e+05,1.484989e+00,9.432527e-01,9.432123e-01,2.909621e-03,1.934299e-08,3.797900e+01,1.080062e-01,3.787099e+01,4.025736e+01,1.704361e+02
9.106651e+05,1.054010e+01,1.283131e+05,1.485105e+00,9.432681e-01,9.432125e-01,2.909814e-03,1.934297e-08,3.797874e+01,1.080062e-01,3.787073e+01,4.025644e+01,1.704401e+02
9.106751e+05,1.054022e+01,1.283231e+05,1.485221e+00,9.432835e-01,9.432127e-01,2.910008e-03,1.934296e-08,3.797848e+01,1.080062e-01,3.787047e+01,4.025551e+01,1.704441e+02
9.106851e+05,1.054034e+01,1.283331e+05,1.485336e+00,9.432988e-01,9.432129e-01,2.910201e-03,1.934294e-08,3.797822e+01,1.080062e-01,3.787022e+01,4.025458e+01,1.704481e+02
9.106951e+05,1.054045e+01,1.283431e+05,1.485452e+00,9.433142e-01,9.432131e-01,2.910394e-03,1.934293e-08,3.797796e+01,1.080062e-01,3.786996e+01,4.025365e+01,1.704522e+02
9.107051e+05,1.054057e+01,1.283531e+05,1.485568e+00,9.433296e-01,9.432132e-01,2.910588e-03,1.934292e-08,3.797771e+01,1.080062e-01,3.786970e+01,4.025273e+01,1.704562e+02
9.107151e+05,1.054068e+01,1.283631e+05,1.485684e+00,9.433449e-01,9.432134e-01,2.910781e-03,1.934290e-08,3.797745e+01,1.080062e-01,3.786944e+01,4.025180e+01,1.704602e+02
9.107251e+05,1.054080e+01,1.283731e+05,1.485799e+00,9.433603e-01,9.432136e-01,2.910975e-03,1.934289e-08,3.797719e+01,1.080062e-01,3.786919e+01,4.025087e+01,1.704642e+02
9.107351e+05,1.054092e+01,1.283831e+05,1.485915e+00,9.433757e-01,9.432138e-01,2.911168e-03,1.934287e-08,3.797693e+01,1.080062e-01,3.786893e+01,4.024994e+01,1.704682e+02
9.107451e+05,1.054103e+01,1.283931e+05,1.486031e+00,9.433910e-01,9.432140e-01,2.911362e-03,1.934286e-08,3.797668e+01,1.080062e-01,3.786867e+01,4.024902e+01,1.704723e+02
9.107551e+05,1.054115e+01,1.284031e+05,1.486147e+00,9.434064e-01,9.432141e-01,2.911555e-03,1.934284e-08,3.797642e+01,1.080062e-01,3.786841e+01,4.024809e+01,1.704763e+02
9.107651e+05,1.054126e+01,1.284131e+05,1.486262e+00,9.434218e-01,9.432143e-01,2.911748e-03,1.934283e-08,3.797616e+01,1.080062e-01,3.786815e+01,4.024716e+01,1.704803e+02
9.107751e+05,1.054138e+01,1.284231e+05,1.486378e+00,9.434371e-01,9.432145e-01,2.911942e-03,1.934282e-08,3.797590e+01,1.080062e-01,3.786790e+01,4.024624e+01,1.704843e+02
9.107851e+05,1.054149e+01,1.284331e+05,1.486494e+00,9.434525e-01,9.432147e-01,2.912135e-03,1.934280e-08,3.797565e+01,1.080062e-01,3.786764e+01,4.024531e+01,1.704883e+02
9.107951e+05,1.054161e+01,1.284431e+05,1.486610e+00,9.434679e-01,9.432149e-01,2.912329e-03,1.934279e-08,3.797539e+01,1.080062e-01,3.786738e+01,4.024438e+01,1.704923e+02
9.108051e+05,1.054173e+01,1.284531e+05,1.486725e+00,9.434829e-01,9.432151e-01,2.912522e-03,1.934277e-08,3.797513e+01,1.080062e-01,3.786712e+01,4.024347e+01,1.704964e+02
9.108151e+05,1.054184e+01,1.284631e+05,1.486841e+00,9.434927e-01,9.432152e-01,2.912716e-03,1.934276e-08,3.797495e+01,1.080062e-01,3.786694e+01,4.024286e+01,1.705000e+02
9.108251e+05,1.054196e+01,1.284731e+05,1.486957e+00,9.434806e-01,9.432154e-01,2.912909e-03,1.934274e-08,3.797546e+01,1.080062e-01,3.786745e+01,4.024392e+01,1.705000e+02
9.108351e+05,1.054207e+01,1.284831e+05,1.487073e+00,9.434685e-01,9.432156e-01,2.913102e-03,1.934273e-08,3.797597e+01,1.080062e-01,3.786796e+01,4.024497e+01,1.705000e+02
9.108451e+05,1.054219e+01,1.284931e+05,1.487188e+00,9.434563e-01,9.432158e-01,2.913296e-03,1.934272e-08,3.797648e+01,1.080062e-01,3.786848e+01,4.024603e+01,1.705000e+02
9.108551e+05,1.054230e+01,1.285031e+05,1.487304e+00,9.434442e-01,9.432160e-01,2.913489e-03,1.934270e-08,3.797699e+01,1.080062e-01,3.786899e+01,4.024709e+01,1.705000e+02
9.108651e+05,1.054242e+01,1.285131e+05,1.487420e+00,9.434320e-01,9.432162e-01,2.913683e-03,1.934269e-08,3.797751e+01,1.080062e-01,3.786950e+01,4.024815e+01,1.705000e+02
9.108751e+05,1.054254e+01,1.285231e+05,1.487536e+00,9.434199e-01,9.432163e-01,2.913876e-03,1.934267e-08,3.797802e+01,1.080062e-01,3.787001e+01,4.024921e+01,1.705000e+02
9.108851e+05,1.054265e+01,1.285331e+05,1.487651e+00,9.434078e-01,9.432165e-01,2.914070e-03,1.934266e-08,3.797853e+01,1.080062e-01,3.787052e+01,4.025027e+01,1.705000e+02
9.108951e+05,1.054277e+01,1.285431e+05,1.487767e+00,9.433956e-01,9.432167e-01,2.914263e-03,1.934264e-08,3.797904e+01,1.080062e-01,3.787104e+01,4.025133e+01,1.705000e+02
9.109051e+05,1.054288e+01,1.285531e+05,1.487883e+00,9.433835e-01,9.432169e-01,2.914457e-03,1.934263e-08,3.797955e+01,1.080062e-01,3.787155e+01,4.025239e+01,1.705000e+02
9.109151e+05,1.054300e+01,1.285631e+05,1.487999e+00,9.433714e-01,9.432171e-01,2.914650e-03,1.934262e-08,3.798007e+01,1.080062e-01,3.787206e+01,4.025345e+01,1.705000e+02
9.109251e+05,1.054311e+01,1.285731e+05,1.488114e+00,9.433592e-01,9.432172e-01,2.914843e-03,1.934260e-08,3.798058e+01,1.080062e-01,3.787257e+01,4.025451e+01,1.705000e+02
9.109351e+05,1.054323e+01,1.285831e+05,1.488230e+00,9.433471e-01,9.432174e-01,2.915037e-03,1.934259e-08,3.798109e+01,1.080062e-01,3.787308e+01,4.025557e+01,1.705000e+02
9.109451e+05,1.054335e+01,1.285931e+05,1.488346e+00,9.433350e-01,9.432176e-01,2.915230e-03,1.934257e-08,3.798160e+01,1.080062e-01,3.787360e+01,4.025662e+01,1.705000e+02
9.109551e+05,1.054346e+01,1.286031e+05,1.488462e+00,9.433228e-01,9.432178e-01,2.915424e-03,1.934256e-08,3.798211e+01,1.080062e-01,3.787411e+01,4.025768e+01,1.705000e+02
9.109651e+05,1.054358e+01,1.286131e+05,1.488577e+00,9.433107e-01,9.432180e-01,2.915617e-03,1.934255e-08,3.798263e+01,1.080062e-01,3.787462e+01,4.025874e+01,1.705000e+02
9.109751e+05,1.054369e+01,1.286231e+05,1.488693e+00,9.432985e-01,9.432182e-01,2.915811e-03,1.934253e-08,3.798314e+01,1.080062e-01,3.787513e+01,4.025980e+01,1.705000e+02
9.109851e+05,1.054381e+01,1.286331e+05,1.488809e+00,9.432864e-01,9.432183e-01,2.916004e-03,1.934252e-08,3.798365e+01,1.080062e-01,3.787564e+01,4.026086e+01,1.705000e+02
9.109951e+05,1.054392e+01,1.286431e+05,1.488925e+00,9.432743e-01,9.432185e-01,2.916197e-03,1.934250e-08,3.798416e+01,1.080062e-01,3.787616e+01,4.026192e+01,1.705000e+02
9.110051e+05,1.054404e+01,1.286531e+05,1.489040e+00,9.432621e-01,9.432187e-01,2.916391e-03,1.934249e-08,3.798467e+01,1.080062e-01,3.787667e+01,4.026298e+01,1.705000e+02
9.110151e+05,1.054416e+01,1.286631e+05,1.489156e+00,9.432500e-01,9.432189e-01,2.916584e-03,1.934248e-08,3.798519e+01,1.080062e-01,3.787718e+01,4.026404e+01,1.705000e+02
9.110251e+05,1.054427e+01,1.286731e+05,1.489272e+00,9.432379e-01,9.432191e-01,2.916778e-03,1.934246e-08,3.798570e+01,1.080062e-01,3.787769e+01,4.026510e+01,1.705000e+02
9.110351e+05,1.054439e+01,1.286831e+05,1.489387e+00,9.432257e-01,9.432193e-01,2.916971e-03,1.934245e-08,3.798621e+01,1.080062e-01,3.787820e+01,4.026616e+01,1.705000e+02
9.110451e+05,1.054450e+01,1.286931e+05,1.489503e+00,9.432136e-01,9.432194e-01,2.917165e-03,1.934243e-08,3.798672e+01,1.080062e-01,3.787871e+01,4.026722e+01,1.705000e+02
9.110551e+05,1.054462e+01,1.287031e+05,1.489619e+00,9.432012e-01,9.432196e-01,2.917358e-03,1.934242e-08,3.798723e+01,1.080062e-01,3.787923e+01,4.026829e+01,1.705000e+02
9.110651e+05,1.054473e+01,1.287131e+05,1.489735e+00,9.431830e-01,9.432198e-01,2.917551e-03,1.934240e-08,3.798770e+01,1.080062e-01,3.787970e+01,4.026956e+01,1.704997e+02
9.110751e+05,1.054485e+01,1.287231e+05,1.489850e+00,9.431743e-01,9.432200e-01,2.917745e-03,1.934239e-08,3.798719e+01,1.080062e-01,3.787918e+01,4.026939e+01,1.704916e+02
9.110851e+05,1.054497e+01,1.287331e+05,1.489966e+00,9.431655e-01,9.432202e-01,2.917938e-03,1.934238e-08,3.798667e+01,1.080062e-01,3.787867e+01,4.026921e+01,1.704836e+02
9.110951e+05,1.054508e+01,1.287431e+05,1.490082e+00,9.431568e-01,9.432203e-01,2.918132e-03,1.934236e-08,3.798616e+01,1.080062e-01,3.787815e+01,4.026904e+01,1.704756e+02
9.111051e+05,1.054520e+01,1.287531e+05,1.490198e+00,9.431480e-01,9.432205e-01,2.918325e-03,1.934235e-08,3.798564e+01,1.080062e-01,3.787763e+01,4.026887e+01,1.704675e+02
9.111151e+05,1.054531e+01,1.287631e+05,1.490313e+00,9.431392e-01,9.432207e-01,2.918519e-03,1.934233e-08,3.798513e+01,1.080062e-01,3.787712e+01,4.026869e+01,1.704595e+02
9.111251e+05,1.054543e+01,1.287731e+05,1.490429e+00,9.431305e-01,9.432209e-01,2.918712e-03,1.934232e-08,3.798461e+01,1.080062e-01,3.787660e+01,4.026852e+01,1.704514e+02
9.111351e+05,1.054554e+01,1.287831e+05,1.490545e+00,9.431217e-01,9.432211e-01,2.918905e-03,1.934231e-08,3.798409e+01,1.080062e-01,3.787609e+01,4.026834e+01,1.704434e+02
9.111451e+05,1.054566e+01,1.287931e+05,1.490661e+00,9.431130e-01,9.432213e-01,2.919099e-03,1.934229e-08,3.798358e+01,1.080062e-01,3.787557e+01,4.026817e+01,1.704354e+02
9.111551e+05,1.054578e+01,1.288031e+05,1.490776e+00,9.431042e-01,9.432214e-01,2.919292e-03,1.934228e-08,3.798306e+01,1.080062e-01,3.787506e+01,4.026800e+01,1.704273e+02
9.111651e+05,1.054589e+01,1.288131e+05,1.490892e+00,9.430955e-01,9.432216e-01,2.919486e-03,1.934226e-08,3.798255e+01,1.080062e-01,3.787454e+01,4.026782e+01,1.704193e+02
9.111751e+05,1.054601e+01,1.288231e+05,1.491008e+00,9.430867e-01,9.432218e-01,2.919679e-03,1.934225e-08,3.798203e+01,1.080062e-01,3.787403e+01,4.026765e+01,1.704113e+02
9.111851e+05,1.054612e+01,1.288331e+05,1.491124e+00,9.430780e-01,9.432220e-01,2.919873e-03,1.934224e-08,3.798152e+01,1.080062e-01,3.787351e+01,4.026748e+01,1.704032e+02
9.111951e+05,1.054624e+01,1.288431e+05,1.491239e+00,9.430692e-01,9.432222e-01,2.920066e-03,1.934222e-08,3.798100e+01,1.080062e-01,3.787300e+01,4.026730e+01,1.703952e+02
9.112051e+05,1.054636e+01,1.288531e+05,1.491355e+00,9.430605e-01,9.432224e-01,2.920259e-03,1.934221e-08,3.798049e+01,1.080062e-01,3.787248e+01,4.026713e+01,1.703871e+02
9.112151e+05,1.054647e+01,1.288631e+05,1.491471e+00,9.430517e-01,9.432225e-01,2.920453e-03,1.934219e-08,3.797997e+01,1.080062e-01,3.787196e+01,4.026695e+01,1.703791e+02
9.112251e+05,1.054659e+01,1.288731e+05,1.491587e+00,9.430429e-01,9.432227e-01,2.920646e-03,1.934218e-08,3.797945e+01,1.080062e-01,3.787145e+01,4.026678e+01,1.703711e+02
9.112351e+05,1.054670e+01,1.288831e+05,1.491702e+00,9.430342e-01,9.432229e-01,2.920840e-03,1.934217e-08,3.797894e+01,1.080062e-01,3.787093e+01,4.026661e+01,1.703630e+02
9.112451e+05,1.054682e+01,1.288931e+05,1.491818e+00,9.430254e-01,9.432231e-01,2.921033e-03,1.934215e-08,3.797842e+01,1.080062e-01,3.787042e+01,4.026643e+01,1.703550e+02
9.112551e+05,1.054693e+01,1.289031e+05,1.491934e+00,9.430167e-01,9.432233e-01,2.921227e-03,1.934214e-08,3.797791e+01,1.080062e-01,3.786990e+01,4.026626e+01,1.703470e+02
9.112651e+05,1.054705e+01,1.289131e+05,1.492050e+00,9.430079e-01,9.432235e-01,2.921420e-03,1.934213e-08,3.797739e+01,1.080062e-01,3.786939e+01,4.026608e+01,1.703389e+02
9.112751e+05,1.054717e+01,1.289231e+05,1.492165e+00,9.429992e-01,9.432236e-01,2.921613e-03,1.934211e-08,3.797688e+01,1.080062e-01,3.786887e+01,4.026591e+01,1.703309e+02
9.112851e+05,1.054728e+01,1.289331e+05,1.492281e+00,9.429904e-01,9.432238e-01,2.921807e-03,1.934210e-08,3.797636e+01,1.080062e-01,3.786836e+01,4.026574e+01,1.703228e+02
9.112951e+05,1.054740e+01,1.289431e+05,1.492397e+00,9.429817e-01,9.432240e-01,2.922000e-03,1.934208e-08,3.797585e+01,1.080062e-01,3.786784e+01,4.026556e+01,1.703148e+02
9.113051e+05,1.054751e+01,1.289531e+05,1.492513e+00,9.429739e-01,9.432242e-01,2.922194e-03,1.934207e-08,3.797533e+01,1.080062e-01,3.786732e+01,4.026535e+01,1.703068e+02
9.113151e+05,1.054763e+01,1.289631e+05,1.492628e+00,9.429739e-01,9.432244e-01,2.922387e-03,1.934206e-08,3.797502e+01,1.080062e-01,3.786701e+01,4.026502e+01,1.703000e+02
9.113251e+05,1.054774e+01,1.289731e+05,1.492744e+00,9.429860e-01,9.432245e-01,2.922580e-03,1.934204e-08,3.797579e+01,1.080062e-01,3.786778e+01,4.026531e+01,1.703000e+02
9.113351e+05,1.054786e+01,1.289831e+05,1.492860e+00,9.429982e-01,9.432247e-01,2.922774e-03,1.934203e-08,3.797655e+01,1.080062e-01,3.786855e+01,4.026561e+01,1.703000e+02
9.113451e+05,1.054798e+01,1.289931e+05,1.492976e+00,9.430103e-01,9.432249e-01,2.922967e-03,1.934201e-08,3.797732e+01,1.080062e-01,3.786932e+01,4.026591e+01,1.703000e+02
9.113551e+05,1.054809e+01,1.290031e+05,1.493091e+00,9.430225e-01,9.432251e-01,2.923161e-03,1.934200e-08,3.797809e+01,1.080062e-01,3.787008e+01,4.026620e+01,1.703000e+02
9.113651e+05,1.054821e+01,1.290131e+05,1.493207e+00,9.430346e-01,9.432253e-01,2.923354e-03,1.934199e-08,3.797886e+01,1.080062e-01,3.787085e+01,4.026650e+01,1.703000e+02
9.113751e+05,1.054832e+01,1.290231e+05,1.493323e+00,9.430468e-01,9.432255e-01,2.923548e-03,1.934197e-08,3.797963e+01,1.080062e-01,3.787162e+01,4.026680e+01,1.703000e+02
9.113851e+05,1.054844e+01,1.290331e+05,1.493439e+00,9.430589e-01,9.432256e-01,2.923741e-03,1.934196e-08,3.798039e+01,1.080062e-01,3.787239e+01,4.026710e+01,1.703000e+02
9.113951e+05,1.054855e+01,1.290431e+05,1.493554e+00,9.430710e-01,9.432258e-01,2.923934e-03,1.934194e-08,3.798116e+01,1.080062e-01,3.787316e+01,4.026739e+01,1.703000e+02
9.114051e+05,1.054867e+01,1.290531e+05,1.493670e+00,9.430832e-01,9.432260e-01,2.924128e-03,1.934193e-08,3.798193e+01,1.080062e-01,3.787392e+01,4.026769e+01,1.703000e+02
9.114151e+05,1.054879e+01,1.290631e+05,1.493786e+00,9.430953e-01,9.432262e-01,2.924321e-03,1.934192e-08,3.798270e+01,1.080062e-01,3.787469e+01,4.026799e+01,1.703000e+02
9.114251e+05,1.054890e+01,1.290731e+05,1.493901e+00,9.431075e-01,9.432264e-01,2.924515e-03,1.934190e-08,3.798347e+01,1.080062e-01,3.787546e+01,4.026828e+01,1.703000e+02
9.114351e+05,1.054902e+01,1.290831e+05,1.494017e+00,9.431196e-01,9.432266e-01,2.924708e-03,1.934189e-08,3.798423e+01,1.080062e-01,3.787623e+01,4.026858e+01,1.703000e+02
9.114451e+05,1.054913e+01,1.290931e+05,1.494133e+00,9.431318e-01,9.432267e-01,2.924902e-03,1.934188e-08,3.798500e+01,1.080062e-01,3.787700e+01,4.026888e+01,1.703000e+02
9.114551e+05,1.054925e+01,1.291031e+05,1.494249e+00,9.431439e-01,9.432269e-01,2.925095e-03,1.934186e-08,3.798577e+01,1.080062e-01,3.787776e+01,4.026918e+01,1.703000e+02
9.114651e+05,1.054936e+01,1.291131e+05,1.494364e+00,9.431561e-01,9.432271e-01,2.925288e-03,1.934185e-08,3.798654e+01,1.080062e-01,3.787853e+01,4.026947e+01,1.703000e+02
9.114751e+05,1.054948e+01,1.291231e+05,1.494480e+00,9.431682e-01,9.432273e-01,2.925482e-03,1.934183e-08,3.798731e+01,1.080062e-01,3.787930e+01,4.026977e+01,1.703000e+02
9.114851e+05,1.054960e+01,1.291331e+05,1.494596e+00,9.431803e-01,9.432275e-01,2.925675e-03,1.934182e-08,3.798807e+01,1.080062e-01,3.788007e+01,4.027007e+01,1.703000e+02
9.114951e+05,1.054971e+01,1.291431e+05,1.494712e+00,9.431925e-01,9.432276e-01,2.925869e-03,1.934181e-08,3.798884e+01,1.080062e-01,3.788083e+01,4.027036e+01,1.703000e+02
9.115051e+05,1.054983e+01,1.291531e+05,1.494827e+00,9.432046e-01,9.432278e-01,2.926062e-03,1.934179e-08,3.798961e+01,1.080062e-01,3.788160e+01,4.027066e+01,1.703000e+02
9.115151e+05,1.054994e+01,1.291631e+05,1.494943e+00,9.432168e-01,9.432280e-01,2.926256e-03,1.934178e-08,3.799038e+01,1.080062e-01,3.788237e+01,4.027096e+01,1.703000e+02
9.115251e+05,1.055006e+01,1.291731e+05,1.495059e+00,9.432289e-01,9.432282e-01,2.926449e-03,1.934177e-08,3.799115e+01,1.080062e-01,3.788314e+01,4.027126e+01,1.703000e+02
9.115351e+05,1.055017e+01,1.291831e+05,1.495175e+00,9.432411e-01,9.432284e-01,2.926642e-03,1.934175e-08,3.799191e+01,1.080062e-01,3.788391e+01,4.027155e+01,1.703000e+02
9.115451e+05,1.055029e+01,1.291931e+05,1.495290e+00,9.432532e-01,9.432286e-01,2.926836e-03,1.934174e-08,3.799268e+01,1.080062e-01,3.788467e+01,4.027185e+01,1.703000e+02
9.115551e+05,1.055041e+01,1.292031e+05,1.495406e+00,9.432657e-01,9.432287e-01,2.927029e-03,1.934172e-08,3.799345e+01,1.080062e-01,3.788544e+01,4.027213e+01,1.703000e+02
9.115651e+05,1.055052e+01,1.292131e+05,1.495522e+00,9.432813e-01,9.432289e-01,2.927223e-03,1.934171e-08,3.799422e+01,1.080062e-01,3.788621e+01,4.027228e+01,1.703004e+02
9.115751e+05,1.055064e+01,1.292231e+05,1.495638e+00,9.432992e-01,9.432291e-01,2.927416e-03,1.934170e-08,3.799499e+01,1.080062e-01,3.788698e+01,4.027234e+01,1.703044e+02
9.115851e+05,1.055075e+01,1.292331e+05,1.495753e+00,9.433171e-01,9.432293e-01,2.927609e-03,1.934168e-08,3.799576e+01,1.080062e-01,3.788775e+01,4.027239e+01,1.703084e+02
9.115951e+05,1.055087e+01,1.292431e+05,1.495869e+00,9.433350e-01,9.432295e-01,2.927803e-03,1.934167e-08,3.799653e+01,1.080062e-01,3.788852e+01,4.027245e+01,1.703124e+02
9.116051e+05,1.055098e+01,1.292531e+05,1.495985e+00,9.433528e-01,9.432297e-01,2.927996e-03,1.934166e-08,3.799730e+01,1.080062e-01,3.788929e+01,4.027250e+01,1.703164e+02
9.116151e+05,1.055110e+01,1.292631e+05,1.496101e+00,9.433707e-01,9.432298e-01,2.928190e-03,1.934164e-08,3.799807e+01,1.080062e-01,3.789006e+01,4.027256e+01,1.703204e+02
9.116251e+05,1.055122e+01,1.292731e+05,1.496216e+00,9.433886e-01,9.432300e-01,2.928383e-03,1.934163e-08,3.799884e+01,1.080062e-01,3.789083e+01,4.027262e+01,1.703244e+02
9.116351e+05,1.055133e+01,1.292831e+05,1.496332e+00,9.434065e-01,9.432302e-01,2.928577e-03,1.934161e-08,3.799961e+01,1.080062e-01,3.789161e+01,4.027267e+01,1.703284e+02
9.116451e+05,1.055145e+01,1.292931e+05,1.496448e+00,9.434244e-01,9.432304e-01,2.928770e-03,1.934160e-08,3.800038e+01,1.080062e-01,3.789238e+01,4.027273e+01,1.703325e+02
9.116551e+05,1.055156e+01,1.293031e+05,1.496564e+00,9.434423e-01,9.432306e-01,2.928963e-03,1.934159e-08,3.800115e+01,1.080062e-01,3.789315e+01,4.027278e+01,1.703365e+02
9.116651e+05,1.055168e+01,1.293131e+05,1.496679e+00,9.434602e-01,9.432307e-01,2.929157e-03,1.934157e-08,3.800192e+01,1.080062e-01,3.789392e+01,4.027284e+01,1.703405e+02
9.116751e+05,1.055180e+01,1.293231e+05,1.496795e+00,9.434780e-01,9.432309e-01,2.929350e-03,1.934156e-08,3.800269e+01,1.080062e-01,3.789469e+01,4.027289e+01,1.703445e+02
9.116851e+05,1.055191e+01,1.293331e+05,1.496911e+00,9.434959e-01,9.432311e-01,2.929544e-03,1.934155e-08,3.800346e+01,1.080062e-01,3.789546e+01,4.027295e+01,1.703485e+02
9.116951e+05,1.055203e+01,1.293431e+05,1.497027e+00,9.435138e-01,9.432313e-01,2.929737e-03,1.934153e-08,3.800424e+01,1.080062e-01,3.789623e+01,4.027300e+01,1.703525e+02
9.117051e+05,1.055214e+01,1.293531e+05,1.497142e+00,9.435317e-01,9.432315e-01,2.929931e-03,1.934152e-08,3.800501e+01,1.080062e-01,3.789700e+01,4.027306e+01,1.703565e+02
9.117151e+05,1.055226e+01,1.293631e+05,1.497258e+00,9.435496e-01,9.432317e-01,2.930124e-03,1.934151e-08,3.800578e+01,1.080062e-01,3.789777e+01,4.027311e+01,1.703605e+02
9.117251e+05,1.055237e+01,1.293731e+05,1.497374e+00,9.435675e-01,9.432318e-01,2.930317e-03,1.934149e-08,3.800655e+01,1.080062e-01,3.789854e+01,4.027317e+01,1.703645e+02
9.117351e+05,1.055249e+01,1.293831e+05,1.497490e+00,9.435854e-01,9.432320e-01,2.930511e-03,1.934148e-08,3.800732e+01,1.080062e-01,3.789931e+01,4.027322e+01,1.703685e+02
9.117451e+05,1.055261e+01,1.293931e+05,1.497605e+00,9.436032e-01,9.432322e-01,2.930704e-03,1.934146e-08,3.800809e+01,1.080062e-01,3.790008e+01,4.027328e+01,1.703725e+02
9.117551e+05,1.055272e+01,1.294031e+05,1.497721e+00,9.436211e-01,9.432324e-01,2.930898e-03,1.934145e-08,3.800886e+01,1.080062e-01,3.790085e+01,4.027333e+01,1.703765e+02
9.117651e+05,1.055284e+01,1.294131e+05,1.497837e+00,9.436390e-01,9.432326e-01,2.931091e-03,1.934144e-08,3.800963e+01,1.080062e-01,3.790162e+01,4.027339e+01,1.703805e+02
9.117751e+05,1.055295e+01,1.294231e+05,1.497953e+00,9.436569e-01,9.432328e-01,2.931284e-03,1.934142e-08,3.801040e+01,1.080062e-01,3.790239e+01,4.027344e+01,1.703845e+02
9.117851e+05,1.055307e+01,1.294331e+05,1.498068e+00,9.436748e-01,9.432329e-01,2.931478e-03,1.934141e-08,3.801117e+01,1.080062e-01,3.790316e+01,4.027350e+01,1.703885e+02
9.117951e+05,1.055318e+01,1.294431e+05,1.498184e+00,9.436927e-01,9.432331e-01,2.931671e-03,1.934140e-08,3.801194e+01,1.080062e-01,3.790393e+01,4.027356e+01,1.703925e+02
9.118051e+05,1.055330e+01,1.294531e+05,1.498300e+00,9.437106e-01,9.432333e-01,2.931865e-03,1.934138e-08,3.801271e+01,1.080062e-01,3.790471e+01,4.027361e+01,1.703965e+02
9.118151e+05,1.055342e+01,1.294631e+05,1.498415e+00,9.437247e-01,9.432335e-01,2.932058e-03,1.934137e-08,3.801328e+01,1.080062e-01,3.790527e+01,4.027361e+01,1.704005e+02
9.118251e+05,1.055353e+01,1.294731e+05,1.498531e+00,9.437149e-01,9.432337e-01,2.932252e-03,1.934136e-08,3.801251e+01,1.080062e-01,3.790450e+01,4.027321e+01,1.704045e+02
9.118351e+05,1.055365e+01,1.294831e+05,1.498647e+00,9.437050e-01,9.432338e-01,2.932445e-03,1.934134e-08,3.801174e+01,1.080062e-01,3.790373e+01,4.027282e+01,1.704085e+02
9.118451e+05,1.055376e+01,1.294931e+05,1.498763e+00,9.436952e-01,9.432340e-01,2.932638e-03,1.934133e-08,3.801097e+01,1.080062e-01,3.790297e+01,4.027242e+01,1.704125e+02
9.118551e+05,1.055388e+01,1.295031e+05,1.498878e+00,9.436853e-01,9.432342e-01,2.932832e-03,1.934132e-08,3.801020e+01,1.080062e-01,3.790220e+01,4.027203e+01,1.704165e+02
9.118651e+05,1.055399e+01,1.295131e+05,1.498994e+00,9.436755e-01,9.432344e-01,2.933025e-03,1.934130e-08,3.800944e+01,1.080062e-01,3.790143e+01,4.027163e+01,1.704205e+02
9.118751e+05,1.055411e+01,1.295231e+05,1.499110e+00,9.436656e-01,9.432346e-01,2.933219e-03,1.934129e-08,3.800867e+01,1.080062e-01,3.790066e+01,4.027124e+01,1.704245e+02
9.118851e+05,1.055423e+01,1.295331e+05,1.499226e+00,9.436558e-01,9.432348e-01,2.933412e-03,1.934128e-08,3.800790e+01,1.080062e-01,3.789989e+01,4.027084e+01,1.704285e+02
9.118951e+05,1.055434e+01,1.295431e+05,1.499341e+00,9.436459e-01,9.432349e-01,2.933605e-03,1.934126e-08,3.800713e+01,1.080062e-01,3.789913e+01,4.027045e+01,1.704325e+02
9.119051e+05,1.055446e+01,1.295531e+05,1.499457e+00,9.436361e-01,9.432351e-01,2.933799e-03,1.934125e-08,3.800637e+01,1.080062e-01,3.789836e+01,4.027006e+01,1.704365e+02
9.119151e+05,1.055457e+01,1.295631e+05,1.499573e+00,9.436262e-01,9.432353e-01,2.933992e-03,1.934123e-08,3.800560e+01,1.080062e-01,3.789759e+01,4.026966e+01,1.704404e+02
9.119251e+05,1.055469e+01,1.295731e+05,1.499689e+00,9.436164e-01,9.432355e-01,2.934186e-03,1.934122e-08,3.800483e+01,1.080062e-01,3.789682e+01,4.026927e+01,1.704444e+02
9.119351e+05,1.055480e+01,1.295831e+05,1.499804e+00,9.436065e-01,9.432357e-01,2.934379e-03,1.934121e-08,3.800406e+01,1.080062e-01,3.789605e+01,4.026887e+01,1.704484e+02
9.119451e+05,1.055492e+01,1.295931e+05,1.499920e+00,9.435967e-01,9.432359e-01,2.934573e-03,1.934119e-08,3.800329e+01,1.080062e-01,3.789529e+01,4.026848e+01,1.704524e+02
9.119551e+05,1.055504e+01,1.296031e+05,1.500036e+00,9.435868e-01,9.432360e-01,2.934766e-03,1.934118e-08,3.800253e+01,1.080062e-01,3.789452e+01,4.026808e+01,1.704564e+02
9.119651e+05,1.055515e+01,1.296131e+05,1.500152e+00,9.435770e-01,9.432362e-01,2.934959e-03,1.934117e-08,3.800176e+01,1.080062e-01,3.789375e+01,4.026769e+01,1.704604e+02
9.119751e+05,1.055527e+01,1.296231e+05,1.500267e+00,9.435671e-01,9.432364e-01,2.935153e-03,1.934115e-08,3.800099e+01,1.080062e-01,3.789298e+01,4.026729e+01,1.704644e+02
9.119851e+05,1.055538e+01,1.296331e+05,1.500383e+00,9.435573e-01,9.432366e-01,2.935346e-03,1.934114e-08,3.800022e+01,1.080062e-01,3.789222e+01,4.026690e+01,1.704684e+02
9.119951e+05,1.055550e+01,1.296431e+05,1.500499e+00,9.435474e-01,9.432368e-01,2.935540e-03,1.934113e-08,3.799945e+01,1.080062e-01,3.789145e+01,4.026650e+01,1.704724e+02
9.120051e+05,1.055561e+01,1.296531e+05,1.500615e+00,9.435376e-01,9.432370e-01,2.935733e-03,1.934111e-08,3.799869e+01,1.080062e-01,3.789068e+01,4.026611e+01,1.704764e+02
9.120151e+05,1.055573e+01,1.296631e+05,1.500730e+00,9.435277e-01,9.432371e-01,2.935926e-03,1.934110e-08,3.799792e+01,1.080062e-01,3.788991e+01,4.026572e+01,1.704804e+02
9.120251e+05,1.055585e+01,1.296731e+05,1.500846e+00,9.435179e-01,9.432373e-01,2.936120e-03,1.934109e-08,3.799715e+01,1.080062e-01,3.788914e+01,4.026532e+01,1.704843e+02
9.120351e+05,1.055596e+01,1.296831e+05,1.500962e+00,9.435080e-01,9.432375e-01,2.936313e-03,1.934107e-08,3.799638e+01,1.080062e-01,3.788838e+01,4.026493e+01,1.704883e+02
9.120451e+05,1.055608e+01,1.296931e+05,1.501078e+00,9.434982e-01,9.432377e-01,2.936507e-03,1.934106e-08,3.799561e+01,1.080062e-01,3.788761e+01,4.026453e+01,1.704923e+02
9.120551e+05,1.055619e+01,1.297031e+05,1.501193e+00,9.434881e-01,9.432379e-01,2.936700e-03,1.934105e-08,3.799485e+01,1.080062e-01,3.788684e+01,4.026415e+01,1.704963e+02
9.120651e+05,1.055631e+01,1.297131e+05,1.501309e+00,9.434755e-01,9.432380e-01,2.936894e-03,1.934103e-08,3.799410e+01,1.080062e-01,3.788609e+01,4.026389e+01,1.705000e+02
9.120751e+05,1.055642e+01,1.297231e+05,1.501425e+00,9.434681e-01,9.432382e-01,2.937087e-03,1.934102e-08,3.799358e+01,1.080062e-01,3.788558e+01,4.026366e+01,1.705000e+02
9.120851e+05,1.055654e+01,1.297331e+05,1.501541e+00,9.434607e-01,9.432384e-01,2.937280e-03,1.934101e-08,3.799307e+01,1.080062e-01,3.788506e+01,4.026343e+01,1.705000e+02
9.120951e+05,1.055666e+01,1.297431e+05,1.501656e+00,9.434533e-01,9.432386e-01,2.937474e-03,1.934099e-08,3.799256e+01,1.080062e-01,3.788455e+01,4.026320e+01,1.705000e+02
