Repository: brandonlampe/CS_Data

# Repository for Crushed Salt Data
**Grant No: 456417**

This is a work in progress!

## Repository Content

### Directory Names
A uniform namining structure still in progress, but in general directories are named according to the following:
 - Names contain no spaces, a single underscore "_" will be used as a file name seperator.
 - Files are for the Crushed Salt Project (CSP); therefore, the first three charaters of each file are "CSP".
 - Folders are organized by which frame the test was performed on i.e., A2 or A3.
 - The fifth and sixth charaters of each file name will therefore be "A" followed by the frame number.

File: UNM_WP_HY_175_09/IscoMeasurements/STAGE10/CREEP_FIT/175_09_STAGE10_CREEP_OUT.csv (part 61 of 71)
Analysis by Brandon Lampe, performed on: 2016/07/06 15:11:46
Experimental results below begin at: 2016/04/17 10:45:14
Duration (sec),Duration (day),Elapsed Time (sec),Elapsed Time (day),Interpolated Fractional Density,Fit to Fractional Density,Fit to Volume Strain,Fit to Volume Strain Rate (1/sec),Confining Pressure (MPa),Pore Pressure (MPa),Terzaghi Pressure (MPa),Solid Pressure (MPa),Temperature (C))
9.239054e+05,1.069335e+01,1.415534e+05,1.638349e+00,9.435565e-01,9.434540e-01,3.165819e-03,1.932894e-08,3.797664e+01,1.080062e-01,3.786863e+01,4.024194e+01,1.706000e+02
9.239154e+05,1.069347e+01,1.415634e+05,1.638465e+00,9.435539e-01,9.434542e-01,3.166012e-03,1.932893e-08,3.797612e+01,1.080062e-01,3.786811e+01,4.024150e+01,1.706000e+02
9.239254e+05,1.069358e+01,1.415734e+05,1.638581e+00,9.435513e-01,9.434544e-01,3.166205e-03,1.932893e-08,3.797561e+01,1.080062e-01,3.786760e+01,4.024106e+01,1.706000e+02
9.239354e+05,1.069370e+01,1.415834e+05,1.638697e+00,9.435488e-01,9.434545e-01,3.166398e-03,1.932892e-08,3.797509e+01,1.080062e-01,3.786708e+01,4.024063e+01,1.706000e+02
9.239454e+05,1.069381e+01,1.415934e+05,1.638812e+00,9.435462e-01,9.434547e-01,3.166592e-03,1.932891e-08,3.797457e+01,1.080062e-01,3.786657e+01,4.024019e+01,1.706000e+02
9.239554e+05,1.069393e+01,1.416034e+05,1.638928e+00,9.435436e-01,9.434549e-01,3.166785e-03,1.932890e-08,3.797406e+01,1.080062e-01,3.786605e+01,4.023975e+01,1.706000e+02
9.239654e+05,1.069404e+01,1.416134e+05,1.639044e+00,9.435411e-01,9.434551e-01,3.166978e-03,1.932890e-08,3.797354e+01,1.080062e-01,3.786554e+01,4.023931e+01,1.706000e+02
9.239754e+05,1.069416e+01,1.416234e+05,1.639160e+00,9.435385e-01,9.434553e-01,3.167172e-03,1.932889e-08,3.797303e+01,1.080062e-01,3.786502e+01,4.023888e+01,1.706000e+02
9.239854e+05,1.069428e+01,1.416334e+05,1.639275e+00,9.435359e-01,9.434555e-01,3.167365e-03,1.932888e-08,3.797251e+01,1.080062e-01,3.786451e+01,4.023844e+01,1.706000e+02
9.239954e+05,1.069439e+01,1.416434e+05,1.639391e+00,9.435334e-01,9.434556e-01,3.167558e-03,1.932887e-08,3.797200e+01,1.080062e-01,3.786399e+01,4.023800e+01,1.706000e+02
9.240054e+05,1.069451e+01,1.416534e+05,1.639507e+00,9.435308e-01,9.434558e-01,3.167751e-03,1.932886e-08,3.797148e+01,1.080062e-01,3.786347e+01,4.023757e+01,1.706000e+02
9.240154e+05,1.069462e+01,1.416634e+05,1.639623e+00,9.435282e-01,9.434560e-01,3.167945e-03,1.932886e-08,3.797097e+01,1.080062e-01,3.786296e+01,4.023713e+01,1.706000e+02
9.240254e+05,1.069474e+01,1.416734e+05,1.639738e+00,9.435257e-01,9.434562e-01,3.168138e-03,1.932885e-08,3.797045e+01,1.080062e-01,3.786244e+01,4.023669e+01,1.706000e+02
9.240354e+05,1.069485e+01,1.416834e+05,1.639854e+00,9.435231e-01,9.434564e-01,3.168331e-03,1.932884e-08,3.796993e+01,1.080062e-01,3.786193e+01,4.023625e+01,1.706000e+02
9.240454e+05,1.069497e+01,1.416934e+05,1.639970e+00,9.435205e-01,9.434566e-01,3.168525e-03,1.932883e-08,3.796942e+01,1.080062e-01,3.786141e+01,4.023582e+01,1.706000e+02
9.240554e+05,1.069509e+01,1.417034e+05,1.640086e+00,9.435185e-01,9.434567e-01,3.168718e-03,1.932883e-08,3.796890e+01,1.080062e-01,3.786090e+01,4.023535e+01,1.706000e+02
9.240654e+05,1.069520e+01,1.417134e+05,1.640201e+00,9.435197e-01,9.434569e-01,3.168911e-03,1.932882e-08,3.796881e+01,1.080062e-01,3.786080e+01,4.023521e+01,1.706007e+02
9.240754e+05,1.069532e+01,1.417234e+05,1.640317e+00,9.435236e-01,9.434571e-01,3.169105e-03,1.932881e-08,3.797060e+01,1.080062e-01,3.786259e+01,4.023694e+01,1.706047e+02
9.240854e+05,1.069543e+01,1.417334e+05,1.640433e+00,9.435274e-01,9.434573e-01,3.169298e-03,1.932880e-08,3.797238e+01,1.080062e-01,3.786438e+01,4.023867e+01,1.706087e+02
9.240954e+05,1.069555e+01,1.417434e+05,1.640549e+00,9.435312e-01,9.434575e-01,3.169491e-03,1.932880e-08,3.797417e+01,1.080062e-01,3.786616e+01,4.024040e+01,1.706127e+02
9.241054e+05,1.069566e+01,1.417534e+05,1.640664e+00,9.435350e-01,9.434576e-01,3.169684e-03,1.932879e-08,3.797595e+01,1.080062e-01,3.786795e+01,4.024213e+01,1.706166e+02
9.241154e+05,1.069578e+01,1.417634e+05,1.640780e+00,9.435389e-01,9.434578e-01,3.169878e-03,1.932878e-08,3.797774e+01,1.080062e-01,3.786973e+01,4.024386e+01,1.706206e+02
9.241254e+05,1.069590e+01,1.417734e+05,1.640896e+00,9.435427e-01,9.434580e-01,3.170071e-03,1.932877e-08,3.797953e+01,1.080062e-01,3.787152e+01,4.024559e+01,1.706246e+02
9.241354e+05,1.069601e+01,1.417834e+05,1.641011e+00,9.435465e-01,9.434582e-01,3.170264e-03,1.932877e-08,3.798131e+01,1.080062e-01,3.787331e+01,4.024732e+01,1.706286e+02
9.241454e+05,1.069613e+01,1.417934e+05,1.641127e+00,9.435503e-01,9.434584e-01,3.170458e-03,1.932876e-08,3.798310e+01,1.080062e-01,3.787509e+01,4.024905e+01,1.706326e+02
9.241554e+05,1.069624e+01,1.418034e+05,1.641243e+00,9.435542e-01,9.434586e-01,3.170651e-03,1.932875e-08,3.798488e+01,1.080062e-01,3.787688e+01,4.025078e+01,1.706365e+02
9.241654e+05,1.069636e+01,1.418134e+05,1.641359e+00,9.435580e-01,9.434587e-01,3.170844e-03,1.932874e-08,3.798667e+01,1.080062e-01,3.787866e+01,4.025251e+01,1.706405e+02
9.241754e+05,1.069647e+01,1.418234e+05,1.641474e+00,9.435618e-01,9.434589e-01,3.171037e-03,1.932874e-08,3.798845e+01,1.080062e-01,3.788045e+01,4.025424e+01,1.706445e+02
9.241854e+05,1.069659e+01,1.418334e+05,1.641590e+00,9.435656e-01,9.434591e-01,3.171231e-03,1.932873e-08,3.799024e+01,1.080062e-01,3.788223e+01,4.025597e+01,1.706485e+02
9.241954e+05,1.069671e+01,1.418434e+05,1.641706e+00,9.435694e-01,9.434593e-01,3.171424e-03,1.932872e-08,3.799203e+01,1.080062e-01,3.788402e+01,4.025769e+01,1.706524e+02
9.242054e+05,1.069682e+01,1.418534e+05,1.641822e+00,9.435733e-01,9.434595e-01,3.171617e-03,1.932871e-08,3.799381e+01,1.080062e-01,3.788581e+01,4.025942e+01,1.706564e+02
9.242154e+05,1.069694e+01,1.418634e+05,1.641937e+00,9.435771e-01,9.434597e-01,3.171811e-03,1.932871e-08,3.799560e+01,1.080062e-01,3.788759e+01,4.026115e+01,1.706604e+02
9.242254e+05,1.069705e+01,1.418734e+05,1.642053e+00,9.435809e-01,9.434598e-01,3.172004e-03,1.932870e-08,3.799738e+01,1.080062e-01,3.788938e+01,4.026288e+01,1.706644e+02
9.242354e+05,1.069717e+01,1.418834e+05,1.642169e+00,9.435847e-01,9.434600e-01,3.172197e-03,1.932869e-08,3.799917e+01,1.080062e-01,3.789116e+01,4.026461e+01,1.706683e+02
9.242454e+05,1.069728e+01,1.418934e+05,1.642285e+00,9.435886e-01,9.434602e-01,3.172390e-03,1.932868e-08,3.800095e+01,1.080062e-01,3.789295e+01,4.026634e+01,1.706723e+02
9.242554e+05,1.069740e+01,1.419034e+05,1.642400e+00,9.435924e-01,9.434604e-01,3.172584e-03,1.932868e-08,3.800274e+01,1.080062e-01,3.789473e+01,4.026807e+01,1.706763e+02
9.242654e+05,1.069752e+01,1.419134e+05,1.642516e+00,9.435962e-01,9.434606e-01,3.172777e-03,1.932867e-08,3.800453e+01,1.080062e-01,3.789652e+01,4.026980e+01,1.706803e+02
9.242754e+05,1.069763e+01,1.419234e+05,1.642632e+00,9.436000e-01,9.434607e-01,3.172970e-03,1.932866e-08,3.800631e+01,1.080062e-01,3.789831e+01,4.027153e+01,1.706843e+02
9.242854e+05,1.069775e+01,1.419334e+05,1.642748e+00,9.436038e-01,9.434609e-01,3.173164e-03,1.932866e-08,3.800810e+01,1.080062e-01,3.790009e+01,4.027326e+01,1.706882e+02
9.242954e+05,1.069786e+01,1.419434e+05,1.642863e+00,9.436077e-01,9.434611e-01,3.173357e-03,1.932865e-08,3.800988e+01,1.080062e-01,3.790188e+01,4.027499e+01,1.706922e+02
9.243054e+05,1.069798e+01,1.419534e+05,1.642979e+00,9.436114e-01,9.434613e-01,3.173550e-03,1.932864e-08,3.801167e+01,1.080062e-01,3.790366e+01,4.027673e+01,1.706962e+02
9.243154e+05,1.069809e+01,1.419634e+05,1.643095e+00,9.436119e-01,9.434615e-01,3.173744e-03,1.932863e-08,3.801336e+01,1.080062e-01,3.790535e+01,4.027849e+01,1.707000e+02
9.243254e+05,1.069821e+01,1.419734e+05,1.643211e+00,9.436111e-01,9.434617e-01,3.173937e-03,1.932863e-08,3.801284e+01,1.080062e-01,3.790484e+01,4.027798e+01,1.707000e+02
9.243354e+05,1.069833e+01,1.419834e+05,1.643326e+00,9.436103e-01,9.434618e-01,3.174130e-03,1.932862e-08,3.801233e+01,1.080062e-01,3.790432e+01,4.027747e+01,1.707000e+02
9.243454e+05,1.069844e+01,1.419934e+05,1.643442e+00,9.436095e-01,9.434620e-01,3.174323e-03,1.932861e-08,3.801182e+01,1.080062e-01,3.790381e+01,4.027696e+01,1.707000e+02
9.243554e+05,1.069856e+01,1.420034e+05,1.643558e+00,9.436087e-01,9.434622e-01,3.174517e-03,1.932860e-08,3.801130e+01,1.080062e-01,3.790330e+01,4.027646e+01,1.707000e+02
9.243654e+05,1.069867e+01,1.420134e+05,1.643674e+00,9.436078e-01,9.434624e-01,3.174710e-03,1.932860e-08,3.801079e+01,1.080062e-01,3.790278e+01,4.027595e+01,1.707000e+02
9.243754e+05,1.069879e+01,1.420234e+05,1.643789e+00,9.436070e-01,9.434626e-01,3.174903e-03,1.932859e-08,3.801028e+01,1.080062e-01,3.790227e+01,4.027544e+01,1.707000e+02
9.243854e+05,1.069891e+01,1.420334e+05,1.643905e+00,9.436062e-01,9.434628e-01,3.175097e-03,1.932858e-08,3.800976e+01,1.080062e-01,3.790176e+01,4.027493e+01,1.707000e+02
9.243954e+05,1.069902e+01,1.420434e+05,1.644021e+00,9.436054e-01,9.434629e-01,3.175290e-03,1.932857e-08,3.800925e+01,1.080062e-01,3.790124e+01,4.027442e+01,1.707000e+02
9.244054e+05,1.069914e+01,1.420534e+05,1.644137e+00,9.436046e-01,9.434631e-01,3.175483e-03,1.932857e-08,3.800873e+01,1.080062e-01,3.790073e+01,4.027391e+01,1.707000e+02
9.244154e+05,1.069925e+01,1.420634e+05,1.644252e+00,9.436038e-01,9.434633e-01,3.175676e-03,1.932856e-08,3.800822e+01,1.080062e-01,3.790021e+01,4.027340e+01,1.707000e+02
9.244254e+05,1.069937e+01,1.420734e+05,1.644368e+00,9.436029e-01,9.434635e-01,3.175870e-03,1.932855e-08,3.800771e+01,1.080062e-01,3.789970e+01,4.027289e+01,1.707000e+02
9.244354e+05,1.069948e+01,1.420834e+05,1.644484e+00,9.436021e-01,9.434637e-01,3.176063e-03,1.932854e-08,3.800719e+01,1.080062e-01,3.789919e+01,4.027238e+01,1.707000e+02
9.244454e+05,1.069960e+01,1.420934e+05,1.644600e+00,9.436013e-01,9.434638e-01,3.176256e-03,1.932854e-08,3.800668e+01,1.080062e-01,3.789867e+01,4.027187e+01,1.707000e+02
9.244554e+05,1.069972e+01,1.421034e+05,1.644715e+00,9.436005e-01,9.434640e-01,3.176450e-03,1.932853e-08,3.800617e+01,1.080062e-01,3.789816e+01,4.027136e+01,1.707000e+02
9.244654e+05,1.069983e+01,1.421134e+05,1.644831e+00,9.435997e-01,9.434642e-01,3.176643e-03,1.932852e-08,3.800565e+01,1.080062e-01,3.789765e+01,4.027085e+01,1.707000e+02
9.244754e+05,1.069995e+01,1.421234e+05,1.644947e+00,9.435988e-01,9.434644e-01,3.176836e-03,1.932851e-08,3.800514e+01,1.080062e-01,3.789713e+01,4.027034e+01,1.707000e+02
9.244854e+05,1.070006e+01,1.421334e+05,1.645063e+00,9.435980e-01,9.434646e-01,3.177029e-03,1.932851e-08,3.800462e+01,1.080062e-01,3.789662e+01,4.026983e+01,1.707000e+02
9.244954e+05,1.070018e+01,1.421434e+05,1.645178e+00,9.435972e-01,9.434648e-01,3.177223e-03,1.932850e-08,3.800411e+01,1.080062e-01,3.789610e+01,4.026932e+01,1.707000e+02
9.245054e+05,1.070029e+01,1.421534e+05,1.645294e+00,9.435964e-01,9.434649e-01,3.177416e-03,1.932849e-08,3.800360e+01,1.080062e-01,3.789559e+01,4.026881e+01,1.707000e+02
9.245154e+05,1.070041e+01,1.421634e+05,1.645410e+00,9.435956e-01,9.434651e-01,3.177609e-03,1.932848e-08,3.800308e+01,1.080062e-01,3.789508e+01,4.026830e+01,1.707000e+02
9.245254e+05,1.070053e+01,1.421734e+05,1.645525e+00,9.435948e-01,9.434653e-01,3.177803e-03,1.932848e-08,3.800257e+01,1.080062e-01,3.789456e+01,4.026779e+01,1.707000e+02
9.245354e+05,1.070064e+01,1.421834e+05,1.645641e+00,9.435939e-01,9.434655e-01,3.177996e-03,1.932847e-08,3.800206e+01,1.080062e-01,3.789405e+01,4.026728e+01,1.707000e+02
9.245454e+05,1.070076e+01,1.421934e+05,1.645757e+00,9.435931e-01,9.434657e-01,3.178189e-03,1.932846e-08,3.800154e+01,1.080062e-01,3.789354e+01,4.026677e+01,1.707000e+02
9.245554e+05,1.070087e+01,1.422034e+05,1.645873e+00,9.435923e-01,9.434659e-01,3.178382e-03,1.932846e-08,3.800103e+01,1.080062e-01,3.789302e+01,4.026626e+01,1.707000e+02
9.245654e+05,1.070099e+01,1.422134e+05,1.645988e+00,9.435918e-01,9.434660e-01,3.178576e-03,1.932845e-08,3.800046e+01,1.080062e-01,3.789245e+01,4.026568e+01,1.707000e+02
9.245754e+05,1.070110e+01,1.422234e+05,1.646104e+00,9.435952e-01,9.434662e-01,3.178769e-03,1.932844e-08,3.799917e+01,1.080062e-01,3.789116e+01,4.026417e+01,1.707000e+02
9.245854e+05,1.070122e+01,1.422334e+05,1.646220e+00,9.435986e-01,9.434664e-01,3.178962e-03,1.932843e-08,3.799788e+01,1.080062e-01,3.788987e+01,4.026266e+01,1.707000e+02
9.245954e+05,1.070134e+01,1.422434e+05,1.646336e+00,9.436020e-01,9.434666e-01,3.179156e-03,1.932843e-08,3.799659e+01,1.080062e-01,3.788858e+01,4.026115e+01,1.707000e+02
9.246054e+05,1.070145e+01,1.422534e+05,1.646451e+00,9.436053e-01,9.434668e-01,3.179349e-03,1.932842e-08,3.799530e+01,1.080062e-01,3.788730e+01,4.025964e+01,1.707000e+02
9.246154e+05,1.070157e+01,1.422634e+05,1.646567e+00,9.436087e-01,9.434669e-01,3.179542e-03,1.932841e-08,3.799401e+01,1.080062e-01,3.788601e+01,4.025813e+01,1.707000e+02
9.246254e+05,1.070168e+01,1.422734e+05,1.646683e+00,9.436121e-01,9.434671e-01,3.179736e-03,1.932840e-08,3.799272e+01,1.080062e-01,3.788472e+01,4.025662e+01,1.707000e+02
9.246354e+05,1.070180e+01,1.422834e+05,1.646799e+00,9.436155e-01,9.434673e-01,3.179929e-03,1.932840e-08,3.799144e+01,1.080062e-01,3.788343e+01,4.025511e+01,1.707000e+02
9.246454e+05,1.070191e+01,1.422934e+05,1.646914e+00,9.436189e-01,9.434675e-01,3.180122e-03,1.932839e-08,3.799015e+01,1.080062e-01,3.788214e+01,4.025360e+01,1.707000e+02
9.246554e+05,1.070203e+01,1.423034e+05,1.647030e+00,9.436223e-01,9.434677e-01,3.180315e-03,1.932838e-08,3.798886e+01,1.080062e-01,3.788085e+01,4.025209e+01,1.707000e+02
9.246654e+05,1.070215e+01,1.423134e+05,1.647146e+00,9.436257e-01,9.434679e-01,3.180509e-03,1.932837e-08,3.798757e+01,1.080062e-01,3.787956e+01,4.025058e+01,1.707000e+02
9.246754e+05,1.070226e+01,1.423234e+05,1.647262e+00,9.436291e-01,9.434680e-01,3.180702e-03,1.932837e-08,3.798628e+01,1.080062e-01,3.787827e+01,4.024907e+01,1.707000e+02
9.246854e+05,1.070238e+01,1.423334e+05,1.647377e+00,9.436325e-01,9.434682e-01,3.180895e-03,1.932836e-08,3.798499e+01,1.080062e-01,3.787699e+01,4.024756e+01,1.707000e+02
9.246954e+05,1.070249e+01,1.423434e+05,1.647493e+00,9.436358e-01,9.434684e-01,3.181089e-03,1.932835e-08,3.798370e+01,1.080062e-01,3.787570e+01,4.024605e+01,1.707000e+02
9.247054e+05,1.070261e+01,1.423534e+05,1.647609e+00,9.436392e-01,9.434686e-01,3.181282e-03,1.932835e-08,3.798241e+01,1.080062e-01,3.787441e+01,4.024454e+01,1.707000e+02
9.247154e+05,1.070272e+01,1.423634e+05,1.647725e+00,9.436426e-01,9.434688e-01,3.181475e-03,1.932834e-08,3.798113e+01,1.080062e-01,3.787312e+01,4.024303e+01,1.707000e+02
9.247254e+05,1.070284e+01,1.423734e+05,1.647840e+00,9.436460e-01,9.434690e-01,3.181668e-03,1.932833e-08,3.797984e+01,1.080062e-01,3.787183e+01,4.024152e+01,1.707000e+02
9.247354e+05,1.070296e+01,1.423834e+05,1.647956e+00,9.436494e-01,9.434691e-01,3.181862e-03,1.932832e-08,3.797855e+01,1.080062e-01,3.787054e+01,4.024001e+01,1.707000e+02
9.247454e+05,1.070307e+01,1.423934e+05,1.648072e+00,9.436528e-01,9.434693e-01,3.182055e-03,1.932832e-08,3.797726e+01,1.080062e-01,3.786925e+01,4.023850e+01,1.707000e+02
9.247554e+05,1.070319e+01,1.424034e+05,1.648188e+00,9.436562e-01,9.434695e-01,3.182248e-03,1.932831e-08,3.797597e+01,1.080062e-01,3.786796e+01,4.023699e+01,1.707000e+02
9.247654e+05,1.070330e+01,1.424134e+05,1.648303e+00,9.436596e-01,9.434697e-01,3.182442e-03,1.932830e-08,3.797468e+01,1.080062e-01,3.786668e+01,4.023548e+01,1.707000e+02
9.247754e+05,1.070342e+01,1.424234e+05,1.648419e+00,9.436630e-01,9.434699e-01,3.182635e-03,1.932829e-08,3.797339e+01,1.080062e-01,3.786539e+01,4.023397e+01,1.707000e+02
9.247854e+05,1.070353e+01,1.424334e+05,1.648535e+00,9.436663e-01,9.434700e-01,3.182828e-03,1.932829e-08,3.797210e+01,1.080062e-01,3.786410e+01,4.023246e+01,1.707000e+02
9.247954e+05,1.070365e+01,1.424434e+05,1.648651e+00,9.436697e-01,9.434702e-01,3.183021e-03,1.932828e-08,3.797081e+01,1.080062e-01,3.786281e+01,4.023095e+01,1.707000e+02
9.248054e+05,1.070377e+01,1.424534e+05,1.648766e+00,9.436719e-01,9.434704e-01,3.183215e-03,1.932827e-08,3.796953e+01,1.080062e-01,3.786152e+01,4.022949e+01,1.707000e+02
9.248154e+05,1.070388e+01,1.424634e+05,1.648882e+00,9.436652e-01,9.434706e-01,3.183408e-03,1.932827e-08,3.796873e+01,1.080062e-01,3.786072e+01,4.022893e+01,1.706985e+02
9.248254e+05,1.070400e+01,1.424734e+05,1.648998e+00,9.436426e-01,9.434708e-01,3.183601e-03,1.932826e-08,3.797000e+01,1.080062e-01,3.786199e+01,4.023124e+01,1.706905e+02
9.248354e+05,1.070411e+01,1.424834e+05,1.649114e+00,9.436200e-01,9.434710e-01,3.183795e-03,1.932825e-08,3.797128e+01,1.080062e-01,3.786327e+01,4.023355e+01,1.706826e+02
9.248454e+05,1.070423e+01,1.424934e+05,1.649229e+00,9.435974e-01,9.434711e-01,3.183988e-03,1.932824e-08,3.797255e+01,1.080062e-01,3.786455e+01,4.023587e+01,1.706746e+02
9.248554e+05,1.070435e+01,1.425034e+05,1.649345e+00,9.435748e-01,9.434713e-01,3.184181e-03,1.932824e-08,3.797383e+01,1.080062e-01,3.786582e+01,4.023818e+01,1.706667e+02
9.248654e+05,1.070446e+01,1.425134e+05,1.649461e+00,9.435523e-01,9.434715e-01,3.184374e-03,1.932823e-08,3.797510e+01,1.080062e-01,3.786710e+01,4.024049e+01,1.706587e+02
9.248754e+05,1.070458e+01,1.425234e+05,1.649577e+00,9.435297e-01,9.434717e-01,3.184568e-03,1.932822e-08,3.797638e+01,1.080062e-01,3.786837e+01,4.024280e+01,1.706508e+02
9.248854e+05,1.070469e+01,1.425334e+05,1.649692e+00,9.435071e-01,9.434719e-01,3.184761e-03,1.932821e-08,3.797765e+01,1.080062e-01,3.786965e+01,4.024512e+01,1.706428e+02
9.248954e+05,1.070481e+01,1.425434e+05,1.649808e+00,9.434845e-01,9.434721e-01,3.184954e-03,1.932821e-08,3.797893e+01,1.080062e-01,3.787092e+01,4.024743e+01,1.706348e+02
9.249054e+05,1.070492e+01,1.425534e+05,1.649924e+00,9.434619e-01,9.434722e-01,3.185148e-03,1.932820e-08,3.798021e+01,1.080062e-01,3.787220e+01,4.024974e+01,1.706269e+02
9.249154e+05,1.070504e+01,1.425634e+05,1.650039e+00,9.434393e-01,9.434724e-01,3.185341e-03,1.932819e-08,3.798148e+01,1.080062e-01,3.787347e+01,4.025206e+01,1.706189e+02
9.249254e+05,1.070516e+01,1.425734e+05,1.650155e+00,9.434167e-01,9.434726e-01,3.185534e-03,1.932819e-08,3.798276e+01,1.080062e-01,3.787475e+01,4.025437e+01,1.706110e+02
9.249354e+05,1.070527e+01,1.425834e+05,1.650271e+00,9.433941e-01,9.434728e-01,3.185727e-03,1.932818e-08,3.798403e+01,1.080062e-01,3.787603e+01,4.025668e+01,1.706030e+02
9.249454e+05,1.070539e+01,1.425934e+05,1.650387e+00,9.433716e-01,9.434730e-01,3.185921e-03,1.932817e-08,3.798531e+01,1.080062e-01,3.787730e+01,4.025900e+01,1.705951e+02
9.249554e+05,1.070550e+01,1.426034e+05,1.650502e+00,9.433490e-01,9.434731e-01,3.186114e-03,1.932816e-08,3.798658e+01,1.080062e-01,3.787858e+01,4.026131e+01,1.705871e+02
9.249654e+05,1.070562e+01,1.426134e+05,1.650618e+00,9.433264e-01,9.434733e-01,3.186307e-03,1.932816e-08,3.798786e+01,1.080062e-01,3.787985e+01,4.026362e+01,1.705792e+02
9.249754e+05,1.070573e+01,1.426234e+05,1.650734e+00,9.433038e-01,9.434735e-01,3.186501e-03,1.932815e-08,3.798913e+01,1.080062e-01,3.788113e+01,4.026594e+01,1.705712e+02
9.249854e+05,1.070585e+01,1.426334e+05,1.650850e+00,9.432812e-01,9.434737e-01,3.186694e-03,1.932814e-08,3.799041e+01,1.080062e-01,3.788240e+01,4.026825e+01,1.705633e+02
9.249954e+05,1.070597e+01,1.426434e+05,1.650965e+00,9.432586e-01,9.434739e-01,3.186887e-03,1.932814e-08,3.799169e+01,1.080062e-01,3.788368e+01,4.027056e+01,1.705553e+02
9.250054e+05,1.070608e+01,1.426534e+05,1.651081e+00,9.432360e-01,9.434741e-01,3.187080e-03,1.932813e-08,3.799296e+01,1.080062e-01,3.788495e+01,4.027288e+01,1.705473e+02
9.250154e+05,1.070620e+01,1.426634e+05,1.651197e+00,9.432134e-01,9.434742e-01,3.187274e-03,1.932812e-08,3.799424e+01,1.080062e-01,3.788623e+01,4.027519e+01,1.705394e+02
9.250254e+05,1.070631e+01,1.426734e+05,1.651313e+00,9.431909e-01,9.434744e-01,3.187467e-03,1.932811e-08,3.799551e+01,1.080062e-01,3.788751e+01,4.027751e+01,1.705314e+02
9.250354e+05,1.070643e+01,1.426834e+05,1.651428e+00,9.431683e-01,9.434746e-01,3.187660e-03,1.932811e-08,3.799679e+01,1.080062e-01,3.788878e+01,4.027982e+01,1.705235e+02
9.250454e+05,1.070654e+01,1.426934e+05,1.651544e+00,9.431457e-01,9.434748e-01,3.187854e-03,1.932810e-08,3.799806e+01,1.080062e-01,3.789006e+01,4.028214e+01,1.705155e+02
9.250554e+05,1.070666e+01,1.427034e+05,1.651660e+00,9.431234e-01,9.434750e-01,3.188047e-03,1.932809e-08,3.799934e+01,1.080062e-01,3.789133e+01,4.028444e+01,1.705076e+02
9.250654e+05,1.070678e+01,1.427134e+05,1.651776e+00,9.431089e-01,9.434752e-01,3.188240e-03,1.932809e-08,3.800053e+01,1.080062e-01,3.789252e+01,4.028632e+01,1.705000e+02
9.250754e+05,1.070689e+01,1.427234e+05,1.651891e+00,9.431269e-01,9.434753e-01,3.188433e-03,1.932808e-08,3.800001e+01,1.080062e-01,3.789200e+01,4.028500e+01,1.705000e+02
9.250854e+05,1.070701e+01,1.427334e+05,1.652007e+00,9.431450e-01,9.434755e-01,3.188627e-03,1.932807e-08,3.799950e+01,1.080062e-01,3.789149e+01,4.028368e+01,1.705000e+02
9.250954e+05,1.070712e+01,1.427434e+05,1.652123e+00,9.431631e-01,9.434757e-01,3.188820e-03,1.932806e-08,3.799898e+01,1.080062e-01,3.789097e+01,4.028237e+01,1.705000e+02
9.251054e+05,1.070724e+01,1.427534e+05,1.652239e+00,9.431812e-01,9.434759e-01,3.189013e-03,1.932806e-08,3.799846e+01,1.080062e-01,3.789046e+01,4.028105e+01,1.705000e+02
9.251154e+05,1.070735e+01,1.427634e+05,1.652354e+00,9.431993e-01,9.434761e-01,3.189207e-03,1.932805e-08,3.799795e+01,1.080062e-01,3.788994e+01,4.027973e+01,1.705000e+02
9.251254e+05,1.070747e+01,1.427734e+05,1.652470e+00,9.432174e-01,9.434762e-01,3.189400e-03,1.932804e-08,3.799743e+01,1.080062e-01,3.788943e+01,4.027842e+01,1.705000e+02
9.251354e+05,1.070759e+01,1.427834e+05,1.652586e+00,9.432354e-01,9.434764e-01,3.189593e-03,1.932804e-08,3.799692e+01,1.080062e-01,3.788891e+01,4.027710e+01,1.705000e+02
9.251454e+05,1.070770e+01,1.427934e+05,1.652702e+00,9.432535e-01,9.434766e-01,3.189786e-03,1.932803e-08,3.799640e+01,1.080062e-01,3.788840e+01,4.027578e+01,1.705000e+02
9.251554e+05,1.070782e+01,1.428034e+05,1.652817e+00,9.432716e-01,9.434768e-01,3.189980e-03,1.932802e-08,3.799589e+01,1.080062e-01,3.788788e+01,4.027447e+01,1.705000e+02
9.251654e+05,1.070793e+01,1.428134e+05,1.652933e+00,9.432897e-01,9.434770e-01,3.190173e-03,1.932801e-08,3.799537e+01,1.080062e-01,3.788737e+01,4.027315e+01,1.705000e+02
9.251754e+05,1.070805e+01,1.428234e+05,1.653049e+00,9.433078e-01,9.434772e-01,3.190366e-03,1.932801e-08,3.799486e+01,1.080062e-01,3.788685e+01,4.027183e+01,1.705000e+02
9.251854e+05,1.070816e+01,1.428334e+05,1.653165e+00,9.433259e-01,9.434773e-01,3.190560e-03,1.932800e-08,3.799434e+01,1.080062e-01,3.788633e+01,4.027052e+01,1.705000e+02
9.251954e+05,1.070828e+01,1.428434e+05,1.653280e+00,9.433439e-01,9.434775e-01,3.190753e-03,1.932799e-08,3.799382e+01,1.080062e-01,3.788582e+01,4.026920e+01,1.705000e+02
9.252054e+05,1.070840e+01,1.428534e+05,1.653396e+00,9.433620e-01,9.434777e-01,3.190946e-03,1.932799e-08,3.799331e+01,1.080062e-01,3.788530e+01,4.026788e+01,1.705000e+02
9.252154e+05,1.070851e+01,1.428634e+05,1.653512e+00,9.433801e-01,9.434779e-01,3.191139e-03,1.932798e-08,3.799279e+01,1.080062e-01,3.788479e+01,4.026657e+01,1.705000e+02
9.252254e+05,1.070863e+01,1.428734e+05,1.653628e+00,9.433982e-01,9.434781e-01,3.191333e-03,1.932797e-08,3.799228e+01,1.080062e-01,3.788427e+01,4.026525e+01,1.705000e+02
9.252354e+05,1.070874e+01,1.428834e+05,1.653743e+00,9.434163e-01,9.434783e-01,3.191526e-03,1.932796e-08,3.799176e+01,1.080062e-01,3.788376e+01,4.026393e+01,1.705000e+02
9.252454e+05,1.070886e+01,1.428934e+05,1.653859e+00,9.434344e-01,9.434784e-01,3.191719e-03,1.932796e-08,3.799125e+01,1.080062e-01,3.788324e+01,4.026262e+01,1.705000e+02
9.252554e+05,1.070897e+01,1.429034e+05,1.653975e+00,9.434524e-01,9.434786e-01,3.191913e-03,1.932795e-08,3.799073e+01,1.080062e-01,3.788273e+01,4.026130e+01,1.705000e+02
9.252654e+05,1.070909e+01,1.429134e+05,1.654091e+00,9.434705e-01,9.434788e-01,3.192106e-03,1.932794e-08,3.799022e+01,1.080062e-01,3.788221e+01,4.025999e+01,1.705000e+02
9.252754e+05,1.070921e+01,1.429234e+05,1.654206e+00,9.434886e-01,9.434790e-01,3.192299e-03,1.932794e-08,3.798970e+01,1.080062e-01,3.788169e+01,4.025867e+01,1.705000e+02
9.252854e+05,1.070932e+01,1.429334e+05,1.654322e+00,9.435067e-01,9.434792e-01,3.192492e-03,1.932793e-08,3.798919e+01,1.080062e-01,3.788118e+01,4.025735e+01,1.705000e+02
9.252954e+05,1.070944e+01,1.429434e+05,1.654438e+00,9.435248e-01,9.434793e-01,3.192686e-03,1.932792e-08,3.798867e+01,1.080062e-01,3.788066e+01,4.025604e+01,1.705000e+02
9.253054e+05,1.070955e+01,1.429534e+05,1.654553e+00,9.435434e-01,9.434795e-01,3.192879e-03,1.932791e-08,3.798815e+01,1.080062e-01,3.788015e+01,4.025470e+01,1.705000e+02
9.253154e+05,1.070967e+01,1.429634e+05,1.654669e+00,9.435623e-01,9.434797e-01,3.193072e-03,1.932791e-08,3.798754e+01,1.080062e-01,3.787953e+01,4.025324e+01,1.705007e+02
9.253254e+05,1.070978e+01,1.429734e+05,1.654785e+00,9.435695e-01,9.434799e-01,3.193266e-03,1.932790e-08,3.798644e+01,1.080062e-01,3.787843e+01,4.025177e+01,1.705046e+02
9.253354e+05,1.070990e+01,1.429834e+05,1.654901e+00,9.435767e-01,9.434801e-01,3.193459e-03,1.932789e-08,3.798533e+01,1.080062e-01,3.787732e+01,4.025029e+01,1.705086e+02
9.253454e+05,1.071002e+01,1.429934e+05,1.655016e+00,9.435838e-01,9.434803e-01,3.193652e-03,1.932789e-08,3.798422e+01,1.080062e-01,3.787622e+01,4.024881e+01,1.705126e+02
9.253554e+05,1.071013e+01,1.430034e+05,1.655132e+00,9.435910e-01,9.434804e-01,3.193845e-03,1.932788e-08,3.798312e+01,1.080062e-01,3.787511e+01,4.024734e+01,1.705166e+02
9.253654e+05,1.071025e+01,1.430134e+05,1.655248e+00,9.435982e-01,9.434806e-01,3.194039e-03,1.932787e-08,3.798201e+01,1.080062e-01,3.787401e+01,4.024586e+01,1.705205e+02
9.253754e+05,1.071036e+01,1.430234e+05,1.655364e+00,9.436054e-01,9.434808e-01,3.194232e-03,1.932786e-08,3.798091e+01,1.080062e-01,3.787290e+01,4.024438e+01,1.705245e+02
9.253854e+05,1.071048e+01,1.430334e+05,1.655479e+00,9.436126e-01,9.434810e-01,3.194425e-03,1.932786e-08,3.797980e+01,1.080062e-01,3.787180e+01,4.024291e+01,1.705285e+02
9.253954e+05,1.071060e+01,1.430434e+05,1.655595e+00,9.436197e-01,9.434812e-01,3.194619e-03,1.932785e-08,3.797870e+01,1.080062e-01,3.787069e+01,4.024143e+01,1.705325e+02
9.254054e+05,1.071071e+01,1.430534e+05,1.655711e+00,9.436269e-01,9.434814e-01,3.194812e-03,1.932784e-08,3.797759e+01,1.080062e-01,3.786959e+01,4.023995e+01,1.705365e+02
9.254154e+05,1.071083e+01,1.430634e+05,1.655827e+00,9.436341e-01,9.434815e-01,3.195005e-03,1.932784e-08,3.797649e+01,1.080062e-01,3.786848e+01,4.023848e+01,1.705404e+02
9.254254e+05,1.071094e+01,1.430734e+05,1.655942e+00,9.436413e-01,9.434817e-01,3.195198e-03,1.932783e-08,3.797538e+01,1.080062e-01,3.786737e+01,4.023700e+01,1.705444e+02
9.254354e+05,1.071106e+01,1.430834e+05,1.656058e+00,9.436484e-01,9.434819e-01,3.195392e-03,1.932782e-08,3.797428e+01,1.080062e-01,3.786627e+01,4.023552e+01,1.705484e+02
9.254454e+05,1.071117e+01,1.430934e+05,1.656174e+00,9.436556e-01,9.434821e-01,3.195585e-03,1.932782e-08,3.797317e+01,1.080062e-01,3.786516e+01,4.023405e+01,1.705524e+02
9.254554e+05,1.071129e+01,1.431034e+05,1.656290e+00,9.436628e-01,9.434823e-01,3.195778e-03,1.932781e-08,3.797206e+01,1.080062e-01,3.786406e+01,4.023257e+01,1.705563e+02
9.254654e+05,1.071141e+01,1.431134e+05,1.656405e+00,9.436700e-01,9.434824e-01,3.195971e-03,1.932780e-08,3.797096e+01,1.080062e-01,3.786295e+01,4.023109e+01,1.705603e+02
9.254754e+05,1.071152e+01,1.431234e+05,1.656521e+00,9.436772e-01,9.434826e-01,3.196165e-03,1.932779e-08,3.796985e+01,1.080062e-01,3.786185e+01,4.022962e+01,1.705643e+02
9.254854e+05,1.071164e+01,1.431334e+05,1.656637e+00,9.436843e-01,9.434828e-01,3.196358e-03,1.932779e-08,3.796875e+01,1.080062e-01,3.786074e+01,4.022814e+01,1.705683e+02
9.254954e+05,1.071175e+01,1.431434e+05,1.656753e+00,9.436915e-01,9.434830e-01,3.196551e-03,1.932778e-08,3.796764e+01,1.080062e-01,3.785964e+01,4.022666e+01,1.705723e+02
9.255054e+05,1.071187e+01,1.431534e+05,1.656868e+00,9.436987e-01,9.434832e-01,3.196745e-03,1.932777e-08,3.796654e+01,1.080062e-01,3.785853e+01,4.022519e+01,1.705762e+02
9.255154e+05,1.071198e+01,1.431634e+05,1.656984e+00,9.437059e-01,9.434834e-01,3.196938e-03,1.932777e-08,3.796543e+01,1.080062e-01,3.785743e+01,4.022371e+01,1.705802e+02
9.255254e+05,1.071210e+01,1.431734e+05,1.657100e+00,9.437130e-01,9.434835e-01,3.197131e-03,1.932776e-08,3.796433e+01,1.080062e-01,3.785632e+01,4.022223e+01,1.705842e+02
9.255354e+05,1.071222e+01,1.431834e+05,1.657216e+00,9.437202e-01,9.434837e-01,3.197324e-03,1.932775e-08,3.796322e+01,1.080062e-01,3.785521e+01,4.022076e+01,1.705882e+02
9.255454e+05,1.071233e+01,1.431934e+05,1.657331e+00,9.437274e-01,9.434839e-01,3.197518e-03,1.932774e-08,3.796212e+01,1.080062e-01,3.785411e+01,4.021928e+01,1.705921e+02
9.255554e+05,1.071245e+01,1.432034e+05,1.657447e+00,9.437346e-01,9.434841e-01,3.197711e-03,1.932774e-08,3.796101e+01,1.080062e-01,3.785300e+01,4.021780e+01,1.705961e+02
9.255654e+05,1.071256e+01,1.432134e+05,1.657563e+00,9.437416e-01,9.434843e-01,3.197904e-03,1.932773e-08,3.795998e+01,1.080062e-01,3.785197e+01,4.021641e+01,1.706001e+02
9.255754e+05,1.071268e+01,1.432234e+05,1.657679e+00,9.437424e-01,9.434845e-01,3.198098e-03,1.932772e-08,3.796187e+01,1.080062e-01,3.785386e+01,4.021838e+01,1.706041e+02
9.255854e+05,1.071279e+01,1.432334e+05,1.657794e+00,9.437432e-01,9.434846e-01,3.198291e-03,1.932772e-08,3.796376e+01,1.080062e-01,3.785575e+01,4.022035e+01,1.706081e+02
9.255954e+05,1.071291e+01,1.432434e+05,1.657910e+00,9.437440e-01,9.434848e-01,3.198484e-03,1.932771e-08,3.796565e+01,1.080062e-01,3.785764e+01,4.022232e+01,1.706122e+02
9.256054e+05,1.071303e+01,1.432534e+05,1.658026e+00,9.437447e-01,9.434850e-01,3.198677e-03,1.932770e-08,3.796754e+01,1.080062e-01,3.785953e+01,4.022429e+01,1.706162e+02
9.256154e+05,1.071314e+01,1.432634e+05,1.658142e+00,9.437455e-01,9.434852e-01,3.198871e-03,1.932770e-08,3.796943e+01,1.080062e-01,3.786142e+01,4.022626e+01,1.706202e+02
9.256254e+05,1.071326e+01,1.432734e+05,1.658257e+00,9.437463e-01,9.434854e-01,3.199064e-03,1.932769e-08,3.797132e+01,1.080062e-01,3.786331e+01,4.022823e+01,1.706242e+02
9.256354e+05,1.071337e+01,1.432834e+05,1.658373e+00,9.437471e-01,9.434855e-01,3.199257e-03,1.932768e-08,3.797321e+01,1.080062e-01,3.786520e+01,4.023020e+01,1.706282e+02
9.256454e+05,1.071349e+01,1.432934e+05,1.658489e+00,9.437478e-01,9.434857e-01,3.199451e-03,1.932767e-08,3.797510e+01,1.080062e-01,3.786709e+01,4.023217e+01,1.706322e+02
9.256554e+05,1.071360e+01,1.433034e+05,1.658604e+00,9.437486e-01,9.434859e-01,3.199644e-03,1.932767e-08,3.797699e+01,1.080062e-01,3.786898e+01,4.023414e+01,1.706363e+02
9.256654e+05,1.071372e+01,1.433134e+05,1.658720e+00,9.437494e-01,9.434861e-01,3.199837e-03,1.932766e-08,3.797888e+01,1.080062e-01,3.787087e+01,4.023611e+01,1.706403e+02
9.256754e+05,1.071384e+01,1.433234e+05,1.658836e+00,9.437502e-01,9.434863e-01,3.200030e-03,1.932765e-08,3.798077e+01,1.080062e-01,3.787276e+01,4.023808e+01,1.706443e+02
9.256854e+05,1.071395e+01,1.433334e+05,1.658952e+00,9.437510e-01,9.434865e-01,3.200224e-03,1.932765e-08,3.798266e+01,1.080062e-01,3.787465e+01,4.024005e+01,1.706483e+02
9.256954e+05,1.071407e+01,1.433434e+05,1.659067e+00,9.437517e-01,9.434866e-01,3.200417e-03,1.932764e-08,3.798455e+01,1.080062e-01,3.787654e+01,4.024202e+01,1.706523e+02
9.257054e+05,1.071418e+01,1.433534e+05,1.659183e+00,9.437525e-01,9.434868e-01,3.200610e-03,1.932763e-08,3.798644e+01,1.080062e-01,3.787843e+01,4.024399e+01,1.706564e+02
9.257154e+05,1.071430e+01,1.433634e+05,1.659299e+00,9.437533e-01,9.434870e-01,3.200804e-03,1.932763e-08,3.798833e+01,1.080062e-01,3.788032e+01,4.024596e+01,1.706604e+02
9.257254e+05,1.071441e+01,1.433734e+05,1.659415e+00,9.437541e-01,9.434872e-01,3.200997e-03,1.932762e-08,3.799022e+01,1.080062e-01,3.788221e+01,4.024793e+01,1.706644e+02
9.257354e+05,1.071453e+01,1.433834e+05,1.659530e+00,9.437548e-01,9.434874e-01,3.201190e-03,1.932761e-08,3.799211e+01,1.080062e-01,3.788411e+01,4.024990e+01,1.706684e+02
9.257454e+05,1.071465e+01,1.433934e+05,1.659646e+00,9.437556e-01,9.434876e-01,3.201383e-03,1.932761e-08,3.799400e+01,1.080062e-01,3.788600e+01,4.025187e+01,1.706724e+02
9.257554e+05,1.071476e+01,1.434034e+05,1.659762e+00,9.437564e-01,9.434877e-01,3.201577e-03,1.932760e-08,3.799589e+01,1.080062e-01,3.788789e+01,4.025384e+01,1.706765e+02
9.257654e+05,1.071488e+01,1.434134e+05,1.659878e+00,9.437572e-01,9.434879e-01,3.201770e-03,1.932759e-08,3.799778e+01,1.080062e-01,3.788978e+01,4.025581e+01,1.706805e+02
9.257754e+05,1.071499e+01,1.434234e+05,1.659993e+00,9.437580e-01,9.434881e-01,3.201963e-03,1.932758e-08,3.799967e+01,1.080062e-01,3.789167e+01,4.025778e+01,1.706845e+02
9.257854e+05,1.071511e+01,1.434334e+05,1.660109e+00,9.437587e-01,9.434883e-01,3.202157e-03,1.932758e-08,3.800156e+01,1.080062e-01,3.789356e+01,4.025975e+01,1.706885e+02
9.257954e+05,1.071522e+01,1.434434e+05,1.660225e+00,9.437595e-01,9.434885e-01,3.202350e-03,1.932757e-08,3.800345e+01,1.080062e-01,3.789545e+01,4.026172e+01,1.706925e+02
9.258054e+05,1.071534e+01,1.434534e+05,1.660341e+00,9.437594e-01,9.434886e-01,3.202543e-03,1.932756e-08,3.800534e+01,1.080062e-01,3.789734e+01,4.026373e+01,1.706966e+02
9.258154e+05,1.071546e+01,1.434634e+05,1.660456e+00,9.437531e-01,9.434888e-01,3.202736e-03,1.932756e-08,3.800704e+01,1.080062e-01,3.789903e+01,4.026579e+01,1.706994e+02
9.258254e+05,1.071557e+01,1.434734e+05,1.660572e+00,9.437426e-01,9.434890e-01,3.202930e-03,1.932755e-08,3.800755e+01,1.080062e-01,3.789954e+01,4.026678e+01,1.706954e+02
9.258354e+05,1.071569e+01,1.434834e+05,1.660688e+00,9.437321e-01,9.434892e-01,3.203123e-03,1.932754e-08,3.800806e+01,1.080062e-01,3.790006e+01,4.026777e+01,1.706915e+02
9.258454e+05,1.071580e+01,1.434934e+05,1.660804e+00,9.437217e-01,9.434894e-01,3.203316e-03,1.932754e-08,3.800857e+01,1.080062e-01,3.790057e+01,4.026875e+01,1.706875e+02
9.258554e+05,1.071592e+01,1.435034e+05,1.660919e+00,9.437112e-01,9.434896e-01,3.203509e-03,1.932753e-08,3.800909e+01,1.080062e-01,3.790108e+01,4.026974e+01,1.706835e+02
9.258654e+05,1.071604e+01,1.435134e+05,1.661035e+00,9.437007e-01,9.434897e-01,3.203703e-03,1.932752e-08,3.800960e+01,1.080062e-01,3.790159e+01,4.027073e+01,1.706795e+02
9.258754e+05,1.071615e+01,1.435234e+05,1.661151e+00,9.436903e-01,9.434899e-01,3.203896e-03,1.932752e-08,3.801011e+01,1.080062e-01,3.790210e+01,4.027172e+01,1.706755e+02
9.258854e+05,1.071627e+01,1.435334e+05,1.661267e+00,9.436798e-01,9.434901e-01,3.204089e-03,1.932751e-08,3.801062e+01,1.080062e-01,3.790262e+01,4.027271e+01,1.706715e+02
9.258954e+05,1.071638e+01,1.435434e+05,1.661382e+00,9.436693e-01,9.434903e-01,3.204283e-03,1.932750e-08,3.801113e+01,1.080062e-01,3.790313e+01,4.027369e+01,1.706675e+02
9.259054e+05,1.071650e+01,1.435534e+05,1.661498e+00,9.436588e-01,9.434905e-01,3.204476e-03,1.932749e-08,3.801165e+01,1.080062e-01,3.790364e+01,4.027468e+01,1.706635e+02
9.259154e+05,1.071661e+01,1.435634e+05,1.661614e+00,9.436484e-01,9.434907e-01,3.204669e-03,1.932749e-08,3.801216e+01,1.080062e-01,3.790415e+01,4.027567e+01,1.706595e+02
9.259254e+05,1.071673e+01,1.435734e+05,1.661730e+00,9.436379e-01,9.434908e-01,3.204862e-03,1.932748e-08,3.801267e+01,1.080062e-01,3.790466e+01,4.027666e+01,1.706555e+02
9.259354e+05,1.071685e+01,1.435834e+05,1.661845e+00,9.436274e-01,9.434910e-01,3.205056e-03,1.932747e-08,3.801318e+01,1.080062e-01,3.790518e+01,4.027765e+01,1.706515e+02
9.259454e+05,1.071696e+01,1.435934e+05,1.661961e+00,9.436170e-01,9.434912e-01,3.205249e-03,1.932747e-08,3.801369e+01,1.080062e-01,3.790569e+01,4.027864e+01,1.706475e+02
9.259554e+05,1.071708e+01,1.436034e+05,1.662077e+00,9.436065e-01,9.434914e-01,3.205442e-03,1.932746e-08,3.801421e+01,1.080062e-01,3.790620e+01,4.027962e+01,1.706436e+02
9.259654e+05,1.071719e+01,1.436134e+05,1.662193e+00,9.435960e-01,9.434916e-01,3.205636e-03,1.932745e-08,3.801472e+01,1.080062e-01,3.790671e+01,4.028061e+01,1.706396e+02
9.259754e+05,1.071731e+01,1.436234e+05,1.662308e+00,9.435856e-01,9.434917e-01,3.205829e-03,1.932745e-08,3.801523e+01,1.080062e-01,3.790722e+01,4.028160e+01,1.706356e+02
9.259854e+05,1.071742e+01,1.436334e+05,1.662424e+00,9.435751e-01,9.434919e-01,3.206022e-03,1.932744e-08,3.801574e+01,1.080062e-01,3.790774e+01,4.028259e+01,1.706316e+02
9.259954e+05,1.071754e+01,1.436434e+05,1.662540e+00,9.435646e-01,9.434921e-01,3.206215e-03,1.932743e-08,3.801625e+01,1.080062e-01,3.790825e+01,4.028358e+01,1.706276e+02
9.260054e+05,1.071766e+01,1.436534e+05,1.662656e+00,9.435541e-01,9.434923e-01,3.206409e-03,1.932743e-08,3.801677e+01,1.080062e-01,3.790876e+01,4.028457e+01,1.706236e+02
9.260154e+05,1.071777e+01,1.436634e+05,1.662771e+00,9.435437e-01,9.434925e-01,3.206602e-03,1.932742e-08,3.801728e+01,1.080062e-01,3.790927e+01,4.028555e+01,1.706196e+02
9.260254e+05,1.071789e+01,1.436734e+05,1.662887e+00,9.435332e-01,9.434927e-01,3.206795e-03,1.932741e-08,3.801779e+01,1.080062e-01,3.790978e+01,4.028654e+01,1.706156e+02
9.260354e+05,1.071800e+01,1.436834e+05,1.663003e+00,9.435227e-01,9.434928e-01,3.206988e-03,1.932741e-08,3.801830e+01,1.080062e-01,3.791030e+01,4.028753e+01,1.706116e+02
9.260454e+05,1.071812e+01,1.436934e+05,1.663118e+00,9.435123e-01,9.434930e-01,3.207182e-03,1.932740e-08,3.801881e+01,1.080062e-01,3.791081e+01,4.028852e+01,1.706076e+02
9.260554e+05,1.071823e+01,1.437034e+05,1.663234e+00,9.435026e-01,9.434932e-01,3.207375e-03,1.932739e-08,3.801933e+01,1.080062e-01,3.791132e+01,4.028947e+01,1.706036e+02
9.260654e+05,1.071835e+01,1.437134e+05,1.663350e+00,9.435034e-01,9.434934e-01,3.207568e-03,1.932738e-08,3.801962e+01,1.080062e-01,3.791161e+01,4.028975e+01,1.706007e+02
9.260754e+05,1.071847e+01,1.437234e+05,1.663466e+00,9.435210e-01,9.434936e-01,3.207762e-03,1.932738e-08,3.801756e+01,1.080062e-01,3.790955e+01,4.028682e+01,1.706087e+02
9.260854e+05,1.071858e+01,1.437334e+05,1.663581e+00,9.435386e-01,9.434938e-01,3.207955e-03,1.932737e-08,3.801551e+01,1.080062e-01,3.790750e+01,4.028389e+01,1.706167e+02
9.260954e+05,1.071870e+01,1.437434e+05,1.663697e+00,9.435562e-01,9.434939e-01,3.208148e-03,1.932736e-08,3.801345e+01,1.080062e-01,3.790544e+01,4.028096e+01,1.706247e+02
9.261054e+05,1.071881e+01,1.437534e+05,1.663813e+00,9.435739e-01,9.434941e-01,3.208341e-03,1.932736e-08,3.801140e+01,1.080062e-01,3.790339e+01,4.027804e+01,1.706327e+02
9.261154e+05,1.071893e+01,1.437634e+05,1.663929e+00,9.435915e-01,9.434943e-01,3.208535e-03,1.932735e-08,3.800934e+01,1.080062e-01,3.790133e+01,4.027511e+01,1.706407e+02
9.261254e+05,1.071904e+01,1.437734e+05,1.664044e+00,9.436091e-01,9.434945e-01,3.208728e-03,1.932734e-08,3.800729e+01,1.080062e-01,3.789928e+01,4.027218e+01,1.706488e+02
9.261354e+05,1.071916e+01,1.437834e+05,1.664160e+00,9.436268e-01,9.434947e-01,3.208921e-03,1.932734e-08,3.800523e+01,1.080062e-01,3.789722e+01,4.026925e+01,1.706568e+02
9.261454e+05,1.071928e+01,1.437934e+05,1.664276e+00,9.436444e-01,9.434948e-01,3.209115e-03,1.932733e-08,3.800318e+01,1.080062e-01,3.789517e+01,4.026632e+01,1.706648e+02
9.261554e+05,1.071939e+01,1.438034e+05,1.664392e+00,9.436620e-01,9.434950e-01,3.209308e-03,1.932732e-08,3.800112e+01,1.080062e-01,3.789312e+01,4.026339e+01,1.706728e+02
9.261654e+05,1.071951e+01,1.438134e+05,1.664507e+00,9.436796e-01,9.434952e-01,3.209501e-03,1.932732e-08,3.799907e+01,1.080062e-01,3.789106e+01,4.026047e+01,1.706808e+02
9.261754e+05,1.071962e+01,1.438234e+05,1.664623e+00,9.436973e-01,9.434954e-01,3.209694e-03,1.932731e-08,3.799701e+01,1.080062e-01,3.788901e+01,4.025754e+01,1.706888e+02
9.261854e+05,1.071974e+01,1.438334e+05,1.664739e+00,9.437149e-01,9.434956e-01,3.209888e-03,1.932730e-08,3.799496e+01,1.080062e-01,3.788695e+01,4.025461e+01,1.706968e+02
9.261954e+05,1.071985e+01,1.438434e+05,1.664855e+00,9.437325e-01,9.434958e-01,3.210081e-03,1.932730e-08,3.799290e+01,1.080062e-01,3.788490e+01,4.025168e+01,1.707048e+02
9.262054e+05,1.071997e+01,1.438534e+05,1.664970e+00,9.437502e-01,9.434959e-01,3.210274e-03,1.932729e-08,3.799085e+01,1.080062e-01,3.788284e+01,4.024876e+01,1.707128e+02
9.262154e+05,1.072009e+01,1.438634e+05,1.665086e+00,9.437678e-01,9.434961e-01,3.210468e-03,1.932728e-08,3.798879e+01,1.080062e-01,3.788079e+01,4.024583e+01,1.707208e+02
9.262254e+05,1.072020e+01,1.438734e+05,1.665202e+00,9.437854e-01,9.434963e-01,3.210661e-03,1.932728e-08,3.798674e+01,1.080062e-01,3.787873e+01,4.024290e+01,1.707288e+02
9.262354e+05,1.072032e+01,1.438834e+05,1.665318e+00,9.438030e-01,9.434965e-01,3.210854e-03,1.932727e-08,3.798468e+01,1.080062e-01,3.787668e+01,4.023998e+01,1.707369e+02
9.262454e+05,1.072043e+01,1.438934e+05,1.665433e+00,9.438207e-01,9.434967e-01,3.211047e-03,1.932726e-08,3.798263e+01,1.080062e-01,3.787462e+01,4.023705e+01,1.707449e+02
9.262554e+05,1.072055e+01,1.439034e+05,1.665549e+00,9.438383e-01,9.434969e-01,3.211241e-03,1.932726e-08,3.798057e+01,1.080062e-01,3.787257e+01,4.023412e+01,1.707529e+02
