Repository: brandonlampe/CS_Data

# Repository for Crushed Salt Data
**Grant No: 456417**

This is a work in progress!

## Repository Content

### Directory Names
A uniform namining structure still in progress, but in general directories are named according to the following:
 - Names contain no spaces, a single underscore "_" will be used as a file name seperator.
 - Files are for the Crushed Salt Project (CSP); therefore, the first three charaters of each file are "CSP".
 - Folders are organized by which frame the test was performed on i.e., A2 or A3.
 - The fifth and sixth charaters of each file name will therefore be "A" followed by the frame number.

File: UNM_WP_HY_175_09/IscoMeasurements/STAGE10/CREEP_FIT/175_09_STAGE10_CREEP_OUT.csv (part 64 of 71)
Analysis by Brandon Lampe, performed on: 2016/07/06 15:11:46
Experimental results below begin at: 2016/04/17 10:45:14
Duration (sec),Duration (day),Elapsed Time (sec),Elapsed Time (day),Interpolated Fractional Density,Fit to Fractional Density,Fit to Volume Strain,Fit to Volume Strain Rate (1/sec),Confining Pressure (MPa),Pore Pressure (MPa),Terzaghi Pressure (MPa),Solid Pressure (MPa),Temperature (C))
9.309856e+05,1.077530e+01,1.486336e+05,1.720296e+00,9.433550e-01,9.435831e-01,3.302654e-03,1.932439e-08,3.798368e+01,1.080062e-01,3.787567e+01,4.025797e+01,1.707315e+02
9.309956e+05,1.077541e+01,1.486436e+05,1.720412e+00,9.433428e-01,9.435833e-01,3.302847e-03,1.932438e-08,3.798419e+01,1.080062e-01,3.787619e+01,4.025904e+01,1.707275e+02
9.310056e+05,1.077553e+01,1.486536e+05,1.720527e+00,9.433306e-01,9.435835e-01,3.303040e-03,1.932438e-08,3.798470e+01,1.080062e-01,3.787670e+01,4.026010e+01,1.707235e+02
9.310156e+05,1.077564e+01,1.486636e+05,1.720643e+00,9.433184e-01,9.435837e-01,3.303233e-03,1.932437e-08,3.798522e+01,1.080062e-01,3.787721e+01,4.026116e+01,1.707196e+02
9.310256e+05,1.077576e+01,1.486736e+05,1.720759e+00,9.433062e-01,9.435838e-01,3.303427e-03,1.932437e-08,3.798573e+01,1.080062e-01,3.787772e+01,4.026222e+01,1.707156e+02
9.310356e+05,1.077587e+01,1.486836e+05,1.720875e+00,9.432940e-01,9.435840e-01,3.303620e-03,1.932436e-08,3.798624e+01,1.080062e-01,3.787823e+01,4.026328e+01,1.707116e+02
9.310456e+05,1.077599e+01,1.486936e+05,1.720990e+00,9.432818e-01,9.435842e-01,3.303813e-03,1.932436e-08,3.798675e+01,1.080062e-01,3.787875e+01,4.026435e+01,1.707076e+02
9.310556e+05,1.077611e+01,1.487036e+05,1.721106e+00,9.432700e-01,9.435844e-01,3.304006e-03,1.932435e-08,3.798726e+01,1.080062e-01,3.787926e+01,4.026539e+01,1.707036e+02
9.310656e+05,1.077622e+01,1.487136e+05,1.721222e+00,9.432627e-01,9.435846e-01,3.304200e-03,1.932435e-08,3.798767e+01,1.080062e-01,3.787967e+01,4.026613e+01,1.707000e+02
9.310756e+05,1.077634e+01,1.487236e+05,1.721337e+00,9.432711e-01,9.435847e-01,3.304393e-03,1.932434e-08,3.798716e+01,1.080062e-01,3.787915e+01,4.026524e+01,1.707000e+02
9.310856e+05,1.077645e+01,1.487336e+05,1.721453e+00,9.432795e-01,9.435849e-01,3.304586e-03,1.932434e-08,3.798665e+01,1.080062e-01,3.787864e+01,4.026434e+01,1.707000e+02
9.310956e+05,1.077657e+01,1.487436e+05,1.721569e+00,9.432878e-01,9.435851e-01,3.304779e-03,1.932433e-08,3.798614e+01,1.080062e-01,3.787813e+01,4.026344e+01,1.707000e+02
9.311056e+05,1.077668e+01,1.487536e+05,1.721685e+00,9.432962e-01,9.435853e-01,3.304973e-03,1.932433e-08,3.798562e+01,1.080062e-01,3.787762e+01,4.026254e+01,1.707000e+02
9.311156e+05,1.077680e+01,1.487636e+05,1.721800e+00,9.433045e-01,9.435855e-01,3.305166e-03,1.932432e-08,3.798511e+01,1.080062e-01,3.787711e+01,4.026164e+01,1.707000e+02
9.311256e+05,1.077692e+01,1.487736e+05,1.721916e+00,9.433129e-01,9.435857e-01,3.305359e-03,1.932431e-08,3.798460e+01,1.080062e-01,3.787659e+01,4.026074e+01,1.707000e+02
9.311356e+05,1.077703e+01,1.487836e+05,1.722032e+00,9.433213e-01,9.435858e-01,3.305552e-03,1.932431e-08,3.798409e+01,1.080062e-01,3.787608e+01,4.025984e+01,1.707000e+02
9.311456e+05,1.077715e+01,1.487936e+05,1.722148e+00,9.433296e-01,9.435860e-01,3.305746e-03,1.932430e-08,3.798358e+01,1.080062e-01,3.787557e+01,4.025895e+01,1.707000e+02
9.311556e+05,1.077726e+01,1.488036e+05,1.722263e+00,9.433380e-01,9.435862e-01,3.305939e-03,1.932430e-08,3.798306e+01,1.080062e-01,3.787506e+01,4.025805e+01,1.707000e+02
9.311656e+05,1.077738e+01,1.488136e+05,1.722379e+00,9.433464e-01,9.435864e-01,3.306132e-03,1.932429e-08,3.798255e+01,1.080062e-01,3.787455e+01,4.025715e+01,1.707000e+02
9.311756e+05,1.077749e+01,1.488236e+05,1.722495e+00,9.433547e-01,9.435866e-01,3.306325e-03,1.932429e-08,3.798204e+01,1.080062e-01,3.787403e+01,4.025625e+01,1.707000e+02
9.311856e+05,1.077761e+01,1.488336e+05,1.722611e+00,9.433631e-01,9.435868e-01,3.306519e-03,1.932428e-08,3.798153e+01,1.080062e-01,3.787352e+01,4.025535e+01,1.707000e+02
9.311956e+05,1.077773e+01,1.488436e+05,1.722726e+00,9.433714e-01,9.435869e-01,3.306712e-03,1.932428e-08,3.798102e+01,1.080062e-01,3.787301e+01,4.025445e+01,1.707000e+02
9.312056e+05,1.077784e+01,1.488536e+05,1.722842e+00,9.433798e-01,9.435871e-01,3.306905e-03,1.932427e-08,3.798050e+01,1.080062e-01,3.787250e+01,4.025355e+01,1.707000e+02
9.312156e+05,1.077796e+01,1.488636e+05,1.722958e+00,9.433882e-01,9.435873e-01,3.307098e-03,1.932427e-08,3.797999e+01,1.080062e-01,3.787199e+01,4.025265e+01,1.707000e+02
9.312256e+05,1.077807e+01,1.488736e+05,1.723074e+00,9.433965e-01,9.435875e-01,3.307292e-03,1.932426e-08,3.797948e+01,1.080062e-01,3.787147e+01,4.025176e+01,1.707000e+02
9.312356e+05,1.077819e+01,1.488836e+05,1.723189e+00,9.434049e-01,9.435877e-01,3.307485e-03,1.932426e-08,3.797897e+01,1.080062e-01,3.787096e+01,4.025086e+01,1.707000e+02
9.312456e+05,1.077831e+01,1.488936e+05,1.723305e+00,9.434133e-01,9.435878e-01,3.307678e-03,1.932425e-08,3.797846e+01,1.080062e-01,3.787045e+01,4.024996e+01,1.707000e+02
9.312556e+05,1.077842e+01,1.489036e+05,1.723421e+00,9.434216e-01,9.435880e-01,3.307871e-03,1.932424e-08,3.797794e+01,1.080062e-01,3.786994e+01,4.024906e+01,1.707000e+02
9.312656e+05,1.077854e+01,1.489136e+05,1.723537e+00,9.434300e-01,9.435882e-01,3.308065e-03,1.932424e-08,3.797743e+01,1.080062e-01,3.786943e+01,4.024816e+01,1.707000e+02
9.312756e+05,1.077865e+01,1.489236e+05,1.723652e+00,9.434383e-01,9.435884e-01,3.308258e-03,1.932423e-08,3.797692e+01,1.080062e-01,3.786891e+01,4.024726e+01,1.707000e+02
9.312856e+05,1.077877e+01,1.489336e+05,1.723768e+00,9.434467e-01,9.435886e-01,3.308451e-03,1.932423e-08,3.797641e+01,1.080062e-01,3.786840e+01,4.024637e+01,1.707000e+02
9.312956e+05,1.077888e+01,1.489436e+05,1.723884e+00,9.434551e-01,9.435888e-01,3.308644e-03,1.932422e-08,3.797590e+01,1.080062e-01,3.786789e+01,4.024547e+01,1.707000e+02
9.313056e+05,1.077900e+01,1.489536e+05,1.724000e+00,9.434633e-01,9.435889e-01,3.308838e-03,1.932422e-08,3.797538e+01,1.080062e-01,3.786738e+01,4.024457e+01,1.707000e+02
9.313156e+05,1.077912e+01,1.489636e+05,1.724115e+00,9.434679e-01,9.435891e-01,3.309031e-03,1.932421e-08,3.797493e+01,1.080062e-01,3.786693e+01,4.024390e+01,1.706998e+02
9.313256e+05,1.077923e+01,1.489736e+05,1.724231e+00,9.434615e-01,9.435893e-01,3.309224e-03,1.932421e-08,3.797570e+01,1.080062e-01,3.786770e+01,4.024499e+01,1.706958e+02
9.313356e+05,1.077935e+01,1.489836e+05,1.724347e+00,9.434551e-01,9.435895e-01,3.309417e-03,1.932420e-08,3.797647e+01,1.080062e-01,3.786847e+01,4.024608e+01,1.706918e+02
9.313456e+05,1.077946e+01,1.489936e+05,1.724463e+00,9.434487e-01,9.435897e-01,3.309611e-03,1.932420e-08,3.797724e+01,1.080062e-01,3.786924e+01,4.024717e+01,1.706878e+02
9.313556e+05,1.077958e+01,1.490036e+05,1.724578e+00,9.434423e-01,9.435899e-01,3.309804e-03,1.932419e-08,3.797801e+01,1.080062e-01,3.787001e+01,4.024826e+01,1.706838e+02
9.313656e+05,1.077969e+01,1.490136e+05,1.724694e+00,9.434359e-01,9.435900e-01,3.309997e-03,1.932419e-08,3.797879e+01,1.080062e-01,3.787078e+01,4.024934e+01,1.706798e+02
9.313756e+05,1.077981e+01,1.490236e+05,1.724810e+00,9.434295e-01,9.435902e-01,3.310190e-03,1.932418e-08,3.797956e+01,1.080062e-01,3.787155e+01,4.025043e+01,1.706758e+02
9.313856e+05,1.077993e+01,1.490336e+05,1.724926e+00,9.434231e-01,9.435904e-01,3.310384e-03,1.932418e-08,3.798033e+01,1.080062e-01,3.787232e+01,4.025152e+01,1.706718e+02
9.313956e+05,1.078004e+01,1.490436e+05,1.725041e+00,9.434166e-01,9.435906e-01,3.310577e-03,1.932417e-08,3.798110e+01,1.080062e-01,3.787309e+01,4.025261e+01,1.706678e+02
9.314056e+05,1.078016e+01,1.490536e+05,1.725157e+00,9.434102e-01,9.435908e-01,3.310770e-03,1.932417e-08,3.798187e+01,1.080062e-01,3.787386e+01,4.025370e+01,1.706638e+02
9.314156e+05,1.078027e+01,1.490636e+05,1.725273e+00,9.434038e-01,9.435909e-01,3.310963e-03,1.932416e-08,3.798264e+01,1.080062e-01,3.787463e+01,4.025479e+01,1.706598e+02
9.314256e+05,1.078039e+01,1.490736e+05,1.725389e+00,9.433974e-01,9.435911e-01,3.311157e-03,1.932415e-08,3.798341e+01,1.080062e-01,3.787540e+01,4.025588e+01,1.706558e+02
9.314356e+05,1.078050e+01,1.490836e+05,1.725504e+00,9.433910e-01,9.435913e-01,3.311350e-03,1.932415e-08,3.798418e+01,1.080062e-01,3.787617e+01,4.025697e+01,1.706518e+02
9.314456e+05,1.078062e+01,1.490936e+05,1.725620e+00,9.433846e-01,9.435915e-01,3.311543e-03,1.932414e-08,3.798495e+01,1.080062e-01,3.787694e+01,4.025806e+01,1.706478e+02
9.314556e+05,1.078074e+01,1.491036e+05,1.725736e+00,9.433782e-01,9.435917e-01,3.311736e-03,1.932414e-08,3.798572e+01,1.080062e-01,3.787771e+01,4.025915e+01,1.706437e+02
9.314656e+05,1.078085e+01,1.491136e+05,1.725851e+00,9.433718e-01,9.435919e-01,3.311930e-03,1.932413e-08,3.798649e+01,1.080062e-01,3.787848e+01,4.026024e+01,1.706397e+02
9.314756e+05,1.078097e+01,1.491236e+05,1.725967e+00,9.433654e-01,9.435920e-01,3.312123e-03,1.932413e-08,3.798726e+01,1.080062e-01,3.787926e+01,4.026133e+01,1.706357e+02
9.314856e+05,1.078108e+01,1.491336e+05,1.726083e+00,9.433590e-01,9.435922e-01,3.312316e-03,1.932412e-08,3.798803e+01,1.080062e-01,3.788003e+01,4.026242e+01,1.706317e+02
9.314956e+05,1.078120e+01,1.491436e+05,1.726199e+00,9.433526e-01,9.435924e-01,3.312509e-03,1.932412e-08,3.798880e+01,1.080062e-01,3.788080e+01,4.026351e+01,1.706277e+02
9.315056e+05,1.078131e+01,1.491536e+05,1.726314e+00,9.433462e-01,9.435926e-01,3.312703e-03,1.932411e-08,3.798957e+01,1.080062e-01,3.788157e+01,4.026460e+01,1.706237e+02
9.315156e+05,1.078143e+01,1.491636e+05,1.726430e+00,9.433398e-01,9.435928e-01,3.312896e-03,1.932411e-08,3.799034e+01,1.080062e-01,3.788234e+01,4.026569e+01,1.706197e+02
9.315256e+05,1.078155e+01,1.491736e+05,1.726546e+00,9.433333e-01,9.435930e-01,3.313089e-03,1.932410e-08,3.799111e+01,1.080062e-01,3.788311e+01,4.026678e+01,1.706157e+02
9.315356e+05,1.078166e+01,1.491836e+05,1.726662e+00,9.433269e-01,9.435931e-01,3.313282e-03,1.932410e-08,3.799189e+01,1.080062e-01,3.788388e+01,4.026787e+01,1.706117e+02
9.315456e+05,1.078178e+01,1.491936e+05,1.726777e+00,9.433205e-01,9.435933e-01,3.313476e-03,1.932409e-08,3.799266e+01,1.080062e-01,3.788465e+01,4.026896e+01,1.706077e+02
9.315556e+05,1.078189e+01,1.492036e+05,1.726893e+00,9.433146e-01,9.435935e-01,3.313669e-03,1.932409e-08,3.799343e+01,1.080062e-01,3.788542e+01,4.027003e+01,1.706037e+02
9.315656e+05,1.078201e+01,1.492136e+05,1.727009e+00,9.433159e-01,9.435937e-01,3.313862e-03,1.932408e-08,3.799408e+01,1.080062e-01,3.788607e+01,4.027066e+01,1.706003e+02
9.315756e+05,1.078212e+01,1.492236e+05,1.727125e+00,9.433331e-01,9.435939e-01,3.314055e-03,1.932408e-08,3.799331e+01,1.080062e-01,3.788530e+01,4.026911e+01,1.706043e+02
9.315856e+05,1.078224e+01,1.492336e+05,1.727240e+00,9.433502e-01,9.435940e-01,3.314248e-03,1.932407e-08,3.799254e+01,1.080062e-01,3.788453e+01,4.026757e+01,1.706083e+02
9.315956e+05,1.078236e+01,1.492436e+05,1.727356e+00,9.433674e-01,9.435942e-01,3.314442e-03,1.932407e-08,3.799177e+01,1.080062e-01,3.788376e+01,4.026602e+01,1.706123e+02
9.316056e+05,1.078247e+01,1.492536e+05,1.727472e+00,9.433846e-01,9.435944e-01,3.314635e-03,1.932406e-08,3.799100e+01,1.080062e-01,3.788299e+01,4.026447e+01,1.706163e+02
9.316156e+05,1.078259e+01,1.492636e+05,1.727588e+00,9.434017e-01,9.435946e-01,3.314828e-03,1.932405e-08,3.799023e+01,1.080062e-01,3.788222e+01,4.026293e+01,1.706203e+02
9.316256e+05,1.078270e+01,1.492736e+05,1.727703e+00,9.434189e-01,9.435948e-01,3.315021e-03,1.932405e-08,3.798945e+01,1.080062e-01,3.788145e+01,4.026138e+01,1.706243e+02
9.316356e+05,1.078282e+01,1.492836e+05,1.727819e+00,9.434360e-01,9.435950e-01,3.315215e-03,1.932404e-08,3.798868e+01,1.080062e-01,3.788068e+01,4.025983e+01,1.706283e+02
9.316456e+05,1.078293e+01,1.492936e+05,1.727935e+00,9.434532e-01,9.435951e-01,3.315408e-03,1.932404e-08,3.798791e+01,1.080062e-01,3.787991e+01,4.025828e+01,1.706323e+02
9.316556e+05,1.078305e+01,1.493036e+05,1.728051e+00,9.434703e-01,9.435953e-01,3.315601e-03,1.932403e-08,3.798714e+01,1.080062e-01,3.787914e+01,4.025674e+01,1.706364e+02
9.316656e+05,1.078317e+01,1.493136e+05,1.728166e+00,9.434875e-01,9.435955e-01,3.315794e-03,1.932403e-08,3.798637e+01,1.080062e-01,3.787837e+01,4.025519e+01,1.706404e+02
9.316756e+05,1.078328e+01,1.493236e+05,1.728282e+00,9.435046e-01,9.435957e-01,3.315988e-03,1.932402e-08,3.798560e+01,1.080062e-01,3.787760e+01,4.025364e+01,1.706444e+02
9.316856e+05,1.078340e+01,1.493336e+05,1.728398e+00,9.435218e-01,9.435959e-01,3.316181e-03,1.932402e-08,3.798483e+01,1.080062e-01,3.787683e+01,4.025210e+01,1.706484e+02
9.316956e+05,1.078351e+01,1.493436e+05,1.728514e+00,9.435390e-01,9.435961e-01,3.316374e-03,1.932401e-08,3.798406e+01,1.080062e-01,3.787605e+01,4.025055e+01,1.706524e+02
9.317056e+05,1.078363e+01,1.493536e+05,1.728629e+00,9.435561e-01,9.435962e-01,3.316567e-03,1.932401e-08,3.798329e+01,1.080062e-01,3.787528e+01,4.024900e+01,1.706564e+02
9.317156e+05,1.078375e+01,1.493636e+05,1.728745e+00,9.435733e-01,9.435964e-01,3.316761e-03,1.932400e-08,3.798252e+01,1.080062e-01,3.787451e+01,4.024746e+01,1.706604e+02
9.317256e+05,1.078386e+01,1.493736e+05,1.728861e+00,9.435904e-01,9.435966e-01,3.316954e-03,1.932400e-08,3.798175e+01,1.080062e-01,3.787374e+01,4.024591e+01,1.706644e+02
9.317356e+05,1.078398e+01,1.493836e+05,1.728977e+00,9.436076e-01,9.435968e-01,3.317147e-03,1.932399e-08,3.798098e+01,1.080062e-01,3.787297e+01,4.024436e+01,1.706684e+02
9.317456e+05,1.078409e+01,1.493936e+05,1.729092e+00,9.436247e-01,9.435970e-01,3.317340e-03,1.932399e-08,3.798021e+01,1.080062e-01,3.787220e+01,4.024282e+01,1.706724e+02
9.317556e+05,1.078421e+01,1.494036e+05,1.729208e+00,9.436419e-01,9.435971e-01,3.317534e-03,1.932398e-08,3.797944e+01,1.080062e-01,3.787143e+01,4.024127e+01,1.706764e+02
9.317656e+05,1.078432e+01,1.494136e+05,1.729324e+00,9.436590e-01,9.435973e-01,3.317727e-03,1.932398e-08,3.797867e+01,1.080062e-01,3.787066e+01,4.023973e+01,1.706804e+02
9.317756e+05,1.078444e+01,1.494236e+05,1.729440e+00,9.436762e-01,9.435975e-01,3.317920e-03,1.932397e-08,3.797790e+01,1.080062e-01,3.786989e+01,4.023818e+01,1.706844e+02
9.317856e+05,1.078456e+01,1.494336e+05,1.729555e+00,9.436934e-01,9.435977e-01,3.318113e-03,1.932397e-08,3.797713e+01,1.080062e-01,3.786912e+01,4.023663e+01,1.706884e+02
9.317956e+05,1.078467e+01,1.494436e+05,1.729671e+00,9.437105e-01,9.435979e-01,3.318307e-03,1.932396e-08,3.797635e+01,1.080062e-01,3.786835e+01,4.023509e+01,1.706924e+02
9.318056e+05,1.078479e+01,1.494536e+05,1.729787e+00,9.437277e-01,9.435981e-01,3.318500e-03,1.932396e-08,3.797558e+01,1.080062e-01,3.786758e+01,4.023354e+01,1.706964e+02
9.318156e+05,1.078490e+01,1.494636e+05,1.729903e+00,9.437422e-01,9.435982e-01,3.318693e-03,1.932395e-08,3.797501e+01,1.080062e-01,3.786700e+01,4.023231e+01,1.707004e+02
9.318256e+05,1.078502e+01,1.494736e+05,1.730018e+00,9.437353e-01,9.435984e-01,3.318886e-03,1.932395e-08,3.797603e+01,1.080062e-01,3.786802e+01,4.023369e+01,1.707044e+02
9.318356e+05,1.078513e+01,1.494836e+05,1.730134e+00,9.437285e-01,9.435986e-01,3.319080e-03,1.932394e-08,3.797706e+01,1.080062e-01,3.786905e+01,4.023507e+01,1.707084e+02
9.318456e+05,1.078525e+01,1.494936e+05,1.730250e+00,9.437216e-01,9.435988e-01,3.319273e-03,1.932394e-08,3.797808e+01,1.080062e-01,3.787007e+01,4.023644e+01,1.707124e+02
9.318556e+05,1.078537e+01,1.495036e+05,1.730365e+00,9.437147e-01,9.435990e-01,3.319466e-03,1.932393e-08,3.797910e+01,1.080062e-01,3.787110e+01,4.023782e+01,1.707164e+02
9.318656e+05,1.078548e+01,1.495136e+05,1.730481e+00,9.437078e-01,9.435992e-01,3.319659e-03,1.932392e-08,3.798013e+01,1.080062e-01,3.787212e+01,4.023920e+01,1.707204e+02
9.318756e+05,1.078560e+01,1.495236e+05,1.730597e+00,9.437010e-01,9.435993e-01,3.319853e-03,1.932392e-08,3.798115e+01,1.080062e-01,3.787314e+01,4.024058e+01,1.707244e+02
9.318856e+05,1.078571e+01,1.495336e+05,1.730713e+00,9.436941e-01,9.435995e-01,3.320046e-03,1.932391e-08,3.798217e+01,1.080062e-01,3.787417e+01,4.024195e+01,1.707284e+02
9.318956e+05,1.078583e+01,1.495436e+05,1.730828e+00,9.436872e-01,9.435997e-01,3.320239e-03,1.932391e-08,3.798320e+01,1.080062e-01,3.787519e+01,4.024333e+01,1.707324e+02
9.319056e+05,1.078594e+01,1.495536e+05,1.730944e+00,9.436804e-01,9.435999e-01,3.320432e-03,1.932390e-08,3.798422e+01,1.080062e-01,3.787622e+01,4.024471e+01,1.707364e+02
9.319156e+05,1.078606e+01,1.495636e+05,1.731060e+00,9.436735e-01,9.436001e-01,3.320626e-03,1.932390e-08,3.798525e+01,1.080062e-01,3.787724e+01,4.024608e+01,1.707403e+02
9.319256e+05,1.078618e+01,1.495736e+05,1.731176e+00,9.436666e-01,9.436002e-01,3.320819e-03,1.932389e-08,3.798627e+01,1.080062e-01,3.787826e+01,4.024746e+01,1.707443e+02
9.319356e+05,1.078629e+01,1.495836e+05,1.731291e+00,9.436597e-01,9.436004e-01,3.321012e-03,1.932389e-08,3.798729e+01,1.080062e-01,3.787929e+01,4.024884e+01,1.707483e+02
9.319456e+05,1.078641e+01,1.495936e+05,1.731407e+00,9.436529e-01,9.436006e-01,3.321205e-03,1.932388e-08,3.798832e+01,1.080062e-01,3.788031e+01,4.025022e+01,1.707523e+02
9.319556e+05,1.078652e+01,1.496036e+05,1.731523e+00,9.436460e-01,9.436008e-01,3.321399e-03,1.932388e-08,3.798934e+01,1.080062e-01,3.788134e+01,4.025159e+01,1.707563e+02
9.319656e+05,1.078664e+01,1.496136e+05,1.731639e+00,9.436391e-01,9.436010e-01,3.321592e-03,1.932387e-08,3.799037e+01,1.080062e-01,3.788236e+01,4.025297e+01,1.707603e+02
9.319756e+05,1.078675e+01,1.496236e+05,1.731754e+00,9.436322e-01,9.436012e-01,3.321785e-03,1.932387e-08,3.799139e+01,1.080062e-01,3.788338e+01,4.025435e+01,1.707643e+02
9.319856e+05,1.078687e+01,1.496336e+05,1.731870e+00,9.436254e-01,9.436013e-01,3.321978e-03,1.932386e-08,3.799241e+01,1.080062e-01,3.788441e+01,4.025573e+01,1.707683e+02
9.319956e+05,1.078699e+01,1.496436e+05,1.731986e+00,9.436185e-01,9.436015e-01,3.322172e-03,1.932386e-08,3.799344e+01,1.080062e-01,3.788543e+01,4.025710e+01,1.707723e+02
9.320056e+05,1.078710e+01,1.496536e+05,1.732102e+00,9.436116e-01,9.436017e-01,3.322365e-03,1.932385e-08,3.799446e+01,1.080062e-01,3.788646e+01,4.025848e+01,1.707763e+02
9.320156e+05,1.078722e+01,1.496636e+05,1.732217e+00,9.436047e-01,9.436019e-01,3.322558e-03,1.932385e-08,3.799549e+01,1.080062e-01,3.788748e+01,4.025986e+01,1.707803e+02
9.320256e+05,1.078733e+01,1.496736e+05,1.732333e+00,9.435979e-01,9.436021e-01,3.322751e-03,1.932384e-08,3.799651e+01,1.080062e-01,3.788850e+01,4.026124e+01,1.707842e+02
9.320356e+05,1.078745e+01,1.496836e+05,1.732449e+00,9.435910e-01,9.436023e-01,3.322944e-03,1.932384e-08,3.799753e+01,1.080062e-01,3.788953e+01,4.026262e+01,1.707882e+02
9.320456e+05,1.078756e+01,1.496936e+05,1.732565e+00,9.435841e-01,9.436024e-01,3.323138e-03,1.932383e-08,3.799856e+01,1.080062e-01,3.789055e+01,4.026399e+01,1.707922e+02
9.320556e+05,1.078768e+01,1.497036e+05,1.732680e+00,9.435769e-01,9.436026e-01,3.323331e-03,1.932383e-08,3.799958e+01,1.080062e-01,3.789158e+01,4.026538e+01,1.707962e+02
9.320656e+05,1.078780e+01,1.497136e+05,1.732796e+00,9.435640e-01,9.436028e-01,3.323524e-03,1.932382e-08,3.800045e+01,1.080062e-01,3.789245e+01,4.026686e+01,1.707998e+02
9.320756e+05,1.078791e+01,1.497236e+05,1.732912e+00,9.435585e-01,9.436030e-01,3.323717e-03,1.932382e-08,3.799857e+01,1.080062e-01,3.789056e+01,4.026510e+01,1.707958e+02
9.320856e+05,1.078803e+01,1.497336e+05,1.733028e+00,9.435529e-01,9.436032e-01,3.323911e-03,1.932381e-08,3.799669e+01,1.080062e-01,3.788868e+01,4.026334e+01,1.707918e+02
9.320956e+05,1.078814e+01,1.497436e+05,1.733143e+00,9.435473e-01,9.436033e-01,3.324104e-03,1.932381e-08,3.799480e+01,1.080062e-01,3.788680e+01,4.026158e+01,1.707878e+02
9.321056e+05,1.078826e+01,1.497536e+05,1.733259e+00,9.435417e-01,9.436035e-01,3.324297e-03,1.932380e-08,3.799292e+01,1.080062e-01,3.788491e+01,4.025982e+01,1.707838e+02
9.321156e+05,1.078837e+01,1.497636e+05,1.733375e+00,9.435361e-01,9.436037e-01,3.324490e-03,1.932380e-08,3.799103e+01,1.080062e-01,3.788303e+01,4.025806e+01,1.707798e+02
9.321256e+05,1.078849e+01,1.497736e+05,1.733491e+00,9.435305e-01,9.436039e-01,3.324684e-03,1.932379e-08,3.798915e+01,1.080062e-01,3.788114e+01,4.025630e+01,1.707758e+02
9.321356e+05,1.078861e+01,1.497836e+05,1.733606e+00,9.435249e-01,9.436041e-01,3.324877e-03,1.932379e-08,3.798727e+01,1.080062e-01,3.787926e+01,4.025455e+01,1.707718e+02
9.321456e+05,1.078872e+01,1.497936e+05,1.733722e+00,9.435193e-01,9.436043e-01,3.325070e-03,1.932378e-08,3.798538e+01,1.080062e-01,3.787738e+01,4.025279e+01,1.707677e+02
9.321556e+05,1.078884e+01,1.498036e+05,1.733838e+00,9.435137e-01,9.436044e-01,3.325263e-03,1.932378e-08,3.798350e+01,1.080062e-01,3.787549e+01,4.025103e+01,1.707637e+02
9.321656e+05,1.078895e+01,1.498136e+05,1.733954e+00,9.435081e-01,9.436046e-01,3.325457e-03,1.932377e-08,3.798162e+01,1.080062e-01,3.787361e+01,4.024927e+01,1.707597e+02
9.321756e+05,1.078907e+01,1.498236e+05,1.734069e+00,9.435026e-01,9.436048e-01,3.325650e-03,1.932377e-08,3.797973e+01,1.080062e-01,3.787173e+01,4.024751e+01,1.707557e+02
9.321856e+05,1.078919e+01,1.498336e+05,1.734185e+00,9.434970e-01,9.436050e-01,3.325843e-03,1.932376e-08,3.797785e+01,1.080062e-01,3.786984e+01,4.024575e+01,1.707517e+02
9.321956e+05,1.078930e+01,1.498436e+05,1.734301e+00,9.434914e-01,9.436052e-01,3.326036e-03,1.932376e-08,3.797596e+01,1.080062e-01,3.786796e+01,4.024399e+01,1.707477e+02
9.322056e+05,1.078942e+01,1.498536e+05,1.734416e+00,9.434858e-01,9.436054e-01,3.326230e-03,1.932375e-08,3.797408e+01,1.080062e-01,3.786607e+01,4.024223e+01,1.707437e+02
9.322156e+05,1.078953e+01,1.498636e+05,1.734532e+00,9.434802e-01,9.436055e-01,3.326423e-03,1.932375e-08,3.797220e+01,1.080062e-01,3.786419e+01,4.024048e+01,1.707397e+02
9.322256e+05,1.078965e+01,1.498736e+05,1.734648e+00,9.434746e-01,9.436057e-01,3.326616e-03,1.932374e-08,3.797031e+01,1.080062e-01,3.786231e+01,4.023872e+01,1.707357e+02
9.322356e+05,1.078976e+01,1.498836e+05,1.734764e+00,9.434690e-01,9.436059e-01,3.326809e-03,1.932373e-08,3.796843e+01,1.080062e-01,3.786042e+01,4.023696e+01,1.707317e+02
9.322456e+05,1.078988e+01,1.498936e+05,1.734879e+00,9.434634e-01,9.436061e-01,3.327003e-03,1.932373e-08,3.796655e+01,1.080062e-01,3.785854e+01,4.023520e+01,1.707277e+02
9.322556e+05,1.079000e+01,1.499036e+05,1.734995e+00,9.434578e-01,9.436063e-01,3.327196e-03,1.932372e-08,3.796466e+01,1.080062e-01,3.785666e+01,4.023344e+01,1.707237e+02
9.322656e+05,1.079011e+01,1.499136e+05,1.735111e+00,9.434523e-01,9.436064e-01,3.327389e-03,1.932372e-08,3.796278e+01,1.080062e-01,3.785477e+01,4.023168e+01,1.707197e+02
9.322756e+05,1.079023e+01,1.499236e+05,1.735227e+00,9.434467e-01,9.436066e-01,3.327582e-03,1.932371e-08,3.796089e+01,1.080062e-01,3.785289e+01,4.022992e+01,1.707157e+02
9.322856e+05,1.079034e+01,1.499336e+05,1.735342e+00,9.434411e-01,9.436068e-01,3.327776e-03,1.932371e-08,3.795901e+01,1.080062e-01,3.785100e+01,4.022816e+01,1.707117e+02
9.322956e+05,1.079046e+01,1.499436e+05,1.735458e+00,9.434355e-01,9.436070e-01,3.327969e-03,1.932370e-08,3.795713e+01,1.080062e-01,3.784912e+01,4.022641e+01,1.707077e+02
9.323056e+05,1.079057e+01,1.499536e+05,1.735574e+00,9.434299e-01,9.436072e-01,3.328162e-03,1.932370e-08,3.795524e+01,1.080062e-01,3.784724e+01,4.022465e+01,1.707037e+02
9.323156e+05,1.079069e+01,1.499636e+05,1.735690e+00,9.434250e-01,9.436074e-01,3.328355e-03,1.932369e-08,3.795357e+01,1.080062e-01,3.784556e+01,4.022308e+01,1.706997e+02
9.323256e+05,1.079081e+01,1.499736e+05,1.735805e+00,9.434277e-01,9.436075e-01,3.328549e-03,1.932369e-08,3.795417e+01,1.080062e-01,3.784616e+01,4.022360e+01,1.706956e+02
9.323356e+05,1.079092e+01,1.499836e+05,1.735921e+00,9.434304e-01,9.436077e-01,3.328742e-03,1.932368e-08,3.795477e+01,1.080062e-01,3.784676e+01,4.022412e+01,1.706916e+02
9.323456e+05,1.079104e+01,1.499936e+05,1.736037e+00,9.434331e-01,9.436079e-01,3.328935e-03,1.932368e-08,3.795537e+01,1.080062e-01,3.784737e+01,4.022465e+01,1.706876e+02
9.323556e+05,1.079115e+01,1.500036e+05,1.736153e+00,9.434358e-01,9.436081e-01,3.329128e-03,1.932367e-08,3.795597e+01,1.080062e-01,3.784797e+01,4.022517e+01,1.706836e+02
9.323656e+05,1.079127e+01,1.500136e+05,1.736268e+00,9.434385e-01,9.436083e-01,3.329321e-03,1.932367e-08,3.795657e+01,1.080062e-01,3.784857e+01,4.022569e+01,1.706796e+02
9.323756e+05,1.079138e+01,1.500236e+05,1.736384e+00,9.434412e-01,9.436085e-01,3.329515e-03,1.932366e-08,3.795718e+01,1.080062e-01,3.784917e+01,4.022621e+01,1.706756e+02
9.323856e+05,1.079150e+01,1.500336e+05,1.736500e+00,9.434440e-01,9.436086e-01,3.329708e-03,1.932366e-08,3.795778e+01,1.080062e-01,3.784977e+01,4.022673e+01,1.706715e+02
9.323956e+05,1.079162e+01,1.500436e+05,1.736616e+00,9.434467e-01,9.436088e-01,3.329901e-03,1.932365e-08,3.795838e+01,1.080062e-01,3.785037e+01,4.022726e+01,1.706675e+02
9.324056e+05,1.079173e+01,1.500536e+05,1.736731e+00,9.434494e-01,9.436090e-01,3.330094e-03,1.932365e-08,3.795898e+01,1.080062e-01,3.785097e+01,4.022778e+01,1.706635e+02
9.324156e+05,1.079185e+01,1.500636e+05,1.736847e+00,9.434521e-01,9.436092e-01,3.330288e-03,1.932364e-08,3.795958e+01,1.080062e-01,3.785158e+01,4.022830e+01,1.706595e+02
9.324256e+05,1.079196e+01,1.500736e+05,1.736963e+00,9.434548e-01,9.436094e-01,3.330481e-03,1.932364e-08,3.796018e+01,1.080062e-01,3.785218e+01,4.022882e+01,1.706555e+02
9.324356e+05,1.079208e+01,1.500836e+05,1.737079e+00,9.434575e-01,9.436095e-01,3.330674e-03,1.932363e-08,3.796078e+01,1.080062e-01,3.785278e+01,4.022935e+01,1.706514e+02
9.324456e+05,1.079219e+01,1.500936e+05,1.737194e+00,9.434602e-01,9.436097e-01,3.330867e-03,1.932363e-08,3.796139e+01,1.080062e-01,3.785338e+01,4.022987e+01,1.706474e+02
9.324556e+05,1.079231e+01,1.501036e+05,1.737310e+00,9.434629e-01,9.436099e-01,3.331061e-03,1.932362e-08,3.796199e+01,1.080062e-01,3.785398e+01,4.023039e+01,1.706434e+02
9.324656e+05,1.079243e+01,1.501136e+05,1.737426e+00,9.434656e-01,9.436101e-01,3.331254e-03,1.932362e-08,3.796259e+01,1.080062e-01,3.785458e+01,4.023091e+01,1.706394e+02
9.324756e+05,1.079254e+01,1.501236e+05,1.737542e+00,9.434684e-01,9.436103e-01,3.331447e-03,1.932361e-08,3.796319e+01,1.080062e-01,3.785518e+01,4.023143e+01,1.706354e+02
9.324856e+05,1.079266e+01,1.501336e+05,1.737657e+00,9.434711e-01,9.436105e-01,3.331640e-03,1.932361e-08,3.796379e+01,1.080062e-01,3.785579e+01,4.023196e+01,1.706313e+02
9.324956e+05,1.079277e+01,1.501436e+05,1.737773e+00,9.434738e-01,9.436106e-01,3.331834e-03,1.932360e-08,3.796439e+01,1.080062e-01,3.785639e+01,4.023248e+01,1.706273e+02
9.325056e+05,1.079289e+01,1.501536e+05,1.737889e+00,9.434765e-01,9.436108e-01,3.332027e-03,1.932360e-08,3.796499e+01,1.080062e-01,3.785699e+01,4.023300e+01,1.706233e+02
9.325156e+05,1.079300e+01,1.501636e+05,1.738005e+00,9.434792e-01,9.436110e-01,3.332220e-03,1.932359e-08,3.796560e+01,1.080062e-01,3.785759e+01,4.023352e+01,1.706193e+02
9.325256e+05,1.079312e+01,1.501736e+05,1.738120e+00,9.434819e-01,9.436112e-01,3.332413e-03,1.932359e-08,3.796620e+01,1.080062e-01,3.785819e+01,4.023404e+01,1.706153e+02
9.325356e+05,1.079324e+01,1.501836e+05,1.738236e+00,9.434846e-01,9.436114e-01,3.332607e-03,1.932358e-08,3.796680e+01,1.080062e-01,3.785879e+01,4.023457e+01,1.706112e+02
9.325456e+05,1.079335e+01,1.501936e+05,1.738352e+00,9.434873e-01,9.436116e-01,3.332800e-03,1.932358e-08,3.796740e+01,1.080062e-01,3.785939e+01,4.023509e+01,1.706072e+02
9.325556e+05,1.079347e+01,1.502036e+05,1.738468e+00,9.434907e-01,9.436117e-01,3.332993e-03,1.932357e-08,3.796800e+01,1.080062e-01,3.786000e+01,4.023558e+01,1.706032e+02
9.325656e+05,1.079358e+01,1.502136e+05,1.738583e+00,9.434969e-01,9.436119e-01,3.333186e-03,1.932357e-08,3.796836e+01,1.080062e-01,3.786036e+01,4.023570e+01,1.706000e+02
9.325756e+05,1.079370e+01,1.502236e+05,1.738699e+00,9.435040e-01,9.436121e-01,3.333380e-03,1.932356e-08,3.796777e+01,1.080062e-01,3.785976e+01,4.023477e+01,1.706000e+02
9.325856e+05,1.079381e+01,1.502336e+05,1.738815e+00,9.435111e-01,9.436123e-01,3.333573e-03,1.932356e-08,3.796717e+01,1.080062e-01,3.785917e+01,4.023384e+01,1.706000e+02
9.325956e+05,1.079393e+01,1.502436e+05,1.738930e+00,9.435182e-01,9.436125e-01,3.333766e-03,1.932355e-08,3.796658e+01,1.080062e-01,3.785857e+01,4.023290e+01,1.706000e+02
9.326056e+05,1.079405e+01,1.502536e+05,1.739046e+00,9.435253e-01,9.436126e-01,3.333959e-03,1.932355e-08,3.796598e+01,1.080062e-01,3.785798e+01,4.023197e+01,1.706000e+02
9.326156e+05,1.079416e+01,1.502636e+05,1.739162e+00,9.435325e-01,9.436128e-01,3.334152e-03,1.932354e-08,3.796539e+01,1.080062e-01,3.785738e+01,4.023104e+01,1.706000e+02
9.326256e+05,1.079428e+01,1.502736e+05,1.739278e+00,9.435396e-01,9.436130e-01,3.334346e-03,1.932354e-08,3.796479e+01,1.080062e-01,3.785679e+01,4.023010e+01,1.706000e+02
9.326356e+05,1.079439e+01,1.502836e+05,1.739393e+00,9.435467e-01,9.436132e-01,3.334539e-03,1.932353e-08,3.796420e+01,1.080062e-01,3.785619e+01,4.022917e+01,1.706000e+02
9.326456e+05,1.079451e+01,1.502936e+05,1.739509e+00,9.435538e-01,9.436134e-01,3.334732e-03,1.932353e-08,3.796360e+01,1.080062e-01,3.785559e+01,4.022823e+01,1.706000e+02
9.326556e+05,1.079462e+01,1.503036e+05,1.739625e+00,9.435609e-01,9.436136e-01,3.334925e-03,1.932352e-08,3.796301e+01,1.080062e-01,3.785500e+01,4.022730e+01,1.706000e+02
9.326656e+05,1.079474e+01,1.503136e+05,1.739741e+00,9.435681e-01,9.436137e-01,3.335119e-03,1.932352e-08,3.796241e+01,1.080062e-01,3.785440e+01,4.022637e+01,1.706000e+02
9.326756e+05,1.079486e+01,1.503236e+05,1.739856e+00,9.435752e-01,9.436139e-01,3.335312e-03,1.932351e-08,3.796182e+01,1.080062e-01,3.785381e+01,4.022543e+01,1.706000e+02
9.326856e+05,1.079497e+01,1.503336e+05,1.739972e+00,9.435823e-01,9.436141e-01,3.335505e-03,1.932351e-08,3.796122e+01,1.080062e-01,3.785321e+01,4.022450e+01,1.706000e+02
9.326956e+05,1.079509e+01,1.503436e+05,1.740088e+00,9.435894e-01,9.436143e-01,3.335698e-03,1.932350e-08,3.796062e+01,1.080062e-01,3.785262e+01,4.022357e+01,1.706000e+02
9.327056e+05,1.079520e+01,1.503536e+05,1.740204e+00,9.435966e-01,9.436145e-01,3.335892e-03,1.932350e-08,3.796003e+01,1.080062e-01,3.785202e+01,4.022263e+01,1.706000e+02
9.327156e+05,1.079532e+01,1.503636e+05,1.740319e+00,9.436037e-01,9.436147e-01,3.336085e-03,1.932349e-08,3.795943e+01,1.080062e-01,3.785143e+01,4.022170e+01,1.706000e+02
9.327256e+05,1.079544e+01,1.503736e+05,1.740435e+00,9.436108e-01,9.436148e-01,3.336278e-03,1.932349e-08,3.795884e+01,1.080062e-01,3.785083e+01,4.022077e+01,1.706000e+02
9.327356e+05,1.079555e+01,1.503836e+05,1.740551e+00,9.436179e-01,9.436150e-01,3.336471e-03,1.932348e-08,3.795824e+01,1.080062e-01,3.785024e+01,4.021983e+01,1.706000e+02
9.327456e+05,1.079567e+01,1.503936e+05,1.740667e+00,9.436250e-01,9.436152e-01,3.336665e-03,1.932348e-08,3.795765e+01,1.080062e-01,3.784964e+01,4.021890e+01,1.706000e+02
9.327556e+05,1.079578e+01,1.504036e+05,1.740782e+00,9.436322e-01,9.436154e-01,3.336858e-03,1.932347e-08,3.795705e+01,1.080062e-01,3.784905e+01,4.021797e+01,1.706000e+02
9.327656e+05,1.079590e+01,1.504136e+05,1.740898e+00,9.436393e-01,9.436156e-01,3.337051e-03,1.932347e-08,3.795646e+01,1.080062e-01,3.784845e+01,4.021703e+01,1.706000e+02
9.327756e+05,1.079601e+01,1.504236e+05,1.741014e+00,9.436464e-01,9.436157e-01,3.337244e-03,1.932346e-08,3.795586e+01,1.080062e-01,3.784786e+01,4.021610e+01,1.706000e+02
9.327856e+05,1.079613e+01,1.504336e+05,1.741130e+00,9.436535e-01,9.436159e-01,3.337438e-03,1.932346e-08,3.795527e+01,1.080062e-01,3.784726e+01,4.021516e+01,1.706000e+02
9.327956e+05,1.079625e+01,1.504436e+05,1.741245e+00,9.436606e-01,9.436161e-01,3.337631e-03,1.932345e-08,3.795467e+01,1.080062e-01,3.784667e+01,4.021423e+01,1.706000e+02
9.328056e+05,1.079636e+01,1.504536e+05,1.741361e+00,9.436680e-01,9.436163e-01,3.337824e-03,1.932345e-08,3.795408e+01,1.080062e-01,3.784607e+01,4.021329e+01,1.706000e+02
9.328156e+05,1.079648e+01,1.504636e+05,1.741477e+00,9.436779e-01,9.436165e-01,3.338017e-03,1.932344e-08,3.795364e+01,1.080062e-01,3.784564e+01,4.021241e+01,1.706002e+02
9.328256e+05,1.079659e+01,1.504736e+05,1.741593e+00,9.436812e-01,9.436167e-01,3.338211e-03,1.932344e-08,3.795579e+01,1.080062e-01,3.784779e+01,4.021454e+01,1.706043e+02
9.328356e+05,1.079671e+01,1.504836e+05,1.741708e+00,9.436846e-01,9.436168e-01,3.338404e-03,1.932343e-08,3.795794e+01,1.080062e-01,3.784993e+01,4.021668e+01,1.706083e+02
9.328456e+05,1.079682e+01,1.504936e+05,1.741824e+00,9.436879e-01,9.436170e-01,3.338597e-03,1.932343e-08,3.796009e+01,1.080062e-01,3.785208e+01,4.021881e+01,1.706123e+02
9.328556e+05,1.079694e+01,1.505036e+05,1.741940e+00,9.436913e-01,9.436172e-01,3.338790e-03,1.932342e-08,3.796224e+01,1.080062e-01,3.785423e+01,4.022095e+01,1.706163e+02
9.328656e+05,1.079706e+01,1.505136e+05,1.742056e+00,9.436946e-01,9.436174e-01,3.338983e-03,1.932342e-08,3.796438e+01,1.080062e-01,3.785638e+01,4.022308e+01,1.706203e+02
9.328756e+05,1.079717e+01,1.505236e+05,1.742171e+00,9.436980e-01,9.436176e-01,3.339177e-03,1.932341e-08,3.796653e+01,1.080062e-01,3.785853e+01,4.022521e+01,1.706244e+02
9.328856e+05,1.079729e+01,1.505336e+05,1.742287e+00,9.437013e-01,9.436178e-01,3.339370e-03,1.932341e-08,3.796868e+01,1.080062e-01,3.786067e+01,4.022735e+01,1.706284e+02
9.328956e+05,1.079740e+01,1.505436e+05,1.742403e+00,9.437047e-01,9.436179e-01,3.339563e-03,1.932340e-08,3.797083e+01,1.080062e-01,3.786282e+01,4.022948e+01,1.706324e+02
9.329056e+05,1.079752e+01,1.505536e+05,1.742519e+00,9.437080e-01,9.436181e-01,3.339756e-03,1.932340e-08,3.797298e+01,1.080062e-01,3.786497e+01,4.023161e+01,1.706364e+02
9.329156e+05,1.079763e+01,1.505636e+05,1.742634e+00,9.437113e-01,9.436183e-01,3.339950e-03,1.932339e-08,3.797512e+01,1.080062e-01,3.786712e+01,4.023375e+01,1.706404e+02
9.329256e+05,1.079775e+01,1.505736e+05,1.742750e+00,9.437147e-01,9.436185e-01,3.340143e-03,1.932339e-08,3.797727e+01,1.080062e-01,3.786927e+01,4.023588e+01,1.706444e+02
9.329356e+05,1.079787e+01,1.505836e+05,1.742866e+00,9.437180e-01,9.436187e-01,3.340336e-03,1.932339e-08,3.797942e+01,1.080062e-01,3.787141e+01,4.023802e+01,1.706485e+02
9.329456e+05,1.079798e+01,1.505936e+05,1.742982e+00,9.437214e-01,9.436188e-01,3.340529e-03,1.932338e-08,3.798157e+01,1.080062e-01,3.787356e+01,4.024015e+01,1.706525e+02
9.329556e+05,1.079810e+01,1.506036e+05,1.743097e+00,9.437247e-01,9.436190e-01,3.340723e-03,1.932338e-08,3.798372e+01,1.080062e-01,3.787571e+01,4.024228e+01,1.706565e+02
9.329656e+05,1.079821e+01,1.506136e+05,1.743213e+00,9.437281e-01,9.436192e-01,3.340916e-03,1.932337e-08,3.798586e+01,1.080062e-01,3.787786e+01,4.024442e+01,1.706605e+02
9.329756e+05,1.079833e+01,1.506236e+05,1.743329e+00,9.437314e-01,9.436194e-01,3.341109e-03,1.932337e-08,3.798801e+01,1.080062e-01,3.788001e+01,4.024655e+01,1.706645e+02
9.329856e+05,1.079844e+01,1.506336e+05,1.743444e+00,9.437348e-01,9.436196e-01,3.341302e-03,1.932336e-08,3.799016e+01,1.080062e-01,3.788215e+01,4.024868e+01,1.706686e+02
9.329956e+05,1.079856e+01,1.506436e+05,1.743560e+00,9.437381e-01,9.436198e-01,3.341496e-03,1.932336e-08,3.799231e+01,1.080062e-01,3.788430e+01,4.025082e+01,1.706726e+02
9.330056e+05,1.079868e+01,1.506536e+05,1.743676e+00,9.437415e-01,9.436199e-01,3.341689e-03,1.932335e-08,3.799446e+01,1.080062e-01,3.788645e+01,4.025295e+01,1.706766e+02
9.330156e+05,1.079879e+01,1.506636e+05,1.743792e+00,9.437448e-01,9.436201e-01,3.341882e-03,1.932335e-08,3.799660e+01,1.080062e-01,3.788860e+01,4.025509e+01,1.706806e+02
9.330256e+05,1.079891e+01,1.506736e+05,1.743907e+00,9.437482e-01,9.436203e-01,3.342075e-03,1.932334e-08,3.799875e+01,1.080062e-01,3.789075e+01,4.025722e+01,1.706846e+02
9.330356e+05,1.079902e+01,1.506836e+05,1.744023e+00,9.437515e-01,9.436205e-01,3.342269e-03,1.932334e-08,3.800090e+01,1.080062e-01,3.789289e+01,4.025935e+01,1.706887e+02
9.330456e+05,1.079914e+01,1.506936e+05,1.744139e+00,9.437549e-01,9.436207e-01,3.342462e-03,1.932333e-08,3.800305e+01,1.080062e-01,3.789504e+01,4.026149e+01,1.706927e+02
9.330556e+05,1.079925e+01,1.507036e+05,1.744255e+00,9.437576e-01,9.436209e-01,3.342655e-03,1.932333e-08,3.800520e+01,1.080062e-01,3.789719e+01,4.026364e+01,1.706967e+02
9.330656e+05,1.079937e+01,1.507136e+05,1.744370e+00,9.437572e-01,9.436210e-01,3.342848e-03,1.932332e-08,3.800688e+01,1.080509e-01,3.789882e+01,4.026544e+01,1.707000e+02
9.330756e+05,1.079949e+01,1.507236e+05,1.744486e+00,9.437539e-01,9.436212e-01,3.343041e-03,1.932332e-08,3.800637e+01,1.083040e-01,3.789806e+01,4.026502e+01,1.707000e+02
9.330856e+05,1.079960e+01,1.507336e+05,1.744602e+00,9.437507e-01,9.436214e-01,3.343235e-03,1.932331e-08,3.800586e+01,1.085570e-01,3.789730e+01,4.026461e+01,1.707000e+02
9.330956e+05,1.079972e+01,1.507436e+05,1.744718e+00,9.437474e-01,9.436216e-01,3.343428e-03,1.932331e-08,3.800534e+01,1.088101e-01,3.789653e+01,4.026419e+01,1.707000e+02
9.331056e+05,1.079983e+01,1.507536e+05,1.744833e+00,9.437441e-01,9.436218e-01,3.343621e-03,1.932330e-08,3.800483e+01,1.090632e-01,3.789577e+01,4.026377e+01,1.707000e+02
9.331156e+05,1.079995e+01,1.507636e+05,1.744949e+00,9.437409e-01,9.436219e-01,3.343814e-03,1.932330e-08,3.800432e+01,1.093163e-01,3.789501e+01,4.026336e+01,1.707000e+02
9.331256e+05,1.080006e+01,1.507736e+05,1.745065e+00,9.437376e-01,9.436221e-01,3.344008e-03,1.932329e-08,3.800381e+01,1.095693e-01,3.789424e+01,4.026294e+01,1.707000e+02
9.331356e+05,1.080018e+01,1.507836e+05,1.745181e+00,9.437344e-01,9.436223e-01,3.344201e-03,1.932329e-08,3.800330e+01,1.098224e-01,3.789348e+01,4.026252e+01,1.707000e+02
9.331456e+05,1.080030e+01,1.507936e+05,1.745296e+00,9.437311e-01,9.436225e-01,3.344394e-03,1.932328e-08,3.800279e+01,1.100755e-01,3.789272e+01,4.026210e+01,1.707000e+02
9.331556e+05,1.080041e+01,1.508036e+05,1.745412e+00,9.437279e-01,9.436227e-01,3.344587e-03,1.932328e-08,3.800228e+01,1.103286e-01,3.789195e+01,4.026169e+01,1.707000e+02
9.331656e+05,1.080053e+01,1.508136e+05,1.745528e+00,9.437246e-01,9.436229e-01,3.344781e-03,1.932327e-08,3.800177e+01,1.105816e-01,3.789119e+01,4.026127e+01,1.707000e+02
9.331756e+05,1.080064e+01,1.508236e+05,1.745644e+00,9.437213e-01,9.436230e-01,3.344974e-03,1.932327e-08,3.800126e+01,1.108347e-01,3.789043e+01,4.026085e+01,1.707000e+02
9.331856e+05,1.080076e+01,1.508336e+05,1.745759e+00,9.437181e-01,9.436232e-01,3.345167e-03,1.932326e-08,3.800075e+01,1.110878e-01,3.788967e+01,4.026043e+01,1.707000e+02
9.331956e+05,1.080088e+01,1.508436e+05,1.745875e+00,9.437148e-01,9.436234e-01,3.345360e-03,1.932326e-08,3.800024e+01,1.113409e-01,3.788890e+01,4.026002e+01,1.707000e+02
9.332056e+05,1.080099e+01,1.508536e+05,1.745991e+00,9.437116e-01,9.436236e-01,3.345554e-03,1.932325e-08,3.799973e+01,1.115939e-01,3.788814e+01,4.025960e+01,1.707000e+02
9.332156e+05,1.080111e+01,1.508636e+05,1.746107e+00,9.437083e-01,9.436238e-01,3.345747e-03,1.932325e-08,3.799922e+01,1.118470e-01,3.788738e+01,4.025918e+01,1.707000e+02
9.332256e+05,1.080122e+01,1.508736e+05,1.746222e+00,9.437051e-01,9.436240e-01,3.345940e-03,1.932324e-08,3.799871e+01,1.121001e-01,3.788661e+01,4.025877e+01,1.707000e+02
9.332356e+05,1.080134e+01,1.508836e+05,1.746338e+00,9.437018e-01,9.436241e-01,3.346133e-03,1.932324e-08,3.799820e+01,1.123532e-01,3.788585e+01,4.025835e+01,1.707000e+02
9.332456e+05,1.080145e+01,1.508936e+05,1.746454e+00,9.436985e-01,9.436243e-01,3.346327e-03,1.932323e-08,3.799769e+01,1.126062e-01,3.788509e+01,4.025793e+01,1.707000e+02
9.332556e+05,1.080157e+01,1.509036e+05,1.746570e+00,9.436953e-01,9.436245e-01,3.346520e-03,1.932323e-08,3.799718e+01,1.128593e-01,3.788432e+01,4.025751e+01,1.707000e+02
9.332656e+05,1.080169e+01,1.509136e+05,1.746685e+00,9.436920e-01,9.436247e-01,3.346713e-03,1.932322e-08,3.799667e+01,1.131124e-01,3.788356e+01,4.025710e+01,1.707000e+02
9.332756e+05,1.080180e+01,1.509236e+05,1.746801e+00,9.436888e-01,9.436249e-01,3.346906e-03,1.932322e-08,3.799616e+01,1.133655e-01,3.788280e+01,4.025668e+01,1.707000e+02
9.332856e+05,1.080192e+01,1.509336e+05,1.746917e+00,9.436855e-01,9.436250e-01,3.347099e-03,1.932321e-08,3.799565e+01,1.136185e-01,3.788203e+01,4.025626e+01,1.707000e+02
9.332956e+05,1.080203e+01,1.509436e+05,1.747033e+00,9.436823e-01,9.436252e-01,3.347293e-03,1.932321e-08,3.799514e+01,1.138716e-01,3.788127e+01,4.025585e+01,1.707000e+02
9.333056e+05,1.080215e+01,1.509536e+05,1.747148e+00,9.436790e-01,9.436254e-01,3.347486e-03,1.932320e-08,3.799463e+01,1.141247e-01,3.788051e+01,4.025543e+01,1.707000e+02
9.333156e+05,1.080226e+01,1.509636e+05,1.747264e+00,9.436759e-01,9.436256e-01,3.347679e-03,1.932320e-08,3.799413e+01,1.143690e-01,3.787976e+01,4.025502e+01,1.707000e+02
9.333256e+05,1.080238e+01,1.509736e+05,1.747380e+00,9.436759e-01,9.436258e-01,3.347872e-03,1.932320e-08,3.799387e+01,1.143690e-01,3.787950e+01,4.025474e+01,1.707000e+02
9.333356e+05,1.080250e+01,1.509836e+05,1.747496e+00,9.436759e-01,9.436260e-01,3.348066e-03,1.932319e-08,3.799362e+01,1.143690e-01,3.787925e+01,4.025447e+01,1.707000e+02
