Repository: brandonlampe/CS_Data

# Repository for Crushed Salt Data
**Grant No: 456417**

This is a work in progress!

## Repository Content

### Directory Names
A uniform namining structure still in progress, but in general directories are named according to the following:
 - Names contain no spaces, a single underscore "_" will be used as a file name seperator.
 - Files are for the Crushed Salt Project (CSP); therefore, the first three charaters of each file are "CSP".
 - Folders are organized by which frame the test was performed on i.e., A2 or A3.
 - The fifth and sixth charaters of each file name will therefore be "A" followed by the frame number.
 - Files are chronologically labeled in order of tests performed on a specific frame.That is to say numbering is frame specific (e.g., 01, 02,...,nn tests performed on a specific frame)Therefore the final two characters will be the test number.

### Crushed Salt Testing
The bulk of current repo contents are tests on crushed salt performed at Sandia National Laboratory in Albuquerque, NM.  Future contents of this repository include:
 - Photographs of crushed salt samples (pre and post testing)
 - Permeability test results
 - Thermalconductivity test results
 - Porosity test results

File: UNM_WP_HY_175_09/IscoMeasurements/STAGE14/CREEP_FIT/175_09_STAGE14_CREEP_OUT.csv (part 1 of 35)
Analysis by Brandon Lampe, performed on: 2016/07/06 16:12:55
Experimental results below begin at: 2016/04/23 09:54:5
Duration (sec),Duration (day),Elapsed Time (sec),Elapsed Time (day),Interpolated Fractional Density,Fit to Fractional Density,Fit to Volume Strain,Fit to Volume Strain Rate (1/sec),Confining Pressure (MPa),Pore Pressure (MPa),Terzaghi Pressure (MPa),Solid Pressure (MPa),Temperature (C))
1.297728e+06,1.502000e+01,0.000000e+00,0.000000e+00,9.485244e-01,9.482115e-01,-3.298723e-04,-1.566592e-09,2.200862e+01,8.050483e+00,1.395814e+01,2.276612e+01,1.693000e+02
1.297738e+06,1.502012e+01,1.000035e+01,1.157448e-04,9.485244e-01,9.482115e-01,-3.298880e-04,-1.566592e-09,2.201565e+01,8.050483e+00,1.396517e+01,2.277353e+01,1.693000e+02
1.297748e+06,1.502023e+01,2.000070e+01,2.314896e-04,9.485244e-01,9.482115e-01,-3.299037e-04,-1.566592e-09,2.202794e+01,8.050483e+00,1.397746e+01,2.278649e+01,1.693000e+02
1.297758e+06,1.502035e+01,3.000105e+01,3.472344e-04,9.485222e-01,9.482115e-01,-3.299193e-04,-1.566592e-09,2.203413e+01,8.050483e+00,1.398365e+01,2.279304e+01,1.693000e+02
1.297768e+06,1.502046e+01,4.000140e+01,4.629791e-04,9.484480e-01,9.482115e-01,-3.299350e-04,-1.566593e-09,2.202804e+01,8.050483e+00,1.397755e+01,2.278777e+01,1.692973e+02
1.297778e+06,1.502058e+01,5.000175e+01,5.787239e-04,9.484502e-01,9.482114e-01,-3.299507e-04,-1.566593e-09,2.203474e+01,8.050483e+00,1.398426e+01,2.279481e+01,1.692073e+02
1.297788e+06,1.502069e+01,6.000210e+01,6.944687e-04,9.485244e-01,9.482114e-01,-3.299663e-04,-1.566593e-09,2.204101e+01,8.050483e+00,1.399053e+01,2.280026e+01,1.693000e+02
1.297798e+06,1.502081e+01,7.000245e+01,8.102135e-04,9.485244e-01,9.482114e-01,-3.299820e-04,-1.566593e-09,2.204925e+01,8.050483e+00,1.399877e+01,2.280896e+01,1.693000e+02
1.297808e+06,1.502093e+01,8.000280e+01,9.259583e-04,9.485244e-01,9.482114e-01,-3.299977e-04,-1.566593e-09,2.205597e+01,8.050483e+00,1.400549e+01,2.281604e+01,1.693000e+02
1.297818e+06,1.502104e+01,9.000315e+01,1.041703e-03,9.485244e-01,9.482114e-01,-3.300133e-04,-1.566593e-09,2.206200e+01,8.050483e+00,1.401152e+01,2.282239e+01,1.693000e+02
1.297828e+06,1.502116e+01,1.000035e+02,1.157448e-03,9.485244e-01,9.482114e-01,-3.300290e-04,-1.566593e-09,2.206200e+01,8.050483e+00,1.401152e+01,2.282239e+01,1.693000e+02
1.297838e+06,1.502127e+01,1.100038e+02,1.273193e-03,9.485244e-01,9.482114e-01,-3.300447e-04,-1.566593e-09,2.206200e+01,8.056184e+00,1.400582e+01,2.282208e+01,1.693000e+02
1.297848e+06,1.502139e+01,1.200042e+02,1.388937e-03,9.485244e-01,9.482113e-01,-3.300603e-04,-1.566593e-09,2.206200e+01,8.050535e+00,1.401147e+01,2.282239e+01,1.693000e+02
1.297858e+06,1.502150e+01,1.300045e+02,1.504682e-03,9.485244e-01,9.482113e-01,-3.300760e-04,-1.566593e-09,2.206175e+01,8.050483e+00,1.401127e+01,2.282213e+01,1.693000e+02
1.297868e+06,1.502162e+01,1.400049e+02,1.620427e-03,9.485244e-01,9.482113e-01,-3.300917e-04,-1.566593e-09,2.205563e+01,8.050483e+00,1.400515e+01,2.281568e+01,1.693000e+02
1.297878e+06,1.502174e+01,1.500052e+02,1.736172e-03,9.485244e-01,9.482113e-01,-3.301073e-04,-1.566593e-09,2.204847e+01,8.050483e+00,1.399799e+01,2.280813e+01,1.693000e+02
1.297888e+06,1.502185e+01,1.600056e+02,1.851917e-03,9.485244e-01,9.482113e-01,-3.301230e-04,-1.566593e-09,2.203397e+01,8.050483e+00,1.398349e+01,2.279284e+01,1.693000e+02
1.297898e+06,1.502197e+01,1.700059e+02,1.967661e-03,9.485244e-01,9.482113e-01,-3.301387e-04,-1.566593e-09,2.201541e+01,8.050483e+00,1.396493e+01,2.277327e+01,1.693000e+02
1.297908e+06,1.502208e+01,1.800063e+02,2.083406e-03,9.485267e-01,9.482112e-01,-3.301543e-04,-1.566593e-09,2.201558e+01,8.050663e+00,1.396492e+01,2.277341e+01,1.693000e+02
1.297918e+06,1.502220e+01,1.900066e+02,2.199151e-03,9.486066e-01,9.482112e-01,-3.301700e-04,-1.566593e-09,2.203414e+01,8.056783e+00,1.397736e+01,2.279140e+01,1.693000e+02
1.297928e+06,1.502231e+01,2.000070e+02,2.314896e-03,9.486068e-01,9.482112e-01,-3.301857e-04,-1.566593e-09,2.204104e+01,8.050483e+00,1.399056e+01,2.279901e+01,1.693000e+02
1.297938e+06,1.502243e+01,2.100073e+02,2.430641e-03,9.486669e-01,9.482112e-01,-3.302013e-04,-1.566593e-09,2.204931e+01,8.050483e+00,1.399883e+01,2.280680e+01,1.693005e+02
1.297948e+06,1.502255e+01,2.200077e+02,2.546385e-03,9.486429e-01,9.482112e-01,-3.302170e-04,-1.566593e-09,2.206162e+01,8.050483e+00,1.401113e+01,2.282014e+01,1.693970e+02
1.297958e+06,1.502266e+01,2.300080e+02,2.662130e-03,9.486040e-01,9.482112e-01,-3.302327e-04,-1.566593e-09,2.206853e+01,8.050483e+00,1.401804e+01,2.282803e+01,1.693018e+02
1.297968e+06,1.502278e+01,2.400084e+02,2.777875e-03,9.486625e-01,9.482112e-01,-3.302483e-04,-1.566593e-09,2.207471e+01,8.050483e+00,1.402423e+01,2.283364e+01,1.693982e+02
1.297978e+06,1.502289e+01,2.500087e+02,2.893620e-03,9.486268e-01,9.482111e-01,-3.302640e-04,-1.566593e-09,2.207483e+01,8.050483e+00,1.402434e+01,2.283432e+01,1.694000e+02
1.297988e+06,1.502301e+01,2.600091e+02,3.009364e-03,9.485810e-01,9.482111e-01,-3.302797e-04,-1.566593e-09,2.207483e+01,8.050483e+00,1.402434e+01,2.283503e+01,1.694000e+02
1.297998e+06,1.502313e+01,2.700094e+02,3.125109e-03,9.485406e-01,9.482111e-01,-3.302953e-04,-1.566593e-09,2.207455e+01,8.050753e+00,1.402380e+01,2.283536e+01,1.694000e+02
1.298008e+06,1.502324e+01,2.800098e+02,3.240854e-03,9.485734e-01,9.482111e-01,-3.303110e-04,-1.566593e-09,2.206832e+01,8.056782e+00,1.401154e+01,2.282795e+01,1.694007e+02
1.298018e+06,1.502336e+01,2.900101e+02,3.356599e-03,9.485379e-01,9.482111e-01,-3.303267e-04,-1.566593e-09,2.205602e+01,8.050663e+00,1.400535e+01,2.281587e+01,1.694972e+02
1.298028e+06,1.502347e+01,3.000105e+02,3.472344e-03,9.484121e-01,9.482111e-01,-3.303423e-04,-1.566593e-09,2.206816e+01,8.050483e+00,1.401768e+01,2.283064e+01,1.694000e+02
1.298038e+06,1.502359e+01,3.100108e+02,3.588088e-03,9.483947e-01,9.482111e-01,-3.303580e-04,-1.566593e-09,2.205586e+01,8.050483e+00,1.400538e+01,2.281794e+01,1.694000e+02
1.298048e+06,1.502370e+01,3.200112e+02,3.703833e-03,9.483748e-01,9.482110e-01,-3.303737e-04,-1.566593e-09,2.203537e+01,8.056502e+00,1.397887e+01,2.279632e+01,1.694000e+02
1.298058e+06,1.502382e+01,3.300115e+02,3.819578e-03,9.483773e-01,9.482110e-01,-3.303893e-04,-1.566593e-09,2.202150e+01,8.056828e+00,1.396467e+01,2.278163e+01,1.694000e+02
1.298068e+06,1.502394e+01,3.400119e+02,3.935323e-03,9.484582e-01,9.482110e-01,-3.304050e-04,-1.566593e-09,2.202173e+01,8.050483e+00,1.397125e+01,2.278097e+01,1.694044e+02
1.298078e+06,1.502405e+01,3.500122e+02,4.051068e-03,9.485544e-01,9.482110e-01,-3.304207e-04,-1.566593e-09,2.202781e+01,8.050483e+00,1.397732e+01,2.278588e+01,1.695000e+02
1.298088e+06,1.502417e+01,3.600126e+02,4.166812e-03,9.484778e-01,9.482110e-01,-3.304363e-04,-1.566593e-09,2.202162e+01,8.050483e+00,1.397114e+01,2.278054e+01,1.695000e+02
1.298098e+06,1.502428e+01,3.700129e+02,4.282557e-03,9.485551e-01,9.482110e-01,-3.304520e-04,-1.566593e-09,2.204101e+01,8.050483e+00,1.399053e+01,2.279978e+01,1.694043e+02
1.298108e+06,1.502440e+01,3.800133e+02,4.398302e-03,9.486157e-01,9.482110e-01,-3.304676e-04,-1.566593e-09,2.205544e+01,8.050483e+00,1.400496e+01,2.281406e+01,1.695972e+02
1.298118e+06,1.502451e+01,3.900136e+02,4.514047e-03,9.485008e-01,9.482109e-01,-3.304833e-04,-1.566593e-09,2.206169e+01,8.050483e+00,1.401120e+01,2.282243e+01,1.695050e+02
1.298128e+06,1.502463e+01,4.000140e+02,4.629791e-03,9.484750e-01,9.482109e-01,-3.304990e-04,-1.566593e-09,2.206200e+01,8.050483e+00,1.401152e+01,2.282316e+01,1.695000e+02
1.298138e+06,1.502475e+01,4.100143e+02,4.745536e-03,9.485328e-01,9.482109e-01,-3.305146e-04,-1.566593e-09,2.206200e+01,8.050483e+00,1.401152e+01,2.282226e+01,1.695046e+02
1.298148e+06,1.502486e+01,4.200147e+02,4.861281e-03,9.485717e-01,9.482109e-01,-3.305303e-04,-1.566593e-09,2.206200e+01,8.050483e+00,1.401152e+01,2.282166e+01,1.696000e+02
1.298158e+06,1.502498e+01,4.300150e+02,4.977026e-03,9.485267e-01,9.482109e-01,-3.305460e-04,-1.566593e-09,2.206200e+01,8.050483e+00,1.401152e+01,2.282236e+01,1.696000e+02
1.298168e+06,1.502509e+01,4.400154e+02,5.092771e-03,9.485069e-01,9.482109e-01,-3.305616e-04,-1.566593e-09,2.205580e+01,8.050629e+00,1.400517e+01,2.281612e+01,1.696000e+02
1.298178e+06,1.502521e+01,4.500157e+02,5.208515e-03,9.484819e-01,9.482108e-01,-3.305773e-04,-1.566594e-09,2.206192e+01,8.056749e+00,1.400517e+01,2.282263e+01,1.696000e+02
1.298188e+06,1.502532e+01,4.600161e+02,5.324260e-03,9.484423e-01,9.482108e-01,-3.305930e-04,-1.566594e-09,2.205516e+01,8.056620e+00,1.399855e+01,2.281613e+01,1.696000e+02
1.298198e+06,1.502544e+01,4.700164e+02,5.440005e-03,9.484261e-01,9.482108e-01,-3.306086e-04,-1.566594e-09,2.204184e+01,8.050971e+00,1.399087e+01,2.280264e+01,1.696000e+02
1.298208e+06,1.502556e+01,4.800168e+02,5.555750e-03,9.484247e-01,9.482108e-01,-3.306243e-04,-1.566594e-09,2.202939e+01,8.050483e+00,1.397890e+01,2.278956e+01,1.696000e+02
1.298218e+06,1.502567e+01,4.900171e+02,5.671495e-03,9.484255e-01,9.482108e-01,-3.306400e-04,-1.566594e-09,2.201511e+01,8.050562e+00,1.396455e+01,2.277449e+01,1.696000e+02
1.298228e+06,1.502579e+01,5.000175e+02,5.787239e-03,9.484854e-01,9.482108e-01,-3.306556e-04,-1.566594e-09,2.202130e+01,8.056682e+00,1.396462e+01,2.277975e+01,1.696000e+02
1.298238e+06,1.502590e+01,5.100178e+02,5.902984e-03,9.485898e-01,9.482108e-01,-3.306713e-04,-1.566594e-09,2.203465e+01,8.050483e+00,1.398417e+01,2.279254e+01,1.696000e+02
1.298248e+06,1.502602e+01,5.200182e+02,6.018729e-03,9.485723e-01,9.482107e-01,-3.306870e-04,-1.566594e-09,2.204908e+01,8.050483e+00,1.399860e+01,2.280803e+01,1.696000e+02
1.298258e+06,1.502613e+01,5.300185e+02,6.134474e-03,9.485455e-01,9.482107e-01,-3.307026e-04,-1.566594e-09,2.205587e+01,8.050701e+00,1.400517e+01,2.281559e+01,1.696000e+02
1.298268e+06,1.502625e+01,5.400189e+02,6.250219e-03,9.485271e-01,9.482107e-01,-3.307183e-04,-1.566594e-09,2.206152e+01,8.056350e+00,1.400517e+01,2.282153e+01,1.696000e+02
1.298278e+06,1.502637e+01,5.500192e+02,6.365963e-03,9.484914e-01,9.482107e-01,-3.307340e-04,-1.566594e-09,2.206766e+01,8.056828e+00,1.401084e+01,2.282853e+01,1.696000e+02
1.298288e+06,1.502648e+01,5.600196e+02,6.481708e-03,9.484653e-01,9.482107e-01,-3.307496e-04,-1.566594e-09,2.206841e+01,8.056828e+00,1.401159e+01,2.282973e+01,1.696000e+02
1.298298e+06,1.502660e+01,5.700199e+02,6.597453e-03,9.484075e-01,9.482107e-01,-3.307653e-04,-1.566594e-09,2.206841e+01,8.056828e+00,1.401159e+01,2.283063e+01,1.696000e+02
1.298308e+06,1.502671e+01,5.800203e+02,6.713198e-03,9.484586e-01,9.482107e-01,-3.307810e-04,-1.566594e-09,2.206841e+01,8.056828e+00,1.401159e+01,2.282983e+01,1.696027e+02
1.298318e+06,1.502683e+01,5.900206e+02,6.828942e-03,9.484990e-01,9.482106e-01,-3.307966e-04,-1.566594e-09,2.206841e+01,8.056828e+00,1.401159e+01,2.282921e+01,1.696991e+02
1.298328e+06,1.502694e+01,6.000210e+02,6.944687e-03,9.484574e-01,9.482106e-01,-3.308123e-04,-1.566594e-09,2.206841e+01,8.050764e+00,1.401765e+01,2.283018e+01,1.697000e+02
1.298338e+06,1.502706e+01,6.100213e+02,7.060432e-03,9.484364e-01,9.482106e-01,-3.308280e-04,-1.566594e-09,2.206841e+01,8.056322e+00,1.401209e+01,2.283021e+01,1.697000e+02
1.298348e+06,1.502718e+01,6.200217e+02,7.176177e-03,9.484188e-01,9.482106e-01,-3.308436e-04,-1.566594e-09,2.206841e+01,8.056828e+00,1.401159e+01,2.283046e+01,1.697000e+02
1.298358e+06,1.502729e+01,6.300220e+02,7.291922e-03,9.483976e-01,9.482106e-01,-3.308593e-04,-1.566594e-09,2.205659e+01,8.056828e+00,1.399976e+01,2.281832e+01,1.697000e+02
1.298368e+06,1.502741e+01,6.400224e+02,7.407666e-03,9.483961e-01,9.482106e-01,-3.308750e-04,-1.566594e-09,2.204101e+01,8.050617e+00,1.399039e+01,2.280225e+01,1.697000e+02
1.298378e+06,1.502752e+01,6.500227e+02,7.523411e-03,9.483961e-01,9.482105e-01,-3.308906e-04,-1.566594e-09,2.203428e+01,8.050663e+00,1.398361e+01,2.279515e+01,1.697000e+02
1.298388e+06,1.502764e+01,6.600231e+02,7.639156e-03,9.483961e-01,9.482105e-01,-3.309063e-04,-1.566594e-09,2.203428e+01,8.056783e+00,1.397749e+01,2.279482e+01,1.697000e+02
1.298398e+06,1.502775e+01,6.700234e+02,7.754901e-03,9.483954e-01,9.482105e-01,-3.309220e-04,-1.566594e-09,2.203452e+01,8.056588e+00,1.397793e+01,2.279509e+01,1.697000e+02
1.298408e+06,1.502787e+01,6.800238e+02,7.870646e-03,9.483792e-01,9.482105e-01,-3.309376e-04,-1.566594e-09,2.204023e+01,8.050939e+00,1.398929e+01,2.280167e+01,1.697000e+02
1.298418e+06,1.502799e+01,6.900241e+02,7.986390e-03,9.483596e-01,9.482105e-01,-3.309533e-04,-1.566594e-09,2.204827e+01,8.050483e+00,1.399779e+01,2.281048e+01,1.697000e+02
1.298428e+06,1.502810e+01,7.000245e+02,8.102135e-03,9.483333e-01,9.482105e-01,-3.309690e-04,-1.566594e-09,2.204924e+01,8.056374e+00,1.399287e+01,2.281159e+01,1.697000e+02
1.298438e+06,1.502822e+01,7.100248e+02,8.217880e-03,9.483136e-01,9.482105e-01,-3.309846e-04,-1.566594e-09,2.201569e+01,8.050605e+00,1.396509e+01,2.277684e+01,1.697000e+02
1.298448e+06,1.502833e+01,7.200252e+02,8.333625e-03,9.482952e-01,9.482104e-01,-3.310003e-04,-1.566594e-09,2.204944e+01,8.056636e+00,1.399280e+01,2.281238e+01,1.697000e+02
1.298458e+06,1.502845e+01,7.300255e+02,8.449369e-03,9.482952e-01,9.482104e-01,-3.310160e-04,-1.566594e-09,2.205562e+01,8.050516e+00,1.400511e+01,2.281923e+01,1.697000e+02
1.298468e+06,1.502857e+01,7.400259e+02,8.565114e-03,9.482736e-01,9.482104e-01,-3.310316e-04,-1.566594e-09,2.204924e+01,8.050483e+00,1.399876e+01,2.281285e+01,1.697000e+02
1.298478e+06,1.502868e+01,7.500262e+02,8.680859e-03,9.482505e-01,9.482104e-01,-3.310473e-04,-1.566594e-09,2.204924e+01,8.050483e+00,1.399876e+01,2.281320e+01,1.697000e+02
1.298488e+06,1.502880e+01,7.600266e+02,8.796604e-03,9.483071e-01,9.482104e-01,-3.310630e-04,-1.566594e-09,2.204924e+01,8.056119e+00,1.399312e+01,2.281202e+01,1.697000e+02
1.298498e+06,1.502891e+01,7.700269e+02,8.912349e-03,9.482938e-01,9.482104e-01,-3.310786e-04,-1.566594e-09,2.204128e+01,8.056828e+00,1.398446e+01,2.280379e+01,1.697930e+02
1.298508e+06,1.502903e+01,7.800273e+02,9.028093e-03,9.482179e-01,9.482104e-01,-3.310943e-04,-1.566594e-09,2.202913e+01,8.056828e+00,1.397231e+01,2.279216e+01,1.697099e+02
1.298518e+06,1.502914e+01,7.900276e+02,9.143838e-03,9.482327e-01,9.482103e-01,-3.311100e-04,-1.566594e-09,2.201503e+01,8.056828e+00,1.395821e+01,2.277706e+01,1.697000e+02
1.298528e+06,1.502926e+01,8.000280e+02,9.259583e-03,9.482950e-01,9.482103e-01,-3.311256e-04,-1.566594e-09,2.201503e+01,8.056828e+00,1.395821e+01,2.277609e+01,1.697000e+02
1.298538e+06,1.502938e+01,8.100283e+02,9.375328e-03,9.483779e-01,9.482103e-01,-3.311413e-04,-1.566594e-09,2.203454e+01,8.056828e+00,1.397771e+01,2.279537e+01,1.697000e+02
1.298548e+06,1.502949e+01,8.200287e+02,9.491073e-03,9.483779e-01,9.482103e-01,-3.311570e-04,-1.566594e-09,2.204025e+01,8.056828e+00,1.398342e+01,2.280139e+01,1.697000e+02
1.298558e+06,1.502961e+01,8.300290e+02,9.606817e-03,9.483779e-01,9.482103e-01,-3.311726e-04,-1.566594e-09,2.204830e+01,8.056828e+00,1.399147e+01,2.280989e+01,1.697000e+02
1.298568e+06,1.502972e+01,8.400294e+02,9.722562e-03,9.484501e-01,9.482103e-01,-3.311883e-04,-1.566594e-09,2.205522e+01,8.050912e+00,1.400431e+01,2.281638e+01,1.697000e+02
1.298578e+06,1.502984e+01,8.500297e+02,9.838307e-03,9.485114e-01,9.482103e-01,-3.312040e-04,-1.566595e-09,2.205566e+01,8.056209e+00,1.399945e+01,2.281559e+01,1.697903e+02
1.298588e+06,1.502995e+01,8.600301e+02,9.954052e-03,9.484757e-01,9.482102e-01,-3.312196e-04,-1.566595e-09,2.205566e+01,8.056828e+00,1.399883e+01,2.281612e+01,1.698000e+02
1.298598e+06,1.503007e+01,8.700304e+02,1.006980e-02,9.484553e-01,9.482102e-01,-3.312353e-04,-1.566595e-09,2.206199e+01,8.056828e+00,1.400516e+01,2.282311e+01,1.698000e+02
1.298608e+06,1.503019e+01,8.800308e+02,1.018554e-02,9.484327e-01,9.482102e-01,-3.312510e-04,-1.566595e-09,2.206200e+01,8.056828e+00,1.400517e+01,2.282348e+01,1.698000e+02
1.298618e+06,1.503030e+01,8.900311e+02,1.030129e-02,9.484650e-01,9.482102e-01,-3.312666e-04,-1.566595e-09,2.206200e+01,8.056828e+00,1.400517e+01,2.282297e+01,1.698000e+02
1.298628e+06,1.503042e+01,9.000315e+02,1.041703e-02,9.484488e-01,9.482102e-01,-3.312823e-04,-1.566595e-09,2.205634e+01,8.056828e+00,1.399951e+01,2.281726e+01,1.698892e+02
1.298638e+06,1.503053e+01,9.100318e+02,1.053278e-02,9.483390e-01,9.482102e-01,-3.312980e-04,-1.566595e-09,2.205566e+01,8.056828e+00,1.399883e+01,2.281824e+01,1.698066e+02
1.298648e+06,1.503065e+01,9.200322e+02,1.064852e-02,9.483079e-01,9.482101e-01,-3.313136e-04,-1.566595e-09,2.205566e+01,8.056828e+00,1.399883e+01,2.281873e+01,1.698000e+02
1.298658e+06,1.503076e+01,9.300325e+02,1.076427e-02,9.483127e-01,9.482101e-01,-3.313293e-04,-1.566595e-09,2.204147e+01,8.056828e+00,1.398464e+01,2.280370e+01,1.698000e+02
1.298668e+06,1.503088e+01,9.400329e+02,1.088001e-02,9.482894e-01,9.482101e-01,-3.313450e-04,-1.566595e-09,2.202305e+01,8.056828e+00,1.396622e+01,2.278463e+01,1.698000e+02
1.298678e+06,1.503100e+01,9.500332e+02,1.099575e-02,9.483149e-01,9.482101e-01,-3.313606e-04,-1.566595e-09,2.200862e+01,8.056523e+00,1.395210e+01,2.276904e+01,1.698000e+02
1.298688e+06,1.503111e+01,9.600336e+02,1.111150e-02,9.482979e-01,9.482101e-01,-3.313763e-04,-1.566595e-09,2.200877e+01,8.050556e+00,1.395821e+01,2.276978e+01,1.697988e+02
1.298698e+06,1.503123e+01,9.700339e+02,1.122724e-02,9.483696e-01,9.482101e-01,-3.313920e-04,-1.566595e-09,2.202019e+01,8.056205e+00,1.396398e+01,2.278041e+01,1.697098e+02
1.298708e+06,1.503134e+01,9.800343e+02,1.134299e-02,9.484308e-01,9.482101e-01,-3.314076e-04,-1.566595e-09,2.202745e+01,8.056828e+00,1.397063e+01,2.278708e+01,1.697936e+02
1.298718e+06,1.503146e+01,9.900346e+02,1.145873e-02,9.483586e-01,9.482100e-01,-3.314233e-04,-1.566595e-09,2.203367e+01,8.056828e+00,1.397685e+01,2.279476e+01,1.698000e+02
1.298728e+06,1.503157e+01,1.000035e+03,1.157448e-02,9.483586e-01,9.482100e-01,-3.314390e-04,-1.566595e-09,2.204849e+01,8.056828e+00,1.399166e+01,2.281038e+01,1.697050e+02
1.298738e+06,1.503169e+01,1.010035e+03,1.169022e-02,9.484382e-01,9.482100e-01,-3.314546e-04,-1.566595e-09,2.205567e+01,8.056815e+00,1.399885e+01,2.281671e+01,1.698000e+02
1.298748e+06,1.503181e+01,1.020036e+03,1.180597e-02,9.484864e-01,9.482100e-01,-3.314703e-04,-1.566595e-09,2.206229e+01,8.050774e+00,1.401152e+01,2.282328e+01,1.698046e+02
1.298758e+06,1.503192e+01,1.030036e+03,1.192171e-02,9.485467e-01,9.482100e-01,-3.314860e-04,-1.566595e-09,2.206800e+01,8.056423e+00,1.401158e+01,2.282805e+01,1.698936e+02
1.298768e+06,1.503204e+01,1.040036e+03,1.203746e-02,9.485159e-01,9.482100e-01,-3.315016e-04,-1.566595e-09,2.206841e+01,8.056828e+00,1.401159e+01,2.282894e+01,1.699000e+02
1.298778e+06,1.503215e+01,1.050037e+03,1.215320e-02,9.484925e-01,9.482100e-01,-3.315173e-04,-1.566595e-09,2.206841e+01,8.056828e+00,1.401159e+01,2.282931e+01,1.699000e+02
1.298788e+06,1.503227e+01,1.060037e+03,1.226895e-02,9.484513e-01,9.482099e-01,-3.315330e-04,-1.566595e-09,2.206841e+01,8.056828e+00,1.401159e+01,2.282995e+01,1.699000e+02
1.298798e+06,1.503238e+01,1.070037e+03,1.238469e-02,9.484104e-01,9.482099e-01,-3.315486e-04,-1.566595e-09,2.206841e+01,8.050789e+00,1.401762e+01,2.283091e+01,1.699000e+02
1.298808e+06,1.503250e+01,1.080038e+03,1.250044e-02,9.483896e-01,9.482099e-01,-3.315643e-04,-1.566595e-09,2.206251e+01,8.056322e+00,1.400619e+01,2.282471e+01,1.699000e+02
1.298818e+06,1.503262e+01,1.090038e+03,1.261618e-02,9.483440e-01,9.482099e-01,-3.315800e-04,-1.566595e-09,2.204883e+01,8.056828e+00,1.399201e+01,2.281097e+01,1.699000e+02
1.298828e+06,1.503273e+01,1.100038e+03,1.273193e-02,9.483440e-01,9.482099e-01,-3.315956e-04,-1.566595e-09,2.204122e+01,8.056828e+00,1.398439e+01,2.280295e+01,1.699000e+02
1.298838e+06,1.503285e+01,1.110039e+03,1.284767e-02,9.483277e-01,9.482099e-01,-3.316113e-04,-1.566595e-09,2.202918e+01,8.056828e+00,1.397235e+01,2.279050e+01,1.699000e+02
1.298848e+06,1.503296e+01,1.120039e+03,1.296342e-02,9.483259e-01,9.482099e-01,-3.316270e-04,-1.566595e-09,2.202183e+01,8.056828e+00,1.396500e+01,2.278278e+01,1.699000e+02
1.298858e+06,1.503308e+01,1.130040e+03,1.307916e-02,9.483259e-01,9.482098e-01,-3.316426e-04,-1.566595e-09,2.202728e+01,8.056828e+00,1.397046e+01,2.278853e+01,1.699000e+02
1.298868e+06,1.503319e+01,1.140040e+03,1.319491e-02,9.483259e-01,9.482098e-01,-3.316583e-04,-1.566595e-09,2.202786e+01,8.056828e+00,1.397103e+01,2.278914e+01,1.699000e+02
1.298878e+06,1.503331e+01,1.150040e+03,1.331065e-02,9.483259e-01,9.482098e-01,-3.316740e-04,-1.566595e-09,2.203378e+01,8.056828e+00,1.397695e+01,2.279538e+01,1.699000e+02
1.298888e+06,1.503343e+01,1.160041e+03,1.342640e-02,9.483259e-01,9.482098e-01,-3.316896e-04,-1.566595e-09,2.203428e+01,8.051202e+00,1.398307e+01,2.279621e+01,1.699000e+02
1.298898e+06,1.503354e+01,1.170041e+03,1.354214e-02,9.483259e-01,9.482098e-01,-3.317053e-04,-1.566595e-09,2.204083e+01,8.056828e+00,1.398400e+01,2.280282e+01,1.699000e+02
1.298908e+06,1.503366e+01,1.180041e+03,1.365788e-02,9.483259e-01,9.482098e-01,-3.317210e-04,-1.566595e-09,2.204844e+01,8.056828e+00,1.399162e+01,2.281085e+01,1.699000e+02
1.298918e+06,1.503377e+01,1.190042e+03,1.377363e-02,9.483064e-01,9.482097e-01,-3.317366e-04,-1.566595e-09,2.204118e+01,8.056828e+00,1.398436e+01,2.280349e+01,1.699000e+02
1.298928e+06,1.503389e+01,1.200042e+03,1.388937e-02,9.482888e-01,9.482097e-01,-3.317523e-04,-1.566595e-09,2.204069e+01,8.056828e+00,1.398386e+01,2.280324e+01,1.699000e+02
1.298938e+06,1.503401e+01,1.210042e+03,1.400512e-02,9.482798e-01,9.482097e-01,-3.317680e-04,-1.566595e-09,2.203456e+01,8.056828e+00,1.397773e+01,2.279692e+01,1.699000e+02
1.298948e+06,1.503412e+01,1.220043e+03,1.412086e-02,9.482627e-01,9.482097e-01,-3.317836e-04,-1.566595e-09,2.202835e+01,8.056828e+00,1.397152e+01,2.279064e+01,1.699000e+02
1.298958e+06,1.503424e+01,1.230043e+03,1.423661e-02,9.482613e-01,9.482097e-01,-3.317993e-04,-1.566595e-09,2.202216e+01,8.056828e+00,1.396534e+01,2.278414e+01,1.699000e+02
1.298968e+06,1.503435e+01,1.240043e+03,1.435235e-02,9.482782e-01,9.482097e-01,-3.318150e-04,-1.566595e-09,2.201548e+01,8.056828e+00,1.395865e+01,2.277682e+01,1.699000e+02
1.298978e+06,1.503447e+01,1.250044e+03,1.446810e-02,9.482271e-01,9.482097e-01,-3.318306e-04,-1.566595e-09,2.202081e+01,8.056828e+00,1.396398e+01,2.278324e+01,1.699000e+02
1.298988e+06,1.503458e+01,1.260044e+03,1.458384e-02,9.482227e-01,9.482096e-01,-3.318463e-04,-1.566595e-09,2.202145e+01,8.056828e+00,1.396462e+01,2.278398e+01,1.698056e+02
1.298998e+06,1.503470e+01,1.270044e+03,1.469959e-02,9.482983e-01,9.482096e-01,-3.318620e-04,-1.566596e-09,2.202145e+01,8.056828e+00,1.396462e+01,2.278281e+01,1.698913e+02
1.299008e+06,1.503482e+01,1.280045e+03,1.481533e-02,9.483025e-01,9.482096e-01,-3.318776e-04,-1.566596e-09,2.202145e+01,8.056828e+00,1.396462e+01,2.278274e+01,1.699000e+02
1.299018e+06,1.503493e+01,1.290045e+03,1.493108e-02,9.483030e-01,9.482096e-01,-3.318933e-04,-1.566596e-09,2.202189e+01,8.057045e+00,1.396484e+01,2.278319e+01,1.698966e+02
1.299028e+06,1.503505e+01,1.300045e+03,1.504682e-02,9.483040e-01,9.482096e-01,-3.319090e-04,-1.566596e-09,2.202239e+01,8.057294e+00,1.396510e+01,2.278369e+01,1.698927e+02
1.299038e+06,1.503516e+01,1.310046e+03,1.516257e-02,9.483050e-01,9.482096e-01,-3.319246e-04,-1.566596e-09,2.202289e+01,8.057543e+00,1.396535e+01,2.278419e+01,1.698887e+02
1.299048e+06,1.503528e+01,1.320046e+03,1.527831e-02,9.483060e-01,9.482096e-01,-3.319403e-04,-1.566596e-09,2.202340e+01,8.057792e+00,1.396561e+01,2.278469e+01,1.698848e+02
1.299058e+06,1.503539e+01,1.330046e+03,1.539406e-02,9.483070e-01,9.482095e-01,-3.319560e-04,-1.566596e-09,2.202390e+01,8.058041e+00,1.396586e+01,2.278519e+01,1.698809e+02
1.299068e+06,1.503551e+01,1.340047e+03,1.550980e-02,9.483081e-01,9.482095e-01,-3.319716e-04,-1.566596e-09,2.202440e+01,8.058290e+00,1.396611e+01,2.278569e+01,1.698770e+02
1.299078e+06,1.503563e+01,1.350047e+03,1.562555e-02,9.483091e-01,9.482095e-01,-3.319873e-04,-1.566596e-09,2.202491e+01,8.058539e+00,1.396637e+01,2.278619e+01,1.698730e+02
1.299088e+06,1.503574e+01,1.360048e+03,1.574129e-02,9.483101e-01,9.482095e-01,-3.320030e-04,-1.566596e-09,2.202541e+01,8.058788e+00,1.396662e+01,2.278669e+01,1.698691e+02
1.299098e+06,1.503586e+01,1.370048e+03,1.585704e-02,9.483111e-01,9.482095e-01,-3.320186e-04,-1.566596e-09,2.202591e+01,8.059037e+00,1.396688e+01,2.278720e+01,1.698652e+02
1.299108e+06,1.503597e+01,1.380048e+03,1.597278e-02,9.483121e-01,9.482095e-01,-3.320343e-04,-1.566596e-09,2.202642e+01,8.059285e+00,1.396713e+01,2.278770e+01,1.698613e+02
1.299118e+06,1.503609e+01,1.390049e+03,1.608853e-02,9.483132e-01,9.482094e-01,-3.320500e-04,-1.566596e-09,2.202692e+01,8.059534e+00,1.396739e+01,2.278820e+01,1.698573e+02
1.299128e+06,1.503620e+01,1.400049e+03,1.620427e-02,9.483142e-01,9.482094e-01,-3.320656e-04,-1.566596e-09,2.202742e+01,8.059783e+00,1.396764e+01,2.278870e+01,1.698534e+02
1.299138e+06,1.503632e+01,1.410049e+03,1.632001e-02,9.483152e-01,9.482094e-01,-3.320813e-04,-1.566596e-09,2.202793e+01,8.060032e+00,1.396790e+01,2.278920e+01,1.698495e+02
1.299148e+06,1.503644e+01,1.420050e+03,1.643576e-02,9.483162e-01,9.482094e-01,-3.320970e-04,-1.566596e-09,2.202843e+01,8.060281e+00,1.396815e+01,2.278970e+01,1.698456e+02
1.299158e+06,1.503655e+01,1.430050e+03,1.655150e-02,9.483172e-01,9.482094e-01,-3.321126e-04,-1.566596e-09,2.202893e+01,8.060530e+00,1.396840e+01,2.279020e+01,1.698416e+02
1.299168e+06,1.503667e+01,1.440050e+03,1.666725e-02,9.483182e-01,9.482094e-01,-3.321283e-04,-1.566596e-09,2.202944e+01,8.060779e+00,1.396866e+01,2.279071e+01,1.698377e+02
1.299178e+06,1.503678e+01,1.450051e+03,1.678299e-02,9.483193e-01,9.482094e-01,-3.321440e-04,-1.566596e-09,2.202994e+01,8.061028e+00,1.396891e+01,2.279121e+01,1.698338e+02
1.299188e+06,1.503690e+01,1.460051e+03,1.689874e-02,9.483203e-01,9.482093e-01,-3.321596e-04,-1.566596e-09,2.203044e+01,8.061277e+00,1.396917e+01,2.279171e+01,1.698299e+02
1.299198e+06,1.503701e+01,1.470051e+03,1.701448e-02,9.483213e-01,9.482093e-01,-3.321753e-04,-1.566596e-09,2.203095e+01,8.061526e+00,1.396942e+01,2.279221e+01,1.698259e+02
1.299208e+06,1.503713e+01,1.480052e+03,1.713023e-02,9.483223e-01,9.482093e-01,-3.321910e-04,-1.566596e-09,2.203145e+01,8.061775e+00,1.396968e+01,2.279271e+01,1.698220e+02
1.299218e+06,1.503725e+01,1.490052e+03,1.724597e-02,9.483233e-01,9.482093e-01,-3.322066e-04,-1.566596e-09,2.203195e+01,8.062024e+00,1.396993e+01,2.279321e+01,1.698181e+02
1.299228e+06,1.503736e+01,1.500052e+03,1.736172e-02,9.483244e-01,9.482093e-01,-3.322223e-04,-1.566596e-09,2.203246e+01,8.062273e+00,1.397018e+01,2.279371e+01,1.698142e+02
1.299238e+06,1.503748e+01,1.510053e+03,1.747746e-02,9.483254e-01,9.482093e-01,-3.322380e-04,-1.566596e-09,2.203296e+01,8.062522e+00,1.397044e+01,2.279421e+01,1.698103e+02
1.299248e+06,1.503759e+01,1.520053e+03,1.759321e-02,9.483264e-01,9.482093e-01,-3.322536e-04,-1.566596e-09,2.203346e+01,8.062771e+00,1.397069e+01,2.279472e+01,1.698063e+02
1.299258e+06,1.503771e+01,1.530053e+03,1.770895e-02,9.483261e-01,9.482092e-01,-3.322693e-04,-1.566596e-09,2.203397e+01,8.063020e+00,1.397095e+01,2.279524e+01,1.698024e+02
1.299268e+06,1.503782e+01,1.540054e+03,1.782470e-02,9.483217e-01,9.482092e-01,-3.322850e-04,-1.566596e-09,2.203438e+01,8.063172e+00,1.397120e+01,2.279573e+01,1.697969e+02
1.299278e+06,1.503794e+01,1.550054e+03,1.794044e-02,9.483138e-01,9.482092e-01,-3.323006e-04,-1.566596e-09,2.203463e+01,8.063172e+00,1.397146e+01,2.279612e+01,1.697889e+02
1.299288e+06,1.503806e+01,1.560055e+03,1.805619e-02,9.483060e-01,9.482092e-01,-3.323163e-04,-1.566596e-09,2.203489e+01,8.063172e+00,1.397172e+01,2.279652e+01,1.697808e+02
1.299298e+06,1.503817e+01,1.570055e+03,1.817193e-02,9.482981e-01,9.482092e-01,-3.323320e-04,-1.566596e-09,2.203515e+01,8.063172e+00,1.397198e+01,2.279691e+01,1.697728e+02
1.299308e+06,1.503829e+01,1.580055e+03,1.828768e-02,9.482902e-01,9.482092e-01,-3.323476e-04,-1.566596e-09,2.203541e+01,8.063172e+00,1.397223e+01,2.279731e+01,1.697647e+02
1.299318e+06,1.503840e+01,1.590056e+03,1.840342e-02,9.482823e-01,9.482092e-01,-3.323633e-04,-1.566596e-09,2.203566e+01,8.063172e+00,1.397249e+01,2.279770e+01,1.697567e+02
1.299328e+06,1.503852e+01,1.600056e+03,1.851917e-02,9.482745e-01,9.482091e-01,-3.323790e-04,-1.566596e-09,2.203592e+01,8.063172e+00,1.397275e+01,2.279809e+01,1.697487e+02
1.299338e+06,1.503863e+01,1.610056e+03,1.863491e-02,9.482666e-01,9.482091e-01,-3.323946e-04,-1.566596e-09,2.203618e+01,8.063172e+00,1.397301e+01,2.279849e+01,1.697406e+02
1.299348e+06,1.503875e+01,1.620057e+03,1.875066e-02,9.482587e-01,9.482091e-01,-3.324103e-04,-1.566596e-09,2.203644e+01,8.063172e+00,1.397327e+01,2.279888e+01,1.697326e+02
1.299358e+06,1.503887e+01,1.630057e+03,1.886640e-02,9.482508e-01,9.482091e-01,-3.324260e-04,-1.566596e-09,2.203670e+01,8.063172e+00,1.397352e+01,2.279928e+01,1.697246e+02
1.299368e+06,1.503898e+01,1.640057e+03,1.898215e-02,9.482430e-01,9.482091e-01,-3.324416e-04,-1.566596e-09,2.203695e+01,8.063172e+00,1.397378e+01,2.279967e+01,1.697165e+02
1.299378e+06,1.503910e+01,1.650058e+03,1.909789e-02,9.482351e-01,9.482091e-01,-3.324573e-04,-1.566596e-09,2.203721e+01,8.063172e+00,1.397404e+01,2.280006e+01,1.697085e+02
1.299388e+06,1.503921e+01,1.660058e+03,1.921363e-02,9.482272e-01,9.482090e-01,-3.324730e-04,-1.566596e-09,2.203747e+01,8.063172e+00,1.397430e+01,2.280046e+01,1.697004e+02
1.299398e+06,1.503933e+01,1.670058e+03,1.932938e-02,9.482193e-01,9.482090e-01,-3.324886e-04,-1.566597e-09,2.203773e+01,8.063172e+00,1.397455e+01,2.280085e+01,1.696924e+02
1.299408e+06,1.503945e+01,1.680059e+03,1.944512e-02,9.482115e-01,9.482090e-01,-3.325043e-04,-1.566597e-09,2.203798e+01,8.063172e+00,1.397481e+01,2.280125e+01,1.696844e+02
1.299418e+06,1.503956e+01,1.690059e+03,1.956087e-02,9.482036e-01,9.482090e-01,-3.325200e-04,-1.566597e-09,2.203824e+01,8.063172e+00,1.397507e+01,2.280164e+01,1.696763e+02
1.299428e+06,1.503968e+01,1.700059e+03,1.967661e-02,9.481957e-01,9.482090e-01,-3.325356e-04,-1.566597e-09,2.203850e+01,8.063172e+00,1.397533e+01,2.280204e+01,1.696683e+02
1.299438e+06,1.503979e+01,1.710060e+03,1.979236e-02,9.481878e-01,9.482090e-01,-3.325513e-04,-1.566597e-09,2.203876e+01,8.063172e+00,1.397558e+01,2.280243e+01,1.696603e+02
1.299448e+06,1.503991e+01,1.720060e+03,1.990810e-02,9.481800e-01,9.482090e-01,-3.325670e-04,-1.566597e-09,2.203902e+01,8.063172e+00,1.397584e+01,2.280282e+01,1.696522e+02
1.299458e+06,1.504002e+01,1.730060e+03,2.002385e-02,9.481721e-01,9.482089e-01,-3.325826e-04,-1.566597e-09,2.203927e+01,8.063172e+00,1.397610e+01,2.280322e+01,1.696442e+02
1.299468e+06,1.504014e+01,1.740061e+03,2.013959e-02,9.481642e-01,9.482089e-01,-3.325983e-04,-1.566597e-09,2.203953e+01,8.063172e+00,1.397636e+01,2.280361e+01,1.696361e+02
1.299478e+06,1.504026e+01,1.750061e+03,2.025534e-02,9.481563e-01,9.482089e-01,-3.326140e-04,-1.566597e-09,2.203979e+01,8.063172e+00,1.397662e+01,2.280401e+01,1.696281e+02
1.299488e+06,1.504037e+01,1.760062e+03,2.037108e-02,9.481485e-01,9.482089e-01,-3.326296e-04,-1.566597e-09,2.204005e+01,8.063172e+00,1.397687e+01,2.280440e+01,1.696201e+02
1.299498e+06,1.504049e+01,1.770062e+03,2.048683e-02,9.481406e-01,9.482089e-01,-3.326453e-04,-1.566597e-09,2.204030e+01,8.063172e+00,1.397713e+01,2.280480e+01,1.696120e+02
1.299508e+06,1.504060e+01,1.780062e+03,2.060257e-02,9.481344e-01,9.482089e-01,-3.326610e-04,-1.566597e-09,2.204056e+01,8.063172e+00,1.397739e+01,2.280516e+01,1.696040e+02
1.299518e+06,1.504072e+01,1.790063e+03,2.071832e-02,9.481350e-01,9.482089e-01,-3.326766e-04,-1.566597e-09,2.204125e+01,8.063172e+00,1.397808e+01,2.280588e+01,1.695980e+02
1.299528e+06,1.504083e+01,1.800063e+03,2.083406e-02,9.481409e-01,9.482088e-01,-3.326923e-04,-1.566597e-09,2.204236e+01,8.063172e+00,1.397919e+01,2.280696e+01,1.695940e+02
1.299538e+06,1.504095e+01,1.810063e+03,2.094981e-02,9.481468e-01,9.482088e-01,-3.327080e-04,-1.566597e-09,2.204347e+01,8.063172e+00,1.398030e+01,2.280804e+01,1.695900e+02
1.299548e+06,1.504107e+01,1.820064e+03,2.106555e-02,9.481528e-01,9.482088e-01,-3.327236e-04,-1.566597e-09,2.204458e+01,8.063172e+00,1.398141e+01,2.280912e+01,1.695860e+02
1.299558e+06,1.504118e+01,1.830064e+03,2.118130e-02,9.481587e-01,9.482088e-01,-3.327393e-04,-1.566597e-09,2.204569e+01,8.063172e+00,1.398252e+01,2.281020e+01,1.695820e+02
1.299568e+06,1.504130e+01,1.840064e+03,2.129704e-02,9.481646e-01,9.482088e-01,-3.327550e-04,-1.566597e-09,2.204680e+01,8.063172e+00,1.398363e+01,2.281127e+01,1.695780e+02
1.299578e+06,1.504141e+01,1.850065e+03,2.141279e-02,9.481705e-01,9.482088e-01,-3.327706e-04,-1.566597e-09,2.204791e+01,8.063172e+00,1.398474e+01,2.281235e+01,1.695740e+02
1.299588e+06,1.504153e+01,1.860065e+03,2.152853e-02,9.481764e-01,9.482088e-01,-3.327863e-04,-1.566597e-09,2.204902e+01,8.063172e+00,1.398585e+01,2.281343e+01,1.695699e+02
1.299598e+06,1.504164e+01,1.870065e+03,2.164428e-02,9.481823e-01,9.482087e-01,-3.328020e-04,-1.566597e-09,2.205013e+01,8.063172e+00,1.398696e+01,2.281451e+01,1.695659e+02
1.299608e+06,1.504176e+01,1.880066e+03,2.176002e-02,9.481882e-01,9.482087e-01,-3.328176e-04,-1.566597e-09,2.205124e+01,8.063172e+00,1.398807e+01,2.281559e+01,1.695619e+02
1.299618e+06,1.504188e+01,1.890066e+03,2.187576e-02,9.481941e-01,9.482087e-01,-3.328333e-04,-1.566597e-09,2.205235e+01,8.063172e+00,1.398918e+01,2.281667e+01,1.695579e+02
1.299628e+06,1.504199e+01,1.900066e+03,2.199151e-02,9.482001e-01,9.482087e-01,-3.328490e-04,-1.566597e-09,2.205346e+01,8.063172e+00,1.399029e+01,2.281775e+01,1.695539e+02
1.299638e+06,1.504211e+01,1.910067e+03,2.210725e-02,9.482060e-01,9.482087e-01,-3.328646e-04,-1.566597e-09,2.205457e+01,8.063172e+00,1.399140e+01,2.281883e+01,1.695499e+02
1.299648e+06,1.504222e+01,1.920067e+03,2.222300e-02,9.482119e-01,9.482087e-01,-3.328803e-04,-1.566597e-09,2.205568e+01,8.063172e+00,1.399251e+01,2.281991e+01,1.695459e+02
1.299658e+06,1.504234e+01,1.930067e+03,2.233874e-02,9.482178e-01,9.482086e-01,-3.328960e-04,-1.566597e-09,2.205679e+01,8.063172e+00,1.399362e+01,2.282099e+01,1.695419e+02
1.299668e+06,1.504245e+01,1.940068e+03,2.245449e-02,9.482237e-01,9.482086e-01,-3.329116e-04,-1.566597e-09,2.205790e+01,8.063172e+00,1.399473e+01,2.282207e+01,1.695379e+02
1.299678e+06,1.504257e+01,1.950068e+03,2.257023e-02,9.482296e-01,9.482086e-01,-3.329273e-04,-1.566597e-09,2.205901e+01,8.063172e+00,1.399584e+01,2.282314e+01,1.695339e+02
1.299688e+06,1.504269e+01,1.960069e+03,2.268598e-02,9.482355e-01,9.482086e-01,-3.329430e-04,-1.566597e-09,2.206013e+01,8.063172e+00,1.399695e+01,2.282422e+01,1.695299e+02
1.299698e+06,1.504280e+01,1.970069e+03,2.280172e-02,9.482414e-01,9.482086e-01,-3.329586e-04,-1.566597e-09,2.206124e+01,8.063172e+00,1.399806e+01,2.282530e+01,1.695259e+02
1.299708e+06,1.504292e+01,1.980069e+03,2.291747e-02,9.482474e-01,9.482086e-01,-3.329743e-04,-1.566597e-09,2.206235e+01,8.063172e+00,1.399917e+01,2.282638e+01,1.695219e+02
1.299718e+06,1.504303e+01,1.990070e+03,2.303321e-02,9.482533e-01,9.482086e-01,-3.329900e-04,-1.566597e-09,2.206346e+01,8.063172e+00,1.400028e+01,2.282746e+01,1.695179e+02
1.299728e+06,1.504315e+01,2.000070e+03,2.314896e-02,9.482592e-01,9.482085e-01,-3.330056e-04,-1.566597e-09,2.206457e+01,8.063172e+00,1.400139e+01,2.282854e+01,1.695139e+02
1.299738e+06,1.504326e+01,2.010070e+03,2.326470e-02,9.482651e-01,9.482085e-01,-3.330213e-04,-1.566597e-09,2.206568e+01,8.063172e+00,1.400250e+01,2.282962e+01,1.695099e+02
1.299748e+06,1.504338e+01,2.020071e+03,2.338045e-02,9.482710e-01,9.482085e-01,-3.330370e-04,-1.566597e-09,2.206679e+01,8.063172e+00,1.400361e+01,2.283070e+01,1.695059e+02
1.299758e+06,1.504350e+01,2.030071e+03,2.349619e-02,9.482821e-01,9.482085e-01,-3.330526e-04,-1.566597e-09,2.206790e+01,8.063172e+00,1.400473e+01,2.283170e+01,1.695019e+02
1.299768e+06,1.504361e+01,2.040071e+03,2.361194e-02,9.482873e-01,9.482085e-01,-3.330683e-04,-1.566597e-09,2.206755e+01,8.063172e+00,1.400438e+01,2.283124e+01,1.695043e+02
1.299778e+06,1.504373e+01,2.050072e+03,2.372768e-02,9.482837e-01,9.482085e-01,-3.330840e-04,-1.566597e-09,2.206593e+01,8.063172e+00,1.400276e+01,2.282959e+01,1.695123e+02
1.299788e+06,1.504384e+01,2.060072e+03,2.384343e-02,9.482800e-01,9.482085e-01,-3.330996e-04,-1.566597e-09,2.206431e+01,8.063172e+00,1.400114e+01,2.282794e+01,1.695202e+02
1.299798e+06,1.504396e+01,2.070072e+03,2.395917e-02,9.482764e-01,9.482084e-01,-3.331153e-04,-1.566597e-09,2.206269e+01,8.063172e+00,1.399952e+01,2.282629e+01,1.695282e+02
1.299808e+06,1.504407e+01,2.080073e+03,2.407492e-02,9.482728e-01,9.482084e-01,-3.331310e-04,-1.566598e-09,2.206107e+01,8.063172e+00,1.399790e+01,2.282464e+01,1.695362e+02
1.299818e+06,1.504419e+01,2.090073e+03,2.419066e-02,9.482691e-01,9.482084e-01,-3.331466e-04,-1.566598e-09,2.205946e+01,8.063172e+00,1.399628e+01,2.282299e+01,1.695442e+02
1.299828e+06,1.504431e+01,2.100073e+03,2.430641e-02,9.482655e-01,9.482084e-01,-3.331623e-04,-1.566598e-09,2.205784e+01,8.063172e+00,1.399466e+01,2.282134e+01,1.695522e+02
1.299838e+06,1.504442e+01,2.110074e+03,2.442215e-02,9.482619e-01,9.482084e-01,-3.331780e-04,-1.566598e-09,2.205622e+01,8.063172e+00,1.399305e+01,2.281969e+01,1.695601e+02
1.299848e+06,1.504454e+01,2.120074e+03,2.453789e-02,9.482582e-01,9.482084e-01,-3.331936e-04,-1.566598e-09,2.205460e+01,8.063172e+00,1.399143e+01,2.281804e+01,1.695681e+02
1.299858e+06,1.504465e+01,2.130074e+03,2.465364e-02,9.482546e-01,9.482084e-01,-3.332093e-04,-1.566598e-09,2.205298e+01,8.063172e+00,1.398981e+01,2.281639e+01,1.695761e+02
1.299868e+06,1.504477e+01,2.140075e+03,2.476938e-02,9.482510e-01,9.482083e-01,-3.332250e-04,-1.566598e-09,2.205136e+01,8.063172e+00,1.398819e+01,2.281474e+01,1.695841e+02
1.299878e+06,1.504489e+01,2.150075e+03,2.488513e-02,9.482473e-01,9.482083e-01,-3.332406e-04,-1.566598e-09,2.204974e+01,8.063172e+00,1.398657e+01,2.281309e+01,1.695921e+02
1.299888e+06,1.504500e+01,2.160076e+03,2.500087e-02,9.482437e-01,9.482083e-01,-3.332563e-04,-1.566598e-09,2.204813e+01,8.063172e+00,1.398495e+01,2.281144e+01,1.696001e+02
1.299898e+06,1.504512e+01,2.170076e+03,2.511662e-02,9.482401e-01,9.482083e-01,-3.332720e-04,-1.566598e-09,2.204651e+01,8.063172e+00,1.398333e+01,2.280979e+01,1.696080e+02
1.299908e+06,1.504523e+01,2.180076e+03,2.523236e-02,9.482364e-01,9.482083e-01,-3.332876e-04,-1.566598e-09,2.204489e+01,8.063172e+00,1.398172e+01,2.280814e+01,1.696160e+02
1.299918e+06,1.504535e+01,2.190077e+03,2.534811e-02,9.482328e-01,9.482083e-01,-3.333033e-04,-1.566598e-09,2.204327e+01,8.063172e+00,1.398010e+01,2.280649e+01,1.696240e+02
1.299928e+06,1.504546e+01,2.200077e+03,2.546385e-02,9.482292e-01,9.482082e-01,-3.333190e-04,-1.566598e-09,2.204165e+01,8.063172e+00,1.397848e+01,2.280484e+01,1.696320e+02
1.299938e+06,1.504558e+01,2.210077e+03,2.557960e-02,9.482255e-01,9.482082e-01,-3.333346e-04,-1.566598e-09,2.204003e+01,8.063172e+00,1.397686e+01,2.280319e+01,1.696400e+02
1.299948e+06,1.504570e+01,2.220078e+03,2.569534e-02,9.482219e-01,9.482082e-01,-3.333503e-04,-1.566598e-09,2.203841e+01,8.063172e+00,1.397524e+01,2.280154e+01,1.696480e+02
1.299958e+06,1.504581e+01,2.230078e+03,2.581109e-02,9.482183e-01,9.482082e-01,-3.333660e-04,-1.566598e-09,2.203680e+01,8.063172e+00,1.397362e+01,2.279989e+01,1.696559e+02
1.299968e+06,1.504593e+01,2.240078e+03,2.592683e-02,9.482146e-01,9.482082e-01,-3.333816e-04,-1.566598e-09,2.203518e+01,8.063172e+00,1.397201e+01,2.279824e+01,1.696639e+02
1.299978e+06,1.504604e+01,2.250079e+03,2.604258e-02,9.482110e-01,9.482082e-01,-3.333973e-04,-1.566598e-09,2.203356e+01,8.063172e+00,1.397039e+01,2.279659e+01,1.696719e+02
1.299988e+06,1.504616e+01,2.260079e+03,2.615832e-02,9.482074e-01,9.482082e-01,-3.334130e-04,-1.566598e-09,2.203194e+01,8.063172e+00,1.396877e+01,2.279494e+01,1.696799e+02
1.299998e+06,1.504627e+01,2.270079e+03,2.627407e-02,9.482037e-01,9.482081e-01,-3.334286e-04,-1.566598e-09,2.203032e+01,8.063172e+00,1.396715e+01,2.279329e+01,1.696879e+02
1.300008e+06,1.504639e+01,2.280080e+03,2.638981e-02,9.481986e-01,9.482081e-01,-3.334443e-04,-1.566598e-09,2.202870e+01,8.063172e+00,1.396553e+01,2.279166e+01,1.696958e+02
1.300018e+06,1.504651e+01,2.290080e+03,2.650556e-02,9.481957e-01,9.482081e-01,-3.334600e-04,-1.566598e-09,2.202852e+01,8.063172e+00,1.396535e+01,2.279151e+01,1.697019e+02
1.300028e+06,1.504662e+01,2.300080e+03,2.662130e-02,9.481972e-01,9.482081e-01,-3.334756e-04,-1.566598e-09,2.202989e+01,8.063172e+00,1.396671e+01,2.279293e+01,1.697059e+02
