Repository: brandonlampe/CS_Data

# Repository for Crushed Salt Data
**Grant No: 456417**

This is a work in progress!

## Repository Content

### Directory Names
A uniform namining structure still in progress, but in general directories are named according to the following:
 - Names contain no spaces, a single underscore "_" will be used as a file name seperator.
 - Files are for the Crushed Salt Project (CSP); therefore, the first three charaters of each file are "CSP".
 - Folders are organized by which frame the test was performed on i.e., A2 or A3.
 - The fifth and sixth charaters of each file name will therefore be "A" followed by the frame number.

File: UNM_WP_HY_175_09/IscoMeasurements/STAGE14/CREEP_FIT/175_09_STAGE14_CREEP_OUT.csv (part 14 of 35)
Analysis by Brandon Lampe, performed on: 2016/07/06 16:12:55
Experimental results below begin at: 2016/04/23 09:54:5
Duration (sec),Duration (day),Elapsed Time (sec),Elapsed Time (day),Interpolated Fractional Density,Fit to Fractional Density,Fit to Volume Strain,Fit to Volume Strain Rate (1/sec),Confining Pressure (MPa),Pore Pressure (MPa),Terzaghi Pressure (MPa),Solid Pressure (MPa),Temperature (C))
1.327999e+06,1.537036e+01,3.027106e+04,3.503595e-01,9.482981e-01,9.481665e-01,-3.772959e-04,-1.566667e-09,2.202912e+01,8.063172e+00,1.396595e+01,2.279055e+01,1.691000e+02
1.328009e+06,1.537048e+01,3.028106e+04,3.504752e-01,9.482907e-01,9.481665e-01,-3.773115e-04,-1.566667e-09,2.202827e+01,8.063172e+00,1.396509e+01,2.278977e+01,1.691000e+02
1.328019e+06,1.537059e+01,3.029106e+04,3.505910e-01,9.482893e-01,9.481665e-01,-3.773272e-04,-1.566667e-09,2.202858e+01,8.063172e+00,1.396541e+01,2.279013e+01,1.691000e+02
1.328029e+06,1.537071e+01,3.030106e+04,3.507067e-01,9.482935e-01,9.481665e-01,-3.773429e-04,-1.566667e-09,2.202996e+01,8.063172e+00,1.396678e+01,2.279151e+01,1.691000e+02
1.328039e+06,1.537082e+01,3.031106e+04,3.508224e-01,9.482977e-01,9.481665e-01,-3.773585e-04,-1.566667e-09,2.203133e+01,8.063172e+00,1.396816e+01,2.279289e+01,1.691000e+02
1.328049e+06,1.537094e+01,3.032106e+04,3.509382e-01,9.483018e-01,9.481665e-01,-3.773742e-04,-1.566667e-09,2.203270e+01,8.063172e+00,1.396953e+01,2.279427e+01,1.691000e+02
1.328059e+06,1.537105e+01,3.033106e+04,3.510539e-01,9.483060e-01,9.481665e-01,-3.773899e-04,-1.566667e-09,2.203407e+01,8.063172e+00,1.397090e+01,2.279565e+01,1.691000e+02
1.328069e+06,1.537117e+01,3.034106e+04,3.511697e-01,9.483102e-01,9.481664e-01,-3.774055e-04,-1.566667e-09,2.203544e+01,8.063172e+00,1.397227e+01,2.279704e+01,1.691000e+02
1.328079e+06,1.537129e+01,3.035106e+04,3.512854e-01,9.483143e-01,9.481664e-01,-3.774212e-04,-1.566667e-09,2.203682e+01,8.063172e+00,1.397364e+01,2.279842e+01,1.691000e+02
1.328089e+06,1.537140e+01,3.036106e+04,3.514012e-01,9.483185e-01,9.481664e-01,-3.774369e-04,-1.566667e-09,2.203819e+01,8.063172e+00,1.397502e+01,2.279980e+01,1.691000e+02
1.328099e+06,1.537152e+01,3.037106e+04,3.515169e-01,9.483227e-01,9.481664e-01,-3.774525e-04,-1.566667e-09,2.203956e+01,8.063172e+00,1.397639e+01,2.280118e+01,1.691000e+02
1.328109e+06,1.537163e+01,3.038106e+04,3.516327e-01,9.483268e-01,9.481664e-01,-3.774682e-04,-1.566667e-09,2.204093e+01,8.063172e+00,1.397776e+01,2.280256e+01,1.691000e+02
1.328119e+06,1.537175e+01,3.039106e+04,3.517484e-01,9.483310e-01,9.481664e-01,-3.774839e-04,-1.566667e-09,2.204230e+01,8.063172e+00,1.397913e+01,2.280395e+01,1.691000e+02
1.328129e+06,1.537186e+01,3.040106e+04,3.518642e-01,9.483352e-01,9.481664e-01,-3.774995e-04,-1.566667e-09,2.204368e+01,8.063172e+00,1.398050e+01,2.280533e+01,1.691000e+02
1.328139e+06,1.537198e+01,3.041106e+04,3.519799e-01,9.483393e-01,9.481663e-01,-3.775152e-04,-1.566667e-09,2.204505e+01,8.063172e+00,1.398188e+01,2.280671e+01,1.691000e+02
1.328149e+06,1.537210e+01,3.042106e+04,3.520956e-01,9.483435e-01,9.481663e-01,-3.775309e-04,-1.566667e-09,2.204642e+01,8.063172e+00,1.398325e+01,2.280809e+01,1.691000e+02
1.328159e+06,1.537221e+01,3.043106e+04,3.522114e-01,9.483477e-01,9.481663e-01,-3.775465e-04,-1.566667e-09,2.204779e+01,8.063172e+00,1.398462e+01,2.280947e+01,1.691000e+02
1.328169e+06,1.537233e+01,3.044106e+04,3.523271e-01,9.483518e-01,9.481663e-01,-3.775622e-04,-1.566667e-09,2.204916e+01,8.063172e+00,1.398599e+01,2.281086e+01,1.691000e+02
1.328179e+06,1.537244e+01,3.045106e+04,3.524429e-01,9.483560e-01,9.481663e-01,-3.775779e-04,-1.566667e-09,2.205054e+01,8.063172e+00,1.398736e+01,2.281224e+01,1.691000e+02
1.328189e+06,1.537256e+01,3.046106e+04,3.525586e-01,9.483602e-01,9.481663e-01,-3.775935e-04,-1.566667e-09,2.205191e+01,8.063172e+00,1.398874e+01,2.281362e+01,1.691000e+02
1.328199e+06,1.537267e+01,3.047107e+04,3.526744e-01,9.483643e-01,9.481663e-01,-3.776092e-04,-1.566667e-09,2.205328e+01,8.063172e+00,1.399011e+01,2.281500e+01,1.691000e+02
1.328209e+06,1.537279e+01,3.048107e+04,3.527901e-01,9.483685e-01,9.481662e-01,-3.776249e-04,-1.566667e-09,2.205465e+01,8.063172e+00,1.399148e+01,2.281638e+01,1.691000e+02
1.328219e+06,1.537291e+01,3.049107e+04,3.529059e-01,9.483726e-01,9.481662e-01,-3.776405e-04,-1.566667e-09,2.205602e+01,8.063172e+00,1.399285e+01,2.281776e+01,1.691000e+02
1.328229e+06,1.537302e+01,3.050107e+04,3.530216e-01,9.483768e-01,9.481662e-01,-3.776562e-04,-1.566667e-09,2.205740e+01,8.063172e+00,1.399422e+01,2.281915e+01,1.691000e+02
1.328239e+06,1.537314e+01,3.051107e+04,3.531373e-01,9.483810e-01,9.481662e-01,-3.776719e-04,-1.566667e-09,2.205877e+01,8.063172e+00,1.399560e+01,2.282053e+01,1.691000e+02
1.328249e+06,1.537325e+01,3.052107e+04,3.532531e-01,9.483851e-01,9.481662e-01,-3.776875e-04,-1.566667e-09,2.206014e+01,8.063172e+00,1.399697e+01,2.282191e+01,1.691000e+02
1.328259e+06,1.537337e+01,3.053107e+04,3.533688e-01,9.483893e-01,9.481662e-01,-3.777032e-04,-1.566667e-09,2.206151e+01,8.063172e+00,1.399834e+01,2.282329e+01,1.691000e+02
1.328269e+06,1.537348e+01,3.054107e+04,3.534846e-01,9.483881e-01,9.481661e-01,-3.777189e-04,-1.566667e-09,2.206216e+01,8.063172e+00,1.399899e+01,2.282400e+01,1.691000e+02
1.328279e+06,1.537360e+01,3.055107e+04,3.536003e-01,9.483840e-01,9.481661e-01,-3.777345e-04,-1.566667e-09,2.206242e+01,8.063172e+00,1.399925e+01,2.282433e+01,1.691000e+02
1.328289e+06,1.537372e+01,3.056107e+04,3.537161e-01,9.483799e-01,9.481661e-01,-3.777502e-04,-1.566667e-09,2.206267e+01,8.063172e+00,1.399950e+01,2.282466e+01,1.691000e+02
1.328299e+06,1.537383e+01,3.057107e+04,3.538318e-01,9.483758e-01,9.481661e-01,-3.777659e-04,-1.566667e-09,2.206293e+01,8.063172e+00,1.399976e+01,2.282500e+01,1.691000e+02
1.328309e+06,1.537395e+01,3.058107e+04,3.539476e-01,9.483716e-01,9.481661e-01,-3.777815e-04,-1.566667e-09,2.206318e+01,8.063172e+00,1.400001e+01,2.282533e+01,1.691000e+02
1.328319e+06,1.537406e+01,3.059107e+04,3.540633e-01,9.483675e-01,9.481661e-01,-3.777972e-04,-1.566667e-09,2.206344e+01,8.063172e+00,1.400027e+01,2.282566e+01,1.691000e+02
1.328329e+06,1.537418e+01,3.060107e+04,3.541790e-01,9.483634e-01,9.481661e-01,-3.778129e-04,-1.566668e-09,2.206370e+01,8.063172e+00,1.400052e+01,2.282600e+01,1.691000e+02
1.328339e+06,1.537429e+01,3.061107e+04,3.542948e-01,9.483593e-01,9.481660e-01,-3.778285e-04,-1.566668e-09,2.206395e+01,8.063172e+00,1.400078e+01,2.282633e+01,1.691000e+02
1.328349e+06,1.537441e+01,3.062107e+04,3.544105e-01,9.483552e-01,9.481660e-01,-3.778442e-04,-1.566668e-09,2.206421e+01,8.063172e+00,1.400103e+01,2.282666e+01,1.691000e+02
1.328359e+06,1.537453e+01,3.063107e+04,3.545263e-01,9.483510e-01,9.481660e-01,-3.778599e-04,-1.566668e-09,2.206446e+01,8.063172e+00,1.400129e+01,2.282700e+01,1.691000e+02
1.328369e+06,1.537464e+01,3.064107e+04,3.546420e-01,9.483469e-01,9.481660e-01,-3.778755e-04,-1.566668e-09,2.206472e+01,8.063172e+00,1.400154e+01,2.282733e+01,1.691000e+02
1.328379e+06,1.537476e+01,3.065107e+04,3.547578e-01,9.483428e-01,9.481660e-01,-3.778912e-04,-1.566668e-09,2.206497e+01,8.063172e+00,1.400180e+01,2.282766e+01,1.691000e+02
1.328389e+06,1.537487e+01,3.066107e+04,3.548735e-01,9.483387e-01,9.481660e-01,-3.779069e-04,-1.566668e-09,2.206523e+01,8.063172e+00,1.400205e+01,2.282800e+01,1.691000e+02
1.328399e+06,1.537499e+01,3.067107e+04,3.549893e-01,9.483345e-01,9.481660e-01,-3.779225e-04,-1.566668e-09,2.206548e+01,8.063172e+00,1.400231e+01,2.282833e+01,1.691000e+02
1.328409e+06,1.537511e+01,3.068107e+04,3.551050e-01,9.483304e-01,9.481659e-01,-3.779382e-04,-1.566668e-09,2.206574e+01,8.063172e+00,1.400256e+01,2.282866e+01,1.691000e+02
1.328419e+06,1.537522e+01,3.069107e+04,3.552208e-01,9.483263e-01,9.481659e-01,-3.779539e-04,-1.566668e-09,2.206599e+01,8.063172e+00,1.400282e+01,2.282900e+01,1.691000e+02
1.328429e+06,1.537534e+01,3.070107e+04,3.553365e-01,9.483222e-01,9.481659e-01,-3.779695e-04,-1.566668e-09,2.206625e+01,8.063172e+00,1.400307e+01,2.282933e+01,1.691000e+02
1.328439e+06,1.537545e+01,3.071107e+04,3.554522e-01,9.483181e-01,9.481659e-01,-3.779852e-04,-1.566668e-09,2.206650e+01,8.063172e+00,1.400333e+01,2.282966e+01,1.691000e+02
1.328449e+06,1.537557e+01,3.072107e+04,3.555680e-01,9.483139e-01,9.481659e-01,-3.780009e-04,-1.566668e-09,2.206676e+01,8.063172e+00,1.400358e+01,2.283000e+01,1.691000e+02
1.328459e+06,1.537568e+01,3.073107e+04,3.556837e-01,9.483098e-01,9.481659e-01,-3.780166e-04,-1.566668e-09,2.206701e+01,8.063172e+00,1.400384e+01,2.283033e+01,1.691000e+02
1.328469e+06,1.537580e+01,3.074107e+04,3.557995e-01,9.483057e-01,9.481659e-01,-3.780322e-04,-1.566668e-09,2.206727e+01,8.063172e+00,1.400409e+01,2.283066e+01,1.691000e+02
1.328479e+06,1.537592e+01,3.075108e+04,3.559152e-01,9.483016e-01,9.481658e-01,-3.780479e-04,-1.566668e-09,2.206752e+01,8.063172e+00,1.400435e+01,2.283099e+01,1.691000e+02
1.328489e+06,1.537603e+01,3.076108e+04,3.560310e-01,9.482974e-01,9.481658e-01,-3.780636e-04,-1.566668e-09,2.206778e+01,8.063172e+00,1.400460e+01,2.283133e+01,1.691000e+02
1.328499e+06,1.537615e+01,3.077108e+04,3.561467e-01,9.482933e-01,9.481658e-01,-3.780792e-04,-1.566668e-09,2.206803e+01,8.063172e+00,1.400486e+01,2.283166e+01,1.691000e+02
1.328509e+06,1.537626e+01,3.078108e+04,3.562625e-01,9.482892e-01,9.481658e-01,-3.780949e-04,-1.566668e-09,2.206829e+01,8.063172e+00,1.400511e+01,2.283199e+01,1.691000e+02
1.328519e+06,1.537638e+01,3.079108e+04,3.563782e-01,9.482885e-01,9.481658e-01,-3.781106e-04,-1.566668e-09,2.206828e+01,8.063172e+00,1.400511e+01,2.283200e+01,1.691000e+02
1.328529e+06,1.537649e+01,3.080108e+04,3.564939e-01,9.482911e-01,9.481658e-01,-3.781262e-04,-1.566668e-09,2.206803e+01,8.063172e+00,1.400485e+01,2.283169e+01,1.691000e+02
1.328539e+06,1.537661e+01,3.081108e+04,3.566097e-01,9.482937e-01,9.481657e-01,-3.781419e-04,-1.566668e-09,2.206777e+01,8.063172e+00,1.400460e+01,2.283138e+01,1.691000e+02
1.328549e+06,1.537673e+01,3.082108e+04,3.567254e-01,9.482963e-01,9.481657e-01,-3.781576e-04,-1.566668e-09,2.206751e+01,8.063172e+00,1.400434e+01,2.283107e+01,1.691000e+02
1.328559e+06,1.537684e+01,3.083108e+04,3.568412e-01,9.482989e-01,9.481657e-01,-3.781732e-04,-1.566668e-09,2.206725e+01,8.063172e+00,1.400408e+01,2.283075e+01,1.691000e+02
1.328569e+06,1.537696e+01,3.084108e+04,3.569569e-01,9.483015e-01,9.481657e-01,-3.781889e-04,-1.566668e-09,2.206700e+01,8.063172e+00,1.400382e+01,2.283044e+01,1.691000e+02
1.328579e+06,1.537707e+01,3.085108e+04,3.570727e-01,9.483041e-01,9.481657e-01,-3.782046e-04,-1.566668e-09,2.206674e+01,8.063172e+00,1.400357e+01,2.283013e+01,1.691000e+02
1.328589e+06,1.537719e+01,3.086108e+04,3.571884e-01,9.483067e-01,9.481657e-01,-3.782202e-04,-1.566668e-09,2.206648e+01,8.063172e+00,1.400331e+01,2.282982e+01,1.691000e+02
1.328599e+06,1.537730e+01,3.087108e+04,3.573042e-01,9.483093e-01,9.481657e-01,-3.782359e-04,-1.566668e-09,2.206622e+01,8.063172e+00,1.400305e+01,2.282950e+01,1.691000e+02
1.328609e+06,1.537742e+01,3.088108e+04,3.574199e-01,9.483119e-01,9.481656e-01,-3.782516e-04,-1.566668e-09,2.206596e+01,8.063172e+00,1.400279e+01,2.282919e+01,1.691000e+02
1.328619e+06,1.537754e+01,3.089108e+04,3.575356e-01,9.483145e-01,9.481656e-01,-3.782672e-04,-1.566668e-09,2.206571e+01,8.063172e+00,1.400253e+01,2.282888e+01,1.691000e+02
1.328629e+06,1.537765e+01,3.090108e+04,3.576514e-01,9.483171e-01,9.481656e-01,-3.782829e-04,-1.566668e-09,2.206545e+01,8.063172e+00,1.400228e+01,2.282857e+01,1.691000e+02
1.328639e+06,1.537777e+01,3.091108e+04,3.577671e-01,9.483197e-01,9.481656e-01,-3.782986e-04,-1.566668e-09,2.206519e+01,8.063172e+00,1.400202e+01,2.282826e+01,1.691000e+02
1.328649e+06,1.537788e+01,3.092108e+04,3.578829e-01,9.483223e-01,9.481656e-01,-3.783142e-04,-1.566668e-09,2.206493e+01,8.063172e+00,1.400176e+01,2.282794e+01,1.691000e+02
1.328659e+06,1.537800e+01,3.093108e+04,3.579986e-01,9.483249e-01,9.481656e-01,-3.783299e-04,-1.566668e-09,2.206468e+01,8.063172e+00,1.400150e+01,2.282763e+01,1.691000e+02
1.328669e+06,1.537811e+01,3.094108e+04,3.581144e-01,9.483275e-01,9.481656e-01,-3.783456e-04,-1.566668e-09,2.206442e+01,8.063172e+00,1.400125e+01,2.282732e+01,1.691000e+02
1.328679e+06,1.537823e+01,3.095108e+04,3.582301e-01,9.483301e-01,9.481655e-01,-3.783612e-04,-1.566668e-09,2.206416e+01,8.063172e+00,1.400099e+01,2.282701e+01,1.691000e+02
1.328689e+06,1.537835e+01,3.096108e+04,3.583459e-01,9.483327e-01,9.481655e-01,-3.783769e-04,-1.566668e-09,2.206390e+01,8.063172e+00,1.400073e+01,2.282669e+01,1.691000e+02
1.328699e+06,1.537846e+01,3.097108e+04,3.584616e-01,9.483353e-01,9.481655e-01,-3.783926e-04,-1.566668e-09,2.206364e+01,8.063172e+00,1.400047e+01,2.282638e+01,1.691000e+02
1.328709e+06,1.537858e+01,3.098108e+04,3.585774e-01,9.483379e-01,9.481655e-01,-3.784082e-04,-1.566668e-09,2.206339e+01,8.063172e+00,1.400021e+01,2.282607e+01,1.691000e+02
1.328719e+06,1.537869e+01,3.099108e+04,3.586931e-01,9.483405e-01,9.481655e-01,-3.784239e-04,-1.566668e-09,2.206313e+01,8.063172e+00,1.399996e+01,2.282576e+01,1.691000e+02
1.328729e+06,1.537881e+01,3.100108e+04,3.588088e-01,9.483431e-01,9.481655e-01,-3.784396e-04,-1.566668e-09,2.206287e+01,8.063172e+00,1.399970e+01,2.282544e+01,1.691000e+02
1.328739e+06,1.537892e+01,3.101108e+04,3.589246e-01,9.483457e-01,9.481654e-01,-3.784552e-04,-1.566669e-09,2.206261e+01,8.063172e+00,1.399944e+01,2.282513e+01,1.691000e+02
1.328749e+06,1.537904e+01,3.102108e+04,3.590403e-01,9.483483e-01,9.481654e-01,-3.784709e-04,-1.566669e-09,2.206236e+01,8.063172e+00,1.399918e+01,2.282482e+01,1.691000e+02
1.328759e+06,1.537916e+01,3.103108e+04,3.591561e-01,9.483509e-01,9.481654e-01,-3.784866e-04,-1.566669e-09,2.206210e+01,8.063172e+00,1.399893e+01,2.282451e+01,1.691000e+02
1.328769e+06,1.537927e+01,3.104109e+04,3.592718e-01,9.483473e-01,9.481654e-01,-3.785022e-04,-1.566669e-09,2.206147e+01,8.063172e+00,1.399830e+01,2.282391e+01,1.691000e+02
1.328779e+06,1.537939e+01,3.105109e+04,3.593876e-01,9.483399e-01,9.481654e-01,-3.785179e-04,-1.566669e-09,2.206063e+01,8.063172e+00,1.399745e+01,2.282313e+01,1.691000e+02
1.328789e+06,1.537950e+01,3.106109e+04,3.595033e-01,9.483324e-01,9.481654e-01,-3.785336e-04,-1.566669e-09,2.205978e+01,8.063172e+00,1.399661e+01,2.282235e+01,1.691000e+02
1.328799e+06,1.537962e+01,3.107109e+04,3.596191e-01,9.483250e-01,9.481654e-01,-3.785492e-04,-1.566669e-09,2.205893e+01,8.063172e+00,1.399576e+01,2.282157e+01,1.691000e+02
1.328809e+06,1.537973e+01,3.108109e+04,3.597348e-01,9.483176e-01,9.481653e-01,-3.785649e-04,-1.566669e-09,2.205808e+01,8.063172e+00,1.399491e+01,2.282079e+01,1.691000e+02
1.328819e+06,1.537985e+01,3.109109e+04,3.598505e-01,9.483102e-01,9.481653e-01,-3.785806e-04,-1.566669e-09,2.205724e+01,8.063172e+00,1.399406e+01,2.282001e+01,1.691000e+02
1.328829e+06,1.537997e+01,3.110109e+04,3.599663e-01,9.483028e-01,9.481653e-01,-3.785962e-04,-1.566669e-09,2.205639e+01,8.063172e+00,1.399322e+01,2.281924e+01,1.691000e+02
1.328839e+06,1.538008e+01,3.111109e+04,3.600820e-01,9.482954e-01,9.481653e-01,-3.786119e-04,-1.566669e-09,2.205554e+01,8.063172e+00,1.399237e+01,2.281846e+01,1.691000e+02
1.328849e+06,1.538020e+01,3.112109e+04,3.601978e-01,9.482880e-01,9.481653e-01,-3.786276e-04,-1.566669e-09,2.205469e+01,8.063172e+00,1.399152e+01,2.281768e+01,1.691000e+02
1.328859e+06,1.538031e+01,3.113109e+04,3.603135e-01,9.482805e-01,9.481653e-01,-3.786432e-04,-1.566669e-09,2.205385e+01,8.063172e+00,1.399067e+01,2.281690e+01,1.691000e+02
1.328869e+06,1.538043e+01,3.114109e+04,3.604293e-01,9.482731e-01,9.481653e-01,-3.786589e-04,-1.566669e-09,2.205300e+01,8.063172e+00,1.398983e+01,2.281612e+01,1.691000e+02
1.328879e+06,1.538055e+01,3.115109e+04,3.605450e-01,9.482657e-01,9.481652e-01,-3.786746e-04,-1.566669e-09,2.205215e+01,8.063172e+00,1.398898e+01,2.281534e+01,1.691000e+02
1.328889e+06,1.538066e+01,3.116109e+04,3.606608e-01,9.482583e-01,9.481652e-01,-3.786902e-04,-1.566669e-09,2.205130e+01,8.063172e+00,1.398813e+01,2.281456e+01,1.691000e+02
1.328899e+06,1.538078e+01,3.117109e+04,3.607765e-01,9.482509e-01,9.481652e-01,-3.787059e-04,-1.566669e-09,2.205046e+01,8.063172e+00,1.398728e+01,2.281379e+01,1.691000e+02
1.328909e+06,1.538089e+01,3.118109e+04,3.608922e-01,9.482435e-01,9.481652e-01,-3.787216e-04,-1.566669e-09,2.204961e+01,8.063172e+00,1.398644e+01,2.281301e+01,1.691000e+02
1.328919e+06,1.538101e+01,3.119109e+04,3.610080e-01,9.482361e-01,9.481652e-01,-3.787372e-04,-1.566669e-09,2.204876e+01,8.063172e+00,1.398559e+01,2.281223e+01,1.691000e+02
1.328929e+06,1.538112e+01,3.120109e+04,3.611237e-01,9.482286e-01,9.481652e-01,-3.787529e-04,-1.566669e-09,2.204791e+01,8.063172e+00,1.398474e+01,2.281145e+01,1.691000e+02
1.328939e+06,1.538124e+01,3.121109e+04,3.612395e-01,9.482212e-01,9.481652e-01,-3.787686e-04,-1.566669e-09,2.204706e+01,8.063172e+00,1.398389e+01,2.281067e+01,1.691000e+02
1.328949e+06,1.538136e+01,3.122109e+04,3.613552e-01,9.482138e-01,9.481651e-01,-3.787842e-04,-1.566669e-09,2.204622e+01,8.063172e+00,1.398304e+01,2.280989e+01,1.691000e+02
1.328959e+06,1.538147e+01,3.123109e+04,3.614710e-01,9.482064e-01,9.481651e-01,-3.787999e-04,-1.566669e-09,2.204537e+01,8.063172e+00,1.398220e+01,2.280911e+01,1.691000e+02
1.328969e+06,1.538159e+01,3.124109e+04,3.615867e-01,9.481990e-01,9.481651e-01,-3.788156e-04,-1.566669e-09,2.204452e+01,8.063172e+00,1.398135e+01,2.280834e+01,1.691000e+02
1.328979e+06,1.538170e+01,3.125109e+04,3.617025e-01,9.481916e-01,9.481651e-01,-3.788312e-04,-1.566669e-09,2.204367e+01,8.063172e+00,1.398050e+01,2.280756e+01,1.691000e+02
1.328989e+06,1.538182e+01,3.126109e+04,3.618182e-01,9.481841e-01,9.481651e-01,-3.788469e-04,-1.566669e-09,2.204283e+01,8.063172e+00,1.397965e+01,2.280678e+01,1.691000e+02
1.328999e+06,1.538193e+01,3.127109e+04,3.619339e-01,9.481767e-01,9.481651e-01,-3.788626e-04,-1.566669e-09,2.204198e+01,8.063172e+00,1.397881e+01,2.280600e+01,1.691000e+02
1.329009e+06,1.538205e+01,3.128109e+04,3.620497e-01,9.481663e-01,9.481650e-01,-3.788782e-04,-1.566669e-09,2.204113e+01,8.063172e+00,1.397796e+01,2.280527e+01,1.691000e+02
1.329019e+06,1.538217e+01,3.129109e+04,3.621654e-01,9.481588e-01,9.481650e-01,-3.788939e-04,-1.566669e-09,2.204085e+01,8.063172e+00,1.397768e+01,2.280509e+01,1.690962e+02
1.329029e+06,1.538228e+01,3.130109e+04,3.622812e-01,9.481583e-01,9.481650e-01,-3.789096e-04,-1.566669e-09,2.204120e+01,8.063172e+00,1.397802e+01,2.280546e+01,1.690882e+02
1.329039e+06,1.538240e+01,3.131109e+04,3.623969e-01,9.481579e-01,9.481650e-01,-3.789252e-04,-1.566669e-09,2.204154e+01,8.063172e+00,1.397837e+01,2.280583e+01,1.690801e+02
1.329049e+06,1.538251e+01,3.132109e+04,3.625127e-01,9.481574e-01,9.481650e-01,-3.789409e-04,-1.566669e-09,2.204188e+01,8.063172e+00,1.397871e+01,2.280620e+01,1.690721e+02
1.329059e+06,1.538263e+01,3.133110e+04,3.626284e-01,9.481569e-01,9.481650e-01,-3.789566e-04,-1.566669e-09,2.204222e+01,8.063172e+00,1.397905e+01,2.280657e+01,1.690641e+02
1.329069e+06,1.538274e+01,3.134110e+04,3.627442e-01,9.481565e-01,9.481650e-01,-3.789723e-04,-1.566669e-09,2.204257e+01,8.063172e+00,1.397939e+01,2.280694e+01,1.690561e+02
1.329079e+06,1.538286e+01,3.135110e+04,3.628599e-01,9.481560e-01,9.481649e-01,-3.789879e-04,-1.566669e-09,2.204291e+01,8.063172e+00,1.397974e+01,2.280730e+01,1.690481e+02
1.329089e+06,1.538298e+01,3.136110e+04,3.629757e-01,9.481555e-01,9.481649e-01,-3.790036e-04,-1.566669e-09,2.204325e+01,8.063172e+00,1.398008e+01,2.280767e+01,1.690401e+02
1.329099e+06,1.538309e+01,3.137110e+04,3.630914e-01,9.481550e-01,9.481649e-01,-3.790193e-04,-1.566669e-09,2.204359e+01,8.063172e+00,1.398042e+01,2.280804e+01,1.690321e+02
1.329109e+06,1.538321e+01,3.138110e+04,3.632071e-01,9.481546e-01,9.481649e-01,-3.790349e-04,-1.566669e-09,2.204394e+01,8.063172e+00,1.398076e+01,2.280841e+01,1.690241e+02
1.329119e+06,1.538332e+01,3.139110e+04,3.633229e-01,9.481541e-01,9.481649e-01,-3.790506e-04,-1.566669e-09,2.204428e+01,8.063172e+00,1.398111e+01,2.280878e+01,1.690161e+02
1.329129e+06,1.538344e+01,3.140110e+04,3.634386e-01,9.481536e-01,9.481649e-01,-3.790663e-04,-1.566669e-09,2.204462e+01,8.063172e+00,1.398145e+01,2.280915e+01,1.690081e+02
1.329139e+06,1.538355e+01,3.141110e+04,3.635544e-01,9.481531e-01,9.481649e-01,-3.790819e-04,-1.566669e-09,2.204496e+01,8.063172e+00,1.398179e+01,2.280952e+01,1.690000e+02
1.329149e+06,1.538367e+01,3.142110e+04,3.636701e-01,9.481527e-01,9.481648e-01,-3.790976e-04,-1.566670e-09,2.204531e+01,8.063172e+00,1.398213e+01,2.280988e+01,1.689920e+02
1.329159e+06,1.538379e+01,3.143110e+04,3.637859e-01,9.481522e-01,9.481648e-01,-3.791133e-04,-1.566670e-09,2.204565e+01,8.063172e+00,1.398248e+01,2.281025e+01,1.689840e+02
1.329169e+06,1.538390e+01,3.144110e+04,3.639016e-01,9.481517e-01,9.481648e-01,-3.791289e-04,-1.566670e-09,2.204599e+01,8.063172e+00,1.398282e+01,2.281062e+01,1.689760e+02
1.329179e+06,1.538402e+01,3.145110e+04,3.640174e-01,9.481512e-01,9.481648e-01,-3.791446e-04,-1.566670e-09,2.204633e+01,8.063172e+00,1.398316e+01,2.281099e+01,1.689680e+02
1.329189e+06,1.538413e+01,3.146110e+04,3.641331e-01,9.481508e-01,9.481648e-01,-3.791603e-04,-1.566670e-09,2.204668e+01,8.063172e+00,1.398350e+01,2.281136e+01,1.689600e+02
1.329199e+06,1.538425e+01,3.147110e+04,3.642488e-01,9.481503e-01,9.481648e-01,-3.791759e-04,-1.566670e-09,2.204702e+01,8.063172e+00,1.398385e+01,2.281173e+01,1.689520e+02
1.329209e+06,1.538436e+01,3.148110e+04,3.643646e-01,9.481498e-01,9.481648e-01,-3.791916e-04,-1.566670e-09,2.204736e+01,8.063172e+00,1.398419e+01,2.281210e+01,1.689440e+02
1.329219e+06,1.538448e+01,3.149110e+04,3.644803e-01,9.481493e-01,9.481647e-01,-3.792073e-04,-1.566670e-09,2.204770e+01,8.063172e+00,1.398453e+01,2.281246e+01,1.689360e+02
1.329229e+06,1.538460e+01,3.150110e+04,3.645961e-01,9.481489e-01,9.481647e-01,-3.792229e-04,-1.566670e-09,2.204805e+01,8.063172e+00,1.398487e+01,2.281283e+01,1.689280e+02
1.329239e+06,1.538471e+01,3.151110e+04,3.647118e-01,9.481484e-01,9.481647e-01,-3.792386e-04,-1.566670e-09,2.204839e+01,8.063172e+00,1.398522e+01,2.281320e+01,1.689199e+02
1.329249e+06,1.538483e+01,3.152110e+04,3.648276e-01,9.481479e-01,9.481647e-01,-3.792543e-04,-1.566670e-09,2.204873e+01,8.063172e+00,1.398556e+01,2.281357e+01,1.689119e+02
1.329259e+06,1.538494e+01,3.153110e+04,3.649433e-01,9.481507e-01,9.481647e-01,-3.792699e-04,-1.566670e-09,2.204907e+01,8.063172e+00,1.398590e+01,2.281389e+01,1.689039e+02
1.329269e+06,1.538506e+01,3.154110e+04,3.650591e-01,9.481582e-01,9.481647e-01,-3.792856e-04,-1.566670e-09,2.204937e+01,8.063172e+00,1.398620e+01,2.281409e+01,1.689000e+02
1.329279e+06,1.538517e+01,3.155110e+04,3.651748e-01,9.481673e-01,9.481646e-01,-3.793013e-04,-1.566670e-09,2.204963e+01,8.063172e+00,1.398646e+01,2.281422e+01,1.689000e+02
1.329289e+06,1.538529e+01,3.156110e+04,3.652905e-01,9.481763e-01,9.481646e-01,-3.793169e-04,-1.566670e-09,2.204989e+01,8.063172e+00,1.398671e+01,2.281435e+01,1.689000e+02
1.329299e+06,1.538541e+01,3.157110e+04,3.654063e-01,9.481853e-01,9.481646e-01,-3.793326e-04,-1.566670e-09,2.205014e+01,8.063172e+00,1.398697e+01,2.281448e+01,1.689000e+02
1.329309e+06,1.538552e+01,3.158110e+04,3.655220e-01,9.481943e-01,9.481646e-01,-3.793483e-04,-1.566670e-09,2.205040e+01,8.063172e+00,1.398723e+01,2.281461e+01,1.689000e+02
1.329319e+06,1.538564e+01,3.159110e+04,3.656378e-01,9.482034e-01,9.481646e-01,-3.793639e-04,-1.566670e-09,2.205066e+01,8.063172e+00,1.398748e+01,2.281474e+01,1.689000e+02
1.329329e+06,1.538575e+01,3.160110e+04,3.657535e-01,9.482124e-01,9.481646e-01,-3.793796e-04,-1.566670e-09,2.205091e+01,8.063172e+00,1.398774e+01,2.281487e+01,1.689000e+02
1.329339e+06,1.538587e+01,3.161111e+04,3.658693e-01,9.482214e-01,9.481646e-01,-3.793953e-04,-1.566670e-09,2.205117e+01,8.063172e+00,1.398800e+01,2.281500e+01,1.689000e+02
1.329349e+06,1.538599e+01,3.162111e+04,3.659850e-01,9.482305e-01,9.481645e-01,-3.794109e-04,-1.566670e-09,2.205143e+01,8.063172e+00,1.398826e+01,2.281513e+01,1.689000e+02
1.329359e+06,1.538610e+01,3.163111e+04,3.661008e-01,9.482395e-01,9.481645e-01,-3.794266e-04,-1.566670e-09,2.205168e+01,8.063172e+00,1.398851e+01,2.281526e+01,1.689000e+02
1.329369e+06,1.538622e+01,3.164111e+04,3.662165e-01,9.482485e-01,9.481645e-01,-3.794423e-04,-1.566670e-09,2.205194e+01,8.063172e+00,1.398877e+01,2.281539e+01,1.689000e+02
1.329379e+06,1.538633e+01,3.165111e+04,3.663323e-01,9.482576e-01,9.481645e-01,-3.794579e-04,-1.566670e-09,2.205220e+01,8.063172e+00,1.398903e+01,2.281552e+01,1.689000e+02
1.329389e+06,1.538645e+01,3.166111e+04,3.664480e-01,9.482666e-01,9.481645e-01,-3.794736e-04,-1.566670e-09,2.205245e+01,8.063172e+00,1.398928e+01,2.281565e+01,1.689000e+02
1.329399e+06,1.538656e+01,3.167111e+04,3.665637e-01,9.482756e-01,9.481645e-01,-3.794893e-04,-1.566670e-09,2.205271e+01,8.063172e+00,1.398954e+01,2.281578e+01,1.689000e+02
1.329409e+06,1.538668e+01,3.168111e+04,3.666795e-01,9.482847e-01,9.481645e-01,-3.795049e-04,-1.566670e-09,2.205297e+01,8.063172e+00,1.398980e+01,2.281591e+01,1.689000e+02
1.329419e+06,1.538680e+01,3.169111e+04,3.667952e-01,9.482937e-01,9.481644e-01,-3.795206e-04,-1.566670e-09,2.205323e+01,8.063172e+00,1.399005e+01,2.281604e+01,1.689000e+02
1.329429e+06,1.538691e+01,3.170111e+04,3.669110e-01,9.483027e-01,9.481644e-01,-3.795363e-04,-1.566670e-09,2.205348e+01,8.063172e+00,1.399031e+01,2.281617e+01,1.689000e+02
1.329439e+06,1.538703e+01,3.171111e+04,3.670267e-01,9.483117e-01,9.481644e-01,-3.795519e-04,-1.566670e-09,2.205374e+01,8.063172e+00,1.399057e+01,2.281630e+01,1.689000e+02
1.329449e+06,1.538714e+01,3.172111e+04,3.671425e-01,9.483208e-01,9.481644e-01,-3.795676e-04,-1.566670e-09,2.205400e+01,8.063172e+00,1.399082e+01,2.281643e+01,1.689000e+02
1.329459e+06,1.538726e+01,3.173111e+04,3.672582e-01,9.483298e-01,9.481644e-01,-3.795833e-04,-1.566670e-09,2.205425e+01,8.063172e+00,1.399108e+01,2.281656e+01,1.689000e+02
1.329469e+06,1.538737e+01,3.174111e+04,3.673740e-01,9.483388e-01,9.481644e-01,-3.795989e-04,-1.566670e-09,2.205451e+01,8.063172e+00,1.399134e+01,2.281669e+01,1.689000e+02
1.329479e+06,1.538749e+01,3.175111e+04,3.674897e-01,9.483479e-01,9.481643e-01,-3.796146e-04,-1.566670e-09,2.205477e+01,8.063172e+00,1.399159e+01,2.281682e+01,1.689000e+02
1.329489e+06,1.538761e+01,3.176111e+04,3.676054e-01,9.483569e-01,9.481643e-01,-3.796303e-04,-1.566670e-09,2.205502e+01,8.063172e+00,1.399185e+01,2.281695e+01,1.689000e+02
1.329499e+06,1.538772e+01,3.177111e+04,3.677212e-01,9.483659e-01,9.481643e-01,-3.796459e-04,-1.566670e-09,2.205528e+01,8.063172e+00,1.399211e+01,2.281709e+01,1.689000e+02
1.329509e+06,1.538784e+01,3.178111e+04,3.678369e-01,9.483784e-01,9.481643e-01,-3.796616e-04,-1.566670e-09,2.205554e+01,8.063172e+00,1.399236e+01,2.281716e+01,1.689000e+02
1.329519e+06,1.538795e+01,3.179111e+04,3.679527e-01,9.483871e-01,9.481643e-01,-3.796773e-04,-1.566670e-09,2.205533e+01,8.063311e+00,1.399202e+01,2.281680e+01,1.689043e+02
1.329529e+06,1.538807e+01,3.180111e+04,3.680684e-01,9.483902e-01,9.481643e-01,-3.796929e-04,-1.566670e-09,2.205473e+01,8.063567e+00,1.399117e+01,2.281611e+01,1.689123e+02
1.329539e+06,1.538818e+01,3.181111e+04,3.681842e-01,9.483932e-01,9.481643e-01,-3.797086e-04,-1.566670e-09,2.205414e+01,8.063823e+00,1.399031e+01,2.281542e+01,1.689203e+02
1.329549e+06,1.538830e+01,3.182111e+04,3.682999e-01,9.483963e-01,9.481642e-01,-3.797243e-04,-1.566671e-09,2.205354e+01,8.064079e+00,1.398946e+01,2.281473e+01,1.689283e+02
1.329559e+06,1.538842e+01,3.183111e+04,3.684157e-01,9.483993e-01,9.481642e-01,-3.797399e-04,-1.566671e-09,2.205294e+01,8.064335e+00,1.398861e+01,2.281404e+01,1.689363e+02
1.329569e+06,1.538853e+01,3.184111e+04,3.685314e-01,9.484024e-01,9.481642e-01,-3.797556e-04,-1.566671e-09,2.205235e+01,8.064591e+00,1.398775e+01,2.281335e+01,1.689442e+02
1.329579e+06,1.538865e+01,3.185111e+04,3.686471e-01,9.484054e-01,9.481642e-01,-3.797713e-04,-1.566671e-09,2.205175e+01,8.064847e+00,1.398690e+01,2.281265e+01,1.689522e+02
1.329589e+06,1.538876e+01,3.186111e+04,3.687629e-01,9.484085e-01,9.481642e-01,-3.797869e-04,-1.566671e-09,2.205115e+01,8.065103e+00,1.398605e+01,2.281196e+01,1.689602e+02
1.329599e+06,1.538888e+01,3.187111e+04,3.688786e-01,9.484115e-01,9.481642e-01,-3.798026e-04,-1.566671e-09,2.205055e+01,8.065359e+00,1.398519e+01,2.281127e+01,1.689682e+02
1.329609e+06,1.538899e+01,3.188111e+04,3.689944e-01,9.484146e-01,9.481642e-01,-3.798183e-04,-1.566671e-09,2.204996e+01,8.065615e+00,1.398434e+01,2.281058e+01,1.689762e+02
1.329619e+06,1.538911e+01,3.189111e+04,3.691101e-01,9.484176e-01,9.481641e-01,-3.798340e-04,-1.566671e-09,2.204936e+01,8.065871e+00,1.398349e+01,2.280989e+01,1.689841e+02
1.329629e+06,1.538923e+01,3.190112e+04,3.692259e-01,9.484207e-01,9.481641e-01,-3.798496e-04,-1.566671e-09,2.204876e+01,8.066127e+00,1.398263e+01,2.280920e+01,1.689921e+02
1.329639e+06,1.538934e+01,3.191112e+04,3.693416e-01,9.484237e-01,9.481641e-01,-3.798653e-04,-1.566671e-09,2.204816e+01,8.066383e+00,1.398178e+01,2.280851e+01,1.690001e+02
1.329649e+06,1.538946e+01,3.192112e+04,3.694574e-01,9.484268e-01,9.481641e-01,-3.798810e-04,-1.566671e-09,2.204757e+01,8.066639e+00,1.398093e+01,2.280782e+01,1.690081e+02
1.329659e+06,1.538957e+01,3.193112e+04,3.695731e-01,9.484298e-01,9.481641e-01,-3.798966e-04,-1.566671e-09,2.204697e+01,8.066895e+00,1.398007e+01,2.280713e+01,1.690161e+02
1.329669e+06,1.538969e+01,3.194112e+04,3.696889e-01,9.484329e-01,9.481641e-01,-3.799123e-04,-1.566671e-09,2.204637e+01,8.067151e+00,1.397922e+01,2.280643e+01,1.690241e+02
1.329679e+06,1.538980e+01,3.195112e+04,3.698046e-01,9.484359e-01,9.481641e-01,-3.799280e-04,-1.566671e-09,2.204577e+01,8.067407e+00,1.397837e+01,2.280574e+01,1.690320e+02
1.329689e+06,1.538992e+01,3.196112e+04,3.699203e-01,9.484390e-01,9.481640e-01,-3.799436e-04,-1.566671e-09,2.204518e+01,8.067663e+00,1.397751e+01,2.280505e+01,1.690400e+02
1.329699e+06,1.539004e+01,3.197112e+04,3.700361e-01,9.484420e-01,9.481640e-01,-3.799593e-04,-1.566671e-09,2.204458e+01,8.067919e+00,1.397666e+01,2.280436e+01,1.690480e+02
1.329709e+06,1.539015e+01,3.198112e+04,3.701518e-01,9.484451e-01,9.481640e-01,-3.799750e-04,-1.566671e-09,2.204398e+01,8.068175e+00,1.397581e+01,2.280367e+01,1.690560e+02
1.329719e+06,1.539027e+01,3.199112e+04,3.702676e-01,9.484481e-01,9.481640e-01,-3.799906e-04,-1.566671e-09,2.204339e+01,8.068431e+00,1.397495e+01,2.280298e+01,1.690640e+02
1.329729e+06,1.539038e+01,3.200112e+04,3.703833e-01,9.484512e-01,9.481640e-01,-3.800063e-04,-1.566671e-09,2.204279e+01,8.068687e+00,1.397410e+01,2.280229e+01,1.690720e+02
1.329739e+06,1.539050e+01,3.201112e+04,3.704991e-01,9.484542e-01,9.481640e-01,-3.800220e-04,-1.566671e-09,2.204219e+01,8.068943e+00,1.397325e+01,2.280160e+01,1.690799e+02
1.329749e+06,1.539061e+01,3.202112e+04,3.706148e-01,9.484573e-01,9.481639e-01,-3.800376e-04,-1.566671e-09,2.204159e+01,8.069199e+00,1.397239e+01,2.280091e+01,1.690879e+02
1.329759e+06,1.539073e+01,3.203112e+04,3.707306e-01,9.484557e-01,9.481639e-01,-3.800533e-04,-1.566671e-09,2.204100e+01,8.069455e+00,1.397154e+01,2.280029e+01,1.690959e+02
1.329769e+06,1.539085e+01,3.204112e+04,3.708463e-01,9.484459e-01,9.481639e-01,-3.800690e-04,-1.566671e-09,2.204044e+01,8.069586e+00,1.397085e+01,2.279984e+01,1.690981e+02
1.329779e+06,1.539096e+01,3.205112e+04,3.709620e-01,9.484328e-01,9.481639e-01,-3.800846e-04,-1.566671e-09,2.203993e+01,8.069586e+00,1.397034e+01,2.279951e+01,1.690940e+02
1.329789e+06,1.539108e+01,3.206112e+04,3.710778e-01,9.484196e-01,9.481639e-01,-3.801003e-04,-1.566671e-09,2.203941e+01,8.069586e+00,1.396983e+01,2.279917e+01,1.690900e+02
1.329799e+06,1.539119e+01,3.207112e+04,3.711935e-01,9.484065e-01,9.481639e-01,-3.801160e-04,-1.566671e-09,2.203890e+01,8.069586e+00,1.396931e+01,2.279883e+01,1.690860e+02
1.329809e+06,1.539131e+01,3.208112e+04,3.713093e-01,9.483933e-01,9.481639e-01,-3.801316e-04,-1.566671e-09,2.203838e+01,8.069586e+00,1.396880e+01,2.279849e+01,1.690820e+02
1.329819e+06,1.539143e+01,3.209112e+04,3.714250e-01,9.483802e-01,9.481638e-01,-3.801473e-04,-1.566671e-09,2.203787e+01,8.069586e+00,1.396828e+01,2.279816e+01,1.690780e+02
1.329829e+06,1.539154e+01,3.210112e+04,3.715408e-01,9.483670e-01,9.481638e-01,-3.801630e-04,-1.566671e-09,2.203736e+01,8.069586e+00,1.396777e+01,2.279782e+01,1.690740e+02
1.329839e+06,1.539166e+01,3.211112e+04,3.716565e-01,9.483539e-01,9.481638e-01,-3.801786e-04,-1.566671e-09,2.203684e+01,8.069586e+00,1.396726e+01,2.279748e+01,1.690700e+02
1.329849e+06,1.539177e+01,3.212112e+04,3.717723e-01,9.483407e-01,9.481638e-01,-3.801943e-04,-1.566671e-09,2.203633e+01,8.069586e+00,1.396674e+01,2.279714e+01,1.690660e+02
1.329859e+06,1.539189e+01,3.213112e+04,3.718880e-01,9.483276e-01,9.481638e-01,-3.802100e-04,-1.566671e-09,2.203582e+01,8.069586e+00,1.396623e+01,2.279681e+01,1.690620e+02
1.329869e+06,1.539200e+01,3.214112e+04,3.720037e-01,9.483144e-01,9.481638e-01,-3.802256e-04,-1.566671e-09,2.203530e+01,8.069586e+00,1.396572e+01,2.279647e+01,1.690580e+02
1.329879e+06,1.539212e+01,3.215112e+04,3.721195e-01,9.483013e-01,9.481638e-01,-3.802413e-04,-1.566671e-09,2.203479e+01,8.069586e+00,1.396520e+01,2.279613e+01,1.690540e+02
1.329889e+06,1.539224e+01,3.216112e+04,3.722352e-01,9.482881e-01,9.481637e-01,-3.802570e-04,-1.566671e-09,2.203427e+01,8.069586e+00,1.396469e+01,2.279579e+01,1.690500e+02
1.329899e+06,1.539235e+01,3.217112e+04,3.723510e-01,9.482750e-01,9.481637e-01,-3.802726e-04,-1.566671e-09,2.203376e+01,8.069586e+00,1.396417e+01,2.279546e+01,1.690460e+02
1.329909e+06,1.539247e+01,3.218113e+04,3.724667e-01,9.482618e-01,9.481637e-01,-3.802883e-04,-1.566671e-09,2.203325e+01,8.069586e+00,1.396366e+01,2.279512e+01,1.690420e+02
1.329919e+06,1.539258e+01,3.219113e+04,3.725825e-01,9.482487e-01,9.481637e-01,-3.803040e-04,-1.566671e-09,2.203273e+01,8.069586e+00,1.396315e+01,2.279478e+01,1.690380e+02
1.329929e+06,1.539270e+01,3.220113e+04,3.726982e-01,9.482355e-01,9.481637e-01,-3.803196e-04,-1.566671e-09,2.203222e+01,8.069586e+00,1.396263e+01,2.279444e+01,1.690340e+02
1.329939e+06,1.539281e+01,3.221113e+04,3.728140e-01,9.482224e-01,9.481637e-01,-3.803353e-04,-1.566671e-09,2.203171e+01,8.069586e+00,1.396212e+01,2.279411e+01,1.690300e+02
1.329949e+06,1.539293e+01,3.222113e+04,3.729297e-01,9.482092e-01,9.481637e-01,-3.803510e-04,-1.566671e-09,2.203119e+01,8.069586e+00,1.396161e+01,2.279377e+01,1.690260e+02
1.329959e+06,1.539305e+01,3.223113e+04,3.730454e-01,9.481960e-01,9.481636e-01,-3.803666e-04,-1.566672e-09,2.203068e+01,8.069586e+00,1.396109e+01,2.279343e+01,1.690220e+02
1.329969e+06,1.539316e+01,3.224113e+04,3.731612e-01,9.481829e-01,9.481636e-01,-3.803823e-04,-1.566672e-09,2.203016e+01,8.069586e+00,1.396058e+01,2.279309e+01,1.690180e+02
1.329979e+06,1.539328e+01,3.225113e+04,3.732769e-01,9.481697e-01,9.481636e-01,-3.803980e-04,-1.566672e-09,2.202965e+01,8.069586e+00,1.396006e+01,2.279276e+01,1.690139e+02
1.329989e+06,1.539339e+01,3.226113e+04,3.733927e-01,9.481566e-01,9.481636e-01,-3.804136e-04,-1.566672e-09,2.202914e+01,8.069586e+00,1.395955e+01,2.279242e+01,1.690099e+02
1.329999e+06,1.539351e+01,3.227113e+04,3.735084e-01,9.481434e-01,9.481636e-01,-3.804293e-04,-1.566672e-09,2.202862e+01,8.069586e+00,1.395904e+01,2.279208e+01,1.690059e+02
1.330009e+06,1.539362e+01,3.228113e+04,3.736242e-01,9.481303e-01,9.481636e-01,-3.804450e-04,-1.566672e-09,2.202811e+01,8.069586e+00,1.395852e+01,2.279174e+01,1.690019e+02
1.330019e+06,1.539374e+01,3.229113e+04,3.737399e-01,9.481253e-01,9.481635e-01,-3.804606e-04,-1.566672e-09,2.202857e+01,8.069453e+00,1.395912e+01,2.279231e+01,1.689979e+02
1.330029e+06,1.539386e+01,3.230113e+04,3.738557e-01,9.481279e-01,9.481635e-01,-3.804763e-04,-1.566672e-09,2.202994e+01,8.069196e+00,1.396074e+01,2.279373e+01,1.689939e+02
1.330039e+06,1.539397e+01,3.231113e+04,3.739714e-01,9.481305e-01,9.481635e-01,-3.804920e-04,-1.566672e-09,2.203130e+01,8.068939e+00,1.396236e+01,2.279514e+01,1.689899e+02
1.330049e+06,1.539409e+01,3.232113e+04,3.740872e-01,9.481332e-01,9.481635e-01,-3.805076e-04,-1.566672e-09,2.203267e+01,8.068683e+00,1.396399e+01,2.279656e+01,1.689859e+02
1.330059e+06,1.539420e+01,3.233113e+04,3.742029e-01,9.481358e-01,9.481635e-01,-3.805233e-04,-1.566672e-09,2.203404e+01,8.068426e+00,1.396561e+01,2.279798e+01,1.689819e+02
1.330069e+06,1.539432e+01,3.234113e+04,3.743186e-01,9.481384e-01,9.481635e-01,-3.805390e-04,-1.566672e-09,2.203541e+01,8.068169e+00,1.396724e+01,2.279939e+01,1.689779e+02
1.330079e+06,1.539443e+01,3.235113e+04,3.744344e-01,9.481410e-01,9.481635e-01,-3.805546e-04,-1.566672e-09,2.203677e+01,8.067912e+00,1.396886e+01,2.280081e+01,1.689739e+02
1.330089e+06,1.539455e+01,3.236113e+04,3.745501e-01,9.481436e-01,9.481634e-01,-3.805703e-04,-1.566672e-09,2.203814e+01,8.067655e+00,1.397049e+01,2.280222e+01,1.689699e+02
1.330099e+06,1.539467e+01,3.237113e+04,3.746659e-01,9.481463e-01,9.481634e-01,-3.805860e-04,-1.566672e-09,2.203951e+01,8.067398e+00,1.397211e+01,2.280364e+01,1.689659e+02
1.330109e+06,1.539478e+01,3.238113e+04,3.747816e-01,9.481489e-01,9.481634e-01,-3.806016e-04,-1.566672e-09,2.204087e+01,8.067141e+00,1.397373e+01,2.280505e+01,1.689619e+02
1.330119e+06,1.539490e+01,3.239113e+04,3.748974e-01,9.481515e-01,9.481634e-01,-3.806173e-04,-1.566672e-09,2.204224e+01,8.066885e+00,1.397536e+01,2.280647e+01,1.689579e+02
1.330129e+06,1.539501e+01,3.240113e+04,3.750131e-01,9.481541e-01,9.481634e-01,-3.806330e-04,-1.566672e-09,2.204361e+01,8.066628e+00,1.397698e+01,2.280788e+01,1.689539e+02
1.330139e+06,1.539513e+01,3.241113e+04,3.751289e-01,9.481567e-01,9.481634e-01,-3.806486e-04,-1.566672e-09,2.204498e+01,8.066371e+00,1.397861e+01,2.280930e+01,1.689499e+02
1.330149e+06,1.539524e+01,3.242113e+04,3.752446e-01,9.481593e-01,9.481634e-01,-3.806643e-04,-1.566672e-09,2.204634e+01,8.066114e+00,1.398023e+01,2.281071e+01,1.689459e+02
1.330159e+06,1.539536e+01,3.243113e+04,3.753603e-01,9.481620e-01,9.481633e-01,-3.806800e-04,-1.566672e-09,2.204771e+01,8.065857e+00,1.398185e+01,2.281213e+01,1.689419e+02
1.330169e+06,1.539548e+01,3.244113e+04,3.754761e-01,9.481646e-01,9.481633e-01,-3.806956e-04,-1.566672e-09,2.204908e+01,8.065600e+00,1.398348e+01,2.281354e+01,1.689379e+02
1.330179e+06,1.539559e+01,3.245113e+04,3.755918e-01,9.481672e-01,9.481633e-01,-3.807113e-04,-1.566672e-09,2.205045e+01,8.065343e+00,1.398510e+01,2.281496e+01,1.689338e+02
1.330189e+06,1.539571e+01,3.246113e+04,3.757076e-01,9.481698e-01,9.481633e-01,-3.807270e-04,-1.566672e-09,2.205181e+01,8.065086e+00,1.398673e+01,2.281637e+01,1.689298e+02
1.330199e+06,1.539582e+01,3.247114e+04,3.758233e-01,9.481724e-01,9.481633e-01,-3.807427e-04,-1.566672e-09,2.205318e+01,8.064830e+00,1.398835e+01,2.281779e+01,1.689258e+02
1.330209e+06,1.539594e+01,3.248114e+04,3.759391e-01,9.481751e-01,9.481633e-01,-3.807583e-04,-1.566672e-09,2.205455e+01,8.064573e+00,1.398997e+01,2.281921e+01,1.689218e+02
1.330219e+06,1.539605e+01,3.249114e+04,3.760548e-01,9.481777e-01,9.481633e-01,-3.807740e-04,-1.566672e-09,2.205591e+01,8.064316e+00,1.399160e+01,2.282062e+01,1.689178e+02
1.330229e+06,1.539617e+01,3.250114e+04,3.761706e-01,9.481803e-01,9.481632e-01,-3.807897e-04,-1.566672e-09,2.205728e+01,8.064059e+00,1.399322e+01,2.282204e+01,1.689138e+02
1.330239e+06,1.539629e+01,3.251114e+04,3.762863e-01,9.481829e-01,9.481632e-01,-3.808053e-04,-1.566672e-09,2.205865e+01,8.063802e+00,1.399485e+01,2.282345e+01,1.689098e+02
1.330249e+06,1.539640e+01,3.252114e+04,3.764020e-01,9.481855e-01,9.481632e-01,-3.808210e-04,-1.566672e-09,2.206002e+01,8.063545e+00,1.399647e+01,2.282487e+01,1.689058e+02
1.330259e+06,1.539652e+01,3.253114e+04,3.765178e-01,9.481899e-01,9.481632e-01,-3.808367e-04,-1.566672e-09,2.206138e+01,8.063288e+00,1.399810e+01,2.282625e+01,1.689018e+02
1.330269e+06,1.539663e+01,3.254114e+04,3.766335e-01,9.481925e-01,9.481632e-01,-3.808523e-04,-1.566672e-09,2.206139e+01,8.063172e+00,1.399822e+01,2.282622e+01,1.689000e+02
1.330279e+06,1.539675e+01,3.255114e+04,3.767493e-01,9.481925e-01,9.481632e-01,-3.808680e-04,-1.566672e-09,2.206027e+01,8.063172e+00,1.399710e+01,2.282505e+01,1.689000e+02
1.330289e+06,1.539687e+01,3.256114e+04,3.768650e-01,9.481925e-01,9.481631e-01,-3.808837e-04,-1.566672e-09,2.205916e+01,8.063172e+00,1.399599e+01,2.282387e+01,1.689000e+02
1.330299e+06,1.539698e+01,3.257114e+04,3.769808e-01,9.481925e-01,9.481631e-01,-3.808993e-04,-1.566672e-09,2.205805e+01,8.063172e+00,1.399487e+01,2.282270e+01,1.689000e+02
1.330309e+06,1.539710e+01,3.258114e+04,3.770965e-01,9.481925e-01,9.481631e-01,-3.809150e-04,-1.566672e-09,2.205693e+01,8.063172e+00,1.399376e+01,2.282152e+01,1.689000e+02
1.330319e+06,1.539721e+01,3.259114e+04,3.772123e-01,9.481925e-01,9.481631e-01,-3.809307e-04,-1.566672e-09,2.205582e+01,8.063172e+00,1.399264e+01,2.282035e+01,1.689000e+02
