Repository: brandonlampe/CS_Data

# Repository for Crushed Salt Data
**Grant No: 456417**

This is a work in progress!

## Repository Content

### Directory Names
A uniform namining structure still in progress, but in general directories are named according to the following:
 - Names contain no spaces, a single underscore "_" will be used as a file name seperator.
 - Files are for the Crushed Salt Project (CSP); therefore, the first three charaters of each file are "CSP".
 - Folders are organized by which frame the test was performed on i.e., A2 or A3.
 - The fifth and sixth charaters of each file name will therefore be "A" followed by the frame number.
 - Files are chronologically labeled in order of tests performed on a specific frame.That is to say numbering is frame specific (e.g., 01, 02,...,nn tests performed on a specific frame)Therefore the final two characters will be the test number.

### Crushed Salt Testing
The bulk of current repo contents are tests on crushed salt performed at Sandia National Laboratory in Albuquerque, NM.  Future contents of this repository include:
 - Photographs of crushed salt samples (pre and post testing)
 - Permeability test results
 - Thermalconductivity test results
 - Porosity test results

File: UNM_WP_HY_175_09/IscoMeasurements/STAGE16/CREEP_FIT/175_09_STAGE16_CREEP_OUT.csv (part 1 of 38)
Analysis by Brandon Lampe, performed on: 2016/07/06 16:28:57
Experimental results below begin at: 2016/04/27 12:21:42
Duration (sec),Duration (day),Elapsed Time (sec),Elapsed Time (day),Interpolated Fractional Density,Fit to Fractional Density,Fit to Volume Strain,Fit to Volume Strain Rate (1/sec),Confining Pressure (MPa),Pore Pressure (MPa),Terzaghi Pressure (MPa),Solid Pressure (MPa),Temperature (C))
1.652141e+06,1.912200e+01,0.000000e+00,0.000000e+00,9.475344e-01,9.478639e-01,3.477048e-04,1.700921e-08,3.800055e+01,7.957103e+00,3.004345e+01,3.966408e+01,1.706385e+02
1.652151e+06,1.912212e+01,1.000013e+01,1.157423e-04,9.475494e-01,9.478641e-01,3.478749e-04,1.700920e-08,3.799672e+01,7.960937e+00,3.003578e+01,3.965932e+01,1.706598e+02
1.652161e+06,1.912223e+01,2.000027e+01,2.314846e-04,9.475473e-01,9.478642e-01,3.480450e-04,1.700920e-08,3.799414e+01,7.959349e+00,3.003479e+01,3.965675e+01,1.707000e+02
1.652171e+06,1.912235e+01,3.000040e+01,3.472269e-04,9.475297e-01,9.478644e-01,3.482151e-04,1.700920e-08,3.799202e+01,7.957103e+00,3.003492e+01,3.965523e+01,1.706938e+02
1.652181e+06,1.912246e+01,4.000054e+01,4.629692e-04,9.475166e-01,9.478646e-01,3.483852e-04,1.700920e-08,3.798886e+01,7.957103e+00,3.003175e+01,3.965233e+01,1.706846e+02
1.652191e+06,1.912258e+01,5.000067e+01,5.787115e-04,9.475035e-01,9.478647e-01,3.485553e-04,1.700919e-08,3.798569e+01,7.957103e+00,3.002859e+01,3.964943e+01,1.706753e+02
1.652201e+06,1.912269e+01,6.000081e+01,6.944538e-04,9.474903e-01,9.478649e-01,3.487254e-04,1.700919e-08,3.798252e+01,7.957103e+00,3.002542e+01,3.964652e+01,1.706660e+02
1.652211e+06,1.912281e+01,7.000094e+01,8.101961e-04,9.474772e-01,9.478650e-01,3.488955e-04,1.700919e-08,3.797936e+01,7.957103e+00,3.002225e+01,3.964362e+01,1.706568e+02
1.652221e+06,1.912293e+01,8.000108e+01,9.259384e-04,9.474640e-01,9.478652e-01,3.490656e-04,1.700918e-08,3.797619e+01,7.957103e+00,3.001908e+01,3.964072e+01,1.706475e+02
1.652231e+06,1.912304e+01,9.000121e+01,1.041681e-03,9.474509e-01,9.478654e-01,3.492357e-04,1.700918e-08,3.797302e+01,7.957103e+00,3.001592e+01,3.963781e+01,1.706383e+02
1.652241e+06,1.912316e+01,1.000013e+02,1.157423e-03,9.474377e-01,9.478655e-01,3.494058e-04,1.700918e-08,3.796985e+01,7.957103e+00,3.001275e+01,3.963491e+01,1.706290e+02
1.652251e+06,1.912327e+01,1.100015e+02,1.273165e-03,9.474246e-01,9.478657e-01,3.495758e-04,1.700918e-08,3.796669e+01,7.957103e+00,3.000958e+01,3.963201e+01,1.706197e+02
1.652261e+06,1.912339e+01,1.200016e+02,1.388908e-03,9.474114e-01,9.478659e-01,3.497459e-04,1.700917e-08,3.796352e+01,7.957103e+00,3.000641e+01,3.962910e+01,1.706105e+02
1.652271e+06,1.912350e+01,1.300017e+02,1.504650e-03,9.473908e-01,9.478660e-01,3.499160e-04,1.700917e-08,3.796035e+01,7.957103e+00,3.000325e+01,3.962645e+01,1.706012e+02
1.652281e+06,1.912362e+01,1.400019e+02,1.620392e-03,9.474032e-01,9.478662e-01,3.500861e-04,1.700917e-08,3.796124e+01,7.957103e+00,3.000413e+01,3.962697e+01,1.705825e+02
1.652291e+06,1.912374e+01,1.500020e+02,1.736134e-03,9.474210e-01,9.478663e-01,3.502562e-04,1.700916e-08,3.796274e+01,7.957103e+00,3.000564e+01,3.962797e+01,1.705624e+02
1.652301e+06,1.912385e+01,1.600022e+02,1.851877e-03,9.474387e-01,9.478665e-01,3.504263e-04,1.700916e-08,3.796425e+01,7.957103e+00,3.000715e+01,3.962896e+01,1.705423e+02
1.652311e+06,1.912397e+01,1.700023e+02,1.967619e-03,9.474565e-01,9.478667e-01,3.505964e-04,1.700916e-08,3.796576e+01,7.957103e+00,3.000865e+01,3.962996e+01,1.705222e+02
1.652321e+06,1.912408e+01,1.800024e+02,2.083361e-03,9.474742e-01,9.478668e-01,3.507665e-04,1.700916e-08,3.796726e+01,7.957103e+00,3.001016e+01,3.963096e+01,1.705020e+02
1.652331e+06,1.912420e+01,1.900026e+02,2.199104e-03,9.474919e-01,9.478670e-01,3.509366e-04,1.700915e-08,3.796877e+01,7.957103e+00,3.001167e+01,3.963195e+01,1.704819e+02
1.652341e+06,1.912431e+01,2.000027e+02,2.314846e-03,9.475097e-01,9.478671e-01,3.511067e-04,1.700915e-08,3.797027e+01,7.957103e+00,3.001317e+01,3.963295e+01,1.704618e+02
1.652351e+06,1.912443e+01,2.100028e+02,2.430588e-03,9.475274e-01,9.478673e-01,3.512768e-04,1.700915e-08,3.797178e+01,7.957103e+00,3.001468e+01,3.963395e+01,1.704416e+02
1.652361e+06,1.912455e+01,2.200030e+02,2.546331e-03,9.475451e-01,9.478675e-01,3.514469e-04,1.700914e-08,3.797329e+01,7.957103e+00,3.001618e+01,3.963494e+01,1.704215e+02
1.652371e+06,1.912466e+01,2.300031e+02,2.662073e-03,9.475854e-01,9.478676e-01,3.516170e-04,1.700914e-08,3.797479e+01,7.957103e+00,3.001769e+01,3.963519e+01,1.704014e+02
1.652381e+06,1.912478e+01,2.400032e+02,2.777815e-03,9.475858e-01,9.478678e-01,3.517871e-04,1.700914e-08,3.797550e+01,7.957103e+00,3.001839e+01,3.963592e+01,1.704094e+02
1.652391e+06,1.912489e+01,2.500034e+02,2.893557e-03,9.475832e-01,9.478679e-01,3.519572e-04,1.700914e-08,3.797614e+01,7.957103e+00,3.001904e+01,3.963669e+01,1.704194e+02
1.652401e+06,1.912501e+01,2.600035e+02,3.009300e-03,9.475805e-01,9.478681e-01,3.521273e-04,1.700913e-08,3.797679e+01,7.957103e+00,3.001969e+01,3.963746e+01,1.704295e+02
1.652411e+06,1.912513e+01,2.700036e+02,3.125042e-03,9.475779e-01,9.478683e-01,3.522973e-04,1.700913e-08,3.797743e+01,7.957103e+00,3.002033e+01,3.963823e+01,1.704396e+02
1.652421e+06,1.912524e+01,2.800038e+02,3.240784e-03,9.475753e-01,9.478684e-01,3.524674e-04,1.700913e-08,3.797808e+01,7.957103e+00,3.002098e+01,3.963899e+01,1.704496e+02
1.652431e+06,1.912536e+01,2.900039e+02,3.356527e-03,9.475726e-01,9.478686e-01,3.526375e-04,1.700912e-08,3.797873e+01,7.957103e+00,3.002162e+01,3.963976e+01,1.704597e+02
1.652441e+06,1.912547e+01,3.000040e+02,3.472269e-03,9.475700e-01,9.478688e-01,3.528076e-04,1.700912e-08,3.797937e+01,7.957103e+00,3.002227e+01,3.964053e+01,1.704698e+02
1.652451e+06,1.912559e+01,3.100042e+02,3.588011e-03,9.475674e-01,9.478689e-01,3.529777e-04,1.700912e-08,3.798002e+01,7.957103e+00,3.002291e+01,3.964130e+01,1.704798e+02
1.652461e+06,1.912570e+01,3.200043e+02,3.703754e-03,9.475648e-01,9.478691e-01,3.531478e-04,1.700912e-08,3.798066e+01,7.957103e+00,3.002356e+01,3.964207e+01,1.704899e+02
1.652471e+06,1.912582e+01,3.300044e+02,3.819496e-03,9.475462e-01,9.478692e-01,3.533179e-04,1.700911e-08,3.798131e+01,7.957103e+00,3.002420e+01,3.964337e+01,1.705000e+02
1.652481e+06,1.912594e+01,3.400046e+02,3.935238e-03,9.475365e-01,9.478694e-01,3.534880e-04,1.700911e-08,3.798068e+01,7.957103e+00,3.002358e+01,3.964303e+01,1.704902e+02
1.652491e+06,1.912605e+01,3.500047e+02,4.050980e-03,9.475268e-01,9.478696e-01,3.536581e-04,1.700911e-08,3.798004e+01,7.957103e+00,3.002294e+01,3.964269e+01,1.704803e+02
1.652501e+06,1.912617e+01,3.600048e+02,4.166723e-03,9.475171e-01,9.478697e-01,3.538282e-04,1.700910e-08,3.797941e+01,7.957103e+00,3.002231e+01,3.964234e+01,1.704704e+02
1.652511e+06,1.912628e+01,3.700050e+02,4.282465e-03,9.475074e-01,9.478699e-01,3.539983e-04,1.700910e-08,3.797878e+01,7.957103e+00,3.002167e+01,3.964200e+01,1.704605e+02
1.652521e+06,1.912640e+01,3.800051e+02,4.398207e-03,9.474977e-01,9.478700e-01,3.541684e-04,1.700910e-08,3.797814e+01,7.957103e+00,3.002104e+01,3.964165e+01,1.704506e+02
1.652531e+06,1.912651e+01,3.900052e+02,4.513950e-03,9.474880e-01,9.478702e-01,3.543385e-04,1.700909e-08,3.797751e+01,7.957103e+00,3.002040e+01,3.964131e+01,1.704407e+02
1.652541e+06,1.912663e+01,4.000054e+02,4.629692e-03,9.474783e-01,9.478704e-01,3.545086e-04,1.700909e-08,3.797687e+01,7.957103e+00,3.001977e+01,3.964096e+01,1.704308e+02
1.652551e+06,1.912675e+01,4.100055e+02,4.745434e-03,9.474686e-01,9.478705e-01,3.546787e-04,1.700909e-08,3.797624e+01,7.957103e+00,3.001913e+01,3.964062e+01,1.704209e+02
1.652561e+06,1.912686e+01,4.200056e+02,4.861176e-03,9.474589e-01,9.478707e-01,3.548487e-04,1.700909e-08,3.797560e+01,7.957103e+00,3.001850e+01,3.964027e+01,1.704110e+02
1.652571e+06,1.912698e+01,4.300058e+02,4.976919e-03,9.474563e-01,9.478708e-01,3.550188e-04,1.700908e-08,3.797497e+01,7.957103e+00,3.001786e+01,3.963969e+01,1.704011e+02
1.652581e+06,1.912709e+01,4.400059e+02,5.092661e-03,9.474801e-01,9.478710e-01,3.551889e-04,1.700908e-08,3.797300e+01,7.957103e+00,3.001590e+01,3.963682e+01,1.704000e+02
1.652591e+06,1.912721e+01,4.500061e+02,5.208403e-03,9.475072e-01,9.478712e-01,3.553590e-04,1.700908e-08,3.797087e+01,7.957103e+00,3.001377e+01,3.963366e+01,1.704000e+02
1.652601e+06,1.912732e+01,4.600062e+02,5.324146e-03,9.475343e-01,9.478713e-01,3.555291e-04,1.700907e-08,3.796874e+01,7.957103e+00,3.001163e+01,3.963051e+01,1.704000e+02
1.652611e+06,1.912744e+01,4.700063e+02,5.439888e-03,9.475613e-01,9.478715e-01,3.556992e-04,1.700907e-08,3.796660e+01,7.957103e+00,3.000950e+01,3.962735e+01,1.704000e+02
1.652621e+06,1.912756e+01,4.800065e+02,5.555630e-03,9.475884e-01,9.478717e-01,3.558693e-04,1.700907e-08,3.796447e+01,7.957103e+00,3.000737e+01,3.962419e+01,1.704000e+02
1.652631e+06,1.912767e+01,4.900066e+02,5.671373e-03,9.476155e-01,9.478718e-01,3.560394e-04,1.700907e-08,3.796234e+01,7.957103e+00,3.000524e+01,3.962104e+01,1.704000e+02
1.652641e+06,1.912779e+01,5.000067e+02,5.787115e-03,9.476426e-01,9.478720e-01,3.562095e-04,1.700906e-08,3.796021e+01,7.957103e+00,3.000310e+01,3.961788e+01,1.704000e+02
1.652651e+06,1.912790e+01,5.100069e+02,5.902857e-03,9.476697e-01,9.478721e-01,3.563796e-04,1.700906e-08,3.795807e+01,7.957103e+00,3.000097e+01,3.961473e+01,1.704000e+02
1.652661e+06,1.912802e+01,5.200070e+02,6.018599e-03,9.476968e-01,9.478723e-01,3.565497e-04,1.700906e-08,3.795594e+01,7.957103e+00,2.999884e+01,3.961157e+01,1.704000e+02
1.652671e+06,1.912813e+01,5.300071e+02,6.134342e-03,9.477239e-01,9.478725e-01,3.567198e-04,1.700905e-08,3.795381e+01,7.957103e+00,2.999670e+01,3.960841e+01,1.704000e+02
1.652681e+06,1.912825e+01,5.400073e+02,6.250084e-03,9.477094e-01,9.478726e-01,3.568899e-04,1.700905e-08,3.795483e+01,7.957103e+00,2.999773e+01,3.960998e+01,1.704000e+02
1.652691e+06,1.912837e+01,5.500074e+02,6.365826e-03,9.476884e-01,9.478728e-01,3.570600e-04,1.700905e-08,3.795635e+01,7.957103e+00,2.999925e+01,3.961228e+01,1.704000e+02
1.652701e+06,1.912848e+01,5.600075e+02,6.481569e-03,9.476674e-01,9.478729e-01,3.572301e-04,1.700905e-08,3.795787e+01,7.957103e+00,3.000077e+01,3.961459e+01,1.704000e+02
1.652711e+06,1.912860e+01,5.700077e+02,6.597311e-03,9.476464e-01,9.478731e-01,3.574001e-04,1.700904e-08,3.795939e+01,7.957103e+00,3.000229e+01,3.961689e+01,1.704000e+02
1.652721e+06,1.912871e+01,5.800078e+02,6.713053e-03,9.476254e-01,9.478733e-01,3.575702e-04,1.700904e-08,3.796091e+01,7.957103e+00,3.000381e+01,3.961920e+01,1.704000e+02
1.652731e+06,1.912883e+01,5.900079e+02,6.828796e-03,9.476044e-01,9.478734e-01,3.577403e-04,1.700904e-08,3.796243e+01,7.957103e+00,3.000532e+01,3.962150e+01,1.704000e+02
1.652741e+06,1.912894e+01,6.000081e+02,6.944538e-03,9.475834e-01,9.478736e-01,3.579104e-04,1.700903e-08,3.796395e+01,7.957103e+00,3.000684e+01,3.962381e+01,1.704000e+02
1.652751e+06,1.912906e+01,6.100082e+02,7.060280e-03,9.475624e-01,9.478738e-01,3.580805e-04,1.700903e-08,3.796547e+01,7.957103e+00,3.000836e+01,3.962612e+01,1.704000e+02
1.652761e+06,1.912918e+01,6.200083e+02,7.176022e-03,9.475412e-01,9.478739e-01,3.582506e-04,1.700903e-08,3.796699e+01,7.957103e+00,3.000988e+01,3.962842e+01,1.704000e+02
1.652771e+06,1.912929e+01,6.300085e+02,7.291765e-03,9.475128e-01,9.478741e-01,3.584207e-04,1.700903e-08,3.796852e+01,7.957103e+00,3.001142e+01,3.963099e+01,1.703998e+02
1.652781e+06,1.912941e+01,6.400086e+02,7.407507e-03,9.475175e-01,9.478742e-01,3.585908e-04,1.700902e-08,3.797106e+01,7.957103e+00,3.001396e+01,3.963352e+01,1.703900e+02
1.652791e+06,1.912952e+01,6.500087e+02,7.523249e-03,9.475221e-01,9.478744e-01,3.587609e-04,1.700902e-08,3.797360e+01,7.957103e+00,3.001649e+01,3.963604e+01,1.703801e+02
1.652801e+06,1.912964e+01,6.600089e+02,7.638992e-03,9.475267e-01,9.478746e-01,3.589310e-04,1.700902e-08,3.797614e+01,7.957103e+00,3.001903e+01,3.963856e+01,1.703702e+02
1.652811e+06,1.912975e+01,6.700090e+02,7.754734e-03,9.475314e-01,9.478747e-01,3.591011e-04,1.700901e-08,3.797867e+01,7.957103e+00,3.002157e+01,3.964109e+01,1.703603e+02
1.652821e+06,1.912987e+01,6.800091e+02,7.870476e-03,9.475360e-01,9.478749e-01,3.592712e-04,1.700901e-08,3.798121e+01,7.957103e+00,3.002411e+01,3.964361e+01,1.703504e+02
1.652831e+06,1.912999e+01,6.900093e+02,7.986218e-03,9.475406e-01,9.478750e-01,3.594413e-04,1.700901e-08,3.798375e+01,7.957103e+00,3.002665e+01,3.964614e+01,1.703405e+02
1.652841e+06,1.913010e+01,7.000094e+02,8.101961e-03,9.475453e-01,9.478752e-01,3.596113e-04,1.700901e-08,3.798629e+01,7.957103e+00,3.002918e+01,3.964866e+01,1.703306e+02
1.652851e+06,1.913022e+01,7.100095e+02,8.217703e-03,9.475499e-01,9.478754e-01,3.597814e-04,1.700900e-08,3.798882e+01,7.957103e+00,3.003172e+01,3.965118e+01,1.703207e+02
1.652861e+06,1.913033e+01,7.200097e+02,8.333445e-03,9.475546e-01,9.478755e-01,3.599515e-04,1.700900e-08,3.799136e+01,7.957103e+00,3.003426e+01,3.965371e+01,1.703108e+02
1.652871e+06,1.913045e+01,7.300098e+02,8.449188e-03,9.475736e-01,9.478757e-01,3.601216e-04,1.700900e-08,3.799390e+01,7.957103e+00,3.003680e+01,3.965575e+01,1.703009e+02
1.652881e+06,1.913056e+01,7.400099e+02,8.564930e-03,9.475806e-01,9.478758e-01,3.602917e-04,1.700899e-08,3.799046e+01,7.957103e+00,3.003336e+01,3.965188e+01,1.703090e+02
1.652891e+06,1.913068e+01,7.500101e+02,8.680672e-03,9.475863e-01,9.478760e-01,3.604618e-04,1.700899e-08,3.798641e+01,7.957103e+00,3.002931e+01,3.964742e+01,1.703190e+02
1.652901e+06,1.913080e+01,7.600102e+02,8.796415e-03,9.475919e-01,9.478762e-01,3.606319e-04,1.700899e-08,3.798236e+01,7.957103e+00,3.002525e+01,3.964295e+01,1.703290e+02
1.652911e+06,1.913091e+01,7.700104e+02,8.912157e-03,9.475976e-01,9.478763e-01,3.608020e-04,1.700899e-08,3.797830e+01,7.957103e+00,3.002120e+01,3.963849e+01,1.703390e+02
1.652921e+06,1.913103e+01,7.800105e+02,9.027899e-03,9.476032e-01,9.478765e-01,3.609721e-04,1.700898e-08,3.797425e+01,7.957103e+00,3.001715e+01,3.963402e+01,1.703490e+02
1.652931e+06,1.913114e+01,7.900106e+02,9.143641e-03,9.476089e-01,9.478767e-01,3.611422e-04,1.700898e-08,3.797020e+01,7.957103e+00,3.001309e+01,3.962955e+01,1.703589e+02
1.652941e+06,1.913126e+01,8.000108e+02,9.259384e-03,9.476145e-01,9.478768e-01,3.613123e-04,1.700898e-08,3.796615e+01,7.957103e+00,3.000904e+01,3.962509e+01,1.703689e+02
1.652951e+06,1.913138e+01,8.100109e+02,9.375126e-03,9.476202e-01,9.478770e-01,3.614824e-04,1.700897e-08,3.796209e+01,7.957103e+00,3.000499e+01,3.962062e+01,1.703789e+02
1.652961e+06,1.913149e+01,8.200110e+02,9.490868e-03,9.476258e-01,9.478771e-01,3.616525e-04,1.700897e-08,3.795804e+01,7.957103e+00,3.000094e+01,3.961616e+01,1.703889e+02
1.652971e+06,1.913161e+01,8.300112e+02,9.606611e-03,9.476174e-01,9.478773e-01,3.618225e-04,1.700897e-08,3.795399e+01,7.957103e+00,2.999688e+01,3.961216e+01,1.703988e+02
1.652981e+06,1.913172e+01,8.400113e+02,9.722353e-03,9.476021e-01,9.478775e-01,3.619926e-04,1.700896e-08,3.795295e+01,7.957103e+00,2.999585e+01,3.961158e+01,1.703912e+02
1.652991e+06,1.913184e+01,8.500114e+02,9.838095e-03,9.475861e-01,9.478776e-01,3.621627e-04,1.700896e-08,3.795231e+01,7.957103e+00,2.999521e+01,3.961144e+01,1.703812e+02
1.653001e+06,1.913195e+01,8.600116e+02,9.953838e-03,9.475701e-01,9.478778e-01,3.623328e-04,1.700896e-08,3.795167e+01,7.957103e+00,2.999457e+01,3.961130e+01,1.703712e+02
1.653011e+06,1.913207e+01,8.700117e+02,1.006958e-02,9.475542e-01,9.478779e-01,3.625029e-04,1.700896e-08,3.795103e+01,7.957103e+00,2.999393e+01,3.961115e+01,1.703612e+02
1.653021e+06,1.913219e+01,8.800118e+02,1.018532e-02,9.475382e-01,9.478781e-01,3.626730e-04,1.700895e-08,3.795039e+01,7.957103e+00,2.999329e+01,3.961101e+01,1.703513e+02
1.653031e+06,1.913230e+01,8.900120e+02,1.030106e-02,9.475222e-01,9.478783e-01,3.628431e-04,1.700895e-08,3.794975e+01,7.957103e+00,2.999265e+01,3.961087e+01,1.703413e+02
1.653041e+06,1.913242e+01,9.000121e+02,1.041681e-02,9.475063e-01,9.478784e-01,3.630132e-04,1.700895e-08,3.794911e+01,7.957103e+00,2.999201e+01,3.961073e+01,1.703313e+02
1.653051e+06,1.913253e+01,9.100122e+02,1.053255e-02,9.474903e-01,9.478786e-01,3.631833e-04,1.700894e-08,3.794847e+01,7.957103e+00,2.999137e+01,3.961059e+01,1.703213e+02
1.653061e+06,1.913265e+01,9.200124e+02,1.064829e-02,9.474743e-01,9.478787e-01,3.633534e-04,1.700894e-08,3.794783e+01,7.957103e+00,2.999073e+01,3.961044e+01,1.703114e+02
1.653071e+06,1.913276e+01,9.300125e+02,1.076403e-02,9.474583e-01,9.478789e-01,3.635235e-04,1.700894e-08,3.794719e+01,7.957103e+00,2.999009e+01,3.961030e+01,1.703014e+02
1.653081e+06,1.913288e+01,9.400126e+02,1.087978e-02,9.474528e-01,9.478791e-01,3.636936e-04,1.700894e-08,3.794951e+01,7.957103e+00,2.999241e+01,3.961294e+01,1.702913e+02
1.653091e+06,1.913300e+01,9.500128e+02,1.099552e-02,9.474489e-01,9.478792e-01,3.638636e-04,1.700893e-08,3.795231e+01,7.957103e+00,2.999521e+01,3.961602e+01,1.702813e+02
1.653101e+06,1.913311e+01,9.600129e+02,1.111126e-02,9.474450e-01,9.478794e-01,3.640337e-04,1.700893e-08,3.795511e+01,7.957103e+00,2.999801e+01,3.961910e+01,1.702712e+02
1.653111e+06,1.913323e+01,9.700130e+02,1.122700e-02,9.474412e-01,9.478796e-01,3.642038e-04,1.700893e-08,3.795791e+01,7.957103e+00,3.000080e+01,3.962219e+01,1.702611e+02
1.653121e+06,1.913334e+01,9.800132e+02,1.134275e-02,9.474373e-01,9.478797e-01,3.643739e-04,1.700892e-08,3.796070e+01,7.957103e+00,3.000360e+01,3.962527e+01,1.702511e+02
1.653131e+06,1.913346e+01,9.900133e+02,1.145849e-02,9.474334e-01,9.478799e-01,3.645440e-04,1.700892e-08,3.796350e+01,7.957103e+00,3.000640e+01,3.962835e+01,1.702410e+02
1.653141e+06,1.913357e+01,1.000013e+03,1.157423e-02,9.474296e-01,9.478800e-01,3.647141e-04,1.700892e-08,3.796630e+01,7.957103e+00,3.000919e+01,3.963143e+01,1.702309e+02
1.653151e+06,1.913369e+01,1.010014e+03,1.168997e-02,9.474257e-01,9.478802e-01,3.648842e-04,1.700892e-08,3.796910e+01,7.957103e+00,3.001199e+01,3.963451e+01,1.702209e+02
1.653161e+06,1.913381e+01,1.020014e+03,1.180571e-02,9.474218e-01,9.478804e-01,3.650543e-04,1.700891e-08,3.797189e+01,7.957103e+00,3.001479e+01,3.963760e+01,1.702108e+02
1.653171e+06,1.913392e+01,1.030014e+03,1.192146e-02,9.474254e-01,9.478805e-01,3.652244e-04,1.700891e-08,3.797469e+01,7.957103e+00,3.001759e+01,3.964043e+01,1.702007e+02
1.653181e+06,1.913404e+01,1.040014e+03,1.203720e-02,9.474390e-01,9.478807e-01,3.653945e-04,1.700891e-08,3.797549e+01,7.957103e+00,3.001839e+01,3.964082e+01,1.702000e+02
1.653191e+06,1.913415e+01,1.050014e+03,1.215294e-02,9.474533e-01,9.478808e-01,3.655646e-04,1.700890e-08,3.797614e+01,7.957103e+00,3.001904e+01,3.964103e+01,1.702000e+02
1.653201e+06,1.913427e+01,1.060014e+03,1.226868e-02,9.474676e-01,9.478810e-01,3.657347e-04,1.700890e-08,3.797679e+01,7.957103e+00,3.001968e+01,3.964123e+01,1.702000e+02
1.653211e+06,1.913438e+01,1.070014e+03,1.238443e-02,9.474819e-01,9.478812e-01,3.659047e-04,1.700890e-08,3.797743e+01,7.957103e+00,3.002033e+01,3.964143e+01,1.702000e+02
1.653221e+06,1.913450e+01,1.080015e+03,1.250017e-02,9.474963e-01,9.478813e-01,3.660748e-04,1.700890e-08,3.797808e+01,7.957103e+00,3.002097e+01,3.964163e+01,1.702000e+02
1.653231e+06,1.913462e+01,1.090015e+03,1.261591e-02,9.475106e-01,9.478815e-01,3.662449e-04,1.700889e-08,3.797872e+01,7.957103e+00,3.002162e+01,3.964183e+01,1.702000e+02
1.653241e+06,1.913473e+01,1.100015e+03,1.273165e-02,9.475249e-01,9.478817e-01,3.664150e-04,1.700889e-08,3.797937e+01,7.957103e+00,3.002226e+01,3.964204e+01,1.702000e+02
1.653251e+06,1.913485e+01,1.110015e+03,1.284739e-02,9.475392e-01,9.478818e-01,3.665851e-04,1.700889e-08,3.798001e+01,7.957103e+00,3.002291e+01,3.964224e+01,1.702000e+02
1.653261e+06,1.913496e+01,1.120015e+03,1.296314e-02,9.475535e-01,9.478820e-01,3.667552e-04,1.700888e-08,3.798066e+01,7.957103e+00,3.002356e+01,3.964244e+01,1.702000e+02
1.653271e+06,1.913508e+01,1.130015e+03,1.307888e-02,9.475679e-01,9.478821e-01,3.669253e-04,1.700888e-08,3.798130e+01,7.957103e+00,3.002420e+01,3.964264e+01,1.702000e+02
1.653281e+06,1.913519e+01,1.140015e+03,1.319462e-02,9.475908e-01,9.478823e-01,3.670954e-04,1.700888e-08,3.798257e+01,7.957103e+00,3.002546e+01,3.964321e+01,1.702000e+02
1.653291e+06,1.913531e+01,1.150015e+03,1.331036e-02,9.476139e-01,9.478825e-01,3.672655e-04,1.700888e-08,3.798384e+01,7.957103e+00,3.002673e+01,3.964378e+01,1.702000e+02
1.653301e+06,1.913543e+01,1.160016e+03,1.342611e-02,9.476369e-01,9.478826e-01,3.674356e-04,1.700887e-08,3.798510e+01,7.957103e+00,3.002800e+01,3.964435e+01,1.702000e+02
1.653311e+06,1.913554e+01,1.170016e+03,1.354185e-02,9.476600e-01,9.478828e-01,3.676057e-04,1.700887e-08,3.798637e+01,7.957103e+00,3.002927e+01,3.964492e+01,1.702000e+02
1.653321e+06,1.913566e+01,1.180016e+03,1.365759e-02,9.476830e-01,9.478829e-01,3.677757e-04,1.700887e-08,3.798764e+01,7.957103e+00,3.003054e+01,3.964548e+01,1.702000e+02
1.653331e+06,1.913577e+01,1.190016e+03,1.377333e-02,9.477061e-01,9.478831e-01,3.679458e-04,1.700886e-08,3.798891e+01,7.957103e+00,3.003181e+01,3.964605e+01,1.702000e+02
1.653341e+06,1.913589e+01,1.200016e+03,1.388908e-02,9.477291e-01,9.478833e-01,3.681159e-04,1.700886e-08,3.799018e+01,7.957103e+00,3.003308e+01,3.964662e+01,1.702000e+02
1.653351e+06,1.913600e+01,1.210016e+03,1.400482e-02,9.477521e-01,9.478834e-01,3.682860e-04,1.700886e-08,3.799145e+01,7.957103e+00,3.003435e+01,3.964719e+01,1.702000e+02
1.653361e+06,1.913612e+01,1.220016e+03,1.412056e-02,9.477752e-01,9.478836e-01,3.684561e-04,1.700885e-08,3.799272e+01,7.957103e+00,3.003562e+01,3.964776e+01,1.702000e+02
1.653371e+06,1.913624e+01,1.230017e+03,1.423630e-02,9.477842e-01,9.478837e-01,3.686262e-04,1.700885e-08,3.799399e+01,7.957103e+00,3.003688e+01,3.964880e+01,1.702000e+02
1.653381e+06,1.913635e+01,1.240017e+03,1.435204e-02,9.477568e-01,9.478839e-01,3.687963e-04,1.700885e-08,3.799245e+01,7.957103e+00,3.003534e+01,3.964808e+01,1.701824e+02
1.653391e+06,1.913647e+01,1.250017e+03,1.446779e-02,9.477249e-01,9.478841e-01,3.689664e-04,1.700885e-08,3.799053e+01,7.957103e+00,3.003342e+01,3.964712e+01,1.701625e+02
1.653401e+06,1.913658e+01,1.260017e+03,1.458353e-02,9.476930e-01,9.478842e-01,3.691365e-04,1.700884e-08,3.798861e+01,7.957103e+00,3.003150e+01,3.964617e+01,1.701425e+02
1.653411e+06,1.913670e+01,1.270017e+03,1.469927e-02,9.476611e-01,9.478844e-01,3.693066e-04,1.700884e-08,3.798669e+01,7.957103e+00,3.002958e+01,3.964521e+01,1.701225e+02
1.653421e+06,1.913682e+01,1.280017e+03,1.481501e-02,9.476291e-01,9.478846e-01,3.694767e-04,1.700884e-08,3.798477e+01,7.957103e+00,3.002766e+01,3.964425e+01,1.701026e+02
1.653431e+06,1.913693e+01,1.290017e+03,1.493076e-02,9.475972e-01,9.478847e-01,3.696467e-04,1.700883e-08,3.798285e+01,7.957103e+00,3.002574e+01,3.964329e+01,1.700826e+02
1.653441e+06,1.913705e+01,1.300017e+03,1.504650e-02,9.475653e-01,9.478849e-01,3.698168e-04,1.700883e-08,3.798093e+01,7.957103e+00,3.002382e+01,3.964233e+01,1.700627e+02
1.653451e+06,1.913716e+01,1.310018e+03,1.516224e-02,9.475333e-01,9.478850e-01,3.699869e-04,1.700883e-08,3.797901e+01,7.957103e+00,3.002190e+01,3.964137e+01,1.700427e+02
1.653461e+06,1.913728e+01,1.320018e+03,1.527798e-02,9.475014e-01,9.478852e-01,3.701570e-04,1.700883e-08,3.797709e+01,7.957103e+00,3.001998e+01,3.964042e+01,1.700228e+02
1.653471e+06,1.913739e+01,1.330018e+03,1.539373e-02,9.474901e-01,9.478854e-01,3.703271e-04,1.700882e-08,3.797517e+01,7.957103e+00,3.001806e+01,3.963877e+01,1.700028e+02
1.653481e+06,1.913751e+01,1.340018e+03,1.550947e-02,9.475335e-01,9.478855e-01,3.704972e-04,1.700882e-08,3.797434e+01,7.957103e+00,3.001724e+01,3.963645e+01,1.700086e+02
1.653491e+06,1.913763e+01,1.350018e+03,1.562521e-02,9.475853e-01,9.478857e-01,3.706673e-04,1.700882e-08,3.797370e+01,7.957103e+00,3.001659e+01,3.963403e+01,1.700187e+02
1.653501e+06,1.913774e+01,1.360018e+03,1.574095e-02,9.476371e-01,9.478858e-01,3.708374e-04,1.700881e-08,3.797305e+01,7.957103e+00,3.001595e+01,3.963162e+01,1.700288e+02
1.653511e+06,1.913786e+01,1.370018e+03,1.585669e-02,9.476889e-01,9.478860e-01,3.710075e-04,1.700881e-08,3.797241e+01,7.957103e+00,3.001530e+01,3.962921e+01,1.700388e+02
1.653521e+06,1.913797e+01,1.380019e+03,1.597244e-02,9.477407e-01,9.478862e-01,3.711776e-04,1.700881e-08,3.797176e+01,7.957103e+00,3.001466e+01,3.962679e+01,1.700489e+02
1.653531e+06,1.913809e+01,1.390019e+03,1.608818e-02,9.477925e-01,9.478863e-01,3.713476e-04,1.700881e-08,3.797111e+01,7.957103e+00,3.001401e+01,3.962438e+01,1.700590e+02
1.653541e+06,1.913820e+01,1.400019e+03,1.620392e-02,9.478443e-01,9.478865e-01,3.715177e-04,1.700880e-08,3.797047e+01,7.957103e+00,3.001337e+01,3.962197e+01,1.700690e+02
1.653551e+06,1.913832e+01,1.410019e+03,1.631966e-02,9.478961e-01,9.478866e-01,3.716878e-04,1.700880e-08,3.796982e+01,7.957103e+00,3.001272e+01,3.961956e+01,1.700791e+02
1.653561e+06,1.913844e+01,1.420019e+03,1.643541e-02,9.479479e-01,9.478868e-01,3.718579e-04,1.700880e-08,3.796918e+01,7.957103e+00,3.001207e+01,3.961715e+01,1.700892e+02
1.653571e+06,1.913855e+01,1.430019e+03,1.655115e-02,9.479923e-01,9.478870e-01,3.720280e-04,1.700879e-08,3.796853e+01,7.957103e+00,3.001143e+01,3.961499e+01,1.700992e+02
1.653581e+06,1.913867e+01,1.440019e+03,1.666689e-02,9.479706e-01,9.478871e-01,3.721981e-04,1.700879e-08,3.797144e+01,7.957103e+00,3.001433e+01,3.961878e+01,1.701000e+02
1.653591e+06,1.913878e+01,1.450019e+03,1.678263e-02,9.479435e-01,9.478873e-01,3.723682e-04,1.700879e-08,3.797464e+01,7.957103e+00,3.001753e+01,3.962306e+01,1.701000e+02
1.653601e+06,1.913890e+01,1.460020e+03,1.689838e-02,9.479163e-01,9.478875e-01,3.725383e-04,1.700879e-08,3.797784e+01,7.957103e+00,3.002073e+01,3.962734e+01,1.701000e+02
1.653611e+06,1.913901e+01,1.470020e+03,1.701412e-02,9.478892e-01,9.478876e-01,3.727084e-04,1.700878e-08,3.798104e+01,7.957103e+00,3.002393e+01,3.963162e+01,1.701000e+02
1.653621e+06,1.913913e+01,1.480020e+03,1.712986e-02,9.478621e-01,9.478878e-01,3.728785e-04,1.700878e-08,3.798424e+01,7.957103e+00,3.002713e+01,3.963590e+01,1.701000e+02
1.653631e+06,1.913925e+01,1.490020e+03,1.724560e-02,9.478349e-01,9.478879e-01,3.730486e-04,1.700878e-08,3.798744e+01,7.957103e+00,3.003033e+01,3.964019e+01,1.701000e+02
1.653641e+06,1.913936e+01,1.500020e+03,1.736134e-02,9.478078e-01,9.478881e-01,3.732186e-04,1.700877e-08,3.799064e+01,7.957103e+00,3.003353e+01,3.964447e+01,1.701000e+02
1.653651e+06,1.913948e+01,1.510020e+03,1.747709e-02,9.477807e-01,9.478883e-01,3.733887e-04,1.700877e-08,3.799384e+01,7.957103e+00,3.003673e+01,3.964875e+01,1.701000e+02
1.653661e+06,1.913959e+01,1.520020e+03,1.759283e-02,9.477536e-01,9.478884e-01,3.735588e-04,1.700877e-08,3.799704e+01,7.957103e+00,3.003993e+01,3.965304e+01,1.701000e+02
1.653671e+06,1.913971e+01,1.530021e+03,1.770857e-02,9.477264e-01,9.478886e-01,3.737289e-04,1.700877e-08,3.800024e+01,7.957103e+00,3.004313e+01,3.965732e+01,1.701000e+02
1.653681e+06,1.913982e+01,1.540021e+03,1.782431e-02,9.477168e-01,9.478887e-01,3.738990e-04,1.700876e-08,3.799997e+01,7.957103e+00,3.004287e+01,3.965736e+01,1.701000e+02
1.653691e+06,1.913994e+01,1.550021e+03,1.794006e-02,9.477092e-01,9.478889e-01,3.740691e-04,1.700876e-08,3.799934e+01,7.957103e+00,3.004223e+01,3.965695e+01,1.701000e+02
1.653701e+06,1.914006e+01,1.560021e+03,1.805580e-02,9.477015e-01,9.478891e-01,3.742392e-04,1.700876e-08,3.799870e+01,7.957103e+00,3.004159e+01,3.965653e+01,1.701000e+02
1.653711e+06,1.914017e+01,1.570021e+03,1.817154e-02,9.476939e-01,9.478892e-01,3.744093e-04,1.700875e-08,3.799806e+01,7.957103e+00,3.004095e+01,3.965611e+01,1.701000e+02
1.653721e+06,1.914029e+01,1.580021e+03,1.828728e-02,9.476862e-01,9.478894e-01,3.745794e-04,1.700875e-08,3.799742e+01,7.957103e+00,3.004031e+01,3.965569e+01,1.701000e+02
1.653731e+06,1.914040e+01,1.590021e+03,1.840303e-02,9.476785e-01,9.478896e-01,3.747494e-04,1.700875e-08,3.799678e+01,7.957103e+00,3.003967e+01,3.965527e+01,1.701000e+02
1.653741e+06,1.914052e+01,1.600022e+03,1.851877e-02,9.476709e-01,9.478897e-01,3.749195e-04,1.700874e-08,3.799614e+01,7.957103e+00,3.003903e+01,3.965485e+01,1.701000e+02
1.653751e+06,1.914063e+01,1.610022e+03,1.863451e-02,9.476632e-01,9.478899e-01,3.750896e-04,1.700874e-08,3.799550e+01,7.957103e+00,3.003839e+01,3.965443e+01,1.701000e+02
1.653761e+06,1.914075e+01,1.620022e+03,1.875025e-02,9.476555e-01,9.478900e-01,3.752597e-04,1.700874e-08,3.799486e+01,7.957103e+00,3.003775e+01,3.965401e+01,1.701000e+02
1.653771e+06,1.914087e+01,1.630022e+03,1.886599e-02,9.476479e-01,9.478902e-01,3.754298e-04,1.700874e-08,3.799422e+01,7.957103e+00,3.003711e+01,3.965359e+01,1.701000e+02
1.653781e+06,1.914098e+01,1.640022e+03,1.898174e-02,9.476402e-01,9.478904e-01,3.755999e-04,1.700873e-08,3.799358e+01,7.957103e+00,3.003647e+01,3.965317e+01,1.701000e+02
1.653791e+06,1.914110e+01,1.650022e+03,1.909748e-02,9.476326e-01,9.478905e-01,3.757700e-04,1.700873e-08,3.799294e+01,7.957103e+00,3.003583e+01,3.965276e+01,1.701000e+02
1.653801e+06,1.914121e+01,1.660022e+03,1.921322e-02,9.476249e-01,9.478907e-01,3.759401e-04,1.700873e-08,3.799230e+01,7.957103e+00,3.003519e+01,3.965234e+01,1.701000e+02
1.653811e+06,1.914133e+01,1.670022e+03,1.932896e-02,9.476172e-01,9.478908e-01,3.761102e-04,1.700872e-08,3.799166e+01,7.957103e+00,3.003455e+01,3.965192e+01,1.701000e+02
1.653821e+06,1.914144e+01,1.680023e+03,1.944471e-02,9.476096e-01,9.478910e-01,3.762803e-04,1.700872e-08,3.799102e+01,7.957103e+00,3.003391e+01,3.965150e+01,1.701000e+02
1.653831e+06,1.914156e+01,1.690023e+03,1.956045e-02,9.476019e-01,9.478912e-01,3.764503e-04,1.700872e-08,3.799038e+01,7.957103e+00,3.003327e+01,3.965108e+01,1.701000e+02
1.653841e+06,1.914168e+01,1.700023e+03,1.967619e-02,9.475942e-01,9.478913e-01,3.766204e-04,1.700872e-08,3.798974e+01,7.957103e+00,3.003263e+01,3.965066e+01,1.701000e+02
1.653851e+06,1.914179e+01,1.710023e+03,1.979193e-02,9.475866e-01,9.478915e-01,3.767905e-04,1.700871e-08,3.798910e+01,7.957103e+00,3.003199e+01,3.965024e+01,1.701000e+02
1.653861e+06,1.914191e+01,1.720023e+03,1.990768e-02,9.475789e-01,9.478916e-01,3.769606e-04,1.700871e-08,3.798846e+01,7.957103e+00,3.003135e+01,3.964982e+01,1.701000e+02
1.653871e+06,1.914202e+01,1.730023e+03,2.002342e-02,9.475713e-01,9.478918e-01,3.771307e-04,1.700871e-08,3.798782e+01,7.957103e+00,3.003071e+01,3.964940e+01,1.701000e+02
1.653881e+06,1.914214e+01,1.740023e+03,2.013916e-02,9.475636e-01,9.478920e-01,3.773008e-04,1.700870e-08,3.798718e+01,7.957103e+00,3.003007e+01,3.964898e+01,1.701000e+02
1.653891e+06,1.914225e+01,1.750024e+03,2.025490e-02,9.475559e-01,9.478921e-01,3.774709e-04,1.700870e-08,3.798654e+01,7.957103e+00,3.002943e+01,3.964856e+01,1.701000e+02
1.653901e+06,1.914237e+01,1.760024e+03,2.037064e-02,9.475483e-01,9.478923e-01,3.776410e-04,1.700870e-08,3.798590e+01,7.957103e+00,3.002879e+01,3.964815e+01,1.701000e+02
1.653911e+06,1.914249e+01,1.770024e+03,2.048639e-02,9.475406e-01,9.478925e-01,3.778111e-04,1.700870e-08,3.798526e+01,7.957103e+00,3.002815e+01,3.964773e+01,1.701000e+02
1.653921e+06,1.914260e+01,1.780024e+03,2.060213e-02,9.475330e-01,9.478926e-01,3.779812e-04,1.700869e-08,3.798462e+01,7.957103e+00,3.002751e+01,3.964731e+01,1.701000e+02
1.653931e+06,1.914272e+01,1.790024e+03,2.071787e-02,9.475253e-01,9.478928e-01,3.781512e-04,1.700869e-08,3.798398e+01,7.957103e+00,3.002687e+01,3.964689e+01,1.701000e+02
1.653941e+06,1.914283e+01,1.800024e+03,2.083361e-02,9.475176e-01,9.478929e-01,3.783213e-04,1.700869e-08,3.798334e+01,7.957103e+00,3.002623e+01,3.964647e+01,1.701000e+02
1.653951e+06,1.914295e+01,1.810024e+03,2.094936e-02,9.475100e-01,9.478931e-01,3.784914e-04,1.700868e-08,3.798270e+01,7.957103e+00,3.002559e+01,3.964605e+01,1.701000e+02
1.653961e+06,1.914307e+01,1.820024e+03,2.106510e-02,9.475023e-01,9.478933e-01,3.786615e-04,1.700868e-08,3.798206e+01,7.957103e+00,3.002495e+01,3.964563e+01,1.701000e+02
1.653971e+06,1.914318e+01,1.830025e+03,2.118084e-02,9.474946e-01,9.478934e-01,3.788316e-04,1.700868e-08,3.798142e+01,7.957103e+00,3.002431e+01,3.964521e+01,1.701000e+02
1.653981e+06,1.914330e+01,1.840025e+03,2.129658e-02,9.474927e-01,9.478936e-01,3.790017e-04,1.700868e-08,3.798110e+01,7.957103e+00,3.002399e+01,3.964494e+01,1.701000e+02
1.653991e+06,1.914341e+01,1.850025e+03,2.141232e-02,9.474919e-01,9.478937e-01,3.791718e-04,1.700867e-08,3.798084e+01,7.957103e+00,3.002374e+01,3.964470e+01,1.701000e+02
1.654001e+06,1.914353e+01,1.860025e+03,2.152807e-02,9.474910e-01,9.478939e-01,3.793419e-04,1.700867e-08,3.798058e+01,7.957103e+00,3.002348e+01,3.964445e+01,1.701000e+02
1.654011e+06,1.914364e+01,1.870025e+03,2.164381e-02,9.474902e-01,9.478941e-01,3.795120e-04,1.700867e-08,3.798033e+01,7.957103e+00,3.002323e+01,3.964421e+01,1.701000e+02
1.654021e+06,1.914376e+01,1.880025e+03,2.175955e-02,9.474894e-01,9.478942e-01,3.796820e-04,1.700866e-08,3.798007e+01,7.957103e+00,3.002297e+01,3.964397e+01,1.701000e+02
1.654031e+06,1.914388e+01,1.890025e+03,2.187529e-02,9.474886e-01,9.478944e-01,3.798521e-04,1.700866e-08,3.797982e+01,7.957103e+00,3.002271e+01,3.964373e+01,1.701000e+02
1.654041e+06,1.914399e+01,1.900026e+03,2.199104e-02,9.474877e-01,9.478945e-01,3.800222e-04,1.700866e-08,3.797956e+01,7.957103e+00,3.002246e+01,3.964348e+01,1.701000e+02
1.654051e+06,1.914411e+01,1.910026e+03,2.210678e-02,9.474869e-01,9.478947e-01,3.801923e-04,1.700866e-08,3.797930e+01,7.957103e+00,3.002220e+01,3.964324e+01,1.701000e+02
1.654061e+06,1.914422e+01,1.920026e+03,2.222252e-02,9.474861e-01,9.478949e-01,3.803624e-04,1.700865e-08,3.797905e+01,7.957103e+00,3.002195e+01,3.964300e+01,1.701000e+02
1.654071e+06,1.914434e+01,1.930026e+03,2.233826e-02,9.474853e-01,9.478950e-01,3.805325e-04,1.700865e-08,3.797879e+01,7.957103e+00,3.002169e+01,3.964276e+01,1.701000e+02
1.654081e+06,1.914445e+01,1.940026e+03,2.245401e-02,9.474844e-01,9.478952e-01,3.807026e-04,1.700865e-08,3.797854e+01,7.957103e+00,3.002143e+01,3.964251e+01,1.701000e+02
1.654091e+06,1.914457e+01,1.950026e+03,2.256975e-02,9.474836e-01,9.478954e-01,3.808727e-04,1.700864e-08,3.797828e+01,7.957103e+00,3.002118e+01,3.964227e+01,1.701000e+02
1.654101e+06,1.914469e+01,1.960026e+03,2.268549e-02,9.474828e-01,9.478955e-01,3.810428e-04,1.700864e-08,3.797802e+01,7.957103e+00,3.002092e+01,3.964203e+01,1.701000e+02
1.654111e+06,1.914480e+01,1.970026e+03,2.280123e-02,9.474819e-01,9.478957e-01,3.812128e-04,1.700864e-08,3.797777e+01,7.957103e+00,3.002067e+01,3.964179e+01,1.701000e+02
1.654121e+06,1.914492e+01,1.980027e+03,2.291697e-02,9.474811e-01,9.478958e-01,3.813829e-04,1.700863e-08,3.797751e+01,7.957103e+00,3.002041e+01,3.964154e+01,1.701000e+02
1.654131e+06,1.914503e+01,1.990027e+03,2.303272e-02,9.474803e-01,9.478960e-01,3.815530e-04,1.700863e-08,3.797726e+01,7.957103e+00,3.002015e+01,3.964130e+01,1.701000e+02
1.654141e+06,1.914515e+01,2.000027e+03,2.314846e-02,9.474795e-01,9.478962e-01,3.817231e-04,1.700863e-08,3.797700e+01,7.957103e+00,3.001990e+01,3.964106e+01,1.701000e+02
1.654151e+06,1.914526e+01,2.010027e+03,2.326420e-02,9.474786e-01,9.478963e-01,3.818932e-04,1.700863e-08,3.797675e+01,7.957103e+00,3.001964e+01,3.964082e+01,1.701000e+02
1.654161e+06,1.914538e+01,2.020027e+03,2.337994e-02,9.474778e-01,9.478965e-01,3.820633e-04,1.700862e-08,3.797649e+01,7.957103e+00,3.001939e+01,3.964057e+01,1.701000e+02
1.654171e+06,1.914550e+01,2.030027e+03,2.349569e-02,9.474770e-01,9.478966e-01,3.822334e-04,1.700862e-08,3.797623e+01,7.957103e+00,3.001913e+01,3.964033e+01,1.701000e+02
1.654181e+06,1.914561e+01,2.040027e+03,2.361143e-02,9.474762e-01,9.478968e-01,3.824035e-04,1.700862e-08,3.797598e+01,7.957103e+00,3.001887e+01,3.964009e+01,1.701000e+02
1.654191e+06,1.914573e+01,2.050028e+03,2.372717e-02,9.474753e-01,9.478970e-01,3.825735e-04,1.700861e-08,3.797572e+01,7.957103e+00,3.001862e+01,3.963985e+01,1.701000e+02
1.654201e+06,1.914584e+01,2.060028e+03,2.384291e-02,9.474745e-01,9.478971e-01,3.827436e-04,1.700861e-08,3.797547e+01,7.957103e+00,3.001836e+01,3.963960e+01,1.701000e+02
1.654211e+06,1.914596e+01,2.070028e+03,2.395866e-02,9.474737e-01,9.478973e-01,3.829137e-04,1.700861e-08,3.797521e+01,7.957103e+00,3.001811e+01,3.963936e+01,1.701000e+02
1.654221e+06,1.914607e+01,2.080028e+03,2.407440e-02,9.474729e-01,9.478975e-01,3.830838e-04,1.700861e-08,3.797495e+01,7.957103e+00,3.001785e+01,3.963912e+01,1.701000e+02
1.654231e+06,1.914619e+01,2.090028e+03,2.419014e-02,9.474824e-01,9.478976e-01,3.832539e-04,1.700860e-08,3.797510e+01,7.957103e+00,3.001799e+01,3.963895e+01,1.701000e+02
1.654241e+06,1.914631e+01,2.100028e+03,2.430588e-02,9.474948e-01,9.478978e-01,3.834240e-04,1.700860e-08,3.797535e+01,7.957103e+00,3.001825e+01,3.963881e+01,1.701000e+02
1.654251e+06,1.914642e+01,2.110028e+03,2.442162e-02,9.475073e-01,9.478979e-01,3.835941e-04,1.700860e-08,3.797561e+01,7.957103e+00,3.001851e+01,3.963866e+01,1.701000e+02
1.654261e+06,1.914654e+01,2.120029e+03,2.453737e-02,9.475197e-01,9.478981e-01,3.837642e-04,1.700859e-08,3.797587e+01,7.957103e+00,3.001876e+01,3.963852e+01,1.701000e+02
1.654271e+06,1.914665e+01,2.130029e+03,2.465311e-02,9.475321e-01,9.478983e-01,3.839343e-04,1.700859e-08,3.797612e+01,7.957103e+00,3.001902e+01,3.963837e+01,1.701000e+02
1.654281e+06,1.914677e+01,2.140029e+03,2.476885e-02,9.475446e-01,9.478984e-01,3.841043e-04,1.700859e-08,3.797638e+01,7.957103e+00,3.001928e+01,3.963823e+01,1.701000e+02
1.654291e+06,1.914688e+01,2.150029e+03,2.488459e-02,9.475570e-01,9.478986e-01,3.842744e-04,1.700859e-08,3.797664e+01,7.957103e+00,3.001953e+01,3.963808e+01,1.701000e+02
1.654301e+06,1.914700e+01,2.160029e+03,2.500034e-02,9.475695e-01,9.478987e-01,3.844445e-04,1.700858e-08,3.797689e+01,7.957103e+00,3.001979e+01,3.963794e+01,1.701000e+02
1.654311e+06,1.914712e+01,2.170029e+03,2.511608e-02,9.475819e-01,9.478989e-01,3.846146e-04,1.700858e-08,3.797715e+01,7.957103e+00,3.002005e+01,3.963779e+01,1.701000e+02
1.654321e+06,1.914723e+01,2.180029e+03,2.523182e-02,9.475944e-01,9.478991e-01,3.847847e-04,1.700858e-08,3.797741e+01,7.957103e+00,3.002030e+01,3.963765e+01,1.701000e+02
1.654331e+06,1.914735e+01,2.190029e+03,2.534756e-02,9.476068e-01,9.478992e-01,3.849548e-04,1.700857e-08,3.797767e+01,7.957103e+00,3.002056e+01,3.963750e+01,1.701000e+02
1.654341e+06,1.914746e+01,2.200030e+03,2.546331e-02,9.476192e-01,9.478994e-01,3.851249e-04,1.700857e-08,3.797792e+01,7.957103e+00,3.002082e+01,3.963736e+01,1.701000e+02
1.654351e+06,1.914758e+01,2.210030e+03,2.557905e-02,9.476317e-01,9.478995e-01,3.852950e-04,1.700857e-08,3.797818e+01,7.957103e+00,3.002108e+01,3.963721e+01,1.701000e+02
1.654361e+06,1.914769e+01,2.220030e+03,2.569479e-02,9.476441e-01,9.478997e-01,3.854650e-04,1.700857e-08,3.797844e+01,7.957103e+00,3.002133e+01,3.963707e+01,1.701000e+02
1.654371e+06,1.914781e+01,2.230030e+03,2.581053e-02,9.476566e-01,9.478999e-01,3.856351e-04,1.700856e-08,3.797869e+01,7.957103e+00,3.002159e+01,3.963692e+01,1.701000e+02
1.654381e+06,1.914793e+01,2.240030e+03,2.592627e-02,9.476690e-01,9.479000e-01,3.858052e-04,1.700856e-08,3.797895e+01,7.957103e+00,3.002185e+01,3.963678e+01,1.701000e+02
1.654391e+06,1.914804e+01,2.250030e+03,2.604202e-02,9.476814e-01,9.479002e-01,3.859753e-04,1.700856e-08,3.797921e+01,7.957103e+00,3.002210e+01,3.963663e+01,1.701000e+02
1.654401e+06,1.914816e+01,2.260030e+03,2.615776e-02,9.476939e-01,9.479004e-01,3.861454e-04,1.700855e-08,3.797946e+01,7.957103e+00,3.002236e+01,3.963649e+01,1.701000e+02
1.654411e+06,1.914827e+01,2.270031e+03,2.627350e-02,9.477063e-01,9.479005e-01,3.863155e-04,1.700855e-08,3.797972e+01,7.957103e+00,3.002262e+01,3.963634e+01,1.701000e+02
1.654421e+06,1.914839e+01,2.280031e+03,2.638924e-02,9.477188e-01,9.479007e-01,3.864856e-04,1.700855e-08,3.797998e+01,7.957103e+00,3.002287e+01,3.963620e+01,1.701000e+02
1.654431e+06,1.914850e+01,2.290031e+03,2.650499e-02,9.477312e-01,9.479008e-01,3.866557e-04,1.700855e-08,3.798023e+01,7.957103e+00,3.002313e+01,3.963605e+01,1.701000e+02
1.654441e+06,1.914862e+01,2.300031e+03,2.662073e-02,9.477437e-01,9.479010e-01,3.868258e-04,1.700854e-08,3.798049e+01,7.957103e+00,3.002339e+01,3.963591e+01,1.701000e+02
1.654451e+06,1.914874e+01,2.310031e+03,2.673647e-02,9.477561e-01,9.479012e-01,3.869958e-04,1.700854e-08,3.798075e+01,7.957103e+00,3.002364e+01,3.963576e+01,1.701000e+02
1.654461e+06,1.914885e+01,2.320031e+03,2.685221e-02,9.477685e-01,9.479013e-01,3.871659e-04,1.700854e-08,3.798100e+01,7.957103e+00,3.002390e+01,3.963562e+01,1.701000e+02
1.654471e+06,1.914897e+01,2.330031e+03,2.696796e-02,9.477836e-01,9.479015e-01,3.873360e-04,1.700853e-08,3.798126e+01,7.957103e+00,3.002416e+01,3.963539e+01,1.701000e+02
