Repository: brandonlampe/CS_Data

# Repository for Crushed Salt Data
**Grant No: 456417**

This is a work in progress!

## Repository Content

### Directory Names
A uniform namining structure still in progress, but in general directories are named according to the following:
 - Names contain no spaces, a single underscore "_" will be used as a file name seperator.
 - Files are for the Crushed Salt Project (CSP); therefore, the first three charaters of each file are "CSP".
 - Folders are organized by which frame the test was performed on i.e., A2 or A3.
 - The fifth and sixth charaters of each file name will therefore be "A" followed by the frame number.

File: UNM_WP_HY_175_09/IscoMeasurements/STAGE16/CREEP_FIT/175_09_STAGE16_CREEP_OUT.csv (part 2 of 38)
Analysis by Brandon Lampe, performed on: 2016/07/06 16:28:57
Experimental results below begin at: 2016/04/27 12:21:42
Duration (sec),Duration (day),Elapsed Time (sec),Elapsed Time (day),Interpolated Fractional Density,Fit to Fractional Density,Fit to Volume Strain,Fit to Volume Strain Rate (1/sec),Confining Pressure (MPa),Pore Pressure (MPa),Terzaghi Pressure (MPa),Solid Pressure (MPa),Temperature (C))
1.654481e+06,1.914908e+01,2.340031e+03,2.708370e-02,9.477844e-01,9.479016e-01,3.875061e-04,1.700853e-08,3.798193e+01,7.957103e+00,3.002483e+01,3.963606e+01,1.701032e+02
1.654491e+06,1.914920e+01,2.350032e+03,2.719944e-02,9.477818e-01,9.479018e-01,3.876762e-04,1.700853e-08,3.798270e+01,7.957103e+00,3.002559e+01,3.963696e+01,1.701072e+02
1.654501e+06,1.914932e+01,2.360032e+03,2.731518e-02,9.477792e-01,9.479020e-01,3.878463e-04,1.700853e-08,3.798346e+01,7.957103e+00,3.002636e+01,3.963785e+01,1.701112e+02
1.654511e+06,1.914943e+01,2.370032e+03,2.743092e-02,9.477766e-01,9.479021e-01,3.880164e-04,1.700852e-08,3.798423e+01,7.957103e+00,3.002712e+01,3.963875e+01,1.701152e+02
1.654521e+06,1.914955e+01,2.380032e+03,2.754667e-02,9.477740e-01,9.479023e-01,3.881865e-04,1.700852e-08,3.798499e+01,7.957103e+00,3.002789e+01,3.963964e+01,1.701191e+02
1.654531e+06,1.914966e+01,2.390032e+03,2.766241e-02,9.477715e-01,9.479024e-01,3.883565e-04,1.700852e-08,3.798576e+01,7.957103e+00,3.002865e+01,3.964054e+01,1.701231e+02
1.654541e+06,1.914978e+01,2.400032e+03,2.777815e-02,9.477689e-01,9.479026e-01,3.885266e-04,1.700851e-08,3.798652e+01,7.957103e+00,3.002942e+01,3.964143e+01,1.701271e+02
1.654551e+06,1.914989e+01,2.410032e+03,2.789389e-02,9.477663e-01,9.479028e-01,3.886967e-04,1.700851e-08,3.798729e+01,7.957103e+00,3.003018e+01,3.964232e+01,1.701311e+02
1.654561e+06,1.915001e+01,2.420033e+03,2.800964e-02,9.477637e-01,9.479029e-01,3.888668e-04,1.700851e-08,3.798805e+01,7.957103e+00,3.003095e+01,3.964322e+01,1.701350e+02
1.654571e+06,1.915013e+01,2.430033e+03,2.812538e-02,9.477611e-01,9.479031e-01,3.890369e-04,1.700850e-08,3.798882e+01,7.957103e+00,3.003171e+01,3.964411e+01,1.701390e+02
1.654581e+06,1.915024e+01,2.440033e+03,2.824112e-02,9.477585e-01,9.479033e-01,3.892070e-04,1.700850e-08,3.798958e+01,7.957103e+00,3.003248e+01,3.964501e+01,1.701430e+02
1.654591e+06,1.915036e+01,2.450033e+03,2.835686e-02,9.477559e-01,9.479034e-01,3.893771e-04,1.700850e-08,3.799035e+01,7.957103e+00,3.003324e+01,3.964590e+01,1.701470e+02
1.654601e+06,1.915047e+01,2.460033e+03,2.847261e-02,9.477533e-01,9.479036e-01,3.895471e-04,1.700850e-08,3.799111e+01,7.957103e+00,3.003401e+01,3.964680e+01,1.701509e+02
1.654611e+06,1.915059e+01,2.470033e+03,2.858835e-02,9.477507e-01,9.479037e-01,3.897172e-04,1.700849e-08,3.799188e+01,7.957103e+00,3.003478e+01,3.964769e+01,1.701549e+02
1.654621e+06,1.915070e+01,2.480033e+03,2.870409e-02,9.477481e-01,9.479039e-01,3.898873e-04,1.700849e-08,3.799264e+01,7.957103e+00,3.003554e+01,3.964859e+01,1.701589e+02
1.654631e+06,1.915082e+01,2.490033e+03,2.881983e-02,9.477455e-01,9.479041e-01,3.900574e-04,1.700849e-08,3.799341e+01,7.957103e+00,3.003631e+01,3.964948e+01,1.701629e+02
1.654641e+06,1.915094e+01,2.500034e+03,2.893557e-02,9.477429e-01,9.479042e-01,3.902275e-04,1.700848e-08,3.799417e+01,7.957103e+00,3.003707e+01,3.965037e+01,1.701669e+02
1.654651e+06,1.915105e+01,2.510034e+03,2.905132e-02,9.477403e-01,9.479044e-01,3.903976e-04,1.700848e-08,3.799494e+01,7.957103e+00,3.003784e+01,3.965127e+01,1.701708e+02
1.654661e+06,1.915117e+01,2.520034e+03,2.916706e-02,9.477377e-01,9.479045e-01,3.905677e-04,1.700848e-08,3.799571e+01,7.957103e+00,3.003860e+01,3.965216e+01,1.701748e+02
1.654671e+06,1.915128e+01,2.530034e+03,2.928280e-02,9.477351e-01,9.479047e-01,3.907378e-04,1.700848e-08,3.799647e+01,7.957103e+00,3.003937e+01,3.965306e+01,1.701788e+02
1.654681e+06,1.915140e+01,2.540034e+03,2.939854e-02,9.477325e-01,9.479049e-01,3.909078e-04,1.700847e-08,3.799724e+01,7.957103e+00,3.004013e+01,3.965395e+01,1.701828e+02
1.654691e+06,1.915151e+01,2.550034e+03,2.951429e-02,9.477299e-01,9.479050e-01,3.910779e-04,1.700847e-08,3.799800e+01,7.957103e+00,3.004090e+01,3.965485e+01,1.701867e+02
1.654701e+06,1.915163e+01,2.560034e+03,2.963003e-02,9.477273e-01,9.479052e-01,3.912480e-04,1.700847e-08,3.799877e+01,7.957103e+00,3.004166e+01,3.965574e+01,1.701907e+02
1.654711e+06,1.915175e+01,2.570035e+03,2.974577e-02,9.477247e-01,9.479054e-01,3.914181e-04,1.700846e-08,3.799953e+01,7.957103e+00,3.004243e+01,3.965663e+01,1.701947e+02
1.654721e+06,1.915186e+01,2.580035e+03,2.986151e-02,9.477200e-01,9.479055e-01,3.915882e-04,1.700846e-08,3.800030e+01,7.957103e+00,3.004319e+01,3.965760e+01,1.701987e+02
1.654731e+06,1.915198e+01,2.590035e+03,2.997725e-02,9.477190e-01,9.479057e-01,3.917583e-04,1.700846e-08,3.800038e+01,7.956933e+00,3.004345e+01,3.965773e+01,1.702000e+02
1.654741e+06,1.915209e+01,2.600035e+03,3.009300e-02,9.477205e-01,9.479058e-01,3.919284e-04,1.700846e-08,3.800012e+01,7.956678e+00,3.004344e+01,3.965742e+01,1.702000e+02
1.654751e+06,1.915221e+01,2.610035e+03,3.020874e-02,9.477219e-01,9.479060e-01,3.920985e-04,1.700845e-08,3.799986e+01,7.956423e+00,3.004344e+01,3.965711e+01,1.702000e+02
1.654761e+06,1.915232e+01,2.620035e+03,3.032448e-02,9.477234e-01,9.479062e-01,3.922685e-04,1.700845e-08,3.799961e+01,7.956168e+00,3.004344e+01,3.965681e+01,1.702000e+02
1.654771e+06,1.915244e+01,2.630035e+03,3.044022e-02,9.477249e-01,9.479063e-01,3.924386e-04,1.700845e-08,3.799935e+01,7.955913e+00,3.004344e+01,3.965650e+01,1.702000e+02
1.654781e+06,1.915256e+01,2.640035e+03,3.055597e-02,9.477263e-01,9.479065e-01,3.926087e-04,1.700844e-08,3.799909e+01,7.955658e+00,3.004343e+01,3.965619e+01,1.702000e+02
1.654791e+06,1.915267e+01,2.650036e+03,3.067171e-02,9.477278e-01,9.479066e-01,3.927788e-04,1.700844e-08,3.799883e+01,7.955403e+00,3.004343e+01,3.965589e+01,1.702000e+02
1.654801e+06,1.915279e+01,2.660036e+03,3.078745e-02,9.477292e-01,9.479068e-01,3.929489e-04,1.700844e-08,3.799858e+01,7.955148e+00,3.004343e+01,3.965558e+01,1.702000e+02
1.654811e+06,1.915290e+01,2.670036e+03,3.090319e-02,9.477307e-01,9.479070e-01,3.931190e-04,1.700844e-08,3.799832e+01,7.954893e+00,3.004342e+01,3.965527e+01,1.702000e+02
1.654821e+06,1.915302e+01,2.680036e+03,3.101894e-02,9.477322e-01,9.479071e-01,3.932891e-04,1.700843e-08,3.799806e+01,7.954638e+00,3.004342e+01,3.965497e+01,1.702000e+02
1.654831e+06,1.915313e+01,2.690036e+03,3.113468e-02,9.477336e-01,9.479073e-01,3.934591e-04,1.700843e-08,3.799780e+01,7.954383e+00,3.004342e+01,3.965466e+01,1.702000e+02
1.654841e+06,1.915325e+01,2.700036e+03,3.125042e-02,9.477351e-01,9.479074e-01,3.936292e-04,1.700843e-08,3.799754e+01,7.954128e+00,3.004342e+01,3.965435e+01,1.702000e+02
1.654851e+06,1.915337e+01,2.710036e+03,3.136616e-02,9.477365e-01,9.479076e-01,3.937993e-04,1.700842e-08,3.799729e+01,7.953873e+00,3.004341e+01,3.965405e+01,1.702000e+02
1.654861e+06,1.915348e+01,2.720037e+03,3.148190e-02,9.477380e-01,9.479078e-01,3.939694e-04,1.700842e-08,3.799703e+01,7.953618e+00,3.004341e+01,3.965374e+01,1.702000e+02
1.654871e+06,1.915360e+01,2.730037e+03,3.159765e-02,9.477394e-01,9.479079e-01,3.941395e-04,1.700842e-08,3.799677e+01,7.953363e+00,3.004341e+01,3.965343e+01,1.702000e+02
1.654881e+06,1.915371e+01,2.740037e+03,3.171339e-02,9.477409e-01,9.479081e-01,3.943096e-04,1.700842e-08,3.799651e+01,7.953108e+00,3.004340e+01,3.965313e+01,1.702000e+02
1.654891e+06,1.915383e+01,2.750037e+03,3.182913e-02,9.477424e-01,9.479083e-01,3.944797e-04,1.700841e-08,3.799626e+01,7.952853e+00,3.004340e+01,3.965282e+01,1.702000e+02
1.654901e+06,1.915394e+01,2.760037e+03,3.194487e-02,9.477438e-01,9.479084e-01,3.946498e-04,1.700841e-08,3.799600e+01,7.952598e+00,3.004340e+01,3.965251e+01,1.702000e+02
1.654911e+06,1.915406e+01,2.770037e+03,3.206062e-02,9.477453e-01,9.479086e-01,3.948198e-04,1.700841e-08,3.799574e+01,7.952343e+00,3.004340e+01,3.965221e+01,1.702000e+02
1.654921e+06,1.915418e+01,2.780037e+03,3.217636e-02,9.477467e-01,9.479087e-01,3.949899e-04,1.700840e-08,3.799548e+01,7.952088e+00,3.004339e+01,3.965190e+01,1.702000e+02
1.654931e+06,1.915429e+01,2.790038e+03,3.229210e-02,9.477482e-01,9.479089e-01,3.951600e-04,1.700840e-08,3.799522e+01,7.951833e+00,3.004339e+01,3.965159e+01,1.702000e+02
1.654941e+06,1.915441e+01,2.800038e+03,3.240784e-02,9.477496e-01,9.479091e-01,3.953301e-04,1.700840e-08,3.799497e+01,7.951579e+00,3.004339e+01,3.965129e+01,1.702000e+02
1.654951e+06,1.915452e+01,2.810038e+03,3.252359e-02,9.477511e-01,9.479092e-01,3.955002e-04,1.700839e-08,3.799471e+01,7.951324e+00,3.004339e+01,3.965098e+01,1.702000e+02
1.654961e+06,1.915464e+01,2.820038e+03,3.263933e-02,9.477526e-01,9.479094e-01,3.956703e-04,1.700839e-08,3.799445e+01,7.951069e+00,3.004338e+01,3.965067e+01,1.702000e+02
1.654971e+06,1.915476e+01,2.830038e+03,3.275507e-02,9.477515e-01,9.479095e-01,3.958404e-04,1.700839e-08,3.799419e+01,7.950814e+00,3.004338e+01,3.965045e+01,1.702000e+02
1.654981e+06,1.915487e+01,2.840038e+03,3.287081e-02,9.477502e-01,9.479097e-01,3.960104e-04,1.700839e-08,3.799414e+01,7.950958e+00,3.004318e+01,3.965043e+01,1.701969e+02
1.654991e+06,1.915499e+01,2.850038e+03,3.298655e-02,9.477489e-01,9.479099e-01,3.961805e-04,1.700838e-08,3.799414e+01,7.951212e+00,3.004293e+01,3.965046e+01,1.701929e+02
1.655001e+06,1.915510e+01,2.860038e+03,3.310230e-02,9.477477e-01,9.479100e-01,3.963506e-04,1.700838e-08,3.799414e+01,7.951466e+00,3.004267e+01,3.965048e+01,1.701888e+02
1.655011e+06,1.915522e+01,2.870039e+03,3.321804e-02,9.477465e-01,9.479102e-01,3.965207e-04,1.700838e-08,3.799414e+01,7.951720e+00,3.004242e+01,3.965051e+01,1.701848e+02
1.655021e+06,1.915533e+01,2.880039e+03,3.333378e-02,9.477453e-01,9.479103e-01,3.966908e-04,1.700837e-08,3.799414e+01,7.951974e+00,3.004216e+01,3.965054e+01,1.701808e+02
1.655031e+06,1.915545e+01,2.890039e+03,3.344952e-02,9.477440e-01,9.479105e-01,3.968609e-04,1.700837e-08,3.799414e+01,7.952229e+00,3.004191e+01,3.965056e+01,1.701768e+02
1.655041e+06,1.915557e+01,2.900039e+03,3.356527e-02,9.477428e-01,9.479107e-01,3.970310e-04,1.700837e-08,3.799414e+01,7.952483e+00,3.004166e+01,3.965059e+01,1.701728e+02
1.655051e+06,1.915568e+01,2.910039e+03,3.368101e-02,9.477416e-01,9.479108e-01,3.972010e-04,1.700837e-08,3.799414e+01,7.952737e+00,3.004140e+01,3.965062e+01,1.701688e+02
1.655061e+06,1.915580e+01,2.920039e+03,3.379675e-02,9.477404e-01,9.479110e-01,3.973711e-04,1.700836e-08,3.799414e+01,7.952991e+00,3.004115e+01,3.965065e+01,1.701648e+02
1.655071e+06,1.915591e+01,2.930039e+03,3.391249e-02,9.477391e-01,9.479112e-01,3.975412e-04,1.700836e-08,3.799414e+01,7.953245e+00,3.004089e+01,3.965067e+01,1.701608e+02
1.655081e+06,1.915603e+01,2.940040e+03,3.402824e-02,9.477379e-01,9.479113e-01,3.977113e-04,1.700836e-08,3.799414e+01,7.953499e+00,3.004064e+01,3.965070e+01,1.701568e+02
1.655091e+06,1.915614e+01,2.950040e+03,3.414398e-02,9.477367e-01,9.479115e-01,3.978814e-04,1.700835e-08,3.799414e+01,7.953753e+00,3.004038e+01,3.965073e+01,1.701528e+02
1.655101e+06,1.915626e+01,2.960040e+03,3.425972e-02,9.477355e-01,9.479116e-01,3.980515e-04,1.700835e-08,3.799414e+01,7.954007e+00,3.004013e+01,3.965075e+01,1.701488e+02
1.655111e+06,1.915638e+01,2.970040e+03,3.437546e-02,9.477342e-01,9.479118e-01,3.982216e-04,1.700835e-08,3.799414e+01,7.954261e+00,3.003988e+01,3.965078e+01,1.701448e+02
1.655121e+06,1.915649e+01,2.980040e+03,3.449120e-02,9.477330e-01,9.479120e-01,3.983916e-04,1.700835e-08,3.799414e+01,7.954515e+00,3.003962e+01,3.965081e+01,1.701408e+02
1.655131e+06,1.915661e+01,2.990040e+03,3.460695e-02,9.477318e-01,9.479121e-01,3.985617e-04,1.700834e-08,3.799414e+01,7.954770e+00,3.003937e+01,3.965083e+01,1.701368e+02
1.655141e+06,1.915672e+01,3.000040e+03,3.472269e-02,9.477306e-01,9.479123e-01,3.987318e-04,1.700834e-08,3.799414e+01,7.955024e+00,3.003911e+01,3.965086e+01,1.701328e+02
1.655151e+06,1.915684e+01,3.010040e+03,3.483843e-02,9.477293e-01,9.479124e-01,3.989019e-04,1.700834e-08,3.799414e+01,7.955278e+00,3.003886e+01,3.965089e+01,1.701288e+02
1.655161e+06,1.915695e+01,3.020041e+03,3.495417e-02,9.477281e-01,9.479126e-01,3.990720e-04,1.700833e-08,3.799414e+01,7.955532e+00,3.003861e+01,3.965092e+01,1.701248e+02
1.655171e+06,1.915707e+01,3.030041e+03,3.506992e-02,9.477269e-01,9.479128e-01,3.992421e-04,1.700833e-08,3.799414e+01,7.955786e+00,3.003835e+01,3.965094e+01,1.701208e+02
1.655181e+06,1.915719e+01,3.040041e+03,3.518566e-02,9.477257e-01,9.479129e-01,3.994122e-04,1.700833e-08,3.799414e+01,7.956040e+00,3.003810e+01,3.965097e+01,1.701168e+02
1.655191e+06,1.915730e+01,3.050041e+03,3.530140e-02,9.477244e-01,9.479131e-01,3.995822e-04,1.700833e-08,3.799414e+01,7.956294e+00,3.003784e+01,3.965100e+01,1.701128e+02
1.655201e+06,1.915742e+01,3.060041e+03,3.541714e-02,9.477232e-01,9.479133e-01,3.997523e-04,1.700832e-08,3.799414e+01,7.956548e+00,3.003759e+01,3.965102e+01,1.701087e+02
1.655211e+06,1.915753e+01,3.070041e+03,3.553289e-02,9.477220e-01,9.479134e-01,3.999224e-04,1.700832e-08,3.799414e+01,7.956802e+00,3.003734e+01,3.965105e+01,1.701047e+02
1.655221e+06,1.915765e+01,3.080041e+03,3.564863e-02,9.477260e-01,9.479136e-01,4.000925e-04,1.700832e-08,3.799414e+01,7.957057e+00,3.003708e+01,3.965090e+01,1.701007e+02
1.655231e+06,1.915776e+01,3.090042e+03,3.576437e-02,9.477321e-01,9.479137e-01,4.002626e-04,1.700831e-08,3.799372e+01,7.957103e+00,3.003662e+01,3.965025e+01,1.701033e+02
1.655241e+06,1.915788e+01,3.100042e+03,3.588011e-02,9.477385e-01,9.479139e-01,4.004327e-04,1.700831e-08,3.799321e+01,7.957103e+00,3.003611e+01,3.964950e+01,1.701072e+02
1.655251e+06,1.915800e+01,3.110042e+03,3.599585e-02,9.477449e-01,9.479141e-01,4.006028e-04,1.700831e-08,3.799270e+01,7.957103e+00,3.003559e+01,3.964875e+01,1.701112e+02
1.655261e+06,1.915811e+01,3.120042e+03,3.611160e-02,9.477513e-01,9.479142e-01,4.007728e-04,1.700831e-08,3.799218e+01,7.957103e+00,3.003508e+01,3.964799e+01,1.701152e+02
1.655271e+06,1.915823e+01,3.130042e+03,3.622734e-02,9.477577e-01,9.479144e-01,4.009429e-04,1.700830e-08,3.799167e+01,7.957103e+00,3.003457e+01,3.964724e+01,1.701192e+02
1.655281e+06,1.915834e+01,3.140042e+03,3.634308e-02,9.477641e-01,9.479145e-01,4.011130e-04,1.700830e-08,3.799116e+01,7.957103e+00,3.003406e+01,3.964648e+01,1.701232e+02
1.655291e+06,1.915846e+01,3.150042e+03,3.645882e-02,9.477705e-01,9.479147e-01,4.012831e-04,1.700830e-08,3.799065e+01,7.957103e+00,3.003355e+01,3.964573e+01,1.701272e+02
1.655301e+06,1.915857e+01,3.160042e+03,3.657457e-02,9.477768e-01,9.479149e-01,4.014532e-04,1.700829e-08,3.799014e+01,7.957103e+00,3.003303e+01,3.964498e+01,1.701312e+02
1.655311e+06,1.915869e+01,3.170043e+03,3.669031e-02,9.477832e-01,9.479150e-01,4.016233e-04,1.700829e-08,3.798962e+01,7.957103e+00,3.003252e+01,3.964422e+01,1.701352e+02
1.655321e+06,1.915881e+01,3.180043e+03,3.680605e-02,9.477896e-01,9.479152e-01,4.017934e-04,1.700829e-08,3.798911e+01,7.957103e+00,3.003201e+01,3.964347e+01,1.701392e+02
1.655331e+06,1.915892e+01,3.190043e+03,3.692179e-02,9.477960e-01,9.479153e-01,4.019634e-04,1.700828e-08,3.798860e+01,7.957103e+00,3.003150e+01,3.964272e+01,1.701432e+02
1.655341e+06,1.915904e+01,3.200043e+03,3.703754e-02,9.478024e-01,9.479155e-01,4.021335e-04,1.700828e-08,3.798809e+01,7.957103e+00,3.003099e+01,3.964196e+01,1.701472e+02
1.655351e+06,1.915915e+01,3.210043e+03,3.715328e-02,9.478088e-01,9.479157e-01,4.023036e-04,1.700828e-08,3.798758e+01,7.957103e+00,3.003047e+01,3.964121e+01,1.701511e+02
1.655361e+06,1.915927e+01,3.220043e+03,3.726902e-02,9.478152e-01,9.479158e-01,4.024737e-04,1.700828e-08,3.798706e+01,7.957103e+00,3.002996e+01,3.964046e+01,1.701551e+02
1.655371e+06,1.915938e+01,3.230043e+03,3.738476e-02,9.478215e-01,9.479160e-01,4.026438e-04,1.700827e-08,3.798655e+01,7.957103e+00,3.002945e+01,3.963970e+01,1.701591e+02
1.655381e+06,1.915950e+01,3.240044e+03,3.750050e-02,9.478279e-01,9.479162e-01,4.028139e-04,1.700827e-08,3.798604e+01,7.957103e+00,3.002894e+01,3.963895e+01,1.701631e+02
1.655391e+06,1.915962e+01,3.250044e+03,3.761625e-02,9.478343e-01,9.479163e-01,4.029840e-04,1.700827e-08,3.798553e+01,7.957103e+00,3.002843e+01,3.963819e+01,1.701671e+02
1.655401e+06,1.915973e+01,3.260044e+03,3.773199e-02,9.478407e-01,9.479165e-01,4.031540e-04,1.700826e-08,3.798502e+01,7.957103e+00,3.002791e+01,3.963744e+01,1.701711e+02
1.655411e+06,1.915985e+01,3.270044e+03,3.784773e-02,9.478471e-01,9.479166e-01,4.033241e-04,1.700826e-08,3.798451e+01,7.957103e+00,3.002740e+01,3.963669e+01,1.701751e+02
1.655421e+06,1.915996e+01,3.280044e+03,3.796347e-02,9.478535e-01,9.479168e-01,4.034942e-04,1.700826e-08,3.798399e+01,7.957103e+00,3.002689e+01,3.963593e+01,1.701791e+02
1.655431e+06,1.916008e+01,3.290044e+03,3.807922e-02,9.478599e-01,9.479170e-01,4.036643e-04,1.700826e-08,3.798348e+01,7.957103e+00,3.002638e+01,3.963518e+01,1.701831e+02
1.655441e+06,1.916019e+01,3.300044e+03,3.819496e-02,9.478662e-01,9.479171e-01,4.038344e-04,1.700825e-08,3.798297e+01,7.957103e+00,3.002587e+01,3.963443e+01,1.701871e+02
1.655451e+06,1.916031e+01,3.310045e+03,3.831070e-02,9.478726e-01,9.479173e-01,4.040045e-04,1.700825e-08,3.798246e+01,7.957103e+00,3.002535e+01,3.963367e+01,1.701911e+02
1.655461e+06,1.916043e+01,3.320045e+03,3.842644e-02,9.478790e-01,9.479174e-01,4.041745e-04,1.700825e-08,3.798195e+01,7.957103e+00,3.002484e+01,3.963292e+01,1.701950e+02
1.655471e+06,1.916054e+01,3.330045e+03,3.854218e-02,9.478781e-01,9.479176e-01,4.043446e-04,1.700824e-08,3.798143e+01,7.957103e+00,3.002433e+01,3.963241e+01,1.701990e+02
1.655481e+06,1.916066e+01,3.340045e+03,3.865793e-02,9.478745e-01,9.479178e-01,4.045147e-04,1.700824e-08,3.798170e+01,7.957103e+00,3.002460e+01,3.963281e+01,1.701939e+02
1.655491e+06,1.916077e+01,3.350045e+03,3.877367e-02,9.478707e-01,9.479179e-01,4.046848e-04,1.700824e-08,3.798221e+01,7.957103e+00,3.002511e+01,3.963348e+01,1.701859e+02
1.655501e+06,1.916089e+01,3.360045e+03,3.888941e-02,9.478669e-01,9.479181e-01,4.048549e-04,1.700824e-08,3.798273e+01,7.957103e+00,3.002562e+01,3.963415e+01,1.701779e+02
1.655511e+06,1.916101e+01,3.370045e+03,3.900515e-02,9.478631e-01,9.479182e-01,4.050250e-04,1.700823e-08,3.798324e+01,7.957103e+00,3.002614e+01,3.963482e+01,1.701699e+02
1.655521e+06,1.916112e+01,3.380045e+03,3.912090e-02,9.478593e-01,9.479184e-01,4.051951e-04,1.700823e-08,3.798376e+01,7.957103e+00,3.002665e+01,3.963549e+01,1.701619e+02
1.655531e+06,1.916124e+01,3.390046e+03,3.923664e-02,9.478555e-01,9.479186e-01,4.053651e-04,1.700823e-08,3.798427e+01,7.957103e+00,3.002717e+01,3.963616e+01,1.701539e+02
1.655541e+06,1.916135e+01,3.400046e+03,3.935238e-02,9.478517e-01,9.479187e-01,4.055352e-04,1.700822e-08,3.798478e+01,7.957103e+00,3.002768e+01,3.963683e+01,1.701459e+02
1.655551e+06,1.916147e+01,3.410046e+03,3.946812e-02,9.478479e-01,9.479189e-01,4.057053e-04,1.700822e-08,3.798530e+01,7.957103e+00,3.002819e+01,3.963750e+01,1.701378e+02
1.655561e+06,1.916158e+01,3.420046e+03,3.958387e-02,9.478441e-01,9.479191e-01,4.058754e-04,1.700822e-08,3.798581e+01,7.957103e+00,3.002871e+01,3.963816e+01,1.701298e+02
1.655571e+06,1.916170e+01,3.430046e+03,3.969961e-02,9.478403e-01,9.479192e-01,4.060455e-04,1.700822e-08,3.798632e+01,7.957103e+00,3.002922e+01,3.963883e+01,1.701218e+02
1.655581e+06,1.916182e+01,3.440046e+03,3.981535e-02,9.478365e-01,9.479194e-01,4.062156e-04,1.700821e-08,3.798684e+01,7.957103e+00,3.002973e+01,3.963950e+01,1.701138e+02
1.655591e+06,1.916193e+01,3.450046e+03,3.993109e-02,9.478327e-01,9.479195e-01,4.063856e-04,1.700821e-08,3.798735e+01,7.957103e+00,3.003025e+01,3.964017e+01,1.701058e+02
1.655601e+06,1.916205e+01,3.460047e+03,4.004683e-02,9.478289e-01,9.479197e-01,4.065557e-04,1.700821e-08,3.798787e+01,7.957103e+00,3.003076e+01,3.964084e+01,1.700978e+02
1.655611e+06,1.916216e+01,3.470047e+03,4.016258e-02,9.478251e-01,9.479199e-01,4.067258e-04,1.700820e-08,3.798838e+01,7.957103e+00,3.003128e+01,3.964151e+01,1.700898e+02
1.655621e+06,1.916228e+01,3.480047e+03,4.027832e-02,9.478213e-01,9.479200e-01,4.068959e-04,1.700820e-08,3.798889e+01,7.957103e+00,3.003179e+01,3.964218e+01,1.700818e+02
1.655631e+06,1.916239e+01,3.490047e+03,4.039406e-02,9.478175e-01,9.479202e-01,4.070660e-04,1.700820e-08,3.798941e+01,7.957103e+00,3.003230e+01,3.964285e+01,1.700738e+02
1.655641e+06,1.916251e+01,3.500047e+03,4.050980e-02,9.478137e-01,9.479203e-01,4.072361e-04,1.700820e-08,3.798992e+01,7.957103e+00,3.003282e+01,3.964352e+01,1.700658e+02
1.655651e+06,1.916263e+01,3.510047e+03,4.062555e-02,9.478099e-01,9.479205e-01,4.074062e-04,1.700819e-08,3.799043e+01,7.957103e+00,3.003333e+01,3.964418e+01,1.700577e+02
1.655661e+06,1.916274e+01,3.520047e+03,4.074129e-02,9.478062e-01,9.479207e-01,4.075762e-04,1.700819e-08,3.799095e+01,7.957103e+00,3.003384e+01,3.964485e+01,1.700497e+02
1.655671e+06,1.916286e+01,3.530047e+03,4.085703e-02,9.478024e-01,9.479208e-01,4.077463e-04,1.700819e-08,3.799146e+01,7.957103e+00,3.003436e+01,3.964552e+01,1.700417e+02
1.655681e+06,1.916297e+01,3.540048e+03,4.097277e-02,9.477986e-01,9.479210e-01,4.079164e-04,1.700818e-08,3.799198e+01,7.957103e+00,3.003487e+01,3.964619e+01,1.700337e+02
1.655691e+06,1.916309e+01,3.550048e+03,4.108852e-02,9.477948e-01,9.479212e-01,4.080865e-04,1.700818e-08,3.799249e+01,7.957103e+00,3.003539e+01,3.964686e+01,1.700257e+02
1.655701e+06,1.916320e+01,3.560048e+03,4.120426e-02,9.477910e-01,9.479213e-01,4.082566e-04,1.700818e-08,3.799300e+01,7.957103e+00,3.003590e+01,3.964753e+01,1.700177e+02
1.655711e+06,1.916332e+01,3.570048e+03,4.132000e-02,9.477872e-01,9.479215e-01,4.084267e-04,1.700818e-08,3.799352e+01,7.957103e+00,3.003641e+01,3.964820e+01,1.700097e+02
1.655721e+06,1.916344e+01,3.580048e+03,4.143574e-02,9.477935e-01,9.479216e-01,4.085967e-04,1.700817e-08,3.799403e+01,7.957103e+00,3.003693e+01,3.964853e+01,1.700017e+02
1.655731e+06,1.916355e+01,3.590048e+03,4.155148e-02,9.477958e-01,9.479218e-01,4.087668e-04,1.700817e-08,3.799454e+01,7.957103e+00,3.003744e+01,3.964899e+01,1.700063e+02
1.655741e+06,1.916367e+01,3.600048e+03,4.166723e-02,9.477963e-01,9.479220e-01,4.089369e-04,1.700817e-08,3.799506e+01,7.957103e+00,3.003795e+01,3.964952e+01,1.700143e+02
1.655751e+06,1.916378e+01,3.610049e+03,4.178297e-02,9.477967e-01,9.479221e-01,4.091070e-04,1.700816e-08,3.799557e+01,7.957103e+00,3.003847e+01,3.965005e+01,1.700224e+02
1.655761e+06,1.916390e+01,3.620049e+03,4.189871e-02,9.477972e-01,9.479223e-01,4.092771e-04,1.700816e-08,3.799609e+01,7.957103e+00,3.003898e+01,3.965057e+01,1.700304e+02
1.655771e+06,1.916401e+01,3.630049e+03,4.201445e-02,9.477977e-01,9.479224e-01,4.094472e-04,1.700816e-08,3.799660e+01,7.957103e+00,3.003950e+01,3.965110e+01,1.700384e+02
1.655781e+06,1.916413e+01,3.640049e+03,4.213020e-02,9.477982e-01,9.479226e-01,4.096172e-04,1.700815e-08,3.799711e+01,7.957103e+00,3.004001e+01,3.965162e+01,1.700464e+02
1.655791e+06,1.916425e+01,3.650049e+03,4.224594e-02,9.477987e-01,9.479228e-01,4.097873e-04,1.700815e-08,3.799763e+01,7.957103e+00,3.004052e+01,3.965215e+01,1.700544e+02
1.655801e+06,1.916436e+01,3.660049e+03,4.236168e-02,9.477991e-01,9.479229e-01,4.099574e-04,1.700815e-08,3.799814e+01,7.957103e+00,3.004104e+01,3.965268e+01,1.700624e+02
1.655811e+06,1.916448e+01,3.670049e+03,4.247742e-02,9.477996e-01,9.479231e-01,4.101275e-04,1.700815e-08,3.799865e+01,7.957103e+00,3.004155e+01,3.965320e+01,1.700704e+02
1.655821e+06,1.916459e+01,3.680049e+03,4.259317e-02,9.478001e-01,9.479232e-01,4.102976e-04,1.700814e-08,3.799917e+01,7.957103e+00,3.004206e+01,3.965373e+01,1.700784e+02
1.655831e+06,1.916471e+01,3.690050e+03,4.270891e-02,9.478006e-01,9.479234e-01,4.104677e-04,1.700814e-08,3.799968e+01,7.957103e+00,3.004258e+01,3.965425e+01,1.700864e+02
1.655841e+06,1.916482e+01,3.700050e+03,4.282465e-02,9.478011e-01,9.479236e-01,4.106377e-04,1.700814e-08,3.800020e+01,7.957103e+00,3.004309e+01,3.965478e+01,1.700944e+02
1.655851e+06,1.916494e+01,3.710050e+03,4.294039e-02,9.478015e-01,9.479237e-01,4.108078e-04,1.700813e-08,3.800071e+01,7.957103e+00,3.004361e+01,3.965531e+01,1.701024e+02
1.655861e+06,1.916506e+01,3.720050e+03,4.305613e-02,9.478020e-01,9.479239e-01,4.109779e-04,1.700813e-08,3.800122e+01,7.957103e+00,3.004412e+01,3.965583e+01,1.701105e+02
1.655871e+06,1.916517e+01,3.730050e+03,4.317188e-02,9.478025e-01,9.479241e-01,4.111480e-04,1.700813e-08,3.800174e+01,7.957103e+00,3.004463e+01,3.965636e+01,1.701185e+02
1.655881e+06,1.916529e+01,3.740050e+03,4.328762e-02,9.478030e-01,9.479242e-01,4.113181e-04,1.700813e-08,3.800225e+01,7.957103e+00,3.004515e+01,3.965688e+01,1.701265e+02
1.655891e+06,1.916540e+01,3.750050e+03,4.340336e-02,9.478035e-01,9.479244e-01,4.114882e-04,1.700812e-08,3.800276e+01,7.957103e+00,3.004566e+01,3.965741e+01,1.701345e+02
1.655901e+06,1.916552e+01,3.760051e+03,4.351910e-02,9.478039e-01,9.479245e-01,4.116582e-04,1.700812e-08,3.800328e+01,7.957103e+00,3.004617e+01,3.965794e+01,1.701425e+02
1.655911e+06,1.916563e+01,3.770051e+03,4.363485e-02,9.478044e-01,9.479247e-01,4.118283e-04,1.700812e-08,3.800379e+01,7.957103e+00,3.004669e+01,3.965846e+01,1.701505e+02
1.655921e+06,1.916575e+01,3.780051e+03,4.375059e-02,9.478049e-01,9.479249e-01,4.119984e-04,1.700811e-08,3.800430e+01,7.957103e+00,3.004720e+01,3.965899e+01,1.701585e+02
1.655931e+06,1.916587e+01,3.790051e+03,4.386633e-02,9.478054e-01,9.479250e-01,4.121685e-04,1.700811e-08,3.800482e+01,7.957103e+00,3.004772e+01,3.965951e+01,1.701665e+02
1.655941e+06,1.916598e+01,3.800051e+03,4.398207e-02,9.478058e-01,9.479252e-01,4.123386e-04,1.700811e-08,3.800533e+01,7.957103e+00,3.004823e+01,3.966004e+01,1.701745e+02
1.655951e+06,1.916610e+01,3.810051e+03,4.409782e-02,9.478063e-01,9.479253e-01,4.125087e-04,1.700811e-08,3.800585e+01,7.957103e+00,3.004874e+01,3.966057e+01,1.701825e+02
1.655961e+06,1.916621e+01,3.820051e+03,4.421356e-02,9.478068e-01,9.479255e-01,4.126787e-04,1.700810e-08,3.800636e+01,7.957103e+00,3.004926e+01,3.966109e+01,1.701906e+02
1.655971e+06,1.916633e+01,3.830051e+03,4.432930e-02,9.478020e-01,9.479257e-01,4.128488e-04,1.700810e-08,3.800687e+01,7.957103e+00,3.004977e+01,3.966179e+01,1.701986e+02
1.655981e+06,1.916645e+01,3.840052e+03,4.444504e-02,9.478028e-01,9.479258e-01,4.130189e-04,1.700810e-08,3.800655e+01,7.956896e+00,3.004965e+01,3.966143e+01,1.702000e+02
1.655991e+06,1.916656e+01,3.850052e+03,4.456078e-02,9.478051e-01,9.479260e-01,4.131890e-04,1.700809e-08,3.800603e+01,7.956642e+00,3.004939e+01,3.966083e+01,1.702000e+02
1.656001e+06,1.916668e+01,3.860052e+03,4.467653e-02,9.478074e-01,9.479262e-01,4.133591e-04,1.700809e-08,3.800552e+01,7.956389e+00,3.004913e+01,3.966023e+01,1.702000e+02
1.656011e+06,1.916679e+01,3.870052e+03,4.479227e-02,9.478096e-01,9.479263e-01,4.135292e-04,1.700809e-08,3.800501e+01,7.956136e+00,3.004887e+01,3.965963e+01,1.702000e+02
1.656021e+06,1.916691e+01,3.880052e+03,4.490801e-02,9.478119e-01,9.479265e-01,4.136992e-04,1.700809e-08,3.800450e+01,7.955883e+00,3.004861e+01,3.965902e+01,1.702000e+02
1.656031e+06,1.916702e+01,3.890052e+03,4.502375e-02,9.478142e-01,9.479266e-01,4.138693e-04,1.700808e-08,3.800399e+01,7.955629e+00,3.004836e+01,3.965842e+01,1.702000e+02
1.656041e+06,1.916714e+01,3.900052e+03,4.513950e-02,9.478164e-01,9.479268e-01,4.140394e-04,1.700808e-08,3.800347e+01,7.955376e+00,3.004810e+01,3.965782e+01,1.702000e+02
1.656051e+06,1.916726e+01,3.910053e+03,4.525524e-02,9.478187e-01,9.479270e-01,4.142095e-04,1.700808e-08,3.800296e+01,7.955123e+00,3.004784e+01,3.965722e+01,1.702000e+02
1.656061e+06,1.916737e+01,3.920053e+03,4.537098e-02,9.478210e-01,9.479271e-01,4.143796e-04,1.700807e-08,3.800245e+01,7.954870e+00,3.004758e+01,3.965662e+01,1.702000e+02
1.656071e+06,1.916749e+01,3.930053e+03,4.548672e-02,9.478232e-01,9.479273e-01,4.145497e-04,1.700807e-08,3.800194e+01,7.954616e+00,3.004732e+01,3.965601e+01,1.702000e+02
1.656081e+06,1.916760e+01,3.940053e+03,4.560246e-02,9.478255e-01,9.479274e-01,4.147197e-04,1.700807e-08,3.800143e+01,7.954363e+00,3.004706e+01,3.965541e+01,1.702000e+02
1.656091e+06,1.916772e+01,3.950053e+03,4.571821e-02,9.478278e-01,9.479276e-01,4.148898e-04,1.700807e-08,3.800091e+01,7.954110e+00,3.004680e+01,3.965481e+01,1.702000e+02
1.656101e+06,1.916783e+01,3.960053e+03,4.583395e-02,9.478301e-01,9.479278e-01,4.150599e-04,1.700806e-08,3.800040e+01,7.953857e+00,3.004654e+01,3.965421e+01,1.702000e+02
1.656111e+06,1.916795e+01,3.970053e+03,4.594969e-02,9.478323e-01,9.479279e-01,4.152300e-04,1.700806e-08,3.799989e+01,7.953604e+00,3.004629e+01,3.965361e+01,1.702000e+02
1.656121e+06,1.916807e+01,3.980054e+03,4.606543e-02,9.478346e-01,9.479281e-01,4.154001e-04,1.700806e-08,3.799938e+01,7.953350e+00,3.004603e+01,3.965300e+01,1.702000e+02
1.656131e+06,1.916818e+01,3.990054e+03,4.618118e-02,9.478369e-01,9.479282e-01,4.155702e-04,1.700805e-08,3.799887e+01,7.953097e+00,3.004577e+01,3.965240e+01,1.702000e+02
1.656141e+06,1.916830e+01,4.000054e+03,4.629692e-02,9.478391e-01,9.479284e-01,4.157402e-04,1.700805e-08,3.799835e+01,7.952844e+00,3.004551e+01,3.965180e+01,1.702000e+02
1.656151e+06,1.916841e+01,4.010054e+03,4.641266e-02,9.478414e-01,9.479286e-01,4.159103e-04,1.700805e-08,3.799784e+01,7.952591e+00,3.004525e+01,3.965120e+01,1.702000e+02
1.656161e+06,1.916853e+01,4.020054e+03,4.652840e-02,9.478437e-01,9.479287e-01,4.160804e-04,1.700804e-08,3.799733e+01,7.952337e+00,3.004499e+01,3.965059e+01,1.702000e+02
1.656171e+06,1.916864e+01,4.030054e+03,4.664415e-02,9.478459e-01,9.479289e-01,4.162505e-04,1.700804e-08,3.799682e+01,7.952084e+00,3.004473e+01,3.964999e+01,1.702000e+02
1.656181e+06,1.916876e+01,4.040054e+03,4.675989e-02,9.478482e-01,9.479291e-01,4.164206e-04,1.700804e-08,3.799631e+01,7.951831e+00,3.004447e+01,3.964939e+01,1.702000e+02
1.656191e+06,1.916888e+01,4.050054e+03,4.687563e-02,9.478505e-01,9.479292e-01,4.165907e-04,1.700804e-08,3.799579e+01,7.951578e+00,3.004422e+01,3.964879e+01,1.702000e+02
1.656201e+06,1.916899e+01,4.060055e+03,4.699137e-02,9.478527e-01,9.479294e-01,4.167607e-04,1.700803e-08,3.799528e+01,7.951324e+00,3.004396e+01,3.964819e+01,1.702000e+02
1.656211e+06,1.916911e+01,4.070055e+03,4.710711e-02,9.478550e-01,9.479295e-01,4.169308e-04,1.700803e-08,3.799477e+01,7.951071e+00,3.004370e+01,3.964758e+01,1.702000e+02
1.656221e+06,1.916922e+01,4.080055e+03,4.722286e-02,9.478548e-01,9.479297e-01,4.171009e-04,1.700803e-08,3.799426e+01,7.950818e+00,3.004344e+01,3.964706e+01,1.702000e+02
1.656231e+06,1.916934e+01,4.090055e+03,4.733860e-02,9.478543e-01,9.479299e-01,4.172710e-04,1.700802e-08,3.799414e+01,7.950759e+00,3.004338e+01,3.964696e+01,1.701969e+02
1.656241e+06,1.916945e+01,4.100055e+03,4.745434e-02,9.478539e-01,9.479300e-01,4.174411e-04,1.700802e-08,3.799414e+01,7.950759e+00,3.004338e+01,3.964697e+01,1.701929e+02
1.656251e+06,1.916957e+01,4.110055e+03,4.757008e-02,9.478535e-01,9.479302e-01,4.176112e-04,1.700802e-08,3.799414e+01,7.950759e+00,3.004338e+01,3.964698e+01,1.701889e+02
1.656261e+06,1.916969e+01,4.120055e+03,4.768583e-02,9.478531e-01,9.479303e-01,4.177812e-04,1.700802e-08,3.799414e+01,7.950759e+00,3.004338e+01,3.964700e+01,1.701849e+02
1.656271e+06,1.916980e+01,4.130056e+03,4.780157e-02,9.478528e-01,9.479305e-01,4.179513e-04,1.700801e-08,3.799414e+01,7.950759e+00,3.004338e+01,3.964701e+01,1.701809e+02
1.656281e+06,1.916992e+01,4.140056e+03,4.791731e-02,9.478524e-01,9.479307e-01,4.181214e-04,1.700801e-08,3.799414e+01,7.950759e+00,3.004338e+01,3.964702e+01,1.701769e+02
1.656291e+06,1.917003e+01,4.150056e+03,4.803305e-02,9.478520e-01,9.479308e-01,4.182915e-04,1.700801e-08,3.799414e+01,7.950759e+00,3.004338e+01,3.964704e+01,1.701729e+02
1.656301e+06,1.917015e+01,4.160056e+03,4.814880e-02,9.478516e-01,9.479310e-01,4.184616e-04,1.700800e-08,3.799414e+01,7.950759e+00,3.004338e+01,3.964705e+01,1.701689e+02
1.656311e+06,1.917026e+01,4.170056e+03,4.826454e-02,9.478512e-01,9.479311e-01,4.186316e-04,1.700800e-08,3.799414e+01,7.950759e+00,3.004338e+01,3.964706e+01,1.701649e+02
1.656321e+06,1.917038e+01,4.180056e+03,4.838028e-02,9.478508e-01,9.479313e-01,4.188017e-04,1.700800e-08,3.799414e+01,7.950759e+00,3.004338e+01,3.964708e+01,1.701609e+02
1.656331e+06,1.917050e+01,4.190056e+03,4.849602e-02,9.478504e-01,9.479315e-01,4.189718e-04,1.700800e-08,3.799414e+01,7.950759e+00,3.004338e+01,3.964709e+01,1.701569e+02
1.656341e+06,1.917061e+01,4.200056e+03,4.861176e-02,9.478500e-01,9.479316e-01,4.191419e-04,1.700799e-08,3.799414e+01,7.950759e+00,3.004338e+01,3.964710e+01,1.701529e+02
1.656351e+06,1.917073e+01,4.210057e+03,4.872751e-02,9.478496e-01,9.479318e-01,4.193120e-04,1.700799e-08,3.799414e+01,7.950759e+00,3.004338e+01,3.964711e+01,1.701489e+02
1.656361e+06,1.917084e+01,4.220057e+03,4.884325e-02,9.478492e-01,9.479320e-01,4.194821e-04,1.700799e-08,3.799414e+01,7.950759e+00,3.004338e+01,3.964713e+01,1.701449e+02
1.656371e+06,1.917096e+01,4.230057e+03,4.895899e-02,9.478489e-01,9.479321e-01,4.196521e-04,1.700798e-08,3.799414e+01,7.950759e+00,3.004338e+01,3.964714e+01,1.701409e+02
1.656381e+06,1.917107e+01,4.240057e+03,4.907473e-02,9.478485e-01,9.479323e-01,4.198222e-04,1.700798e-08,3.799414e+01,7.950759e+00,3.004338e+01,3.964715e+01,1.701369e+02
1.656391e+06,1.917119e+01,4.250057e+03,4.919048e-02,9.478481e-01,9.479324e-01,4.199923e-04,1.700798e-08,3.799414e+01,7.950759e+00,3.004338e+01,3.964717e+01,1.701329e+02
1.656401e+06,1.917131e+01,4.260057e+03,4.930622e-02,9.478477e-01,9.479326e-01,4.201624e-04,1.700798e-08,3.799414e+01,7.950759e+00,3.004338e+01,3.964718e+01,1.701289e+02
1.656411e+06,1.917142e+01,4.270057e+03,4.942196e-02,9.478473e-01,9.479328e-01,4.203325e-04,1.700797e-08,3.799414e+01,7.950759e+00,3.004338e+01,3.964719e+01,1.701248e+02
1.656421e+06,1.917154e+01,4.280058e+03,4.953770e-02,9.478469e-01,9.479329e-01,4.205025e-04,1.700797e-08,3.799414e+01,7.950759e+00,3.004338e+01,3.964721e+01,1.701208e+02
1.656431e+06,1.917165e+01,4.290058e+03,4.965345e-02,9.478465e-01,9.479331e-01,4.206726e-04,1.700797e-08,3.799414e+01,7.950759e+00,3.004338e+01,3.964722e+01,1.701168e+02
1.656441e+06,1.917177e+01,4.300058e+03,4.976919e-02,9.478461e-01,9.479332e-01,4.208427e-04,1.700796e-08,3.799414e+01,7.950759e+00,3.004338e+01,3.964723e+01,1.701128e+02
1.656451e+06,1.917188e+01,4.310058e+03,4.988493e-02,9.478457e-01,9.479334e-01,4.210128e-04,1.700796e-08,3.799414e+01,7.950759e+00,3.004338e+01,3.964724e+01,1.701088e+02
1.656461e+06,1.917200e+01,4.320058e+03,5.000067e-02,9.478453e-01,9.479336e-01,4.211829e-04,1.700796e-08,3.799414e+01,7.950759e+00,3.004338e+01,3.964726e+01,1.701048e+02
1.656471e+06,1.917212e+01,4.330058e+03,5.011641e-02,9.478475e-01,9.479337e-01,4.213530e-04,1.700796e-08,3.799414e+01,7.950759e+00,3.004338e+01,3.964719e+01,1.701008e+02
1.656481e+06,1.917223e+01,4.340058e+03,5.023216e-02,9.478468e-01,9.479339e-01,4.215230e-04,1.700795e-08,3.799393e+01,7.950759e+00,3.004317e+01,3.964699e+01,1.701000e+02
1.656491e+06,1.917235e+01,4.350058e+03,5.034790e-02,9.478453e-01,9.479341e-01,4.216931e-04,1.700795e-08,3.799368e+01,7.950759e+00,3.004292e+01,3.964677e+01,1.701000e+02
1.656501e+06,1.917246e+01,4.360059e+03,5.046364e-02,9.478437e-01,9.479342e-01,4.218632e-04,1.700795e-08,3.799342e+01,7.950759e+00,3.004266e+01,3.964655e+01,1.701000e+02
1.656511e+06,1.917258e+01,4.370059e+03,5.057938e-02,9.478422e-01,9.479344e-01,4.220333e-04,1.700794e-08,3.799316e+01,7.950759e+00,3.004240e+01,3.964634e+01,1.701000e+02
1.656521e+06,1.917270e+01,4.380059e+03,5.069513e-02,9.478406e-01,9.479345e-01,4.222034e-04,1.700794e-08,3.799291e+01,7.950759e+00,3.004215e+01,3.964612e+01,1.701000e+02
1.656531e+06,1.917281e+01,4.390059e+03,5.081087e-02,9.478391e-01,9.479347e-01,4.223734e-04,1.700794e-08,3.799265e+01,7.950759e+00,3.004189e+01,3.964590e+01,1.701000e+02
1.656541e+06,1.917293e+01,4.400059e+03,5.092661e-02,9.478375e-01,9.479349e-01,4.225435e-04,1.700793e-08,3.799239e+01,7.950759e+00,3.004163e+01,3.964568e+01,1.701000e+02
1.656551e+06,1.917304e+01,4.410059e+03,5.104235e-02,9.478359e-01,9.479350e-01,4.227136e-04,1.700793e-08,3.799214e+01,7.950759e+00,3.004138e+01,3.964546e+01,1.701000e+02
1.656561e+06,1.917316e+01,4.420059e+03,5.115810e-02,9.478344e-01,9.479352e-01,4.228837e-04,1.700793e-08,3.799188e+01,7.950759e+00,3.004112e+01,3.964524e+01,1.701000e+02
1.656571e+06,1.917327e+01,4.430060e+03,5.127384e-02,9.478328e-01,9.479353e-01,4.230538e-04,1.700793e-08,3.799162e+01,7.950759e+00,3.004086e+01,3.964502e+01,1.701000e+02
1.656581e+06,1.917339e+01,4.440060e+03,5.138958e-02,9.478313e-01,9.479355e-01,4.232239e-04,1.700792e-08,3.799136e+01,7.950759e+00,3.004061e+01,3.964480e+01,1.701000e+02
1.656591e+06,1.917351e+01,4.450060e+03,5.150532e-02,9.478297e-01,9.479357e-01,4.233939e-04,1.700792e-08,3.799111e+01,7.950759e+00,3.004035e+01,3.964458e+01,1.701000e+02
1.656601e+06,1.917362e+01,4.460060e+03,5.162106e-02,9.478281e-01,9.479358e-01,4.235640e-04,1.700792e-08,3.799085e+01,7.950759e+00,3.004009e+01,3.964437e+01,1.701000e+02
1.656611e+06,1.917374e+01,4.470060e+03,5.173681e-02,9.478266e-01,9.479360e-01,4.237341e-04,1.700791e-08,3.799059e+01,7.950759e+00,3.003984e+01,3.964415e+01,1.701000e+02
1.656621e+06,1.917385e+01,4.480060e+03,5.185255e-02,9.478250e-01,9.479361e-01,4.239042e-04,1.700791e-08,3.799034e+01,7.950759e+00,3.003958e+01,3.964393e+01,1.701000e+02
1.656631e+06,1.917397e+01,4.490060e+03,5.196829e-02,9.478235e-01,9.479363e-01,4.240743e-04,1.700791e-08,3.799008e+01,7.950759e+00,3.003932e+01,3.964371e+01,1.701000e+02
1.656641e+06,1.917408e+01,4.500061e+03,5.208403e-02,9.478219e-01,9.479365e-01,4.242443e-04,1.700791e-08,3.798982e+01,7.950759e+00,3.003906e+01,3.964349e+01,1.701000e+02
1.656651e+06,1.917420e+01,4.510061e+03,5.219978e-02,9.478204e-01,9.479366e-01,4.244144e-04,1.700790e-08,3.798957e+01,7.950759e+00,3.003881e+01,3.964327e+01,1.701000e+02
1.656661e+06,1.917432e+01,4.520061e+03,5.231552e-02,9.478188e-01,9.479368e-01,4.245845e-04,1.700790e-08,3.798931e+01,7.950759e+00,3.003855e+01,3.964305e+01,1.701000e+02
1.656671e+06,1.917443e+01,4.530061e+03,5.243126e-02,9.478172e-01,9.479370e-01,4.247546e-04,1.700790e-08,3.798905e+01,7.950759e+00,3.003829e+01,3.964283e+01,1.701000e+02
1.656681e+06,1.917455e+01,4.540061e+03,5.254700e-02,9.478157e-01,9.479371e-01,4.249247e-04,1.700789e-08,3.798880e+01,7.950759e+00,3.003804e+01,3.964261e+01,1.701000e+02
1.656691e+06,1.917466e+01,4.550061e+03,5.266275e-02,9.478141e-01,9.479373e-01,4.250948e-04,1.700789e-08,3.798854e+01,7.950759e+00,3.003778e+01,3.964240e+01,1.701000e+02
1.656701e+06,1.917478e+01,4.560061e+03,5.277849e-02,9.478126e-01,9.479374e-01,4.252648e-04,1.700789e-08,3.798828e+01,7.950759e+00,3.003752e+01,3.964218e+01,1.701000e+02
1.656711e+06,1.917489e+01,4.570061e+03,5.289423e-02,9.478110e-01,9.479376e-01,4.254349e-04,1.700789e-08,3.798803e+01,7.950759e+00,3.003727e+01,3.964196e+01,1.701000e+02
1.656721e+06,1.917501e+01,4.580062e+03,5.300997e-02,9.478094e-01,9.479378e-01,4.256050e-04,1.700788e-08,3.798777e+01,7.950759e+00,3.003701e+01,3.964174e+01,1.701000e+02
1.656731e+06,1.917513e+01,4.590062e+03,5.312571e-02,9.478145e-01,9.479379e-01,4.257751e-04,1.700788e-08,3.798772e+01,7.950759e+00,3.003697e+01,3.964152e+01,1.701000e+02
1.656741e+06,1.917524e+01,4.600062e+03,5.324146e-02,9.478208e-01,9.479381e-01,4.259452e-04,1.700788e-08,3.798772e+01,7.950759e+00,3.003697e+01,3.964131e+01,1.701000e+02
1.656751e+06,1.917536e+01,4.610062e+03,5.335720e-02,9.478272e-01,9.479382e-01,4.261152e-04,1.700787e-08,3.798772e+01,7.950759e+00,3.003697e+01,3.964110e+01,1.701000e+02
1.656761e+06,1.917547e+01,4.620062e+03,5.347294e-02,9.478336e-01,9.479384e-01,4.262853e-04,1.700787e-08,3.798772e+01,7.950759e+00,3.003697e+01,3.964088e+01,1.701000e+02
1.656771e+06,1.917559e+01,4.630062e+03,5.358868e-02,9.478400e-01,9.479386e-01,4.264554e-04,1.700787e-08,3.798772e+01,7.950759e+00,3.003697e+01,3.964067e+01,1.701000e+02
1.656781e+06,1.917570e+01,4.640062e+03,5.370443e-02,9.478464e-01,9.479387e-01,4.266255e-04,1.700787e-08,3.798772e+01,7.950759e+00,3.003697e+01,3.964046e+01,1.701000e+02
1.656791e+06,1.917582e+01,4.650063e+03,5.382017e-02,9.478528e-01,9.479389e-01,4.267956e-04,1.700786e-08,3.798772e+01,7.950759e+00,3.003697e+01,3.964024e+01,1.701000e+02
1.656801e+06,1.917594e+01,4.660063e+03,5.393591e-02,9.478592e-01,9.479390e-01,4.269656e-04,1.700786e-08,3.798772e+01,7.950759e+00,3.003697e+01,3.964003e+01,1.701000e+02
1.656811e+06,1.917605e+01,4.670063e+03,5.405165e-02,9.478656e-01,9.479392e-01,4.271357e-04,1.700786e-08,3.798772e+01,7.950759e+00,3.003697e+01,3.963981e+01,1.701000e+02
1.656821e+06,1.917617e+01,4.680063e+03,5.416739e-02,9.478720e-01,9.479394e-01,4.273058e-04,1.700785e-08,3.798772e+01,7.950759e+00,3.003697e+01,3.963960e+01,1.701000e+02
1.656831e+06,1.917628e+01,4.690063e+03,5.428314e-02,9.478784e-01,9.479395e-01,4.274759e-04,1.700785e-08,3.798772e+01,7.950759e+00,3.003697e+01,3.963939e+01,1.701000e+02
