Repository: brandonlampe/CS_Data

# Repository for Crushed Salt Data
**Grant No: 456417**

This is a work in progress!

## Repository Content

### Directory Names
A uniform namining structure still in progress, but in general directories are named according to the following:
 - Names contain no spaces, a single underscore "_" will be used as a file name seperator.
 - Files are for the Crushed Salt Project (CSP); therefore, the first three charaters of each file are "CSP".
 - Folders are organized by which frame the test was performed on i.e., A2 or A3.
 - The fifth and sixth charaters of each file name will therefore be "A" followed by the frame number.

File: UNM_WP_HY_175_09/IscoMeasurements/STAGE16/CREEP_FIT/175_09_STAGE16_CREEP_OUT.csv (part 3 of 38)
Analysis by Brandon Lampe, performed on: 2016/07/06 16:28:57
Experimental results below begin at: 2016/04/27 12:21:42
Duration (sec),Duration (day),Elapsed Time (sec),Elapsed Time (day),Interpolated Fractional Density,Fit to Fractional Density,Fit to Volume Strain,Fit to Volume Strain Rate (1/sec),Confining Pressure (MPa),Pore Pressure (MPa),Terzaghi Pressure (MPa),Solid Pressure (MPa),Temperature (C))
1.656841e+06,1.917640e+01,4.700063e+03,5.439888e-02,9.478847e-01,9.479397e-01,4.276460e-04,1.700785e-08,3.798772e+01,7.950759e+00,3.003697e+01,3.963917e+01,1.701000e+02
1.656851e+06,1.917651e+01,4.710063e+03,5.451462e-02,9.478911e-01,9.479399e-01,4.278160e-04,1.700785e-08,3.798772e+01,7.950759e+00,3.003697e+01,3.963896e+01,1.701000e+02
1.656861e+06,1.917663e+01,4.720063e+03,5.463036e-02,9.478975e-01,9.479400e-01,4.279861e-04,1.700784e-08,3.798772e+01,7.950759e+00,3.003697e+01,3.963875e+01,1.701000e+02
1.656871e+06,1.917675e+01,4.730064e+03,5.474611e-02,9.479039e-01,9.479402e-01,4.281562e-04,1.700784e-08,3.798772e+01,7.950759e+00,3.003697e+01,3.963853e+01,1.701000e+02
1.656881e+06,1.917686e+01,4.740064e+03,5.486185e-02,9.479103e-01,9.479403e-01,4.283263e-04,1.700784e-08,3.798772e+01,7.950759e+00,3.003697e+01,3.963832e+01,1.701000e+02
1.656891e+06,1.917698e+01,4.750064e+03,5.497759e-02,9.479167e-01,9.479405e-01,4.284964e-04,1.700783e-08,3.798772e+01,7.950759e+00,3.003697e+01,3.963811e+01,1.701000e+02
1.656901e+06,1.917709e+01,4.760064e+03,5.509333e-02,9.479231e-01,9.479407e-01,4.286665e-04,1.700783e-08,3.798772e+01,7.950759e+00,3.003697e+01,3.963789e+01,1.701000e+02
1.656911e+06,1.917721e+01,4.770064e+03,5.520908e-02,9.479295e-01,9.479408e-01,4.288365e-04,1.700783e-08,3.798772e+01,7.950759e+00,3.003697e+01,3.963768e+01,1.701000e+02
1.656921e+06,1.917732e+01,4.780064e+03,5.532482e-02,9.479359e-01,9.479410e-01,4.290066e-04,1.700782e-08,3.798772e+01,7.950759e+00,3.003697e+01,3.963746e+01,1.701000e+02
1.656931e+06,1.917744e+01,4.790064e+03,5.544056e-02,9.479423e-01,9.479411e-01,4.291767e-04,1.700782e-08,3.798772e+01,7.950759e+00,3.003697e+01,3.963725e+01,1.701000e+02
1.656941e+06,1.917756e+01,4.800065e+03,5.555630e-02,9.479486e-01,9.479413e-01,4.293468e-04,1.700782e-08,3.798772e+01,7.950759e+00,3.003697e+01,3.963704e+01,1.701000e+02
1.656951e+06,1.917767e+01,4.810065e+03,5.567204e-02,9.479550e-01,9.479415e-01,4.295169e-04,1.700782e-08,3.798772e+01,7.950759e+00,3.003697e+01,3.963682e+01,1.701000e+02
1.656961e+06,1.917779e+01,4.820065e+03,5.578779e-02,9.479614e-01,9.479416e-01,4.296869e-04,1.700781e-08,3.798772e+01,7.950759e+00,3.003697e+01,3.963661e+01,1.701000e+02
1.656971e+06,1.917790e+01,4.830065e+03,5.590353e-02,9.479656e-01,9.479418e-01,4.298570e-04,1.700781e-08,3.798772e+01,7.950759e+00,3.003697e+01,3.963647e+01,1.701000e+02
1.656981e+06,1.917802e+01,4.840065e+03,5.601927e-02,9.479668e-01,9.479420e-01,4.300271e-04,1.700781e-08,3.798808e+01,7.950759e+00,3.003732e+01,3.963680e+01,1.700972e+02
1.656991e+06,1.917814e+01,4.850065e+03,5.613501e-02,9.479672e-01,9.479421e-01,4.301972e-04,1.700780e-08,3.798859e+01,7.950759e+00,3.003783e+01,3.963733e+01,1.700932e+02
1.657001e+06,1.917825e+01,4.860065e+03,5.625076e-02,9.479675e-01,9.479423e-01,4.303673e-04,1.700780e-08,3.798911e+01,7.950759e+00,3.003835e+01,3.963787e+01,1.700892e+02
1.657011e+06,1.917837e+01,4.870065e+03,5.636650e-02,9.479679e-01,9.479424e-01,4.305373e-04,1.700780e-08,3.798962e+01,7.950759e+00,3.003887e+01,3.963840e+01,1.700852e+02
1.657021e+06,1.917848e+01,4.880066e+03,5.648224e-02,9.479682e-01,9.479426e-01,4.307074e-04,1.700780e-08,3.799014e+01,7.950759e+00,3.003938e+01,3.963893e+01,1.700812e+02
1.657031e+06,1.917860e+01,4.890066e+03,5.659798e-02,9.479685e-01,9.479428e-01,4.308775e-04,1.700779e-08,3.799065e+01,7.950759e+00,3.003990e+01,3.963947e+01,1.700772e+02
1.657041e+06,1.917871e+01,4.900066e+03,5.671373e-02,9.479689e-01,9.479429e-01,4.310476e-04,1.700779e-08,3.799117e+01,7.950759e+00,3.004041e+01,3.964000e+01,1.700731e+02
1.657051e+06,1.917883e+01,4.910066e+03,5.682947e-02,9.479692e-01,9.479431e-01,4.312177e-04,1.700779e-08,3.799169e+01,7.950759e+00,3.004093e+01,3.964053e+01,1.700691e+02
1.657061e+06,1.917895e+01,4.920066e+03,5.694521e-02,9.479695e-01,9.479432e-01,4.313877e-04,1.700778e-08,3.799220e+01,7.950759e+00,3.004144e+01,3.964106e+01,1.700651e+02
1.657071e+06,1.917906e+01,4.930066e+03,5.706095e-02,9.479699e-01,9.479434e-01,4.315578e-04,1.700778e-08,3.799272e+01,7.950759e+00,3.004196e+01,3.964160e+01,1.700611e+02
1.657081e+06,1.917918e+01,4.940066e+03,5.717669e-02,9.479702e-01,9.479436e-01,4.317279e-04,1.700778e-08,3.799323e+01,7.950759e+00,3.004247e+01,3.964213e+01,1.700571e+02
1.657091e+06,1.917929e+01,4.950067e+03,5.729244e-02,9.479705e-01,9.479437e-01,4.318980e-04,1.700778e-08,3.799375e+01,7.950759e+00,3.004299e+01,3.964266e+01,1.700530e+02
1.657101e+06,1.917941e+01,4.960067e+03,5.740818e-02,9.479709e-01,9.479439e-01,4.320681e-04,1.700777e-08,3.799426e+01,7.950759e+00,3.004350e+01,3.964319e+01,1.700490e+02
1.657111e+06,1.917952e+01,4.970067e+03,5.752392e-02,9.479712e-01,9.479440e-01,4.322381e-04,1.700777e-08,3.799478e+01,7.950759e+00,3.004402e+01,3.964373e+01,1.700450e+02
1.657121e+06,1.917964e+01,4.980067e+03,5.763966e-02,9.479715e-01,9.479442e-01,4.324082e-04,1.700777e-08,3.799529e+01,7.950759e+00,3.004454e+01,3.964426e+01,1.700410e+02
1.657131e+06,1.917976e+01,4.990067e+03,5.775541e-02,9.479719e-01,9.479444e-01,4.325783e-04,1.700776e-08,3.799581e+01,7.950759e+00,3.004505e+01,3.964479e+01,1.700370e+02
1.657141e+06,1.917987e+01,5.000067e+03,5.787115e-02,9.479722e-01,9.479445e-01,4.327484e-04,1.700776e-08,3.799633e+01,7.950759e+00,3.004557e+01,3.964532e+01,1.700329e+02
1.657151e+06,1.917999e+01,5.010067e+03,5.798689e-02,9.479725e-01,9.479447e-01,4.329185e-04,1.700776e-08,3.799684e+01,7.950759e+00,3.004608e+01,3.964586e+01,1.700289e+02
1.657161e+06,1.918010e+01,5.020067e+03,5.810263e-02,9.479729e-01,9.479449e-01,4.330885e-04,1.700776e-08,3.799736e+01,7.950759e+00,3.004660e+01,3.964639e+01,1.700249e+02
1.657171e+06,1.918022e+01,5.030068e+03,5.821838e-02,9.479732e-01,9.479450e-01,4.332586e-04,1.700775e-08,3.799787e+01,7.950759e+00,3.004711e+01,3.964692e+01,1.700209e+02
1.657181e+06,1.918033e+01,5.040068e+03,5.833412e-02,9.479735e-01,9.479452e-01,4.334287e-04,1.700775e-08,3.799839e+01,7.950759e+00,3.004763e+01,3.964745e+01,1.700169e+02
1.657191e+06,1.918045e+01,5.050068e+03,5.844986e-02,9.479739e-01,9.479453e-01,4.335988e-04,1.700775e-08,3.799890e+01,7.950759e+00,3.004814e+01,3.964799e+01,1.700129e+02
1.657201e+06,1.918057e+01,5.060068e+03,5.856560e-02,9.479742e-01,9.479455e-01,4.337689e-04,1.700774e-08,3.799942e+01,7.950759e+00,3.004866e+01,3.964852e+01,1.700088e+02
1.657211e+06,1.918068e+01,5.070068e+03,5.868134e-02,9.479745e-01,9.479457e-01,4.339389e-04,1.700774e-08,3.799993e+01,7.950759e+00,3.004918e+01,3.964905e+01,1.700048e+02
1.657221e+06,1.918080e+01,5.080068e+03,5.879709e-02,9.479775e-01,9.479458e-01,4.341090e-04,1.700774e-08,3.800045e+01,7.950759e+00,3.004969e+01,3.964950e+01,1.700008e+02
1.657231e+06,1.918091e+01,5.090068e+03,5.891283e-02,9.479796e-01,9.479460e-01,4.342791e-04,1.700774e-08,3.800055e+01,7.950759e+00,3.004979e+01,3.964954e+01,1.700000e+02
1.657241e+06,1.918103e+01,5.100069e+03,5.902857e-02,9.479813e-01,9.479461e-01,4.344492e-04,1.700773e-08,3.800055e+01,7.950759e+00,3.004979e+01,3.964948e+01,1.700000e+02
1.657251e+06,1.918114e+01,5.110069e+03,5.914431e-02,9.479831e-01,9.479463e-01,4.346193e-04,1.700773e-08,3.800055e+01,7.950759e+00,3.004979e+01,3.964942e+01,1.700000e+02
1.657261e+06,1.918126e+01,5.120069e+03,5.926006e-02,9.479849e-01,9.479465e-01,4.347893e-04,1.700773e-08,3.800055e+01,7.950759e+00,3.004979e+01,3.964936e+01,1.700000e+02
1.657271e+06,1.918138e+01,5.130069e+03,5.937580e-02,9.479866e-01,9.479466e-01,4.349594e-04,1.700772e-08,3.800055e+01,7.950759e+00,3.004979e+01,3.964930e+01,1.700000e+02
1.657281e+06,1.918149e+01,5.140069e+03,5.949154e-02,9.479884e-01,9.479468e-01,4.351295e-04,1.700772e-08,3.800055e+01,7.950759e+00,3.004979e+01,3.964924e+01,1.700000e+02
1.657291e+06,1.918161e+01,5.150069e+03,5.960728e-02,9.479902e-01,9.479469e-01,4.352996e-04,1.700772e-08,3.800055e+01,7.950759e+00,3.004979e+01,3.964918e+01,1.700000e+02
1.657301e+06,1.918172e+01,5.160069e+03,5.972303e-02,9.479919e-01,9.479471e-01,4.354697e-04,1.700772e-08,3.800055e+01,7.950759e+00,3.004979e+01,3.964912e+01,1.700000e+02
1.657311e+06,1.918184e+01,5.170070e+03,5.983877e-02,9.479937e-01,9.479473e-01,4.356397e-04,1.700771e-08,3.800055e+01,7.950759e+00,3.004979e+01,3.964906e+01,1.700000e+02
1.657321e+06,1.918195e+01,5.180070e+03,5.995451e-02,9.479955e-01,9.479474e-01,4.358098e-04,1.700771e-08,3.800055e+01,7.950759e+00,3.004979e+01,3.964900e+01,1.700000e+02
1.657331e+06,1.918207e+01,5.190070e+03,6.007025e-02,9.479972e-01,9.479476e-01,4.359799e-04,1.700771e-08,3.800055e+01,7.950759e+00,3.004979e+01,3.964895e+01,1.700000e+02
1.657341e+06,1.918219e+01,5.200070e+03,6.018599e-02,9.479990e-01,9.479478e-01,4.361500e-04,1.700770e-08,3.800055e+01,7.950759e+00,3.004979e+01,3.964889e+01,1.700000e+02
1.657351e+06,1.918230e+01,5.210070e+03,6.030174e-02,9.480007e-01,9.479479e-01,4.363200e-04,1.700770e-08,3.800055e+01,7.950759e+00,3.004979e+01,3.964883e+01,1.700000e+02
1.657361e+06,1.918242e+01,5.220070e+03,6.041748e-02,9.480025e-01,9.479481e-01,4.364901e-04,1.700770e-08,3.800055e+01,7.950759e+00,3.004979e+01,3.964877e+01,1.700000e+02
1.657371e+06,1.918253e+01,5.230070e+03,6.053322e-02,9.480043e-01,9.479482e-01,4.366602e-04,1.700769e-08,3.800055e+01,7.950759e+00,3.004979e+01,3.964871e+01,1.700000e+02
1.657381e+06,1.918265e+01,5.240070e+03,6.064896e-02,9.480060e-01,9.479484e-01,4.368303e-04,1.700769e-08,3.800055e+01,7.950759e+00,3.004979e+01,3.964865e+01,1.700000e+02
1.657391e+06,1.918276e+01,5.250071e+03,6.076471e-02,9.480078e-01,9.479486e-01,4.370004e-04,1.700769e-08,3.800055e+01,7.950759e+00,3.004979e+01,3.964859e+01,1.700000e+02
1.657401e+06,1.918288e+01,5.260071e+03,6.088045e-02,9.480096e-01,9.479487e-01,4.371704e-04,1.700769e-08,3.800055e+01,7.950759e+00,3.004979e+01,3.964853e+01,1.700000e+02
1.657411e+06,1.918300e+01,5.270071e+03,6.099619e-02,9.480113e-01,9.479489e-01,4.373405e-04,1.700768e-08,3.800055e+01,7.950759e+00,3.004979e+01,3.964847e+01,1.700000e+02
1.657421e+06,1.918311e+01,5.280071e+03,6.111193e-02,9.480131e-01,9.479490e-01,4.375106e-04,1.700768e-08,3.800055e+01,7.950759e+00,3.004979e+01,3.964841e+01,1.700000e+02
1.657431e+06,1.918323e+01,5.290071e+03,6.122768e-02,9.480149e-01,9.479492e-01,4.376807e-04,1.700768e-08,3.800055e+01,7.950759e+00,3.004979e+01,3.964836e+01,1.700000e+02
1.657441e+06,1.918334e+01,5.300071e+03,6.134342e-02,9.480166e-01,9.479494e-01,4.378508e-04,1.700767e-08,3.800055e+01,7.950759e+00,3.004979e+01,3.964830e+01,1.700000e+02
1.657451e+06,1.918346e+01,5.310071e+03,6.145916e-02,9.480184e-01,9.479495e-01,4.380208e-04,1.700767e-08,3.800055e+01,7.950759e+00,3.004979e+01,3.964824e+01,1.700000e+02
1.657461e+06,1.918357e+01,5.320072e+03,6.157490e-02,9.480202e-01,9.479497e-01,4.381909e-04,1.700767e-08,3.800055e+01,7.950759e+00,3.004979e+01,3.964818e+01,1.700000e+02
1.657471e+06,1.918369e+01,5.330072e+03,6.169064e-02,9.480219e-01,9.479499e-01,4.383610e-04,1.700767e-08,3.800055e+01,7.950759e+00,3.004979e+01,3.964812e+01,1.700000e+02
1.657481e+06,1.918381e+01,5.340072e+03,6.180639e-02,9.480208e-01,9.479500e-01,4.385311e-04,1.700766e-08,3.800013e+01,7.950759e+00,3.004937e+01,3.964771e+01,1.700000e+02
1.657491e+06,1.918392e+01,5.350072e+03,6.192213e-02,9.480190e-01,9.479502e-01,4.387012e-04,1.700766e-08,3.799961e+01,7.950759e+00,3.004885e+01,3.964723e+01,1.700000e+02
1.657501e+06,1.918404e+01,5.360072e+03,6.203787e-02,9.480172e-01,9.479503e-01,4.388712e-04,1.700766e-08,3.799910e+01,7.950759e+00,3.004834e+01,3.964675e+01,1.700000e+02
1.657511e+06,1.918415e+01,5.370072e+03,6.215361e-02,9.480155e-01,9.479505e-01,4.390413e-04,1.700765e-08,3.799859e+01,7.950759e+00,3.004783e+01,3.964627e+01,1.700000e+02
1.657521e+06,1.918427e+01,5.380072e+03,6.226936e-02,9.480137e-01,9.479507e-01,4.392114e-04,1.700765e-08,3.799808e+01,7.950759e+00,3.004732e+01,3.964578e+01,1.700000e+02
1.657531e+06,1.918439e+01,5.390072e+03,6.238510e-02,9.480120e-01,9.479508e-01,4.393815e-04,1.700765e-08,3.799757e+01,7.950759e+00,3.004681e+01,3.964530e+01,1.700000e+02
1.657541e+06,1.918450e+01,5.400073e+03,6.250084e-02,9.480102e-01,9.479510e-01,4.395516e-04,1.700765e-08,3.799705e+01,7.950759e+00,3.004629e+01,3.964482e+01,1.700000e+02
1.657551e+06,1.918462e+01,5.410073e+03,6.261658e-02,9.480084e-01,9.479511e-01,4.397216e-04,1.700764e-08,3.799654e+01,7.950759e+00,3.004578e+01,3.964434e+01,1.700000e+02
1.657561e+06,1.918473e+01,5.420073e+03,6.273232e-02,9.480067e-01,9.479513e-01,4.398917e-04,1.700764e-08,3.799603e+01,7.950759e+00,3.004527e+01,3.964386e+01,1.700000e+02
1.657571e+06,1.918485e+01,5.430073e+03,6.284807e-02,9.480049e-01,9.479515e-01,4.400618e-04,1.700764e-08,3.799552e+01,7.950759e+00,3.004476e+01,3.964338e+01,1.700000e+02
1.657581e+06,1.918496e+01,5.440073e+03,6.296381e-02,9.480032e-01,9.479516e-01,4.402319e-04,1.700763e-08,3.799501e+01,7.950759e+00,3.004425e+01,3.964290e+01,1.700000e+02
1.657591e+06,1.918508e+01,5.450073e+03,6.307955e-02,9.480014e-01,9.479518e-01,4.404019e-04,1.700763e-08,3.799449e+01,7.950759e+00,3.004374e+01,3.964242e+01,1.700000e+02
1.657601e+06,1.918520e+01,5.460073e+03,6.319529e-02,9.479997e-01,9.479519e-01,4.405720e-04,1.700763e-08,3.799398e+01,7.950759e+00,3.004322e+01,3.964193e+01,1.700000e+02
1.657611e+06,1.918531e+01,5.470074e+03,6.331104e-02,9.479979e-01,9.479521e-01,4.407421e-04,1.700763e-08,3.799347e+01,7.950759e+00,3.004271e+01,3.964145e+01,1.700000e+02
1.657621e+06,1.918543e+01,5.480074e+03,6.342678e-02,9.479961e-01,9.479523e-01,4.409122e-04,1.700762e-08,3.799296e+01,7.950759e+00,3.004220e+01,3.964097e+01,1.700000e+02
1.657631e+06,1.918554e+01,5.490074e+03,6.354252e-02,9.479944e-01,9.479524e-01,4.410823e-04,1.700762e-08,3.799245e+01,7.950759e+00,3.004169e+01,3.964049e+01,1.700000e+02
1.657641e+06,1.918566e+01,5.500074e+03,6.365826e-02,9.479926e-01,9.479526e-01,4.412523e-04,1.700762e-08,3.799193e+01,7.950759e+00,3.004118e+01,3.964001e+01,1.700000e+02
1.657651e+06,1.918577e+01,5.510074e+03,6.377401e-02,9.479909e-01,9.479528e-01,4.414224e-04,1.700761e-08,3.799142e+01,7.950759e+00,3.004066e+01,3.963953e+01,1.700000e+02
1.657661e+06,1.918589e+01,5.520074e+03,6.388975e-02,9.479891e-01,9.479529e-01,4.415925e-04,1.700761e-08,3.799091e+01,7.950759e+00,3.004015e+01,3.963905e+01,1.700000e+02
1.657671e+06,1.918601e+01,5.530074e+03,6.400549e-02,9.479873e-01,9.479531e-01,4.417626e-04,1.700761e-08,3.799040e+01,7.950759e+00,3.003964e+01,3.963857e+01,1.700000e+02
1.657681e+06,1.918612e+01,5.540074e+03,6.412123e-02,9.479856e-01,9.479532e-01,4.419327e-04,1.700761e-08,3.798989e+01,7.950759e+00,3.003913e+01,3.963808e+01,1.700000e+02
1.657691e+06,1.918624e+01,5.550075e+03,6.423697e-02,9.479838e-01,9.479534e-01,4.421027e-04,1.700760e-08,3.798937e+01,7.950759e+00,3.003862e+01,3.963760e+01,1.700000e+02
1.657701e+06,1.918635e+01,5.560075e+03,6.435272e-02,9.479821e-01,9.479536e-01,4.422728e-04,1.700760e-08,3.798886e+01,7.950759e+00,3.003810e+01,3.963712e+01,1.700000e+02
1.657711e+06,1.918647e+01,5.570075e+03,6.446846e-02,9.479803e-01,9.479537e-01,4.424429e-04,1.700760e-08,3.798835e+01,7.950759e+00,3.003759e+01,3.963664e+01,1.700000e+02
1.657721e+06,1.918658e+01,5.580075e+03,6.458420e-02,9.479761e-01,9.479539e-01,4.426130e-04,1.700759e-08,3.798784e+01,7.950759e+00,3.003708e+01,3.963624e+01,1.700000e+02
1.657731e+06,1.918670e+01,5.590075e+03,6.469994e-02,9.479751e-01,9.479540e-01,4.427830e-04,1.700759e-08,3.798646e+01,7.950759e+00,3.003570e+01,3.963482e+01,1.699969e+02
1.657741e+06,1.918682e+01,5.600075e+03,6.481569e-02,9.479754e-01,9.479542e-01,4.429531e-04,1.700759e-08,3.798483e+01,7.950759e+00,3.003407e+01,3.963309e+01,1.699929e+02
1.657751e+06,1.918693e+01,5.610075e+03,6.493143e-02,9.479756e-01,9.479544e-01,4.431232e-04,1.700758e-08,3.798321e+01,7.950759e+00,3.003245e+01,3.963137e+01,1.699889e+02
1.657761e+06,1.918705e+01,5.620076e+03,6.504717e-02,9.479758e-01,9.479545e-01,4.432933e-04,1.700758e-08,3.798158e+01,7.950759e+00,3.003082e+01,3.962965e+01,1.699849e+02
1.657771e+06,1.918716e+01,5.630076e+03,6.516291e-02,9.479761e-01,9.479547e-01,4.434634e-04,1.700758e-08,3.797995e+01,7.950759e+00,3.002919e+01,3.962792e+01,1.699809e+02
1.657781e+06,1.918728e+01,5.640076e+03,6.527866e-02,9.479763e-01,9.479548e-01,4.436334e-04,1.700758e-08,3.797833e+01,7.950759e+00,3.002757e+01,3.962620e+01,1.699769e+02
1.657791e+06,1.918739e+01,5.650076e+03,6.539440e-02,9.479766e-01,9.479550e-01,4.438035e-04,1.700757e-08,3.797670e+01,7.950759e+00,3.002594e+01,3.962447e+01,1.699729e+02
1.657801e+06,1.918751e+01,5.660076e+03,6.551014e-02,9.479768e-01,9.479552e-01,4.439736e-04,1.700757e-08,3.797507e+01,7.950759e+00,3.002431e+01,3.962275e+01,1.699689e+02
1.657811e+06,1.918763e+01,5.670076e+03,6.562588e-02,9.479770e-01,9.479553e-01,4.441437e-04,1.700757e-08,3.797345e+01,7.950759e+00,3.002269e+01,3.962103e+01,1.699648e+02
1.657821e+06,1.918774e+01,5.680076e+03,6.574162e-02,9.479773e-01,9.479555e-01,4.443137e-04,1.700756e-08,3.797182e+01,7.950759e+00,3.002106e+01,3.961930e+01,1.699608e+02
1.657831e+06,1.918786e+01,5.690077e+03,6.585737e-02,9.479775e-01,9.479557e-01,4.444838e-04,1.700756e-08,3.797019e+01,7.950759e+00,3.001943e+01,3.961758e+01,1.699568e+02
1.657841e+06,1.918797e+01,5.700077e+03,6.597311e-02,9.479777e-01,9.479558e-01,4.446539e-04,1.700756e-08,3.796856e+01,7.950759e+00,3.001781e+01,3.961585e+01,1.699528e+02
1.657851e+06,1.918809e+01,5.710077e+03,6.608885e-02,9.479780e-01,9.479560e-01,4.448240e-04,1.700756e-08,3.796694e+01,7.950759e+00,3.001618e+01,3.961413e+01,1.699488e+02
1.657861e+06,1.918820e+01,5.720077e+03,6.620459e-02,9.479782e-01,9.479561e-01,4.449941e-04,1.700755e-08,3.796531e+01,7.950759e+00,3.001455e+01,3.961241e+01,1.699448e+02
1.657871e+06,1.918832e+01,5.730077e+03,6.632034e-02,9.479784e-01,9.479563e-01,4.451641e-04,1.700755e-08,3.796368e+01,7.950759e+00,3.001293e+01,3.961068e+01,1.699408e+02
1.657881e+06,1.918844e+01,5.740077e+03,6.643608e-02,9.479787e-01,9.479565e-01,4.453342e-04,1.700755e-08,3.796206e+01,7.950759e+00,3.001130e+01,3.960896e+01,1.699368e+02
1.657891e+06,1.918855e+01,5.750077e+03,6.655182e-02,9.479789e-01,9.479566e-01,4.455043e-04,1.700754e-08,3.796043e+01,7.950759e+00,3.000967e+01,3.960723e+01,1.699328e+02
1.657901e+06,1.918867e+01,5.760077e+03,6.666756e-02,9.479792e-01,9.479568e-01,4.456744e-04,1.700754e-08,3.795880e+01,7.950759e+00,3.000805e+01,3.960551e+01,1.699288e+02
1.657911e+06,1.918878e+01,5.770078e+03,6.678331e-02,9.479794e-01,9.479569e-01,4.458444e-04,1.700754e-08,3.795718e+01,7.950759e+00,3.000642e+01,3.960379e+01,1.699248e+02
1.657921e+06,1.918890e+01,5.780078e+03,6.689905e-02,9.479796e-01,9.479571e-01,4.460145e-04,1.700754e-08,3.795555e+01,7.950759e+00,3.000479e+01,3.960206e+01,1.699208e+02
1.657931e+06,1.918901e+01,5.790078e+03,6.701479e-02,9.479799e-01,9.479573e-01,4.461846e-04,1.700753e-08,3.795392e+01,7.950759e+00,3.000316e+01,3.960034e+01,1.699168e+02
1.657941e+06,1.918913e+01,5.800078e+03,6.713053e-02,9.479801e-01,9.479574e-01,4.463547e-04,1.700753e-08,3.795230e+01,7.950759e+00,3.000154e+01,3.959862e+01,1.699128e+02
1.657951e+06,1.918925e+01,5.810078e+03,6.724627e-02,9.479803e-01,9.479576e-01,4.465248e-04,1.700753e-08,3.795067e+01,7.950759e+00,2.999991e+01,3.959689e+01,1.699088e+02
1.657961e+06,1.918936e+01,5.820078e+03,6.736202e-02,9.479806e-01,9.479578e-01,4.466948e-04,1.700752e-08,3.794904e+01,7.950759e+00,2.999828e+01,3.959517e+01,1.699048e+02
1.657971e+06,1.918948e+01,5.830078e+03,6.747776e-02,9.479834e-01,9.479579e-01,4.468649e-04,1.700752e-08,3.794742e+01,7.950759e+00,2.999666e+01,3.959336e+01,1.699008e+02
1.657981e+06,1.918959e+01,5.840079e+03,6.759350e-02,9.479820e-01,9.479581e-01,4.470350e-04,1.700752e-08,3.794710e+01,7.950759e+00,2.999634e+01,3.959307e+01,1.699000e+02
1.657991e+06,1.918971e+01,5.850079e+03,6.770924e-02,9.479794e-01,9.479582e-01,4.472051e-04,1.700752e-08,3.794710e+01,7.950759e+00,2.999634e+01,3.959316e+01,1.699000e+02
1.658001e+06,1.918982e+01,5.860079e+03,6.782499e-02,9.479768e-01,9.479584e-01,4.473751e-04,1.700751e-08,3.794710e+01,7.950759e+00,2.999634e+01,3.959325e+01,1.699000e+02
1.658011e+06,1.918994e+01,5.870079e+03,6.794073e-02,9.479742e-01,9.479586e-01,4.475452e-04,1.700751e-08,3.794710e+01,7.950759e+00,2.999634e+01,3.959333e+01,1.699000e+02
1.658021e+06,1.919006e+01,5.880079e+03,6.805647e-02,9.479716e-01,9.479587e-01,4.477153e-04,1.700751e-08,3.794710e+01,7.950759e+00,2.999634e+01,3.959342e+01,1.699000e+02
1.658031e+06,1.919017e+01,5.890079e+03,6.817221e-02,9.479690e-01,9.479589e-01,4.478854e-04,1.700750e-08,3.794710e+01,7.950759e+00,2.999634e+01,3.959351e+01,1.699000e+02
1.658041e+06,1.919029e+01,5.900079e+03,6.828796e-02,9.479664e-01,9.479590e-01,4.480555e-04,1.700750e-08,3.794710e+01,7.950759e+00,2.999634e+01,3.959359e+01,1.699000e+02
1.658051e+06,1.919040e+01,5.910079e+03,6.840370e-02,9.479638e-01,9.479592e-01,4.482255e-04,1.700750e-08,3.794710e+01,7.950759e+00,2.999634e+01,3.959368e+01,1.699000e+02
1.658061e+06,1.919052e+01,5.920080e+03,6.851944e-02,9.479612e-01,9.479594e-01,4.483956e-04,1.700750e-08,3.794710e+01,7.950759e+00,2.999634e+01,3.959377e+01,1.699000e+02
1.658071e+06,1.919064e+01,5.930080e+03,6.863518e-02,9.479586e-01,9.479595e-01,4.485657e-04,1.700749e-08,3.794710e+01,7.950759e+00,2.999634e+01,3.959385e+01,1.699000e+02
1.658081e+06,1.919075e+01,5.940080e+03,6.875092e-02,9.479560e-01,9.479597e-01,4.487358e-04,1.700749e-08,3.794710e+01,7.950759e+00,2.999634e+01,3.959394e+01,1.699000e+02
1.658091e+06,1.919087e+01,5.950080e+03,6.886667e-02,9.479534e-01,9.479598e-01,4.489058e-04,1.700749e-08,3.794710e+01,7.950759e+00,2.999634e+01,3.959403e+01,1.699000e+02
1.658101e+06,1.919098e+01,5.960080e+03,6.898241e-02,9.479508e-01,9.479600e-01,4.490759e-04,1.700748e-08,3.794710e+01,7.950759e+00,2.999634e+01,3.959411e+01,1.699000e+02
1.658111e+06,1.919110e+01,5.970080e+03,6.909815e-02,9.479482e-01,9.479602e-01,4.492460e-04,1.700748e-08,3.794710e+01,7.950759e+00,2.999634e+01,3.959420e+01,1.699000e+02
1.658121e+06,1.919121e+01,5.980080e+03,6.921389e-02,9.479456e-01,9.479603e-01,4.494161e-04,1.700748e-08,3.794710e+01,7.950759e+00,2.999634e+01,3.959429e+01,1.699000e+02
1.658131e+06,1.919133e+01,5.990081e+03,6.932964e-02,9.479430e-01,9.479605e-01,4.495861e-04,1.700747e-08,3.794710e+01,7.950759e+00,2.999634e+01,3.959437e+01,1.699000e+02
1.658141e+06,1.919145e+01,6.000081e+03,6.944538e-02,9.479404e-01,9.479607e-01,4.497562e-04,1.700747e-08,3.794710e+01,7.950759e+00,2.999634e+01,3.959446e+01,1.699000e+02
1.658151e+06,1.919156e+01,6.010081e+03,6.956112e-02,9.479378e-01,9.479608e-01,4.499263e-04,1.700747e-08,3.794710e+01,7.950759e+00,2.999634e+01,3.959455e+01,1.699000e+02
1.658161e+06,1.919168e+01,6.020081e+03,6.967686e-02,9.479352e-01,9.479610e-01,4.500964e-04,1.700747e-08,3.794710e+01,7.950759e+00,2.999634e+01,3.959463e+01,1.699000e+02
1.658171e+06,1.919179e+01,6.030081e+03,6.979261e-02,9.479327e-01,9.479611e-01,4.502665e-04,1.700746e-08,3.794710e+01,7.950759e+00,2.999634e+01,3.959472e+01,1.699000e+02
1.658181e+06,1.919191e+01,6.040081e+03,6.990835e-02,9.479301e-01,9.479613e-01,4.504365e-04,1.700746e-08,3.794710e+01,7.950759e+00,2.999634e+01,3.959481e+01,1.699000e+02
1.658191e+06,1.919202e+01,6.050081e+03,7.002409e-02,9.479275e-01,9.479615e-01,4.506066e-04,1.700746e-08,3.794710e+01,7.950759e+00,2.999634e+01,3.959489e+01,1.699000e+02
1.658201e+06,1.919214e+01,6.060081e+03,7.013983e-02,9.479249e-01,9.479616e-01,4.507767e-04,1.700745e-08,3.794710e+01,7.950759e+00,2.999634e+01,3.959498e+01,1.699000e+02
1.658211e+06,1.919226e+01,6.070082e+03,7.025557e-02,9.479223e-01,9.479618e-01,4.509468e-04,1.700745e-08,3.794710e+01,7.950759e+00,2.999634e+01,3.959507e+01,1.699000e+02
1.658221e+06,1.919237e+01,6.080082e+03,7.037132e-02,9.479197e-01,9.479619e-01,4.511168e-04,1.700745e-08,3.794710e+01,7.950759e+00,2.999634e+01,3.959515e+01,1.699000e+02
1.658231e+06,1.919249e+01,6.090082e+03,7.048706e-02,9.479278e-01,9.479621e-01,4.512869e-04,1.700745e-08,3.794782e+01,7.950759e+00,2.999706e+01,3.959564e+01,1.699000e+02
1.658241e+06,1.919260e+01,6.100082e+03,7.060280e-02,9.479379e-01,9.479623e-01,4.514570e-04,1.700744e-08,3.794867e+01,7.950759e+00,2.999791e+01,3.959620e+01,1.699000e+02
1.658251e+06,1.919272e+01,6.110082e+03,7.071854e-02,9.479480e-01,9.479624e-01,4.516271e-04,1.700744e-08,3.794953e+01,7.950759e+00,2.999877e+01,3.959676e+01,1.699000e+02
1.658261e+06,1.919283e+01,6.120082e+03,7.083429e-02,9.479582e-01,9.479626e-01,4.517971e-04,1.700744e-08,3.795038e+01,7.950759e+00,2.999962e+01,3.959732e+01,1.699000e+02
1.658271e+06,1.919295e+01,6.130082e+03,7.095003e-02,9.479683e-01,9.479627e-01,4.519672e-04,1.700743e-08,3.795123e+01,7.950759e+00,3.000047e+01,3.959788e+01,1.699000e+02
1.658281e+06,1.919307e+01,6.140083e+03,7.106577e-02,9.479785e-01,9.479629e-01,4.521373e-04,1.700743e-08,3.795209e+01,7.950759e+00,3.000133e+01,3.959845e+01,1.699000e+02
1.658291e+06,1.919318e+01,6.150083e+03,7.118151e-02,9.479886e-01,9.479631e-01,4.523074e-04,1.700743e-08,3.795294e+01,7.950759e+00,3.000218e+01,3.959901e+01,1.699000e+02
1.658301e+06,1.919330e+01,6.160083e+03,7.129725e-02,9.479988e-01,9.479632e-01,4.524775e-04,1.700743e-08,3.795379e+01,7.950759e+00,3.000303e+01,3.959957e+01,1.699000e+02
1.658311e+06,1.919341e+01,6.170083e+03,7.141300e-02,9.480089e-01,9.479634e-01,4.526475e-04,1.700742e-08,3.795465e+01,7.950759e+00,3.000389e+01,3.960013e+01,1.699000e+02
1.658321e+06,1.919353e+01,6.180083e+03,7.152874e-02,9.480190e-01,9.479636e-01,4.528176e-04,1.700742e-08,3.795550e+01,7.950759e+00,3.000474e+01,3.960069e+01,1.699000e+02
1.658331e+06,1.919364e+01,6.190083e+03,7.164448e-02,9.480292e-01,9.479637e-01,4.529877e-04,1.700742e-08,3.795635e+01,7.950759e+00,3.000559e+01,3.960125e+01,1.699000e+02
1.658341e+06,1.919376e+01,6.200083e+03,7.176022e-02,9.480393e-01,9.479639e-01,4.531578e-04,1.700741e-08,3.795720e+01,7.950759e+00,3.000645e+01,3.960182e+01,1.699000e+02
1.658351e+06,1.919388e+01,6.210083e+03,7.187597e-02,9.480495e-01,9.479640e-01,4.533278e-04,1.700741e-08,3.795806e+01,7.950759e+00,3.000730e+01,3.960238e+01,1.699000e+02
1.658361e+06,1.919399e+01,6.220084e+03,7.199171e-02,9.480596e-01,9.479642e-01,4.534979e-04,1.700741e-08,3.795891e+01,7.950759e+00,3.000815e+01,3.960294e+01,1.699000e+02
1.658371e+06,1.919411e+01,6.230084e+03,7.210745e-02,9.480697e-01,9.479644e-01,4.536680e-04,1.700741e-08,3.795976e+01,7.950759e+00,3.000901e+01,3.960350e+01,1.699000e+02
1.658381e+06,1.919422e+01,6.240084e+03,7.222319e-02,9.480799e-01,9.479645e-01,4.538381e-04,1.700740e-08,3.796062e+01,7.950759e+00,3.000986e+01,3.960406e+01,1.699000e+02
1.658391e+06,1.919434e+01,6.250084e+03,7.233894e-02,9.480900e-01,9.479647e-01,4.540081e-04,1.700740e-08,3.796147e+01,7.950759e+00,3.001071e+01,3.960462e+01,1.699000e+02
1.658401e+06,1.919445e+01,6.260084e+03,7.245468e-02,9.481002e-01,9.479648e-01,4.541782e-04,1.700740e-08,3.796232e+01,7.950759e+00,3.001157e+01,3.960518e+01,1.699000e+02
1.658411e+06,1.919457e+01,6.270084e+03,7.257042e-02,9.481103e-01,9.479650e-01,4.543483e-04,1.700739e-08,3.796318e+01,7.950759e+00,3.001242e+01,3.960575e+01,1.699000e+02
1.658421e+06,1.919469e+01,6.280084e+03,7.268616e-02,9.481204e-01,9.479652e-01,4.545184e-04,1.700739e-08,3.796403e+01,7.950759e+00,3.001327e+01,3.960631e+01,1.699000e+02
1.658431e+06,1.919480e+01,6.290085e+03,7.280190e-02,9.481306e-01,9.479653e-01,4.546884e-04,1.700739e-08,3.796488e+01,7.950759e+00,3.001413e+01,3.960687e+01,1.699000e+02
1.658441e+06,1.919492e+01,6.300085e+03,7.291765e-02,9.481407e-01,9.479655e-01,4.548585e-04,1.700739e-08,3.796574e+01,7.950759e+00,3.001498e+01,3.960743e+01,1.699000e+02
1.658451e+06,1.919503e+01,6.310085e+03,7.303339e-02,9.481509e-01,9.479657e-01,4.550286e-04,1.700738e-08,3.796659e+01,7.950759e+00,3.001583e+01,3.960799e+01,1.699000e+02
1.658461e+06,1.919515e+01,6.320085e+03,7.314913e-02,9.481610e-01,9.479658e-01,4.551987e-04,1.700738e-08,3.796744e+01,7.950759e+00,3.001669e+01,3.960855e+01,1.699000e+02
1.658471e+06,1.919526e+01,6.330085e+03,7.326487e-02,9.481686e-01,9.479660e-01,4.553687e-04,1.700738e-08,3.796830e+01,7.950759e+00,3.001754e+01,3.960920e+01,1.699000e+02
1.658481e+06,1.919538e+01,6.340085e+03,7.338062e-02,9.481669e-01,9.479661e-01,4.555388e-04,1.700737e-08,3.796909e+01,7.950759e+00,3.001833e+01,3.961009e+01,1.698969e+02
1.658491e+06,1.919550e+01,6.350085e+03,7.349636e-02,9.481628e-01,9.479663e-01,4.557089e-04,1.700737e-08,3.796986e+01,7.950759e+00,3.001910e+01,3.961104e+01,1.698929e+02
1.658501e+06,1.919561e+01,6.360086e+03,7.361210e-02,9.481587e-01,9.479665e-01,4.558790e-04,1.700737e-08,3.797063e+01,7.950759e+00,3.001987e+01,3.961199e+01,1.698889e+02
1.658511e+06,1.919573e+01,6.370086e+03,7.372784e-02,9.481546e-01,9.479666e-01,4.560491e-04,1.700737e-08,3.797140e+01,7.950759e+00,3.002064e+01,3.961294e+01,1.698848e+02
1.658521e+06,1.919584e+01,6.380086e+03,7.384359e-02,9.481504e-01,9.479668e-01,4.562191e-04,1.700736e-08,3.797217e+01,7.950759e+00,3.002141e+01,3.961389e+01,1.698808e+02
1.658531e+06,1.919596e+01,6.390086e+03,7.395933e-02,9.481463e-01,9.479669e-01,4.563892e-04,1.700736e-08,3.797294e+01,7.950759e+00,3.002218e+01,3.961484e+01,1.698768e+02
1.658541e+06,1.919608e+01,6.400086e+03,7.407507e-02,9.481422e-01,9.479671e-01,4.565593e-04,1.700736e-08,3.797371e+01,7.950759e+00,3.002295e+01,3.961579e+01,1.698728e+02
1.658551e+06,1.919619e+01,6.410086e+03,7.419081e-02,9.481381e-01,9.479673e-01,4.567294e-04,1.700735e-08,3.797448e+01,7.950759e+00,3.002372e+01,3.961674e+01,1.698688e+02
1.658561e+06,1.919631e+01,6.420086e+03,7.430655e-02,9.481339e-01,9.479674e-01,4.568994e-04,1.700735e-08,3.797525e+01,7.950759e+00,3.002449e+01,3.961769e+01,1.698648e+02
1.658571e+06,1.919642e+01,6.430086e+03,7.442230e-02,9.481298e-01,9.479676e-01,4.570695e-04,1.700735e-08,3.797602e+01,7.950759e+00,3.002526e+01,3.961864e+01,1.698608e+02
1.658581e+06,1.919654e+01,6.440087e+03,7.453804e-02,9.481257e-01,9.479677e-01,4.572396e-04,1.700734e-08,3.797679e+01,7.950759e+00,3.002603e+01,3.961959e+01,1.698568e+02
1.658591e+06,1.919665e+01,6.450087e+03,7.465378e-02,9.481216e-01,9.479679e-01,4.574097e-04,1.700734e-08,3.797756e+01,7.950759e+00,3.002680e+01,3.962054e+01,1.698528e+02
1.658601e+06,1.919677e+01,6.460087e+03,7.476952e-02,9.481175e-01,9.479681e-01,4.575797e-04,1.700734e-08,3.797833e+01,7.950759e+00,3.002757e+01,3.962149e+01,1.698488e+02
1.658611e+06,1.919689e+01,6.470087e+03,7.488527e-02,9.481133e-01,9.479682e-01,4.577498e-04,1.700734e-08,3.797910e+01,7.950759e+00,3.002835e+01,3.962244e+01,1.698448e+02
1.658621e+06,1.919700e+01,6.480087e+03,7.500101e-02,9.481092e-01,9.479684e-01,4.579199e-04,1.700733e-08,3.797987e+01,7.950759e+00,3.002912e+01,3.962339e+01,1.698408e+02
1.658631e+06,1.919712e+01,6.490087e+03,7.511675e-02,9.481051e-01,9.479686e-01,4.580900e-04,1.700733e-08,3.798065e+01,7.950759e+00,3.002989e+01,3.962434e+01,1.698368e+02
1.658641e+06,1.919723e+01,6.500087e+03,7.523249e-02,9.481010e-01,9.479687e-01,4.582600e-04,1.700733e-08,3.798142e+01,7.950759e+00,3.003066e+01,3.962529e+01,1.698328e+02
1.658651e+06,1.919735e+01,6.510088e+03,7.534824e-02,9.480969e-01,9.479689e-01,4.584301e-04,1.700732e-08,3.798219e+01,7.950759e+00,3.003143e+01,3.962624e+01,1.698288e+02
1.658661e+06,1.919746e+01,6.520088e+03,7.546398e-02,9.480927e-01,9.479690e-01,4.586002e-04,1.700732e-08,3.798296e+01,7.950759e+00,3.003220e+01,3.962719e+01,1.698248e+02
1.658671e+06,1.919758e+01,6.530088e+03,7.557972e-02,9.480886e-01,9.479692e-01,4.587703e-04,1.700732e-08,3.798373e+01,7.950759e+00,3.003297e+01,3.962814e+01,1.698208e+02
1.658681e+06,1.919770e+01,6.540088e+03,7.569546e-02,9.480845e-01,9.479694e-01,4.589403e-04,1.700732e-08,3.798450e+01,7.950759e+00,3.003374e+01,3.962910e+01,1.698168e+02
1.658691e+06,1.919781e+01,6.550088e+03,7.581120e-02,9.480804e-01,9.479695e-01,4.591104e-04,1.700731e-08,3.798527e+01,7.950759e+00,3.003451e+01,3.963005e+01,1.698128e+02
1.658701e+06,1.919793e+01,6.560088e+03,7.592695e-02,9.480762e-01,9.479697e-01,4.592805e-04,1.700731e-08,3.798604e+01,7.950759e+00,3.003528e+01,3.963100e+01,1.698088e+02
1.658711e+06,1.919804e+01,6.570088e+03,7.604269e-02,9.480721e-01,9.479698e-01,4.594506e-04,1.700731e-08,3.798681e+01,7.950759e+00,3.003605e+01,3.963195e+01,1.698048e+02
1.658721e+06,1.919816e+01,6.580088e+03,7.615843e-02,9.480680e-01,9.479700e-01,4.596206e-04,1.700730e-08,3.798758e+01,7.950759e+00,3.003682e+01,3.963290e+01,1.698007e+02
1.658731e+06,1.919827e+01,6.590089e+03,7.627417e-02,9.480608e-01,9.479702e-01,4.597907e-04,1.700730e-08,3.798772e+01,7.950759e+00,3.003697e+01,3.963329e+01,1.697968e+02
1.658741e+06,1.919839e+01,6.600089e+03,7.638992e-02,9.480528e-01,9.479703e-01,4.599608e-04,1.700730e-08,3.798772e+01,7.950759e+00,3.003697e+01,3.963356e+01,1.697928e+02
1.658751e+06,1.919851e+01,6.610089e+03,7.650566e-02,9.480449e-01,9.479705e-01,4.601309e-04,1.700730e-08,3.798772e+01,7.950759e+00,3.003697e+01,3.963382e+01,1.697888e+02
1.658761e+06,1.919862e+01,6.620089e+03,7.662140e-02,9.480370e-01,9.479706e-01,4.603009e-04,1.700729e-08,3.798772e+01,7.950759e+00,3.003697e+01,3.963409e+01,1.697848e+02
1.658771e+06,1.919874e+01,6.630089e+03,7.673714e-02,9.480290e-01,9.479708e-01,4.604710e-04,1.700729e-08,3.798772e+01,7.950759e+00,3.003697e+01,3.963435e+01,1.697808e+02
1.658781e+06,1.919885e+01,6.640089e+03,7.685289e-02,9.480211e-01,9.479710e-01,4.606411e-04,1.700729e-08,3.798772e+01,7.950759e+00,3.003697e+01,3.963462e+01,1.697768e+02
1.658791e+06,1.919897e+01,6.650089e+03,7.696863e-02,9.480131e-01,9.479711e-01,4.608112e-04,1.700728e-08,3.798772e+01,7.950759e+00,3.003697e+01,3.963488e+01,1.697728e+02
1.658801e+06,1.919908e+01,6.660090e+03,7.708437e-02,9.480052e-01,9.479713e-01,4.609812e-04,1.700728e-08,3.798772e+01,7.950759e+00,3.003697e+01,3.963515e+01,1.697688e+02
1.658811e+06,1.919920e+01,6.670090e+03,7.720011e-02,9.479973e-01,9.479715e-01,4.611513e-04,1.700728e-08,3.798772e+01,7.950759e+00,3.003697e+01,3.963541e+01,1.697648e+02
1.658821e+06,1.919932e+01,6.680090e+03,7.731585e-02,9.479893e-01,9.479716e-01,4.613214e-04,1.700728e-08,3.798772e+01,7.950759e+00,3.003697e+01,3.963568e+01,1.697608e+02
1.658831e+06,1.919943e+01,6.690090e+03,7.743160e-02,9.479814e-01,9.479718e-01,4.614915e-04,1.700727e-08,3.798772e+01,7.950759e+00,3.003697e+01,3.963594e+01,1.697568e+02
1.658841e+06,1.919955e+01,6.700090e+03,7.754734e-02,9.479734e-01,9.479719e-01,4.616615e-04,1.700727e-08,3.798772e+01,7.950759e+00,3.003697e+01,3.963621e+01,1.697529e+02
1.658851e+06,1.919966e+01,6.710090e+03,7.766308e-02,9.479655e-01,9.479721e-01,4.618316e-04,1.700727e-08,3.798772e+01,7.950759e+00,3.003697e+01,3.963647e+01,1.697489e+02
1.658861e+06,1.919978e+01,6.720090e+03,7.777882e-02,9.479575e-01,9.479723e-01,4.620017e-04,1.700726e-08,3.798772e+01,7.950759e+00,3.003697e+01,3.963674e+01,1.697449e+02
1.658871e+06,1.919989e+01,6.730090e+03,7.789457e-02,9.479496e-01,9.479724e-01,4.621718e-04,1.700726e-08,3.798772e+01,7.950759e+00,3.003697e+01,3.963701e+01,1.697409e+02
1.658881e+06,1.920001e+01,6.740091e+03,7.801031e-02,9.479417e-01,9.479726e-01,4.623418e-04,1.700726e-08,3.798772e+01,7.950759e+00,3.003697e+01,3.963727e+01,1.697369e+02
1.658891e+06,1.920013e+01,6.750091e+03,7.812605e-02,9.479337e-01,9.479727e-01,4.625119e-04,1.700726e-08,3.798772e+01,7.950759e+00,3.003697e+01,3.963754e+01,1.697329e+02
1.658901e+06,1.920024e+01,6.760091e+03,7.824179e-02,9.479258e-01,9.479729e-01,4.626820e-04,1.700725e-08,3.798772e+01,7.950759e+00,3.003697e+01,3.963780e+01,1.697289e+02
1.658911e+06,1.920036e+01,6.770091e+03,7.835754e-02,9.479178e-01,9.479731e-01,4.628521e-04,1.700725e-08,3.798772e+01,7.950759e+00,3.003697e+01,3.963807e+01,1.697249e+02
1.658921e+06,1.920047e+01,6.780091e+03,7.847328e-02,9.479099e-01,9.479732e-01,4.630221e-04,1.700725e-08,3.798772e+01,7.950759e+00,3.003697e+01,3.963833e+01,1.697209e+02
1.658931e+06,1.920059e+01,6.790091e+03,7.858902e-02,9.479020e-01,9.479734e-01,4.631922e-04,1.700724e-08,3.798772e+01,7.950759e+00,3.003697e+01,3.963860e+01,1.697169e+02
1.658941e+06,1.920070e+01,6.800091e+03,7.870476e-02,9.478940e-01,9.479736e-01,4.633623e-04,1.700724e-08,3.798772e+01,7.950759e+00,3.003697e+01,3.963886e+01,1.697129e+02
1.658951e+06,1.920082e+01,6.810092e+03,7.882050e-02,9.478861e-01,9.479737e-01,4.635324e-04,1.700724e-08,3.798772e+01,7.950759e+00,3.003697e+01,3.963913e+01,1.697089e+02
1.658961e+06,1.920094e+01,6.820092e+03,7.893625e-02,9.478781e-01,9.479739e-01,4.637024e-04,1.700723e-08,3.798772e+01,7.950759e+00,3.003697e+01,3.963939e+01,1.697050e+02
1.658971e+06,1.920105e+01,6.830092e+03,7.905199e-02,9.478775e-01,9.479740e-01,4.638725e-04,1.700723e-08,3.798772e+01,7.950759e+00,3.003697e+01,3.963942e+01,1.697010e+02
1.658981e+06,1.920117e+01,6.840092e+03,7.916773e-02,9.478856e-01,9.479742e-01,4.640426e-04,1.700723e-08,3.798772e+01,7.950759e+00,3.003697e+01,3.963915e+01,1.697061e+02
1.658991e+06,1.920128e+01,6.850092e+03,7.928347e-02,9.478958e-01,9.479744e-01,4.642127e-04,1.700723e-08,3.798772e+01,7.950759e+00,3.003697e+01,3.963881e+01,1.697140e+02
1.659001e+06,1.920140e+01,6.860092e+03,7.939922e-02,9.479059e-01,9.479745e-01,4.643827e-04,1.700722e-08,3.798772e+01,7.950759e+00,3.003697e+01,3.963847e+01,1.697220e+02
1.659011e+06,1.920151e+01,6.870092e+03,7.951496e-02,9.479161e-01,9.479747e-01,4.645528e-04,1.700722e-08,3.798772e+01,7.950759e+00,3.003697e+01,3.963812e+01,1.697300e+02
1.659021e+06,1.920163e+01,6.880093e+03,7.963070e-02,9.479263e-01,9.479748e-01,4.647229e-04,1.700722e-08,3.798772e+01,7.950759e+00,3.003697e+01,3.963778e+01,1.697380e+02
1.659031e+06,1.920175e+01,6.890093e+03,7.974644e-02,9.479365e-01,9.479750e-01,4.648930e-04,1.700721e-08,3.798772e+01,7.950759e+00,3.003697e+01,3.963744e+01,1.697460e+02
1.659041e+06,1.920186e+01,6.900093e+03,7.986218e-02,9.479467e-01,9.479752e-01,4.650630e-04,1.700721e-08,3.798772e+01,7.950759e+00,3.003697e+01,3.963710e+01,1.697539e+02
1.659051e+06,1.920198e+01,6.910093e+03,7.997793e-02,9.479569e-01,9.479753e-01,4.652331e-04,1.700721e-08,3.798772e+01,7.950759e+00,3.003697e+01,3.963676e+01,1.697619e+02
1.659061e+06,1.920209e+01,6.920093e+03,8.009367e-02,9.479670e-01,9.479755e-01,4.654032e-04,1.700721e-08,3.798772e+01,7.950759e+00,3.003697e+01,3.963642e+01,1.697699e+02
1.659071e+06,1.920221e+01,6.930093e+03,8.020941e-02,9.479772e-01,9.479756e-01,4.655733e-04,1.700720e-08,3.798772e+01,7.950759e+00,3.003697e+01,3.963608e+01,1.697779e+02
1.659081e+06,1.920233e+01,6.940093e+03,8.032515e-02,9.479874e-01,9.479758e-01,4.657433e-04,1.700720e-08,3.798772e+01,7.950759e+00,3.003697e+01,3.963574e+01,1.697859e+02
1.659091e+06,1.920244e+01,6.950093e+03,8.044090e-02,9.479976e-01,9.479760e-01,4.659134e-04,1.700720e-08,3.798772e+01,7.950759e+00,3.003697e+01,3.963540e+01,1.697939e+02
1.659101e+06,1.920256e+01,6.960094e+03,8.055664e-02,9.480078e-01,9.479761e-01,4.660835e-04,1.700719e-08,3.798772e+01,7.950759e+00,3.003697e+01,3.963506e+01,1.698018e+02
1.659111e+06,1.920267e+01,6.970094e+03,8.067238e-02,9.480180e-01,9.479763e-01,4.662536e-04,1.700719e-08,3.798772e+01,7.950759e+00,3.003697e+01,3.963472e+01,1.698098e+02
1.659121e+06,1.920279e+01,6.980094e+03,8.078812e-02,9.480282e-01,9.479765e-01,4.664236e-04,1.700719e-08,3.798772e+01,7.950759e+00,3.003697e+01,3.963438e+01,1.698178e+02
1.659131e+06,1.920290e+01,6.990094e+03,8.090387e-02,9.480383e-01,9.479766e-01,4.665937e-04,1.700719e-08,3.798772e+01,7.950759e+00,3.003697e+01,3.963404e+01,1.698258e+02
1.659141e+06,1.920302e+01,7.000094e+03,8.101961e-02,9.480485e-01,9.479768e-01,4.667638e-04,1.700718e-08,3.798772e+01,7.950759e+00,3.003697e+01,3.963370e+01,1.698338e+02
1.659151e+06,1.920314e+01,7.010094e+03,8.113535e-02,9.480587e-01,9.479769e-01,4.669339e-04,1.700718e-08,3.798772e+01,7.950759e+00,3.003697e+01,3.963336e+01,1.698417e+02
1.659161e+06,1.920325e+01,7.020094e+03,8.125109e-02,9.480689e-01,9.479771e-01,4.671039e-04,1.700718e-08,3.798772e+01,7.950759e+00,3.003697e+01,3.963302e+01,1.698497e+02
1.659171e+06,1.920337e+01,7.030095e+03,8.136683e-02,9.480791e-01,9.479773e-01,4.672740e-04,1.700717e-08,3.798772e+01,7.950759e+00,3.003697e+01,3.963268e+01,1.698577e+02
1.659181e+06,1.920348e+01,7.040095e+03,8.148258e-02,9.480893e-01,9.479774e-01,4.674441e-04,1.700717e-08,3.798772e+01,7.950759e+00,3.003697e+01,3.963234e+01,1.698657e+02
1.659191e+06,1.920360e+01,7.050095e+03,8.159832e-02,9.480994e-01,9.479776e-01,4.676141e-04,1.700717e-08,3.798772e+01,7.950759e+00,3.003697e+01,3.963200e+01,1.698737e+02
