Repository: brandonlampe/CS_Data

# Repository for Crushed Salt Data
**Grant No: 456417**

This is a work in progress!

## Repository Content

### Directory Names
A uniform namining structure still in progress, but in general directories are named according to the following:
 - Names contain no spaces, a single underscore "_" will be used as a file name seperator.
 - Files are for the Crushed Salt Project (CSP); therefore, the first three charaters of each file are "CSP".
 - Folders are organized by which frame the test was performed on i.e., A2 or A3.
 - The fifth and sixth charaters of each file name will therefore be "A" followed by the frame number.

File: UNM_WP_HY_175_09/IscoMeasurements/STAGE16/CREEP_FIT/175_09_STAGE16_CREEP_OUT.csv (part 7 of 38)
Analysis by Brandon Lampe, performed on: 2016/07/06 16:28:57
Experimental results below begin at: 2016/04/27 12:21:42
Duration (sec),Duration (day),Elapsed Time (sec),Elapsed Time (day),Interpolated Fractional Density,Fit to Fractional Density,Fit to Volume Strain,Fit to Volume Strain Rate (1/sec),Confining Pressure (MPa),Pore Pressure (MPa),Terzaghi Pressure (MPa),Solid Pressure (MPa),Temperature (C))
1.666281e+06,1.928566e+01,1.414019e+04,1.636596e-01,9.482921e-01,9.480919e-01,5.881893e-04,1.700512e-08,3.798279e+01,7.945879e+00,3.003691e+01,3.962063e+01,1.703231e+02
1.666291e+06,1.928578e+01,1.415019e+04,1.637754e-01,9.482843e-01,9.480921e-01,5.883594e-04,1.700511e-08,3.798305e+01,7.946132e+00,3.003692e+01,3.962114e+01,1.703271e+02
1.666301e+06,1.928589e+01,1.416019e+04,1.638911e-01,9.482765e-01,9.480922e-01,5.885294e-04,1.700511e-08,3.798330e+01,7.946385e+00,3.003692e+01,3.962166e+01,1.703311e+02
1.666311e+06,1.928601e+01,1.417019e+04,1.640068e-01,9.482688e-01,9.480924e-01,5.886995e-04,1.700511e-08,3.798356e+01,7.946638e+00,3.003692e+01,3.962217e+01,1.703351e+02
1.666321e+06,1.928612e+01,1.418019e+04,1.641226e-01,9.482610e-01,9.480925e-01,5.888695e-04,1.700511e-08,3.798382e+01,7.946892e+00,3.003692e+01,3.962269e+01,1.703391e+02
1.666331e+06,1.928624e+01,1.419019e+04,1.642383e-01,9.482532e-01,9.480927e-01,5.890396e-04,1.700510e-08,3.798407e+01,7.947145e+00,3.003693e+01,3.962321e+01,1.703430e+02
1.666341e+06,1.928635e+01,1.420019e+04,1.643541e-01,9.482454e-01,9.480929e-01,5.892096e-04,1.700510e-08,3.798433e+01,7.947398e+00,3.003693e+01,3.962372e+01,1.703470e+02
1.666351e+06,1.928647e+01,1.421019e+04,1.644698e-01,9.482376e-01,9.480930e-01,5.893797e-04,1.700510e-08,3.798458e+01,7.947651e+00,3.003693e+01,3.962424e+01,1.703510e+02
1.666361e+06,1.928659e+01,1.422019e+04,1.645855e-01,9.482299e-01,9.480932e-01,5.895498e-04,1.700509e-08,3.798484e+01,7.947905e+00,3.003693e+01,3.962475e+01,1.703550e+02
1.666371e+06,1.928670e+01,1.423019e+04,1.647013e-01,9.482221e-01,9.480933e-01,5.897198e-04,1.700509e-08,3.798510e+01,7.948158e+00,3.003694e+01,3.962527e+01,1.703590e+02
1.666381e+06,1.928682e+01,1.424019e+04,1.648170e-01,9.482143e-01,9.480935e-01,5.898899e-04,1.700509e-08,3.798535e+01,7.948411e+00,3.003694e+01,3.962579e+01,1.703630e+02
1.666391e+06,1.928693e+01,1.425019e+04,1.649328e-01,9.482065e-01,9.480937e-01,5.900599e-04,1.700509e-08,3.798561e+01,7.948664e+00,3.003694e+01,3.962630e+01,1.703670e+02
1.666401e+06,1.928705e+01,1.426019e+04,1.650485e-01,9.481988e-01,9.480938e-01,5.902300e-04,1.700508e-08,3.798586e+01,7.948918e+00,3.003695e+01,3.962682e+01,1.703710e+02
1.666411e+06,1.928716e+01,1.427019e+04,1.651643e-01,9.481910e-01,9.480940e-01,5.904000e-04,1.700508e-08,3.798612e+01,7.949171e+00,3.003695e+01,3.962733e+01,1.703750e+02
1.666421e+06,1.928728e+01,1.428019e+04,1.652800e-01,9.481832e-01,9.480941e-01,5.905701e-04,1.700508e-08,3.798638e+01,7.949424e+00,3.003695e+01,3.962785e+01,1.703790e+02
1.666431e+06,1.928740e+01,1.429019e+04,1.653957e-01,9.481754e-01,9.480943e-01,5.907401e-04,1.700507e-08,3.798663e+01,7.949677e+00,3.003695e+01,3.962837e+01,1.703830e+02
1.666441e+06,1.928751e+01,1.430019e+04,1.655115e-01,9.481677e-01,9.480945e-01,5.909102e-04,1.700507e-08,3.798689e+01,7.949930e+00,3.003696e+01,3.962888e+01,1.703869e+02
1.666451e+06,1.928763e+01,1.431019e+04,1.656272e-01,9.481599e-01,9.480946e-01,5.910802e-04,1.700507e-08,3.798714e+01,7.950184e+00,3.003696e+01,3.962940e+01,1.703909e+02
1.666461e+06,1.928774e+01,1.432019e+04,1.657430e-01,9.481521e-01,9.480948e-01,5.912503e-04,1.700507e-08,3.798740e+01,7.950437e+00,3.003696e+01,3.962991e+01,1.703949e+02
1.666471e+06,1.928786e+01,1.433019e+04,1.658587e-01,9.481397e-01,9.480950e-01,5.914203e-04,1.700506e-08,3.798765e+01,7.950690e+00,3.003696e+01,3.963059e+01,1.703989e+02
1.666481e+06,1.928797e+01,1.434019e+04,1.659745e-01,9.481355e-01,9.480951e-01,5.915904e-04,1.700506e-08,3.798810e+01,7.950759e+00,3.003734e+01,3.963119e+01,1.703971e+02
1.666491e+06,1.928809e+01,1.435019e+04,1.660902e-01,9.481351e-01,9.480953e-01,5.917604e-04,1.700506e-08,3.798862e+01,7.950759e+00,3.003786e+01,3.963175e+01,1.703930e+02
1.666501e+06,1.928821e+01,1.436019e+04,1.662059e-01,9.481347e-01,9.480954e-01,5.919305e-04,1.700505e-08,3.798913e+01,7.950759e+00,3.003837e+01,3.963230e+01,1.703890e+02
1.666511e+06,1.928832e+01,1.437019e+04,1.663217e-01,9.481343e-01,9.480956e-01,5.921005e-04,1.700505e-08,3.798965e+01,7.950759e+00,3.003889e+01,3.963286e+01,1.703850e+02
1.666521e+06,1.928844e+01,1.438019e+04,1.664374e-01,9.481339e-01,9.480958e-01,5.922706e-04,1.700505e-08,3.799016e+01,7.950759e+00,3.003940e+01,3.963342e+01,1.703810e+02
1.666531e+06,1.928855e+01,1.439019e+04,1.665532e-01,9.481336e-01,9.480959e-01,5.924407e-04,1.700505e-08,3.799068e+01,7.950759e+00,3.003992e+01,3.963397e+01,1.703770e+02
1.666541e+06,1.928867e+01,1.440019e+04,1.666689e-01,9.481332e-01,9.480961e-01,5.926107e-04,1.700504e-08,3.799119e+01,7.950759e+00,3.004043e+01,3.963453e+01,1.703730e+02
1.666551e+06,1.928878e+01,1.441019e+04,1.667846e-01,9.481328e-01,9.480962e-01,5.927808e-04,1.700504e-08,3.799171e+01,7.950759e+00,3.004095e+01,3.963509e+01,1.703689e+02
1.666561e+06,1.928890e+01,1.442019e+04,1.669004e-01,9.481324e-01,9.480964e-01,5.929508e-04,1.700504e-08,3.799222e+01,7.950759e+00,3.004147e+01,3.963564e+01,1.703649e+02
1.666571e+06,1.928902e+01,1.443019e+04,1.670161e-01,9.481320e-01,9.480966e-01,5.931209e-04,1.700503e-08,3.799274e+01,7.950759e+00,3.004198e+01,3.963620e+01,1.703609e+02
1.666581e+06,1.928913e+01,1.444019e+04,1.671319e-01,9.481316e-01,9.480967e-01,5.932909e-04,1.700503e-08,3.799326e+01,7.950759e+00,3.004250e+01,3.963676e+01,1.703569e+02
1.666591e+06,1.928925e+01,1.445019e+04,1.672476e-01,9.481312e-01,9.480969e-01,5.934610e-04,1.700503e-08,3.799377e+01,7.950759e+00,3.004301e+01,3.963732e+01,1.703529e+02
1.666601e+06,1.928936e+01,1.446019e+04,1.673634e-01,9.481308e-01,9.480970e-01,5.936310e-04,1.700503e-08,3.799429e+01,7.950759e+00,3.004353e+01,3.963787e+01,1.703488e+02
1.666611e+06,1.928948e+01,1.447019e+04,1.674791e-01,9.481304e-01,9.480972e-01,5.938011e-04,1.700502e-08,3.799480e+01,7.950759e+00,3.004404e+01,3.963843e+01,1.703448e+02
1.666621e+06,1.928959e+01,1.448019e+04,1.675948e-01,9.481300e-01,9.480974e-01,5.939711e-04,1.700502e-08,3.799532e+01,7.950759e+00,3.004456e+01,3.963899e+01,1.703408e+02
1.666631e+06,1.928971e+01,1.449019e+04,1.677106e-01,9.481296e-01,9.480975e-01,5.941412e-04,1.700502e-08,3.799583e+01,7.950759e+00,3.004507e+01,3.963954e+01,1.703368e+02
1.666641e+06,1.928983e+01,1.450019e+04,1.678263e-01,9.481292e-01,9.480977e-01,5.943112e-04,1.700501e-08,3.799635e+01,7.950759e+00,3.004559e+01,3.964010e+01,1.703328e+02
1.666651e+06,1.928994e+01,1.451020e+04,1.679421e-01,9.481288e-01,9.480979e-01,5.944813e-04,1.700501e-08,3.799686e+01,7.950759e+00,3.004611e+01,3.964066e+01,1.703287e+02
1.666661e+06,1.929006e+01,1.452020e+04,1.680578e-01,9.481284e-01,9.480980e-01,5.946513e-04,1.700501e-08,3.799738e+01,7.950759e+00,3.004662e+01,3.964121e+01,1.703247e+02
1.666671e+06,1.929017e+01,1.453020e+04,1.681736e-01,9.481280e-01,9.480982e-01,5.948214e-04,1.700501e-08,3.799790e+01,7.950759e+00,3.004714e+01,3.964177e+01,1.703207e+02
1.666681e+06,1.929029e+01,1.454020e+04,1.682893e-01,9.481276e-01,9.480983e-01,5.949914e-04,1.700500e-08,3.799841e+01,7.950759e+00,3.004765e+01,3.964233e+01,1.703167e+02
1.666691e+06,1.929041e+01,1.455020e+04,1.684050e-01,9.481272e-01,9.480985e-01,5.951615e-04,1.700500e-08,3.799893e+01,7.950759e+00,3.004817e+01,3.964289e+01,1.703127e+02
1.666701e+06,1.929052e+01,1.456020e+04,1.685208e-01,9.481268e-01,9.480987e-01,5.953315e-04,1.700500e-08,3.799944e+01,7.950759e+00,3.004868e+01,3.964344e+01,1.703087e+02
1.666711e+06,1.929064e+01,1.457020e+04,1.686365e-01,9.481264e-01,9.480988e-01,5.955016e-04,1.700499e-08,3.799996e+01,7.950759e+00,3.004920e+01,3.964400e+01,1.703046e+02
1.666721e+06,1.929075e+01,1.458020e+04,1.687523e-01,9.481314e-01,9.480990e-01,5.956716e-04,1.700499e-08,3.800047e+01,7.950759e+00,3.004971e+01,3.964438e+01,1.703006e+02
1.666731e+06,1.929087e+01,1.459020e+04,1.688680e-01,9.481321e-01,9.480991e-01,5.958417e-04,1.700499e-08,3.799875e+01,7.950545e+00,3.004821e+01,3.964255e+01,1.703034e+02
1.666741e+06,1.929098e+01,1.460020e+04,1.689838e-01,9.481318e-01,9.480993e-01,5.960118e-04,1.700498e-08,3.799663e+01,7.950293e+00,3.004633e+01,3.964033e+01,1.703073e+02
1.666751e+06,1.929110e+01,1.461020e+04,1.690995e-01,9.481314e-01,9.480995e-01,5.961818e-04,1.700498e-08,3.799450e+01,7.950040e+00,3.004446e+01,3.963812e+01,1.703113e+02
1.666761e+06,1.929122e+01,1.462020e+04,1.692152e-01,9.481311e-01,9.480996e-01,5.963519e-04,1.700498e-08,3.799237e+01,7.949788e+00,3.004259e+01,3.963590e+01,1.703153e+02
1.666771e+06,1.929133e+01,1.463020e+04,1.693310e-01,9.481308e-01,9.480998e-01,5.965219e-04,1.700498e-08,3.799025e+01,7.949535e+00,3.004071e+01,3.963368e+01,1.703193e+02
1.666781e+06,1.929145e+01,1.464020e+04,1.694467e-01,9.481304e-01,9.481000e-01,5.966920e-04,1.700497e-08,3.798812e+01,7.949283e+00,3.003884e+01,3.963146e+01,1.703233e+02
1.666791e+06,1.929156e+01,1.465020e+04,1.695625e-01,9.481301e-01,9.481001e-01,5.968620e-04,1.700497e-08,3.798600e+01,7.949031e+00,3.003697e+01,3.962925e+01,1.703272e+02
1.666801e+06,1.929168e+01,1.466020e+04,1.696782e-01,9.481298e-01,9.481003e-01,5.970321e-04,1.700497e-08,3.798387e+01,7.948778e+00,3.003509e+01,3.962703e+01,1.703312e+02
1.666811e+06,1.929179e+01,1.467020e+04,1.697939e-01,9.481295e-01,9.481004e-01,5.972021e-04,1.700496e-08,3.798174e+01,7.948526e+00,3.003322e+01,3.962481e+01,1.703352e+02
1.666821e+06,1.929191e+01,1.468020e+04,1.699097e-01,9.481291e-01,9.481006e-01,5.973722e-04,1.700496e-08,3.797962e+01,7.948274e+00,3.003135e+01,3.962259e+01,1.703392e+02
1.666831e+06,1.929203e+01,1.469020e+04,1.700254e-01,9.481288e-01,9.481008e-01,5.975422e-04,1.700496e-08,3.797749e+01,7.948021e+00,3.002947e+01,3.962038e+01,1.703431e+02
1.666841e+06,1.929214e+01,1.470020e+04,1.701412e-01,9.481285e-01,9.481009e-01,5.977123e-04,1.700496e-08,3.797537e+01,7.947769e+00,3.002760e+01,3.961816e+01,1.703471e+02
1.666851e+06,1.929226e+01,1.471020e+04,1.702569e-01,9.481282e-01,9.481011e-01,5.978823e-04,1.700495e-08,3.797324e+01,7.947517e+00,3.002572e+01,3.961594e+01,1.703511e+02
1.666861e+06,1.929237e+01,1.472020e+04,1.703727e-01,9.481278e-01,9.481012e-01,5.980524e-04,1.700495e-08,3.797112e+01,7.947264e+00,3.002385e+01,3.961372e+01,1.703551e+02
1.666871e+06,1.929249e+01,1.473020e+04,1.704884e-01,9.481275e-01,9.481014e-01,5.982224e-04,1.700495e-08,3.796899e+01,7.947012e+00,3.002198e+01,3.961151e+01,1.703591e+02
1.666881e+06,1.929260e+01,1.474020e+04,1.706041e-01,9.481272e-01,9.481016e-01,5.983925e-04,1.700494e-08,3.796686e+01,7.946760e+00,3.002010e+01,3.960929e+01,1.703630e+02
1.666891e+06,1.929272e+01,1.475020e+04,1.707199e-01,9.481269e-01,9.481017e-01,5.985625e-04,1.700494e-08,3.796474e+01,7.946507e+00,3.001823e+01,3.960707e+01,1.703670e+02
1.666901e+06,1.929284e+01,1.476020e+04,1.708356e-01,9.481265e-01,9.481019e-01,5.987326e-04,1.700494e-08,3.796261e+01,7.946255e+00,3.001636e+01,3.960485e+01,1.703710e+02
1.666911e+06,1.929295e+01,1.477020e+04,1.709514e-01,9.481262e-01,9.481020e-01,5.989026e-04,1.700494e-08,3.796049e+01,7.946002e+00,3.001448e+01,3.960264e+01,1.703750e+02
1.666921e+06,1.929307e+01,1.478020e+04,1.710671e-01,9.481259e-01,9.481022e-01,5.990727e-04,1.700493e-08,3.795836e+01,7.945750e+00,3.001261e+01,3.960042e+01,1.703789e+02
1.666931e+06,1.929318e+01,1.479020e+04,1.711829e-01,9.481255e-01,9.481024e-01,5.992427e-04,1.700493e-08,3.795623e+01,7.945498e+00,3.001074e+01,3.959820e+01,1.703829e+02
1.666941e+06,1.929330e+01,1.480020e+04,1.712986e-01,9.481252e-01,9.481025e-01,5.994128e-04,1.700493e-08,3.795411e+01,7.945245e+00,3.000886e+01,3.959598e+01,1.703869e+02
1.666951e+06,1.929341e+01,1.481020e+04,1.714143e-01,9.481249e-01,9.481027e-01,5.995828e-04,1.700492e-08,3.795198e+01,7.944993e+00,3.000699e+01,3.959377e+01,1.703909e+02
1.666961e+06,1.929353e+01,1.482020e+04,1.715301e-01,9.481246e-01,9.481029e-01,5.997529e-04,1.700492e-08,3.794986e+01,7.944741e+00,3.000512e+01,3.959155e+01,1.703948e+02
1.666971e+06,1.929365e+01,1.483020e+04,1.716458e-01,9.481220e-01,9.481030e-01,5.999229e-04,1.700492e-08,3.794773e+01,7.944488e+00,3.000324e+01,3.958941e+01,1.703988e+02
1.666981e+06,1.929376e+01,1.484020e+04,1.717616e-01,9.481186e-01,9.481032e-01,6.000930e-04,1.700492e-08,3.794789e+01,7.944414e+00,3.000348e+01,3.958969e+01,1.704000e+02
1.666991e+06,1.929388e+01,1.485020e+04,1.718773e-01,9.481153e-01,9.481033e-01,6.002630e-04,1.700491e-08,3.794901e+01,7.944414e+00,3.000459e+01,3.959098e+01,1.704000e+02
1.667001e+06,1.929399e+01,1.486020e+04,1.719931e-01,9.481119e-01,9.481035e-01,6.004331e-04,1.700491e-08,3.795012e+01,7.944414e+00,3.000571e+01,3.959227e+01,1.704000e+02
1.667011e+06,1.929411e+01,1.487020e+04,1.721088e-01,9.481086e-01,9.481037e-01,6.006032e-04,1.700491e-08,3.795124e+01,7.944414e+00,3.000683e+01,3.959356e+01,1.704000e+02
1.667021e+06,1.929422e+01,1.488020e+04,1.722245e-01,9.481053e-01,9.481038e-01,6.007732e-04,1.700490e-08,3.795236e+01,7.944414e+00,3.000794e+01,3.959485e+01,1.704000e+02
1.667031e+06,1.929434e+01,1.489020e+04,1.723403e-01,9.481020e-01,9.481040e-01,6.009433e-04,1.700490e-08,3.795348e+01,7.944414e+00,3.000906e+01,3.959614e+01,1.704000e+02
1.667041e+06,1.929446e+01,1.490020e+04,1.724560e-01,9.480986e-01,9.481041e-01,6.011133e-04,1.700490e-08,3.795459e+01,7.944414e+00,3.001018e+01,3.959743e+01,1.704000e+02
1.667051e+06,1.929457e+01,1.491020e+04,1.725718e-01,9.480953e-01,9.481043e-01,6.012834e-04,1.700490e-08,3.795571e+01,7.944414e+00,3.001130e+01,3.959872e+01,1.704000e+02
1.667061e+06,1.929469e+01,1.492020e+04,1.726875e-01,9.480920e-01,9.481045e-01,6.014534e-04,1.700489e-08,3.795683e+01,7.944414e+00,3.001241e+01,3.960001e+01,1.704000e+02
1.667071e+06,1.929480e+01,1.493020e+04,1.728032e-01,9.480886e-01,9.481046e-01,6.016235e-04,1.700489e-08,3.795794e+01,7.944414e+00,3.001353e+01,3.960130e+01,1.704000e+02
1.667081e+06,1.929492e+01,1.494020e+04,1.729190e-01,9.480853e-01,9.481048e-01,6.017935e-04,1.700489e-08,3.795906e+01,7.944414e+00,3.001465e+01,3.960258e+01,1.704000e+02
1.667091e+06,1.929503e+01,1.495020e+04,1.730347e-01,9.480820e-01,9.481050e-01,6.019636e-04,1.700488e-08,3.796018e+01,7.944414e+00,3.001576e+01,3.960387e+01,1.704000e+02
1.667101e+06,1.929515e+01,1.496020e+04,1.731505e-01,9.480786e-01,9.481051e-01,6.021336e-04,1.700488e-08,3.796129e+01,7.944414e+00,3.001688e+01,3.960516e+01,1.704000e+02
1.667111e+06,1.929527e+01,1.497020e+04,1.732662e-01,9.480753e-01,9.481053e-01,6.023037e-04,1.700488e-08,3.796241e+01,7.944414e+00,3.001800e+01,3.960645e+01,1.704000e+02
1.667121e+06,1.929538e+01,1.498020e+04,1.733820e-01,9.480720e-01,9.481054e-01,6.024737e-04,1.700487e-08,3.796353e+01,7.944414e+00,3.001911e+01,3.960774e+01,1.704000e+02
1.667131e+06,1.929550e+01,1.499020e+04,1.734977e-01,9.480686e-01,9.481056e-01,6.026438e-04,1.700487e-08,3.796464e+01,7.944414e+00,3.002023e+01,3.960903e+01,1.704000e+02
1.667141e+06,1.929561e+01,1.500020e+04,1.736134e-01,9.480653e-01,9.481058e-01,6.028138e-04,1.700487e-08,3.796576e+01,7.944414e+00,3.002135e+01,3.961032e+01,1.704000e+02
1.667151e+06,1.929573e+01,1.501020e+04,1.737292e-01,9.480620e-01,9.481059e-01,6.029839e-04,1.700487e-08,3.796688e+01,7.944414e+00,3.002247e+01,3.961161e+01,1.704000e+02
1.667161e+06,1.929584e+01,1.502020e+04,1.738449e-01,9.480586e-01,9.481061e-01,6.031539e-04,1.700486e-08,3.796800e+01,7.944414e+00,3.002358e+01,3.961290e+01,1.704000e+02
1.667171e+06,1.929596e+01,1.503020e+04,1.739607e-01,9.480553e-01,9.481062e-01,6.033240e-04,1.700486e-08,3.796911e+01,7.944414e+00,3.002470e+01,3.961419e+01,1.704000e+02
1.667181e+06,1.929608e+01,1.504020e+04,1.740764e-01,9.480520e-01,9.481064e-01,6.034940e-04,1.700486e-08,3.797023e+01,7.944414e+00,3.002582e+01,3.961548e+01,1.704000e+02
1.667191e+06,1.929619e+01,1.505020e+04,1.741922e-01,9.480486e-01,9.481066e-01,6.036641e-04,1.700485e-08,3.797135e+01,7.944414e+00,3.002693e+01,3.961677e+01,1.704000e+02
1.667201e+06,1.929631e+01,1.506020e+04,1.743079e-01,9.480453e-01,9.481067e-01,6.038341e-04,1.700485e-08,3.797246e+01,7.944414e+00,3.002805e+01,3.961806e+01,1.704000e+02
1.667211e+06,1.929642e+01,1.507020e+04,1.744236e-01,9.480420e-01,9.481069e-01,6.040042e-04,1.700485e-08,3.797358e+01,7.944414e+00,3.002917e+01,3.961935e+01,1.704000e+02
1.667221e+06,1.929654e+01,1.508020e+04,1.745394e-01,9.480360e-01,9.481070e-01,6.041742e-04,1.700485e-08,3.797470e+01,7.944414e+00,3.003028e+01,3.962072e+01,1.704000e+02
1.667231e+06,1.929666e+01,1.509020e+04,1.746551e-01,9.480336e-01,9.481072e-01,6.043443e-04,1.700484e-08,3.797532e+01,7.944414e+00,3.003090e+01,3.962146e+01,1.703967e+02
1.667241e+06,1.929677e+01,1.510020e+04,1.747709e-01,9.480321e-01,9.481074e-01,6.045143e-04,1.700484e-08,3.797583e+01,7.944414e+00,3.003141e+01,3.962205e+01,1.703928e+02
1.667251e+06,1.929689e+01,1.511020e+04,1.748866e-01,9.480306e-01,9.481075e-01,6.046844e-04,1.700484e-08,3.797634e+01,7.944414e+00,3.003192e+01,3.962264e+01,1.703888e+02
1.667261e+06,1.929700e+01,1.512020e+04,1.750024e-01,9.480291e-01,9.481077e-01,6.048544e-04,1.700483e-08,3.797685e+01,7.944414e+00,3.003243e+01,3.962322e+01,1.703848e+02
1.667271e+06,1.929712e+01,1.513020e+04,1.751181e-01,9.480275e-01,9.481079e-01,6.050245e-04,1.700483e-08,3.797736e+01,7.944414e+00,3.003294e+01,3.962381e+01,1.703808e+02
1.667281e+06,1.929723e+01,1.514020e+04,1.752338e-01,9.480260e-01,9.481080e-01,6.051945e-04,1.700483e-08,3.797787e+01,7.944414e+00,3.003345e+01,3.962440e+01,1.703768e+02
1.667291e+06,1.929735e+01,1.515020e+04,1.753496e-01,9.480245e-01,9.481082e-01,6.053646e-04,1.700483e-08,3.797838e+01,7.944414e+00,3.003396e+01,3.962499e+01,1.703729e+02
1.667301e+06,1.929747e+01,1.516020e+04,1.754653e-01,9.480230e-01,9.481083e-01,6.055346e-04,1.700482e-08,3.797889e+01,7.944414e+00,3.003447e+01,3.962558e+01,1.703689e+02
1.667311e+06,1.929758e+01,1.517020e+04,1.755811e-01,9.480214e-01,9.481085e-01,6.057047e-04,1.700482e-08,3.797940e+01,7.944414e+00,3.003498e+01,3.962617e+01,1.703649e+02
1.667321e+06,1.929770e+01,1.518020e+04,1.756968e-01,9.480199e-01,9.481087e-01,6.058747e-04,1.700482e-08,3.797991e+01,7.944414e+00,3.003549e+01,3.962676e+01,1.703609e+02
1.667331e+06,1.929781e+01,1.519020e+04,1.758125e-01,9.480184e-01,9.481088e-01,6.060448e-04,1.700481e-08,3.798042e+01,7.944414e+00,3.003600e+01,3.962735e+01,1.703570e+02
1.667341e+06,1.929793e+01,1.520020e+04,1.759283e-01,9.480169e-01,9.481090e-01,6.062148e-04,1.700481e-08,3.798093e+01,7.944414e+00,3.003651e+01,3.962794e+01,1.703530e+02
1.667351e+06,1.929804e+01,1.521020e+04,1.760440e-01,9.480153e-01,9.481091e-01,6.063849e-04,1.700481e-08,3.798144e+01,7.944414e+00,3.003702e+01,3.962853e+01,1.703490e+02
1.667361e+06,1.929816e+01,1.522020e+04,1.761598e-01,9.480138e-01,9.481093e-01,6.065549e-04,1.700481e-08,3.798195e+01,7.944414e+00,3.003753e+01,3.962912e+01,1.703450e+02
1.667371e+06,1.929828e+01,1.523020e+04,1.762755e-01,9.480123e-01,9.481095e-01,6.067250e-04,1.700480e-08,3.798246e+01,7.944414e+00,3.003804e+01,3.962970e+01,1.703410e+02
1.667381e+06,1.929839e+01,1.524020e+04,1.763913e-01,9.480108e-01,9.481096e-01,6.068950e-04,1.700480e-08,3.798297e+01,7.944414e+00,3.003856e+01,3.963029e+01,1.703371e+02
1.667391e+06,1.929851e+01,1.525021e+04,1.765070e-01,9.480092e-01,9.481098e-01,6.070651e-04,1.700480e-08,3.798348e+01,7.944414e+00,3.003907e+01,3.963088e+01,1.703331e+02
1.667401e+06,1.929862e+01,1.526021e+04,1.766227e-01,9.480077e-01,9.481099e-01,6.072351e-04,1.700479e-08,3.798399e+01,7.944414e+00,3.003958e+01,3.963147e+01,1.703291e+02
1.667411e+06,1.929874e+01,1.527021e+04,1.767385e-01,9.480062e-01,9.481101e-01,6.074052e-04,1.700479e-08,3.798450e+01,7.944414e+00,3.004009e+01,3.963206e+01,1.703251e+02
1.667421e+06,1.929885e+01,1.528021e+04,1.768542e-01,9.480047e-01,9.481103e-01,6.075752e-04,1.700479e-08,3.798501e+01,7.944414e+00,3.004060e+01,3.963265e+01,1.703212e+02
1.667431e+06,1.929897e+01,1.529021e+04,1.769700e-01,9.480031e-01,9.481104e-01,6.077453e-04,1.700479e-08,3.798552e+01,7.944414e+00,3.004111e+01,3.963324e+01,1.703172e+02
1.667441e+06,1.929909e+01,1.530021e+04,1.770857e-01,9.480016e-01,9.481106e-01,6.079153e-04,1.700478e-08,3.798603e+01,7.944414e+00,3.004162e+01,3.963383e+01,1.703132e+02
1.667451e+06,1.929920e+01,1.531021e+04,1.772015e-01,9.480001e-01,9.481108e-01,6.080854e-04,1.700478e-08,3.798654e+01,7.944414e+00,3.004213e+01,3.963442e+01,1.703092e+02
1.667461e+06,1.929932e+01,1.532021e+04,1.773172e-01,9.479986e-01,9.481109e-01,6.082554e-04,1.700478e-08,3.798705e+01,7.944414e+00,3.004264e+01,3.963501e+01,1.703053e+02
1.667471e+06,1.929943e+01,1.533021e+04,1.774329e-01,9.480014e-01,9.481111e-01,6.084255e-04,1.700477e-08,3.798756e+01,7.944414e+00,3.004315e+01,3.963545e+01,1.703013e+02
1.667481e+06,1.929955e+01,1.534021e+04,1.775487e-01,9.480073e-01,9.481112e-01,6.085955e-04,1.700477e-08,3.798772e+01,7.944414e+00,3.004331e+01,3.963542e+01,1.703027e+02
1.667491e+06,1.929966e+01,1.535021e+04,1.776644e-01,9.480138e-01,9.481114e-01,6.087656e-04,1.700477e-08,3.798772e+01,7.944414e+00,3.004331e+01,3.963521e+01,1.703068e+02
1.667501e+06,1.929978e+01,1.536021e+04,1.777802e-01,9.480202e-01,9.481116e-01,6.089356e-04,1.700477e-08,3.798772e+01,7.944414e+00,3.004331e+01,3.963499e+01,1.703108e+02
1.667511e+06,1.929990e+01,1.537021e+04,1.778959e-01,9.480266e-01,9.481117e-01,6.091057e-04,1.700476e-08,3.798772e+01,7.944414e+00,3.004331e+01,3.963478e+01,1.703148e+02
1.667521e+06,1.930001e+01,1.538021e+04,1.780117e-01,9.480330e-01,9.481119e-01,6.092757e-04,1.700476e-08,3.798772e+01,7.944414e+00,3.004331e+01,3.963456e+01,1.703188e+02
1.667531e+06,1.930013e+01,1.539021e+04,1.781274e-01,9.480395e-01,9.481120e-01,6.094458e-04,1.700476e-08,3.798772e+01,7.944414e+00,3.004331e+01,3.963435e+01,1.703228e+02
1.667541e+06,1.930024e+01,1.540021e+04,1.782431e-01,9.480459e-01,9.481122e-01,6.096158e-04,1.700475e-08,3.798772e+01,7.944414e+00,3.004331e+01,3.963414e+01,1.703268e+02
1.667551e+06,1.930036e+01,1.541021e+04,1.783589e-01,9.480523e-01,9.481124e-01,6.097859e-04,1.700475e-08,3.798772e+01,7.944414e+00,3.004331e+01,3.963392e+01,1.703309e+02
1.667561e+06,1.930047e+01,1.542021e+04,1.784746e-01,9.480588e-01,9.481125e-01,6.099559e-04,1.700475e-08,3.798772e+01,7.944414e+00,3.004331e+01,3.963371e+01,1.703349e+02
1.667571e+06,1.930059e+01,1.543021e+04,1.785904e-01,9.480652e-01,9.481127e-01,6.101260e-04,1.700474e-08,3.798772e+01,7.944414e+00,3.004331e+01,3.963349e+01,1.703389e+02
1.667581e+06,1.930071e+01,1.544021e+04,1.787061e-01,9.480716e-01,9.481129e-01,6.102960e-04,1.700474e-08,3.798772e+01,7.944414e+00,3.004331e+01,3.963328e+01,1.703429e+02
1.667591e+06,1.930082e+01,1.545021e+04,1.788218e-01,9.480781e-01,9.481130e-01,6.104661e-04,1.700474e-08,3.798772e+01,7.944414e+00,3.004331e+01,3.963306e+01,1.703469e+02
1.667601e+06,1.930094e+01,1.546021e+04,1.789376e-01,9.480845e-01,9.481132e-01,6.106361e-04,1.700474e-08,3.798772e+01,7.944414e+00,3.004331e+01,3.963285e+01,1.703510e+02
1.667611e+06,1.930105e+01,1.547021e+04,1.790533e-01,9.480909e-01,9.481133e-01,6.108062e-04,1.700473e-08,3.798772e+01,7.944414e+00,3.004331e+01,3.963263e+01,1.703550e+02
1.667621e+06,1.930117e+01,1.548021e+04,1.791691e-01,9.480973e-01,9.481135e-01,6.109762e-04,1.700473e-08,3.798772e+01,7.944414e+00,3.004331e+01,3.963242e+01,1.703590e+02
1.667631e+06,1.930128e+01,1.549021e+04,1.792848e-01,9.481038e-01,9.481137e-01,6.111463e-04,1.700473e-08,3.798772e+01,7.944414e+00,3.004331e+01,3.963220e+01,1.703630e+02
1.667641e+06,1.930140e+01,1.550021e+04,1.794006e-01,9.481102e-01,9.481138e-01,6.113163e-04,1.700472e-08,3.798772e+01,7.944414e+00,3.004331e+01,3.963199e+01,1.703670e+02
1.667651e+06,1.930152e+01,1.551021e+04,1.795163e-01,9.481166e-01,9.481140e-01,6.114864e-04,1.700472e-08,3.798772e+01,7.944414e+00,3.004331e+01,3.963177e+01,1.703711e+02
1.667661e+06,1.930163e+01,1.552021e+04,1.796320e-01,9.481231e-01,9.481141e-01,6.116564e-04,1.700472e-08,3.798772e+01,7.944414e+00,3.004331e+01,3.963156e+01,1.703751e+02
1.667671e+06,1.930175e+01,1.553021e+04,1.797478e-01,9.481295e-01,9.481143e-01,6.118265e-04,1.700472e-08,3.798772e+01,7.944414e+00,3.004331e+01,3.963134e+01,1.703791e+02
1.667681e+06,1.930186e+01,1.554021e+04,1.798635e-01,9.481359e-01,9.481145e-01,6.119965e-04,1.700471e-08,3.798772e+01,7.944414e+00,3.004331e+01,3.963113e+01,1.703831e+02
1.667691e+06,1.930198e+01,1.555021e+04,1.799793e-01,9.481424e-01,9.481146e-01,6.121666e-04,1.700471e-08,3.798772e+01,7.944414e+00,3.004331e+01,3.963091e+01,1.703871e+02
1.667701e+06,1.930210e+01,1.556021e+04,1.800950e-01,9.481488e-01,9.481148e-01,6.123366e-04,1.700471e-08,3.798772e+01,7.944414e+00,3.004331e+01,3.963070e+01,1.703911e+02
1.667711e+06,1.930221e+01,1.557021e+04,1.802108e-01,9.481552e-01,9.481149e-01,6.125067e-04,1.700470e-08,3.798772e+01,7.944414e+00,3.004331e+01,3.963048e+01,1.703952e+02
1.667721e+06,1.930233e+01,1.558021e+04,1.803265e-01,9.481565e-01,9.481151e-01,6.126767e-04,1.700470e-08,3.798772e+01,7.944414e+00,3.004331e+01,3.963044e+01,1.703992e+02
1.667731e+06,1.930244e+01,1.559021e+04,1.804422e-01,9.481561e-01,9.481153e-01,6.128468e-04,1.700470e-08,3.798731e+01,7.944414e+00,3.004290e+01,3.963002e+01,1.703968e+02
1.667741e+06,1.930256e+01,1.560021e+04,1.805580e-01,9.481556e-01,9.481154e-01,6.130168e-04,1.700470e-08,3.798680e+01,7.944414e+00,3.004239e+01,3.962949e+01,1.703928e+02
1.667751e+06,1.930267e+01,1.561021e+04,1.806737e-01,9.481551e-01,9.481156e-01,6.131869e-04,1.700469e-08,3.798629e+01,7.944414e+00,3.004187e+01,3.962897e+01,1.703888e+02
1.667761e+06,1.930279e+01,1.562021e+04,1.807895e-01,9.481547e-01,9.481158e-01,6.133569e-04,1.700469e-08,3.798577e+01,7.944414e+00,3.004136e+01,3.962844e+01,1.703848e+02
1.667771e+06,1.930291e+01,1.563021e+04,1.809052e-01,9.481542e-01,9.481159e-01,6.135270e-04,1.700469e-08,3.798526e+01,7.944414e+00,3.004085e+01,3.962792e+01,1.703808e+02
1.667781e+06,1.930302e+01,1.564021e+04,1.810210e-01,9.481537e-01,9.481161e-01,6.136970e-04,1.700468e-08,3.798475e+01,7.944414e+00,3.004033e+01,3.962739e+01,1.703768e+02
1.667791e+06,1.930314e+01,1.565021e+04,1.811367e-01,9.481532e-01,9.481162e-01,6.138671e-04,1.700468e-08,3.798423e+01,7.944414e+00,3.003982e+01,3.962687e+01,1.703728e+02
1.667801e+06,1.930325e+01,1.566021e+04,1.812524e-01,9.481527e-01,9.481164e-01,6.140371e-04,1.700468e-08,3.798372e+01,7.944414e+00,3.003930e+01,3.962634e+01,1.703688e+02
1.667811e+06,1.930337e+01,1.567021e+04,1.813682e-01,9.481522e-01,9.481166e-01,6.142072e-04,1.700468e-08,3.798320e+01,7.944414e+00,3.003879e+01,3.962582e+01,1.703648e+02
1.667821e+06,1.930348e+01,1.568021e+04,1.814839e-01,9.481517e-01,9.481167e-01,6.143772e-04,1.700467e-08,3.798269e+01,7.944414e+00,3.003828e+01,3.962529e+01,1.703608e+02
1.667831e+06,1.930360e+01,1.569021e+04,1.815997e-01,9.481512e-01,9.481169e-01,6.145473e-04,1.700467e-08,3.798218e+01,7.944414e+00,3.003776e+01,3.962477e+01,1.703568e+02
1.667841e+06,1.930372e+01,1.570021e+04,1.817154e-01,9.481507e-01,9.481170e-01,6.147173e-04,1.700467e-08,3.798166e+01,7.944414e+00,3.003725e+01,3.962424e+01,1.703528e+02
1.667851e+06,1.930383e+01,1.571021e+04,1.818311e-01,9.481502e-01,9.481172e-01,6.148874e-04,1.700466e-08,3.798115e+01,7.944414e+00,3.003674e+01,3.962372e+01,1.703487e+02
1.667861e+06,1.930395e+01,1.572021e+04,1.819469e-01,9.481497e-01,9.481174e-01,6.150574e-04,1.700466e-08,3.798064e+01,7.944414e+00,3.003622e+01,3.962319e+01,1.703447e+02
1.667871e+06,1.930406e+01,1.573021e+04,1.820626e-01,9.481492e-01,9.481175e-01,6.152275e-04,1.700466e-08,3.798012e+01,7.944414e+00,3.003571e+01,3.962266e+01,1.703407e+02
1.667881e+06,1.930418e+01,1.574021e+04,1.821784e-01,9.481487e-01,9.481177e-01,6.153975e-04,1.700466e-08,3.797961e+01,7.944414e+00,3.003519e+01,3.962214e+01,1.703367e+02
1.667891e+06,1.930429e+01,1.575021e+04,1.822941e-01,9.481482e-01,9.481178e-01,6.155676e-04,1.700465e-08,3.797909e+01,7.944414e+00,3.003468e+01,3.962161e+01,1.703327e+02
1.667901e+06,1.930441e+01,1.576021e+04,1.824099e-01,9.481477e-01,9.481180e-01,6.157376e-04,1.700465e-08,3.797858e+01,7.944414e+00,3.003417e+01,3.962109e+01,1.703287e+02
1.667911e+06,1.930453e+01,1.577021e+04,1.825256e-01,9.481472e-01,9.481182e-01,6.159077e-04,1.700465e-08,3.797807e+01,7.944414e+00,3.003365e+01,3.962056e+01,1.703247e+02
1.667921e+06,1.930464e+01,1.578021e+04,1.826413e-01,9.481467e-01,9.481183e-01,6.160777e-04,1.700464e-08,3.797755e+01,7.944414e+00,3.003314e+01,3.962004e+01,1.703207e+02
1.667931e+06,1.930476e+01,1.579021e+04,1.827571e-01,9.481462e-01,9.481185e-01,6.162478e-04,1.700464e-08,3.797704e+01,7.944414e+00,3.003263e+01,3.961951e+01,1.703167e+02
1.667941e+06,1.930487e+01,1.580021e+04,1.828728e-01,9.481457e-01,9.481187e-01,6.164178e-04,1.700464e-08,3.797653e+01,7.944414e+00,3.003211e+01,3.961899e+01,1.703127e+02
1.667951e+06,1.930499e+01,1.581021e+04,1.829886e-01,9.481453e-01,9.481188e-01,6.165879e-04,1.700463e-08,3.797601e+01,7.944414e+00,3.003160e+01,3.961846e+01,1.703087e+02
1.667961e+06,1.930510e+01,1.582021e+04,1.831043e-01,9.481448e-01,9.481190e-01,6.167579e-04,1.700463e-08,3.797550e+01,7.944414e+00,3.003109e+01,3.961794e+01,1.703047e+02
1.667971e+06,1.930522e+01,1.583021e+04,1.832201e-01,9.481469e-01,9.481191e-01,6.169279e-04,1.700463e-08,3.797499e+01,7.944414e+00,3.003057e+01,3.961732e+01,1.703007e+02
1.667981e+06,1.930534e+01,1.584021e+04,1.833358e-01,9.481487e-01,9.481193e-01,6.170980e-04,1.700463e-08,3.797532e+01,7.944623e+00,3.003070e+01,3.961761e+01,1.703000e+02
1.667991e+06,1.930545e+01,1.585021e+04,1.834515e-01,9.481502e-01,9.481195e-01,6.172680e-04,1.700462e-08,3.797583e+01,7.944877e+00,3.003096e+01,3.961808e+01,1.703000e+02
1.668001e+06,1.930557e+01,1.586021e+04,1.835673e-01,9.481518e-01,9.481196e-01,6.174381e-04,1.700462e-08,3.797634e+01,7.945130e+00,3.003121e+01,3.961856e+01,1.703000e+02
1.668011e+06,1.930568e+01,1.587021e+04,1.836830e-01,9.481533e-01,9.481198e-01,6.176081e-04,1.700462e-08,3.797686e+01,7.945383e+00,3.003147e+01,3.961903e+01,1.703000e+02
1.668021e+06,1.930580e+01,1.588021e+04,1.837988e-01,9.481549e-01,9.481199e-01,6.177782e-04,1.700461e-08,3.797737e+01,7.945636e+00,3.003173e+01,3.961950e+01,1.703000e+02
1.668031e+06,1.930591e+01,1.589021e+04,1.839145e-01,9.481564e-01,9.481201e-01,6.179482e-04,1.700461e-08,3.797788e+01,7.945890e+00,3.003199e+01,3.961998e+01,1.703000e+02
1.668041e+06,1.930603e+01,1.590021e+04,1.840303e-01,9.481580e-01,9.481203e-01,6.181183e-04,1.700461e-08,3.797839e+01,7.946143e+00,3.003225e+01,3.962045e+01,1.703000e+02
1.668051e+06,1.930615e+01,1.591021e+04,1.841460e-01,9.481595e-01,9.481204e-01,6.182883e-04,1.700461e-08,3.797890e+01,7.946396e+00,3.003251e+01,3.962093e+01,1.703000e+02
1.668061e+06,1.930626e+01,1.592021e+04,1.842617e-01,9.481610e-01,9.481206e-01,6.184584e-04,1.700460e-08,3.797942e+01,7.946649e+00,3.003277e+01,3.962140e+01,1.703000e+02
1.668071e+06,1.930638e+01,1.593021e+04,1.843775e-01,9.481626e-01,9.481208e-01,6.186284e-04,1.700460e-08,3.797993e+01,7.946902e+00,3.003303e+01,3.962188e+01,1.703000e+02
1.668081e+06,1.930649e+01,1.594021e+04,1.844932e-01,9.481641e-01,9.481209e-01,6.187985e-04,1.700460e-08,3.798044e+01,7.947156e+00,3.003328e+01,3.962235e+01,1.703000e+02
1.668091e+06,1.930661e+01,1.595021e+04,1.846090e-01,9.481657e-01,9.481211e-01,6.189685e-04,1.700459e-08,3.798095e+01,7.947409e+00,3.003354e+01,3.962283e+01,1.703000e+02
1.668101e+06,1.930672e+01,1.596021e+04,1.847247e-01,9.481672e-01,9.481212e-01,6.191386e-04,1.700459e-08,3.798146e+01,7.947662e+00,3.003380e+01,3.962330e+01,1.703000e+02
1.668111e+06,1.930684e+01,1.597021e+04,1.848404e-01,9.481688e-01,9.481214e-01,6.193086e-04,1.700459e-08,3.798198e+01,7.947915e+00,3.003406e+01,3.962377e+01,1.703000e+02
1.668121e+06,1.930696e+01,1.598021e+04,1.849562e-01,9.481703e-01,9.481216e-01,6.194787e-04,1.700459e-08,3.798249e+01,7.948169e+00,3.003432e+01,3.962425e+01,1.703000e+02
1.668131e+06,1.930707e+01,1.599021e+04,1.850719e-01,9.481719e-01,9.481217e-01,6.196487e-04,1.700458e-08,3.798300e+01,7.948422e+00,3.003458e+01,3.962472e+01,1.703000e+02
1.668141e+06,1.930719e+01,1.600022e+04,1.851877e-01,9.481734e-01,9.481219e-01,6.198188e-04,1.700458e-08,3.798351e+01,7.948675e+00,3.003484e+01,3.962520e+01,1.703000e+02
1.668151e+06,1.930730e+01,1.601022e+04,1.853034e-01,9.481750e-01,9.481220e-01,6.199888e-04,1.700458e-08,3.798402e+01,7.948928e+00,3.003510e+01,3.962567e+01,1.703000e+02
1.668161e+06,1.930742e+01,1.602022e+04,1.854192e-01,9.481765e-01,9.481222e-01,6.201589e-04,1.700457e-08,3.798454e+01,7.949182e+00,3.003535e+01,3.962615e+01,1.703000e+02
1.668171e+06,1.930753e+01,1.603022e+04,1.855349e-01,9.481781e-01,9.481224e-01,6.203289e-04,1.700457e-08,3.798505e+01,7.949435e+00,3.003561e+01,3.962662e+01,1.703000e+02
1.668181e+06,1.930765e+01,1.604022e+04,1.856506e-01,9.481796e-01,9.481225e-01,6.204990e-04,1.700457e-08,3.798556e+01,7.949688e+00,3.003587e+01,3.962709e+01,1.703000e+02
1.668191e+06,1.930777e+01,1.605022e+04,1.857664e-01,9.481812e-01,9.481227e-01,6.206690e-04,1.700457e-08,3.798607e+01,7.949941e+00,3.003613e+01,3.962757e+01,1.703000e+02
1.668201e+06,1.930788e+01,1.606022e+04,1.858821e-01,9.481827e-01,9.481228e-01,6.208391e-04,1.700456e-08,3.798658e+01,7.950194e+00,3.003639e+01,3.962804e+01,1.703000e+02
1.668211e+06,1.930800e+01,1.607022e+04,1.859979e-01,9.481843e-01,9.481230e-01,6.210091e-04,1.700456e-08,3.798710e+01,7.950448e+00,3.003665e+01,3.962852e+01,1.703000e+02
1.668221e+06,1.930811e+01,1.608022e+04,1.861136e-01,9.481858e-01,9.481232e-01,6.211792e-04,1.700456e-08,3.798761e+01,7.950701e+00,3.003691e+01,3.962899e+01,1.703000e+02
1.668231e+06,1.930823e+01,1.609022e+04,1.862294e-01,9.481882e-01,9.481233e-01,6.213492e-04,1.700455e-08,3.798753e+01,7.950562e+00,3.003696e+01,3.962884e+01,1.703000e+02
1.668241e+06,1.930835e+01,1.610022e+04,1.863451e-01,9.481908e-01,9.481235e-01,6.215192e-04,1.700455e-08,3.798727e+01,7.950308e+00,3.003696e+01,3.962849e+01,1.703000e+02
1.668251e+06,1.930846e+01,1.611022e+04,1.864608e-01,9.481934e-01,9.481237e-01,6.216893e-04,1.700455e-08,3.798701e+01,7.950054e+00,3.003696e+01,3.962815e+01,1.703000e+02
1.668261e+06,1.930858e+01,1.612022e+04,1.865766e-01,9.481959e-01,9.481238e-01,6.218593e-04,1.700455e-08,3.798676e+01,7.949800e+00,3.003696e+01,3.962780e+01,1.703000e+02
1.668271e+06,1.930869e+01,1.613022e+04,1.866923e-01,9.481985e-01,9.481240e-01,6.220294e-04,1.700454e-08,3.798650e+01,7.949546e+00,3.003695e+01,3.962746e+01,1.703000e+02
1.668281e+06,1.930881e+01,1.614022e+04,1.868081e-01,9.482011e-01,9.481241e-01,6.221994e-04,1.700454e-08,3.798624e+01,7.949292e+00,3.003695e+01,3.962712e+01,1.703000e+02
1.668291e+06,1.930892e+01,1.615022e+04,1.869238e-01,9.482037e-01,9.481243e-01,6.223695e-04,1.700454e-08,3.798598e+01,7.949038e+00,3.003695e+01,3.962677e+01,1.703000e+02
1.668301e+06,1.930904e+01,1.616022e+04,1.870396e-01,9.482063e-01,9.481245e-01,6.225395e-04,1.700453e-08,3.798573e+01,7.948784e+00,3.003694e+01,3.962643e+01,1.703000e+02
1.668311e+06,1.930916e+01,1.617022e+04,1.871553e-01,9.482089e-01,9.481246e-01,6.227096e-04,1.700453e-08,3.798547e+01,7.948530e+00,3.003694e+01,3.962609e+01,1.703000e+02
1.668321e+06,1.930927e+01,1.618022e+04,1.872710e-01,9.482115e-01,9.481248e-01,6.228796e-04,1.700453e-08,3.798521e+01,7.948275e+00,3.003694e+01,3.962574e+01,1.703000e+02
1.668331e+06,1.930939e+01,1.619022e+04,1.873868e-01,9.482141e-01,9.481249e-01,6.230497e-04,1.700453e-08,3.798496e+01,7.948021e+00,3.003694e+01,3.962540e+01,1.703000e+02
1.668341e+06,1.930950e+01,1.620022e+04,1.875025e-01,9.482167e-01,9.481251e-01,6.232197e-04,1.700452e-08,3.798470e+01,7.947767e+00,3.003693e+01,3.962506e+01,1.703000e+02
1.668351e+06,1.930962e+01,1.621022e+04,1.876183e-01,9.482193e-01,9.481253e-01,6.233898e-04,1.700452e-08,3.798444e+01,7.947513e+00,3.003693e+01,3.962471e+01,1.703000e+02
1.668361e+06,1.930973e+01,1.622022e+04,1.877340e-01,9.482219e-01,9.481254e-01,6.235598e-04,1.700452e-08,3.798419e+01,7.947259e+00,3.003693e+01,3.962437e+01,1.703000e+02
1.668371e+06,1.930985e+01,1.623022e+04,1.878497e-01,9.482245e-01,9.481256e-01,6.237299e-04,1.700451e-08,3.798393e+01,7.947005e+00,3.003692e+01,3.962402e+01,1.703000e+02
1.668381e+06,1.930997e+01,1.624022e+04,1.879655e-01,9.482271e-01,9.481257e-01,6.238999e-04,1.700451e-08,3.798367e+01,7.946751e+00,3.003692e+01,3.962368e+01,1.703000e+02
1.668391e+06,1.931008e+01,1.625022e+04,1.880812e-01,9.482297e-01,9.481259e-01,6.240700e-04,1.700451e-08,3.798342e+01,7.946497e+00,3.003692e+01,3.962334e+01,1.703000e+02
1.668401e+06,1.931020e+01,1.626022e+04,1.881970e-01,9.482322e-01,9.481261e-01,6.242400e-04,1.700450e-08,3.798316e+01,7.946243e+00,3.003692e+01,3.962299e+01,1.703000e+02
1.668411e+06,1.931031e+01,1.627022e+04,1.883127e-01,9.482348e-01,9.481262e-01,6.244101e-04,1.700450e-08,3.798290e+01,7.945989e+00,3.003691e+01,3.962265e+01,1.703000e+02
1.668421e+06,1.931043e+01,1.628022e+04,1.884285e-01,9.482374e-01,9.481264e-01,6.245801e-04,1.700450e-08,3.798265e+01,7.945734e+00,3.003691e+01,3.962231e+01,1.703000e+02
1.668431e+06,1.931054e+01,1.629022e+04,1.885442e-01,9.482400e-01,9.481266e-01,6.247502e-04,1.700450e-08,3.798239e+01,7.945480e+00,3.003691e+01,3.962196e+01,1.703000e+02
1.668441e+06,1.931066e+01,1.630022e+04,1.886599e-01,9.482426e-01,9.481267e-01,6.249202e-04,1.700449e-08,3.798213e+01,7.945226e+00,3.003691e+01,3.962162e+01,1.703000e+02
1.668451e+06,1.931078e+01,1.631022e+04,1.887757e-01,9.482452e-01,9.481269e-01,6.250902e-04,1.700449e-08,3.798187e+01,7.944972e+00,3.003690e+01,3.962128e+01,1.703000e+02
1.668461e+06,1.931089e+01,1.632022e+04,1.888914e-01,9.482478e-01,9.481270e-01,6.252603e-04,1.700449e-08,3.798162e+01,7.944718e+00,3.003690e+01,3.962093e+01,1.703000e+02
1.668471e+06,1.931101e+01,1.633022e+04,1.890072e-01,9.482530e-01,9.481272e-01,6.254303e-04,1.700448e-08,3.798136e+01,7.944464e+00,3.003690e+01,3.962050e+01,1.703000e+02
1.668481e+06,1.931112e+01,1.634022e+04,1.891229e-01,9.482505e-01,9.481274e-01,6.256004e-04,1.700448e-08,3.798234e+01,7.944414e+00,3.003792e+01,3.962162e+01,1.703032e+02
1.668491e+06,1.931124e+01,1.635022e+04,1.892387e-01,9.482461e-01,9.481275e-01,6.257704e-04,1.700448e-08,3.798362e+01,7.944414e+00,3.003920e+01,3.962312e+01,1.703072e+02
1.668501e+06,1.931135e+01,1.636022e+04,1.893544e-01,9.482416e-01,9.481277e-01,6.259405e-04,1.700448e-08,3.798490e+01,7.944414e+00,3.004048e+01,3.962461e+01,1.703112e+02
1.668511e+06,1.931147e+01,1.637022e+04,1.894701e-01,9.482371e-01,9.481278e-01,6.261105e-04,1.700447e-08,3.798618e+01,7.944414e+00,3.004176e+01,3.962611e+01,1.703152e+02
1.668521e+06,1.931159e+01,1.638022e+04,1.895859e-01,9.482327e-01,9.481280e-01,6.262806e-04,1.700447e-08,3.798746e+01,7.944414e+00,3.004304e+01,3.962761e+01,1.703192e+02
1.668531e+06,1.931170e+01,1.639022e+04,1.897016e-01,9.482282e-01,9.481282e-01,6.264506e-04,1.700447e-08,3.798874e+01,7.944414e+00,3.004432e+01,3.962911e+01,1.703232e+02
1.668541e+06,1.931182e+01,1.640022e+04,1.898174e-01,9.482237e-01,9.481283e-01,6.266207e-04,1.700446e-08,3.799002e+01,7.944414e+00,3.004560e+01,3.963061e+01,1.703272e+02
1.668551e+06,1.931193e+01,1.641022e+04,1.899331e-01,9.482193e-01,9.481285e-01,6.267907e-04,1.700446e-08,3.799130e+01,7.944414e+00,3.004688e+01,3.963211e+01,1.703311e+02
1.668561e+06,1.931205e+01,1.642022e+04,1.900489e-01,9.482148e-01,9.481287e-01,6.269608e-04,1.700446e-08,3.799258e+01,7.944414e+00,3.004816e+01,3.963361e+01,1.703351e+02
1.668571e+06,1.931216e+01,1.643022e+04,1.901646e-01,9.482103e-01,9.481288e-01,6.271308e-04,1.700446e-08,3.799386e+01,7.944414e+00,3.004944e+01,3.963511e+01,1.703391e+02
1.668581e+06,1.931228e+01,1.644022e+04,1.902803e-01,9.482059e-01,9.481290e-01,6.273009e-04,1.700445e-08,3.799514e+01,7.944414e+00,3.005072e+01,3.963661e+01,1.703431e+02
1.668591e+06,1.931240e+01,1.645022e+04,1.903961e-01,9.482014e-01,9.481291e-01,6.274709e-04,1.700445e-08,3.799642e+01,7.944414e+00,3.005200e+01,3.963811e+01,1.703471e+02
1.668601e+06,1.931251e+01,1.646022e+04,1.905118e-01,9.481969e-01,9.481293e-01,6.276410e-04,1.700445e-08,3.799770e+01,7.944414e+00,3.005328e+01,3.963960e+01,1.703511e+02
1.668611e+06,1.931263e+01,1.647022e+04,1.906276e-01,9.481925e-01,9.481295e-01,6.278110e-04,1.700444e-08,3.799898e+01,7.944414e+00,3.005456e+01,3.964110e+01,1.703551e+02
1.668621e+06,1.931274e+01,1.648022e+04,1.907433e-01,9.481880e-01,9.481296e-01,6.279810e-04,1.700444e-08,3.800026e+01,7.944414e+00,3.005584e+01,3.964260e+01,1.703591e+02
1.668631e+06,1.931286e+01,1.649022e+04,1.908590e-01,9.481835e-01,9.481298e-01,6.281511e-04,1.700444e-08,3.800154e+01,7.944414e+00,3.005712e+01,3.964410e+01,1.703631e+02
