Repository: brandonlampe/CS_Data

# Repository for Crushed Salt Data
**Grant No: 456417**

This is a work in progress!

## Repository Content

### Directory Names
A uniform namining structure still in progress, but in general directories are named according to the following:
 - Names contain no spaces, a single underscore "_" will be used as a file name seperator.
 - Files are for the Crushed Salt Project (CSP); therefore, the first three charaters of each file are "CSP".
 - Folders are organized by which frame the test was performed on i.e., A2 or A3.
 - The fifth and sixth charaters of each file name will therefore be "A" followed by the frame number.

File: UNM_WP_HY_175_09/IscoMeasurements/STAGE16/CREEP_FIT/175_09_STAGE16_CREEP_OUT.csv (part 9 of 38)
Analysis by Brandon Lampe, performed on: 2016/07/06 16:28:57
Experimental results below begin at: 2016/04/27 12:21:42
Duration (sec),Duration (day),Elapsed Time (sec),Elapsed Time (day),Interpolated Fractional Density,Fit to Fractional Density,Fit to Volume Strain,Fit to Volume Strain Rate (1/sec),Confining Pressure (MPa),Pore Pressure (MPa),Terzaghi Pressure (MPa),Solid Pressure (MPa),Temperature (C))
1.671001e+06,1.934029e+01,1.886025e+04,2.182900e-01,9.482379e-01,9.481680e-01,6.684513e-04,1.700375e-08,3.799138e+01,7.950759e+00,3.004062e+01,3.963122e+01,1.704108e+02
1.671011e+06,1.934041e+01,1.887025e+04,2.184057e-01,9.482417e-01,9.481682e-01,6.686214e-04,1.700375e-08,3.799035e+01,7.950759e+00,3.003959e+01,3.963001e+01,1.704148e+02
1.671021e+06,1.934052e+01,1.888025e+04,2.185215e-01,9.482456e-01,9.481683e-01,6.687914e-04,1.700375e-08,3.798931e+01,7.950759e+00,3.003856e+01,3.962879e+01,1.704188e+02
1.671031e+06,1.934064e+01,1.889025e+04,2.186372e-01,9.482494e-01,9.481685e-01,6.689615e-04,1.700374e-08,3.798828e+01,7.950759e+00,3.003752e+01,3.962758e+01,1.704228e+02
1.671041e+06,1.934075e+01,1.890025e+04,2.187529e-01,9.482532e-01,9.481686e-01,6.691315e-04,1.700374e-08,3.798725e+01,7.950759e+00,3.003649e+01,3.962636e+01,1.704268e+02
1.671051e+06,1.934087e+01,1.891025e+04,2.188687e-01,9.482571e-01,9.481688e-01,6.693015e-04,1.700374e-08,3.798622e+01,7.950759e+00,3.003546e+01,3.962515e+01,1.704309e+02
1.671061e+06,1.934098e+01,1.892025e+04,2.189844e-01,9.482609e-01,9.481690e-01,6.694716e-04,1.700374e-08,3.798519e+01,7.950759e+00,3.003443e+01,3.962393e+01,1.704349e+02
1.671071e+06,1.934110e+01,1.893025e+04,2.191002e-01,9.482647e-01,9.481691e-01,6.696416e-04,1.700373e-08,3.798416e+01,7.950759e+00,3.003340e+01,3.962272e+01,1.704389e+02
1.671081e+06,1.934122e+01,1.894025e+04,2.192159e-01,9.482686e-01,9.481693e-01,6.698117e-04,1.700373e-08,3.798313e+01,7.950759e+00,3.003237e+01,3.962150e+01,1.704429e+02
1.671091e+06,1.934133e+01,1.895025e+04,2.193317e-01,9.482724e-01,9.481694e-01,6.699817e-04,1.700373e-08,3.798210e+01,7.950759e+00,3.003134e+01,3.962029e+01,1.704469e+02
1.671101e+06,1.934145e+01,1.896025e+04,2.194474e-01,9.482762e-01,9.481696e-01,6.701517e-04,1.700372e-08,3.798107e+01,7.950759e+00,3.003031e+01,3.961907e+01,1.704510e+02
1.671111e+06,1.934156e+01,1.897026e+04,2.195631e-01,9.482800e-01,9.481698e-01,6.703218e-04,1.700372e-08,3.798004e+01,7.950759e+00,3.002928e+01,3.961786e+01,1.704550e+02
1.671121e+06,1.934168e+01,1.898026e+04,2.196789e-01,9.482839e-01,9.481699e-01,6.704918e-04,1.700372e-08,3.797900e+01,7.950759e+00,3.002825e+01,3.961664e+01,1.704590e+02
1.671131e+06,1.934179e+01,1.899026e+04,2.197946e-01,9.482877e-01,9.481701e-01,6.706619e-04,1.700372e-08,3.797797e+01,7.950759e+00,3.002721e+01,3.961543e+01,1.704630e+02
1.671141e+06,1.934191e+01,1.900026e+04,2.199104e-01,9.482915e-01,9.481702e-01,6.708319e-04,1.700371e-08,3.797694e+01,7.950759e+00,3.002618e+01,3.961421e+01,1.704670e+02
1.671151e+06,1.934203e+01,1.901026e+04,2.200261e-01,9.482954e-01,9.481704e-01,6.710019e-04,1.700371e-08,3.797591e+01,7.950759e+00,3.002515e+01,3.961300e+01,1.704710e+02
1.671161e+06,1.934214e+01,1.902026e+04,2.201418e-01,9.482992e-01,9.481706e-01,6.711720e-04,1.700371e-08,3.797488e+01,7.950759e+00,3.002412e+01,3.961178e+01,1.704751e+02
1.671171e+06,1.934226e+01,1.903026e+04,2.202576e-01,9.483030e-01,9.481707e-01,6.713420e-04,1.700370e-08,3.797385e+01,7.950759e+00,3.002309e+01,3.961057e+01,1.704791e+02
1.671181e+06,1.934237e+01,1.904026e+04,2.203733e-01,9.483068e-01,9.481709e-01,6.715121e-04,1.700370e-08,3.797282e+01,7.950759e+00,3.002206e+01,3.960935e+01,1.704831e+02
1.671191e+06,1.934249e+01,1.905026e+04,2.204891e-01,9.483107e-01,9.481711e-01,6.716821e-04,1.700370e-08,3.797179e+01,7.950759e+00,3.002103e+01,3.960814e+01,1.704871e+02
1.671201e+06,1.934260e+01,1.906026e+04,2.206048e-01,9.483145e-01,9.481712e-01,6.718521e-04,1.700370e-08,3.797076e+01,7.950759e+00,3.002000e+01,3.960692e+01,1.704911e+02
1.671211e+06,1.934272e+01,1.907026e+04,2.207206e-01,9.483183e-01,9.481714e-01,6.720222e-04,1.700369e-08,3.796972e+01,7.950759e+00,3.001897e+01,3.960571e+01,1.704952e+02
1.671221e+06,1.934284e+01,1.908026e+04,2.208363e-01,9.483145e-01,9.481715e-01,6.721922e-04,1.700369e-08,3.796869e+01,7.950759e+00,3.001794e+01,3.960474e+01,1.704992e+02
1.671231e+06,1.934295e+01,1.909026e+04,2.209520e-01,9.483079e-01,9.481717e-01,6.723622e-04,1.700369e-08,3.796848e+01,7.950557e+00,3.001793e+01,3.960476e+01,1.704937e+02
1.671241e+06,1.934307e+01,1.910026e+04,2.210678e-01,9.483010e-01,9.481719e-01,6.725323e-04,1.700368e-08,3.796848e+01,7.950304e+00,3.001818e+01,3.960500e+01,1.704857e+02
1.671251e+06,1.934318e+01,1.911026e+04,2.211835e-01,9.482941e-01,9.481720e-01,6.727023e-04,1.700368e-08,3.796848e+01,7.950051e+00,3.001843e+01,3.960524e+01,1.704777e+02
1.671261e+06,1.934330e+01,1.912026e+04,2.212993e-01,9.482872e-01,9.481722e-01,6.728724e-04,1.700368e-08,3.796848e+01,7.949798e+00,3.001869e+01,3.960549e+01,1.704697e+02
1.671271e+06,1.934342e+01,1.913026e+04,2.214150e-01,9.482804e-01,9.481723e-01,6.730424e-04,1.700367e-08,3.796848e+01,7.949544e+00,3.001894e+01,3.960573e+01,1.704617e+02
1.671281e+06,1.934353e+01,1.914026e+04,2.215308e-01,9.482735e-01,9.481725e-01,6.732124e-04,1.700367e-08,3.796848e+01,7.949291e+00,3.001919e+01,3.960597e+01,1.704537e+02
1.671291e+06,1.934365e+01,1.915026e+04,2.216465e-01,9.482666e-01,9.481727e-01,6.733825e-04,1.700367e-08,3.796848e+01,7.949038e+00,3.001944e+01,3.960622e+01,1.704458e+02
1.671301e+06,1.934376e+01,1.916026e+04,2.217622e-01,9.482597e-01,9.481728e-01,6.735525e-04,1.700367e-08,3.796848e+01,7.948785e+00,3.001970e+01,3.960646e+01,1.704378e+02
1.671311e+06,1.934388e+01,1.917026e+04,2.218780e-01,9.482528e-01,9.481730e-01,6.737226e-04,1.700366e-08,3.796848e+01,7.948531e+00,3.001995e+01,3.960670e+01,1.704298e+02
1.671321e+06,1.934399e+01,1.918026e+04,2.219937e-01,9.482460e-01,9.481731e-01,6.738926e-04,1.700366e-08,3.796848e+01,7.948278e+00,3.002020e+01,3.960695e+01,1.704218e+02
1.671331e+06,1.934411e+01,1.919026e+04,2.221095e-01,9.482391e-01,9.481733e-01,6.740626e-04,1.700366e-08,3.796848e+01,7.948025e+00,3.002046e+01,3.960719e+01,1.704138e+02
1.671341e+06,1.934423e+01,1.920026e+04,2.222252e-01,9.482322e-01,9.481735e-01,6.742327e-04,1.700365e-08,3.796848e+01,7.947772e+00,3.002071e+01,3.960743e+01,1.704058e+02
1.671351e+06,1.934434e+01,1.921026e+04,2.223410e-01,9.482253e-01,9.481736e-01,6.744027e-04,1.700365e-08,3.796848e+01,7.947518e+00,3.002096e+01,3.960768e+01,1.703979e+02
1.671361e+06,1.934446e+01,1.922026e+04,2.224567e-01,9.482185e-01,9.481738e-01,6.745728e-04,1.700365e-08,3.796848e+01,7.947265e+00,3.002122e+01,3.960792e+01,1.703899e+02
1.671371e+06,1.934457e+01,1.923026e+04,2.225724e-01,9.482116e-01,9.481740e-01,6.747428e-04,1.700365e-08,3.796848e+01,7.947012e+00,3.002147e+01,3.960816e+01,1.703819e+02
1.671381e+06,1.934469e+01,1.924026e+04,2.226882e-01,9.482047e-01,9.481741e-01,6.749128e-04,1.700364e-08,3.796848e+01,7.946759e+00,3.002172e+01,3.960841e+01,1.703739e+02
1.671391e+06,1.934480e+01,1.925026e+04,2.228039e-01,9.481978e-01,9.481743e-01,6.750829e-04,1.700364e-08,3.796848e+01,7.946506e+00,3.002198e+01,3.960865e+01,1.703659e+02
1.671401e+06,1.934492e+01,1.926026e+04,2.229197e-01,9.481909e-01,9.481744e-01,6.752529e-04,1.700364e-08,3.796848e+01,7.946252e+00,3.002223e+01,3.960889e+01,1.703580e+02
1.671411e+06,1.934504e+01,1.927026e+04,2.230354e-01,9.481841e-01,9.481746e-01,6.754229e-04,1.700363e-08,3.796848e+01,7.945999e+00,3.002248e+01,3.960914e+01,1.703500e+02
1.671421e+06,1.934515e+01,1.928026e+04,2.231511e-01,9.481772e-01,9.481748e-01,6.755930e-04,1.700363e-08,3.796848e+01,7.945746e+00,3.002274e+01,3.960938e+01,1.703420e+02
1.671431e+06,1.934527e+01,1.929026e+04,2.232669e-01,9.481703e-01,9.481749e-01,6.757630e-04,1.700363e-08,3.796848e+01,7.945493e+00,3.002299e+01,3.960963e+01,1.703340e+02
1.671441e+06,1.934538e+01,1.930026e+04,2.233826e-01,9.481634e-01,9.481751e-01,6.759331e-04,1.700363e-08,3.796848e+01,7.945239e+00,3.002324e+01,3.960987e+01,1.703260e+02
1.671451e+06,1.934550e+01,1.931026e+04,2.234984e-01,9.481565e-01,9.481752e-01,6.761031e-04,1.700362e-08,3.796848e+01,7.944986e+00,3.002350e+01,3.961011e+01,1.703180e+02
1.671461e+06,1.934561e+01,1.932026e+04,2.236141e-01,9.481497e-01,9.481754e-01,6.762731e-04,1.700362e-08,3.796848e+01,7.944733e+00,3.002375e+01,3.961036e+01,1.703101e+02
1.671471e+06,1.934573e+01,1.933026e+04,2.237299e-01,9.481475e-01,9.481756e-01,6.764432e-04,1.700362e-08,3.796848e+01,7.944480e+00,3.002400e+01,3.961044e+01,1.703021e+02
1.671481e+06,1.934585e+01,1.934026e+04,2.238456e-01,9.481560e-01,9.481757e-01,6.766132e-04,1.700361e-08,3.796886e+01,7.944602e+00,3.002426e+01,3.961055e+01,1.703000e+02
1.671491e+06,1.934596e+01,1.935026e+04,2.239613e-01,9.481677e-01,9.481759e-01,6.767833e-04,1.700361e-08,3.796938e+01,7.944857e+00,3.002452e+01,3.961069e+01,1.703000e+02
1.671501e+06,1.934608e+01,1.936026e+04,2.240771e-01,9.481793e-01,9.481761e-01,6.769533e-04,1.700361e-08,3.796990e+01,7.945112e+00,3.002478e+01,3.961083e+01,1.703000e+02
1.671511e+06,1.934619e+01,1.937026e+04,2.241928e-01,9.481910e-01,9.481762e-01,6.771233e-04,1.700361e-08,3.797041e+01,7.945367e+00,3.002504e+01,3.961097e+01,1.703000e+02
1.671521e+06,1.934631e+01,1.938026e+04,2.243086e-01,9.482026e-01,9.481764e-01,6.772934e-04,1.700360e-08,3.797093e+01,7.945622e+00,3.002530e+01,3.961112e+01,1.703000e+02
1.671531e+06,1.934642e+01,1.939026e+04,2.244243e-01,9.482143e-01,9.481765e-01,6.774634e-04,1.700360e-08,3.797144e+01,7.945877e+00,3.002556e+01,3.961126e+01,1.703000e+02
1.671541e+06,1.934654e+01,1.940026e+04,2.245401e-01,9.482259e-01,9.481767e-01,6.776334e-04,1.700360e-08,3.797196e+01,7.946132e+00,3.002582e+01,3.961140e+01,1.703000e+02
1.671551e+06,1.934666e+01,1.941026e+04,2.246558e-01,9.482376e-01,9.481769e-01,6.778035e-04,1.700359e-08,3.797247e+01,7.946387e+00,3.002609e+01,3.961154e+01,1.703000e+02
1.671561e+06,1.934677e+01,1.942026e+04,2.247715e-01,9.482493e-01,9.481770e-01,6.779735e-04,1.700359e-08,3.797299e+01,7.946642e+00,3.002635e+01,3.961168e+01,1.703000e+02
1.671571e+06,1.934689e+01,1.943026e+04,2.248873e-01,9.482609e-01,9.481772e-01,6.781436e-04,1.700359e-08,3.797350e+01,7.946897e+00,3.002661e+01,3.961182e+01,1.703000e+02
1.671581e+06,1.934700e+01,1.944026e+04,2.250030e-01,9.482726e-01,9.481773e-01,6.783136e-04,1.700359e-08,3.797402e+01,7.947152e+00,3.002687e+01,3.961196e+01,1.703000e+02
1.671591e+06,1.934712e+01,1.945026e+04,2.251188e-01,9.482842e-01,9.481775e-01,6.784836e-04,1.700358e-08,3.797453e+01,7.947407e+00,3.002713e+01,3.961210e+01,1.703000e+02
1.671601e+06,1.934723e+01,1.946026e+04,2.252345e-01,9.482959e-01,9.481777e-01,6.786537e-04,1.700358e-08,3.797505e+01,7.947662e+00,3.002739e+01,3.961224e+01,1.703000e+02
1.671611e+06,1.934735e+01,1.947026e+04,2.253503e-01,9.483075e-01,9.481778e-01,6.788237e-04,1.700358e-08,3.797557e+01,7.947917e+00,3.002765e+01,3.961238e+01,1.703000e+02
1.671621e+06,1.934747e+01,1.948026e+04,2.254660e-01,9.483192e-01,9.481780e-01,6.789938e-04,1.700357e-08,3.797608e+01,7.948172e+00,3.002791e+01,3.961252e+01,1.703000e+02
1.671631e+06,1.934758e+01,1.949026e+04,2.255817e-01,9.483309e-01,9.481781e-01,6.791638e-04,1.700357e-08,3.797660e+01,7.948427e+00,3.002817e+01,3.961266e+01,1.703000e+02
1.671641e+06,1.934770e+01,1.950026e+04,2.256975e-01,9.483425e-01,9.481783e-01,6.793338e-04,1.700357e-08,3.797711e+01,7.948682e+00,3.002843e+01,3.961280e+01,1.703000e+02
1.671651e+06,1.934781e+01,1.951026e+04,2.258132e-01,9.483542e-01,9.481785e-01,6.795039e-04,1.700357e-08,3.797763e+01,7.948937e+00,3.002869e+01,3.961294e+01,1.703000e+02
1.671661e+06,1.934793e+01,1.952026e+04,2.259290e-01,9.483658e-01,9.481786e-01,6.796739e-04,1.700356e-08,3.797814e+01,7.949192e+00,3.002895e+01,3.961308e+01,1.703000e+02
1.671671e+06,1.934804e+01,1.953026e+04,2.260447e-01,9.483775e-01,9.481788e-01,6.798439e-04,1.700356e-08,3.797866e+01,7.949447e+00,3.002921e+01,3.961322e+01,1.703000e+02
1.671681e+06,1.934816e+01,1.954026e+04,2.261604e-01,9.483891e-01,9.481790e-01,6.800140e-04,1.700356e-08,3.797917e+01,7.949702e+00,3.002947e+01,3.961336e+01,1.703000e+02
1.671691e+06,1.934828e+01,1.955026e+04,2.262762e-01,9.484008e-01,9.481791e-01,6.801840e-04,1.700355e-08,3.797969e+01,7.949957e+00,3.002973e+01,3.961350e+01,1.703000e+02
1.671701e+06,1.934839e+01,1.956026e+04,2.263919e-01,9.484125e-01,9.481793e-01,6.803541e-04,1.700355e-08,3.798021e+01,7.950212e+00,3.002999e+01,3.961364e+01,1.703000e+02
1.671711e+06,1.934851e+01,1.957026e+04,2.265077e-01,9.484241e-01,9.481794e-01,6.805241e-04,1.700355e-08,3.798072e+01,7.950467e+00,3.003025e+01,3.961378e+01,1.703000e+02
1.671721e+06,1.934862e+01,1.958026e+04,2.266234e-01,9.484358e-01,9.481796e-01,6.806941e-04,1.700354e-08,3.798124e+01,7.950722e+00,3.003051e+01,3.961393e+01,1.703000e+02
1.671731e+06,1.934874e+01,1.959026e+04,2.267392e-01,9.484289e-01,9.481798e-01,6.808642e-04,1.700354e-08,3.798058e+01,7.950759e+00,3.002982e+01,3.961346e+01,1.703000e+02
1.671741e+06,1.934885e+01,1.960026e+04,2.268549e-01,9.484189e-01,9.481799e-01,6.810342e-04,1.700354e-08,3.797973e+01,7.950759e+00,3.002897e+01,3.961290e+01,1.703000e+02
1.671751e+06,1.934897e+01,1.961026e+04,2.269706e-01,9.484089e-01,9.481801e-01,6.812042e-04,1.700354e-08,3.797888e+01,7.950759e+00,3.002812e+01,3.961234e+01,1.703000e+02
1.671761e+06,1.934909e+01,1.962026e+04,2.270864e-01,9.483989e-01,9.481802e-01,6.813743e-04,1.700353e-08,3.797803e+01,7.950759e+00,3.002727e+01,3.961177e+01,1.703000e+02
1.671771e+06,1.934920e+01,1.963026e+04,2.272021e-01,9.483889e-01,9.481804e-01,6.815443e-04,1.700353e-08,3.797718e+01,7.950759e+00,3.002642e+01,3.961121e+01,1.703000e+02
1.671781e+06,1.934932e+01,1.964026e+04,2.273179e-01,9.483789e-01,9.481806e-01,6.817144e-04,1.700353e-08,3.797633e+01,7.950759e+00,3.002557e+01,3.961065e+01,1.703000e+02
1.671791e+06,1.934943e+01,1.965026e+04,2.274336e-01,9.483689e-01,9.481807e-01,6.818844e-04,1.700352e-08,3.797548e+01,7.950759e+00,3.002472e+01,3.961009e+01,1.703000e+02
1.671801e+06,1.934955e+01,1.966026e+04,2.275494e-01,9.483589e-01,9.481809e-01,6.820544e-04,1.700352e-08,3.797463e+01,7.950759e+00,3.002387e+01,3.960952e+01,1.703000e+02
1.671811e+06,1.934967e+01,1.967026e+04,2.276651e-01,9.483489e-01,9.481810e-01,6.822245e-04,1.700352e-08,3.797378e+01,7.950759e+00,3.002302e+01,3.960896e+01,1.703000e+02
1.671821e+06,1.934978e+01,1.968026e+04,2.277808e-01,9.483389e-01,9.481812e-01,6.823945e-04,1.700352e-08,3.797293e+01,7.950759e+00,3.002217e+01,3.960840e+01,1.703000e+02
1.671831e+06,1.934990e+01,1.969026e+04,2.278966e-01,9.483289e-01,9.481814e-01,6.825645e-04,1.700351e-08,3.797208e+01,7.950759e+00,3.002132e+01,3.960783e+01,1.703000e+02
1.671841e+06,1.935001e+01,1.970026e+04,2.280123e-01,9.483189e-01,9.481815e-01,6.827346e-04,1.700351e-08,3.797123e+01,7.950759e+00,3.002047e+01,3.960727e+01,1.703000e+02
1.671851e+06,1.935013e+01,1.971027e+04,2.281281e-01,9.483090e-01,9.481817e-01,6.829046e-04,1.700351e-08,3.797038e+01,7.950759e+00,3.001962e+01,3.960671e+01,1.703000e+02
1.671861e+06,1.935024e+01,1.972027e+04,2.282438e-01,9.482990e-01,9.481819e-01,6.830747e-04,1.700350e-08,3.796953e+01,7.950759e+00,3.001877e+01,3.960614e+01,1.703000e+02
1.671871e+06,1.935036e+01,1.973027e+04,2.283596e-01,9.482890e-01,9.481820e-01,6.832447e-04,1.700350e-08,3.796868e+01,7.950759e+00,3.001792e+01,3.960558e+01,1.703000e+02
1.671881e+06,1.935048e+01,1.974027e+04,2.284753e-01,9.482790e-01,9.481822e-01,6.834147e-04,1.700350e-08,3.796783e+01,7.950759e+00,3.001707e+01,3.960502e+01,1.703000e+02
1.671891e+06,1.935059e+01,1.975027e+04,2.285910e-01,9.482690e-01,9.481823e-01,6.835848e-04,1.700350e-08,3.796698e+01,7.950759e+00,3.001622e+01,3.960445e+01,1.703000e+02
1.671901e+06,1.935071e+01,1.976027e+04,2.287068e-01,9.482590e-01,9.481825e-01,6.837548e-04,1.700349e-08,3.796613e+01,7.950759e+00,3.001537e+01,3.960389e+01,1.703000e+02
1.671911e+06,1.935082e+01,1.977027e+04,2.288225e-01,9.482490e-01,9.481827e-01,6.839248e-04,1.700349e-08,3.796528e+01,7.950759e+00,3.001452e+01,3.960333e+01,1.703000e+02
1.671921e+06,1.935094e+01,1.978027e+04,2.289383e-01,9.482390e-01,9.481828e-01,6.840949e-04,1.700349e-08,3.796443e+01,7.950759e+00,3.001367e+01,3.960277e+01,1.703000e+02
1.671931e+06,1.935105e+01,1.979027e+04,2.290540e-01,9.482290e-01,9.481830e-01,6.842649e-04,1.700348e-08,3.796358e+01,7.950759e+00,3.001282e+01,3.960220e+01,1.703000e+02
1.671941e+06,1.935117e+01,1.980027e+04,2.291697e-01,9.482190e-01,9.481831e-01,6.844350e-04,1.700348e-08,3.796272e+01,7.950759e+00,3.001197e+01,3.960164e+01,1.703000e+02
1.671951e+06,1.935129e+01,1.981027e+04,2.292855e-01,9.482090e-01,9.481833e-01,6.846050e-04,1.700348e-08,3.796187e+01,7.950759e+00,3.001112e+01,3.960108e+01,1.703000e+02
1.671961e+06,1.935140e+01,1.982027e+04,2.294012e-01,9.481990e-01,9.481835e-01,6.847750e-04,1.700348e-08,3.796102e+01,7.950759e+00,3.001027e+01,3.960051e+01,1.703000e+02
1.671971e+06,1.935152e+01,1.983027e+04,2.295170e-01,9.481890e-01,9.481836e-01,6.849451e-04,1.700347e-08,3.796017e+01,7.950759e+00,3.000942e+01,3.959995e+01,1.703000e+02
1.671981e+06,1.935163e+01,1.984027e+04,2.296327e-01,9.481899e-01,9.481838e-01,6.851151e-04,1.700347e-08,3.796036e+01,7.950759e+00,3.000960e+01,3.960012e+01,1.703000e+02
1.671991e+06,1.935175e+01,1.985027e+04,2.297485e-01,9.481951e-01,9.481840e-01,6.852851e-04,1.700347e-08,3.796096e+01,7.950759e+00,3.001020e+01,3.960058e+01,1.703000e+02
1.672001e+06,1.935186e+01,1.986027e+04,2.298642e-01,9.482003e-01,9.481841e-01,6.854552e-04,1.700346e-08,3.796156e+01,7.950759e+00,3.001081e+01,3.960104e+01,1.703000e+02
1.672011e+06,1.935198e+01,1.987027e+04,2.299799e-01,9.482055e-01,9.481843e-01,6.856252e-04,1.700346e-08,3.796217e+01,7.950759e+00,3.001141e+01,3.960150e+01,1.703000e+02
1.672021e+06,1.935210e+01,1.988027e+04,2.300957e-01,9.482107e-01,9.481844e-01,6.857953e-04,1.700346e-08,3.796277e+01,7.950759e+00,3.001201e+01,3.960196e+01,1.703000e+02
1.672031e+06,1.935221e+01,1.989027e+04,2.302114e-01,9.482159e-01,9.481846e-01,6.859653e-04,1.700346e-08,3.796337e+01,7.950759e+00,3.001261e+01,3.960242e+01,1.703000e+02
1.672041e+06,1.935233e+01,1.990027e+04,2.303272e-01,9.482211e-01,9.481848e-01,6.861353e-04,1.700345e-08,3.796397e+01,7.950759e+00,3.001321e+01,3.960288e+01,1.703000e+02
1.672051e+06,1.935244e+01,1.991027e+04,2.304429e-01,9.482263e-01,9.481849e-01,6.863054e-04,1.700345e-08,3.796457e+01,7.950759e+00,3.001381e+01,3.960334e+01,1.703000e+02
1.672061e+06,1.935256e+01,1.992027e+04,2.305587e-01,9.482315e-01,9.481851e-01,6.864754e-04,1.700345e-08,3.796517e+01,7.950759e+00,3.001441e+01,3.960380e+01,1.703000e+02
1.672071e+06,1.935267e+01,1.993027e+04,2.306744e-01,9.482367e-01,9.481852e-01,6.866454e-04,1.700344e-08,3.796577e+01,7.950759e+00,3.001502e+01,3.960426e+01,1.703000e+02
1.672081e+06,1.935279e+01,1.994027e+04,2.307901e-01,9.482419e-01,9.481854e-01,6.868155e-04,1.700344e-08,3.796638e+01,7.950759e+00,3.001562e+01,3.960472e+01,1.703000e+02
1.672091e+06,1.935291e+01,1.995027e+04,2.309059e-01,9.482471e-01,9.481856e-01,6.869855e-04,1.700344e-08,3.796698e+01,7.950759e+00,3.001622e+01,3.960518e+01,1.703000e+02
1.672101e+06,1.935302e+01,1.996027e+04,2.310216e-01,9.482523e-01,9.481857e-01,6.871555e-04,1.700344e-08,3.796758e+01,7.950759e+00,3.001682e+01,3.960564e+01,1.703000e+02
1.672111e+06,1.935314e+01,1.997027e+04,2.311374e-01,9.482575e-01,9.481859e-01,6.873256e-04,1.700343e-08,3.796818e+01,7.950759e+00,3.001742e+01,3.960611e+01,1.703000e+02
1.672121e+06,1.935325e+01,1.998027e+04,2.312531e-01,9.482627e-01,9.481860e-01,6.874956e-04,1.700343e-08,3.796878e+01,7.950759e+00,3.001802e+01,3.960657e+01,1.703000e+02
1.672131e+06,1.935337e+01,1.999027e+04,2.313689e-01,9.482679e-01,9.481862e-01,6.876657e-04,1.700343e-08,3.796938e+01,7.950759e+00,3.001862e+01,3.960703e+01,1.703000e+02
1.672141e+06,1.935348e+01,2.000027e+04,2.314846e-01,9.482732e-01,9.481864e-01,6.878357e-04,1.700342e-08,3.796998e+01,7.950759e+00,3.001923e+01,3.960749e+01,1.703000e+02
1.672151e+06,1.935360e+01,2.001027e+04,2.316003e-01,9.482784e-01,9.481865e-01,6.880057e-04,1.700342e-08,3.797059e+01,7.950759e+00,3.001983e+01,3.960795e+01,1.703000e+02
1.672161e+06,1.935372e+01,2.002027e+04,2.317161e-01,9.482836e-01,9.481867e-01,6.881758e-04,1.700342e-08,3.797119e+01,7.950759e+00,3.002043e+01,3.960841e+01,1.703000e+02
1.672171e+06,1.935383e+01,2.003027e+04,2.318318e-01,9.482888e-01,9.481869e-01,6.883458e-04,1.700341e-08,3.797179e+01,7.950759e+00,3.002103e+01,3.960887e+01,1.703000e+02
1.672181e+06,1.935395e+01,2.004027e+04,2.319476e-01,9.482940e-01,9.481870e-01,6.885158e-04,1.700341e-08,3.797239e+01,7.950759e+00,3.002163e+01,3.960933e+01,1.703000e+02
1.672191e+06,1.935406e+01,2.005027e+04,2.320633e-01,9.482992e-01,9.481872e-01,6.886859e-04,1.700341e-08,3.797299e+01,7.950759e+00,3.002223e+01,3.960979e+01,1.703000e+02
1.672201e+06,1.935418e+01,2.006027e+04,2.321790e-01,9.483044e-01,9.481873e-01,6.888559e-04,1.700341e-08,3.797359e+01,7.950759e+00,3.002283e+01,3.961025e+01,1.703000e+02
1.672211e+06,1.935429e+01,2.007027e+04,2.322948e-01,9.483096e-01,9.481875e-01,6.890259e-04,1.700340e-08,3.797419e+01,7.950759e+00,3.002344e+01,3.961071e+01,1.703000e+02
1.672221e+06,1.935441e+01,2.008027e+04,2.324105e-01,9.483121e-01,9.481877e-01,6.891960e-04,1.700340e-08,3.797480e+01,7.950759e+00,3.002404e+01,3.961126e+01,1.703000e+02
1.672231e+06,1.935453e+01,2.009027e+04,2.325263e-01,9.483085e-01,9.481878e-01,6.893660e-04,1.700340e-08,3.797468e+01,7.950759e+00,3.002393e+01,3.961126e+01,1.702967e+02
1.672241e+06,1.935464e+01,2.010027e+04,2.326420e-01,9.483037e-01,9.481880e-01,6.895361e-04,1.700339e-08,3.797443e+01,7.950759e+00,3.002367e+01,3.961116e+01,1.702927e+02
1.672251e+06,1.935476e+01,2.011027e+04,2.327578e-01,9.482988e-01,9.481881e-01,6.897061e-04,1.700339e-08,3.797417e+01,7.950759e+00,3.002342e+01,3.961105e+01,1.702887e+02
1.672261e+06,1.935487e+01,2.012027e+04,2.328735e-01,9.482940e-01,9.481883e-01,6.898761e-04,1.700339e-08,3.797392e+01,7.950759e+00,3.002316e+01,3.961094e+01,1.702848e+02
1.672271e+06,1.935499e+01,2.013027e+04,2.329892e-01,9.482892e-01,9.481885e-01,6.900462e-04,1.700339e-08,3.797366e+01,7.950759e+00,3.002291e+01,3.961083e+01,1.702808e+02
1.672281e+06,1.935510e+01,2.014027e+04,2.331050e-01,9.482844e-01,9.481886e-01,6.902162e-04,1.700338e-08,3.797341e+01,7.950759e+00,3.002265e+01,3.961072e+01,1.702768e+02
1.672291e+06,1.935522e+01,2.015027e+04,2.332207e-01,9.482796e-01,9.481888e-01,6.903862e-04,1.700338e-08,3.797315e+01,7.950759e+00,3.002240e+01,3.961061e+01,1.702728e+02
1.672301e+06,1.935534e+01,2.016027e+04,2.333365e-01,9.482748e-01,9.481889e-01,6.905563e-04,1.700338e-08,3.797290e+01,7.950759e+00,3.002214e+01,3.961051e+01,1.702688e+02
1.672311e+06,1.935545e+01,2.017027e+04,2.334522e-01,9.482699e-01,9.481891e-01,6.907263e-04,1.700337e-08,3.797264e+01,7.950759e+00,3.002188e+01,3.961040e+01,1.702649e+02
1.672321e+06,1.935557e+01,2.018027e+04,2.335680e-01,9.482651e-01,9.481893e-01,6.908963e-04,1.700337e-08,3.797239e+01,7.950759e+00,3.002163e+01,3.961029e+01,1.702609e+02
1.672331e+06,1.935568e+01,2.019027e+04,2.336837e-01,9.482603e-01,9.481894e-01,6.910664e-04,1.700337e-08,3.797213e+01,7.950759e+00,3.002137e+01,3.961018e+01,1.702569e+02
1.672341e+06,1.935580e+01,2.020027e+04,2.337994e-01,9.482555e-01,9.481896e-01,6.912364e-04,1.700337e-08,3.797188e+01,7.950759e+00,3.002112e+01,3.961007e+01,1.702529e+02
1.672351e+06,1.935592e+01,2.021027e+04,2.339152e-01,9.482507e-01,9.481898e-01,6.914065e-04,1.700336e-08,3.797162e+01,7.950759e+00,3.002086e+01,3.960997e+01,1.702490e+02
1.672361e+06,1.935603e+01,2.022027e+04,2.340309e-01,9.482459e-01,9.481899e-01,6.915765e-04,1.700336e-08,3.797137e+01,7.950759e+00,3.002061e+01,3.960986e+01,1.702450e+02
1.672371e+06,1.935615e+01,2.023027e+04,2.341467e-01,9.482411e-01,9.481901e-01,6.917465e-04,1.700336e-08,3.797111e+01,7.950759e+00,3.002035e+01,3.960975e+01,1.702410e+02
1.672381e+06,1.935626e+01,2.024027e+04,2.342624e-01,9.482362e-01,9.481902e-01,6.919166e-04,1.700335e-08,3.797086e+01,7.950759e+00,3.002010e+01,3.960964e+01,1.702370e+02
1.672391e+06,1.935638e+01,2.025027e+04,2.343782e-01,9.482314e-01,9.481904e-01,6.920866e-04,1.700335e-08,3.797060e+01,7.950759e+00,3.001984e+01,3.960953e+01,1.702331e+02
1.672401e+06,1.935649e+01,2.026027e+04,2.344939e-01,9.482266e-01,9.481906e-01,6.922566e-04,1.700335e-08,3.797035e+01,7.950759e+00,3.001959e+01,3.960942e+01,1.702291e+02
1.672411e+06,1.935661e+01,2.027027e+04,2.346096e-01,9.482218e-01,9.481907e-01,6.924267e-04,1.700335e-08,3.797009e+01,7.950759e+00,3.001933e+01,3.960932e+01,1.702251e+02
1.672421e+06,1.935673e+01,2.028027e+04,2.347254e-01,9.482170e-01,9.481909e-01,6.925967e-04,1.700334e-08,3.796984e+01,7.950759e+00,3.001908e+01,3.960921e+01,1.702211e+02
1.672431e+06,1.935684e+01,2.029027e+04,2.348411e-01,9.482122e-01,9.481910e-01,6.927667e-04,1.700334e-08,3.796958e+01,7.950759e+00,3.001882e+01,3.960910e+01,1.702171e+02
1.672441e+06,1.935696e+01,2.030027e+04,2.349569e-01,9.482073e-01,9.481912e-01,6.929368e-04,1.700334e-08,3.796933e+01,7.950759e+00,3.001857e+01,3.960899e+01,1.702132e+02
1.672451e+06,1.935707e+01,2.031027e+04,2.350726e-01,9.482025e-01,9.481914e-01,6.931068e-04,1.700333e-08,3.796907e+01,7.950759e+00,3.001831e+01,3.960888e+01,1.702092e+02
1.672461e+06,1.935719e+01,2.032027e+04,2.351883e-01,9.481977e-01,9.481915e-01,6.932768e-04,1.700333e-08,3.796882e+01,7.950759e+00,3.001806e+01,3.960877e+01,1.702052e+02
1.672471e+06,1.935730e+01,2.033027e+04,2.353041e-01,9.481951e-01,9.481917e-01,6.934469e-04,1.700333e-08,3.796856e+01,7.950759e+00,3.001780e+01,3.960859e+01,1.702012e+02
1.672481e+06,1.935742e+01,2.034027e+04,2.354198e-01,9.481951e-01,9.481919e-01,6.936169e-04,1.700333e-08,3.796866e+01,7.950583e+00,3.001808e+01,3.960871e+01,1.702000e+02
1.672491e+06,1.935754e+01,2.035027e+04,2.355356e-01,9.481958e-01,9.481920e-01,6.937870e-04,1.700332e-08,3.796892e+01,7.950328e+00,3.001859e+01,3.960897e+01,1.702000e+02
1.672501e+06,1.935765e+01,2.036027e+04,2.356513e-01,9.481965e-01,9.481922e-01,6.939570e-04,1.700332e-08,3.796918e+01,7.950073e+00,3.001910e+01,3.960923e+01,1.702000e+02
1.672511e+06,1.935777e+01,2.037027e+04,2.357671e-01,9.481973e-01,9.481923e-01,6.941270e-04,1.700332e-08,3.796943e+01,7.949818e+00,3.001962e+01,3.960949e+01,1.702000e+02
1.672521e+06,1.935788e+01,2.038027e+04,2.358828e-01,9.481980e-01,9.481925e-01,6.942971e-04,1.700331e-08,3.796969e+01,7.949563e+00,3.002013e+01,3.960975e+01,1.702000e+02
1.672531e+06,1.935800e+01,2.039027e+04,2.359985e-01,9.481987e-01,9.481927e-01,6.944671e-04,1.700331e-08,3.796995e+01,7.949308e+00,3.002064e+01,3.961001e+01,1.702000e+02
1.672541e+06,1.935811e+01,2.040027e+04,2.361143e-01,9.481995e-01,9.481928e-01,6.946371e-04,1.700331e-08,3.797021e+01,7.949053e+00,3.002115e+01,3.961028e+01,1.702000e+02
1.672551e+06,1.935823e+01,2.041027e+04,2.362300e-01,9.482002e-01,9.481930e-01,6.948072e-04,1.700330e-08,3.797046e+01,7.948798e+00,3.002167e+01,3.961054e+01,1.702000e+02
1.672561e+06,1.935835e+01,2.042027e+04,2.363458e-01,9.482009e-01,9.481931e-01,6.949772e-04,1.700330e-08,3.797072e+01,7.948543e+00,3.002218e+01,3.961080e+01,1.702000e+02
1.672571e+06,1.935846e+01,2.043027e+04,2.364615e-01,9.482016e-01,9.481933e-01,6.951472e-04,1.700330e-08,3.797098e+01,7.948288e+00,3.002269e+01,3.961106e+01,1.702000e+02
1.672581e+06,1.935858e+01,2.044027e+04,2.365773e-01,9.482024e-01,9.481935e-01,6.953173e-04,1.700330e-08,3.797124e+01,7.948033e+00,3.002321e+01,3.961132e+01,1.702000e+02
1.672591e+06,1.935869e+01,2.045027e+04,2.366930e-01,9.482031e-01,9.481936e-01,6.954873e-04,1.700329e-08,3.797150e+01,7.947778e+00,3.002372e+01,3.961158e+01,1.702000e+02
1.672601e+06,1.935881e+01,2.046028e+04,2.368087e-01,9.482038e-01,9.481938e-01,6.956573e-04,1.700329e-08,3.797175e+01,7.947523e+00,3.002423e+01,3.961184e+01,1.702000e+02
1.672611e+06,1.935892e+01,2.047028e+04,2.369245e-01,9.482045e-01,9.481939e-01,6.958274e-04,1.700329e-08,3.797201e+01,7.947268e+00,3.002474e+01,3.961211e+01,1.702000e+02
1.672621e+06,1.935904e+01,2.048028e+04,2.370402e-01,9.482053e-01,9.481941e-01,6.959974e-04,1.700328e-08,3.797227e+01,7.947013e+00,3.002526e+01,3.961237e+01,1.702000e+02
1.672631e+06,1.935916e+01,2.049028e+04,2.371560e-01,9.482060e-01,9.481943e-01,6.961674e-04,1.700328e-08,3.797253e+01,7.946758e+00,3.002577e+01,3.961263e+01,1.702000e+02
1.672641e+06,1.935927e+01,2.050028e+04,2.372717e-01,9.482067e-01,9.481944e-01,6.963375e-04,1.700328e-08,3.797278e+01,7.946503e+00,3.002628e+01,3.961289e+01,1.702000e+02
1.672651e+06,1.935939e+01,2.051028e+04,2.373875e-01,9.482074e-01,9.481946e-01,6.965075e-04,1.700328e-08,3.797304e+01,7.946248e+00,3.002679e+01,3.961315e+01,1.702000e+02
1.672661e+06,1.935950e+01,2.052028e+04,2.375032e-01,9.482082e-01,9.481948e-01,6.966776e-04,1.700327e-08,3.797330e+01,7.945993e+00,3.002731e+01,3.961341e+01,1.702000e+02
1.672671e+06,1.935962e+01,2.053028e+04,2.376189e-01,9.482089e-01,9.481949e-01,6.968476e-04,1.700327e-08,3.797356e+01,7.945738e+00,3.002782e+01,3.961368e+01,1.702000e+02
1.672681e+06,1.935973e+01,2.054028e+04,2.377347e-01,9.482096e-01,9.481951e-01,6.970176e-04,1.700327e-08,3.797382e+01,7.945483e+00,3.002833e+01,3.961394e+01,1.702000e+02
1.672691e+06,1.935985e+01,2.055028e+04,2.378504e-01,9.482104e-01,9.481952e-01,6.971877e-04,1.700326e-08,3.797407e+01,7.945228e+00,3.002885e+01,3.961420e+01,1.702000e+02
1.672701e+06,1.935997e+01,2.056028e+04,2.379662e-01,9.482111e-01,9.481954e-01,6.973577e-04,1.700326e-08,3.797433e+01,7.944973e+00,3.002936e+01,3.961446e+01,1.702000e+02
1.672711e+06,1.936008e+01,2.057028e+04,2.380819e-01,9.482118e-01,9.481956e-01,6.975277e-04,1.700326e-08,3.797459e+01,7.944718e+00,3.002987e+01,3.961472e+01,1.702000e+02
1.672721e+06,1.936020e+01,2.058028e+04,2.381976e-01,9.482125e-01,9.481957e-01,6.976978e-04,1.700326e-08,3.797485e+01,7.944463e+00,3.003038e+01,3.961498e+01,1.702000e+02
1.672731e+06,1.936031e+01,2.059028e+04,2.383134e-01,9.482181e-01,9.481959e-01,6.978678e-04,1.700325e-08,3.797552e+01,7.944618e+00,3.003090e+01,3.961549e+01,1.702000e+02
1.672741e+06,1.936043e+01,2.060028e+04,2.384291e-01,9.482248e-01,9.481960e-01,6.980378e-04,1.700325e-08,3.797628e+01,7.944871e+00,3.003141e+01,3.961607e+01,1.702000e+02
1.672751e+06,1.936054e+01,2.061028e+04,2.385449e-01,9.482316e-01,9.481962e-01,6.982079e-04,1.700325e-08,3.797705e+01,7.945125e+00,3.003193e+01,3.961664e+01,1.702000e+02
1.672761e+06,1.936066e+01,2.062028e+04,2.386606e-01,9.482383e-01,9.481964e-01,6.983779e-04,1.700324e-08,3.797782e+01,7.945378e+00,3.003244e+01,3.961721e+01,1.702000e+02
1.672771e+06,1.936078e+01,2.063028e+04,2.387764e-01,9.482450e-01,9.481965e-01,6.985479e-04,1.700324e-08,3.797859e+01,7.945631e+00,3.003296e+01,3.961778e+01,1.702000e+02
1.672781e+06,1.936089e+01,2.064028e+04,2.388921e-01,9.482517e-01,9.481967e-01,6.987180e-04,1.700324e-08,3.797936e+01,7.945884e+00,3.003347e+01,3.961835e+01,1.702000e+02
1.672791e+06,1.936101e+01,2.065028e+04,2.390078e-01,9.482585e-01,9.481968e-01,6.988880e-04,1.700324e-08,3.798012e+01,7.946137e+00,3.003399e+01,3.961892e+01,1.702000e+02
1.672801e+06,1.936112e+01,2.066028e+04,2.391236e-01,9.482652e-01,9.481970e-01,6.990580e-04,1.700323e-08,3.798089e+01,7.946391e+00,3.003450e+01,3.961949e+01,1.702000e+02
1.672811e+06,1.936124e+01,2.067028e+04,2.392393e-01,9.482719e-01,9.481972e-01,6.992281e-04,1.700323e-08,3.798166e+01,7.946644e+00,3.003502e+01,3.962007e+01,1.702000e+02
1.672821e+06,1.936136e+01,2.068028e+04,2.393551e-01,9.482786e-01,9.481973e-01,6.993981e-04,1.700323e-08,3.798243e+01,7.946897e+00,3.003553e+01,3.962064e+01,1.702000e+02
1.672831e+06,1.936147e+01,2.069028e+04,2.394708e-01,9.482853e-01,9.481975e-01,6.995681e-04,1.700322e-08,3.798320e+01,7.947150e+00,3.003605e+01,3.962121e+01,1.702000e+02
1.672841e+06,1.936159e+01,2.070028e+04,2.395866e-01,9.482921e-01,9.481977e-01,6.997382e-04,1.700322e-08,3.798396e+01,7.947404e+00,3.003656e+01,3.962178e+01,1.702000e+02
1.672851e+06,1.936170e+01,2.071028e+04,2.397023e-01,9.482988e-01,9.481978e-01,6.999082e-04,1.700322e-08,3.798473e+01,7.947657e+00,3.003707e+01,3.962235e+01,1.702000e+02
1.672861e+06,1.936182e+01,2.072028e+04,2.398180e-01,9.483055e-01,9.481980e-01,7.000782e-04,1.700322e-08,3.798550e+01,7.947910e+00,3.003759e+01,3.962292e+01,1.702000e+02
1.672871e+06,1.936193e+01,2.073028e+04,2.399338e-01,9.483122e-01,9.481981e-01,7.002483e-04,1.700321e-08,3.798627e+01,7.948163e+00,3.003810e+01,3.962349e+01,1.702000e+02
1.672881e+06,1.936205e+01,2.074028e+04,2.400495e-01,9.483190e-01,9.481983e-01,7.004183e-04,1.700321e-08,3.798704e+01,7.948417e+00,3.003862e+01,3.962407e+01,1.702000e+02
1.672891e+06,1.936217e+01,2.075028e+04,2.401653e-01,9.483257e-01,9.481985e-01,7.005883e-04,1.700321e-08,3.798780e+01,7.948670e+00,3.003913e+01,3.962464e+01,1.702000e+02
1.672901e+06,1.936228e+01,2.076028e+04,2.402810e-01,9.483324e-01,9.481986e-01,7.007584e-04,1.700320e-08,3.798857e+01,7.948923e+00,3.003965e+01,3.962521e+01,1.702000e+02
1.672911e+06,1.936240e+01,2.077028e+04,2.403968e-01,9.483391e-01,9.481988e-01,7.009284e-04,1.700320e-08,3.798934e+01,7.949176e+00,3.004016e+01,3.962578e+01,1.702000e+02
1.672921e+06,1.936251e+01,2.078028e+04,2.405125e-01,9.483459e-01,9.481989e-01,7.010985e-04,1.700320e-08,3.799011e+01,7.949429e+00,3.004068e+01,3.962635e+01,1.702000e+02
1.672931e+06,1.936263e+01,2.079028e+04,2.406282e-01,9.483526e-01,9.481991e-01,7.012685e-04,1.700320e-08,3.799088e+01,7.949683e+00,3.004119e+01,3.962692e+01,1.702000e+02
1.672941e+06,1.936274e+01,2.080028e+04,2.407440e-01,9.483593e-01,9.481993e-01,7.014385e-04,1.700319e-08,3.799164e+01,7.949936e+00,3.004171e+01,3.962749e+01,1.702000e+02
1.672951e+06,1.936286e+01,2.081028e+04,2.408597e-01,9.483660e-01,9.481994e-01,7.016086e-04,1.700319e-08,3.799241e+01,7.950189e+00,3.004222e+01,3.962807e+01,1.702000e+02
1.672961e+06,1.936298e+01,2.082028e+04,2.409755e-01,9.483728e-01,9.481996e-01,7.017786e-04,1.700319e-08,3.799318e+01,7.950442e+00,3.004274e+01,3.962864e+01,1.702000e+02
1.672971e+06,1.936309e+01,2.083028e+04,2.410912e-01,9.483795e-01,9.481998e-01,7.019486e-04,1.700318e-08,3.799395e+01,7.950696e+00,3.004325e+01,3.962921e+01,1.702000e+02
1.672981e+06,1.936321e+01,2.084028e+04,2.412069e-01,9.483792e-01,9.481999e-01,7.021187e-04,1.700318e-08,3.799375e+01,7.950759e+00,3.004299e+01,3.962901e+01,1.702000e+02
1.672991e+06,1.936332e+01,2.085028e+04,2.413227e-01,9.483766e-01,9.482001e-01,7.022887e-04,1.700318e-08,3.799324e+01,7.950759e+00,3.004248e+01,3.962856e+01,1.702000e+02
1.673001e+06,1.936344e+01,2.086028e+04,2.414384e-01,9.483740e-01,9.482002e-01,7.024587e-04,1.700317e-08,3.799273e+01,7.950759e+00,3.004197e+01,3.962810e+01,1.702000e+02
1.673011e+06,1.936355e+01,2.087028e+04,2.415542e-01,9.483715e-01,9.482004e-01,7.026288e-04,1.700317e-08,3.799222e+01,7.950759e+00,3.004146e+01,3.962765e+01,1.702000e+02
1.673021e+06,1.936367e+01,2.088028e+04,2.416699e-01,9.483689e-01,9.482006e-01,7.027988e-04,1.700317e-08,3.799171e+01,7.950759e+00,3.004095e+01,3.962720e+01,1.702000e+02
1.673031e+06,1.936379e+01,2.089028e+04,2.417857e-01,9.483663e-01,9.482007e-01,7.029688e-04,1.700317e-08,3.799119e+01,7.950759e+00,3.004043e+01,3.962674e+01,1.702000e+02
1.673041e+06,1.936390e+01,2.090028e+04,2.419014e-01,9.483637e-01,9.482009e-01,7.031389e-04,1.700316e-08,3.799068e+01,7.950759e+00,3.003992e+01,3.962629e+01,1.702000e+02
1.673051e+06,1.936402e+01,2.091028e+04,2.420171e-01,9.483611e-01,9.482010e-01,7.033089e-04,1.700316e-08,3.799017e+01,7.950759e+00,3.003941e+01,3.962584e+01,1.702000e+02
1.673061e+06,1.936413e+01,2.092028e+04,2.421329e-01,9.483585e-01,9.482012e-01,7.034789e-04,1.700316e-08,3.798966e+01,7.950759e+00,3.003890e+01,3.962538e+01,1.702000e+02
1.673071e+06,1.936425e+01,2.093028e+04,2.422486e-01,9.483560e-01,9.482014e-01,7.036490e-04,1.700315e-08,3.798915e+01,7.950759e+00,3.003839e+01,3.962493e+01,1.702000e+02
1.673081e+06,1.936436e+01,2.094028e+04,2.423644e-01,9.483534e-01,9.482015e-01,7.038190e-04,1.700315e-08,3.798863e+01,7.950759e+00,3.003788e+01,3.962447e+01,1.702000e+02
1.673091e+06,1.936448e+01,2.095028e+04,2.424801e-01,9.483508e-01,9.482017e-01,7.039890e-04,1.700315e-08,3.798812e+01,7.950759e+00,3.003736e+01,3.962402e+01,1.702000e+02
1.673101e+06,1.936460e+01,2.096028e+04,2.425959e-01,9.483482e-01,9.482018e-01,7.041591e-04,1.700315e-08,3.798761e+01,7.950759e+00,3.003685e+01,3.962357e+01,1.702000e+02
1.673111e+06,1.936471e+01,2.097028e+04,2.427116e-01,9.483456e-01,9.482020e-01,7.043291e-04,1.700314e-08,3.798710e+01,7.950759e+00,3.003634e+01,3.962311e+01,1.702000e+02
1.673121e+06,1.936483e+01,2.098028e+04,2.428273e-01,9.483430e-01,9.482022e-01,7.044991e-04,1.700314e-08,3.798659e+01,7.950759e+00,3.003583e+01,3.962266e+01,1.702000e+02
1.673131e+06,1.936494e+01,2.099028e+04,2.429431e-01,9.483404e-01,9.482023e-01,7.046692e-04,1.700314e-08,3.798607e+01,7.950759e+00,3.003532e+01,3.962221e+01,1.702000e+02
1.673141e+06,1.936506e+01,2.100028e+04,2.430588e-01,9.483379e-01,9.482025e-01,7.048392e-04,1.700313e-08,3.798556e+01,7.950759e+00,3.003480e+01,3.962175e+01,1.702000e+02
1.673151e+06,1.936517e+01,2.101028e+04,2.431746e-01,9.483353e-01,9.482027e-01,7.050092e-04,1.700313e-08,3.798505e+01,7.950759e+00,3.003429e+01,3.962130e+01,1.702000e+02
1.673161e+06,1.936529e+01,2.102028e+04,2.432903e-01,9.483327e-01,9.482028e-01,7.051793e-04,1.700313e-08,3.798454e+01,7.950759e+00,3.003378e+01,3.962085e+01,1.702000e+02
1.673171e+06,1.936541e+01,2.103028e+04,2.434061e-01,9.483301e-01,9.482030e-01,7.053493e-04,1.700313e-08,3.798403e+01,7.950759e+00,3.003327e+01,3.962039e+01,1.702000e+02
1.673181e+06,1.936552e+01,2.104028e+04,2.435218e-01,9.483275e-01,9.482031e-01,7.055193e-04,1.700312e-08,3.798351e+01,7.950759e+00,3.003276e+01,3.961994e+01,1.702000e+02
1.673191e+06,1.936564e+01,2.105028e+04,2.436375e-01,9.483249e-01,9.482033e-01,7.056894e-04,1.700312e-08,3.798300e+01,7.950759e+00,3.003224e+01,3.961949e+01,1.702000e+02
1.673201e+06,1.936575e+01,2.106028e+04,2.437533e-01,9.483223e-01,9.482035e-01,7.058594e-04,1.700312e-08,3.798249e+01,7.950759e+00,3.003173e+01,3.961903e+01,1.702000e+02
1.673211e+06,1.936587e+01,2.107028e+04,2.438690e-01,9.483198e-01,9.482036e-01,7.060294e-04,1.700311e-08,3.798198e+01,7.950759e+00,3.003122e+01,3.961858e+01,1.702000e+02
1.673221e+06,1.936598e+01,2.108028e+04,2.439848e-01,9.483239e-01,9.482038e-01,7.061995e-04,1.700311e-08,3.798147e+01,7.950759e+00,3.003071e+01,3.961790e+01,1.702000e+02
1.673231e+06,1.936610e+01,2.109028e+04,2.441005e-01,9.483255e-01,9.482039e-01,7.063695e-04,1.700311e-08,3.798221e+01,7.950581e+00,3.003163e+01,3.961864e+01,1.702084e+02
1.673241e+06,1.936622e+01,2.110028e+04,2.442162e-01,9.483248e-01,9.482041e-01,7.065395e-04,1.700311e-08,3.798350e+01,7.950326e+00,3.003317e+01,3.962003e+01,1.702204e+02
1.673251e+06,1.936633e+01,2.111028e+04,2.443320e-01,9.483241e-01,9.482043e-01,7.067096e-04,1.700310e-08,3.798478e+01,7.950071e+00,3.003471e+01,3.962143e+01,1.702325e+02
1.673261e+06,1.936645e+01,2.112028e+04,2.444477e-01,9.483235e-01,9.482044e-01,7.068796e-04,1.700310e-08,3.798607e+01,7.949816e+00,3.003626e+01,3.962282e+01,1.702446e+02
1.673271e+06,1.936656e+01,2.113028e+04,2.445635e-01,9.483228e-01,9.482046e-01,7.070496e-04,1.700310e-08,3.798736e+01,7.949561e+00,3.003780e+01,3.962422e+01,1.702566e+02
1.673281e+06,1.936668e+01,2.114028e+04,2.446792e-01,9.483221e-01,9.482047e-01,7.072197e-04,1.700309e-08,3.798865e+01,7.949306e+00,3.003934e+01,3.962562e+01,1.702687e+02
1.673291e+06,1.936679e+01,2.115028e+04,2.447950e-01,9.483214e-01,9.482049e-01,7.073897e-04,1.700309e-08,3.798994e+01,7.949051e+00,3.004089e+01,3.962701e+01,1.702807e+02
1.673301e+06,1.936691e+01,2.116028e+04,2.449107e-01,9.483207e-01,9.482051e-01,7.075597e-04,1.700309e-08,3.799123e+01,7.948796e+00,3.004243e+01,3.962841e+01,1.702928e+02
1.673311e+06,1.936703e+01,2.117028e+04,2.450264e-01,9.483200e-01,9.482052e-01,7.077298e-04,1.700309e-08,3.799252e+01,7.948541e+00,3.004398e+01,3.962981e+01,1.703048e+02
1.673321e+06,1.936714e+01,2.118028e+04,2.451422e-01,9.483193e-01,9.482054e-01,7.078998e-04,1.700308e-08,3.799381e+01,7.948286e+00,3.004552e+01,3.963120e+01,1.703169e+02
1.673331e+06,1.936726e+01,2.119028e+04,2.452579e-01,9.483186e-01,9.482056e-01,7.080698e-04,1.700308e-08,3.799509e+01,7.948031e+00,3.004706e+01,3.963260e+01,1.703290e+02
1.673341e+06,1.936737e+01,2.120029e+04,2.453737e-01,9.483179e-01,9.482057e-01,7.082399e-04,1.700308e-08,3.799638e+01,7.947776e+00,3.004861e+01,3.963399e+01,1.703410e+02
1.673351e+06,1.936749e+01,2.121029e+04,2.454894e-01,9.483172e-01,9.482059e-01,7.084099e-04,1.700307e-08,3.799767e+01,7.947521e+00,3.005015e+01,3.963539e+01,1.703531e+02
