Repository: brandonlampe/CS_Data

# Repository for Crushed Salt Data
**Grant No: 456417**

This is a work in progress!

## Repository Content

### Directory Names
A uniform namining structure still in progress, but in general directories are named according to the following:
 - Names contain no spaces, a single underscore "_" will be used as a file name seperator.
 - Files are for the Crushed Salt Project (CSP); therefore, the first three charaters of each file are "CSP".
 - Folders are organized by which frame the test was performed on i.e., A2 or A3.
 - The fifth and sixth charaters of each file name will therefore be "A" followed by the frame number.

File: UNM_WP_HY_175_09/IscoMeasurements/STAGE16/CREEP_FIT/175_09_STAGE16_CREEP_OUT.csv (part 12 of 38)
Analysis by Brandon Lampe, performed on: 2016/07/06 16:28:57
Experimental results below begin at: 2016/04/27 12:21:42
Duration (sec),Duration (day),Elapsed Time (sec),Elapsed Time (day),Interpolated Fractional Density,Fit to Fractional Density,Fit to Volume Strain,Fit to Volume Strain Rate (1/sec),Confining Pressure (MPa),Pore Pressure (MPa),Terzaghi Pressure (MPa),Solid Pressure (MPa),Temperature (C))
1.678081e+06,1.942224e+01,2.594035e+04,3.002355e-01,9.483855e-01,9.482821e-01,7.888323e-04,1.700171e-08,3.797213e+01,7.944414e+00,3.002771e+01,3.960634e+01,1.706429e+02
1.678091e+06,1.942235e+01,2.595035e+04,3.003513e-01,9.483878e-01,9.482823e-01,7.890023e-04,1.700170e-08,3.797127e+01,7.944414e+00,3.002686e+01,3.960537e+01,1.706469e+02
1.678101e+06,1.942247e+01,2.596035e+04,3.004670e-01,9.483901e-01,9.482825e-01,7.891723e-04,1.700170e-08,3.797042e+01,7.944414e+00,3.002601e+01,3.960439e+01,1.706509e+02
1.678111e+06,1.942258e+01,2.597035e+04,3.005827e-01,9.483923e-01,9.482826e-01,7.893423e-04,1.700170e-08,3.796957e+01,7.944414e+00,3.002515e+01,3.960342e+01,1.706549e+02
1.678121e+06,1.942270e+01,2.598035e+04,3.006985e-01,9.483946e-01,9.482828e-01,7.895124e-04,1.700169e-08,3.796872e+01,7.944414e+00,3.002430e+01,3.960244e+01,1.706589e+02
1.678131e+06,1.942281e+01,2.599035e+04,3.008142e-01,9.483968e-01,9.482829e-01,7.896824e-04,1.700169e-08,3.796786e+01,7.944414e+00,3.002345e+01,3.960147e+01,1.706629e+02
1.678141e+06,1.942293e+01,2.600035e+04,3.009300e-01,9.483991e-01,9.482831e-01,7.898524e-04,1.700169e-08,3.796701e+01,7.944414e+00,3.002259e+01,3.960049e+01,1.706669e+02
1.678151e+06,1.942305e+01,2.601035e+04,3.010457e-01,9.484013e-01,9.482833e-01,7.900224e-04,1.700169e-08,3.796616e+01,7.944414e+00,3.002174e+01,3.959952e+01,1.706709e+02
1.678161e+06,1.942316e+01,2.602035e+04,3.011615e-01,9.484036e-01,9.482834e-01,7.901924e-04,1.700168e-08,3.796530e+01,7.944414e+00,3.002089e+01,3.959854e+01,1.706749e+02
1.678171e+06,1.942328e+01,2.603035e+04,3.012772e-01,9.484059e-01,9.482836e-01,7.903625e-04,1.700168e-08,3.796445e+01,7.944414e+00,3.002003e+01,3.959757e+01,1.706789e+02
1.678181e+06,1.942339e+01,2.604035e+04,3.013929e-01,9.484081e-01,9.482838e-01,7.905325e-04,1.700168e-08,3.796360e+01,7.944414e+00,3.001918e+01,3.959659e+01,1.706829e+02
1.678191e+06,1.942351e+01,2.605035e+04,3.015087e-01,9.484104e-01,9.482839e-01,7.907025e-04,1.700167e-08,3.796274e+01,7.944414e+00,3.001833e+01,3.959562e+01,1.706869e+02
1.678201e+06,1.942362e+01,2.606035e+04,3.016244e-01,9.484126e-01,9.482841e-01,7.908725e-04,1.700167e-08,3.796189e+01,7.944414e+00,3.001748e+01,3.959464e+01,1.706908e+02
1.678211e+06,1.942374e+01,2.607035e+04,3.017402e-01,9.484149e-01,9.482842e-01,7.910425e-04,1.700167e-08,3.796104e+01,7.944414e+00,3.001662e+01,3.959367e+01,1.706948e+02
1.678221e+06,1.942386e+01,2.608035e+04,3.018559e-01,9.484149e-01,9.482844e-01,7.912126e-04,1.700167e-08,3.796018e+01,7.944414e+00,3.001577e+01,3.959277e+01,1.706988e+02
1.678231e+06,1.942397e+01,2.609035e+04,3.019717e-01,9.484104e-01,9.482846e-01,7.913826e-04,1.700166e-08,3.796090e+01,7.944414e+00,3.001649e+01,3.959367e+01,1.707000e+02
1.678241e+06,1.942409e+01,2.610035e+04,3.020874e-01,9.484043e-01,9.482847e-01,7.915526e-04,1.700166e-08,3.796228e+01,7.944414e+00,3.001786e+01,3.959533e+01,1.707000e+02
1.678251e+06,1.942420e+01,2.611035e+04,3.022031e-01,9.483983e-01,9.482849e-01,7.917226e-04,1.700166e-08,3.796365e+01,7.944414e+00,3.001924e+01,3.959698e+01,1.707000e+02
1.678261e+06,1.942432e+01,2.612035e+04,3.023189e-01,9.483923e-01,9.482850e-01,7.918926e-04,1.700165e-08,3.796503e+01,7.944414e+00,3.002061e+01,3.959863e+01,1.707000e+02
1.678271e+06,1.942443e+01,2.613035e+04,3.024346e-01,9.483862e-01,9.482852e-01,7.920626e-04,1.700165e-08,3.796640e+01,7.944414e+00,3.002199e+01,3.960028e+01,1.707000e+02
1.678281e+06,1.942455e+01,2.614035e+04,3.025504e-01,9.483802e-01,9.482854e-01,7.922327e-04,1.700165e-08,3.796777e+01,7.944414e+00,3.002336e+01,3.960193e+01,1.707000e+02
1.678291e+06,1.942467e+01,2.615035e+04,3.026661e-01,9.483742e-01,9.482855e-01,7.924027e-04,1.700165e-08,3.796915e+01,7.944414e+00,3.002474e+01,3.960358e+01,1.707000e+02
1.678301e+06,1.942478e+01,2.616035e+04,3.027818e-01,9.483681e-01,9.482857e-01,7.925727e-04,1.700164e-08,3.797052e+01,7.944414e+00,3.002611e+01,3.960523e+01,1.707000e+02
1.678311e+06,1.942490e+01,2.617035e+04,3.028976e-01,9.483621e-01,9.482858e-01,7.927427e-04,1.700164e-08,3.797190e+01,7.944414e+00,3.002748e+01,3.960688e+01,1.707000e+02
1.678321e+06,1.942501e+01,2.618035e+04,3.030133e-01,9.483560e-01,9.482860e-01,7.929127e-04,1.700164e-08,3.797327e+01,7.944414e+00,3.002886e+01,3.960853e+01,1.707000e+02
1.678331e+06,1.942513e+01,2.619035e+04,3.031291e-01,9.483500e-01,9.482862e-01,7.930828e-04,1.700163e-08,3.797465e+01,7.944414e+00,3.003023e+01,3.961018e+01,1.707000e+02
1.678341e+06,1.942524e+01,2.620035e+04,3.032448e-01,9.483440e-01,9.482863e-01,7.932528e-04,1.700163e-08,3.797602e+01,7.944414e+00,3.003161e+01,3.961184e+01,1.707000e+02
1.678351e+06,1.942536e+01,2.621035e+04,3.033606e-01,9.483379e-01,9.482865e-01,7.934228e-04,1.700163e-08,3.797740e+01,7.944414e+00,3.003298e+01,3.961349e+01,1.707000e+02
1.678361e+06,1.942548e+01,2.622035e+04,3.034763e-01,9.483319e-01,9.482867e-01,7.935928e-04,1.700163e-08,3.797877e+01,7.944414e+00,3.003436e+01,3.961514e+01,1.707000e+02
1.678371e+06,1.942559e+01,2.623035e+04,3.035920e-01,9.483259e-01,9.482868e-01,7.937628e-04,1.700162e-08,3.798015e+01,7.944414e+00,3.003573e+01,3.961679e+01,1.707000e+02
1.678381e+06,1.942571e+01,2.624035e+04,3.037078e-01,9.483198e-01,9.482870e-01,7.939329e-04,1.700162e-08,3.798152e+01,7.944414e+00,3.003711e+01,3.961844e+01,1.707000e+02
1.678391e+06,1.942582e+01,2.625035e+04,3.038235e-01,9.483138e-01,9.482871e-01,7.941029e-04,1.700162e-08,3.798290e+01,7.944414e+00,3.003848e+01,3.962009e+01,1.707000e+02
1.678401e+06,1.942594e+01,2.626035e+04,3.039393e-01,9.483078e-01,9.482873e-01,7.942729e-04,1.700161e-08,3.798427e+01,7.944414e+00,3.003986e+01,3.962174e+01,1.707000e+02
1.678411e+06,1.942606e+01,2.627035e+04,3.040550e-01,9.483017e-01,9.482875e-01,7.944429e-04,1.700161e-08,3.798565e+01,7.944414e+00,3.004123e+01,3.962339e+01,1.707000e+02
1.678421e+06,1.942617e+01,2.628035e+04,3.041708e-01,9.482957e-01,9.482876e-01,7.946129e-04,1.700161e-08,3.798702e+01,7.944414e+00,3.004261e+01,3.962505e+01,1.707000e+02
1.678431e+06,1.942629e+01,2.629035e+04,3.042865e-01,9.482897e-01,9.482878e-01,7.947829e-04,1.700161e-08,3.798840e+01,7.944414e+00,3.004398e+01,3.962670e+01,1.707000e+02
1.678441e+06,1.942640e+01,2.630035e+04,3.044022e-01,9.482836e-01,9.482879e-01,7.949530e-04,1.700160e-08,3.798977e+01,7.944414e+00,3.004536e+01,3.962835e+01,1.707000e+02
1.678451e+06,1.942652e+01,2.631035e+04,3.045180e-01,9.482776e-01,9.482881e-01,7.951230e-04,1.700160e-08,3.799114e+01,7.944414e+00,3.004673e+01,3.963000e+01,1.707000e+02
1.678461e+06,1.942663e+01,2.632035e+04,3.046337e-01,9.482716e-01,9.482883e-01,7.952930e-04,1.700160e-08,3.799252e+01,7.944414e+00,3.004811e+01,3.963165e+01,1.707000e+02
1.678471e+06,1.942675e+01,2.633035e+04,3.047495e-01,9.482682e-01,9.482884e-01,7.954630e-04,1.700159e-08,3.799389e+01,7.944414e+00,3.004948e+01,3.963321e+01,1.707000e+02
1.678481e+06,1.942687e+01,2.634035e+04,3.048652e-01,9.482750e-01,9.482886e-01,7.956330e-04,1.700159e-08,3.799435e+01,7.944414e+00,3.004993e+01,3.963346e+01,1.707033e+02
1.678491e+06,1.942698e+01,2.635035e+04,3.049810e-01,9.482840e-01,9.482887e-01,7.958031e-04,1.700159e-08,3.799460e+01,7.944414e+00,3.005019e+01,3.963343e+01,1.707073e+02
1.678501e+06,1.942710e+01,2.636035e+04,3.050967e-01,9.482930e-01,9.482889e-01,7.959731e-04,1.700158e-08,3.799486e+01,7.944414e+00,3.005045e+01,3.963340e+01,1.707113e+02
1.678511e+06,1.942721e+01,2.637035e+04,3.052124e-01,9.483019e-01,9.482891e-01,7.961431e-04,1.700158e-08,3.799512e+01,7.944414e+00,3.005070e+01,3.963337e+01,1.707153e+02
1.678521e+06,1.942733e+01,2.638035e+04,3.053282e-01,9.483109e-01,9.482892e-01,7.963131e-04,1.700158e-08,3.799537e+01,7.944414e+00,3.005096e+01,3.963334e+01,1.707192e+02
1.678531e+06,1.942744e+01,2.639035e+04,3.054439e-01,9.483199e-01,9.482894e-01,7.964831e-04,1.700158e-08,3.799563e+01,7.944414e+00,3.005121e+01,3.963331e+01,1.707232e+02
1.678541e+06,1.942756e+01,2.640035e+04,3.055597e-01,9.483288e-01,9.482896e-01,7.966531e-04,1.700157e-08,3.799588e+01,7.944414e+00,3.005147e+01,3.963329e+01,1.707272e+02
1.678551e+06,1.942768e+01,2.641036e+04,3.056754e-01,9.483378e-01,9.482897e-01,7.968232e-04,1.700157e-08,3.799614e+01,7.944414e+00,3.005173e+01,3.963326e+01,1.707312e+02
1.678561e+06,1.942779e+01,2.642036e+04,3.057911e-01,9.483468e-01,9.482899e-01,7.969932e-04,1.700157e-08,3.799640e+01,7.944414e+00,3.005198e+01,3.963323e+01,1.707352e+02
1.678571e+06,1.942791e+01,2.643036e+04,3.059069e-01,9.483557e-01,9.482900e-01,7.971632e-04,1.700156e-08,3.799665e+01,7.944414e+00,3.005224e+01,3.963320e+01,1.707392e+02
1.678581e+06,1.942802e+01,2.644036e+04,3.060226e-01,9.483647e-01,9.482902e-01,7.973332e-04,1.700156e-08,3.799691e+01,7.944414e+00,3.005249e+01,3.963317e+01,1.707432e+02
1.678591e+06,1.942814e+01,2.645036e+04,3.061384e-01,9.483737e-01,9.482904e-01,7.975032e-04,1.700156e-08,3.799716e+01,7.944414e+00,3.005275e+01,3.963314e+01,1.707472e+02
1.678601e+06,1.942825e+01,2.646036e+04,3.062541e-01,9.483826e-01,9.482905e-01,7.976733e-04,1.700156e-08,3.799742e+01,7.944414e+00,3.005301e+01,3.963311e+01,1.707512e+02
1.678611e+06,1.942837e+01,2.647036e+04,3.063699e-01,9.483916e-01,9.482907e-01,7.978433e-04,1.700155e-08,3.799768e+01,7.944414e+00,3.005326e+01,3.963308e+01,1.707552e+02
1.678621e+06,1.942849e+01,2.648036e+04,3.064856e-01,9.484006e-01,9.482908e-01,7.980133e-04,1.700155e-08,3.799793e+01,7.944414e+00,3.005352e+01,3.963305e+01,1.707592e+02
1.678631e+06,1.942860e+01,2.649036e+04,3.066013e-01,9.484095e-01,9.482910e-01,7.981833e-04,1.700155e-08,3.799819e+01,7.944414e+00,3.005377e+01,3.963302e+01,1.707631e+02
1.678641e+06,1.942872e+01,2.650036e+04,3.067171e-01,9.484185e-01,9.482912e-01,7.983533e-04,1.700154e-08,3.799844e+01,7.944414e+00,3.005403e+01,3.963299e+01,1.707671e+02
1.678651e+06,1.942883e+01,2.651036e+04,3.068328e-01,9.484275e-01,9.482913e-01,7.985233e-04,1.700154e-08,3.799870e+01,7.944414e+00,3.005429e+01,3.963296e+01,1.707711e+02
1.678661e+06,1.942895e+01,2.652036e+04,3.069486e-01,9.484364e-01,9.482915e-01,7.986934e-04,1.700154e-08,3.799896e+01,7.944414e+00,3.005454e+01,3.963293e+01,1.707751e+02
1.678671e+06,1.942906e+01,2.653036e+04,3.070643e-01,9.484454e-01,9.482917e-01,7.988634e-04,1.700154e-08,3.799921e+01,7.944414e+00,3.005480e+01,3.963290e+01,1.707791e+02
1.678681e+06,1.942918e+01,2.654036e+04,3.071801e-01,9.484544e-01,9.482918e-01,7.990334e-04,1.700153e-08,3.799947e+01,7.944414e+00,3.005505e+01,3.963287e+01,1.707831e+02
1.678691e+06,1.942930e+01,2.655036e+04,3.072958e-01,9.484633e-01,9.482920e-01,7.992034e-04,1.700153e-08,3.799972e+01,7.944414e+00,3.005531e+01,3.963284e+01,1.707871e+02
1.678701e+06,1.942941e+01,2.656036e+04,3.074115e-01,9.484723e-01,9.482921e-01,7.993734e-04,1.700153e-08,3.799998e+01,7.944414e+00,3.005557e+01,3.963281e+01,1.707911e+02
1.678711e+06,1.942953e+01,2.657036e+04,3.075273e-01,9.484813e-01,9.482923e-01,7.995434e-04,1.700152e-08,3.800024e+01,7.944414e+00,3.005582e+01,3.963278e+01,1.707951e+02
1.678721e+06,1.942964e+01,2.658036e+04,3.076430e-01,9.484853e-01,9.482925e-01,7.997135e-04,1.700152e-08,3.800049e+01,7.944414e+00,3.005608e+01,3.963291e+01,1.707991e+02
1.678731e+06,1.942976e+01,2.659036e+04,3.077588e-01,9.484753e-01,9.482926e-01,7.998835e-04,1.700152e-08,3.799871e+01,7.944414e+00,3.005430e+01,3.963137e+01,1.707969e+02
1.678741e+06,1.942987e+01,2.660036e+04,3.078745e-01,9.484614e-01,9.482928e-01,8.000535e-04,1.700152e-08,3.799632e+01,7.944414e+00,3.005190e+01,3.962931e+01,1.707929e+02
1.678751e+06,1.942999e+01,2.661036e+04,3.079903e-01,9.484476e-01,9.482929e-01,8.002235e-04,1.700151e-08,3.799392e+01,7.944414e+00,3.004950e+01,3.962725e+01,1.707889e+02
1.678761e+06,1.943011e+01,2.662036e+04,3.081060e-01,9.484337e-01,9.482931e-01,8.003935e-04,1.700151e-08,3.799152e+01,7.944414e+00,3.004711e+01,3.962518e+01,1.707849e+02
1.678771e+06,1.943022e+01,2.663036e+04,3.082217e-01,9.484198e-01,9.482933e-01,8.005635e-04,1.700151e-08,3.798912e+01,7.944414e+00,3.004471e+01,3.962312e+01,1.707809e+02
1.678781e+06,1.943034e+01,2.664036e+04,3.083375e-01,9.484060e-01,9.482934e-01,8.007336e-04,1.700150e-08,3.798673e+01,7.944414e+00,3.004231e+01,3.962105e+01,1.707769e+02
1.678791e+06,1.943045e+01,2.665036e+04,3.084532e-01,9.483921e-01,9.482936e-01,8.009036e-04,1.700150e-08,3.798433e+01,7.944414e+00,3.003991e+01,3.961899e+01,1.707729e+02
1.678801e+06,1.943057e+01,2.666036e+04,3.085690e-01,9.483782e-01,9.482937e-01,8.010736e-04,1.700150e-08,3.798193e+01,7.944414e+00,3.003752e+01,3.961692e+01,1.707689e+02
1.678811e+06,1.943068e+01,2.667036e+04,3.086847e-01,9.483644e-01,9.482939e-01,8.012436e-04,1.700150e-08,3.797953e+01,7.944414e+00,3.003512e+01,3.961486e+01,1.707649e+02
1.678821e+06,1.943080e+01,2.668036e+04,3.088004e-01,9.483505e-01,9.482941e-01,8.014136e-04,1.700149e-08,3.797714e+01,7.944414e+00,3.003272e+01,3.961279e+01,1.707609e+02
1.678831e+06,1.943092e+01,2.669036e+04,3.089162e-01,9.483366e-01,9.482942e-01,8.015837e-04,1.700149e-08,3.797474e+01,7.944414e+00,3.003032e+01,3.961073e+01,1.707569e+02
1.678841e+06,1.943103e+01,2.670036e+04,3.090319e-01,9.483228e-01,9.482944e-01,8.017537e-04,1.700149e-08,3.797234e+01,7.944414e+00,3.002793e+01,3.960866e+01,1.707529e+02
1.678851e+06,1.943115e+01,2.671036e+04,3.091477e-01,9.483089e-01,9.482946e-01,8.019237e-04,1.700148e-08,3.796994e+01,7.944414e+00,3.002553e+01,3.960660e+01,1.707489e+02
1.678861e+06,1.943126e+01,2.672036e+04,3.092634e-01,9.482950e-01,9.482947e-01,8.020937e-04,1.700148e-08,3.796755e+01,7.944414e+00,3.002313e+01,3.960453e+01,1.707449e+02
1.678871e+06,1.943138e+01,2.673036e+04,3.093792e-01,9.482812e-01,9.482949e-01,8.022637e-04,1.700148e-08,3.796515e+01,7.944414e+00,3.002074e+01,3.960247e+01,1.707409e+02
1.678881e+06,1.943149e+01,2.674036e+04,3.094949e-01,9.482673e-01,9.482950e-01,8.024337e-04,1.700148e-08,3.796275e+01,7.944414e+00,3.001834e+01,3.960040e+01,1.707369e+02
1.678891e+06,1.943161e+01,2.675036e+04,3.096106e-01,9.482534e-01,9.482952e-01,8.026038e-04,1.700147e-08,3.796035e+01,7.944414e+00,3.001594e+01,3.959834e+01,1.707328e+02
1.678901e+06,1.943173e+01,2.676036e+04,3.097264e-01,9.482396e-01,9.482954e-01,8.027738e-04,1.700147e-08,3.795796e+01,7.944414e+00,3.001354e+01,3.959627e+01,1.707288e+02
1.678911e+06,1.943184e+01,2.677036e+04,3.098421e-01,9.482257e-01,9.482955e-01,8.029438e-04,1.700147e-08,3.795556e+01,7.944414e+00,3.001115e+01,3.959421e+01,1.707248e+02
1.678921e+06,1.943196e+01,2.678036e+04,3.099579e-01,9.482118e-01,9.482957e-01,8.031138e-04,1.700146e-08,3.795316e+01,7.944414e+00,3.000875e+01,3.959214e+01,1.707208e+02
1.678931e+06,1.943207e+01,2.679036e+04,3.100736e-01,9.481980e-01,9.482958e-01,8.032838e-04,1.700146e-08,3.795076e+01,7.944414e+00,3.000635e+01,3.959007e+01,1.707168e+02
1.678941e+06,1.943219e+01,2.680036e+04,3.101894e-01,9.481841e-01,9.482960e-01,8.034538e-04,1.700146e-08,3.794837e+01,7.944414e+00,3.000395e+01,3.958801e+01,1.707128e+02
1.678951e+06,1.943231e+01,2.681036e+04,3.103051e-01,9.481702e-01,9.482962e-01,8.036239e-04,1.700145e-08,3.794597e+01,7.944414e+00,3.000156e+01,3.958594e+01,1.707088e+02
1.678961e+06,1.943242e+01,2.682036e+04,3.104208e-01,9.481564e-01,9.482963e-01,8.037939e-04,1.700145e-08,3.794357e+01,7.944414e+00,2.999916e+01,3.958388e+01,1.707048e+02
1.678971e+06,1.943254e+01,2.683036e+04,3.105366e-01,9.481476e-01,9.482965e-01,8.039639e-04,1.700145e-08,3.794117e+01,7.944414e+00,2.999676e+01,3.958164e+01,1.707008e+02
1.678981e+06,1.943265e+01,2.684036e+04,3.106523e-01,9.481499e-01,9.482966e-01,8.041339e-04,1.700145e-08,3.794239e+01,7.944616e+00,2.999778e+01,3.958283e+01,1.707032e+02
1.678991e+06,1.943277e+01,2.685036e+04,3.107681e-01,9.481548e-01,9.482968e-01,8.043039e-04,1.700144e-08,3.794452e+01,7.944869e+00,2.999966e+01,3.958491e+01,1.707072e+02
1.679001e+06,1.943288e+01,2.686036e+04,3.108838e-01,9.481596e-01,9.482970e-01,8.044739e-04,1.700144e-08,3.794666e+01,7.945122e+00,3.000154e+01,3.958698e+01,1.707112e+02
1.679011e+06,1.943300e+01,2.687036e+04,3.109996e-01,9.481645e-01,9.482971e-01,8.046440e-04,1.700144e-08,3.794879e+01,7.945375e+00,3.000342e+01,3.958906e+01,1.707152e+02
1.679021e+06,1.943312e+01,2.688036e+04,3.111153e-01,9.481693e-01,9.482973e-01,8.048140e-04,1.700143e-08,3.795092e+01,7.945629e+00,3.000530e+01,3.959113e+01,1.707191e+02
1.679031e+06,1.943323e+01,2.689036e+04,3.112310e-01,9.481741e-01,9.482975e-01,8.049840e-04,1.700143e-08,3.795306e+01,7.945882e+00,3.000718e+01,3.959321e+01,1.707231e+02
1.679041e+06,1.943335e+01,2.690036e+04,3.113468e-01,9.481790e-01,9.482976e-01,8.051540e-04,1.700143e-08,3.795519e+01,7.946135e+00,3.000906e+01,3.959528e+01,1.707271e+02
1.679051e+06,1.943346e+01,2.691036e+04,3.114625e-01,9.481838e-01,9.482978e-01,8.053240e-04,1.700143e-08,3.795732e+01,7.946388e+00,3.001094e+01,3.959736e+01,1.707311e+02
1.679061e+06,1.943358e+01,2.692036e+04,3.115783e-01,9.481887e-01,9.482979e-01,8.054940e-04,1.700142e-08,3.795946e+01,7.946642e+00,3.001282e+01,3.959943e+01,1.707351e+02
1.679071e+06,1.943369e+01,2.693036e+04,3.116940e-01,9.481935e-01,9.482981e-01,8.056641e-04,1.700142e-08,3.796159e+01,7.946895e+00,3.001470e+01,3.960150e+01,1.707391e+02
1.679081e+06,1.943381e+01,2.694036e+04,3.118097e-01,9.481983e-01,9.482983e-01,8.058341e-04,1.700142e-08,3.796372e+01,7.947148e+00,3.001657e+01,3.960358e+01,1.707431e+02
1.679091e+06,1.943393e+01,2.695036e+04,3.119255e-01,9.482032e-01,9.482984e-01,8.060041e-04,1.700141e-08,3.796586e+01,7.947401e+00,3.001845e+01,3.960565e+01,1.707471e+02
1.679101e+06,1.943404e+01,2.696036e+04,3.120412e-01,9.482080e-01,9.482986e-01,8.061741e-04,1.700141e-08,3.796799e+01,7.947655e+00,3.002033e+01,3.960773e+01,1.707511e+02
1.679111e+06,1.943416e+01,2.697036e+04,3.121570e-01,9.482129e-01,9.482987e-01,8.063441e-04,1.700141e-08,3.797012e+01,7.947908e+00,3.002221e+01,3.960980e+01,1.707551e+02
1.679121e+06,1.943427e+01,2.698036e+04,3.122727e-01,9.482177e-01,9.482989e-01,8.065141e-04,1.700141e-08,3.797226e+01,7.948161e+00,3.002409e+01,3.961188e+01,1.707591e+02
1.679131e+06,1.943439e+01,2.699036e+04,3.123885e-01,9.482225e-01,9.482991e-01,8.066842e-04,1.700140e-08,3.797439e+01,7.948414e+00,3.002597e+01,3.961395e+01,1.707631e+02
1.679141e+06,1.943450e+01,2.700036e+04,3.125042e-01,9.482274e-01,9.482992e-01,8.068542e-04,1.700140e-08,3.797652e+01,7.948667e+00,3.002785e+01,3.961602e+01,1.707670e+02
1.679151e+06,1.943462e+01,2.701036e+04,3.126199e-01,9.482322e-01,9.482994e-01,8.070242e-04,1.700140e-08,3.797866e+01,7.948921e+00,3.002973e+01,3.961810e+01,1.707710e+02
1.679161e+06,1.943474e+01,2.702036e+04,3.127357e-01,9.482371e-01,9.482996e-01,8.071942e-04,1.700139e-08,3.798079e+01,7.949174e+00,3.003161e+01,3.962017e+01,1.707750e+02
1.679171e+06,1.943485e+01,2.703036e+04,3.128514e-01,9.482419e-01,9.482997e-01,8.073642e-04,1.700139e-08,3.798292e+01,7.949427e+00,3.003349e+01,3.962225e+01,1.707790e+02
1.679181e+06,1.943497e+01,2.704036e+04,3.129672e-01,9.482467e-01,9.482999e-01,8.075342e-04,1.700139e-08,3.798505e+01,7.949680e+00,3.003537e+01,3.962432e+01,1.707830e+02
1.679191e+06,1.943508e+01,2.705036e+04,3.130829e-01,9.482516e-01,9.483000e-01,8.077043e-04,1.700139e-08,3.798719e+01,7.949934e+00,3.003725e+01,3.962639e+01,1.707870e+02
1.679201e+06,1.943520e+01,2.706036e+04,3.131987e-01,9.482564e-01,9.483002e-01,8.078743e-04,1.700138e-08,3.798932e+01,7.950187e+00,3.003913e+01,3.962847e+01,1.707910e+02
1.679211e+06,1.943531e+01,2.707036e+04,3.133144e-01,9.482613e-01,9.483004e-01,8.080443e-04,1.700138e-08,3.799145e+01,7.950440e+00,3.004101e+01,3.963054e+01,1.707950e+02
1.679221e+06,1.943543e+01,2.708036e+04,3.134301e-01,9.482661e-01,9.483005e-01,8.082143e-04,1.700138e-08,3.799359e+01,7.950693e+00,3.004289e+01,3.963262e+01,1.707990e+02
1.679231e+06,1.943555e+01,2.709036e+04,3.135459e-01,9.482677e-01,9.483007e-01,8.083843e-04,1.700137e-08,3.799312e+01,7.950569e+00,3.004255e+01,3.963207e+01,1.708030e+02
1.679241e+06,1.943566e+01,2.710036e+04,3.136616e-01,9.482683e-01,9.483008e-01,8.085543e-04,1.700137e-08,3.799174e+01,7.950314e+00,3.004143e+01,3.963062e+01,1.708070e+02
1.679251e+06,1.943578e+01,2.711036e+04,3.137774e-01,9.482688e-01,9.483010e-01,8.087243e-04,1.700137e-08,3.799037e+01,7.950059e+00,3.004031e+01,3.962917e+01,1.708110e+02
1.679261e+06,1.943589e+01,2.712036e+04,3.138931e-01,9.482693e-01,9.483012e-01,8.088944e-04,1.700137e-08,3.798899e+01,7.949804e+00,3.003919e+01,3.962772e+01,1.708150e+02
1.679271e+06,1.943601e+01,2.713036e+04,3.140089e-01,9.482698e-01,9.483013e-01,8.090644e-04,1.700136e-08,3.798762e+01,7.949549e+00,3.003807e+01,3.962626e+01,1.708191e+02
1.679281e+06,1.943612e+01,2.714036e+04,3.141246e-01,9.482703e-01,9.483015e-01,8.092344e-04,1.700136e-08,3.798624e+01,7.949294e+00,3.003695e+01,3.962481e+01,1.708231e+02
1.679291e+06,1.943624e+01,2.715037e+04,3.142403e-01,9.482708e-01,9.483016e-01,8.094044e-04,1.700136e-08,3.798487e+01,7.949039e+00,3.003583e+01,3.962336e+01,1.708271e+02
1.679301e+06,1.943636e+01,2.716037e+04,3.143561e-01,9.482713e-01,9.483018e-01,8.095744e-04,1.700135e-08,3.798349e+01,7.948785e+00,3.003471e+01,3.962190e+01,1.708311e+02
1.679311e+06,1.943647e+01,2.717037e+04,3.144718e-01,9.482718e-01,9.483020e-01,8.097444e-04,1.700135e-08,3.798212e+01,7.948530e+00,3.003359e+01,3.962045e+01,1.708351e+02
1.679321e+06,1.943659e+01,2.718037e+04,3.145876e-01,9.482723e-01,9.483021e-01,8.099145e-04,1.700135e-08,3.798075e+01,7.948275e+00,3.003247e+01,3.961900e+01,1.708392e+02
1.679331e+06,1.943670e+01,2.719037e+04,3.147033e-01,9.482728e-01,9.483023e-01,8.100845e-04,1.700134e-08,3.797937e+01,7.948020e+00,3.003135e+01,3.961755e+01,1.708432e+02
1.679341e+06,1.943682e+01,2.720037e+04,3.148190e-01,9.482733e-01,9.483025e-01,8.102545e-04,1.700134e-08,3.797800e+01,7.947765e+00,3.003023e+01,3.961609e+01,1.708472e+02
1.679351e+06,1.943693e+01,2.721037e+04,3.149348e-01,9.482738e-01,9.483026e-01,8.104245e-04,1.700134e-08,3.797662e+01,7.947510e+00,3.002911e+01,3.961464e+01,1.708512e+02
1.679361e+06,1.943705e+01,2.722037e+04,3.150505e-01,9.482743e-01,9.483028e-01,8.105945e-04,1.700134e-08,3.797525e+01,7.947255e+00,3.002799e+01,3.961319e+01,1.708552e+02
1.679371e+06,1.943717e+01,2.723037e+04,3.151663e-01,9.482748e-01,9.483029e-01,8.107645e-04,1.700133e-08,3.797387e+01,7.947000e+00,3.002687e+01,3.961174e+01,1.708592e+02
1.679381e+06,1.943728e+01,2.724037e+04,3.152820e-01,9.482753e-01,9.483031e-01,8.109346e-04,1.700133e-08,3.797250e+01,7.946745e+00,3.002575e+01,3.961028e+01,1.708633e+02
1.679391e+06,1.943740e+01,2.725037e+04,3.153978e-01,9.482758e-01,9.483033e-01,8.111046e-04,1.700133e-08,3.797112e+01,7.946490e+00,3.002463e+01,3.960883e+01,1.708673e+02
1.679401e+06,1.943751e+01,2.726037e+04,3.155135e-01,9.482763e-01,9.483034e-01,8.112746e-04,1.700132e-08,3.796975e+01,7.946235e+00,3.002351e+01,3.960738e+01,1.708713e+02
1.679411e+06,1.943763e+01,2.727037e+04,3.156292e-01,9.482768e-01,9.483036e-01,8.114446e-04,1.700132e-08,3.796837e+01,7.945980e+00,3.002239e+01,3.960593e+01,1.708753e+02
1.679421e+06,1.943774e+01,2.728037e+04,3.157450e-01,9.482773e-01,9.483037e-01,8.116146e-04,1.700132e-08,3.796700e+01,7.945725e+00,3.002127e+01,3.960447e+01,1.708793e+02
1.679431e+06,1.943786e+01,2.729037e+04,3.158607e-01,9.482778e-01,9.483039e-01,8.117846e-04,1.700132e-08,3.796562e+01,7.945470e+00,3.002015e+01,3.960302e+01,1.708834e+02
1.679441e+06,1.943798e+01,2.730037e+04,3.159765e-01,9.482784e-01,9.483041e-01,8.119546e-04,1.700131e-08,3.796425e+01,7.945215e+00,3.001903e+01,3.960157e+01,1.708874e+02
1.679451e+06,1.943809e+01,2.731037e+04,3.160922e-01,9.482789e-01,9.483042e-01,8.121247e-04,1.700131e-08,3.796287e+01,7.944960e+00,3.001791e+01,3.960011e+01,1.708914e+02
1.679461e+06,1.943821e+01,2.732037e+04,3.162080e-01,9.482794e-01,9.483044e-01,8.122947e-04,1.700131e-08,3.796150e+01,7.944705e+00,3.001679e+01,3.959866e+01,1.708954e+02
1.679471e+06,1.943832e+01,2.733037e+04,3.163237e-01,9.482744e-01,9.483045e-01,8.124647e-04,1.700130e-08,3.796012e+01,7.944450e+00,3.001567e+01,3.959739e+01,1.708994e+02
1.679481e+06,1.943844e+01,2.734037e+04,3.164394e-01,9.482837e-01,9.483047e-01,8.126347e-04,1.700130e-08,3.796066e+01,7.944631e+00,3.001603e+01,3.959764e+01,1.708966e+02
1.679491e+06,1.943856e+01,2.735037e+04,3.165552e-01,9.482956e-01,9.483049e-01,8.128047e-04,1.700130e-08,3.796151e+01,7.944883e+00,3.001663e+01,3.959812e+01,1.708926e+02
1.679501e+06,1.943867e+01,2.736037e+04,3.166709e-01,9.483074e-01,9.483050e-01,8.129747e-04,1.700130e-08,3.796236e+01,7.945135e+00,3.001723e+01,3.959861e+01,1.708886e+02
1.679511e+06,1.943879e+01,2.737037e+04,3.167867e-01,9.483193e-01,9.483052e-01,8.131448e-04,1.700129e-08,3.796321e+01,7.945388e+00,3.001782e+01,3.959910e+01,1.708847e+02
1.679521e+06,1.943890e+01,2.738037e+04,3.169024e-01,9.483311e-01,9.483054e-01,8.133148e-04,1.700129e-08,3.796406e+01,7.945640e+00,3.001842e+01,3.959959e+01,1.708807e+02
1.679531e+06,1.943902e+01,2.739037e+04,3.170182e-01,9.483430e-01,9.483055e-01,8.134848e-04,1.700129e-08,3.796491e+01,7.945892e+00,3.001902e+01,3.960007e+01,1.708767e+02
1.679541e+06,1.943913e+01,2.740037e+04,3.171339e-01,9.483548e-01,9.483057e-01,8.136548e-04,1.700128e-08,3.796576e+01,7.946145e+00,3.001962e+01,3.960056e+01,1.708727e+02
1.679551e+06,1.943925e+01,2.741037e+04,3.172496e-01,9.483667e-01,9.483058e-01,8.138248e-04,1.700128e-08,3.796661e+01,7.946397e+00,3.002022e+01,3.960105e+01,1.708687e+02
1.679561e+06,1.943937e+01,2.742037e+04,3.173654e-01,9.483785e-01,9.483060e-01,8.139948e-04,1.700128e-08,3.796746e+01,7.946649e+00,3.002081e+01,3.960154e+01,1.708648e+02
1.679571e+06,1.943948e+01,2.743037e+04,3.174811e-01,9.483904e-01,9.483062e-01,8.141648e-04,1.700128e-08,3.796831e+01,7.946902e+00,3.002141e+01,3.960202e+01,1.708608e+02
1.679581e+06,1.943960e+01,2.744037e+04,3.175969e-01,9.484022e-01,9.483063e-01,8.143349e-04,1.700127e-08,3.796917e+01,7.947154e+00,3.002201e+01,3.960251e+01,1.708568e+02
1.679591e+06,1.943971e+01,2.745037e+04,3.177126e-01,9.484141e-01,9.483065e-01,8.145049e-04,1.700127e-08,3.797002e+01,7.947407e+00,3.002261e+01,3.960300e+01,1.708528e+02
1.679601e+06,1.943983e+01,2.746037e+04,3.178283e-01,9.484259e-01,9.483066e-01,8.146749e-04,1.700127e-08,3.797087e+01,7.947659e+00,3.002321e+01,3.960349e+01,1.708489e+02
1.679611e+06,1.943994e+01,2.747037e+04,3.179441e-01,9.484377e-01,9.483068e-01,8.148449e-04,1.700126e-08,3.797172e+01,7.947911e+00,3.002380e+01,3.960397e+01,1.708449e+02
1.679621e+06,1.944006e+01,2.748037e+04,3.180598e-01,9.484496e-01,9.483070e-01,8.150149e-04,1.700126e-08,3.797257e+01,7.948164e+00,3.002440e+01,3.960446e+01,1.708409e+02
1.679631e+06,1.944018e+01,2.749037e+04,3.181756e-01,9.484614e-01,9.483071e-01,8.151849e-04,1.700126e-08,3.797342e+01,7.948416e+00,3.002500e+01,3.960495e+01,1.708369e+02
1.679641e+06,1.944029e+01,2.750037e+04,3.182913e-01,9.484733e-01,9.483073e-01,8.153550e-04,1.700126e-08,3.797427e+01,7.948668e+00,3.002560e+01,3.960544e+01,1.708329e+02
1.679651e+06,1.944041e+01,2.751037e+04,3.184071e-01,9.484851e-01,9.483075e-01,8.155250e-04,1.700125e-08,3.797512e+01,7.948921e+00,3.002620e+01,3.960592e+01,1.708290e+02
1.679661e+06,1.944052e+01,2.752037e+04,3.185228e-01,9.484970e-01,9.483076e-01,8.156950e-04,1.700125e-08,3.797597e+01,7.949173e+00,3.002679e+01,3.960641e+01,1.708250e+02
1.679671e+06,1.944064e+01,2.753037e+04,3.186385e-01,9.485088e-01,9.483078e-01,8.158650e-04,1.700125e-08,3.797682e+01,7.949425e+00,3.002739e+01,3.960690e+01,1.708210e+02
1.679681e+06,1.944075e+01,2.754037e+04,3.187543e-01,9.485207e-01,9.483079e-01,8.160350e-04,1.700124e-08,3.797767e+01,7.949678e+00,3.002799e+01,3.960739e+01,1.708170e+02
1.679691e+06,1.944087e+01,2.755037e+04,3.188700e-01,9.485325e-01,9.483081e-01,8.162050e-04,1.700124e-08,3.797852e+01,7.949930e+00,3.002859e+01,3.960787e+01,1.708131e+02
1.679701e+06,1.944099e+01,2.756037e+04,3.189858e-01,9.485444e-01,9.483083e-01,8.163750e-04,1.700124e-08,3.797937e+01,7.950183e+00,3.002919e+01,3.960836e+01,1.708091e+02
1.679711e+06,1.944110e+01,2.757037e+04,3.191015e-01,9.485562e-01,9.483084e-01,8.165451e-04,1.700124e-08,3.798022e+01,7.950435e+00,3.002978e+01,3.960885e+01,1.708051e+02
1.679721e+06,1.944122e+01,2.758037e+04,3.192173e-01,9.485704e-01,9.483086e-01,8.167151e-04,1.700123e-08,3.798107e+01,7.950687e+00,3.003038e+01,3.960926e+01,1.708011e+02
1.679731e+06,1.944133e+01,2.759037e+04,3.193330e-01,9.485674e-01,9.483087e-01,8.168851e-04,1.700123e-08,3.798186e+01,7.950576e+00,3.003129e+01,3.961020e+01,1.708000e+02
1.679741e+06,1.944145e+01,2.760037e+04,3.194487e-01,9.485573e-01,9.483089e-01,8.170551e-04,1.700123e-08,3.798263e+01,7.950322e+00,3.003231e+01,3.961136e+01,1.708000e+02
1.679751e+06,1.944156e+01,2.761037e+04,3.195645e-01,9.485473e-01,9.483091e-01,8.172251e-04,1.700122e-08,3.798340e+01,7.950068e+00,3.003334e+01,3.961252e+01,1.708000e+02
1.679761e+06,1.944168e+01,2.762037e+04,3.196802e-01,9.485372e-01,9.483092e-01,8.173951e-04,1.700122e-08,3.798417e+01,7.949814e+00,3.003436e+01,3.961368e+01,1.708000e+02
1.679771e+06,1.944180e+01,2.763037e+04,3.197960e-01,9.485272e-01,9.483094e-01,8.175651e-04,1.700122e-08,3.798495e+01,7.949560e+00,3.003539e+01,3.961485e+01,1.708000e+02
1.679781e+06,1.944191e+01,2.764037e+04,3.199117e-01,9.485171e-01,9.483095e-01,8.177352e-04,1.700121e-08,3.798572e+01,7.949306e+00,3.003641e+01,3.961601e+01,1.708000e+02
1.679791e+06,1.944203e+01,2.765037e+04,3.200275e-01,9.485071e-01,9.483097e-01,8.179052e-04,1.700121e-08,3.798649e+01,7.949052e+00,3.003743e+01,3.961717e+01,1.708000e+02
1.679801e+06,1.944214e+01,2.766037e+04,3.201432e-01,9.484970e-01,9.483099e-01,8.180752e-04,1.700121e-08,3.798726e+01,7.948798e+00,3.003846e+01,3.961833e+01,1.708000e+02
1.679811e+06,1.944226e+01,2.767037e+04,3.202589e-01,9.484870e-01,9.483100e-01,8.182452e-04,1.700121e-08,3.798803e+01,7.948544e+00,3.003948e+01,3.961949e+01,1.708000e+02
1.679821e+06,1.944237e+01,2.768037e+04,3.203747e-01,9.484769e-01,9.483102e-01,8.184152e-04,1.700120e-08,3.798880e+01,7.948289e+00,3.004051e+01,3.962066e+01,1.708000e+02
1.679831e+06,1.944249e+01,2.769037e+04,3.204904e-01,9.484669e-01,9.483104e-01,8.185852e-04,1.700120e-08,3.798957e+01,7.948035e+00,3.004153e+01,3.962182e+01,1.708000e+02
1.679841e+06,1.944261e+01,2.770037e+04,3.206062e-01,9.484568e-01,9.483105e-01,8.187552e-04,1.700120e-08,3.799034e+01,7.947781e+00,3.004256e+01,3.962298e+01,1.708000e+02
1.679851e+06,1.944272e+01,2.771037e+04,3.207219e-01,9.484468e-01,9.483107e-01,8.189253e-04,1.700119e-08,3.799111e+01,7.947527e+00,3.004358e+01,3.962414e+01,1.708000e+02
1.679861e+06,1.944284e+01,2.772037e+04,3.208376e-01,9.484367e-01,9.483108e-01,8.190953e-04,1.700119e-08,3.799188e+01,7.947273e+00,3.004461e+01,3.962530e+01,1.708000e+02
1.679871e+06,1.944295e+01,2.773037e+04,3.209534e-01,9.484266e-01,9.483110e-01,8.192653e-04,1.700119e-08,3.799265e+01,7.947019e+00,3.004563e+01,3.962647e+01,1.708000e+02
1.679881e+06,1.944307e+01,2.774037e+04,3.210691e-01,9.484166e-01,9.483112e-01,8.194353e-04,1.700119e-08,3.799342e+01,7.946765e+00,3.004666e+01,3.962763e+01,1.708000e+02
1.679891e+06,1.944318e+01,2.775037e+04,3.211849e-01,9.484065e-01,9.483113e-01,8.196053e-04,1.700118e-08,3.799419e+01,7.946511e+00,3.004768e+01,3.962879e+01,1.708000e+02
1.679901e+06,1.944330e+01,2.776037e+04,3.213006e-01,9.483965e-01,9.483115e-01,8.197753e-04,1.700118e-08,3.799496e+01,7.946257e+00,3.004871e+01,3.962995e+01,1.708000e+02
1.679911e+06,1.944342e+01,2.777037e+04,3.214164e-01,9.483864e-01,9.483116e-01,8.199453e-04,1.700118e-08,3.799573e+01,7.946003e+00,3.004973e+01,3.963112e+01,1.708000e+02
1.679921e+06,1.944353e+01,2.778037e+04,3.215321e-01,9.483764e-01,9.483118e-01,8.201154e-04,1.700117e-08,3.799650e+01,7.945748e+00,3.005076e+01,3.963228e+01,1.708000e+02
1.679931e+06,1.944365e+01,2.779037e+04,3.216478e-01,9.483663e-01,9.483120e-01,8.202854e-04,1.700117e-08,3.799727e+01,7.945494e+00,3.005178e+01,3.963344e+01,1.708000e+02
1.679941e+06,1.944376e+01,2.780037e+04,3.217636e-01,9.483563e-01,9.483121e-01,8.204554e-04,1.700117e-08,3.799805e+01,7.945240e+00,3.005281e+01,3.963460e+01,1.708000e+02
1.679951e+06,1.944388e+01,2.781037e+04,3.218793e-01,9.483462e-01,9.483123e-01,8.206254e-04,1.700117e-08,3.799882e+01,7.944986e+00,3.005383e+01,3.963577e+01,1.708000e+02
1.679961e+06,1.944400e+01,2.782037e+04,3.219951e-01,9.483362e-01,9.483124e-01,8.207954e-04,1.700116e-08,3.799959e+01,7.944732e+00,3.005485e+01,3.963693e+01,1.708000e+02
1.679971e+06,1.944411e+01,2.783037e+04,3.221108e-01,9.483237e-01,9.483126e-01,8.209654e-04,1.700116e-08,3.800036e+01,7.944478e+00,3.005588e+01,3.963817e+01,1.708000e+02
1.679981e+06,1.944423e+01,2.784037e+04,3.222266e-01,9.483231e-01,9.483128e-01,8.211354e-04,1.700116e-08,3.799934e+01,7.944414e+00,3.005493e+01,3.963712e+01,1.707970e+02
1.679991e+06,1.944434e+01,2.785037e+04,3.223423e-01,9.483267e-01,9.483129e-01,8.213055e-04,1.700115e-08,3.799772e+01,7.944414e+00,3.005330e+01,3.963529e+01,1.707930e+02
1.680001e+06,1.944446e+01,2.786037e+04,3.224580e-01,9.483304e-01,9.483131e-01,8.214755e-04,1.700115e-08,3.799610e+01,7.944414e+00,3.005168e+01,3.963346e+01,1.707890e+02
1.680011e+06,1.944457e+01,2.787037e+04,3.225738e-01,9.483340e-01,9.483133e-01,8.216455e-04,1.700115e-08,3.799448e+01,7.944414e+00,3.005006e+01,3.963163e+01,1.707850e+02
1.680021e+06,1.944469e+01,2.788037e+04,3.226895e-01,9.483376e-01,9.483134e-01,8.218155e-04,1.700115e-08,3.799285e+01,7.944414e+00,3.004844e+01,3.962980e+01,1.707811e+02
1.680031e+06,1.944481e+01,2.789037e+04,3.228053e-01,9.483413e-01,9.483136e-01,8.219855e-04,1.700114e-08,3.799123e+01,7.944414e+00,3.004682e+01,3.962797e+01,1.707771e+02
1.680041e+06,1.944492e+01,2.790038e+04,3.229210e-01,9.483449e-01,9.483137e-01,8.221555e-04,1.700114e-08,3.798961e+01,7.944414e+00,3.004520e+01,3.962613e+01,1.707731e+02
1.680051e+06,1.944504e+01,2.791038e+04,3.230368e-01,9.483485e-01,9.483139e-01,8.223255e-04,1.700114e-08,3.798799e+01,7.944414e+00,3.004358e+01,3.962430e+01,1.707691e+02
1.680061e+06,1.944515e+01,2.792038e+04,3.231525e-01,9.483522e-01,9.483141e-01,8.224955e-04,1.700113e-08,3.798637e+01,7.944414e+00,3.004196e+01,3.962247e+01,1.707651e+02
1.680071e+06,1.944527e+01,2.793038e+04,3.232682e-01,9.483558e-01,9.483142e-01,8.226656e-04,1.700113e-08,3.798475e+01,7.944414e+00,3.004033e+01,3.962064e+01,1.707611e+02
1.680081e+06,1.944538e+01,2.794038e+04,3.233840e-01,9.483594e-01,9.483144e-01,8.228356e-04,1.700113e-08,3.798313e+01,7.944414e+00,3.003871e+01,3.961881e+01,1.707571e+02
1.680091e+06,1.944550e+01,2.795038e+04,3.234997e-01,9.483631e-01,9.483145e-01,8.230056e-04,1.700113e-08,3.798151e+01,7.944414e+00,3.003709e+01,3.961698e+01,1.707531e+02
1.680101e+06,1.944562e+01,2.796038e+04,3.236155e-01,9.483667e-01,9.483147e-01,8.231756e-04,1.700112e-08,3.797988e+01,7.944414e+00,3.003547e+01,3.961515e+01,1.707491e+02
1.680111e+06,1.944573e+01,2.797038e+04,3.237312e-01,9.483703e-01,9.483149e-01,8.233456e-04,1.700112e-08,3.797826e+01,7.944414e+00,3.003385e+01,3.961332e+01,1.707451e+02
1.680121e+06,1.944585e+01,2.798038e+04,3.238469e-01,9.483740e-01,9.483150e-01,8.235156e-04,1.700112e-08,3.797664e+01,7.944414e+00,3.003223e+01,3.961149e+01,1.707411e+02
1.680131e+06,1.944596e+01,2.799038e+04,3.239627e-01,9.483776e-01,9.483152e-01,8.236856e-04,1.700111e-08,3.797502e+01,7.944414e+00,3.003061e+01,3.960966e+01,1.707371e+02
1.680141e+06,1.944608e+01,2.800038e+04,3.240784e-01,9.483812e-01,9.483154e-01,8.238557e-04,1.700111e-08,3.797340e+01,7.944414e+00,3.002899e+01,3.960783e+01,1.707332e+02
1.680151e+06,1.944619e+01,2.801038e+04,3.241942e-01,9.483849e-01,9.483155e-01,8.240257e-04,1.700111e-08,3.797178e+01,7.944414e+00,3.002736e+01,3.960600e+01,1.707292e+02
1.680161e+06,1.944631e+01,2.802038e+04,3.243099e-01,9.483885e-01,9.483157e-01,8.241957e-04,1.700111e-08,3.797016e+01,7.944414e+00,3.002574e+01,3.960416e+01,1.707252e+02
1.680171e+06,1.944643e+01,2.803038e+04,3.244257e-01,9.483921e-01,9.483158e-01,8.243657e-04,1.700110e-08,3.796854e+01,7.944414e+00,3.002412e+01,3.960233e+01,1.707212e+02
1.680181e+06,1.944654e+01,2.804038e+04,3.245414e-01,9.483958e-01,9.483160e-01,8.245357e-04,1.700110e-08,3.796691e+01,7.944414e+00,3.002250e+01,3.960050e+01,1.707172e+02
1.680191e+06,1.944666e+01,2.805038e+04,3.246571e-01,9.483994e-01,9.483162e-01,8.247057e-04,1.700110e-08,3.796529e+01,7.944414e+00,3.002088e+01,3.959867e+01,1.707132e+02
1.680201e+06,1.944677e+01,2.806038e+04,3.247729e-01,9.484030e-01,9.483163e-01,8.248757e-04,1.700109e-08,3.796367e+01,7.944414e+00,3.001926e+01,3.959684e+01,1.707092e+02
1.680211e+06,1.944689e+01,2.807038e+04,3.248886e-01,9.484067e-01,9.483165e-01,8.250457e-04,1.700109e-08,3.796205e+01,7.944414e+00,3.001764e+01,3.959501e+01,1.707052e+02
1.680221e+06,1.944700e+01,2.808038e+04,3.250044e-01,9.484081e-01,9.483166e-01,8.252158e-04,1.700109e-08,3.796043e+01,7.944414e+00,3.001602e+01,3.959325e+01,1.707012e+02
1.680231e+06,1.944712e+01,2.809038e+04,3.251201e-01,9.484068e-01,9.483168e-01,8.253858e-04,1.700108e-08,3.796035e+01,7.944414e+00,3.001593e+01,3.959321e+01,1.706945e+02
1.680241e+06,1.944724e+01,2.810038e+04,3.252359e-01,9.484048e-01,9.483170e-01,8.255558e-04,1.700108e-08,3.796095e+01,7.944414e+00,3.001653e+01,3.959391e+01,1.706864e+02
1.680251e+06,1.944735e+01,2.811038e+04,3.253516e-01,9.484027e-01,9.483171e-01,8.257258e-04,1.700108e-08,3.796154e+01,7.944414e+00,3.001713e+01,3.959461e+01,1.706784e+02
1.680261e+06,1.944747e+01,2.812038e+04,3.254673e-01,9.484007e-01,9.483173e-01,8.258958e-04,1.700108e-08,3.796214e+01,7.944414e+00,3.001773e+01,3.959531e+01,1.706704e+02
1.680271e+06,1.944758e+01,2.813038e+04,3.255831e-01,9.483986e-01,9.483174e-01,8.260658e-04,1.700107e-08,3.796274e+01,7.944414e+00,3.001833e+01,3.959601e+01,1.706624e+02
1.680281e+06,1.944770e+01,2.814038e+04,3.256988e-01,9.483966e-01,9.483176e-01,8.262358e-04,1.700107e-08,3.796334e+01,7.944414e+00,3.001893e+01,3.959671e+01,1.706544e+02
1.680291e+06,1.944781e+01,2.815038e+04,3.258146e-01,9.483946e-01,9.483178e-01,8.264059e-04,1.700107e-08,3.796394e+01,7.944414e+00,3.001953e+01,3.959741e+01,1.706464e+02
1.680301e+06,1.944793e+01,2.816038e+04,3.259303e-01,9.483925e-01,9.483179e-01,8.265759e-04,1.700106e-08,3.796454e+01,7.944414e+00,3.002013e+01,3.959811e+01,1.706384e+02
1.680311e+06,1.944805e+01,2.817038e+04,3.260461e-01,9.483905e-01,9.483181e-01,8.267459e-04,1.700106e-08,3.796514e+01,7.944414e+00,3.002073e+01,3.959881e+01,1.706304e+02
1.680321e+06,1.944816e+01,2.818038e+04,3.261618e-01,9.483885e-01,9.483183e-01,8.269159e-04,1.700106e-08,3.796574e+01,7.944414e+00,3.002133e+01,3.959951e+01,1.706224e+02
1.680331e+06,1.944828e+01,2.819038e+04,3.262775e-01,9.483864e-01,9.483184e-01,8.270859e-04,1.700106e-08,3.796634e+01,7.944414e+00,3.002193e+01,3.960021e+01,1.706144e+02
1.680341e+06,1.944839e+01,2.820038e+04,3.263933e-01,9.483844e-01,9.483186e-01,8.272559e-04,1.700105e-08,3.796694e+01,7.944414e+00,3.002253e+01,3.960091e+01,1.706063e+02
1.680351e+06,1.944851e+01,2.821038e+04,3.265090e-01,9.483824e-01,9.483187e-01,8.274259e-04,1.700105e-08,3.796754e+01,7.944414e+00,3.002312e+01,3.960161e+01,1.705983e+02
1.680361e+06,1.944862e+01,2.822038e+04,3.266248e-01,9.483803e-01,9.483189e-01,8.275959e-04,1.700105e-08,3.796814e+01,7.944414e+00,3.002372e+01,3.960231e+01,1.705903e+02
1.680371e+06,1.944874e+01,2.823038e+04,3.267405e-01,9.483783e-01,9.483191e-01,8.277660e-04,1.700104e-08,3.796874e+01,7.944414e+00,3.002432e+01,3.960301e+01,1.705823e+02
1.680381e+06,1.944886e+01,2.824038e+04,3.268562e-01,9.483762e-01,9.483192e-01,8.279360e-04,1.700104e-08,3.796934e+01,7.944414e+00,3.002492e+01,3.960371e+01,1.705743e+02
1.680391e+06,1.944897e+01,2.825038e+04,3.269720e-01,9.483742e-01,9.483194e-01,8.281060e-04,1.700104e-08,3.796994e+01,7.944414e+00,3.002552e+01,3.960441e+01,1.705663e+02
1.680401e+06,1.944909e+01,2.826038e+04,3.270877e-01,9.483722e-01,9.483195e-01,8.282760e-04,1.700104e-08,3.797053e+01,7.944414e+00,3.002612e+01,3.960511e+01,1.705583e+02
1.680411e+06,1.944920e+01,2.827038e+04,3.272035e-01,9.483701e-01,9.483197e-01,8.284460e-04,1.700103e-08,3.797113e+01,7.944414e+00,3.002672e+01,3.960581e+01,1.705503e+02
1.680421e+06,1.944932e+01,2.828038e+04,3.273192e-01,9.483681e-01,9.483199e-01,8.286160e-04,1.700103e-08,3.797173e+01,7.944414e+00,3.002732e+01,3.960651e+01,1.705423e+02
1.680431e+06,1.944943e+01,2.829038e+04,3.274350e-01,9.483661e-01,9.483200e-01,8.287860e-04,1.700103e-08,3.797233e+01,7.944414e+00,3.002792e+01,3.960721e+01,1.705343e+02
