Repository: brandonlampe/CS_Data

# Repository for Crushed Salt Data
**Grant No: 456417**

This is a work in progress!

## Repository Content

### Directory Names
A uniform namining structure still in progress, but in general directories are named according to the following:
 - Names contain no spaces, a single underscore "_" will be used as a file name seperator.
 - Files are for the Crushed Salt Project (CSP); therefore, the first three charaters of each file are "CSP".
 - Folders are organized by which frame the test was performed on i.e., A2 or A3.
 - The fifth and sixth charaters of each file name will therefore be "A" followed by the frame number.

File: UNM_WP_HY_175_09/IscoMeasurements/STAGE16/CREEP_FIT/175_09_STAGE16_CREEP_OUT.csv (part 13 of 38)
Analysis by Brandon Lampe, performed on: 2016/07/06 16:28:57
Experimental results below begin at: 2016/04/27 12:21:42
Duration (sec),Duration (day),Elapsed Time (sec),Elapsed Time (day),Interpolated Fractional Density,Fit to Fractional Density,Fit to Volume Strain,Fit to Volume Strain Rate (1/sec),Confining Pressure (MPa),Pore Pressure (MPa),Terzaghi Pressure (MPa),Solid Pressure (MPa),Temperature (C))
1.680441e+06,1.944955e+01,2.830038e+04,3.275507e-01,9.483640e-01,9.483202e-01,8.289560e-04,1.700102e-08,3.797293e+01,7.944414e+00,3.002852e+01,3.960791e+01,1.705262e+02
1.680451e+06,1.944967e+01,2.831038e+04,3.276664e-01,9.483620e-01,9.483203e-01,8.291261e-04,1.700102e-08,3.797353e+01,7.944414e+00,3.002912e+01,3.960861e+01,1.705182e+02
1.680461e+06,1.944978e+01,2.832038e+04,3.277822e-01,9.483599e-01,9.483205e-01,8.292961e-04,1.700102e-08,3.797413e+01,7.944414e+00,3.002972e+01,3.960931e+01,1.705102e+02
1.680471e+06,1.944990e+01,2.833038e+04,3.278979e-01,9.483579e-01,9.483207e-01,8.294661e-04,1.700102e-08,3.797473e+01,7.944414e+00,3.003032e+01,3.961001e+01,1.705022e+02
1.680481e+06,1.945001e+01,2.834038e+04,3.280137e-01,9.483571e-01,9.483208e-01,8.296361e-04,1.700101e-08,3.797428e+01,7.944597e+00,3.002968e+01,3.960955e+01,1.704942e+02
1.680491e+06,1.945013e+01,2.835038e+04,3.281294e-01,9.483567e-01,9.483210e-01,8.298061e-04,1.700101e-08,3.797342e+01,7.944852e+00,3.002857e+01,3.960864e+01,1.704862e+02
1.680501e+06,1.945025e+01,2.836038e+04,3.282452e-01,9.483563e-01,9.483212e-01,8.299761e-04,1.700101e-08,3.797257e+01,7.945106e+00,3.002746e+01,3.960774e+01,1.704782e+02
1.680511e+06,1.945036e+01,2.837038e+04,3.283609e-01,9.483560e-01,9.483213e-01,8.301461e-04,1.700100e-08,3.797171e+01,7.945360e+00,3.002635e+01,3.960683e+01,1.704702e+02
1.680521e+06,1.945048e+01,2.838038e+04,3.284766e-01,9.483556e-01,9.483215e-01,8.303161e-04,1.700100e-08,3.797085e+01,7.945614e+00,3.002524e+01,3.960593e+01,1.704622e+02
1.680531e+06,1.945059e+01,2.839038e+04,3.285924e-01,9.483552e-01,9.483216e-01,8.304862e-04,1.700100e-08,3.797000e+01,7.945868e+00,3.002413e+01,3.960503e+01,1.704542e+02
1.680541e+06,1.945071e+01,2.840038e+04,3.287081e-01,9.483549e-01,9.483218e-01,8.306562e-04,1.700100e-08,3.796914e+01,7.946122e+00,3.002302e+01,3.960412e+01,1.704462e+02
1.680551e+06,1.945082e+01,2.841038e+04,3.288239e-01,9.483545e-01,9.483220e-01,8.308262e-04,1.700099e-08,3.796828e+01,7.946376e+00,3.002191e+01,3.960322e+01,1.704381e+02
1.680561e+06,1.945094e+01,2.842038e+04,3.289396e-01,9.483541e-01,9.483221e-01,8.309962e-04,1.700099e-08,3.796743e+01,7.946630e+00,3.002080e+01,3.960231e+01,1.704301e+02
1.680571e+06,1.945106e+01,2.843038e+04,3.290554e-01,9.483538e-01,9.483223e-01,8.311662e-04,1.700099e-08,3.796657e+01,7.946884e+00,3.001969e+01,3.960141e+01,1.704221e+02
1.680581e+06,1.945117e+01,2.844038e+04,3.291711e-01,9.483534e-01,9.483224e-01,8.313362e-04,1.700098e-08,3.796572e+01,7.947139e+00,3.001858e+01,3.960050e+01,1.704141e+02
1.680591e+06,1.945129e+01,2.845038e+04,3.292868e-01,9.483530e-01,9.483226e-01,8.315062e-04,1.700098e-08,3.796486e+01,7.947393e+00,3.001747e+01,3.959960e+01,1.704061e+02
1.680601e+06,1.945140e+01,2.846038e+04,3.294026e-01,9.483527e-01,9.483228e-01,8.316762e-04,1.700098e-08,3.796400e+01,7.947647e+00,3.001636e+01,3.959869e+01,1.703981e+02
1.680611e+06,1.945152e+01,2.847038e+04,3.295183e-01,9.483523e-01,9.483229e-01,8.318463e-04,1.700097e-08,3.796315e+01,7.947901e+00,3.001525e+01,3.959779e+01,1.703901e+02
1.680621e+06,1.945163e+01,2.848038e+04,3.296341e-01,9.483519e-01,9.483231e-01,8.320163e-04,1.700097e-08,3.796229e+01,7.948155e+00,3.001414e+01,3.959689e+01,1.703821e+02
1.680631e+06,1.945175e+01,2.849038e+04,3.297498e-01,9.483516e-01,9.483233e-01,8.321863e-04,1.700097e-08,3.796143e+01,7.948409e+00,3.001303e+01,3.959598e+01,1.703741e+02
1.680641e+06,1.945187e+01,2.850038e+04,3.298655e-01,9.483512e-01,9.483234e-01,8.323563e-04,1.700097e-08,3.796058e+01,7.948663e+00,3.001191e+01,3.959508e+01,1.703661e+02
1.680651e+06,1.945198e+01,2.851038e+04,3.299813e-01,9.483508e-01,9.483236e-01,8.325263e-04,1.700096e-08,3.795972e+01,7.948917e+00,3.001080e+01,3.959417e+01,1.703580e+02
1.680661e+06,1.945210e+01,2.852038e+04,3.300970e-01,9.483505e-01,9.483237e-01,8.326963e-04,1.700096e-08,3.795887e+01,7.949171e+00,3.000969e+01,3.959327e+01,1.703500e+02
1.680671e+06,1.945221e+01,2.853038e+04,3.302128e-01,9.483501e-01,9.483239e-01,8.328663e-04,1.700096e-08,3.795801e+01,7.949425e+00,3.000858e+01,3.959236e+01,1.703420e+02
1.680681e+06,1.945233e+01,2.854038e+04,3.303285e-01,9.483497e-01,9.483241e-01,8.330363e-04,1.700095e-08,3.795715e+01,7.949680e+00,3.000747e+01,3.959146e+01,1.703340e+02
1.680691e+06,1.945244e+01,2.855038e+04,3.304443e-01,9.483494e-01,9.483242e-01,8.332063e-04,1.700095e-08,3.795630e+01,7.949934e+00,3.000636e+01,3.959055e+01,1.703260e+02
1.680701e+06,1.945256e+01,2.856038e+04,3.305600e-01,9.483490e-01,9.483244e-01,8.333764e-04,1.700095e-08,3.795544e+01,7.950188e+00,3.000525e+01,3.958965e+01,1.703180e+02
1.680711e+06,1.945268e+01,2.857038e+04,3.306757e-01,9.483486e-01,9.483245e-01,8.335464e-04,1.700095e-08,3.795458e+01,7.950442e+00,3.000414e+01,3.958875e+01,1.703100e+02
1.680721e+06,1.945279e+01,2.858038e+04,3.307915e-01,9.483507e-01,9.483247e-01,8.337164e-04,1.700094e-08,3.795373e+01,7.950696e+00,3.000303e+01,3.958776e+01,1.703020e+02
1.680731e+06,1.945291e+01,2.859038e+04,3.309072e-01,9.483566e-01,9.483249e-01,8.338864e-04,1.700094e-08,3.795455e+01,7.950568e+00,3.000398e+01,3.958843e+01,1.702970e+02
1.680741e+06,1.945302e+01,2.860038e+04,3.310230e-01,9.483636e-01,9.483250e-01,8.340564e-04,1.700094e-08,3.795591e+01,7.950315e+00,3.000560e+01,3.958965e+01,1.702930e+02
1.680751e+06,1.945314e+01,2.861038e+04,3.311387e-01,9.483705e-01,9.483252e-01,8.342264e-04,1.700093e-08,3.795728e+01,7.950061e+00,3.000722e+01,3.959087e+01,1.702890e+02
1.680761e+06,1.945325e+01,2.862038e+04,3.312545e-01,9.483775e-01,9.483253e-01,8.343964e-04,1.700093e-08,3.795864e+01,7.949808e+00,3.000883e+01,3.959210e+01,1.702850e+02
1.680771e+06,1.945337e+01,2.863038e+04,3.313702e-01,9.483845e-01,9.483255e-01,8.345664e-04,1.700093e-08,3.796001e+01,7.949555e+00,3.001045e+01,3.959332e+01,1.702810e+02
1.680781e+06,1.945349e+01,2.864039e+04,3.314859e-01,9.483914e-01,9.483257e-01,8.347365e-04,1.700093e-08,3.796137e+01,7.949302e+00,3.001207e+01,3.959454e+01,1.702770e+02
1.680791e+06,1.945360e+01,2.865039e+04,3.316017e-01,9.483984e-01,9.483258e-01,8.349065e-04,1.700092e-08,3.796274e+01,7.949048e+00,3.001369e+01,3.959576e+01,1.702730e+02
1.680801e+06,1.945372e+01,2.866039e+04,3.317174e-01,9.484053e-01,9.483260e-01,8.350765e-04,1.700092e-08,3.796410e+01,7.948795e+00,3.001531e+01,3.959698e+01,1.702691e+02
1.680811e+06,1.945383e+01,2.867039e+04,3.318332e-01,9.484123e-01,9.483262e-01,8.352465e-04,1.700092e-08,3.796547e+01,7.948542e+00,3.001693e+01,3.959820e+01,1.702651e+02
1.680821e+06,1.945395e+01,2.868039e+04,3.319489e-01,9.484192e-01,9.483263e-01,8.354165e-04,1.700091e-08,3.796683e+01,7.948289e+00,3.001854e+01,3.959942e+01,1.702611e+02
1.680831e+06,1.945406e+01,2.869039e+04,3.320646e-01,9.484262e-01,9.483265e-01,8.355865e-04,1.700091e-08,3.796820e+01,7.948035e+00,3.002016e+01,3.960064e+01,1.702571e+02
1.680841e+06,1.945418e+01,2.870039e+04,3.321804e-01,9.484331e-01,9.483266e-01,8.357565e-04,1.700091e-08,3.796956e+01,7.947782e+00,3.002178e+01,3.960187e+01,1.702531e+02
1.680851e+06,1.945430e+01,2.871039e+04,3.322961e-01,9.484401e-01,9.483268e-01,8.359265e-04,1.700091e-08,3.797093e+01,7.947529e+00,3.002340e+01,3.960309e+01,1.702491e+02
1.680861e+06,1.945441e+01,2.872039e+04,3.324119e-01,9.484471e-01,9.483270e-01,8.360965e-04,1.700090e-08,3.797229e+01,7.947276e+00,3.002502e+01,3.960431e+01,1.702451e+02
1.680871e+06,1.945453e+01,2.873039e+04,3.325276e-01,9.484540e-01,9.483271e-01,8.362666e-04,1.700090e-08,3.797366e+01,7.947023e+00,3.002664e+01,3.960553e+01,1.702411e+02
1.680881e+06,1.945464e+01,2.874039e+04,3.326434e-01,9.484610e-01,9.483273e-01,8.364366e-04,1.700090e-08,3.797502e+01,7.946769e+00,3.002826e+01,3.960675e+01,1.702371e+02
1.680891e+06,1.945476e+01,2.875039e+04,3.327591e-01,9.484679e-01,9.483274e-01,8.366066e-04,1.700089e-08,3.797639e+01,7.946516e+00,3.002987e+01,3.960797e+01,1.702331e+02
1.680901e+06,1.945487e+01,2.876039e+04,3.328748e-01,9.484749e-01,9.483276e-01,8.367766e-04,1.700089e-08,3.797776e+01,7.946263e+00,3.003149e+01,3.960919e+01,1.702291e+02
1.680911e+06,1.945499e+01,2.877039e+04,3.329906e-01,9.484818e-01,9.483278e-01,8.369466e-04,1.700089e-08,3.797912e+01,7.946010e+00,3.003311e+01,3.961041e+01,1.702252e+02
1.680921e+06,1.945511e+01,2.878039e+04,3.331063e-01,9.484888e-01,9.483279e-01,8.371166e-04,1.700089e-08,3.798049e+01,7.945756e+00,3.003473e+01,3.961163e+01,1.702212e+02
1.680931e+06,1.945522e+01,2.879039e+04,3.332221e-01,9.484957e-01,9.483281e-01,8.372866e-04,1.700088e-08,3.798185e+01,7.945503e+00,3.003635e+01,3.961285e+01,1.702172e+02
1.680941e+06,1.945534e+01,2.880039e+04,3.333378e-01,9.485027e-01,9.483282e-01,8.374566e-04,1.700088e-08,3.798322e+01,7.945250e+00,3.003797e+01,3.961408e+01,1.702132e+02
1.680951e+06,1.945545e+01,2.881039e+04,3.334536e-01,9.485096e-01,9.483284e-01,8.376266e-04,1.700088e-08,3.798458e+01,7.944997e+00,3.003958e+01,3.961530e+01,1.702092e+02
1.680961e+06,1.945557e+01,2.882039e+04,3.335693e-01,9.485166e-01,9.483286e-01,8.377967e-04,1.700087e-08,3.798595e+01,7.944744e+00,3.004120e+01,3.961652e+01,1.702052e+02
1.680971e+06,1.945569e+01,2.883039e+04,3.336850e-01,9.485280e-01,9.483287e-01,8.379667e-04,1.700087e-08,3.798731e+01,7.944490e+00,3.004282e+01,3.961759e+01,1.702012e+02
1.680981e+06,1.945580e+01,2.884039e+04,3.338008e-01,9.485261e-01,9.483289e-01,8.381367e-04,1.700087e-08,3.798694e+01,7.944592e+00,3.004235e+01,3.961726e+01,1.702028e+02
1.680991e+06,1.945592e+01,2.885039e+04,3.339165e-01,9.485175e-01,9.483291e-01,8.383067e-04,1.700087e-08,3.798583e+01,7.944847e+00,3.004098e+01,3.961636e+01,1.702068e+02
1.681001e+06,1.945603e+01,2.886039e+04,3.340323e-01,9.485090e-01,9.483292e-01,8.384767e-04,1.700086e-08,3.798471e+01,7.945102e+00,3.003961e+01,3.961545e+01,1.702108e+02
1.681011e+06,1.945615e+01,2.887039e+04,3.341480e-01,9.485004e-01,9.483294e-01,8.386467e-04,1.700086e-08,3.798359e+01,7.945357e+00,3.003824e+01,3.961454e+01,1.702149e+02
1.681021e+06,1.945626e+01,2.888039e+04,3.342638e-01,9.484918e-01,9.483295e-01,8.388167e-04,1.700086e-08,3.798248e+01,7.945612e+00,3.003686e+01,3.961364e+01,1.702189e+02
1.681031e+06,1.945638e+01,2.889039e+04,3.343795e-01,9.484832e-01,9.483297e-01,8.389867e-04,1.700085e-08,3.798136e+01,7.945867e+00,3.003549e+01,3.961273e+01,1.702229e+02
1.681041e+06,1.945650e+01,2.890039e+04,3.344952e-01,9.484747e-01,9.483299e-01,8.391567e-04,1.700085e-08,3.798024e+01,7.946122e+00,3.003412e+01,3.961183e+01,1.702269e+02
1.681051e+06,1.945661e+01,2.891039e+04,3.346110e-01,9.484661e-01,9.483300e-01,8.393268e-04,1.700085e-08,3.797913e+01,7.946377e+00,3.003275e+01,3.961092e+01,1.702309e+02
1.681061e+06,1.945673e+01,2.892039e+04,3.347267e-01,9.484575e-01,9.483302e-01,8.394968e-04,1.700084e-08,3.797801e+01,7.946632e+00,3.003138e+01,3.961002e+01,1.702350e+02
1.681071e+06,1.945684e+01,2.893039e+04,3.348425e-01,9.484490e-01,9.483303e-01,8.396668e-04,1.700084e-08,3.797689e+01,7.946887e+00,3.003001e+01,3.960911e+01,1.702390e+02
1.681081e+06,1.945696e+01,2.894039e+04,3.349582e-01,9.484404e-01,9.483305e-01,8.398368e-04,1.700084e-08,3.797577e+01,7.947142e+00,3.002863e+01,3.960821e+01,1.702430e+02
1.681091e+06,1.945707e+01,2.895039e+04,3.350739e-01,9.484318e-01,9.483307e-01,8.400068e-04,1.700084e-08,3.797466e+01,7.947397e+00,3.002726e+01,3.960730e+01,1.702470e+02
1.681101e+06,1.945719e+01,2.896039e+04,3.351897e-01,9.484233e-01,9.483308e-01,8.401768e-04,1.700083e-08,3.797354e+01,7.947652e+00,3.002589e+01,3.960640e+01,1.702510e+02
1.681111e+06,1.945731e+01,2.897039e+04,3.353054e-01,9.484147e-01,9.483310e-01,8.403468e-04,1.700083e-08,3.797242e+01,7.947907e+00,3.002452e+01,3.960549e+01,1.702550e+02
1.681121e+06,1.945742e+01,2.898039e+04,3.354212e-01,9.484061e-01,9.483312e-01,8.405168e-04,1.700083e-08,3.797131e+01,7.948162e+00,3.002315e+01,3.960458e+01,1.702591e+02
1.681131e+06,1.945754e+01,2.899039e+04,3.355369e-01,9.483976e-01,9.483313e-01,8.406868e-04,1.700082e-08,3.797019e+01,7.948417e+00,3.002177e+01,3.960368e+01,1.702631e+02
1.681141e+06,1.945765e+01,2.900039e+04,3.356527e-01,9.483890e-01,9.483315e-01,8.408569e-04,1.700082e-08,3.796907e+01,7.948672e+00,3.002040e+01,3.960277e+01,1.702671e+02
1.681151e+06,1.945777e+01,2.901039e+04,3.357684e-01,9.483804e-01,9.483316e-01,8.410269e-04,1.700082e-08,3.796796e+01,7.948927e+00,3.001903e+01,3.960187e+01,1.702711e+02
1.681161e+06,1.945788e+01,2.902039e+04,3.358841e-01,9.483719e-01,9.483318e-01,8.411969e-04,1.700082e-08,3.796684e+01,7.949182e+00,3.001766e+01,3.960096e+01,1.702751e+02
1.681171e+06,1.945800e+01,2.903039e+04,3.359999e-01,9.483633e-01,9.483320e-01,8.413669e-04,1.700081e-08,3.796572e+01,7.949437e+00,3.001629e+01,3.960006e+01,1.702792e+02
1.681181e+06,1.945812e+01,2.904039e+04,3.361156e-01,9.483547e-01,9.483321e-01,8.415369e-04,1.700081e-08,3.796461e+01,7.949692e+00,3.001491e+01,3.959915e+01,1.702832e+02
1.681191e+06,1.945823e+01,2.905039e+04,3.362314e-01,9.483462e-01,9.483323e-01,8.417069e-04,1.700081e-08,3.796349e+01,7.949947e+00,3.001354e+01,3.959824e+01,1.702872e+02
1.681201e+06,1.945835e+01,2.906039e+04,3.363471e-01,9.483376e-01,9.483324e-01,8.418769e-04,1.700080e-08,3.796237e+01,7.950201e+00,3.001217e+01,3.959734e+01,1.702912e+02
1.681211e+06,1.945846e+01,2.907039e+04,3.364629e-01,9.483290e-01,9.483326e-01,8.420469e-04,1.700080e-08,3.796125e+01,7.950456e+00,3.001080e+01,3.959643e+01,1.702952e+02
1.681221e+06,1.945858e+01,2.908039e+04,3.365786e-01,9.483178e-01,9.483328e-01,8.422169e-04,1.700080e-08,3.796014e+01,7.950711e+00,3.000943e+01,3.959561e+01,1.702993e+02
1.681231e+06,1.945869e+01,2.909039e+04,3.366943e-01,9.483196e-01,9.483329e-01,8.423869e-04,1.700080e-08,3.796063e+01,7.950759e+00,3.000987e+01,3.959607e+01,1.703000e+02
1.681241e+06,1.945881e+01,2.910039e+04,3.368101e-01,9.483245e-01,9.483331e-01,8.425570e-04,1.700079e-08,3.796148e+01,7.950759e+00,3.001072e+01,3.959681e+01,1.703000e+02
1.681251e+06,1.945893e+01,2.911039e+04,3.369258e-01,9.483293e-01,9.483332e-01,8.427270e-04,1.700079e-08,3.796233e+01,7.950759e+00,3.001157e+01,3.959754e+01,1.703000e+02
1.681261e+06,1.945904e+01,2.912039e+04,3.370416e-01,9.483342e-01,9.483334e-01,8.428970e-04,1.700079e-08,3.796319e+01,7.950759e+00,3.001243e+01,3.959828e+01,1.703000e+02
1.681271e+06,1.945916e+01,2.913039e+04,3.371573e-01,9.483391e-01,9.483336e-01,8.430670e-04,1.700078e-08,3.796404e+01,7.950759e+00,3.001328e+01,3.959902e+01,1.703000e+02
1.681281e+06,1.945927e+01,2.914039e+04,3.372731e-01,9.483439e-01,9.483337e-01,8.432370e-04,1.700078e-08,3.796489e+01,7.950759e+00,3.001413e+01,3.959976e+01,1.703000e+02
1.681291e+06,1.945939e+01,2.915039e+04,3.373888e-01,9.483488e-01,9.483339e-01,8.434070e-04,1.700078e-08,3.796575e+01,7.950759e+00,3.001499e+01,3.960049e+01,1.703000e+02
1.681301e+06,1.945950e+01,2.916039e+04,3.375045e-01,9.483536e-01,9.483341e-01,8.435770e-04,1.700078e-08,3.796660e+01,7.950759e+00,3.001584e+01,3.960123e+01,1.703000e+02
1.681311e+06,1.945962e+01,2.917039e+04,3.376203e-01,9.483585e-01,9.483342e-01,8.437470e-04,1.700077e-08,3.796745e+01,7.950759e+00,3.001669e+01,3.960197e+01,1.703000e+02
1.681321e+06,1.945974e+01,2.918039e+04,3.377360e-01,9.483634e-01,9.483344e-01,8.439170e-04,1.700077e-08,3.796831e+01,7.950759e+00,3.001755e+01,3.960271e+01,1.703000e+02
1.681331e+06,1.945985e+01,2.919039e+04,3.378518e-01,9.483682e-01,9.483345e-01,8.440870e-04,1.700077e-08,3.796916e+01,7.950759e+00,3.001840e+01,3.960344e+01,1.703000e+02
1.681341e+06,1.945997e+01,2.920039e+04,3.379675e-01,9.483731e-01,9.483347e-01,8.442571e-04,1.700076e-08,3.797001e+01,7.950759e+00,3.001925e+01,3.960418e+01,1.703000e+02
1.681351e+06,1.946008e+01,2.921039e+04,3.380832e-01,9.483779e-01,9.483349e-01,8.444271e-04,1.700076e-08,3.797087e+01,7.950759e+00,3.002011e+01,3.960492e+01,1.703000e+02
1.681361e+06,1.946020e+01,2.922039e+04,3.381990e-01,9.483828e-01,9.483350e-01,8.445971e-04,1.700076e-08,3.797172e+01,7.950759e+00,3.002096e+01,3.960566e+01,1.703000e+02
1.681371e+06,1.946031e+01,2.923039e+04,3.383147e-01,9.483877e-01,9.483352e-01,8.447671e-04,1.700076e-08,3.797257e+01,7.950759e+00,3.002181e+01,3.960639e+01,1.703000e+02
1.681381e+06,1.946043e+01,2.924039e+04,3.384305e-01,9.483925e-01,9.483353e-01,8.449371e-04,1.700075e-08,3.797343e+01,7.950759e+00,3.002267e+01,3.960713e+01,1.703000e+02
1.681391e+06,1.946055e+01,2.925039e+04,3.385462e-01,9.483974e-01,9.483355e-01,8.451071e-04,1.700075e-08,3.797428e+01,7.950759e+00,3.002352e+01,3.960787e+01,1.703000e+02
1.681401e+06,1.946066e+01,2.926039e+04,3.386620e-01,9.484023e-01,9.483357e-01,8.452771e-04,1.700075e-08,3.797513e+01,7.950759e+00,3.002437e+01,3.960861e+01,1.703000e+02
1.681411e+06,1.946078e+01,2.927039e+04,3.387777e-01,9.484071e-01,9.483358e-01,8.454471e-04,1.700074e-08,3.797599e+01,7.950759e+00,3.002523e+01,3.960934e+01,1.703000e+02
1.681421e+06,1.946089e+01,2.928039e+04,3.388934e-01,9.484120e-01,9.483360e-01,8.456171e-04,1.700074e-08,3.797684e+01,7.950759e+00,3.002608e+01,3.961008e+01,1.703000e+02
1.681431e+06,1.946101e+01,2.929039e+04,3.390092e-01,9.484168e-01,9.483361e-01,8.457871e-04,1.700074e-08,3.797769e+01,7.950759e+00,3.002693e+01,3.961082e+01,1.703000e+02
1.681441e+06,1.946112e+01,2.930039e+04,3.391249e-01,9.484217e-01,9.483363e-01,8.459572e-04,1.700074e-08,3.797855e+01,7.950759e+00,3.002779e+01,3.961156e+01,1.703000e+02
1.681451e+06,1.946124e+01,2.931039e+04,3.392407e-01,9.484266e-01,9.483365e-01,8.461272e-04,1.700073e-08,3.797940e+01,7.950759e+00,3.002864e+01,3.961229e+01,1.703000e+02
1.681461e+06,1.946136e+01,2.932039e+04,3.393564e-01,9.484314e-01,9.483366e-01,8.462972e-04,1.700073e-08,3.798025e+01,7.950759e+00,3.002949e+01,3.961303e+01,1.703000e+02
1.681471e+06,1.946147e+01,2.933039e+04,3.394722e-01,9.484387e-01,9.483368e-01,8.464672e-04,1.700073e-08,3.798111e+01,7.950759e+00,3.003035e+01,3.961369e+01,1.703000e+02
1.681481e+06,1.946159e+01,2.934039e+04,3.395879e-01,9.484442e-01,9.483370e-01,8.466372e-04,1.700072e-08,3.798131e+01,7.950759e+00,3.003055e+01,3.961372e+01,1.703030e+02
1.681491e+06,1.946170e+01,2.935039e+04,3.397036e-01,9.484488e-01,9.483371e-01,8.468072e-04,1.700072e-08,3.798131e+01,7.950759e+00,3.003055e+01,3.961357e+01,1.703070e+02
1.681501e+06,1.946182e+01,2.936039e+04,3.398194e-01,9.484535e-01,9.483373e-01,8.469772e-04,1.700072e-08,3.798131e+01,7.950759e+00,3.003055e+01,3.961341e+01,1.703111e+02
1.681511e+06,1.946194e+01,2.937039e+04,3.399351e-01,9.484581e-01,9.483374e-01,8.471472e-04,1.700071e-08,3.798131e+01,7.950759e+00,3.003055e+01,3.961326e+01,1.703151e+02
1.681521e+06,1.946205e+01,2.938040e+04,3.400509e-01,9.484627e-01,9.483376e-01,8.473172e-04,1.700071e-08,3.798131e+01,7.950759e+00,3.003055e+01,3.961310e+01,1.703191e+02
1.681531e+06,1.946217e+01,2.939040e+04,3.401666e-01,9.484674e-01,9.483378e-01,8.474872e-04,1.700071e-08,3.798131e+01,7.950759e+00,3.003055e+01,3.961295e+01,1.703231e+02
1.681541e+06,1.946228e+01,2.940040e+04,3.402824e-01,9.484720e-01,9.483379e-01,8.476572e-04,1.700071e-08,3.798131e+01,7.950759e+00,3.003055e+01,3.961279e+01,1.703271e+02
1.681551e+06,1.946240e+01,2.941040e+04,3.403981e-01,9.484767e-01,9.483381e-01,8.478273e-04,1.700070e-08,3.798131e+01,7.950759e+00,3.003055e+01,3.961264e+01,1.703311e+02
1.681561e+06,1.946251e+01,2.942040e+04,3.405138e-01,9.484813e-01,9.483382e-01,8.479973e-04,1.700070e-08,3.798131e+01,7.950759e+00,3.003055e+01,3.961248e+01,1.703351e+02
1.681571e+06,1.946263e+01,2.943040e+04,3.406296e-01,9.484860e-01,9.483384e-01,8.481673e-04,1.700070e-08,3.798131e+01,7.950759e+00,3.003055e+01,3.961233e+01,1.703391e+02
1.681581e+06,1.946275e+01,2.944040e+04,3.407453e-01,9.484906e-01,9.483386e-01,8.483373e-04,1.700069e-08,3.798131e+01,7.950759e+00,3.003055e+01,3.961217e+01,1.703431e+02
1.681591e+06,1.946286e+01,2.945040e+04,3.408611e-01,9.484953e-01,9.483387e-01,8.485073e-04,1.700069e-08,3.798131e+01,7.950759e+00,3.003055e+01,3.961202e+01,1.703471e+02
1.681601e+06,1.946298e+01,2.946040e+04,3.409768e-01,9.484999e-01,9.483389e-01,8.486773e-04,1.700069e-08,3.798131e+01,7.950759e+00,3.003055e+01,3.961186e+01,1.703511e+02
1.681611e+06,1.946309e+01,2.947040e+04,3.410925e-01,9.485045e-01,9.483391e-01,8.488473e-04,1.700069e-08,3.798131e+01,7.950759e+00,3.003055e+01,3.961171e+01,1.703551e+02
1.681621e+06,1.946321e+01,2.948040e+04,3.412083e-01,9.485092e-01,9.483392e-01,8.490173e-04,1.700068e-08,3.798131e+01,7.950759e+00,3.003055e+01,3.961155e+01,1.703591e+02
1.681631e+06,1.946332e+01,2.949040e+04,3.413240e-01,9.485138e-01,9.483394e-01,8.491873e-04,1.700068e-08,3.798131e+01,7.950759e+00,3.003055e+01,3.961140e+01,1.703631e+02
1.681641e+06,1.946344e+01,2.950040e+04,3.414398e-01,9.485185e-01,9.483395e-01,8.493573e-04,1.700068e-08,3.798131e+01,7.950759e+00,3.003055e+01,3.961124e+01,1.703671e+02
1.681651e+06,1.946356e+01,2.951040e+04,3.415555e-01,9.485231e-01,9.483397e-01,8.495273e-04,1.700067e-08,3.798131e+01,7.950759e+00,3.003055e+01,3.961109e+01,1.703711e+02
1.681661e+06,1.946367e+01,2.952040e+04,3.416713e-01,9.485278e-01,9.483399e-01,8.496974e-04,1.700067e-08,3.798131e+01,7.950759e+00,3.003055e+01,3.961093e+01,1.703751e+02
1.681671e+06,1.946379e+01,2.953040e+04,3.417870e-01,9.485324e-01,9.483400e-01,8.498674e-04,1.700067e-08,3.798131e+01,7.950759e+00,3.003055e+01,3.961078e+01,1.703791e+02
1.681681e+06,1.946390e+01,2.954040e+04,3.419027e-01,9.485370e-01,9.483402e-01,8.500374e-04,1.700067e-08,3.798131e+01,7.950759e+00,3.003055e+01,3.961062e+01,1.703831e+02
1.681691e+06,1.946402e+01,2.955040e+04,3.420185e-01,9.485417e-01,9.483403e-01,8.502074e-04,1.700066e-08,3.798131e+01,7.950759e+00,3.003055e+01,3.961047e+01,1.703871e+02
1.681701e+06,1.946413e+01,2.956040e+04,3.421342e-01,9.485463e-01,9.483405e-01,8.503774e-04,1.700066e-08,3.798131e+01,7.950759e+00,3.003055e+01,3.961031e+01,1.703911e+02
1.681711e+06,1.946425e+01,2.957040e+04,3.422500e-01,9.485510e-01,9.483407e-01,8.505474e-04,1.700066e-08,3.798131e+01,7.950759e+00,3.003055e+01,3.961016e+01,1.703952e+02
1.681721e+06,1.946437e+01,2.958040e+04,3.423657e-01,9.485556e-01,9.483408e-01,8.507174e-04,1.700065e-08,3.798131e+01,7.950759e+00,3.003055e+01,3.961000e+01,1.703992e+02
1.681731e+06,1.946448e+01,2.959040e+04,3.424815e-01,9.485630e-01,9.483410e-01,8.508874e-04,1.700065e-08,3.798171e+01,7.950559e+00,3.003116e+01,3.961019e+01,1.704032e+02
1.681741e+06,1.946460e+01,2.960040e+04,3.425972e-01,9.485712e-01,9.483411e-01,8.510574e-04,1.700065e-08,3.798223e+01,7.950305e+00,3.003192e+01,3.961047e+01,1.704071e+02
1.681751e+06,1.946471e+01,2.961040e+04,3.427129e-01,9.485793e-01,9.483413e-01,8.512274e-04,1.700065e-08,3.798274e+01,7.950052e+00,3.003269e+01,3.961075e+01,1.704111e+02
1.681761e+06,1.946483e+01,2.962040e+04,3.428287e-01,9.485875e-01,9.483415e-01,8.513974e-04,1.700064e-08,3.798325e+01,7.949799e+00,3.003345e+01,3.961104e+01,1.704151e+02
1.681771e+06,1.946494e+01,2.963040e+04,3.429444e-01,9.485956e-01,9.483416e-01,8.515675e-04,1.700064e-08,3.798376e+01,7.949546e+00,3.003422e+01,3.961132e+01,1.704191e+02
1.681781e+06,1.946506e+01,2.964040e+04,3.430602e-01,9.486037e-01,9.483418e-01,8.517375e-04,1.700064e-08,3.798427e+01,7.949292e+00,3.003498e+01,3.961160e+01,1.704231e+02
1.681791e+06,1.946518e+01,2.965040e+04,3.431759e-01,9.486119e-01,9.483420e-01,8.519075e-04,1.700063e-08,3.798479e+01,7.949039e+00,3.003575e+01,3.961188e+01,1.704271e+02
1.681801e+06,1.946529e+01,2.966040e+04,3.432917e-01,9.486200e-01,9.483421e-01,8.520775e-04,1.700063e-08,3.798530e+01,7.948786e+00,3.003651e+01,3.961216e+01,1.704311e+02
1.681811e+06,1.946541e+01,2.967040e+04,3.434074e-01,9.486282e-01,9.483423e-01,8.522475e-04,1.700063e-08,3.798581e+01,7.948533e+00,3.003728e+01,3.961244e+01,1.704351e+02
1.681821e+06,1.946552e+01,2.968040e+04,3.435231e-01,9.486363e-01,9.483424e-01,8.524175e-04,1.700063e-08,3.798632e+01,7.948279e+00,3.003804e+01,3.961273e+01,1.704391e+02
1.681831e+06,1.946564e+01,2.969040e+04,3.436389e-01,9.486445e-01,9.483426e-01,8.525875e-04,1.700062e-08,3.798683e+01,7.948026e+00,3.003881e+01,3.961301e+01,1.704431e+02
1.681841e+06,1.946575e+01,2.970040e+04,3.437546e-01,9.486526e-01,9.483428e-01,8.527575e-04,1.700062e-08,3.798735e+01,7.947773e+00,3.003957e+01,3.961329e+01,1.704471e+02
1.681851e+06,1.946587e+01,2.971040e+04,3.438704e-01,9.486607e-01,9.483429e-01,8.529275e-04,1.700062e-08,3.798786e+01,7.947520e+00,3.004034e+01,3.961357e+01,1.704510e+02
1.681861e+06,1.946599e+01,2.972040e+04,3.439861e-01,9.486689e-01,9.483431e-01,8.530975e-04,1.700061e-08,3.798837e+01,7.947267e+00,3.004110e+01,3.961385e+01,1.704550e+02
1.681871e+06,1.946610e+01,2.973040e+04,3.441018e-01,9.486770e-01,9.483432e-01,8.532675e-04,1.700061e-08,3.798888e+01,7.947013e+00,3.004187e+01,3.961413e+01,1.704590e+02
1.681881e+06,1.946622e+01,2.974040e+04,3.442176e-01,9.486852e-01,9.483434e-01,8.534375e-04,1.700061e-08,3.798939e+01,7.946760e+00,3.004263e+01,3.961441e+01,1.704630e+02
1.681891e+06,1.946633e+01,2.975040e+04,3.443333e-01,9.486933e-01,9.483436e-01,8.536076e-04,1.700060e-08,3.798991e+01,7.946507e+00,3.004340e+01,3.961470e+01,1.704670e+02
1.681901e+06,1.946645e+01,2.976040e+04,3.444491e-01,9.487015e-01,9.483437e-01,8.537776e-04,1.700060e-08,3.799042e+01,7.946254e+00,3.004416e+01,3.961498e+01,1.704710e+02
1.681911e+06,1.946656e+01,2.977040e+04,3.445648e-01,9.487096e-01,9.483439e-01,8.539476e-04,1.700060e-08,3.799093e+01,7.946000e+00,3.004493e+01,3.961526e+01,1.704750e+02
1.681921e+06,1.946668e+01,2.978040e+04,3.446806e-01,9.487178e-01,9.483440e-01,8.541176e-04,1.700060e-08,3.799144e+01,7.945747e+00,3.004570e+01,3.961554e+01,1.704790e+02
1.681931e+06,1.946680e+01,2.979040e+04,3.447963e-01,9.487259e-01,9.483442e-01,8.542876e-04,1.700059e-08,3.799195e+01,7.945494e+00,3.004646e+01,3.961582e+01,1.704830e+02
1.681941e+06,1.946691e+01,2.980040e+04,3.449120e-01,9.487340e-01,9.483444e-01,8.544576e-04,1.700059e-08,3.799247e+01,7.945241e+00,3.004723e+01,3.961610e+01,1.704870e+02
1.681951e+06,1.946703e+01,2.981040e+04,3.450278e-01,9.487422e-01,9.483445e-01,8.546276e-04,1.700059e-08,3.799298e+01,7.944987e+00,3.004799e+01,3.961638e+01,1.704910e+02
1.681961e+06,1.946714e+01,2.982040e+04,3.451435e-01,9.487503e-01,9.483447e-01,8.547976e-04,1.700058e-08,3.799349e+01,7.944734e+00,3.004876e+01,3.961667e+01,1.704949e+02
1.681971e+06,1.946726e+01,2.983040e+04,3.452593e-01,9.487514e-01,9.483449e-01,8.549676e-04,1.700058e-08,3.799400e+01,7.944481e+00,3.004952e+01,3.961718e+01,1.704989e+02
1.681981e+06,1.946738e+01,2.984040e+04,3.453750e-01,9.487427e-01,9.483450e-01,8.551376e-04,1.700058e-08,3.799294e+01,7.944601e+00,3.004834e+01,3.961635e+01,1.704941e+02
1.681991e+06,1.946749e+01,2.985040e+04,3.454908e-01,9.487314e-01,9.483452e-01,8.553076e-04,1.700058e-08,3.799131e+01,7.944856e+00,3.004645e+01,3.961499e+01,1.704861e+02
1.682001e+06,1.946761e+01,2.986040e+04,3.456065e-01,9.487201e-01,9.483453e-01,8.554776e-04,1.700057e-08,3.798967e+01,7.945111e+00,3.004456e+01,3.961363e+01,1.704780e+02
1.682011e+06,1.946772e+01,2.987040e+04,3.457222e-01,9.487088e-01,9.483455e-01,8.556477e-04,1.700057e-08,3.798804e+01,7.945366e+00,3.004268e+01,3.961227e+01,1.704700e+02
1.682021e+06,1.946784e+01,2.988040e+04,3.458380e-01,9.486975e-01,9.483457e-01,8.558177e-04,1.700057e-08,3.798641e+01,7.945621e+00,3.004079e+01,3.961092e+01,1.704619e+02
1.682031e+06,1.946795e+01,2.989040e+04,3.459537e-01,9.486862e-01,9.483458e-01,8.559877e-04,1.700056e-08,3.798478e+01,7.945876e+00,3.003890e+01,3.960956e+01,1.704539e+02
1.682041e+06,1.946807e+01,2.990040e+04,3.460695e-01,9.486749e-01,9.483460e-01,8.561577e-04,1.700056e-08,3.798314e+01,7.946131e+00,3.003701e+01,3.960820e+01,1.704459e+02
1.682051e+06,1.946819e+01,2.991040e+04,3.461852e-01,9.486636e-01,9.483461e-01,8.563277e-04,1.700056e-08,3.798151e+01,7.946386e+00,3.003513e+01,3.960684e+01,1.704378e+02
1.682061e+06,1.946830e+01,2.992040e+04,3.463010e-01,9.486524e-01,9.483463e-01,8.564977e-04,1.700056e-08,3.797988e+01,7.946641e+00,3.003324e+01,3.960549e+01,1.704298e+02
1.682071e+06,1.946842e+01,2.993040e+04,3.464167e-01,9.486411e-01,9.483465e-01,8.566677e-04,1.700055e-08,3.797825e+01,7.946896e+00,3.003135e+01,3.960413e+01,1.704218e+02
1.682081e+06,1.946853e+01,2.994040e+04,3.465324e-01,9.486298e-01,9.483466e-01,8.568377e-04,1.700055e-08,3.797661e+01,7.947151e+00,3.002946e+01,3.960277e+01,1.704137e+02
1.682091e+06,1.946865e+01,2.995040e+04,3.466482e-01,9.486185e-01,9.483468e-01,8.570077e-04,1.700055e-08,3.797498e+01,7.947406e+00,3.002758e+01,3.960141e+01,1.704057e+02
1.682101e+06,1.946876e+01,2.996040e+04,3.467639e-01,9.486072e-01,9.483470e-01,8.571777e-04,1.700054e-08,3.797335e+01,7.947661e+00,3.002569e+01,3.960006e+01,1.703976e+02
1.682111e+06,1.946888e+01,2.997040e+04,3.468797e-01,9.485959e-01,9.483471e-01,8.573477e-04,1.700054e-08,3.797172e+01,7.947916e+00,3.002380e+01,3.959870e+01,1.703896e+02
1.682121e+06,1.946900e+01,2.998040e+04,3.469954e-01,9.485846e-01,9.483473e-01,8.575177e-04,1.700054e-08,3.797008e+01,7.948171e+00,3.002191e+01,3.959734e+01,1.703816e+02
1.682131e+06,1.946911e+01,2.999040e+04,3.471111e-01,9.485733e-01,9.483474e-01,8.576877e-04,1.700054e-08,3.796845e+01,7.948426e+00,3.002003e+01,3.959598e+01,1.703735e+02
1.682141e+06,1.946923e+01,3.000040e+04,3.472269e-01,9.485620e-01,9.483476e-01,8.578578e-04,1.700053e-08,3.796682e+01,7.948681e+00,3.001814e+01,3.959462e+01,1.703655e+02
1.682151e+06,1.946934e+01,3.001040e+04,3.473426e-01,9.485507e-01,9.483478e-01,8.580278e-04,1.700053e-08,3.796519e+01,7.948936e+00,3.001625e+01,3.959327e+01,1.703575e+02
1.682161e+06,1.946946e+01,3.002040e+04,3.474584e-01,9.485394e-01,9.483479e-01,8.581978e-04,1.700053e-08,3.796355e+01,7.949191e+00,3.001436e+01,3.959191e+01,1.703494e+02
1.682171e+06,1.946957e+01,3.003040e+04,3.475741e-01,9.485281e-01,9.483481e-01,8.583678e-04,1.700052e-08,3.796192e+01,7.949446e+00,3.001248e+01,3.959055e+01,1.703414e+02
1.682181e+06,1.946969e+01,3.004040e+04,3.476899e-01,9.485168e-01,9.483482e-01,8.585378e-04,1.700052e-08,3.796029e+01,7.949701e+00,3.001059e+01,3.958919e+01,1.703333e+02
1.682191e+06,1.946981e+01,3.005040e+04,3.478056e-01,9.485055e-01,9.483484e-01,8.587078e-04,1.700052e-08,3.795866e+01,7.949956e+00,3.000870e+01,3.958783e+01,1.703253e+02
1.682201e+06,1.946992e+01,3.006040e+04,3.479213e-01,9.484942e-01,9.483486e-01,8.588778e-04,1.700052e-08,3.795702e+01,7.950211e+00,3.000681e+01,3.958647e+01,1.703173e+02
1.682211e+06,1.947004e+01,3.007040e+04,3.480371e-01,9.484829e-01,9.483487e-01,8.590478e-04,1.700051e-08,3.795539e+01,7.950466e+00,3.000493e+01,3.958512e+01,1.703092e+02
1.682221e+06,1.947015e+01,3.008040e+04,3.481528e-01,9.484798e-01,9.483489e-01,8.592178e-04,1.700051e-08,3.795376e+01,7.950721e+00,3.000304e+01,3.958349e+01,1.703012e+02
1.682231e+06,1.947027e+01,3.009040e+04,3.482686e-01,9.484866e-01,9.483490e-01,8.593878e-04,1.700051e-08,3.795402e+01,7.950544e+00,3.000348e+01,3.958355e+01,1.703034e+02
1.682241e+06,1.947038e+01,3.010040e+04,3.483843e-01,9.484948e-01,9.483492e-01,8.595578e-04,1.700050e-08,3.795462e+01,7.950291e+00,3.000433e+01,3.958392e+01,1.703074e+02
1.682251e+06,1.947050e+01,3.011040e+04,3.485001e-01,9.485030e-01,9.483494e-01,8.597278e-04,1.700050e-08,3.795521e+01,7.950039e+00,3.000518e+01,3.958428e+01,1.703113e+02
1.682261e+06,1.947062e+01,3.012040e+04,3.486158e-01,9.485112e-01,9.483495e-01,8.598978e-04,1.700050e-08,3.795581e+01,7.949787e+00,3.000602e+01,3.958465e+01,1.703153e+02
1.682271e+06,1.947073e+01,3.013041e+04,3.487315e-01,9.485194e-01,9.483497e-01,8.600679e-04,1.700050e-08,3.795641e+01,7.949534e+00,3.000687e+01,3.958502e+01,1.703193e+02
1.682281e+06,1.947085e+01,3.014041e+04,3.488473e-01,9.485276e-01,9.483499e-01,8.602379e-04,1.700049e-08,3.795700e+01,7.949282e+00,3.000772e+01,3.958539e+01,1.703233e+02
1.682291e+06,1.947096e+01,3.015041e+04,3.489630e-01,9.485359e-01,9.483500e-01,8.604079e-04,1.700049e-08,3.795760e+01,7.949030e+00,3.000857e+01,3.958575e+01,1.703273e+02
1.682301e+06,1.947108e+01,3.016041e+04,3.490788e-01,9.485441e-01,9.483502e-01,8.605779e-04,1.700049e-08,3.795819e+01,7.948777e+00,3.000941e+01,3.958612e+01,1.703312e+02
1.682311e+06,1.947119e+01,3.017041e+04,3.491945e-01,9.485523e-01,9.483503e-01,8.607479e-04,1.700048e-08,3.795879e+01,7.948525e+00,3.001026e+01,3.958649e+01,1.703352e+02
1.682321e+06,1.947131e+01,3.018041e+04,3.493103e-01,9.485605e-01,9.483505e-01,8.609179e-04,1.700048e-08,3.795938e+01,7.948272e+00,3.001111e+01,3.958685e+01,1.703392e+02
1.682331e+06,1.947143e+01,3.019041e+04,3.494260e-01,9.485687e-01,9.483507e-01,8.610879e-04,1.700048e-08,3.795998e+01,7.948020e+00,3.001196e+01,3.958722e+01,1.703432e+02
1.682341e+06,1.947154e+01,3.020041e+04,3.495417e-01,9.485769e-01,9.483508e-01,8.612579e-04,1.700047e-08,3.796057e+01,7.947768e+00,3.001280e+01,3.958759e+01,1.703471e+02
1.682351e+06,1.947166e+01,3.021041e+04,3.496575e-01,9.485851e-01,9.483510e-01,8.614279e-04,1.700047e-08,3.796117e+01,7.947515e+00,3.001365e+01,3.958796e+01,1.703511e+02
1.682361e+06,1.947177e+01,3.022041e+04,3.497732e-01,9.485934e-01,9.483511e-01,8.615979e-04,1.700047e-08,3.796176e+01,7.947263e+00,3.001450e+01,3.958832e+01,1.703551e+02
1.682371e+06,1.947189e+01,3.023041e+04,3.498890e-01,9.486016e-01,9.483513e-01,8.617679e-04,1.700047e-08,3.796236e+01,7.947011e+00,3.001535e+01,3.958869e+01,1.703591e+02
1.682381e+06,1.947200e+01,3.024041e+04,3.500047e-01,9.486098e-01,9.483515e-01,8.619379e-04,1.700046e-08,3.796295e+01,7.946758e+00,3.001619e+01,3.958906e+01,1.703630e+02
1.682391e+06,1.947212e+01,3.025041e+04,3.501204e-01,9.486180e-01,9.483516e-01,8.621079e-04,1.700046e-08,3.796355e+01,7.946506e+00,3.001704e+01,3.958942e+01,1.703670e+02
1.682401e+06,1.947224e+01,3.026041e+04,3.502362e-01,9.486262e-01,9.483518e-01,8.622779e-04,1.700046e-08,3.796414e+01,7.946254e+00,3.001789e+01,3.958979e+01,1.703710e+02
1.682411e+06,1.947235e+01,3.027041e+04,3.503519e-01,9.486344e-01,9.483519e-01,8.624480e-04,1.700045e-08,3.796474e+01,7.946001e+00,3.001874e+01,3.959016e+01,1.703750e+02
1.682421e+06,1.947247e+01,3.028041e+04,3.504677e-01,9.486427e-01,9.483521e-01,8.626180e-04,1.700045e-08,3.796533e+01,7.945749e+00,3.001958e+01,3.959053e+01,1.703790e+02
1.682431e+06,1.947258e+01,3.029041e+04,3.505834e-01,9.486509e-01,9.483523e-01,8.627880e-04,1.700045e-08,3.796593e+01,7.945497e+00,3.002043e+01,3.959089e+01,1.703829e+02
1.682441e+06,1.947270e+01,3.030041e+04,3.506992e-01,9.486591e-01,9.483524e-01,8.629580e-04,1.700045e-08,3.796652e+01,7.945244e+00,3.002128e+01,3.959126e+01,1.703869e+02
1.682451e+06,1.947281e+01,3.031041e+04,3.508149e-01,9.486673e-01,9.483526e-01,8.631280e-04,1.700044e-08,3.796712e+01,7.944992e+00,3.002213e+01,3.959163e+01,1.703909e+02
1.682461e+06,1.947293e+01,3.032041e+04,3.509306e-01,9.486755e-01,9.483528e-01,8.632980e-04,1.700044e-08,3.796771e+01,7.944739e+00,3.002298e+01,3.959199e+01,1.703949e+02
1.682471e+06,1.947305e+01,3.033041e+04,3.510464e-01,9.486792e-01,9.483529e-01,8.634680e-04,1.700044e-08,3.796831e+01,7.944487e+00,3.002382e+01,3.959251e+01,1.703988e+02
1.682481e+06,1.947316e+01,3.034041e+04,3.511621e-01,9.486733e-01,9.483531e-01,8.636380e-04,1.700043e-08,3.796769e+01,7.944414e+00,3.002328e+01,3.959206e+01,1.703972e+02
1.682491e+06,1.947328e+01,3.035041e+04,3.512779e-01,9.486643e-01,9.483532e-01,8.638080e-04,1.700043e-08,3.796658e+01,7.944414e+00,3.002217e+01,3.959119e+01,1.703932e+02
1.682501e+06,1.947339e+01,3.036041e+04,3.513936e-01,9.486553e-01,9.483534e-01,8.639780e-04,1.700043e-08,3.796547e+01,7.944414e+00,3.002105e+01,3.959031e+01,1.703891e+02
1.682511e+06,1.947351e+01,3.037041e+04,3.515094e-01,9.486463e-01,9.483536e-01,8.641480e-04,1.700043e-08,3.796435e+01,7.944414e+00,3.001994e+01,3.958944e+01,1.703851e+02
1.682521e+06,1.947363e+01,3.038041e+04,3.516251e-01,9.486373e-01,9.483537e-01,8.643180e-04,1.700042e-08,3.796324e+01,7.944414e+00,3.001883e+01,3.958857e+01,1.703811e+02
1.682531e+06,1.947374e+01,3.039041e+04,3.517408e-01,9.486283e-01,9.483539e-01,8.644880e-04,1.700042e-08,3.796213e+01,7.944414e+00,3.001771e+01,3.958770e+01,1.703771e+02
1.682541e+06,1.947386e+01,3.040041e+04,3.518566e-01,9.486193e-01,9.483540e-01,8.646580e-04,1.700042e-08,3.796101e+01,7.944414e+00,3.001660e+01,3.958682e+01,1.703731e+02
1.682551e+06,1.947397e+01,3.041041e+04,3.519723e-01,9.486103e-01,9.483542e-01,8.648280e-04,1.700041e-08,3.795990e+01,7.944414e+00,3.001549e+01,3.958595e+01,1.703691e+02
1.682561e+06,1.947409e+01,3.042041e+04,3.520881e-01,9.486013e-01,9.483544e-01,8.649981e-04,1.700041e-08,3.795879e+01,7.944414e+00,3.001437e+01,3.958508e+01,1.703651e+02
1.682571e+06,1.947420e+01,3.043041e+04,3.522038e-01,9.485923e-01,9.483545e-01,8.651681e-04,1.700041e-08,3.795768e+01,7.944414e+00,3.001326e+01,3.958420e+01,1.703611e+02
1.682581e+06,1.947432e+01,3.044041e+04,3.523196e-01,9.485833e-01,9.483547e-01,8.653381e-04,1.700041e-08,3.795656e+01,7.944414e+00,3.001215e+01,3.958333e+01,1.703571e+02
1.682591e+06,1.947444e+01,3.045041e+04,3.524353e-01,9.485743e-01,9.483549e-01,8.655081e-04,1.700040e-08,3.795545e+01,7.944414e+00,3.001104e+01,3.958246e+01,1.703531e+02
1.682601e+06,1.947455e+01,3.046041e+04,3.525510e-01,9.485653e-01,9.483550e-01,8.656781e-04,1.700040e-08,3.795434e+01,7.944414e+00,3.000992e+01,3.958158e+01,1.703491e+02
1.682611e+06,1.947467e+01,3.047041e+04,3.526668e-01,9.485563e-01,9.483552e-01,8.658481e-04,1.700040e-08,3.795322e+01,7.944414e+00,3.000881e+01,3.958071e+01,1.703451e+02
1.682621e+06,1.947478e+01,3.048041e+04,3.527825e-01,9.485473e-01,9.483553e-01,8.660181e-04,1.700039e-08,3.795211e+01,7.944414e+00,3.000770e+01,3.957984e+01,1.703411e+02
1.682631e+06,1.947490e+01,3.049041e+04,3.528983e-01,9.485383e-01,9.483555e-01,8.661881e-04,1.700039e-08,3.795100e+01,7.944414e+00,3.000658e+01,3.957896e+01,1.703371e+02
1.682641e+06,1.947501e+01,3.050041e+04,3.530140e-01,9.485293e-01,9.483557e-01,8.663581e-04,1.700039e-08,3.794988e+01,7.944414e+00,3.000547e+01,3.957809e+01,1.703331e+02
1.682651e+06,1.947513e+01,3.051041e+04,3.531297e-01,9.485203e-01,9.483558e-01,8.665281e-04,1.700039e-08,3.794877e+01,7.944414e+00,3.000436e+01,3.957722e+01,1.703291e+02
1.682661e+06,1.947525e+01,3.052041e+04,3.532455e-01,9.485113e-01,9.483560e-01,8.666981e-04,1.700038e-08,3.794766e+01,7.944414e+00,3.000324e+01,3.957634e+01,1.703251e+02
1.682671e+06,1.947536e+01,3.053041e+04,3.533612e-01,9.485023e-01,9.483561e-01,8.668681e-04,1.700038e-08,3.794654e+01,7.944414e+00,3.000213e+01,3.957547e+01,1.703211e+02
1.682681e+06,1.947548e+01,3.054041e+04,3.534770e-01,9.484933e-01,9.483563e-01,8.670381e-04,1.700038e-08,3.794543e+01,7.944414e+00,3.000102e+01,3.957460e+01,1.703171e+02
1.682691e+06,1.947559e+01,3.055041e+04,3.535927e-01,9.484843e-01,9.483565e-01,8.672081e-04,1.700037e-08,3.794432e+01,7.944414e+00,2.999990e+01,3.957372e+01,1.703131e+02
1.682701e+06,1.947571e+01,3.056041e+04,3.537085e-01,9.484753e-01,9.483566e-01,8.673781e-04,1.700037e-08,3.794320e+01,7.944414e+00,2.999879e+01,3.957285e+01,1.703090e+02
1.682711e+06,1.947582e+01,3.057041e+04,3.538242e-01,9.484663e-01,9.483568e-01,8.675481e-04,1.700037e-08,3.794209e+01,7.944414e+00,2.999768e+01,3.957198e+01,1.703050e+02
1.682721e+06,1.947594e+01,3.058041e+04,3.539399e-01,9.484620e-01,9.483569e-01,8.677181e-04,1.700037e-08,3.794098e+01,7.944414e+00,2.999656e+01,3.957095e+01,1.703010e+02
1.682731e+06,1.947606e+01,3.059041e+04,3.540557e-01,9.484636e-01,9.483571e-01,8.678882e-04,1.700036e-08,3.794107e+01,7.944414e+00,2.999666e+01,3.957099e+01,1.703030e+02
1.682741e+06,1.947617e+01,3.060041e+04,3.541714e-01,9.484666e-01,9.483573e-01,8.680582e-04,1.700036e-08,3.794158e+01,7.944414e+00,2.999717e+01,3.957143e+01,1.703070e+02
1.682751e+06,1.947629e+01,3.061041e+04,3.542872e-01,9.484695e-01,9.483574e-01,8.682282e-04,1.700036e-08,3.794210e+01,7.944414e+00,2.999768e+01,3.957187e+01,1.703110e+02
1.682761e+06,1.947640e+01,3.062041e+04,3.544029e-01,9.484725e-01,9.483576e-01,8.683982e-04,1.700035e-08,3.794261e+01,7.944414e+00,2.999820e+01,3.957232e+01,1.703150e+02
1.682771e+06,1.947652e+01,3.063041e+04,3.545187e-01,9.484755e-01,9.483578e-01,8.685682e-04,1.700035e-08,3.794312e+01,7.944414e+00,2.999871e+01,3.957276e+01,1.703190e+02
1.682781e+06,1.947663e+01,3.064041e+04,3.546344e-01,9.484785e-01,9.483579e-01,8.687382e-04,1.700035e-08,3.794364e+01,7.944414e+00,2.999922e+01,3.957320e+01,1.703230e+02
1.682791e+06,1.947675e+01,3.065041e+04,3.547501e-01,9.484815e-01,9.483581e-01,8.689082e-04,1.700034e-08,3.794415e+01,7.944414e+00,2.999974e+01,3.957364e+01,1.703270e+02
