Repository: brandonlampe/CS_Data

# Repository for Crushed Salt Data
**Grant No: 456417**

This is a work in progress!

## Repository Content

### Directory Names
A uniform namining structure still in progress, but in general directories are named according to the following:
 - Names contain no spaces, a single underscore "_" will be used as a file name seperator.
 - Files are for the Crushed Salt Project (CSP); therefore, the first three charaters of each file are "CSP".
 - Folders are organized by which frame the test was performed on i.e., A2 or A3.
 - The fifth and sixth charaters of each file name will therefore be "A" followed by the frame number.

File: UNM_WP_HY_175_09/IscoMeasurements/STAGE16/CREEP_FIT/175_09_STAGE16_CREEP_OUT.csv (part 14 of 38)
Analysis by Brandon Lampe, performed on: 2016/07/06 16:28:57
Experimental results below begin at: 2016/04/27 12:21:42
Duration (sec),Duration (day),Elapsed Time (sec),Elapsed Time (day),Interpolated Fractional Density,Fit to Fractional Density,Fit to Volume Strain,Fit to Volume Strain Rate (1/sec),Confining Pressure (MPa),Pore Pressure (MPa),Terzaghi Pressure (MPa),Solid Pressure (MPa),Temperature (C))
1.682801e+06,1.947687e+01,3.066041e+04,3.548659e-01,9.484845e-01,9.483582e-01,8.690782e-04,1.700034e-08,3.794467e+01,7.944414e+00,3.000025e+01,3.957409e+01,1.703310e+02
1.682811e+06,1.947698e+01,3.067041e+04,3.549816e-01,9.484874e-01,9.483584e-01,8.692482e-04,1.700034e-08,3.794518e+01,7.944414e+00,3.000077e+01,3.957453e+01,1.703350e+02
1.682821e+06,1.947710e+01,3.068041e+04,3.550974e-01,9.484904e-01,9.483586e-01,8.694182e-04,1.700034e-08,3.794569e+01,7.944414e+00,3.000128e+01,3.957497e+01,1.703390e+02
1.682831e+06,1.947721e+01,3.069041e+04,3.552131e-01,9.484934e-01,9.483587e-01,8.695882e-04,1.700033e-08,3.794621e+01,7.944414e+00,3.000179e+01,3.957541e+01,1.703430e+02
1.682841e+06,1.947733e+01,3.070041e+04,3.553289e-01,9.484964e-01,9.483589e-01,8.697582e-04,1.700033e-08,3.794672e+01,7.944414e+00,3.000231e+01,3.957585e+01,1.703470e+02
1.682851e+06,1.947744e+01,3.071041e+04,3.554446e-01,9.484994e-01,9.483590e-01,8.699282e-04,1.700033e-08,3.794723e+01,7.944414e+00,3.000282e+01,3.957630e+01,1.703510e+02
1.682861e+06,1.947756e+01,3.072041e+04,3.555603e-01,9.485024e-01,9.483592e-01,8.700982e-04,1.700032e-08,3.794775e+01,7.944414e+00,3.000333e+01,3.957674e+01,1.703550e+02
1.682871e+06,1.947768e+01,3.073041e+04,3.556761e-01,9.485054e-01,9.483594e-01,8.702682e-04,1.700032e-08,3.794826e+01,7.944414e+00,3.000385e+01,3.957718e+01,1.703590e+02
1.682881e+06,1.947779e+01,3.074041e+04,3.557918e-01,9.485083e-01,9.483595e-01,8.704382e-04,1.700032e-08,3.794878e+01,7.944414e+00,3.000436e+01,3.957762e+01,1.703630e+02
1.682891e+06,1.947791e+01,3.075041e+04,3.559076e-01,9.485113e-01,9.483597e-01,8.706082e-04,1.700032e-08,3.794929e+01,7.944414e+00,3.000488e+01,3.957806e+01,1.703670e+02
1.682901e+06,1.947802e+01,3.076041e+04,3.560233e-01,9.485143e-01,9.483598e-01,8.707783e-04,1.700031e-08,3.794980e+01,7.944414e+00,3.000539e+01,3.957851e+01,1.703710e+02
1.682911e+06,1.947814e+01,3.077041e+04,3.561390e-01,9.485173e-01,9.483600e-01,8.709483e-04,1.700031e-08,3.795032e+01,7.944414e+00,3.000590e+01,3.957895e+01,1.703751e+02
1.682921e+06,1.947825e+01,3.078041e+04,3.562548e-01,9.485203e-01,9.483602e-01,8.711183e-04,1.700031e-08,3.795083e+01,7.944414e+00,3.000642e+01,3.957939e+01,1.703791e+02
1.682931e+06,1.947837e+01,3.079041e+04,3.563705e-01,9.485233e-01,9.483603e-01,8.712883e-04,1.700030e-08,3.795134e+01,7.944414e+00,3.000693e+01,3.957983e+01,1.703831e+02
1.682941e+06,1.947849e+01,3.080041e+04,3.564863e-01,9.485262e-01,9.483605e-01,8.714583e-04,1.700030e-08,3.795186e+01,7.944414e+00,3.000744e+01,3.958027e+01,1.703871e+02
1.682951e+06,1.947860e+01,3.081041e+04,3.566020e-01,9.485292e-01,9.483607e-01,8.716283e-04,1.700030e-08,3.795237e+01,7.944414e+00,3.000796e+01,3.958072e+01,1.703911e+02
1.682961e+06,1.947872e+01,3.082041e+04,3.567178e-01,9.485322e-01,9.483608e-01,8.717983e-04,1.700030e-08,3.795289e+01,7.944414e+00,3.000847e+01,3.958116e+01,1.703951e+02
1.682971e+06,1.947883e+01,3.083041e+04,3.568335e-01,9.485303e-01,9.483610e-01,8.719683e-04,1.700029e-08,3.795340e+01,7.944414e+00,3.000899e+01,3.958177e+01,1.703991e+02
1.682981e+06,1.947895e+01,3.084041e+04,3.569492e-01,9.485303e-01,9.483611e-01,8.721383e-04,1.700029e-08,3.795352e+01,7.944609e+00,3.000891e+01,3.958188e+01,1.703969e+02
1.682991e+06,1.947906e+01,3.085041e+04,3.570650e-01,9.485314e-01,9.483613e-01,8.723083e-04,1.700029e-08,3.795352e+01,7.944862e+00,3.000865e+01,3.958183e+01,1.703929e+02
1.683001e+06,1.947918e+01,3.086041e+04,3.571807e-01,9.485324e-01,9.483615e-01,8.724783e-04,1.700028e-08,3.795352e+01,7.945116e+00,3.000840e+01,3.958178e+01,1.703889e+02
1.683011e+06,1.947930e+01,3.087042e+04,3.572965e-01,9.485335e-01,9.483616e-01,8.726483e-04,1.700028e-08,3.795352e+01,7.945369e+00,3.000815e+01,3.958173e+01,1.703849e+02
1.683021e+06,1.947941e+01,3.088042e+04,3.574122e-01,9.485345e-01,9.483618e-01,8.728183e-04,1.700028e-08,3.795352e+01,7.945622e+00,3.000790e+01,3.958168e+01,1.703810e+02
1.683031e+06,1.947953e+01,3.089042e+04,3.575280e-01,9.485356e-01,9.483619e-01,8.729883e-04,1.700028e-08,3.795352e+01,7.945875e+00,3.000764e+01,3.958163e+01,1.703770e+02
1.683041e+06,1.947964e+01,3.090042e+04,3.576437e-01,9.485367e-01,9.483621e-01,8.731583e-04,1.700027e-08,3.795352e+01,7.946128e+00,3.000739e+01,3.958158e+01,1.703730e+02
1.683051e+06,1.947976e+01,3.091042e+04,3.577594e-01,9.485377e-01,9.483623e-01,8.733283e-04,1.700027e-08,3.795352e+01,7.946382e+00,3.000714e+01,3.958153e+01,1.703690e+02
1.683061e+06,1.947988e+01,3.092042e+04,3.578752e-01,9.485388e-01,9.483624e-01,8.734983e-04,1.700027e-08,3.795352e+01,7.946635e+00,3.000688e+01,3.958148e+01,1.703650e+02
1.683071e+06,1.947999e+01,3.093042e+04,3.579909e-01,9.485399e-01,9.483626e-01,8.736683e-04,1.700026e-08,3.795352e+01,7.946888e+00,3.000663e+01,3.958144e+01,1.703610e+02
1.683081e+06,1.948011e+01,3.094042e+04,3.581067e-01,9.485409e-01,9.483628e-01,8.738383e-04,1.700026e-08,3.795352e+01,7.947141e+00,3.000638e+01,3.958139e+01,1.703570e+02
1.683091e+06,1.948022e+01,3.095042e+04,3.582224e-01,9.485420e-01,9.483629e-01,8.740083e-04,1.700026e-08,3.795352e+01,7.947395e+00,3.000612e+01,3.958134e+01,1.703530e+02
1.683101e+06,1.948034e+01,3.096042e+04,3.583382e-01,9.485430e-01,9.483631e-01,8.741784e-04,1.700026e-08,3.795352e+01,7.947648e+00,3.000587e+01,3.958129e+01,1.703490e+02
1.683111e+06,1.948045e+01,3.097042e+04,3.584539e-01,9.485441e-01,9.483632e-01,8.743484e-04,1.700025e-08,3.795352e+01,7.947901e+00,3.000562e+01,3.958124e+01,1.703450e+02
1.683121e+06,1.948057e+01,3.098042e+04,3.585696e-01,9.485452e-01,9.483634e-01,8.745184e-04,1.700025e-08,3.795352e+01,7.948154e+00,3.000536e+01,3.958119e+01,1.703410e+02
1.683131e+06,1.948069e+01,3.099042e+04,3.586854e-01,9.485462e-01,9.483636e-01,8.746884e-04,1.700025e-08,3.795352e+01,7.948407e+00,3.000511e+01,3.958114e+01,1.703371e+02
1.683141e+06,1.948080e+01,3.100042e+04,3.588011e-01,9.485473e-01,9.483637e-01,8.748584e-04,1.700024e-08,3.795352e+01,7.948661e+00,3.000486e+01,3.958109e+01,1.703331e+02
1.683151e+06,1.948092e+01,3.101042e+04,3.589169e-01,9.485483e-01,9.483639e-01,8.750284e-04,1.700024e-08,3.795352e+01,7.948914e+00,3.000460e+01,3.958104e+01,1.703291e+02
1.683161e+06,1.948103e+01,3.102042e+04,3.590326e-01,9.485494e-01,9.483640e-01,8.751984e-04,1.700024e-08,3.795352e+01,7.949167e+00,3.000435e+01,3.958099e+01,1.703251e+02
1.683171e+06,1.948115e+01,3.103042e+04,3.591483e-01,9.485505e-01,9.483642e-01,8.753684e-04,1.700024e-08,3.795352e+01,7.949420e+00,3.000410e+01,3.958094e+01,1.703211e+02
1.683181e+06,1.948126e+01,3.104042e+04,3.592641e-01,9.485515e-01,9.483644e-01,8.755384e-04,1.700023e-08,3.795352e+01,7.949674e+00,3.000384e+01,3.958090e+01,1.703171e+02
1.683191e+06,1.948138e+01,3.105042e+04,3.593798e-01,9.485526e-01,9.483645e-01,8.757084e-04,1.700023e-08,3.795352e+01,7.949927e+00,3.000359e+01,3.958085e+01,1.703131e+02
1.683201e+06,1.948150e+01,3.106042e+04,3.594956e-01,9.485536e-01,9.483647e-01,8.758784e-04,1.700023e-08,3.795352e+01,7.950180e+00,3.000334e+01,3.958080e+01,1.703091e+02
1.683211e+06,1.948161e+01,3.107042e+04,3.596113e-01,9.485547e-01,9.483648e-01,8.760484e-04,1.700022e-08,3.795352e+01,7.950433e+00,3.000308e+01,3.958075e+01,1.703051e+02
1.683221e+06,1.948173e+01,3.108042e+04,3.597271e-01,9.485581e-01,9.483650e-01,8.762184e-04,1.700022e-08,3.795352e+01,7.950687e+00,3.000283e+01,3.958062e+01,1.703011e+02
1.683231e+06,1.948184e+01,3.109042e+04,3.598428e-01,9.485599e-01,9.483652e-01,8.763884e-04,1.700022e-08,3.795370e+01,7.950759e+00,3.000294e+01,3.958075e+01,1.703000e+02
1.683241e+06,1.948196e+01,3.110042e+04,3.599585e-01,9.485607e-01,9.483653e-01,8.765584e-04,1.700021e-08,3.795396e+01,7.950759e+00,3.000320e+01,3.958100e+01,1.703000e+02
1.683251e+06,1.948207e+01,3.111042e+04,3.600743e-01,9.485615e-01,9.483655e-01,8.767284e-04,1.700021e-08,3.795421e+01,7.950759e+00,3.000346e+01,3.958124e+01,1.703000e+02
1.683261e+06,1.948219e+01,3.112042e+04,3.601900e-01,9.485623e-01,9.483657e-01,8.768984e-04,1.700021e-08,3.795447e+01,7.950759e+00,3.000371e+01,3.958148e+01,1.703000e+02
1.683271e+06,1.948231e+01,3.113042e+04,3.603058e-01,9.485632e-01,9.483658e-01,8.770684e-04,1.700021e-08,3.795473e+01,7.950759e+00,3.000397e+01,3.958172e+01,1.703000e+02
1.683281e+06,1.948242e+01,3.114042e+04,3.604215e-01,9.485640e-01,9.483660e-01,8.772384e-04,1.700020e-08,3.795499e+01,7.950759e+00,3.000423e+01,3.958197e+01,1.703000e+02
1.683291e+06,1.948254e+01,3.115042e+04,3.605373e-01,9.485648e-01,9.483661e-01,8.774084e-04,1.700020e-08,3.795524e+01,7.950759e+00,3.000448e+01,3.958221e+01,1.703000e+02
1.683301e+06,1.948265e+01,3.116042e+04,3.606530e-01,9.485657e-01,9.483663e-01,8.775784e-04,1.700020e-08,3.795550e+01,7.950759e+00,3.000474e+01,3.958245e+01,1.703000e+02
1.683311e+06,1.948277e+01,3.117042e+04,3.607687e-01,9.485665e-01,9.483665e-01,8.777484e-04,1.700019e-08,3.795576e+01,7.950759e+00,3.000500e+01,3.958270e+01,1.703000e+02
1.683321e+06,1.948288e+01,3.118042e+04,3.608845e-01,9.485673e-01,9.483666e-01,8.779185e-04,1.700019e-08,3.795601e+01,7.950759e+00,3.000525e+01,3.958294e+01,1.703000e+02
1.683331e+06,1.948300e+01,3.119042e+04,3.610002e-01,9.485682e-01,9.483668e-01,8.780885e-04,1.700019e-08,3.795627e+01,7.950759e+00,3.000551e+01,3.958318e+01,1.703000e+02
1.683341e+06,1.948312e+01,3.120042e+04,3.611160e-01,9.485690e-01,9.483669e-01,8.782585e-04,1.700019e-08,3.795653e+01,7.950759e+00,3.000577e+01,3.958343e+01,1.703000e+02
1.683351e+06,1.948323e+01,3.121042e+04,3.612317e-01,9.485698e-01,9.483671e-01,8.784285e-04,1.700018e-08,3.795678e+01,7.950759e+00,3.000602e+01,3.958367e+01,1.703000e+02
1.683361e+06,1.948335e+01,3.122042e+04,3.613475e-01,9.485706e-01,9.483673e-01,8.785985e-04,1.700018e-08,3.795704e+01,7.950759e+00,3.000628e+01,3.958391e+01,1.703000e+02
1.683371e+06,1.948346e+01,3.123042e+04,3.614632e-01,9.485715e-01,9.483674e-01,8.787685e-04,1.700018e-08,3.795730e+01,7.950759e+00,3.000654e+01,3.958416e+01,1.703000e+02
1.683381e+06,1.948358e+01,3.124042e+04,3.615789e-01,9.485723e-01,9.483676e-01,8.789385e-04,1.700017e-08,3.795755e+01,7.950759e+00,3.000680e+01,3.958440e+01,1.703000e+02
1.683391e+06,1.948369e+01,3.125042e+04,3.616947e-01,9.485731e-01,9.483677e-01,8.791085e-04,1.700017e-08,3.795781e+01,7.950759e+00,3.000705e+01,3.958464e+01,1.703000e+02
1.683401e+06,1.948381e+01,3.126042e+04,3.618104e-01,9.485740e-01,9.483679e-01,8.792785e-04,1.700017e-08,3.795807e+01,7.950759e+00,3.000731e+01,3.958489e+01,1.703000e+02
1.683411e+06,1.948393e+01,3.127042e+04,3.619262e-01,9.485748e-01,9.483681e-01,8.794485e-04,1.700017e-08,3.795832e+01,7.950759e+00,3.000757e+01,3.958513e+01,1.703000e+02
1.683421e+06,1.948404e+01,3.128042e+04,3.620419e-01,9.485756e-01,9.483682e-01,8.796185e-04,1.700016e-08,3.795858e+01,7.950759e+00,3.000782e+01,3.958537e+01,1.703000e+02
1.683431e+06,1.948416e+01,3.129042e+04,3.621576e-01,9.485765e-01,9.483684e-01,8.797885e-04,1.700016e-08,3.795884e+01,7.950759e+00,3.000808e+01,3.958561e+01,1.703000e+02
1.683441e+06,1.948427e+01,3.130042e+04,3.622734e-01,9.485773e-01,9.483686e-01,8.799585e-04,1.700016e-08,3.795910e+01,7.950759e+00,3.000834e+01,3.958586e+01,1.703000e+02
1.683451e+06,1.948439e+01,3.131042e+04,3.623891e-01,9.485781e-01,9.483687e-01,8.801285e-04,1.700015e-08,3.795935e+01,7.950759e+00,3.000859e+01,3.958610e+01,1.703000e+02
1.683461e+06,1.948450e+01,3.132042e+04,3.625049e-01,9.485789e-01,9.483689e-01,8.802985e-04,1.700015e-08,3.795961e+01,7.950759e+00,3.000885e+01,3.958634e+01,1.703000e+02
1.683471e+06,1.948462e+01,3.133042e+04,3.626206e-01,9.485845e-01,9.483690e-01,8.804685e-04,1.700015e-08,3.795987e+01,7.950759e+00,3.000911e+01,3.958643e+01,1.703000e+02
1.683481e+06,1.948474e+01,3.134042e+04,3.627364e-01,9.485917e-01,9.483692e-01,8.806385e-04,1.700015e-08,3.796076e+01,7.950759e+00,3.001000e+01,3.958713e+01,1.703060e+02
1.683491e+06,1.948485e+01,3.135042e+04,3.628521e-01,9.485987e-01,9.483694e-01,8.808085e-04,1.700014e-08,3.796187e+01,7.950759e+00,3.001111e+01,3.958807e+01,1.703139e+02
1.683501e+06,1.948497e+01,3.136042e+04,3.629678e-01,9.486058e-01,9.483695e-01,8.809785e-04,1.700014e-08,3.796298e+01,7.950759e+00,3.001222e+01,3.958900e+01,1.703219e+02
1.683511e+06,1.948508e+01,3.137042e+04,3.630836e-01,9.486129e-01,9.483697e-01,8.811485e-04,1.700014e-08,3.796409e+01,7.950759e+00,3.001333e+01,3.958993e+01,1.703299e+02
1.683521e+06,1.948520e+01,3.138042e+04,3.631993e-01,9.486200e-01,9.483698e-01,8.813185e-04,1.700013e-08,3.796520e+01,7.950759e+00,3.001444e+01,3.959086e+01,1.703379e+02
1.683531e+06,1.948532e+01,3.139042e+04,3.633151e-01,9.486271e-01,9.483700e-01,8.814885e-04,1.700013e-08,3.796630e+01,7.950759e+00,3.001555e+01,3.959180e+01,1.703459e+02
1.683541e+06,1.948543e+01,3.140042e+04,3.634308e-01,9.486341e-01,9.483702e-01,8.816585e-04,1.700013e-08,3.796741e+01,7.950759e+00,3.001666e+01,3.959273e+01,1.703538e+02
1.683551e+06,1.948555e+01,3.141042e+04,3.635466e-01,9.486412e-01,9.483703e-01,8.818285e-04,1.700013e-08,3.796852e+01,7.950759e+00,3.001776e+01,3.959366e+01,1.703618e+02
1.683561e+06,1.948566e+01,3.142042e+04,3.636623e-01,9.486483e-01,9.483705e-01,8.819985e-04,1.700012e-08,3.796963e+01,7.950759e+00,3.001887e+01,3.959460e+01,1.703698e+02
1.683571e+06,1.948578e+01,3.143042e+04,3.637780e-01,9.486554e-01,9.483707e-01,8.821685e-04,1.700012e-08,3.797074e+01,7.950759e+00,3.001998e+01,3.959553e+01,1.703778e+02
1.683581e+06,1.948589e+01,3.144042e+04,3.638938e-01,9.486625e-01,9.483708e-01,8.823386e-04,1.700012e-08,3.797185e+01,7.950759e+00,3.002109e+01,3.959646e+01,1.703858e+02
1.683591e+06,1.948601e+01,3.145042e+04,3.640095e-01,9.486696e-01,9.483710e-01,8.825086e-04,1.700011e-08,3.797296e+01,7.950759e+00,3.002220e+01,3.959740e+01,1.703938e+02
1.683601e+06,1.948613e+01,3.146042e+04,3.641253e-01,9.486766e-01,9.483711e-01,8.826786e-04,1.700011e-08,3.797407e+01,7.950759e+00,3.002331e+01,3.959833e+01,1.704017e+02
1.683611e+06,1.948624e+01,3.147042e+04,3.642410e-01,9.486837e-01,9.483713e-01,8.828486e-04,1.700011e-08,3.797518e+01,7.950759e+00,3.002442e+01,3.959926e+01,1.704097e+02
1.683621e+06,1.948636e+01,3.148042e+04,3.643568e-01,9.486908e-01,9.483715e-01,8.830186e-04,1.700010e-08,3.797629e+01,7.950759e+00,3.002553e+01,3.960020e+01,1.704177e+02
1.683631e+06,1.948647e+01,3.149042e+04,3.644725e-01,9.486979e-01,9.483716e-01,8.831886e-04,1.700010e-08,3.797740e+01,7.950759e+00,3.002664e+01,3.960113e+01,1.704257e+02
1.683641e+06,1.948659e+01,3.150042e+04,3.645882e-01,9.487050e-01,9.483718e-01,8.833586e-04,1.700010e-08,3.797851e+01,7.950759e+00,3.002775e+01,3.960206e+01,1.704337e+02
1.683651e+06,1.948670e+01,3.151042e+04,3.647040e-01,9.487121e-01,9.483719e-01,8.835286e-04,1.700010e-08,3.797962e+01,7.950759e+00,3.002886e+01,3.960299e+01,1.704417e+02
1.683661e+06,1.948682e+01,3.152042e+04,3.648197e-01,9.487191e-01,9.483721e-01,8.836986e-04,1.700009e-08,3.798073e+01,7.950759e+00,3.002997e+01,3.960393e+01,1.704496e+02
1.683671e+06,1.948694e+01,3.153042e+04,3.649355e-01,9.487262e-01,9.483723e-01,8.838686e-04,1.700009e-08,3.798183e+01,7.950759e+00,3.003108e+01,3.960486e+01,1.704576e+02
1.683681e+06,1.948705e+01,3.154042e+04,3.650512e-01,9.487333e-01,9.483724e-01,8.840386e-04,1.700009e-08,3.798294e+01,7.950759e+00,3.003219e+01,3.960579e+01,1.704656e+02
1.683691e+06,1.948717e+01,3.155042e+04,3.651669e-01,9.487404e-01,9.483726e-01,8.842086e-04,1.700008e-08,3.798405e+01,7.950759e+00,3.003329e+01,3.960673e+01,1.704736e+02
1.683701e+06,1.948728e+01,3.156042e+04,3.652827e-01,9.487475e-01,9.483727e-01,8.843786e-04,1.700008e-08,3.798516e+01,7.950759e+00,3.003440e+01,3.960766e+01,1.704816e+02
1.683711e+06,1.948740e+01,3.157042e+04,3.653984e-01,9.487546e-01,9.483729e-01,8.845486e-04,1.700008e-08,3.798627e+01,7.950759e+00,3.003551e+01,3.960859e+01,1.704895e+02
1.683721e+06,1.948751e+01,3.158042e+04,3.655142e-01,9.487572e-01,9.483731e-01,8.847186e-04,1.700008e-08,3.798738e+01,7.950759e+00,3.003662e+01,3.960967e+01,1.704975e+02
1.683731e+06,1.948763e+01,3.159042e+04,3.656299e-01,9.487573e-01,9.483732e-01,8.848886e-04,1.700007e-08,3.798826e+01,7.950759e+00,3.003750e+01,3.961059e+01,1.705000e+02
1.683741e+06,1.948775e+01,3.160042e+04,3.657457e-01,9.487571e-01,9.483734e-01,8.850586e-04,1.700007e-08,3.798903e+01,7.950759e+00,3.003827e+01,3.961142e+01,1.705000e+02
1.683751e+06,1.948786e+01,3.161043e+04,3.658614e-01,9.487569e-01,9.483736e-01,8.852286e-04,1.700007e-08,3.798980e+01,7.950759e+00,3.003905e+01,3.961224e+01,1.705000e+02
1.683761e+06,1.948798e+01,3.162043e+04,3.659771e-01,9.487567e-01,9.483737e-01,8.853986e-04,1.700006e-08,3.799058e+01,7.950759e+00,3.003982e+01,3.961306e+01,1.705000e+02
1.683771e+06,1.948809e+01,3.163043e+04,3.660929e-01,9.487565e-01,9.483739e-01,8.855686e-04,1.700006e-08,3.799135e+01,7.950759e+00,3.004059e+01,3.961388e+01,1.705000e+02
1.683781e+06,1.948821e+01,3.164043e+04,3.662086e-01,9.487563e-01,9.483740e-01,8.857386e-04,1.700006e-08,3.799212e+01,7.950759e+00,3.004137e+01,3.961470e+01,1.705000e+02
1.683791e+06,1.948832e+01,3.165043e+04,3.663244e-01,9.487561e-01,9.483742e-01,8.859086e-04,1.700006e-08,3.799290e+01,7.950759e+00,3.004214e+01,3.961552e+01,1.705000e+02
1.683801e+06,1.948844e+01,3.166043e+04,3.664401e-01,9.487559e-01,9.483744e-01,8.860786e-04,1.700005e-08,3.799367e+01,7.950759e+00,3.004291e+01,3.961635e+01,1.705000e+02
1.683811e+06,1.948856e+01,3.167043e+04,3.665559e-01,9.487557e-01,9.483745e-01,8.862486e-04,1.700005e-08,3.799444e+01,7.950759e+00,3.004369e+01,3.961717e+01,1.705000e+02
1.683821e+06,1.948867e+01,3.168043e+04,3.666716e-01,9.487555e-01,9.483747e-01,8.864186e-04,1.700005e-08,3.799522e+01,7.950759e+00,3.004446e+01,3.961799e+01,1.705000e+02
1.683831e+06,1.948879e+01,3.169043e+04,3.667873e-01,9.487552e-01,9.483748e-01,8.865886e-04,1.700004e-08,3.799599e+01,7.950759e+00,3.004523e+01,3.961881e+01,1.705000e+02
1.683841e+06,1.948890e+01,3.170043e+04,3.669031e-01,9.487550e-01,9.483750e-01,8.867586e-04,1.700004e-08,3.799676e+01,7.950759e+00,3.004601e+01,3.961963e+01,1.705000e+02
1.683851e+06,1.948902e+01,3.171043e+04,3.670188e-01,9.487548e-01,9.483752e-01,8.869286e-04,1.700004e-08,3.799754e+01,7.950759e+00,3.004678e+01,3.962046e+01,1.705000e+02
1.683861e+06,1.948913e+01,3.172043e+04,3.671346e-01,9.487546e-01,9.483753e-01,8.870986e-04,1.700004e-08,3.799831e+01,7.950759e+00,3.004755e+01,3.962128e+01,1.705000e+02
1.683871e+06,1.948925e+01,3.173043e+04,3.672503e-01,9.487544e-01,9.483755e-01,8.872686e-04,1.700003e-08,3.799908e+01,7.950759e+00,3.004833e+01,3.962210e+01,1.705000e+02
1.683881e+06,1.948937e+01,3.174043e+04,3.673661e-01,9.487542e-01,9.483756e-01,8.874386e-04,1.700003e-08,3.799986e+01,7.950759e+00,3.004910e+01,3.962292e+01,1.705000e+02
1.683891e+06,1.948948e+01,3.175043e+04,3.674818e-01,9.487540e-01,9.483758e-01,8.876086e-04,1.700003e-08,3.800063e+01,7.950759e+00,3.004987e+01,3.962374e+01,1.705000e+02
1.683901e+06,1.948960e+01,3.176043e+04,3.675975e-01,9.487538e-01,9.483760e-01,8.877786e-04,1.700002e-08,3.800140e+01,7.950759e+00,3.005065e+01,3.962457e+01,1.705000e+02
1.683911e+06,1.948971e+01,3.177043e+04,3.677133e-01,9.487536e-01,9.483761e-01,8.879487e-04,1.700002e-08,3.800218e+01,7.950759e+00,3.005142e+01,3.962539e+01,1.705000e+02
1.683921e+06,1.948983e+01,3.178043e+04,3.678290e-01,9.487534e-01,9.483763e-01,8.881187e-04,1.700002e-08,3.800295e+01,7.950759e+00,3.005219e+01,3.962621e+01,1.705000e+02
1.683931e+06,1.948994e+01,3.179043e+04,3.679448e-01,9.487532e-01,9.483765e-01,8.882887e-04,1.700002e-08,3.800372e+01,7.950759e+00,3.005297e+01,3.962703e+01,1.705000e+02
1.683941e+06,1.949006e+01,3.180043e+04,3.680605e-01,9.487530e-01,9.483766e-01,8.884587e-04,1.700001e-08,3.800450e+01,7.950759e+00,3.005374e+01,3.962785e+01,1.705000e+02
1.683951e+06,1.949018e+01,3.181043e+04,3.681762e-01,9.487528e-01,9.483768e-01,8.886287e-04,1.700001e-08,3.800527e+01,7.950759e+00,3.005451e+01,3.962868e+01,1.705000e+02
1.683961e+06,1.949029e+01,3.182043e+04,3.682920e-01,9.487526e-01,9.483769e-01,8.887987e-04,1.700001e-08,3.800604e+01,7.950759e+00,3.005528e+01,3.962950e+01,1.705000e+02
1.683971e+06,1.949041e+01,3.183043e+04,3.684077e-01,9.487575e-01,9.483771e-01,8.889687e-04,1.700000e-08,3.800682e+01,7.950759e+00,3.005606e+01,3.963015e+01,1.705000e+02
1.683981e+06,1.949052e+01,3.184043e+04,3.685235e-01,9.487532e-01,9.483773e-01,8.891387e-04,1.700000e-08,3.800593e+01,7.950759e+00,3.005517e+01,3.962936e+01,1.705064e+02
1.683991e+06,1.949064e+01,3.185043e+04,3.686392e-01,9.487463e-01,9.483774e-01,8.893087e-04,1.700000e-08,3.800465e+01,7.950759e+00,3.005389e+01,3.962824e+01,1.705144e+02
1.684001e+06,1.949075e+01,3.186043e+04,3.687550e-01,9.487394e-01,9.483776e-01,8.894787e-04,1.700000e-08,3.800337e+01,7.950759e+00,3.005261e+01,3.962712e+01,1.705224e+02
1.684011e+06,1.949087e+01,3.187043e+04,3.688707e-01,9.487325e-01,9.483777e-01,8.896487e-04,1.699999e-08,3.800209e+01,7.950759e+00,3.005133e+01,3.962600e+01,1.705304e+02
1.684021e+06,1.949099e+01,3.188043e+04,3.689864e-01,9.487257e-01,9.483779e-01,8.898187e-04,1.699999e-08,3.800081e+01,7.950759e+00,3.005005e+01,3.962488e+01,1.705384e+02
1.684031e+06,1.949110e+01,3.189043e+04,3.691022e-01,9.487188e-01,9.483781e-01,8.899887e-04,1.699999e-08,3.799953e+01,7.950759e+00,3.004877e+01,3.962376e+01,1.705464e+02
1.684041e+06,1.949122e+01,3.190043e+04,3.692179e-01,9.487119e-01,9.483782e-01,8.901587e-04,1.699998e-08,3.799825e+01,7.950759e+00,3.004749e+01,3.962264e+01,1.705543e+02
1.684051e+06,1.949133e+01,3.191043e+04,3.693337e-01,9.487051e-01,9.483784e-01,8.903287e-04,1.699998e-08,3.799697e+01,7.950759e+00,3.004621e+01,3.962152e+01,1.705623e+02
1.684061e+06,1.949145e+01,3.192043e+04,3.694494e-01,9.486982e-01,9.483786e-01,8.904987e-04,1.699998e-08,3.799569e+01,7.950759e+00,3.004493e+01,3.962040e+01,1.705703e+02
1.684071e+06,1.949157e+01,3.193043e+04,3.695652e-01,9.486913e-01,9.483787e-01,8.906687e-04,1.699997e-08,3.799441e+01,7.950759e+00,3.004365e+01,3.961928e+01,1.705783e+02
1.684081e+06,1.949168e+01,3.194043e+04,3.696809e-01,9.486844e-01,9.483789e-01,8.908387e-04,1.699997e-08,3.799313e+01,7.950759e+00,3.004237e+01,3.961816e+01,1.705863e+02
1.684091e+06,1.949180e+01,3.195043e+04,3.697966e-01,9.486776e-01,9.483790e-01,8.910087e-04,1.699997e-08,3.799185e+01,7.950759e+00,3.004109e+01,3.961704e+01,1.705943e+02
1.684101e+06,1.949191e+01,3.196043e+04,3.699124e-01,9.486707e-01,9.483792e-01,8.911787e-04,1.699997e-08,3.799057e+01,7.950759e+00,3.003981e+01,3.961592e+01,1.706022e+02
1.684111e+06,1.949203e+01,3.197043e+04,3.700281e-01,9.486638e-01,9.483794e-01,8.913487e-04,1.699996e-08,3.798929e+01,7.950759e+00,3.003853e+01,3.961480e+01,1.706102e+02
1.684121e+06,1.949214e+01,3.198043e+04,3.701439e-01,9.486570e-01,9.483795e-01,8.915187e-04,1.699996e-08,3.798801e+01,7.950759e+00,3.003725e+01,3.961368e+01,1.706182e+02
1.684131e+06,1.949226e+01,3.199043e+04,3.702596e-01,9.486501e-01,9.483797e-01,8.916887e-04,1.699996e-08,3.798673e+01,7.950759e+00,3.003597e+01,3.961256e+01,1.706262e+02
1.684141e+06,1.949238e+01,3.200043e+04,3.703754e-01,9.486432e-01,9.483798e-01,8.918587e-04,1.699995e-08,3.798545e+01,7.950759e+00,3.003469e+01,3.961144e+01,1.706342e+02
1.684151e+06,1.949249e+01,3.201043e+04,3.704911e-01,9.486363e-01,9.483800e-01,8.920287e-04,1.699995e-08,3.798417e+01,7.950759e+00,3.003341e+01,3.961032e+01,1.706421e+02
1.684161e+06,1.949261e+01,3.202043e+04,3.706068e-01,9.486295e-01,9.483802e-01,8.921987e-04,1.699995e-08,3.798289e+01,7.950759e+00,3.003213e+01,3.960920e+01,1.706501e+02
1.684171e+06,1.949272e+01,3.203043e+04,3.707226e-01,9.486226e-01,9.483803e-01,8.923687e-04,1.699995e-08,3.798161e+01,7.950759e+00,3.003085e+01,3.960808e+01,1.706581e+02
1.684181e+06,1.949284e+01,3.204043e+04,3.708383e-01,9.486157e-01,9.483805e-01,8.925387e-04,1.699994e-08,3.798033e+01,7.950759e+00,3.002958e+01,3.960697e+01,1.706661e+02
1.684191e+06,1.949295e+01,3.205043e+04,3.709541e-01,9.486088e-01,9.483806e-01,8.927087e-04,1.699994e-08,3.797905e+01,7.950759e+00,3.002830e+01,3.960585e+01,1.706741e+02
1.684201e+06,1.949307e+01,3.206043e+04,3.710698e-01,9.486020e-01,9.483808e-01,8.928787e-04,1.699994e-08,3.797777e+01,7.950759e+00,3.002702e+01,3.960473e+01,1.706821e+02
1.684211e+06,1.949319e+01,3.207043e+04,3.711855e-01,9.485951e-01,9.483810e-01,8.930487e-04,1.699993e-08,3.797649e+01,7.950759e+00,3.002574e+01,3.960361e+01,1.706900e+02
1.684221e+06,1.949330e+01,3.208043e+04,3.713013e-01,9.485834e-01,9.483811e-01,8.932187e-04,1.699993e-08,3.797521e+01,7.950759e+00,3.002446e+01,3.960265e+01,1.706980e+02
1.684231e+06,1.949342e+01,3.209043e+04,3.714170e-01,9.485808e-01,9.483813e-01,8.933887e-04,1.699993e-08,3.797509e+01,7.950759e+00,3.002433e+01,3.960260e+01,1.707000e+02
1.684241e+06,1.949353e+01,3.210043e+04,3.715328e-01,9.485816e-01,9.483815e-01,8.935587e-04,1.699993e-08,3.797535e+01,7.950759e+00,3.002459e+01,3.960285e+01,1.707000e+02
1.684251e+06,1.949365e+01,3.211043e+04,3.716485e-01,9.485824e-01,9.483816e-01,8.937287e-04,1.699992e-08,3.797561e+01,7.950759e+00,3.002485e+01,3.960309e+01,1.707000e+02
1.684261e+06,1.949376e+01,3.212043e+04,3.717643e-01,9.485833e-01,9.483818e-01,8.938987e-04,1.699992e-08,3.797586e+01,7.950759e+00,3.002511e+01,3.960334e+01,1.707000e+02
1.684271e+06,1.949388e+01,3.213043e+04,3.718800e-01,9.485841e-01,9.483819e-01,8.940687e-04,1.699992e-08,3.797612e+01,7.950759e+00,3.002536e+01,3.960358e+01,1.707000e+02
1.684281e+06,1.949400e+01,3.214043e+04,3.719957e-01,9.485850e-01,9.483821e-01,8.942387e-04,1.699991e-08,3.797638e+01,7.950759e+00,3.002562e+01,3.960382e+01,1.707000e+02
1.684291e+06,1.949411e+01,3.215043e+04,3.721115e-01,9.485858e-01,9.483823e-01,8.944087e-04,1.699991e-08,3.797664e+01,7.950759e+00,3.002588e+01,3.960407e+01,1.707000e+02
1.684301e+06,1.949423e+01,3.216043e+04,3.722272e-01,9.485866e-01,9.483824e-01,8.945787e-04,1.699991e-08,3.797689e+01,7.950759e+00,3.002614e+01,3.960431e+01,1.707000e+02
1.684311e+06,1.949434e+01,3.217043e+04,3.723430e-01,9.485875e-01,9.483826e-01,8.947487e-04,1.699991e-08,3.797715e+01,7.950759e+00,3.002639e+01,3.960455e+01,1.707000e+02
1.684321e+06,1.949446e+01,3.218043e+04,3.724587e-01,9.485883e-01,9.483827e-01,8.949187e-04,1.699990e-08,3.797741e+01,7.950759e+00,3.002665e+01,3.960480e+01,1.707000e+02
1.684331e+06,1.949457e+01,3.219043e+04,3.725745e-01,9.485891e-01,9.483829e-01,8.950887e-04,1.699990e-08,3.797767e+01,7.950759e+00,3.002691e+01,3.960504e+01,1.707000e+02
1.684341e+06,1.949469e+01,3.220043e+04,3.726902e-01,9.485900e-01,9.483831e-01,8.952587e-04,1.699990e-08,3.797793e+01,7.950759e+00,3.002717e+01,3.960529e+01,1.707000e+02
1.684351e+06,1.949481e+01,3.221043e+04,3.728059e-01,9.485908e-01,9.483832e-01,8.954287e-04,1.699989e-08,3.797818e+01,7.950759e+00,3.002742e+01,3.960553e+01,1.707000e+02
1.684361e+06,1.949492e+01,3.222043e+04,3.729217e-01,9.485916e-01,9.483834e-01,8.955987e-04,1.699989e-08,3.797844e+01,7.950759e+00,3.002768e+01,3.960577e+01,1.707000e+02
1.684371e+06,1.949504e+01,3.223043e+04,3.730374e-01,9.485925e-01,9.483835e-01,8.957687e-04,1.699989e-08,3.797870e+01,7.950759e+00,3.002794e+01,3.960602e+01,1.707000e+02
1.684381e+06,1.949515e+01,3.224043e+04,3.731532e-01,9.485933e-01,9.483837e-01,8.959387e-04,1.699989e-08,3.797896e+01,7.950759e+00,3.002820e+01,3.960626e+01,1.707000e+02
1.684391e+06,1.949527e+01,3.225043e+04,3.732689e-01,9.485942e-01,9.483839e-01,8.961087e-04,1.699988e-08,3.797921e+01,7.950759e+00,3.002846e+01,3.960650e+01,1.707000e+02
1.684401e+06,1.949538e+01,3.226043e+04,3.733846e-01,9.485950e-01,9.483840e-01,8.962787e-04,1.699988e-08,3.797947e+01,7.950759e+00,3.002871e+01,3.960675e+01,1.707000e+02
1.684411e+06,1.949550e+01,3.227043e+04,3.735004e-01,9.485958e-01,9.483842e-01,8.964487e-04,1.699988e-08,3.797973e+01,7.950759e+00,3.002897e+01,3.960699e+01,1.707000e+02
1.684421e+06,1.949562e+01,3.228043e+04,3.736161e-01,9.485967e-01,9.483844e-01,8.966187e-04,1.699987e-08,3.797999e+01,7.950759e+00,3.002923e+01,3.960724e+01,1.707000e+02
1.684431e+06,1.949573e+01,3.229043e+04,3.737319e-01,9.485975e-01,9.483845e-01,8.967887e-04,1.699987e-08,3.798025e+01,7.950759e+00,3.002949e+01,3.960748e+01,1.707000e+02
1.684441e+06,1.949585e+01,3.230043e+04,3.738476e-01,9.485983e-01,9.483847e-01,8.969587e-04,1.699987e-08,3.798050e+01,7.950759e+00,3.002974e+01,3.960772e+01,1.707000e+02
1.684451e+06,1.949596e+01,3.231043e+04,3.739634e-01,9.485992e-01,9.483848e-01,8.971287e-04,1.699987e-08,3.798076e+01,7.950759e+00,3.003000e+01,3.960797e+01,1.707000e+02
1.684461e+06,1.949608e+01,3.232043e+04,3.740791e-01,9.486000e-01,9.483850e-01,8.972987e-04,1.699986e-08,3.798102e+01,7.950759e+00,3.003026e+01,3.960821e+01,1.707000e+02
1.684471e+06,1.949619e+01,3.233043e+04,3.741948e-01,9.486009e-01,9.483852e-01,8.974687e-04,1.699986e-08,3.798128e+01,7.950759e+00,3.003052e+01,3.960846e+01,1.707000e+02
1.684481e+06,1.949631e+01,3.234043e+04,3.743106e-01,9.486103e-01,9.483853e-01,8.976387e-04,1.699986e-08,3.798131e+01,7.950759e+00,3.003055e+01,3.960818e+01,1.707000e+02
1.684491e+06,1.949643e+01,3.235043e+04,3.744263e-01,9.486210e-01,9.483855e-01,8.978087e-04,1.699985e-08,3.798131e+01,7.950759e+00,3.003055e+01,3.960782e+01,1.707000e+02
1.684501e+06,1.949654e+01,3.236044e+04,3.745421e-01,9.486317e-01,9.483856e-01,8.979787e-04,1.699985e-08,3.798131e+01,7.950759e+00,3.003055e+01,3.960746e+01,1.707000e+02
1.684511e+06,1.949666e+01,3.237044e+04,3.746578e-01,9.486424e-01,9.483858e-01,8.981487e-04,1.699985e-08,3.798131e+01,7.950759e+00,3.003055e+01,3.960710e+01,1.707000e+02
1.684521e+06,1.949677e+01,3.238044e+04,3.747736e-01,9.486531e-01,9.483860e-01,8.983188e-04,1.699984e-08,3.798131e+01,7.950759e+00,3.003055e+01,3.960675e+01,1.707000e+02
1.684531e+06,1.949689e+01,3.239044e+04,3.748893e-01,9.486638e-01,9.483861e-01,8.984888e-04,1.699984e-08,3.798131e+01,7.950759e+00,3.003055e+01,3.960639e+01,1.707000e+02
1.684541e+06,1.949701e+01,3.240044e+04,3.750050e-01,9.486745e-01,9.483863e-01,8.986588e-04,1.699984e-08,3.798131e+01,7.950759e+00,3.003055e+01,3.960603e+01,1.707000e+02
1.684551e+06,1.949712e+01,3.241044e+04,3.751208e-01,9.486852e-01,9.483865e-01,8.988288e-04,1.699984e-08,3.798131e+01,7.950759e+00,3.003055e+01,3.960568e+01,1.707000e+02
1.684561e+06,1.949724e+01,3.242044e+04,3.752365e-01,9.486959e-01,9.483866e-01,8.989988e-04,1.699983e-08,3.798131e+01,7.950759e+00,3.003055e+01,3.960532e+01,1.707000e+02
1.684571e+06,1.949735e+01,3.243044e+04,3.753523e-01,9.487066e-01,9.483868e-01,8.991688e-04,1.699983e-08,3.798131e+01,7.950759e+00,3.003055e+01,3.960496e+01,1.707000e+02
1.684581e+06,1.949747e+01,3.244044e+04,3.754680e-01,9.487174e-01,9.483869e-01,8.993388e-04,1.699983e-08,3.798131e+01,7.950759e+00,3.003055e+01,3.960460e+01,1.707000e+02
1.684591e+06,1.949758e+01,3.245044e+04,3.755838e-01,9.487281e-01,9.483871e-01,8.995088e-04,1.699982e-08,3.798131e+01,7.950759e+00,3.003055e+01,3.960425e+01,1.707000e+02
1.684601e+06,1.949770e+01,3.246044e+04,3.756995e-01,9.487388e-01,9.483873e-01,8.996788e-04,1.699982e-08,3.798131e+01,7.950759e+00,3.003055e+01,3.960389e+01,1.707000e+02
1.684611e+06,1.949782e+01,3.247044e+04,3.758152e-01,9.487495e-01,9.483874e-01,8.998488e-04,1.699982e-08,3.798131e+01,7.950759e+00,3.003055e+01,3.960353e+01,1.707000e+02
1.684621e+06,1.949793e+01,3.248044e+04,3.759310e-01,9.487602e-01,9.483876e-01,9.000188e-04,1.699982e-08,3.798131e+01,7.950759e+00,3.003055e+01,3.960317e+01,1.707000e+02
1.684631e+06,1.949805e+01,3.249044e+04,3.760467e-01,9.487709e-01,9.483877e-01,9.001888e-04,1.699981e-08,3.798131e+01,7.950759e+00,3.003055e+01,3.960282e+01,1.707000e+02
1.684641e+06,1.949816e+01,3.250044e+04,3.761625e-01,9.487816e-01,9.483879e-01,9.003588e-04,1.699981e-08,3.798131e+01,7.950759e+00,3.003055e+01,3.960246e+01,1.707000e+02
1.684651e+06,1.949828e+01,3.251044e+04,3.762782e-01,9.487923e-01,9.483881e-01,9.005288e-04,1.699981e-08,3.798131e+01,7.950759e+00,3.003055e+01,3.960210e+01,1.707000e+02
1.684661e+06,1.949839e+01,3.252044e+04,3.763939e-01,9.488030e-01,9.483882e-01,9.006988e-04,1.699980e-08,3.798131e+01,7.950759e+00,3.003055e+01,3.960175e+01,1.707000e+02
1.684671e+06,1.949851e+01,3.253044e+04,3.765097e-01,9.488137e-01,9.483884e-01,9.008688e-04,1.699980e-08,3.798131e+01,7.950759e+00,3.003055e+01,3.960139e+01,1.707000e+02
1.684681e+06,1.949863e+01,3.254044e+04,3.766254e-01,9.488244e-01,9.483885e-01,9.010388e-04,1.699980e-08,3.798131e+01,7.950759e+00,3.003055e+01,3.960103e+01,1.707000e+02
1.684691e+06,1.949874e+01,3.255044e+04,3.767412e-01,9.488352e-01,9.483887e-01,9.012088e-04,1.699980e-08,3.798131e+01,7.950759e+00,3.003055e+01,3.960067e+01,1.707000e+02
1.684701e+06,1.949886e+01,3.256044e+04,3.768569e-01,9.488459e-01,9.483889e-01,9.013788e-04,1.699979e-08,3.798131e+01,7.950759e+00,3.003055e+01,3.960032e+01,1.707000e+02
1.684711e+06,1.949897e+01,3.257044e+04,3.769727e-01,9.488566e-01,9.483890e-01,9.015488e-04,1.699979e-08,3.798131e+01,7.950759e+00,3.003055e+01,3.959996e+01,1.707000e+02
1.684721e+06,1.949909e+01,3.258044e+04,3.770884e-01,9.488673e-01,9.483892e-01,9.017188e-04,1.699979e-08,3.798131e+01,7.950759e+00,3.003055e+01,3.959960e+01,1.707000e+02
1.684731e+06,1.949920e+01,3.259044e+04,3.772041e-01,9.488610e-01,9.483894e-01,9.018888e-04,1.699978e-08,3.798031e+01,7.950574e+00,3.002974e+01,3.959877e+01,1.707000e+02
1.684741e+06,1.949932e+01,3.260044e+04,3.773199e-01,9.488484e-01,9.483895e-01,9.020588e-04,1.699978e-08,3.797894e+01,7.950320e+00,3.002862e+01,3.959776e+01,1.707000e+02
1.684751e+06,1.949944e+01,3.261044e+04,3.774356e-01,9.488357e-01,9.483897e-01,9.022288e-04,1.699978e-08,3.797757e+01,7.950066e+00,3.002751e+01,3.959676e+01,1.707000e+02
1.684761e+06,1.949955e+01,3.262044e+04,3.775514e-01,9.488231e-01,9.483898e-01,9.023988e-04,1.699978e-08,3.797620e+01,7.949812e+00,3.002639e+01,3.959575e+01,1.707000e+02
1.684771e+06,1.949967e+01,3.263044e+04,3.776671e-01,9.488104e-01,9.483900e-01,9.025688e-04,1.699977e-08,3.797483e+01,7.949557e+00,3.002528e+01,3.959474e+01,1.707000e+02
1.684781e+06,1.949978e+01,3.264044e+04,3.777829e-01,9.487978e-01,9.483902e-01,9.027388e-04,1.699977e-08,3.797346e+01,7.949303e+00,3.002416e+01,3.959373e+01,1.707000e+02
1.684791e+06,1.949990e+01,3.265044e+04,3.778986e-01,9.487851e-01,9.483903e-01,9.029088e-04,1.699977e-08,3.797209e+01,7.949049e+00,3.002305e+01,3.959272e+01,1.707000e+02
1.684801e+06,1.950001e+01,3.266044e+04,3.780143e-01,9.487725e-01,9.483905e-01,9.030788e-04,1.699976e-08,3.797072e+01,7.948795e+00,3.002193e+01,3.959171e+01,1.707000e+02
1.684811e+06,1.950013e+01,3.267044e+04,3.781301e-01,9.487598e-01,9.483906e-01,9.032488e-04,1.699976e-08,3.796935e+01,7.948541e+00,3.002081e+01,3.959071e+01,1.707000e+02
1.684821e+06,1.950025e+01,3.268044e+04,3.782458e-01,9.487472e-01,9.483908e-01,9.034188e-04,1.699976e-08,3.796798e+01,7.948287e+00,3.001970e+01,3.958970e+01,1.707000e+02
1.684831e+06,1.950036e+01,3.269044e+04,3.783616e-01,9.487345e-01,9.483910e-01,9.035888e-04,1.699976e-08,3.796661e+01,7.948033e+00,3.001858e+01,3.958869e+01,1.707000e+02
1.684841e+06,1.950048e+01,3.270044e+04,3.784773e-01,9.487219e-01,9.483911e-01,9.037588e-04,1.699975e-08,3.796524e+01,7.947779e+00,3.001747e+01,3.958768e+01,1.707000e+02
1.684851e+06,1.950059e+01,3.271044e+04,3.785931e-01,9.487092e-01,9.483913e-01,9.039288e-04,1.699975e-08,3.796387e+01,7.947525e+00,3.001635e+01,3.958667e+01,1.707000e+02
1.684861e+06,1.950071e+01,3.272044e+04,3.787088e-01,9.486966e-01,9.483914e-01,9.040988e-04,1.699975e-08,3.796250e+01,7.947271e+00,3.001523e+01,3.958566e+01,1.707000e+02
1.684871e+06,1.950082e+01,3.273044e+04,3.788245e-01,9.486839e-01,9.483916e-01,9.042688e-04,1.699974e-08,3.796113e+01,7.947016e+00,3.001412e+01,3.958466e+01,1.707000e+02
1.684881e+06,1.950094e+01,3.274044e+04,3.789403e-01,9.486713e-01,9.483918e-01,9.044388e-04,1.699974e-08,3.795976e+01,7.946762e+00,3.001300e+01,3.958365e+01,1.707000e+02
1.684891e+06,1.950106e+01,3.275044e+04,3.790560e-01,9.486586e-01,9.483919e-01,9.046088e-04,1.699974e-08,3.795840e+01,7.946508e+00,3.001189e+01,3.958264e+01,1.707000e+02
1.684901e+06,1.950117e+01,3.276044e+04,3.791718e-01,9.486460e-01,9.483921e-01,9.047788e-04,1.699974e-08,3.795703e+01,7.946254e+00,3.001077e+01,3.958163e+01,1.707000e+02
1.684911e+06,1.950129e+01,3.277044e+04,3.792875e-01,9.486333e-01,9.483923e-01,9.049488e-04,1.699973e-08,3.795566e+01,7.946000e+00,3.000966e+01,3.958062e+01,1.707000e+02
1.684921e+06,1.950140e+01,3.278044e+04,3.794032e-01,9.486207e-01,9.483924e-01,9.051188e-04,1.699973e-08,3.795429e+01,7.945746e+00,3.000854e+01,3.957961e+01,1.707000e+02
1.684931e+06,1.950152e+01,3.279044e+04,3.795190e-01,9.486080e-01,9.483926e-01,9.052888e-04,1.699973e-08,3.795292e+01,7.945492e+00,3.000742e+01,3.957860e+01,1.707000e+02
1.684941e+06,1.950163e+01,3.280044e+04,3.796347e-01,9.485954e-01,9.483927e-01,9.054588e-04,1.699972e-08,3.795155e+01,7.945238e+00,3.000631e+01,3.957760e+01,1.707000e+02
1.684951e+06,1.950175e+01,3.281044e+04,3.797505e-01,9.485827e-01,9.483929e-01,9.056288e-04,1.699972e-08,3.795018e+01,7.944984e+00,3.000519e+01,3.957659e+01,1.707000e+02
1.684961e+06,1.950187e+01,3.282044e+04,3.798662e-01,9.485701e-01,9.483931e-01,9.057988e-04,1.699972e-08,3.794881e+01,7.944729e+00,3.000408e+01,3.957558e+01,1.707000e+02
1.684971e+06,1.950198e+01,3.283044e+04,3.799820e-01,9.485574e-01,9.483932e-01,9.059688e-04,1.699971e-08,3.794744e+01,7.944475e+00,3.000296e+01,3.957457e+01,1.707000e+02
1.684981e+06,1.950210e+01,3.284044e+04,3.800977e-01,9.485594e-01,9.483934e-01,9.061388e-04,1.699971e-08,3.794853e+01,7.944606e+00,3.000392e+01,3.957564e+01,1.707000e+02
1.684991e+06,1.950221e+01,3.285044e+04,3.802134e-01,9.485661e-01,9.483935e-01,9.063088e-04,1.699971e-08,3.795040e+01,7.944859e+00,3.000554e+01,3.957739e+01,1.707000e+02
1.685001e+06,1.950233e+01,3.286044e+04,3.803292e-01,9.485728e-01,9.483937e-01,9.064788e-04,1.699971e-08,3.795228e+01,7.945112e+00,3.000717e+01,3.957913e+01,1.707000e+02
1.685011e+06,1.950244e+01,3.287044e+04,3.804449e-01,9.485796e-01,9.483939e-01,9.066488e-04,1.699970e-08,3.795416e+01,7.945365e+00,3.000879e+01,3.958087e+01,1.707000e+02
1.685021e+06,1.950256e+01,3.288044e+04,3.805607e-01,9.485863e-01,9.483940e-01,9.068188e-04,1.699970e-08,3.795603e+01,7.945619e+00,3.001042e+01,3.958261e+01,1.707000e+02
1.685031e+06,1.950268e+01,3.289044e+04,3.806764e-01,9.485930e-01,9.483942e-01,9.069887e-04,1.699970e-08,3.795791e+01,7.945872e+00,3.001204e+01,3.958435e+01,1.707000e+02
1.685041e+06,1.950279e+01,3.290044e+04,3.807922e-01,9.485997e-01,9.483944e-01,9.071587e-04,1.699969e-08,3.795979e+01,7.946125e+00,3.001366e+01,3.958609e+01,1.707000e+02
1.685051e+06,1.950291e+01,3.291044e+04,3.809079e-01,9.486064e-01,9.483945e-01,9.073287e-04,1.699969e-08,3.796167e+01,7.946378e+00,3.001529e+01,3.958783e+01,1.707000e+02
1.685061e+06,1.950302e+01,3.292044e+04,3.810236e-01,9.486131e-01,9.483947e-01,9.074987e-04,1.699969e-08,3.796354e+01,7.946632e+00,3.001691e+01,3.958958e+01,1.707000e+02
1.685071e+06,1.950314e+01,3.293044e+04,3.811394e-01,9.486198e-01,9.483948e-01,9.076687e-04,1.699969e-08,3.796542e+01,7.946885e+00,3.001854e+01,3.959132e+01,1.707000e+02
1.685081e+06,1.950326e+01,3.294044e+04,3.812551e-01,9.486266e-01,9.483950e-01,9.078387e-04,1.699968e-08,3.796730e+01,7.947138e+00,3.002016e+01,3.959306e+01,1.707000e+02
1.685091e+06,1.950337e+01,3.295044e+04,3.813709e-01,9.486333e-01,9.483952e-01,9.080087e-04,1.699968e-08,3.796918e+01,7.947391e+00,3.002178e+01,3.959480e+01,1.707000e+02
1.685101e+06,1.950349e+01,3.296044e+04,3.814866e-01,9.486400e-01,9.483953e-01,9.081787e-04,1.699968e-08,3.797105e+01,7.947644e+00,3.002341e+01,3.959654e+01,1.707000e+02
1.685111e+06,1.950360e+01,3.297044e+04,3.816024e-01,9.486467e-01,9.483955e-01,9.083487e-04,1.699967e-08,3.797293e+01,7.947898e+00,3.002503e+01,3.959828e+01,1.707000e+02
1.685121e+06,1.950372e+01,3.298044e+04,3.817181e-01,9.486534e-01,9.483956e-01,9.085187e-04,1.699967e-08,3.797481e+01,7.948151e+00,3.002666e+01,3.960002e+01,1.707000e+02
1.685131e+06,1.950383e+01,3.299044e+04,3.818338e-01,9.486601e-01,9.483958e-01,9.086887e-04,1.699967e-08,3.797668e+01,7.948404e+00,3.002828e+01,3.960176e+01,1.707000e+02
1.685141e+06,1.950395e+01,3.300044e+04,3.819496e-01,9.486668e-01,9.483960e-01,9.088587e-04,1.699967e-08,3.797856e+01,7.948657e+00,3.002990e+01,3.960350e+01,1.707000e+02
1.685151e+06,1.950407e+01,3.301044e+04,3.820653e-01,9.486735e-01,9.483961e-01,9.090287e-04,1.699966e-08,3.798044e+01,7.948911e+00,3.003153e+01,3.960525e+01,1.707000e+02
