Repository: brandonlampe/CS_Data

# Repository for Crushed Salt Data
**Grant No: 456417**

This is a work in progress!

## Repository Content

### Directory Names
A uniform namining structure still in progress, but in general directories are named according to the following:
 - Names contain no spaces, a single underscore "_" will be used as a file name seperator.
 - Files are for the Crushed Salt Project (CSP); therefore, the first three charaters of each file are "CSP".
 - Folders are organized by which frame the test was performed on i.e., A2 or A3.
 - The fifth and sixth charaters of each file name will therefore be "A" followed by the frame number.

File: UNM_WP_HY_175_09/IscoMeasurements/STAGE16/CREEP_FIT/175_09_STAGE16_CREEP_OUT.csv (part 17 of 38)
Analysis by Brandon Lampe, performed on: 2016/07/06 16:28:57
Experimental results below begin at: 2016/04/27 12:21:42
Duration (sec),Duration (day),Elapsed Time (sec),Elapsed Time (day),Interpolated Fractional Density,Fit to Fractional Density,Fit to Volume Strain,Fit to Volume Strain Rate (1/sec),Confining Pressure (MPa),Pore Pressure (MPa),Terzaghi Pressure (MPa),Solid Pressure (MPa),Temperature (C))
1.689881e+06,1.955881e+01,3.774051e+04,4.368114e-01,9.487749e-01,9.484724e-01,9.894350e-04,1.699830e-08,3.798720e+01,7.940415e+00,3.004679e+01,3.960945e+01,1.706630e+02
1.689891e+06,1.955893e+01,3.775051e+04,4.369272e-01,9.487828e-01,9.484725e-01,9.896050e-04,1.699829e-08,3.798934e+01,7.940161e+00,3.004918e+01,3.961146e+01,1.706670e+02
1.689901e+06,1.955904e+01,3.776051e+04,4.370429e-01,9.487906e-01,9.484727e-01,9.897750e-04,1.699829e-08,3.799148e+01,7.939907e+00,3.005158e+01,3.961347e+01,1.706710e+02
1.689911e+06,1.955916e+01,3.777051e+04,4.371587e-01,9.487985e-01,9.484729e-01,9.899449e-04,1.699829e-08,3.799362e+01,7.939653e+00,3.005397e+01,3.961547e+01,1.706750e+02
1.689921e+06,1.955927e+01,3.778051e+04,4.372744e-01,9.488064e-01,9.484730e-01,9.901149e-04,1.699828e-08,3.799577e+01,7.939399e+00,3.005637e+01,3.961748e+01,1.706790e+02
1.689931e+06,1.955939e+01,3.779051e+04,4.373901e-01,9.488142e-01,9.484732e-01,9.902849e-04,1.699828e-08,3.799791e+01,7.939144e+00,3.005876e+01,3.961949e+01,1.706830e+02
1.689941e+06,1.955951e+01,3.780051e+04,4.375059e-01,9.488221e-01,9.484734e-01,9.904549e-04,1.699828e-08,3.800005e+01,7.938890e+00,3.006116e+01,3.962150e+01,1.706871e+02
1.689951e+06,1.955962e+01,3.781051e+04,4.376216e-01,9.488299e-01,9.484735e-01,9.906249e-04,1.699828e-08,3.800219e+01,7.938636e+00,3.006355e+01,3.962350e+01,1.706911e+02
1.689961e+06,1.955974e+01,3.782051e+04,4.377374e-01,9.488378e-01,9.484737e-01,9.907949e-04,1.699827e-08,3.800433e+01,7.938382e+00,3.006595e+01,3.962551e+01,1.706951e+02
1.689971e+06,1.955985e+01,3.783051e+04,4.378531e-01,9.488407e-01,9.484738e-01,9.909649e-04,1.699827e-08,3.800647e+01,7.938128e+00,3.006834e+01,3.962768e+01,1.706991e+02
1.689981e+06,1.955997e+01,3.784051e+04,4.379689e-01,9.488324e-01,9.484740e-01,9.911348e-04,1.699827e-08,3.800579e+01,7.938069e+00,3.006772e+01,3.962724e+01,1.706969e+02
1.689991e+06,1.956008e+01,3.785051e+04,4.380846e-01,9.488212e-01,9.484742e-01,9.913048e-04,1.699826e-08,3.800425e+01,7.938069e+00,3.006618e+01,3.962600e+01,1.706929e+02
1.690001e+06,1.956020e+01,3.786051e+04,4.382003e-01,9.488099e-01,9.484743e-01,9.914748e-04,1.699826e-08,3.800271e+01,7.938069e+00,3.006465e+01,3.962476e+01,1.706890e+02
1.690011e+06,1.956032e+01,3.787051e+04,4.383161e-01,9.487987e-01,9.484745e-01,9.916448e-04,1.699826e-08,3.800118e+01,7.938069e+00,3.006311e+01,3.962351e+01,1.706850e+02
1.690021e+06,1.956043e+01,3.788051e+04,4.384318e-01,9.487875e-01,9.484746e-01,9.918148e-04,1.699826e-08,3.799964e+01,7.938069e+00,3.006157e+01,3.962227e+01,1.706810e+02
1.690031e+06,1.956055e+01,3.789051e+04,4.385476e-01,9.487762e-01,9.484748e-01,9.919848e-04,1.699825e-08,3.799811e+01,7.938069e+00,3.006004e+01,3.962103e+01,1.706770e+02
1.690041e+06,1.956066e+01,3.790051e+04,4.386633e-01,9.487650e-01,9.484750e-01,9.921548e-04,1.699825e-08,3.799657e+01,7.938069e+00,3.005850e+01,3.961978e+01,1.706730e+02
1.690051e+06,1.956078e+01,3.791051e+04,4.387790e-01,9.487537e-01,9.484751e-01,9.923247e-04,1.699825e-08,3.799504e+01,7.938069e+00,3.005697e+01,3.961854e+01,1.706690e+02
1.690061e+06,1.956089e+01,3.792051e+04,4.388948e-01,9.487425e-01,9.484753e-01,9.924947e-04,1.699824e-08,3.799350e+01,7.938069e+00,3.005543e+01,3.961730e+01,1.706650e+02
1.690071e+06,1.956101e+01,3.793051e+04,4.390105e-01,9.487312e-01,9.484754e-01,9.926647e-04,1.699824e-08,3.799196e+01,7.938069e+00,3.005389e+01,3.961605e+01,1.706610e+02
1.690081e+06,1.956113e+01,3.794051e+04,4.391263e-01,9.487200e-01,9.484756e-01,9.928347e-04,1.699824e-08,3.799043e+01,7.938069e+00,3.005236e+01,3.961481e+01,1.706570e+02
1.690091e+06,1.956124e+01,3.795051e+04,4.392420e-01,9.487087e-01,9.484758e-01,9.930047e-04,1.699824e-08,3.798889e+01,7.938069e+00,3.005082e+01,3.961357e+01,1.706530e+02
1.690101e+06,1.956136e+01,3.796051e+04,4.393578e-01,9.486975e-01,9.484759e-01,9.931747e-04,1.699823e-08,3.798736e+01,7.938069e+00,3.004929e+01,3.961232e+01,1.706490e+02
1.690111e+06,1.956147e+01,3.797051e+04,4.394735e-01,9.486863e-01,9.484761e-01,9.933446e-04,1.699823e-08,3.798582e+01,7.938069e+00,3.004775e+01,3.961108e+01,1.706451e+02
1.690121e+06,1.956159e+01,3.798051e+04,4.395892e-01,9.486750e-01,9.484763e-01,9.935146e-04,1.699823e-08,3.798428e+01,7.938069e+00,3.004622e+01,3.960984e+01,1.706411e+02
1.690131e+06,1.956170e+01,3.799051e+04,4.397050e-01,9.486638e-01,9.484764e-01,9.936846e-04,1.699822e-08,3.798275e+01,7.938069e+00,3.004468e+01,3.960859e+01,1.706371e+02
1.690141e+06,1.956182e+01,3.800051e+04,4.398207e-01,9.486525e-01,9.484766e-01,9.938546e-04,1.699822e-08,3.798121e+01,7.938069e+00,3.004314e+01,3.960735e+01,1.706331e+02
1.690151e+06,1.956194e+01,3.801051e+04,4.399365e-01,9.486413e-01,9.484767e-01,9.940246e-04,1.699822e-08,3.797968e+01,7.938069e+00,3.004161e+01,3.960611e+01,1.706291e+02
1.690161e+06,1.956205e+01,3.802051e+04,4.400522e-01,9.486300e-01,9.484769e-01,9.941946e-04,1.699822e-08,3.797814e+01,7.938069e+00,3.004007e+01,3.960486e+01,1.706251e+02
1.690171e+06,1.956217e+01,3.803051e+04,4.401680e-01,9.486188e-01,9.484771e-01,9.943646e-04,1.699821e-08,3.797660e+01,7.938069e+00,3.003854e+01,3.960362e+01,1.706211e+02
1.690181e+06,1.956228e+01,3.804051e+04,4.402837e-01,9.486076e-01,9.484772e-01,9.945345e-04,1.699821e-08,3.797507e+01,7.938069e+00,3.003700e+01,3.960237e+01,1.706171e+02
1.690191e+06,1.956240e+01,3.805051e+04,4.403994e-01,9.485963e-01,9.484774e-01,9.947045e-04,1.699821e-08,3.797353e+01,7.938069e+00,3.003546e+01,3.960113e+01,1.706131e+02
1.690201e+06,1.956252e+01,3.806051e+04,4.405152e-01,9.485851e-01,9.484775e-01,9.948745e-04,1.699820e-08,3.797200e+01,7.938069e+00,3.003393e+01,3.959989e+01,1.706091e+02
1.690211e+06,1.956263e+01,3.807051e+04,4.406309e-01,9.485738e-01,9.484777e-01,9.950445e-04,1.699820e-08,3.797046e+01,7.938069e+00,3.003239e+01,3.959864e+01,1.706051e+02
1.690221e+06,1.956275e+01,3.808051e+04,4.407467e-01,9.485626e-01,9.484779e-01,9.952145e-04,1.699820e-08,3.796893e+01,7.938069e+00,3.003086e+01,3.959740e+01,1.706011e+02
1.690231e+06,1.956286e+01,3.809051e+04,4.408624e-01,9.485554e-01,9.484780e-01,9.953845e-04,1.699819e-08,3.796848e+01,7.938069e+00,3.003041e+01,3.959717e+01,1.705971e+02
1.690241e+06,1.956298e+01,3.810051e+04,4.409782e-01,9.485498e-01,9.484782e-01,9.955544e-04,1.699819e-08,3.796848e+01,7.938069e+00,3.003041e+01,3.959736e+01,1.705931e+02
1.690251e+06,1.956309e+01,3.811051e+04,4.410939e-01,9.485442e-01,9.484784e-01,9.957244e-04,1.699819e-08,3.796848e+01,7.938069e+00,3.003041e+01,3.959755e+01,1.705891e+02
1.690261e+06,1.956321e+01,3.812051e+04,4.412096e-01,9.485386e-01,9.484785e-01,9.958944e-04,1.699819e-08,3.796848e+01,7.938069e+00,3.003041e+01,3.959773e+01,1.705851e+02
1.690271e+06,1.956333e+01,3.813051e+04,4.413254e-01,9.485331e-01,9.484787e-01,9.960644e-04,1.699818e-08,3.796848e+01,7.938069e+00,3.003041e+01,3.959792e+01,1.705811e+02
1.690281e+06,1.956344e+01,3.814051e+04,4.414411e-01,9.485275e-01,9.484788e-01,9.962344e-04,1.699818e-08,3.796848e+01,7.938069e+00,3.003041e+01,3.959810e+01,1.705771e+02
1.690291e+06,1.956356e+01,3.815051e+04,4.415569e-01,9.485219e-01,9.484790e-01,9.964044e-04,1.699818e-08,3.796848e+01,7.938069e+00,3.003041e+01,3.959829e+01,1.705731e+02
1.690301e+06,1.956367e+01,3.816051e+04,4.416726e-01,9.485163e-01,9.484792e-01,9.965743e-04,1.699817e-08,3.796848e+01,7.938069e+00,3.003041e+01,3.959848e+01,1.705691e+02
1.690311e+06,1.956379e+01,3.817051e+04,4.417883e-01,9.485108e-01,9.484793e-01,9.967443e-04,1.699817e-08,3.796848e+01,7.938069e+00,3.003041e+01,3.959866e+01,1.705651e+02
1.690321e+06,1.956390e+01,3.818051e+04,4.419041e-01,9.485052e-01,9.484795e-01,9.969143e-04,1.699817e-08,3.796848e+01,7.938069e+00,3.003041e+01,3.959885e+01,1.705611e+02
1.690331e+06,1.956402e+01,3.819051e+04,4.420198e-01,9.484996e-01,9.484796e-01,9.970843e-04,1.699817e-08,3.796848e+01,7.938069e+00,3.003041e+01,3.959903e+01,1.705571e+02
1.690341e+06,1.956414e+01,3.820051e+04,4.421356e-01,9.484940e-01,9.484798e-01,9.972543e-04,1.699816e-08,3.796848e+01,7.938069e+00,3.003041e+01,3.959922e+01,1.705531e+02
1.690351e+06,1.956425e+01,3.821051e+04,4.422513e-01,9.484885e-01,9.484800e-01,9.974243e-04,1.699816e-08,3.796848e+01,7.938069e+00,3.003041e+01,3.959941e+01,1.705491e+02
1.690361e+06,1.956437e+01,3.822051e+04,4.423671e-01,9.484829e-01,9.484801e-01,9.975943e-04,1.699816e-08,3.796848e+01,7.938069e+00,3.003041e+01,3.959959e+01,1.705451e+02
1.690371e+06,1.956448e+01,3.823051e+04,4.424828e-01,9.484773e-01,9.484803e-01,9.977642e-04,1.699815e-08,3.796848e+01,7.938069e+00,3.003041e+01,3.959978e+01,1.705411e+02
1.690381e+06,1.956460e+01,3.824051e+04,4.425985e-01,9.484718e-01,9.484804e-01,9.979342e-04,1.699815e-08,3.796848e+01,7.938069e+00,3.003041e+01,3.959996e+01,1.705371e+02
1.690391e+06,1.956471e+01,3.825051e+04,4.427143e-01,9.484662e-01,9.484806e-01,9.981042e-04,1.699815e-08,3.796848e+01,7.938069e+00,3.003041e+01,3.960015e+01,1.705331e+02
1.690401e+06,1.956483e+01,3.826051e+04,4.428300e-01,9.484606e-01,9.484808e-01,9.982742e-04,1.699815e-08,3.796848e+01,7.938069e+00,3.003041e+01,3.960034e+01,1.705291e+02
1.690411e+06,1.956495e+01,3.827051e+04,4.429458e-01,9.484550e-01,9.484809e-01,9.984442e-04,1.699814e-08,3.796848e+01,7.938069e+00,3.003041e+01,3.960052e+01,1.705251e+02
1.690421e+06,1.956506e+01,3.828051e+04,4.430615e-01,9.484495e-01,9.484811e-01,9.986142e-04,1.699814e-08,3.796848e+01,7.938069e+00,3.003041e+01,3.960071e+01,1.705211e+02
1.690431e+06,1.956518e+01,3.829051e+04,4.431773e-01,9.484439e-01,9.484813e-01,9.987841e-04,1.699814e-08,3.796848e+01,7.938069e+00,3.003041e+01,3.960090e+01,1.705171e+02
1.690441e+06,1.956529e+01,3.830051e+04,4.432930e-01,9.484383e-01,9.484814e-01,9.989541e-04,1.699813e-08,3.796848e+01,7.938069e+00,3.003041e+01,3.960108e+01,1.705130e+02
1.690451e+06,1.956541e+01,3.831052e+04,4.434087e-01,9.484327e-01,9.484816e-01,9.991241e-04,1.699813e-08,3.796848e+01,7.938069e+00,3.003041e+01,3.960127e+01,1.705090e+02
1.690461e+06,1.956552e+01,3.832052e+04,4.435245e-01,9.484272e-01,9.484817e-01,9.992941e-04,1.699813e-08,3.796848e+01,7.938069e+00,3.003041e+01,3.960145e+01,1.705050e+02
1.690471e+06,1.956564e+01,3.833052e+04,4.436402e-01,9.484240e-01,9.484819e-01,9.994641e-04,1.699813e-08,3.796848e+01,7.938069e+00,3.003041e+01,3.960156e+01,1.705010e+02
1.690481e+06,1.956576e+01,3.834052e+04,4.437560e-01,9.484302e-01,9.484821e-01,9.996341e-04,1.699812e-08,3.796886e+01,7.938069e+00,3.003080e+01,3.960175e+01,1.705000e+02
1.690491e+06,1.956587e+01,3.835052e+04,4.438717e-01,9.484394e-01,9.484822e-01,9.998040e-04,1.699812e-08,3.796938e+01,7.938069e+00,3.003131e+01,3.960199e+01,1.705000e+02
1.690501e+06,1.956599e+01,3.836052e+04,4.439875e-01,9.484487e-01,9.484824e-01,9.999740e-04,1.699812e-08,3.796989e+01,7.938069e+00,3.003182e+01,3.960222e+01,1.705000e+02
1.690511e+06,1.956610e+01,3.837052e+04,4.441032e-01,9.484579e-01,9.484825e-01,1.000144e-03,1.699811e-08,3.797041e+01,7.938069e+00,3.003234e+01,3.960245e+01,1.705000e+02
1.690521e+06,1.956622e+01,3.838052e+04,4.442189e-01,9.484671e-01,9.484827e-01,1.000314e-03,1.699811e-08,3.797092e+01,7.938069e+00,3.003285e+01,3.960269e+01,1.705000e+02
1.690531e+06,1.956633e+01,3.839052e+04,4.443347e-01,9.484764e-01,9.484829e-01,1.000484e-03,1.699811e-08,3.797143e+01,7.938069e+00,3.003336e+01,3.960292e+01,1.705000e+02
1.690541e+06,1.956645e+01,3.840052e+04,4.444504e-01,9.484856e-01,9.484830e-01,1.000654e-03,1.699811e-08,3.797195e+01,7.938069e+00,3.003388e+01,3.960315e+01,1.705000e+02
1.690551e+06,1.956657e+01,3.841052e+04,4.445662e-01,9.484948e-01,9.484832e-01,1.000824e-03,1.699810e-08,3.797246e+01,7.938069e+00,3.003439e+01,3.960339e+01,1.705000e+02
1.690561e+06,1.956668e+01,3.842052e+04,4.446819e-01,9.485041e-01,9.484833e-01,1.000994e-03,1.699810e-08,3.797297e+01,7.938069e+00,3.003491e+01,3.960362e+01,1.705000e+02
1.690571e+06,1.956680e+01,3.843052e+04,4.447976e-01,9.485133e-01,9.484835e-01,1.001164e-03,1.699810e-08,3.797349e+01,7.938069e+00,3.003542e+01,3.960385e+01,1.705000e+02
1.690581e+06,1.956691e+01,3.844052e+04,4.449134e-01,9.485225e-01,9.484837e-01,1.001334e-03,1.699809e-08,3.797400e+01,7.938069e+00,3.003593e+01,3.960409e+01,1.705000e+02
1.690591e+06,1.956703e+01,3.845052e+04,4.450291e-01,9.485318e-01,9.484838e-01,1.001504e-03,1.699809e-08,3.797452e+01,7.938069e+00,3.003645e+01,3.960432e+01,1.705000e+02
1.690601e+06,1.956714e+01,3.846052e+04,4.451449e-01,9.485410e-01,9.484840e-01,1.001674e-03,1.699809e-08,3.797503e+01,7.938069e+00,3.003696e+01,3.960455e+01,1.705000e+02
1.690611e+06,1.956726e+01,3.847052e+04,4.452606e-01,9.485502e-01,9.484842e-01,1.001844e-03,1.699809e-08,3.797554e+01,7.938069e+00,3.003747e+01,3.960479e+01,1.705000e+02
1.690621e+06,1.956738e+01,3.848052e+04,4.453764e-01,9.485595e-01,9.484843e-01,1.002014e-03,1.699808e-08,3.797606e+01,7.938069e+00,3.003799e+01,3.960502e+01,1.705000e+02
1.690631e+06,1.956749e+01,3.849052e+04,4.454921e-01,9.485687e-01,9.484845e-01,1.002184e-03,1.699808e-08,3.797657e+01,7.938069e+00,3.003850e+01,3.960526e+01,1.705000e+02
1.690641e+06,1.956761e+01,3.850052e+04,4.456078e-01,9.485779e-01,9.484846e-01,1.002354e-03,1.699808e-08,3.797708e+01,7.938069e+00,3.003902e+01,3.960549e+01,1.705000e+02
1.690651e+06,1.956772e+01,3.851052e+04,4.457236e-01,9.485872e-01,9.484848e-01,1.002524e-03,1.699807e-08,3.797760e+01,7.938069e+00,3.003953e+01,3.960572e+01,1.705000e+02
1.690661e+06,1.956784e+01,3.852052e+04,4.458393e-01,9.485964e-01,9.484850e-01,1.002694e-03,1.699807e-08,3.797811e+01,7.938069e+00,3.004004e+01,3.960596e+01,1.705000e+02
1.690671e+06,1.956796e+01,3.853052e+04,4.459551e-01,9.486056e-01,9.484851e-01,1.002864e-03,1.699807e-08,3.797863e+01,7.938069e+00,3.004056e+01,3.960619e+01,1.705000e+02
1.690681e+06,1.956807e+01,3.854052e+04,4.460708e-01,9.486149e-01,9.484853e-01,1.003034e-03,1.699806e-08,3.797914e+01,7.938069e+00,3.004107e+01,3.960642e+01,1.705000e+02
1.690691e+06,1.956819e+01,3.855052e+04,4.461866e-01,9.486241e-01,9.484854e-01,1.003204e-03,1.699806e-08,3.797965e+01,7.938069e+00,3.004158e+01,3.960666e+01,1.705000e+02
1.690701e+06,1.956830e+01,3.856052e+04,4.463023e-01,9.486333e-01,9.484856e-01,1.003374e-03,1.699806e-08,3.798017e+01,7.938069e+00,3.004210e+01,3.960689e+01,1.705000e+02
1.690711e+06,1.956842e+01,3.857052e+04,4.464180e-01,9.486426e-01,9.484858e-01,1.003544e-03,1.699806e-08,3.798068e+01,7.938069e+00,3.004261e+01,3.960712e+01,1.705000e+02
1.690721e+06,1.956853e+01,3.858052e+04,4.465338e-01,9.486543e-01,9.484859e-01,1.003714e-03,1.699805e-08,3.798119e+01,7.938069e+00,3.004313e+01,3.960727e+01,1.705000e+02
1.690731e+06,1.956865e+01,3.859052e+04,4.466495e-01,9.486530e-01,9.484861e-01,1.003884e-03,1.699805e-08,3.798045e+01,7.938069e+00,3.004238e+01,3.960653e+01,1.705031e+02
1.690741e+06,1.956877e+01,3.860052e+04,4.467653e-01,9.486479e-01,9.484863e-01,1.004054e-03,1.699805e-08,3.797934e+01,7.938069e+00,3.004127e+01,3.960554e+01,1.705071e+02
1.690751e+06,1.956888e+01,3.861052e+04,4.468810e-01,9.486427e-01,9.484864e-01,1.004224e-03,1.699804e-08,3.797823e+01,7.938069e+00,3.004016e+01,3.960454e+01,1.705111e+02
1.690761e+06,1.956900e+01,3.862052e+04,4.469968e-01,9.486375e-01,9.484866e-01,1.004394e-03,1.699804e-08,3.797712e+01,7.938069e+00,3.003906e+01,3.960354e+01,1.705151e+02
1.690771e+06,1.956911e+01,3.863052e+04,4.471125e-01,9.486323e-01,9.484867e-01,1.004564e-03,1.699804e-08,3.797602e+01,7.938069e+00,3.003795e+01,3.960255e+01,1.705191e+02
1.690781e+06,1.956923e+01,3.864052e+04,4.472282e-01,9.486271e-01,9.484869e-01,1.004734e-03,1.699804e-08,3.797491e+01,7.938069e+00,3.003684e+01,3.960155e+01,1.705230e+02
1.690791e+06,1.956934e+01,3.865052e+04,4.473440e-01,9.486219e-01,9.484871e-01,1.004904e-03,1.699803e-08,3.797380e+01,7.938069e+00,3.003573e+01,3.960056e+01,1.705270e+02
1.690801e+06,1.956946e+01,3.866052e+04,4.474597e-01,9.486167e-01,9.484872e-01,1.005074e-03,1.699803e-08,3.797269e+01,7.938069e+00,3.003462e+01,3.959956e+01,1.705310e+02
1.690811e+06,1.956958e+01,3.867052e+04,4.475755e-01,9.486115e-01,9.484874e-01,1.005243e-03,1.699803e-08,3.797158e+01,7.938069e+00,3.003351e+01,3.959856e+01,1.705350e+02
1.690821e+06,1.956969e+01,3.868052e+04,4.476912e-01,9.486063e-01,9.484875e-01,1.005413e-03,1.699802e-08,3.797047e+01,7.938069e+00,3.003240e+01,3.959757e+01,1.705390e+02
1.690831e+06,1.956981e+01,3.869052e+04,4.478069e-01,9.486011e-01,9.484877e-01,1.005583e-03,1.699802e-08,3.796936e+01,7.938069e+00,3.003129e+01,3.959657e+01,1.705430e+02
1.690841e+06,1.956992e+01,3.870052e+04,4.479227e-01,9.485959e-01,9.484879e-01,1.005753e-03,1.699802e-08,3.796825e+01,7.938069e+00,3.003018e+01,3.959558e+01,1.705470e+02
1.690851e+06,1.957004e+01,3.871052e+04,4.480384e-01,9.485907e-01,9.484880e-01,1.005923e-03,1.699802e-08,3.796714e+01,7.938069e+00,3.002907e+01,3.959458e+01,1.705510e+02
1.690861e+06,1.957015e+01,3.872052e+04,4.481542e-01,9.485855e-01,9.484882e-01,1.006093e-03,1.699801e-08,3.796603e+01,7.938069e+00,3.002796e+01,3.959358e+01,1.705550e+02
1.690871e+06,1.957027e+01,3.873052e+04,4.482699e-01,9.485803e-01,9.484883e-01,1.006263e-03,1.699801e-08,3.796492e+01,7.938069e+00,3.002685e+01,3.959259e+01,1.705590e+02
1.690881e+06,1.957039e+01,3.874052e+04,4.483857e-01,9.485751e-01,9.484885e-01,1.006433e-03,1.699801e-08,3.796381e+01,7.938069e+00,3.002574e+01,3.959159e+01,1.705630e+02
1.690891e+06,1.957050e+01,3.875052e+04,4.485014e-01,9.485700e-01,9.484887e-01,1.006603e-03,1.699800e-08,3.796270e+01,7.938069e+00,3.002464e+01,3.959060e+01,1.705669e+02
1.690901e+06,1.957062e+01,3.876052e+04,4.486171e-01,9.485648e-01,9.484888e-01,1.006773e-03,1.699800e-08,3.796160e+01,7.938069e+00,3.002353e+01,3.958960e+01,1.705709e+02
1.690911e+06,1.957073e+01,3.877052e+04,4.487329e-01,9.485596e-01,9.484890e-01,1.006943e-03,1.699800e-08,3.796049e+01,7.938069e+00,3.002242e+01,3.958860e+01,1.705749e+02
1.690921e+06,1.957085e+01,3.878052e+04,4.488486e-01,9.485544e-01,9.484892e-01,1.007113e-03,1.699800e-08,3.795938e+01,7.938069e+00,3.002131e+01,3.958761e+01,1.705789e+02
1.690931e+06,1.957096e+01,3.879052e+04,4.489644e-01,9.485492e-01,9.484893e-01,1.007283e-03,1.699799e-08,3.795827e+01,7.938069e+00,3.002020e+01,3.958661e+01,1.705829e+02
1.690941e+06,1.957108e+01,3.880052e+04,4.490801e-01,9.485440e-01,9.484895e-01,1.007453e-03,1.699799e-08,3.795716e+01,7.938069e+00,3.001909e+01,3.958561e+01,1.705869e+02
1.690951e+06,1.957120e+01,3.881052e+04,4.491959e-01,9.485388e-01,9.484896e-01,1.007623e-03,1.699799e-08,3.795605e+01,7.938069e+00,3.001798e+01,3.958462e+01,1.705909e+02
1.690961e+06,1.957131e+01,3.882052e+04,4.493116e-01,9.485336e-01,9.484898e-01,1.007793e-03,1.699798e-08,3.795494e+01,7.938069e+00,3.001687e+01,3.958362e+01,1.705949e+02
1.690971e+06,1.957143e+01,3.883052e+04,4.494273e-01,9.485238e-01,9.484900e-01,1.007963e-03,1.699798e-08,3.795383e+01,7.938069e+00,3.001576e+01,3.958278e+01,1.705989e+02
1.690981e+06,1.957154e+01,3.884052e+04,4.495431e-01,9.485159e-01,9.484901e-01,1.008133e-03,1.699798e-08,3.795315e+01,7.938251e+00,3.001490e+01,3.958231e+01,1.705971e+02
1.690991e+06,1.957166e+01,3.885052e+04,4.496588e-01,9.485095e-01,9.484903e-01,1.008303e-03,1.699798e-08,3.795263e+01,7.938505e+00,3.001413e+01,3.958197e+01,1.705931e+02
1.691001e+06,1.957177e+01,3.886052e+04,4.497746e-01,9.485031e-01,9.484904e-01,1.008473e-03,1.699797e-08,3.795212e+01,7.938760e+00,3.001336e+01,3.958163e+01,1.705891e+02
1.691011e+06,1.957189e+01,3.887052e+04,4.498903e-01,9.484967e-01,9.484906e-01,1.008643e-03,1.699797e-08,3.795161e+01,7.939014e+00,3.001259e+01,3.958129e+01,1.705851e+02
1.691021e+06,1.957201e+01,3.888052e+04,4.500061e-01,9.484903e-01,9.484908e-01,1.008813e-03,1.699797e-08,3.795109e+01,7.939268e+00,3.001183e+01,3.958095e+01,1.705811e+02
1.691031e+06,1.957212e+01,3.889052e+04,4.501218e-01,9.484839e-01,9.484909e-01,1.008983e-03,1.699796e-08,3.795058e+01,7.939522e+00,3.001106e+01,3.958060e+01,1.705771e+02
1.691041e+06,1.957224e+01,3.890052e+04,4.502375e-01,9.484775e-01,9.484911e-01,1.009153e-03,1.699796e-08,3.795007e+01,7.939776e+00,3.001029e+01,3.958026e+01,1.705731e+02
1.691051e+06,1.957235e+01,3.891052e+04,4.503533e-01,9.484711e-01,9.484912e-01,1.009323e-03,1.699796e-08,3.794955e+01,7.940030e+00,3.000952e+01,3.957992e+01,1.705691e+02
1.691061e+06,1.957247e+01,3.892052e+04,4.504690e-01,9.484647e-01,9.484914e-01,1.009493e-03,1.699796e-08,3.794904e+01,7.940284e+00,3.000875e+01,3.957958e+01,1.705651e+02
1.691071e+06,1.957258e+01,3.893052e+04,4.505848e-01,9.484583e-01,9.484916e-01,1.009663e-03,1.699795e-08,3.794852e+01,7.940538e+00,3.000799e+01,3.957924e+01,1.705611e+02
1.691081e+06,1.957270e+01,3.894052e+04,4.507005e-01,9.484519e-01,9.484917e-01,1.009833e-03,1.699795e-08,3.794801e+01,7.940792e+00,3.000722e+01,3.957890e+01,1.705571e+02
1.691091e+06,1.957282e+01,3.895052e+04,4.508162e-01,9.484455e-01,9.484919e-01,1.010003e-03,1.699795e-08,3.794750e+01,7.941047e+00,3.000645e+01,3.957855e+01,1.705531e+02
1.691101e+06,1.957293e+01,3.896052e+04,4.509320e-01,9.484391e-01,9.484921e-01,1.010173e-03,1.699794e-08,3.794698e+01,7.941301e+00,3.000568e+01,3.957821e+01,1.705491e+02
1.691111e+06,1.957305e+01,3.897052e+04,4.510477e-01,9.484326e-01,9.484922e-01,1.010343e-03,1.699794e-08,3.794647e+01,7.941555e+00,3.000492e+01,3.957787e+01,1.705451e+02
1.691121e+06,1.957316e+01,3.898052e+04,4.511635e-01,9.484262e-01,9.484924e-01,1.010513e-03,1.699794e-08,3.794596e+01,7.941809e+00,3.000415e+01,3.957753e+01,1.705411e+02
1.691131e+06,1.957328e+01,3.899052e+04,4.512792e-01,9.484198e-01,9.484925e-01,1.010683e-03,1.699793e-08,3.794544e+01,7.942063e+00,3.000338e+01,3.957719e+01,1.705371e+02
1.691141e+06,1.957339e+01,3.900052e+04,4.513950e-01,9.484134e-01,9.484927e-01,1.010853e-03,1.699793e-08,3.794493e+01,7.942317e+00,3.000261e+01,3.957685e+01,1.705330e+02
1.691151e+06,1.957351e+01,3.901052e+04,4.515107e-01,9.484070e-01,9.484929e-01,1.011023e-03,1.699793e-08,3.794441e+01,7.942571e+00,3.000184e+01,3.957650e+01,1.705290e+02
1.691161e+06,1.957363e+01,3.902052e+04,4.516264e-01,9.484006e-01,9.484930e-01,1.011193e-03,1.699793e-08,3.794390e+01,7.942825e+00,3.000108e+01,3.957616e+01,1.705250e+02
1.691171e+06,1.957374e+01,3.903052e+04,4.517422e-01,9.483942e-01,9.484932e-01,1.011363e-03,1.699792e-08,3.794339e+01,7.943079e+00,3.000031e+01,3.957582e+01,1.705210e+02
1.691181e+06,1.957386e+01,3.904052e+04,4.518579e-01,9.483878e-01,9.484933e-01,1.011533e-03,1.699792e-08,3.794287e+01,7.943333e+00,2.999954e+01,3.957548e+01,1.705170e+02
1.691191e+06,1.957397e+01,3.905053e+04,4.519737e-01,9.483814e-01,9.484935e-01,1.011703e-03,1.699792e-08,3.794236e+01,7.943588e+00,2.999877e+01,3.957514e+01,1.705130e+02
1.691201e+06,1.957409e+01,3.906053e+04,4.520894e-01,9.483750e-01,9.484937e-01,1.011873e-03,1.699791e-08,3.794185e+01,7.943842e+00,2.999800e+01,3.957480e+01,1.705090e+02
1.691211e+06,1.957421e+01,3.907053e+04,4.522052e-01,9.483686e-01,9.484938e-01,1.012043e-03,1.699791e-08,3.794133e+01,7.944096e+00,2.999724e+01,3.957445e+01,1.705050e+02
1.691221e+06,1.957432e+01,3.908053e+04,4.523209e-01,9.483694e-01,9.484940e-01,1.012213e-03,1.699791e-08,3.794082e+01,7.944350e+00,2.999647e+01,3.957387e+01,1.705010e+02
1.691231e+06,1.957444e+01,3.909053e+04,4.524366e-01,9.483792e-01,9.484942e-01,1.012383e-03,1.699791e-08,3.794210e+01,7.944604e+00,2.999750e+01,3.957488e+01,1.705060e+02
1.691241e+06,1.957455e+01,3.910053e+04,4.525524e-01,9.483913e-01,9.484943e-01,1.012553e-03,1.699790e-08,3.794398e+01,7.944858e+00,2.999913e+01,3.957645e+01,1.705140e+02
1.691251e+06,1.957467e+01,3.911053e+04,4.526681e-01,9.484034e-01,9.484945e-01,1.012723e-03,1.699790e-08,3.794587e+01,7.945112e+00,3.000075e+01,3.957802e+01,1.705220e+02
1.691261e+06,1.957478e+01,3.912053e+04,4.527839e-01,9.484155e-01,9.484946e-01,1.012893e-03,1.699790e-08,3.794775e+01,7.945366e+00,3.000238e+01,3.957959e+01,1.705300e+02
1.691271e+06,1.957490e+01,3.913053e+04,4.528996e-01,9.484276e-01,9.484948e-01,1.013063e-03,1.699789e-08,3.794963e+01,7.945620e+00,3.000401e+01,3.958116e+01,1.705380e+02
1.691281e+06,1.957502e+01,3.914053e+04,4.530154e-01,9.484397e-01,9.484950e-01,1.013233e-03,1.699789e-08,3.795152e+01,7.945875e+00,3.000564e+01,3.958272e+01,1.705460e+02
1.691291e+06,1.957513e+01,3.915053e+04,4.531311e-01,9.484518e-01,9.484951e-01,1.013403e-03,1.699789e-08,3.795340e+01,7.946129e+00,3.000727e+01,3.958429e+01,1.705541e+02
1.691301e+06,1.957525e+01,3.916053e+04,4.532468e-01,9.484638e-01,9.484953e-01,1.013573e-03,1.699789e-08,3.795529e+01,7.946383e+00,3.000890e+01,3.958586e+01,1.705621e+02
1.691311e+06,1.957536e+01,3.917053e+04,4.533626e-01,9.484759e-01,9.484954e-01,1.013743e-03,1.699788e-08,3.795717e+01,7.946637e+00,3.001053e+01,3.958743e+01,1.705701e+02
1.691321e+06,1.957548e+01,3.918053e+04,4.534783e-01,9.484880e-01,9.484956e-01,1.013913e-03,1.699788e-08,3.795905e+01,7.946891e+00,3.001216e+01,3.958900e+01,1.705781e+02
1.691331e+06,1.957559e+01,3.919053e+04,4.535941e-01,9.485001e-01,9.484958e-01,1.014083e-03,1.699788e-08,3.796094e+01,7.947145e+00,3.001379e+01,3.959057e+01,1.705861e+02
1.691341e+06,1.957571e+01,3.920053e+04,4.537098e-01,9.485122e-01,9.484959e-01,1.014253e-03,1.699787e-08,3.796282e+01,7.947399e+00,3.001542e+01,3.959214e+01,1.705941e+02
1.691351e+06,1.957583e+01,3.921053e+04,4.538255e-01,9.485243e-01,9.484961e-01,1.014423e-03,1.699787e-08,3.796470e+01,7.947653e+00,3.001705e+01,3.959371e+01,1.706021e+02
1.691361e+06,1.957594e+01,3.922053e+04,4.539413e-01,9.485364e-01,9.484962e-01,1.014592e-03,1.699787e-08,3.796659e+01,7.947907e+00,3.001868e+01,3.959528e+01,1.706101e+02
1.691371e+06,1.957606e+01,3.923053e+04,4.540570e-01,9.485485e-01,9.484964e-01,1.014762e-03,1.699787e-08,3.796847e+01,7.948161e+00,3.002031e+01,3.959684e+01,1.706181e+02
1.691381e+06,1.957617e+01,3.924053e+04,4.541728e-01,9.485606e-01,9.484966e-01,1.014932e-03,1.699786e-08,3.797036e+01,7.948416e+00,3.002194e+01,3.959841e+01,1.706261e+02
1.691391e+06,1.957629e+01,3.925053e+04,4.542885e-01,9.485727e-01,9.484967e-01,1.015102e-03,1.699786e-08,3.797224e+01,7.948670e+00,3.002357e+01,3.959998e+01,1.706342e+02
1.691401e+06,1.957640e+01,3.926053e+04,4.544043e-01,9.485848e-01,9.484969e-01,1.015272e-03,1.699786e-08,3.797412e+01,7.948924e+00,3.002520e+01,3.960155e+01,1.706422e+02
1.691411e+06,1.957652e+01,3.927053e+04,4.545200e-01,9.485969e-01,9.484971e-01,1.015442e-03,1.699785e-08,3.797601e+01,7.949178e+00,3.002683e+01,3.960312e+01,1.706502e+02
1.691421e+06,1.957664e+01,3.928053e+04,4.546357e-01,9.486089e-01,9.484972e-01,1.015612e-03,1.699785e-08,3.797789e+01,7.949432e+00,3.002846e+01,3.960469e+01,1.706582e+02
1.691431e+06,1.957675e+01,3.929053e+04,4.547515e-01,9.486210e-01,9.484974e-01,1.015782e-03,1.699785e-08,3.797977e+01,7.949686e+00,3.003009e+01,3.960626e+01,1.706662e+02
1.691441e+06,1.957687e+01,3.930053e+04,4.548672e-01,9.486331e-01,9.484975e-01,1.015952e-03,1.699785e-08,3.798166e+01,7.949940e+00,3.003172e+01,3.960782e+01,1.706742e+02
1.691451e+06,1.957698e+01,3.931053e+04,4.549830e-01,9.486452e-01,9.484977e-01,1.016122e-03,1.699784e-08,3.798354e+01,7.950194e+00,3.003335e+01,3.960939e+01,1.706822e+02
1.691461e+06,1.957710e+01,3.932053e+04,4.550987e-01,9.486573e-01,9.484979e-01,1.016292e-03,1.699784e-08,3.798542e+01,7.950448e+00,3.003498e+01,3.961096e+01,1.706902e+02
1.691471e+06,1.957721e+01,3.933053e+04,4.552145e-01,9.486644e-01,9.484980e-01,1.016462e-03,1.699784e-08,3.798731e+01,7.950703e+00,3.003661e+01,3.961270e+01,1.706982e+02
1.691481e+06,1.957733e+01,3.934053e+04,4.553302e-01,9.486630e-01,9.484982e-01,1.016632e-03,1.699783e-08,3.798713e+01,7.950759e+00,3.003637e+01,3.961255e+01,1.707000e+02
1.691491e+06,1.957745e+01,3.935053e+04,4.554459e-01,9.486596e-01,9.484983e-01,1.016802e-03,1.699783e-08,3.798636e+01,7.950759e+00,3.003560e+01,3.961185e+01,1.707000e+02
1.691501e+06,1.957756e+01,3.936053e+04,4.555617e-01,9.486562e-01,9.484985e-01,1.016972e-03,1.699783e-08,3.798559e+01,7.950759e+00,3.003483e+01,3.961116e+01,1.707000e+02
1.691511e+06,1.957768e+01,3.937053e+04,4.556774e-01,9.486528e-01,9.484987e-01,1.017142e-03,1.699783e-08,3.798482e+01,7.950759e+00,3.003406e+01,3.961046e+01,1.707000e+02
1.691521e+06,1.957779e+01,3.938053e+04,4.557932e-01,9.486494e-01,9.484988e-01,1.017312e-03,1.699782e-08,3.798405e+01,7.950759e+00,3.003330e+01,3.960976e+01,1.707000e+02
1.691531e+06,1.957791e+01,3.939053e+04,4.559089e-01,9.486459e-01,9.484990e-01,1.017482e-03,1.699782e-08,3.798329e+01,7.950759e+00,3.003253e+01,3.960907e+01,1.707000e+02
1.691541e+06,1.957802e+01,3.940053e+04,4.560246e-01,9.486425e-01,9.484991e-01,1.017652e-03,1.699782e-08,3.798252e+01,7.950759e+00,3.003176e+01,3.960837e+01,1.707000e+02
1.691551e+06,1.957814e+01,3.941053e+04,4.561404e-01,9.486391e-01,9.484993e-01,1.017822e-03,1.699781e-08,3.798175e+01,7.950759e+00,3.003099e+01,3.960768e+01,1.707000e+02
1.691561e+06,1.957826e+01,3.942053e+04,4.562561e-01,9.486357e-01,9.484995e-01,1.017992e-03,1.699781e-08,3.798098e+01,7.950759e+00,3.003022e+01,3.960698e+01,1.707000e+02
1.691571e+06,1.957837e+01,3.943053e+04,4.563719e-01,9.486323e-01,9.484996e-01,1.018162e-03,1.699781e-08,3.798021e+01,7.950759e+00,3.002946e+01,3.960629e+01,1.707000e+02
1.691581e+06,1.957849e+01,3.944053e+04,4.564876e-01,9.486289e-01,9.484998e-01,1.018332e-03,1.699780e-08,3.797945e+01,7.950759e+00,3.002869e+01,3.960559e+01,1.707000e+02
1.691591e+06,1.957860e+01,3.945053e+04,4.566034e-01,9.486255e-01,9.485000e-01,1.018502e-03,1.699780e-08,3.797868e+01,7.950759e+00,3.002792e+01,3.960489e+01,1.707000e+02
1.691601e+06,1.957872e+01,3.946053e+04,4.567191e-01,9.486220e-01,9.485001e-01,1.018672e-03,1.699780e-08,3.797791e+01,7.950759e+00,3.002715e+01,3.960420e+01,1.707000e+02
1.691611e+06,1.957883e+01,3.947053e+04,4.568348e-01,9.486186e-01,9.485003e-01,1.018842e-03,1.699780e-08,3.797714e+01,7.950759e+00,3.002638e+01,3.960350e+01,1.707000e+02
1.691621e+06,1.957895e+01,3.948053e+04,4.569506e-01,9.486152e-01,9.485004e-01,1.019012e-03,1.699779e-08,3.797637e+01,7.950759e+00,3.002562e+01,3.960281e+01,1.707000e+02
1.691631e+06,1.957907e+01,3.949053e+04,4.570663e-01,9.486118e-01,9.485006e-01,1.019182e-03,1.699779e-08,3.797561e+01,7.950759e+00,3.002485e+01,3.960211e+01,1.707000e+02
1.691641e+06,1.957918e+01,3.950053e+04,4.571821e-01,9.486084e-01,9.485008e-01,1.019352e-03,1.699779e-08,3.797484e+01,7.950759e+00,3.002408e+01,3.960142e+01,1.707000e+02
1.691651e+06,1.957930e+01,3.951053e+04,4.572978e-01,9.486050e-01,9.485009e-01,1.019522e-03,1.699778e-08,3.797407e+01,7.950759e+00,3.002331e+01,3.960072e+01,1.707000e+02
1.691661e+06,1.957941e+01,3.952053e+04,4.574136e-01,9.486016e-01,9.485011e-01,1.019692e-03,1.699778e-08,3.797330e+01,7.950759e+00,3.002254e+01,3.960003e+01,1.707000e+02
1.691671e+06,1.957953e+01,3.953053e+04,4.575293e-01,9.485982e-01,9.485012e-01,1.019862e-03,1.699778e-08,3.797253e+01,7.950759e+00,3.002178e+01,3.959933e+01,1.707000e+02
1.691681e+06,1.957965e+01,3.954053e+04,4.576450e-01,9.485947e-01,9.485014e-01,1.020032e-03,1.699778e-08,3.797177e+01,7.950759e+00,3.002101e+01,3.959863e+01,1.707000e+02
1.691691e+06,1.957976e+01,3.955053e+04,4.577608e-01,9.485913e-01,9.485016e-01,1.020202e-03,1.699777e-08,3.797100e+01,7.950759e+00,3.002024e+01,3.959794e+01,1.707000e+02
1.691701e+06,1.957988e+01,3.956053e+04,4.578765e-01,9.485879e-01,9.485017e-01,1.020372e-03,1.699777e-08,3.797023e+01,7.950759e+00,3.001947e+01,3.959724e+01,1.707000e+02
1.691711e+06,1.957999e+01,3.957053e+04,4.579923e-01,9.485845e-01,9.485019e-01,1.020542e-03,1.699777e-08,3.796946e+01,7.950759e+00,3.001870e+01,3.959655e+01,1.707000e+02
1.691721e+06,1.958011e+01,3.958053e+04,4.581080e-01,9.485788e-01,9.485021e-01,1.020712e-03,1.699776e-08,3.796870e+01,7.950759e+00,3.001794e+01,3.959593e+01,1.707000e+02
1.691731e+06,1.958022e+01,3.959053e+04,4.582238e-01,9.485727e-01,9.485022e-01,1.020882e-03,1.699776e-08,3.796749e+01,7.950942e+00,3.001655e+01,3.959485e+01,1.706971e+02
1.691741e+06,1.958034e+01,3.960053e+04,4.583395e-01,9.485668e-01,9.485024e-01,1.021052e-03,1.699776e-08,3.796612e+01,7.951197e+00,3.001492e+01,3.959359e+01,1.706931e+02
1.691751e+06,1.958046e+01,3.961053e+04,4.584552e-01,9.485609e-01,9.485025e-01,1.021222e-03,1.699776e-08,3.796475e+01,7.951451e+00,3.001330e+01,3.959233e+01,1.706891e+02
1.691761e+06,1.958057e+01,3.962053e+04,4.585710e-01,9.485550e-01,9.485027e-01,1.021392e-03,1.699775e-08,3.796338e+01,7.951705e+00,3.001168e+01,3.959107e+01,1.706851e+02
1.691771e+06,1.958069e+01,3.963053e+04,4.586867e-01,9.485491e-01,9.485029e-01,1.021562e-03,1.699775e-08,3.796201e+01,7.951959e+00,3.001005e+01,3.958981e+01,1.706811e+02
1.691781e+06,1.958080e+01,3.964053e+04,4.588025e-01,9.485432e-01,9.485030e-01,1.021732e-03,1.699775e-08,3.796064e+01,7.952213e+00,3.000843e+01,3.958855e+01,1.706771e+02
1.691791e+06,1.958092e+01,3.965053e+04,4.589182e-01,9.485373e-01,9.485032e-01,1.021902e-03,1.699774e-08,3.795927e+01,7.952467e+00,3.000680e+01,3.958728e+01,1.706731e+02
1.691801e+06,1.958103e+01,3.966053e+04,4.590339e-01,9.485315e-01,9.485033e-01,1.022072e-03,1.699774e-08,3.795790e+01,7.952721e+00,3.000518e+01,3.958602e+01,1.706691e+02
1.691811e+06,1.958115e+01,3.967053e+04,4.591497e-01,9.485256e-01,9.485035e-01,1.022242e-03,1.699774e-08,3.795653e+01,7.952975e+00,3.000356e+01,3.958476e+01,1.706651e+02
1.691821e+06,1.958127e+01,3.968053e+04,4.592654e-01,9.485197e-01,9.485037e-01,1.022412e-03,1.699774e-08,3.795516e+01,7.953229e+00,3.000193e+01,3.958350e+01,1.706611e+02
1.691831e+06,1.958138e+01,3.969053e+04,4.593812e-01,9.485138e-01,9.485038e-01,1.022582e-03,1.699773e-08,3.795379e+01,7.953484e+00,3.000031e+01,3.958224e+01,1.706571e+02
1.691841e+06,1.958150e+01,3.970053e+04,4.594969e-01,9.485079e-01,9.485040e-01,1.022752e-03,1.699773e-08,3.795242e+01,7.953738e+00,2.999868e+01,3.958097e+01,1.706530e+02
1.691851e+06,1.958161e+01,3.971053e+04,4.596127e-01,9.485020e-01,9.485041e-01,1.022922e-03,1.699773e-08,3.795105e+01,7.953992e+00,2.999706e+01,3.957971e+01,1.706490e+02
1.691861e+06,1.958173e+01,3.972053e+04,4.597284e-01,9.484961e-01,9.485043e-01,1.023092e-03,1.699772e-08,3.794968e+01,7.954246e+00,2.999544e+01,3.957845e+01,1.706450e+02
1.691871e+06,1.958184e+01,3.973053e+04,4.598441e-01,9.484902e-01,9.485045e-01,1.023261e-03,1.699772e-08,3.794831e+01,7.954500e+00,2.999381e+01,3.957719e+01,1.706410e+02
1.691881e+06,1.958196e+01,3.974053e+04,4.599599e-01,9.484843e-01,9.485046e-01,1.023431e-03,1.699772e-08,3.794694e+01,7.954754e+00,2.999219e+01,3.957593e+01,1.706370e+02
1.691891e+06,1.958208e+01,3.975053e+04,4.600756e-01,9.484785e-01,9.485048e-01,1.023601e-03,1.699772e-08,3.794557e+01,7.955008e+00,2.999056e+01,3.957467e+01,1.706330e+02
1.691901e+06,1.958219e+01,3.976053e+04,4.601914e-01,9.484726e-01,9.485050e-01,1.023771e-03,1.699771e-08,3.794420e+01,7.955262e+00,2.998894e+01,3.957340e+01,1.706290e+02
1.691911e+06,1.958231e+01,3.977053e+04,4.603071e-01,9.484667e-01,9.485051e-01,1.023941e-03,1.699771e-08,3.794283e+01,7.955516e+00,2.998732e+01,3.957214e+01,1.706250e+02
1.691921e+06,1.958242e+01,3.978053e+04,4.604229e-01,9.484608e-01,9.485053e-01,1.024111e-03,1.699771e-08,3.794146e+01,7.955771e+00,2.998569e+01,3.957088e+01,1.706210e+02
1.691931e+06,1.958254e+01,3.979053e+04,4.605386e-01,9.484549e-01,9.485054e-01,1.024281e-03,1.699770e-08,3.794009e+01,7.956025e+00,2.998407e+01,3.956962e+01,1.706170e+02
1.691941e+06,1.958265e+01,3.980054e+04,4.606543e-01,9.484490e-01,9.485056e-01,1.024451e-03,1.699770e-08,3.793872e+01,7.956279e+00,2.998244e+01,3.956836e+01,1.706130e+02
1.691951e+06,1.958277e+01,3.981054e+04,4.607701e-01,9.484431e-01,9.485058e-01,1.024621e-03,1.699770e-08,3.793735e+01,7.956533e+00,2.998082e+01,3.956709e+01,1.706090e+02
1.691961e+06,1.958289e+01,3.982054e+04,4.608858e-01,9.484372e-01,9.485059e-01,1.024791e-03,1.699770e-08,3.793598e+01,7.956787e+00,2.997920e+01,3.956583e+01,1.706050e+02
1.691971e+06,1.958300e+01,3.983054e+04,4.610016e-01,9.484338e-01,9.485061e-01,1.024961e-03,1.699769e-08,3.793461e+01,7.957041e+00,2.997757e+01,3.956449e+01,1.706010e+02
1.691981e+06,1.958312e+01,3.984054e+04,4.611173e-01,9.484333e-01,9.485062e-01,1.025131e-03,1.699769e-08,3.793408e+01,7.957103e+00,2.997698e+01,3.956394e+01,1.706000e+02
1.691991e+06,1.958323e+01,3.985054e+04,4.612331e-01,9.484337e-01,9.485064e-01,1.025301e-03,1.699769e-08,3.793383e+01,7.957103e+00,2.997672e+01,3.956366e+01,1.706000e+02
1.692001e+06,1.958335e+01,3.986054e+04,4.613488e-01,9.484340e-01,9.485066e-01,1.025471e-03,1.699768e-08,3.793357e+01,7.957103e+00,2.997646e+01,3.956338e+01,1.706000e+02
1.692011e+06,1.958346e+01,3.987054e+04,4.614645e-01,9.484343e-01,9.485067e-01,1.025641e-03,1.699768e-08,3.793331e+01,7.957103e+00,2.997621e+01,3.956310e+01,1.706000e+02
1.692021e+06,1.958358e+01,3.988054e+04,4.615803e-01,9.484346e-01,9.485069e-01,1.025811e-03,1.699768e-08,3.793305e+01,7.957103e+00,2.997595e+01,3.956282e+01,1.706000e+02
1.692031e+06,1.958370e+01,3.989054e+04,4.616960e-01,9.484349e-01,9.485070e-01,1.025981e-03,1.699767e-08,3.793280e+01,7.957103e+00,2.997569e+01,3.956253e+01,1.706000e+02
1.692041e+06,1.958381e+01,3.990054e+04,4.618118e-01,9.484352e-01,9.485072e-01,1.026151e-03,1.699767e-08,3.793254e+01,7.957103e+00,2.997544e+01,3.956225e+01,1.706000e+02
1.692051e+06,1.958393e+01,3.991054e+04,4.619275e-01,9.484355e-01,9.485074e-01,1.026321e-03,1.699767e-08,3.793228e+01,7.957103e+00,2.997518e+01,3.956197e+01,1.706000e+02
1.692061e+06,1.958404e+01,3.992054e+04,4.620432e-01,9.484359e-01,9.485075e-01,1.026491e-03,1.699767e-08,3.793203e+01,7.957103e+00,2.997492e+01,3.956169e+01,1.706000e+02
1.692071e+06,1.958416e+01,3.993054e+04,4.621590e-01,9.484362e-01,9.485077e-01,1.026661e-03,1.699766e-08,3.793177e+01,7.957103e+00,2.997467e+01,3.956141e+01,1.706000e+02
1.692081e+06,1.958427e+01,3.994054e+04,4.622747e-01,9.484365e-01,9.485079e-01,1.026831e-03,1.699766e-08,3.793151e+01,7.957103e+00,2.997441e+01,3.956113e+01,1.706000e+02
1.692091e+06,1.958439e+01,3.995054e+04,4.623905e-01,9.484368e-01,9.485080e-01,1.027001e-03,1.699766e-08,3.793126e+01,7.957103e+00,2.997415e+01,3.956085e+01,1.706000e+02
1.692101e+06,1.958451e+01,3.996054e+04,4.625062e-01,9.484371e-01,9.485082e-01,1.027171e-03,1.699765e-08,3.793100e+01,7.957103e+00,2.997390e+01,3.956057e+01,1.706000e+02
1.692111e+06,1.958462e+01,3.997054e+04,4.626220e-01,9.484374e-01,9.485083e-01,1.027341e-03,1.699765e-08,3.793074e+01,7.957103e+00,2.997364e+01,3.956028e+01,1.706000e+02
1.692121e+06,1.958474e+01,3.998054e+04,4.627377e-01,9.484377e-01,9.485085e-01,1.027511e-03,1.699765e-08,3.793049e+01,7.957103e+00,2.997338e+01,3.956000e+01,1.706000e+02
1.692131e+06,1.958485e+01,3.999054e+04,4.628534e-01,9.484381e-01,9.485087e-01,1.027681e-03,1.699765e-08,3.793023e+01,7.957103e+00,2.997313e+01,3.955972e+01,1.706000e+02
1.692141e+06,1.958497e+01,4.000054e+04,4.629692e-01,9.484384e-01,9.485088e-01,1.027851e-03,1.699764e-08,3.792997e+01,7.957103e+00,2.997287e+01,3.955944e+01,1.706000e+02
1.692151e+06,1.958508e+01,4.001054e+04,4.630849e-01,9.484387e-01,9.485090e-01,1.028021e-03,1.699764e-08,3.792972e+01,7.957103e+00,2.997261e+01,3.955916e+01,1.706000e+02
1.692161e+06,1.958520e+01,4.002054e+04,4.632007e-01,9.484390e-01,9.485091e-01,1.028191e-03,1.699764e-08,3.792946e+01,7.957103e+00,2.997236e+01,3.955888e+01,1.706000e+02
1.692171e+06,1.958532e+01,4.003054e+04,4.633164e-01,9.484393e-01,9.485093e-01,1.028361e-03,1.699763e-08,3.792920e+01,7.957103e+00,2.997210e+01,3.955860e+01,1.706000e+02
1.692181e+06,1.958543e+01,4.004054e+04,4.634322e-01,9.484396e-01,9.485095e-01,1.028531e-03,1.699763e-08,3.792894e+01,7.957103e+00,2.997184e+01,3.955831e+01,1.706000e+02
1.692191e+06,1.958555e+01,4.005054e+04,4.635479e-01,9.484399e-01,9.485096e-01,1.028701e-03,1.699763e-08,3.792869e+01,7.957103e+00,2.997158e+01,3.955803e+01,1.706000e+02
1.692201e+06,1.958566e+01,4.006054e+04,4.636636e-01,9.484403e-01,9.485098e-01,1.028871e-03,1.699763e-08,3.792843e+01,7.957103e+00,2.997133e+01,3.955775e+01,1.706000e+02
1.692211e+06,1.958578e+01,4.007054e+04,4.637794e-01,9.484406e-01,9.485100e-01,1.029041e-03,1.699762e-08,3.792817e+01,7.957103e+00,2.997107e+01,3.955747e+01,1.706000e+02
1.692221e+06,1.958590e+01,4.008054e+04,4.638951e-01,9.484409e-01,9.485101e-01,1.029211e-03,1.699762e-08,3.792792e+01,7.957103e+00,2.997081e+01,3.955719e+01,1.706000e+02
1.692231e+06,1.958601e+01,4.009054e+04,4.640109e-01,9.484415e-01,9.485103e-01,1.029381e-03,1.699762e-08,3.792913e+01,7.956905e+00,2.997223e+01,3.955846e+01,1.706000e+02
