Repository: brandonlampe/CS_Data

# Repository for Crushed Salt Data
**Grant No: 456417**

This is a work in progress!

## Repository Content

### Directory Names
A uniform namining structure still in progress, but in general directories are named according to the following:
 - Names contain no spaces, a single underscore "_" will be used as a file name seperator.
 - Files are for the Crushed Salt Project (CSP); therefore, the first three charaters of each file are "CSP".
 - Folders are organized by which frame the test was performed on i.e., A2 or A3.
 - The fifth and sixth charaters of each file name will therefore be "A" followed by the frame number.

File: UNM_WP_HY_175_09/IscoMeasurements/STAGE16/CREEP_FIT/175_09_STAGE16_CREEP_OUT.csv (part 18 of 38)
Analysis by Brandon Lampe, performed on: 2016/07/06 16:28:57
Experimental results below begin at: 2016/04/27 12:21:42
Duration (sec),Duration (day),Elapsed Time (sec),Elapsed Time (day),Interpolated Fractional Density,Fit to Fractional Density,Fit to Volume Strain,Fit to Volume Strain Rate (1/sec),Confining Pressure (MPa),Pore Pressure (MPa),Terzaghi Pressure (MPa),Solid Pressure (MPa),Temperature (C))
1.692241e+06,1.958613e+01,4.010054e+04,4.641266e-01,9.484422e-01,9.485104e-01,1.029551e-03,1.699761e-08,3.793076e+01,7.956651e+00,2.997410e+01,3.956016e+01,1.706000e+02
1.692251e+06,1.958624e+01,4.011054e+04,4.642424e-01,9.484430e-01,9.485106e-01,1.029721e-03,1.699761e-08,3.793238e+01,7.956398e+00,2.997598e+01,3.956186e+01,1.706000e+02
1.692261e+06,1.958636e+01,4.012054e+04,4.643581e-01,9.484437e-01,9.485108e-01,1.029891e-03,1.699761e-08,3.793400e+01,7.956145e+00,2.997785e+01,3.956356e+01,1.706000e+02
1.692271e+06,1.958647e+01,4.013054e+04,4.644738e-01,9.484444e-01,9.485109e-01,1.030061e-03,1.699761e-08,3.793562e+01,7.955892e+00,2.997973e+01,3.956526e+01,1.706000e+02
1.692281e+06,1.958659e+01,4.014054e+04,4.645896e-01,9.484451e-01,9.485111e-01,1.030231e-03,1.699760e-08,3.793724e+01,7.955638e+00,2.998160e+01,3.956696e+01,1.706000e+02
1.692291e+06,1.958671e+01,4.015054e+04,4.647053e-01,9.484459e-01,9.485112e-01,1.030401e-03,1.699760e-08,3.793886e+01,7.955385e+00,2.998348e+01,3.956866e+01,1.706000e+02
1.692301e+06,1.958682e+01,4.016054e+04,4.648211e-01,9.484466e-01,9.485114e-01,1.030571e-03,1.699760e-08,3.794048e+01,7.955132e+00,2.998535e+01,3.957036e+01,1.706000e+02
1.692311e+06,1.958694e+01,4.017054e+04,4.649368e-01,9.484473e-01,9.485116e-01,1.030741e-03,1.699759e-08,3.794210e+01,7.954879e+00,2.998723e+01,3.957206e+01,1.706000e+02
1.692321e+06,1.958705e+01,4.018054e+04,4.650525e-01,9.484480e-01,9.485117e-01,1.030911e-03,1.699759e-08,3.794373e+01,7.954626e+00,2.998910e+01,3.957375e+01,1.706000e+02
1.692331e+06,1.958717e+01,4.019054e+04,4.651683e-01,9.484487e-01,9.485119e-01,1.031081e-03,1.699759e-08,3.794535e+01,7.954372e+00,2.999097e+01,3.957545e+01,1.706000e+02
1.692341e+06,1.958728e+01,4.020054e+04,4.652840e-01,9.484495e-01,9.485120e-01,1.031250e-03,1.699759e-08,3.794697e+01,7.954119e+00,2.999285e+01,3.957715e+01,1.706000e+02
1.692351e+06,1.958740e+01,4.021054e+04,4.653998e-01,9.484502e-01,9.485122e-01,1.031420e-03,1.699758e-08,3.794859e+01,7.953866e+00,2.999472e+01,3.957885e+01,1.706000e+02
1.692361e+06,1.958752e+01,4.022054e+04,4.655155e-01,9.484509e-01,9.485124e-01,1.031590e-03,1.699758e-08,3.795021e+01,7.953613e+00,2.999660e+01,3.958055e+01,1.706000e+02
1.692371e+06,1.958763e+01,4.023054e+04,4.656313e-01,9.484516e-01,9.485125e-01,1.031760e-03,1.699758e-08,3.795183e+01,7.953359e+00,2.999847e+01,3.958225e+01,1.706000e+02
1.692381e+06,1.958775e+01,4.024054e+04,4.657470e-01,9.484523e-01,9.485127e-01,1.031930e-03,1.699757e-08,3.795345e+01,7.953106e+00,3.000035e+01,3.958395e+01,1.706000e+02
1.692391e+06,1.958786e+01,4.025054e+04,4.658627e-01,9.484531e-01,9.485129e-01,1.032100e-03,1.699757e-08,3.795507e+01,7.952853e+00,3.000222e+01,3.958565e+01,1.706000e+02
1.692401e+06,1.958798e+01,4.026054e+04,4.659785e-01,9.484538e-01,9.485130e-01,1.032270e-03,1.699757e-08,3.795670e+01,7.952600e+00,3.000410e+01,3.958735e+01,1.706000e+02
1.692411e+06,1.958809e+01,4.027054e+04,4.660942e-01,9.484545e-01,9.485132e-01,1.032440e-03,1.699756e-08,3.795832e+01,7.952347e+00,3.000597e+01,3.958905e+01,1.706000e+02
1.692421e+06,1.958821e+01,4.028054e+04,4.662100e-01,9.484552e-01,9.485133e-01,1.032610e-03,1.699756e-08,3.795994e+01,7.952093e+00,3.000784e+01,3.959074e+01,1.706000e+02
1.692431e+06,1.958833e+01,4.029054e+04,4.663257e-01,9.484560e-01,9.485135e-01,1.032780e-03,1.699756e-08,3.796156e+01,7.951840e+00,3.000972e+01,3.959244e+01,1.706000e+02
1.692441e+06,1.958844e+01,4.030054e+04,4.664415e-01,9.484567e-01,9.485137e-01,1.032950e-03,1.699756e-08,3.796318e+01,7.951587e+00,3.001159e+01,3.959414e+01,1.706000e+02
1.692451e+06,1.958856e+01,4.031054e+04,4.665572e-01,9.484574e-01,9.485138e-01,1.033120e-03,1.699755e-08,3.796480e+01,7.951334e+00,3.001347e+01,3.959584e+01,1.706000e+02
1.692461e+06,1.958867e+01,4.032054e+04,4.666729e-01,9.484581e-01,9.485140e-01,1.033290e-03,1.699755e-08,3.796642e+01,7.951080e+00,3.001534e+01,3.959754e+01,1.706000e+02
1.692471e+06,1.958879e+01,4.033054e+04,4.667887e-01,9.484565e-01,9.485141e-01,1.033460e-03,1.699755e-08,3.796804e+01,7.950827e+00,3.001722e+01,3.959932e+01,1.706000e+02
1.692481e+06,1.958890e+01,4.034054e+04,4.669044e-01,9.484567e-01,9.485143e-01,1.033630e-03,1.699754e-08,3.796867e+01,7.950759e+00,3.001791e+01,3.959998e+01,1.705971e+02
1.692491e+06,1.958902e+01,4.035054e+04,4.670202e-01,9.484578e-01,9.485145e-01,1.033800e-03,1.699754e-08,3.796893e+01,7.950759e+00,3.001817e+01,3.960021e+01,1.705931e+02
1.692501e+06,1.958914e+01,4.036054e+04,4.671359e-01,9.484590e-01,9.485146e-01,1.033970e-03,1.699754e-08,3.796918e+01,7.950759e+00,3.001843e+01,3.960044e+01,1.705891e+02
1.692511e+06,1.958925e+01,4.037054e+04,4.672517e-01,9.484602e-01,9.485148e-01,1.034140e-03,1.699754e-08,3.796944e+01,7.950759e+00,3.001868e+01,3.960067e+01,1.705851e+02
1.692521e+06,1.958937e+01,4.038054e+04,4.673674e-01,9.484613e-01,9.485149e-01,1.034310e-03,1.699753e-08,3.796970e+01,7.950759e+00,3.001894e+01,3.960090e+01,1.705811e+02
1.692531e+06,1.958948e+01,4.039054e+04,4.674831e-01,9.484625e-01,9.485151e-01,1.034480e-03,1.699753e-08,3.796995e+01,7.950759e+00,3.001920e+01,3.960114e+01,1.705771e+02
1.692541e+06,1.958960e+01,4.040054e+04,4.675989e-01,9.484637e-01,9.485153e-01,1.034650e-03,1.699753e-08,3.797021e+01,7.950759e+00,3.001945e+01,3.960137e+01,1.705730e+02
1.692551e+06,1.958971e+01,4.041054e+04,4.677146e-01,9.484648e-01,9.485154e-01,1.034820e-03,1.699752e-08,3.797047e+01,7.950759e+00,3.001971e+01,3.960160e+01,1.705690e+02
1.692561e+06,1.958983e+01,4.042054e+04,4.678304e-01,9.484660e-01,9.485156e-01,1.034990e-03,1.699752e-08,3.797073e+01,7.950759e+00,3.001997e+01,3.960183e+01,1.705650e+02
1.692571e+06,1.958995e+01,4.043054e+04,4.679461e-01,9.484672e-01,9.485158e-01,1.035160e-03,1.699752e-08,3.797098e+01,7.950759e+00,3.002022e+01,3.960206e+01,1.705610e+02
1.692581e+06,1.959006e+01,4.044054e+04,4.680618e-01,9.484683e-01,9.485159e-01,1.035330e-03,1.699752e-08,3.797124e+01,7.950759e+00,3.002048e+01,3.960230e+01,1.705570e+02
1.692591e+06,1.959018e+01,4.045054e+04,4.681776e-01,9.484695e-01,9.485161e-01,1.035500e-03,1.699751e-08,3.797150e+01,7.950759e+00,3.002074e+01,3.960253e+01,1.705530e+02
1.692601e+06,1.959029e+01,4.046054e+04,4.682933e-01,9.484706e-01,9.485162e-01,1.035670e-03,1.699751e-08,3.797175e+01,7.950759e+00,3.002099e+01,3.960276e+01,1.705490e+02
1.692611e+06,1.959041e+01,4.047054e+04,4.684091e-01,9.484718e-01,9.485164e-01,1.035840e-03,1.699751e-08,3.797201e+01,7.950759e+00,3.002125e+01,3.960299e+01,1.705450e+02
1.692621e+06,1.959052e+01,4.048054e+04,4.685248e-01,9.484730e-01,9.485166e-01,1.036010e-03,1.699750e-08,3.797227e+01,7.950759e+00,3.002151e+01,3.960322e+01,1.705410e+02
1.692631e+06,1.959064e+01,4.049054e+04,4.686406e-01,9.484741e-01,9.485167e-01,1.036180e-03,1.699750e-08,3.797252e+01,7.950759e+00,3.002176e+01,3.960346e+01,1.705370e+02
1.692641e+06,1.959076e+01,4.050054e+04,4.687563e-01,9.484753e-01,9.485169e-01,1.036350e-03,1.699750e-08,3.797278e+01,7.950759e+00,3.002202e+01,3.960369e+01,1.705330e+02
1.692651e+06,1.959087e+01,4.051054e+04,4.688720e-01,9.484765e-01,9.485170e-01,1.036520e-03,1.699750e-08,3.797304e+01,7.950759e+00,3.002228e+01,3.960392e+01,1.705290e+02
1.692661e+06,1.959099e+01,4.052054e+04,4.689878e-01,9.484776e-01,9.485172e-01,1.036690e-03,1.699749e-08,3.797329e+01,7.950759e+00,3.002254e+01,3.960415e+01,1.705250e+02
1.692671e+06,1.959110e+01,4.053054e+04,4.691035e-01,9.484788e-01,9.485174e-01,1.036860e-03,1.699749e-08,3.797355e+01,7.950759e+00,3.002279e+01,3.960438e+01,1.705210e+02
1.692681e+06,1.959122e+01,4.054055e+04,4.692193e-01,9.484799e-01,9.485175e-01,1.037030e-03,1.699749e-08,3.797381e+01,7.950759e+00,3.002305e+01,3.960462e+01,1.705170e+02
1.692691e+06,1.959134e+01,4.055055e+04,4.693350e-01,9.484811e-01,9.485177e-01,1.037200e-03,1.699748e-08,3.797406e+01,7.950759e+00,3.002331e+01,3.960485e+01,1.705130e+02
1.692701e+06,1.959145e+01,4.056055e+04,4.694508e-01,9.484823e-01,9.485179e-01,1.037370e-03,1.699748e-08,3.797432e+01,7.950759e+00,3.002356e+01,3.960508e+01,1.705090e+02
1.692711e+06,1.959157e+01,4.057055e+04,4.695665e-01,9.484834e-01,9.485180e-01,1.037540e-03,1.699748e-08,3.797458e+01,7.950759e+00,3.002382e+01,3.960531e+01,1.705050e+02
1.692721e+06,1.959168e+01,4.058055e+04,4.696822e-01,9.484870e-01,9.485182e-01,1.037710e-03,1.699748e-08,3.797483e+01,7.950759e+00,3.002408e+01,3.960546e+01,1.705010e+02
1.692731e+06,1.959180e+01,4.059055e+04,4.697980e-01,9.484861e-01,9.485183e-01,1.037880e-03,1.699747e-08,3.797470e+01,7.950566e+00,3.002414e+01,3.960536e+01,1.705000e+02
1.692741e+06,1.959191e+01,4.060055e+04,4.699137e-01,9.484835e-01,9.485185e-01,1.038050e-03,1.699747e-08,3.797445e+01,7.950313e+00,3.002413e+01,3.960519e+01,1.705000e+02
1.692751e+06,1.959203e+01,4.061055e+04,4.700295e-01,9.484810e-01,9.485187e-01,1.038220e-03,1.699747e-08,3.797419e+01,7.950060e+00,3.002413e+01,3.960502e+01,1.705000e+02
1.692761e+06,1.959215e+01,4.062055e+04,4.701452e-01,9.484784e-01,9.485188e-01,1.038390e-03,1.699746e-08,3.797393e+01,7.949806e+00,3.002413e+01,3.960485e+01,1.705000e+02
1.692771e+06,1.959226e+01,4.063055e+04,4.702610e-01,9.484758e-01,9.485190e-01,1.038560e-03,1.699746e-08,3.797368e+01,7.949553e+00,3.002412e+01,3.960468e+01,1.705000e+02
1.692781e+06,1.959238e+01,4.064055e+04,4.703767e-01,9.484732e-01,9.485191e-01,1.038729e-03,1.699746e-08,3.797342e+01,7.949300e+00,3.002412e+01,3.960451e+01,1.705000e+02
1.692791e+06,1.959249e+01,4.065055e+04,4.704924e-01,9.484706e-01,9.485193e-01,1.038899e-03,1.699746e-08,3.797317e+01,7.949047e+00,3.002412e+01,3.960434e+01,1.705000e+02
1.692801e+06,1.959261e+01,4.066055e+04,4.706082e-01,9.484680e-01,9.485195e-01,1.039069e-03,1.699745e-08,3.797291e+01,7.948794e+00,3.002412e+01,3.960417e+01,1.705000e+02
1.692811e+06,1.959272e+01,4.067055e+04,4.707239e-01,9.484655e-01,9.485196e-01,1.039239e-03,1.699745e-08,3.797265e+01,7.948540e+00,3.002411e+01,3.960400e+01,1.705000e+02
1.692821e+06,1.959284e+01,4.068055e+04,4.708397e-01,9.484629e-01,9.485198e-01,1.039409e-03,1.699745e-08,3.797240e+01,7.948287e+00,3.002411e+01,3.960383e+01,1.705000e+02
1.692831e+06,1.959296e+01,4.069055e+04,4.709554e-01,9.484603e-01,9.485199e-01,1.039579e-03,1.699744e-08,3.797214e+01,7.948034e+00,3.002411e+01,3.960366e+01,1.705000e+02
1.692841e+06,1.959307e+01,4.070055e+04,4.710711e-01,9.484577e-01,9.485201e-01,1.039749e-03,1.699744e-08,3.797189e+01,7.947781e+00,3.002411e+01,3.960349e+01,1.705000e+02
1.692851e+06,1.959319e+01,4.071055e+04,4.711869e-01,9.484551e-01,9.485203e-01,1.039919e-03,1.699744e-08,3.797163e+01,7.947527e+00,3.002410e+01,3.960332e+01,1.705000e+02
1.692861e+06,1.959330e+01,4.072055e+04,4.713026e-01,9.484525e-01,9.485204e-01,1.040089e-03,1.699743e-08,3.797137e+01,7.947274e+00,3.002410e+01,3.960315e+01,1.705000e+02
1.692871e+06,1.959342e+01,4.073055e+04,4.714184e-01,9.484500e-01,9.485206e-01,1.040259e-03,1.699743e-08,3.797112e+01,7.947021e+00,3.002410e+01,3.960298e+01,1.705000e+02
1.692881e+06,1.959353e+01,4.074055e+04,4.715341e-01,9.484474e-01,9.485208e-01,1.040429e-03,1.699743e-08,3.797086e+01,7.946768e+00,3.002409e+01,3.960281e+01,1.705000e+02
1.692891e+06,1.959365e+01,4.075055e+04,4.716499e-01,9.484448e-01,9.485209e-01,1.040599e-03,1.699743e-08,3.797061e+01,7.946514e+00,3.002409e+01,3.960264e+01,1.705000e+02
1.692901e+06,1.959377e+01,4.076055e+04,4.717656e-01,9.484422e-01,9.485211e-01,1.040769e-03,1.699742e-08,3.797035e+01,7.946261e+00,3.002409e+01,3.960247e+01,1.705000e+02
1.692911e+06,1.959388e+01,4.077055e+04,4.718813e-01,9.484396e-01,9.485212e-01,1.040939e-03,1.699742e-08,3.797009e+01,7.946008e+00,3.002409e+01,3.960230e+01,1.705000e+02
1.692921e+06,1.959400e+01,4.078055e+04,4.719971e-01,9.484370e-01,9.485214e-01,1.041109e-03,1.699742e-08,3.796984e+01,7.945755e+00,3.002408e+01,3.960214e+01,1.705000e+02
1.692931e+06,1.959411e+01,4.079055e+04,4.721128e-01,9.484345e-01,9.485216e-01,1.041279e-03,1.699741e-08,3.796958e+01,7.945502e+00,3.002408e+01,3.960197e+01,1.705000e+02
1.692941e+06,1.959423e+01,4.080055e+04,4.722286e-01,9.484319e-01,9.485217e-01,1.041449e-03,1.699741e-08,3.796933e+01,7.945248e+00,3.002408e+01,3.960180e+01,1.705000e+02
1.692951e+06,1.959434e+01,4.081055e+04,4.723443e-01,9.484293e-01,9.485219e-01,1.041619e-03,1.699741e-08,3.796907e+01,7.944995e+00,3.002408e+01,3.960163e+01,1.705000e+02
1.692961e+06,1.959446e+01,4.082055e+04,4.724601e-01,9.484267e-01,9.485220e-01,1.041789e-03,1.699741e-08,3.796881e+01,7.944742e+00,3.002407e+01,3.960146e+01,1.705000e+02
1.692971e+06,1.959458e+01,4.083055e+04,4.725758e-01,9.484241e-01,9.485222e-01,1.041959e-03,1.699740e-08,3.796856e+01,7.944489e+00,3.002407e+01,3.960129e+01,1.705000e+02
1.692981e+06,1.959469e+01,4.084055e+04,4.726915e-01,9.484209e-01,9.485224e-01,1.042129e-03,1.699740e-08,3.796848e+01,7.944414e+00,3.002407e+01,3.960132e+01,1.705000e+02
1.692991e+06,1.959481e+01,4.085055e+04,4.728073e-01,9.484175e-01,9.485225e-01,1.042299e-03,1.699740e-08,3.796848e+01,7.944414e+00,3.002407e+01,3.960143e+01,1.705000e+02
1.693001e+06,1.959492e+01,4.086055e+04,4.729230e-01,9.484141e-01,9.485227e-01,1.042469e-03,1.699739e-08,3.796848e+01,7.944414e+00,3.002407e+01,3.960154e+01,1.705000e+02
1.693011e+06,1.959504e+01,4.087055e+04,4.730388e-01,9.484107e-01,9.485228e-01,1.042639e-03,1.699739e-08,3.796848e+01,7.944414e+00,3.002407e+01,3.960166e+01,1.705000e+02
1.693021e+06,1.959515e+01,4.088055e+04,4.731545e-01,9.484072e-01,9.485230e-01,1.042809e-03,1.699739e-08,3.796848e+01,7.944414e+00,3.002407e+01,3.960177e+01,1.705000e+02
1.693031e+06,1.959527e+01,4.089055e+04,4.732703e-01,9.484038e-01,9.485232e-01,1.042979e-03,1.699739e-08,3.796848e+01,7.944414e+00,3.002407e+01,3.960189e+01,1.705000e+02
1.693041e+06,1.959539e+01,4.090055e+04,4.733860e-01,9.484004e-01,9.485233e-01,1.043149e-03,1.699738e-08,3.796848e+01,7.944414e+00,3.002407e+01,3.960200e+01,1.705000e+02
1.693051e+06,1.959550e+01,4.091055e+04,4.735017e-01,9.483970e-01,9.485235e-01,1.043319e-03,1.699738e-08,3.796848e+01,7.944414e+00,3.002407e+01,3.960212e+01,1.705000e+02
1.693061e+06,1.959562e+01,4.092055e+04,4.736175e-01,9.483935e-01,9.485237e-01,1.043489e-03,1.699738e-08,3.796848e+01,7.944414e+00,3.002407e+01,3.960223e+01,1.705000e+02
1.693071e+06,1.959573e+01,4.093055e+04,4.737332e-01,9.483901e-01,9.485238e-01,1.043659e-03,1.699737e-08,3.796848e+01,7.944414e+00,3.002407e+01,3.960235e+01,1.705000e+02
1.693081e+06,1.959585e+01,4.094055e+04,4.738490e-01,9.483867e-01,9.485240e-01,1.043829e-03,1.699737e-08,3.796848e+01,7.944414e+00,3.002407e+01,3.960246e+01,1.705000e+02
1.693091e+06,1.959596e+01,4.095055e+04,4.739647e-01,9.483833e-01,9.485241e-01,1.043999e-03,1.699737e-08,3.796848e+01,7.944414e+00,3.002407e+01,3.960257e+01,1.705000e+02
1.693101e+06,1.959608e+01,4.096055e+04,4.740804e-01,9.483798e-01,9.485243e-01,1.044169e-03,1.699737e-08,3.796848e+01,7.944414e+00,3.002407e+01,3.960269e+01,1.705000e+02
1.693111e+06,1.959620e+01,4.097055e+04,4.741962e-01,9.483764e-01,9.485245e-01,1.044339e-03,1.699736e-08,3.796848e+01,7.944414e+00,3.002407e+01,3.960280e+01,1.705000e+02
1.693121e+06,1.959631e+01,4.098055e+04,4.743119e-01,9.483730e-01,9.485246e-01,1.044509e-03,1.699736e-08,3.796848e+01,7.944414e+00,3.002407e+01,3.960292e+01,1.705000e+02
1.693131e+06,1.959643e+01,4.099055e+04,4.744277e-01,9.483696e-01,9.485248e-01,1.044679e-03,1.699736e-08,3.796848e+01,7.944414e+00,3.002407e+01,3.960303e+01,1.705000e+02
1.693141e+06,1.959654e+01,4.100055e+04,4.745434e-01,9.483661e-01,9.485249e-01,1.044849e-03,1.699735e-08,3.796848e+01,7.944414e+00,3.002407e+01,3.960315e+01,1.705000e+02
1.693151e+06,1.959666e+01,4.101055e+04,4.746592e-01,9.483627e-01,9.485251e-01,1.045019e-03,1.699735e-08,3.796848e+01,7.944414e+00,3.002407e+01,3.960326e+01,1.705000e+02
1.693161e+06,1.959677e+01,4.102055e+04,4.747749e-01,9.483593e-01,9.485253e-01,1.045189e-03,1.699735e-08,3.796848e+01,7.944414e+00,3.002407e+01,3.960337e+01,1.705000e+02
1.693171e+06,1.959689e+01,4.103055e+04,4.748906e-01,9.483559e-01,9.485254e-01,1.045359e-03,1.699735e-08,3.796848e+01,7.944414e+00,3.002407e+01,3.960349e+01,1.705000e+02
1.693181e+06,1.959701e+01,4.104055e+04,4.750064e-01,9.483524e-01,9.485256e-01,1.045529e-03,1.699734e-08,3.796848e+01,7.944414e+00,3.002407e+01,3.960360e+01,1.705000e+02
1.693191e+06,1.959712e+01,4.105055e+04,4.751221e-01,9.483490e-01,9.485258e-01,1.045699e-03,1.699734e-08,3.796848e+01,7.944414e+00,3.002407e+01,3.960372e+01,1.705000e+02
1.693201e+06,1.959724e+01,4.106055e+04,4.752379e-01,9.483456e-01,9.485259e-01,1.045869e-03,1.699734e-08,3.796848e+01,7.944414e+00,3.002407e+01,3.960383e+01,1.705000e+02
1.693211e+06,1.959735e+01,4.107055e+04,4.753536e-01,9.483421e-01,9.485261e-01,1.046038e-03,1.699733e-08,3.796848e+01,7.944414e+00,3.002407e+01,3.960395e+01,1.705000e+02
1.693221e+06,1.959747e+01,4.108055e+04,4.754694e-01,9.483387e-01,9.485262e-01,1.046208e-03,1.699733e-08,3.796848e+01,7.944414e+00,3.002407e+01,3.960406e+01,1.705000e+02
1.693231e+06,1.959759e+01,4.109055e+04,4.755851e-01,9.483392e-01,9.485264e-01,1.046378e-03,1.699733e-08,3.796823e+01,7.944601e+00,3.002363e+01,3.960377e+01,1.705000e+02
1.693241e+06,1.959770e+01,4.110055e+04,4.757008e-01,9.483411e-01,9.485266e-01,1.046548e-03,1.699733e-08,3.796789e+01,7.944855e+00,3.002303e+01,3.960333e+01,1.705000e+02
1.693251e+06,1.959782e+01,4.111055e+04,4.758166e-01,9.483429e-01,9.485267e-01,1.046718e-03,1.699732e-08,3.796755e+01,7.945109e+00,3.002244e+01,3.960289e+01,1.705000e+02
1.693261e+06,1.959793e+01,4.112055e+04,4.759323e-01,9.483448e-01,9.485269e-01,1.046888e-03,1.699732e-08,3.796720e+01,7.945363e+00,3.002184e+01,3.960246e+01,1.705000e+02
1.693271e+06,1.959805e+01,4.113055e+04,4.760481e-01,9.483467e-01,9.485270e-01,1.047058e-03,1.699732e-08,3.796686e+01,7.945617e+00,3.002124e+01,3.960202e+01,1.705000e+02
1.693281e+06,1.959816e+01,4.114055e+04,4.761638e-01,9.483485e-01,9.485272e-01,1.047228e-03,1.699731e-08,3.796652e+01,7.945871e+00,3.002065e+01,3.960158e+01,1.705000e+02
1.693291e+06,1.959828e+01,4.115055e+04,4.762796e-01,9.483504e-01,9.485274e-01,1.047398e-03,1.699731e-08,3.796618e+01,7.946125e+00,3.002005e+01,3.960115e+01,1.705000e+02
1.693301e+06,1.959840e+01,4.116055e+04,4.763953e-01,9.483523e-01,9.485275e-01,1.047568e-03,1.699731e-08,3.796583e+01,7.946379e+00,3.001945e+01,3.960071e+01,1.705000e+02
1.693311e+06,1.959851e+01,4.117055e+04,4.765110e-01,9.483541e-01,9.485277e-01,1.047738e-03,1.699730e-08,3.796549e+01,7.946633e+00,3.001886e+01,3.960027e+01,1.705000e+02
1.693321e+06,1.959863e+01,4.118055e+04,4.766268e-01,9.483560e-01,9.485278e-01,1.047908e-03,1.699730e-08,3.796515e+01,7.946888e+00,3.001826e+01,3.959983e+01,1.705000e+02
1.693331e+06,1.959874e+01,4.119055e+04,4.767425e-01,9.483579e-01,9.485280e-01,1.048078e-03,1.699730e-08,3.796481e+01,7.947142e+00,3.001766e+01,3.959940e+01,1.705000e+02
1.693341e+06,1.959886e+01,4.120055e+04,4.768583e-01,9.483597e-01,9.485282e-01,1.048248e-03,1.699730e-08,3.796446e+01,7.947396e+00,3.001707e+01,3.959896e+01,1.705000e+02
1.693351e+06,1.959897e+01,4.121055e+04,4.769740e-01,9.483616e-01,9.485283e-01,1.048418e-03,1.699729e-08,3.796412e+01,7.947650e+00,3.001647e+01,3.959852e+01,1.705000e+02
1.693361e+06,1.959909e+01,4.122055e+04,4.770897e-01,9.483635e-01,9.485285e-01,1.048588e-03,1.699729e-08,3.796378e+01,7.947904e+00,3.001587e+01,3.959808e+01,1.705000e+02
1.693371e+06,1.959921e+01,4.123055e+04,4.772055e-01,9.483653e-01,9.485287e-01,1.048758e-03,1.699729e-08,3.796344e+01,7.948158e+00,3.001528e+01,3.959765e+01,1.705000e+02
1.693381e+06,1.959932e+01,4.124055e+04,4.773212e-01,9.483672e-01,9.485288e-01,1.048928e-03,1.699728e-08,3.796309e+01,7.948412e+00,3.001468e+01,3.959721e+01,1.705000e+02
1.693391e+06,1.959944e+01,4.125055e+04,4.774370e-01,9.483691e-01,9.485290e-01,1.049098e-03,1.699728e-08,3.796275e+01,7.948666e+00,3.001408e+01,3.959677e+01,1.705000e+02
1.693401e+06,1.959955e+01,4.126055e+04,4.775527e-01,9.483709e-01,9.485291e-01,1.049268e-03,1.699728e-08,3.796241e+01,7.948920e+00,3.001349e+01,3.959633e+01,1.705000e+02
1.693411e+06,1.959967e+01,4.127055e+04,4.776685e-01,9.483728e-01,9.485293e-01,1.049438e-03,1.699728e-08,3.796207e+01,7.949175e+00,3.001289e+01,3.959590e+01,1.705000e+02
1.693421e+06,1.959978e+01,4.128056e+04,4.777842e-01,9.483747e-01,9.485295e-01,1.049608e-03,1.699727e-08,3.796172e+01,7.949429e+00,3.001230e+01,3.959546e+01,1.705000e+02
1.693431e+06,1.959990e+01,4.129056e+04,4.778999e-01,9.483765e-01,9.485296e-01,1.049778e-03,1.699727e-08,3.796138e+01,7.949683e+00,3.001170e+01,3.959502e+01,1.705000e+02
1.693441e+06,1.960002e+01,4.130056e+04,4.780157e-01,9.483784e-01,9.485298e-01,1.049948e-03,1.699727e-08,3.796104e+01,7.949937e+00,3.001110e+01,3.959459e+01,1.705000e+02
1.693451e+06,1.960013e+01,4.131056e+04,4.781314e-01,9.483803e-01,9.485299e-01,1.050118e-03,1.699726e-08,3.796070e+01,7.950191e+00,3.001051e+01,3.959415e+01,1.705000e+02
1.693461e+06,1.960025e+01,4.132056e+04,4.782472e-01,9.483821e-01,9.485301e-01,1.050288e-03,1.699726e-08,3.796035e+01,7.950445e+00,3.000991e+01,3.959371e+01,1.705000e+02
1.693471e+06,1.960036e+01,4.133056e+04,4.783629e-01,9.483840e-01,9.485303e-01,1.050458e-03,1.699726e-08,3.796001e+01,7.950699e+00,3.000931e+01,3.959327e+01,1.705000e+02
1.693481e+06,1.960048e+01,4.134056e+04,4.784787e-01,9.483887e-01,9.485304e-01,1.050628e-03,1.699726e-08,3.796098e+01,7.950759e+00,3.001022e+01,3.959413e+01,1.705000e+02
1.693491e+06,1.960059e+01,4.135056e+04,4.785944e-01,9.483943e-01,9.485306e-01,1.050798e-03,1.699725e-08,3.796234e+01,7.950759e+00,3.001158e+01,3.959539e+01,1.705000e+02
1.693501e+06,1.960071e+01,4.136056e+04,4.787101e-01,9.483999e-01,9.485307e-01,1.050968e-03,1.699725e-08,3.796371e+01,7.950759e+00,3.001295e+01,3.959664e+01,1.705000e+02
1.693511e+06,1.960083e+01,4.137056e+04,4.788259e-01,9.484055e-01,9.485309e-01,1.051138e-03,1.699725e-08,3.796507e+01,7.950759e+00,3.001431e+01,3.959789e+01,1.705000e+02
1.693521e+06,1.960094e+01,4.138056e+04,4.789416e-01,9.484110e-01,9.485311e-01,1.051308e-03,1.699724e-08,3.796644e+01,7.950759e+00,3.001568e+01,3.959914e+01,1.705000e+02
1.693531e+06,1.960106e+01,4.139056e+04,4.790574e-01,9.484166e-01,9.485312e-01,1.051478e-03,1.699724e-08,3.796780e+01,7.950759e+00,3.001704e+01,3.960040e+01,1.705000e+02
1.693541e+06,1.960117e+01,4.140056e+04,4.791731e-01,9.484222e-01,9.485314e-01,1.051648e-03,1.699724e-08,3.796917e+01,7.950759e+00,3.001841e+01,3.960165e+01,1.705000e+02
1.693551e+06,1.960129e+01,4.141056e+04,4.792889e-01,9.484278e-01,9.485316e-01,1.051818e-03,1.699724e-08,3.797053e+01,7.950759e+00,3.001977e+01,3.960290e+01,1.705000e+02
1.693561e+06,1.960140e+01,4.142056e+04,4.794046e-01,9.484334e-01,9.485317e-01,1.051988e-03,1.699723e-08,3.797190e+01,7.950759e+00,3.002114e+01,3.960416e+01,1.705000e+02
1.693571e+06,1.960152e+01,4.143056e+04,4.795203e-01,9.484389e-01,9.485319e-01,1.052158e-03,1.699723e-08,3.797326e+01,7.950759e+00,3.002251e+01,3.960541e+01,1.705000e+02
1.693581e+06,1.960164e+01,4.144056e+04,4.796361e-01,9.484445e-01,9.485320e-01,1.052328e-03,1.699723e-08,3.797463e+01,7.950759e+00,3.002387e+01,3.960666e+01,1.705000e+02
1.693591e+06,1.960175e+01,4.145056e+04,4.797518e-01,9.484501e-01,9.485322e-01,1.052498e-03,1.699722e-08,3.797599e+01,7.950759e+00,3.002524e+01,3.960792e+01,1.705000e+02
1.693601e+06,1.960187e+01,4.146056e+04,4.798676e-01,9.484557e-01,9.485324e-01,1.052668e-03,1.699722e-08,3.797736e+01,7.950759e+00,3.002660e+01,3.960917e+01,1.705000e+02
1.693611e+06,1.960198e+01,4.147056e+04,4.799833e-01,9.484613e-01,9.485325e-01,1.052837e-03,1.699722e-08,3.797872e+01,7.950759e+00,3.002797e+01,3.961042e+01,1.705000e+02
1.693621e+06,1.960210e+01,4.148056e+04,4.800990e-01,9.484668e-01,9.485327e-01,1.053007e-03,1.699722e-08,3.798009e+01,7.950759e+00,3.002933e+01,3.961168e+01,1.705000e+02
1.693631e+06,1.960221e+01,4.149056e+04,4.802148e-01,9.484724e-01,9.485328e-01,1.053177e-03,1.699721e-08,3.798146e+01,7.950759e+00,3.003070e+01,3.961293e+01,1.705000e+02
1.693641e+06,1.960233e+01,4.150056e+04,4.803305e-01,9.484780e-01,9.485330e-01,1.053347e-03,1.699721e-08,3.798282e+01,7.950759e+00,3.003206e+01,3.961418e+01,1.705000e+02
1.693651e+06,1.960245e+01,4.151056e+04,4.804463e-01,9.484836e-01,9.485332e-01,1.053517e-03,1.699721e-08,3.798419e+01,7.950759e+00,3.003343e+01,3.961544e+01,1.705000e+02
1.693661e+06,1.960256e+01,4.152056e+04,4.805620e-01,9.484892e-01,9.485333e-01,1.053687e-03,1.699720e-08,3.798555e+01,7.950759e+00,3.003479e+01,3.961669e+01,1.705000e+02
1.693671e+06,1.960268e+01,4.153056e+04,4.806778e-01,9.484947e-01,9.485335e-01,1.053857e-03,1.699720e-08,3.798692e+01,7.950759e+00,3.003616e+01,3.961794e+01,1.705000e+02
1.693681e+06,1.960279e+01,4.154056e+04,4.807935e-01,9.485003e-01,9.485337e-01,1.054027e-03,1.699720e-08,3.798828e+01,7.950759e+00,3.003752e+01,3.961920e+01,1.705000e+02
1.693691e+06,1.960291e+01,4.155056e+04,4.809092e-01,9.485059e-01,9.485338e-01,1.054197e-03,1.699720e-08,3.798965e+01,7.950759e+00,3.003889e+01,3.962045e+01,1.705000e+02
1.693701e+06,1.960302e+01,4.156056e+04,4.810250e-01,9.485115e-01,9.485340e-01,1.054367e-03,1.699719e-08,3.799101e+01,7.950759e+00,3.004025e+01,3.962170e+01,1.705000e+02
1.693711e+06,1.960314e+01,4.157056e+04,4.811407e-01,9.485171e-01,9.485341e-01,1.054537e-03,1.699719e-08,3.799238e+01,7.950759e+00,3.004162e+01,3.962295e+01,1.705000e+02
1.693721e+06,1.960326e+01,4.158056e+04,4.812565e-01,9.485226e-01,9.485343e-01,1.054707e-03,1.699719e-08,3.799374e+01,7.950759e+00,3.004298e+01,3.962421e+01,1.705000e+02
1.693731e+06,1.960337e+01,4.159056e+04,4.813722e-01,9.485197e-01,9.485345e-01,1.054877e-03,1.699718e-08,3.799299e+01,7.950938e+00,3.004205e+01,3.962350e+01,1.705000e+02
1.693741e+06,1.960349e+01,4.160056e+04,4.814880e-01,9.485133e-01,9.485346e-01,1.055047e-03,1.699718e-08,3.799137e+01,7.951192e+00,3.004017e+01,3.962199e+01,1.705000e+02
1.693751e+06,1.960360e+01,4.161056e+04,4.816037e-01,9.485069e-01,9.485348e-01,1.055217e-03,1.699718e-08,3.798974e+01,7.951445e+00,3.003830e+01,3.962048e+01,1.705000e+02
1.693761e+06,1.960372e+01,4.162056e+04,4.817194e-01,9.485005e-01,9.485349e-01,1.055387e-03,1.699717e-08,3.798812e+01,7.951698e+00,3.003642e+01,3.961897e+01,1.705000e+02
1.693771e+06,1.960384e+01,4.163056e+04,4.818352e-01,9.484941e-01,9.485351e-01,1.055557e-03,1.699717e-08,3.798650e+01,7.951951e+00,3.003455e+01,3.961746e+01,1.705000e+02
1.693781e+06,1.960395e+01,4.164056e+04,4.819509e-01,9.484877e-01,9.485353e-01,1.055727e-03,1.699717e-08,3.798488e+01,7.952205e+00,3.003268e+01,3.961595e+01,1.705000e+02
1.693791e+06,1.960407e+01,4.165056e+04,4.820667e-01,9.484813e-01,9.485354e-01,1.055897e-03,1.699717e-08,3.798326e+01,7.952458e+00,3.003080e+01,3.961444e+01,1.705000e+02
1.693801e+06,1.960418e+01,4.166056e+04,4.821824e-01,9.484749e-01,9.485356e-01,1.056067e-03,1.699716e-08,3.798164e+01,7.952711e+00,3.002893e+01,3.961294e+01,1.705000e+02
1.693811e+06,1.960430e+01,4.167056e+04,4.822982e-01,9.484685e-01,9.485357e-01,1.056237e-03,1.699716e-08,3.798002e+01,7.952964e+00,3.002705e+01,3.961143e+01,1.705000e+02
1.693821e+06,1.960441e+01,4.168056e+04,4.824139e-01,9.484621e-01,9.485359e-01,1.056407e-03,1.699716e-08,3.797840e+01,7.953218e+00,3.002518e+01,3.960992e+01,1.705000e+02
1.693831e+06,1.960453e+01,4.169056e+04,4.825296e-01,9.484556e-01,9.485361e-01,1.056577e-03,1.699715e-08,3.797677e+01,7.953471e+00,3.002330e+01,3.960841e+01,1.705000e+02
1.693841e+06,1.960465e+01,4.170056e+04,4.826454e-01,9.484492e-01,9.485362e-01,1.056747e-03,1.699715e-08,3.797515e+01,7.953724e+00,3.002143e+01,3.960690e+01,1.705000e+02
1.693851e+06,1.960476e+01,4.171056e+04,4.827611e-01,9.484428e-01,9.485364e-01,1.056917e-03,1.699715e-08,3.797353e+01,7.953977e+00,3.001955e+01,3.960539e+01,1.705000e+02
1.693861e+06,1.960488e+01,4.172056e+04,4.828769e-01,9.484364e-01,9.485366e-01,1.057087e-03,1.699715e-08,3.797191e+01,7.954230e+00,3.001768e+01,3.960388e+01,1.705000e+02
1.693871e+06,1.960499e+01,4.173056e+04,4.829926e-01,9.484300e-01,9.485367e-01,1.057257e-03,1.699714e-08,3.797029e+01,7.954484e+00,3.001581e+01,3.960237e+01,1.705000e+02
1.693881e+06,1.960511e+01,4.174056e+04,4.831083e-01,9.484236e-01,9.485369e-01,1.057427e-03,1.699714e-08,3.796867e+01,7.954737e+00,3.001393e+01,3.960086e+01,1.705000e+02
1.693891e+06,1.960522e+01,4.175056e+04,4.832241e-01,9.484172e-01,9.485370e-01,1.057597e-03,1.699714e-08,3.796705e+01,7.954990e+00,3.001206e+01,3.959935e+01,1.705000e+02
1.693901e+06,1.960534e+01,4.176056e+04,4.833398e-01,9.484108e-01,9.485372e-01,1.057767e-03,1.699713e-08,3.796543e+01,7.955243e+00,3.001018e+01,3.959784e+01,1.705000e+02
1.693911e+06,1.960546e+01,4.177056e+04,4.834556e-01,9.484044e-01,9.485374e-01,1.057937e-03,1.699713e-08,3.796380e+01,7.955497e+00,3.000831e+01,3.959633e+01,1.705000e+02
1.693921e+06,1.960557e+01,4.178056e+04,4.835713e-01,9.483980e-01,9.485375e-01,1.058107e-03,1.699713e-08,3.796218e+01,7.955750e+00,3.000643e+01,3.959482e+01,1.705000e+02
1.693931e+06,1.960569e+01,4.179056e+04,4.836871e-01,9.483916e-01,9.485377e-01,1.058277e-03,1.699713e-08,3.796056e+01,7.956003e+00,3.000456e+01,3.959331e+01,1.705000e+02
1.693941e+06,1.960580e+01,4.180056e+04,4.838028e-01,9.483852e-01,9.485378e-01,1.058447e-03,1.699712e-08,3.795894e+01,7.956256e+00,3.000268e+01,3.959180e+01,1.705000e+02
1.693951e+06,1.960592e+01,4.181056e+04,4.839185e-01,9.483788e-01,9.485380e-01,1.058617e-03,1.699712e-08,3.795732e+01,7.956510e+00,3.000081e+01,3.959029e+01,1.705000e+02
1.693961e+06,1.960603e+01,4.182056e+04,4.840343e-01,9.483724e-01,9.485382e-01,1.058787e-03,1.699712e-08,3.795570e+01,7.956763e+00,2.999894e+01,3.958878e+01,1.705000e+02
1.693971e+06,1.960615e+01,4.183056e+04,4.841500e-01,9.483639e-01,9.485383e-01,1.058957e-03,1.699711e-08,3.795408e+01,7.957016e+00,2.999706e+01,3.958735e+01,1.705000e+02
1.693981e+06,1.960627e+01,4.184056e+04,4.842658e-01,9.483672e-01,9.485385e-01,1.059127e-03,1.699711e-08,3.795459e+01,7.957103e+00,2.999748e+01,3.958776e+01,1.704974e+02
1.693991e+06,1.960638e+01,4.185056e+04,4.843815e-01,9.483775e-01,9.485386e-01,1.059296e-03,1.699711e-08,3.795622e+01,7.957103e+00,2.999911e+01,3.958915e+01,1.704934e+02
1.694001e+06,1.960650e+01,4.186056e+04,4.844973e-01,9.483877e-01,9.485388e-01,1.059466e-03,1.699711e-08,3.795785e+01,7.957103e+00,3.000075e+01,3.959053e+01,1.704893e+02
1.694011e+06,1.960661e+01,4.187056e+04,4.846130e-01,9.483979e-01,9.485390e-01,1.059636e-03,1.699710e-08,3.795948e+01,7.957103e+00,3.000238e+01,3.959191e+01,1.704853e+02
1.694021e+06,1.960673e+01,4.188056e+04,4.847287e-01,9.484081e-01,9.485391e-01,1.059806e-03,1.699710e-08,3.796112e+01,7.957103e+00,3.000401e+01,3.959329e+01,1.704813e+02
1.694031e+06,1.960684e+01,4.189056e+04,4.848445e-01,9.484183e-01,9.485393e-01,1.059976e-03,1.699710e-08,3.796275e+01,7.957103e+00,3.000564e+01,3.959467e+01,1.704773e+02
1.694041e+06,1.960696e+01,4.190056e+04,4.849602e-01,9.484286e-01,9.485395e-01,1.060146e-03,1.699709e-08,3.796438e+01,7.957103e+00,3.000728e+01,3.959605e+01,1.704733e+02
1.694051e+06,1.960708e+01,4.191056e+04,4.850760e-01,9.484388e-01,9.485396e-01,1.060316e-03,1.699709e-08,3.796601e+01,7.957103e+00,3.000891e+01,3.959743e+01,1.704692e+02
1.694061e+06,1.960719e+01,4.192056e+04,4.851917e-01,9.484490e-01,9.485398e-01,1.060486e-03,1.699709e-08,3.796765e+01,7.957103e+00,3.001054e+01,3.959881e+01,1.704652e+02
1.694071e+06,1.960731e+01,4.193056e+04,4.853075e-01,9.484592e-01,9.485399e-01,1.060656e-03,1.699709e-08,3.796928e+01,7.957103e+00,3.001217e+01,3.960019e+01,1.704612e+02
1.694081e+06,1.960742e+01,4.194056e+04,4.854232e-01,9.484695e-01,9.485401e-01,1.060826e-03,1.699708e-08,3.797091e+01,7.957103e+00,3.001381e+01,3.960157e+01,1.704572e+02
1.694091e+06,1.960754e+01,4.195056e+04,4.855389e-01,9.484797e-01,9.485403e-01,1.060996e-03,1.699708e-08,3.797254e+01,7.957103e+00,3.001544e+01,3.960295e+01,1.704532e+02
1.694101e+06,1.960765e+01,4.196056e+04,4.856547e-01,9.484899e-01,9.485404e-01,1.061166e-03,1.699708e-08,3.797418e+01,7.957103e+00,3.001707e+01,3.960433e+01,1.704491e+02
1.694111e+06,1.960777e+01,4.197056e+04,4.857704e-01,9.485001e-01,9.485406e-01,1.061336e-03,1.699707e-08,3.797581e+01,7.957103e+00,3.001870e+01,3.960571e+01,1.704451e+02
1.694121e+06,1.960789e+01,4.198056e+04,4.858862e-01,9.485104e-01,9.485407e-01,1.061506e-03,1.699707e-08,3.797744e+01,7.957103e+00,3.002034e+01,3.960709e+01,1.704411e+02
1.694131e+06,1.960800e+01,4.199056e+04,4.860019e-01,9.485206e-01,9.485409e-01,1.061676e-03,1.699707e-08,3.797907e+01,7.957103e+00,3.002197e+01,3.960847e+01,1.704371e+02
1.694141e+06,1.960812e+01,4.200056e+04,4.861176e-01,9.485308e-01,9.485411e-01,1.061846e-03,1.699707e-08,3.798071e+01,7.957103e+00,3.002360e+01,3.960985e+01,1.704331e+02
1.694151e+06,1.960823e+01,4.201056e+04,4.862334e-01,9.485410e-01,9.485412e-01,1.062016e-03,1.699706e-08,3.798234e+01,7.957103e+00,3.002523e+01,3.961123e+01,1.704290e+02
1.694161e+06,1.960835e+01,4.202056e+04,4.863491e-01,9.485513e-01,9.485414e-01,1.062186e-03,1.699706e-08,3.798397e+01,7.957103e+00,3.002687e+01,3.961261e+01,1.704250e+02
1.694171e+06,1.960846e+01,4.203057e+04,4.864649e-01,9.485615e-01,9.485416e-01,1.062356e-03,1.699706e-08,3.798560e+01,7.957103e+00,3.002850e+01,3.961399e+01,1.704210e+02
1.694181e+06,1.960858e+01,4.204057e+04,4.865806e-01,9.485717e-01,9.485417e-01,1.062526e-03,1.699705e-08,3.798724e+01,7.957103e+00,3.003013e+01,3.961537e+01,1.704170e+02
1.694191e+06,1.960870e+01,4.205057e+04,4.866964e-01,9.485819e-01,9.485419e-01,1.062696e-03,1.699705e-08,3.798887e+01,7.957103e+00,3.003176e+01,3.961675e+01,1.704130e+02
1.694201e+06,1.960881e+01,4.206057e+04,4.868121e-01,9.485922e-01,9.485420e-01,1.062866e-03,1.699705e-08,3.799050e+01,7.957103e+00,3.003340e+01,3.961813e+01,1.704090e+02
1.694211e+06,1.960893e+01,4.207057e+04,4.869278e-01,9.486024e-01,9.485422e-01,1.063036e-03,1.699704e-08,3.799213e+01,7.957103e+00,3.003503e+01,3.961950e+01,1.704049e+02
1.694221e+06,1.960904e+01,4.208057e+04,4.870436e-01,9.486176e-01,9.485424e-01,1.063206e-03,1.699704e-08,3.799377e+01,7.957103e+00,3.003666e+01,3.962072e+01,1.704009e+02
1.694231e+06,1.960916e+01,4.209057e+04,4.871593e-01,9.486187e-01,9.485425e-01,1.063376e-03,1.699704e-08,3.799229e+01,7.957103e+00,3.003519e+01,3.961913e+01,1.704031e+02
1.694241e+06,1.960928e+01,4.210057e+04,4.872751e-01,9.486153e-01,9.485427e-01,1.063546e-03,1.699704e-08,3.798990e+01,7.957103e+00,3.003280e+01,3.961673e+01,1.704071e+02
1.694251e+06,1.960939e+01,4.211057e+04,4.873908e-01,9.486118e-01,9.485428e-01,1.063716e-03,1.699703e-08,3.798752e+01,7.957103e+00,3.003041e+01,3.961432e+01,1.704111e+02
1.694261e+06,1.960951e+01,4.212057e+04,4.875066e-01,9.486084e-01,9.485430e-01,1.063886e-03,1.699703e-08,3.798513e+01,7.957103e+00,3.002802e+01,3.961192e+01,1.704151e+02
1.694271e+06,1.960962e+01,4.213057e+04,4.876223e-01,9.486050e-01,9.485432e-01,1.064056e-03,1.699703e-08,3.798274e+01,7.957103e+00,3.002563e+01,3.960951e+01,1.704190e+02
1.694281e+06,1.960974e+01,4.214057e+04,4.877380e-01,9.486015e-01,9.485433e-01,1.064226e-03,1.699702e-08,3.798035e+01,7.957103e+00,3.002324e+01,3.960711e+01,1.704230e+02
1.694291e+06,1.960985e+01,4.215057e+04,4.878538e-01,9.485981e-01,9.485435e-01,1.064396e-03,1.699702e-08,3.797796e+01,7.957103e+00,3.002086e+01,3.960471e+01,1.704270e+02
1.694301e+06,1.960997e+01,4.216057e+04,4.879695e-01,9.485947e-01,9.485436e-01,1.064566e-03,1.699702e-08,3.797557e+01,7.957103e+00,3.001847e+01,3.960230e+01,1.704310e+02
1.694311e+06,1.961009e+01,4.217057e+04,4.880853e-01,9.485912e-01,9.485438e-01,1.064736e-03,1.699702e-08,3.797318e+01,7.957103e+00,3.001608e+01,3.959990e+01,1.704350e+02
1.694321e+06,1.961020e+01,4.218057e+04,4.882010e-01,9.485878e-01,9.485440e-01,1.064906e-03,1.699701e-08,3.797079e+01,7.957103e+00,3.001369e+01,3.959749e+01,1.704390e+02
1.694331e+06,1.961032e+01,4.219057e+04,4.883168e-01,9.485844e-01,9.485441e-01,1.065076e-03,1.699701e-08,3.796840e+01,7.957103e+00,3.001130e+01,3.959509e+01,1.704430e+02
1.694341e+06,1.961043e+01,4.220057e+04,4.884325e-01,9.485809e-01,9.485443e-01,1.065246e-03,1.699701e-08,3.796601e+01,7.957103e+00,3.000891e+01,3.959269e+01,1.704470e+02
1.694351e+06,1.961055e+01,4.221057e+04,4.885482e-01,9.485775e-01,9.485445e-01,1.065416e-03,1.699700e-08,3.796362e+01,7.957103e+00,3.000652e+01,3.959028e+01,1.704510e+02
1.694361e+06,1.961066e+01,4.222057e+04,4.886640e-01,9.485741e-01,9.485446e-01,1.065585e-03,1.699700e-08,3.796123e+01,7.957103e+00,3.000413e+01,3.958788e+01,1.704550e+02
1.694371e+06,1.961078e+01,4.223057e+04,4.887797e-01,9.485706e-01,9.485448e-01,1.065755e-03,1.699700e-08,3.795885e+01,7.957103e+00,3.000174e+01,3.958547e+01,1.704590e+02
1.694381e+06,1.961090e+01,4.224057e+04,4.888955e-01,9.485672e-01,9.485449e-01,1.065925e-03,1.699700e-08,3.795646e+01,7.957103e+00,2.999935e+01,3.958307e+01,1.704629e+02
1.694391e+06,1.961101e+01,4.225057e+04,4.890112e-01,9.485638e-01,9.485451e-01,1.066095e-03,1.699699e-08,3.795407e+01,7.957103e+00,2.999696e+01,3.958066e+01,1.704669e+02
1.694401e+06,1.961113e+01,4.226057e+04,4.891269e-01,9.485603e-01,9.485453e-01,1.066265e-03,1.699699e-08,3.795168e+01,7.957103e+00,2.999457e+01,3.957826e+01,1.704709e+02
1.694411e+06,1.961124e+01,4.227057e+04,4.892427e-01,9.485569e-01,9.485454e-01,1.066435e-03,1.699699e-08,3.794929e+01,7.957103e+00,2.999219e+01,3.957586e+01,1.704749e+02
1.694421e+06,1.961136e+01,4.228057e+04,4.893584e-01,9.485535e-01,9.485456e-01,1.066605e-03,1.699698e-08,3.794690e+01,7.957103e+00,2.998980e+01,3.957345e+01,1.704789e+02
1.694431e+06,1.961147e+01,4.229057e+04,4.894742e-01,9.485500e-01,9.485457e-01,1.066775e-03,1.699698e-08,3.794451e+01,7.957103e+00,2.998741e+01,3.957105e+01,1.704829e+02
1.694441e+06,1.961159e+01,4.230057e+04,4.895899e-01,9.485466e-01,9.485459e-01,1.066945e-03,1.699698e-08,3.794212e+01,7.957103e+00,2.998502e+01,3.956864e+01,1.704869e+02
1.694451e+06,1.961171e+01,4.231057e+04,4.897057e-01,9.485432e-01,9.485461e-01,1.067115e-03,1.699698e-08,3.793973e+01,7.957103e+00,2.998263e+01,3.956624e+01,1.704909e+02
1.694461e+06,1.961182e+01,4.232057e+04,4.898214e-01,9.485397e-01,9.485462e-01,1.067285e-03,1.699697e-08,3.793734e+01,7.957103e+00,2.998024e+01,3.956383e+01,1.704949e+02
1.694471e+06,1.961194e+01,4.233057e+04,4.899371e-01,9.485340e-01,9.485464e-01,1.067455e-03,1.699697e-08,3.793495e+01,7.957103e+00,2.997785e+01,3.956151e+01,1.704989e+02
1.694481e+06,1.961205e+01,4.234057e+04,4.900529e-01,9.485284e-01,9.485465e-01,1.067625e-03,1.699697e-08,3.793544e+01,7.957103e+00,2.997834e+01,3.956221e+01,1.705000e+02
1.694491e+06,1.961217e+01,4.235057e+04,4.901686e-01,9.485232e-01,9.485467e-01,1.067795e-03,1.699696e-08,3.793707e+01,7.957103e+00,2.997996e+01,3.956409e+01,1.705000e+02
1.694501e+06,1.961228e+01,4.236057e+04,4.902844e-01,9.485180e-01,9.485469e-01,1.067965e-03,1.699696e-08,3.793869e+01,7.957103e+00,2.998159e+01,3.956598e+01,1.705000e+02
1.694511e+06,1.961240e+01,4.237057e+04,4.904001e-01,9.485128e-01,9.485470e-01,1.068135e-03,1.699696e-08,3.794032e+01,7.957103e+00,2.998322e+01,3.956787e+01,1.705000e+02
1.694521e+06,1.961252e+01,4.238057e+04,4.905159e-01,9.485076e-01,9.485472e-01,1.068305e-03,1.699696e-08,3.794195e+01,7.957103e+00,2.998484e+01,3.956976e+01,1.705000e+02
1.694531e+06,1.961263e+01,4.239057e+04,4.906316e-01,9.485024e-01,9.485474e-01,1.068475e-03,1.699695e-08,3.794358e+01,7.957103e+00,2.998647e+01,3.957165e+01,1.705000e+02
1.694541e+06,1.961275e+01,4.240057e+04,4.907473e-01,9.484973e-01,9.485475e-01,1.068645e-03,1.699695e-08,3.794520e+01,7.957103e+00,2.998810e+01,3.957353e+01,1.705000e+02
1.694551e+06,1.961286e+01,4.241057e+04,4.908631e-01,9.484921e-01,9.485477e-01,1.068815e-03,1.699695e-08,3.794683e+01,7.957103e+00,2.998973e+01,3.957542e+01,1.705000e+02
1.694561e+06,1.961298e+01,4.242057e+04,4.909788e-01,9.484869e-01,9.485478e-01,1.068985e-03,1.699694e-08,3.794846e+01,7.957103e+00,2.999135e+01,3.957731e+01,1.705000e+02
1.694571e+06,1.961309e+01,4.243057e+04,4.910946e-01,9.484817e-01,9.485480e-01,1.069155e-03,1.699694e-08,3.795008e+01,7.957103e+00,2.999298e+01,3.957920e+01,1.705000e+02
1.694581e+06,1.961321e+01,4.244057e+04,4.912103e-01,9.484765e-01,9.485482e-01,1.069325e-03,1.699694e-08,3.795171e+01,7.957103e+00,2.999461e+01,3.958109e+01,1.705000e+02
1.694591e+06,1.961333e+01,4.245057e+04,4.913261e-01,9.484713e-01,9.485483e-01,1.069495e-03,1.699694e-08,3.795334e+01,7.957103e+00,2.999623e+01,3.958298e+01,1.705000e+02
