Repository: brandonlampe/CS_Data

# Repository for Crushed Salt Data
**Grant No: 456417**

This is a work in progress!

## Repository Content

### Directory Names
A uniform namining structure still in progress, but in general directories are named according to the following:
 - Names contain no spaces, a single underscore "_" will be used as a file name seperator.
 - Files are for the Crushed Salt Project (CSP); therefore, the first three charaters of each file are "CSP".
 - Folders are organized by which frame the test was performed on i.e., A2 or A3.
 - The fifth and sixth charaters of each file name will therefore be "A" followed by the frame number.

File: UNM_WP_HY_175_09/IscoMeasurements/STAGE16/CREEP_FIT/175_09_STAGE16_CREEP_OUT.csv (part 19 of 38)
Analysis by Brandon Lampe, performed on: 2016/07/06 16:28:57
Experimental results below begin at: 2016/04/27 12:21:42
Duration (sec),Duration (day),Elapsed Time (sec),Elapsed Time (day),Interpolated Fractional Density,Fit to Fractional Density,Fit to Volume Strain,Fit to Volume Strain Rate (1/sec),Confining Pressure (MPa),Pore Pressure (MPa),Terzaghi Pressure (MPa),Solid Pressure (MPa),Temperature (C))
1.694601e+06,1.961344e+01,4.246057e+04,4.914418e-01,9.484661e-01,9.485485e-01,1.069665e-03,1.699693e-08,3.795496e+01,7.957103e+00,2.999786e+01,3.958486e+01,1.705000e+02
1.694611e+06,1.961356e+01,4.247057e+04,4.915575e-01,9.484609e-01,9.485486e-01,1.069835e-03,1.699693e-08,3.795659e+01,7.957103e+00,2.999949e+01,3.958675e+01,1.705000e+02
1.694621e+06,1.961367e+01,4.248057e+04,4.916733e-01,9.484557e-01,9.485488e-01,1.070005e-03,1.699693e-08,3.795822e+01,7.957103e+00,3.000111e+01,3.958864e+01,1.705000e+02
1.694631e+06,1.961379e+01,4.249057e+04,4.917890e-01,9.484506e-01,9.485490e-01,1.070175e-03,1.699692e-08,3.795984e+01,7.957103e+00,3.000274e+01,3.959053e+01,1.705000e+02
1.694641e+06,1.961390e+01,4.250057e+04,4.919048e-01,9.484454e-01,9.485491e-01,1.070345e-03,1.699692e-08,3.796147e+01,7.957103e+00,3.000437e+01,3.959242e+01,1.705000e+02
1.694651e+06,1.961402e+01,4.251057e+04,4.920205e-01,9.484402e-01,9.485493e-01,1.070515e-03,1.699692e-08,3.796310e+01,7.957103e+00,3.000599e+01,3.959431e+01,1.705000e+02
1.694661e+06,1.961414e+01,4.252057e+04,4.921362e-01,9.484350e-01,9.485495e-01,1.070685e-03,1.699691e-08,3.796472e+01,7.957103e+00,3.000762e+01,3.959619e+01,1.705000e+02
1.694671e+06,1.961425e+01,4.253057e+04,4.922520e-01,9.484298e-01,9.485496e-01,1.070855e-03,1.699691e-08,3.796635e+01,7.957103e+00,3.000925e+01,3.959808e+01,1.705000e+02
1.694681e+06,1.961437e+01,4.254057e+04,4.923677e-01,9.484246e-01,9.485498e-01,1.071025e-03,1.699691e-08,3.796798e+01,7.957103e+00,3.001087e+01,3.959997e+01,1.705000e+02
1.694691e+06,1.961448e+01,4.255057e+04,4.924835e-01,9.484194e-01,9.485499e-01,1.071195e-03,1.699691e-08,3.796960e+01,7.957103e+00,3.001250e+01,3.960186e+01,1.705000e+02
1.694701e+06,1.961460e+01,4.256057e+04,4.925992e-01,9.484142e-01,9.485501e-01,1.071365e-03,1.699690e-08,3.797123e+01,7.957103e+00,3.001413e+01,3.960375e+01,1.705000e+02
1.694711e+06,1.961471e+01,4.257057e+04,4.927150e-01,9.484090e-01,9.485503e-01,1.071534e-03,1.699690e-08,3.797286e+01,7.957103e+00,3.001575e+01,3.960564e+01,1.705000e+02
1.694721e+06,1.961483e+01,4.258057e+04,4.928307e-01,9.484038e-01,9.485504e-01,1.071704e-03,1.699690e-08,3.797448e+01,7.957103e+00,3.001738e+01,3.960752e+01,1.705000e+02
1.694731e+06,1.961495e+01,4.259057e+04,4.929464e-01,9.484093e-01,9.485506e-01,1.071874e-03,1.699689e-08,3.797547e+01,7.957103e+00,3.001837e+01,3.960838e+01,1.705000e+02
1.694741e+06,1.961506e+01,4.260057e+04,4.930622e-01,9.484183e-01,9.485507e-01,1.072044e-03,1.699689e-08,3.797624e+01,7.957103e+00,3.001914e+01,3.960890e+01,1.705000e+02
1.694751e+06,1.961518e+01,4.261057e+04,4.931779e-01,9.484273e-01,9.485509e-01,1.072214e-03,1.699689e-08,3.797701e+01,7.957103e+00,3.001991e+01,3.960941e+01,1.705000e+02
1.694761e+06,1.961529e+01,4.262057e+04,4.932937e-01,9.484364e-01,9.485511e-01,1.072384e-03,1.699689e-08,3.797778e+01,7.957103e+00,3.002068e+01,3.960992e+01,1.705000e+02
1.694771e+06,1.961541e+01,4.263057e+04,4.934094e-01,9.484454e-01,9.485512e-01,1.072554e-03,1.699688e-08,3.797855e+01,7.957103e+00,3.002145e+01,3.961043e+01,1.705000e+02
1.694781e+06,1.961553e+01,4.264057e+04,4.935252e-01,9.484544e-01,9.485514e-01,1.072724e-03,1.699688e-08,3.797933e+01,7.957103e+00,3.002222e+01,3.961094e+01,1.705000e+02
1.694791e+06,1.961564e+01,4.265057e+04,4.936409e-01,9.484634e-01,9.485515e-01,1.072894e-03,1.699688e-08,3.798010e+01,7.957103e+00,3.002299e+01,3.961145e+01,1.705000e+02
1.694801e+06,1.961576e+01,4.266057e+04,4.937566e-01,9.484725e-01,9.485517e-01,1.073064e-03,1.699687e-08,3.798087e+01,7.957103e+00,3.002376e+01,3.961196e+01,1.705000e+02
1.694811e+06,1.961587e+01,4.267057e+04,4.938724e-01,9.484815e-01,9.485519e-01,1.073234e-03,1.699687e-08,3.798164e+01,7.957103e+00,3.002453e+01,3.961247e+01,1.705000e+02
1.694821e+06,1.961599e+01,4.268057e+04,4.939881e-01,9.484905e-01,9.485520e-01,1.073404e-03,1.699687e-08,3.798241e+01,7.957103e+00,3.002530e+01,3.961299e+01,1.705000e+02
1.694831e+06,1.961610e+01,4.269057e+04,4.941039e-01,9.484995e-01,9.485522e-01,1.073574e-03,1.699687e-08,3.798318e+01,7.957103e+00,3.002607e+01,3.961350e+01,1.705000e+02
1.694841e+06,1.961622e+01,4.270057e+04,4.942196e-01,9.485086e-01,9.485524e-01,1.073744e-03,1.699686e-08,3.798395e+01,7.957103e+00,3.002685e+01,3.961401e+01,1.705000e+02
1.694851e+06,1.961634e+01,4.271057e+04,4.943354e-01,9.485176e-01,9.485525e-01,1.073914e-03,1.699686e-08,3.798472e+01,7.957103e+00,3.002762e+01,3.961452e+01,1.705000e+02
1.694861e+06,1.961645e+01,4.272057e+04,4.944511e-01,9.485266e-01,9.485527e-01,1.074084e-03,1.699686e-08,3.798549e+01,7.957103e+00,3.002839e+01,3.961503e+01,1.705000e+02
1.694871e+06,1.961657e+01,4.273057e+04,4.945668e-01,9.485356e-01,9.485528e-01,1.074254e-03,1.699685e-08,3.798626e+01,7.957103e+00,3.002916e+01,3.961554e+01,1.705000e+02
1.694881e+06,1.961668e+01,4.274057e+04,4.946826e-01,9.485447e-01,9.485530e-01,1.074424e-03,1.699685e-08,3.798703e+01,7.957103e+00,3.002993e+01,3.961605e+01,1.705000e+02
1.694891e+06,1.961680e+01,4.275057e+04,4.947983e-01,9.485537e-01,9.485532e-01,1.074594e-03,1.699685e-08,3.798780e+01,7.957103e+00,3.003070e+01,3.961656e+01,1.705000e+02
1.694901e+06,1.961691e+01,4.276057e+04,4.949141e-01,9.485627e-01,9.485533e-01,1.074764e-03,1.699685e-08,3.798857e+01,7.957103e+00,3.003147e+01,3.961707e+01,1.705000e+02
1.694911e+06,1.961703e+01,4.277058e+04,4.950298e-01,9.485718e-01,9.485535e-01,1.074934e-03,1.699684e-08,3.798934e+01,7.957103e+00,3.003224e+01,3.961759e+01,1.705000e+02
1.694921e+06,1.961715e+01,4.278058e+04,4.951455e-01,9.485808e-01,9.485536e-01,1.075104e-03,1.699684e-08,3.799011e+01,7.957103e+00,3.003301e+01,3.961810e+01,1.705000e+02
1.694931e+06,1.961726e+01,4.279058e+04,4.952613e-01,9.485898e-01,9.485538e-01,1.075274e-03,1.699684e-08,3.799088e+01,7.957103e+00,3.003378e+01,3.961861e+01,1.705000e+02
1.694941e+06,1.961738e+01,4.280058e+04,4.953770e-01,9.485988e-01,9.485540e-01,1.075444e-03,1.699683e-08,3.799165e+01,7.957103e+00,3.003455e+01,3.961912e+01,1.705000e+02
1.694951e+06,1.961749e+01,4.281058e+04,4.954928e-01,9.486079e-01,9.485541e-01,1.075614e-03,1.699683e-08,3.799243e+01,7.957103e+00,3.003532e+01,3.961963e+01,1.705000e+02
1.694961e+06,1.961761e+01,4.282058e+04,4.956085e-01,9.486169e-01,9.485543e-01,1.075784e-03,1.699683e-08,3.799320e+01,7.957103e+00,3.003609e+01,3.962014e+01,1.705000e+02
1.694971e+06,1.961772e+01,4.283058e+04,4.957243e-01,9.486259e-01,9.485544e-01,1.075954e-03,1.699683e-08,3.799397e+01,7.957103e+00,3.003686e+01,3.962065e+01,1.705000e+02
1.694981e+06,1.961784e+01,4.284058e+04,4.958400e-01,9.486282e-01,9.485546e-01,1.076124e-03,1.699682e-08,3.799288e+01,7.957103e+00,3.003577e+01,3.961943e+01,1.705000e+02
1.694991e+06,1.961796e+01,4.285058e+04,4.959557e-01,9.486285e-01,9.485548e-01,1.076294e-03,1.699682e-08,3.799126e+01,7.957103e+00,3.003415e+01,3.961771e+01,1.705000e+02
1.695001e+06,1.961807e+01,4.286058e+04,4.960715e-01,9.486288e-01,9.485549e-01,1.076464e-03,1.699682e-08,3.798963e+01,7.957103e+00,3.003253e+01,3.961599e+01,1.705000e+02
1.695011e+06,1.961819e+01,4.287058e+04,4.961872e-01,9.486291e-01,9.485551e-01,1.076634e-03,1.699681e-08,3.798801e+01,7.957103e+00,3.003091e+01,3.961427e+01,1.705000e+02
1.695021e+06,1.961830e+01,4.288058e+04,4.963030e-01,9.486294e-01,9.485553e-01,1.076804e-03,1.699681e-08,3.798639e+01,7.957103e+00,3.002929e+01,3.961255e+01,1.705000e+02
1.695031e+06,1.961842e+01,4.289058e+04,4.964187e-01,9.486297e-01,9.485554e-01,1.076974e-03,1.699681e-08,3.798477e+01,7.957103e+00,3.002767e+01,3.961083e+01,1.705000e+02
1.695041e+06,1.961853e+01,4.290058e+04,4.965345e-01,9.486300e-01,9.485556e-01,1.077144e-03,1.699681e-08,3.798315e+01,7.957103e+00,3.002605e+01,3.960911e+01,1.705000e+02
1.695051e+06,1.961865e+01,4.291058e+04,4.966502e-01,9.486303e-01,9.485557e-01,1.077314e-03,1.699680e-08,3.798153e+01,7.957103e+00,3.002443e+01,3.960739e+01,1.705000e+02
1.695061e+06,1.961877e+01,4.292058e+04,4.967659e-01,9.486306e-01,9.485559e-01,1.077483e-03,1.699680e-08,3.797991e+01,7.957103e+00,3.002280e+01,3.960567e+01,1.705000e+02
1.695071e+06,1.961888e+01,4.293058e+04,4.968817e-01,9.486309e-01,9.485561e-01,1.077653e-03,1.699680e-08,3.797829e+01,7.957103e+00,3.002118e+01,3.960396e+01,1.705000e+02
1.695081e+06,1.961900e+01,4.294058e+04,4.969974e-01,9.486313e-01,9.485562e-01,1.077823e-03,1.699679e-08,3.797667e+01,7.957103e+00,3.001956e+01,3.960224e+01,1.705000e+02
1.695091e+06,1.961911e+01,4.295058e+04,4.971132e-01,9.486316e-01,9.485564e-01,1.077993e-03,1.699679e-08,3.797504e+01,7.957103e+00,3.001794e+01,3.960052e+01,1.705000e+02
1.695101e+06,1.961923e+01,4.296058e+04,4.972289e-01,9.486319e-01,9.485565e-01,1.078163e-03,1.699679e-08,3.797342e+01,7.957103e+00,3.001632e+01,3.959880e+01,1.705000e+02
1.695111e+06,1.961934e+01,4.297058e+04,4.973446e-01,9.486322e-01,9.485567e-01,1.078333e-03,1.699678e-08,3.797180e+01,7.957103e+00,3.001470e+01,3.959708e+01,1.705000e+02
1.695121e+06,1.961946e+01,4.298058e+04,4.974604e-01,9.486325e-01,9.485569e-01,1.078503e-03,1.699678e-08,3.797018e+01,7.957103e+00,3.001308e+01,3.959536e+01,1.705000e+02
1.695131e+06,1.961958e+01,4.299058e+04,4.975761e-01,9.486328e-01,9.485570e-01,1.078673e-03,1.699678e-08,3.796856e+01,7.957103e+00,3.001146e+01,3.959364e+01,1.705000e+02
1.695141e+06,1.961969e+01,4.300058e+04,4.976919e-01,9.486331e-01,9.485572e-01,1.078843e-03,1.699678e-08,3.796694e+01,7.957103e+00,3.000983e+01,3.959192e+01,1.705000e+02
1.695151e+06,1.961981e+01,4.301058e+04,4.978076e-01,9.486334e-01,9.485574e-01,1.079013e-03,1.699677e-08,3.796532e+01,7.957103e+00,3.000821e+01,3.959020e+01,1.705000e+02
1.695161e+06,1.961992e+01,4.302058e+04,4.979234e-01,9.486337e-01,9.485575e-01,1.079183e-03,1.699677e-08,3.796370e+01,7.957103e+00,3.000659e+01,3.958848e+01,1.705000e+02
1.695171e+06,1.962004e+01,4.303058e+04,4.980391e-01,9.486340e-01,9.485577e-01,1.079353e-03,1.699677e-08,3.796207e+01,7.957103e+00,3.000497e+01,3.958676e+01,1.705000e+02
1.695181e+06,1.962015e+01,4.304058e+04,4.981548e-01,9.486343e-01,9.485578e-01,1.079523e-03,1.699676e-08,3.796045e+01,7.957103e+00,3.000335e+01,3.958504e+01,1.705000e+02
1.695191e+06,1.962027e+01,4.305058e+04,4.982706e-01,9.486346e-01,9.485580e-01,1.079693e-03,1.699676e-08,3.795883e+01,7.957103e+00,3.000173e+01,3.958332e+01,1.705000e+02
1.695201e+06,1.962039e+01,4.306058e+04,4.983863e-01,9.486350e-01,9.485582e-01,1.079863e-03,1.699676e-08,3.795721e+01,7.957103e+00,3.000011e+01,3.958160e+01,1.705000e+02
1.695211e+06,1.962050e+01,4.307058e+04,4.985021e-01,9.486353e-01,9.485583e-01,1.080033e-03,1.699676e-08,3.795559e+01,7.957103e+00,2.999849e+01,3.957989e+01,1.705000e+02
1.695221e+06,1.962062e+01,4.308058e+04,4.986178e-01,9.486356e-01,9.485585e-01,1.080203e-03,1.699675e-08,3.795397e+01,7.957103e+00,2.999686e+01,3.957817e+01,1.705000e+02
1.695231e+06,1.962073e+01,4.309058e+04,4.987336e-01,9.486289e-01,9.485586e-01,1.080373e-03,1.699675e-08,3.795469e+01,7.957103e+00,2.999759e+01,3.957915e+01,1.705000e+02
1.695241e+06,1.962085e+01,4.310058e+04,4.988493e-01,9.486196e-01,9.485588e-01,1.080543e-03,1.699675e-08,3.795632e+01,7.957103e+00,2.999922e+01,3.958118e+01,1.705000e+02
1.695251e+06,1.962097e+01,4.311058e+04,4.989650e-01,9.486102e-01,9.485590e-01,1.080713e-03,1.699674e-08,3.795795e+01,7.957103e+00,3.000084e+01,3.958320e+01,1.705000e+02
1.695261e+06,1.962108e+01,4.312058e+04,4.990808e-01,9.486009e-01,9.485591e-01,1.080883e-03,1.699674e-08,3.795957e+01,7.957103e+00,3.000247e+01,3.958523e+01,1.705000e+02
1.695271e+06,1.962120e+01,4.313058e+04,4.991965e-01,9.485916e-01,9.485593e-01,1.081053e-03,1.699674e-08,3.796120e+01,7.957103e+00,3.000410e+01,3.958726e+01,1.705000e+02
1.695281e+06,1.962131e+01,4.314058e+04,4.993123e-01,9.485822e-01,9.485594e-01,1.081223e-03,1.699674e-08,3.796283e+01,7.957103e+00,3.000572e+01,3.958928e+01,1.705000e+02
1.695291e+06,1.962143e+01,4.315058e+04,4.994280e-01,9.485729e-01,9.485596e-01,1.081393e-03,1.699673e-08,3.796445e+01,7.957103e+00,3.000735e+01,3.959131e+01,1.705000e+02
1.695301e+06,1.962154e+01,4.316058e+04,4.995438e-01,9.485636e-01,9.485598e-01,1.081563e-03,1.699673e-08,3.796608e+01,7.957103e+00,3.000898e+01,3.959333e+01,1.705000e+02
1.695311e+06,1.962166e+01,4.317058e+04,4.996595e-01,9.485542e-01,9.485599e-01,1.081733e-03,1.699673e-08,3.796771e+01,7.957103e+00,3.001060e+01,3.959536e+01,1.705000e+02
1.695321e+06,1.962178e+01,4.318058e+04,4.997752e-01,9.485449e-01,9.485601e-01,1.081903e-03,1.699672e-08,3.796933e+01,7.957103e+00,3.001223e+01,3.959739e+01,1.705000e+02
1.695331e+06,1.962189e+01,4.319058e+04,4.998910e-01,9.485356e-01,9.485603e-01,1.082073e-03,1.699672e-08,3.797096e+01,7.957103e+00,3.001386e+01,3.959941e+01,1.705000e+02
1.695341e+06,1.962201e+01,4.320058e+04,5.000067e-01,9.485262e-01,9.485604e-01,1.082243e-03,1.699672e-08,3.797259e+01,7.957103e+00,3.001548e+01,3.960144e+01,1.705000e+02
1.695351e+06,1.962212e+01,4.321058e+04,5.001225e-01,9.485169e-01,9.485606e-01,1.082413e-03,1.699672e-08,3.797421e+01,7.957103e+00,3.001711e+01,3.960347e+01,1.705000e+02
1.695361e+06,1.962224e+01,4.322058e+04,5.002382e-01,9.485075e-01,9.485607e-01,1.082583e-03,1.699671e-08,3.797584e+01,7.957103e+00,3.001874e+01,3.960549e+01,1.705000e+02
1.695371e+06,1.962235e+01,4.323058e+04,5.003539e-01,9.484982e-01,9.485609e-01,1.082753e-03,1.699671e-08,3.797747e+01,7.957103e+00,3.002036e+01,3.960752e+01,1.705000e+02
1.695381e+06,1.962247e+01,4.324058e+04,5.004697e-01,9.484889e-01,9.485611e-01,1.082923e-03,1.699671e-08,3.797909e+01,7.957103e+00,3.002199e+01,3.960955e+01,1.705000e+02
1.695391e+06,1.962259e+01,4.325058e+04,5.005854e-01,9.484795e-01,9.485612e-01,1.083092e-03,1.699670e-08,3.798072e+01,7.957103e+00,3.002362e+01,3.961157e+01,1.705000e+02
1.695401e+06,1.962270e+01,4.326058e+04,5.007012e-01,9.484702e-01,9.485614e-01,1.083262e-03,1.699670e-08,3.798235e+01,7.957103e+00,3.002524e+01,3.961360e+01,1.705000e+02
1.695411e+06,1.962282e+01,4.327058e+04,5.008169e-01,9.484609e-01,9.485615e-01,1.083432e-03,1.699670e-08,3.798397e+01,7.957103e+00,3.002687e+01,3.961563e+01,1.705000e+02
1.695421e+06,1.962293e+01,4.328058e+04,5.009327e-01,9.484515e-01,9.485617e-01,1.083602e-03,1.699670e-08,3.798560e+01,7.957103e+00,3.002850e+01,3.961765e+01,1.705000e+02
1.695431e+06,1.962305e+01,4.329058e+04,5.010484e-01,9.484422e-01,9.485619e-01,1.083772e-03,1.699669e-08,3.798723e+01,7.957103e+00,3.003012e+01,3.961968e+01,1.705000e+02
1.695441e+06,1.962316e+01,4.330058e+04,5.011641e-01,9.484328e-01,9.485620e-01,1.083942e-03,1.699669e-08,3.798886e+01,7.957103e+00,3.003175e+01,3.962171e+01,1.705000e+02
1.695451e+06,1.962328e+01,4.331058e+04,5.012799e-01,9.484235e-01,9.485622e-01,1.084112e-03,1.699669e-08,3.799048e+01,7.957103e+00,3.003338e+01,3.962374e+01,1.705000e+02
1.695461e+06,1.962340e+01,4.332058e+04,5.013956e-01,9.484142e-01,9.485623e-01,1.084282e-03,1.699668e-08,3.799211e+01,7.957103e+00,3.003501e+01,3.962576e+01,1.705000e+02
1.695471e+06,1.962351e+01,4.333058e+04,5.015114e-01,9.484048e-01,9.485625e-01,1.084452e-03,1.699668e-08,3.799374e+01,7.957103e+00,3.003663e+01,3.962779e+01,1.705000e+02
1.695481e+06,1.962363e+01,4.334058e+04,5.016271e-01,9.483994e-01,9.485627e-01,1.084622e-03,1.699668e-08,3.799291e+01,7.957103e+00,3.003581e+01,3.962710e+01,1.705000e+02
1.695491e+06,1.962374e+01,4.335058e+04,5.017429e-01,9.483953e-01,9.485628e-01,1.084792e-03,1.699668e-08,3.799129e+01,7.957103e+00,3.003418e+01,3.962553e+01,1.705000e+02
1.695501e+06,1.962386e+01,4.336058e+04,5.018586e-01,9.483911e-01,9.485630e-01,1.084962e-03,1.699667e-08,3.798966e+01,7.957103e+00,3.003256e+01,3.962395e+01,1.705000e+02
1.695511e+06,1.962397e+01,4.337058e+04,5.019743e-01,9.483870e-01,9.485632e-01,1.085132e-03,1.699667e-08,3.798803e+01,7.957103e+00,3.003093e+01,3.962237e+01,1.705000e+02
1.695521e+06,1.962409e+01,4.338058e+04,5.020901e-01,9.483828e-01,9.485633e-01,1.085302e-03,1.699667e-08,3.798641e+01,7.957103e+00,3.002930e+01,3.962080e+01,1.705000e+02
1.695531e+06,1.962421e+01,4.339058e+04,5.022058e-01,9.483787e-01,9.485635e-01,1.085472e-03,1.699666e-08,3.798478e+01,7.957103e+00,3.002768e+01,3.961922e+01,1.705000e+02
1.695541e+06,1.962432e+01,4.340058e+04,5.023216e-01,9.483745e-01,9.485636e-01,1.085642e-03,1.699666e-08,3.798315e+01,7.957103e+00,3.002605e+01,3.961764e+01,1.705000e+02
1.695551e+06,1.962444e+01,4.341058e+04,5.024373e-01,9.483704e-01,9.485638e-01,1.085812e-03,1.699666e-08,3.798153e+01,7.957103e+00,3.002442e+01,3.961607e+01,1.705000e+02
1.695561e+06,1.962455e+01,4.342058e+04,5.025531e-01,9.483663e-01,9.485640e-01,1.085982e-03,1.699665e-08,3.797990e+01,7.957103e+00,3.002280e+01,3.961449e+01,1.705000e+02
1.695571e+06,1.962467e+01,4.343058e+04,5.026688e-01,9.483621e-01,9.485641e-01,1.086152e-03,1.699665e-08,3.797827e+01,7.957103e+00,3.002117e+01,3.961291e+01,1.705000e+02
1.695581e+06,1.962478e+01,4.344058e+04,5.027845e-01,9.483580e-01,9.485643e-01,1.086322e-03,1.699665e-08,3.797665e+01,7.957103e+00,3.001954e+01,3.961133e+01,1.705000e+02
1.695591e+06,1.962490e+01,4.345058e+04,5.029003e-01,9.483538e-01,9.485644e-01,1.086492e-03,1.699665e-08,3.797502e+01,7.957103e+00,3.001791e+01,3.960976e+01,1.705000e+02
1.695601e+06,1.962502e+01,4.346058e+04,5.030160e-01,9.483497e-01,9.485646e-01,1.086662e-03,1.699664e-08,3.797339e+01,7.957103e+00,3.001629e+01,3.960818e+01,1.705000e+02
1.695611e+06,1.962513e+01,4.347058e+04,5.031318e-01,9.483455e-01,9.485648e-01,1.086832e-03,1.699664e-08,3.797176e+01,7.957103e+00,3.001466e+01,3.960660e+01,1.705000e+02
1.695621e+06,1.962525e+01,4.348058e+04,5.032475e-01,9.483414e-01,9.485649e-01,1.087002e-03,1.699664e-08,3.797014e+01,7.957103e+00,3.001303e+01,3.960503e+01,1.705000e+02
1.695631e+06,1.962536e+01,4.349058e+04,5.033632e-01,9.483372e-01,9.485651e-01,1.087172e-03,1.699663e-08,3.796851e+01,7.957103e+00,3.001141e+01,3.960345e+01,1.705000e+02
1.695641e+06,1.962548e+01,4.350058e+04,5.034790e-01,9.483331e-01,9.485653e-01,1.087342e-03,1.699663e-08,3.796688e+01,7.957103e+00,3.000978e+01,3.960187e+01,1.705000e+02
1.695651e+06,1.962559e+01,4.351059e+04,5.035947e-01,9.483289e-01,9.485654e-01,1.087512e-03,1.699663e-08,3.796526e+01,7.957103e+00,3.000815e+01,3.960029e+01,1.705000e+02
1.695661e+06,1.962571e+01,4.352059e+04,5.037105e-01,9.483248e-01,9.485656e-01,1.087682e-03,1.699663e-08,3.796363e+01,7.957103e+00,3.000653e+01,3.959872e+01,1.705000e+02
1.695671e+06,1.962583e+01,4.353059e+04,5.038262e-01,9.483207e-01,9.485657e-01,1.087852e-03,1.699662e-08,3.796200e+01,7.957103e+00,3.000490e+01,3.959714e+01,1.705000e+02
1.695681e+06,1.962594e+01,4.354059e+04,5.039420e-01,9.483165e-01,9.485659e-01,1.088022e-03,1.699662e-08,3.796038e+01,7.957103e+00,3.000327e+01,3.959556e+01,1.705000e+02
1.695691e+06,1.962606e+01,4.355059e+04,5.040577e-01,9.483124e-01,9.485661e-01,1.088192e-03,1.699662e-08,3.795875e+01,7.957103e+00,3.000165e+01,3.959399e+01,1.705000e+02
1.695701e+06,1.962617e+01,4.356059e+04,5.041734e-01,9.483082e-01,9.485662e-01,1.088362e-03,1.699661e-08,3.795712e+01,7.957103e+00,3.000002e+01,3.959241e+01,1.705000e+02
1.695711e+06,1.962629e+01,4.357059e+04,5.042892e-01,9.483041e-01,9.485664e-01,1.088531e-03,1.699661e-08,3.795550e+01,7.957103e+00,2.999839e+01,3.959083e+01,1.705000e+02
1.695721e+06,1.962640e+01,4.358059e+04,5.044049e-01,9.482949e-01,9.485665e-01,1.088701e-03,1.699661e-08,3.795387e+01,7.957103e+00,2.999677e+01,3.958942e+01,1.705000e+02
1.695731e+06,1.962652e+01,4.359059e+04,5.045207e-01,9.482964e-01,9.485667e-01,1.088871e-03,1.699661e-08,3.795419e+01,7.957103e+00,2.999708e+01,3.958970e+01,1.704937e+02
1.695741e+06,1.962664e+01,4.360059e+04,5.046364e-01,9.483012e-01,9.485669e-01,1.089041e-03,1.699660e-08,3.795504e+01,7.957103e+00,2.999794e+01,3.959044e+01,1.704858e+02
1.695751e+06,1.962675e+01,4.361059e+04,5.047522e-01,9.483060e-01,9.485670e-01,1.089211e-03,1.699660e-08,3.795589e+01,7.957103e+00,2.999879e+01,3.959118e+01,1.704778e+02
1.695761e+06,1.962687e+01,4.362059e+04,5.048679e-01,9.483108e-01,9.485672e-01,1.089381e-03,1.699660e-08,3.795675e+01,7.957103e+00,2.999964e+01,3.959192e+01,1.704698e+02
1.695771e+06,1.962698e+01,4.363059e+04,5.049836e-01,9.483156e-01,9.485673e-01,1.089551e-03,1.699659e-08,3.795760e+01,7.957103e+00,3.000050e+01,3.959266e+01,1.704618e+02
1.695781e+06,1.962710e+01,4.364059e+04,5.050994e-01,9.483204e-01,9.485675e-01,1.089721e-03,1.699659e-08,3.795845e+01,7.957103e+00,3.000135e+01,3.959340e+01,1.704538e+02
1.695791e+06,1.962722e+01,4.365059e+04,5.052151e-01,9.483252e-01,9.485677e-01,1.089891e-03,1.699659e-08,3.795931e+01,7.957103e+00,3.000220e+01,3.959414e+01,1.704459e+02
1.695801e+06,1.962733e+01,4.366059e+04,5.053309e-01,9.483300e-01,9.485678e-01,1.090061e-03,1.699659e-08,3.796016e+01,7.957103e+00,3.000306e+01,3.959488e+01,1.704379e+02
1.695811e+06,1.962745e+01,4.367059e+04,5.054466e-01,9.483348e-01,9.485680e-01,1.090231e-03,1.699658e-08,3.796101e+01,7.957103e+00,3.000391e+01,3.959562e+01,1.704299e+02
1.695821e+06,1.962756e+01,4.368059e+04,5.055624e-01,9.483396e-01,9.485682e-01,1.090401e-03,1.699658e-08,3.796187e+01,7.957103e+00,3.000476e+01,3.959636e+01,1.704219e+02
1.695831e+06,1.962768e+01,4.369059e+04,5.056781e-01,9.483444e-01,9.485683e-01,1.090571e-03,1.699658e-08,3.796272e+01,7.957103e+00,3.000561e+01,3.959710e+01,1.704139e+02
1.695841e+06,1.962779e+01,4.370059e+04,5.057938e-01,9.483492e-01,9.485685e-01,1.090741e-03,1.699657e-08,3.796357e+01,7.957103e+00,3.000647e+01,3.959784e+01,1.704059e+02
1.695851e+06,1.962791e+01,4.371059e+04,5.059096e-01,9.483540e-01,9.485686e-01,1.090911e-03,1.699657e-08,3.796442e+01,7.957103e+00,3.000732e+01,3.959858e+01,1.703980e+02
1.695861e+06,1.962803e+01,4.372059e+04,5.060253e-01,9.483588e-01,9.485688e-01,1.091081e-03,1.699657e-08,3.796528e+01,7.957103e+00,3.000817e+01,3.959932e+01,1.703900e+02
1.695871e+06,1.962814e+01,4.373059e+04,5.061411e-01,9.483636e-01,9.485690e-01,1.091251e-03,1.699657e-08,3.796613e+01,7.957103e+00,3.000903e+01,3.960006e+01,1.703820e+02
1.695881e+06,1.962826e+01,4.374059e+04,5.062568e-01,9.483684e-01,9.485691e-01,1.091421e-03,1.699656e-08,3.796698e+01,7.957103e+00,3.000988e+01,3.960080e+01,1.703740e+02
1.695891e+06,1.962837e+01,4.375059e+04,5.063725e-01,9.483732e-01,9.485693e-01,1.091591e-03,1.699656e-08,3.796784e+01,7.957103e+00,3.001073e+01,3.960154e+01,1.703660e+02
1.695901e+06,1.962849e+01,4.376059e+04,5.064883e-01,9.483780e-01,9.485694e-01,1.091761e-03,1.699656e-08,3.796869e+01,7.957103e+00,3.001159e+01,3.960228e+01,1.703580e+02
1.695911e+06,1.962860e+01,4.377059e+04,5.066040e-01,9.483828e-01,9.485696e-01,1.091931e-03,1.699655e-08,3.796954e+01,7.957103e+00,3.001244e+01,3.960302e+01,1.703501e+02
1.695921e+06,1.962872e+01,4.378059e+04,5.067198e-01,9.483876e-01,9.485698e-01,1.092101e-03,1.699655e-08,3.797040e+01,7.957103e+00,3.001329e+01,3.960376e+01,1.703421e+02
1.695931e+06,1.962884e+01,4.379059e+04,5.068355e-01,9.483924e-01,9.485699e-01,1.092271e-03,1.699655e-08,3.797125e+01,7.957103e+00,3.001415e+01,3.960450e+01,1.703341e+02
1.695941e+06,1.962895e+01,4.380059e+04,5.069513e-01,9.483973e-01,9.485701e-01,1.092441e-03,1.699655e-08,3.797210e+01,7.957103e+00,3.001500e+01,3.960524e+01,1.703261e+02
1.695951e+06,1.962907e+01,4.381059e+04,5.070670e-01,9.484021e-01,9.485702e-01,1.092611e-03,1.699654e-08,3.797296e+01,7.957103e+00,3.001585e+01,3.960597e+01,1.703181e+02
1.695961e+06,1.962918e+01,4.382059e+04,5.071827e-01,9.484069e-01,9.485704e-01,1.092781e-03,1.699654e-08,3.797381e+01,7.957103e+00,3.001671e+01,3.960671e+01,1.703102e+02
1.695971e+06,1.962930e+01,4.383059e+04,5.072985e-01,9.484233e-01,9.485706e-01,1.092951e-03,1.699654e-08,3.797466e+01,7.957103e+00,3.001756e+01,3.960707e+01,1.703022e+02
1.695981e+06,1.962941e+01,4.384059e+04,5.074142e-01,9.484344e-01,9.485707e-01,1.093121e-03,1.699653e-08,3.797546e+01,7.956919e+00,3.001854e+01,3.960754e+01,1.703087e+02
1.695991e+06,1.962953e+01,4.385059e+04,5.075300e-01,9.484420e-01,9.485709e-01,1.093291e-03,1.699653e-08,3.797622e+01,7.956666e+00,3.001956e+01,3.960811e+01,1.703207e+02
1.696001e+06,1.962965e+01,4.386059e+04,5.076457e-01,9.484496e-01,9.485711e-01,1.093461e-03,1.699653e-08,3.797699e+01,7.956413e+00,3.002058e+01,3.960868e+01,1.703327e+02
1.696011e+06,1.962976e+01,4.387059e+04,5.077615e-01,9.484572e-01,9.485712e-01,1.093631e-03,1.699652e-08,3.797776e+01,7.956159e+00,3.002160e+01,3.960925e+01,1.703446e+02
1.696021e+06,1.962988e+01,4.388059e+04,5.078772e-01,9.484647e-01,9.485714e-01,1.093800e-03,1.699652e-08,3.797853e+01,7.955906e+00,3.002262e+01,3.960982e+01,1.703566e+02
1.696031e+06,1.962999e+01,4.389059e+04,5.079929e-01,9.484723e-01,9.485715e-01,1.093970e-03,1.699652e-08,3.797930e+01,7.955653e+00,3.002364e+01,3.961039e+01,1.703686e+02
1.696041e+06,1.963011e+01,4.390059e+04,5.081087e-01,9.484799e-01,9.485717e-01,1.094140e-03,1.699652e-08,3.798006e+01,7.955400e+00,3.002466e+01,3.961096e+01,1.703806e+02
1.696051e+06,1.963022e+01,4.391059e+04,5.082244e-01,9.484875e-01,9.485719e-01,1.094310e-03,1.699651e-08,3.798083e+01,7.955147e+00,3.002568e+01,3.961153e+01,1.703925e+02
1.696061e+06,1.963034e+01,4.392059e+04,5.083402e-01,9.484950e-01,9.485720e-01,1.094480e-03,1.699651e-08,3.798160e+01,7.954893e+00,3.002671e+01,3.961210e+01,1.704045e+02
1.696071e+06,1.963046e+01,4.393059e+04,5.084559e-01,9.485026e-01,9.485722e-01,1.094650e-03,1.699651e-08,3.798237e+01,7.954640e+00,3.002773e+01,3.961267e+01,1.704165e+02
1.696081e+06,1.963057e+01,4.394059e+04,5.085717e-01,9.485102e-01,9.485723e-01,1.094820e-03,1.699650e-08,3.798313e+01,7.954387e+00,3.002875e+01,3.961324e+01,1.704284e+02
1.696091e+06,1.963069e+01,4.395059e+04,5.086874e-01,9.485178e-01,9.485725e-01,1.094990e-03,1.699650e-08,3.798390e+01,7.954134e+00,3.002977e+01,3.961381e+01,1.704404e+02
1.696101e+06,1.963080e+01,4.396059e+04,5.088031e-01,9.485254e-01,9.485727e-01,1.095160e-03,1.699650e-08,3.798467e+01,7.953880e+00,3.003079e+01,3.961438e+01,1.704524e+02
1.696111e+06,1.963092e+01,4.397059e+04,5.089189e-01,9.485329e-01,9.485728e-01,1.095330e-03,1.699650e-08,3.798544e+01,7.953627e+00,3.003181e+01,3.961495e+01,1.704644e+02
1.696121e+06,1.963103e+01,4.398059e+04,5.090346e-01,9.485405e-01,9.485730e-01,1.095500e-03,1.699649e-08,3.798621e+01,7.953374e+00,3.003283e+01,3.961552e+01,1.704763e+02
1.696131e+06,1.963115e+01,4.399059e+04,5.091504e-01,9.485481e-01,9.485732e-01,1.095670e-03,1.699649e-08,3.798697e+01,7.953121e+00,3.003385e+01,3.961610e+01,1.704883e+02
1.696141e+06,1.963127e+01,4.400059e+04,5.092661e-01,9.485557e-01,9.485733e-01,1.095840e-03,1.699649e-08,3.798774e+01,7.952867e+00,3.003488e+01,3.961667e+01,1.705003e+02
1.696151e+06,1.963138e+01,4.401059e+04,5.093818e-01,9.485632e-01,9.485735e-01,1.096010e-03,1.699648e-08,3.798851e+01,7.952614e+00,3.003590e+01,3.961724e+01,1.705123e+02
1.696161e+06,1.963150e+01,4.402059e+04,5.094976e-01,9.485708e-01,9.485736e-01,1.096180e-03,1.699648e-08,3.798928e+01,7.952361e+00,3.003692e+01,3.961781e+01,1.705242e+02
1.696171e+06,1.963161e+01,4.403059e+04,5.096133e-01,9.485784e-01,9.485738e-01,1.096350e-03,1.699648e-08,3.799005e+01,7.952108e+00,3.003794e+01,3.961838e+01,1.705362e+02
1.696181e+06,1.963173e+01,4.404059e+04,5.097291e-01,9.485860e-01,9.485740e-01,1.096520e-03,1.699648e-08,3.799081e+01,7.951855e+00,3.003896e+01,3.961895e+01,1.705482e+02
1.696191e+06,1.963184e+01,4.405059e+04,5.098448e-01,9.485935e-01,9.485741e-01,1.096690e-03,1.699647e-08,3.799158e+01,7.951601e+00,3.003998e+01,3.961952e+01,1.705602e+02
1.696201e+06,1.963196e+01,4.406059e+04,5.099606e-01,9.486011e-01,9.485743e-01,1.096860e-03,1.699647e-08,3.799235e+01,7.951348e+00,3.004100e+01,3.962009e+01,1.705721e+02
1.696211e+06,1.963208e+01,4.407059e+04,5.100763e-01,9.486087e-01,9.485744e-01,1.097030e-03,1.699647e-08,3.799312e+01,7.951095e+00,3.004202e+01,3.962066e+01,1.705841e+02
1.696221e+06,1.963219e+01,4.408059e+04,5.101920e-01,9.486077e-01,9.485746e-01,1.097200e-03,1.699646e-08,3.799389e+01,7.950842e+00,3.004304e+01,3.962152e+01,1.705961e+02
1.696231e+06,1.963231e+01,4.409059e+04,5.103078e-01,9.486037e-01,9.485748e-01,1.097370e-03,1.699646e-08,3.799379e+01,7.950759e+00,3.004303e+01,3.962155e+01,1.705973e+02
1.696241e+06,1.963242e+01,4.410059e+04,5.104235e-01,9.486003e-01,9.485749e-01,1.097540e-03,1.699646e-08,3.799328e+01,7.950759e+00,3.004252e+01,3.962112e+01,1.705933e+02
1.696251e+06,1.963254e+01,4.411059e+04,5.105393e-01,9.485968e-01,9.485751e-01,1.097710e-03,1.699646e-08,3.799276e+01,7.950759e+00,3.004200e+01,3.962070e+01,1.705893e+02
1.696261e+06,1.963266e+01,4.412059e+04,5.106550e-01,9.485934e-01,9.485752e-01,1.097880e-03,1.699645e-08,3.799224e+01,7.950759e+00,3.004149e+01,3.962027e+01,1.705852e+02
1.696271e+06,1.963277e+01,4.413059e+04,5.107708e-01,9.485900e-01,9.485754e-01,1.098050e-03,1.699645e-08,3.799173e+01,7.950759e+00,3.004097e+01,3.961984e+01,1.705812e+02
1.696281e+06,1.963289e+01,4.414059e+04,5.108865e-01,9.485866e-01,9.485756e-01,1.098220e-03,1.699645e-08,3.799121e+01,7.950759e+00,3.004046e+01,3.961941e+01,1.705772e+02
1.696291e+06,1.963300e+01,4.415059e+04,5.110022e-01,9.485832e-01,9.485757e-01,1.098390e-03,1.699644e-08,3.799070e+01,7.950759e+00,3.003994e+01,3.961898e+01,1.705732e+02
1.696301e+06,1.963312e+01,4.416059e+04,5.111180e-01,9.485798e-01,9.485759e-01,1.098560e-03,1.699644e-08,3.799018e+01,7.950759e+00,3.003942e+01,3.961855e+01,1.705692e+02
1.696311e+06,1.963323e+01,4.417059e+04,5.112337e-01,9.485764e-01,9.485761e-01,1.098730e-03,1.699644e-08,3.798967e+01,7.950759e+00,3.003891e+01,3.961812e+01,1.705651e+02
1.696321e+06,1.963335e+01,4.418059e+04,5.113495e-01,9.485730e-01,9.485762e-01,1.098899e-03,1.699644e-08,3.798915e+01,7.950759e+00,3.003839e+01,3.961769e+01,1.705611e+02
1.696331e+06,1.963347e+01,4.419059e+04,5.114652e-01,9.485695e-01,9.485764e-01,1.099069e-03,1.699643e-08,3.798864e+01,7.950759e+00,3.003788e+01,3.961726e+01,1.705571e+02
1.696341e+06,1.963358e+01,4.420059e+04,5.115810e-01,9.485661e-01,9.485765e-01,1.099239e-03,1.699643e-08,3.798812e+01,7.950759e+00,3.003736e+01,3.961683e+01,1.705531e+02
1.696351e+06,1.963370e+01,4.421059e+04,5.116967e-01,9.485627e-01,9.485767e-01,1.099409e-03,1.699643e-08,3.798761e+01,7.950759e+00,3.003685e+01,3.961640e+01,1.705491e+02
1.696361e+06,1.963381e+01,4.422059e+04,5.118124e-01,9.485593e-01,9.485769e-01,1.099579e-03,1.699642e-08,3.798709e+01,7.950759e+00,3.003633e+01,3.961597e+01,1.705451e+02
1.696371e+06,1.963393e+01,4.423059e+04,5.119282e-01,9.485559e-01,9.485770e-01,1.099749e-03,1.699642e-08,3.798657e+01,7.950759e+00,3.003582e+01,3.961554e+01,1.705410e+02
1.696381e+06,1.963404e+01,4.424059e+04,5.120439e-01,9.485525e-01,9.485772e-01,1.099919e-03,1.699642e-08,3.798606e+01,7.950759e+00,3.003530e+01,3.961511e+01,1.705370e+02
1.696391e+06,1.963416e+01,4.425059e+04,5.121597e-01,9.485491e-01,9.485773e-01,1.100089e-03,1.699642e-08,3.798554e+01,7.950759e+00,3.003478e+01,3.961468e+01,1.705330e+02
1.696401e+06,1.963428e+01,4.426060e+04,5.122754e-01,9.485456e-01,9.485775e-01,1.100259e-03,1.699641e-08,3.798503e+01,7.950759e+00,3.003427e+01,3.961425e+01,1.705290e+02
1.696411e+06,1.963439e+01,4.427060e+04,5.123911e-01,9.485422e-01,9.485777e-01,1.100429e-03,1.699641e-08,3.798451e+01,7.950759e+00,3.003375e+01,3.961382e+01,1.705250e+02
1.696421e+06,1.963451e+01,4.428060e+04,5.125069e-01,9.485388e-01,9.485778e-01,1.100599e-03,1.699641e-08,3.798400e+01,7.950759e+00,3.003324e+01,3.961339e+01,1.705209e+02
1.696431e+06,1.963462e+01,4.429060e+04,5.126226e-01,9.485354e-01,9.485780e-01,1.100769e-03,1.699640e-08,3.798348e+01,7.950759e+00,3.003272e+01,3.961296e+01,1.705169e+02
1.696441e+06,1.963474e+01,4.430060e+04,5.127384e-01,9.485320e-01,9.485781e-01,1.100939e-03,1.699640e-08,3.798297e+01,7.950759e+00,3.003221e+01,3.961253e+01,1.705129e+02
1.696451e+06,1.963485e+01,4.431060e+04,5.128541e-01,9.485286e-01,9.485783e-01,1.101109e-03,1.699640e-08,3.798245e+01,7.950759e+00,3.003169e+01,3.961210e+01,1.705089e+02
1.696461e+06,1.963497e+01,4.432060e+04,5.129699e-01,9.485252e-01,9.485785e-01,1.101279e-03,1.699639e-08,3.798193e+01,7.950759e+00,3.003118e+01,3.961167e+01,1.705049e+02
1.696471e+06,1.963509e+01,4.433060e+04,5.130856e-01,9.485243e-01,9.485786e-01,1.101449e-03,1.699639e-08,3.798142e+01,7.950759e+00,3.003066e+01,3.961116e+01,1.705008e+02
1.696481e+06,1.963520e+01,4.434060e+04,5.132013e-01,9.485343e-01,9.485788e-01,1.101619e-03,1.699639e-08,3.798212e+01,7.950759e+00,3.003136e+01,3.961156e+01,1.705000e+02
1.696491e+06,1.963532e+01,4.435060e+04,5.133171e-01,9.485470e-01,9.485790e-01,1.101789e-03,1.699639e-08,3.798314e+01,7.950759e+00,3.003238e+01,3.961222e+01,1.705000e+02
1.696501e+06,1.963543e+01,4.436060e+04,5.134328e-01,9.485597e-01,9.485791e-01,1.101959e-03,1.699638e-08,3.798417e+01,7.950759e+00,3.003341e+01,3.961287e+01,1.705000e+02
1.696511e+06,1.963555e+01,4.437060e+04,5.135486e-01,9.485725e-01,9.485793e-01,1.102129e-03,1.699638e-08,3.798519e+01,7.950759e+00,3.003443e+01,3.961353e+01,1.705000e+02
1.696521e+06,1.963566e+01,4.438060e+04,5.136643e-01,9.485852e-01,9.485794e-01,1.102299e-03,1.699638e-08,3.798621e+01,7.950759e+00,3.003546e+01,3.961418e+01,1.705000e+02
1.696531e+06,1.963578e+01,4.439060e+04,5.137801e-01,9.485979e-01,9.485796e-01,1.102469e-03,1.699637e-08,3.798724e+01,7.950759e+00,3.003648e+01,3.961484e+01,1.705000e+02
1.696541e+06,1.963590e+01,4.440060e+04,5.138958e-01,9.486106e-01,9.485798e-01,1.102639e-03,1.699637e-08,3.798826e+01,7.950759e+00,3.003750e+01,3.961549e+01,1.705000e+02
1.696551e+06,1.963601e+01,4.441060e+04,5.140115e-01,9.486233e-01,9.485799e-01,1.102809e-03,1.699637e-08,3.798929e+01,7.950759e+00,3.003853e+01,3.961615e+01,1.705000e+02
1.696561e+06,1.963613e+01,4.442060e+04,5.141273e-01,9.486360e-01,9.485801e-01,1.102979e-03,1.699637e-08,3.799031e+01,7.950759e+00,3.003955e+01,3.961680e+01,1.705000e+02
1.696571e+06,1.963624e+01,4.443060e+04,5.142430e-01,9.486488e-01,9.485802e-01,1.103149e-03,1.699636e-08,3.799133e+01,7.950759e+00,3.004058e+01,3.961746e+01,1.705000e+02
1.696581e+06,1.963636e+01,4.444060e+04,5.143588e-01,9.486615e-01,9.485804e-01,1.103319e-03,1.699636e-08,3.799236e+01,7.950759e+00,3.004160e+01,3.961811e+01,1.705000e+02
1.696591e+06,1.963647e+01,4.445060e+04,5.144745e-01,9.486742e-01,9.485806e-01,1.103489e-03,1.699636e-08,3.799338e+01,7.950759e+00,3.004262e+01,3.961877e+01,1.705000e+02
1.696601e+06,1.963659e+01,4.446060e+04,5.145903e-01,9.486869e-01,9.485807e-01,1.103659e-03,1.699635e-08,3.799441e+01,7.950759e+00,3.004365e+01,3.961942e+01,1.705000e+02
1.696611e+06,1.963671e+01,4.447060e+04,5.147060e-01,9.486996e-01,9.485809e-01,1.103829e-03,1.699635e-08,3.799543e+01,7.950759e+00,3.004467e+01,3.962008e+01,1.705000e+02
1.696621e+06,1.963682e+01,4.448060e+04,5.148217e-01,9.487124e-01,9.485811e-01,1.103998e-03,1.699635e-08,3.799645e+01,7.950759e+00,3.004569e+01,3.962073e+01,1.705000e+02
1.696631e+06,1.963694e+01,4.449060e+04,5.149375e-01,9.487251e-01,9.485812e-01,1.104168e-03,1.699635e-08,3.799748e+01,7.950759e+00,3.004672e+01,3.962139e+01,1.705000e+02
1.696641e+06,1.963705e+01,4.450060e+04,5.150532e-01,9.487378e-01,9.485814e-01,1.104338e-03,1.699634e-08,3.799850e+01,7.950759e+00,3.004774e+01,3.962204e+01,1.705000e+02
1.696651e+06,1.963717e+01,4.451060e+04,5.151690e-01,9.487505e-01,9.485815e-01,1.104508e-03,1.699634e-08,3.799953e+01,7.950759e+00,3.004877e+01,3.962270e+01,1.705000e+02
1.696661e+06,1.963728e+01,4.452060e+04,5.152847e-01,9.487632e-01,9.485817e-01,1.104678e-03,1.699634e-08,3.800055e+01,7.950759e+00,3.004979e+01,3.962335e+01,1.705000e+02
1.696671e+06,1.963740e+01,4.453060e+04,5.154004e-01,9.487760e-01,9.485819e-01,1.104848e-03,1.699633e-08,3.800157e+01,7.950759e+00,3.005081e+01,3.962400e+01,1.705000e+02
1.696681e+06,1.963752e+01,4.454060e+04,5.155162e-01,9.487887e-01,9.485820e-01,1.105018e-03,1.699633e-08,3.800260e+01,7.950759e+00,3.005184e+01,3.962466e+01,1.705000e+02
1.696691e+06,1.963763e+01,4.455060e+04,5.156319e-01,9.488014e-01,9.485822e-01,1.105188e-03,1.699633e-08,3.800362e+01,7.950759e+00,3.005286e+01,3.962531e+01,1.705000e+02
1.696701e+06,1.963775e+01,4.456060e+04,5.157477e-01,9.488141e-01,9.485823e-01,1.105358e-03,1.699633e-08,3.800464e+01,7.950759e+00,3.005389e+01,3.962597e+01,1.705000e+02
1.696711e+06,1.963786e+01,4.457060e+04,5.158634e-01,9.488268e-01,9.485825e-01,1.105528e-03,1.699632e-08,3.800567e+01,7.950759e+00,3.005491e+01,3.962662e+01,1.705000e+02
1.696721e+06,1.963798e+01,4.458060e+04,5.159792e-01,9.488372e-01,9.485827e-01,1.105698e-03,1.699632e-08,3.800669e+01,7.950759e+00,3.005593e+01,3.962736e+01,1.705000e+02
1.696731e+06,1.963809e+01,4.459060e+04,5.160949e-01,9.488306e-01,9.485828e-01,1.105868e-03,1.699632e-08,3.800583e+01,7.950572e+00,3.005526e+01,3.962668e+01,1.704971e+02
1.696741e+06,1.963821e+01,4.460060e+04,5.162106e-01,9.488182e-01,9.485830e-01,1.106038e-03,1.699631e-08,3.800429e+01,7.950318e+00,3.005398e+01,3.962549e+01,1.704931e+02
1.696751e+06,1.963833e+01,4.461060e+04,5.163264e-01,9.488058e-01,9.485831e-01,1.106208e-03,1.699631e-08,3.800275e+01,7.950064e+00,3.005269e+01,3.962429e+01,1.704891e+02
1.696761e+06,1.963844e+01,4.462060e+04,5.164421e-01,9.487933e-01,9.485833e-01,1.106378e-03,1.699631e-08,3.800121e+01,7.949810e+00,3.005140e+01,3.962309e+01,1.704850e+02
1.696771e+06,1.963856e+01,4.463060e+04,5.165579e-01,9.487809e-01,9.485835e-01,1.106548e-03,1.699631e-08,3.799967e+01,7.949556e+00,3.005011e+01,3.962190e+01,1.704810e+02
1.696781e+06,1.963867e+01,4.464060e+04,5.166736e-01,9.487685e-01,9.485836e-01,1.106718e-03,1.699630e-08,3.799813e+01,7.949302e+00,3.004883e+01,3.962070e+01,1.704770e+02
1.696791e+06,1.963879e+01,4.465060e+04,5.167894e-01,9.487561e-01,9.485838e-01,1.106888e-03,1.699630e-08,3.799659e+01,7.949048e+00,3.004754e+01,3.961951e+01,1.704730e+02
1.696801e+06,1.963891e+01,4.466060e+04,5.169051e-01,9.487436e-01,9.485840e-01,1.107058e-03,1.699630e-08,3.799505e+01,7.948793e+00,3.004625e+01,3.961831e+01,1.704690e+02
1.696811e+06,1.963902e+01,4.467060e+04,5.170208e-01,9.487312e-01,9.485841e-01,1.107228e-03,1.699629e-08,3.799351e+01,7.948539e+00,3.004497e+01,3.961711e+01,1.704650e+02
1.696821e+06,1.963914e+01,4.468060e+04,5.171366e-01,9.487188e-01,9.485843e-01,1.107398e-03,1.699629e-08,3.799196e+01,7.948285e+00,3.004368e+01,3.961592e+01,1.704610e+02
1.696831e+06,1.963925e+01,4.469060e+04,5.172523e-01,9.487064e-01,9.485844e-01,1.107568e-03,1.699629e-08,3.799042e+01,7.948031e+00,3.004239e+01,3.961472e+01,1.704570e+02
1.696841e+06,1.963937e+01,4.470060e+04,5.173681e-01,9.486939e-01,9.485846e-01,1.107738e-03,1.699629e-08,3.798888e+01,7.947777e+00,3.004110e+01,3.961353e+01,1.704530e+02
1.696851e+06,1.963948e+01,4.471060e+04,5.174838e-01,9.486815e-01,9.485848e-01,1.107908e-03,1.699628e-08,3.798734e+01,7.947523e+00,3.003982e+01,3.961233e+01,1.704490e+02
1.696861e+06,1.963960e+01,4.472060e+04,5.175996e-01,9.486691e-01,9.485849e-01,1.108078e-03,1.699628e-08,3.798580e+01,7.947269e+00,3.003853e+01,3.961113e+01,1.704450e+02
1.696871e+06,1.963972e+01,4.473060e+04,5.177153e-01,9.486567e-01,9.485851e-01,1.108248e-03,1.699628e-08,3.798426e+01,7.947015e+00,3.003724e+01,3.960994e+01,1.704410e+02
1.696881e+06,1.963983e+01,4.474060e+04,5.178310e-01,9.486442e-01,9.485852e-01,1.108418e-03,1.699627e-08,3.798272e+01,7.946761e+00,3.003596e+01,3.960874e+01,1.704370e+02
1.696891e+06,1.963995e+01,4.475060e+04,5.179468e-01,9.486318e-01,9.485854e-01,1.108588e-03,1.699627e-08,3.798118e+01,7.946507e+00,3.003467e+01,3.960755e+01,1.704330e+02
1.696901e+06,1.964006e+01,4.476060e+04,5.180625e-01,9.486194e-01,9.485856e-01,1.108758e-03,1.699627e-08,3.797963e+01,7.946252e+00,3.003338e+01,3.960635e+01,1.704290e+02
1.696911e+06,1.964018e+01,4.477060e+04,5.181783e-01,9.486070e-01,9.485857e-01,1.108927e-03,1.699626e-08,3.797809e+01,7.945998e+00,3.003209e+01,3.960515e+01,1.704250e+02
1.696921e+06,1.964029e+01,4.478060e+04,5.182940e-01,9.485945e-01,9.485859e-01,1.109097e-03,1.699626e-08,3.797655e+01,7.945744e+00,3.003081e+01,3.960396e+01,1.704210e+02
1.696931e+06,1.964041e+01,4.479060e+04,5.184097e-01,9.485821e-01,9.485860e-01,1.109267e-03,1.699626e-08,3.797501e+01,7.945490e+00,3.002952e+01,3.960276e+01,1.704170e+02
1.696941e+06,1.964053e+01,4.480060e+04,5.185255e-01,9.485697e-01,9.485862e-01,1.109437e-03,1.699626e-08,3.797347e+01,7.945236e+00,3.002823e+01,3.960156e+01,1.704130e+02
1.696951e+06,1.964064e+01,4.481060e+04,5.186412e-01,9.485573e-01,9.485864e-01,1.109607e-03,1.699625e-08,3.797193e+01,7.944982e+00,3.002695e+01,3.960037e+01,1.704090e+02
