Repository: brandonlampe/CS_Data

# Repository for Crushed Salt Data
**Grant No: 456417**

This is a work in progress!

## Repository Content

### Directory Names
A uniform namining structure still in progress, but in general directories are named according to the following:
 - Names contain no spaces, a single underscore "_" will be used as a file name seperator.
 - Files are for the Crushed Salt Project (CSP); therefore, the first three charaters of each file are "CSP".
 - Folders are organized by which frame the test was performed on i.e., A2 or A3.
 - The fifth and sixth charaters of each file name will therefore be "A" followed by the frame number.

File: UNM_WP_HY_175_09/IscoMeasurements/STAGE16/CREEP_FIT/175_09_STAGE16_CREEP_OUT.csv (part 21 of 38)
Analysis by Brandon Lampe, performed on: 2016/07/06 16:28:57
Experimental results below begin at: 2016/04/27 12:21:42
Duration (sec),Duration (day),Elapsed Time (sec),Elapsed Time (day),Interpolated Fractional Density,Fit to Fractional Density,Fit to Volume Strain,Fit to Volume Strain Rate (1/sec),Confining Pressure (MPa),Pore Pressure (MPa),Terzaghi Pressure (MPa),Solid Pressure (MPa),Temperature (C))
1.699321e+06,1.966807e+01,4.718063e+04,5.460722e-01,9.486702e-01,9.486246e-01,1.149888e-03,1.699557e-08,3.798131e+01,7.944414e+00,3.003690e+01,3.960652e+01,1.702610e+02
1.699331e+06,1.966819e+01,4.719063e+04,5.461879e-01,9.486713e-01,9.486247e-01,1.150058e-03,1.699557e-08,3.798131e+01,7.944414e+00,3.003690e+01,3.960648e+01,1.702570e+02
1.699341e+06,1.966830e+01,4.720063e+04,5.463036e-01,9.486724e-01,9.486249e-01,1.150228e-03,1.699556e-08,3.798131e+01,7.944414e+00,3.003690e+01,3.960645e+01,1.702530e+02
1.699351e+06,1.966842e+01,4.721063e+04,5.464194e-01,9.486734e-01,9.486251e-01,1.150398e-03,1.699556e-08,3.798131e+01,7.944414e+00,3.003690e+01,3.960641e+01,1.702490e+02
1.699361e+06,1.966854e+01,4.722063e+04,5.465351e-01,9.486745e-01,9.486252e-01,1.150568e-03,1.699556e-08,3.798131e+01,7.944414e+00,3.003690e+01,3.960638e+01,1.702450e+02
1.699371e+06,1.966865e+01,4.723064e+04,5.466509e-01,9.486756e-01,9.486254e-01,1.150738e-03,1.699555e-08,3.798131e+01,7.944414e+00,3.003690e+01,3.960634e+01,1.702410e+02
1.699381e+06,1.966877e+01,4.724064e+04,5.467666e-01,9.486766e-01,9.486255e-01,1.150908e-03,1.699555e-08,3.798131e+01,7.944414e+00,3.003690e+01,3.960631e+01,1.702370e+02
1.699391e+06,1.966888e+01,4.725064e+04,5.468824e-01,9.486777e-01,9.486257e-01,1.151078e-03,1.699555e-08,3.798131e+01,7.944414e+00,3.003690e+01,3.960627e+01,1.702330e+02
1.699401e+06,1.966900e+01,4.726064e+04,5.469981e-01,9.486788e-01,9.486259e-01,1.151248e-03,1.699555e-08,3.798131e+01,7.944414e+00,3.003690e+01,3.960623e+01,1.702290e+02
1.699411e+06,1.966911e+01,4.727064e+04,5.471138e-01,9.486798e-01,9.486260e-01,1.151418e-03,1.699554e-08,3.798131e+01,7.944414e+00,3.003690e+01,3.960620e+01,1.702250e+02
1.699421e+06,1.966923e+01,4.728064e+04,5.472296e-01,9.486809e-01,9.486262e-01,1.151588e-03,1.699554e-08,3.798131e+01,7.944414e+00,3.003690e+01,3.960616e+01,1.702210e+02
1.699431e+06,1.966935e+01,4.729064e+04,5.473453e-01,9.486820e-01,9.486264e-01,1.151758e-03,1.699554e-08,3.798131e+01,7.944414e+00,3.003690e+01,3.960613e+01,1.702171e+02
1.699441e+06,1.966946e+01,4.730064e+04,5.474611e-01,9.486830e-01,9.486265e-01,1.151928e-03,1.699553e-08,3.798131e+01,7.944414e+00,3.003690e+01,3.960609e+01,1.702131e+02
1.699451e+06,1.966958e+01,4.731064e+04,5.475768e-01,9.486841e-01,9.486267e-01,1.152098e-03,1.699553e-08,3.798131e+01,7.944414e+00,3.003690e+01,3.960606e+01,1.702091e+02
1.699461e+06,1.966969e+01,4.732064e+04,5.476925e-01,9.486852e-01,9.486268e-01,1.152268e-03,1.699553e-08,3.798131e+01,7.944414e+00,3.003690e+01,3.960602e+01,1.702051e+02
1.699471e+06,1.966981e+01,4.733064e+04,5.478083e-01,9.486909e-01,9.486270e-01,1.152438e-03,1.699553e-08,3.798131e+01,7.944414e+00,3.003690e+01,3.960583e+01,1.702011e+02
1.699481e+06,1.966992e+01,4.734064e+04,5.479240e-01,9.486927e-01,9.486272e-01,1.152608e-03,1.699552e-08,3.798050e+01,7.944414e+00,3.003609e+01,3.960492e+01,1.702029e+02
1.699491e+06,1.967004e+01,4.735064e+04,5.480398e-01,9.486925e-01,9.486273e-01,1.152777e-03,1.699552e-08,3.797939e+01,7.944414e+00,3.003498e+01,3.960375e+01,1.702069e+02
1.699501e+06,1.967016e+01,4.736064e+04,5.481555e-01,9.486923e-01,9.486275e-01,1.152947e-03,1.699552e-08,3.797828e+01,7.944414e+00,3.003386e+01,3.960259e+01,1.702109e+02
1.699511e+06,1.967027e+01,4.737064e+04,5.482713e-01,9.486920e-01,9.486276e-01,1.153117e-03,1.699551e-08,3.797716e+01,7.944414e+00,3.003275e+01,3.960142e+01,1.702149e+02
1.699521e+06,1.967039e+01,4.738064e+04,5.483870e-01,9.486918e-01,9.486278e-01,1.153287e-03,1.699551e-08,3.797605e+01,7.944414e+00,3.003164e+01,3.960025e+01,1.702189e+02
1.699531e+06,1.967050e+01,4.739064e+04,5.485027e-01,9.486915e-01,9.486280e-01,1.153457e-03,1.699551e-08,3.797494e+01,7.944414e+00,3.003052e+01,3.959909e+01,1.702229e+02
1.699541e+06,1.967062e+01,4.740064e+04,5.486185e-01,9.486913e-01,9.486281e-01,1.153627e-03,1.699551e-08,3.797382e+01,7.944414e+00,3.002941e+01,3.959792e+01,1.702269e+02
1.699551e+06,1.967073e+01,4.741064e+04,5.487342e-01,9.486911e-01,9.486283e-01,1.153797e-03,1.699550e-08,3.797271e+01,7.944414e+00,3.002830e+01,3.959676e+01,1.702309e+02
1.699561e+06,1.967085e+01,4.742064e+04,5.488500e-01,9.486908e-01,9.486285e-01,1.153967e-03,1.699550e-08,3.797160e+01,7.944414e+00,3.002718e+01,3.959559e+01,1.702349e+02
1.699571e+06,1.967097e+01,4.743064e+04,5.489657e-01,9.486906e-01,9.486286e-01,1.154137e-03,1.699550e-08,3.797048e+01,7.944414e+00,3.002607e+01,3.959443e+01,1.702390e+02
1.699581e+06,1.967108e+01,4.744064e+04,5.490815e-01,9.486903e-01,9.486288e-01,1.154307e-03,1.699549e-08,3.796937e+01,7.944414e+00,3.002496e+01,3.959326e+01,1.702430e+02
1.699591e+06,1.967120e+01,4.745064e+04,5.491972e-01,9.486901e-01,9.486289e-01,1.154477e-03,1.699549e-08,3.796826e+01,7.944414e+00,3.002384e+01,3.959210e+01,1.702470e+02
1.699601e+06,1.967131e+01,4.746064e+04,5.493129e-01,9.486899e-01,9.486291e-01,1.154647e-03,1.699549e-08,3.796715e+01,7.944414e+00,3.002273e+01,3.959093e+01,1.702510e+02
1.699611e+06,1.967143e+01,4.747064e+04,5.494287e-01,9.486896e-01,9.486293e-01,1.154817e-03,1.699549e-08,3.796603e+01,7.944414e+00,3.002162e+01,3.958977e+01,1.702550e+02
1.699621e+06,1.967154e+01,4.748064e+04,5.495444e-01,9.486894e-01,9.486294e-01,1.154987e-03,1.699548e-08,3.796492e+01,7.944414e+00,3.002051e+01,3.958860e+01,1.702590e+02
1.699631e+06,1.967166e+01,4.749064e+04,5.496602e-01,9.486891e-01,9.486296e-01,1.155157e-03,1.699548e-08,3.796381e+01,7.944414e+00,3.001939e+01,3.958744e+01,1.702630e+02
1.699641e+06,1.967178e+01,4.750064e+04,5.497759e-01,9.486889e-01,9.486297e-01,1.155327e-03,1.699548e-08,3.796269e+01,7.944414e+00,3.001828e+01,3.958627e+01,1.702670e+02
1.699651e+06,1.967189e+01,4.751064e+04,5.498917e-01,9.486887e-01,9.486299e-01,1.155497e-03,1.699547e-08,3.796158e+01,7.944414e+00,3.001717e+01,3.958511e+01,1.702710e+02
1.699661e+06,1.967201e+01,4.752064e+04,5.500074e-01,9.486884e-01,9.486301e-01,1.155667e-03,1.699547e-08,3.796047e+01,7.944414e+00,3.001605e+01,3.958394e+01,1.702750e+02
1.699671e+06,1.967212e+01,4.753064e+04,5.501231e-01,9.486882e-01,9.486302e-01,1.155837e-03,1.699547e-08,3.795935e+01,7.944414e+00,3.001494e+01,3.958278e+01,1.702790e+02
1.699681e+06,1.967224e+01,4.754064e+04,5.502389e-01,9.486880e-01,9.486304e-01,1.156007e-03,1.699546e-08,3.795824e+01,7.944414e+00,3.001383e+01,3.958161e+01,1.702830e+02
1.699691e+06,1.967235e+01,4.755064e+04,5.503546e-01,9.486877e-01,9.486305e-01,1.156177e-03,1.699546e-08,3.795713e+01,7.944414e+00,3.001271e+01,3.958044e+01,1.702870e+02
1.699701e+06,1.967247e+01,4.756064e+04,5.504704e-01,9.486875e-01,9.486307e-01,1.156347e-03,1.699546e-08,3.795601e+01,7.944414e+00,3.001160e+01,3.957928e+01,1.702910e+02
1.699711e+06,1.967259e+01,4.757064e+04,5.505861e-01,9.486872e-01,9.486309e-01,1.156517e-03,1.699546e-08,3.795490e+01,7.944414e+00,3.001049e+01,3.957811e+01,1.702950e+02
1.699721e+06,1.967270e+01,4.758064e+04,5.507018e-01,9.486846e-01,9.486310e-01,1.156686e-03,1.699545e-08,3.795379e+01,7.944414e+00,3.000937e+01,3.957703e+01,1.702990e+02
1.699731e+06,1.967282e+01,4.759064e+04,5.508176e-01,9.486800e-01,9.486312e-01,1.156856e-03,1.699545e-08,3.795455e+01,7.944606e+00,3.000995e+01,3.957798e+01,1.703000e+02
1.699741e+06,1.967293e+01,4.760064e+04,5.509333e-01,9.486750e-01,9.486314e-01,1.157026e-03,1.699545e-08,3.795592e+01,7.944860e+00,3.001106e+01,3.957958e+01,1.703000e+02
1.699751e+06,1.967305e+01,4.761064e+04,5.510491e-01,9.486700e-01,9.486315e-01,1.157196e-03,1.699544e-08,3.795729e+01,7.945114e+00,3.001218e+01,3.958117e+01,1.703000e+02
1.699761e+06,1.967316e+01,4.762064e+04,5.511648e-01,9.486650e-01,9.486317e-01,1.157366e-03,1.699544e-08,3.795866e+01,7.945368e+00,3.001330e+01,3.958277e+01,1.703000e+02
1.699771e+06,1.967328e+01,4.763064e+04,5.512806e-01,9.486600e-01,9.486318e-01,1.157536e-03,1.699544e-08,3.796003e+01,7.945623e+00,3.001441e+01,3.958437e+01,1.703000e+02
1.699781e+06,1.967340e+01,4.764064e+04,5.513963e-01,9.486550e-01,9.486320e-01,1.157706e-03,1.699544e-08,3.796140e+01,7.945877e+00,3.001553e+01,3.958596e+01,1.703000e+02
1.699791e+06,1.967351e+01,4.765064e+04,5.515120e-01,9.486500e-01,9.486322e-01,1.157876e-03,1.699543e-08,3.796277e+01,7.946131e+00,3.001664e+01,3.958756e+01,1.703000e+02
1.699801e+06,1.967363e+01,4.766064e+04,5.516278e-01,9.486451e-01,9.486323e-01,1.158046e-03,1.699543e-08,3.796414e+01,7.946385e+00,3.001776e+01,3.958916e+01,1.703000e+02
1.699811e+06,1.967374e+01,4.767064e+04,5.517435e-01,9.486401e-01,9.486325e-01,1.158216e-03,1.699543e-08,3.796551e+01,7.946639e+00,3.001887e+01,3.959075e+01,1.703000e+02
1.699821e+06,1.967386e+01,4.768064e+04,5.518593e-01,9.486351e-01,9.486326e-01,1.158386e-03,1.699542e-08,3.796688e+01,7.946893e+00,3.001999e+01,3.959235e+01,1.703000e+02
1.699831e+06,1.967398e+01,4.769064e+04,5.519750e-01,9.486301e-01,9.486328e-01,1.158556e-03,1.699542e-08,3.796825e+01,7.947147e+00,3.002111e+01,3.959395e+01,1.703000e+02
1.699841e+06,1.967409e+01,4.770064e+04,5.520908e-01,9.486251e-01,9.486330e-01,1.158726e-03,1.699542e-08,3.796962e+01,7.947401e+00,3.002222e+01,3.959554e+01,1.703000e+02
1.699851e+06,1.967421e+01,4.771064e+04,5.522065e-01,9.486201e-01,9.486331e-01,1.158896e-03,1.699542e-08,3.797099e+01,7.947655e+00,3.002334e+01,3.959714e+01,1.703000e+02
1.699861e+06,1.967432e+01,4.772064e+04,5.523222e-01,9.486152e-01,9.486333e-01,1.159066e-03,1.699541e-08,3.797236e+01,7.947909e+00,3.002445e+01,3.959874e+01,1.703000e+02
1.699871e+06,1.967444e+01,4.773064e+04,5.524380e-01,9.486102e-01,9.486334e-01,1.159236e-03,1.699541e-08,3.797373e+01,7.948164e+00,3.002557e+01,3.960033e+01,1.703000e+02
1.699881e+06,1.967455e+01,4.774064e+04,5.525537e-01,9.486052e-01,9.486336e-01,1.159406e-03,1.699541e-08,3.797510e+01,7.948418e+00,3.002669e+01,3.960193e+01,1.703000e+02
1.699891e+06,1.967467e+01,4.775064e+04,5.526695e-01,9.486002e-01,9.486338e-01,1.159576e-03,1.699540e-08,3.797647e+01,7.948672e+00,3.002780e+01,3.960353e+01,1.703000e+02
1.699901e+06,1.967479e+01,4.776064e+04,5.527852e-01,9.485952e-01,9.486339e-01,1.159746e-03,1.699540e-08,3.797784e+01,7.948926e+00,3.002892e+01,3.960512e+01,1.703000e+02
1.699911e+06,1.967490e+01,4.777064e+04,5.529010e-01,9.485902e-01,9.486341e-01,1.159916e-03,1.699540e-08,3.797921e+01,7.949180e+00,3.003003e+01,3.960672e+01,1.703000e+02
1.699921e+06,1.967502e+01,4.778064e+04,5.530167e-01,9.485852e-01,9.486343e-01,1.160086e-03,1.699540e-08,3.798058e+01,7.949434e+00,3.003115e+01,3.960832e+01,1.703000e+02
1.699931e+06,1.967513e+01,4.779064e+04,5.531324e-01,9.485803e-01,9.486344e-01,1.160256e-03,1.699539e-08,3.798195e+01,7.949688e+00,3.003226e+01,3.960991e+01,1.703000e+02
1.699941e+06,1.967525e+01,4.780064e+04,5.532482e-01,9.485753e-01,9.486346e-01,1.160426e-03,1.699539e-08,3.798332e+01,7.949942e+00,3.003338e+01,3.961151e+01,1.703000e+02
1.699951e+06,1.967536e+01,4.781064e+04,5.533639e-01,9.485703e-01,9.486347e-01,1.160595e-03,1.699539e-08,3.798469e+01,7.950196e+00,3.003450e+01,3.961311e+01,1.703000e+02
1.699961e+06,1.967548e+01,4.782064e+04,5.534797e-01,9.485653e-01,9.486349e-01,1.160765e-03,1.699538e-08,3.798606e+01,7.950451e+00,3.003561e+01,3.961470e+01,1.703000e+02
1.699971e+06,1.967560e+01,4.783064e+04,5.535954e-01,9.485628e-01,9.486351e-01,1.160935e-03,1.699538e-08,3.798743e+01,7.950705e+00,3.003673e+01,3.961622e+01,1.703000e+02
1.699981e+06,1.967571e+01,4.784064e+04,5.537111e-01,9.485643e-01,9.486352e-01,1.161105e-03,1.699538e-08,3.798732e+01,7.950759e+00,3.003656e+01,3.961605e+01,1.703031e+02
1.699991e+06,1.967583e+01,4.785064e+04,5.538269e-01,9.485667e-01,9.486354e-01,1.161275e-03,1.699538e-08,3.798681e+01,7.950759e+00,3.003605e+01,3.961543e+01,1.703071e+02
1.700001e+06,1.967594e+01,4.786064e+04,5.539426e-01,9.485690e-01,9.486355e-01,1.161445e-03,1.699537e-08,3.798630e+01,7.950759e+00,3.003554e+01,3.961481e+01,1.703111e+02
1.700011e+06,1.967606e+01,4.787064e+04,5.540584e-01,9.485714e-01,9.486357e-01,1.161615e-03,1.699537e-08,3.798579e+01,7.950759e+00,3.003503e+01,3.961419e+01,1.703151e+02
1.700021e+06,1.967617e+01,4.788064e+04,5.541741e-01,9.485737e-01,9.486359e-01,1.161785e-03,1.699537e-08,3.798527e+01,7.950759e+00,3.003451e+01,3.961357e+01,1.703191e+02
1.700031e+06,1.967629e+01,4.789064e+04,5.542899e-01,9.485761e-01,9.486360e-01,1.161955e-03,1.699536e-08,3.798476e+01,7.950759e+00,3.003400e+01,3.961296e+01,1.703231e+02
1.700041e+06,1.967641e+01,4.790064e+04,5.544056e-01,9.485784e-01,9.486362e-01,1.162125e-03,1.699536e-08,3.798425e+01,7.950759e+00,3.003349e+01,3.961234e+01,1.703271e+02
1.700051e+06,1.967652e+01,4.791064e+04,5.545213e-01,9.485808e-01,9.486364e-01,1.162295e-03,1.699536e-08,3.798374e+01,7.950759e+00,3.003298e+01,3.961172e+01,1.703311e+02
1.700061e+06,1.967664e+01,4.792064e+04,5.546371e-01,9.485831e-01,9.486365e-01,1.162465e-03,1.699536e-08,3.798323e+01,7.950759e+00,3.003247e+01,3.961110e+01,1.703351e+02
1.700071e+06,1.967675e+01,4.793064e+04,5.547528e-01,9.485855e-01,9.486367e-01,1.162635e-03,1.699535e-08,3.798271e+01,7.950759e+00,3.003195e+01,3.961048e+01,1.703391e+02
1.700081e+06,1.967687e+01,4.794064e+04,5.548686e-01,9.485878e-01,9.486368e-01,1.162805e-03,1.699535e-08,3.798220e+01,7.950759e+00,3.003144e+01,3.960987e+01,1.703431e+02
1.700091e+06,1.967698e+01,4.795064e+04,5.549843e-01,9.485902e-01,9.486370e-01,1.162975e-03,1.699535e-08,3.798169e+01,7.950759e+00,3.003093e+01,3.960925e+01,1.703470e+02
1.700101e+06,1.967710e+01,4.796064e+04,5.551001e-01,9.485925e-01,9.486372e-01,1.163145e-03,1.699534e-08,3.798118e+01,7.950759e+00,3.003042e+01,3.960863e+01,1.703510e+02
1.700111e+06,1.967722e+01,4.797064e+04,5.552158e-01,9.485949e-01,9.486373e-01,1.163315e-03,1.699534e-08,3.798067e+01,7.950759e+00,3.002991e+01,3.960801e+01,1.703550e+02
1.700121e+06,1.967733e+01,4.798065e+04,5.553315e-01,9.485972e-01,9.486375e-01,1.163485e-03,1.699534e-08,3.798015e+01,7.950759e+00,3.002939e+01,3.960739e+01,1.703590e+02
1.700131e+06,1.967745e+01,4.799065e+04,5.554473e-01,9.485996e-01,9.486376e-01,1.163655e-03,1.699533e-08,3.797964e+01,7.950759e+00,3.002888e+01,3.960677e+01,1.703630e+02
1.700141e+06,1.967756e+01,4.800065e+04,5.555630e-01,9.486019e-01,9.486378e-01,1.163825e-03,1.699533e-08,3.797913e+01,7.950759e+00,3.002837e+01,3.960616e+01,1.703670e+02
1.700151e+06,1.967768e+01,4.801065e+04,5.556788e-01,9.486043e-01,9.486380e-01,1.163995e-03,1.699533e-08,3.797862e+01,7.950759e+00,3.002786e+01,3.960554e+01,1.703710e+02
1.700161e+06,1.967779e+01,4.802065e+04,5.557945e-01,9.486066e-01,9.486381e-01,1.164165e-03,1.699533e-08,3.797811e+01,7.950759e+00,3.002735e+01,3.960492e+01,1.703750e+02
1.700171e+06,1.967791e+01,4.803065e+04,5.559103e-01,9.486090e-01,9.486383e-01,1.164335e-03,1.699532e-08,3.797759e+01,7.950759e+00,3.002684e+01,3.960430e+01,1.703790e+02
1.700181e+06,1.967803e+01,4.804065e+04,5.560260e-01,9.486113e-01,9.486384e-01,1.164504e-03,1.699532e-08,3.797708e+01,7.950759e+00,3.002632e+01,3.960368e+01,1.703830e+02
1.700191e+06,1.967814e+01,4.805065e+04,5.561417e-01,9.486137e-01,9.486386e-01,1.164674e-03,1.699532e-08,3.797657e+01,7.950759e+00,3.002581e+01,3.960307e+01,1.703870e+02
1.700201e+06,1.967826e+01,4.806065e+04,5.562575e-01,9.486160e-01,9.486388e-01,1.164844e-03,1.699531e-08,3.797606e+01,7.950759e+00,3.002530e+01,3.960245e+01,1.703909e+02
1.700211e+06,1.967837e+01,4.807065e+04,5.563732e-01,9.486184e-01,9.486389e-01,1.165014e-03,1.699531e-08,3.797555e+01,7.950759e+00,3.002479e+01,3.960183e+01,1.703949e+02
1.700221e+06,1.967849e+01,4.808065e+04,5.564890e-01,9.486160e-01,9.486391e-01,1.165184e-03,1.699531e-08,3.797503e+01,7.950759e+00,3.002428e+01,3.960137e+01,1.703989e+02
1.700231e+06,1.967860e+01,4.809065e+04,5.566047e-01,9.486122e-01,9.486393e-01,1.165354e-03,1.699531e-08,3.797446e+01,7.950759e+00,3.002370e+01,3.960089e+01,1.703971e+02
1.700241e+06,1.967872e+01,4.810065e+04,5.567204e-01,9.486084e-01,9.486394e-01,1.165524e-03,1.699530e-08,3.797386e+01,7.950759e+00,3.002310e+01,3.960039e+01,1.703931e+02
1.700251e+06,1.967884e+01,4.811065e+04,5.568362e-01,9.486045e-01,9.486396e-01,1.165694e-03,1.699530e-08,3.797326e+01,7.950759e+00,3.002250e+01,3.959988e+01,1.703891e+02
1.700261e+06,1.967895e+01,4.812065e+04,5.569519e-01,9.486007e-01,9.486397e-01,1.165864e-03,1.699530e-08,3.797266e+01,7.950759e+00,3.002190e+01,3.959938e+01,1.703851e+02
1.700271e+06,1.967907e+01,4.813065e+04,5.570677e-01,9.485969e-01,9.486399e-01,1.166034e-03,1.699529e-08,3.797206e+01,7.950759e+00,3.002130e+01,3.959887e+01,1.703810e+02
1.700281e+06,1.967918e+01,4.814065e+04,5.571834e-01,9.485931e-01,9.486401e-01,1.166204e-03,1.699529e-08,3.797146e+01,7.950759e+00,3.002070e+01,3.959837e+01,1.703770e+02
1.700291e+06,1.967930e+01,4.815065e+04,5.572992e-01,9.485893e-01,9.486402e-01,1.166374e-03,1.699529e-08,3.797086e+01,7.950759e+00,3.002010e+01,3.959786e+01,1.703730e+02
1.700301e+06,1.967941e+01,4.816065e+04,5.574149e-01,9.485855e-01,9.486404e-01,1.166544e-03,1.699529e-08,3.797026e+01,7.950759e+00,3.001950e+01,3.959736e+01,1.703690e+02
1.700311e+06,1.967953e+01,4.817065e+04,5.575306e-01,9.485817e-01,9.486405e-01,1.166714e-03,1.699528e-08,3.796966e+01,7.950759e+00,3.001890e+01,3.959685e+01,1.703650e+02
1.700321e+06,1.967965e+01,4.818065e+04,5.576464e-01,9.485778e-01,9.486407e-01,1.166884e-03,1.699528e-08,3.796906e+01,7.950759e+00,3.001831e+01,3.959635e+01,1.703610e+02
1.700331e+06,1.967976e+01,4.819065e+04,5.577621e-01,9.485740e-01,9.486409e-01,1.167054e-03,1.699528e-08,3.796846e+01,7.950759e+00,3.001771e+01,3.959584e+01,1.703570e+02
1.700341e+06,1.967988e+01,4.820065e+04,5.578779e-01,9.485702e-01,9.486410e-01,1.167224e-03,1.699527e-08,3.796786e+01,7.950759e+00,3.001711e+01,3.959534e+01,1.703530e+02
1.700351e+06,1.967999e+01,4.821065e+04,5.579936e-01,9.485664e-01,9.486412e-01,1.167394e-03,1.699527e-08,3.796727e+01,7.950759e+00,3.001651e+01,3.959483e+01,1.703490e+02
1.700361e+06,1.968011e+01,4.822065e+04,5.581094e-01,9.485626e-01,9.486413e-01,1.167564e-03,1.699527e-08,3.796667e+01,7.950759e+00,3.001591e+01,3.959433e+01,1.703450e+02
1.700371e+06,1.968023e+01,4.823065e+04,5.582251e-01,9.485588e-01,9.486415e-01,1.167734e-03,1.699527e-08,3.796607e+01,7.950759e+00,3.001531e+01,3.959382e+01,1.703410e+02
1.700381e+06,1.968034e+01,4.824065e+04,5.583408e-01,9.485550e-01,9.486417e-01,1.167904e-03,1.699526e-08,3.796547e+01,7.950759e+00,3.001471e+01,3.959332e+01,1.703370e+02
1.700391e+06,1.968046e+01,4.825065e+04,5.584566e-01,9.485511e-01,9.486418e-01,1.168074e-03,1.699526e-08,3.796487e+01,7.950759e+00,3.001411e+01,3.959282e+01,1.703330e+02
1.700401e+06,1.968057e+01,4.826065e+04,5.585723e-01,9.485473e-01,9.486420e-01,1.168243e-03,1.699526e-08,3.796427e+01,7.950759e+00,3.001351e+01,3.959231e+01,1.703290e+02
1.700411e+06,1.968069e+01,4.827065e+04,5.586881e-01,9.485435e-01,9.486422e-01,1.168413e-03,1.699525e-08,3.796367e+01,7.950759e+00,3.001291e+01,3.959181e+01,1.703250e+02
1.700421e+06,1.968080e+01,4.828065e+04,5.588038e-01,9.485397e-01,9.486423e-01,1.168583e-03,1.699525e-08,3.796307e+01,7.950759e+00,3.001231e+01,3.959130e+01,1.703210e+02
1.700431e+06,1.968092e+01,4.829065e+04,5.589196e-01,9.485359e-01,9.486425e-01,1.168753e-03,1.699525e-08,3.796247e+01,7.950759e+00,3.001171e+01,3.959080e+01,1.703170e+02
1.700441e+06,1.968104e+01,4.830065e+04,5.590353e-01,9.485321e-01,9.486426e-01,1.168923e-03,1.699525e-08,3.796187e+01,7.950759e+00,3.001111e+01,3.959029e+01,1.703130e+02
1.700451e+06,1.968115e+01,4.831065e+04,5.591510e-01,9.485283e-01,9.486428e-01,1.169093e-03,1.699524e-08,3.796127e+01,7.950759e+00,3.001051e+01,3.958979e+01,1.703090e+02
1.700461e+06,1.968127e+01,4.832065e+04,5.592668e-01,9.485245e-01,9.486430e-01,1.169263e-03,1.699524e-08,3.796067e+01,7.950759e+00,3.000991e+01,3.958928e+01,1.703050e+02
1.700471e+06,1.968138e+01,4.833065e+04,5.593825e-01,9.485206e-01,9.486431e-01,1.169433e-03,1.699524e-08,3.796007e+01,7.950759e+00,3.000931e+01,3.958878e+01,1.703010e+02
1.700481e+06,1.968150e+01,4.834065e+04,5.594983e-01,9.485255e-01,9.486433e-01,1.169603e-03,1.699523e-08,3.796058e+01,7.950759e+00,3.000983e+01,3.958916e+01,1.702969e+02
1.700491e+06,1.968161e+01,4.835065e+04,5.596140e-01,9.485330e-01,9.486434e-01,1.169773e-03,1.699523e-08,3.796144e+01,7.950759e+00,3.001068e+01,3.958981e+01,1.702929e+02
1.700501e+06,1.968173e+01,4.836065e+04,5.597297e-01,9.485405e-01,9.486436e-01,1.169943e-03,1.699523e-08,3.796230e+01,7.950759e+00,3.001154e+01,3.959046e+01,1.702889e+02
1.700511e+06,1.968185e+01,4.837065e+04,5.598455e-01,9.485480e-01,9.486438e-01,1.170113e-03,1.699523e-08,3.796315e+01,7.950759e+00,3.001239e+01,3.959111e+01,1.702849e+02
1.700521e+06,1.968196e+01,4.838065e+04,5.599612e-01,9.485555e-01,9.486439e-01,1.170283e-03,1.699522e-08,3.796401e+01,7.950759e+00,3.001325e+01,3.959176e+01,1.702809e+02
1.700531e+06,1.968208e+01,4.839065e+04,5.600770e-01,9.485630e-01,9.486441e-01,1.170453e-03,1.699522e-08,3.796487e+01,7.950759e+00,3.001411e+01,3.959242e+01,1.702769e+02
1.700541e+06,1.968219e+01,4.840065e+04,5.601927e-01,9.485705e-01,9.486443e-01,1.170623e-03,1.699522e-08,3.796572e+01,7.950759e+00,3.001496e+01,3.959307e+01,1.702729e+02
1.700551e+06,1.968231e+01,4.841065e+04,5.603085e-01,9.485780e-01,9.486444e-01,1.170793e-03,1.699521e-08,3.796658e+01,7.950759e+00,3.001582e+01,3.959372e+01,1.702689e+02
1.700561e+06,1.968242e+01,4.842065e+04,5.604242e-01,9.485855e-01,9.486446e-01,1.170963e-03,1.699521e-08,3.796743e+01,7.950759e+00,3.001668e+01,3.959437e+01,1.702649e+02
1.700571e+06,1.968254e+01,4.843065e+04,5.605399e-01,9.485930e-01,9.486447e-01,1.171133e-03,1.699521e-08,3.796829e+01,7.950759e+00,3.001753e+01,3.959503e+01,1.702609e+02
1.700581e+06,1.968266e+01,4.844065e+04,5.606557e-01,9.486006e-01,9.486449e-01,1.171303e-03,1.699520e-08,3.796915e+01,7.950759e+00,3.001839e+01,3.959568e+01,1.702569e+02
1.700591e+06,1.968277e+01,4.845065e+04,5.607714e-01,9.486081e-01,9.486451e-01,1.171473e-03,1.699520e-08,3.797000e+01,7.950759e+00,3.001924e+01,3.959633e+01,1.702529e+02
1.700601e+06,1.968289e+01,4.846065e+04,5.608872e-01,9.486156e-01,9.486452e-01,1.171643e-03,1.699520e-08,3.797086e+01,7.950759e+00,3.002010e+01,3.959698e+01,1.702489e+02
1.700611e+06,1.968300e+01,4.847065e+04,5.610029e-01,9.486231e-01,9.486454e-01,1.171813e-03,1.699520e-08,3.797171e+01,7.950759e+00,3.002096e+01,3.959763e+01,1.702449e+02
1.700621e+06,1.968312e+01,4.848065e+04,5.611187e-01,9.486306e-01,9.486455e-01,1.171982e-03,1.699519e-08,3.797257e+01,7.950759e+00,3.002181e+01,3.959829e+01,1.702409e+02
1.700631e+06,1.968323e+01,4.849065e+04,5.612344e-01,9.486381e-01,9.486457e-01,1.172152e-03,1.699519e-08,3.797343e+01,7.950759e+00,3.002267e+01,3.959894e+01,1.702369e+02
1.700641e+06,1.968335e+01,4.850065e+04,5.613501e-01,9.486456e-01,9.486459e-01,1.172322e-03,1.699519e-08,3.797428e+01,7.950759e+00,3.002352e+01,3.959959e+01,1.702329e+02
1.700651e+06,1.968347e+01,4.851065e+04,5.614659e-01,9.486531e-01,9.486460e-01,1.172492e-03,1.699518e-08,3.797514e+01,7.950759e+00,3.002438e+01,3.960024e+01,1.702289e+02
1.700661e+06,1.968358e+01,4.852065e+04,5.615816e-01,9.486606e-01,9.486462e-01,1.172662e-03,1.699518e-08,3.797600e+01,7.950759e+00,3.002524e+01,3.960089e+01,1.702249e+02
1.700671e+06,1.968370e+01,4.853065e+04,5.616974e-01,9.486681e-01,9.486463e-01,1.172832e-03,1.699518e-08,3.797685e+01,7.950759e+00,3.002609e+01,3.960155e+01,1.702209e+02
1.700681e+06,1.968381e+01,4.854065e+04,5.618131e-01,9.486756e-01,9.486465e-01,1.173002e-03,1.699518e-08,3.797771e+01,7.950759e+00,3.002695e+01,3.960220e+01,1.702168e+02
1.700691e+06,1.968393e+01,4.855065e+04,5.619289e-01,9.486832e-01,9.486467e-01,1.173172e-03,1.699517e-08,3.797856e+01,7.950759e+00,3.002781e+01,3.960285e+01,1.702128e+02
1.700701e+06,1.968404e+01,4.856065e+04,5.620446e-01,9.486907e-01,9.486468e-01,1.173342e-03,1.699517e-08,3.797942e+01,7.950759e+00,3.002866e+01,3.960350e+01,1.702088e+02
1.700711e+06,1.968416e+01,4.857065e+04,5.621603e-01,9.486982e-01,9.486470e-01,1.173512e-03,1.699517e-08,3.798028e+01,7.950759e+00,3.002952e+01,3.960415e+01,1.702048e+02
1.700721e+06,1.968428e+01,4.858065e+04,5.622761e-01,9.487108e-01,9.486472e-01,1.173682e-03,1.699516e-08,3.798113e+01,7.950759e+00,3.003037e+01,3.960464e+01,1.702008e+02
1.700731e+06,1.968439e+01,4.859065e+04,5.623918e-01,9.487083e-01,9.486473e-01,1.173852e-03,1.699516e-08,3.798043e+01,7.950759e+00,3.002967e+01,3.960398e+01,1.702032e+02
1.700741e+06,1.968451e+01,4.860065e+04,5.625076e-01,9.487015e-01,9.486475e-01,1.174022e-03,1.699516e-08,3.797932e+01,7.950759e+00,3.002856e+01,3.960303e+01,1.702072e+02
1.700751e+06,1.968462e+01,4.861065e+04,5.626233e-01,9.486948e-01,9.486476e-01,1.174192e-03,1.699516e-08,3.797821e+01,7.950759e+00,3.002745e+01,3.960209e+01,1.702111e+02
1.700761e+06,1.968474e+01,4.862065e+04,5.627390e-01,9.486880e-01,9.486478e-01,1.174362e-03,1.699515e-08,3.797710e+01,7.950759e+00,3.002634e+01,3.960115e+01,1.702151e+02
1.700771e+06,1.968485e+01,4.863065e+04,5.628548e-01,9.486812e-01,9.486480e-01,1.174532e-03,1.699515e-08,3.797599e+01,7.950759e+00,3.002523e+01,3.960020e+01,1.702191e+02
1.700781e+06,1.968497e+01,4.864065e+04,5.629705e-01,9.486745e-01,9.486481e-01,1.174702e-03,1.699515e-08,3.797488e+01,7.950759e+00,3.002413e+01,3.959926e+01,1.702231e+02
1.700791e+06,1.968509e+01,4.865065e+04,5.630863e-01,9.486677e-01,9.486483e-01,1.174872e-03,1.699514e-08,3.797377e+01,7.950759e+00,3.002302e+01,3.959832e+01,1.702271e+02
1.700801e+06,1.968520e+01,4.866065e+04,5.632020e-01,9.486610e-01,9.486484e-01,1.175042e-03,1.699514e-08,3.797267e+01,7.950759e+00,3.002191e+01,3.959737e+01,1.702311e+02
1.700811e+06,1.968532e+01,4.867065e+04,5.633178e-01,9.486542e-01,9.486486e-01,1.175212e-03,1.699514e-08,3.797156e+01,7.950759e+00,3.002080e+01,3.959643e+01,1.702351e+02
1.700821e+06,1.968543e+01,4.868065e+04,5.634335e-01,9.486475e-01,9.486488e-01,1.175382e-03,1.699514e-08,3.797045e+01,7.950759e+00,3.001969e+01,3.959548e+01,1.702391e+02
1.700831e+06,1.968555e+01,4.869065e+04,5.635492e-01,9.486407e-01,9.486489e-01,1.175552e-03,1.699513e-08,3.796934e+01,7.950759e+00,3.001858e+01,3.959454e+01,1.702431e+02
1.700841e+06,1.968566e+01,4.870065e+04,5.636650e-01,9.486340e-01,9.486491e-01,1.175721e-03,1.699513e-08,3.796823e+01,7.950759e+00,3.001747e+01,3.959360e+01,1.702471e+02
1.700851e+06,1.968578e+01,4.871065e+04,5.637807e-01,9.486272e-01,9.486493e-01,1.175891e-03,1.699513e-08,3.796712e+01,7.950759e+00,3.001636e+01,3.959265e+01,1.702511e+02
1.700861e+06,1.968590e+01,4.872066e+04,5.638965e-01,9.486204e-01,9.486494e-01,1.176061e-03,1.699512e-08,3.796601e+01,7.950759e+00,3.001525e+01,3.959171e+01,1.702551e+02
1.700871e+06,1.968601e+01,4.873066e+04,5.640122e-01,9.486137e-01,9.486496e-01,1.176231e-03,1.699512e-08,3.796490e+01,7.950759e+00,3.001414e+01,3.959076e+01,1.702590e+02
1.700881e+06,1.968613e+01,4.874066e+04,5.641280e-01,9.486069e-01,9.486497e-01,1.176401e-03,1.699512e-08,3.796379e+01,7.950759e+00,3.001303e+01,3.958982e+01,1.702630e+02
1.700891e+06,1.968624e+01,4.875066e+04,5.642437e-01,9.486002e-01,9.486499e-01,1.176571e-03,1.699512e-08,3.796268e+01,7.950759e+00,3.001192e+01,3.958888e+01,1.702670e+02
1.700901e+06,1.968636e+01,4.876066e+04,5.643594e-01,9.485934e-01,9.486501e-01,1.176741e-03,1.699511e-08,3.796157e+01,7.950759e+00,3.001081e+01,3.958793e+01,1.702710e+02
1.700911e+06,1.968648e+01,4.877066e+04,5.644752e-01,9.485867e-01,9.486502e-01,1.176911e-03,1.699511e-08,3.796046e+01,7.950759e+00,3.000971e+01,3.958699e+01,1.702750e+02
1.700921e+06,1.968659e+01,4.878066e+04,5.645909e-01,9.485799e-01,9.486504e-01,1.177081e-03,1.699511e-08,3.795935e+01,7.950759e+00,3.000860e+01,3.958604e+01,1.702790e+02
1.700931e+06,1.968671e+01,4.879066e+04,5.647067e-01,9.485731e-01,9.486505e-01,1.177251e-03,1.699510e-08,3.795825e+01,7.950759e+00,3.000749e+01,3.958510e+01,1.702830e+02
1.700941e+06,1.968682e+01,4.880066e+04,5.648224e-01,9.485664e-01,9.486507e-01,1.177421e-03,1.699510e-08,3.795714e+01,7.950759e+00,3.000638e+01,3.958416e+01,1.702870e+02
1.700951e+06,1.968694e+01,4.881066e+04,5.649382e-01,9.485596e-01,9.486509e-01,1.177591e-03,1.699510e-08,3.795603e+01,7.950759e+00,3.000527e+01,3.958321e+01,1.702910e+02
1.700961e+06,1.968705e+01,4.882066e+04,5.650539e-01,9.485529e-01,9.486510e-01,1.177761e-03,1.699510e-08,3.795492e+01,7.950759e+00,3.000416e+01,3.958227e+01,1.702950e+02
1.700971e+06,1.968717e+01,4.883066e+04,5.651696e-01,9.485391e-01,9.486512e-01,1.177931e-03,1.699509e-08,3.795381e+01,7.950759e+00,3.000305e+01,3.958156e+01,1.702990e+02
1.700981e+06,1.968729e+01,4.884066e+04,5.652854e-01,9.485352e-01,9.486513e-01,1.178101e-03,1.699509e-08,3.795415e+01,7.950759e+00,3.000339e+01,3.958204e+01,1.702941e+02
1.700991e+06,1.968740e+01,4.885066e+04,5.654011e-01,9.485358e-01,9.486515e-01,1.178271e-03,1.699509e-08,3.795500e+01,7.950759e+00,3.000424e+01,3.958292e+01,1.702861e+02
1.701001e+06,1.968752e+01,4.886066e+04,5.655169e-01,9.485363e-01,9.486517e-01,1.178441e-03,1.699508e-08,3.795585e+01,7.950759e+00,3.000509e+01,3.958381e+01,1.702781e+02
1.701011e+06,1.968763e+01,4.887066e+04,5.656326e-01,9.485369e-01,9.486518e-01,1.178611e-03,1.699508e-08,3.795671e+01,7.950759e+00,3.000595e+01,3.958469e+01,1.702702e+02
1.701021e+06,1.968775e+01,4.888066e+04,5.657483e-01,9.485375e-01,9.486520e-01,1.178781e-03,1.699508e-08,3.795756e+01,7.950759e+00,3.000680e+01,3.958557e+01,1.702622e+02
1.701031e+06,1.968786e+01,4.889066e+04,5.658641e-01,9.485381e-01,9.486522e-01,1.178951e-03,1.699507e-08,3.795841e+01,7.950759e+00,3.000765e+01,3.958645e+01,1.702542e+02
1.701041e+06,1.968798e+01,4.890066e+04,5.659798e-01,9.485386e-01,9.486523e-01,1.179121e-03,1.699507e-08,3.795927e+01,7.950759e+00,3.000851e+01,3.958733e+01,1.702462e+02
1.701051e+06,1.968810e+01,4.891066e+04,5.660956e-01,9.485392e-01,9.486525e-01,1.179290e-03,1.699507e-08,3.796012e+01,7.950759e+00,3.000936e+01,3.958821e+01,1.702382e+02
1.701061e+06,1.968821e+01,4.892066e+04,5.662113e-01,9.485398e-01,9.486526e-01,1.179460e-03,1.699507e-08,3.796097e+01,7.950759e+00,3.001021e+01,3.958909e+01,1.702303e+02
1.701071e+06,1.968833e+01,4.893066e+04,5.663271e-01,9.485404e-01,9.486528e-01,1.179630e-03,1.699506e-08,3.796183e+01,7.950759e+00,3.001107e+01,3.958997e+01,1.702223e+02
1.701081e+06,1.968844e+01,4.894066e+04,5.664428e-01,9.485409e-01,9.486530e-01,1.179800e-03,1.699506e-08,3.796268e+01,7.950759e+00,3.001192e+01,3.959085e+01,1.702143e+02
1.701091e+06,1.968856e+01,4.895066e+04,5.665585e-01,9.485415e-01,9.486531e-01,1.179970e-03,1.699506e-08,3.796353e+01,7.950759e+00,3.001277e+01,3.959173e+01,1.702063e+02
1.701101e+06,1.968867e+01,4.896066e+04,5.666743e-01,9.485421e-01,9.486533e-01,1.180140e-03,1.699505e-08,3.796439e+01,7.950759e+00,3.001363e+01,3.959261e+01,1.701983e+02
1.701111e+06,1.968879e+01,4.897066e+04,5.667900e-01,9.485427e-01,9.486534e-01,1.180310e-03,1.699505e-08,3.796524e+01,7.950759e+00,3.001448e+01,3.959349e+01,1.701903e+02
1.701121e+06,1.968891e+01,4.898066e+04,5.669058e-01,9.485432e-01,9.486536e-01,1.180480e-03,1.699505e-08,3.796609e+01,7.950759e+00,3.001533e+01,3.959437e+01,1.701824e+02
1.701131e+06,1.968902e+01,4.899066e+04,5.670215e-01,9.485438e-01,9.486538e-01,1.180650e-03,1.699505e-08,3.796695e+01,7.950759e+00,3.001619e+01,3.959525e+01,1.701744e+02
1.701141e+06,1.968914e+01,4.900066e+04,5.671373e-01,9.485444e-01,9.486539e-01,1.180820e-03,1.699504e-08,3.796780e+01,7.950759e+00,3.001704e+01,3.959613e+01,1.701664e+02
1.701151e+06,1.968925e+01,4.901066e+04,5.672530e-01,9.485450e-01,9.486541e-01,1.180990e-03,1.699504e-08,3.796865e+01,7.950759e+00,3.001789e+01,3.959701e+01,1.701584e+02
1.701161e+06,1.968937e+01,4.902066e+04,5.673687e-01,9.485455e-01,9.486542e-01,1.181160e-03,1.699504e-08,3.796951e+01,7.950759e+00,3.001875e+01,3.959789e+01,1.701504e+02
1.701171e+06,1.968948e+01,4.903066e+04,5.674845e-01,9.485461e-01,9.486544e-01,1.181330e-03,1.699503e-08,3.797036e+01,7.950759e+00,3.001960e+01,3.959877e+01,1.701424e+02
1.701181e+06,1.968960e+01,4.904066e+04,5.676002e-01,9.485467e-01,9.486546e-01,1.181500e-03,1.699503e-08,3.797121e+01,7.950759e+00,3.002045e+01,3.959965e+01,1.701345e+02
1.701191e+06,1.968972e+01,4.905066e+04,5.677160e-01,9.485473e-01,9.486547e-01,1.181670e-03,1.699503e-08,3.797207e+01,7.950759e+00,3.002131e+01,3.960053e+01,1.701265e+02
1.701201e+06,1.968983e+01,4.906066e+04,5.678317e-01,9.485478e-01,9.486549e-01,1.181840e-03,1.699503e-08,3.797292e+01,7.950759e+00,3.002216e+01,3.960141e+01,1.701185e+02
1.701211e+06,1.968995e+01,4.907066e+04,5.679475e-01,9.485484e-01,9.486551e-01,1.182010e-03,1.699502e-08,3.797377e+01,7.950759e+00,3.002301e+01,3.960229e+01,1.701105e+02
1.701221e+06,1.969006e+01,4.908066e+04,5.680632e-01,9.485533e-01,9.486552e-01,1.182180e-03,1.699502e-08,3.797463e+01,7.950759e+00,3.002387e+01,3.960303e+01,1.701025e+02
1.701231e+06,1.969018e+01,4.909066e+04,5.681789e-01,9.485548e-01,9.486554e-01,1.182350e-03,1.699502e-08,3.797490e+01,7.950585e+00,3.002431e+01,3.960327e+01,1.701000e+02
1.701241e+06,1.969029e+01,4.910066e+04,5.682947e-01,9.485538e-01,9.486555e-01,1.182520e-03,1.699501e-08,3.797490e+01,7.950330e+00,3.002457e+01,3.960332e+01,1.701000e+02
1.701251e+06,1.969041e+01,4.911066e+04,5.684104e-01,9.485528e-01,9.486557e-01,1.182690e-03,1.699501e-08,3.797490e+01,7.950075e+00,3.002482e+01,3.960337e+01,1.701000e+02
1.701261e+06,1.969053e+01,4.912066e+04,5.685262e-01,9.485517e-01,9.486559e-01,1.182859e-03,1.699501e-08,3.797490e+01,7.949820e+00,3.002508e+01,3.960342e+01,1.701000e+02
1.701271e+06,1.969064e+01,4.913066e+04,5.686419e-01,9.485507e-01,9.486560e-01,1.183029e-03,1.699501e-08,3.797490e+01,7.949565e+00,3.002533e+01,3.960347e+01,1.701000e+02
1.701281e+06,1.969076e+01,4.914066e+04,5.687576e-01,9.485497e-01,9.486562e-01,1.183199e-03,1.699500e-08,3.797490e+01,7.949310e+00,3.002559e+01,3.960352e+01,1.701000e+02
1.701291e+06,1.969087e+01,4.915066e+04,5.688734e-01,9.485486e-01,9.486563e-01,1.183369e-03,1.699500e-08,3.797490e+01,7.949055e+00,3.002584e+01,3.960356e+01,1.701000e+02
1.701301e+06,1.969099e+01,4.916066e+04,5.689891e-01,9.485476e-01,9.486565e-01,1.183539e-03,1.699500e-08,3.797490e+01,7.948800e+00,3.002610e+01,3.960361e+01,1.701000e+02
1.701311e+06,1.969110e+01,4.917066e+04,5.691049e-01,9.485465e-01,9.486567e-01,1.183709e-03,1.699499e-08,3.797490e+01,7.948545e+00,3.002635e+01,3.960366e+01,1.701000e+02
1.701321e+06,1.969122e+01,4.918066e+04,5.692206e-01,9.485455e-01,9.486568e-01,1.183879e-03,1.699499e-08,3.797490e+01,7.948290e+00,3.002661e+01,3.960371e+01,1.701000e+02
1.701331e+06,1.969134e+01,4.919066e+04,5.693364e-01,9.485445e-01,9.486570e-01,1.184049e-03,1.699499e-08,3.797490e+01,7.948035e+00,3.002686e+01,3.960376e+01,1.701000e+02
1.701341e+06,1.969145e+01,4.920066e+04,5.694521e-01,9.485434e-01,9.486572e-01,1.184219e-03,1.699499e-08,3.797490e+01,7.947780e+00,3.002712e+01,3.960381e+01,1.701000e+02
1.701351e+06,1.969157e+01,4.921066e+04,5.695678e-01,9.485424e-01,9.486573e-01,1.184389e-03,1.699498e-08,3.797490e+01,7.947525e+00,3.002737e+01,3.960386e+01,1.701000e+02
1.701361e+06,1.969168e+01,4.922066e+04,5.696836e-01,9.485413e-01,9.486575e-01,1.184559e-03,1.699498e-08,3.797490e+01,7.947270e+00,3.002763e+01,3.960390e+01,1.701000e+02
1.701371e+06,1.969180e+01,4.923066e+04,5.697993e-01,9.485403e-01,9.486576e-01,1.184729e-03,1.699498e-08,3.797490e+01,7.947015e+00,3.002788e+01,3.960395e+01,1.701000e+02
1.701381e+06,1.969192e+01,4.924066e+04,5.699151e-01,9.485393e-01,9.486578e-01,1.184899e-03,1.699497e-08,3.797490e+01,7.946760e+00,3.002814e+01,3.960400e+01,1.701000e+02
1.701391e+06,1.969203e+01,4.925066e+04,5.700308e-01,9.485382e-01,9.486580e-01,1.185069e-03,1.699497e-08,3.797490e+01,7.946505e+00,3.002839e+01,3.960405e+01,1.701000e+02
1.701401e+06,1.969215e+01,4.926066e+04,5.701466e-01,9.485372e-01,9.486581e-01,1.185239e-03,1.699497e-08,3.797490e+01,7.946250e+00,3.002865e+01,3.960410e+01,1.701000e+02
1.701411e+06,1.969226e+01,4.927066e+04,5.702623e-01,9.485361e-01,9.486583e-01,1.185409e-03,1.699497e-08,3.797490e+01,7.945995e+00,3.002890e+01,3.960415e+01,1.701000e+02
1.701421e+06,1.969238e+01,4.928066e+04,5.703780e-01,9.485351e-01,9.486584e-01,1.185579e-03,1.699496e-08,3.797490e+01,7.945740e+00,3.002916e+01,3.960420e+01,1.701000e+02
1.701431e+06,1.969249e+01,4.929066e+04,5.704938e-01,9.485341e-01,9.486586e-01,1.185749e-03,1.699496e-08,3.797490e+01,7.945485e+00,3.002941e+01,3.960424e+01,1.701000e+02
1.701441e+06,1.969261e+01,4.930066e+04,5.706095e-01,9.485330e-01,9.486588e-01,1.185919e-03,1.699496e-08,3.797490e+01,7.945230e+00,3.002967e+01,3.960429e+01,1.701000e+02
1.701451e+06,1.969273e+01,4.931066e+04,5.707253e-01,9.485320e-01,9.486589e-01,1.186089e-03,1.699495e-08,3.797490e+01,7.944975e+00,3.002992e+01,3.960434e+01,1.701000e+02
1.701461e+06,1.969284e+01,4.932066e+04,5.708410e-01,9.485309e-01,9.486591e-01,1.186259e-03,1.699495e-08,3.797490e+01,7.944720e+00,3.003018e+01,3.960439e+01,1.701000e+02
1.701471e+06,1.969296e+01,4.933066e+04,5.709568e-01,9.485325e-01,9.486592e-01,1.186428e-03,1.699495e-08,3.797490e+01,7.944465e+00,3.003043e+01,3.960435e+01,1.701000e+02
1.701481e+06,1.969307e+01,4.934066e+04,5.710725e-01,9.485395e-01,9.486594e-01,1.186598e-03,1.699494e-08,3.797469e+01,7.944414e+00,3.003028e+01,3.960391e+01,1.701032e+02
1.701491e+06,1.969319e+01,4.935066e+04,5.711882e-01,9.485477e-01,9.486596e-01,1.186768e-03,1.699494e-08,3.797444e+01,7.944414e+00,3.003002e+01,3.960336e+01,1.701072e+02
1.701501e+06,1.969330e+01,4.936066e+04,5.713040e-01,9.485559e-01,9.486597e-01,1.186938e-03,1.699494e-08,3.797418e+01,7.944414e+00,3.002977e+01,3.960282e+01,1.701111e+02
1.701511e+06,1.969342e+01,4.937066e+04,5.714197e-01,9.485641e-01,9.486599e-01,1.187108e-03,1.699494e-08,3.797393e+01,7.944414e+00,3.002951e+01,3.960228e+01,1.701151e+02
1.701521e+06,1.969354e+01,4.938066e+04,5.715355e-01,9.485723e-01,9.486601e-01,1.187278e-03,1.699493e-08,3.797367e+01,7.944414e+00,3.002926e+01,3.960173e+01,1.701191e+02
1.701531e+06,1.969365e+01,4.939066e+04,5.716512e-01,9.485805e-01,9.486602e-01,1.187448e-03,1.699493e-08,3.797342e+01,7.944414e+00,3.002900e+01,3.960119e+01,1.701231e+02
1.701541e+06,1.969377e+01,4.940066e+04,5.717669e-01,9.485888e-01,9.486604e-01,1.187618e-03,1.699493e-08,3.797316e+01,7.944414e+00,3.002875e+01,3.960065e+01,1.701270e+02
1.701551e+06,1.969388e+01,4.941066e+04,5.718827e-01,9.485970e-01,9.486605e-01,1.187788e-03,1.699492e-08,3.797291e+01,7.944414e+00,3.002849e+01,3.960011e+01,1.701310e+02
1.701561e+06,1.969400e+01,4.942066e+04,5.719984e-01,9.486052e-01,9.486607e-01,1.187958e-03,1.699492e-08,3.797265e+01,7.944414e+00,3.002824e+01,3.959956e+01,1.701350e+02
1.701571e+06,1.969411e+01,4.943066e+04,5.721142e-01,9.486134e-01,9.486609e-01,1.188128e-03,1.699492e-08,3.797240e+01,7.944414e+00,3.002798e+01,3.959902e+01,1.701390e+02
1.701581e+06,1.969423e+01,4.944066e+04,5.722299e-01,9.486216e-01,9.486610e-01,1.188298e-03,1.699492e-08,3.797214e+01,7.944414e+00,3.002773e+01,3.959848e+01,1.701430e+02
1.701591e+06,1.969435e+01,4.945066e+04,5.723457e-01,9.486298e-01,9.486612e-01,1.188468e-03,1.699491e-08,3.797189e+01,7.944414e+00,3.002747e+01,3.959793e+01,1.701469e+02
1.701601e+06,1.969446e+01,4.946067e+04,5.724614e-01,9.486381e-01,9.486613e-01,1.188638e-03,1.699491e-08,3.797163e+01,7.944414e+00,3.002722e+01,3.959739e+01,1.701509e+02
1.701611e+06,1.969458e+01,4.947067e+04,5.725771e-01,9.486463e-01,9.486615e-01,1.188808e-03,1.699491e-08,3.797138e+01,7.944414e+00,3.002696e+01,3.959685e+01,1.701549e+02
1.701621e+06,1.969469e+01,4.948067e+04,5.726929e-01,9.486545e-01,9.486617e-01,1.188978e-03,1.699490e-08,3.797112e+01,7.944414e+00,3.002671e+01,3.959630e+01,1.701589e+02
1.701631e+06,1.969481e+01,4.949067e+04,5.728086e-01,9.486627e-01,9.486618e-01,1.189148e-03,1.699490e-08,3.797087e+01,7.944414e+00,3.002645e+01,3.959576e+01,1.701628e+02
1.701641e+06,1.969492e+01,4.950067e+04,5.729244e-01,9.486709e-01,9.486620e-01,1.189318e-03,1.699490e-08,3.797061e+01,7.944414e+00,3.002620e+01,3.959522e+01,1.701668e+02
1.701651e+06,1.969504e+01,4.951067e+04,5.730401e-01,9.486791e-01,9.486621e-01,1.189488e-03,1.699490e-08,3.797036e+01,7.944414e+00,3.002594e+01,3.959467e+01,1.701708e+02
1.701661e+06,1.969516e+01,4.952067e+04,5.731559e-01,9.486874e-01,9.486623e-01,1.189658e-03,1.699489e-08,3.797010e+01,7.944414e+00,3.002569e+01,3.959413e+01,1.701748e+02
1.701671e+06,1.969527e+01,4.953067e+04,5.732716e-01,9.486956e-01,9.486625e-01,1.189828e-03,1.699489e-08,3.796985e+01,7.944414e+00,3.002543e+01,3.959359e+01,1.701787e+02
