Repository: brandonlampe/CS_Data

# Repository for Crushed Salt Data
**Grant No: 456417**

This is a work in progress!

## Repository Content

### Directory Names
A uniform namining structure still in progress, but in general directories are named according to the following:
 - Names contain no spaces, a single underscore "_" will be used as a file name seperator.
 - Files are for the Crushed Salt Project (CSP); therefore, the first three charaters of each file are "CSP".
 - Folders are organized by which frame the test was performed on i.e., A2 or A3.
 - The fifth and sixth charaters of each file name will therefore be "A" followed by the frame number.

File: UNM_WP_HY_175_09/IscoMeasurements/STAGE16/CREEP_FIT/175_09_STAGE16_CREEP_OUT.csv (part 25 of 38)
Analysis by Brandon Lampe, performed on: 2016/07/06 16:28:57
Experimental results below begin at: 2016/04/27 12:21:42
Duration (sec),Duration (day),Elapsed Time (sec),Elapsed Time (day),Interpolated Fractional Density,Fit to Fractional Density,Fit to Volume Strain,Fit to Volume Strain Rate (1/sec),Confining Pressure (MPa),Pore Pressure (MPa),Terzaghi Pressure (MPa),Solid Pressure (MPa),Temperature (C))
1.708762e+06,1.977733e+01,5.662076e+04,6.553329e-01,9.485477e-01,9.487768e-01,1.310316e-03,1.699284e-08,3.794260e+01,7.950759e+00,2.999185e+01,3.956946e+01,1.702851e+02
1.708772e+06,1.977745e+01,5.663076e+04,6.554486e-01,9.485504e-01,9.487769e-01,1.310486e-03,1.699284e-08,3.794312e+01,7.950759e+00,2.999236e+01,3.956991e+01,1.702811e+02
1.708782e+06,1.977756e+01,5.664076e+04,6.555644e-01,9.485530e-01,9.487771e-01,1.310656e-03,1.699284e-08,3.794363e+01,7.950759e+00,2.999287e+01,3.957036e+01,1.702771e+02
1.708792e+06,1.977768e+01,5.665076e+04,6.556801e-01,9.485556e-01,9.487773e-01,1.310825e-03,1.699283e-08,3.794414e+01,7.950759e+00,2.999338e+01,3.957082e+01,1.702731e+02
1.708802e+06,1.977780e+01,5.666076e+04,6.557959e-01,9.485582e-01,9.487774e-01,1.310995e-03,1.699283e-08,3.794465e+01,7.950759e+00,2.999389e+01,3.957127e+01,1.702691e+02
1.708812e+06,1.977791e+01,5.667076e+04,6.559116e-01,9.485608e-01,9.487776e-01,1.311165e-03,1.699283e-08,3.794516e+01,7.950759e+00,2.999441e+01,3.957172e+01,1.702651e+02
1.708822e+06,1.977803e+01,5.668076e+04,6.560273e-01,9.485634e-01,9.487777e-01,1.311335e-03,1.699283e-08,3.794568e+01,7.950759e+00,2.999492e+01,3.957217e+01,1.702611e+02
1.708832e+06,1.977814e+01,5.669076e+04,6.561431e-01,9.485660e-01,9.487779e-01,1.311505e-03,1.699282e-08,3.794619e+01,7.950759e+00,2.999543e+01,3.957263e+01,1.702571e+02
1.708842e+06,1.977826e+01,5.670076e+04,6.562588e-01,9.485687e-01,9.487781e-01,1.311675e-03,1.699282e-08,3.794670e+01,7.950759e+00,2.999594e+01,3.957308e+01,1.702531e+02
1.708852e+06,1.977837e+01,5.671076e+04,6.563746e-01,9.485713e-01,9.487782e-01,1.311845e-03,1.699282e-08,3.794721e+01,7.950759e+00,2.999645e+01,3.957353e+01,1.702492e+02
1.708862e+06,1.977849e+01,5.672076e+04,6.564903e-01,9.485739e-01,9.487784e-01,1.312015e-03,1.699281e-08,3.794772e+01,7.950759e+00,2.999697e+01,3.957398e+01,1.702452e+02
1.708872e+06,1.977861e+01,5.673076e+04,6.566061e-01,9.485765e-01,9.487786e-01,1.312185e-03,1.699281e-08,3.794824e+01,7.950759e+00,2.999748e+01,3.957444e+01,1.702412e+02
1.708882e+06,1.977872e+01,5.674076e+04,6.567218e-01,9.485791e-01,9.487787e-01,1.312355e-03,1.699281e-08,3.794875e+01,7.950759e+00,2.999799e+01,3.957489e+01,1.702372e+02
1.708892e+06,1.977884e+01,5.675076e+04,6.568375e-01,9.485817e-01,9.487789e-01,1.312525e-03,1.699280e-08,3.794926e+01,7.950759e+00,2.999850e+01,3.957534e+01,1.702332e+02
1.708902e+06,1.977895e+01,5.676076e+04,6.569533e-01,9.485843e-01,9.487790e-01,1.312695e-03,1.699280e-08,3.794977e+01,7.950759e+00,2.999901e+01,3.957579e+01,1.702292e+02
1.708912e+06,1.977907e+01,5.677076e+04,6.570690e-01,9.485869e-01,9.487792e-01,1.312865e-03,1.699280e-08,3.795028e+01,7.950759e+00,2.999953e+01,3.957625e+01,1.702252e+02
1.708922e+06,1.977918e+01,5.678076e+04,6.571848e-01,9.485896e-01,9.487794e-01,1.313035e-03,1.699280e-08,3.795080e+01,7.950759e+00,3.000004e+01,3.957670e+01,1.702212e+02
1.708932e+06,1.977930e+01,5.679076e+04,6.573005e-01,9.485922e-01,9.487795e-01,1.313204e-03,1.699279e-08,3.795131e+01,7.950759e+00,3.000055e+01,3.957715e+01,1.702172e+02
1.708942e+06,1.977942e+01,5.680076e+04,6.574162e-01,9.485948e-01,9.487797e-01,1.313374e-03,1.699279e-08,3.795182e+01,7.950759e+00,3.000106e+01,3.957760e+01,1.702132e+02
1.708952e+06,1.977953e+01,5.681076e+04,6.575320e-01,9.485974e-01,9.487798e-01,1.313544e-03,1.699279e-08,3.795233e+01,7.950759e+00,3.000157e+01,3.957806e+01,1.702092e+02
1.708962e+06,1.977965e+01,5.682076e+04,6.576477e-01,9.486000e-01,9.487800e-01,1.313714e-03,1.699278e-08,3.795284e+01,7.950759e+00,3.000209e+01,3.957851e+01,1.702053e+02
1.708972e+06,1.977976e+01,5.683076e+04,6.577635e-01,9.486048e-01,9.487802e-01,1.313884e-03,1.699278e-08,3.795336e+01,7.950759e+00,3.000260e+01,3.957889e+01,1.702013e+02
1.708982e+06,1.977988e+01,5.684076e+04,6.578792e-01,9.486074e-01,9.487803e-01,1.314054e-03,1.699278e-08,3.795299e+01,7.950759e+00,3.000223e+01,3.957842e+01,1.702000e+02
1.708992e+06,1.977999e+01,5.685076e+04,6.579950e-01,9.486084e-01,9.487805e-01,1.314224e-03,1.699278e-08,3.795221e+01,7.950759e+00,3.000146e+01,3.957757e+01,1.702000e+02
1.709002e+06,1.978011e+01,5.686076e+04,6.581107e-01,9.486094e-01,9.487806e-01,1.314394e-03,1.699277e-08,3.795144e+01,7.950759e+00,3.000068e+01,3.957672e+01,1.702000e+02
1.709012e+06,1.978023e+01,5.687076e+04,6.582264e-01,9.486105e-01,9.487808e-01,1.314564e-03,1.699277e-08,3.795067e+01,7.950759e+00,2.999991e+01,3.957587e+01,1.702000e+02
1.709022e+06,1.978034e+01,5.688076e+04,6.583422e-01,9.486115e-01,9.487810e-01,1.314734e-03,1.699277e-08,3.794989e+01,7.950759e+00,2.999914e+01,3.957502e+01,1.702000e+02
1.709032e+06,1.978046e+01,5.689076e+04,6.584579e-01,9.486126e-01,9.487811e-01,1.314904e-03,1.699276e-08,3.794912e+01,7.950759e+00,2.999836e+01,3.957417e+01,1.702000e+02
1.709042e+06,1.978057e+01,5.690077e+04,6.585737e-01,9.486136e-01,9.487813e-01,1.315074e-03,1.699276e-08,3.794835e+01,7.950759e+00,2.999759e+01,3.957332e+01,1.702000e+02
1.709052e+06,1.978069e+01,5.691077e+04,6.586894e-01,9.486147e-01,9.487815e-01,1.315244e-03,1.699276e-08,3.794758e+01,7.950759e+00,2.999682e+01,3.957247e+01,1.702000e+02
1.709062e+06,1.978081e+01,5.692077e+04,6.588052e-01,9.486157e-01,9.487816e-01,1.315414e-03,1.699276e-08,3.794680e+01,7.950759e+00,2.999604e+01,3.957162e+01,1.702000e+02
1.709072e+06,1.978092e+01,5.693077e+04,6.589209e-01,9.486168e-01,9.487818e-01,1.315583e-03,1.699275e-08,3.794603e+01,7.950759e+00,2.999527e+01,3.957077e+01,1.702000e+02
1.709082e+06,1.978104e+01,5.694077e+04,6.590366e-01,9.486178e-01,9.487819e-01,1.315753e-03,1.699275e-08,3.794526e+01,7.950759e+00,2.999450e+01,3.956992e+01,1.702000e+02
1.709092e+06,1.978115e+01,5.695077e+04,6.591524e-01,9.486188e-01,9.487821e-01,1.315923e-03,1.699275e-08,3.794448e+01,7.950759e+00,2.999372e+01,3.956907e+01,1.702000e+02
1.709102e+06,1.978127e+01,5.696077e+04,6.592681e-01,9.486199e-01,9.487823e-01,1.316093e-03,1.699274e-08,3.794371e+01,7.950759e+00,2.999295e+01,3.956822e+01,1.702000e+02
1.709112e+06,1.978138e+01,5.697077e+04,6.593839e-01,9.486209e-01,9.487824e-01,1.316263e-03,1.699274e-08,3.794294e+01,7.950759e+00,2.999218e+01,3.956737e+01,1.702000e+02
1.709122e+06,1.978150e+01,5.698077e+04,6.594996e-01,9.486220e-01,9.487826e-01,1.316433e-03,1.699274e-08,3.794216e+01,7.950759e+00,2.999140e+01,3.956652e+01,1.702000e+02
1.709132e+06,1.978162e+01,5.699077e+04,6.596154e-01,9.486230e-01,9.487827e-01,1.316603e-03,1.699274e-08,3.794139e+01,7.950759e+00,2.999063e+01,3.956567e+01,1.702000e+02
1.709142e+06,1.978173e+01,5.700077e+04,6.597311e-01,9.486241e-01,9.487829e-01,1.316773e-03,1.699273e-08,3.794062e+01,7.950759e+00,2.998986e+01,3.956482e+01,1.702000e+02
1.709152e+06,1.978185e+01,5.701077e+04,6.598468e-01,9.486251e-01,9.487831e-01,1.316943e-03,1.699273e-08,3.793984e+01,7.950759e+00,2.998908e+01,3.956397e+01,1.702000e+02
1.709162e+06,1.978196e+01,5.702077e+04,6.599626e-01,9.486262e-01,9.487832e-01,1.317113e-03,1.699273e-08,3.793907e+01,7.950759e+00,2.998831e+01,3.956312e+01,1.702000e+02
1.709172e+06,1.978208e+01,5.703077e+04,6.600783e-01,9.486272e-01,9.487834e-01,1.317283e-03,1.699272e-08,3.793830e+01,7.950759e+00,2.998754e+01,3.956227e+01,1.702000e+02
1.709182e+06,1.978219e+01,5.704077e+04,6.601941e-01,9.486282e-01,9.487836e-01,1.317453e-03,1.699272e-08,3.793752e+01,7.950759e+00,2.998676e+01,3.956142e+01,1.702000e+02
1.709192e+06,1.978231e+01,5.705077e+04,6.603098e-01,9.486293e-01,9.487837e-01,1.317623e-03,1.699272e-08,3.793675e+01,7.950759e+00,2.998599e+01,3.956057e+01,1.702000e+02
1.709202e+06,1.978243e+01,5.706077e+04,6.604255e-01,9.486303e-01,9.487839e-01,1.317793e-03,1.699272e-08,3.793598e+01,7.950759e+00,2.998522e+01,3.955972e+01,1.702000e+02
1.709212e+06,1.978254e+01,5.707077e+04,6.605413e-01,9.486314e-01,9.487840e-01,1.317963e-03,1.699271e-08,3.793520e+01,7.950759e+00,2.998444e+01,3.955887e+01,1.702000e+02
1.709222e+06,1.978266e+01,5.708077e+04,6.606570e-01,9.486324e-01,9.487842e-01,1.318132e-03,1.699271e-08,3.793443e+01,7.950759e+00,2.998367e+01,3.955802e+01,1.702000e+02
1.709232e+06,1.978277e+01,5.709077e+04,6.607728e-01,9.486392e-01,9.487844e-01,1.318302e-03,1.699271e-08,3.793468e+01,7.950759e+00,2.998393e+01,3.955806e+01,1.702000e+02
1.709242e+06,1.978289e+01,5.710077e+04,6.608885e-01,9.486475e-01,9.487845e-01,1.318472e-03,1.699270e-08,3.793520e+01,7.950759e+00,2.998444e+01,3.955832e+01,1.702000e+02
1.709252e+06,1.978300e+01,5.711077e+04,6.610043e-01,9.486557e-01,9.487847e-01,1.318642e-03,1.699270e-08,3.793571e+01,7.950759e+00,2.998495e+01,3.955859e+01,1.702000e+02
1.709262e+06,1.978312e+01,5.712077e+04,6.611200e-01,9.486640e-01,9.487848e-01,1.318812e-03,1.699270e-08,3.793622e+01,7.950759e+00,2.998546e+01,3.955885e+01,1.702000e+02
1.709272e+06,1.978324e+01,5.713077e+04,6.612357e-01,9.486722e-01,9.487850e-01,1.318982e-03,1.699270e-08,3.793673e+01,7.950759e+00,2.998597e+01,3.955911e+01,1.702000e+02
1.709282e+06,1.978335e+01,5.714077e+04,6.613515e-01,9.486805e-01,9.487852e-01,1.319152e-03,1.699269e-08,3.793724e+01,7.950759e+00,2.998648e+01,3.955937e+01,1.702000e+02
1.709292e+06,1.978347e+01,5.715077e+04,6.614672e-01,9.486888e-01,9.487853e-01,1.319322e-03,1.699269e-08,3.793775e+01,7.950759e+00,2.998699e+01,3.955964e+01,1.702000e+02
1.709302e+06,1.978358e+01,5.716077e+04,6.615830e-01,9.486970e-01,9.487855e-01,1.319492e-03,1.699269e-08,3.793826e+01,7.950759e+00,2.998750e+01,3.955990e+01,1.702000e+02
1.709312e+06,1.978370e+01,5.717077e+04,6.616987e-01,9.487053e-01,9.487856e-01,1.319662e-03,1.699268e-08,3.793877e+01,7.950759e+00,2.998801e+01,3.956016e+01,1.702000e+02
1.709322e+06,1.978381e+01,5.718077e+04,6.618145e-01,9.487135e-01,9.487858e-01,1.319832e-03,1.699268e-08,3.793928e+01,7.950759e+00,2.998852e+01,3.956043e+01,1.702000e+02
1.709332e+06,1.978393e+01,5.719077e+04,6.619302e-01,9.487218e-01,9.487860e-01,1.320002e-03,1.699268e-08,3.793979e+01,7.950759e+00,2.998903e+01,3.956069e+01,1.702000e+02
1.709342e+06,1.978405e+01,5.720077e+04,6.620459e-01,9.487300e-01,9.487861e-01,1.320172e-03,1.699267e-08,3.794030e+01,7.950759e+00,2.998954e+01,3.956095e+01,1.702000e+02
1.709352e+06,1.978416e+01,5.721077e+04,6.621617e-01,9.487383e-01,9.487863e-01,1.320342e-03,1.699267e-08,3.794081e+01,7.950759e+00,2.999005e+01,3.956121e+01,1.702000e+02
1.709362e+06,1.978428e+01,5.722077e+04,6.622774e-01,9.487465e-01,9.487865e-01,1.320511e-03,1.699267e-08,3.794132e+01,7.950759e+00,2.999056e+01,3.956148e+01,1.702000e+02
1.709372e+06,1.978439e+01,5.723077e+04,6.623932e-01,9.487548e-01,9.487866e-01,1.320681e-03,1.699267e-08,3.794183e+01,7.950759e+00,2.999107e+01,3.956174e+01,1.702000e+02
1.709382e+06,1.978451e+01,5.724077e+04,6.625089e-01,9.487630e-01,9.487868e-01,1.320851e-03,1.699266e-08,3.794234e+01,7.950759e+00,2.999158e+01,3.956200e+01,1.702000e+02
1.709392e+06,1.978462e+01,5.725077e+04,6.626246e-01,9.487713e-01,9.487869e-01,1.321021e-03,1.699266e-08,3.794285e+01,7.950759e+00,2.999209e+01,3.956227e+01,1.702000e+02
1.709402e+06,1.978474e+01,5.726077e+04,6.627404e-01,9.487795e-01,9.487871e-01,1.321191e-03,1.699266e-08,3.794336e+01,7.950759e+00,2.999260e+01,3.956253e+01,1.702000e+02
1.709412e+06,1.978486e+01,5.727077e+04,6.628561e-01,9.487878e-01,9.487873e-01,1.321361e-03,1.699265e-08,3.794387e+01,7.950759e+00,2.999311e+01,3.956279e+01,1.702000e+02
1.709422e+06,1.978497e+01,5.728077e+04,6.629719e-01,9.487960e-01,9.487874e-01,1.321531e-03,1.699265e-08,3.794438e+01,7.950759e+00,2.999362e+01,3.956305e+01,1.702000e+02
1.709432e+06,1.978509e+01,5.729077e+04,6.630876e-01,9.488043e-01,9.487876e-01,1.321701e-03,1.699265e-08,3.794489e+01,7.950759e+00,2.999413e+01,3.956332e+01,1.702000e+02
1.709442e+06,1.978520e+01,5.730077e+04,6.632034e-01,9.488125e-01,9.487877e-01,1.321871e-03,1.699265e-08,3.794540e+01,7.950759e+00,2.999464e+01,3.956358e+01,1.702000e+02
1.709452e+06,1.978532e+01,5.731077e+04,6.633191e-01,9.488208e-01,9.487879e-01,1.322041e-03,1.699264e-08,3.794591e+01,7.950759e+00,2.999515e+01,3.956384e+01,1.702000e+02
1.709462e+06,1.978543e+01,5.732077e+04,6.634348e-01,9.488290e-01,9.487881e-01,1.322211e-03,1.699264e-08,3.794642e+01,7.950759e+00,2.999566e+01,3.956410e+01,1.702000e+02
1.709472e+06,1.978555e+01,5.733077e+04,6.635506e-01,9.488373e-01,9.487882e-01,1.322381e-03,1.699264e-08,3.794693e+01,7.950759e+00,2.999617e+01,3.956437e+01,1.702000e+02
1.709482e+06,1.978567e+01,5.734077e+04,6.636663e-01,9.488356e-01,9.487884e-01,1.322551e-03,1.699263e-08,3.794801e+01,7.950759e+00,2.999725e+01,3.956556e+01,1.702000e+02
1.709492e+06,1.978578e+01,5.735077e+04,6.637821e-01,9.488289e-01,9.487885e-01,1.322721e-03,1.699263e-08,3.794938e+01,7.950759e+00,2.999863e+01,3.956724e+01,1.702000e+02
1.709502e+06,1.978590e+01,5.736077e+04,6.638978e-01,9.488221e-01,9.487887e-01,1.322890e-03,1.699263e-08,3.795076e+01,7.950759e+00,3.000000e+01,3.956891e+01,1.702000e+02
1.709512e+06,1.978601e+01,5.737077e+04,6.640136e-01,9.488153e-01,9.487889e-01,1.323060e-03,1.699263e-08,3.795213e+01,7.950759e+00,3.000138e+01,3.957059e+01,1.702000e+02
1.709522e+06,1.978613e+01,5.738077e+04,6.641293e-01,9.488085e-01,9.487890e-01,1.323230e-03,1.699262e-08,3.795351e+01,7.950759e+00,3.000275e+01,3.957226e+01,1.702000e+02
1.709532e+06,1.978625e+01,5.739077e+04,6.642450e-01,9.488018e-01,9.487892e-01,1.323400e-03,1.699262e-08,3.795488e+01,7.950759e+00,3.000413e+01,3.957393e+01,1.702000e+02
1.709542e+06,1.978636e+01,5.740077e+04,6.643608e-01,9.487950e-01,9.487894e-01,1.323570e-03,1.699262e-08,3.795626e+01,7.950759e+00,3.000550e+01,3.957561e+01,1.702000e+02
1.709552e+06,1.978648e+01,5.741077e+04,6.644765e-01,9.487882e-01,9.487895e-01,1.323740e-03,1.699261e-08,3.795763e+01,7.950759e+00,3.000687e+01,3.957728e+01,1.702000e+02
1.709562e+06,1.978659e+01,5.742077e+04,6.645923e-01,9.487814e-01,9.487897e-01,1.323910e-03,1.699261e-08,3.795901e+01,7.950759e+00,3.000825e+01,3.957896e+01,1.702000e+02
1.709572e+06,1.978671e+01,5.743077e+04,6.647080e-01,9.487746e-01,9.487898e-01,1.324080e-03,1.699261e-08,3.796038e+01,7.950759e+00,3.000962e+01,3.958063e+01,1.702000e+02
1.709582e+06,1.978682e+01,5.744077e+04,6.648238e-01,9.487679e-01,9.487900e-01,1.324250e-03,1.699261e-08,3.796176e+01,7.950759e+00,3.001100e+01,3.958231e+01,1.702000e+02
1.709592e+06,1.978694e+01,5.745077e+04,6.649395e-01,9.487611e-01,9.487902e-01,1.324420e-03,1.699260e-08,3.796313e+01,7.950759e+00,3.001237e+01,3.958398e+01,1.702000e+02
1.709602e+06,1.978706e+01,5.746077e+04,6.650552e-01,9.487543e-01,9.487903e-01,1.324590e-03,1.699260e-08,3.796451e+01,7.950759e+00,3.001375e+01,3.958566e+01,1.702000e+02
1.709612e+06,1.978717e+01,5.747077e+04,6.651710e-01,9.487475e-01,9.487905e-01,1.324760e-03,1.699260e-08,3.796588e+01,7.950759e+00,3.001512e+01,3.958733e+01,1.702000e+02
1.709622e+06,1.978729e+01,5.748077e+04,6.652867e-01,9.487408e-01,9.487906e-01,1.324930e-03,1.699259e-08,3.796726e+01,7.950759e+00,3.001650e+01,3.958901e+01,1.702000e+02
1.709632e+06,1.978740e+01,5.749077e+04,6.654025e-01,9.487340e-01,9.487908e-01,1.325100e-03,1.699259e-08,3.796863e+01,7.950759e+00,3.001787e+01,3.959068e+01,1.702000e+02
1.709642e+06,1.978752e+01,5.750077e+04,6.655182e-01,9.487272e-01,9.487910e-01,1.325269e-03,1.699259e-08,3.797001e+01,7.950759e+00,3.001925e+01,3.959236e+01,1.702000e+02
1.709652e+06,1.978763e+01,5.751077e+04,6.656339e-01,9.487204e-01,9.487911e-01,1.325439e-03,1.699259e-08,3.797138e+01,7.950759e+00,3.002062e+01,3.959403e+01,1.702000e+02
1.709662e+06,1.978775e+01,5.752077e+04,6.657497e-01,9.487136e-01,9.487913e-01,1.325609e-03,1.699258e-08,3.797275e+01,7.950759e+00,3.002200e+01,3.959571e+01,1.702000e+02
1.709672e+06,1.978787e+01,5.753077e+04,6.658654e-01,9.487069e-01,9.487915e-01,1.325779e-03,1.699258e-08,3.797413e+01,7.950759e+00,3.002337e+01,3.959738e+01,1.702000e+02
1.709682e+06,1.978798e+01,5.754077e+04,6.659812e-01,9.487001e-01,9.487916e-01,1.325949e-03,1.699258e-08,3.797550e+01,7.950759e+00,3.002475e+01,3.959906e+01,1.702000e+02
1.709692e+06,1.978810e+01,5.755077e+04,6.660969e-01,9.486933e-01,9.487918e-01,1.326119e-03,1.699257e-08,3.797688e+01,7.950759e+00,3.002612e+01,3.960073e+01,1.702000e+02
1.709702e+06,1.978821e+01,5.756077e+04,6.662127e-01,9.486865e-01,9.487919e-01,1.326289e-03,1.699257e-08,3.797825e+01,7.950759e+00,3.002750e+01,3.960241e+01,1.702000e+02
1.709712e+06,1.978833e+01,5.757077e+04,6.663284e-01,9.486798e-01,9.487921e-01,1.326459e-03,1.699257e-08,3.797963e+01,7.950759e+00,3.002887e+01,3.960408e+01,1.702000e+02
1.709722e+06,1.978844e+01,5.758077e+04,6.664441e-01,9.486730e-01,9.487923e-01,1.326629e-03,1.699257e-08,3.798100e+01,7.950759e+00,3.003024e+01,3.960576e+01,1.702000e+02
1.709732e+06,1.978856e+01,5.759077e+04,6.665599e-01,9.486720e-01,9.487924e-01,1.326799e-03,1.699256e-08,3.798131e+01,7.950759e+00,3.003055e+01,3.960612e+01,1.702000e+02
1.709742e+06,1.978868e+01,5.760077e+04,6.666756e-01,9.486728e-01,9.487926e-01,1.326969e-03,1.699256e-08,3.798131e+01,7.950759e+00,3.003055e+01,3.960609e+01,1.702000e+02
1.709752e+06,1.978879e+01,5.761077e+04,6.667914e-01,9.486735e-01,9.487927e-01,1.327139e-03,1.699256e-08,3.798131e+01,7.950759e+00,3.003055e+01,3.960607e+01,1.702000e+02
1.709762e+06,1.978891e+01,5.762077e+04,6.669071e-01,9.486742e-01,9.487929e-01,1.327309e-03,1.699255e-08,3.798131e+01,7.950759e+00,3.003055e+01,3.960604e+01,1.702000e+02
1.709772e+06,1.978902e+01,5.763077e+04,6.670229e-01,9.486750e-01,9.487931e-01,1.327479e-03,1.699255e-08,3.798131e+01,7.950759e+00,3.003055e+01,3.960602e+01,1.702000e+02
1.709782e+06,1.978914e+01,5.764077e+04,6.671386e-01,9.486757e-01,9.487932e-01,1.327648e-03,1.699255e-08,3.798131e+01,7.950759e+00,3.003055e+01,3.960599e+01,1.702000e+02
1.709792e+06,1.978925e+01,5.765078e+04,6.672543e-01,9.486764e-01,9.487934e-01,1.327818e-03,1.699255e-08,3.798131e+01,7.950759e+00,3.003055e+01,3.960597e+01,1.702000e+02
1.709802e+06,1.978937e+01,5.766078e+04,6.673701e-01,9.486771e-01,9.487935e-01,1.327988e-03,1.699254e-08,3.798131e+01,7.950759e+00,3.003055e+01,3.960594e+01,1.702000e+02
1.709812e+06,1.978949e+01,5.767078e+04,6.674858e-01,9.486779e-01,9.487937e-01,1.328158e-03,1.699254e-08,3.798131e+01,7.950759e+00,3.003055e+01,3.960592e+01,1.702000e+02
1.709822e+06,1.978960e+01,5.768078e+04,6.676016e-01,9.486786e-01,9.487939e-01,1.328328e-03,1.699254e-08,3.798131e+01,7.950759e+00,3.003055e+01,3.960590e+01,1.702000e+02
1.709832e+06,1.978972e+01,5.769078e+04,6.677173e-01,9.486793e-01,9.487940e-01,1.328498e-03,1.699253e-08,3.798131e+01,7.950759e+00,3.003055e+01,3.960587e+01,1.702000e+02
1.709842e+06,1.978983e+01,5.770078e+04,6.678331e-01,9.486801e-01,9.487942e-01,1.328668e-03,1.699253e-08,3.798131e+01,7.950759e+00,3.003055e+01,3.960585e+01,1.702000e+02
1.709852e+06,1.978995e+01,5.771078e+04,6.679488e-01,9.486808e-01,9.487944e-01,1.328838e-03,1.699253e-08,3.798131e+01,7.950759e+00,3.003055e+01,3.960582e+01,1.702000e+02
1.709862e+06,1.979006e+01,5.772078e+04,6.680645e-01,9.486815e-01,9.487945e-01,1.329008e-03,1.699252e-08,3.798131e+01,7.950759e+00,3.003055e+01,3.960580e+01,1.702000e+02
1.709872e+06,1.979018e+01,5.773078e+04,6.681803e-01,9.486823e-01,9.487947e-01,1.329178e-03,1.699252e-08,3.798131e+01,7.950759e+00,3.003055e+01,3.960577e+01,1.702000e+02
1.709882e+06,1.979030e+01,5.774078e+04,6.682960e-01,9.486830e-01,9.487948e-01,1.329348e-03,1.699252e-08,3.798131e+01,7.950759e+00,3.003055e+01,3.960575e+01,1.702000e+02
1.709892e+06,1.979041e+01,5.775078e+04,6.684118e-01,9.486837e-01,9.487950e-01,1.329518e-03,1.699252e-08,3.798131e+01,7.950759e+00,3.003055e+01,3.960573e+01,1.702000e+02
1.709902e+06,1.979053e+01,5.776078e+04,6.685275e-01,9.486844e-01,9.487952e-01,1.329688e-03,1.699251e-08,3.798131e+01,7.950759e+00,3.003055e+01,3.960570e+01,1.702000e+02
1.709912e+06,1.979064e+01,5.777078e+04,6.686432e-01,9.486852e-01,9.487953e-01,1.329857e-03,1.699251e-08,3.798131e+01,7.950759e+00,3.003055e+01,3.960568e+01,1.702000e+02
1.709922e+06,1.979076e+01,5.778078e+04,6.687590e-01,9.486859e-01,9.487955e-01,1.330027e-03,1.699251e-08,3.798131e+01,7.950759e+00,3.003055e+01,3.960565e+01,1.702000e+02
1.709932e+06,1.979087e+01,5.779078e+04,6.688747e-01,9.486866e-01,9.487956e-01,1.330197e-03,1.699250e-08,3.798131e+01,7.950759e+00,3.003055e+01,3.960563e+01,1.702000e+02
1.709942e+06,1.979099e+01,5.780078e+04,6.689905e-01,9.486874e-01,9.487958e-01,1.330367e-03,1.699250e-08,3.798131e+01,7.950759e+00,3.003055e+01,3.960560e+01,1.702000e+02
1.709952e+06,1.979111e+01,5.781078e+04,6.691062e-01,9.486881e-01,9.487960e-01,1.330537e-03,1.699250e-08,3.798131e+01,7.950759e+00,3.003055e+01,3.960558e+01,1.702000e+02
1.709962e+06,1.979122e+01,5.782078e+04,6.692220e-01,9.486888e-01,9.487961e-01,1.330707e-03,1.699250e-08,3.798131e+01,7.950759e+00,3.003055e+01,3.960555e+01,1.702000e+02
1.709972e+06,1.979134e+01,5.783078e+04,6.693377e-01,9.486973e-01,9.487963e-01,1.330877e-03,1.699249e-08,3.798131e+01,7.950759e+00,3.003055e+01,3.960527e+01,1.702000e+02
1.709982e+06,1.979145e+01,5.784078e+04,6.694534e-01,9.487035e-01,9.487964e-01,1.331047e-03,1.699249e-08,3.798172e+01,7.950555e+00,3.003117e+01,3.960551e+01,1.702096e+02
1.709992e+06,1.979157e+01,5.785078e+04,6.695692e-01,9.487088e-01,9.487966e-01,1.331217e-03,1.699249e-08,3.798223e+01,7.950303e+00,3.003193e+01,3.960589e+01,1.702216e+02
1.710002e+06,1.979168e+01,5.786078e+04,6.696849e-01,9.487140e-01,9.487968e-01,1.331387e-03,1.699248e-08,3.798274e+01,7.950050e+00,3.003269e+01,3.960626e+01,1.702335e+02
1.710012e+06,1.979180e+01,5.787078e+04,6.698007e-01,9.487193e-01,9.487969e-01,1.331557e-03,1.699248e-08,3.798325e+01,7.949798e+00,3.003346e+01,3.960664e+01,1.702454e+02
1.710022e+06,1.979192e+01,5.788078e+04,6.699164e-01,9.487246e-01,9.487971e-01,1.331727e-03,1.699248e-08,3.798376e+01,7.949545e+00,3.003422e+01,3.960701e+01,1.702574e+02
1.710032e+06,1.979203e+01,5.789078e+04,6.700322e-01,9.487299e-01,9.487973e-01,1.331897e-03,1.699248e-08,3.798427e+01,7.949293e+00,3.003498e+01,3.960739e+01,1.702693e+02
1.710042e+06,1.979215e+01,5.790078e+04,6.701479e-01,9.487351e-01,9.487974e-01,1.332067e-03,1.699247e-08,3.798478e+01,7.949041e+00,3.003574e+01,3.960776e+01,1.702812e+02
1.710052e+06,1.979226e+01,5.791078e+04,6.702636e-01,9.487404e-01,9.487976e-01,1.332236e-03,1.699247e-08,3.798529e+01,7.948788e+00,3.003651e+01,3.960814e+01,1.702932e+02
1.710062e+06,1.979238e+01,5.792078e+04,6.703794e-01,9.487457e-01,9.487977e-01,1.332406e-03,1.699247e-08,3.798580e+01,7.948536e+00,3.003727e+01,3.960851e+01,1.703051e+02
1.710072e+06,1.979250e+01,5.793078e+04,6.704951e-01,9.487509e-01,9.487979e-01,1.332576e-03,1.699246e-08,3.798631e+01,7.948284e+00,3.003803e+01,3.960889e+01,1.703170e+02
1.710082e+06,1.979261e+01,5.794078e+04,6.706109e-01,9.487562e-01,9.487981e-01,1.332746e-03,1.699246e-08,3.798682e+01,7.948031e+00,3.003879e+01,3.960927e+01,1.703290e+02
1.710092e+06,1.979273e+01,5.795078e+04,6.707266e-01,9.487615e-01,9.487982e-01,1.332916e-03,1.699246e-08,3.798733e+01,7.947779e+00,3.003956e+01,3.960964e+01,1.703409e+02
1.710102e+06,1.979284e+01,5.796078e+04,6.708424e-01,9.487668e-01,9.487984e-01,1.333086e-03,1.699246e-08,3.798784e+01,7.947527e+00,3.004032e+01,3.961002e+01,1.703528e+02
1.710112e+06,1.979296e+01,5.797078e+04,6.709581e-01,9.487720e-01,9.487985e-01,1.333256e-03,1.699245e-08,3.798835e+01,7.947274e+00,3.004108e+01,3.961039e+01,1.703648e+02
1.710122e+06,1.979307e+01,5.798078e+04,6.710738e-01,9.487773e-01,9.487987e-01,1.333426e-03,1.699245e-08,3.798887e+01,7.947022e+00,3.004184e+01,3.961077e+01,1.703767e+02
1.710132e+06,1.979319e+01,5.799078e+04,6.711896e-01,9.487826e-01,9.487989e-01,1.333596e-03,1.699245e-08,3.798938e+01,7.946769e+00,3.004261e+01,3.961114e+01,1.703886e+02
1.710142e+06,1.979331e+01,5.800078e+04,6.713053e-01,9.487878e-01,9.487990e-01,1.333766e-03,1.699244e-08,3.798989e+01,7.946517e+00,3.004337e+01,3.961152e+01,1.704005e+02
1.710152e+06,1.979342e+01,5.801078e+04,6.714211e-01,9.487931e-01,9.487992e-01,1.333936e-03,1.699244e-08,3.799040e+01,7.946265e+00,3.004413e+01,3.961189e+01,1.704125e+02
1.710162e+06,1.979354e+01,5.802078e+04,6.715368e-01,9.487984e-01,9.487994e-01,1.334106e-03,1.699244e-08,3.799091e+01,7.946012e+00,3.004489e+01,3.961227e+01,1.704244e+02
1.710172e+06,1.979365e+01,5.803078e+04,6.716525e-01,9.488036e-01,9.487995e-01,1.334276e-03,1.699244e-08,3.799142e+01,7.945760e+00,3.004566e+01,3.961265e+01,1.704363e+02
1.710182e+06,1.979377e+01,5.804078e+04,6.717683e-01,9.488089e-01,9.487997e-01,1.334446e-03,1.699243e-08,3.799193e+01,7.945508e+00,3.004642e+01,3.961302e+01,1.704483e+02
1.710192e+06,1.979388e+01,5.805078e+04,6.718840e-01,9.488142e-01,9.487998e-01,1.334615e-03,1.699243e-08,3.799244e+01,7.945255e+00,3.004718e+01,3.961340e+01,1.704602e+02
1.710202e+06,1.979400e+01,5.806078e+04,6.719998e-01,9.488195e-01,9.488000e-01,1.334785e-03,1.699243e-08,3.799295e+01,7.945003e+00,3.004794e+01,3.961377e+01,1.704721e+02
1.710212e+06,1.979412e+01,5.807078e+04,6.721155e-01,9.488247e-01,9.488002e-01,1.334955e-03,1.699242e-08,3.799346e+01,7.944751e+00,3.004871e+01,3.961415e+01,1.704841e+02
1.710222e+06,1.979423e+01,5.808078e+04,6.722313e-01,9.488215e-01,9.488003e-01,1.335125e-03,1.699242e-08,3.799397e+01,7.944498e+00,3.004947e+01,3.961481e+01,1.704960e+02
1.710232e+06,1.979435e+01,5.809078e+04,6.723470e-01,9.488168e-01,9.488005e-01,1.335295e-03,1.699242e-08,3.799362e+01,7.944583e+00,3.004904e+01,3.961460e+01,1.704973e+02
1.710242e+06,1.979446e+01,5.810078e+04,6.724627e-01,9.488135e-01,9.488006e-01,1.335465e-03,1.699242e-08,3.799285e+01,7.944838e+00,3.004801e+01,3.961388e+01,1.704933e+02
1.710252e+06,1.979458e+01,5.811078e+04,6.725785e-01,9.488102e-01,9.488008e-01,1.335635e-03,1.699241e-08,3.799208e+01,7.945093e+00,3.004698e+01,3.961316e+01,1.704893e+02
1.710262e+06,1.979469e+01,5.812078e+04,6.726942e-01,9.488069e-01,9.488010e-01,1.335805e-03,1.699241e-08,3.799130e+01,7.945348e+00,3.004596e+01,3.961244e+01,1.704853e+02
1.710272e+06,1.979481e+01,5.813078e+04,6.728100e-01,9.488036e-01,9.488011e-01,1.335975e-03,1.699241e-08,3.799053e+01,7.945603e+00,3.004493e+01,3.961172e+01,1.704813e+02
1.710282e+06,1.979493e+01,5.814078e+04,6.729257e-01,9.488003e-01,9.488013e-01,1.336145e-03,1.699240e-08,3.798976e+01,7.945858e+00,3.004390e+01,3.961100e+01,1.704772e+02
1.710292e+06,1.979504e+01,5.815078e+04,6.730415e-01,9.487970e-01,9.488014e-01,1.336315e-03,1.699240e-08,3.798898e+01,7.946113e+00,3.004287e+01,3.961029e+01,1.704732e+02
1.710302e+06,1.979516e+01,5.816078e+04,6.731572e-01,9.487937e-01,9.488016e-01,1.336485e-03,1.699240e-08,3.798821e+01,7.946368e+00,3.004184e+01,3.960957e+01,1.704692e+02
1.710312e+06,1.979527e+01,5.817078e+04,6.732729e-01,9.487904e-01,9.488018e-01,1.336655e-03,1.699239e-08,3.798744e+01,7.946623e+00,3.004081e+01,3.960885e+01,1.704652e+02
1.710322e+06,1.979539e+01,5.818078e+04,6.733887e-01,9.487871e-01,9.488019e-01,1.336824e-03,1.699239e-08,3.798666e+01,7.946878e+00,3.003979e+01,3.960813e+01,1.704612e+02
1.710332e+06,1.979550e+01,5.819078e+04,6.735044e-01,9.487838e-01,9.488021e-01,1.336994e-03,1.699239e-08,3.798589e+01,7.947133e+00,3.003876e+01,3.960741e+01,1.704571e+02
1.710342e+06,1.979562e+01,5.820078e+04,6.736202e-01,9.487805e-01,9.488023e-01,1.337164e-03,1.699239e-08,3.798512e+01,7.947388e+00,3.003773e+01,3.960669e+01,1.704531e+02
1.710352e+06,1.979574e+01,5.821078e+04,6.737359e-01,9.487771e-01,9.488024e-01,1.337334e-03,1.699238e-08,3.798434e+01,7.947643e+00,3.003670e+01,3.960597e+01,1.704491e+02
1.710362e+06,1.979585e+01,5.822078e+04,6.738517e-01,9.487738e-01,9.488026e-01,1.337504e-03,1.699238e-08,3.798357e+01,7.947898e+00,3.003567e+01,3.960526e+01,1.704451e+02
1.710372e+06,1.979597e+01,5.823078e+04,6.739674e-01,9.487705e-01,9.488027e-01,1.337674e-03,1.699238e-08,3.798280e+01,7.948153e+00,3.003464e+01,3.960454e+01,1.704411e+02
1.710382e+06,1.979608e+01,5.824078e+04,6.740831e-01,9.487672e-01,9.488029e-01,1.337844e-03,1.699237e-08,3.798202e+01,7.948408e+00,3.003362e+01,3.960382e+01,1.704370e+02
1.710392e+06,1.979620e+01,5.825078e+04,6.741989e-01,9.487639e-01,9.488031e-01,1.338014e-03,1.699237e-08,3.798125e+01,7.948663e+00,3.003259e+01,3.960310e+01,1.704330e+02
1.710402e+06,1.979631e+01,5.826078e+04,6.743146e-01,9.487606e-01,9.488032e-01,1.338184e-03,1.699237e-08,3.798048e+01,7.948918e+00,3.003156e+01,3.960238e+01,1.704290e+02
1.710412e+06,1.979643e+01,5.827078e+04,6.744304e-01,9.487573e-01,9.488034e-01,1.338354e-03,1.699237e-08,3.797970e+01,7.949173e+00,3.003053e+01,3.960166e+01,1.704250e+02
1.710422e+06,1.979655e+01,5.828078e+04,6.745461e-01,9.487540e-01,9.488035e-01,1.338524e-03,1.699236e-08,3.797893e+01,7.949428e+00,3.002950e+01,3.960094e+01,1.704210e+02
1.710432e+06,1.979666e+01,5.829078e+04,6.746618e-01,9.487507e-01,9.488037e-01,1.338694e-03,1.699236e-08,3.797816e+01,7.949683e+00,3.002847e+01,3.960023e+01,1.704169e+02
1.710442e+06,1.979678e+01,5.830078e+04,6.747776e-01,9.487474e-01,9.488039e-01,1.338864e-03,1.699236e-08,3.797738e+01,7.949938e+00,3.002745e+01,3.959951e+01,1.704129e+02
1.710452e+06,1.979689e+01,5.831078e+04,6.748933e-01,9.487441e-01,9.488040e-01,1.339034e-03,1.699235e-08,3.797661e+01,7.950193e+00,3.002642e+01,3.959879e+01,1.704089e+02
1.710462e+06,1.979701e+01,5.832078e+04,6.750091e-01,9.487408e-01,9.488042e-01,1.339203e-03,1.699235e-08,3.797584e+01,7.950448e+00,3.002539e+01,3.959807e+01,1.704049e+02
1.710472e+06,1.979712e+01,5.833078e+04,6.751248e-01,9.487375e-01,9.488043e-01,1.339373e-03,1.699235e-08,3.797506e+01,7.950703e+00,3.002436e+01,3.959735e+01,1.704009e+02
1.710482e+06,1.979724e+01,5.834078e+04,6.752406e-01,9.487384e-01,9.488045e-01,1.339543e-03,1.699235e-08,3.797510e+01,7.950759e+00,3.002434e+01,3.959735e+01,1.703969e+02
1.710492e+06,1.979736e+01,5.835078e+04,6.753563e-01,9.487405e-01,9.488047e-01,1.339713e-03,1.699234e-08,3.797535e+01,7.950759e+00,3.002459e+01,3.959755e+01,1.703929e+02
1.710502e+06,1.979747e+01,5.836078e+04,6.754720e-01,9.487426e-01,9.488048e-01,1.339883e-03,1.699234e-08,3.797561e+01,7.950759e+00,3.002485e+01,3.959775e+01,1.703889e+02
1.710512e+06,1.979759e+01,5.837078e+04,6.755878e-01,9.487447e-01,9.488050e-01,1.340053e-03,1.699234e-08,3.797586e+01,7.950759e+00,3.002510e+01,3.959795e+01,1.703850e+02
1.710522e+06,1.979770e+01,5.838078e+04,6.757035e-01,9.487468e-01,9.488052e-01,1.340223e-03,1.699233e-08,3.797612e+01,7.950759e+00,3.002536e+01,3.959815e+01,1.703810e+02
1.710532e+06,1.979782e+01,5.839079e+04,6.758193e-01,9.487489e-01,9.488053e-01,1.340393e-03,1.699233e-08,3.797637e+01,7.950759e+00,3.002561e+01,3.959835e+01,1.703770e+02
1.710542e+06,1.979794e+01,5.840079e+04,6.759350e-01,9.487510e-01,9.488055e-01,1.340563e-03,1.699233e-08,3.797663e+01,7.950759e+00,3.002587e+01,3.959854e+01,1.703730e+02
1.710552e+06,1.979805e+01,5.841079e+04,6.760508e-01,9.487531e-01,9.488056e-01,1.340733e-03,1.699233e-08,3.797688e+01,7.950759e+00,3.002612e+01,3.959874e+01,1.703690e+02
1.710562e+06,1.979817e+01,5.842079e+04,6.761665e-01,9.487552e-01,9.488058e-01,1.340903e-03,1.699232e-08,3.797714e+01,7.950759e+00,3.002638e+01,3.959894e+01,1.703651e+02
1.710572e+06,1.979828e+01,5.843079e+04,6.762822e-01,9.487573e-01,9.488060e-01,1.341073e-03,1.699232e-08,3.797739e+01,7.950759e+00,3.002663e+01,3.959914e+01,1.703611e+02
1.710582e+06,1.979840e+01,5.844079e+04,6.763980e-01,9.487594e-01,9.488061e-01,1.341243e-03,1.699232e-08,3.797765e+01,7.950759e+00,3.002689e+01,3.959934e+01,1.703571e+02
1.710592e+06,1.979851e+01,5.845079e+04,6.765137e-01,9.487615e-01,9.488063e-01,1.341412e-03,1.699231e-08,3.797790e+01,7.950759e+00,3.002714e+01,3.959954e+01,1.703531e+02
1.710602e+06,1.979863e+01,5.846079e+04,6.766295e-01,9.487636e-01,9.488064e-01,1.341582e-03,1.699231e-08,3.797816e+01,7.950759e+00,3.002740e+01,3.959974e+01,1.703492e+02
1.710612e+06,1.979875e+01,5.847079e+04,6.767452e-01,9.487657e-01,9.488066e-01,1.341752e-03,1.699231e-08,3.797841e+01,7.950759e+00,3.002765e+01,3.959994e+01,1.703452e+02
1.710622e+06,1.979886e+01,5.848079e+04,6.768610e-01,9.487678e-01,9.488068e-01,1.341922e-03,1.699231e-08,3.797867e+01,7.950759e+00,3.002791e+01,3.960014e+01,1.703412e+02
1.710632e+06,1.979898e+01,5.849079e+04,6.769767e-01,9.487698e-01,9.488069e-01,1.342092e-03,1.699230e-08,3.797892e+01,7.950759e+00,3.002816e+01,3.960034e+01,1.703372e+02
1.710642e+06,1.979909e+01,5.850079e+04,6.770924e-01,9.487719e-01,9.488071e-01,1.342262e-03,1.699230e-08,3.797918e+01,7.950759e+00,3.002842e+01,3.960053e+01,1.703332e+02
1.710652e+06,1.979921e+01,5.851079e+04,6.772082e-01,9.487740e-01,9.488073e-01,1.342432e-03,1.699230e-08,3.797943e+01,7.950759e+00,3.002867e+01,3.960073e+01,1.703293e+02
1.710662e+06,1.979932e+01,5.852079e+04,6.773239e-01,9.487761e-01,9.488074e-01,1.342602e-03,1.699229e-08,3.797969e+01,7.950759e+00,3.002893e+01,3.960093e+01,1.703253e+02
1.710672e+06,1.979944e+01,5.853079e+04,6.774397e-01,9.487782e-01,9.488076e-01,1.342772e-03,1.699229e-08,3.797994e+01,7.950759e+00,3.002918e+01,3.960113e+01,1.703213e+02
1.710682e+06,1.979956e+01,5.854079e+04,6.775554e-01,9.487803e-01,9.488077e-01,1.342942e-03,1.699229e-08,3.798020e+01,7.950759e+00,3.002944e+01,3.960133e+01,1.703173e+02
1.710692e+06,1.979967e+01,5.855079e+04,6.776711e-01,9.487824e-01,9.488079e-01,1.343112e-03,1.699229e-08,3.798045e+01,7.950759e+00,3.002969e+01,3.960153e+01,1.703134e+02
1.710702e+06,1.979979e+01,5.856079e+04,6.777869e-01,9.487845e-01,9.488081e-01,1.343282e-03,1.699228e-08,3.798071e+01,7.950759e+00,3.002995e+01,3.960173e+01,1.703094e+02
1.710712e+06,1.979990e+01,5.857079e+04,6.779026e-01,9.487866e-01,9.488082e-01,1.343452e-03,1.699228e-08,3.798096e+01,7.950759e+00,3.003020e+01,3.960193e+01,1.703054e+02
1.710722e+06,1.980002e+01,5.858079e+04,6.780184e-01,9.487907e-01,9.488084e-01,1.343622e-03,1.699228e-08,3.798122e+01,7.950759e+00,3.003046e+01,3.960206e+01,1.703014e+02
1.710732e+06,1.980013e+01,5.859079e+04,6.781341e-01,9.487936e-01,9.488085e-01,1.343791e-03,1.699227e-08,3.798076e+01,7.950595e+00,3.003016e+01,3.960149e+01,1.703000e+02
1.710742e+06,1.980025e+01,5.860079e+04,6.782499e-01,9.487952e-01,9.488087e-01,1.343961e-03,1.699227e-08,3.797990e+01,7.950340e+00,3.002956e+01,3.960054e+01,1.703000e+02
1.710752e+06,1.980037e+01,5.861079e+04,6.783656e-01,9.487967e-01,9.488089e-01,1.344131e-03,1.699227e-08,3.797904e+01,7.950085e+00,3.002896e+01,3.959960e+01,1.703000e+02
1.710762e+06,1.980048e+01,5.862079e+04,6.784813e-01,9.487983e-01,9.488090e-01,1.344301e-03,1.699226e-08,3.797818e+01,7.949830e+00,3.002835e+01,3.959866e+01,1.703000e+02
1.710772e+06,1.980060e+01,5.863079e+04,6.785971e-01,9.487999e-01,9.488092e-01,1.344471e-03,1.699226e-08,3.797732e+01,7.949575e+00,3.002775e+01,3.959771e+01,1.703000e+02
1.710782e+06,1.980071e+01,5.864079e+04,6.787128e-01,9.488014e-01,9.488093e-01,1.344641e-03,1.699226e-08,3.797646e+01,7.949320e+00,3.002714e+01,3.959677e+01,1.703000e+02
1.710792e+06,1.980083e+01,5.865079e+04,6.788286e-01,9.488030e-01,9.488095e-01,1.344811e-03,1.699226e-08,3.797560e+01,7.949065e+00,3.002654e+01,3.959582e+01,1.703000e+02
1.710802e+06,1.980094e+01,5.866079e+04,6.789443e-01,9.488045e-01,9.488097e-01,1.344981e-03,1.699225e-08,3.797475e+01,7.948810e+00,3.002594e+01,3.959488e+01,1.703000e+02
1.710812e+06,1.980106e+01,5.867079e+04,6.790601e-01,9.488061e-01,9.488098e-01,1.345151e-03,1.699225e-08,3.797389e+01,7.948555e+00,3.002533e+01,3.959394e+01,1.703000e+02
1.710822e+06,1.980118e+01,5.868079e+04,6.791758e-01,9.488077e-01,9.488100e-01,1.345321e-03,1.699225e-08,3.797303e+01,7.948300e+00,3.002473e+01,3.959299e+01,1.703000e+02
1.710832e+06,1.980129e+01,5.869079e+04,6.792915e-01,9.488092e-01,9.488102e-01,1.345491e-03,1.699224e-08,3.797217e+01,7.948045e+00,3.002412e+01,3.959205e+01,1.703000e+02
1.710842e+06,1.980141e+01,5.870079e+04,6.794073e-01,9.488108e-01,9.488103e-01,1.345661e-03,1.699224e-08,3.797131e+01,7.947790e+00,3.002352e+01,3.959111e+01,1.703000e+02
1.710852e+06,1.980152e+01,5.871079e+04,6.795230e-01,9.488124e-01,9.488105e-01,1.345831e-03,1.699224e-08,3.797045e+01,7.947535e+00,3.002291e+01,3.959016e+01,1.703000e+02
1.710862e+06,1.980164e+01,5.872079e+04,6.796388e-01,9.488139e-01,9.488106e-01,1.346000e-03,1.699224e-08,3.796959e+01,7.947280e+00,3.002231e+01,3.958922e+01,1.703000e+02
1.710872e+06,1.980175e+01,5.873079e+04,6.797545e-01,9.488155e-01,9.488108e-01,1.346170e-03,1.699223e-08,3.796873e+01,7.947026e+00,3.002171e+01,3.958827e+01,1.703000e+02
1.710882e+06,1.980187e+01,5.874079e+04,6.798703e-01,9.488170e-01,9.488110e-01,1.346340e-03,1.699223e-08,3.796787e+01,7.946771e+00,3.002110e+01,3.958733e+01,1.703000e+02
1.710892e+06,1.980199e+01,5.875079e+04,6.799860e-01,9.488186e-01,9.488111e-01,1.346510e-03,1.699223e-08,3.796701e+01,7.946516e+00,3.002050e+01,3.958639e+01,1.703000e+02
1.710902e+06,1.980210e+01,5.876079e+04,6.801017e-01,9.488202e-01,9.488113e-01,1.346680e-03,1.699222e-08,3.796615e+01,7.946261e+00,3.001989e+01,3.958544e+01,1.703000e+02
1.710912e+06,1.980222e+01,5.877079e+04,6.802175e-01,9.488217e-01,9.488114e-01,1.346850e-03,1.699222e-08,3.796529e+01,7.946006e+00,3.001929e+01,3.958450e+01,1.703000e+02
1.710922e+06,1.980233e+01,5.878079e+04,6.803332e-01,9.488233e-01,9.488116e-01,1.347020e-03,1.699222e-08,3.796444e+01,7.945751e+00,3.001868e+01,3.958355e+01,1.703000e+02
1.710932e+06,1.980245e+01,5.879079e+04,6.804490e-01,9.488248e-01,9.488118e-01,1.347190e-03,1.699222e-08,3.796358e+01,7.945496e+00,3.001808e+01,3.958261e+01,1.703000e+02
1.710942e+06,1.980256e+01,5.880079e+04,6.805647e-01,9.488264e-01,9.488119e-01,1.347360e-03,1.699221e-08,3.796272e+01,7.945241e+00,3.001748e+01,3.958167e+01,1.703000e+02
1.710952e+06,1.980268e+01,5.881079e+04,6.806804e-01,9.488280e-01,9.488121e-01,1.347530e-03,1.699221e-08,3.796186e+01,7.944986e+00,3.001687e+01,3.958072e+01,1.703000e+02
1.710962e+06,1.980280e+01,5.882079e+04,6.807962e-01,9.488295e-01,9.488122e-01,1.347700e-03,1.699221e-08,3.796100e+01,7.944731e+00,3.001627e+01,3.957978e+01,1.703000e+02
1.710972e+06,1.980291e+01,5.883079e+04,6.809119e-01,9.488287e-01,9.488124e-01,1.347870e-03,1.699220e-08,3.796014e+01,7.944476e+00,3.001566e+01,3.957892e+01,1.703000e+02
1.710982e+06,1.980303e+01,5.884079e+04,6.810277e-01,9.488297e-01,9.488126e-01,1.348040e-03,1.699220e-08,3.796038e+01,7.944414e+00,3.001597e+01,3.957914e+01,1.702970e+02
1.710992e+06,1.980314e+01,5.885079e+04,6.811434e-01,9.488316e-01,9.488127e-01,1.348209e-03,1.699220e-08,3.796098e+01,7.944414e+00,3.001657e+01,3.957971e+01,1.702930e+02
1.711002e+06,1.980326e+01,5.886079e+04,6.812592e-01,9.488335e-01,9.488129e-01,1.348379e-03,1.699220e-08,3.796158e+01,7.944414e+00,3.001716e+01,3.958027e+01,1.702890e+02
1.711012e+06,1.980337e+01,5.887079e+04,6.813749e-01,9.488354e-01,9.488131e-01,1.348549e-03,1.699219e-08,3.796218e+01,7.944414e+00,3.001776e+01,3.958084e+01,1.702850e+02
1.711022e+06,1.980349e+01,5.888079e+04,6.814906e-01,9.488373e-01,9.488132e-01,1.348719e-03,1.699219e-08,3.796277e+01,7.944414e+00,3.001836e+01,3.958141e+01,1.702810e+02
1.711032e+06,1.980361e+01,5.889079e+04,6.816064e-01,9.488392e-01,9.488134e-01,1.348889e-03,1.699219e-08,3.796337e+01,7.944414e+00,3.001896e+01,3.958197e+01,1.702770e+02
1.711042e+06,1.980372e+01,5.890079e+04,6.817221e-01,9.488411e-01,9.488135e-01,1.349059e-03,1.699218e-08,3.796397e+01,7.944414e+00,3.001955e+01,3.958254e+01,1.702730e+02
1.711052e+06,1.980384e+01,5.891079e+04,6.818379e-01,9.488430e-01,9.488137e-01,1.349229e-03,1.699218e-08,3.796456e+01,7.944414e+00,3.002015e+01,3.958311e+01,1.702690e+02
1.711062e+06,1.980395e+01,5.892079e+04,6.819536e-01,9.488449e-01,9.488139e-01,1.349399e-03,1.699218e-08,3.796516e+01,7.944414e+00,3.002075e+01,3.958367e+01,1.702650e+02
1.711072e+06,1.980407e+01,5.893079e+04,6.820694e-01,9.488468e-01,9.488140e-01,1.349569e-03,1.699218e-08,3.796576e+01,7.944414e+00,3.002135e+01,3.958424e+01,1.702611e+02
1.711082e+06,1.980419e+01,5.894079e+04,6.821851e-01,9.488487e-01,9.488142e-01,1.349739e-03,1.699217e-08,3.796636e+01,7.944414e+00,3.002194e+01,3.958480e+01,1.702571e+02
1.711092e+06,1.980430e+01,5.895079e+04,6.823008e-01,9.488506e-01,9.488143e-01,1.349909e-03,1.699217e-08,3.796695e+01,7.944414e+00,3.002254e+01,3.958537e+01,1.702531e+02
1.711102e+06,1.980442e+01,5.896079e+04,6.824166e-01,9.488525e-01,9.488145e-01,1.350079e-03,1.699217e-08,3.796755e+01,7.944414e+00,3.002314e+01,3.958594e+01,1.702491e+02
1.711112e+06,1.980453e+01,5.897079e+04,6.825323e-01,9.488544e-01,9.488147e-01,1.350249e-03,1.699216e-08,3.796815e+01,7.944414e+00,3.002373e+01,3.958650e+01,1.702451e+02
