Repository: brandonlampe/CS_Data

# Repository for Crushed Salt Data
**Grant No: 456417**

This is a work in progress!

## Repository Content

### Directory Names
A uniform namining structure still in progress, but in general directories are named according to the following:
 - Names contain no spaces, a single underscore "_" will be used as a file name seperator.
 - Files are for the Crushed Salt Project (CSP); therefore, the first three charaters of each file are "CSP".
 - Folders are organized by which frame the test was performed on i.e., A2 or A3.
 - The fifth and sixth charaters of each file name will therefore be "A" followed by the frame number.

File: UNM_WP_HY_175_09/IscoMeasurements/STAGE16/CREEP_FIT/175_09_STAGE16_CREEP_OUT.csv (part 26 of 38)
Analysis by Brandon Lampe, performed on: 2016/07/06 16:28:57
Experimental results below begin at: 2016/04/27 12:21:42
Duration (sec),Duration (day),Elapsed Time (sec),Elapsed Time (day),Interpolated Fractional Density,Fit to Fractional Density,Fit to Volume Strain,Fit to Volume Strain Rate (1/sec),Confining Pressure (MPa),Pore Pressure (MPa),Terzaghi Pressure (MPa),Solid Pressure (MPa),Temperature (C))
1.711122e+06,1.980465e+01,5.898079e+04,6.826481e-01,9.488563e-01,9.488148e-01,1.350418e-03,1.699216e-08,3.796875e+01,7.944414e+00,3.002433e+01,3.958707e+01,1.702411e+02
1.711132e+06,1.980476e+01,5.899079e+04,6.827638e-01,9.488581e-01,9.488150e-01,1.350588e-03,1.699216e-08,3.796934e+01,7.944414e+00,3.002493e+01,3.958764e+01,1.702371e+02
1.711142e+06,1.980488e+01,5.900079e+04,6.828796e-01,9.488600e-01,9.488152e-01,1.350758e-03,1.699216e-08,3.796994e+01,7.944414e+00,3.002553e+01,3.958820e+01,1.702331e+02
1.711152e+06,1.980500e+01,5.901079e+04,6.829953e-01,9.488619e-01,9.488153e-01,1.350928e-03,1.699215e-08,3.797054e+01,7.944414e+00,3.002612e+01,3.958877e+01,1.702291e+02
1.711162e+06,1.980511e+01,5.902079e+04,6.831110e-01,9.488638e-01,9.488155e-01,1.351098e-03,1.699215e-08,3.797113e+01,7.944414e+00,3.002672e+01,3.958933e+01,1.702251e+02
1.711172e+06,1.980523e+01,5.903079e+04,6.832268e-01,9.488657e-01,9.488156e-01,1.351268e-03,1.699215e-08,3.797173e+01,7.944414e+00,3.002732e+01,3.958990e+01,1.702211e+02
1.711182e+06,1.980534e+01,5.904079e+04,6.833425e-01,9.488676e-01,9.488158e-01,1.351438e-03,1.699214e-08,3.797233e+01,7.944414e+00,3.002792e+01,3.959047e+01,1.702172e+02
1.711192e+06,1.980546e+01,5.905079e+04,6.834583e-01,9.488695e-01,9.488160e-01,1.351608e-03,1.699214e-08,3.797293e+01,7.944414e+00,3.002851e+01,3.959103e+01,1.702132e+02
1.711202e+06,1.980557e+01,5.906079e+04,6.835740e-01,9.488714e-01,9.488161e-01,1.351778e-03,1.699214e-08,3.797352e+01,7.944414e+00,3.002911e+01,3.959160e+01,1.702092e+02
1.711212e+06,1.980569e+01,5.907079e+04,6.836897e-01,9.488733e-01,9.488163e-01,1.351948e-03,1.699214e-08,3.797412e+01,7.944414e+00,3.002971e+01,3.959217e+01,1.702052e+02
1.711222e+06,1.980581e+01,5.908079e+04,6.838055e-01,9.488775e-01,9.488164e-01,1.352118e-03,1.699213e-08,3.797472e+01,7.944414e+00,3.003030e+01,3.959266e+01,1.702012e+02
1.711232e+06,1.980592e+01,5.909079e+04,6.839212e-01,9.488755e-01,9.488166e-01,1.352288e-03,1.699213e-08,3.797490e+01,7.944414e+00,3.003048e+01,3.959291e+01,1.702000e+02
1.711242e+06,1.980604e+01,5.910079e+04,6.840370e-01,9.488705e-01,9.488168e-01,1.352458e-03,1.699213e-08,3.797490e+01,7.944414e+00,3.003048e+01,3.959308e+01,1.702000e+02
1.711252e+06,1.980615e+01,5.911079e+04,6.841527e-01,9.488655e-01,9.488169e-01,1.352627e-03,1.699212e-08,3.797490e+01,7.944414e+00,3.003048e+01,3.959324e+01,1.702000e+02
1.711262e+06,1.980627e+01,5.912079e+04,6.842685e-01,9.488605e-01,9.488171e-01,1.352797e-03,1.699212e-08,3.797490e+01,7.944414e+00,3.003048e+01,3.959341e+01,1.702000e+02
1.711272e+06,1.980638e+01,5.913080e+04,6.843842e-01,9.488555e-01,9.488172e-01,1.352967e-03,1.699212e-08,3.797490e+01,7.944414e+00,3.003048e+01,3.959358e+01,1.702000e+02
1.711282e+06,1.980650e+01,5.914080e+04,6.844999e-01,9.488506e-01,9.488174e-01,1.353137e-03,1.699211e-08,3.797490e+01,7.944414e+00,3.003048e+01,3.959374e+01,1.702000e+02
1.711292e+06,1.980662e+01,5.915080e+04,6.846157e-01,9.488456e-01,9.488176e-01,1.353307e-03,1.699211e-08,3.797490e+01,7.944414e+00,3.003048e+01,3.959391e+01,1.702000e+02
1.711302e+06,1.980673e+01,5.916080e+04,6.847314e-01,9.488406e-01,9.488177e-01,1.353477e-03,1.699211e-08,3.797490e+01,7.944414e+00,3.003048e+01,3.959407e+01,1.702000e+02
1.711312e+06,1.980685e+01,5.917080e+04,6.848472e-01,9.488356e-01,9.488179e-01,1.353647e-03,1.699211e-08,3.797490e+01,7.944414e+00,3.003048e+01,3.959424e+01,1.702000e+02
1.711322e+06,1.980696e+01,5.918080e+04,6.849629e-01,9.488306e-01,9.488181e-01,1.353817e-03,1.699210e-08,3.797490e+01,7.944414e+00,3.003048e+01,3.959441e+01,1.702000e+02
1.711332e+06,1.980708e+01,5.919080e+04,6.850787e-01,9.488256e-01,9.488182e-01,1.353987e-03,1.699210e-08,3.797490e+01,7.944414e+00,3.003048e+01,3.959457e+01,1.702000e+02
1.711342e+06,1.980719e+01,5.920080e+04,6.851944e-01,9.488207e-01,9.488184e-01,1.354157e-03,1.699210e-08,3.797490e+01,7.944414e+00,3.003048e+01,3.959474e+01,1.702000e+02
1.711352e+06,1.980731e+01,5.921080e+04,6.853101e-01,9.488157e-01,9.488185e-01,1.354327e-03,1.699209e-08,3.797490e+01,7.944414e+00,3.003048e+01,3.959491e+01,1.702000e+02
1.711362e+06,1.980743e+01,5.922080e+04,6.854259e-01,9.488107e-01,9.488187e-01,1.354497e-03,1.699209e-08,3.797490e+01,7.944414e+00,3.003048e+01,3.959507e+01,1.702000e+02
1.711372e+06,1.980754e+01,5.923080e+04,6.855416e-01,9.488057e-01,9.488189e-01,1.354667e-03,1.699209e-08,3.797490e+01,7.944414e+00,3.003048e+01,3.959524e+01,1.702000e+02
1.711382e+06,1.980766e+01,5.924080e+04,6.856574e-01,9.488007e-01,9.488190e-01,1.354837e-03,1.699209e-08,3.797490e+01,7.944414e+00,3.003048e+01,3.959540e+01,1.702000e+02
1.711392e+06,1.980777e+01,5.925080e+04,6.857731e-01,9.487957e-01,9.488192e-01,1.355006e-03,1.699208e-08,3.797490e+01,7.944414e+00,3.003048e+01,3.959557e+01,1.702000e+02
1.711402e+06,1.980789e+01,5.926080e+04,6.858889e-01,9.487908e-01,9.488193e-01,1.355176e-03,1.699208e-08,3.797490e+01,7.944414e+00,3.003048e+01,3.959574e+01,1.702000e+02
1.711412e+06,1.980800e+01,5.927080e+04,6.860046e-01,9.487858e-01,9.488195e-01,1.355346e-03,1.699208e-08,3.797490e+01,7.944414e+00,3.003048e+01,3.959590e+01,1.702000e+02
1.711422e+06,1.980812e+01,5.928080e+04,6.861203e-01,9.487808e-01,9.488197e-01,1.355516e-03,1.699207e-08,3.797490e+01,7.944414e+00,3.003048e+01,3.959607e+01,1.702000e+02
1.711432e+06,1.980824e+01,5.929080e+04,6.862361e-01,9.487758e-01,9.488198e-01,1.355686e-03,1.699207e-08,3.797490e+01,7.944414e+00,3.003048e+01,3.959624e+01,1.702000e+02
1.711442e+06,1.980835e+01,5.930080e+04,6.863518e-01,9.487708e-01,9.488200e-01,1.355856e-03,1.699207e-08,3.797490e+01,7.944414e+00,3.003048e+01,3.959640e+01,1.702000e+02
1.711452e+06,1.980847e+01,5.931080e+04,6.864676e-01,9.487658e-01,9.488201e-01,1.356026e-03,1.699207e-08,3.797490e+01,7.944414e+00,3.003048e+01,3.959657e+01,1.702000e+02
1.711462e+06,1.980858e+01,5.932080e+04,6.865833e-01,9.487608e-01,9.488203e-01,1.356196e-03,1.699206e-08,3.797490e+01,7.944414e+00,3.003048e+01,3.959673e+01,1.702000e+02
1.711472e+06,1.980870e+01,5.933080e+04,6.866990e-01,9.487559e-01,9.488205e-01,1.356366e-03,1.699206e-08,3.797490e+01,7.944414e+00,3.003048e+01,3.959690e+01,1.702000e+02
1.711482e+06,1.980881e+01,5.934080e+04,6.868148e-01,9.487598e-01,9.488206e-01,1.356536e-03,1.699206e-08,3.797527e+01,7.944414e+00,3.003086e+01,3.959716e+01,1.702000e+02
1.711492e+06,1.980893e+01,5.935080e+04,6.869305e-01,9.487671e-01,9.488208e-01,1.356706e-03,1.699205e-08,3.797578e+01,7.944414e+00,3.003137e+01,3.959746e+01,1.702000e+02
1.711502e+06,1.980905e+01,5.936080e+04,6.870463e-01,9.487743e-01,9.488210e-01,1.356876e-03,1.699205e-08,3.797630e+01,7.944414e+00,3.003188e+01,3.959776e+01,1.702000e+02
1.711512e+06,1.980916e+01,5.937080e+04,6.871620e-01,9.487816e-01,9.488211e-01,1.357046e-03,1.699205e-08,3.797681e+01,7.944414e+00,3.003239e+01,3.959806e+01,1.702000e+02
1.711522e+06,1.980928e+01,5.938080e+04,6.872778e-01,9.487888e-01,9.488213e-01,1.357215e-03,1.699205e-08,3.797732e+01,7.944414e+00,3.003291e+01,3.959836e+01,1.702000e+02
1.711532e+06,1.980939e+01,5.939080e+04,6.873935e-01,9.487961e-01,9.488214e-01,1.357385e-03,1.699204e-08,3.797783e+01,7.944414e+00,3.003342e+01,3.959865e+01,1.702000e+02
1.711542e+06,1.980951e+01,5.940080e+04,6.875092e-01,9.488033e-01,9.488216e-01,1.357555e-03,1.699204e-08,3.797834e+01,7.944414e+00,3.003393e+01,3.959895e+01,1.702000e+02
1.711552e+06,1.980962e+01,5.941080e+04,6.876250e-01,9.488106e-01,9.488218e-01,1.357725e-03,1.699204e-08,3.797886e+01,7.944414e+00,3.003444e+01,3.959925e+01,1.702000e+02
1.711562e+06,1.980974e+01,5.942080e+04,6.877407e-01,9.488178e-01,9.488219e-01,1.357895e-03,1.699203e-08,3.797937e+01,7.944414e+00,3.003495e+01,3.959955e+01,1.702000e+02
1.711572e+06,1.980986e+01,5.943080e+04,6.878565e-01,9.488251e-01,9.488221e-01,1.358065e-03,1.699203e-08,3.797988e+01,7.944414e+00,3.003547e+01,3.959984e+01,1.702000e+02
1.711582e+06,1.980997e+01,5.944080e+04,6.879722e-01,9.488323e-01,9.488222e-01,1.358235e-03,1.699203e-08,3.798039e+01,7.944414e+00,3.003598e+01,3.960014e+01,1.702000e+02
1.711592e+06,1.981009e+01,5.945080e+04,6.880880e-01,9.488395e-01,9.488224e-01,1.358405e-03,1.699203e-08,3.798090e+01,7.944414e+00,3.003649e+01,3.960044e+01,1.702000e+02
1.711602e+06,1.981020e+01,5.946080e+04,6.882037e-01,9.488468e-01,9.488226e-01,1.358575e-03,1.699202e-08,3.798142e+01,7.944414e+00,3.003700e+01,3.960074e+01,1.702000e+02
1.711612e+06,1.981032e+01,5.947080e+04,6.883194e-01,9.488540e-01,9.488227e-01,1.358745e-03,1.699202e-08,3.798193e+01,7.944414e+00,3.003751e+01,3.960104e+01,1.702000e+02
1.711622e+06,1.981044e+01,5.948080e+04,6.884352e-01,9.488613e-01,9.488229e-01,1.358915e-03,1.699202e-08,3.798244e+01,7.944414e+00,3.003803e+01,3.960133e+01,1.702000e+02
1.711632e+06,1.981055e+01,5.949080e+04,6.885509e-01,9.488685e-01,9.488231e-01,1.359085e-03,1.699201e-08,3.798295e+01,7.944414e+00,3.003854e+01,3.960163e+01,1.702000e+02
1.711642e+06,1.981067e+01,5.950080e+04,6.886667e-01,9.488758e-01,9.488232e-01,1.359254e-03,1.699201e-08,3.798346e+01,7.944414e+00,3.003905e+01,3.960193e+01,1.702000e+02
1.711652e+06,1.981078e+01,5.951080e+04,6.887824e-01,9.488830e-01,9.488234e-01,1.359424e-03,1.699201e-08,3.798397e+01,7.944414e+00,3.003956e+01,3.960223e+01,1.702000e+02
1.711662e+06,1.981090e+01,5.952080e+04,6.888982e-01,9.488903e-01,9.488235e-01,1.359594e-03,1.699201e-08,3.798449e+01,7.944414e+00,3.004007e+01,3.960252e+01,1.702000e+02
1.711672e+06,1.981101e+01,5.953080e+04,6.890139e-01,9.488975e-01,9.488237e-01,1.359764e-03,1.699200e-08,3.798500e+01,7.944414e+00,3.004059e+01,3.960282e+01,1.702000e+02
1.711682e+06,1.981113e+01,5.954080e+04,6.891296e-01,9.489048e-01,9.488239e-01,1.359934e-03,1.699200e-08,3.798551e+01,7.944414e+00,3.004110e+01,3.960312e+01,1.702000e+02
1.711692e+06,1.981125e+01,5.955080e+04,6.892454e-01,9.489120e-01,9.488240e-01,1.360104e-03,1.699200e-08,3.798602e+01,7.944414e+00,3.004161e+01,3.960342e+01,1.702000e+02
1.711702e+06,1.981136e+01,5.956080e+04,6.893611e-01,9.489192e-01,9.488242e-01,1.360274e-03,1.699199e-08,3.798653e+01,7.944414e+00,3.004212e+01,3.960372e+01,1.702000e+02
1.711712e+06,1.981148e+01,5.957080e+04,6.894769e-01,9.489265e-01,9.488243e-01,1.360444e-03,1.699199e-08,3.798705e+01,7.944414e+00,3.004263e+01,3.960401e+01,1.702000e+02
1.711722e+06,1.981159e+01,5.958080e+04,6.895926e-01,9.489316e-01,9.488245e-01,1.360614e-03,1.699199e-08,3.798756e+01,7.944414e+00,3.004314e+01,3.960438e+01,1.702000e+02
1.711732e+06,1.981171e+01,5.959080e+04,6.897083e-01,9.489308e-01,9.488247e-01,1.360784e-03,1.699198e-08,3.798772e+01,7.944414e+00,3.004331e+01,3.960458e+01,1.701973e+02
1.711742e+06,1.981182e+01,5.960080e+04,6.898241e-01,9.489277e-01,9.488248e-01,1.360954e-03,1.699198e-08,3.798772e+01,7.944414e+00,3.004331e+01,3.960469e+01,1.701933e+02
1.711752e+06,1.981194e+01,5.961080e+04,6.899398e-01,9.489246e-01,9.488250e-01,1.361124e-03,1.699198e-08,3.798772e+01,7.944414e+00,3.004331e+01,3.960479e+01,1.701892e+02
1.711762e+06,1.981206e+01,5.962080e+04,6.900556e-01,9.489215e-01,9.488251e-01,1.361294e-03,1.699198e-08,3.798772e+01,7.944414e+00,3.004331e+01,3.960489e+01,1.701852e+02
1.711772e+06,1.981217e+01,5.963080e+04,6.901713e-01,9.489184e-01,9.488253e-01,1.361463e-03,1.699197e-08,3.798772e+01,7.944414e+00,3.004331e+01,3.960500e+01,1.701812e+02
1.711782e+06,1.981229e+01,5.964080e+04,6.902871e-01,9.489153e-01,9.488255e-01,1.361633e-03,1.699197e-08,3.798772e+01,7.944414e+00,3.004331e+01,3.960510e+01,1.701772e+02
1.711792e+06,1.981240e+01,5.965080e+04,6.904028e-01,9.489122e-01,9.488256e-01,1.361803e-03,1.699197e-08,3.798772e+01,7.944414e+00,3.004331e+01,3.960520e+01,1.701732e+02
1.711802e+06,1.981252e+01,5.966080e+04,6.905185e-01,9.489091e-01,9.488258e-01,1.361973e-03,1.699196e-08,3.798772e+01,7.944414e+00,3.004331e+01,3.960531e+01,1.701691e+02
1.711812e+06,1.981263e+01,5.967080e+04,6.906343e-01,9.489061e-01,9.488260e-01,1.362143e-03,1.699196e-08,3.798772e+01,7.944414e+00,3.004331e+01,3.960541e+01,1.701651e+02
1.711822e+06,1.981275e+01,5.968080e+04,6.907500e-01,9.489030e-01,9.488261e-01,1.362313e-03,1.699196e-08,3.798772e+01,7.944414e+00,3.004331e+01,3.960551e+01,1.701611e+02
1.711832e+06,1.981287e+01,5.969080e+04,6.908658e-01,9.488999e-01,9.488263e-01,1.362483e-03,1.699196e-08,3.798772e+01,7.944414e+00,3.004331e+01,3.960562e+01,1.701571e+02
1.711842e+06,1.981298e+01,5.970080e+04,6.909815e-01,9.488968e-01,9.488264e-01,1.362653e-03,1.699195e-08,3.798772e+01,7.944414e+00,3.004331e+01,3.960572e+01,1.701531e+02
1.711852e+06,1.981310e+01,5.971080e+04,6.910973e-01,9.488937e-01,9.488266e-01,1.362823e-03,1.699195e-08,3.798772e+01,7.944414e+00,3.004331e+01,3.960582e+01,1.701491e+02
1.711862e+06,1.981321e+01,5.972080e+04,6.912130e-01,9.488906e-01,9.488268e-01,1.362993e-03,1.699195e-08,3.798772e+01,7.944414e+00,3.004331e+01,3.960592e+01,1.701450e+02
1.711872e+06,1.981333e+01,5.973080e+04,6.913287e-01,9.488875e-01,9.488269e-01,1.363163e-03,1.699194e-08,3.798772e+01,7.944414e+00,3.004331e+01,3.960603e+01,1.701410e+02
1.711882e+06,1.981344e+01,5.974080e+04,6.914445e-01,9.488844e-01,9.488271e-01,1.363333e-03,1.699194e-08,3.798772e+01,7.944414e+00,3.004331e+01,3.960613e+01,1.701370e+02
1.711892e+06,1.981356e+01,5.975080e+04,6.915602e-01,9.488813e-01,9.488272e-01,1.363503e-03,1.699194e-08,3.798772e+01,7.944414e+00,3.004331e+01,3.960623e+01,1.701330e+02
1.711902e+06,1.981368e+01,5.976080e+04,6.916760e-01,9.488782e-01,9.488274e-01,1.363672e-03,1.699194e-08,3.798772e+01,7.944414e+00,3.004331e+01,3.960634e+01,1.701290e+02
1.711912e+06,1.981379e+01,5.977080e+04,6.917917e-01,9.488752e-01,9.488276e-01,1.363842e-03,1.699193e-08,3.798772e+01,7.944414e+00,3.004331e+01,3.960644e+01,1.701249e+02
1.711922e+06,1.981391e+01,5.978080e+04,6.919075e-01,9.488721e-01,9.488277e-01,1.364012e-03,1.699193e-08,3.798772e+01,7.944414e+00,3.004331e+01,3.960654e+01,1.701209e+02
1.711932e+06,1.981402e+01,5.979080e+04,6.920232e-01,9.488690e-01,9.488279e-01,1.364182e-03,1.699193e-08,3.798772e+01,7.944414e+00,3.004331e+01,3.960665e+01,1.701169e+02
1.711942e+06,1.981414e+01,5.980080e+04,6.921389e-01,9.488659e-01,9.488281e-01,1.364352e-03,1.699192e-08,3.798772e+01,7.944414e+00,3.004331e+01,3.960675e+01,1.701129e+02
1.711952e+06,1.981425e+01,5.981080e+04,6.922547e-01,9.488628e-01,9.488282e-01,1.364522e-03,1.699192e-08,3.798772e+01,7.944414e+00,3.004331e+01,3.960685e+01,1.701089e+02
1.711962e+06,1.981437e+01,5.982080e+04,6.923704e-01,9.488597e-01,9.488284e-01,1.364692e-03,1.699192e-08,3.798772e+01,7.944414e+00,3.004331e+01,3.960696e+01,1.701048e+02
1.711972e+06,1.981449e+01,5.983080e+04,6.924862e-01,9.488617e-01,9.488285e-01,1.364862e-03,1.699192e-08,3.798772e+01,7.944414e+00,3.004331e+01,3.960689e+01,1.701008e+02
1.711982e+06,1.981460e+01,5.984080e+04,6.926019e-01,9.488564e-01,9.488287e-01,1.365032e-03,1.699191e-08,3.798664e+01,7.944614e+00,3.004203e+01,3.960592e+01,1.701032e+02
1.711992e+06,1.981472e+01,5.985080e+04,6.927176e-01,9.488490e-01,9.488289e-01,1.365202e-03,1.699191e-08,3.798528e+01,7.944867e+00,3.004042e+01,3.960472e+01,1.701071e+02
1.712002e+06,1.981483e+01,5.986080e+04,6.928334e-01,9.488415e-01,9.488290e-01,1.365372e-03,1.699191e-08,3.798392e+01,7.945119e+00,3.003880e+01,3.960352e+01,1.701111e+02
1.712012e+06,1.981495e+01,5.987080e+04,6.929491e-01,9.488340e-01,9.488292e-01,1.365542e-03,1.699190e-08,3.798256e+01,7.945371e+00,3.003719e+01,3.960232e+01,1.701151e+02
1.712022e+06,1.981506e+01,5.988081e+04,6.930649e-01,9.488266e-01,9.488293e-01,1.365712e-03,1.699190e-08,3.798120e+01,7.945624e+00,3.003558e+01,3.960112e+01,1.701191e+02
1.712032e+06,1.981518e+01,5.989081e+04,6.931806e-01,9.488191e-01,9.488295e-01,1.365881e-03,1.699190e-08,3.797984e+01,7.945876e+00,3.003397e+01,3.959992e+01,1.701230e+02
1.712042e+06,1.981530e+01,5.990081e+04,6.932964e-01,9.488116e-01,9.488297e-01,1.366051e-03,1.699190e-08,3.797848e+01,7.946128e+00,3.003235e+01,3.959872e+01,1.701270e+02
1.712052e+06,1.981541e+01,5.991081e+04,6.934121e-01,9.488042e-01,9.488298e-01,1.366221e-03,1.699189e-08,3.797712e+01,7.946381e+00,3.003074e+01,3.959753e+01,1.701310e+02
1.712062e+06,1.981553e+01,5.992081e+04,6.935278e-01,9.487967e-01,9.488300e-01,1.366391e-03,1.699189e-08,3.797576e+01,7.946633e+00,3.002913e+01,3.959633e+01,1.701350e+02
1.712072e+06,1.981564e+01,5.993081e+04,6.936436e-01,9.487892e-01,9.488301e-01,1.366561e-03,1.699189e-08,3.797440e+01,7.946885e+00,3.002751e+01,3.959513e+01,1.701390e+02
1.712082e+06,1.981576e+01,5.994081e+04,6.937593e-01,9.487818e-01,9.488303e-01,1.366731e-03,1.699188e-08,3.797304e+01,7.947138e+00,3.002590e+01,3.959393e+01,1.701429e+02
1.712092e+06,1.981588e+01,5.995081e+04,6.938751e-01,9.487743e-01,9.488305e-01,1.366901e-03,1.699188e-08,3.797168e+01,7.947390e+00,3.002429e+01,3.959273e+01,1.701469e+02
1.712102e+06,1.981599e+01,5.996081e+04,6.939908e-01,9.487668e-01,9.488306e-01,1.367071e-03,1.699188e-08,3.797032e+01,7.947642e+00,3.002267e+01,3.959153e+01,1.701509e+02
1.712112e+06,1.981611e+01,5.997081e+04,6.941066e-01,9.487594e-01,9.488308e-01,1.367241e-03,1.699188e-08,3.796896e+01,7.947895e+00,3.002106e+01,3.959034e+01,1.701549e+02
1.712122e+06,1.981622e+01,5.998081e+04,6.942223e-01,9.487519e-01,9.488310e-01,1.367411e-03,1.699187e-08,3.796760e+01,7.948147e+00,3.001945e+01,3.958914e+01,1.701588e+02
1.712132e+06,1.981634e+01,5.999081e+04,6.943380e-01,9.487444e-01,9.488311e-01,1.367581e-03,1.699187e-08,3.796624e+01,7.948400e+00,3.001784e+01,3.958794e+01,1.701628e+02
1.712142e+06,1.981645e+01,6.000081e+04,6.944538e-01,9.487370e-01,9.488313e-01,1.367751e-03,1.699187e-08,3.796488e+01,7.948652e+00,3.001622e+01,3.958674e+01,1.701668e+02
1.712152e+06,1.981657e+01,6.001081e+04,6.945695e-01,9.487295e-01,9.488314e-01,1.367920e-03,1.699186e-08,3.796351e+01,7.948904e+00,3.001461e+01,3.958554e+01,1.701708e+02
1.712162e+06,1.981669e+01,6.002081e+04,6.946853e-01,9.487220e-01,9.488316e-01,1.368090e-03,1.699186e-08,3.796215e+01,7.949157e+00,3.001300e+01,3.958434e+01,1.701748e+02
1.712172e+06,1.981680e+01,6.003081e+04,6.948010e-01,9.487146e-01,9.488318e-01,1.368260e-03,1.699186e-08,3.796079e+01,7.949409e+00,3.001138e+01,3.958314e+01,1.701787e+02
1.712182e+06,1.981692e+01,6.004081e+04,6.949168e-01,9.487071e-01,9.488319e-01,1.368430e-03,1.699185e-08,3.795943e+01,7.949661e+00,3.000977e+01,3.958194e+01,1.701827e+02
1.712192e+06,1.981703e+01,6.005081e+04,6.950325e-01,9.486996e-01,9.488321e-01,1.368600e-03,1.699185e-08,3.795807e+01,7.949914e+00,3.000816e+01,3.958075e+01,1.701867e+02
1.712202e+06,1.981715e+01,6.006081e+04,6.951482e-01,9.486922e-01,9.488322e-01,1.368770e-03,1.699185e-08,3.795671e+01,7.950166e+00,3.000655e+01,3.957955e+01,1.701907e+02
1.712212e+06,1.981726e+01,6.007081e+04,6.952640e-01,9.486847e-01,9.488324e-01,1.368940e-03,1.699185e-08,3.795535e+01,7.950418e+00,3.000493e+01,3.957835e+01,1.701946e+02
1.712222e+06,1.981738e+01,6.008081e+04,6.953797e-01,9.486773e-01,9.488326e-01,1.369110e-03,1.699184e-08,3.795399e+01,7.950671e+00,3.000332e+01,3.957715e+01,1.701986e+02
1.712232e+06,1.981750e+01,6.009081e+04,6.954955e-01,9.486757e-01,9.488327e-01,1.369280e-03,1.699184e-08,3.795408e+01,7.950759e+00,3.000332e+01,3.957729e+01,1.702026e+02
1.712242e+06,1.981761e+01,6.010081e+04,6.956112e-01,9.486772e-01,9.488329e-01,1.369450e-03,1.699184e-08,3.795493e+01,7.950759e+00,3.000417e+01,3.957814e+01,1.702066e+02
1.712252e+06,1.981773e+01,6.011081e+04,6.957269e-01,9.486787e-01,9.488330e-01,1.369620e-03,1.699183e-08,3.795579e+01,7.950759e+00,3.000503e+01,3.957899e+01,1.702106e+02
1.712262e+06,1.981784e+01,6.012081e+04,6.958427e-01,9.486802e-01,9.488332e-01,1.369790e-03,1.699183e-08,3.795664e+01,7.950759e+00,3.000589e+01,3.957984e+01,1.702146e+02
1.712272e+06,1.981796e+01,6.013081e+04,6.959584e-01,9.486818e-01,9.488334e-01,1.369960e-03,1.699183e-08,3.795750e+01,7.950759e+00,3.000674e+01,3.958069e+01,1.702186e+02
1.712282e+06,1.981807e+01,6.014081e+04,6.960742e-01,9.486833e-01,9.488335e-01,1.370129e-03,1.699183e-08,3.795836e+01,7.950759e+00,3.000760e+01,3.958154e+01,1.702226e+02
1.712292e+06,1.981819e+01,6.015081e+04,6.961899e-01,9.486848e-01,9.488337e-01,1.370299e-03,1.699182e-08,3.795921e+01,7.950759e+00,3.000845e+01,3.958240e+01,1.702266e+02
1.712302e+06,1.981831e+01,6.016081e+04,6.963057e-01,9.486863e-01,9.488339e-01,1.370469e-03,1.699182e-08,3.796007e+01,7.950759e+00,3.000931e+01,3.958325e+01,1.702306e+02
1.712312e+06,1.981842e+01,6.017081e+04,6.964214e-01,9.486879e-01,9.488340e-01,1.370639e-03,1.699182e-08,3.796093e+01,7.950759e+00,3.001017e+01,3.958410e+01,1.702347e+02
1.712322e+06,1.981854e+01,6.018081e+04,6.965371e-01,9.486894e-01,9.488342e-01,1.370809e-03,1.699181e-08,3.796178e+01,7.950759e+00,3.001102e+01,3.958495e+01,1.702387e+02
1.712332e+06,1.981865e+01,6.019081e+04,6.966529e-01,9.486909e-01,9.488343e-01,1.370979e-03,1.699181e-08,3.796264e+01,7.950759e+00,3.001188e+01,3.958580e+01,1.702427e+02
1.712342e+06,1.981877e+01,6.020081e+04,6.967686e-01,9.486925e-01,9.488345e-01,1.371149e-03,1.699181e-08,3.796349e+01,7.950759e+00,3.001274e+01,3.958665e+01,1.702467e+02
1.712352e+06,1.981888e+01,6.021081e+04,6.968844e-01,9.486940e-01,9.488347e-01,1.371319e-03,1.699181e-08,3.796435e+01,7.950759e+00,3.001359e+01,3.958751e+01,1.702507e+02
1.712362e+06,1.981900e+01,6.022081e+04,6.970001e-01,9.486955e-01,9.488348e-01,1.371489e-03,1.699180e-08,3.796521e+01,7.950759e+00,3.001445e+01,3.958836e+01,1.702547e+02
1.712372e+06,1.981912e+01,6.023081e+04,6.971159e-01,9.486970e-01,9.488350e-01,1.371659e-03,1.699180e-08,3.796606e+01,7.950759e+00,3.001530e+01,3.958921e+01,1.702587e+02
1.712382e+06,1.981923e+01,6.024081e+04,6.972316e-01,9.486986e-01,9.488351e-01,1.371829e-03,1.699180e-08,3.796692e+01,7.950759e+00,3.001616e+01,3.959006e+01,1.702627e+02
1.712392e+06,1.981935e+01,6.025081e+04,6.973473e-01,9.487001e-01,9.488353e-01,1.371999e-03,1.699179e-08,3.796778e+01,7.950759e+00,3.001702e+01,3.959091e+01,1.702667e+02
1.712402e+06,1.981946e+01,6.026081e+04,6.974631e-01,9.487016e-01,9.488355e-01,1.372169e-03,1.699179e-08,3.796863e+01,7.950759e+00,3.001787e+01,3.959176e+01,1.702707e+02
1.712412e+06,1.981958e+01,6.027081e+04,6.975788e-01,9.487031e-01,9.488356e-01,1.372338e-03,1.699179e-08,3.796949e+01,7.950759e+00,3.001873e+01,3.959262e+01,1.702747e+02
1.712422e+06,1.981969e+01,6.028081e+04,6.976946e-01,9.487047e-01,9.488358e-01,1.372508e-03,1.699179e-08,3.797034e+01,7.950759e+00,3.001959e+01,3.959347e+01,1.702787e+02
1.712432e+06,1.981981e+01,6.029081e+04,6.978103e-01,9.487062e-01,9.488360e-01,1.372678e-03,1.699178e-08,3.797120e+01,7.950759e+00,3.002044e+01,3.959432e+01,1.702827e+02
1.712442e+06,1.981993e+01,6.030081e+04,6.979261e-01,9.487077e-01,9.488361e-01,1.372848e-03,1.699178e-08,3.797206e+01,7.950759e+00,3.002130e+01,3.959517e+01,1.702867e+02
1.712452e+06,1.982004e+01,6.031081e+04,6.980418e-01,9.487092e-01,9.488363e-01,1.373018e-03,1.699178e-08,3.797291e+01,7.950759e+00,3.002215e+01,3.959602e+01,1.702907e+02
1.712462e+06,1.982016e+01,6.032081e+04,6.981575e-01,9.487108e-01,9.488364e-01,1.373188e-03,1.699177e-08,3.797377e+01,7.950759e+00,3.002301e+01,3.959687e+01,1.702947e+02
1.712472e+06,1.982027e+01,6.033081e+04,6.982733e-01,9.487101e-01,9.488366e-01,1.373358e-03,1.699177e-08,3.797462e+01,7.950759e+00,3.002387e+01,3.959780e+01,1.702987e+02
1.712482e+06,1.982039e+01,6.034081e+04,6.983890e-01,9.487140e-01,9.488368e-01,1.373528e-03,1.699177e-08,3.797490e+01,7.950759e+00,3.002414e+01,3.959795e+01,1.703000e+02
1.712492e+06,1.982050e+01,6.035081e+04,6.985048e-01,9.487205e-01,9.488369e-01,1.373698e-03,1.699177e-08,3.797490e+01,7.950759e+00,3.002414e+01,3.959774e+01,1.703000e+02
1.712502e+06,1.982062e+01,6.036081e+04,6.986205e-01,9.487269e-01,9.488371e-01,1.373868e-03,1.699176e-08,3.797490e+01,7.950759e+00,3.002414e+01,3.959752e+01,1.703000e+02
1.712512e+06,1.982074e+01,6.037081e+04,6.987362e-01,9.487334e-01,9.488372e-01,1.374038e-03,1.699176e-08,3.797490e+01,7.950759e+00,3.002414e+01,3.959731e+01,1.703000e+02
1.712522e+06,1.982085e+01,6.038081e+04,6.988520e-01,9.487399e-01,9.488374e-01,1.374208e-03,1.699176e-08,3.797490e+01,7.950759e+00,3.002414e+01,3.959709e+01,1.703000e+02
1.712532e+06,1.982097e+01,6.039081e+04,6.989677e-01,9.487463e-01,9.488376e-01,1.374377e-03,1.699175e-08,3.797490e+01,7.950759e+00,3.002414e+01,3.959688e+01,1.703000e+02
1.712542e+06,1.982108e+01,6.040081e+04,6.990835e-01,9.487528e-01,9.488377e-01,1.374547e-03,1.699175e-08,3.797490e+01,7.950759e+00,3.002414e+01,3.959666e+01,1.703000e+02
1.712552e+06,1.982120e+01,6.041081e+04,6.991992e-01,9.487592e-01,9.488379e-01,1.374717e-03,1.699175e-08,3.797490e+01,7.950759e+00,3.002414e+01,3.959645e+01,1.703000e+02
1.712562e+06,1.982131e+01,6.042081e+04,6.993150e-01,9.487657e-01,9.488380e-01,1.374887e-03,1.699175e-08,3.797490e+01,7.950759e+00,3.002414e+01,3.959623e+01,1.703000e+02
1.712572e+06,1.982143e+01,6.043081e+04,6.994307e-01,9.487722e-01,9.488382e-01,1.375057e-03,1.699174e-08,3.797490e+01,7.950759e+00,3.002414e+01,3.959601e+01,1.703000e+02
1.712582e+06,1.982155e+01,6.044081e+04,6.995464e-01,9.487786e-01,9.488384e-01,1.375227e-03,1.699174e-08,3.797490e+01,7.950759e+00,3.002414e+01,3.959580e+01,1.703000e+02
1.712592e+06,1.982166e+01,6.045081e+04,6.996622e-01,9.487851e-01,9.488385e-01,1.375397e-03,1.699174e-08,3.797490e+01,7.950759e+00,3.002414e+01,3.959558e+01,1.703000e+02
1.712602e+06,1.982178e+01,6.046081e+04,6.997779e-01,9.487916e-01,9.488387e-01,1.375567e-03,1.699173e-08,3.797490e+01,7.950759e+00,3.002414e+01,3.959537e+01,1.703000e+02
1.712612e+06,1.982189e+01,6.047081e+04,6.998937e-01,9.487980e-01,9.488389e-01,1.375737e-03,1.699173e-08,3.797490e+01,7.950759e+00,3.002414e+01,3.959515e+01,1.703000e+02
1.712622e+06,1.982201e+01,6.048081e+04,7.000094e-01,9.488045e-01,9.488390e-01,1.375907e-03,1.699173e-08,3.797490e+01,7.950759e+00,3.002414e+01,3.959494e+01,1.703000e+02
1.712632e+06,1.982213e+01,6.049081e+04,7.001252e-01,9.488110e-01,9.488392e-01,1.376077e-03,1.699173e-08,3.797490e+01,7.950759e+00,3.002414e+01,3.959472e+01,1.703000e+02
1.712642e+06,1.982224e+01,6.050081e+04,7.002409e-01,9.488174e-01,9.488393e-01,1.376247e-03,1.699172e-08,3.797490e+01,7.950759e+00,3.002414e+01,3.959450e+01,1.703000e+02
1.712652e+06,1.982236e+01,6.051081e+04,7.003566e-01,9.488239e-01,9.488395e-01,1.376417e-03,1.699172e-08,3.797490e+01,7.950759e+00,3.002414e+01,3.959429e+01,1.703000e+02
1.712662e+06,1.982247e+01,6.052081e+04,7.004724e-01,9.488304e-01,9.488397e-01,1.376586e-03,1.699172e-08,3.797490e+01,7.950759e+00,3.002414e+01,3.959407e+01,1.703000e+02
1.712672e+06,1.982259e+01,6.053081e+04,7.005881e-01,9.488368e-01,9.488398e-01,1.376756e-03,1.699171e-08,3.797490e+01,7.950759e+00,3.002414e+01,3.959386e+01,1.703000e+02
1.712682e+06,1.982270e+01,6.054081e+04,7.007039e-01,9.488433e-01,9.488400e-01,1.376926e-03,1.699171e-08,3.797490e+01,7.950759e+00,3.002414e+01,3.959364e+01,1.703000e+02
1.712692e+06,1.982282e+01,6.055081e+04,7.008196e-01,9.488497e-01,9.488401e-01,1.377096e-03,1.699171e-08,3.797490e+01,7.950759e+00,3.002414e+01,3.959343e+01,1.703000e+02
1.712702e+06,1.982294e+01,6.056081e+04,7.009354e-01,9.488562e-01,9.488403e-01,1.377266e-03,1.699170e-08,3.797490e+01,7.950759e+00,3.002414e+01,3.959321e+01,1.703000e+02
1.712712e+06,1.982305e+01,6.057081e+04,7.010511e-01,9.488627e-01,9.488405e-01,1.377436e-03,1.699170e-08,3.797490e+01,7.950759e+00,3.002414e+01,3.959300e+01,1.703000e+02
1.712722e+06,1.982317e+01,6.058081e+04,7.011668e-01,9.488666e-01,9.488406e-01,1.377606e-03,1.699170e-08,3.797490e+01,7.950759e+00,3.002414e+01,3.959287e+01,1.703000e+02
1.712732e+06,1.982328e+01,6.059081e+04,7.012826e-01,9.488636e-01,9.488408e-01,1.377776e-03,1.699170e-08,3.797469e+01,7.950960e+00,3.002373e+01,3.959274e+01,1.702968e+02
1.712742e+06,1.982340e+01,6.060081e+04,7.013983e-01,9.488590e-01,9.488409e-01,1.377946e-03,1.699169e-08,3.797444e+01,7.951213e+00,3.002322e+01,3.959261e+01,1.702928e+02
1.712752e+06,1.982351e+01,6.061081e+04,7.015141e-01,9.488543e-01,9.488411e-01,1.378116e-03,1.699169e-08,3.797418e+01,7.951465e+00,3.002272e+01,3.959248e+01,1.702889e+02
1.712762e+06,1.982363e+01,6.062082e+04,7.016298e-01,9.488497e-01,9.488413e-01,1.378286e-03,1.699169e-08,3.797393e+01,7.951718e+00,3.002221e+01,3.959235e+01,1.702849e+02
1.712772e+06,1.982375e+01,6.063082e+04,7.017455e-01,9.488451e-01,9.488414e-01,1.378456e-03,1.699168e-08,3.797367e+01,7.951970e+00,3.002170e+01,3.959223e+01,1.702809e+02
1.712782e+06,1.982386e+01,6.064082e+04,7.018613e-01,9.488405e-01,9.488416e-01,1.378625e-03,1.699168e-08,3.797342e+01,7.952222e+00,3.002119e+01,3.959210e+01,1.702769e+02
1.712792e+06,1.982398e+01,6.065082e+04,7.019770e-01,9.488359e-01,9.488418e-01,1.378795e-03,1.699168e-08,3.797316e+01,7.952475e+00,3.002069e+01,3.959197e+01,1.702730e+02
1.712802e+06,1.982409e+01,6.066082e+04,7.020928e-01,9.488313e-01,9.488419e-01,1.378965e-03,1.699168e-08,3.797291e+01,7.952727e+00,3.002018e+01,3.959184e+01,1.702690e+02
1.712812e+06,1.982421e+01,6.067082e+04,7.022085e-01,9.488267e-01,9.488421e-01,1.379135e-03,1.699167e-08,3.797265e+01,7.952979e+00,3.001967e+01,3.959171e+01,1.702650e+02
1.712822e+06,1.982432e+01,6.068082e+04,7.023243e-01,9.488221e-01,9.488422e-01,1.379305e-03,1.699167e-08,3.797240e+01,7.953232e+00,3.001916e+01,3.959158e+01,1.702610e+02
1.712832e+06,1.982444e+01,6.069082e+04,7.024400e-01,9.488175e-01,9.488424e-01,1.379475e-03,1.699167e-08,3.797214e+01,7.953484e+00,3.001866e+01,3.959145e+01,1.702570e+02
1.712842e+06,1.982456e+01,6.070082e+04,7.025557e-01,9.488129e-01,9.488426e-01,1.379645e-03,1.699166e-08,3.797189e+01,7.953736e+00,3.001815e+01,3.959132e+01,1.702531e+02
1.712852e+06,1.982467e+01,6.071082e+04,7.026715e-01,9.488082e-01,9.488427e-01,1.379815e-03,1.699166e-08,3.797163e+01,7.953989e+00,3.001764e+01,3.959120e+01,1.702491e+02
1.712862e+06,1.982479e+01,6.072082e+04,7.027872e-01,9.488036e-01,9.488429e-01,1.379985e-03,1.699166e-08,3.797138e+01,7.954241e+00,3.001714e+01,3.959107e+01,1.702451e+02
1.712872e+06,1.982490e+01,6.073082e+04,7.029030e-01,9.487990e-01,9.488430e-01,1.380155e-03,1.699166e-08,3.797112e+01,7.954493e+00,3.001663e+01,3.959094e+01,1.702411e+02
1.712882e+06,1.982502e+01,6.074082e+04,7.030187e-01,9.487944e-01,9.488432e-01,1.380325e-03,1.699165e-08,3.797087e+01,7.954746e+00,3.001612e+01,3.959081e+01,1.702372e+02
1.712892e+06,1.982513e+01,6.075082e+04,7.031345e-01,9.487898e-01,9.488434e-01,1.380495e-03,1.699165e-08,3.797061e+01,7.954998e+00,3.001561e+01,3.959068e+01,1.702332e+02
1.712902e+06,1.982525e+01,6.076082e+04,7.032502e-01,9.487852e-01,9.488435e-01,1.380664e-03,1.699165e-08,3.797036e+01,7.955251e+00,3.001511e+01,3.959055e+01,1.702292e+02
1.712912e+06,1.982537e+01,6.077082e+04,7.033659e-01,9.487806e-01,9.488437e-01,1.380834e-03,1.699164e-08,3.797010e+01,7.955503e+00,3.001460e+01,3.959042e+01,1.702252e+02
1.712922e+06,1.982548e+01,6.078082e+04,7.034817e-01,9.487760e-01,9.488439e-01,1.381004e-03,1.699164e-08,3.796985e+01,7.955755e+00,3.001409e+01,3.959029e+01,1.702212e+02
1.712932e+06,1.982560e+01,6.079082e+04,7.035974e-01,9.487714e-01,9.488440e-01,1.381174e-03,1.699164e-08,3.796959e+01,7.956008e+00,3.001358e+01,3.959017e+01,1.702173e+02
1.712942e+06,1.982571e+01,6.080082e+04,7.037132e-01,9.487668e-01,9.488442e-01,1.381344e-03,1.699164e-08,3.796934e+01,7.956260e+00,3.001308e+01,3.959004e+01,1.702133e+02
1.712952e+06,1.982583e+01,6.081082e+04,7.038289e-01,9.487621e-01,9.488443e-01,1.381514e-03,1.699163e-08,3.796908e+01,7.956512e+00,3.001257e+01,3.958991e+01,1.702093e+02
1.712962e+06,1.982594e+01,6.082082e+04,7.039446e-01,9.487575e-01,9.488445e-01,1.381684e-03,1.699163e-08,3.796883e+01,7.956765e+00,3.001206e+01,3.958978e+01,1.702053e+02
1.712972e+06,1.982606e+01,6.083082e+04,7.040604e-01,9.487550e-01,9.488447e-01,1.381854e-03,1.699163e-08,3.796857e+01,7.957017e+00,3.001155e+01,3.958958e+01,1.702014e+02
1.712982e+06,1.982618e+01,6.084082e+04,7.041761e-01,9.487561e-01,9.488448e-01,1.382024e-03,1.699162e-08,3.796826e+01,7.957103e+00,3.001115e+01,3.958921e+01,1.702000e+02
1.712992e+06,1.982629e+01,6.085082e+04,7.042919e-01,9.487585e-01,9.488450e-01,1.382194e-03,1.699162e-08,3.796791e+01,7.957103e+00,3.001081e+01,3.958877e+01,1.702000e+02
1.713002e+06,1.982641e+01,6.086082e+04,7.044076e-01,9.487609e-01,9.488451e-01,1.382364e-03,1.699162e-08,3.796757e+01,7.957103e+00,3.001047e+01,3.958832e+01,1.702000e+02
1.713012e+06,1.982652e+01,6.087082e+04,7.045234e-01,9.487633e-01,9.488453e-01,1.382534e-03,1.699162e-08,3.796723e+01,7.957103e+00,3.001012e+01,3.958788e+01,1.702000e+02
1.713022e+06,1.982664e+01,6.088082e+04,7.046391e-01,9.487657e-01,9.488455e-01,1.382704e-03,1.699161e-08,3.796688e+01,7.957103e+00,3.000978e+01,3.958744e+01,1.702000e+02
1.713032e+06,1.982675e+01,6.089082e+04,7.047548e-01,9.487681e-01,9.488456e-01,1.382873e-03,1.699161e-08,3.796654e+01,7.957103e+00,3.000943e+01,3.958700e+01,1.702000e+02
1.713042e+06,1.982687e+01,6.090082e+04,7.048706e-01,9.487705e-01,9.488458e-01,1.383043e-03,1.699161e-08,3.796619e+01,7.957103e+00,3.000909e+01,3.958656e+01,1.702000e+02
1.713052e+06,1.982699e+01,6.091082e+04,7.049863e-01,9.487729e-01,9.488459e-01,1.383213e-03,1.699160e-08,3.796585e+01,7.957103e+00,3.000875e+01,3.958611e+01,1.702000e+02
1.713062e+06,1.982710e+01,6.092082e+04,7.051021e-01,9.487753e-01,9.488461e-01,1.383383e-03,1.699160e-08,3.796551e+01,7.957103e+00,3.000840e+01,3.958567e+01,1.702000e+02
1.713072e+06,1.982722e+01,6.093082e+04,7.052178e-01,9.487777e-01,9.488463e-01,1.383553e-03,1.699160e-08,3.796516e+01,7.957103e+00,3.000806e+01,3.958523e+01,1.702000e+02
1.713082e+06,1.982733e+01,6.094082e+04,7.053336e-01,9.487801e-01,9.488464e-01,1.383723e-03,1.699160e-08,3.796482e+01,7.957103e+00,3.000772e+01,3.958479e+01,1.702000e+02
1.713092e+06,1.982745e+01,6.095082e+04,7.054493e-01,9.487825e-01,9.488466e-01,1.383893e-03,1.699159e-08,3.796448e+01,7.957103e+00,3.000737e+01,3.958435e+01,1.702000e+02
1.713102e+06,1.982757e+01,6.096082e+04,7.055650e-01,9.487848e-01,9.488468e-01,1.384063e-03,1.699159e-08,3.796413e+01,7.957103e+00,3.000703e+01,3.958390e+01,1.702000e+02
1.713112e+06,1.982768e+01,6.097082e+04,7.056808e-01,9.487872e-01,9.488469e-01,1.384233e-03,1.699159e-08,3.796379e+01,7.957103e+00,3.000669e+01,3.958346e+01,1.702000e+02
1.713122e+06,1.982780e+01,6.098082e+04,7.057965e-01,9.487896e-01,9.488471e-01,1.384403e-03,1.699158e-08,3.796345e+01,7.957103e+00,3.000634e+01,3.958302e+01,1.702000e+02
1.713132e+06,1.982791e+01,6.099082e+04,7.059123e-01,9.487920e-01,9.488472e-01,1.384573e-03,1.699158e-08,3.796310e+01,7.957103e+00,3.000600e+01,3.958258e+01,1.702000e+02
1.713142e+06,1.982803e+01,6.100082e+04,7.060280e-01,9.487944e-01,9.488474e-01,1.384743e-03,1.699158e-08,3.796276e+01,7.957103e+00,3.000565e+01,3.958214e+01,1.702000e+02
1.713152e+06,1.982814e+01,6.101082e+04,7.061438e-01,9.487968e-01,9.488476e-01,1.384912e-03,1.699157e-08,3.796241e+01,7.957103e+00,3.000531e+01,3.958169e+01,1.702000e+02
1.713162e+06,1.982826e+01,6.102082e+04,7.062595e-01,9.487992e-01,9.488477e-01,1.385082e-03,1.699157e-08,3.796207e+01,7.957103e+00,3.000497e+01,3.958125e+01,1.702000e+02
1.713172e+06,1.982838e+01,6.103082e+04,7.063752e-01,9.488016e-01,9.488479e-01,1.385252e-03,1.699157e-08,3.796173e+01,7.957103e+00,3.000462e+01,3.958081e+01,1.702000e+02
1.713182e+06,1.982849e+01,6.104082e+04,7.064910e-01,9.488040e-01,9.488480e-01,1.385422e-03,1.699157e-08,3.796138e+01,7.957103e+00,3.000428e+01,3.958037e+01,1.702000e+02
1.713192e+06,1.982861e+01,6.105082e+04,7.066067e-01,9.488064e-01,9.488482e-01,1.385592e-03,1.699156e-08,3.796104e+01,7.957103e+00,3.000394e+01,3.957993e+01,1.702000e+02
1.713202e+06,1.982872e+01,6.106082e+04,7.067225e-01,9.488088e-01,9.488484e-01,1.385762e-03,1.699156e-08,3.796070e+01,7.957103e+00,3.000359e+01,3.957948e+01,1.702000e+02
1.713212e+06,1.982884e+01,6.107082e+04,7.068382e-01,9.488112e-01,9.488485e-01,1.385932e-03,1.699156e-08,3.796035e+01,7.957103e+00,3.000325e+01,3.957904e+01,1.702000e+02
1.713222e+06,1.982895e+01,6.108082e+04,7.069539e-01,9.488160e-01,9.488487e-01,1.386102e-03,1.699155e-08,3.796001e+01,7.957103e+00,3.000290e+01,3.957852e+01,1.702000e+02
1.713232e+06,1.982907e+01,6.109082e+04,7.070697e-01,9.488173e-01,9.488488e-01,1.386272e-03,1.699155e-08,3.796059e+01,7.957103e+00,3.000349e+01,3.957909e+01,1.702031e+02
1.713242e+06,1.982919e+01,6.110082e+04,7.071854e-01,9.488173e-01,9.488490e-01,1.386442e-03,1.699155e-08,3.796144e+01,7.957103e+00,3.000434e+01,3.957999e+01,1.702071e+02
1.713252e+06,1.982930e+01,6.111082e+04,7.073012e-01,9.488172e-01,9.488492e-01,1.386612e-03,1.699155e-08,3.796229e+01,7.957103e+00,3.000519e+01,3.958088e+01,1.702110e+02
1.713262e+06,1.982942e+01,6.112082e+04,7.074169e-01,9.488172e-01,9.488493e-01,1.386782e-03,1.699154e-08,3.796314e+01,7.957103e+00,3.000604e+01,3.958178e+01,1.702150e+02
1.713272e+06,1.982953e+01,6.113082e+04,7.075327e-01,9.488172e-01,9.488495e-01,1.386951e-03,1.699154e-08,3.796399e+01,7.957103e+00,3.000689e+01,3.958268e+01,1.702190e+02
1.713282e+06,1.982965e+01,6.114082e+04,7.076484e-01,9.488171e-01,9.488497e-01,1.387121e-03,1.699154e-08,3.796484e+01,7.957103e+00,3.000774e+01,3.958358e+01,1.702230e+02
1.713292e+06,1.982976e+01,6.115082e+04,7.077641e-01,9.488171e-01,9.488498e-01,1.387291e-03,1.699153e-08,3.796569e+01,7.957103e+00,3.000859e+01,3.958447e+01,1.702269e+02
1.713302e+06,1.982988e+01,6.116082e+04,7.078799e-01,9.488171e-01,9.488500e-01,1.387461e-03,1.699153e-08,3.796654e+01,7.957103e+00,3.000944e+01,3.958537e+01,1.702309e+02
1.713312e+06,1.983000e+01,6.117082e+04,7.079956e-01,9.488170e-01,9.488501e-01,1.387631e-03,1.699153e-08,3.796739e+01,7.957103e+00,3.001029e+01,3.958627e+01,1.702349e+02
1.713322e+06,1.983011e+01,6.118082e+04,7.081114e-01,9.488170e-01,9.488503e-01,1.387801e-03,1.699153e-08,3.796824e+01,7.957103e+00,3.001114e+01,3.958716e+01,1.702389e+02
1.713332e+06,1.983023e+01,6.119082e+04,7.082271e-01,9.488170e-01,9.488505e-01,1.387971e-03,1.699152e-08,3.796909e+01,7.957103e+00,3.001199e+01,3.958806e+01,1.702429e+02
1.713342e+06,1.983034e+01,6.120082e+04,7.083429e-01,9.488169e-01,9.488506e-01,1.388141e-03,1.699152e-08,3.796994e+01,7.957103e+00,3.001284e+01,3.958896e+01,1.702468e+02
1.713352e+06,1.983046e+01,6.121082e+04,7.084586e-01,9.488169e-01,9.488508e-01,1.388311e-03,1.699152e-08,3.797079e+01,7.957103e+00,3.001369e+01,3.958986e+01,1.702508e+02
1.713362e+06,1.983057e+01,6.122082e+04,7.085743e-01,9.488169e-01,9.488509e-01,1.388481e-03,1.699151e-08,3.797164e+01,7.957103e+00,3.001454e+01,3.959075e+01,1.702548e+02
1.713372e+06,1.983069e+01,6.123082e+04,7.086901e-01,9.488169e-01,9.488511e-01,1.388651e-03,1.699151e-08,3.797249e+01,7.957103e+00,3.001539e+01,3.959165e+01,1.702588e+02
1.713382e+06,1.983081e+01,6.124082e+04,7.088058e-01,9.488168e-01,9.488513e-01,1.388821e-03,1.699151e-08,3.797335e+01,7.957103e+00,3.001624e+01,3.959255e+01,1.702627e+02
1.713392e+06,1.983092e+01,6.125082e+04,7.089216e-01,9.488168e-01,9.488514e-01,1.388990e-03,1.699151e-08,3.797420e+01,7.957103e+00,3.001709e+01,3.959344e+01,1.702667e+02
1.713402e+06,1.983104e+01,6.126082e+04,7.090373e-01,9.488168e-01,9.488516e-01,1.389160e-03,1.699150e-08,3.797505e+01,7.957103e+00,3.001794e+01,3.959434e+01,1.702707e+02
1.713412e+06,1.983115e+01,6.127082e+04,7.091531e-01,9.488167e-01,9.488518e-01,1.389330e-03,1.699150e-08,3.797590e+01,7.957103e+00,3.001879e+01,3.959524e+01,1.702747e+02
1.713422e+06,1.983127e+01,6.128082e+04,7.092688e-01,9.488167e-01,9.488519e-01,1.389500e-03,1.699150e-08,3.797675e+01,7.957103e+00,3.001964e+01,3.959614e+01,1.702787e+02
1.713432e+06,1.983138e+01,6.129082e+04,7.093845e-01,9.488167e-01,9.488521e-01,1.389670e-03,1.699149e-08,3.797760e+01,7.957103e+00,3.002049e+01,3.959703e+01,1.702826e+02
1.713442e+06,1.983150e+01,6.130082e+04,7.095003e-01,9.488166e-01,9.488522e-01,1.389840e-03,1.699149e-08,3.797845e+01,7.957103e+00,3.002134e+01,3.959793e+01,1.702866e+02
1.713452e+06,1.983162e+01,6.131082e+04,7.096160e-01,9.488166e-01,9.488524e-01,1.390010e-03,1.699149e-08,3.797930e+01,7.957103e+00,3.002219e+01,3.959883e+01,1.702906e+02
1.713462e+06,1.983173e+01,6.132082e+04,7.097318e-01,9.488166e-01,9.488526e-01,1.390180e-03,1.699149e-08,3.798015e+01,7.957103e+00,3.002304e+01,3.959973e+01,1.702946e+02
1.713472e+06,1.983185e+01,6.133082e+04,7.098475e-01,9.488145e-01,9.488527e-01,1.390350e-03,1.699148e-08,3.798100e+01,7.957103e+00,3.002389e+01,3.960069e+01,1.702985e+02
