Repository: brandonlampe/CS_Data

# Repository for Crushed Salt Data
**Grant No: 456417**

This is a work in progress!

## Repository Content

### Directory Names
A uniform namining structure still in progress, but in general directories are named according to the following:
 - Names contain no spaces, a single underscore "_" will be used as a file name seperator.
 - Files are for the Crushed Salt Project (CSP); therefore, the first three charaters of each file are "CSP".
 - Folders are organized by which frame the test was performed on i.e., A2 or A3.
 - The fifth and sixth charaters of each file name will therefore be "A" followed by the frame number.

File: UNM_WP_HY_175_09/IscoMeasurements/STAGE16/CREEP_FIT/175_09_STAGE16_CREEP_OUT.csv (part 28 of 38)
Analysis by Brandon Lampe, performed on: 2016/07/06 16:28:57
Experimental results below begin at: 2016/04/27 12:21:42
Duration (sec),Duration (day),Elapsed Time (sec),Elapsed Time (day),Interpolated Fractional Density,Fit to Fractional Density,Fit to Volume Strain,Fit to Volume Strain Rate (1/sec),Confining Pressure (MPa),Pore Pressure (MPa),Terzaghi Pressure (MPa),Solid Pressure (MPa),Temperature (C))
1.715842e+06,1.985928e+01,6.370086e+04,7.372784e-01,9.488887e-01,9.488909e-01,1.430619e-03,1.699080e-08,3.795652e+01,7.950759e+00,3.000576e+01,3.957276e+01,1.702000e+02
1.715852e+06,1.985939e+01,6.371086e+04,7.373942e-01,9.488929e-01,9.488911e-01,1.430789e-03,1.699080e-08,3.795678e+01,7.950759e+00,3.000602e+01,3.957289e+01,1.702000e+02
1.715862e+06,1.985951e+01,6.372086e+04,7.375099e-01,9.488971e-01,9.488913e-01,1.430959e-03,1.699079e-08,3.795704e+01,7.950759e+00,3.000628e+01,3.957303e+01,1.702000e+02
1.715872e+06,1.985963e+01,6.373086e+04,7.376257e-01,9.489012e-01,9.488914e-01,1.431129e-03,1.699079e-08,3.795729e+01,7.950759e+00,3.000653e+01,3.957316e+01,1.702000e+02
1.715882e+06,1.985974e+01,6.374086e+04,7.377414e-01,9.489054e-01,9.488916e-01,1.431299e-03,1.699079e-08,3.795755e+01,7.950759e+00,3.000679e+01,3.957329e+01,1.702000e+02
1.715892e+06,1.985986e+01,6.375086e+04,7.378571e-01,9.489096e-01,9.488917e-01,1.431469e-03,1.699078e-08,3.795781e+01,7.950759e+00,3.000705e+01,3.957342e+01,1.702000e+02
1.715902e+06,1.985997e+01,6.376086e+04,7.379729e-01,9.489138e-01,9.488919e-01,1.431639e-03,1.699078e-08,3.795807e+01,7.950759e+00,3.000731e+01,3.957356e+01,1.702000e+02
1.715912e+06,1.986009e+01,6.377086e+04,7.380886e-01,9.489179e-01,9.488921e-01,1.431809e-03,1.699078e-08,3.795832e+01,7.950759e+00,3.000757e+01,3.957369e+01,1.702000e+02
1.715922e+06,1.986020e+01,6.378086e+04,7.382044e-01,9.489221e-01,9.488922e-01,1.431979e-03,1.699078e-08,3.795858e+01,7.950759e+00,3.000782e+01,3.957382e+01,1.702000e+02
1.715932e+06,1.986032e+01,6.379086e+04,7.383201e-01,9.489263e-01,9.488924e-01,1.432149e-03,1.699077e-08,3.795884e+01,7.950759e+00,3.000808e+01,3.957395e+01,1.702000e+02
1.715942e+06,1.986044e+01,6.380086e+04,7.384359e-01,9.489305e-01,9.488925e-01,1.432318e-03,1.699077e-08,3.795910e+01,7.950759e+00,3.000834e+01,3.957409e+01,1.702000e+02
1.715952e+06,1.986055e+01,6.381086e+04,7.385516e-01,9.489346e-01,9.488927e-01,1.432488e-03,1.699077e-08,3.795936e+01,7.950759e+00,3.000860e+01,3.957422e+01,1.702000e+02
1.715962e+06,1.986067e+01,6.382086e+04,7.386673e-01,9.489388e-01,9.488929e-01,1.432658e-03,1.699076e-08,3.795961e+01,7.950759e+00,3.000885e+01,3.957435e+01,1.702000e+02
1.715972e+06,1.986078e+01,6.383086e+04,7.387831e-01,9.489381e-01,9.488930e-01,1.432828e-03,1.699076e-08,3.795987e+01,7.950759e+00,3.000911e+01,3.957465e+01,1.702000e+02
1.715982e+06,1.986090e+01,6.384086e+04,7.388988e-01,9.489398e-01,9.488932e-01,1.432998e-03,1.699076e-08,3.796039e+01,7.950759e+00,3.000963e+01,3.957514e+01,1.701939e+02
1.715992e+06,1.986101e+01,6.385086e+04,7.390146e-01,9.489426e-01,9.488933e-01,1.433168e-03,1.699075e-08,3.796099e+01,7.950759e+00,3.001023e+01,3.957567e+01,1.701859e+02
1.716002e+06,1.986113e+01,6.386086e+04,7.391303e-01,9.489455e-01,9.488935e-01,1.433338e-03,1.699075e-08,3.796158e+01,7.950759e+00,3.001083e+01,3.957620e+01,1.701779e+02
1.716012e+06,1.986125e+01,6.387086e+04,7.392461e-01,9.489484e-01,9.488937e-01,1.433508e-03,1.699075e-08,3.796218e+01,7.950759e+00,3.001142e+01,3.957674e+01,1.701699e+02
1.716022e+06,1.986136e+01,6.388086e+04,7.393618e-01,9.489513e-01,9.488938e-01,1.433678e-03,1.699075e-08,3.796278e+01,7.950759e+00,3.001202e+01,3.957727e+01,1.701619e+02
1.716032e+06,1.986148e+01,6.389086e+04,7.394775e-01,9.489541e-01,9.488940e-01,1.433848e-03,1.699074e-08,3.796338e+01,7.950759e+00,3.001262e+01,3.957781e+01,1.701540e+02
1.716042e+06,1.986159e+01,6.390086e+04,7.395933e-01,9.489570e-01,9.488942e-01,1.434018e-03,1.699074e-08,3.796397e+01,7.950759e+00,3.001321e+01,3.957834e+01,1.701460e+02
1.716052e+06,1.986171e+01,6.391086e+04,7.397090e-01,9.489599e-01,9.488943e-01,1.434187e-03,1.699074e-08,3.796457e+01,7.950759e+00,3.001381e+01,3.957887e+01,1.701380e+02
1.716062e+06,1.986182e+01,6.392086e+04,7.398248e-01,9.489627e-01,9.488945e-01,1.434357e-03,1.699073e-08,3.796517e+01,7.950759e+00,3.001441e+01,3.957941e+01,1.701300e+02
1.716072e+06,1.986194e+01,6.393086e+04,7.399405e-01,9.489656e-01,9.488946e-01,1.434527e-03,1.699073e-08,3.796577e+01,7.950759e+00,3.001501e+01,3.957994e+01,1.701220e+02
1.716082e+06,1.986206e+01,6.394086e+04,7.400562e-01,9.489685e-01,9.488948e-01,1.434697e-03,1.699073e-08,3.796636e+01,7.950759e+00,3.001560e+01,3.958047e+01,1.701141e+02
1.716092e+06,1.986217e+01,6.395086e+04,7.401720e-01,9.489714e-01,9.488950e-01,1.434867e-03,1.699073e-08,3.796696e+01,7.950759e+00,3.001620e+01,3.958101e+01,1.701061e+02
1.716102e+06,1.986229e+01,6.396086e+04,7.402877e-01,9.489742e-01,9.488951e-01,1.435037e-03,1.699072e-08,3.796756e+01,7.950759e+00,3.001680e+01,3.958154e+01,1.700981e+02
1.716112e+06,1.986240e+01,6.397086e+04,7.404035e-01,9.489771e-01,9.488953e-01,1.435207e-03,1.699072e-08,3.796815e+01,7.950759e+00,3.001740e+01,3.958208e+01,1.700901e+02
1.716122e+06,1.986252e+01,6.398086e+04,7.405192e-01,9.489800e-01,9.488954e-01,1.435377e-03,1.699072e-08,3.796875e+01,7.950759e+00,3.001799e+01,3.958261e+01,1.700821e+02
1.716132e+06,1.986263e+01,6.399086e+04,7.406350e-01,9.489828e-01,9.488956e-01,1.435547e-03,1.699071e-08,3.796935e+01,7.950759e+00,3.001859e+01,3.958314e+01,1.700741e+02
1.716142e+06,1.986275e+01,6.400086e+04,7.407507e-01,9.489857e-01,9.488958e-01,1.435717e-03,1.699071e-08,3.796995e+01,7.950759e+00,3.001919e+01,3.958368e+01,1.700662e+02
1.716152e+06,1.986287e+01,6.401086e+04,7.408664e-01,9.489886e-01,9.488959e-01,1.435887e-03,1.699071e-08,3.797054e+01,7.950759e+00,3.001978e+01,3.958421e+01,1.700582e+02
1.716162e+06,1.986298e+01,6.402086e+04,7.409822e-01,9.489915e-01,9.488961e-01,1.436056e-03,1.699071e-08,3.797114e+01,7.950759e+00,3.002038e+01,3.958474e+01,1.700502e+02
1.716172e+06,1.986310e+01,6.403086e+04,7.410979e-01,9.489943e-01,9.488962e-01,1.436226e-03,1.699070e-08,3.797174e+01,7.950759e+00,3.002098e+01,3.958528e+01,1.700422e+02
1.716182e+06,1.986321e+01,6.404086e+04,7.412137e-01,9.489972e-01,9.488964e-01,1.436396e-03,1.699070e-08,3.797234e+01,7.950759e+00,3.002158e+01,3.958581e+01,1.700342e+02
1.716192e+06,1.986333e+01,6.405086e+04,7.413294e-01,9.490001e-01,9.488966e-01,1.436566e-03,1.699070e-08,3.797293e+01,7.950759e+00,3.002217e+01,3.958635e+01,1.700262e+02
1.716202e+06,1.986345e+01,6.406086e+04,7.414452e-01,9.490029e-01,9.488967e-01,1.436736e-03,1.699069e-08,3.797353e+01,7.950759e+00,3.002277e+01,3.958688e+01,1.700183e+02
1.716212e+06,1.986356e+01,6.407086e+04,7.415609e-01,9.490058e-01,9.488969e-01,1.436906e-03,1.699069e-08,3.797413e+01,7.950759e+00,3.002337e+01,3.958741e+01,1.700103e+02
1.716222e+06,1.986368e+01,6.408086e+04,7.416766e-01,9.490132e-01,9.488971e-01,1.437076e-03,1.699069e-08,3.797472e+01,7.950759e+00,3.002397e+01,3.958779e+01,1.700023e+02
1.716232e+06,1.986379e+01,6.409086e+04,7.417924e-01,9.490170e-01,9.488972e-01,1.437246e-03,1.699069e-08,3.797490e+01,7.950759e+00,3.002414e+01,3.958785e+01,1.700000e+02
1.716242e+06,1.986391e+01,6.410086e+04,7.419081e-01,9.490186e-01,9.488974e-01,1.437416e-03,1.699068e-08,3.797490e+01,7.950759e+00,3.002414e+01,3.958780e+01,1.700000e+02
1.716252e+06,1.986402e+01,6.411086e+04,7.420239e-01,9.490201e-01,9.488975e-01,1.437586e-03,1.699068e-08,3.797490e+01,7.950759e+00,3.002414e+01,3.958775e+01,1.700000e+02
1.716262e+06,1.986414e+01,6.412086e+04,7.421396e-01,9.490217e-01,9.488977e-01,1.437756e-03,1.699068e-08,3.797490e+01,7.950759e+00,3.002414e+01,3.958769e+01,1.700000e+02
1.716272e+06,1.986426e+01,6.413086e+04,7.422554e-01,9.490232e-01,9.488979e-01,1.437925e-03,1.699067e-08,3.797490e+01,7.950759e+00,3.002414e+01,3.958764e+01,1.700000e+02
1.716282e+06,1.986437e+01,6.414086e+04,7.423711e-01,9.490248e-01,9.488980e-01,1.438095e-03,1.699067e-08,3.797490e+01,7.950759e+00,3.002414e+01,3.958759e+01,1.700000e+02
1.716292e+06,1.986449e+01,6.415086e+04,7.424868e-01,9.490264e-01,9.488982e-01,1.438265e-03,1.699067e-08,3.797490e+01,7.950759e+00,3.002414e+01,3.958754e+01,1.700000e+02
1.716302e+06,1.986460e+01,6.416086e+04,7.426026e-01,9.490279e-01,9.488983e-01,1.438435e-03,1.699067e-08,3.797490e+01,7.950759e+00,3.002414e+01,3.958749e+01,1.700000e+02
1.716312e+06,1.986472e+01,6.417086e+04,7.427183e-01,9.490295e-01,9.488985e-01,1.438605e-03,1.699066e-08,3.797490e+01,7.950759e+00,3.002414e+01,3.958743e+01,1.700000e+02
1.716322e+06,1.986483e+01,6.418086e+04,7.428341e-01,9.490310e-01,9.488987e-01,1.438775e-03,1.699066e-08,3.797490e+01,7.950759e+00,3.002414e+01,3.958738e+01,1.700000e+02
1.716332e+06,1.986495e+01,6.419086e+04,7.429498e-01,9.490326e-01,9.488988e-01,1.438945e-03,1.699066e-08,3.797490e+01,7.950759e+00,3.002414e+01,3.958733e+01,1.700000e+02
1.716342e+06,1.986507e+01,6.420086e+04,7.430655e-01,9.490341e-01,9.488990e-01,1.439115e-03,1.699065e-08,3.797490e+01,7.950759e+00,3.002414e+01,3.958728e+01,1.700000e+02
1.716352e+06,1.986518e+01,6.421086e+04,7.431813e-01,9.490357e-01,9.488992e-01,1.439285e-03,1.699065e-08,3.797490e+01,7.950759e+00,3.002414e+01,3.958723e+01,1.700000e+02
1.716362e+06,1.986530e+01,6.422086e+04,7.432970e-01,9.490373e-01,9.488993e-01,1.439455e-03,1.699065e-08,3.797490e+01,7.950759e+00,3.002414e+01,3.958717e+01,1.700000e+02
1.716372e+06,1.986541e+01,6.423086e+04,7.434128e-01,9.490388e-01,9.488995e-01,1.439625e-03,1.699065e-08,3.797490e+01,7.950759e+00,3.002414e+01,3.958712e+01,1.700000e+02
1.716382e+06,1.986553e+01,6.424086e+04,7.435285e-01,9.490404e-01,9.488996e-01,1.439794e-03,1.699064e-08,3.797490e+01,7.950759e+00,3.002414e+01,3.958707e+01,1.700000e+02
1.716392e+06,1.986564e+01,6.425086e+04,7.436443e-01,9.490419e-01,9.488998e-01,1.439964e-03,1.699064e-08,3.797490e+01,7.950759e+00,3.002414e+01,3.958702e+01,1.700000e+02
1.716402e+06,1.986576e+01,6.426086e+04,7.437600e-01,9.490435e-01,9.489000e-01,1.440134e-03,1.699064e-08,3.797490e+01,7.950759e+00,3.002414e+01,3.958697e+01,1.700000e+02
1.716412e+06,1.986588e+01,6.427086e+04,7.438757e-01,9.490451e-01,9.489001e-01,1.440304e-03,1.699063e-08,3.797490e+01,7.950759e+00,3.002414e+01,3.958692e+01,1.700000e+02
1.716422e+06,1.986599e+01,6.428086e+04,7.439915e-01,9.490466e-01,9.489003e-01,1.440474e-03,1.699063e-08,3.797490e+01,7.950759e+00,3.002414e+01,3.958686e+01,1.700000e+02
1.716432e+06,1.986611e+01,6.429086e+04,7.441072e-01,9.490482e-01,9.489004e-01,1.440644e-03,1.699063e-08,3.797490e+01,7.950759e+00,3.002414e+01,3.958681e+01,1.700000e+02
1.716442e+06,1.986622e+01,6.430086e+04,7.442230e-01,9.490497e-01,9.489006e-01,1.440814e-03,1.699063e-08,3.797490e+01,7.950759e+00,3.002414e+01,3.958676e+01,1.700000e+02
1.716452e+06,1.986634e+01,6.431086e+04,7.443387e-01,9.490513e-01,9.489008e-01,1.440984e-03,1.699062e-08,3.797490e+01,7.950759e+00,3.002414e+01,3.958671e+01,1.700000e+02
1.716462e+06,1.986645e+01,6.432086e+04,7.444545e-01,9.490528e-01,9.489009e-01,1.441154e-03,1.699062e-08,3.797490e+01,7.950759e+00,3.002414e+01,3.958666e+01,1.700000e+02
1.716472e+06,1.986657e+01,6.433086e+04,7.445702e-01,9.490544e-01,9.489011e-01,1.441324e-03,1.699062e-08,3.797490e+01,7.950759e+00,3.002414e+01,3.958660e+01,1.700000e+02
1.716482e+06,1.986669e+01,6.434087e+04,7.446859e-01,9.490536e-01,9.489012e-01,1.441494e-03,1.699061e-08,3.797471e+01,7.950759e+00,3.002395e+01,3.958643e+01,1.700000e+02
1.716492e+06,1.986680e+01,6.435087e+04,7.448017e-01,9.490521e-01,9.489014e-01,1.441663e-03,1.699061e-08,3.797445e+01,7.950759e+00,3.002369e+01,3.958621e+01,1.700000e+02
1.716502e+06,1.986692e+01,6.436087e+04,7.449174e-01,9.490505e-01,9.489016e-01,1.441833e-03,1.699061e-08,3.797419e+01,7.950759e+00,3.002344e+01,3.958599e+01,1.700000e+02
1.716512e+06,1.986703e+01,6.437087e+04,7.450332e-01,9.490490e-01,9.489017e-01,1.442003e-03,1.699060e-08,3.797394e+01,7.950759e+00,3.002318e+01,3.958577e+01,1.700000e+02
1.716522e+06,1.986715e+01,6.438087e+04,7.451489e-01,9.490474e-01,9.489019e-01,1.442173e-03,1.699060e-08,3.797368e+01,7.950759e+00,3.002292e+01,3.958556e+01,1.700000e+02
1.716532e+06,1.986726e+01,6.439087e+04,7.452646e-01,9.490459e-01,9.489021e-01,1.442343e-03,1.699060e-08,3.797343e+01,7.950759e+00,3.002267e+01,3.958534e+01,1.700000e+02
1.716542e+06,1.986738e+01,6.440087e+04,7.453804e-01,9.490443e-01,9.489022e-01,1.442513e-03,1.699060e-08,3.797317e+01,7.950759e+00,3.002241e+01,3.958512e+01,1.700000e+02
1.716552e+06,1.986750e+01,6.441087e+04,7.454961e-01,9.490428e-01,9.489024e-01,1.442683e-03,1.699059e-08,3.797291e+01,7.950759e+00,3.002216e+01,3.958490e+01,1.700000e+02
1.716562e+06,1.986761e+01,6.442087e+04,7.456119e-01,9.490412e-01,9.489025e-01,1.442853e-03,1.699059e-08,3.797266e+01,7.950759e+00,3.002190e+01,3.958468e+01,1.700000e+02
1.716572e+06,1.986773e+01,6.443087e+04,7.457276e-01,9.490397e-01,9.489027e-01,1.443023e-03,1.699059e-08,3.797240e+01,7.950759e+00,3.002164e+01,3.958447e+01,1.700000e+02
1.716582e+06,1.986784e+01,6.444087e+04,7.458434e-01,9.490381e-01,9.489029e-01,1.443193e-03,1.699058e-08,3.797215e+01,7.950759e+00,3.002139e+01,3.958425e+01,1.700000e+02
1.716592e+06,1.986796e+01,6.445087e+04,7.459591e-01,9.490366e-01,9.489030e-01,1.443363e-03,1.699058e-08,3.797189e+01,7.950759e+00,3.002113e+01,3.958403e+01,1.700000e+02
1.716602e+06,1.986807e+01,6.446087e+04,7.460748e-01,9.490350e-01,9.489032e-01,1.443532e-03,1.699058e-08,3.797163e+01,7.950759e+00,3.002088e+01,3.958381e+01,1.700000e+02
1.716612e+06,1.986819e+01,6.447087e+04,7.461906e-01,9.490335e-01,9.489033e-01,1.443702e-03,1.699058e-08,3.797138e+01,7.950759e+00,3.002062e+01,3.958359e+01,1.700000e+02
1.716622e+06,1.986831e+01,6.448087e+04,7.463063e-01,9.490319e-01,9.489035e-01,1.443872e-03,1.699057e-08,3.797112e+01,7.950759e+00,3.002036e+01,3.958338e+01,1.700000e+02
1.716632e+06,1.986842e+01,6.449087e+04,7.464221e-01,9.490304e-01,9.489037e-01,1.444042e-03,1.699057e-08,3.797087e+01,7.950759e+00,3.002011e+01,3.958316e+01,1.700000e+02
1.716642e+06,1.986854e+01,6.450087e+04,7.465378e-01,9.490288e-01,9.489038e-01,1.444212e-03,1.699057e-08,3.797061e+01,7.950759e+00,3.001985e+01,3.958294e+01,1.700000e+02
1.716652e+06,1.986865e+01,6.451087e+04,7.466536e-01,9.490273e-01,9.489040e-01,1.444382e-03,1.699056e-08,3.797035e+01,7.950759e+00,3.001960e+01,3.958272e+01,1.700000e+02
1.716662e+06,1.986877e+01,6.452087e+04,7.467693e-01,9.490257e-01,9.489041e-01,1.444552e-03,1.699056e-08,3.797010e+01,7.950759e+00,3.001934e+01,3.958250e+01,1.700000e+02
1.716672e+06,1.986889e+01,6.453087e+04,7.468850e-01,9.490241e-01,9.489043e-01,1.444722e-03,1.699056e-08,3.796984e+01,7.950759e+00,3.001908e+01,3.958229e+01,1.700000e+02
1.716682e+06,1.986900e+01,6.454087e+04,7.470008e-01,9.490226e-01,9.489045e-01,1.444892e-03,1.699056e-08,3.796959e+01,7.950759e+00,3.001883e+01,3.958207e+01,1.700000e+02
1.716692e+06,1.986912e+01,6.455087e+04,7.471165e-01,9.490210e-01,9.489046e-01,1.445062e-03,1.699055e-08,3.796933e+01,7.950759e+00,3.001857e+01,3.958185e+01,1.700000e+02
1.716702e+06,1.986923e+01,6.456087e+04,7.472323e-01,9.490195e-01,9.489048e-01,1.445232e-03,1.699055e-08,3.796907e+01,7.950759e+00,3.001832e+01,3.958163e+01,1.700000e+02
1.716712e+06,1.986935e+01,6.457087e+04,7.473480e-01,9.490179e-01,9.489050e-01,1.445401e-03,1.699055e-08,3.796882e+01,7.950759e+00,3.001806e+01,3.958141e+01,1.700000e+02
1.716722e+06,1.986946e+01,6.458087e+04,7.474638e-01,9.490142e-01,9.489051e-01,1.445571e-03,1.699054e-08,3.796856e+01,7.950759e+00,3.001780e+01,3.958127e+01,1.700000e+02
1.716732e+06,1.986958e+01,6.459087e+04,7.475795e-01,9.490117e-01,9.489053e-01,1.445741e-03,1.699054e-08,3.796866e+01,7.950759e+00,3.001790e+01,3.958145e+01,1.699972e+02
1.716742e+06,1.986970e+01,6.460087e+04,7.476952e-01,9.490103e-01,9.489054e-01,1.445911e-03,1.699054e-08,3.796892e+01,7.950759e+00,3.001816e+01,3.958177e+01,1.699932e+02
1.716752e+06,1.986981e+01,6.461087e+04,7.478110e-01,9.490089e-01,9.489056e-01,1.446081e-03,1.699054e-08,3.796918e+01,7.950759e+00,3.001842e+01,3.958209e+01,1.699892e+02
1.716762e+06,1.986993e+01,6.462087e+04,7.479267e-01,9.490075e-01,9.489058e-01,1.446251e-03,1.699053e-08,3.796943e+01,7.950759e+00,3.001867e+01,3.958241e+01,1.699852e+02
1.716772e+06,1.987004e+01,6.463087e+04,7.480425e-01,9.490060e-01,9.489059e-01,1.446421e-03,1.699053e-08,3.796969e+01,7.950759e+00,3.001893e+01,3.958273e+01,1.699812e+02
1.716782e+06,1.987016e+01,6.464087e+04,7.481582e-01,9.490046e-01,9.489061e-01,1.446591e-03,1.699053e-08,3.796995e+01,7.950759e+00,3.001919e+01,3.958305e+01,1.699771e+02
1.716792e+06,1.987027e+01,6.465087e+04,7.482739e-01,9.490032e-01,9.489062e-01,1.446761e-03,1.699052e-08,3.797021e+01,7.950759e+00,3.001945e+01,3.958337e+01,1.699731e+02
1.716802e+06,1.987039e+01,6.466087e+04,7.483897e-01,9.490018e-01,9.489064e-01,1.446931e-03,1.699052e-08,3.797046e+01,7.950759e+00,3.001971e+01,3.958369e+01,1.699691e+02
1.716812e+06,1.987051e+01,6.467087e+04,7.485054e-01,9.490004e-01,9.489066e-01,1.447101e-03,1.699052e-08,3.797072e+01,7.950759e+00,3.001996e+01,3.958401e+01,1.699651e+02
1.716822e+06,1.987062e+01,6.468087e+04,7.486212e-01,9.489989e-01,9.489067e-01,1.447270e-03,1.699052e-08,3.797098e+01,7.950759e+00,3.002022e+01,3.958432e+01,1.699611e+02
1.716832e+06,1.987074e+01,6.469087e+04,7.487369e-01,9.489975e-01,9.489069e-01,1.447440e-03,1.699051e-08,3.797124e+01,7.950759e+00,3.002048e+01,3.958464e+01,1.699571e+02
1.716842e+06,1.987085e+01,6.470087e+04,7.488527e-01,9.489961e-01,9.489071e-01,1.447610e-03,1.699051e-08,3.797150e+01,7.950759e+00,3.002074e+01,3.958496e+01,1.699530e+02
1.716852e+06,1.987097e+01,6.471087e+04,7.489684e-01,9.489947e-01,9.489072e-01,1.447780e-03,1.699051e-08,3.797175e+01,7.950759e+00,3.002099e+01,3.958528e+01,1.699490e+02
1.716862e+06,1.987108e+01,6.472087e+04,7.490841e-01,9.489933e-01,9.489074e-01,1.447950e-03,1.699050e-08,3.797201e+01,7.950759e+00,3.002125e+01,3.958560e+01,1.699450e+02
1.716872e+06,1.987120e+01,6.473087e+04,7.491999e-01,9.489919e-01,9.489075e-01,1.448120e-03,1.699050e-08,3.797227e+01,7.950759e+00,3.002151e+01,3.958592e+01,1.699410e+02
1.716882e+06,1.987132e+01,6.474087e+04,7.493156e-01,9.489904e-01,9.489077e-01,1.448290e-03,1.699050e-08,3.797253e+01,7.950759e+00,3.002177e+01,3.958624e+01,1.699370e+02
1.716892e+06,1.987143e+01,6.475087e+04,7.494314e-01,9.489890e-01,9.489079e-01,1.448460e-03,1.699050e-08,3.797278e+01,7.950759e+00,3.002203e+01,3.958656e+01,1.699329e+02
1.716902e+06,1.987155e+01,6.476087e+04,7.495471e-01,9.489876e-01,9.489080e-01,1.448630e-03,1.699049e-08,3.797304e+01,7.950759e+00,3.002228e+01,3.958688e+01,1.699289e+02
1.716912e+06,1.987166e+01,6.477087e+04,7.496629e-01,9.489862e-01,9.489082e-01,1.448800e-03,1.699049e-08,3.797330e+01,7.950759e+00,3.002254e+01,3.958719e+01,1.699249e+02
1.716922e+06,1.987178e+01,6.478087e+04,7.497786e-01,9.489848e-01,9.489083e-01,1.448969e-03,1.699049e-08,3.797356e+01,7.950759e+00,3.002280e+01,3.958751e+01,1.699209e+02
1.716932e+06,1.987189e+01,6.479087e+04,7.498943e-01,9.489834e-01,9.489085e-01,1.449139e-03,1.699048e-08,3.797381e+01,7.950759e+00,3.002306e+01,3.958783e+01,1.699169e+02
1.716942e+06,1.987201e+01,6.480087e+04,7.500101e-01,9.489819e-01,9.489087e-01,1.449309e-03,1.699048e-08,3.797407e+01,7.950759e+00,3.002331e+01,3.958815e+01,1.699128e+02
1.716952e+06,1.987213e+01,6.481087e+04,7.501258e-01,9.489805e-01,9.489088e-01,1.449479e-03,1.699048e-08,3.797433e+01,7.950759e+00,3.002357e+01,3.958847e+01,1.699088e+02
1.716962e+06,1.987224e+01,6.482087e+04,7.502416e-01,9.489791e-01,9.489090e-01,1.449649e-03,1.699047e-08,3.797459e+01,7.950759e+00,3.002383e+01,3.958879e+01,1.699048e+02
1.716972e+06,1.987236e+01,6.483087e+04,7.503573e-01,9.489828e-01,9.489091e-01,1.449819e-03,1.699047e-08,3.797485e+01,7.950759e+00,3.002409e+01,3.958894e+01,1.699008e+02
1.716982e+06,1.987247e+01,6.484087e+04,7.504731e-01,9.489835e-01,9.489093e-01,1.449989e-03,1.699047e-08,3.797442e+01,7.950556e+00,3.002386e+01,3.958847e+01,1.699032e+02
1.716992e+06,1.987259e+01,6.485087e+04,7.505888e-01,9.489832e-01,9.489095e-01,1.450159e-03,1.699047e-08,3.797382e+01,7.950303e+00,3.002352e+01,3.958787e+01,1.699072e+02
1.717002e+06,1.987270e+01,6.486087e+04,7.507045e-01,9.489828e-01,9.489096e-01,1.450329e-03,1.699046e-08,3.797323e+01,7.950051e+00,3.002318e+01,3.958727e+01,1.699112e+02
1.717012e+06,1.987282e+01,6.487087e+04,7.508203e-01,9.489825e-01,9.489098e-01,1.450499e-03,1.699046e-08,3.797263e+01,7.949799e+00,3.002283e+01,3.958667e+01,1.699151e+02
1.717022e+06,1.987294e+01,6.488087e+04,7.509360e-01,9.489821e-01,9.489100e-01,1.450669e-03,1.699046e-08,3.797204e+01,7.949546e+00,3.002249e+01,3.958607e+01,1.699191e+02
1.717032e+06,1.987305e+01,6.489087e+04,7.510518e-01,9.489818e-01,9.489101e-01,1.450838e-03,1.699045e-08,3.797144e+01,7.949294e+00,3.002215e+01,3.958546e+01,1.699231e+02
1.717042e+06,1.987317e+01,6.490087e+04,7.511675e-01,9.489814e-01,9.489103e-01,1.451008e-03,1.699045e-08,3.797085e+01,7.949042e+00,3.002180e+01,3.958486e+01,1.699271e+02
1.717052e+06,1.987328e+01,6.491087e+04,7.512832e-01,9.489810e-01,9.489104e-01,1.451178e-03,1.699045e-08,3.797025e+01,7.948789e+00,3.002146e+01,3.958426e+01,1.699310e+02
1.717062e+06,1.987340e+01,6.492087e+04,7.513990e-01,9.489807e-01,9.489106e-01,1.451348e-03,1.699045e-08,3.796966e+01,7.948537e+00,3.002112e+01,3.958366e+01,1.699350e+02
1.717072e+06,1.987351e+01,6.493087e+04,7.515147e-01,9.489803e-01,9.489108e-01,1.451518e-03,1.699044e-08,3.796906e+01,7.948285e+00,3.002078e+01,3.958306e+01,1.699390e+02
1.717082e+06,1.987363e+01,6.494087e+04,7.516305e-01,9.489800e-01,9.489109e-01,1.451688e-03,1.699044e-08,3.796847e+01,7.948032e+00,3.002043e+01,3.958245e+01,1.699430e+02
1.717092e+06,1.987375e+01,6.495087e+04,7.517462e-01,9.489796e-01,9.489111e-01,1.451858e-03,1.699044e-08,3.796787e+01,7.947780e+00,3.002009e+01,3.958185e+01,1.699469e+02
1.717102e+06,1.987386e+01,6.496087e+04,7.518620e-01,9.489793e-01,9.489112e-01,1.452028e-03,1.699043e-08,3.796728e+01,7.947527e+00,3.001975e+01,3.958125e+01,1.699509e+02
1.717112e+06,1.987398e+01,6.497087e+04,7.519777e-01,9.489789e-01,9.489114e-01,1.452198e-03,1.699043e-08,3.796668e+01,7.947275e+00,3.001940e+01,3.958065e+01,1.699549e+02
1.717122e+06,1.987409e+01,6.498087e+04,7.520934e-01,9.489786e-01,9.489116e-01,1.452368e-03,1.699043e-08,3.796608e+01,7.947023e+00,3.001906e+01,3.958005e+01,1.699589e+02
1.717132e+06,1.987421e+01,6.499087e+04,7.522092e-01,9.489782e-01,9.489117e-01,1.452538e-03,1.699043e-08,3.796549e+01,7.946770e+00,3.001872e+01,3.957944e+01,1.699629e+02
1.717142e+06,1.987432e+01,6.500087e+04,7.523249e-01,9.489779e-01,9.489119e-01,1.452707e-03,1.699042e-08,3.796489e+01,7.946518e+00,3.001838e+01,3.957884e+01,1.699668e+02
1.717152e+06,1.987444e+01,6.501087e+04,7.524407e-01,9.489775e-01,9.489120e-01,1.452877e-03,1.699042e-08,3.796430e+01,7.946266e+00,3.001803e+01,3.957824e+01,1.699708e+02
1.717162e+06,1.987456e+01,6.502087e+04,7.525564e-01,9.489772e-01,9.489122e-01,1.453047e-03,1.699042e-08,3.796370e+01,7.946013e+00,3.001769e+01,3.957764e+01,1.699748e+02
1.717172e+06,1.987467e+01,6.503087e+04,7.526722e-01,9.489768e-01,9.489124e-01,1.453217e-03,1.699041e-08,3.796311e+01,7.945761e+00,3.001735e+01,3.957704e+01,1.699788e+02
1.717182e+06,1.987479e+01,6.504087e+04,7.527879e-01,9.489765e-01,9.489125e-01,1.453387e-03,1.699041e-08,3.796251e+01,7.945509e+00,3.001700e+01,3.957643e+01,1.699827e+02
1.717192e+06,1.987490e+01,6.505087e+04,7.529036e-01,9.489761e-01,9.489127e-01,1.453557e-03,1.699041e-08,3.796192e+01,7.945256e+00,3.001666e+01,3.957583e+01,1.699867e+02
1.717202e+06,1.987502e+01,6.506087e+04,7.530194e-01,9.489758e-01,9.489129e-01,1.453727e-03,1.699041e-08,3.796132e+01,7.945004e+00,3.001632e+01,3.957523e+01,1.699907e+02
1.717212e+06,1.987514e+01,6.507087e+04,7.531351e-01,9.489754e-01,9.489130e-01,1.453897e-03,1.699040e-08,3.796073e+01,7.944751e+00,3.001598e+01,3.957463e+01,1.699947e+02
1.717222e+06,1.987525e+01,6.508088e+04,7.532509e-01,9.489708e-01,9.489132e-01,1.454067e-03,1.699040e-08,3.796013e+01,7.944499e+00,3.001563e+01,3.957417e+01,1.699987e+02
1.717232e+06,1.987537e+01,6.509088e+04,7.533666e-01,9.489622e-01,9.489133e-01,1.454237e-03,1.699040e-08,3.795976e+01,7.944414e+00,3.001535e+01,3.957407e+01,1.699973e+02
1.717242e+06,1.987548e+01,6.510088e+04,7.534824e-01,9.489527e-01,9.489135e-01,1.454407e-03,1.699039e-08,3.795950e+01,7.944414e+00,3.001509e+01,3.957411e+01,1.699933e+02
1.717252e+06,1.987560e+01,6.511088e+04,7.535981e-01,9.489432e-01,9.489137e-01,1.454576e-03,1.699039e-08,3.795925e+01,7.944414e+00,3.001483e+01,3.957416e+01,1.699893e+02
1.717262e+06,1.987571e+01,6.512088e+04,7.537138e-01,9.489337e-01,9.489138e-01,1.454746e-03,1.699039e-08,3.795899e+01,7.944414e+00,3.001458e+01,3.957421e+01,1.699853e+02
1.717272e+06,1.987583e+01,6.513088e+04,7.538296e-01,9.489241e-01,9.489140e-01,1.454916e-03,1.699039e-08,3.795873e+01,7.944414e+00,3.001432e+01,3.957426e+01,1.699813e+02
1.717282e+06,1.987595e+01,6.514088e+04,7.539453e-01,9.489146e-01,9.489141e-01,1.455086e-03,1.699038e-08,3.795848e+01,7.944414e+00,3.001406e+01,3.957430e+01,1.699773e+02
1.717292e+06,1.987606e+01,6.515088e+04,7.540611e-01,9.489051e-01,9.489143e-01,1.455256e-03,1.699038e-08,3.795822e+01,7.944414e+00,3.001381e+01,3.957435e+01,1.699733e+02
1.717302e+06,1.987618e+01,6.516088e+04,7.541768e-01,9.488955e-01,9.489145e-01,1.455426e-03,1.699038e-08,3.795796e+01,7.944414e+00,3.001355e+01,3.957440e+01,1.699693e+02
1.717312e+06,1.987629e+01,6.517088e+04,7.542925e-01,9.488860e-01,9.489146e-01,1.455596e-03,1.699037e-08,3.795771e+01,7.944414e+00,3.001329e+01,3.957444e+01,1.699653e+02
1.717322e+06,1.987641e+01,6.518088e+04,7.544083e-01,9.488765e-01,9.489148e-01,1.455766e-03,1.699037e-08,3.795745e+01,7.944414e+00,3.001304e+01,3.957449e+01,1.699613e+02
1.717332e+06,1.987652e+01,6.519088e+04,7.545240e-01,9.488670e-01,9.489150e-01,1.455936e-03,1.699037e-08,3.795719e+01,7.944414e+00,3.001278e+01,3.957454e+01,1.699573e+02
1.717342e+06,1.987664e+01,6.520088e+04,7.546398e-01,9.488574e-01,9.489151e-01,1.456106e-03,1.699037e-08,3.795694e+01,7.944414e+00,3.001252e+01,3.957458e+01,1.699533e+02
1.717352e+06,1.987676e+01,6.521088e+04,7.547555e-01,9.488479e-01,9.489153e-01,1.456275e-03,1.699036e-08,3.795668e+01,7.944414e+00,3.001226e+01,3.957463e+01,1.699493e+02
1.717362e+06,1.987687e+01,6.522088e+04,7.548713e-01,9.488384e-01,9.489154e-01,1.456445e-03,1.699036e-08,3.795642e+01,7.944414e+00,3.001201e+01,3.957468e+01,1.699453e+02
1.717372e+06,1.987699e+01,6.523088e+04,7.549870e-01,9.488288e-01,9.489156e-01,1.456615e-03,1.699036e-08,3.795616e+01,7.944414e+00,3.001175e+01,3.957472e+01,1.699413e+02
1.717382e+06,1.987710e+01,6.524088e+04,7.551027e-01,9.488193e-01,9.489158e-01,1.456785e-03,1.699035e-08,3.795591e+01,7.944414e+00,3.001149e+01,3.957477e+01,1.699373e+02
1.717392e+06,1.987722e+01,6.525088e+04,7.552185e-01,9.488098e-01,9.489159e-01,1.456955e-03,1.699035e-08,3.795565e+01,7.944414e+00,3.001124e+01,3.957482e+01,1.699333e+02
1.717402e+06,1.987733e+01,6.526088e+04,7.553342e-01,9.488003e-01,9.489161e-01,1.457125e-03,1.699035e-08,3.795539e+01,7.944414e+00,3.001098e+01,3.957487e+01,1.699293e+02
1.717412e+06,1.987745e+01,6.527088e+04,7.554500e-01,9.487907e-01,9.489162e-01,1.457295e-03,1.699035e-08,3.795514e+01,7.944414e+00,3.001072e+01,3.957491e+01,1.699253e+02
1.717422e+06,1.987757e+01,6.528088e+04,7.555657e-01,9.487812e-01,9.489164e-01,1.457465e-03,1.699034e-08,3.795488e+01,7.944414e+00,3.001047e+01,3.957496e+01,1.699213e+02
1.717432e+06,1.987768e+01,6.529088e+04,7.556815e-01,9.487717e-01,9.489166e-01,1.457635e-03,1.699034e-08,3.795462e+01,7.944414e+00,3.001021e+01,3.957501e+01,1.699173e+02
1.717442e+06,1.987780e+01,6.530088e+04,7.557972e-01,9.487622e-01,9.489167e-01,1.457805e-03,1.699034e-08,3.795437e+01,7.944414e+00,3.000995e+01,3.957505e+01,1.699132e+02
1.717452e+06,1.987791e+01,6.531088e+04,7.559129e-01,9.487526e-01,9.489169e-01,1.457975e-03,1.699033e-08,3.795411e+01,7.944414e+00,3.000970e+01,3.957510e+01,1.699092e+02
1.717462e+06,1.987803e+01,6.532088e+04,7.560287e-01,9.487431e-01,9.489170e-01,1.458144e-03,1.699033e-08,3.795385e+01,7.944414e+00,3.000944e+01,3.957515e+01,1.699052e+02
1.717472e+06,1.987814e+01,6.533088e+04,7.561444e-01,9.487358e-01,9.489172e-01,1.458314e-03,1.699033e-08,3.795360e+01,7.944414e+00,3.000918e+01,3.957512e+01,1.699012e+02
1.717482e+06,1.987826e+01,6.534088e+04,7.562602e-01,9.487344e-01,9.489174e-01,1.458484e-03,1.699032e-08,3.795316e+01,7.944414e+00,3.000875e+01,3.957471e+01,1.699000e+02
1.717492e+06,1.987838e+01,6.535088e+04,7.563759e-01,9.487353e-01,9.489175e-01,1.458654e-03,1.699032e-08,3.795264e+01,7.944414e+00,3.000823e+01,3.957413e+01,1.699000e+02
1.717502e+06,1.987849e+01,6.536088e+04,7.564917e-01,9.487361e-01,9.489177e-01,1.458824e-03,1.699032e-08,3.795213e+01,7.944414e+00,3.000772e+01,3.957356e+01,1.699000e+02
1.717512e+06,1.987861e+01,6.537088e+04,7.566074e-01,9.487369e-01,9.489179e-01,1.458994e-03,1.699032e-08,3.795161e+01,7.944414e+00,3.000720e+01,3.957299e+01,1.699000e+02
1.717522e+06,1.987872e+01,6.538088e+04,7.567231e-01,9.487378e-01,9.489180e-01,1.459164e-03,1.699031e-08,3.795110e+01,7.944414e+00,3.000668e+01,3.957242e+01,1.699000e+02
1.717532e+06,1.987884e+01,6.539088e+04,7.568389e-01,9.487386e-01,9.489182e-01,1.459334e-03,1.699031e-08,3.795058e+01,7.944414e+00,3.000617e+01,3.957185e+01,1.699000e+02
1.717542e+06,1.987895e+01,6.540088e+04,7.569546e-01,9.487394e-01,9.489183e-01,1.459504e-03,1.699031e-08,3.795007e+01,7.944414e+00,3.000565e+01,3.957128e+01,1.699000e+02
1.717552e+06,1.987907e+01,6.541088e+04,7.570704e-01,9.487403e-01,9.489185e-01,1.459674e-03,1.699030e-08,3.794955e+01,7.944414e+00,3.000514e+01,3.957071e+01,1.699000e+02
1.717562e+06,1.987919e+01,6.542088e+04,7.571861e-01,9.487411e-01,9.489187e-01,1.459843e-03,1.699030e-08,3.794904e+01,7.944414e+00,3.000462e+01,3.957014e+01,1.699000e+02
1.717572e+06,1.987930e+01,6.543088e+04,7.573018e-01,9.487419e-01,9.489188e-01,1.460013e-03,1.699030e-08,3.794852e+01,7.944414e+00,3.000411e+01,3.956956e+01,1.699000e+02
1.717582e+06,1.987942e+01,6.544088e+04,7.574176e-01,9.487428e-01,9.489190e-01,1.460183e-03,1.699030e-08,3.794800e+01,7.944414e+00,3.000359e+01,3.956899e+01,1.699000e+02
1.717592e+06,1.987953e+01,6.545088e+04,7.575333e-01,9.487436e-01,9.489191e-01,1.460353e-03,1.699029e-08,3.794749e+01,7.944414e+00,3.000308e+01,3.956842e+01,1.699000e+02
1.717602e+06,1.987965e+01,6.546088e+04,7.576491e-01,9.487444e-01,9.489193e-01,1.460523e-03,1.699029e-08,3.794697e+01,7.944414e+00,3.000256e+01,3.956785e+01,1.699000e+02
1.717612e+06,1.987976e+01,6.547088e+04,7.577648e-01,9.487453e-01,9.489195e-01,1.460693e-03,1.699029e-08,3.794646e+01,7.944414e+00,3.000204e+01,3.956728e+01,1.699000e+02
1.717622e+06,1.987988e+01,6.548088e+04,7.578806e-01,9.487461e-01,9.489196e-01,1.460863e-03,1.699028e-08,3.794594e+01,7.944414e+00,3.000153e+01,3.956671e+01,1.699000e+02
1.717632e+06,1.988000e+01,6.549088e+04,7.579963e-01,9.487469e-01,9.489198e-01,1.461033e-03,1.699028e-08,3.794543e+01,7.944414e+00,3.000101e+01,3.956614e+01,1.699000e+02
1.717642e+06,1.988011e+01,6.550088e+04,7.581120e-01,9.487478e-01,9.489199e-01,1.461203e-03,1.699028e-08,3.794491e+01,7.944414e+00,3.000050e+01,3.956557e+01,1.699000e+02
1.717652e+06,1.988023e+01,6.551088e+04,7.582278e-01,9.487486e-01,9.489201e-01,1.461373e-03,1.699028e-08,3.794440e+01,7.944414e+00,2.999998e+01,3.956500e+01,1.699000e+02
1.717662e+06,1.988034e+01,6.552088e+04,7.583435e-01,9.487494e-01,9.489203e-01,1.461543e-03,1.699027e-08,3.794388e+01,7.944414e+00,2.999947e+01,3.956442e+01,1.699000e+02
1.717672e+06,1.988046e+01,6.553088e+04,7.584593e-01,9.487503e-01,9.489204e-01,1.461712e-03,1.699027e-08,3.794337e+01,7.944414e+00,2.999895e+01,3.956385e+01,1.699000e+02
1.717682e+06,1.988058e+01,6.554088e+04,7.585750e-01,9.487511e-01,9.489206e-01,1.461882e-03,1.699027e-08,3.794285e+01,7.944414e+00,2.999844e+01,3.956328e+01,1.699000e+02
1.717692e+06,1.988069e+01,6.555088e+04,7.586908e-01,9.487519e-01,9.489208e-01,1.462052e-03,1.699026e-08,3.794233e+01,7.944414e+00,2.999792e+01,3.956271e+01,1.699000e+02
1.717702e+06,1.988081e+01,6.556088e+04,7.588065e-01,9.487528e-01,9.489209e-01,1.462222e-03,1.699026e-08,3.794182e+01,7.944414e+00,2.999740e+01,3.956214e+01,1.699000e+02
1.717712e+06,1.988092e+01,6.557088e+04,7.589222e-01,9.487536e-01,9.489211e-01,1.462392e-03,1.699026e-08,3.794130e+01,7.944414e+00,2.999689e+01,3.956157e+01,1.699000e+02
1.717722e+06,1.988104e+01,6.558088e+04,7.590380e-01,9.487570e-01,9.489212e-01,1.462562e-03,1.699026e-08,3.794079e+01,7.944414e+00,2.999637e+01,3.956091e+01,1.699000e+02
1.717732e+06,1.988115e+01,6.559088e+04,7.591537e-01,9.487596e-01,9.489214e-01,1.462732e-03,1.699025e-08,3.794048e+01,7.944618e+00,2.999586e+01,3.956049e+01,1.699032e+02
1.717742e+06,1.988127e+01,6.560088e+04,7.592695e-01,9.487618e-01,9.489216e-01,1.462902e-03,1.699025e-08,3.794023e+01,7.944871e+00,2.999536e+01,3.956014e+01,1.699072e+02
1.717752e+06,1.988139e+01,6.561088e+04,7.593852e-01,9.487641e-01,9.489217e-01,1.463072e-03,1.699025e-08,3.793997e+01,7.945123e+00,2.999485e+01,3.955978e+01,1.699112e+02
1.717762e+06,1.988150e+01,6.562088e+04,7.595010e-01,9.487663e-01,9.489219e-01,1.463242e-03,1.699024e-08,3.793972e+01,7.945375e+00,2.999434e+01,3.955942e+01,1.699152e+02
1.717772e+06,1.988162e+01,6.563088e+04,7.596167e-01,9.487685e-01,9.489220e-01,1.463411e-03,1.699024e-08,3.793946e+01,7.945628e+00,2.999384e+01,3.955907e+01,1.699191e+02
1.717782e+06,1.988173e+01,6.564088e+04,7.597324e-01,9.487708e-01,9.489222e-01,1.463581e-03,1.699024e-08,3.793921e+01,7.945880e+00,2.999333e+01,3.955871e+01,1.699231e+02
1.717792e+06,1.988185e+01,6.565088e+04,7.598482e-01,9.487730e-01,9.489224e-01,1.463751e-03,1.699024e-08,3.793895e+01,7.946132e+00,2.999282e+01,3.955835e+01,1.699271e+02
1.717802e+06,1.988196e+01,6.566088e+04,7.599639e-01,9.487752e-01,9.489225e-01,1.463921e-03,1.699023e-08,3.793870e+01,7.946385e+00,2.999231e+01,3.955799e+01,1.699311e+02
1.717812e+06,1.988208e+01,6.567088e+04,7.600797e-01,9.487775e-01,9.489227e-01,1.464091e-03,1.699023e-08,3.793844e+01,7.946637e+00,2.999181e+01,3.955764e+01,1.699350e+02
1.717822e+06,1.988220e+01,6.568088e+04,7.601954e-01,9.487797e-01,9.489229e-01,1.464261e-03,1.699023e-08,3.793819e+01,7.946889e+00,2.999130e+01,3.955728e+01,1.699390e+02
1.717832e+06,1.988231e+01,6.569088e+04,7.603111e-01,9.487820e-01,9.489230e-01,1.464431e-03,1.699022e-08,3.793793e+01,7.947142e+00,2.999079e+01,3.955692e+01,1.699430e+02
1.717842e+06,1.988243e+01,6.570088e+04,7.604269e-01,9.487842e-01,9.489232e-01,1.464601e-03,1.699022e-08,3.793768e+01,7.947394e+00,2.999028e+01,3.955657e+01,1.699470e+02
1.717852e+06,1.988254e+01,6.571088e+04,7.605426e-01,9.487864e-01,9.489233e-01,1.464771e-03,1.699022e-08,3.793742e+01,7.947646e+00,2.998978e+01,3.955621e+01,1.699509e+02
1.717862e+06,1.988266e+01,6.572088e+04,7.606584e-01,9.487887e-01,9.489235e-01,1.464941e-03,1.699022e-08,3.793717e+01,7.947899e+00,2.998927e+01,3.955585e+01,1.699549e+02
1.717872e+06,1.988277e+01,6.573088e+04,7.607741e-01,9.487909e-01,9.489237e-01,1.465111e-03,1.699021e-08,3.793691e+01,7.948151e+00,2.998876e+01,3.955550e+01,1.699589e+02
1.717882e+06,1.988289e+01,6.574088e+04,7.608899e-01,9.487931e-01,9.489238e-01,1.465280e-03,1.699021e-08,3.793666e+01,7.948404e+00,2.998825e+01,3.955514e+01,1.699629e+02
1.717892e+06,1.988301e+01,6.575088e+04,7.610056e-01,9.487954e-01,9.489240e-01,1.465450e-03,1.699021e-08,3.793640e+01,7.948656e+00,2.998775e+01,3.955478e+01,1.699669e+02
1.717902e+06,1.988312e+01,6.576088e+04,7.611213e-01,9.487976e-01,9.489241e-01,1.465620e-03,1.699020e-08,3.793615e+01,7.948908e+00,2.998724e+01,3.955442e+01,1.699708e+02
1.717912e+06,1.988324e+01,6.577088e+04,7.612371e-01,9.487998e-01,9.489243e-01,1.465790e-03,1.699020e-08,3.793589e+01,7.949161e+00,2.998673e+01,3.955407e+01,1.699748e+02
1.717922e+06,1.988335e+01,6.578088e+04,7.613528e-01,9.488021e-01,9.489245e-01,1.465960e-03,1.699020e-08,3.793564e+01,7.949413e+00,2.998622e+01,3.955371e+01,1.699788e+02
1.717932e+06,1.988347e+01,6.579088e+04,7.614686e-01,9.488043e-01,9.489246e-01,1.466130e-03,1.699019e-08,3.793538e+01,7.949665e+00,2.998572e+01,3.955335e+01,1.699828e+02
1.717942e+06,1.988358e+01,6.580088e+04,7.615843e-01,9.488066e-01,9.489248e-01,1.466300e-03,1.699019e-08,3.793513e+01,7.949918e+00,2.998521e+01,3.955300e+01,1.699867e+02
1.717952e+06,1.988370e+01,6.581088e+04,7.617001e-01,9.488088e-01,9.489249e-01,1.466470e-03,1.699019e-08,3.793487e+01,7.950170e+00,2.998470e+01,3.955264e+01,1.699907e+02
1.717962e+06,1.988382e+01,6.582088e+04,7.618158e-01,9.488110e-01,9.489251e-01,1.466640e-03,1.699019e-08,3.793462e+01,7.950422e+00,2.998419e+01,3.955228e+01,1.699947e+02
1.717972e+06,1.988393e+01,6.583089e+04,7.619315e-01,9.488111e-01,9.489253e-01,1.466810e-03,1.699018e-08,3.793436e+01,7.950675e+00,2.998369e+01,3.955200e+01,1.699987e+02
1.717982e+06,1.988405e+01,6.584089e+04,7.620473e-01,9.488101e-01,9.489254e-01,1.466979e-03,1.699018e-08,3.793479e+01,7.950759e+00,2.998403e+01,3.955248e+01,1.700000e+02
1.717992e+06,1.988416e+01,6.585089e+04,7.621630e-01,9.488091e-01,9.489256e-01,1.467149e-03,1.699018e-08,3.793557e+01,7.950759e+00,2.998481e+01,3.955333e+01,1.700000e+02
1.718002e+06,1.988428e+01,6.586089e+04,7.622788e-01,9.488080e-01,9.489258e-01,1.467319e-03,1.699017e-08,3.793634e+01,7.950759e+00,2.998558e+01,3.955418e+01,1.700000e+02
1.718012e+06,1.988439e+01,6.587089e+04,7.623945e-01,9.488070e-01,9.489259e-01,1.467489e-03,1.699017e-08,3.793711e+01,7.950759e+00,2.998635e+01,3.955503e+01,1.700000e+02
1.718022e+06,1.988451e+01,6.588089e+04,7.625103e-01,9.488059e-01,9.489261e-01,1.467659e-03,1.699017e-08,3.793789e+01,7.950759e+00,2.998713e+01,3.955588e+01,1.700000e+02
1.718032e+06,1.988463e+01,6.589089e+04,7.626260e-01,9.488049e-01,9.489262e-01,1.467829e-03,1.699017e-08,3.793866e+01,7.950759e+00,2.998790e+01,3.955673e+01,1.700000e+02
1.718042e+06,1.988474e+01,6.590089e+04,7.627417e-01,9.488039e-01,9.489264e-01,1.467999e-03,1.699016e-08,3.793943e+01,7.950759e+00,2.998867e+01,3.955758e+01,1.700000e+02
1.718052e+06,1.988486e+01,6.591089e+04,7.628575e-01,9.488028e-01,9.489266e-01,1.468169e-03,1.699016e-08,3.794021e+01,7.950759e+00,2.998945e+01,3.955843e+01,1.700000e+02
1.718062e+06,1.988497e+01,6.592089e+04,7.629732e-01,9.488018e-01,9.489267e-01,1.468339e-03,1.699016e-08,3.794098e+01,7.950759e+00,2.999022e+01,3.955928e+01,1.700000e+02
1.718072e+06,1.988509e+01,6.593089e+04,7.630890e-01,9.488007e-01,9.489269e-01,1.468509e-03,1.699015e-08,3.794175e+01,7.950759e+00,2.999099e+01,3.956013e+01,1.700000e+02
1.718082e+06,1.988520e+01,6.594089e+04,7.632047e-01,9.487997e-01,9.489270e-01,1.468679e-03,1.699015e-08,3.794252e+01,7.950759e+00,2.999177e+01,3.956098e+01,1.700000e+02
1.718092e+06,1.988532e+01,6.595089e+04,7.633204e-01,9.487986e-01,9.489272e-01,1.468848e-03,1.699015e-08,3.794330e+01,7.950759e+00,2.999254e+01,3.956183e+01,1.700000e+02
1.718102e+06,1.988544e+01,6.596089e+04,7.634362e-01,9.487976e-01,9.489274e-01,1.469018e-03,1.699015e-08,3.794407e+01,7.950759e+00,2.999331e+01,3.956268e+01,1.700000e+02
1.718112e+06,1.988555e+01,6.597089e+04,7.635519e-01,9.487965e-01,9.489275e-01,1.469188e-03,1.699014e-08,3.794484e+01,7.950759e+00,2.999409e+01,3.956353e+01,1.700000e+02
1.718122e+06,1.988567e+01,6.598089e+04,7.636677e-01,9.487955e-01,9.489277e-01,1.469358e-03,1.699014e-08,3.794562e+01,7.950759e+00,2.999486e+01,3.956438e+01,1.700000e+02
1.718132e+06,1.988578e+01,6.599089e+04,7.637834e-01,9.487944e-01,9.489278e-01,1.469528e-03,1.699014e-08,3.794639e+01,7.950759e+00,2.999563e+01,3.956523e+01,1.700000e+02
1.718142e+06,1.988590e+01,6.600089e+04,7.638992e-01,9.487934e-01,9.489280e-01,1.469698e-03,1.699013e-08,3.794716e+01,7.950759e+00,2.999641e+01,3.956608e+01,1.700000e+02
1.718152e+06,1.988601e+01,6.601089e+04,7.640149e-01,9.487924e-01,9.489282e-01,1.469868e-03,1.699013e-08,3.794794e+01,7.950759e+00,2.999718e+01,3.956693e+01,1.700000e+02
1.718162e+06,1.988613e+01,6.602089e+04,7.641306e-01,9.487913e-01,9.489283e-01,1.470038e-03,1.699013e-08,3.794871e+01,7.950759e+00,2.999795e+01,3.956778e+01,1.700000e+02
1.718172e+06,1.988625e+01,6.603089e+04,7.642464e-01,9.487903e-01,9.489285e-01,1.470208e-03,1.699013e-08,3.794948e+01,7.950759e+00,2.999873e+01,3.956863e+01,1.700000e+02
1.718182e+06,1.988636e+01,6.604089e+04,7.643621e-01,9.487892e-01,9.489287e-01,1.470378e-03,1.699012e-08,3.795026e+01,7.950759e+00,2.999950e+01,3.956948e+01,1.700000e+02
1.718192e+06,1.988648e+01,6.605089e+04,7.644779e-01,9.487882e-01,9.489288e-01,1.470547e-03,1.699012e-08,3.795103e+01,7.950759e+00,3.000027e+01,3.957033e+01,1.700000e+02
