Repository: brandonlampe/CS_Data

# Repository for Crushed Salt Data
**Grant No: 456417**

This is a work in progress!

## Repository Content

### Directory Names
A uniform namining structure still in progress, but in general directories are named according to the following:
 - Names contain no spaces, a single underscore "_" will be used as a file name seperator.
 - Files are for the Crushed Salt Project (CSP); therefore, the first three charaters of each file are "CSP".
 - Folders are organized by which frame the test was performed on i.e., A2 or A3.
 - The fifth and sixth charaters of each file name will therefore be "A" followed by the frame number.

File: UNM_WP_HY_175_09/IscoMeasurements/STAGE16/CREEP_FIT/175_09_STAGE16_CREEP_OUT.csv (part 31 of 38)
Analysis by Brandon Lampe, performed on: 2016/07/06 16:28:57
Experimental results below begin at: 2016/04/27 12:21:42
Duration (sec),Duration (day),Elapsed Time (sec),Elapsed Time (day),Interpolated Fractional Density,Fit to Fractional Density,Fit to Volume Strain,Fit to Volume Strain Rate (1/sec),Confining Pressure (MPa),Pore Pressure (MPa),Terzaghi Pressure (MPa),Solid Pressure (MPa),Temperature (C))
1.722922e+06,1.994122e+01,7.078095e+04,8.192240e-01,9.490536e-01,9.490051e-01,1.550909e-03,1.698875e-08,3.798365e+01,7.950759e+00,3.003289e+01,3.959586e+01,1.699212e+02
1.722932e+06,1.994134e+01,7.079095e+04,8.193397e-01,9.490588e-01,9.490052e-01,1.551078e-03,1.698875e-08,3.798442e+01,7.950759e+00,3.003366e+01,3.959649e+01,1.699172e+02
1.722942e+06,1.994146e+01,7.080095e+04,8.194555e-01,9.490640e-01,9.490054e-01,1.551248e-03,1.698875e-08,3.798518e+01,7.950759e+00,3.003442e+01,3.959712e+01,1.699132e+02
1.722952e+06,1.994157e+01,7.081095e+04,8.195712e-01,9.490692e-01,9.490056e-01,1.551418e-03,1.698875e-08,3.798595e+01,7.950759e+00,3.003519e+01,3.959775e+01,1.699092e+02
1.722962e+06,1.994169e+01,7.082095e+04,8.196869e-01,9.490744e-01,9.490057e-01,1.551588e-03,1.698874e-08,3.798671e+01,7.950759e+00,3.003595e+01,3.959839e+01,1.699053e+02
1.722972e+06,1.994180e+01,7.083095e+04,8.198027e-01,9.490818e-01,9.490059e-01,1.551758e-03,1.698874e-08,3.798748e+01,7.950759e+00,3.003672e+01,3.959895e+01,1.699013e+02
1.722982e+06,1.994192e+01,7.084095e+04,8.199184e-01,9.490821e-01,9.490060e-01,1.551928e-03,1.698874e-08,3.798662e+01,7.950759e+00,3.003586e+01,3.959803e+01,1.699000e+02
1.722992e+06,1.994203e+01,7.085095e+04,8.200342e-01,9.490787e-01,9.490062e-01,1.552098e-03,1.698873e-08,3.798499e+01,7.950759e+00,3.003423e+01,3.959642e+01,1.699000e+02
1.723002e+06,1.994215e+01,7.086095e+04,8.201499e-01,9.490752e-01,9.490064e-01,1.552268e-03,1.698873e-08,3.798335e+01,7.950759e+00,3.003259e+01,3.959482e+01,1.699000e+02
1.723012e+06,1.994227e+01,7.087095e+04,8.202657e-01,9.490718e-01,9.490065e-01,1.552438e-03,1.698873e-08,3.798172e+01,7.950759e+00,3.003096e+01,3.959321e+01,1.699000e+02
1.723022e+06,1.994238e+01,7.088095e+04,8.203814e-01,9.490684e-01,9.490067e-01,1.552607e-03,1.698873e-08,3.798009e+01,7.950759e+00,3.002933e+01,3.959161e+01,1.699000e+02
1.723032e+06,1.994250e+01,7.089095e+04,8.204971e-01,9.490649e-01,9.490069e-01,1.552777e-03,1.698872e-08,3.797846e+01,7.950759e+00,3.002770e+01,3.959000e+01,1.699000e+02
1.723042e+06,1.994261e+01,7.090095e+04,8.206129e-01,9.490615e-01,9.490070e-01,1.552947e-03,1.698872e-08,3.797682e+01,7.950759e+00,3.002606e+01,3.958840e+01,1.699000e+02
1.723052e+06,1.994273e+01,7.091095e+04,8.207286e-01,9.490580e-01,9.490072e-01,1.553117e-03,1.698872e-08,3.797519e+01,7.950759e+00,3.002443e+01,3.958679e+01,1.699000e+02
1.723062e+06,1.994284e+01,7.092095e+04,8.208444e-01,9.490546e-01,9.490073e-01,1.553287e-03,1.698871e-08,3.797356e+01,7.950759e+00,3.002280e+01,3.958519e+01,1.699000e+02
1.723072e+06,1.994296e+01,7.093095e+04,8.209601e-01,9.490511e-01,9.490075e-01,1.553457e-03,1.698871e-08,3.797193e+01,7.950759e+00,3.002117e+01,3.958358e+01,1.699000e+02
1.723082e+06,1.994308e+01,7.094095e+04,8.210759e-01,9.490477e-01,9.490077e-01,1.553627e-03,1.698871e-08,3.797029e+01,7.950759e+00,3.001953e+01,3.958198e+01,1.699000e+02
1.723092e+06,1.994319e+01,7.095095e+04,8.211916e-01,9.490442e-01,9.490078e-01,1.553797e-03,1.698871e-08,3.796866e+01,7.950759e+00,3.001790e+01,3.958037e+01,1.699000e+02
1.723102e+06,1.994331e+01,7.096095e+04,8.213073e-01,9.490408e-01,9.490080e-01,1.553967e-03,1.698870e-08,3.796703e+01,7.950759e+00,3.001627e+01,3.957877e+01,1.699000e+02
1.723112e+06,1.994342e+01,7.097095e+04,8.214231e-01,9.490374e-01,9.490081e-01,1.554136e-03,1.698870e-08,3.796540e+01,7.950759e+00,3.001464e+01,3.957716e+01,1.699000e+02
1.723122e+06,1.994354e+01,7.098095e+04,8.215388e-01,9.490339e-01,9.490083e-01,1.554306e-03,1.698870e-08,3.796376e+01,7.950759e+00,3.001300e+01,3.957556e+01,1.699000e+02
1.723132e+06,1.994365e+01,7.099095e+04,8.216546e-01,9.490305e-01,9.490085e-01,1.554476e-03,1.698869e-08,3.796213e+01,7.950759e+00,3.001137e+01,3.957395e+01,1.699000e+02
1.723142e+06,1.994377e+01,7.100095e+04,8.217703e-01,9.490270e-01,9.490086e-01,1.554646e-03,1.698869e-08,3.796050e+01,7.950759e+00,3.000974e+01,3.957234e+01,1.699000e+02
1.723152e+06,1.994389e+01,7.101095e+04,8.218861e-01,9.490236e-01,9.490088e-01,1.554816e-03,1.698869e-08,3.795887e+01,7.950759e+00,3.000811e+01,3.957074e+01,1.699000e+02
1.723162e+06,1.994400e+01,7.102095e+04,8.220018e-01,9.490201e-01,9.490089e-01,1.554986e-03,1.698869e-08,3.795723e+01,7.950759e+00,3.000647e+01,3.956913e+01,1.699000e+02
1.723172e+06,1.994412e+01,7.103096e+04,8.221175e-01,9.490167e-01,9.490091e-01,1.555156e-03,1.698868e-08,3.795560e+01,7.950759e+00,3.000484e+01,3.956753e+01,1.699000e+02
1.723182e+06,1.994423e+01,7.104096e+04,8.222333e-01,9.490132e-01,9.490093e-01,1.555326e-03,1.698868e-08,3.795397e+01,7.950759e+00,3.000321e+01,3.956592e+01,1.699000e+02
1.723192e+06,1.994435e+01,7.105096e+04,8.223490e-01,9.490098e-01,9.490094e-01,1.555496e-03,1.698868e-08,3.795234e+01,7.950759e+00,3.000158e+01,3.956432e+01,1.699000e+02
1.723202e+06,1.994446e+01,7.106096e+04,8.224648e-01,9.490064e-01,9.490096e-01,1.555665e-03,1.698867e-08,3.795070e+01,7.950759e+00,2.999994e+01,3.956271e+01,1.699000e+02
1.723212e+06,1.994458e+01,7.107096e+04,8.225805e-01,9.490029e-01,9.490098e-01,1.555835e-03,1.698867e-08,3.794907e+01,7.950759e+00,2.999831e+01,3.956111e+01,1.699000e+02
1.723222e+06,1.994470e+01,7.108096e+04,8.226962e-01,9.489969e-01,9.490099e-01,1.556005e-03,1.698867e-08,3.794744e+01,7.950759e+00,2.999668e+01,3.955959e+01,1.699000e+02
1.723232e+06,1.994481e+01,7.109096e+04,8.228120e-01,9.489953e-01,9.490101e-01,1.556175e-03,1.698867e-08,3.794839e+01,7.950759e+00,2.999763e+01,3.956064e+01,1.698968e+02
1.723242e+06,1.994493e+01,7.110096e+04,8.229277e-01,9.489949e-01,9.490102e-01,1.556345e-03,1.698866e-08,3.795000e+01,7.950759e+00,2.999924e+01,3.956236e+01,1.698929e+02
1.723252e+06,1.994504e+01,7.111096e+04,8.230435e-01,9.489945e-01,9.490104e-01,1.556515e-03,1.698866e-08,3.795162e+01,7.950759e+00,3.000086e+01,3.956407e+01,1.698889e+02
1.723262e+06,1.994516e+01,7.112096e+04,8.231592e-01,9.489942e-01,9.490106e-01,1.556685e-03,1.698866e-08,3.795323e+01,7.950759e+00,3.000248e+01,3.956579e+01,1.698849e+02
1.723272e+06,1.994527e+01,7.113096e+04,8.232750e-01,9.489938e-01,9.490107e-01,1.556855e-03,1.698865e-08,3.795485e+01,7.950759e+00,3.000409e+01,3.956750e+01,1.698809e+02
1.723282e+06,1.994539e+01,7.114096e+04,8.233907e-01,9.489934e-01,9.490109e-01,1.557025e-03,1.698865e-08,3.795647e+01,7.950759e+00,3.000571e+01,3.956922e+01,1.698770e+02
1.723292e+06,1.994551e+01,7.115096e+04,8.235064e-01,9.489931e-01,9.490110e-01,1.557194e-03,1.698865e-08,3.795808e+01,7.950759e+00,3.000732e+01,3.957093e+01,1.698730e+02
1.723302e+06,1.994562e+01,7.116096e+04,8.236222e-01,9.489927e-01,9.490112e-01,1.557364e-03,1.698864e-08,3.795970e+01,7.950759e+00,3.000894e+01,3.957264e+01,1.698690e+02
1.723312e+06,1.994574e+01,7.117096e+04,8.237379e-01,9.489923e-01,9.490114e-01,1.557534e-03,1.698864e-08,3.796131e+01,7.950759e+00,3.001055e+01,3.957436e+01,1.698650e+02
1.723322e+06,1.994585e+01,7.118096e+04,8.238537e-01,9.489919e-01,9.490115e-01,1.557704e-03,1.698864e-08,3.796293e+01,7.950759e+00,3.001217e+01,3.957607e+01,1.698610e+02
1.723332e+06,1.994597e+01,7.119096e+04,8.239694e-01,9.489916e-01,9.490117e-01,1.557874e-03,1.698864e-08,3.796454e+01,7.950759e+00,3.001379e+01,3.957779e+01,1.698571e+02
1.723342e+06,1.994609e+01,7.120096e+04,8.240852e-01,9.489912e-01,9.490118e-01,1.558044e-03,1.698863e-08,3.796616e+01,7.950759e+00,3.001540e+01,3.957950e+01,1.698531e+02
1.723352e+06,1.994620e+01,7.121096e+04,8.242009e-01,9.489908e-01,9.490120e-01,1.558214e-03,1.698863e-08,3.796778e+01,7.950759e+00,3.001702e+01,3.958122e+01,1.698491e+02
1.723362e+06,1.994632e+01,7.122096e+04,8.243166e-01,9.489905e-01,9.490122e-01,1.558384e-03,1.698863e-08,3.796939e+01,7.950759e+00,3.001863e+01,3.958293e+01,1.698451e+02
1.723372e+06,1.994643e+01,7.123096e+04,8.244324e-01,9.489901e-01,9.490123e-01,1.558554e-03,1.698862e-08,3.797101e+01,7.950759e+00,3.002025e+01,3.958465e+01,1.698412e+02
1.723382e+06,1.994655e+01,7.124096e+04,8.245481e-01,9.489897e-01,9.490125e-01,1.558723e-03,1.698862e-08,3.797262e+01,7.950759e+00,3.002186e+01,3.958636e+01,1.698372e+02
1.723392e+06,1.994666e+01,7.125096e+04,8.246639e-01,9.489893e-01,9.490127e-01,1.558893e-03,1.698862e-08,3.797424e+01,7.950759e+00,3.002348e+01,3.958808e+01,1.698332e+02
1.723402e+06,1.994678e+01,7.126096e+04,8.247796e-01,9.489890e-01,9.490128e-01,1.559063e-03,1.698862e-08,3.797585e+01,7.950759e+00,3.002509e+01,3.958979e+01,1.698292e+02
1.723412e+06,1.994690e+01,7.127096e+04,8.248954e-01,9.489886e-01,9.490130e-01,1.559233e-03,1.698861e-08,3.797747e+01,7.950759e+00,3.002671e+01,3.959151e+01,1.698252e+02
1.723422e+06,1.994701e+01,7.128096e+04,8.250111e-01,9.489882e-01,9.490131e-01,1.559403e-03,1.698861e-08,3.797908e+01,7.950759e+00,3.002833e+01,3.959322e+01,1.698213e+02
1.723432e+06,1.994713e+01,7.129096e+04,8.251268e-01,9.489878e-01,9.490133e-01,1.559573e-03,1.698861e-08,3.798070e+01,7.950759e+00,3.002994e+01,3.959494e+01,1.698173e+02
1.723442e+06,1.994724e+01,7.130096e+04,8.252426e-01,9.489875e-01,9.490135e-01,1.559743e-03,1.698860e-08,3.798232e+01,7.950759e+00,3.003156e+01,3.959665e+01,1.698133e+02
1.723452e+06,1.994736e+01,7.131096e+04,8.253583e-01,9.489871e-01,9.490136e-01,1.559913e-03,1.698860e-08,3.798393e+01,7.950759e+00,3.003317e+01,3.959837e+01,1.698093e+02
1.723462e+06,1.994747e+01,7.132096e+04,8.254741e-01,9.489867e-01,9.490138e-01,1.560083e-03,1.698860e-08,3.798555e+01,7.950759e+00,3.003479e+01,3.960008e+01,1.698054e+02
1.723472e+06,1.994759e+01,7.133096e+04,8.255898e-01,9.489905e-01,9.490139e-01,1.560252e-03,1.698860e-08,3.798716e+01,7.950759e+00,3.003640e+01,3.960166e+01,1.698014e+02
1.723482e+06,1.994771e+01,7.134096e+04,8.257055e-01,9.489961e-01,9.490141e-01,1.560422e-03,1.698859e-08,3.798789e+01,7.950759e+00,3.003713e+01,3.960224e+01,1.698026e+02
1.723492e+06,1.994782e+01,7.135096e+04,8.258213e-01,9.490015e-01,9.490143e-01,1.560592e-03,1.698859e-08,3.798815e+01,7.950759e+00,3.003739e+01,3.960233e+01,1.698066e+02
1.723502e+06,1.994794e+01,7.136096e+04,8.259370e-01,9.490069e-01,9.490144e-01,1.560762e-03,1.698859e-08,3.798841e+01,7.950759e+00,3.003765e+01,3.960242e+01,1.698107e+02
1.723512e+06,1.994805e+01,7.137096e+04,8.260528e-01,9.490123e-01,9.490146e-01,1.560932e-03,1.698858e-08,3.798867e+01,7.950759e+00,3.003791e+01,3.960252e+01,1.698147e+02
1.723522e+06,1.994817e+01,7.138096e+04,8.261685e-01,9.490177e-01,9.490148e-01,1.561102e-03,1.698858e-08,3.798892e+01,7.950759e+00,3.003816e+01,3.960261e+01,1.698187e+02
1.723532e+06,1.994828e+01,7.139096e+04,8.262843e-01,9.490231e-01,9.490149e-01,1.561272e-03,1.698858e-08,3.798918e+01,7.950759e+00,3.003842e+01,3.960270e+01,1.698227e+02
1.723542e+06,1.994840e+01,7.140096e+04,8.264000e-01,9.490285e-01,9.490151e-01,1.561442e-03,1.698858e-08,3.798944e+01,7.950759e+00,3.003868e+01,3.960279e+01,1.698267e+02
1.723552e+06,1.994852e+01,7.141096e+04,8.265157e-01,9.490339e-01,9.490152e-01,1.561612e-03,1.698857e-08,3.798970e+01,7.950759e+00,3.003894e+01,3.960288e+01,1.698308e+02
1.723562e+06,1.994863e+01,7.142096e+04,8.266315e-01,9.490393e-01,9.490154e-01,1.561781e-03,1.698857e-08,3.798995e+01,7.950759e+00,3.003920e+01,3.960297e+01,1.698348e+02
1.723572e+06,1.994875e+01,7.143096e+04,8.267472e-01,9.490447e-01,9.490156e-01,1.561951e-03,1.698857e-08,3.799021e+01,7.950759e+00,3.003945e+01,3.960307e+01,1.698388e+02
1.723582e+06,1.994886e+01,7.144096e+04,8.268630e-01,9.490500e-01,9.490157e-01,1.562121e-03,1.698856e-08,3.799047e+01,7.950759e+00,3.003971e+01,3.960316e+01,1.698428e+02
1.723592e+06,1.994898e+01,7.145096e+04,8.269787e-01,9.490554e-01,9.490159e-01,1.562291e-03,1.698856e-08,3.799073e+01,7.950759e+00,3.003997e+01,3.960325e+01,1.698468e+02
1.723602e+06,1.994909e+01,7.146096e+04,8.270945e-01,9.490608e-01,9.490160e-01,1.562461e-03,1.698856e-08,3.799099e+01,7.950759e+00,3.004023e+01,3.960334e+01,1.698508e+02
1.723612e+06,1.994921e+01,7.147096e+04,8.272102e-01,9.490662e-01,9.490162e-01,1.562631e-03,1.698856e-08,3.799124e+01,7.950759e+00,3.004048e+01,3.960343e+01,1.698549e+02
1.723622e+06,1.994933e+01,7.148096e+04,8.273259e-01,9.490716e-01,9.490164e-01,1.562801e-03,1.698855e-08,3.799150e+01,7.950759e+00,3.004074e+01,3.960353e+01,1.698589e+02
1.723632e+06,1.994944e+01,7.149096e+04,8.274417e-01,9.490770e-01,9.490165e-01,1.562971e-03,1.698855e-08,3.799176e+01,7.950759e+00,3.004100e+01,3.960362e+01,1.698629e+02
1.723642e+06,1.994956e+01,7.150096e+04,8.275574e-01,9.490824e-01,9.490167e-01,1.563141e-03,1.698855e-08,3.799202e+01,7.950759e+00,3.004126e+01,3.960371e+01,1.698669e+02
1.723652e+06,1.994967e+01,7.151096e+04,8.276732e-01,9.490878e-01,9.490168e-01,1.563310e-03,1.698854e-08,3.799227e+01,7.950759e+00,3.004152e+01,3.960380e+01,1.698709e+02
1.723662e+06,1.994979e+01,7.152096e+04,8.277889e-01,9.490932e-01,9.490170e-01,1.563480e-03,1.698854e-08,3.799253e+01,7.950759e+00,3.004177e+01,3.960389e+01,1.698750e+02
1.723672e+06,1.994990e+01,7.153096e+04,8.279046e-01,9.490985e-01,9.490172e-01,1.563650e-03,1.698854e-08,3.799279e+01,7.950759e+00,3.004203e+01,3.960399e+01,1.698790e+02
1.723682e+06,1.995002e+01,7.154096e+04,8.280204e-01,9.491039e-01,9.490173e-01,1.563820e-03,1.698854e-08,3.799305e+01,7.950759e+00,3.004229e+01,3.960408e+01,1.698830e+02
1.723692e+06,1.995014e+01,7.155096e+04,8.281361e-01,9.491093e-01,9.490175e-01,1.563990e-03,1.698853e-08,3.799331e+01,7.950759e+00,3.004255e+01,3.960417e+01,1.698870e+02
1.723702e+06,1.995025e+01,7.156096e+04,8.282519e-01,9.491147e-01,9.490177e-01,1.564160e-03,1.698853e-08,3.799356e+01,7.950759e+00,3.004280e+01,3.960426e+01,1.698910e+02
1.723712e+06,1.995037e+01,7.157096e+04,8.283676e-01,9.491201e-01,9.490178e-01,1.564330e-03,1.698853e-08,3.799382e+01,7.950759e+00,3.004306e+01,3.960435e+01,1.698951e+02
1.723722e+06,1.995048e+01,7.158096e+04,8.284834e-01,9.491230e-01,9.490180e-01,1.564500e-03,1.698852e-08,3.799408e+01,7.950759e+00,3.004332e+01,3.960453e+01,1.698991e+02
1.723732e+06,1.995060e+01,7.159096e+04,8.285991e-01,9.491223e-01,9.490181e-01,1.564670e-03,1.698852e-08,3.799335e+01,7.950759e+00,3.004259e+01,3.960378e+01,1.699000e+02
1.723742e+06,1.995071e+01,7.160096e+04,8.287148e-01,9.491208e-01,9.490183e-01,1.564839e-03,1.698852e-08,3.799233e+01,7.950759e+00,3.004157e+01,3.960276e+01,1.699000e+02
1.723752e+06,1.995083e+01,7.161096e+04,8.288306e-01,9.491192e-01,9.490185e-01,1.565009e-03,1.698852e-08,3.799130e+01,7.950759e+00,3.004054e+01,3.960173e+01,1.699000e+02
1.723762e+06,1.995095e+01,7.162096e+04,8.289463e-01,9.491176e-01,9.490186e-01,1.565179e-03,1.698851e-08,3.799028e+01,7.950759e+00,3.003952e+01,3.960070e+01,1.699000e+02
1.723772e+06,1.995106e+01,7.163096e+04,8.290621e-01,9.491161e-01,9.490188e-01,1.565349e-03,1.698851e-08,3.798925e+01,7.950759e+00,3.003850e+01,3.959967e+01,1.699000e+02
1.723782e+06,1.995118e+01,7.164096e+04,8.291778e-01,9.491145e-01,9.490189e-01,1.565519e-03,1.698851e-08,3.798823e+01,7.950759e+00,3.003747e+01,3.959865e+01,1.699000e+02
1.723792e+06,1.995129e+01,7.165096e+04,8.292936e-01,9.491130e-01,9.490191e-01,1.565689e-03,1.698850e-08,3.798721e+01,7.950759e+00,3.003645e+01,3.959762e+01,1.699000e+02
1.723802e+06,1.995141e+01,7.166096e+04,8.294093e-01,9.491114e-01,9.490193e-01,1.565859e-03,1.698850e-08,3.798618e+01,7.950759e+00,3.003542e+01,3.959659e+01,1.699000e+02
1.723812e+06,1.995153e+01,7.167096e+04,8.295250e-01,9.491098e-01,9.490194e-01,1.566029e-03,1.698850e-08,3.798516e+01,7.950759e+00,3.003440e+01,3.959557e+01,1.699000e+02
1.723822e+06,1.995164e+01,7.168096e+04,8.296408e-01,9.491083e-01,9.490196e-01,1.566199e-03,1.698849e-08,3.798413e+01,7.950759e+00,3.003338e+01,3.959454e+01,1.699000e+02
1.723832e+06,1.995176e+01,7.169096e+04,8.297565e-01,9.491067e-01,9.490197e-01,1.566368e-03,1.698849e-08,3.798311e+01,7.950759e+00,3.003235e+01,3.959351e+01,1.699000e+02
1.723842e+06,1.995187e+01,7.170096e+04,8.298723e-01,9.491052e-01,9.490199e-01,1.566538e-03,1.698849e-08,3.798209e+01,7.950759e+00,3.003133e+01,3.959249e+01,1.699000e+02
1.723852e+06,1.995199e+01,7.171096e+04,8.299880e-01,9.491036e-01,9.490201e-01,1.566708e-03,1.698849e-08,3.798106e+01,7.950759e+00,3.003030e+01,3.959146e+01,1.699000e+02
1.723862e+06,1.995210e+01,7.172096e+04,8.301038e-01,9.491021e-01,9.490202e-01,1.566878e-03,1.698848e-08,3.798004e+01,7.950759e+00,3.002928e+01,3.959043e+01,1.699000e+02
1.723872e+06,1.995222e+01,7.173096e+04,8.302195e-01,9.491005e-01,9.490204e-01,1.567048e-03,1.698848e-08,3.797901e+01,7.950759e+00,3.002826e+01,3.958941e+01,1.699000e+02
1.723882e+06,1.995234e+01,7.174096e+04,8.303352e-01,9.490989e-01,9.490206e-01,1.567218e-03,1.698848e-08,3.797799e+01,7.950759e+00,3.002723e+01,3.958838e+01,1.699000e+02
1.723892e+06,1.995245e+01,7.175096e+04,8.304510e-01,9.490974e-01,9.490207e-01,1.567388e-03,1.698847e-08,3.797697e+01,7.950759e+00,3.002621e+01,3.958735e+01,1.699000e+02
1.723902e+06,1.995257e+01,7.176096e+04,8.305667e-01,9.490958e-01,9.490209e-01,1.567558e-03,1.698847e-08,3.797594e+01,7.950759e+00,3.002518e+01,3.958633e+01,1.699000e+02
1.723912e+06,1.995268e+01,7.177096e+04,8.306825e-01,9.490943e-01,9.490210e-01,1.567728e-03,1.698847e-08,3.797492e+01,7.950759e+00,3.002416e+01,3.958530e+01,1.699000e+02
1.723922e+06,1.995280e+01,7.178097e+04,8.307982e-01,9.490927e-01,9.490212e-01,1.567897e-03,1.698847e-08,3.797390e+01,7.950759e+00,3.002314e+01,3.958427e+01,1.699000e+02
1.723932e+06,1.995291e+01,7.179097e+04,8.309139e-01,9.490911e-01,9.490214e-01,1.568067e-03,1.698846e-08,3.797287e+01,7.950759e+00,3.002211e+01,3.958324e+01,1.699000e+02
1.723942e+06,1.995303e+01,7.180097e+04,8.310297e-01,9.490896e-01,9.490215e-01,1.568237e-03,1.698846e-08,3.797185e+01,7.950759e+00,3.002109e+01,3.958222e+01,1.699000e+02
1.723952e+06,1.995315e+01,7.181097e+04,8.311454e-01,9.490880e-01,9.490217e-01,1.568407e-03,1.698846e-08,3.797082e+01,7.950759e+00,3.002006e+01,3.958119e+01,1.699000e+02
1.723962e+06,1.995326e+01,7.182097e+04,8.312612e-01,9.490865e-01,9.490218e-01,1.568577e-03,1.698845e-08,3.796980e+01,7.950759e+00,3.001904e+01,3.958016e+01,1.699000e+02
1.723972e+06,1.995338e+01,7.183097e+04,8.313769e-01,9.490872e-01,9.490220e-01,1.568747e-03,1.698845e-08,3.796878e+01,7.950759e+00,3.001802e+01,3.957906e+01,1.699000e+02
1.723982e+06,1.995349e+01,7.184097e+04,8.314927e-01,9.490810e-01,9.490222e-01,1.568917e-03,1.698845e-08,3.796751e+01,7.950759e+00,3.001675e+01,3.957793e+01,1.699029e+02
1.723992e+06,1.995361e+01,7.185097e+04,8.316084e-01,9.490716e-01,9.490223e-01,1.569087e-03,1.698845e-08,3.796614e+01,7.950759e+00,3.001538e+01,3.957681e+01,1.699068e+02
1.724002e+06,1.995372e+01,7.186097e+04,8.317241e-01,9.490622e-01,9.490225e-01,1.569257e-03,1.698844e-08,3.796478e+01,7.950759e+00,3.001402e+01,3.957568e+01,1.699108e+02
1.724012e+06,1.995384e+01,7.187097e+04,8.318399e-01,9.490529e-01,9.490227e-01,1.569426e-03,1.698844e-08,3.796341e+01,7.950759e+00,3.001265e+01,3.957455e+01,1.699148e+02
1.724022e+06,1.995396e+01,7.188097e+04,8.319556e-01,9.490435e-01,9.490228e-01,1.569596e-03,1.698844e-08,3.796205e+01,7.950759e+00,3.001129e+01,3.957343e+01,1.699188e+02
1.724032e+06,1.995407e+01,7.189097e+04,8.320714e-01,9.490341e-01,9.490230e-01,1.569766e-03,1.698843e-08,3.796068e+01,7.950759e+00,3.000992e+01,3.957230e+01,1.699228e+02
1.724042e+06,1.995419e+01,7.190097e+04,8.321871e-01,9.490248e-01,9.490231e-01,1.569936e-03,1.698843e-08,3.795932e+01,7.950759e+00,3.000856e+01,3.957117e+01,1.699268e+02
1.724052e+06,1.995430e+01,7.191097e+04,8.323029e-01,9.490154e-01,9.490233e-01,1.570106e-03,1.698843e-08,3.795795e+01,7.950759e+00,3.000719e+01,3.957005e+01,1.699308e+02
1.724062e+06,1.995442e+01,7.192097e+04,8.324186e-01,9.490060e-01,9.490235e-01,1.570276e-03,1.698843e-08,3.795659e+01,7.950759e+00,3.000583e+01,3.956892e+01,1.699348e+02
1.724072e+06,1.995453e+01,7.193097e+04,8.325343e-01,9.489966e-01,9.490236e-01,1.570446e-03,1.698842e-08,3.795522e+01,7.950759e+00,3.000446e+01,3.956780e+01,1.699388e+02
1.724082e+06,1.995465e+01,7.194097e+04,8.326501e-01,9.489873e-01,9.490238e-01,1.570616e-03,1.698842e-08,3.795386e+01,7.950759e+00,3.000310e+01,3.956667e+01,1.699428e+02
1.724092e+06,1.995477e+01,7.195097e+04,8.327658e-01,9.489779e-01,9.490239e-01,1.570786e-03,1.698842e-08,3.795249e+01,7.950759e+00,3.000173e+01,3.956554e+01,1.699468e+02
1.724102e+06,1.995488e+01,7.196097e+04,8.328816e-01,9.489685e-01,9.490241e-01,1.570955e-03,1.698841e-08,3.795112e+01,7.950759e+00,3.000037e+01,3.956442e+01,1.699507e+02
1.724112e+06,1.995500e+01,7.197097e+04,8.329973e-01,9.489592e-01,9.490243e-01,1.571125e-03,1.698841e-08,3.794976e+01,7.950759e+00,2.999900e+01,3.956329e+01,1.699547e+02
1.724122e+06,1.995511e+01,7.198097e+04,8.331131e-01,9.489498e-01,9.490244e-01,1.571295e-03,1.698841e-08,3.794839e+01,7.950759e+00,2.999764e+01,3.956216e+01,1.699587e+02
1.724132e+06,1.995523e+01,7.199097e+04,8.332288e-01,9.489404e-01,9.490246e-01,1.571465e-03,1.698841e-08,3.794703e+01,7.950759e+00,2.999627e+01,3.956104e+01,1.699627e+02
1.724142e+06,1.995534e+01,7.200097e+04,8.333445e-01,9.489311e-01,9.490247e-01,1.571635e-03,1.698840e-08,3.794566e+01,7.950759e+00,2.999491e+01,3.955991e+01,1.699667e+02
1.724152e+06,1.995546e+01,7.201097e+04,8.334603e-01,9.489217e-01,9.490249e-01,1.571805e-03,1.698840e-08,3.794430e+01,7.950759e+00,2.999354e+01,3.955878e+01,1.699707e+02
1.724162e+06,1.995558e+01,7.202097e+04,8.335760e-01,9.489123e-01,9.490251e-01,1.571975e-03,1.698840e-08,3.794293e+01,7.950759e+00,2.999217e+01,3.955766e+01,1.699747e+02
1.724172e+06,1.995569e+01,7.203097e+04,8.336918e-01,9.489029e-01,9.490252e-01,1.572145e-03,1.698839e-08,3.794157e+01,7.950759e+00,2.999081e+01,3.955653e+01,1.699787e+02
1.724182e+06,1.995581e+01,7.204097e+04,8.338075e-01,9.488936e-01,9.490254e-01,1.572314e-03,1.698839e-08,3.794020e+01,7.950759e+00,2.998944e+01,3.955540e+01,1.699827e+02
1.724192e+06,1.995592e+01,7.205097e+04,8.339232e-01,9.488842e-01,9.490256e-01,1.572484e-03,1.698839e-08,3.793884e+01,7.950759e+00,2.998808e+01,3.955428e+01,1.699867e+02
1.724202e+06,1.995604e+01,7.206097e+04,8.340390e-01,9.488748e-01,9.490257e-01,1.572654e-03,1.698839e-08,3.793747e+01,7.950759e+00,2.998671e+01,3.955315e+01,1.699907e+02
1.724212e+06,1.995615e+01,7.207097e+04,8.341547e-01,9.488655e-01,9.490259e-01,1.572824e-03,1.698838e-08,3.793611e+01,7.950759e+00,2.998535e+01,3.955202e+01,1.699946e+02
1.724222e+06,1.995627e+01,7.208097e+04,8.342705e-01,9.488498e-01,9.490260e-01,1.572994e-03,1.698838e-08,3.793474e+01,7.950759e+00,2.998398e+01,3.955111e+01,1.699986e+02
1.724232e+06,1.995639e+01,7.209097e+04,8.343862e-01,9.488442e-01,9.490262e-01,1.573164e-03,1.698838e-08,3.793495e+01,7.950926e+00,2.998403e+01,3.955150e+01,1.699947e+02
1.724242e+06,1.995650e+01,7.210097e+04,8.345020e-01,9.488457e-01,9.490264e-01,1.573334e-03,1.698837e-08,3.793598e+01,7.951180e+00,2.998480e+01,3.955253e+01,1.699867e+02
1.724252e+06,1.995662e+01,7.211097e+04,8.346177e-01,9.488471e-01,9.490265e-01,1.573504e-03,1.698837e-08,3.793701e+01,7.951434e+00,2.998557e+01,3.955355e+01,1.699787e+02
1.724262e+06,1.995673e+01,7.212097e+04,8.347334e-01,9.488485e-01,9.490267e-01,1.573674e-03,1.698837e-08,3.793803e+01,7.951688e+00,2.998635e+01,3.955457e+01,1.699707e+02
1.724272e+06,1.995685e+01,7.213097e+04,8.348492e-01,9.488500e-01,9.490268e-01,1.573843e-03,1.698836e-08,3.793906e+01,7.951942e+00,2.998712e+01,3.955559e+01,1.699627e+02
1.724282e+06,1.995696e+01,7.214097e+04,8.349649e-01,9.488514e-01,9.490270e-01,1.574013e-03,1.698836e-08,3.794009e+01,7.952196e+00,2.998789e+01,3.955661e+01,1.699547e+02
1.724292e+06,1.995708e+01,7.215097e+04,8.350807e-01,9.488529e-01,9.490272e-01,1.574183e-03,1.698836e-08,3.794112e+01,7.952451e+00,2.998867e+01,3.955763e+01,1.699467e+02
1.724302e+06,1.995720e+01,7.216097e+04,8.351964e-01,9.488543e-01,9.490273e-01,1.574353e-03,1.698836e-08,3.794214e+01,7.952705e+00,2.998944e+01,3.955865e+01,1.699387e+02
1.724312e+06,1.995731e+01,7.217097e+04,8.353122e-01,9.488557e-01,9.490275e-01,1.574523e-03,1.698835e-08,3.794317e+01,7.952959e+00,2.999021e+01,3.955967e+01,1.699306e+02
1.724322e+06,1.995743e+01,7.218097e+04,8.354279e-01,9.488572e-01,9.490276e-01,1.574693e-03,1.698835e-08,3.794420e+01,7.953213e+00,2.999099e+01,3.956070e+01,1.699226e+02
1.724332e+06,1.995754e+01,7.219097e+04,8.355436e-01,9.488586e-01,9.490278e-01,1.574863e-03,1.698835e-08,3.794523e+01,7.953467e+00,2.999176e+01,3.956172e+01,1.699146e+02
1.724342e+06,1.995766e+01,7.220097e+04,8.356594e-01,9.488600e-01,9.490280e-01,1.575033e-03,1.698834e-08,3.794625e+01,7.953721e+00,2.999253e+01,3.956274e+01,1.699066e+02
1.724352e+06,1.995778e+01,7.221097e+04,8.357751e-01,9.488615e-01,9.490281e-01,1.575203e-03,1.698834e-08,3.794728e+01,7.953975e+00,2.999331e+01,3.956376e+01,1.698986e+02
1.724362e+06,1.995789e+01,7.222097e+04,8.358909e-01,9.488629e-01,9.490283e-01,1.575372e-03,1.698834e-08,3.794831e+01,7.954229e+00,2.999408e+01,3.956478e+01,1.698906e+02
1.724372e+06,1.995801e+01,7.223097e+04,8.360066e-01,9.488643e-01,9.490285e-01,1.575542e-03,1.698834e-08,3.794934e+01,7.954483e+00,2.999485e+01,3.956580e+01,1.698826e+02
1.724382e+06,1.995812e+01,7.224097e+04,8.361224e-01,9.488658e-01,9.490286e-01,1.575712e-03,1.698833e-08,3.795036e+01,7.954738e+00,2.999563e+01,3.956682e+01,1.698746e+02
1.724392e+06,1.995824e+01,7.225097e+04,8.362381e-01,9.488672e-01,9.490288e-01,1.575882e-03,1.698833e-08,3.795139e+01,7.954992e+00,2.999640e+01,3.956785e+01,1.698666e+02
1.724402e+06,1.995835e+01,7.226097e+04,8.363538e-01,9.488686e-01,9.490289e-01,1.576052e-03,1.698833e-08,3.795242e+01,7.955246e+00,2.999717e+01,3.956887e+01,1.698586e+02
1.724412e+06,1.995847e+01,7.227097e+04,8.364696e-01,9.488701e-01,9.490291e-01,1.576222e-03,1.698832e-08,3.795345e+01,7.955500e+00,2.999795e+01,3.956989e+01,1.698505e+02
1.724422e+06,1.995859e+01,7.228097e+04,8.365853e-01,9.488715e-01,9.490293e-01,1.576392e-03,1.698832e-08,3.795447e+01,7.955754e+00,2.999872e+01,3.957091e+01,1.698425e+02
1.724432e+06,1.995870e+01,7.229097e+04,8.367011e-01,9.488730e-01,9.490294e-01,1.576562e-03,1.698832e-08,3.795550e+01,7.956008e+00,2.999949e+01,3.957193e+01,1.698345e+02
1.724442e+06,1.995882e+01,7.230097e+04,8.368168e-01,9.488744e-01,9.490296e-01,1.576732e-03,1.698832e-08,3.795653e+01,7.956262e+00,3.000027e+01,3.957295e+01,1.698265e+02
1.724452e+06,1.995893e+01,7.231097e+04,8.369325e-01,9.488758e-01,9.490297e-01,1.576901e-03,1.698831e-08,3.795756e+01,7.956516e+00,3.000104e+01,3.957397e+01,1.698185e+02
1.724462e+06,1.995905e+01,7.232097e+04,8.370483e-01,9.488773e-01,9.490299e-01,1.577071e-03,1.698831e-08,3.795858e+01,7.956770e+00,3.000181e+01,3.957499e+01,1.698105e+02
1.724472e+06,1.995916e+01,7.233097e+04,8.371640e-01,9.488809e-01,9.490301e-01,1.577241e-03,1.698831e-08,3.795961e+01,7.957024e+00,3.000259e+01,3.957594e+01,1.698025e+02
1.724482e+06,1.995928e+01,7.234097e+04,8.372798e-01,9.488836e-01,9.490302e-01,1.577411e-03,1.698830e-08,3.796070e+01,7.957103e+00,3.000359e+01,3.957699e+01,1.697972e+02
1.724492e+06,1.995940e+01,7.235097e+04,8.373955e-01,9.488854e-01,9.490304e-01,1.577581e-03,1.698830e-08,3.796181e+01,7.957103e+00,3.000471e+01,3.957811e+01,1.697932e+02
1.724502e+06,1.995951e+01,7.236097e+04,8.375113e-01,9.488872e-01,9.490306e-01,1.577751e-03,1.698830e-08,3.796292e+01,7.957103e+00,3.000582e+01,3.957922e+01,1.697892e+02
1.724512e+06,1.995963e+01,7.237097e+04,8.376270e-01,9.488890e-01,9.490307e-01,1.577921e-03,1.698830e-08,3.796404e+01,7.957103e+00,3.000693e+01,3.958033e+01,1.697852e+02
1.724522e+06,1.995974e+01,7.238097e+04,8.377427e-01,9.488908e-01,9.490309e-01,1.578091e-03,1.698829e-08,3.796515e+01,7.957103e+00,3.000805e+01,3.958144e+01,1.697812e+02
1.724532e+06,1.995986e+01,7.239097e+04,8.378585e-01,9.488927e-01,9.490310e-01,1.578260e-03,1.698829e-08,3.796626e+01,7.957103e+00,3.000916e+01,3.958256e+01,1.697772e+02
1.724542e+06,1.995997e+01,7.240097e+04,8.379742e-01,9.488945e-01,9.490312e-01,1.578430e-03,1.698829e-08,3.796738e+01,7.957103e+00,3.001027e+01,3.958367e+01,1.697732e+02
1.724552e+06,1.996009e+01,7.241097e+04,8.380900e-01,9.488963e-01,9.490314e-01,1.578600e-03,1.698828e-08,3.796849e+01,7.957103e+00,3.001139e+01,3.958478e+01,1.697692e+02
1.724562e+06,1.996021e+01,7.242097e+04,8.382057e-01,9.488981e-01,9.490315e-01,1.578770e-03,1.698828e-08,3.796960e+01,7.957103e+00,3.001250e+01,3.958589e+01,1.697652e+02
1.724572e+06,1.996032e+01,7.243097e+04,8.383215e-01,9.488999e-01,9.490317e-01,1.578940e-03,1.698828e-08,3.797072e+01,7.957103e+00,3.001361e+01,3.958701e+01,1.697612e+02
1.724582e+06,1.996044e+01,7.244097e+04,8.384372e-01,9.489017e-01,9.490318e-01,1.579110e-03,1.698828e-08,3.797183e+01,7.957103e+00,3.001473e+01,3.958812e+01,1.697572e+02
1.724592e+06,1.996055e+01,7.245097e+04,8.385529e-01,9.489035e-01,9.490320e-01,1.579280e-03,1.698827e-08,3.797294e+01,7.957103e+00,3.001584e+01,3.958923e+01,1.697532e+02
1.724602e+06,1.996067e+01,7.246097e+04,8.386687e-01,9.489053e-01,9.490322e-01,1.579450e-03,1.698827e-08,3.797406e+01,7.957103e+00,3.001695e+01,3.959034e+01,1.697492e+02
1.724612e+06,1.996078e+01,7.247097e+04,8.387844e-01,9.489072e-01,9.490323e-01,1.579620e-03,1.698827e-08,3.797517e+01,7.957103e+00,3.001806e+01,3.959146e+01,1.697452e+02
1.724622e+06,1.996090e+01,7.248097e+04,8.389002e-01,9.489090e-01,9.490325e-01,1.579789e-03,1.698826e-08,3.797628e+01,7.957103e+00,3.001918e+01,3.959257e+01,1.697412e+02
1.724632e+06,1.996102e+01,7.249097e+04,8.390159e-01,9.489108e-01,9.490326e-01,1.579959e-03,1.698826e-08,3.797739e+01,7.957103e+00,3.002029e+01,3.959368e+01,1.697372e+02
1.724642e+06,1.996113e+01,7.250097e+04,8.391317e-01,9.489126e-01,9.490328e-01,1.580129e-03,1.698826e-08,3.797851e+01,7.957103e+00,3.002140e+01,3.959480e+01,1.697332e+02
1.724652e+06,1.996125e+01,7.251097e+04,8.392474e-01,9.489144e-01,9.490330e-01,1.580299e-03,1.698826e-08,3.797962e+01,7.957103e+00,3.002252e+01,3.959591e+01,1.697292e+02
1.724662e+06,1.996136e+01,7.252098e+04,8.393631e-01,9.489162e-01,9.490331e-01,1.580469e-03,1.698825e-08,3.798073e+01,7.957103e+00,3.002363e+01,3.959702e+01,1.697252e+02
1.724672e+06,1.996148e+01,7.253098e+04,8.394789e-01,9.489180e-01,9.490333e-01,1.580639e-03,1.698825e-08,3.798185e+01,7.957103e+00,3.002474e+01,3.959813e+01,1.697211e+02
1.724682e+06,1.996159e+01,7.254098e+04,8.395946e-01,9.489198e-01,9.490335e-01,1.580809e-03,1.698825e-08,3.798296e+01,7.957103e+00,3.002586e+01,3.959925e+01,1.697171e+02
1.724692e+06,1.996171e+01,7.255098e+04,8.397104e-01,9.489217e-01,9.490336e-01,1.580979e-03,1.698824e-08,3.798407e+01,7.957103e+00,3.002697e+01,3.960036e+01,1.697131e+02
1.724702e+06,1.996183e+01,7.256098e+04,8.398261e-01,9.489235e-01,9.490338e-01,1.581149e-03,1.698824e-08,3.798519e+01,7.957103e+00,3.002808e+01,3.960147e+01,1.697091e+02
1.724712e+06,1.996194e+01,7.257098e+04,8.399418e-01,9.489253e-01,9.490339e-01,1.581318e-03,1.698824e-08,3.798630e+01,7.957103e+00,3.002920e+01,3.960258e+01,1.697051e+02
1.724722e+06,1.996206e+01,7.258098e+04,8.400576e-01,9.489294e-01,9.490341e-01,1.581488e-03,1.698824e-08,3.798741e+01,7.957103e+00,3.003031e+01,3.960362e+01,1.697011e+02
1.724732e+06,1.996217e+01,7.259098e+04,8.401733e-01,9.489271e-01,9.490343e-01,1.581658e-03,1.698823e-08,3.798736e+01,7.957103e+00,3.003025e+01,3.960363e+01,1.697000e+02
1.724742e+06,1.996229e+01,7.260098e+04,8.402891e-01,9.489221e-01,9.490344e-01,1.581828e-03,1.698823e-08,3.798684e+01,7.957103e+00,3.002974e+01,3.960326e+01,1.697000e+02
1.724752e+06,1.996240e+01,7.261098e+04,8.404048e-01,9.489170e-01,9.490346e-01,1.581998e-03,1.698823e-08,3.798633e+01,7.957103e+00,3.002923e+01,3.960289e+01,1.697000e+02
1.724762e+06,1.996252e+01,7.262098e+04,8.405206e-01,9.489119e-01,9.490347e-01,1.582168e-03,1.698822e-08,3.798582e+01,7.957103e+00,3.002872e+01,3.960252e+01,1.697000e+02
1.724772e+06,1.996264e+01,7.263098e+04,8.406363e-01,9.489068e-01,9.490349e-01,1.582338e-03,1.698822e-08,3.798531e+01,7.957103e+00,3.002820e+01,3.960215e+01,1.697000e+02
1.724782e+06,1.996275e+01,7.264098e+04,8.407520e-01,9.489017e-01,9.490351e-01,1.582508e-03,1.698822e-08,3.798480e+01,7.957103e+00,3.002769e+01,3.960178e+01,1.697000e+02
1.724792e+06,1.996287e+01,7.265098e+04,8.408678e-01,9.488967e-01,9.490352e-01,1.582677e-03,1.698821e-08,3.798428e+01,7.957103e+00,3.002718e+01,3.960141e+01,1.697000e+02
1.724802e+06,1.996298e+01,7.266098e+04,8.409835e-01,9.488916e-01,9.490354e-01,1.582847e-03,1.698821e-08,3.798377e+01,7.957103e+00,3.002667e+01,3.960104e+01,1.697000e+02
1.724812e+06,1.996310e+01,7.267098e+04,8.410993e-01,9.488865e-01,9.490355e-01,1.583017e-03,1.698821e-08,3.798326e+01,7.957103e+00,3.002616e+01,3.960067e+01,1.697000e+02
1.724822e+06,1.996322e+01,7.268098e+04,8.412150e-01,9.488814e-01,9.490357e-01,1.583187e-03,1.698821e-08,3.798275e+01,7.957103e+00,3.002564e+01,3.960030e+01,1.697000e+02
1.724832e+06,1.996333e+01,7.269098e+04,8.413308e-01,9.488763e-01,9.490359e-01,1.583357e-03,1.698820e-08,3.798224e+01,7.957103e+00,3.002513e+01,3.959993e+01,1.697000e+02
1.724842e+06,1.996345e+01,7.270098e+04,8.414465e-01,9.488713e-01,9.490360e-01,1.583527e-03,1.698820e-08,3.798172e+01,7.957103e+00,3.002462e+01,3.959956e+01,1.697000e+02
1.724852e+06,1.996356e+01,7.271098e+04,8.415622e-01,9.488662e-01,9.490362e-01,1.583697e-03,1.698820e-08,3.798121e+01,7.957103e+00,3.002411e+01,3.959919e+01,1.697000e+02
1.724862e+06,1.996368e+01,7.272098e+04,8.416780e-01,9.488611e-01,9.490364e-01,1.583867e-03,1.698819e-08,3.798070e+01,7.957103e+00,3.002360e+01,3.959882e+01,1.697000e+02
1.724872e+06,1.996379e+01,7.273098e+04,8.417937e-01,9.488560e-01,9.490365e-01,1.584037e-03,1.698819e-08,3.798019e+01,7.957103e+00,3.002308e+01,3.959845e+01,1.697000e+02
1.724882e+06,1.996391e+01,7.274098e+04,8.419095e-01,9.488509e-01,9.490367e-01,1.584206e-03,1.698819e-08,3.797968e+01,7.957103e+00,3.002257e+01,3.959808e+01,1.697000e+02
1.724892e+06,1.996403e+01,7.275098e+04,8.420252e-01,9.488459e-01,9.490368e-01,1.584376e-03,1.698819e-08,3.797916e+01,7.957103e+00,3.002206e+01,3.959771e+01,1.697000e+02
1.724902e+06,1.996414e+01,7.276098e+04,8.421410e-01,9.488408e-01,9.490370e-01,1.584546e-03,1.698818e-08,3.797865e+01,7.957103e+00,3.002155e+01,3.959734e+01,1.697000e+02
1.724912e+06,1.996426e+01,7.277098e+04,8.422567e-01,9.488357e-01,9.490372e-01,1.584716e-03,1.698818e-08,3.797814e+01,7.957103e+00,3.002104e+01,3.959697e+01,1.697000e+02
1.724922e+06,1.996437e+01,7.278098e+04,8.423724e-01,9.488306e-01,9.490373e-01,1.584886e-03,1.698818e-08,3.797763e+01,7.957103e+00,3.002052e+01,3.959660e+01,1.697000e+02
1.724932e+06,1.996449e+01,7.279098e+04,8.424882e-01,9.488255e-01,9.490375e-01,1.585056e-03,1.698817e-08,3.797712e+01,7.957103e+00,3.002001e+01,3.959623e+01,1.697000e+02
1.724942e+06,1.996460e+01,7.280098e+04,8.426039e-01,9.488205e-01,9.490376e-01,1.585226e-03,1.698817e-08,3.797660e+01,7.957103e+00,3.001950e+01,3.959586e+01,1.697000e+02
1.724952e+06,1.996472e+01,7.281098e+04,8.427197e-01,9.488154e-01,9.490378e-01,1.585396e-03,1.698817e-08,3.797609e+01,7.957103e+00,3.001899e+01,3.959549e+01,1.697000e+02
1.724962e+06,1.996484e+01,7.282098e+04,8.428354e-01,9.488103e-01,9.490380e-01,1.585566e-03,1.698817e-08,3.797558e+01,7.957103e+00,3.001848e+01,3.959512e+01,1.697000e+02
1.724972e+06,1.996495e+01,7.283098e+04,8.429511e-01,9.488073e-01,9.490381e-01,1.585735e-03,1.698816e-08,3.797507e+01,7.957103e+00,3.001796e+01,3.959468e+01,1.697000e+02
1.724982e+06,1.996507e+01,7.284098e+04,8.430669e-01,9.488132e-01,9.490383e-01,1.585905e-03,1.698816e-08,3.797473e+01,7.957103e+00,3.001762e+01,3.959412e+01,1.697027e+02
1.724992e+06,1.996518e+01,7.285098e+04,8.431826e-01,9.488229e-01,9.490385e-01,1.586075e-03,1.698816e-08,3.797447e+01,7.957103e+00,3.001737e+01,3.959353e+01,1.697067e+02
1.725002e+06,1.996530e+01,7.286098e+04,8.432984e-01,9.488327e-01,9.490386e-01,1.586245e-03,1.698815e-08,3.797421e+01,7.957103e+00,3.001711e+01,3.959293e+01,1.697107e+02
1.725012e+06,1.996541e+01,7.287098e+04,8.434141e-01,9.488424e-01,9.490388e-01,1.586415e-03,1.698815e-08,3.797396e+01,7.957103e+00,3.001685e+01,3.959234e+01,1.697147e+02
1.725022e+06,1.996553e+01,7.288098e+04,8.435299e-01,9.488521e-01,9.490389e-01,1.586585e-03,1.698815e-08,3.797370e+01,7.957103e+00,3.001659e+01,3.959174e+01,1.697187e+02
1.725032e+06,1.996565e+01,7.289098e+04,8.436456e-01,9.488619e-01,9.490391e-01,1.586755e-03,1.698815e-08,3.797344e+01,7.957103e+00,3.001634e+01,3.959115e+01,1.697227e+02
1.725042e+06,1.996576e+01,7.290098e+04,8.437613e-01,9.488716e-01,9.490393e-01,1.586925e-03,1.698814e-08,3.797318e+01,7.957103e+00,3.001608e+01,3.959055e+01,1.697267e+02
1.725052e+06,1.996588e+01,7.291098e+04,8.438771e-01,9.488813e-01,9.490394e-01,1.587094e-03,1.698814e-08,3.797293e+01,7.957103e+00,3.001582e+01,3.958996e+01,1.697307e+02
1.725062e+06,1.996599e+01,7.292098e+04,8.439928e-01,9.488911e-01,9.490396e-01,1.587264e-03,1.698814e-08,3.797267e+01,7.957103e+00,3.001557e+01,3.958936e+01,1.697347e+02
1.725072e+06,1.996611e+01,7.293098e+04,8.441086e-01,9.489008e-01,9.490397e-01,1.587434e-03,1.698813e-08,3.797241e+01,7.957103e+00,3.001531e+01,3.958877e+01,1.697387e+02
1.725082e+06,1.996622e+01,7.294098e+04,8.442243e-01,9.489105e-01,9.490399e-01,1.587604e-03,1.698813e-08,3.797216e+01,7.957103e+00,3.001505e+01,3.958817e+01,1.697427e+02
1.725092e+06,1.996634e+01,7.295098e+04,8.443401e-01,9.489203e-01,9.490401e-01,1.587774e-03,1.698813e-08,3.797190e+01,7.957103e+00,3.001480e+01,3.958758e+01,1.697467e+02
1.725102e+06,1.996646e+01,7.296098e+04,8.444558e-01,9.489300e-01,9.490402e-01,1.587944e-03,1.698813e-08,3.797164e+01,7.957103e+00,3.001454e+01,3.958698e+01,1.697507e+02
1.725112e+06,1.996657e+01,7.297098e+04,8.445715e-01,9.489398e-01,9.490404e-01,1.588114e-03,1.698812e-08,3.797139e+01,7.957103e+00,3.001428e+01,3.958639e+01,1.697547e+02
1.725122e+06,1.996669e+01,7.298098e+04,8.446873e-01,9.489495e-01,9.490405e-01,1.588284e-03,1.698812e-08,3.797113e+01,7.957103e+00,3.001403e+01,3.958579e+01,1.697587e+02
1.725132e+06,1.996680e+01,7.299098e+04,8.448030e-01,9.489592e-01,9.490407e-01,1.588454e-03,1.698812e-08,3.797087e+01,7.957103e+00,3.001377e+01,3.958520e+01,1.697627e+02
1.725142e+06,1.996692e+01,7.300098e+04,8.449188e-01,9.489690e-01,9.490409e-01,1.588623e-03,1.698811e-08,3.797062e+01,7.957103e+00,3.001351e+01,3.958460e+01,1.697667e+02
1.725152e+06,1.996703e+01,7.301098e+04,8.450345e-01,9.489787e-01,9.490410e-01,1.588793e-03,1.698811e-08,3.797036e+01,7.957103e+00,3.001326e+01,3.958400e+01,1.697707e+02
1.725162e+06,1.996715e+01,7.302098e+04,8.451503e-01,9.489884e-01,9.490412e-01,1.588963e-03,1.698811e-08,3.797010e+01,7.957103e+00,3.001300e+01,3.958341e+01,1.697747e+02
1.725172e+06,1.996727e+01,7.303098e+04,8.452660e-01,9.489982e-01,9.490414e-01,1.589133e-03,1.698811e-08,3.796985e+01,7.957103e+00,3.001274e+01,3.958281e+01,1.697788e+02
1.725182e+06,1.996738e+01,7.304098e+04,8.453817e-01,9.490079e-01,9.490415e-01,1.589303e-03,1.698810e-08,3.796959e+01,7.957103e+00,3.001249e+01,3.958222e+01,1.697828e+02
1.725192e+06,1.996750e+01,7.305098e+04,8.454975e-01,9.490176e-01,9.490417e-01,1.589473e-03,1.698810e-08,3.796933e+01,7.957103e+00,3.001223e+01,3.958162e+01,1.697868e+02
1.725202e+06,1.996761e+01,7.306098e+04,8.456132e-01,9.490274e-01,9.490418e-01,1.589643e-03,1.698810e-08,3.796907e+01,7.957103e+00,3.001197e+01,3.958103e+01,1.697908e+02
1.725212e+06,1.996773e+01,7.307098e+04,8.457290e-01,9.490371e-01,9.490420e-01,1.589813e-03,1.698809e-08,3.796882e+01,7.957103e+00,3.001171e+01,3.958043e+01,1.697948e+02
1.725222e+06,1.996784e+01,7.308098e+04,8.458447e-01,9.490469e-01,9.490422e-01,1.589982e-03,1.698809e-08,3.796856e+01,7.957103e+00,3.001146e+01,3.957984e+01,1.697988e+02
1.725232e+06,1.996796e+01,7.309098e+04,8.459604e-01,9.490550e-01,9.490423e-01,1.590152e-03,1.698809e-08,3.796848e+01,7.957103e+00,3.001138e+01,3.957948e+01,1.698028e+02
1.725242e+06,1.996808e+01,7.310098e+04,8.460762e-01,9.490625e-01,9.490425e-01,1.590322e-03,1.698809e-08,3.796848e+01,7.957103e+00,3.001138e+01,3.957923e+01,1.698068e+02
1.725252e+06,1.996819e+01,7.311098e+04,8.461919e-01,9.490700e-01,9.490426e-01,1.590492e-03,1.698808e-08,3.796848e+01,7.957103e+00,3.001138e+01,3.957899e+01,1.698108e+02
1.725262e+06,1.996831e+01,7.312098e+04,8.463077e-01,9.490775e-01,9.490428e-01,1.590662e-03,1.698808e-08,3.796848e+01,7.957103e+00,3.001138e+01,3.957874e+01,1.698148e+02
1.725272e+06,1.996842e+01,7.313098e+04,8.464234e-01,9.490849e-01,9.490430e-01,1.590832e-03,1.698808e-08,3.796848e+01,7.957103e+00,3.001138e+01,3.957849e+01,1.698189e+02
