Repository: brandonlampe/CS_Data

# Repository for Crushed Salt Data
**Grant No: 456417**

This is a work in progress!

## Repository Content

### Directory Names
A uniform namining structure still in progress, but in general directories are named according to the following:
 - Names contain no spaces, a single underscore "_" will be used as a file name seperator.
 - Files are for the Crushed Salt Project (CSP); therefore, the first three charaters of each file are "CSP".
 - Folders are organized by which frame the test was performed on i.e., A2 or A3.
 - The fifth and sixth charaters of each file name will therefore be "A" followed by the frame number.

File: UNM_WP_HY_175_09/IscoMeasurements/STAGE16/CREEP_FIT/175_09_STAGE16_CREEP_OUT.csv (part 37 of 38)
Analysis by Brandon Lampe, performed on: 2016/07/06 16:28:57
Experimental results below begin at: 2016/04/27 12:21:42
Duration (sec),Duration (day),Elapsed Time (sec),Elapsed Time (day),Interpolated Fractional Density,Fit to Fractional Density,Fit to Volume Strain,Fit to Volume Strain Rate (1/sec),Confining Pressure (MPa),Pore Pressure (MPa),Terzaghi Pressure (MPa),Solid Pressure (MPa),Temperature (C))
1.737082e+06,2.010512e+01,8.494114e+04,9.831151e-01,9.493765e-01,9.492334e-01,1.791444e-03,1.698467e-08,3.798405e+01,7.957103e+00,3.002695e+01,3.958517e+01,1.700855e+02
1.737092e+06,2.010523e+01,8.495114e+04,9.832308e-01,9.493768e-01,9.492335e-01,1.791614e-03,1.698467e-08,3.798431e+01,7.957103e+00,3.002720e+01,3.958543e+01,1.700935e+02
1.737102e+06,2.010535e+01,8.496114e+04,9.833466e-01,9.493772e-01,9.492337e-01,1.791783e-03,1.698466e-08,3.798457e+01,7.957103e+00,3.002746e+01,3.958569e+01,1.701015e+02
1.737112e+06,2.010546e+01,8.497114e+04,9.834623e-01,9.493775e-01,9.492339e-01,1.791953e-03,1.698466e-08,3.798482e+01,7.957103e+00,3.002772e+01,3.958595e+01,1.701095e+02
1.737122e+06,2.010558e+01,8.498114e+04,9.835780e-01,9.493778e-01,9.492340e-01,1.792123e-03,1.698466e-08,3.798508e+01,7.957103e+00,3.002798e+01,3.958621e+01,1.701175e+02
1.737132e+06,2.010569e+01,8.499114e+04,9.836938e-01,9.493782e-01,9.492342e-01,1.792293e-03,1.698465e-08,3.798534e+01,7.957103e+00,3.002823e+01,3.958647e+01,1.701255e+02
1.737142e+06,2.010581e+01,8.500114e+04,9.838095e-01,9.493785e-01,9.492343e-01,1.792463e-03,1.698465e-08,3.798559e+01,7.957103e+00,3.002849e+01,3.958673e+01,1.701335e+02
1.737152e+06,2.010593e+01,8.501114e+04,9.839253e-01,9.493788e-01,9.492345e-01,1.792633e-03,1.698465e-08,3.798585e+01,7.957103e+00,3.002875e+01,3.958699e+01,1.701415e+02
1.737162e+06,2.010604e+01,8.502114e+04,9.840410e-01,9.493791e-01,9.492347e-01,1.792802e-03,1.698465e-08,3.798611e+01,7.957103e+00,3.002900e+01,3.958725e+01,1.701496e+02
1.737172e+06,2.010616e+01,8.503114e+04,9.841568e-01,9.493795e-01,9.492348e-01,1.792972e-03,1.698464e-08,3.798636e+01,7.957103e+00,3.002926e+01,3.958751e+01,1.701576e+02
1.737182e+06,2.010627e+01,8.504114e+04,9.842725e-01,9.493798e-01,9.492350e-01,1.793142e-03,1.698464e-08,3.798662e+01,7.957103e+00,3.002952e+01,3.958777e+01,1.701656e+02
1.737192e+06,2.010639e+01,8.505114e+04,9.843882e-01,9.493801e-01,9.492351e-01,1.793312e-03,1.698464e-08,3.798688e+01,7.957103e+00,3.002977e+01,3.958803e+01,1.701736e+02
1.737202e+06,2.010650e+01,8.506114e+04,9.845040e-01,9.493805e-01,9.492353e-01,1.793482e-03,1.698463e-08,3.798713e+01,7.957103e+00,3.003003e+01,3.958829e+01,1.701816e+02
1.737212e+06,2.010662e+01,8.507114e+04,9.846197e-01,9.493808e-01,9.492355e-01,1.793652e-03,1.698463e-08,3.798739e+01,7.957103e+00,3.003029e+01,3.958855e+01,1.701896e+02
1.737222e+06,2.010674e+01,8.508114e+04,9.847355e-01,9.493744e-01,9.492356e-01,1.793822e-03,1.698463e-08,3.798765e+01,7.957103e+00,3.003054e+01,3.958903e+01,1.701976e+02
1.737232e+06,2.010685e+01,8.509114e+04,9.848512e-01,9.493689e-01,9.492358e-01,1.793991e-03,1.698463e-08,3.798772e+01,7.957103e+00,3.003062e+01,3.958930e+01,1.701972e+02
1.737242e+06,2.010697e+01,8.510114e+04,9.849669e-01,9.493651e-01,9.492360e-01,1.794161e-03,1.698462e-08,3.798772e+01,7.957103e+00,3.003062e+01,3.958942e+01,1.701932e+02
1.737252e+06,2.010708e+01,8.511114e+04,9.850827e-01,9.493613e-01,9.492361e-01,1.794331e-03,1.698462e-08,3.798772e+01,7.957103e+00,3.003062e+01,3.958955e+01,1.701892e+02
1.737262e+06,2.010720e+01,8.512114e+04,9.851984e-01,9.493575e-01,9.492363e-01,1.794501e-03,1.698462e-08,3.798772e+01,7.957103e+00,3.003062e+01,3.958968e+01,1.701852e+02
1.737272e+06,2.010731e+01,8.513114e+04,9.853142e-01,9.493537e-01,9.492364e-01,1.794671e-03,1.698461e-08,3.798772e+01,7.957103e+00,3.003062e+01,3.958980e+01,1.701812e+02
1.737282e+06,2.010743e+01,8.514114e+04,9.854299e-01,9.493499e-01,9.492366e-01,1.794841e-03,1.698461e-08,3.798772e+01,7.957103e+00,3.003062e+01,3.958993e+01,1.701772e+02
1.737292e+06,2.010755e+01,8.515114e+04,9.855457e-01,9.493461e-01,9.492368e-01,1.795010e-03,1.698461e-08,3.798772e+01,7.957103e+00,3.003062e+01,3.959006e+01,1.701732e+02
1.737302e+06,2.010766e+01,8.516115e+04,9.856614e-01,9.493423e-01,9.492369e-01,1.795180e-03,1.698461e-08,3.798772e+01,7.957103e+00,3.003062e+01,3.959018e+01,1.701692e+02
1.737312e+06,2.010778e+01,8.517115e+04,9.857771e-01,9.493385e-01,9.492371e-01,1.795350e-03,1.698460e-08,3.798772e+01,7.957103e+00,3.003062e+01,3.959031e+01,1.701652e+02
1.737322e+06,2.010789e+01,8.518115e+04,9.858929e-01,9.493347e-01,9.492372e-01,1.795520e-03,1.698460e-08,3.798772e+01,7.957103e+00,3.003062e+01,3.959044e+01,1.701611e+02
1.737332e+06,2.010801e+01,8.519115e+04,9.860086e-01,9.493308e-01,9.492374e-01,1.795690e-03,1.698460e-08,3.798772e+01,7.957103e+00,3.003062e+01,3.959056e+01,1.701571e+02
1.737342e+06,2.010812e+01,8.520115e+04,9.861244e-01,9.493270e-01,9.492376e-01,1.795860e-03,1.698459e-08,3.798772e+01,7.957103e+00,3.003062e+01,3.959069e+01,1.701531e+02
1.737352e+06,2.010824e+01,8.521115e+04,9.862401e-01,9.493232e-01,9.492377e-01,1.796030e-03,1.698459e-08,3.798772e+01,7.957103e+00,3.003062e+01,3.959082e+01,1.701491e+02
1.737362e+06,2.010836e+01,8.522115e+04,9.863559e-01,9.493194e-01,9.492379e-01,1.796199e-03,1.698459e-08,3.798772e+01,7.957103e+00,3.003062e+01,3.959095e+01,1.701451e+02
1.737372e+06,2.010847e+01,8.523115e+04,9.864716e-01,9.493156e-01,9.492380e-01,1.796369e-03,1.698459e-08,3.798772e+01,7.957103e+00,3.003062e+01,3.959107e+01,1.701411e+02
1.737382e+06,2.010859e+01,8.524115e+04,9.865873e-01,9.493118e-01,9.492382e-01,1.796539e-03,1.698458e-08,3.798772e+01,7.957103e+00,3.003062e+01,3.959120e+01,1.701371e+02
1.737392e+06,2.010870e+01,8.525115e+04,9.867031e-01,9.493080e-01,9.492384e-01,1.796709e-03,1.698458e-08,3.798772e+01,7.957103e+00,3.003062e+01,3.959133e+01,1.701331e+02
1.737402e+06,2.010882e+01,8.526115e+04,9.868188e-01,9.493042e-01,9.492385e-01,1.796879e-03,1.698458e-08,3.798772e+01,7.957103e+00,3.003062e+01,3.959145e+01,1.701291e+02
1.737412e+06,2.010893e+01,8.527115e+04,9.869346e-01,9.493004e-01,9.492387e-01,1.797049e-03,1.698457e-08,3.798772e+01,7.957103e+00,3.003062e+01,3.959158e+01,1.701251e+02
1.737422e+06,2.010905e+01,8.528115e+04,9.870503e-01,9.492966e-01,9.492389e-01,1.797219e-03,1.698457e-08,3.798772e+01,7.957103e+00,3.003062e+01,3.959171e+01,1.701211e+02
1.737432e+06,2.010917e+01,8.529115e+04,9.871661e-01,9.492928e-01,9.492390e-01,1.797388e-03,1.698457e-08,3.798772e+01,7.957103e+00,3.003062e+01,3.959183e+01,1.701171e+02
1.737442e+06,2.010928e+01,8.530115e+04,9.872818e-01,9.492890e-01,9.492392e-01,1.797558e-03,1.698456e-08,3.798772e+01,7.957103e+00,3.003062e+01,3.959196e+01,1.701131e+02
1.737452e+06,2.010940e+01,8.531115e+04,9.873975e-01,9.492852e-01,9.492393e-01,1.797728e-03,1.698456e-08,3.798772e+01,7.957103e+00,3.003062e+01,3.959209e+01,1.701091e+02
1.737462e+06,2.010951e+01,8.532115e+04,9.875133e-01,9.492813e-01,9.492395e-01,1.797898e-03,1.698456e-08,3.798772e+01,7.957103e+00,3.003062e+01,3.959221e+01,1.701051e+02
1.737472e+06,2.010963e+01,8.533115e+04,9.876290e-01,9.492775e-01,9.492397e-01,1.798068e-03,1.698456e-08,3.798772e+01,7.957103e+00,3.003062e+01,3.959234e+01,1.701011e+02
1.737482e+06,2.010974e+01,8.534115e+04,9.877448e-01,9.492760e-01,9.492398e-01,1.798238e-03,1.698455e-08,3.798772e+01,7.956918e+00,3.003081e+01,3.959240e+01,1.700971e+02
1.737492e+06,2.010986e+01,8.535115e+04,9.878605e-01,9.492754e-01,9.492400e-01,1.798407e-03,1.698455e-08,3.798772e+01,7.956665e+00,3.003106e+01,3.959244e+01,1.700931e+02
1.737502e+06,2.010998e+01,8.536115e+04,9.879762e-01,9.492747e-01,9.492401e-01,1.798577e-03,1.698455e-08,3.798772e+01,7.956412e+00,3.003131e+01,3.959247e+01,1.700891e+02
1.737512e+06,2.011009e+01,8.537115e+04,9.880920e-01,9.492740e-01,9.492403e-01,1.798747e-03,1.698454e-08,3.798772e+01,7.956158e+00,3.003157e+01,3.959251e+01,1.700851e+02
1.737522e+06,2.011021e+01,8.538115e+04,9.882077e-01,9.492733e-01,9.492405e-01,1.798917e-03,1.698454e-08,3.798772e+01,7.955905e+00,3.003182e+01,3.959255e+01,1.700811e+02
1.737532e+06,2.011032e+01,8.539115e+04,9.883235e-01,9.492726e-01,9.492406e-01,1.799087e-03,1.698454e-08,3.798772e+01,7.955652e+00,3.003207e+01,3.959258e+01,1.700771e+02
1.737542e+06,2.011044e+01,8.540115e+04,9.884392e-01,9.492720e-01,9.492408e-01,1.799257e-03,1.698454e-08,3.798772e+01,7.955399e+00,3.003233e+01,3.959262e+01,1.700731e+02
1.737552e+06,2.011055e+01,8.541115e+04,9.885550e-01,9.492713e-01,9.492410e-01,1.799427e-03,1.698453e-08,3.798772e+01,7.955145e+00,3.003258e+01,3.959265e+01,1.700691e+02
1.737562e+06,2.011067e+01,8.542115e+04,9.886707e-01,9.492706e-01,9.492411e-01,1.799596e-03,1.698453e-08,3.798772e+01,7.954892e+00,3.003283e+01,3.959269e+01,1.700651e+02
1.737572e+06,2.011079e+01,8.543115e+04,9.887864e-01,9.492699e-01,9.492413e-01,1.799766e-03,1.698453e-08,3.798772e+01,7.954639e+00,3.003309e+01,3.959273e+01,1.700612e+02
1.737582e+06,2.011090e+01,8.544115e+04,9.889022e-01,9.492693e-01,9.492414e-01,1.799936e-03,1.698452e-08,3.798772e+01,7.954386e+00,3.003334e+01,3.959276e+01,1.700572e+02
1.737592e+06,2.011102e+01,8.545115e+04,9.890179e-01,9.492686e-01,9.492416e-01,1.800106e-03,1.698452e-08,3.798772e+01,7.954132e+00,3.003359e+01,3.959280e+01,1.700532e+02
1.737602e+06,2.011113e+01,8.546115e+04,9.891337e-01,9.492679e-01,9.492418e-01,1.800276e-03,1.698452e-08,3.798772e+01,7.953879e+00,3.003384e+01,3.959283e+01,1.700492e+02
1.737612e+06,2.011125e+01,8.547115e+04,9.892494e-01,9.492672e-01,9.492419e-01,1.800446e-03,1.698452e-08,3.798772e+01,7.953626e+00,3.003410e+01,3.959287e+01,1.700452e+02
1.737622e+06,2.011137e+01,8.548115e+04,9.893652e-01,9.492665e-01,9.492421e-01,1.800615e-03,1.698451e-08,3.798772e+01,7.953373e+00,3.003435e+01,3.959291e+01,1.700412e+02
1.737632e+06,2.011148e+01,8.549115e+04,9.894809e-01,9.492659e-01,9.492422e-01,1.800785e-03,1.698451e-08,3.798772e+01,7.953120e+00,3.003460e+01,3.959294e+01,1.700372e+02
1.737642e+06,2.011160e+01,8.550115e+04,9.895966e-01,9.492652e-01,9.492424e-01,1.800955e-03,1.698451e-08,3.798772e+01,7.952866e+00,3.003486e+01,3.959298e+01,1.700332e+02
1.737652e+06,2.011171e+01,8.551115e+04,9.897124e-01,9.492645e-01,9.492426e-01,1.801125e-03,1.698450e-08,3.798772e+01,7.952613e+00,3.003511e+01,3.959302e+01,1.700292e+02
1.737662e+06,2.011183e+01,8.552115e+04,9.898281e-01,9.492638e-01,9.492427e-01,1.801295e-03,1.698450e-08,3.798772e+01,7.952360e+00,3.003536e+01,3.959305e+01,1.700252e+02
1.737672e+06,2.011194e+01,8.553115e+04,9.899439e-01,9.492632e-01,9.492429e-01,1.801465e-03,1.698450e-08,3.798772e+01,7.952107e+00,3.003562e+01,3.959309e+01,1.700212e+02
1.737682e+06,2.011206e+01,8.554115e+04,9.900596e-01,9.492625e-01,9.492430e-01,1.801635e-03,1.698450e-08,3.798772e+01,7.951853e+00,3.003587e+01,3.959312e+01,1.700173e+02
1.737692e+06,2.011218e+01,8.555115e+04,9.901754e-01,9.492618e-01,9.492432e-01,1.801804e-03,1.698449e-08,3.798772e+01,7.951600e+00,3.003612e+01,3.959316e+01,1.700133e+02
1.737702e+06,2.011229e+01,8.556115e+04,9.902911e-01,9.492611e-01,9.492434e-01,1.801974e-03,1.698449e-08,3.798772e+01,7.951347e+00,3.003638e+01,3.959320e+01,1.700093e+02
1.737712e+06,2.011241e+01,8.557115e+04,9.904068e-01,9.492604e-01,9.492435e-01,1.802144e-03,1.698449e-08,3.798772e+01,7.951094e+00,3.003663e+01,3.959323e+01,1.700053e+02
1.737722e+06,2.011252e+01,8.558115e+04,9.905226e-01,9.492619e-01,9.492437e-01,1.802314e-03,1.698448e-08,3.798772e+01,7.950840e+00,3.003688e+01,3.959320e+01,1.700013e+02
1.737732e+06,2.011264e+01,8.559115e+04,9.906383e-01,9.492650e-01,9.492439e-01,1.802484e-03,1.698448e-08,3.798772e+01,7.950931e+00,3.003679e+01,3.959309e+01,1.700000e+02
1.737742e+06,2.011275e+01,8.560115e+04,9.907541e-01,9.492683e-01,9.492440e-01,1.802654e-03,1.698448e-08,3.798772e+01,7.951185e+00,3.003654e+01,3.959296e+01,1.700000e+02
1.737752e+06,2.011287e+01,8.561115e+04,9.908698e-01,9.492716e-01,9.492442e-01,1.802823e-03,1.698448e-08,3.798772e+01,7.951439e+00,3.003629e+01,3.959284e+01,1.700000e+02
1.737762e+06,2.011299e+01,8.562115e+04,9.909855e-01,9.492750e-01,9.492443e-01,1.802993e-03,1.698447e-08,3.798772e+01,7.951693e+00,3.003603e+01,3.959272e+01,1.700000e+02
1.737772e+06,2.011310e+01,8.563115e+04,9.911013e-01,9.492783e-01,9.492445e-01,1.803163e-03,1.698447e-08,3.798772e+01,7.951947e+00,3.003578e+01,3.959259e+01,1.700000e+02
1.737782e+06,2.011322e+01,8.564115e+04,9.912170e-01,9.492816e-01,9.492447e-01,1.803333e-03,1.698447e-08,3.798772e+01,7.952201e+00,3.003552e+01,3.959247e+01,1.700000e+02
1.737792e+06,2.011333e+01,8.565115e+04,9.913328e-01,9.492850e-01,9.492448e-01,1.803503e-03,1.698446e-08,3.798772e+01,7.952455e+00,3.003527e+01,3.959234e+01,1.700000e+02
1.737802e+06,2.011345e+01,8.566115e+04,9.914485e-01,9.492883e-01,9.492450e-01,1.803673e-03,1.698446e-08,3.798772e+01,7.952709e+00,3.003501e+01,3.959222e+01,1.700000e+02
1.737812e+06,2.011356e+01,8.567115e+04,9.915643e-01,9.492916e-01,9.492451e-01,1.803843e-03,1.698446e-08,3.798772e+01,7.952963e+00,3.003476e+01,3.959209e+01,1.700000e+02
1.737822e+06,2.011368e+01,8.568115e+04,9.916800e-01,9.492949e-01,9.492453e-01,1.804012e-03,1.698446e-08,3.798772e+01,7.953218e+00,3.003451e+01,3.959197e+01,1.700000e+02
1.737832e+06,2.011380e+01,8.569115e+04,9.917957e-01,9.492983e-01,9.492455e-01,1.804182e-03,1.698445e-08,3.798772e+01,7.953472e+00,3.003425e+01,3.959184e+01,1.700000e+02
1.737842e+06,2.011391e+01,8.570115e+04,9.919115e-01,9.493016e-01,9.492456e-01,1.804352e-03,1.698445e-08,3.798772e+01,7.953726e+00,3.003400e+01,3.959172e+01,1.700000e+02
1.737852e+06,2.011403e+01,8.571115e+04,9.920272e-01,9.493049e-01,9.492458e-01,1.804522e-03,1.698445e-08,3.798772e+01,7.953980e+00,3.003374e+01,3.959160e+01,1.700000e+02
1.737862e+06,2.011414e+01,8.572115e+04,9.921430e-01,9.493083e-01,9.492459e-01,1.804692e-03,1.698444e-08,3.798772e+01,7.954234e+00,3.003349e+01,3.959147e+01,1.700000e+02
1.737872e+06,2.011426e+01,8.573115e+04,9.922587e-01,9.493116e-01,9.492461e-01,1.804862e-03,1.698444e-08,3.798772e+01,7.954488e+00,3.003324e+01,3.959135e+01,1.700000e+02
1.737882e+06,2.011437e+01,8.574115e+04,9.923745e-01,9.493149e-01,9.492463e-01,1.805031e-03,1.698444e-08,3.798772e+01,7.954742e+00,3.003298e+01,3.959122e+01,1.700000e+02
1.737892e+06,2.011449e+01,8.575115e+04,9.924902e-01,9.493182e-01,9.492464e-01,1.805201e-03,1.698444e-08,3.798772e+01,7.954996e+00,3.003273e+01,3.959110e+01,1.700000e+02
1.737902e+06,2.011461e+01,8.576115e+04,9.926059e-01,9.493216e-01,9.492466e-01,1.805371e-03,1.698443e-08,3.798772e+01,7.955250e+00,3.003247e+01,3.959097e+01,1.700000e+02
1.737912e+06,2.011472e+01,8.577115e+04,9.927217e-01,9.493249e-01,9.492468e-01,1.805541e-03,1.698443e-08,3.798772e+01,7.955504e+00,3.003222e+01,3.959085e+01,1.700000e+02
1.737922e+06,2.011484e+01,8.578115e+04,9.928374e-01,9.493282e-01,9.492469e-01,1.805711e-03,1.698443e-08,3.798772e+01,7.955759e+00,3.003197e+01,3.959072e+01,1.700000e+02
1.737932e+06,2.011495e+01,8.579115e+04,9.929532e-01,9.493316e-01,9.492471e-01,1.805881e-03,1.698442e-08,3.798772e+01,7.956013e+00,3.003171e+01,3.959060e+01,1.700000e+02
1.737942e+06,2.011507e+01,8.580115e+04,9.930689e-01,9.493349e-01,9.492472e-01,1.806051e-03,1.698442e-08,3.798772e+01,7.956267e+00,3.003146e+01,3.959048e+01,1.700000e+02
1.737952e+06,2.011518e+01,8.581115e+04,9.931846e-01,9.493382e-01,9.492474e-01,1.806220e-03,1.698442e-08,3.798772e+01,7.956521e+00,3.003120e+01,3.959035e+01,1.700000e+02
1.737962e+06,2.011530e+01,8.582115e+04,9.933004e-01,9.493415e-01,9.492476e-01,1.806390e-03,1.698441e-08,3.798772e+01,7.956775e+00,3.003095e+01,3.959023e+01,1.700000e+02
1.737972e+06,2.011542e+01,8.583115e+04,9.934161e-01,9.493426e-01,9.492477e-01,1.806560e-03,1.698441e-08,3.798772e+01,7.957029e+00,3.003070e+01,3.959018e+01,1.700000e+02
1.737982e+06,2.011553e+01,8.584115e+04,9.935319e-01,9.493400e-01,9.492479e-01,1.806730e-03,1.698441e-08,3.798772e+01,7.956925e+00,3.003080e+01,3.959027e+01,1.699972e+02
1.737992e+06,2.011565e+01,8.585115e+04,9.936476e-01,9.493362e-01,9.492480e-01,1.806900e-03,1.698441e-08,3.798772e+01,7.956673e+00,3.003105e+01,3.959041e+01,1.699932e+02
1.738002e+06,2.011576e+01,8.586115e+04,9.937634e-01,9.493324e-01,9.492482e-01,1.807070e-03,1.698440e-08,3.798772e+01,7.956420e+00,3.003130e+01,3.959055e+01,1.699892e+02
1.738012e+06,2.011588e+01,8.587115e+04,9.938791e-01,9.493286e-01,9.492484e-01,1.807239e-03,1.698440e-08,3.798772e+01,7.956168e+00,3.003156e+01,3.959069e+01,1.699853e+02
1.738022e+06,2.011599e+01,8.588115e+04,9.939948e-01,9.493249e-01,9.492485e-01,1.807409e-03,1.698440e-08,3.798772e+01,7.955915e+00,3.003181e+01,3.959083e+01,1.699813e+02
1.738032e+06,2.011611e+01,8.589115e+04,9.941106e-01,9.493211e-01,9.492487e-01,1.807579e-03,1.698439e-08,3.798772e+01,7.955663e+00,3.003206e+01,3.959097e+01,1.699773e+02
1.738042e+06,2.011623e+01,8.590115e+04,9.942263e-01,9.493173e-01,9.492489e-01,1.807749e-03,1.698439e-08,3.798772e+01,7.955411e+00,3.003231e+01,3.959111e+01,1.699733e+02
1.738052e+06,2.011634e+01,8.591116e+04,9.943421e-01,9.493135e-01,9.492490e-01,1.807919e-03,1.698439e-08,3.798772e+01,7.955158e+00,3.003257e+01,3.959125e+01,1.699693e+02
1.738062e+06,2.011646e+01,8.592116e+04,9.944578e-01,9.493097e-01,9.492492e-01,1.808089e-03,1.698439e-08,3.798772e+01,7.954906e+00,3.003282e+01,3.959139e+01,1.699654e+02
1.738072e+06,2.011657e+01,8.593116e+04,9.945736e-01,9.493060e-01,9.492493e-01,1.808259e-03,1.698438e-08,3.798772e+01,7.954654e+00,3.003307e+01,3.959152e+01,1.699614e+02
1.738082e+06,2.011669e+01,8.594116e+04,9.946893e-01,9.493022e-01,9.492495e-01,1.808428e-03,1.698438e-08,3.798772e+01,7.954401e+00,3.003332e+01,3.959166e+01,1.699574e+02
1.738092e+06,2.011681e+01,8.595116e+04,9.948050e-01,9.492984e-01,9.492497e-01,1.808598e-03,1.698438e-08,3.798772e+01,7.954149e+00,3.003358e+01,3.959180e+01,1.699534e+02
1.738102e+06,2.011692e+01,8.596116e+04,9.949208e-01,9.492946e-01,9.492498e-01,1.808768e-03,1.698437e-08,3.798772e+01,7.953897e+00,3.003383e+01,3.959194e+01,1.699495e+02
1.738112e+06,2.011704e+01,8.597116e+04,9.950365e-01,9.492908e-01,9.492500e-01,1.808938e-03,1.698437e-08,3.798772e+01,7.953644e+00,3.003408e+01,3.959208e+01,1.699455e+02
1.738122e+06,2.011715e+01,8.598116e+04,9.951523e-01,9.492871e-01,9.492501e-01,1.809108e-03,1.698437e-08,3.798772e+01,7.953392e+00,3.003433e+01,3.959222e+01,1.699415e+02
1.738132e+06,2.011727e+01,8.599116e+04,9.952680e-01,9.492833e-01,9.492503e-01,1.809278e-03,1.698437e-08,3.798772e+01,7.953140e+00,3.003458e+01,3.959236e+01,1.699375e+02
1.738142e+06,2.011738e+01,8.600116e+04,9.953838e-01,9.492795e-01,9.492505e-01,1.809447e-03,1.698436e-08,3.798772e+01,7.952887e+00,3.003484e+01,3.959250e+01,1.699335e+02
1.738152e+06,2.011750e+01,8.601116e+04,9.954995e-01,9.492757e-01,9.492506e-01,1.809617e-03,1.698436e-08,3.798772e+01,7.952635e+00,3.003509e+01,3.959264e+01,1.699296e+02
1.738162e+06,2.011762e+01,8.602116e+04,9.956152e-01,9.492719e-01,9.492508e-01,1.809787e-03,1.698436e-08,3.798772e+01,7.952382e+00,3.003534e+01,3.959278e+01,1.699256e+02
1.738172e+06,2.011773e+01,8.603116e+04,9.957310e-01,9.492682e-01,9.492509e-01,1.809957e-03,1.698435e-08,3.798772e+01,7.952130e+00,3.003559e+01,3.959292e+01,1.699216e+02
1.738182e+06,2.011785e+01,8.604116e+04,9.958467e-01,9.492644e-01,9.492511e-01,1.810127e-03,1.698435e-08,3.798772e+01,7.951878e+00,3.003585e+01,3.959306e+01,1.699176e+02
1.738192e+06,2.011796e+01,8.605116e+04,9.959625e-01,9.492606e-01,9.492513e-01,1.810297e-03,1.698435e-08,3.798772e+01,7.951625e+00,3.003610e+01,3.959320e+01,1.699137e+02
1.738202e+06,2.011808e+01,8.606116e+04,9.960782e-01,9.492568e-01,9.492514e-01,1.810467e-03,1.698435e-08,3.798772e+01,7.951373e+00,3.003635e+01,3.959334e+01,1.699097e+02
1.738212e+06,2.011819e+01,8.607116e+04,9.961939e-01,9.492530e-01,9.492516e-01,1.810636e-03,1.698434e-08,3.798772e+01,7.951121e+00,3.003660e+01,3.959348e+01,1.699057e+02
1.738222e+06,2.011831e+01,8.608116e+04,9.963097e-01,9.492511e-01,9.492518e-01,1.810806e-03,1.698434e-08,3.798772e+01,7.950868e+00,3.003686e+01,3.959356e+01,1.699017e+02
1.738232e+06,2.011843e+01,8.609116e+04,9.964254e-01,9.492513e-01,9.492519e-01,1.810976e-03,1.698434e-08,3.798787e+01,7.950759e+00,3.003711e+01,3.959371e+01,1.699000e+02
1.738242e+06,2.011854e+01,8.610116e+04,9.965412e-01,9.492521e-01,9.492521e-01,1.811146e-03,1.698433e-08,3.798813e+01,7.950759e+00,3.003737e+01,3.959395e+01,1.699000e+02
1.738252e+06,2.011866e+01,8.611116e+04,9.966569e-01,9.492529e-01,9.492522e-01,1.811316e-03,1.698433e-08,3.798839e+01,7.950759e+00,3.003763e+01,3.959420e+01,1.699000e+02
1.738262e+06,2.011877e+01,8.612116e+04,9.967727e-01,9.492538e-01,9.492524e-01,1.811486e-03,1.698433e-08,3.798864e+01,7.950759e+00,3.003788e+01,3.959444e+01,1.699000e+02
1.738272e+06,2.011889e+01,8.613116e+04,9.968884e-01,9.492546e-01,9.492526e-01,1.811655e-03,1.698433e-08,3.798890e+01,7.950759e+00,3.003814e+01,3.959468e+01,1.699000e+02
1.738282e+06,2.011900e+01,8.614116e+04,9.970041e-01,9.492554e-01,9.492527e-01,1.811825e-03,1.698432e-08,3.798916e+01,7.950759e+00,3.003840e+01,3.959493e+01,1.699000e+02
1.738292e+06,2.011912e+01,8.615116e+04,9.971199e-01,9.492563e-01,9.492529e-01,1.811995e-03,1.698432e-08,3.798942e+01,7.950759e+00,3.003866e+01,3.959517e+01,1.699000e+02
1.738302e+06,2.011924e+01,8.616116e+04,9.972356e-01,9.492571e-01,9.492530e-01,1.812165e-03,1.698432e-08,3.798967e+01,7.950759e+00,3.003892e+01,3.959542e+01,1.699000e+02
1.738312e+06,2.011935e+01,8.617116e+04,9.973514e-01,9.492580e-01,9.492532e-01,1.812335e-03,1.698431e-08,3.798993e+01,7.950759e+00,3.003917e+01,3.959566e+01,1.699000e+02
1.738322e+06,2.011947e+01,8.618116e+04,9.974671e-01,9.492588e-01,9.492534e-01,1.812505e-03,1.698431e-08,3.799019e+01,7.950759e+00,3.003943e+01,3.959590e+01,1.699000e+02
1.738332e+06,2.011958e+01,8.619116e+04,9.975829e-01,9.492596e-01,9.492535e-01,1.812675e-03,1.698431e-08,3.799045e+01,7.950759e+00,3.003969e+01,3.959615e+01,1.699000e+02
1.738342e+06,2.011970e+01,8.620116e+04,9.976986e-01,9.492605e-01,9.492537e-01,1.812844e-03,1.698431e-08,3.799071e+01,7.950759e+00,3.003995e+01,3.959639e+01,1.699000e+02
1.738352e+06,2.011981e+01,8.621116e+04,9.978143e-01,9.492613e-01,9.492538e-01,1.813014e-03,1.698430e-08,3.799096e+01,7.950759e+00,3.004020e+01,3.959663e+01,1.699000e+02
1.738362e+06,2.011993e+01,8.622116e+04,9.979301e-01,9.492621e-01,9.492540e-01,1.813184e-03,1.698430e-08,3.799122e+01,7.950759e+00,3.004046e+01,3.959688e+01,1.699000e+02
1.738372e+06,2.012005e+01,8.623116e+04,9.980458e-01,9.492630e-01,9.492542e-01,1.813354e-03,1.698430e-08,3.799148e+01,7.950759e+00,3.004072e+01,3.959712e+01,1.699000e+02
1.738382e+06,2.012016e+01,8.624116e+04,9.981616e-01,9.492638e-01,9.492543e-01,1.813524e-03,1.698429e-08,3.799174e+01,7.950759e+00,3.004098e+01,3.959736e+01,1.699000e+02
1.738392e+06,2.012028e+01,8.625116e+04,9.982773e-01,9.492646e-01,9.492545e-01,1.813694e-03,1.698429e-08,3.799199e+01,7.950759e+00,3.004124e+01,3.959761e+01,1.699000e+02
1.738402e+06,2.012039e+01,8.626116e+04,9.983931e-01,9.492655e-01,9.492547e-01,1.813863e-03,1.698429e-08,3.799225e+01,7.950759e+00,3.004149e+01,3.959785e+01,1.699000e+02
1.738412e+06,2.012051e+01,8.627116e+04,9.985088e-01,9.492663e-01,9.492548e-01,1.814033e-03,1.698429e-08,3.799251e+01,7.950759e+00,3.004175e+01,3.959810e+01,1.699000e+02
1.738422e+06,2.012062e+01,8.628116e+04,9.986245e-01,9.492671e-01,9.492550e-01,1.814203e-03,1.698428e-08,3.799277e+01,7.950759e+00,3.004201e+01,3.959834e+01,1.699000e+02
1.738432e+06,2.012074e+01,8.629116e+04,9.987403e-01,9.492680e-01,9.492551e-01,1.814373e-03,1.698428e-08,3.799303e+01,7.950759e+00,3.004227e+01,3.959858e+01,1.699000e+02
1.738442e+06,2.012086e+01,8.630116e+04,9.988560e-01,9.492688e-01,9.492553e-01,1.814543e-03,1.698428e-08,3.799328e+01,7.950759e+00,3.004252e+01,3.959883e+01,1.699000e+02
1.738452e+06,2.012097e+01,8.631116e+04,9.989718e-01,9.492696e-01,9.492555e-01,1.814713e-03,1.698427e-08,3.799354e+01,7.950759e+00,3.004278e+01,3.959907e+01,1.699000e+02
1.738462e+06,2.012109e+01,8.632116e+04,9.990875e-01,9.492705e-01,9.492556e-01,1.814883e-03,1.698427e-08,3.799380e+01,7.950759e+00,3.004304e+01,3.959931e+01,1.699000e+02
1.738472e+06,2.012120e+01,8.633116e+04,9.992032e-01,9.492735e-01,9.492558e-01,1.815052e-03,1.698427e-08,3.799406e+01,7.950759e+00,3.004330e+01,3.959949e+01,1.699000e+02
1.738482e+06,2.012132e+01,8.634116e+04,9.993190e-01,9.492699e-01,9.492559e-01,1.815222e-03,1.698426e-08,3.799396e+01,7.950759e+00,3.004320e+01,3.959951e+01,1.699027e+02
1.738492e+06,2.012143e+01,8.635116e+04,9.994347e-01,9.492628e-01,9.492561e-01,1.815392e-03,1.698426e-08,3.799371e+01,7.950759e+00,3.004295e+01,3.959947e+01,1.699067e+02
1.738502e+06,2.012155e+01,8.636116e+04,9.995505e-01,9.492557e-01,9.492563e-01,1.815562e-03,1.698426e-08,3.799345e+01,7.950759e+00,3.004269e+01,3.959944e+01,1.699107e+02
1.738512e+06,2.012167e+01,8.637116e+04,9.996662e-01,9.492486e-01,9.492564e-01,1.815732e-03,1.698426e-08,3.799319e+01,7.950759e+00,3.004243e+01,3.959941e+01,1.699147e+02
1.738522e+06,2.012178e+01,8.638116e+04,9.997820e-01,9.492415e-01,9.492566e-01,1.815902e-03,1.698425e-08,3.799294e+01,7.950759e+00,3.004218e+01,3.959937e+01,1.699188e+02
1.738532e+06,2.012190e+01,8.639116e+04,9.998977e-01,9.492343e-01,9.492568e-01,1.816071e-03,1.698425e-08,3.799268e+01,7.950759e+00,3.004192e+01,3.959934e+01,1.699228e+02
1.738542e+06,2.012201e+01,8.640116e+04,1.000013e+00,9.492272e-01,9.492569e-01,1.816241e-03,1.698425e-08,3.799242e+01,7.950759e+00,3.004166e+01,3.959931e+01,1.699268e+02
1.738552e+06,2.012213e+01,8.641116e+04,1.000129e+00,9.492201e-01,9.492571e-01,1.816411e-03,1.698424e-08,3.799216e+01,7.950759e+00,3.004141e+01,3.959927e+01,1.699308e+02
1.738562e+06,2.012224e+01,8.642116e+04,1.000245e+00,9.492130e-01,9.492572e-01,1.816581e-03,1.698424e-08,3.799191e+01,7.950759e+00,3.004115e+01,3.959924e+01,1.699348e+02
1.738572e+06,2.012236e+01,8.643116e+04,1.000361e+00,9.492059e-01,9.492574e-01,1.816751e-03,1.698424e-08,3.799165e+01,7.950759e+00,3.004089e+01,3.959921e+01,1.699388e+02
1.738582e+06,2.012248e+01,8.644116e+04,1.000476e+00,9.491987e-01,9.492576e-01,1.816921e-03,1.698424e-08,3.799139e+01,7.950759e+00,3.004064e+01,3.959917e+01,1.699428e+02
1.738592e+06,2.012259e+01,8.645116e+04,1.000592e+00,9.491916e-01,9.492577e-01,1.817091e-03,1.698423e-08,3.799114e+01,7.950759e+00,3.004038e+01,3.959914e+01,1.699468e+02
1.738602e+06,2.012271e+01,8.646116e+04,1.000708e+00,9.491845e-01,9.492579e-01,1.817260e-03,1.698423e-08,3.799088e+01,7.950759e+00,3.004012e+01,3.959911e+01,1.699508e+02
1.738612e+06,2.012282e+01,8.647116e+04,1.000824e+00,9.491774e-01,9.492580e-01,1.817430e-03,1.698423e-08,3.799062e+01,7.950759e+00,3.003986e+01,3.959907e+01,1.699548e+02
1.738622e+06,2.012294e+01,8.648116e+04,1.000939e+00,9.491703e-01,9.492582e-01,1.817600e-03,1.698422e-08,3.799037e+01,7.950759e+00,3.003961e+01,3.959904e+01,1.699588e+02
1.738632e+06,2.012306e+01,8.649116e+04,1.001055e+00,9.491631e-01,9.492584e-01,1.817770e-03,1.698422e-08,3.799011e+01,7.950759e+00,3.003935e+01,3.959901e+01,1.699628e+02
1.738642e+06,2.012317e+01,8.650116e+04,1.001171e+00,9.491560e-01,9.492585e-01,1.817940e-03,1.698422e-08,3.798985e+01,7.950759e+00,3.003909e+01,3.959897e+01,1.699668e+02
1.738652e+06,2.012329e+01,8.651116e+04,1.001287e+00,9.491489e-01,9.492587e-01,1.818110e-03,1.698422e-08,3.798960e+01,7.950759e+00,3.003884e+01,3.959894e+01,1.699708e+02
1.738662e+06,2.012340e+01,8.652116e+04,1.001402e+00,9.491418e-01,9.492588e-01,1.818279e-03,1.698421e-08,3.798934e+01,7.950759e+00,3.003858e+01,3.959891e+01,1.699748e+02
1.738672e+06,2.012352e+01,8.653116e+04,1.001518e+00,9.491347e-01,9.492590e-01,1.818449e-03,1.698421e-08,3.798908e+01,7.950759e+00,3.003832e+01,3.959887e+01,1.699788e+02
1.738682e+06,2.012363e+01,8.654116e+04,1.001634e+00,9.491275e-01,9.492592e-01,1.818619e-03,1.698421e-08,3.798883e+01,7.950759e+00,3.003807e+01,3.959884e+01,1.699828e+02
1.738692e+06,2.012375e+01,8.655116e+04,1.001750e+00,9.491204e-01,9.492593e-01,1.818789e-03,1.698420e-08,3.798857e+01,7.950759e+00,3.003781e+01,3.959881e+01,1.699868e+02
1.738702e+06,2.012387e+01,8.656116e+04,1.001865e+00,9.491133e-01,9.492595e-01,1.818959e-03,1.698420e-08,3.798831e+01,7.950759e+00,3.003755e+01,3.959877e+01,1.699908e+02
1.738712e+06,2.012398e+01,8.657116e+04,1.001981e+00,9.491062e-01,9.492597e-01,1.819129e-03,1.698420e-08,3.798805e+01,7.950759e+00,3.003730e+01,3.959874e+01,1.699948e+02
1.738722e+06,2.012410e+01,8.658116e+04,1.002097e+00,9.490991e-01,9.492598e-01,1.819298e-03,1.698420e-08,3.798780e+01,7.950759e+00,3.003704e+01,3.959871e+01,1.699989e+02
1.738732e+06,2.012421e+01,8.659116e+04,1.002213e+00,9.491011e-01,9.492600e-01,1.819468e-03,1.698419e-08,3.798772e+01,7.950759e+00,3.003697e+01,3.959856e+01,1.700029e+02
1.738742e+06,2.012433e+01,8.660116e+04,1.002328e+00,9.491068e-01,9.492601e-01,1.819638e-03,1.698419e-08,3.798772e+01,7.950759e+00,3.003697e+01,3.959837e+01,1.700069e+02
1.738752e+06,2.012444e+01,8.661116e+04,1.002444e+00,9.491124e-01,9.492603e-01,1.819808e-03,1.698419e-08,3.798772e+01,7.950759e+00,3.003697e+01,3.959818e+01,1.700109e+02
1.738762e+06,2.012456e+01,8.662116e+04,1.002560e+00,9.491181e-01,9.492605e-01,1.819978e-03,1.698418e-08,3.798772e+01,7.950759e+00,3.003697e+01,3.959800e+01,1.700149e+02
1.738772e+06,2.012468e+01,8.663116e+04,1.002676e+00,9.491238e-01,9.492606e-01,1.820148e-03,1.698418e-08,3.798772e+01,7.950759e+00,3.003697e+01,3.959781e+01,1.700189e+02
1.738782e+06,2.012479e+01,8.664116e+04,1.002791e+00,9.491295e-01,9.492608e-01,1.820318e-03,1.698418e-08,3.798772e+01,7.950759e+00,3.003697e+01,3.959762e+01,1.700229e+02
1.738792e+06,2.012491e+01,8.665117e+04,1.002907e+00,9.491351e-01,9.492609e-01,1.820487e-03,1.698418e-08,3.798772e+01,7.950759e+00,3.003697e+01,3.959743e+01,1.700269e+02
1.738802e+06,2.012502e+01,8.666117e+04,1.003023e+00,9.491408e-01,9.492611e-01,1.820657e-03,1.698417e-08,3.798772e+01,7.950759e+00,3.003697e+01,3.959724e+01,1.700309e+02
1.738812e+06,2.012514e+01,8.667117e+04,1.003138e+00,9.491465e-01,9.492613e-01,1.820827e-03,1.698417e-08,3.798772e+01,7.950759e+00,3.003697e+01,3.959705e+01,1.700349e+02
1.738822e+06,2.012525e+01,8.668117e+04,1.003254e+00,9.491522e-01,9.492614e-01,1.820997e-03,1.698417e-08,3.798772e+01,7.950759e+00,3.003697e+01,3.959686e+01,1.700389e+02
1.738832e+06,2.012537e+01,8.669117e+04,1.003370e+00,9.491578e-01,9.492616e-01,1.821167e-03,1.698416e-08,3.798772e+01,7.950759e+00,3.003697e+01,3.959667e+01,1.700429e+02
1.738842e+06,2.012549e+01,8.670117e+04,1.003486e+00,9.491635e-01,9.492617e-01,1.821337e-03,1.698416e-08,3.798772e+01,7.950759e+00,3.003697e+01,3.959648e+01,1.700469e+02
1.738852e+06,2.012560e+01,8.671117e+04,1.003601e+00,9.491692e-01,9.492619e-01,1.821506e-03,1.698416e-08,3.798772e+01,7.950759e+00,3.003697e+01,3.959629e+01,1.700509e+02
1.738862e+06,2.012572e+01,8.672117e+04,1.003717e+00,9.491749e-01,9.492621e-01,1.821676e-03,1.698416e-08,3.798772e+01,7.950759e+00,3.003697e+01,3.959610e+01,1.700549e+02
1.738872e+06,2.012583e+01,8.673117e+04,1.003833e+00,9.491806e-01,9.492622e-01,1.821846e-03,1.698415e-08,3.798772e+01,7.950759e+00,3.003697e+01,3.959591e+01,1.700589e+02
1.738882e+06,2.012595e+01,8.674117e+04,1.003949e+00,9.491862e-01,9.492624e-01,1.822016e-03,1.698415e-08,3.798772e+01,7.950759e+00,3.003697e+01,3.959572e+01,1.700629e+02
1.738892e+06,2.012606e+01,8.675117e+04,1.004064e+00,9.491919e-01,9.492626e-01,1.822186e-03,1.698415e-08,3.798772e+01,7.950759e+00,3.003697e+01,3.959553e+01,1.700669e+02
1.738902e+06,2.012618e+01,8.676117e+04,1.004180e+00,9.491976e-01,9.492627e-01,1.822356e-03,1.698414e-08,3.798772e+01,7.950759e+00,3.003697e+01,3.959535e+01,1.700709e+02
1.738912e+06,2.012630e+01,8.677117e+04,1.004296e+00,9.492033e-01,9.492629e-01,1.822526e-03,1.698414e-08,3.798772e+01,7.950759e+00,3.003697e+01,3.959516e+01,1.700749e+02
1.738922e+06,2.012641e+01,8.678117e+04,1.004412e+00,9.492089e-01,9.492630e-01,1.822695e-03,1.698414e-08,3.798772e+01,7.950759e+00,3.003697e+01,3.959497e+01,1.700789e+02
1.738932e+06,2.012653e+01,8.679117e+04,1.004527e+00,9.492146e-01,9.492632e-01,1.822865e-03,1.698414e-08,3.798772e+01,7.950759e+00,3.003697e+01,3.959478e+01,1.700830e+02
1.738942e+06,2.012664e+01,8.680117e+04,1.004643e+00,9.492203e-01,9.492634e-01,1.823035e-03,1.698413e-08,3.798772e+01,7.950759e+00,3.003697e+01,3.959459e+01,1.700870e+02
1.738952e+06,2.012676e+01,8.681117e+04,1.004759e+00,9.492260e-01,9.492635e-01,1.823205e-03,1.698413e-08,3.798772e+01,7.950759e+00,3.003697e+01,3.959440e+01,1.700910e+02
1.738962e+06,2.012687e+01,8.682117e+04,1.004875e+00,9.492316e-01,9.492637e-01,1.823375e-03,1.698413e-08,3.798772e+01,7.950759e+00,3.003697e+01,3.959421e+01,1.700950e+02
1.738972e+06,2.012699e+01,8.683117e+04,1.004990e+00,9.492373e-01,9.492638e-01,1.823545e-03,1.698412e-08,3.798772e+01,7.950759e+00,3.003697e+01,3.959402e+01,1.700990e+02
1.738982e+06,2.012711e+01,8.684117e+04,1.005106e+00,9.492380e-01,9.492640e-01,1.823714e-03,1.698412e-08,3.798652e+01,7.950759e+00,3.003576e+01,3.959273e+01,1.701030e+02
1.738992e+06,2.012722e+01,8.685117e+04,1.005222e+00,9.492369e-01,9.492642e-01,1.823884e-03,1.698412e-08,3.798490e+01,7.950759e+00,3.003414e+01,3.959106e+01,1.701070e+02
1.739002e+06,2.012734e+01,8.686117e+04,1.005338e+00,9.492358e-01,9.492643e-01,1.824054e-03,1.698411e-08,3.798328e+01,7.950759e+00,3.003252e+01,3.958939e+01,1.701110e+02
1.739012e+06,2.012745e+01,8.687117e+04,1.005453e+00,9.492347e-01,9.492645e-01,1.824224e-03,1.698411e-08,3.798165e+01,7.950759e+00,3.003090e+01,3.958771e+01,1.701149e+02
1.739022e+06,2.012757e+01,8.688117e+04,1.005569e+00,9.492337e-01,9.492647e-01,1.824394e-03,1.698411e-08,3.798003e+01,7.950759e+00,3.002927e+01,3.958604e+01,1.701189e+02
1.739032e+06,2.012768e+01,8.689117e+04,1.005685e+00,9.492326e-01,9.492648e-01,1.824564e-03,1.698411e-08,3.797841e+01,7.950759e+00,3.002765e+01,3.958437e+01,1.701229e+02
1.739042e+06,2.012780e+01,8.690117e+04,1.005801e+00,9.492315e-01,9.492650e-01,1.824734e-03,1.698410e-08,3.797679e+01,7.950759e+00,3.002603e+01,3.958270e+01,1.701269e+02
1.739052e+06,2.012792e+01,8.691117e+04,1.005916e+00,9.492304e-01,9.492651e-01,1.824903e-03,1.698410e-08,3.797517e+01,7.950759e+00,3.002441e+01,3.958102e+01,1.701309e+02
1.739062e+06,2.012803e+01,8.692117e+04,1.006032e+00,9.492293e-01,9.492653e-01,1.825073e-03,1.698410e-08,3.797355e+01,7.950759e+00,3.002279e+01,3.957935e+01,1.701349e+02
1.739072e+06,2.012815e+01,8.693117e+04,1.006148e+00,9.492283e-01,9.492655e-01,1.825243e-03,1.698409e-08,3.797193e+01,7.950759e+00,3.002117e+01,3.957768e+01,1.701389e+02
1.739082e+06,2.012826e+01,8.694117e+04,1.006264e+00,9.492272e-01,9.492656e-01,1.825413e-03,1.698409e-08,3.797031e+01,7.950759e+00,3.001955e+01,3.957601e+01,1.701429e+02
1.739092e+06,2.012838e+01,8.695117e+04,1.006379e+00,9.492261e-01,9.492658e-01,1.825583e-03,1.698409e-08,3.796868e+01,7.950759e+00,3.001793e+01,3.957434e+01,1.701469e+02
1.739102e+06,2.012850e+01,8.696117e+04,1.006495e+00,9.492250e-01,9.492659e-01,1.825753e-03,1.698409e-08,3.796706e+01,7.950759e+00,3.001630e+01,3.957266e+01,1.701509e+02
1.739112e+06,2.012861e+01,8.697117e+04,1.006611e+00,9.492240e-01,9.492661e-01,1.825922e-03,1.698408e-08,3.796544e+01,7.950759e+00,3.001468e+01,3.957099e+01,1.701549e+02
1.739122e+06,2.012873e+01,8.698117e+04,1.006726e+00,9.492229e-01,9.492663e-01,1.826092e-03,1.698408e-08,3.796382e+01,7.950759e+00,3.001306e+01,3.956932e+01,1.701588e+02
1.739132e+06,2.012884e+01,8.699117e+04,1.006842e+00,9.492218e-01,9.492664e-01,1.826262e-03,1.698408e-08,3.796220e+01,7.950759e+00,3.001144e+01,3.956765e+01,1.701628e+02
1.739142e+06,2.012896e+01,8.700117e+04,1.006958e+00,9.492207e-01,9.492666e-01,1.826432e-03,1.698407e-08,3.796058e+01,7.950759e+00,3.000982e+01,3.956598e+01,1.701668e+02
1.739152e+06,2.012907e+01,8.701117e+04,1.007074e+00,9.492197e-01,9.492667e-01,1.826602e-03,1.698407e-08,3.795896e+01,7.950759e+00,3.000820e+01,3.956430e+01,1.701708e+02
1.739162e+06,2.012919e+01,8.702117e+04,1.007189e+00,9.492186e-01,9.492669e-01,1.826772e-03,1.698407e-08,3.795734e+01,7.950759e+00,3.000658e+01,3.956263e+01,1.701748e+02
1.739172e+06,2.012931e+01,8.703117e+04,1.007305e+00,9.492175e-01,9.492671e-01,1.826941e-03,1.698407e-08,3.795571e+01,7.950759e+00,3.000496e+01,3.956096e+01,1.701788e+02
1.739182e+06,2.012942e+01,8.704117e+04,1.007421e+00,9.492164e-01,9.492672e-01,1.827111e-03,1.698406e-08,3.795409e+01,7.950759e+00,3.000334e+01,3.955929e+01,1.701828e+02
1.739192e+06,2.012954e+01,8.705117e+04,1.007537e+00,9.492153e-01,9.492674e-01,1.827281e-03,1.698406e-08,3.795247e+01,7.950759e+00,3.000171e+01,3.955762e+01,1.701868e+02
1.739202e+06,2.012965e+01,8.706117e+04,1.007652e+00,9.492143e-01,9.492676e-01,1.827451e-03,1.698406e-08,3.795085e+01,7.950759e+00,3.000009e+01,3.955594e+01,1.701908e+02
1.739212e+06,2.012977e+01,8.707117e+04,1.007768e+00,9.492132e-01,9.492677e-01,1.827621e-03,1.698405e-08,3.794923e+01,7.950759e+00,2.999847e+01,3.955427e+01,1.701948e+02
1.739222e+06,2.012988e+01,8.708117e+04,1.007884e+00,9.492077e-01,9.492679e-01,1.827791e-03,1.698405e-08,3.794761e+01,7.950759e+00,2.999685e+01,3.955275e+01,1.701988e+02
1.739232e+06,2.013000e+01,8.709117e+04,1.008000e+00,9.492017e-01,9.492680e-01,1.827961e-03,1.698405e-08,3.794693e+01,7.950759e+00,2.999617e+01,3.955223e+01,1.701972e+02
1.739242e+06,2.013012e+01,8.710117e+04,1.008115e+00,9.491963e-01,9.492682e-01,1.828130e-03,1.698405e-08,3.794667e+01,7.950759e+00,2.999591e+01,3.955214e+01,1.701932e+02
1.739252e+06,2.013023e+01,8.711117e+04,1.008231e+00,9.491910e-01,9.492684e-01,1.828300e-03,1.698404e-08,3.794641e+01,7.950759e+00,2.999565e+01,3.955204e+01,1.701892e+02
1.739262e+06,2.013035e+01,8.712117e+04,1.008347e+00,9.491856e-01,9.492685e-01,1.828470e-03,1.698404e-08,3.794616e+01,7.950759e+00,2.999540e+01,3.955195e+01,1.701852e+02
1.739272e+06,2.013046e+01,8.713117e+04,1.008463e+00,9.491802e-01,9.492687e-01,1.828640e-03,1.698404e-08,3.794590e+01,7.950759e+00,2.999514e+01,3.955186e+01,1.701812e+02
1.739282e+06,2.013058e+01,8.714117e+04,1.008578e+00,9.491749e-01,9.492688e-01,1.828810e-03,1.698403e-08,3.794564e+01,7.950759e+00,2.999488e+01,3.955177e+01,1.701772e+02
1.739292e+06,2.013069e+01,8.715117e+04,1.008694e+00,9.491695e-01,9.492690e-01,1.828980e-03,1.698403e-08,3.794539e+01,7.950759e+00,2.999463e+01,3.955168e+01,1.701732e+02
1.739302e+06,2.013081e+01,8.716117e+04,1.008810e+00,9.491641e-01,9.492692e-01,1.829149e-03,1.698403e-08,3.794513e+01,7.950759e+00,2.999437e+01,3.955158e+01,1.701692e+02
1.739312e+06,2.013093e+01,8.717117e+04,1.008926e+00,9.491588e-01,9.492693e-01,1.829319e-03,1.698403e-08,3.794487e+01,7.950759e+00,2.999411e+01,3.955149e+01,1.701652e+02
1.739322e+06,2.013104e+01,8.718117e+04,1.009041e+00,9.491534e-01,9.492695e-01,1.829489e-03,1.698402e-08,3.794461e+01,7.950759e+00,2.999386e+01,3.955140e+01,1.701612e+02
1.739332e+06,2.013116e+01,8.719117e+04,1.009157e+00,9.491480e-01,9.492696e-01,1.829659e-03,1.698402e-08,3.794436e+01,7.950759e+00,2.999360e+01,3.955131e+01,1.701572e+02
1.739342e+06,2.013127e+01,8.720117e+04,1.009273e+00,9.491427e-01,9.492698e-01,1.829829e-03,1.698402e-08,3.794410e+01,7.950759e+00,2.999334e+01,3.955122e+01,1.701532e+02
1.739352e+06,2.013139e+01,8.721117e+04,1.009389e+00,9.491373e-01,9.492700e-01,1.829999e-03,1.698401e-08,3.794384e+01,7.950759e+00,2.999309e+01,3.955112e+01,1.701492e+02
1.739362e+06,2.013150e+01,8.722117e+04,1.009504e+00,9.491319e-01,9.492701e-01,1.830168e-03,1.698401e-08,3.794359e+01,7.950759e+00,2.999283e+01,3.955103e+01,1.701452e+02
1.739372e+06,2.013162e+01,8.723117e+04,1.009620e+00,9.491266e-01,9.492703e-01,1.830338e-03,1.698401e-08,3.794333e+01,7.950759e+00,2.999257e+01,3.955094e+01,1.701412e+02
1.739382e+06,2.013174e+01,8.724117e+04,1.009736e+00,9.491212e-01,9.492705e-01,1.830508e-03,1.698401e-08,3.794307e+01,7.950759e+00,2.999232e+01,3.955085e+01,1.701372e+02
1.739392e+06,2.013185e+01,8.725117e+04,1.009852e+00,9.491158e-01,9.492706e-01,1.830678e-03,1.698400e-08,3.794282e+01,7.950759e+00,2.999206e+01,3.955076e+01,1.701332e+02
1.739402e+06,2.013197e+01,8.726117e+04,1.009967e+00,9.491105e-01,9.492708e-01,1.830848e-03,1.698400e-08,3.794256e+01,7.950759e+00,2.999180e+01,3.955066e+01,1.701292e+02
1.739412e+06,2.013208e+01,8.727117e+04,1.010083e+00,9.491051e-01,9.492709e-01,1.831018e-03,1.698400e-08,3.794230e+01,7.950759e+00,2.999154e+01,3.955057e+01,1.701252e+02
1.739422e+06,2.013220e+01,8.728117e+04,1.010199e+00,9.490997e-01,9.492711e-01,1.831188e-03,1.698399e-08,3.794205e+01,7.950759e+00,2.999129e+01,3.955048e+01,1.701211e+02
1.739432e+06,2.013231e+01,8.729117e+04,1.010315e+00,9.490944e-01,9.492713e-01,1.831357e-03,1.698399e-08,3.794179e+01,7.950759e+00,2.999103e+01,3.955039e+01,1.701171e+02
