Repository: brandonlampe/CS_Data

# Repository for Crushed Salt Data
**Grant No: 456417**

This is a work in progress!

## Repository Content

### Directory Names
A uniform namining structure still in progress, but in general directories are named according to the following:
 - Names contain no spaces, a single underscore "_" will be used as a file name seperator.
 - Files are for the Crushed Salt Project (CSP); therefore, the first three charaters of each file are "CSP".
 - Folders are organized by which frame the test was performed on i.e., A2 or A3.
 - The fifth and sixth charaters of each file name will therefore be "A" followed by the frame number.
 - Files are chronologically labeled in order of tests performed on a specific frame.That is to say numbering is frame specific (e.g., 01, 02,...,nn tests performed on a specific frame)Therefore the final two characters will be the test number.

### Crushed Salt Testing
The bulk of current repo contents are tests on crushed salt performed at Sandia National Laboratory in Albuquerque, NM.  Future contents of this repository include:
 - Photographs of crushed salt samples (pre and post testing)
 - Permeability test results
 - Thermalconductivity test results
 - Porosity test results

File: UNM_WP_HY_175_09/STAGE01/CREEP_FIT/175_09_STAGE01_CREEP_OUT.csv (part 1 of 36)
Analysis by Brandon Lampe, performed on: 2016/07/12 16:02:29
Experimental results below begin at: 2016/04/08 09:35:23
Duration (sec),Duration (day),Elapsed Time (sec),Elapsed Time (day),Interpolated Fractional Density,Fit to Fractional Density,Fit to Volume Strain,Fit to Volume Strain Rate (1/sec),Confining Pressure (MPa),Pore Pressure (MPa),Terzaghi Pressure (MPa),Solid Pressure (MPa),Temperature (C))
5.616000e+02,6.500000e-03,0.000000e+00,0.000000e+00,8.275429e-01,8.323590e-01,5.802800e-03,3.482808e-05,1.386363e+01,-7.655586e-02,1.394019e+01,1.676872e+01,1.710000e+02
5.716010e+02,6.615752e-03,1.000100e+01,1.157524e-04,8.284639e-01,8.326489e-01,6.151115e-03,3.428225e-05,1.386945e+01,-7.655586e-02,1.394600e+01,1.675701e+01,1.710000e+02
5.816020e+02,6.731505e-03,2.000201e+01,2.315047e-04,8.292734e-01,8.329299e-01,6.488513e-03,3.322379e-05,1.386945e+01,-7.655586e-02,1.394600e+01,1.674058e+01,1.710000e+02
5.916030e+02,6.847257e-03,3.000301e+01,3.472571e-04,8.297853e-01,8.332024e-01,6.815658e-03,3.222880e-05,1.386945e+01,-7.655586e-02,1.394600e+01,1.673021e+01,1.709944e+02
6.016040e+02,6.963009e-03,4.000402e+01,4.630094e-04,8.303395e-01,8.334670e-01,7.133154e-03,3.129172e-05,1.386945e+01,-7.655586e-02,1.394600e+01,1.671899e+01,1.709054e+02
6.116050e+02,7.078762e-03,5.000502e+01,5.787618e-04,8.310385e-01,8.337241e-01,7.441555e-03,3.040766e-05,1.387539e+01,-7.655586e-02,1.395195e+01,1.671202e+01,1.708927e+02
6.216060e+02,7.194514e-03,6.000602e+01,6.945142e-04,8.317103e-01,8.339741e-01,7.741368e-03,2.957222e-05,1.386971e+01,-7.655586e-02,1.394627e+01,1.669162e+01,1.708000e+02
6.316070e+02,7.310267e-03,7.000703e+01,8.102665e-04,8.322580e-01,8.342174e-01,8.033059e-03,2.878150e-05,1.387586e+01,-7.655586e-02,1.395242e+01,1.668798e+01,1.708000e+02
6.416080e+02,7.426019e-03,8.000803e+01,9.260189e-04,8.326036e-01,8.344544e-01,8.317056e-03,2.803201e-05,1.387586e+01,-7.655586e-02,1.395242e+01,1.668102e+01,1.708000e+02
6.516090e+02,7.541771e-03,9.000904e+01,1.041771e-03,8.330961e-01,8.346853e-01,8.593756e-03,2.732061e-05,1.387649e+01,-7.655586e-02,1.395305e+01,1.667187e+01,1.708000e+02
6.616100e+02,7.657524e-03,1.000100e+02,1.157524e-03,8.335227e-01,8.349105e-01,8.863523e-03,2.664445e-05,1.388228e+01,-7.655586e-02,1.395883e+01,1.667024e+01,1.708000e+02
6.716110e+02,7.773276e-03,1.100110e+02,1.273276e-03,8.338956e-01,8.351302e-01,9.126698e-03,2.600099e-05,1.388228e+01,-7.655586e-02,1.395883e+01,1.666275e+01,1.708000e+02
6.816120e+02,7.889028e-03,1.200120e+02,1.389028e-03,8.342364e-01,8.353448e-01,9.383595e-03,2.538791e-05,1.388228e+01,-7.655586e-02,1.395883e+01,1.665591e+01,1.708000e+02
6.916131e+02,8.004781e-03,1.300131e+02,1.504781e-03,8.345464e-01,8.355544e-01,9.634507e-03,2.480310e-05,1.387614e+01,-7.655586e-02,1.395270e+01,1.664234e+01,1.708000e+02
7.016141e+02,8.120533e-03,1.400141e+02,1.620533e-03,8.348548e-01,8.357593e-01,9.879707e-03,2.424466e-05,1.388228e+01,-7.655586e-02,1.395883e+01,1.664351e+01,1.708000e+02
7.116151e+02,8.236285e-03,1.500151e+02,1.736285e-03,8.351531e-01,8.359597e-01,1.011945e-02,2.371084e-05,1.388228e+01,-7.655586e-02,1.395883e+01,1.663754e+01,1.707943e+02
7.216161e+02,8.352038e-03,1.600161e+02,1.852038e-03,8.355129e-01,8.361558e-01,1.035397e-02,2.320005e-05,1.388163e+01,-7.655586e-02,1.395819e+01,1.662958e+01,1.707000e+02
7.316171e+02,8.467790e-03,1.700171e+02,1.967790e-03,8.357683e-01,8.363477e-01,1.058350e-02,2.271082e-05,1.387625e+01,-7.655586e-02,1.395280e+01,1.661803e+01,1.707000e+02
7.416181e+02,8.583542e-03,1.800181e+02,2.083542e-03,8.360048e-01,8.365357e-01,1.080823e-02,2.224182e-05,1.388196e+01,-7.655586e-02,1.395851e+01,1.662013e+01,1.707000e+02
7.516191e+02,8.699295e-03,1.900191e+02,2.199295e-03,8.363119e-01,8.367199e-01,1.102838e-02,2.179183e-05,1.388228e+01,-7.655586e-02,1.395883e+01,1.661438e+01,1.707000e+02
7.616201e+02,8.815047e-03,2.000201e+02,2.315047e-03,8.365152e-01,8.369004e-01,1.124411e-02,2.135970e-05,1.388228e+01,-7.655586e-02,1.395883e+01,1.661033e+01,1.707000e+02
7.716211e+02,8.930800e-03,2.100211e+02,2.430800e-03,8.368129e-01,8.370774e-01,1.145561e-02,2.094440e-05,1.388228e+01,-7.655586e-02,1.395883e+01,1.660439e+01,1.707000e+02
7.816221e+02,9.046552e-03,2.200221e+02,2.546552e-03,8.370493e-01,8.372511e-01,1.166304e-02,2.054496e-05,1.388228e+01,-7.655586e-02,1.395883e+01,1.659968e+01,1.707000e+02
7.916231e+02,9.162304e-03,2.300231e+02,2.662304e-03,8.373832e-01,8.374215e-01,1.186656e-02,2.016049e-05,1.388228e+01,-7.655586e-02,1.395883e+01,1.659303e+01,1.707000e+02
8.016241e+02,9.278057e-03,2.400241e+02,2.778057e-03,8.376483e-01,8.375888e-01,1.206629e-02,1.979016e-05,1.388228e+01,-7.655586e-02,1.395883e+01,1.658776e+01,1.707000e+02
8.116251e+02,9.393809e-03,2.500251e+02,2.893809e-03,8.378778e-01,8.377531e-01,1.226240e-02,1.943321e-05,1.388228e+01,-7.655586e-02,1.395883e+01,1.658319e+01,1.707000e+02
8.216261e+02,9.509561e-03,2.600261e+02,3.009561e-03,8.380701e-01,8.379144e-01,1.245500e-02,1.908892e-05,1.388228e+01,-7.655586e-02,1.395883e+01,1.657937e+01,1.707000e+02
8.316271e+02,9.625314e-03,2.700271e+02,3.125314e-03,8.382724e-01,8.380730e-01,1.264421e-02,1.875664e-05,1.388228e+01,-7.655586e-02,1.395883e+01,1.657535e+01,1.707000e+02
8.416281e+02,9.741066e-03,2.800281e+02,3.241066e-03,8.384651e-01,8.382288e-01,1.283017e-02,1.843574e-05,1.388228e+01,-7.655586e-02,1.395883e+01,1.657152e+01,1.707000e+02
8.516291e+02,9.856818e-03,2.900291e+02,3.356818e-03,8.386604e-01,8.383821e-01,1.301297e-02,1.812565e-05,1.388228e+01,-7.655586e-02,1.395883e+01,1.656764e+01,1.707000e+02
8.616301e+02,9.972571e-03,3.000301e+02,3.472571e-03,8.389319e-01,8.385328e-01,1.319272e-02,1.782583e-05,1.388228e+01,-7.655586e-02,1.395883e+01,1.656226e+01,1.707000e+02
8.716311e+02,1.008832e-02,3.100311e+02,3.588323e-03,8.391954e-01,8.386811e-01,1.336952e-02,1.753579e-05,1.388228e+01,-7.655586e-02,1.395883e+01,1.655703e+01,1.707000e+02
8.816321e+02,1.020408e-02,3.200321e+02,3.704076e-03,8.394006e-01,8.388270e-01,1.354347e-02,1.725504e-05,1.388228e+01,-7.655586e-02,1.395883e+01,1.655297e+01,1.707000e+02
8.916331e+02,1.031983e-02,3.300331e+02,3.819828e-03,8.396508e-01,8.389706e-01,1.371465e-02,1.698316e-05,1.388228e+01,-7.655586e-02,1.395883e+01,1.654801e+01,1.707000e+02
9.016341e+02,1.043558e-02,3.400341e+02,3.935580e-03,8.397988e-01,8.391120e-01,1.388317e-02,1.671972e-05,1.388228e+01,-7.655586e-02,1.395883e+01,1.654508e+01,1.707000e+02
9.116351e+02,1.055133e-02,3.500351e+02,4.051333e-03,8.398931e-01,8.392512e-01,1.404908e-02,1.646435e-05,1.388228e+01,-7.655586e-02,1.395883e+01,1.654322e+01,1.707000e+02
9.216361e+02,1.066708e-02,3.600361e+02,4.167085e-03,8.401450e-01,8.393883e-01,1.421249e-02,1.621666e-05,1.388228e+01,-7.655586e-02,1.395883e+01,1.653823e+01,1.707000e+02
9.316371e+02,1.078284e-02,3.700371e+02,4.282837e-03,8.403641e-01,8.395235e-01,1.437345e-02,1.597633e-05,1.388228e+01,-7.655586e-02,1.395883e+01,1.653390e+01,1.707000e+02
9.416381e+02,1.089859e-02,3.800381e+02,4.398590e-03,8.404834e-01,8.396566e-01,1.453204e-02,1.574304e-05,1.388228e+01,-7.655586e-02,1.395883e+01,1.653154e+01,1.707000e+02
9.516392e+02,1.101434e-02,3.900392e+02,4.514342e-03,8.407044e-01,8.397879e-01,1.468834e-02,1.551646e-05,1.388228e+01,-7.655586e-02,1.395883e+01,1.652718e+01,1.707000e+02
9.616402e+02,1.113009e-02,4.000402e+02,4.630094e-03,8.408900e-01,8.399173e-01,1.484240e-02,1.529633e-05,1.388228e+01,-7.655586e-02,1.395883e+01,1.652351e+01,1.707000e+02
9.716412e+02,1.124585e-02,4.100412e+02,4.745847e-03,8.409177e-01,8.400448e-01,1.499430e-02,1.508236e-05,1.388228e+01,-7.655586e-02,1.395883e+01,1.652297e+01,1.707000e+02
9.816422e+02,1.136160e-02,4.200422e+02,4.861599e-03,8.410930e-01,8.401707e-01,1.514408e-02,1.487431e-05,1.388860e+01,-7.655586e-02,1.396516e+01,1.652703e+01,1.707000e+02
9.916432e+02,1.147735e-02,4.300432e+02,4.977351e-03,8.412415e-01,8.402948e-01,1.529181e-02,1.467193e-05,1.388242e+01,-7.655586e-02,1.395897e+01,1.651674e+01,1.707000e+02
1.001644e+03,1.159310e-02,4.400442e+02,5.093104e-03,8.414437e-01,8.404173e-01,1.543755e-02,1.447499e-05,1.388298e+01,-7.655586e-02,1.395953e+01,1.651342e+01,1.707000e+02
1.011645e+03,1.170886e-02,4.500452e+02,5.208856e-03,8.415808e-01,8.405381e-01,1.558134e-02,1.428328e-05,1.388822e+01,-7.655586e-02,1.396477e+01,1.651695e+01,1.707000e+02
1.021646e+03,1.182461e-02,4.600462e+02,5.324609e-03,8.416907e-01,8.406574e-01,1.572324e-02,1.409658e-05,1.388228e+01,-7.655586e-02,1.395883e+01,1.650772e+01,1.707000e+02
1.031647e+03,1.194036e-02,4.700472e+02,5.440361e-03,8.417554e-01,8.407752e-01,1.586330e-02,1.391472e-05,1.388228e+01,-7.655586e-02,1.395883e+01,1.650645e+01,1.707000e+02
1.041648e+03,1.205611e-02,4.800482e+02,5.556113e-03,8.418663e-01,8.408914e-01,1.600157e-02,1.373749e-05,1.388228e+01,-7.655586e-02,1.395883e+01,1.650426e+01,1.707000e+02
1.051649e+03,1.217187e-02,4.900492e+02,5.671866e-03,8.420558e-01,8.410062e-01,1.613808e-02,1.356473e-05,1.388238e+01,-7.655586e-02,1.395893e+01,1.650065e+01,1.707000e+02
1.061650e+03,1.228762e-02,5.000502e+02,5.787618e-03,8.422323e-01,8.411196e-01,1.627289e-02,1.339627e-05,1.388856e+01,-7.655586e-02,1.396512e+01,1.650452e+01,1.707000e+02
1.071651e+03,1.240337e-02,5.100512e+02,5.903370e-03,8.422900e-01,8.412316e-01,1.640603e-02,1.323195e-05,1.388263e+01,-7.655586e-02,1.395919e+01,1.649634e+01,1.707000e+02
1.081652e+03,1.251912e-02,5.200522e+02,6.019123e-03,8.424196e-01,8.413423e-01,1.653755e-02,1.307162e-05,1.388869e+01,-7.655586e-02,1.396525e+01,1.650098e+01,1.707000e+02
1.091653e+03,1.263488e-02,5.300532e+02,6.134875e-03,8.425662e-01,8.414516e-01,1.666749e-02,1.291513e-05,1.388843e+01,-7.655586e-02,1.396498e+01,1.649779e+01,1.707000e+02
1.101654e+03,1.275063e-02,5.400542e+02,6.250627e-03,8.426767e-01,8.415596e-01,1.679588e-02,1.276235e-05,1.388228e+01,-7.655586e-02,1.395883e+01,1.648832e+01,1.707000e+02
1.111655e+03,1.286638e-02,5.500552e+02,6.366380e-03,8.427326e-01,8.416664e-01,1.692276e-02,1.261316e-05,1.388228e+01,-7.655586e-02,1.395883e+01,1.648722e+01,1.707000e+02
1.121656e+03,1.298213e-02,5.600562e+02,6.482132e-03,8.429590e-01,8.417720e-01,1.704817e-02,1.246741e-05,1.388239e+01,-8.280557e-02,1.396520e+01,1.648407e+01,1.707000e+02
1.131657e+03,1.309788e-02,5.700572e+02,6.597885e-03,8.430701e-01,8.418763e-01,1.717214e-02,1.232501e-05,1.388858e+01,-7.666803e-02,1.396524e+01,1.648808e+01,1.707000e+02
1.141658e+03,1.321364e-02,5.800582e+02,6.713637e-03,8.431641e-01,8.419795e-01,1.729470e-02,1.218582e-05,1.388262e+01,-7.655586e-02,1.395917e+01,1.647914e+01,1.707000e+02
1.151659e+03,1.332939e-02,5.900592e+02,6.829389e-03,8.432851e-01,8.420815e-01,1.741588e-02,1.204975e-05,1.388865e+01,-7.655586e-02,1.396521e+01,1.648393e+01,1.707000e+02
1.161660e+03,1.344514e-02,6.000602e+02,6.945142e-03,8.434107e-01,8.421825e-01,1.753572e-02,1.191670e-05,1.388228e+01,-7.655586e-02,1.395883e+01,1.647390e+01,1.707000e+02
1.171661e+03,1.356089e-02,6.100612e+02,7.060894e-03,8.435995e-01,8.422823e-01,1.765424e-02,1.178655e-05,1.388281e+01,-7.655586e-02,1.395937e+01,1.647083e+01,1.707000e+02
1.181662e+03,1.367665e-02,6.200622e+02,7.176646e-03,8.436503e-01,8.423810e-01,1.777147e-02,1.165922e-05,1.388852e+01,-7.655586e-02,1.396508e+01,1.647661e+01,1.707000e+02
1.191663e+03,1.379240e-02,6.300632e+02,7.292399e-03,8.437602e-01,8.424787e-01,1.788744e-02,1.153462e-05,1.388869e+01,-7.655586e-02,1.396525e+01,1.647465e+01,1.707000e+02
1.201664e+03,1.390815e-02,6.400643e+02,7.408151e-03,8.440052e-01,8.425754e-01,1.800219e-02,1.141266e-05,1.388238e+01,-7.029802e-02,1.395268e+01,1.646121e+01,1.707000e+02
1.211665e+03,1.402390e-02,6.500653e+02,7.523903e-03,8.441465e-01,8.426711e-01,1.811572e-02,1.129326e-05,1.388228e+01,-7.623250e-02,1.395851e+01,1.645941e+01,1.707000e+02
1.221666e+03,1.413966e-02,6.600663e+02,7.639656e-03,8.441242e-01,8.427658e-01,1.822807e-02,1.117633e-05,1.388228e+01,-7.655586e-02,1.395883e+01,1.645991e+01,1.707000e+02
1.231667e+03,1.425541e-02,6.700673e+02,7.755408e-03,8.442076e-01,8.428595e-01,1.833927e-02,1.106181e-05,1.388844e+01,-7.655586e-02,1.396500e+01,1.646558e+01,1.707000e+02
1.241668e+03,1.437116e-02,6.800683e+02,7.871161e-03,8.442564e-01,8.429523e-01,1.844933e-02,1.094961e-05,1.388869e+01,-7.655586e-02,1.396525e+01,1.646492e+01,1.707000e+02
1.251669e+03,1.448691e-02,6.900693e+02,7.986913e-03,8.444286e-01,8.430441e-01,1.855828e-02,1.083968e-05,1.388869e+01,-7.655586e-02,1.396525e+01,1.646155e+01,1.707000e+02
1.261670e+03,1.460267e-02,7.000703e+02,8.102665e-03,8.444605e-01,8.431350e-01,1.866615e-02,1.073193e-05,1.388869e+01,-5.862933e-02,1.394732e+01,1.645762e+01,1.707000e+02
1.271671e+03,1.471842e-02,7.100713e+02,8.218418e-03,8.445483e-01,8.432251e-01,1.877294e-02,1.062631e-05,1.388237e+01,-7.000792e-02,1.395238e+01,1.645051e+01,1.707000e+02
1.281672e+03,1.483417e-02,7.200723e+02,8.334170e-03,8.446697e-01,8.433143e-01,1.887869e-02,1.052275e-05,1.388228e+01,-7.019103e-02,1.395247e+01,1.644806e+01,1.707000e+02
1.291673e+03,1.494992e-02,7.300733e+02,8.449922e-03,8.446943e-01,8.434026e-01,1.898342e-02,1.042119e-05,1.388869e+01,-7.655137e-02,1.396524e+01,1.645634e+01,1.707000e+02
1.301674e+03,1.506567e-02,7.400743e+02,8.565675e-03,8.447776e-01,8.434901e-01,1.908714e-02,1.032159e-05,1.388869e+01,-7.655586e-02,1.396525e+01,1.645471e+01,1.707000e+02
1.311675e+03,1.518143e-02,7.500753e+02,8.681427e-03,8.449827e-01,8.435767e-01,1.918987e-02,1.022387e-05,1.388869e+01,-7.019103e-02,1.395888e+01,1.644953e+01,1.707000e+02
1.321676e+03,1.529718e-02,7.600763e+02,8.797179e-03,8.450602e-01,8.436626e-01,1.929164e-02,1.012799e-05,1.388869e+01,-7.019103e-02,1.395888e+01,1.644802e+01,1.707000e+02
1.331677e+03,1.541293e-02,7.700773e+02,8.912932e-03,8.451437e-01,8.437476e-01,1.939245e-02,1.003389e-05,1.388869e+01,-7.618096e-02,1.396487e+01,1.644748e+01,1.707000e+02
1.341678e+03,1.552868e-02,7.800783e+02,9.028684e-03,8.452345e-01,8.438319e-01,1.949233e-02,9.941534e-06,1.388869e+01,-7.655586e-02,1.396525e+01,1.644578e+01,1.707000e+02
1.351679e+03,1.564444e-02,7.900793e+02,9.144436e-03,8.452985e-01,8.439154e-01,1.959130e-02,9.850864e-06,1.388869e+01,-7.655586e-02,1.396525e+01,1.644453e+01,1.705093e+02
1.361680e+03,1.576019e-02,8.000803e+02,9.260189e-03,8.454759e-01,8.439982e-01,1.968937e-02,9.761838e-06,1.388869e+01,-7.019103e-02,1.395888e+01,1.643990e+01,1.707000e+02
1.371681e+03,1.587594e-02,8.100813e+02,9.375941e-03,8.455981e-01,8.440802e-01,1.978656e-02,9.674410e-06,1.388869e+01,-7.019103e-02,1.395888e+01,1.643751e+01,1.707000e+02
1.381682e+03,1.599169e-02,8.200823e+02,9.491694e-03,8.456712e-01,8.441615e-01,1.988288e-02,9.588537e-06,1.388869e+01,-7.019103e-02,1.395888e+01,1.643608e+01,1.707000e+02
1.391683e+03,1.610745e-02,8.300833e+02,9.607446e-03,8.457556e-01,8.442421e-01,1.997835e-02,9.504180e-06,1.388869e+01,-7.019103e-02,1.395888e+01,1.643444e+01,1.707000e+02
1.401684e+03,1.622320e-02,8.400843e+02,9.723198e-03,8.457025e-01,8.443220e-01,2.007298e-02,9.421298e-06,1.388264e+01,-7.019103e-02,1.395283e+01,1.642832e+01,1.707000e+02
1.411685e+03,1.633895e-02,8.500853e+02,9.838951e-03,8.457858e-01,8.444012e-01,2.016679e-02,9.339852e-06,1.388863e+01,-7.019103e-02,1.395882e+01,1.643377e+01,1.707000e+02
1.421686e+03,1.645470e-02,8.600863e+02,9.954703e-03,8.458703e-01,8.444798e-01,2.025980e-02,9.259806e-06,1.388869e+01,-7.019103e-02,1.395888e+01,1.643220e+01,1.707000e+02
1.431687e+03,1.657046e-02,8.700873e+02,1.007046e-02,8.459721e-01,8.445576e-01,2.035201e-02,9.181124e-06,1.388228e+01,-7.655586e-02,1.395883e+01,1.642379e+01,1.707000e+02
1.441688e+03,1.668621e-02,8.800883e+02,1.018621e-02,8.460841e-01,8.446349e-01,2.044344e-02,9.103771e-06,1.388228e+01,-7.655586e-02,1.395883e+01,1.642161e+01,1.707000e+02
1.451689e+03,1.680196e-02,8.900894e+02,1.030196e-02,8.461464e-01,8.447114e-01,2.053410e-02,9.027715e-06,1.387596e+01,-7.019103e-02,1.394615e+01,1.641177e+01,1.707000e+02
1.461690e+03,1.691771e-02,9.000904e+02,1.041771e-02,8.461713e-01,8.447874e-01,2.062401e-02,8.952921e-06,1.388167e+01,-7.019103e-02,1.395186e+01,1.641803e+01,1.707000e+02
1.471691e+03,1.703346e-02,9.100914e+02,1.053346e-02,8.462936e-01,8.448627e-01,2.071318e-02,8.879361e-06,1.388228e+01,-7.617772e-02,1.395845e+01,1.641745e+01,1.707000e+02
1.481692e+03,1.714922e-02,9.200924e+02,1.064922e-02,8.462330e-01,8.449374e-01,2.080162e-02,8.807002e-06,1.388864e+01,-7.023633e-02,1.395888e+01,1.642508e+01,1.707000e+02
1.491693e+03,1.726497e-02,9.300934e+02,1.076497e-02,8.463529e-01,8.450116e-01,2.088934e-02,8.735817e-06,1.388869e+01,-6.409355e-02,1.395278e+01,1.642168e+01,1.707000e+02
1.501694e+03,1.738072e-02,9.400944e+02,1.088072e-02,8.464452e-01,8.450851e-01,2.097635e-02,8.665776e-06,1.388869e+01,-6.390333e-02,1.395259e+01,1.641985e+01,1.707006e+02
1.511695e+03,1.749647e-02,9.500954e+02,1.099647e-02,8.464731e-01,8.451581e-01,2.106267e-02,8.596852e-06,1.388869e+01,-7.618186e-02,1.396487e+01,1.642153e+01,1.707971e+02
1.521696e+03,1.761223e-02,9.600964e+02,1.111223e-02,8.465716e-01,8.452304e-01,2.114830e-02,8.529019e-06,1.388869e+01,-7.030913e-02,1.395900e+01,1.641855e+01,1.708000e+02
1.531697e+03,1.772798e-02,9.700974e+02,1.122798e-02,8.466375e-01,8.453022e-01,2.123327e-02,8.462251e-06,1.388869e+01,-7.644867e-02,1.396514e+01,1.641838e+01,1.708000e+02
1.541698e+03,1.784373e-02,9.800984e+02,1.134373e-02,8.467150e-01,8.453735e-01,2.131757e-02,8.396523e-06,1.388869e+01,-8.212236e-02,1.397081e+01,1.641789e+01,1.708000e+02
1.551699e+03,1.795948e-02,9.900994e+02,1.145948e-02,8.469005e-01,8.454442e-01,2.140121e-02,8.331812e-06,1.388869e+01,-7.658871e-02,1.396528e+01,1.641328e+01,1.708000e+02
1.561700e+03,1.807524e-02,1.000100e+03,1.157524e-02,8.470506e-01,8.455144e-01,2.148422e-02,8.268093e-06,1.388869e+01,-8.266602e-02,1.397136e+01,1.641146e+01,1.707040e+02
1.571701e+03,1.819099e-02,1.010101e+03,1.169099e-02,8.470857e-01,8.455841e-01,2.156659e-02,8.205344e-06,1.388228e+01,-7.019103e-02,1.395247e+01,1.640095e+01,1.708000e+02
1.581702e+03,1.830674e-02,1.020102e+03,1.180674e-02,8.471140e-01,8.456532e-01,2.164834e-02,8.143543e-06,1.388228e+01,-7.019103e-02,1.395247e+01,1.640040e+01,1.708000e+02
1.591703e+03,1.842249e-02,1.030103e+03,1.192249e-02,8.471141e-01,8.457218e-01,2.172948e-02,8.082668e-06,1.388228e+01,-7.019103e-02,1.395247e+01,1.640040e+01,1.708000e+02
1.601704e+03,1.853825e-02,1.040104e+03,1.203825e-02,8.470859e-01,8.457899e-01,2.181001e-02,8.022700e-06,1.388228e+01,-7.019103e-02,1.395247e+01,1.640095e+01,1.708000e+02
1.611705e+03,1.865400e-02,1.050105e+03,1.215400e-02,8.470600e-01,8.458575e-01,2.188995e-02,7.963618e-06,1.388790e+01,-7.019103e-02,1.395809e+01,1.640809e+01,1.708000e+02
1.621706e+03,1.876975e-02,1.060106e+03,1.226975e-02,8.472316e-01,8.459246e-01,2.196930e-02,7.905402e-06,1.388229e+01,-7.019103e-02,1.395248e+01,1.639813e+01,1.707002e+02
1.631707e+03,1.888550e-02,1.070107e+03,1.238550e-02,8.472032e-01,8.459913e-01,2.204807e-02,7.848033e-06,1.388845e+01,-7.019103e-02,1.395864e+01,1.640595e+01,1.707963e+02
1.641708e+03,1.900125e-02,1.080108e+03,1.250125e-02,8.473291e-01,8.460574e-01,2.212628e-02,7.791494e-06,1.388869e+01,-7.648930e-02,1.396518e+01,1.640492e+01,1.708000e+02
1.651709e+03,1.911701e-02,1.090109e+03,1.261701e-02,8.474419e-01,8.461231e-01,2.220392e-02,7.735766e-06,1.388869e+01,-7.034977e-02,1.395904e+01,1.640162e+01,1.708000e+02
1.661710e+03,1.923276e-02,1.100110e+03,1.273276e-02,8.475325e-01,8.461884e-01,2.228101e-02,7.680832e-06,1.388854e+01,-7.019103e-02,1.395873e+01,1.639966e+01,1.708000e+02
1.671711e+03,1.934851e-02,1.110111e+03,1.284851e-02,8.475702e-01,8.462531e-01,2.235755e-02,7.626675e-06,1.388236e+01,-7.019103e-02,1.395255e+01,1.639163e+01,1.708000e+02
1.681712e+03,1.946426e-02,1.120112e+03,1.296426e-02,8.475707e-01,8.463175e-01,2.243356e-02,7.573279e-06,1.388791e+01,-7.578544e-02,1.396370e+01,1.639918e+01,1.708879e+02
1.691713e+03,1.958002e-02,1.130113e+03,1.308002e-02,8.475710e-01,8.463813e-01,2.250903e-02,7.520628e-06,1.388869e+01,-7.655586e-02,1.396525e+01,1.640023e+01,1.709000e+02
1.701714e+03,1.969577e-02,1.140114e+03,1.319577e-02,8.475428e-01,8.464448e-01,2.258398e-02,7.468706e-06,1.388252e+01,-7.043584e-02,1.395296e+01,1.639240e+01,1.709000e+02
1.711715e+03,1.981152e-02,1.150115e+03,1.331152e-02,8.475714e-01,8.465078e-01,2.265842e-02,7.417498e-06,1.388228e+01,-7.019103e-02,1.395247e+01,1.639151e+01,1.709000e+02
1.721716e+03,1.992727e-02,1.160116e+03,1.342727e-02,8.476265e-01,8.465704e-01,2.273235e-02,7.366990e-06,1.388228e+01,-7.019103e-02,1.395247e+01,1.639044e+01,1.709000e+02
1.731717e+03,2.004303e-02,1.170117e+03,1.354303e-02,8.476919e-01,8.466325e-01,2.280578e-02,7.317168e-06,1.388832e+01,-7.618597e-02,1.396450e+01,1.639737e+01,1.709000e+02
1.741718e+03,2.015878e-02,1.180118e+03,1.365878e-02,8.477826e-01,8.466943e-01,2.287871e-02,7.268017e-06,1.388235e+01,-7.026171e-02,1.395261e+01,1.638750e+01,1.709000e+02
1.751719e+03,2.027453e-02,1.190119e+03,1.377453e-02,8.478092e-01,8.467556e-01,2.295115e-02,7.219524e-06,1.388228e+01,-7.579849e-02,1.395807e+01,1.638790e+01,1.709000e+02
1.761720e+03,2.039028e-02,1.200120e+03,1.389028e-02,8.478385e-01,8.468166e-01,2.302311e-02,7.171676e-06,1.388228e+01,-7.655586e-02,1.395883e+01,1.638747e+01,1.709000e+02
1.771721e+03,2.050604e-02,1.210121e+03,1.400604e-02,8.478929e-01,8.468771e-01,2.309460e-02,7.124460e-06,1.388228e+01,-7.655586e-02,1.395883e+01,1.638641e+01,1.709000e+02
1.781722e+03,2.062179e-02,1.220122e+03,1.412179e-02,8.480174e-01,8.469372e-01,2.316562e-02,7.077864e-06,1.388869e+01,-7.655586e-02,1.396525e+01,1.639156e+01,1.709000e+02
1.791723e+03,2.073754e-02,1.230123e+03,1.423754e-02,8.480542e-01,8.469970e-01,2.323617e-02,7.031875e-06,1.388869e+01,-7.655586e-02,1.396525e+01,1.639084e+01,1.709000e+02
1.801724e+03,2.085329e-02,1.240124e+03,1.435329e-02,8.481096e-01,8.470564e-01,2.330627e-02,6.986482e-06,1.388869e+01,-7.655586e-02,1.396525e+01,1.638977e+01,1.709000e+02
1.811725e+03,2.096905e-02,1.250125e+03,1.446905e-02,8.481995e-01,8.471154e-01,2.337591e-02,6.941674e-06,1.389505e+01,-7.655586e-02,1.397160e+01,1.639552e+01,1.709000e+02
1.821726e+03,2.108480e-02,1.260126e+03,1.458480e-02,8.483504e-01,8.471740e-01,2.344512e-02,6.897438e-06,1.389510e+01,-7.655586e-02,1.397166e+01,1.639265e+01,1.709000e+02
1.831728e+03,2.120055e-02,1.270128e+03,1.470055e-02,8.483566e-01,8.472322e-01,2.351388e-02,6.853765e-06,1.389510e+01,-7.655586e-02,1.397166e+01,1.639253e+01,1.709921e+02
1.841729e+03,2.131630e-02,1.280129e+03,1.481630e-02,8.483826e-01,8.472901e-01,2.358220e-02,6.810643e-06,1.388942e+01,-7.655586e-02,1.396598e+01,1.638533e+01,1.710000e+02
1.851730e+03,2.143205e-02,1.290130e+03,1.493205e-02,8.483856e-01,8.473477e-01,2.365010e-02,6.768063e-06,1.388869e+01,-7.655586e-02,1.396525e+01,1.638441e+01,1.710000e+02
1.861731e+03,2.154781e-02,1.300131e+03,1.504781e-02,8.484427e-01,8.474049e-01,2.371758e-02,6.726013e-06,1.388869e+01,-7.655586e-02,1.396525e+01,1.638330e+01,1.710000e+02
1.871732e+03,2.166356e-02,1.310132e+03,1.516356e-02,8.484527e-01,8.474617e-01,2.378464e-02,6.684484e-06,1.388869e+01,-8.257711e-02,1.397127e+01,1.638418e+01,1.710000e+02
1.881733e+03,2.177931e-02,1.320133e+03,1.527931e-02,8.484811e-01,8.475182e-01,2.385128e-02,6.643467e-06,1.388869e+01,-7.659568e-02,1.396529e+01,1.638256e+01,1.710000e+02
1.891734e+03,2.189506e-02,1.330134e+03,1.539506e-02,8.484156e-01,8.475743e-01,2.391752e-02,6.602953e-06,1.388254e+01,-7.655586e-02,1.395910e+01,1.637658e+01,1.710000e+02
1.901735e+03,2.201082e-02,1.340135e+03,1.551082e-02,8.485035e-01,8.476301e-01,2.398335e-02,6.562931e-06,1.388228e+01,-7.655586e-02,1.395883e+01,1.637456e+01,1.710000e+02
1.911736e+03,2.212657e-02,1.350136e+03,1.562657e-02,8.485376e-01,8.476856e-01,2.404879e-02,6.523393e-06,1.388797e+01,-7.655586e-02,1.396453e+01,1.638061e+01,1.710000e+02
1.921737e+03,2.224232e-02,1.360137e+03,1.574232e-02,8.486746e-01,8.477407e-01,2.411384e-02,6.484330e-06,1.388322e+01,-7.655586e-02,1.395978e+01,1.637236e+01,1.710000e+02
1.931738e+03,2.235807e-02,1.370138e+03,1.585807e-02,8.487493e-01,8.477955e-01,2.417849e-02,6.445734e-06,1.388799e+01,-7.088113e-02,1.395888e+01,1.637553e+01,1.710000e+02
1.941739e+03,2.247383e-02,1.380139e+03,1.597383e-02,8.488381e-01,8.478500e-01,2.424276e-02,6.407596e-06,1.388869e+01,-7.019103e-02,1.395888e+01,1.637450e+01,1.710000e+02
1.951740e+03,2.258958e-02,1.390140e+03,1.608958e-02,8.489885e-01,8.479042e-01,2.430666e-02,6.369909e-06,1.388869e+01,-7.019103e-02,1.395888e+01,1.637159e+01,1.710000e+02
1.961741e+03,2.270533e-02,1.400141e+03,1.620533e-02,8.489891e-01,8.479580e-01,2.437017e-02,6.332664e-06,1.388869e+01,-7.019103e-02,1.395888e+01,1.637158e+01,1.710000e+02
1.971742e+03,2.282108e-02,1.410142e+03,1.632108e-02,8.489704e-01,8.480116e-01,2.443332e-02,6.295854e-06,1.388869e+01,-7.019103e-02,1.395888e+01,1.637194e+01,1.710000e+02
1.981743e+03,2.293684e-02,1.420143e+03,1.643684e-02,8.488822e-01,8.480648e-01,2.449610e-02,6.259471e-06,1.388298e+01,-7.019103e-02,1.395317e+01,1.636692e+01,1.710000e+02
1.991744e+03,2.305259e-02,1.430144e+03,1.655259e-02,8.488958e-01,8.481178e-01,2.455852e-02,6.223508e-06,1.388776e+01,-7.563230e-02,1.396339e+01,1.637325e+01,1.710000e+02
2.001745e+03,2.316834e-02,1.440145e+03,1.666834e-02,8.490138e-01,8.481704e-01,2.462059e-02,6.187957e-06,1.388869e+01,-7.086571e-02,1.395956e+01,1.637122e+01,1.710000e+02
2.011746e+03,2.328409e-02,1.450146e+03,1.678409e-02,8.491383e-01,8.482228e-01,2.468230e-02,6.152811e-06,1.388262e+01,-7.019103e-02,1.395281e+01,1.636154e+01,1.710000e+02
2.021747e+03,2.339984e-02,1.460147e+03,1.689984e-02,8.491446e-01,8.482748e-01,2.474365e-02,6.118064e-06,1.388868e+01,-7.019103e-02,1.395887e+01,1.636855e+01,1.710000e+02
2.031748e+03,2.351560e-02,1.470148e+03,1.701560e-02,8.491827e-01,8.483266e-01,2.480467e-02,6.083709e-06,1.388251e+01,-7.019103e-02,1.395270e+01,1.636055e+01,1.710000e+02
2.041749e+03,2.363135e-02,1.480149e+03,1.713135e-02,8.492379e-01,8.483780e-01,2.486534e-02,6.049739e-06,1.388823e+01,-7.019103e-02,1.395842e+01,1.636621e+01,1.710000e+02
2.051750e+03,2.374710e-02,1.490150e+03,1.724710e-02,8.492070e-01,8.484292e-01,2.492568e-02,6.016147e-06,1.388297e+01,-7.587173e-02,1.395884e+01,1.636162e+01,1.710000e+02
2.061751e+03,2.386285e-02,1.500151e+03,1.736285e-02,8.492616e-01,8.484801e-01,2.498568e-02,5.982929e-06,1.388777e+01,-7.655586e-02,1.396433e+01,1.636635e+01,1.710000e+02
2.071752e+03,2.397861e-02,1.510152e+03,1.747861e-02,8.492094e-01,8.485308e-01,2.504535e-02,5.950076e-06,1.388869e+01,-7.655586e-02,1.396525e+01,1.636844e+01,1.710000e+02
2.081753e+03,2.409436e-02,1.520153e+03,1.759436e-02,8.492019e-01,8.485811e-01,2.510469e-02,5.917584e-06,1.388311e+01,-7.655586e-02,1.395967e+01,1.636202e+01,1.710000e+02
2.091754e+03,2.421011e-02,1.530154e+03,1.771011e-02,8.493588e-01,8.486312e-01,2.516371e-02,5.885446e-06,1.388228e+01,-7.655586e-02,1.395884e+01,1.635800e+01,1.710000e+02
2.101755e+03,2.432586e-02,1.540155e+03,1.782586e-02,8.494149e-01,8.486810e-01,2.522241e-02,5.853657e-06,1.388847e+01,-7.655586e-02,1.396502e+01,1.636420e+01,1.710000e+02
2.111756e+03,2.444162e-02,1.550156e+03,1.794162e-02,8.494769e-01,8.487306e-01,2.528079e-02,5.822210e-06,1.388228e+01,-7.019103e-02,1.395247e+01,1.635458e+01,1.710000e+02
2.121757e+03,2.455737e-02,1.560157e+03,1.805737e-02,8.495552e-01,8.487799e-01,2.533887e-02,5.791101e-06,1.388228e+01,-7.019103e-02,1.395247e+01,1.635307e+01,1.710000e+02
2.131758e+03,2.467312e-02,1.570158e+03,1.817312e-02,8.495716e-01,8.488289e-01,2.539663e-02,5.760324e-06,1.388228e+01,-7.019103e-02,1.395247e+01,1.635275e+01,1.710000e+02
2.141759e+03,2.478887e-02,1.580159e+03,1.828887e-02,8.495200e-01,8.488777e-01,2.545408e-02,5.729874e-06,1.388228e+01,-7.591203e-02,1.395819e+01,1.635476e+01,1.710000e+02
2.151760e+03,2.490463e-02,1.590160e+03,1.840463e-02,8.494804e-01,8.489262e-01,2.551124e-02,5.699746e-06,1.388787e+01,-7.655586e-02,1.396442e+01,1.636223e+01,1.710000e+02
2.161761e+03,2.502038e-02,1.600161e+03,1.852038e-02,8.495104e-01,8.489744e-01,2.556809e-02,5.669934e-06,1.388869e+01,-7.655586e-02,1.396525e+01,1.636261e+01,1.710000e+02
2.171762e+03,2.513613e-02,1.610162e+03,1.863613e-02,8.495980e-01,8.490225e-01,2.562465e-02,5.640433e-06,1.388250e+01,-7.041496e-02,1.395292e+01,1.635255e+01,1.709035e+02
2.181763e+03,2.525188e-02,1.620163e+03,1.875188e-02,8.496612e-01,8.490702e-01,2.568091e-02,5.611239e-06,1.388869e+01,-7.655586e-02,1.396525e+01,1.635970e+01,1.709000e+02
2.191764e+03,2.536763e-02,1.630164e+03,1.886763e-02,8.497393e-01,8.491177e-01,2.573688e-02,5.582348e-06,1.388869e+01,-7.655586e-02,1.396525e+01,1.635819e+01,1.709000e+02
2.201765e+03,2.548339e-02,1.640165e+03,1.898339e-02,8.498070e-01,8.491650e-01,2.579257e-02,5.553753e-06,1.388869e+01,-7.655586e-02,1.396525e+01,1.635688e+01,1.709000e+02
2.211766e+03,2.559914e-02,1.650166e+03,1.909914e-02,8.498694e-01,8.492121e-01,2.584797e-02,5.525451e-06,1.388869e+01,-7.655586e-02,1.396525e+01,1.635567e+01,1.709000e+02
2.221767e+03,2.571489e-02,1.660167e+03,1.921489e-02,8.499009e-01,8.492589e-01,2.590309e-02,5.497437e-06,1.388869e+01,-7.655586e-02,1.396525e+01,1.635506e+01,1.709000e+02
2.231768e+03,2.583064e-02,1.670168e+03,1.933064e-02,8.499310e-01,8.493055e-01,2.595793e-02,5.469708e-06,1.388282e+01,-7.073238e-02,1.395355e+01,1.634655e+01,1.709000e+02
2.241769e+03,2.594640e-02,1.680169e+03,1.944640e-02,8.499073e-01,8.493518e-01,2.601249e-02,5.442257e-06,1.388228e+01,-7.583433e-02,1.395811e+01,1.634726e+01,1.709000e+02
2.251770e+03,2.606215e-02,1.690170e+03,1.956215e-02,8.499067e-01,8.493979e-01,2.606679e-02,5.415083e-06,1.388228e+01,-7.029625e-02,1.395257e+01,1.634630e+01,1.709000e+02
2.261771e+03,2.617790e-02,1.700171e+03,1.967790e-02,8.500195e-01,8.494438e-01,2.612081e-02,5.388179e-06,1.388228e+01,-7.596351e-02,1.395824e+01,1.634512e+01,1.709000e+02
2.271772e+03,2.629365e-02,1.710172e+03,1.979365e-02,8.500307e-01,8.494895e-01,2.617456e-02,5.361542e-06,1.388228e+01,-7.655586e-02,1.395883e+01,1.634501e+01,1.708136e+02
2.281773e+03,2.640941e-02,1.720173e+03,1.990941e-02,8.500835e-01,8.495349e-01,2.622805e-02,5.335169e-06,1.388807e+01,-7.655586e-02,1.396463e+01,1.635080e+01,1.708000e+02
2.291774e+03,2.652516e-02,1.730174e+03,2.002516e-02,8.501658e-01,8.495801e-01,2.628127e-02,5.309055e-06,1.388869e+01,-7.655586e-02,1.396525e+01,1.634994e+01,1.708000e+02
2.301775e+03,2.664091e-02,1.740175e+03,2.014091e-02,8.502571e-01,8.496251e-01,2.633424e-02,5.283197e-06,1.388869e+01,-7.655586e-02,1.396525e+01,1.634818e+01,1.708917e+02
2.311776e+03,2.675666e-02,1.750176e+03,2.025666e-02,8.503426e-01,8.496699e-01,2.638695e-02,5.257590e-06,1.390009e+01,-7.089843e-02,1.397099e+01,1.635894e+01,1.709000e+02
2.321777e+03,2.687242e-02,1.760177e+03,2.037242e-02,8.503519e-01,8.497145e-01,2.643940e-02,5.232232e-06,1.390140e+01,-7.655586e-02,1.397795e+01,1.636129e+01,1.709000e+02
2.331778e+03,2.698817e-02,1.770178e+03,2.048817e-02,8.503604e-01,8.497588e-01,2.649160e-02,5.207118e-06,1.389569e+01,-7.655586e-02,1.397224e+01,1.635441e+01,1.709000e+02
2.341779e+03,2.710392e-02,1.780179e+03,2.060392e-02,8.503530e-01,8.498030e-01,2.654356e-02,5.182245e-06,1.390066e+01,-7.104391e-02,1.397170e+01,1.635943e+01,1.709000e+02
2.351780e+03,2.721967e-02,1.790180e+03,2.071967e-02,8.503518e-01,8.498469e-01,2.659526e-02,5.157610e-06,1.390152e+01,-7.595829e-02,1.397748e+01,1.636133e+01,1.709906e+02
2.361781e+03,2.733542e-02,1.800181e+03,2.083542e-02,8.503860e-01,8.498907e-01,2.664672e-02,5.133209e-06,1.390152e+01,-7.096410e-02,1.397248e+01,1.635979e+01,1.710000e+02
2.371782e+03,2.745118e-02,1.810182e+03,2.095118e-02,8.505073e-01,8.499342e-01,2.669793e-02,5.109039e-06,1.390152e+01,-7.604536e-02,1.397756e+01,1.635834e+01,1.710000e+02
2.381783e+03,2.756693e-02,1.820183e+03,2.106693e-02,8.505084e-01,8.499775e-01,2.674891e-02,5.085097e-06,1.389580e+01,-7.655586e-02,1.397236e+01,1.635169e+01,1.710000e+02
2.391784e+03,2.768268e-02,1.830184e+03,2.118268e-02,8.504821e-01,8.500206e-01,2.679965e-02,5.061378e-06,1.388962e+01,-7.110959e-02,1.396072e+01,1.634396e+01,1.710000e+02
2.401785e+03,2.779843e-02,1.840185e+03,2.129843e-02,8.506326e-01,8.500636e-01,2.685015e-02,5.037882e-06,1.388238e+01,-7.645621e-02,1.395883e+01,1.633349e+01,1.710000e+02
2.411786e+03,2.791419e-02,1.850186e+03,2.141419e-02,8.506604e-01,8.501063e-01,2.690041e-02,5.014603e-06,1.388228e+01,-7.655586e-02,1.395883e+01,1.633285e+01,1.710000e+02
2.421787e+03,2.802994e-02,1.860187e+03,2.152994e-02,8.507180e-01,8.501488e-01,2.695045e-02,4.991539e-06,1.388228e+01,-7.655586e-02,1.395883e+01,1.633174e+01,1.710000e+02
2.431788e+03,2.814569e-02,1.870188e+03,2.164569e-02,8.507489e-01,8.501912e-01,2.700025e-02,4.968688e-06,1.388792e+01,-7.655586e-02,1.396448e+01,1.633778e+01,1.710000e+02
2.441789e+03,2.826144e-02,1.880189e+03,2.176144e-02,8.507792e-01,8.502333e-01,2.704983e-02,4.946046e-06,1.388869e+01,-7.655586e-02,1.396525e+01,1.633810e+01,1.710000e+02
2.451790e+03,2.837720e-02,1.890190e+03,2.187720e-02,8.508339e-01,8.502753e-01,2.709919e-02,4.923611e-06,1.389442e+01,-7.655586e-02,1.397097e+01,1.634378e+01,1.710000e+02
2.461791e+03,2.849295e-02,1.900191e+03,2.199295e-02,8.508399e-01,8.503171e-01,2.714831e-02,4.901379e-06,1.389510e+01,-7.655586e-02,1.397166e+01,1.634447e+01,1.710000e+02
2.471792e+03,2.860870e-02,1.910192e+03,2.210870e-02,8.508481e-01,8.503587e-01,2.719722e-02,4.879347e-06,1.390086e+01,-7.655586e-02,1.397741e+01,1.635107e+01,1.710000e+02
2.481793e+03,2.872445e-02,1.920193e+03,2.222445e-02,8.508995e-01,8.504001e-01,2.724591e-02,4.857514e-06,1.389593e+01,-7.655586e-02,1.397249e+01,1.634429e+01,1.710000e+02
2.491794e+03,2.884021e-02,1.930194e+03,2.234021e-02,8.508539e-01,8.504413e-01,2.729438e-02,4.835877e-06,1.390095e+01,-7.075776e-02,1.397170e+01,1.635005e+01,1.710000e+02
2.501795e+03,2.895596e-02,1.940195e+03,2.245596e-02,8.507966e-01,8.504823e-01,2.734264e-02,4.814432e-06,1.390152e+01,-7.581107e-02,1.397733e+01,1.635271e+01,1.710000e+02
2.511796e+03,2.907171e-02,1.950196e+03,2.257171e-02,8.508706e-01,8.505232e-01,2.739068e-02,4.793178e-06,1.390152e+01,-7.655586e-02,1.397807e+01,1.635141e+01,1.710000e+02
2.521797e+03,2.918746e-02,1.960197e+03,2.268746e-02,8.509829e-01,8.505639e-01,2.743851e-02,4.772111e-06,1.389577e+01,-7.655586e-02,1.397233e+01,1.634249e+01,1.710000e+02
2.531798e+03,2.930322e-02,1.970198e+03,2.280322e-02,8.510191e-01,8.506044e-01,2.748613e-02,4.751230e-06,1.389456e+01,-7.655586e-02,1.397112e+01,1.634037e+01,1.710000e+02
2.541799e+03,2.941897e-02,1.980199e+03,2.291897e-02,8.510459e-01,8.506447e-01,2.753355e-02,4.730532e-06,1.389395e+01,-7.655586e-02,1.397051e+01,1.633914e+01,1.710000e+02
2.551800e+03,2.953472e-02,1.990200e+03,2.303472e-02,8.510727e-01,8.506849e-01,2.758075e-02,4.710014e-06,1.389334e+01,-7.655586e-02,1.396990e+01,1.633790e+01,1.710000e+02
2.561801e+03,2.965047e-02,2.000201e+03,2.315047e-02,8.510995e-01,8.507248e-01,2.762776e-02,4.689674e-06,1.389274e+01,-7.655586e-02,1.396929e+01,1.633667e+01,1.710000e+02
2.571802e+03,2.976622e-02,2.010202e+03,2.326622e-02,8.511263e-01,8.507647e-01,2.767456e-02,4.669510e-06,1.389213e+01,-7.655586e-02,1.396868e+01,1.633544e+01,1.710000e+02
2.581803e+03,2.988198e-02,2.020203e+03,2.338198e-02,8.511532e-01,8.508043e-01,2.772116e-02,4.649519e-06,1.389152e+01,-7.655586e-02,1.396807e+01,1.633421e+01,1.710000e+02
2.591804e+03,2.999773e-02,2.030204e+03,2.349773e-02,8.511800e-01,8.508438e-01,2.776756e-02,4.629700e-06,1.389091e+01,-7.655586e-02,1.396747e+01,1.633298e+01,1.710000e+02
2.601805e+03,3.011348e-02,2.040205e+03,2.361348e-02,8.512068e-01,8.508831e-01,2.781376e-02,4.610050e-06,1.389030e+01,-7.655586e-02,1.396686e+01,1.633174e+01,1.710000e+02
2.611806e+03,3.022923e-02,2.050206e+03,2.372923e-02,8.512336e-01,8.509222e-01,2.785977e-02,4.590567e-06,1.388969e+01,-7.655586e-02,1.396625e+01,1.633051e+01,1.710000e+02
2.621807e+03,3.034499e-02,2.060207e+03,2.384499e-02,8.512604e-01,8.509612e-01,2.790558e-02,4.571249e-06,1.388908e+01,-7.655586e-02,1.396564e+01,1.632928e+01,1.710000e+02
2.631808e+03,3.046074e-02,2.070208e+03,2.396074e-02,8.512872e-01,8.510000e-01,2.795120e-02,4.552093e-06,1.388869e+01,-7.655586e-02,1.396525e+01,1.632830e+01,1.710000e+02
2.641809e+03,3.057649e-02,2.080209e+03,2.407649e-02,8.513140e-01,8.510387e-01,2.799663e-02,4.533099e-06,1.388869e+01,-7.655586e-02,1.396525e+01,1.632779e+01,1.710000e+02
2.651810e+03,3.069224e-02,2.090210e+03,2.419224e-02,8.513408e-01,8.510772e-01,2.804187e-02,4.514263e-06,1.388869e+01,-7.655586e-02,1.396525e+01,1.632727e+01,1.710000e+02
2.661811e+03,3.080800e-02,2.100211e+03,2.430800e-02,8.513675e-01,8.511156e-01,2.808692e-02,4.495583e-06,1.388869e+01,-7.655586e-02,1.396525e+01,1.632675e+01,1.710000e+02
2.671812e+03,3.092375e-02,2.110212e+03,2.442375e-02,8.513943e-01,8.511537e-01,2.813179e-02,4.477059e-06,1.388869e+01,-7.655586e-02,1.396525e+01,1.632624e+01,1.710000e+02
2.681813e+03,3.103950e-02,2.120213e+03,2.453950e-02,8.514211e-01,8.511918e-01,2.817647e-02,4.458687e-06,1.388869e+01,-7.655586e-02,1.396525e+01,1.632572e+01,1.710000e+02
2.691814e+03,3.115525e-02,2.130214e+03,2.465525e-02,8.514479e-01,8.512297e-01,2.822097e-02,4.440466e-06,1.388869e+01,-7.655586e-02,1.396525e+01,1.632521e+01,1.710000e+02
2.701815e+03,3.127101e-02,2.140215e+03,2.477101e-02,8.514746e-01,8.512674e-01,2.826529e-02,4.422394e-06,1.388869e+01,-7.655586e-02,1.396525e+01,1.632469e+01,1.710000e+02
2.711816e+03,3.138676e-02,2.150216e+03,2.488676e-02,8.515014e-01,8.513050e-01,2.830943e-02,4.404470e-06,1.388869e+01,-7.655586e-02,1.396525e+01,1.632417e+01,1.710000e+02
2.721817e+03,3.150251e-02,2.160217e+03,2.500251e-02,8.515282e-01,8.513424e-01,2.835339e-02,4.386691e-06,1.388869e+01,-7.655586e-02,1.396525e+01,1.632366e+01,1.710000e+02
2.731818e+03,3.161826e-02,2.170218e+03,2.511826e-02,8.515602e-01,8.513797e-01,2.839717e-02,4.369056e-06,1.388869e+01,-7.623618e-02,1.396493e+01,1.632299e+01,1.710000e+02
2.741819e+03,3.173401e-02,2.180219e+03,2.523401e-02,8.515973e-01,8.514168e-01,2.844078e-02,4.351563e-06,1.388869e+01,-7.560106e-02,1.396429e+01,1.632216e+01,1.710000e+02
2.751820e+03,3.184977e-02,2.190220e+03,2.534977e-02,8.516344e-01,8.514538e-01,2.848421e-02,4.334210e-06,1.388869e+01,-7.496593e-02,1.396366e+01,1.632134e+01,1.710000e+02
2.761821e+03,3.196552e-02,2.200221e+03,2.546552e-02,8.516716e-01,8.514906e-01,2.852747e-02,4.316996e-06,1.388869e+01,-7.433081e-02,1.396302e+01,1.632051e+01,1.710000e+02
2.771822e+03,3.208127e-02,2.210222e+03,2.558127e-02,8.517087e-01,8.515273e-01,2.857056e-02,4.299919e-06,1.388869e+01,-7.369569e-02,1.396239e+01,1.631969e+01,1.710000e+02
2.781823e+03,3.219702e-02,2.220223e+03,2.569702e-02,8.517458e-01,8.515638e-01,2.861348e-02,4.282977e-06,1.388869e+01,-7.306056e-02,1.396175e+01,1.631886e+01,1.710000e+02
2.791824e+03,3.231278e-02,2.230224e+03,2.581278e-02,8.517830e-01,8.516002e-01,2.865623e-02,4.266169e-06,1.388869e+01,-7.242544e-02,1.396112e+01,1.631804e+01,1.710000e+02
2.801825e+03,3.242853e-02,2.240225e+03,2.592853e-02,8.518201e-01,8.516365e-01,2.869881e-02,4.249493e-06,1.388869e+01,-7.179031e-02,1.396048e+01,1.631721e+01,1.710000e+02
2.811826e+03,3.254428e-02,2.250226e+03,2.604428e-02,8.518572e-01,8.516726e-01,2.874123e-02,4.232947e-06,1.388869e+01,-7.115519e-02,1.395984e+01,1.631639e+01,1.710000e+02
2.821827e+03,3.266003e-02,2.260227e+03,2.616003e-02,8.518943e-01,8.517086e-01,2.878348e-02,4.216531e-06,1.388869e+01,-7.052007e-02,1.395921e+01,1.631556e+01,1.710000e+02
2.831828e+03,3.277579e-02,2.270228e+03,2.627579e-02,8.519280e-01,8.517445e-01,2.882557e-02,4.200242e-06,1.388869e+01,-7.049451e-02,1.395918e+01,1.631491e+01,1.710048e+02
2.841829e+03,3.289154e-02,2.280229e+03,2.639154e-02,8.519578e-01,8.517802e-01,2.886749e-02,4.184080e-06,1.388869e+01,-7.112421e-02,1.395981e+01,1.631445e+01,1.710147e+02
2.851830e+03,3.300729e-02,2.290230e+03,2.650729e-02,8.519877e-01,8.518157e-01,2.890926e-02,4.168041e-06,1.388869e+01,-7.175390e-02,1.396044e+01,1.631398e+01,1.710246e+02
2.861831e+03,3.312304e-02,2.300231e+03,2.662304e-02,8.520175e-01,8.518512e-01,2.895086e-02,4.152127e-06,1.388869e+01,-7.238360e-02,1.396107e+01,1.631352e+01,1.710344e+02
2.871832e+03,3.323880e-02,2.310232e+03,2.673880e-02,8.520474e-01,8.518865e-01,2.899231e-02,4.136333e-06,1.388869e+01,-7.301329e-02,1.396170e+01,1.631305e+01,1.710443e+02
