Repository: brandonlampe/CS_Data

# Repository for Crushed Salt Data
**Grant No: 456417**

This is a work in progress!

## Repository Content

### Directory Names
A uniform namining structure still in progress, but in general directories are named according to the following:
 - Names contain no spaces, a single underscore "_" will be used as a file name seperator.
 - Files are for the Crushed Salt Project (CSP); therefore, the first three charaters of each file are "CSP".
 - Folders are organized by which frame the test was performed on i.e., A2 or A3.
 - The fifth and sixth charaters of each file name will therefore be "A" followed by the frame number.

File: UNM_WP_HY_175_09/STAGE01/CREEP_FIT/175_09_STAGE01_CREEP_OUT.csv (part 2 of 36)
Analysis by Brandon Lampe, performed on: 2016/07/12 16:02:29
Experimental results below begin at: 2016/04/08 09:35:23
Duration (sec),Duration (day),Elapsed Time (sec),Elapsed Time (day),Interpolated Fractional Density,Fit to Fractional Density,Fit to Volume Strain,Fit to Volume Strain Rate (1/sec),Confining Pressure (MPa),Pore Pressure (MPa),Terzaghi Pressure (MPa),Solid Pressure (MPa),Temperature (C))
2.881833e+03,3.335455e-02,2.320233e+03,2.685455e-02,8.520772e-01,8.519217e-01,2.903360e-02,4.120661e-06,1.388869e+01,-7.364299e-02,1.396233e+01,1.631259e+01,1.710542e+02
2.891834e+03,3.347030e-02,2.330234e+03,2.697030e-02,8.521071e-01,8.519567e-01,2.907473e-02,4.105107e-06,1.388869e+01,-7.427268e-02,1.396296e+01,1.631212e+01,1.710641e+02
2.901835e+03,3.358605e-02,2.340235e+03,2.708605e-02,8.521370e-01,8.519916e-01,2.911571e-02,4.089671e-06,1.388869e+01,-7.490238e-02,1.396359e+01,1.631166e+01,1.710740e+02
2.911836e+03,3.370180e-02,2.350236e+03,2.720180e-02,8.521668e-01,8.520264e-01,2.915653e-02,4.074351e-06,1.388869e+01,-7.553208e-02,1.396422e+01,1.631119e+01,1.710839e+02
2.921837e+03,3.381756e-02,2.360237e+03,2.731756e-02,8.521967e-01,8.520611e-01,2.919720e-02,4.059146e-06,1.388869e+01,-7.616177e-02,1.396485e+01,1.631073e+01,1.710938e+02
2.931838e+03,3.393331e-02,2.370238e+03,2.743331e-02,8.522291e-01,8.520956e-01,2.923772e-02,4.044055e-06,1.388845e+01,-7.631406e-02,1.396476e+01,1.630984e+01,1.711000e+02
2.941839e+03,3.404906e-02,2.380239e+03,2.754906e-02,8.522660e-01,8.521300e-01,2.927809e-02,4.029077e-06,1.388779e+01,-7.566779e-02,1.396346e+01,1.630826e+01,1.711000e+02
2.951840e+03,3.416481e-02,2.390240e+03,2.766481e-02,8.523028e-01,8.521643e-01,2.931831e-02,4.014210e-06,1.388714e+01,-7.502152e-02,1.396217e+01,1.630667e+01,1.711000e+02
2.961841e+03,3.428057e-02,2.400241e+03,2.778057e-02,8.523397e-01,8.521984e-01,2.935838e-02,3.999452e-06,1.388649e+01,-7.437526e-02,1.396087e+01,1.630509e+01,1.711000e+02
2.971842e+03,3.439632e-02,2.410242e+03,2.789632e-02,8.523765e-01,8.522324e-01,2.939831e-02,3.984804e-06,1.388584e+01,-7.372899e-02,1.395957e+01,1.630350e+01,1.711000e+02
2.981843e+03,3.451207e-02,2.420243e+03,2.801207e-02,8.524134e-01,8.522663e-01,2.943809e-02,3.970263e-06,1.388519e+01,-7.308273e-02,1.395827e+01,1.630192e+01,1.711000e+02
2.991844e+03,3.462782e-02,2.430244e+03,2.812782e-02,8.524502e-01,8.523001e-01,2.947772e-02,3.955828e-06,1.388454e+01,-7.243646e-02,1.395698e+01,1.630034e+01,1.711000e+02
3.001845e+03,3.474358e-02,2.440245e+03,2.824358e-02,8.524871e-01,8.523338e-01,2.951721e-02,3.941499e-06,1.388389e+01,-7.179019e-02,1.395568e+01,1.629875e+01,1.711000e+02
3.011846e+03,3.485933e-02,2.450246e+03,2.835933e-02,8.525240e-01,8.523673e-01,2.955656e-02,3.927273e-06,1.388324e+01,-7.114393e-02,1.395438e+01,1.629717e+01,1.711000e+02
3.021847e+03,3.497508e-02,2.460247e+03,2.847508e-02,8.525608e-01,8.524007e-01,2.959577e-02,3.913151e-06,1.388258e+01,-7.049766e-02,1.395308e+01,1.629559e+01,1.711000e+02
3.031848e+03,3.509083e-02,2.470248e+03,2.859083e-02,8.525946e-01,8.524340e-01,2.963483e-02,3.899130e-06,1.388294e+01,-7.019103e-02,1.395313e+01,1.629531e+01,1.710948e+02
3.041849e+03,3.520659e-02,2.480249e+03,2.870659e-02,8.526255e-01,8.524672e-01,2.967376e-02,3.885210e-06,1.388421e+01,-7.019103e-02,1.395440e+01,1.629620e+01,1.710849e+02
3.051850e+03,3.532234e-02,2.490250e+03,2.882234e-02,8.526565e-01,8.525003e-01,2.971254e-02,3.871390e-06,1.388548e+01,-7.019103e-02,1.395567e+01,1.629709e+01,1.710750e+02
3.061851e+03,3.543809e-02,2.500251e+03,2.893809e-02,8.526874e-01,8.525332e-01,2.975119e-02,3.857669e-06,1.388675e+01,-7.019103e-02,1.395694e+01,1.629799e+01,1.710651e+02
3.071852e+03,3.555384e-02,2.510252e+03,2.905384e-02,8.527184e-01,8.525661e-01,2.978970e-02,3.844044e-06,1.388802e+01,-7.019103e-02,1.395821e+01,1.629888e+01,1.710552e+02
3.081853e+03,3.566959e-02,2.520253e+03,2.916959e-02,8.527493e-01,8.525988e-01,2.982808e-02,3.830517e-06,1.388929e+01,-7.019103e-02,1.395948e+01,1.629978e+01,1.710453e+02
3.091854e+03,3.578535e-02,2.530254e+03,2.928535e-02,8.527803e-01,8.526314e-01,2.986632e-02,3.817085e-06,1.389056e+01,-7.019103e-02,1.396075e+01,1.630067e+01,1.710354e+02
3.101855e+03,3.590110e-02,2.540255e+03,2.940110e-02,8.528112e-01,8.526639e-01,2.990443e-02,3.803747e-06,1.389183e+01,-7.019103e-02,1.396202e+01,1.630156e+01,1.710255e+02
3.111856e+03,3.601685e-02,2.550256e+03,2.951685e-02,8.528422e-01,8.526963e-01,2.994241e-02,3.790503e-06,1.389310e+01,-7.019103e-02,1.396329e+01,1.630246e+01,1.710157e+02
3.121857e+03,3.613260e-02,2.560257e+03,2.963260e-02,8.528732e-01,8.527285e-01,2.998025e-02,3.777351e-06,1.389436e+01,-7.019103e-02,1.396456e+01,1.630335e+01,1.710058e+02
3.131858e+03,3.624836e-02,2.570258e+03,2.974836e-02,8.528998e-01,8.527607e-01,3.001796e-02,3.764291e-06,1.389484e+01,-7.019103e-02,1.396503e+01,1.630339e+01,1.710000e+02
3.141859e+03,3.636411e-02,2.580259e+03,2.986411e-02,8.529203e-01,8.527927e-01,3.005554e-02,3.751321e-06,1.389420e+01,-7.019103e-02,1.396439e+01,1.630225e+01,1.710000e+02
3.151860e+03,3.647986e-02,2.590260e+03,2.997986e-02,8.529408e-01,8.528247e-01,3.009299e-02,3.738441e-06,1.389356e+01,-7.019103e-02,1.396375e+01,1.630111e+01,1.710000e+02
3.161861e+03,3.659561e-02,2.600261e+03,3.009561e-02,8.529613e-01,8.528565e-01,3.013032e-02,3.725650e-06,1.389292e+01,-7.019103e-02,1.396311e+01,1.629996e+01,1.710000e+02
3.171862e+03,3.671137e-02,2.610262e+03,3.021137e-02,8.529818e-01,8.528882e-01,3.016751e-02,3.712947e-06,1.389228e+01,-7.019103e-02,1.396247e+01,1.629882e+01,1.710000e+02
3.181863e+03,3.682712e-02,2.620263e+03,3.032712e-02,8.530023e-01,8.529198e-01,3.020458e-02,3.700330e-06,1.389164e+01,-7.019103e-02,1.396183e+01,1.629767e+01,1.710000e+02
3.191864e+03,3.694287e-02,2.630264e+03,3.044287e-02,8.530228e-01,8.529513e-01,3.024153e-02,3.687800e-06,1.389100e+01,-7.019103e-02,1.396119e+01,1.629653e+01,1.710000e+02
3.201865e+03,3.705862e-02,2.640265e+03,3.055862e-02,8.530433e-01,8.529828e-01,3.027835e-02,3.675354e-06,1.389036e+01,-7.019103e-02,1.396055e+01,1.629539e+01,1.710000e+02
3.211866e+03,3.717438e-02,2.650266e+03,3.067438e-02,8.530638e-01,8.530141e-01,3.031504e-02,3.662993e-06,1.388972e+01,-7.019103e-02,1.395991e+01,1.629424e+01,1.710000e+02
3.221867e+03,3.729013e-02,2.660267e+03,3.079013e-02,8.530843e-01,8.530453e-01,3.035162e-02,3.650715e-06,1.388908e+01,-7.019103e-02,1.395927e+01,1.629310e+01,1.710000e+02
3.231868e+03,3.740588e-02,2.670268e+03,3.090588e-02,8.531076e-01,8.530763e-01,3.038806e-02,3.638520e-06,1.388920e+01,-7.044496e-02,1.395965e+01,1.629284e+01,1.710040e+02
3.241869e+03,3.752163e-02,2.680269e+03,3.102163e-02,8.531352e-01,8.531073e-01,3.042439e-02,3.626407e-06,1.389049e+01,-7.108561e-02,1.396158e+01,1.629394e+01,1.710141e+02
3.251870e+03,3.763738e-02,2.690270e+03,3.113738e-02,8.531627e-01,8.531382e-01,3.046060e-02,3.614374e-06,1.389178e+01,-7.172626e-02,1.396351e+01,1.629503e+01,1.710241e+02
3.261871e+03,3.775314e-02,2.700271e+03,3.125314e-02,8.531902e-01,8.531690e-01,3.049669e-02,3.602422e-06,1.389307e+01,-7.236691e-02,1.396544e+01,1.629613e+01,1.710342e+02
3.271872e+03,3.786889e-02,2.710272e+03,3.136889e-02,8.532178e-01,8.531997e-01,3.053266e-02,3.590549e-06,1.389437e+01,-7.300755e-02,1.396737e+01,1.629722e+01,1.710443e+02
3.281873e+03,3.798464e-02,2.720273e+03,3.148464e-02,8.532453e-01,8.532303e-01,3.056851e-02,3.578754e-06,1.389566e+01,-7.364820e-02,1.396931e+01,1.629832e+01,1.710543e+02
3.291874e+03,3.810039e-02,2.730274e+03,3.160039e-02,8.532729e-01,8.532608e-01,3.060424e-02,3.567038e-06,1.389695e+01,-7.428885e-02,1.397124e+01,1.629941e+01,1.710644e+02
3.301875e+03,3.821615e-02,2.740275e+03,3.171615e-02,8.533004e-01,8.532912e-01,3.063985e-02,3.555398e-06,1.389824e+01,-7.492949e-02,1.397317e+01,1.630051e+01,1.710744e+02
3.311876e+03,3.833190e-02,2.750276e+03,3.183190e-02,8.533280e-01,8.533215e-01,3.067535e-02,3.543834e-06,1.389953e+01,-7.557014e-02,1.397510e+01,1.630160e+01,1.710845e+02
3.321877e+03,3.844765e-02,2.760277e+03,3.194765e-02,8.533555e-01,8.533517e-01,3.071074e-02,3.532346e-06,1.390082e+01,-7.621079e-02,1.397703e+01,1.630270e+01,1.710946e+02
3.331878e+03,3.856340e-02,2.770278e+03,3.206340e-02,8.533834e-01,8.533818e-01,3.074601e-02,3.520933e-06,1.390152e+01,-7.655586e-02,1.397807e+01,1.630304e+01,1.711000e+02
3.341879e+03,3.867916e-02,2.780279e+03,3.217916e-02,8.534118e-01,8.534118e-01,3.078116e-02,3.509594e-06,1.390152e+01,-7.655586e-02,1.397807e+01,1.630249e+01,1.711000e+02
3.351880e+03,3.879491e-02,2.790280e+03,3.229491e-02,8.534401e-01,8.534417e-01,3.081621e-02,3.498328e-06,1.390152e+01,-7.655586e-02,1.397807e+01,1.630195e+01,1.711000e+02
3.361881e+03,3.891066e-02,2.800281e+03,3.241066e-02,8.534685e-01,8.534715e-01,3.085114e-02,3.487134e-06,1.390152e+01,-7.655586e-02,1.397807e+01,1.630141e+01,1.711000e+02
3.371882e+03,3.902641e-02,2.810282e+03,3.252641e-02,8.534968e-01,8.535012e-01,3.088596e-02,3.476013e-06,1.390152e+01,-7.655586e-02,1.397807e+01,1.630086e+01,1.711000e+02
3.381883e+03,3.914217e-02,2.820283e+03,3.264217e-02,8.535251e-01,8.535308e-01,3.092066e-02,3.464962e-06,1.390152e+01,-7.655586e-02,1.397807e+01,1.630032e+01,1.711000e+02
3.391884e+03,3.925792e-02,2.830284e+03,3.275792e-02,8.535535e-01,8.535603e-01,3.095526e-02,3.453983e-06,1.390152e+01,-7.655586e-02,1.397807e+01,1.629977e+01,1.711000e+02
3.401885e+03,3.937367e-02,2.840285e+03,3.287367e-02,8.535818e-01,8.535898e-01,3.098975e-02,3.443073e-06,1.390152e+01,-7.655586e-02,1.397807e+01,1.629923e+01,1.711000e+02
3.411886e+03,3.948942e-02,2.850286e+03,3.298942e-02,8.536101e-01,8.536191e-01,3.102413e-02,3.432232e-06,1.390152e+01,-7.655586e-02,1.397807e+01,1.629869e+01,1.711000e+02
3.421887e+03,3.960518e-02,2.860287e+03,3.310518e-02,8.536385e-01,8.536484e-01,3.105840e-02,3.421460e-06,1.390152e+01,-7.655586e-02,1.397807e+01,1.629814e+01,1.711000e+02
3.431888e+03,3.972093e-02,2.870288e+03,3.322093e-02,8.536691e-01,8.536776e-01,3.109257e-02,3.410756e-06,1.390095e+01,-7.655586e-02,1.397751e+01,1.629689e+01,1.711089e+02
3.441889e+03,3.983668e-02,2.880289e+03,3.333668e-02,8.537026e-01,8.537066e-01,3.112662e-02,3.400118e-06,1.389966e+01,-7.655586e-02,1.397621e+01,1.629474e+01,1.711290e+02
3.451890e+03,3.995243e-02,2.890290e+03,3.345243e-02,8.537361e-01,8.537356e-01,3.116058e-02,3.389548e-06,1.389837e+01,-7.655586e-02,1.397492e+01,1.629258e+01,1.711491e+02
3.461891e+03,4.006818e-02,2.900291e+03,3.356818e-02,8.537696e-01,8.537645e-01,3.119442e-02,3.379043e-06,1.389708e+01,-7.655586e-02,1.397363e+01,1.629043e+01,1.711692e+02
3.471892e+03,4.018394e-02,2.910292e+03,3.368394e-02,8.538031e-01,8.537933e-01,3.122816e-02,3.368604e-06,1.389578e+01,-7.655586e-02,1.397234e+01,1.628827e+01,1.711894e+02
3.481893e+03,4.029969e-02,2.920293e+03,3.379969e-02,8.538366e-01,8.538220e-01,3.126180e-02,3.358230e-06,1.389449e+01,-7.655586e-02,1.397105e+01,1.628612e+01,1.712095e+02
3.491894e+03,4.041544e-02,2.930294e+03,3.391544e-02,8.538701e-01,8.538507e-01,3.129533e-02,3.347920e-06,1.389320e+01,-7.655586e-02,1.396976e+01,1.628396e+01,1.712296e+02
3.501895e+03,4.053119e-02,2.940295e+03,3.403119e-02,8.539036e-01,8.538792e-01,3.132877e-02,3.337673e-06,1.389191e+01,-7.655586e-02,1.396847e+01,1.628181e+01,1.712498e+02
3.511896e+03,4.064695e-02,2.950296e+03,3.414695e-02,8.539371e-01,8.539077e-01,3.136209e-02,3.327490e-06,1.389062e+01,-7.655586e-02,1.396718e+01,1.627966e+01,1.712699e+02
3.521897e+03,4.076270e-02,2.960297e+03,3.426270e-02,8.539706e-01,8.539360e-01,3.139532e-02,3.317368e-06,1.388933e+01,-7.655586e-02,1.396588e+01,1.627750e+01,1.712900e+02
3.531898e+03,4.087845e-02,2.970298e+03,3.437845e-02,8.539906e-01,8.539643e-01,3.142845e-02,3.307309e-06,1.388837e+01,-7.655586e-02,1.396493e+01,1.627599e+01,1.713000e+02
3.541899e+03,4.099420e-02,2.980299e+03,3.449420e-02,8.539975e-01,8.539925e-01,3.146148e-02,3.297311e-06,1.388773e+01,-7.655586e-02,1.396429e+01,1.627512e+01,1.713000e+02
3.551900e+03,4.110996e-02,2.990300e+03,3.460996e-02,8.540043e-01,8.540207e-01,3.149440e-02,3.287373e-06,1.388710e+01,-7.655586e-02,1.396366e+01,1.627425e+01,1.713000e+02
3.561901e+03,4.122571e-02,3.000301e+03,3.472571e-02,8.540111e-01,8.540487e-01,3.152723e-02,3.277496e-06,1.388647e+01,-7.655586e-02,1.396302e+01,1.627337e+01,1.713000e+02
3.571902e+03,4.134146e-02,3.010302e+03,3.484146e-02,8.540179e-01,8.540766e-01,3.155996e-02,3.267679e-06,1.388583e+01,-7.655586e-02,1.396239e+01,1.627250e+01,1.713000e+02
3.581903e+03,4.145721e-02,3.020303e+03,3.495721e-02,8.540247e-01,8.541045e-01,3.159259e-02,3.257920e-06,1.388520e+01,-7.655586e-02,1.396175e+01,1.627163e+01,1.713000e+02
3.591904e+03,4.157297e-02,3.030304e+03,3.507297e-02,8.540315e-01,8.541323e-01,3.162512e-02,3.248220e-06,1.388456e+01,-7.655586e-02,1.396112e+01,1.627075e+01,1.713000e+02
3.601905e+03,4.168872e-02,3.040305e+03,3.518872e-02,8.540383e-01,8.541600e-01,3.165756e-02,3.238578e-06,1.388393e+01,-7.655586e-02,1.396048e+01,1.626988e+01,1.713000e+02
3.611906e+03,4.180447e-02,3.050306e+03,3.530447e-02,8.540451e-01,8.541876e-01,3.168990e-02,3.228993e-06,1.388329e+01,-7.655586e-02,1.395985e+01,1.626901e+01,1.713000e+02
3.621907e+03,4.192022e-02,3.060307e+03,3.542022e-02,8.540519e-01,8.542152e-01,3.172215e-02,3.219466e-06,1.388266e+01,-7.655586e-02,1.395921e+01,1.626813e+01,1.713000e+02
3.631908e+03,4.203597e-02,3.070308e+03,3.553597e-02,8.540654e-01,8.542426e-01,3.175430e-02,3.209995e-06,1.388228e+01,-7.655586e-02,1.395883e+01,1.626743e+01,1.712960e+02
3.641909e+03,4.215173e-02,3.080309e+03,3.565173e-02,8.540888e-01,8.542700e-01,3.178635e-02,3.200580e-06,1.388228e+01,-7.655586e-02,1.395883e+01,1.626698e+01,1.712861e+02
3.651910e+03,4.226748e-02,3.090310e+03,3.576748e-02,8.541123e-01,8.542973e-01,3.181832e-02,3.191220e-06,1.388228e+01,-7.655586e-02,1.395883e+01,1.626653e+01,1.712761e+02
3.661911e+03,4.238323e-02,3.100311e+03,3.588323e-02,8.541358e-01,8.543246e-01,3.185018e-02,3.181916e-06,1.388228e+01,-7.655586e-02,1.395883e+01,1.626608e+01,1.712661e+02
3.671912e+03,4.249898e-02,3.110312e+03,3.599898e-02,8.541592e-01,8.543517e-01,3.188196e-02,3.172665e-06,1.388228e+01,-7.655586e-02,1.395883e+01,1.626563e+01,1.712561e+02
3.681913e+03,4.261474e-02,3.120313e+03,3.611474e-02,8.541827e-01,8.543788e-01,3.191364e-02,3.163469e-06,1.388228e+01,-7.655586e-02,1.395883e+01,1.626518e+01,1.712461e+02
3.691914e+03,4.273049e-02,3.130314e+03,3.623049e-02,8.542062e-01,8.544058e-01,3.194524e-02,3.154327e-06,1.388228e+01,-7.655586e-02,1.395883e+01,1.626474e+01,1.712362e+02
3.701915e+03,4.284624e-02,3.140315e+03,3.634624e-02,8.542296e-01,8.544327e-01,3.197674e-02,3.145238e-06,1.388228e+01,-7.655586e-02,1.395883e+01,1.626429e+01,1.712262e+02
3.711916e+03,4.296199e-02,3.150316e+03,3.646199e-02,8.542531e-01,8.544595e-01,3.200815e-02,3.136201e-06,1.388228e+01,-7.655586e-02,1.395883e+01,1.626384e+01,1.712162e+02
3.721917e+03,4.307775e-02,3.160317e+03,3.657775e-02,8.542766e-01,8.544863e-01,3.203947e-02,3.127216e-06,1.388228e+01,-7.655586e-02,1.395883e+01,1.626339e+01,1.712062e+02
3.731918e+03,4.319350e-02,3.170318e+03,3.669350e-02,8.543028e-01,8.545130e-01,3.207070e-02,3.118283e-06,1.388228e+01,-7.655586e-02,1.395883e+01,1.626289e+01,1.711962e+02
3.741919e+03,4.330925e-02,3.180319e+03,3.680925e-02,8.543336e-01,8.545396e-01,3.210184e-02,3.109402e-06,1.388228e+01,-7.655586e-02,1.395883e+01,1.626230e+01,1.711860e+02
3.751920e+03,4.342500e-02,3.190320e+03,3.692500e-02,8.543645e-01,8.545661e-01,3.213289e-02,3.100571e-06,1.388228e+01,-7.655586e-02,1.395883e+01,1.626171e+01,1.711759e+02
3.761921e+03,4.354076e-02,3.200321e+03,3.704076e-02,8.543953e-01,8.545926e-01,3.216386e-02,3.091791e-06,1.388228e+01,-7.655586e-02,1.395883e+01,1.626112e+01,1.711657e+02
3.771922e+03,4.365651e-02,3.210322e+03,3.715651e-02,8.544261e-01,8.546190e-01,3.219473e-02,3.083061e-06,1.388228e+01,-7.655586e-02,1.395883e+01,1.626053e+01,1.711556e+02
3.781923e+03,4.377226e-02,3.220323e+03,3.727226e-02,8.544569e-01,8.546453e-01,3.222552e-02,3.074380e-06,1.388228e+01,-7.655586e-02,1.395883e+01,1.625994e+01,1.711454e+02
3.791924e+03,4.388801e-02,3.230324e+03,3.738801e-02,8.544877e-01,8.546715e-01,3.225623e-02,3.065748e-06,1.388228e+01,-7.655586e-02,1.395883e+01,1.625935e+01,1.711353e+02
3.801925e+03,4.400376e-02,3.240325e+03,3.750376e-02,8.545185e-01,8.546977e-01,3.228684e-02,3.057165e-06,1.388228e+01,-7.655586e-02,1.395883e+01,1.625876e+01,1.711251e+02
3.811926e+03,4.411952e-02,3.250326e+03,3.761952e-02,8.545494e-01,8.547238e-01,3.231738e-02,3.048631e-06,1.388228e+01,-7.655586e-02,1.395883e+01,1.625817e+01,1.711150e+02
3.821927e+03,4.423527e-02,3.260327e+03,3.773527e-02,8.545802e-01,8.547498e-01,3.234782e-02,3.040144e-06,1.388228e+01,-7.655586e-02,1.395883e+01,1.625758e+01,1.711048e+02
3.831928e+03,4.435102e-02,3.270328e+03,3.785102e-02,8.546076e-01,8.547758e-01,3.237819e-02,3.031705e-06,1.388228e+01,-7.655586e-02,1.395883e+01,1.625706e+01,1.711052e+02
3.841929e+03,4.446677e-02,3.280329e+03,3.796677e-02,8.546320e-01,8.548016e-01,3.240846e-02,3.023312e-06,1.388228e+01,-7.655586e-02,1.395883e+01,1.625659e+01,1.711151e+02
3.851930e+03,4.458253e-02,3.290330e+03,3.808253e-02,8.546563e-01,8.548275e-01,3.243866e-02,3.014967e-06,1.388228e+01,-7.655586e-02,1.395883e+01,1.625613e+01,1.711250e+02
3.861931e+03,4.469828e-02,3.300331e+03,3.819828e-02,8.546807e-01,8.548532e-01,3.246877e-02,3.006668e-06,1.388228e+01,-7.655586e-02,1.395883e+01,1.625566e+01,1.711349e+02
3.871932e+03,4.481403e-02,3.310332e+03,3.831403e-02,8.547051e-01,8.548789e-01,3.249880e-02,2.998415e-06,1.388228e+01,-7.655586e-02,1.395883e+01,1.625520e+01,1.711448e+02
3.881933e+03,4.492978e-02,3.320333e+03,3.842978e-02,8.547294e-01,8.549045e-01,3.252874e-02,2.990207e-06,1.388228e+01,-7.655586e-02,1.395883e+01,1.625473e+01,1.711547e+02
3.891934e+03,4.504554e-02,3.330334e+03,3.854554e-02,8.547538e-01,8.549300e-01,3.255861e-02,2.982044e-06,1.388228e+01,-7.655586e-02,1.395883e+01,1.625427e+01,1.711646e+02
3.901935e+03,4.516129e-02,3.340335e+03,3.866129e-02,8.547781e-01,8.549555e-01,3.258839e-02,2.973927e-06,1.388228e+01,-7.655586e-02,1.395883e+01,1.625380e+01,1.711745e+02
3.911936e+03,4.527704e-02,3.350336e+03,3.877704e-02,8.548025e-01,8.549809e-01,3.261809e-02,2.965854e-06,1.388228e+01,-7.655586e-02,1.395883e+01,1.625334e+01,1.711844e+02
3.921937e+03,4.539279e-02,3.360337e+03,3.889279e-02,8.548269e-01,8.550062e-01,3.264771e-02,2.957824e-06,1.388228e+01,-7.655586e-02,1.395883e+01,1.625287e+01,1.711943e+02
3.931938e+03,4.550855e-02,3.370338e+03,3.900855e-02,8.548488e-01,8.550314e-01,3.267725e-02,2.949839e-06,1.388228e+01,-7.628950e-02,1.395857e+01,1.625240e+01,1.712042e+02
3.941939e+03,4.562430e-02,3.380339e+03,3.912430e-02,8.548675e-01,8.550566e-01,3.270672e-02,2.941897e-06,1.388228e+01,-7.565437e-02,1.395793e+01,1.625194e+01,1.712142e+02
3.951940e+03,4.574005e-02,3.390340e+03,3.924005e-02,8.548861e-01,8.550818e-01,3.273610e-02,2.933998e-06,1.388228e+01,-7.501925e-02,1.395730e+01,1.625148e+01,1.712241e+02
3.961941e+03,4.585580e-02,3.400341e+03,3.935580e-02,8.549048e-01,8.551068e-01,3.276540e-02,2.926141e-06,1.388228e+01,-7.438412e-02,1.395666e+01,1.625101e+01,1.712341e+02
3.971942e+03,4.597155e-02,3.410342e+03,3.947155e-02,8.549235e-01,8.551318e-01,3.279463e-02,2.918327e-06,1.388228e+01,-7.374900e-02,1.395602e+01,1.625055e+01,1.712441e+02
3.981943e+03,4.608731e-02,3.420343e+03,3.958731e-02,8.549421e-01,8.551567e-01,3.282377e-02,2.910555e-06,1.388228e+01,-7.311388e-02,1.395539e+01,1.625008e+01,1.712541e+02
3.991944e+03,4.620306e-02,3.430344e+03,3.970306e-02,8.549608e-01,8.551816e-01,3.285284e-02,2.902825e-06,1.388228e+01,-7.247875e-02,1.395475e+01,1.624962e+01,1.712641e+02
4.001945e+03,4.631881e-02,3.440345e+03,3.981881e-02,8.549794e-01,8.552064e-01,3.288184e-02,2.895135e-06,1.388228e+01,-7.184363e-02,1.395412e+01,1.624916e+01,1.712740e+02
4.011946e+03,4.643456e-02,3.450346e+03,3.993456e-02,8.549981e-01,8.552311e-01,3.291075e-02,2.887487e-06,1.388228e+01,-7.120851e-02,1.395348e+01,1.624869e+01,1.712840e+02
4.021947e+03,4.655032e-02,3.460347e+03,4.005032e-02,8.550168e-01,8.552558e-01,3.293959e-02,2.879879e-06,1.388228e+01,-7.057338e-02,1.395285e+01,1.624823e+01,1.712940e+02
4.031948e+03,4.666607e-02,3.470348e+03,4.016607e-02,8.550350e-01,8.552804e-01,3.296836e-02,2.872312e-06,1.388329e+01,-7.044381e-02,1.395374e+01,1.624905e+01,1.713000e+02
4.041949e+03,4.678182e-02,3.480349e+03,4.028182e-02,8.550525e-01,8.553049e-01,3.299704e-02,2.864785e-06,1.388585e+01,-7.107894e-02,1.395693e+01,1.625182e+01,1.713000e+02
4.051950e+03,4.689757e-02,3.490350e+03,4.039757e-02,8.550700e-01,8.553294e-01,3.302566e-02,2.857297e-06,1.388841e+01,-7.171406e-02,1.396013e+01,1.625459e+01,1.713000e+02
4.061951e+03,4.701333e-02,3.500351e+03,4.051333e-02,8.550875e-01,8.553538e-01,3.305420e-02,2.849849e-06,1.389097e+01,-7.234918e-02,1.396332e+01,1.625735e+01,1.713000e+02
4.071952e+03,4.712908e-02,3.510352e+03,4.062908e-02,8.551050e-01,8.553781e-01,3.308266e-02,2.842440e-06,1.389353e+01,-7.298431e-02,1.396652e+01,1.626012e+01,1.713000e+02
4.081953e+03,4.724483e-02,3.520353e+03,4.074483e-02,8.551225e-01,8.554024e-01,3.311105e-02,2.835069e-06,1.389609e+01,-7.361943e-02,1.396971e+01,1.626289e+01,1.713000e+02
4.091954e+03,4.736058e-02,3.530354e+03,4.086058e-02,8.551401e-01,8.554266e-01,3.313937e-02,2.827737e-06,1.389865e+01,-7.425456e-02,1.397291e+01,1.626565e+01,1.713000e+02
4.101955e+03,4.747634e-02,3.540355e+03,4.097634e-02,8.551576e-01,8.554508e-01,3.316761e-02,2.820443e-06,1.390122e+01,-7.488968e-02,1.397610e+01,1.626842e+01,1.713000e+02
4.111956e+03,4.759209e-02,3.550356e+03,4.109209e-02,8.551751e-01,8.554749e-01,3.319578e-02,2.813187e-06,1.390378e+01,-7.552480e-02,1.397930e+01,1.627119e+01,1.713000e+02
4.121957e+03,4.770784e-02,3.560357e+03,4.120784e-02,8.551926e-01,8.554989e-01,3.322388e-02,2.805969e-06,1.390634e+01,-7.615993e-02,1.398250e+01,1.627395e+01,1.713000e+02
4.131958e+03,4.782359e-02,3.570358e+03,4.132359e-02,8.552226e-01,8.555229e-01,3.325191e-02,2.798788e-06,1.390744e+01,-7.631459e-02,1.398376e+01,1.627470e+01,1.713000e+02
4.141959e+03,4.793935e-02,3.580359e+03,4.143935e-02,8.552732e-01,8.555468e-01,3.327986e-02,2.791644e-06,1.390615e+01,-7.567395e-02,1.398183e+01,1.627212e+01,1.713000e+02
4.151960e+03,4.805510e-02,3.590360e+03,4.155510e-02,8.553238e-01,8.555707e-01,3.330775e-02,2.784536e-06,1.390486e+01,-7.503330e-02,1.397990e+01,1.626953e+01,1.713000e+02
4.161961e+03,4.817085e-02,3.600361e+03,4.167085e-02,8.553745e-01,8.555945e-01,3.333556e-02,2.777465e-06,1.390357e+01,-7.439265e-02,1.397796e+01,1.626695e+01,1.713000e+02
4.171962e+03,4.828660e-02,3.610362e+03,4.178660e-02,8.554251e-01,8.556182e-01,3.336330e-02,2.770430e-06,1.390228e+01,-7.375201e-02,1.397603e+01,1.626436e+01,1.713000e+02
4.181963e+03,4.840235e-02,3.620363e+03,4.190235e-02,8.554757e-01,8.556419e-01,3.339097e-02,2.763431e-06,1.390099e+01,-7.311136e-02,1.397410e+01,1.626178e+01,1.713000e+02
4.191964e+03,4.851811e-02,3.630364e+03,4.201811e-02,8.555263e-01,8.556655e-01,3.341857e-02,2.756468e-06,1.389970e+01,-7.247071e-02,1.397217e+01,1.625919e+01,1.713000e+02
4.201965e+03,4.863386e-02,3.640365e+03,4.213386e-02,8.555770e-01,8.556891e-01,3.344611e-02,2.749539e-06,1.389841e+01,-7.183006e-02,1.397024e+01,1.625661e+01,1.713000e+02
4.211966e+03,4.874961e-02,3.650366e+03,4.224961e-02,8.556276e-01,8.557126e-01,3.347357e-02,2.742646e-06,1.389712e+01,-7.118942e-02,1.396830e+01,1.625403e+01,1.713000e+02
4.221967e+03,4.886536e-02,3.660367e+03,4.236536e-02,8.556782e-01,8.557360e-01,3.350097e-02,2.735788e-06,1.389582e+01,-7.054877e-02,1.396637e+01,1.625144e+01,1.713000e+02
4.231968e+03,4.898112e-02,3.670368e+03,4.248112e-02,8.557078e-01,8.557594e-01,3.352829e-02,2.728964e-06,1.389539e+01,-7.047394e-02,1.396586e+01,1.625036e+01,1.713000e+02
4.241969e+03,4.909687e-02,3.680369e+03,4.259687e-02,8.557106e-01,8.557827e-01,3.355555e-02,2.722175e-06,1.389603e+01,-7.111459e-02,1.396715e+01,1.625117e+01,1.713000e+02
4.251970e+03,4.921262e-02,3.690370e+03,4.271262e-02,8.557135e-01,8.558060e-01,3.358274e-02,2.715419e-06,1.389668e+01,-7.175524e-02,1.396843e+01,1.625197e+01,1.713000e+02
4.261971e+03,4.932837e-02,3.700371e+03,4.282837e-02,8.557163e-01,8.558292e-01,3.360986e-02,2.708697e-06,1.389733e+01,-7.239588e-02,1.396972e+01,1.625278e+01,1.713000e+02
4.271972e+03,4.944413e-02,3.710372e+03,4.294413e-02,8.557192e-01,8.558524e-01,3.363692e-02,2.702009e-06,1.389797e+01,-7.303653e-02,1.397101e+01,1.625359e+01,1.713000e+02
4.281973e+03,4.955988e-02,3.720373e+03,4.305988e-02,8.557221e-01,8.558755e-01,3.366391e-02,2.695354e-06,1.389862e+01,-7.367718e-02,1.397229e+01,1.625440e+01,1.713000e+02
4.291974e+03,4.967563e-02,3.730374e+03,4.317563e-02,8.557249e-01,8.558985e-01,3.369083e-02,2.688732e-06,1.389926e+01,-7.431783e-02,1.397358e+01,1.625521e+01,1.713000e+02
4.301975e+03,4.979138e-02,3.740375e+03,4.329138e-02,8.557278e-01,8.559215e-01,3.371769e-02,2.682142e-06,1.389991e+01,-7.495847e-02,1.397487e+01,1.625601e+01,1.713000e+02
4.311976e+03,4.990714e-02,3.750376e+03,4.340714e-02,8.557306e-01,8.559444e-01,3.374448e-02,2.675586e-06,1.390055e+01,-7.559912e-02,1.397615e+01,1.625682e+01,1.713000e+02
4.321977e+03,5.002289e-02,3.760377e+03,4.352289e-02,8.557335e-01,8.559673e-01,3.377121e-02,2.669061e-06,1.390120e+01,-7.623977e-02,1.397744e+01,1.625763e+01,1.713000e+02
4.331978e+03,5.013864e-02,3.770378e+03,4.363864e-02,8.557517e-01,8.559901e-01,3.379787e-02,2.662568e-06,1.390184e+01,-7.655586e-02,1.397839e+01,1.625808e+01,1.713050e+02
4.341979e+03,5.025439e-02,3.780379e+03,4.375439e-02,8.557848e-01,8.560129e-01,3.382446e-02,2.656108e-06,1.390247e+01,-7.655586e-02,1.397903e+01,1.625819e+01,1.713149e+02
4.351980e+03,5.037014e-02,3.790380e+03,4.387014e-02,8.558180e-01,8.560356e-01,3.385099e-02,2.649679e-06,1.390311e+01,-7.655586e-02,1.397966e+01,1.625830e+01,1.713248e+02
4.361981e+03,5.048590e-02,3.800381e+03,4.398590e-02,8.558511e-01,8.560583e-01,3.387746e-02,2.643281e-06,1.390374e+01,-7.655586e-02,1.398030e+01,1.625841e+01,1.713347e+02
4.371983e+03,5.060165e-02,3.810383e+03,4.410165e-02,8.558842e-01,8.560809e-01,3.390387e-02,2.636914e-06,1.390438e+01,-7.655586e-02,1.398093e+01,1.625852e+01,1.713446e+02
4.381984e+03,5.071740e-02,3.820384e+03,4.421740e-02,8.559174e-01,8.561034e-01,3.393021e-02,2.630578e-06,1.390501e+01,-7.655586e-02,1.398157e+01,1.625863e+01,1.713545e+02
4.391985e+03,5.083315e-02,3.830385e+03,4.433315e-02,8.559505e-01,8.561259e-01,3.395648e-02,2.624273e-06,1.390565e+01,-7.655586e-02,1.398220e+01,1.625874e+01,1.713644e+02
4.401986e+03,5.094891e-02,3.840386e+03,4.444891e-02,8.559836e-01,8.561484e-01,3.398270e-02,2.617998e-06,1.390628e+01,-7.655586e-02,1.398284e+01,1.625885e+01,1.713743e+02
4.411987e+03,5.106466e-02,3.850387e+03,4.456466e-02,8.560168e-01,8.561708e-01,3.400885e-02,2.611754e-06,1.390692e+01,-7.655586e-02,1.398347e+01,1.625895e+01,1.713842e+02
4.421988e+03,5.118041e-02,3.860388e+03,4.468041e-02,8.560499e-01,8.561931e-01,3.403494e-02,2.605539e-06,1.390755e+01,-7.655586e-02,1.398411e+01,1.625906e+01,1.713941e+02
4.431989e+03,5.129616e-02,3.870389e+03,4.479616e-02,8.560745e-01,8.562154e-01,3.406096e-02,2.599354e-06,1.390717e+01,-7.655586e-02,1.398372e+01,1.625815e+01,1.714000e+02
4.441990e+03,5.141192e-02,3.880390e+03,4.491192e-02,8.560862e-01,8.562376e-01,3.408693e-02,2.593199e-06,1.390525e+01,-7.655586e-02,1.398180e+01,1.625568e+01,1.714000e+02
4.451991e+03,5.152767e-02,3.890391e+03,4.502767e-02,8.560980e-01,8.562598e-01,3.411283e-02,2.587073e-06,1.390333e+01,-7.655586e-02,1.397988e+01,1.625321e+01,1.714000e+02
4.461992e+03,5.164342e-02,3.900392e+03,4.514342e-02,8.561097e-01,8.562819e-01,3.413868e-02,2.580977e-06,1.390141e+01,-7.655586e-02,1.397796e+01,1.625075e+01,1.714000e+02
4.471993e+03,5.175917e-02,3.910393e+03,4.525917e-02,8.561215e-01,8.563040e-01,3.416446e-02,2.574909e-06,1.389949e+01,-7.655586e-02,1.397604e+01,1.624828e+01,1.714000e+02
4.481994e+03,5.187493e-02,3.920394e+03,4.537493e-02,8.561332e-01,8.563260e-01,3.419018e-02,2.568870e-06,1.389757e+01,-7.655586e-02,1.397412e+01,1.624581e+01,1.714000e+02
4.491995e+03,5.199068e-02,3.930395e+03,4.549068e-02,8.561449e-01,8.563480e-01,3.421584e-02,2.562859e-06,1.389565e+01,-7.655586e-02,1.397220e+01,1.624335e+01,1.714000e+02
4.501996e+03,5.210643e-02,3.940396e+03,4.560643e-02,8.561567e-01,8.563699e-01,3.424144e-02,2.556877e-06,1.389373e+01,-7.655586e-02,1.397028e+01,1.624088e+01,1.714000e+02
4.511997e+03,5.222218e-02,3.950397e+03,4.572218e-02,8.561684e-01,8.563918e-01,3.426698e-02,2.550923e-06,1.389181e+01,-7.655586e-02,1.396836e+01,1.623841e+01,1.714000e+02
4.521998e+03,5.233793e-02,3.960398e+03,4.583793e-02,8.561802e-01,8.564136e-01,3.429247e-02,2.544997e-06,1.388989e+01,-7.655586e-02,1.396644e+01,1.623595e+01,1.714000e+02
4.531999e+03,5.245369e-02,3.970399e+03,4.595369e-02,8.561995e-01,8.564354e-01,3.431789e-02,2.539098e-06,1.388918e+01,-7.655586e-02,1.396574e+01,1.623476e+01,1.714000e+02
4.542000e+03,5.256944e-02,3.980400e+03,4.606944e-02,8.562314e-01,8.564571e-01,3.434325e-02,2.533228e-06,1.389048e+01,-7.655586e-02,1.396704e+01,1.623567e+01,1.714000e+02
4.552001e+03,5.268519e-02,3.990401e+03,4.618519e-02,8.562633e-01,8.564788e-01,3.436856e-02,2.527384e-06,1.389179e+01,-7.655586e-02,1.396834e+01,1.623658e+01,1.714000e+02
4.562002e+03,5.280094e-02,4.000402e+03,4.630094e-02,8.562952e-01,8.565004e-01,3.439380e-02,2.521568e-06,1.389309e+01,-7.655586e-02,1.396964e+01,1.623750e+01,1.714000e+02
4.572003e+03,5.291670e-02,4.010403e+03,4.641670e-02,8.563270e-01,8.565220e-01,3.441899e-02,2.515778e-06,1.389439e+01,-7.655586e-02,1.397095e+01,1.623841e+01,1.714000e+02
4.582004e+03,5.303245e-02,4.020404e+03,4.653245e-02,8.563589e-01,8.565435e-01,3.444413e-02,2.510016e-06,1.389569e+01,-7.655586e-02,1.397225e+01,1.623932e+01,1.714000e+02
4.592005e+03,5.314820e-02,4.030405e+03,4.664820e-02,8.563908e-01,8.565650e-01,3.446920e-02,2.504280e-06,1.389700e+01,-7.655586e-02,1.397355e+01,1.624024e+01,1.714000e+02
4.602006e+03,5.326395e-02,4.040406e+03,4.676395e-02,8.564227e-01,8.565864e-01,3.449422e-02,2.498570e-06,1.389830e+01,-7.655586e-02,1.397485e+01,1.624115e+01,1.714000e+02
4.612007e+03,5.337971e-02,4.050407e+03,4.687971e-02,8.564546e-01,8.566078e-01,3.451918e-02,2.492887e-06,1.389960e+01,-7.655586e-02,1.397616e+01,1.624206e+01,1.714000e+02
4.622008e+03,5.349546e-02,4.060408e+03,4.699546e-02,8.564865e-01,8.566291e-01,3.454408e-02,2.487229e-06,1.390090e+01,-7.655586e-02,1.397746e+01,1.624298e+01,1.714000e+02
4.632009e+03,5.361121e-02,4.070409e+03,4.711121e-02,8.565030e-01,8.566504e-01,3.456893e-02,2.481598e-06,1.390118e+01,-7.655586e-02,1.397774e+01,1.624299e+01,1.714000e+02
4.642010e+03,5.372696e-02,4.080410e+03,4.722696e-02,8.565059e-01,8.566716e-01,3.459372e-02,2.475992e-06,1.390055e+01,-7.655586e-02,1.397710e+01,1.624219e+01,1.714000e+02
4.652011e+03,5.384272e-02,4.090411e+03,4.734272e-02,8.565088e-01,8.566928e-01,3.461845e-02,2.470412e-06,1.389991e+01,-7.655586e-02,1.397647e+01,1.624140e+01,1.714000e+02
4.662012e+03,5.395847e-02,4.100412e+03,4.745847e-02,8.565116e-01,8.567140e-01,3.464313e-02,2.464857e-06,1.389928e+01,-7.655586e-02,1.397583e+01,1.624060e+01,1.714000e+02
4.672013e+03,5.407422e-02,4.110413e+03,4.757422e-02,8.565145e-01,8.567351e-01,3.466775e-02,2.459327e-06,1.389864e+01,-7.655586e-02,1.397520e+01,1.623980e+01,1.714000e+02
4.682014e+03,5.418997e-02,4.120414e+03,4.768997e-02,8.565174e-01,8.567561e-01,3.469232e-02,2.453823e-06,1.389801e+01,-7.655586e-02,1.397456e+01,1.623901e+01,1.714000e+02
4.692015e+03,5.430572e-02,4.130415e+03,4.780572e-02,8.565203e-01,8.567771e-01,3.471683e-02,2.448343e-06,1.389737e+01,-7.655586e-02,1.397393e+01,1.623821e+01,1.714000e+02
4.702016e+03,5.442148e-02,4.140416e+03,4.792148e-02,8.565232e-01,8.567981e-01,3.474129e-02,2.442887e-06,1.389674e+01,-7.655586e-02,1.397330e+01,1.623742e+01,1.714000e+02
4.712017e+03,5.453723e-02,4.150417e+03,4.803723e-02,8.565260e-01,8.568190e-01,3.476570e-02,2.437457e-06,1.389611e+01,-7.655586e-02,1.397266e+01,1.623662e+01,1.714000e+02
4.722018e+03,5.465298e-02,4.160418e+03,4.815298e-02,8.565289e-01,8.568399e-01,3.479005e-02,2.432050e-06,1.389547e+01,-7.655586e-02,1.397203e+01,1.623583e+01,1.714000e+02
4.732019e+03,5.476873e-02,4.170419e+03,4.826873e-02,8.565448e-01,8.568607e-01,3.481434e-02,2.426668e-06,1.389483e+01,-7.655586e-02,1.397139e+01,1.623478e+01,1.714042e+02
4.742020e+03,5.488449e-02,4.180420e+03,4.838449e-02,8.565786e-01,8.568814e-01,3.483858e-02,2.421310e-06,1.389419e+01,-7.655586e-02,1.397074e+01,1.623338e+01,1.714143e+02
4.752021e+03,5.500024e-02,4.190421e+03,4.850024e-02,8.566123e-01,8.569022e-01,3.486277e-02,2.415975e-06,1.389354e+01,-7.655586e-02,1.397010e+01,1.623198e+01,1.714244e+02
4.762022e+03,5.511599e-02,4.200422e+03,4.861599e-02,8.566461e-01,8.569229e-01,3.488691e-02,2.410665e-06,1.389289e+01,-7.655586e-02,1.396945e+01,1.623059e+01,1.714344e+02
4.772023e+03,5.523174e-02,4.210423e+03,4.873174e-02,8.566798e-01,8.569435e-01,3.491099e-02,2.405378e-06,1.389225e+01,-7.655586e-02,1.396881e+01,1.622919e+01,1.714445e+02
4.782024e+03,5.534750e-02,4.220424e+03,4.884750e-02,8.567136e-01,8.569641e-01,3.493502e-02,2.400114e-06,1.389160e+01,-7.655586e-02,1.396816e+01,1.622780e+01,1.714546e+02
4.792025e+03,5.546325e-02,4.230425e+03,4.896325e-02,8.567473e-01,8.569846e-01,3.495900e-02,2.394873e-06,1.389096e+01,-7.655586e-02,1.396751e+01,1.622640e+01,1.714646e+02
4.802026e+03,5.557900e-02,4.240426e+03,4.907900e-02,8.567811e-01,8.570051e-01,3.498292e-02,2.389656e-06,1.389031e+01,-7.655586e-02,1.396687e+01,1.622500e+01,1.714747e+02
4.812027e+03,5.569475e-02,4.250427e+03,4.919475e-02,8.568148e-01,8.570256e-01,3.500680e-02,2.384461e-06,1.388967e+01,-7.655586e-02,1.396622e+01,1.622361e+01,1.714848e+02
4.822028e+03,5.581051e-02,4.260428e+03,4.931051e-02,8.568486e-01,8.570460e-01,3.503062e-02,2.379289e-06,1.388902e+01,-7.655586e-02,1.396558e+01,1.622221e+01,1.714948e+02
4.832029e+03,5.592626e-02,4.270429e+03,4.942626e-02,8.568658e-01,8.570664e-01,3.505439e-02,2.374140e-06,1.388900e+01,-7.655586e-02,1.396555e+01,1.622186e+01,1.715000e+02
4.842030e+03,5.604201e-02,4.280430e+03,4.954201e-02,8.568657e-01,8.570867e-01,3.507811e-02,2.369013e-06,1.388963e+01,-7.655586e-02,1.396619e+01,1.622260e+01,1.715000e+02
4.852031e+03,5.615776e-02,4.290431e+03,4.965776e-02,8.568656e-01,8.571070e-01,3.510177e-02,2.363909e-06,1.389027e+01,-7.655586e-02,1.396682e+01,1.622334e+01,1.715000e+02
4.862032e+03,5.627351e-02,4.300432e+03,4.977351e-02,8.568655e-01,8.571272e-01,3.512539e-02,2.358827e-06,1.389090e+01,-7.655586e-02,1.396746e+01,1.622409e+01,1.715000e+02
4.872033e+03,5.638927e-02,4.310433e+03,4.988927e-02,8.568653e-01,8.571474e-01,3.514895e-02,2.353767e-06,1.389154e+01,-7.655586e-02,1.396809e+01,1.622483e+01,1.715000e+02
4.882034e+03,5.650502e-02,4.320434e+03,5.000502e-02,8.568652e-01,8.571676e-01,3.517247e-02,2.348728e-06,1.389217e+01,-7.655586e-02,1.396873e+01,1.622557e+01,1.715000e+02
4.892035e+03,5.662077e-02,4.330435e+03,5.012077e-02,8.568651e-01,8.571877e-01,3.519593e-02,2.343712e-06,1.389281e+01,-7.655586e-02,1.396936e+01,1.622632e+01,1.715000e+02
4.902036e+03,5.673652e-02,4.340436e+03,5.023652e-02,8.568650e-01,8.572078e-01,3.521935e-02,2.338717e-06,1.389344e+01,-7.655586e-02,1.397000e+01,1.622706e+01,1.715000e+02
4.912037e+03,5.685228e-02,4.350437e+03,5.035228e-02,8.568648e-01,8.572278e-01,3.524271e-02,2.333743e-06,1.389407e+01,-7.655586e-02,1.397063e+01,1.622780e+01,1.715000e+02
4.922038e+03,5.696803e-02,4.360438e+03,5.046803e-02,8.568647e-01,8.572478e-01,3.526603e-02,2.328791e-06,1.389471e+01,-7.655586e-02,1.397126e+01,1.622854e+01,1.715000e+02
4.932039e+03,5.708378e-02,4.370439e+03,5.058378e-02,8.568729e-01,8.572677e-01,3.528929e-02,2.323860e-06,1.389486e+01,-7.655586e-02,1.397142e+01,1.622856e+01,1.714962e+02
4.942040e+03,5.719953e-02,4.380440e+03,5.069953e-02,8.568948e-01,8.572876e-01,3.531251e-02,2.318950e-06,1.389421e+01,-7.655586e-02,1.397077e+01,1.622739e+01,1.714861e+02
4.952041e+03,5.731529e-02,4.390441e+03,5.081529e-02,8.569167e-01,8.573075e-01,3.533568e-02,2.314061e-06,1.389357e+01,-7.655586e-02,1.397012e+01,1.622622e+01,1.714761e+02
4.962042e+03,5.743104e-02,4.400442e+03,5.093104e-02,8.569385e-01,8.573273e-01,3.535879e-02,2.309193e-06,1.389292e+01,-7.655586e-02,1.396948e+01,1.622505e+01,1.714660e+02
4.972043e+03,5.754679e-02,4.410443e+03,5.104679e-02,8.569604e-01,8.573471e-01,3.538186e-02,2.304345e-06,1.389228e+01,-7.655586e-02,1.396883e+01,1.622389e+01,1.714559e+02
4.982044e+03,5.766254e-02,4.420444e+03,5.116254e-02,8.569823e-01,8.573668e-01,3.540489e-02,2.299518e-06,1.389163e+01,-7.655586e-02,1.396819e+01,1.622272e+01,1.714459e+02
4.992045e+03,5.777830e-02,4.430445e+03,5.127830e-02,8.570042e-01,8.573865e-01,3.542786e-02,2.294712e-06,1.389099e+01,-7.655586e-02,1.396754e+01,1.622155e+01,1.714358e+02
5.002046e+03,5.789405e-02,4.440446e+03,5.139405e-02,8.570260e-01,8.574062e-01,3.545078e-02,2.289925e-06,1.389034e+01,-7.655586e-02,1.396690e+01,1.622038e+01,1.714257e+02
5.012047e+03,5.800980e-02,4.450447e+03,5.150980e-02,8.570479e-01,8.574258e-01,3.547366e-02,2.285159e-06,1.388969e+01,-7.655586e-02,1.396625e+01,1.621921e+01,1.714157e+02
5.022048e+03,5.812555e-02,4.460448e+03,5.162555e-02,8.570698e-01,8.574454e-01,3.549649e-02,2.280413e-06,1.388905e+01,-7.655586e-02,1.396560e+01,1.621804e+01,1.714056e+02
5.032049e+03,5.824131e-02,4.470449e+03,5.174131e-02,8.570877e-01,8.574649e-01,3.551928e-02,2.275686e-06,1.388869e+01,-7.655586e-02,1.396525e+01,1.621728e+01,1.714000e+02
5.042050e+03,5.835706e-02,4.480450e+03,5.185706e-02,8.571006e-01,8.574844e-01,3.554201e-02,2.270980e-06,1.388869e+01,-7.655586e-02,1.396525e+01,1.621703e+01,1.714000e+02
5.052051e+03,5.847281e-02,4.490451e+03,5.197281e-02,8.571135e-01,8.575039e-01,3.556470e-02,2.266293e-06,1.388869e+01,-7.655586e-02,1.396525e+01,1.621679e+01,1.714000e+02
5.062052e+03,5.858856e-02,4.500452e+03,5.208856e-02,8.571264e-01,8.575233e-01,3.558734e-02,2.261626e-06,1.388869e+01,-7.655586e-02,1.396525e+01,1.621654e+01,1.714000e+02
5.072053e+03,5.870431e-02,4.510453e+03,5.220431e-02,8.571393e-01,8.575427e-01,3.560994e-02,2.256977e-06,1.388869e+01,-7.655586e-02,1.396525e+01,1.621630e+01,1.714000e+02
5.082054e+03,5.882007e-02,4.520454e+03,5.232007e-02,8.571521e-01,8.575620e-01,3.563249e-02,2.252349e-06,1.388869e+01,-7.655586e-02,1.396525e+01,1.621605e+01,1.714000e+02
5.092055e+03,5.893582e-02,4.530455e+03,5.243582e-02,8.571650e-01,8.575813e-01,3.565499e-02,2.247739e-06,1.388869e+01,-7.655586e-02,1.396525e+01,1.621581e+01,1.714000e+02
5.102056e+03,5.905157e-02,4.540456e+03,5.255157e-02,8.571779e-01,8.576005e-01,3.567744e-02,2.243149e-06,1.388869e+01,-7.655586e-02,1.396525e+01,1.621556e+01,1.714000e+02
5.112057e+03,5.916732e-02,4.550457e+03,5.266732e-02,8.571908e-01,8.576198e-01,3.569986e-02,2.238577e-06,1.388869e+01,-7.655586e-02,1.396525e+01,1.621532e+01,1.714000e+02
5.122058e+03,5.928308e-02,4.560458e+03,5.278308e-02,8.572037e-01,8.576389e-01,3.572222e-02,2.234024e-06,1.388869e+01,-7.655586e-02,1.396525e+01,1.621507e+01,1.714000e+02
5.132059e+03,5.939883e-02,4.570459e+03,5.289883e-02,8.572240e-01,8.576581e-01,3.574454e-02,2.229490e-06,1.388568e+01,-7.655586e-02,1.396224e+01,1.621118e+01,1.713950e+02
5.142060e+03,5.951458e-02,4.580460e+03,5.301458e-02,8.572514e-01,8.576772e-01,3.576681e-02,2.224974e-06,1.387977e+01,-7.655586e-02,1.395632e+01,1.620376e+01,1.713851e+02
5.152061e+03,5.963033e-02,4.590461e+03,5.313033e-02,8.572788e-01,8.576963e-01,3.578904e-02,2.220477e-06,1.387385e+01,-7.655586e-02,1.395041e+01,1.619634e+01,1.713752e+02
5.162062e+03,5.974609e-02,4.600462e+03,5.324609e-02,8.573062e-01,8.577153e-01,3.581123e-02,2.215998e-06,1.386794e+01,-7.655586e-02,1.394449e+01,1.618892e+01,1.713653e+02
5.172063e+03,5.986184e-02,4.610463e+03,5.336184e-02,8.573336e-01,8.577343e-01,3.583337e-02,2.211538e-06,1.386202e+01,-7.655586e-02,1.393858e+01,1.618150e+01,1.713554e+02
5.182064e+03,5.997759e-02,4.620464e+03,5.347759e-02,8.573610e-01,8.577532e-01,3.585546e-02,2.207095e-06,1.385611e+01,-7.655586e-02,1.393266e+01,1.617408e+01,1.713455e+02
5.192065e+03,6.009334e-02,4.630465e+03,5.359334e-02,8.573884e-01,8.577721e-01,3.587751e-02,2.202671e-06,1.385019e+01,-7.655586e-02,1.392675e+01,1.616666e+01,1.713356e+02
5.202066e+03,6.020910e-02,4.640466e+03,5.370910e-02,8.574158e-01,8.577910e-01,3.589952e-02,2.198264e-06,1.384427e+01,-7.655586e-02,1.392083e+01,1.615924e+01,1.713257e+02
5.212067e+03,6.032485e-02,4.650467e+03,5.382485e-02,8.574432e-01,8.578099e-01,3.592148e-02,2.193875e-06,1.383836e+01,-7.655586e-02,1.391491e+01,1.615182e+01,1.713158e+02
5.222068e+03,6.044060e-02,4.660468e+03,5.394060e-02,8.574707e-01,8.578287e-01,3.594340e-02,2.189504e-06,1.383244e+01,-7.655586e-02,1.390900e+01,1.614441e+01,1.713059e+02
