Repository: brandonlampe/CS_Data

# Repository for Crushed Salt Data
**Grant No: 456417**

This is a work in progress!

## Repository Content

### Directory Names
A uniform namining structure still in progress, but in general directories are named according to the following:
 - Names contain no spaces, a single underscore "_" will be used as a file name seperator.
 - Files are for the Crushed Salt Project (CSP); therefore, the first three charaters of each file are "CSP".
 - Folders are organized by which frame the test was performed on i.e., A2 or A3.
 - The fifth and sixth charaters of each file name will therefore be "A" followed by the frame number.

File: UNM_WP_HY_175_09/STAGE01/CREEP_FIT/175_09_STAGE01_CREEP_OUT.csv (part 3 of 36)
Analysis by Brandon Lampe, performed on: 2016/07/12 16:02:29
Experimental results below begin at: 2016/04/08 09:35:23
Duration (sec),Duration (day),Elapsed Time (sec),Elapsed Time (day),Interpolated Fractional Density,Fit to Fractional Density,Fit to Volume Strain,Fit to Volume Strain Rate (1/sec),Confining Pressure (MPa),Pore Pressure (MPa),Terzaghi Pressure (MPa),Solid Pressure (MPa),Temperature (C))
5.232069e+03,6.055635e-02,4.670469e+03,5.405635e-02,8.574945e-01,8.578474e-01,3.596528e-02,2.185151e-06,1.382992e+01,-7.655586e-02,1.390648e+01,1.614101e+01,1.713040e+02
5.242070e+03,6.067210e-02,4.680470e+03,5.417210e-02,8.575132e-01,8.578662e-01,3.598711e-02,2.180815e-06,1.383248e+01,-7.655586e-02,1.390904e+01,1.614365e+01,1.713140e+02
5.252071e+03,6.078786e-02,4.690471e+03,5.428786e-02,8.575318e-01,8.578848e-01,3.600890e-02,2.176496e-06,1.383504e+01,-7.655586e-02,1.391160e+01,1.614628e+01,1.713240e+02
5.262072e+03,6.090361e-02,4.700472e+03,5.440361e-02,8.575504e-01,8.579035e-01,3.603065e-02,2.172195e-06,1.383760e+01,-7.655586e-02,1.391416e+01,1.614891e+01,1.713339e+02
5.272073e+03,6.101936e-02,4.710473e+03,5.451936e-02,8.575690e-01,8.579221e-01,3.605235e-02,2.167910e-06,1.384016e+01,-7.655586e-02,1.391672e+01,1.615155e+01,1.713439e+02
5.282074e+03,6.113511e-02,4.720474e+03,5.463511e-02,8.575876e-01,8.579407e-01,3.607401e-02,2.163643e-06,1.384272e+01,-7.655586e-02,1.391928e+01,1.615418e+01,1.713539e+02
5.292075e+03,6.125087e-02,4.730475e+03,5.475087e-02,8.576062e-01,8.579593e-01,3.609563e-02,2.159393e-06,1.384528e+01,-7.655586e-02,1.392184e+01,1.615681e+01,1.713639e+02
5.302076e+03,6.136662e-02,4.740476e+03,5.486662e-02,8.576248e-01,8.579778e-01,3.611720e-02,2.155160e-06,1.384784e+01,-7.655586e-02,1.392440e+01,1.615945e+01,1.713738e+02
5.312077e+03,6.148237e-02,4.750477e+03,5.498237e-02,8.576434e-01,8.579962e-01,3.613873e-02,2.150943e-06,1.385040e+01,-7.655586e-02,1.392696e+01,1.616208e+01,1.713838e+02
5.322078e+03,6.159812e-02,4.760478e+03,5.509812e-02,8.576620e-01,8.580147e-01,3.616022e-02,2.146743e-06,1.385296e+01,-7.655586e-02,1.392952e+01,1.616471e+01,1.713938e+02
5.332079e+03,6.171388e-02,4.770479e+03,5.521388e-02,8.576781e-01,8.580331e-01,3.618167e-02,2.142560e-06,1.385382e+01,-7.655586e-02,1.393037e+01,1.616540e+01,1.714000e+02
5.342080e+03,6.182963e-02,4.780480e+03,5.532963e-02,8.576900e-01,8.580514e-01,3.620308e-02,2.138393e-06,1.385188e+01,-7.655586e-02,1.392844e+01,1.616292e+01,1.714000e+02
5.352081e+03,6.194538e-02,4.790481e+03,5.544538e-02,8.577019e-01,8.580698e-01,3.622444e-02,2.134242e-06,1.384994e+01,-7.655586e-02,1.392650e+01,1.616044e+01,1.714000e+02
5.362082e+03,6.206113e-02,4.800482e+03,5.556113e-02,8.577138e-01,8.580881e-01,3.624577e-02,2.130108e-06,1.384801e+01,-7.655586e-02,1.392456e+01,1.615795e+01,1.714000e+02
5.372083e+03,6.217689e-02,4.810483e+03,5.567689e-02,8.577257e-01,8.581063e-01,3.626705e-02,2.125990e-06,1.384607e+01,-7.655586e-02,1.392263e+01,1.615547e+01,1.714000e+02
5.382084e+03,6.229264e-02,4.820484e+03,5.579264e-02,8.577376e-01,8.581246e-01,3.628829e-02,2.121887e-06,1.384413e+01,-7.655586e-02,1.392069e+01,1.615299e+01,1.714000e+02
5.392085e+03,6.240839e-02,4.830485e+03,5.590839e-02,8.577495e-01,8.581428e-01,3.630949e-02,2.117801e-06,1.384220e+01,-7.655586e-02,1.391875e+01,1.615050e+01,1.714000e+02
5.402086e+03,6.252414e-02,4.840486e+03,5.602414e-02,8.577614e-01,8.581609e-01,3.633065e-02,2.113731e-06,1.384026e+01,-7.655586e-02,1.391682e+01,1.614802e+01,1.714000e+02
5.412087e+03,6.263989e-02,4.850487e+03,5.613989e-02,8.577733e-01,8.581790e-01,3.635177e-02,2.109677e-06,1.383832e+01,-7.655586e-02,1.391488e+01,1.614554e+01,1.714000e+02
5.422088e+03,6.275565e-02,4.860488e+03,5.625565e-02,8.577852e-01,8.581971e-01,3.637285e-02,2.105638e-06,1.383639e+01,-7.655586e-02,1.391294e+01,1.614306e+01,1.714000e+02
5.432089e+03,6.287140e-02,4.870489e+03,5.637140e-02,8.578010e-01,8.582152e-01,3.639389e-02,2.101615e-06,1.383351e+01,-7.683780e-02,1.391035e+01,1.613945e+01,1.714000e+02
5.442090e+03,6.298715e-02,4.880490e+03,5.648715e-02,8.578218e-01,8.582332e-01,3.641489e-02,2.097607e-06,1.382946e+01,-7.747271e-02,1.390693e+01,1.613444e+01,1.714000e+02
5.452091e+03,6.310290e-02,4.890491e+03,5.660290e-02,8.578426e-01,8.582512e-01,3.643584e-02,2.093615e-06,1.382540e+01,-7.810763e-02,1.390351e+01,1.612943e+01,1.714000e+02
5.462092e+03,6.321866e-02,4.900492e+03,5.671866e-02,8.578633e-01,8.582692e-01,3.645676e-02,2.089638e-06,1.382135e+01,-7.874255e-02,1.390009e+01,1.612441e+01,1.714000e+02
5.472093e+03,6.333441e-02,4.910493e+03,5.683441e-02,8.578841e-01,8.582871e-01,3.647764e-02,2.085677e-06,1.381730e+01,-7.937747e-02,1.389667e+01,1.611940e+01,1.714000e+02
5.482094e+03,6.345016e-02,4.920494e+03,5.695016e-02,8.579048e-01,8.583050e-01,3.649848e-02,2.081730e-06,1.381324e+01,-8.001238e-02,1.389326e+01,1.611439e+01,1.714000e+02
5.492095e+03,6.356591e-02,4.930495e+03,5.706591e-02,8.579256e-01,8.583228e-01,3.651928e-02,2.077799e-06,1.380919e+01,-8.064730e-02,1.388984e+01,1.610938e+01,1.714000e+02
5.502096e+03,6.368167e-02,4.940496e+03,5.718167e-02,8.579464e-01,8.583406e-01,3.654004e-02,2.073883e-06,1.380514e+01,-8.128222e-02,1.388642e+01,1.610437e+01,1.714000e+02
5.512097e+03,6.379742e-02,4.950497e+03,5.729742e-02,8.579671e-01,8.583584e-01,3.656076e-02,2.069981e-06,1.380108e+01,-8.191714e-02,1.388300e+01,1.609936e+01,1.714000e+02
5.522098e+03,6.391317e-02,4.960498e+03,5.741317e-02,8.579879e-01,8.583762e-01,3.658144e-02,2.066095e-06,1.379703e+01,-8.255205e-02,1.387958e+01,1.609435e+01,1.714000e+02
5.532099e+03,6.402892e-02,4.970499e+03,5.752892e-02,8.579998e-01,8.583939e-01,3.660209e-02,2.062223e-06,1.379442e+01,-8.238183e-02,1.387680e+01,1.609105e+01,1.714000e+02
5.542100e+03,6.414468e-02,4.980500e+03,5.764468e-02,8.579997e-01,8.584116e-01,3.662269e-02,2.058366e-06,1.379378e+01,-8.111179e-02,1.387489e+01,1.609009e+01,1.714000e+02
5.552101e+03,6.426043e-02,4.990501e+03,5.776043e-02,8.579996e-01,8.584292e-01,3.664326e-02,2.054523e-06,1.379314e+01,-7.984175e-02,1.387298e+01,1.608914e+01,1.714000e+02
5.562102e+03,6.437618e-02,5.000502e+03,5.787618e-02,8.579995e-01,8.584469e-01,3.666379e-02,2.050695e-06,1.379250e+01,-7.857171e-02,1.387107e+01,1.608819e+01,1.714000e+02
5.572103e+03,6.449193e-02,5.010503e+03,5.799193e-02,8.579994e-01,8.584644e-01,3.668428e-02,2.046881e-06,1.379186e+01,-7.730167e-02,1.386916e+01,1.608723e+01,1.714000e+02
5.582104e+03,6.460768e-02,5.020504e+03,5.810768e-02,8.579993e-01,8.584820e-01,3.670473e-02,2.043082e-06,1.379122e+01,-7.603163e-02,1.386725e+01,1.608628e+01,1.714000e+02
5.592105e+03,6.472344e-02,5.030505e+03,5.822344e-02,8.579992e-01,8.584995e-01,3.672514e-02,2.039297e-06,1.379058e+01,-7.476158e-02,1.386534e+01,1.608532e+01,1.714000e+02
5.602106e+03,6.483919e-02,5.040506e+03,5.833919e-02,8.579991e-01,8.585170e-01,3.674552e-02,2.035526e-06,1.378994e+01,-7.349154e-02,1.386343e+01,1.608437e+01,1.714000e+02
5.612107e+03,6.495494e-02,5.050507e+03,5.845494e-02,8.579991e-01,8.585345e-01,3.676586e-02,2.031769e-06,1.378930e+01,-7.222150e-02,1.386152e+01,1.608341e+01,1.714000e+02
5.622108e+03,6.507069e-02,5.060508e+03,5.857069e-02,8.579990e-01,8.585519e-01,3.678616e-02,2.028026e-06,1.378866e+01,-7.095146e-02,1.385961e+01,1.608246e+01,1.714000e+02
5.632109e+03,6.518645e-02,5.070509e+03,5.868645e-02,8.580139e-01,8.585693e-01,3.680642e-02,2.024297e-06,1.378802e+01,-7.044588e-02,1.385846e+01,1.608135e+01,1.714000e+02
5.642110e+03,6.530220e-02,5.080510e+03,5.880220e-02,8.580513e-01,8.585867e-01,3.682665e-02,2.020582e-06,1.378738e+01,-7.108101e-02,1.385846e+01,1.608000e+01,1.714000e+02
5.652111e+03,6.541795e-02,5.090511e+03,5.891795e-02,8.580887e-01,8.586040e-01,3.684684e-02,2.016881e-06,1.378674e+01,-7.171613e-02,1.385846e+01,1.607866e+01,1.714000e+02
5.662112e+03,6.553370e-02,5.100512e+03,5.903370e-02,8.581261e-01,8.586213e-01,3.686699e-02,2.013193e-06,1.378610e+01,-7.235126e-02,1.385845e+01,1.607731e+01,1.714000e+02
5.672113e+03,6.564946e-02,5.110513e+03,5.914946e-02,8.581635e-01,8.586386e-01,3.688711e-02,2.009519e-06,1.378546e+01,-7.298638e-02,1.385845e+01,1.607597e+01,1.714000e+02
5.682114e+03,6.576521e-02,5.120514e+03,5.926521e-02,8.582010e-01,8.586558e-01,3.690719e-02,2.005859e-06,1.378482e+01,-7.362150e-02,1.385844e+01,1.607462e+01,1.714000e+02
5.692115e+03,6.588096e-02,5.130515e+03,5.938096e-02,8.582384e-01,8.586730e-01,3.692723e-02,2.002212e-06,1.378418e+01,-7.425663e-02,1.385844e+01,1.607328e+01,1.714000e+02
5.702116e+03,6.599671e-02,5.140516e+03,5.949671e-02,8.582758e-01,8.586902e-01,3.694723e-02,1.998578e-06,1.378354e+01,-7.489175e-02,1.385843e+01,1.607194e+01,1.714000e+02
5.712117e+03,6.611247e-02,5.150517e+03,5.961247e-02,8.583132e-01,8.587074e-01,3.696720e-02,1.994958e-06,1.378290e+01,-7.552688e-02,1.385843e+01,1.607059e+01,1.714000e+02
5.722118e+03,6.622822e-02,5.160518e+03,5.972822e-02,8.583506e-01,8.587245e-01,3.698714e-02,1.991351e-06,1.378226e+01,-7.616200e-02,1.385842e+01,1.606925e+01,1.714000e+02
5.732119e+03,6.634397e-02,5.170519e+03,5.984397e-02,8.583798e-01,8.587416e-01,3.700703e-02,1.987757e-06,1.378644e+01,-7.655586e-02,1.386299e+01,1.607363e+01,1.714000e+02
5.742120e+03,6.645972e-02,5.180520e+03,5.995972e-02,8.583957e-01,8.587586e-01,3.702690e-02,1.984177e-06,1.379848e+01,-7.655586e-02,1.387504e+01,1.608736e+01,1.714000e+02
5.752121e+03,6.657548e-02,5.190521e+03,6.007548e-02,8.584115e-01,8.587756e-01,3.704672e-02,1.980609e-06,1.381052e+01,-7.655586e-02,1.388708e+01,1.610109e+01,1.714000e+02
5.762122e+03,6.669123e-02,5.200522e+03,6.019123e-02,8.584274e-01,8.587926e-01,3.706651e-02,1.977054e-06,1.382257e+01,-7.655586e-02,1.389912e+01,1.611482e+01,1.714000e+02
5.772123e+03,6.680698e-02,5.210523e+03,6.030698e-02,8.584432e-01,8.588096e-01,3.708627e-02,1.973512e-06,1.383461e+01,-7.655586e-02,1.391117e+01,1.612856e+01,1.714000e+02
5.782124e+03,6.692273e-02,5.220524e+03,6.042273e-02,8.584591e-01,8.588265e-01,3.710599e-02,1.969983e-06,1.384666e+01,-7.655586e-02,1.392321e+01,1.614229e+01,1.714000e+02
5.792125e+03,6.703848e-02,5.230525e+03,6.053848e-02,8.584750e-01,8.588434e-01,3.712567e-02,1.966467e-06,1.385870e+01,-7.655586e-02,1.393526e+01,1.615602e+01,1.714000e+02
5.802126e+03,6.715424e-02,5.240526e+03,6.065424e-02,8.584908e-01,8.588603e-01,3.714532e-02,1.962964e-06,1.387074e+01,-7.655586e-02,1.394730e+01,1.616974e+01,1.714000e+02
5.812127e+03,6.726999e-02,5.250527e+03,6.076999e-02,8.585067e-01,8.588772e-01,3.716493e-02,1.959473e-06,1.388279e+01,-7.655586e-02,1.395934e+01,1.618347e+01,1.714000e+02
5.822128e+03,6.738574e-02,5.260528e+03,6.088574e-02,8.585225e-01,8.588940e-01,3.718451e-02,1.955994e-06,1.389483e+01,-7.655586e-02,1.397139e+01,1.619720e+01,1.714000e+02
5.832129e+03,6.750149e-02,5.270529e+03,6.100149e-02,8.585399e-01,8.589108e-01,3.720406e-02,1.952528e-06,1.390152e+01,-7.655586e-02,1.397807e+01,1.620466e+01,1.714014e+02
5.842130e+03,6.761725e-02,5.280530e+03,6.111725e-02,8.585591e-01,8.589275e-01,3.722357e-02,1.949075e-06,1.390152e+01,-7.655586e-02,1.397807e+01,1.620430e+01,1.714045e+02
5.852131e+03,6.773300e-02,5.290531e+03,6.123300e-02,8.585784e-01,8.589443e-01,3.724304e-02,1.945634e-06,1.390152e+01,-7.655586e-02,1.397807e+01,1.620393e+01,1.714077e+02
5.862132e+03,6.784875e-02,5.300532e+03,6.134875e-02,8.585976e-01,8.589610e-01,3.726248e-02,1.942205e-06,1.390152e+01,-7.655586e-02,1.397807e+01,1.620357e+01,1.714108e+02
5.872133e+03,6.796450e-02,5.310533e+03,6.146450e-02,8.586168e-01,8.589776e-01,3.728189e-02,1.938788e-06,1.390152e+01,-7.655586e-02,1.397807e+01,1.620320e+01,1.714139e+02
5.882134e+03,6.808026e-02,5.320534e+03,6.158026e-02,8.586361e-01,8.589943e-01,3.730126e-02,1.935384e-06,1.390152e+01,-7.655586e-02,1.397807e+01,1.620284e+01,1.714171e+02
5.892135e+03,6.819601e-02,5.330535e+03,6.169601e-02,8.586553e-01,8.590109e-01,3.732060e-02,1.931991e-06,1.390152e+01,-7.655586e-02,1.397807e+01,1.620247e+01,1.714202e+02
5.902136e+03,6.831176e-02,5.340536e+03,6.181176e-02,8.586745e-01,8.590275e-01,3.733991e-02,1.928611e-06,1.390152e+01,-7.655586e-02,1.397807e+01,1.620211e+01,1.714234e+02
5.912137e+03,6.842751e-02,5.350537e+03,6.192751e-02,8.586938e-01,8.590440e-01,3.735918e-02,1.925243e-06,1.390152e+01,-7.655586e-02,1.397807e+01,1.620174e+01,1.714265e+02
5.922138e+03,6.854327e-02,5.360538e+03,6.204327e-02,8.587130e-01,8.590605e-01,3.737842e-02,1.921886e-06,1.390152e+01,-7.655586e-02,1.397807e+01,1.620138e+01,1.714296e+02
5.932139e+03,6.865902e-02,5.370539e+03,6.215902e-02,8.587322e-01,8.590770e-01,3.739762e-02,1.918541e-06,1.390152e+01,-7.655586e-02,1.397807e+01,1.620101e+01,1.714328e+02
5.942140e+03,6.877477e-02,5.380540e+03,6.227477e-02,8.587515e-01,8.590935e-01,3.741679e-02,1.915209e-06,1.390152e+01,-7.655586e-02,1.397807e+01,1.620065e+01,1.714359e+02
5.952141e+03,6.889052e-02,5.390541e+03,6.239052e-02,8.587707e-01,8.591099e-01,3.743593e-02,1.911887e-06,1.390152e+01,-7.655586e-02,1.397807e+01,1.620028e+01,1.714390e+02
5.962142e+03,6.900627e-02,5.400542e+03,6.250627e-02,8.587899e-01,8.591264e-01,3.745503e-02,1.908578e-06,1.390152e+01,-7.655586e-02,1.397807e+01,1.619992e+01,1.714422e+02
5.972143e+03,6.912203e-02,5.410543e+03,6.262203e-02,8.588092e-01,8.591427e-01,3.747410e-02,1.905280e-06,1.390152e+01,-7.655586e-02,1.397807e+01,1.619955e+01,1.714453e+02
5.982144e+03,6.923778e-02,5.420544e+03,6.273778e-02,8.588284e-01,8.591591e-01,3.749314e-02,1.901993e-06,1.390152e+01,-7.655586e-02,1.397807e+01,1.619919e+01,1.714484e+02
5.992145e+03,6.935353e-02,5.430545e+03,6.285353e-02,8.588476e-01,8.591754e-01,3.751215e-02,1.898718e-06,1.390152e+01,-7.655586e-02,1.397807e+01,1.619883e+01,1.714516e+02
6.002146e+03,6.946928e-02,5.440546e+03,6.296928e-02,8.588669e-01,8.591917e-01,3.753112e-02,1.895455e-06,1.390152e+01,-7.655586e-02,1.397807e+01,1.619846e+01,1.714547e+02
6.012147e+03,6.958504e-02,5.450547e+03,6.308504e-02,8.588861e-01,8.592080e-01,3.755006e-02,1.892202e-06,1.390152e+01,-7.655586e-02,1.397807e+01,1.619810e+01,1.714579e+02
6.022148e+03,6.970079e-02,5.460548e+03,6.320079e-02,8.589053e-01,8.592243e-01,3.756897e-02,1.888962e-06,1.390152e+01,-7.655586e-02,1.397807e+01,1.619773e+01,1.714610e+02
6.032149e+03,6.981654e-02,5.470549e+03,6.331654e-02,8.589246e-01,8.592405e-01,3.758784e-02,1.885732e-06,1.390152e+01,-7.655586e-02,1.397807e+01,1.619737e+01,1.714641e+02
6.042150e+03,6.993229e-02,5.480550e+03,6.343229e-02,8.589438e-01,8.592567e-01,3.760669e-02,1.882513e-06,1.390152e+01,-7.655586e-02,1.397807e+01,1.619700e+01,1.714673e+02
6.052151e+03,7.004805e-02,5.490551e+03,6.354805e-02,8.589630e-01,8.592728e-01,3.762550e-02,1.879306e-06,1.390152e+01,-7.655586e-02,1.397807e+01,1.619664e+01,1.714704e+02
6.062152e+03,7.016380e-02,5.500552e+03,6.366380e-02,8.589823e-01,8.592890e-01,3.764428e-02,1.876109e-06,1.390152e+01,-7.655586e-02,1.397807e+01,1.619627e+01,1.714735e+02
6.072153e+03,7.027955e-02,5.510553e+03,6.377955e-02,8.590015e-01,8.593051e-01,3.766302e-02,1.872924e-06,1.390152e+01,-7.655586e-02,1.397807e+01,1.619591e+01,1.714767e+02
6.082154e+03,7.039530e-02,5.520554e+03,6.389530e-02,8.590207e-01,8.593212e-01,3.768174e-02,1.869750e-06,1.390152e+01,-7.655586e-02,1.397807e+01,1.619555e+01,1.714798e+02
6.092155e+03,7.051106e-02,5.530555e+03,6.401106e-02,8.590400e-01,8.593372e-01,3.770042e-02,1.866586e-06,1.390152e+01,-7.655586e-02,1.397807e+01,1.619518e+01,1.714830e+02
6.102156e+03,7.062681e-02,5.540556e+03,6.412681e-02,8.590592e-01,8.593532e-01,3.771907e-02,1.863433e-06,1.390152e+01,-7.655586e-02,1.397807e+01,1.619482e+01,1.714861e+02
6.112157e+03,7.074256e-02,5.550557e+03,6.424256e-02,8.590784e-01,8.593692e-01,3.773769e-02,1.860291e-06,1.390152e+01,-7.655586e-02,1.397807e+01,1.619445e+01,1.714892e+02
6.122158e+03,7.085831e-02,5.560558e+03,6.435831e-02,8.590977e-01,8.593852e-01,3.775628e-02,1.857160e-06,1.390152e+01,-7.655586e-02,1.397807e+01,1.619409e+01,1.714924e+02
6.132159e+03,7.097406e-02,5.570559e+03,6.447406e-02,8.591169e-01,8.594012e-01,3.777484e-02,1.854039e-06,1.390152e+01,-7.655586e-02,1.397807e+01,1.619372e+01,1.714955e+02
6.142160e+03,7.108982e-02,5.580560e+03,6.458982e-02,8.591361e-01,8.594171e-01,3.779337e-02,1.850929e-06,1.390152e+01,-7.655586e-02,1.397807e+01,1.619336e+01,1.714986e+02
6.152161e+03,7.120557e-02,5.590561e+03,6.470557e-02,8.591521e-01,8.594330e-01,3.781186e-02,1.847830e-06,1.390108e+01,-7.655586e-02,1.397764e+01,1.619255e+01,1.715000e+02
6.162162e+03,7.132132e-02,5.600562e+03,6.482132e-02,8.591654e-01,8.594488e-01,3.783033e-02,1.844741e-06,1.390032e+01,-7.655586e-02,1.397687e+01,1.619141e+01,1.715000e+02
6.172163e+03,7.143707e-02,5.610563e+03,6.493707e-02,8.591788e-01,8.594647e-01,3.784876e-02,1.841663e-06,1.389955e+01,-7.655586e-02,1.397611e+01,1.619027e+01,1.715000e+02
6.182164e+03,7.155283e-02,5.620564e+03,6.505283e-02,8.591922e-01,8.594805e-01,3.786717e-02,1.838594e-06,1.389879e+01,-7.655586e-02,1.397534e+01,1.618912e+01,1.715000e+02
6.192165e+03,7.166858e-02,5.630565e+03,6.516858e-02,8.592055e-01,8.594963e-01,3.788554e-02,1.835537e-06,1.389802e+01,-7.655586e-02,1.397458e+01,1.618798e+01,1.715000e+02
6.202166e+03,7.178433e-02,5.640566e+03,6.528433e-02,8.592189e-01,8.595121e-01,3.790388e-02,1.832489e-06,1.389726e+01,-7.655586e-02,1.397381e+01,1.618684e+01,1.715000e+02
6.212167e+03,7.190008e-02,5.650567e+03,6.540008e-02,8.592323e-01,8.595278e-01,3.792219e-02,1.829452e-06,1.389649e+01,-7.655586e-02,1.397305e+01,1.618569e+01,1.715000e+02
6.222168e+03,7.201584e-02,5.660568e+03,6.551584e-02,8.592456e-01,8.595435e-01,3.794047e-02,1.826425e-06,1.389573e+01,-7.655586e-02,1.397228e+01,1.618455e+01,1.715000e+02
6.232169e+03,7.213159e-02,5.670569e+03,6.563159e-02,8.592590e-01,8.595592e-01,3.795872e-02,1.823408e-06,1.389496e+01,-7.655586e-02,1.397152e+01,1.618340e+01,1.715000e+02
6.242170e+03,7.224734e-02,5.680570e+03,6.574734e-02,8.592724e-01,8.595749e-01,3.797694e-02,1.820401e-06,1.389420e+01,-7.655586e-02,1.397075e+01,1.618226e+01,1.715000e+02
6.252171e+03,7.236309e-02,5.690571e+03,6.586309e-02,8.592857e-01,8.595905e-01,3.799513e-02,1.817404e-06,1.389343e+01,-7.655586e-02,1.396999e+01,1.618112e+01,1.715000e+02
6.262172e+03,7.247885e-02,5.700572e+03,6.597885e-02,8.592991e-01,8.596061e-01,3.801330e-02,1.814418e-06,1.389266e+01,-7.655586e-02,1.396922e+01,1.617997e+01,1.715000e+02
6.272173e+03,7.259460e-02,5.710573e+03,6.609460e-02,8.593125e-01,8.596217e-01,3.803143e-02,1.811441e-06,1.389190e+01,-7.655586e-02,1.396846e+01,1.617883e+01,1.715000e+02
6.282174e+03,7.271035e-02,5.720574e+03,6.621035e-02,8.593258e-01,8.596373e-01,3.804953e-02,1.808474e-06,1.389113e+01,-7.655586e-02,1.396769e+01,1.617769e+01,1.715000e+02
6.292175e+03,7.282610e-02,5.730575e+03,6.632610e-02,8.593392e-01,8.596528e-01,3.806760e-02,1.805517e-06,1.389037e+01,-7.655586e-02,1.396692e+01,1.617654e+01,1.715000e+02
6.302176e+03,7.294185e-02,5.740576e+03,6.644185e-02,8.593526e-01,8.596683e-01,3.808564e-02,1.802569e-06,1.388960e+01,-7.655586e-02,1.396616e+01,1.617540e+01,1.715000e+02
6.312177e+03,7.305761e-02,5.750577e+03,6.655761e-02,8.593659e-01,8.596838e-01,3.810366e-02,1.799632e-06,1.388884e+01,-7.655586e-02,1.396539e+01,1.617426e+01,1.715000e+02
6.322178e+03,7.317336e-02,5.760578e+03,6.667336e-02,8.593793e-01,8.596993e-01,3.812164e-02,1.796704e-06,1.388807e+01,-7.655586e-02,1.396463e+01,1.617311e+01,1.715000e+02
6.332179e+03,7.328911e-02,5.770579e+03,6.678911e-02,8.593927e-01,8.597147e-01,3.813959e-02,1.793785e-06,1.388731e+01,-7.655586e-02,1.396386e+01,1.617197e+01,1.715000e+02
6.342180e+03,7.340486e-02,5.780580e+03,6.690486e-02,8.594060e-01,8.597301e-01,3.815752e-02,1.790877e-06,1.388654e+01,-7.655586e-02,1.396310e+01,1.617083e+01,1.715000e+02
6.352181e+03,7.352062e-02,5.790581e+03,6.702062e-02,8.594194e-01,8.597455e-01,3.817541e-02,1.787978e-06,1.388578e+01,-7.655586e-02,1.396233e+01,1.616968e+01,1.715000e+02
6.362182e+03,7.363637e-02,5.800582e+03,6.713637e-02,8.594328e-01,8.597608e-01,3.819328e-02,1.785088e-06,1.388501e+01,-7.655586e-02,1.396157e+01,1.616854e+01,1.715000e+02
6.372183e+03,7.375212e-02,5.810583e+03,6.725212e-02,8.594461e-01,8.597762e-01,3.821112e-02,1.782208e-06,1.388425e+01,-7.655586e-02,1.396080e+01,1.616740e+01,1.715000e+02
6.382184e+03,7.386787e-02,5.820584e+03,6.736787e-02,8.594595e-01,8.597915e-01,3.822893e-02,1.779337e-06,1.388348e+01,-7.655586e-02,1.396004e+01,1.616625e+01,1.715000e+02
6.392185e+03,7.398363e-02,5.830585e+03,6.748363e-02,8.594729e-01,8.598068e-01,3.824671e-02,1.776475e-06,1.388271e+01,-7.655586e-02,1.395927e+01,1.616511e+01,1.715000e+02
6.402186e+03,7.409938e-02,5.840586e+03,6.759938e-02,8.594875e-01,8.598220e-01,3.826446e-02,1.773623e-06,1.388261e+01,-7.655586e-02,1.395916e+01,1.616471e+01,1.714983e+02
6.412187e+03,7.421513e-02,5.850587e+03,6.771513e-02,8.595038e-01,8.598373e-01,3.828219e-02,1.770780e-06,1.388338e+01,-7.655586e-02,1.395993e+01,1.616530e+01,1.714943e+02
6.422188e+03,7.433088e-02,5.860588e+03,6.783088e-02,8.595201e-01,8.598525e-01,3.829988e-02,1.767947e-06,1.388415e+01,-7.655586e-02,1.396071e+01,1.616589e+01,1.714902e+02
6.432189e+03,7.444664e-02,5.870589e+03,6.794664e-02,8.595364e-01,8.598677e-01,3.831755e-02,1.765122e-06,1.388493e+01,-7.655586e-02,1.396148e+01,1.616648e+01,1.714862e+02
6.442190e+03,7.456239e-02,5.880590e+03,6.806239e-02,8.595527e-01,8.598829e-01,3.833519e-02,1.762307e-06,1.388570e+01,-7.655586e-02,1.396226e+01,1.616707e+01,1.714822e+02
6.452191e+03,7.467814e-02,5.890591e+03,6.817814e-02,8.595690e-01,8.598980e-01,3.835280e-02,1.759501e-06,1.388647e+01,-7.655586e-02,1.396303e+01,1.616766e+01,1.714782e+02
6.462192e+03,7.479389e-02,5.900592e+03,6.829389e-02,8.595853e-01,8.599131e-01,3.837038e-02,1.756704e-06,1.388725e+01,-7.655586e-02,1.396380e+01,1.616826e+01,1.714742e+02
6.472193e+03,7.490965e-02,5.910593e+03,6.840965e-02,8.596016e-01,8.599282e-01,3.838794e-02,1.753916e-06,1.388802e+01,-7.655586e-02,1.396458e+01,1.616885e+01,1.714702e+02
6.482194e+03,7.502540e-02,5.920594e+03,6.852540e-02,8.596179e-01,8.599433e-01,3.840546e-02,1.751136e-06,1.388879e+01,-7.655586e-02,1.396535e+01,1.616944e+01,1.714661e+02
6.492195e+03,7.514115e-02,5.930595e+03,6.864115e-02,8.596342e-01,8.599583e-01,3.842296e-02,1.748366e-06,1.388957e+01,-7.655586e-02,1.396612e+01,1.617003e+01,1.714621e+02
6.502196e+03,7.525690e-02,5.940596e+03,6.875690e-02,8.596505e-01,8.599734e-01,3.844043e-02,1.745605e-06,1.389034e+01,-7.655586e-02,1.396690e+01,1.617062e+01,1.714581e+02
6.512197e+03,7.537265e-02,5.950597e+03,6.887265e-02,8.596668e-01,8.599884e-01,3.845788e-02,1.742852e-06,1.389111e+01,-7.655586e-02,1.396767e+01,1.617121e+01,1.714541e+02
6.522198e+03,7.548841e-02,5.960598e+03,6.898841e-02,8.596831e-01,8.600033e-01,3.847529e-02,1.740108e-06,1.389189e+01,-7.655586e-02,1.396844e+01,1.617180e+01,1.714501e+02
6.532199e+03,7.560416e-02,5.970599e+03,6.910416e-02,8.596994e-01,8.600183e-01,3.849268e-02,1.737373e-06,1.389266e+01,-7.655586e-02,1.396922e+01,1.617240e+01,1.714460e+02
6.542200e+03,7.571991e-02,5.980600e+03,6.921991e-02,8.597157e-01,8.600332e-01,3.851004e-02,1.734647e-06,1.389343e+01,-7.655586e-02,1.396999e+01,1.617299e+01,1.714420e+02
6.552201e+03,7.583566e-02,5.990601e+03,6.933566e-02,8.597320e-01,8.600481e-01,3.852738e-02,1.731929e-06,1.389421e+01,-7.655586e-02,1.397076e+01,1.617358e+01,1.714380e+02
6.562202e+03,7.595142e-02,6.000602e+03,6.945142e-02,8.597484e-01,8.600630e-01,3.854469e-02,1.729220e-06,1.389498e+01,-7.655586e-02,1.397154e+01,1.617417e+01,1.714340e+02
6.572203e+03,7.606717e-02,6.010603e+03,6.956717e-02,8.597647e-01,8.600779e-01,3.856197e-02,1.726520e-06,1.389575e+01,-7.655586e-02,1.397231e+01,1.617476e+01,1.714300e+02
6.582204e+03,7.618292e-02,6.020604e+03,6.968292e-02,8.597810e-01,8.600927e-01,3.857922e-02,1.723828e-06,1.389653e+01,-7.655586e-02,1.397308e+01,1.617535e+01,1.714259e+02
6.592205e+03,7.629867e-02,6.030605e+03,6.979867e-02,8.597973e-01,8.601075e-01,3.859645e-02,1.721144e-06,1.389730e+01,-7.655586e-02,1.397386e+01,1.617594e+01,1.714219e+02
6.602206e+03,7.641443e-02,6.040606e+03,6.991443e-02,8.598136e-01,8.601223e-01,3.861365e-02,1.718469e-06,1.389807e+01,-7.655586e-02,1.397463e+01,1.617654e+01,1.714179e+02
6.612207e+03,7.653018e-02,6.050607e+03,7.003018e-02,8.598299e-01,8.601371e-01,3.863082e-02,1.715803e-06,1.389885e+01,-7.655586e-02,1.397540e+01,1.617713e+01,1.714139e+02
6.622208e+03,7.664593e-02,6.060608e+03,7.014593e-02,8.598462e-01,8.601519e-01,3.864797e-02,1.713145e-06,1.389962e+01,-7.655586e-02,1.397618e+01,1.617772e+01,1.714099e+02
6.632209e+03,7.676168e-02,6.070609e+03,7.026168e-02,8.598625e-01,8.601666e-01,3.866509e-02,1.710495e-06,1.390039e+01,-7.655586e-02,1.397695e+01,1.617831e+01,1.714058e+02
6.642210e+03,7.687744e-02,6.080610e+03,7.037744e-02,8.598788e-01,8.601813e-01,3.868218e-02,1.707853e-06,1.390117e+01,-7.655586e-02,1.397772e+01,1.617890e+01,1.714018e+02
6.652211e+03,7.699319e-02,6.090611e+03,7.049319e-02,8.598941e-01,8.601960e-01,3.869925e-02,1.705220e-06,1.390124e+01,-7.655586e-02,1.397779e+01,1.617869e+01,1.714000e+02
6.662212e+03,7.710894e-02,6.100612e+03,7.060894e-02,8.599087e-01,8.602106e-01,3.871629e-02,1.702595e-06,1.390073e+01,-7.655586e-02,1.397728e+01,1.617783e+01,1.714000e+02
6.672213e+03,7.722469e-02,6.110613e+03,7.072469e-02,8.599232e-01,8.602253e-01,3.873330e-02,1.699978e-06,1.390022e+01,-7.655586e-02,1.397677e+01,1.617696e+01,1.714000e+02
6.682214e+03,7.734044e-02,6.120614e+03,7.084044e-02,8.599378e-01,8.602399e-01,3.875029e-02,1.697369e-06,1.389971e+01,-7.655586e-02,1.397626e+01,1.617609e+01,1.714000e+02
6.692215e+03,7.745620e-02,6.130615e+03,7.095620e-02,8.599523e-01,8.602545e-01,3.876725e-02,1.694769e-06,1.389920e+01,-7.655586e-02,1.397575e+01,1.617522e+01,1.714000e+02
6.702216e+03,7.757195e-02,6.140616e+03,7.107195e-02,8.599669e-01,8.602690e-01,3.878419e-02,1.692176e-06,1.389869e+01,-7.655586e-02,1.397524e+01,1.617435e+01,1.714000e+02
6.712217e+03,7.768770e-02,6.150617e+03,7.118770e-02,8.599814e-01,8.602836e-01,3.880110e-02,1.689592e-06,1.389818e+01,-7.655586e-02,1.397473e+01,1.617348e+01,1.714000e+02
6.722218e+03,7.780345e-02,6.160618e+03,7.130345e-02,8.599960e-01,8.602981e-01,3.881798e-02,1.687015e-06,1.389767e+01,-7.655586e-02,1.397422e+01,1.617262e+01,1.714000e+02
6.732219e+03,7.791921e-02,6.170619e+03,7.141921e-02,8.600105e-01,8.603126e-01,3.883484e-02,1.684447e-06,1.389716e+01,-7.655586e-02,1.397371e+01,1.617175e+01,1.714000e+02
6.742220e+03,7.803496e-02,6.180620e+03,7.153496e-02,8.600251e-01,8.603271e-01,3.885168e-02,1.681886e-06,1.389665e+01,-7.655586e-02,1.397320e+01,1.617088e+01,1.714000e+02
6.752221e+03,7.815071e-02,6.190621e+03,7.165071e-02,8.600396e-01,8.603416e-01,3.886848e-02,1.679334e-06,1.389614e+01,-7.655586e-02,1.397269e+01,1.617001e+01,1.714000e+02
6.762222e+03,7.826646e-02,6.200622e+03,7.176646e-02,8.600541e-01,8.603560e-01,3.888527e-02,1.676789e-06,1.389563e+01,-7.655586e-02,1.397218e+01,1.616914e+01,1.714000e+02
6.772223e+03,7.838222e-02,6.210623e+03,7.188222e-02,8.600687e-01,8.603704e-01,3.890202e-02,1.674252e-06,1.389512e+01,-7.655586e-02,1.397167e+01,1.616828e+01,1.714000e+02
6.782224e+03,7.849797e-02,6.220624e+03,7.199797e-02,8.600832e-01,8.603848e-01,3.891876e-02,1.671722e-06,1.389461e+01,-7.655586e-02,1.397116e+01,1.616741e+01,1.714000e+02
6.792225e+03,7.861372e-02,6.230625e+03,7.211372e-02,8.600978e-01,8.603992e-01,3.893546e-02,1.669201e-06,1.389410e+01,-7.655586e-02,1.397065e+01,1.616654e+01,1.714000e+02
6.802226e+03,7.872947e-02,6.240626e+03,7.222947e-02,8.601123e-01,8.604135e-01,3.895214e-02,1.666687e-06,1.389358e+01,-7.655586e-02,1.397014e+01,1.616567e+01,1.714000e+02
6.812227e+03,7.884523e-02,6.250627e+03,7.234523e-02,8.601269e-01,8.604279e-01,3.896880e-02,1.664181e-06,1.389307e+01,-7.655586e-02,1.396963e+01,1.616480e+01,1.714000e+02
6.822228e+03,7.896098e-02,6.260628e+03,7.246098e-02,8.601414e-01,8.604422e-01,3.898543e-02,1.661682e-06,1.389256e+01,-7.655586e-02,1.396912e+01,1.616394e+01,1.714000e+02
6.832229e+03,7.907673e-02,6.270629e+03,7.257673e-02,8.601560e-01,8.604565e-01,3.900204e-02,1.659191e-06,1.389205e+01,-7.655586e-02,1.396861e+01,1.616307e+01,1.714000e+02
6.842230e+03,7.919248e-02,6.280630e+03,7.269248e-02,8.601705e-01,8.604707e-01,3.901862e-02,1.656708e-06,1.389154e+01,-7.655586e-02,1.396810e+01,1.616220e+01,1.714000e+02
6.852231e+03,7.930823e-02,6.290631e+03,7.280823e-02,8.601851e-01,8.604850e-01,3.903517e-02,1.654232e-06,1.389103e+01,-7.655586e-02,1.396759e+01,1.616133e+01,1.714000e+02
6.862232e+03,7.942399e-02,6.300632e+03,7.292399e-02,8.601996e-01,8.604992e-01,3.905170e-02,1.651764e-06,1.389052e+01,-7.655586e-02,1.396708e+01,1.616047e+01,1.714000e+02
6.872233e+03,7.953974e-02,6.310633e+03,7.303974e-02,8.602142e-01,8.605134e-01,3.906821e-02,1.649303e-06,1.389001e+01,-7.655586e-02,1.396657e+01,1.615960e+01,1.714000e+02
6.882234e+03,7.965549e-02,6.320634e+03,7.315549e-02,8.602287e-01,8.605276e-01,3.908469e-02,1.646850e-06,1.388950e+01,-7.655586e-02,1.396606e+01,1.615873e+01,1.714000e+02
6.892235e+03,7.977124e-02,6.330635e+03,7.327124e-02,8.602433e-01,8.605418e-01,3.910115e-02,1.644404e-06,1.388899e+01,-7.655586e-02,1.396555e+01,1.615786e+01,1.714000e+02
6.902237e+03,7.988700e-02,6.340637e+03,7.338700e-02,8.602559e-01,8.605559e-01,3.911759e-02,1.641965e-06,1.388869e+01,-7.655586e-02,1.396525e+01,1.615727e+01,1.714000e+02
6.912238e+03,8.000275e-02,6.350638e+03,7.350275e-02,8.602658e-01,8.605700e-01,3.913399e-02,1.639534e-06,1.388869e+01,-7.655586e-02,1.396525e+01,1.615708e+01,1.714000e+02
6.922239e+03,8.011850e-02,6.360639e+03,7.361850e-02,8.602758e-01,8.605841e-01,3.915038e-02,1.637110e-06,1.388869e+01,-7.655586e-02,1.396525e+01,1.615690e+01,1.714000e+02
6.932240e+03,8.023425e-02,6.370640e+03,7.373425e-02,8.602857e-01,8.605982e-01,3.916674e-02,1.634693e-06,1.388869e+01,-7.655586e-02,1.396525e+01,1.615671e+01,1.714000e+02
6.942241e+03,8.035001e-02,6.380641e+03,7.385001e-02,8.602956e-01,8.606123e-01,3.918308e-02,1.632283e-06,1.388869e+01,-7.655586e-02,1.396525e+01,1.615652e+01,1.714000e+02
6.952242e+03,8.046576e-02,6.390642e+03,7.396576e-02,8.603055e-01,8.606263e-01,3.919939e-02,1.629881e-06,1.388869e+01,-7.655586e-02,1.396525e+01,1.615633e+01,1.714000e+02
6.962243e+03,8.058151e-02,6.400643e+03,7.408151e-02,8.603154e-01,8.606403e-01,3.921568e-02,1.627486e-06,1.388869e+01,-7.655586e-02,1.396525e+01,1.615615e+01,1.714000e+02
6.972244e+03,8.069726e-02,6.410644e+03,7.419726e-02,8.603254e-01,8.606543e-01,3.923194e-02,1.625098e-06,1.388869e+01,-7.655586e-02,1.396525e+01,1.615596e+01,1.714000e+02
6.982245e+03,8.081302e-02,6.420645e+03,7.431302e-02,8.603353e-01,8.606683e-01,3.924818e-02,1.622717e-06,1.388869e+01,-7.655586e-02,1.396525e+01,1.615577e+01,1.714000e+02
6.992246e+03,8.092877e-02,6.430646e+03,7.442877e-02,8.603452e-01,8.606822e-01,3.926440e-02,1.620343e-06,1.388869e+01,-7.655586e-02,1.396525e+01,1.615559e+01,1.714000e+02
7.002247e+03,8.104452e-02,6.440647e+03,7.454452e-02,8.603551e-01,8.606962e-01,3.928059e-02,1.617976e-06,1.388869e+01,-7.655586e-02,1.396525e+01,1.615540e+01,1.714000e+02
7.012248e+03,8.116027e-02,6.450648e+03,7.466027e-02,8.603650e-01,8.607101e-01,3.929676e-02,1.615616e-06,1.388869e+01,-7.655586e-02,1.396525e+01,1.615521e+01,1.714000e+02
7.022249e+03,8.127602e-02,6.460649e+03,7.477602e-02,8.603750e-01,8.607240e-01,3.931291e-02,1.613264e-06,1.388869e+01,-7.655586e-02,1.396525e+01,1.615502e+01,1.714000e+02
7.032250e+03,8.139178e-02,6.470650e+03,7.489178e-02,8.603849e-01,8.607379e-01,3.932903e-02,1.610918e-06,1.388869e+01,-7.655586e-02,1.396525e+01,1.615484e+01,1.714000e+02
7.042251e+03,8.150753e-02,6.480651e+03,7.500753e-02,8.603948e-01,8.607517e-01,3.934513e-02,1.608579e-06,1.388869e+01,-7.655586e-02,1.396525e+01,1.615465e+01,1.714000e+02
7.052252e+03,8.162328e-02,6.490652e+03,7.512328e-02,8.604047e-01,8.607656e-01,3.936121e-02,1.606247e-06,1.388869e+01,-7.655586e-02,1.396525e+01,1.615446e+01,1.714000e+02
7.062253e+03,8.173903e-02,6.500653e+03,7.523903e-02,8.604146e-01,8.607794e-01,3.937726e-02,1.603921e-06,1.388869e+01,-7.655586e-02,1.396525e+01,1.615428e+01,1.714000e+02
7.072254e+03,8.185479e-02,6.510654e+03,7.535479e-02,8.604246e-01,8.607932e-01,3.939329e-02,1.601603e-06,1.388869e+01,-7.655586e-02,1.396525e+01,1.615409e+01,1.714000e+02
7.082255e+03,8.197054e-02,6.520655e+03,7.547054e-02,8.604345e-01,8.608070e-01,3.940929e-02,1.599291e-06,1.388869e+01,-7.655586e-02,1.396525e+01,1.615390e+01,1.714000e+02
7.092256e+03,8.208629e-02,6.530656e+03,7.558629e-02,8.604444e-01,8.608207e-01,3.942528e-02,1.596987e-06,1.388869e+01,-7.655586e-02,1.396525e+01,1.615371e+01,1.714000e+02
7.102257e+03,8.220204e-02,6.540657e+03,7.570204e-02,8.604543e-01,8.608345e-01,3.944124e-02,1.594688e-06,1.388869e+01,-7.655586e-02,1.396525e+01,1.615353e+01,1.714000e+02
7.112258e+03,8.231780e-02,6.550658e+03,7.581780e-02,8.604642e-01,8.608482e-01,3.945717e-02,1.592397e-06,1.388869e+01,-7.655586e-02,1.396525e+01,1.615334e+01,1.714000e+02
7.122259e+03,8.243355e-02,6.560659e+03,7.593355e-02,8.604742e-01,8.608619e-01,3.947309e-02,1.590112e-06,1.388869e+01,-7.655586e-02,1.396525e+01,1.615315e+01,1.714000e+02
7.132260e+03,8.254930e-02,6.570660e+03,7.604930e-02,8.604841e-01,8.608756e-01,3.948898e-02,1.587834e-06,1.388869e+01,-7.655586e-02,1.396525e+01,1.615297e+01,1.714000e+02
7.142261e+03,8.266505e-02,6.580661e+03,7.616505e-02,8.604940e-01,8.608892e-01,3.950485e-02,1.585563e-06,1.388869e+01,-7.655586e-02,1.396525e+01,1.615278e+01,1.714000e+02
7.152262e+03,8.278081e-02,6.590662e+03,7.628081e-02,8.605060e-01,8.609029e-01,3.952069e-02,1.583298e-06,1.388882e+01,-7.655586e-02,1.396538e+01,1.615271e+01,1.714000e+02
7.162263e+03,8.289656e-02,6.600663e+03,7.639656e-02,8.605198e-01,8.609165e-01,3.953652e-02,1.581040e-06,1.388908e+01,-7.655586e-02,1.396564e+01,1.615275e+01,1.714000e+02
7.172264e+03,8.301231e-02,6.610664e+03,7.651231e-02,8.605337e-01,8.609301e-01,3.955232e-02,1.578788e-06,1.388934e+01,-7.655586e-02,1.396589e+01,1.615278e+01,1.714000e+02
7.182265e+03,8.312806e-02,6.620665e+03,7.662806e-02,8.605475e-01,8.609437e-01,3.956810e-02,1.576543e-06,1.388959e+01,-7.655586e-02,1.396615e+01,1.615282e+01,1.714000e+02
7.192266e+03,8.324381e-02,6.630666e+03,7.674381e-02,8.605613e-01,8.609572e-01,3.958385e-02,1.574304e-06,1.388985e+01,-7.655586e-02,1.396640e+01,1.615286e+01,1.714000e+02
7.202267e+03,8.335957e-02,6.640667e+03,7.685957e-02,8.605752e-01,8.609708e-01,3.959958e-02,1.572072e-06,1.389010e+01,-7.655586e-02,1.396666e+01,1.615289e+01,1.714000e+02
7.212268e+03,8.347532e-02,6.650668e+03,7.697532e-02,8.605890e-01,8.609843e-01,3.961530e-02,1.569846e-06,1.389036e+01,-7.655586e-02,1.396692e+01,1.615293e+01,1.714000e+02
7.222269e+03,8.359107e-02,6.660669e+03,7.709107e-02,8.606029e-01,8.609978e-01,3.963098e-02,1.567626e-06,1.389062e+01,-7.655586e-02,1.396717e+01,1.615296e+01,1.714000e+02
7.232270e+03,8.370682e-02,6.670670e+03,7.720682e-02,8.606167e-01,8.610113e-01,3.964665e-02,1.565413e-06,1.389087e+01,-7.655586e-02,1.396743e+01,1.615300e+01,1.714000e+02
7.242271e+03,8.382258e-02,6.680671e+03,7.732258e-02,8.606305e-01,8.610248e-01,3.966230e-02,1.563206e-06,1.389113e+01,-7.655586e-02,1.396768e+01,1.615304e+01,1.714000e+02
7.252272e+03,8.393833e-02,6.690672e+03,7.743833e-02,8.606444e-01,8.610382e-01,3.967792e-02,1.561006e-06,1.389138e+01,-7.655586e-02,1.396794e+01,1.615307e+01,1.714000e+02
7.262273e+03,8.405408e-02,6.700673e+03,7.755408e-02,8.606582e-01,8.610517e-01,3.969352e-02,1.558811e-06,1.389164e+01,-7.655586e-02,1.396820e+01,1.615311e+01,1.714000e+02
7.272274e+03,8.416983e-02,6.710674e+03,7.766983e-02,8.606721e-01,8.610651e-01,3.970910e-02,1.556623e-06,1.389190e+01,-7.655586e-02,1.396845e+01,1.615315e+01,1.714000e+02
7.282275e+03,8.428559e-02,6.720675e+03,7.778559e-02,8.606859e-01,8.610785e-01,3.972465e-02,1.554442e-06,1.389215e+01,-7.655586e-02,1.396871e+01,1.615318e+01,1.714000e+02
7.292276e+03,8.440134e-02,6.730676e+03,7.790134e-02,8.606997e-01,8.610918e-01,3.974019e-02,1.552266e-06,1.389241e+01,-7.655586e-02,1.396896e+01,1.615322e+01,1.714000e+02
7.302277e+03,8.451709e-02,6.740677e+03,7.801709e-02,8.607136e-01,8.611052e-01,3.975570e-02,1.550097e-06,1.389266e+01,-7.655586e-02,1.396922e+01,1.615326e+01,1.714000e+02
7.312278e+03,8.463284e-02,6.750678e+03,7.813284e-02,8.607274e-01,8.611185e-01,3.977120e-02,1.547934e-06,1.389292e+01,-7.655586e-02,1.396948e+01,1.615329e+01,1.714000e+02
7.322279e+03,8.474860e-02,6.760679e+03,7.824860e-02,8.607413e-01,8.611319e-01,3.978667e-02,1.545777e-06,1.389318e+01,-7.655586e-02,1.396973e+01,1.615333e+01,1.714000e+02
7.332280e+03,8.486435e-02,6.770680e+03,7.836435e-02,8.607551e-01,8.611452e-01,3.980211e-02,1.543626e-06,1.389343e+01,-7.655586e-02,1.396999e+01,1.615337e+01,1.714000e+02
7.342281e+03,8.498010e-02,6.780681e+03,7.848010e-02,8.607689e-01,8.611585e-01,3.981754e-02,1.541481e-06,1.389369e+01,-7.655586e-02,1.397024e+01,1.615340e+01,1.714000e+02
7.352282e+03,8.509585e-02,6.790682e+03,7.859585e-02,8.607828e-01,8.611717e-01,3.983295e-02,1.539342e-06,1.389394e+01,-7.655586e-02,1.397050e+01,1.615344e+01,1.714000e+02
7.362283e+03,8.521161e-02,6.800683e+03,7.871161e-02,8.607966e-01,8.611850e-01,3.984833e-02,1.537209e-06,1.389420e+01,-7.655586e-02,1.397076e+01,1.615348e+01,1.714000e+02
7.372284e+03,8.532736e-02,6.810684e+03,7.882736e-02,8.608105e-01,8.611982e-01,3.986369e-02,1.535082e-06,1.389446e+01,-7.655586e-02,1.397101e+01,1.615351e+01,1.714000e+02
7.382285e+03,8.544311e-02,6.820685e+03,7.894311e-02,8.608243e-01,8.612114e-01,3.987904e-02,1.532961e-06,1.389471e+01,-7.655586e-02,1.397127e+01,1.615355e+01,1.714000e+02
7.392286e+03,8.555886e-02,6.830686e+03,7.905886e-02,8.608381e-01,8.612246e-01,3.989436e-02,1.530846e-06,1.389497e+01,-7.655586e-02,1.397152e+01,1.615358e+01,1.714000e+02
7.402287e+03,8.567461e-02,6.840687e+03,7.917461e-02,8.608482e-01,8.612378e-01,3.990966e-02,1.528737e-06,1.389510e+01,-7.655586e-02,1.397166e+01,1.615355e+01,1.714000e+02
7.412288e+03,8.579037e-02,6.850688e+03,7.929037e-02,8.608542e-01,8.612509e-01,3.992493e-02,1.526634e-06,1.389510e+01,-7.655586e-02,1.397166e+01,1.615344e+01,1.714000e+02
7.422289e+03,8.590612e-02,6.860689e+03,7.940612e-02,8.608601e-01,8.612641e-01,3.994019e-02,1.524537e-06,1.389510e+01,-7.655586e-02,1.397166e+01,1.615333e+01,1.714000e+02
7.432290e+03,8.602187e-02,6.870690e+03,7.952187e-02,8.608660e-01,8.612772e-01,3.995543e-02,1.522446e-06,1.389510e+01,-7.655586e-02,1.397166e+01,1.615322e+01,1.714000e+02
7.442291e+03,8.613762e-02,6.880691e+03,7.963762e-02,8.608720e-01,8.612903e-01,3.997064e-02,1.520360e-06,1.389510e+01,-7.655586e-02,1.397166e+01,1.615310e+01,1.714000e+02
7.452292e+03,8.625338e-02,6.890692e+03,7.975338e-02,8.608779e-01,8.613034e-01,3.998584e-02,1.518280e-06,1.389510e+01,-7.655586e-02,1.397166e+01,1.615299e+01,1.714000e+02
7.462293e+03,8.636913e-02,6.900693e+03,7.986913e-02,8.608838e-01,8.613165e-01,4.000101e-02,1.516206e-06,1.389510e+01,-7.655586e-02,1.397166e+01,1.615288e+01,1.714000e+02
7.472294e+03,8.648488e-02,6.910694e+03,7.998488e-02,8.608898e-01,8.613295e-01,4.001617e-02,1.514138e-06,1.389510e+01,-7.655586e-02,1.397166e+01,1.615277e+01,1.714000e+02
7.482295e+03,8.660063e-02,6.920695e+03,8.010063e-02,8.608957e-01,8.613426e-01,4.003130e-02,1.512076e-06,1.389510e+01,-7.655586e-02,1.397166e+01,1.615266e+01,1.714000e+02
7.492296e+03,8.671639e-02,6.930696e+03,8.021639e-02,8.609016e-01,8.613556e-01,4.004641e-02,1.510019e-06,1.389510e+01,-7.655586e-02,1.397166e+01,1.615254e+01,1.714000e+02
7.502297e+03,8.683214e-02,6.940697e+03,8.033214e-02,8.609076e-01,8.613686e-01,4.006150e-02,1.507968e-06,1.389510e+01,-7.655586e-02,1.397166e+01,1.615243e+01,1.714000e+02
7.512298e+03,8.694789e-02,6.950698e+03,8.044789e-02,8.609135e-01,8.613816e-01,4.007657e-02,1.505922e-06,1.389510e+01,-7.655586e-02,1.397166e+01,1.615232e+01,1.714000e+02
7.522299e+03,8.706364e-02,6.960699e+03,8.056364e-02,8.609195e-01,8.613945e-01,4.009162e-02,1.503882e-06,1.389510e+01,-7.655586e-02,1.397166e+01,1.615221e+01,1.714000e+02
7.532300e+03,8.717940e-02,6.970700e+03,8.067940e-02,8.609254e-01,8.614075e-01,4.010665e-02,1.501848e-06,1.389510e+01,-7.655586e-02,1.397166e+01,1.615210e+01,1.714000e+02
7.542301e+03,8.729515e-02,6.980701e+03,8.079515e-02,8.609313e-01,8.614204e-01,4.012166e-02,1.499820e-06,1.389510e+01,-7.655586e-02,1.397166e+01,1.615199e+01,1.714000e+02
7.552302e+03,8.741090e-02,6.990702e+03,8.091090e-02,8.609373e-01,8.614333e-01,4.013665e-02,1.497796e-06,1.389510e+01,-7.655586e-02,1.397166e+01,1.615187e+01,1.714000e+02
7.562303e+03,8.752665e-02,7.000703e+03,8.102665e-02,8.609432e-01,8.614462e-01,4.015162e-02,1.495779e-06,1.389510e+01,-7.655586e-02,1.397166e+01,1.615176e+01,1.714000e+02
7.572304e+03,8.764240e-02,7.010704e+03,8.114240e-02,8.609491e-01,8.614591e-01,4.016657e-02,1.493767e-06,1.389510e+01,-7.655586e-02,1.397166e+01,1.615165e+01,1.714000e+02
