Repository: brandonlampe/CS_Data

# Repository for Crushed Salt Data
**Grant No: 456417**

This is a work in progress!

## Repository Content

### Directory Names
A uniform namining structure still in progress, but in general directories are named according to the following:
 - Names contain no spaces, a single underscore "_" will be used as a file name seperator.
 - Files are for the Crushed Salt Project (CSP); therefore, the first three charaters of each file are "CSP".
 - Folders are organized by which frame the test was performed on i.e., A2 or A3.
 - The fifth and sixth charaters of each file name will therefore be "A" followed by the frame number.

File: UNM_WP_HY_175_09/STAGE01/CREEP_FIT/175_09_STAGE01_CREEP_OUT.csv (part 4 of 36)
Analysis by Brandon Lampe, performed on: 2016/07/12 16:02:29
Experimental results below begin at: 2016/04/08 09:35:23
Duration (sec),Duration (day),Elapsed Time (sec),Elapsed Time (day),Interpolated Fractional Density,Fit to Fractional Density,Fit to Volume Strain,Fit to Volume Strain Rate (1/sec),Confining Pressure (MPa),Pore Pressure (MPa),Terzaghi Pressure (MPa),Solid Pressure (MPa),Temperature (C))
7.582305e+03,8.775816e-02,7.020705e+03,8.125816e-02,8.609551e-01,8.614719e-01,4.018150e-02,1.491760e-06,1.389510e+01,-7.655586e-02,1.397166e+01,1.615154e+01,1.714000e+02
7.592306e+03,8.787391e-02,7.030706e+03,8.137391e-02,8.609610e-01,8.614848e-01,4.019641e-02,1.489759e-06,1.389510e+01,-7.655586e-02,1.397166e+01,1.615143e+01,1.714000e+02
7.602307e+03,8.798966e-02,7.040707e+03,8.148966e-02,8.609669e-01,8.614976e-01,4.021130e-02,1.487764e-06,1.389510e+01,-7.655586e-02,1.397166e+01,1.615131e+01,1.714000e+02
7.612308e+03,8.810541e-02,7.050708e+03,8.160541e-02,8.609729e-01,8.615104e-01,4.022617e-02,1.485774e-06,1.389510e+01,-7.655586e-02,1.397166e+01,1.615120e+01,1.714000e+02
7.622309e+03,8.822117e-02,7.060709e+03,8.172117e-02,8.609788e-01,8.615232e-01,4.024102e-02,1.483789e-06,1.389510e+01,-7.655586e-02,1.397166e+01,1.615109e+01,1.714000e+02
7.632310e+03,8.833692e-02,7.070710e+03,8.183692e-02,8.609847e-01,8.615360e-01,4.025585e-02,1.481809e-06,1.389510e+01,-7.655586e-02,1.397166e+01,1.615098e+01,1.714000e+02
7.642311e+03,8.845267e-02,7.080711e+03,8.195267e-02,8.609907e-01,8.615487e-01,4.027066e-02,1.479835e-06,1.389510e+01,-7.655586e-02,1.397166e+01,1.615087e+01,1.714000e+02
7.652312e+03,8.856842e-02,7.090712e+03,8.206842e-02,8.610036e-01,8.615615e-01,4.028545e-02,1.477867e-06,1.389510e+01,-7.655586e-02,1.397166e+01,1.615062e+01,1.713980e+02
7.662313e+03,8.868418e-02,7.100713e+03,8.218418e-02,8.610235e-01,8.615742e-01,4.030022e-02,1.475903e-06,1.389510e+01,-7.655586e-02,1.397166e+01,1.615025e+01,1.713940e+02
7.672314e+03,8.879993e-02,7.110714e+03,8.229993e-02,8.610433e-01,8.615869e-01,4.031497e-02,1.473945e-06,1.389510e+01,-7.655586e-02,1.397166e+01,1.614987e+01,1.713900e+02
7.682315e+03,8.891568e-02,7.120715e+03,8.241568e-02,8.610631e-01,8.615996e-01,4.032970e-02,1.471992e-06,1.389510e+01,-7.655586e-02,1.397166e+01,1.614950e+01,1.713860e+02
7.692316e+03,8.903143e-02,7.130716e+03,8.253143e-02,8.610830e-01,8.616123e-01,4.034441e-02,1.470045e-06,1.389510e+01,-7.655586e-02,1.397166e+01,1.614913e+01,1.713820e+02
7.702317e+03,8.914719e-02,7.140717e+03,8.264719e-02,8.611028e-01,8.616250e-01,4.035910e-02,1.468103e-06,1.389510e+01,-7.655586e-02,1.397166e+01,1.614875e+01,1.713780e+02
7.712318e+03,8.926294e-02,7.150718e+03,8.276294e-02,8.611227e-01,8.616376e-01,4.037377e-02,1.466166e-06,1.389510e+01,-7.655586e-02,1.397166e+01,1.614838e+01,1.713740e+02
7.722319e+03,8.937869e-02,7.160719e+03,8.287869e-02,8.611425e-01,8.616502e-01,4.038843e-02,1.464234e-06,1.389510e+01,-7.655586e-02,1.397166e+01,1.614800e+01,1.713700e+02
7.732320e+03,8.949444e-02,7.170720e+03,8.299444e-02,8.611624e-01,8.616628e-01,4.040306e-02,1.462307e-06,1.389510e+01,-7.655586e-02,1.397166e+01,1.614763e+01,1.713661e+02
7.742321e+03,8.961019e-02,7.180721e+03,8.311019e-02,8.611822e-01,8.616754e-01,4.041768e-02,1.460385e-06,1.389510e+01,-7.655586e-02,1.397166e+01,1.614726e+01,1.713621e+02
7.752322e+03,8.972595e-02,7.190722e+03,8.322595e-02,8.612021e-01,8.616880e-01,4.043227e-02,1.458469e-06,1.389510e+01,-7.655586e-02,1.397166e+01,1.614688e+01,1.713581e+02
7.762323e+03,8.984170e-02,7.200723e+03,8.334170e-02,8.612219e-01,8.617006e-01,4.044685e-02,1.456558e-06,1.389510e+01,-7.655586e-02,1.397166e+01,1.614651e+01,1.713541e+02
7.772324e+03,8.995745e-02,7.210724e+03,8.345745e-02,8.612418e-01,8.617131e-01,4.046141e-02,1.454651e-06,1.389510e+01,-7.655586e-02,1.397166e+01,1.614614e+01,1.713501e+02
7.782325e+03,9.007320e-02,7.220725e+03,8.357320e-02,8.612616e-01,8.617256e-01,4.047595e-02,1.452750e-06,1.389510e+01,-7.655586e-02,1.397166e+01,1.614576e+01,1.713461e+02
7.792326e+03,9.018896e-02,7.230726e+03,8.368896e-02,8.612814e-01,8.617381e-01,4.049046e-02,1.450854e-06,1.389510e+01,-7.655586e-02,1.397166e+01,1.614539e+01,1.713421e+02
7.802327e+03,9.030471e-02,7.240727e+03,8.380471e-02,8.613013e-01,8.617506e-01,4.050497e-02,1.448963e-06,1.389510e+01,-7.655586e-02,1.397166e+01,1.614501e+01,1.713381e+02
7.812328e+03,9.042046e-02,7.250728e+03,8.392046e-02,8.613211e-01,8.617631e-01,4.051945e-02,1.447077e-06,1.389510e+01,-7.655586e-02,1.397166e+01,1.614464e+01,1.713341e+02
7.822329e+03,9.053621e-02,7.260729e+03,8.403621e-02,8.613410e-01,8.617756e-01,4.053391e-02,1.445196e-06,1.389510e+01,-7.655586e-02,1.397166e+01,1.614427e+01,1.713301e+02
7.832330e+03,9.065197e-02,7.270730e+03,8.415197e-02,8.613608e-01,8.617880e-01,4.054835e-02,1.443319e-06,1.389510e+01,-7.655586e-02,1.397166e+01,1.614389e+01,1.713261e+02
7.842331e+03,9.076772e-02,7.280731e+03,8.426772e-02,8.613807e-01,8.618005e-01,4.056278e-02,1.441448e-06,1.389510e+01,-7.655586e-02,1.397166e+01,1.614352e+01,1.713221e+02
7.852332e+03,9.088347e-02,7.290732e+03,8.438347e-02,8.614005e-01,8.618129e-01,4.057719e-02,1.439582e-06,1.389510e+01,-7.655586e-02,1.397166e+01,1.614315e+01,1.713182e+02
7.862333e+03,9.099922e-02,7.300733e+03,8.449922e-02,8.614204e-01,8.618253e-01,4.059157e-02,1.437721e-06,1.389510e+01,-7.655586e-02,1.397166e+01,1.614277e+01,1.713142e+02
7.872334e+03,9.111498e-02,7.310734e+03,8.461498e-02,8.614402e-01,8.618377e-01,4.060594e-02,1.435864e-06,1.389510e+01,-7.655586e-02,1.397166e+01,1.614240e+01,1.713102e+02
7.882335e+03,9.123073e-02,7.320735e+03,8.473073e-02,8.614601e-01,8.618500e-01,4.062029e-02,1.434013e-06,1.389510e+01,-7.655586e-02,1.397166e+01,1.614202e+01,1.713062e+02
7.892336e+03,9.134648e-02,7.330736e+03,8.484648e-02,8.614799e-01,8.618624e-01,4.063463e-02,1.432166e-06,1.389510e+01,-7.655586e-02,1.397166e+01,1.614165e+01,1.713022e+02
7.902337e+03,9.146223e-02,7.340737e+03,8.496223e-02,8.614971e-01,8.618747e-01,4.064894e-02,1.430324e-06,1.389499e+01,-7.655586e-02,1.397154e+01,1.614119e+01,1.713036e+02
7.912338e+03,9.157798e-02,7.350738e+03,8.507798e-02,8.615110e-01,8.618870e-01,4.066324e-02,1.428487e-06,1.389473e+01,-7.655586e-02,1.397129e+01,1.614063e+01,1.713117e+02
7.922339e+03,9.169374e-02,7.360739e+03,8.519374e-02,8.615249e-01,8.618993e-01,4.067751e-02,1.426654e-06,1.389447e+01,-7.655586e-02,1.397103e+01,1.614007e+01,1.713197e+02
7.932340e+03,9.180949e-02,7.370740e+03,8.530949e-02,8.615388e-01,8.619116e-01,4.069177e-02,1.424827e-06,1.389421e+01,-7.655586e-02,1.397077e+01,1.613951e+01,1.713277e+02
7.942341e+03,9.192524e-02,7.380741e+03,8.542524e-02,8.615527e-01,8.619239e-01,4.070601e-02,1.423004e-06,1.389396e+01,-7.655586e-02,1.397051e+01,1.613895e+01,1.713358e+02
7.952342e+03,9.204099e-02,7.390742e+03,8.554099e-02,8.615666e-01,8.619362e-01,4.072023e-02,1.421186e-06,1.389370e+01,-7.655586e-02,1.397025e+01,1.613839e+01,1.713438e+02
7.962343e+03,9.215675e-02,7.400743e+03,8.565675e-02,8.615805e-01,8.619484e-01,4.073444e-02,1.419373e-06,1.389344e+01,-7.655586e-02,1.397000e+01,1.613783e+01,1.713519e+02
7.972344e+03,9.227250e-02,7.410744e+03,8.577250e-02,8.615944e-01,8.619606e-01,4.074862e-02,1.417564e-06,1.389318e+01,-7.655586e-02,1.396974e+01,1.613727e+01,1.713599e+02
7.982345e+03,9.238825e-02,7.420745e+03,8.588825e-02,8.616083e-01,8.619729e-01,4.076279e-02,1.415760e-06,1.389292e+01,-7.655586e-02,1.396948e+01,1.613671e+01,1.713679e+02
7.992346e+03,9.250400e-02,7.430746e+03,8.600400e-02,8.616222e-01,8.619850e-01,4.077694e-02,1.413961e-06,1.389267e+01,-7.655586e-02,1.396922e+01,1.613614e+01,1.713760e+02
8.002347e+03,9.261976e-02,7.440747e+03,8.611976e-02,8.616361e-01,8.619972e-01,4.079107e-02,1.412166e-06,1.389241e+01,-7.655586e-02,1.396897e+01,1.613558e+01,1.713840e+02
8.012348e+03,9.273551e-02,7.450748e+03,8.623551e-02,8.616500e-01,8.620094e-01,4.080519e-02,1.410376e-06,1.389215e+01,-7.655586e-02,1.396871e+01,1.613502e+01,1.713920e+02
8.022349e+03,9.285126e-02,7.460749e+03,8.635126e-02,8.616639e-01,8.620215e-01,4.081928e-02,1.408591e-06,1.389189e+01,-7.655586e-02,1.396845e+01,1.613446e+01,1.714001e+02
8.032350e+03,9.296701e-02,7.470750e+03,8.646701e-02,8.616778e-01,8.620337e-01,4.083336e-02,1.406810e-06,1.389164e+01,-7.655586e-02,1.396819e+01,1.613390e+01,1.714081e+02
8.042351e+03,9.308277e-02,7.480751e+03,8.658277e-02,8.616917e-01,8.620458e-01,4.084742e-02,1.405034e-06,1.389138e+01,-7.655586e-02,1.396793e+01,1.613334e+01,1.714162e+02
8.052352e+03,9.319852e-02,7.490752e+03,8.669852e-02,8.617056e-01,8.620579e-01,4.086147e-02,1.403262e-06,1.389112e+01,-7.655586e-02,1.396768e+01,1.613278e+01,1.714242e+02
8.062353e+03,9.331427e-02,7.500753e+03,8.681427e-02,8.617196e-01,8.620700e-01,4.087549e-02,1.401495e-06,1.389086e+01,-7.655586e-02,1.396742e+01,1.613222e+01,1.714322e+02
8.072354e+03,9.343002e-02,7.510754e+03,8.693002e-02,8.617335e-01,8.620821e-01,4.088950e-02,1.399733e-06,1.389060e+01,-7.655586e-02,1.396716e+01,1.613166e+01,1.714403e+02
8.082355e+03,9.354578e-02,7.520755e+03,8.704578e-02,8.617474e-01,8.620941e-01,4.090349e-02,1.397975e-06,1.389035e+01,-7.655586e-02,1.396690e+01,1.613110e+01,1.714483e+02
8.092356e+03,9.366153e-02,7.530756e+03,8.716153e-02,8.617613e-01,8.621062e-01,4.091746e-02,1.396221e-06,1.389009e+01,-7.655586e-02,1.396665e+01,1.613054e+01,1.714564e+02
8.102357e+03,9.377728e-02,7.540757e+03,8.727728e-02,8.617752e-01,8.621182e-01,4.093142e-02,1.394472e-06,1.388983e+01,-7.655586e-02,1.396639e+01,1.612998e+01,1.714644e+02
8.112358e+03,9.389303e-02,7.550758e+03,8.739303e-02,8.617891e-01,8.621302e-01,4.094535e-02,1.392727e-06,1.388957e+01,-7.655586e-02,1.396613e+01,1.612942e+01,1.714724e+02
8.122359e+03,9.400878e-02,7.560759e+03,8.750878e-02,8.618030e-01,8.621422e-01,4.095927e-02,1.390987e-06,1.388932e+01,-7.655586e-02,1.396587e+01,1.612886e+01,1.714805e+02
8.132360e+03,9.412454e-02,7.570760e+03,8.762454e-02,8.618169e-01,8.621542e-01,4.097318e-02,1.389251e-06,1.388906e+01,-7.655586e-02,1.396561e+01,1.612829e+01,1.714885e+02
8.142361e+03,9.424029e-02,7.580761e+03,8.774029e-02,8.618308e-01,8.621662e-01,4.098706e-02,1.387520e-06,1.388880e+01,-7.655586e-02,1.396536e+01,1.612773e+01,1.714965e+02
8.152362e+03,9.435604e-02,7.590762e+03,8.785604e-02,8.618474e-01,8.621781e-01,4.100093e-02,1.385793e-06,1.388854e+01,-7.655586e-02,1.396510e+01,1.612712e+01,1.715000e+02
8.162363e+03,9.447179e-02,7.600763e+03,8.797179e-02,8.618660e-01,8.621901e-01,4.101478e-02,1.384070e-06,1.388829e+01,-7.655586e-02,1.396484e+01,1.612648e+01,1.715000e+02
8.172364e+03,9.458755e-02,7.610764e+03,8.808755e-02,8.618846e-01,8.622020e-01,4.102861e-02,1.382352e-06,1.388803e+01,-7.655586e-02,1.396459e+01,1.612583e+01,1.715000e+02
8.182365e+03,9.470330e-02,7.620765e+03,8.820330e-02,8.619032e-01,8.622139e-01,4.104243e-02,1.380638e-06,1.388778e+01,-7.655586e-02,1.396433e+01,1.612519e+01,1.715000e+02
8.192366e+03,9.481905e-02,7.630766e+03,8.831905e-02,8.619218e-01,8.622258e-01,4.105623e-02,1.378928e-06,1.388752e+01,-7.655586e-02,1.396408e+01,1.612454e+01,1.715000e+02
8.202367e+03,9.493480e-02,7.640767e+03,8.843480e-02,8.619404e-01,8.622377e-01,4.107001e-02,1.377223e-06,1.388727e+01,-7.655586e-02,1.396382e+01,1.612390e+01,1.715000e+02
8.212368e+03,9.505056e-02,7.650768e+03,8.855056e-02,8.619590e-01,8.622496e-01,4.108378e-02,1.375522e-06,1.388701e+01,-7.655586e-02,1.396357e+01,1.612325e+01,1.715000e+02
8.222369e+03,9.516631e-02,7.660769e+03,8.866631e-02,8.619776e-01,8.622614e-01,4.109752e-02,1.373825e-06,1.388676e+01,-7.655586e-02,1.396331e+01,1.612260e+01,1.715000e+02
8.232370e+03,9.528206e-02,7.670770e+03,8.878206e-02,8.619963e-01,8.622733e-01,4.111126e-02,1.372133e-06,1.388650e+01,-7.655586e-02,1.396306e+01,1.612196e+01,1.715000e+02
8.242371e+03,9.539781e-02,7.680771e+03,8.889781e-02,8.620149e-01,8.622851e-01,4.112497e-02,1.370444e-06,1.388625e+01,-7.655586e-02,1.396280e+01,1.612131e+01,1.715000e+02
8.252372e+03,9.551357e-02,7.690772e+03,8.901357e-02,8.620335e-01,8.622969e-01,4.113867e-02,1.368760e-06,1.388599e+01,-7.655586e-02,1.396255e+01,1.612067e+01,1.715000e+02
8.262373e+03,9.562932e-02,7.700773e+03,8.912932e-02,8.620521e-01,8.623087e-01,4.115235e-02,1.367080e-06,1.388574e+01,-7.655586e-02,1.396229e+01,1.612002e+01,1.715000e+02
8.272374e+03,9.574507e-02,7.710774e+03,8.924507e-02,8.620707e-01,8.623205e-01,4.116601e-02,1.365405e-06,1.388548e+01,-7.655586e-02,1.396204e+01,1.611938e+01,1.715000e+02
8.282375e+03,9.586082e-02,7.720775e+03,8.936082e-02,8.620893e-01,8.623323e-01,4.117966e-02,1.363733e-06,1.388523e+01,-7.655586e-02,1.396178e+01,1.611873e+01,1.715000e+02
8.292376e+03,9.597657e-02,7.730776e+03,8.947657e-02,8.621079e-01,8.623440e-01,4.119329e-02,1.362066e-06,1.388497e+01,-7.655586e-02,1.396153e+01,1.611809e+01,1.715000e+02
8.302377e+03,9.609233e-02,7.740777e+03,8.959233e-02,8.621265e-01,8.623557e-01,4.120690e-02,1.360403e-06,1.388472e+01,-7.655586e-02,1.396127e+01,1.611744e+01,1.715000e+02
8.312378e+03,9.620808e-02,7.750778e+03,8.970808e-02,8.621451e-01,8.623675e-01,4.122050e-02,1.358744e-06,1.388446e+01,-7.655586e-02,1.396102e+01,1.611679e+01,1.715000e+02
8.322379e+03,9.632383e-02,7.760779e+03,8.982383e-02,8.621637e-01,8.623792e-01,4.123408e-02,1.357089e-06,1.388421e+01,-7.655586e-02,1.396076e+01,1.611615e+01,1.715000e+02
8.332380e+03,9.643958e-02,7.770780e+03,8.993958e-02,8.621823e-01,8.623909e-01,4.124764e-02,1.355438e-06,1.388395e+01,-7.655586e-02,1.396051e+01,1.611550e+01,1.715000e+02
8.342381e+03,9.655534e-02,7.780781e+03,9.005534e-02,8.622010e-01,8.624026e-01,4.126119e-02,1.353791e-06,1.388370e+01,-7.655586e-02,1.396025e+01,1.611486e+01,1.715000e+02
8.352382e+03,9.667109e-02,7.790782e+03,9.017109e-02,8.622196e-01,8.624142e-01,4.127472e-02,1.352149e-06,1.388344e+01,-7.655586e-02,1.396000e+01,1.611421e+01,1.715000e+02
8.362383e+03,9.678684e-02,7.800783e+03,9.028684e-02,8.622382e-01,8.624259e-01,4.128824e-02,1.350510e-06,1.388319e+01,-7.655586e-02,1.395974e+01,1.611357e+01,1.715000e+02
8.372384e+03,9.690259e-02,7.810784e+03,9.040259e-02,8.622568e-01,8.624375e-01,4.130174e-02,1.348875e-06,1.388293e+01,-7.655586e-02,1.395949e+01,1.611292e+01,1.715000e+02
8.382385e+03,9.701835e-02,7.820785e+03,9.051835e-02,8.622754e-01,8.624492e-01,4.131522e-02,1.347245e-06,1.388268e+01,-7.655586e-02,1.395923e+01,1.611228e+01,1.715000e+02
8.392386e+03,9.713410e-02,7.830786e+03,9.063410e-02,8.622940e-01,8.624608e-01,4.132868e-02,1.345618e-06,1.388242e+01,-7.655586e-02,1.395898e+01,1.611163e+01,1.715000e+02
8.402387e+03,9.724985e-02,7.840787e+03,9.074985e-02,8.623044e-01,8.624724e-01,4.134213e-02,1.343996e-06,1.388228e+01,-7.655586e-02,1.395883e+01,1.611127e+01,1.715017e+02
8.412388e+03,9.736560e-02,7.850788e+03,9.086560e-02,8.623039e-01,8.624840e-01,4.135557e-02,1.342377e-06,1.388228e+01,-7.655586e-02,1.395883e+01,1.611128e+01,1.715057e+02
8.422389e+03,9.748136e-02,7.860789e+03,9.098136e-02,8.623035e-01,8.624955e-01,4.136898e-02,1.340763e-06,1.388228e+01,-7.655586e-02,1.395883e+01,1.611129e+01,1.715097e+02
8.432390e+03,9.759711e-02,7.870790e+03,9.109711e-02,8.623030e-01,8.625071e-01,4.138238e-02,1.339152e-06,1.388228e+01,-7.655586e-02,1.395883e+01,1.611129e+01,1.715137e+02
8.442391e+03,9.771286e-02,7.880791e+03,9.121286e-02,8.623025e-01,8.625186e-01,4.139577e-02,1.337545e-06,1.388228e+01,-7.655586e-02,1.395883e+01,1.611130e+01,1.715177e+02
8.452392e+03,9.782861e-02,7.890792e+03,9.132861e-02,8.623021e-01,8.625302e-01,4.140914e-02,1.335943e-06,1.388228e+01,-7.655586e-02,1.395883e+01,1.611131e+01,1.715218e+02
8.462393e+03,9.794436e-02,7.900793e+03,9.144436e-02,8.623016e-01,8.625417e-01,4.142249e-02,1.334344e-06,1.388228e+01,-7.655586e-02,1.395883e+01,1.611132e+01,1.715258e+02
8.472394e+03,9.806012e-02,7.910794e+03,9.156012e-02,8.623011e-01,8.625532e-01,4.143583e-02,1.332749e-06,1.388228e+01,-7.655586e-02,1.395883e+01,1.611133e+01,1.715298e+02
8.482395e+03,9.817587e-02,7.920795e+03,9.167587e-02,8.623007e-01,8.625647e-01,4.144915e-02,1.331158e-06,1.388228e+01,-7.655586e-02,1.395883e+01,1.611134e+01,1.715338e+02
8.492396e+03,9.829162e-02,7.930796e+03,9.179162e-02,8.623002e-01,8.625762e-01,4.146245e-02,1.329570e-06,1.388228e+01,-7.655586e-02,1.395883e+01,1.611135e+01,1.715378e+02
8.502397e+03,9.840737e-02,7.940797e+03,9.190737e-02,8.622997e-01,8.625876e-01,4.147574e-02,1.327987e-06,1.388228e+01,-7.655586e-02,1.395883e+01,1.611136e+01,1.715418e+02
8.512398e+03,9.852313e-02,7.950798e+03,9.202313e-02,8.622993e-01,8.625991e-01,4.148902e-02,1.326407e-06,1.388228e+01,-7.655586e-02,1.395883e+01,1.611136e+01,1.715458e+02
8.522399e+03,9.863888e-02,7.960799e+03,9.213888e-02,8.622988e-01,8.626105e-01,4.150227e-02,1.324832e-06,1.388228e+01,-7.655586e-02,1.395883e+01,1.611137e+01,1.715498e+02
8.532400e+03,9.875463e-02,7.970800e+03,9.225463e-02,8.622983e-01,8.626219e-01,4.151551e-02,1.323260e-06,1.388228e+01,-7.655586e-02,1.395883e+01,1.611138e+01,1.715538e+02
8.542401e+03,9.887038e-02,7.980801e+03,9.237038e-02,8.622979e-01,8.626333e-01,4.152874e-02,1.321692e-06,1.388228e+01,-7.655586e-02,1.395883e+01,1.611139e+01,1.715578e+02
8.552402e+03,9.898614e-02,7.990802e+03,9.248614e-02,8.622974e-01,8.626447e-01,4.154195e-02,1.320127e-06,1.388228e+01,-7.655586e-02,1.395883e+01,1.611140e+01,1.715618e+02
8.562403e+03,9.910189e-02,8.000803e+03,9.260189e-02,8.622969e-01,8.626561e-01,4.155515e-02,1.318567e-06,1.388228e+01,-7.655586e-02,1.395883e+01,1.611141e+01,1.715658e+02
8.572404e+03,9.921764e-02,8.010804e+03,9.271764e-02,8.622965e-01,8.626675e-01,4.156833e-02,1.317010e-06,1.388228e+01,-7.655586e-02,1.395883e+01,1.611142e+01,1.715698e+02
8.582405e+03,9.933339e-02,8.020805e+03,9.283339e-02,8.622960e-01,8.626788e-01,4.158149e-02,1.315457e-06,1.388228e+01,-7.655586e-02,1.395883e+01,1.611143e+01,1.715738e+02
8.592406e+03,9.944915e-02,8.030806e+03,9.294915e-02,8.622956e-01,8.626902e-01,4.159464e-02,1.313908e-06,1.388228e+01,-7.655586e-02,1.395883e+01,1.611143e+01,1.715778e+02
8.602407e+03,9.956490e-02,8.040807e+03,9.306490e-02,8.622951e-01,8.627015e-01,4.160777e-02,1.312362e-06,1.388228e+01,-7.655586e-02,1.395883e+01,1.611144e+01,1.715818e+02
8.612408e+03,9.968065e-02,8.050808e+03,9.318065e-02,8.622946e-01,8.627128e-01,4.162089e-02,1.310820e-06,1.388228e+01,-7.655586e-02,1.395883e+01,1.611145e+01,1.715858e+02
8.622409e+03,9.979640e-02,8.060809e+03,9.329640e-02,8.622942e-01,8.627241e-01,4.163399e-02,1.309282e-06,1.388228e+01,-7.655586e-02,1.395883e+01,1.611146e+01,1.715898e+02
8.632410e+03,9.991215e-02,8.070810e+03,9.341215e-02,8.622937e-01,8.627354e-01,4.164708e-02,1.307747e-06,1.388228e+01,-7.655586e-02,1.395883e+01,1.611147e+01,1.715938e+02
8.642411e+03,1.000279e-01,8.080811e+03,9.352791e-02,8.622932e-01,8.627467e-01,4.166015e-02,1.306216e-06,1.388228e+01,-7.655586e-02,1.395883e+01,1.611148e+01,1.715979e+02
8.652412e+03,1.001437e-01,8.090812e+03,9.364366e-02,8.623034e-01,8.627580e-01,4.167320e-02,1.304689e-06,1.388251e+01,-7.655586e-02,1.395907e+01,1.611156e+01,1.716019e+02
8.662413e+03,1.002594e-01,8.100813e+03,9.375941e-02,8.623258e-01,8.627692e-01,4.168624e-02,1.303165e-06,1.388303e+01,-7.655586e-02,1.395959e+01,1.611174e+01,1.716059e+02
8.672414e+03,1.003752e-01,8.110814e+03,9.387516e-02,8.623482e-01,8.627804e-01,4.169927e-02,1.301645e-06,1.388355e+01,-7.655586e-02,1.396010e+01,1.611192e+01,1.716099e+02
8.682415e+03,1.004909e-01,8.120815e+03,9.399092e-02,8.623706e-01,8.627917e-01,4.171228e-02,1.300129e-06,1.388406e+01,-7.655586e-02,1.396062e+01,1.611210e+01,1.716139e+02
8.692416e+03,1.006067e-01,8.130816e+03,9.410667e-02,8.623930e-01,8.628029e-01,4.172527e-02,1.298616e-06,1.388458e+01,-7.655586e-02,1.396113e+01,1.611227e+01,1.716179e+02
8.702417e+03,1.007224e-01,8.140817e+03,9.422242e-02,8.624154e-01,8.628141e-01,4.173825e-02,1.297107e-06,1.388509e+01,-7.655586e-02,1.396165e+01,1.611245e+01,1.716220e+02
8.712418e+03,1.008382e-01,8.150818e+03,9.433817e-02,8.624378e-01,8.628253e-01,4.175122e-02,1.295601e-06,1.388561e+01,-7.655586e-02,1.396216e+01,1.611263e+01,1.716260e+02
8.722419e+03,1.009539e-01,8.160819e+03,9.445393e-02,8.624602e-01,8.628364e-01,4.176417e-02,1.294099e-06,1.388612e+01,-7.655586e-02,1.396268e+01,1.611281e+01,1.716300e+02
8.732420e+03,1.010697e-01,8.170820e+03,9.456968e-02,8.624826e-01,8.628476e-01,4.177710e-02,1.292601e-06,1.388664e+01,-7.655586e-02,1.396320e+01,1.611298e+01,1.716340e+02
8.742421e+03,1.011854e-01,8.180821e+03,9.468543e-02,8.625050e-01,8.628588e-01,4.179002e-02,1.291106e-06,1.388715e+01,-7.655586e-02,1.396371e+01,1.611316e+01,1.716380e+02
8.752422e+03,1.013012e-01,8.190822e+03,9.480118e-02,8.625274e-01,8.628699e-01,4.180293e-02,1.289614e-06,1.388767e+01,-7.655586e-02,1.396423e+01,1.611334e+01,1.716421e+02
8.762423e+03,1.014169e-01,8.200823e+03,9.491694e-02,8.625498e-01,8.628810e-01,4.181582e-02,1.288126e-06,1.388819e+01,-7.655586e-02,1.396474e+01,1.611352e+01,1.716461e+02
8.772424e+03,1.015327e-01,8.210824e+03,9.503269e-02,8.625722e-01,8.628921e-01,4.182869e-02,1.286642e-06,1.388870e+01,-7.655586e-02,1.396526e+01,1.611369e+01,1.716501e+02
8.782425e+03,1.016484e-01,8.220825e+03,9.514844e-02,8.625946e-01,8.629032e-01,4.184155e-02,1.285161e-06,1.388922e+01,-7.655586e-02,1.396577e+01,1.611387e+01,1.716541e+02
8.792426e+03,1.017642e-01,8.230826e+03,9.526419e-02,8.626170e-01,8.629143e-01,4.185440e-02,1.283683e-06,1.388973e+01,-7.655586e-02,1.396629e+01,1.611405e+01,1.716581e+02
8.802427e+03,1.018799e-01,8.240827e+03,9.537995e-02,8.626394e-01,8.629254e-01,4.186723e-02,1.282209e-06,1.389025e+01,-7.655586e-02,1.396680e+01,1.611422e+01,1.716622e+02
8.812428e+03,1.019957e-01,8.250828e+03,9.549570e-02,8.626617e-01,8.629364e-01,4.188005e-02,1.280738e-06,1.389076e+01,-7.655586e-02,1.396732e+01,1.611440e+01,1.716662e+02
8.822429e+03,1.021114e-01,8.260829e+03,9.561145e-02,8.626841e-01,8.629475e-01,4.189285e-02,1.279271e-06,1.389128e+01,-7.655586e-02,1.396784e+01,1.611458e+01,1.716702e+02
8.832430e+03,1.022272e-01,8.270830e+03,9.572720e-02,8.627065e-01,8.629585e-01,4.190563e-02,1.277808e-06,1.389180e+01,-7.655586e-02,1.396835e+01,1.611476e+01,1.716742e+02
8.842431e+03,1.023430e-01,8.280831e+03,9.584295e-02,8.627289e-01,8.629695e-01,4.191841e-02,1.276347e-06,1.389231e+01,-7.655586e-02,1.396887e+01,1.611493e+01,1.716782e+02
8.852432e+03,1.024587e-01,8.290832e+03,9.595871e-02,8.627513e-01,8.629805e-01,4.193116e-02,1.274890e-06,1.389283e+01,-7.655586e-02,1.396938e+01,1.611511e+01,1.716822e+02
8.862433e+03,1.025745e-01,8.300833e+03,9.607446e-02,8.627737e-01,8.629915e-01,4.194391e-02,1.273437e-06,1.389334e+01,-7.655586e-02,1.396990e+01,1.611529e+01,1.716863e+02
8.872434e+03,1.026902e-01,8.310834e+03,9.619021e-02,8.627961e-01,8.630025e-01,4.195663e-02,1.271986e-06,1.389386e+01,-7.655586e-02,1.397041e+01,1.611546e+01,1.716903e+02
8.882435e+03,1.028060e-01,8.320835e+03,9.630596e-02,8.628185e-01,8.630135e-01,4.196935e-02,1.270540e-06,1.389437e+01,-7.655586e-02,1.397093e+01,1.611564e+01,1.716943e+02
8.892436e+03,1.029217e-01,8.330836e+03,9.642172e-02,8.628409e-01,8.630245e-01,4.198205e-02,1.269096e-06,1.389489e+01,-7.655586e-02,1.397144e+01,1.611582e+01,1.716983e+02
8.902437e+03,1.030375e-01,8.340837e+03,9.653747e-02,8.628547e-01,8.630354e-01,4.199473e-02,1.267656e-06,1.389510e+01,-7.655586e-02,1.397166e+01,1.611581e+01,1.716977e+02
8.912438e+03,1.031532e-01,8.350838e+03,9.665322e-02,8.628622e-01,8.630463e-01,4.200740e-02,1.266219e-06,1.389510e+01,-7.655586e-02,1.397166e+01,1.611567e+01,1.716937e+02
8.922439e+03,1.032690e-01,8.360839e+03,9.676897e-02,8.628697e-01,8.630573e-01,4.202006e-02,1.264786e-06,1.389510e+01,-7.655586e-02,1.397166e+01,1.611553e+01,1.716897e+02
8.932440e+03,1.033847e-01,8.370840e+03,9.688473e-02,8.628772e-01,8.630682e-01,4.203270e-02,1.263356e-06,1.389510e+01,-7.655586e-02,1.397166e+01,1.611539e+01,1.716857e+02
8.942441e+03,1.035005e-01,8.380841e+03,9.700048e-02,8.628847e-01,8.630791e-01,4.204533e-02,1.261929e-06,1.389510e+01,-7.655586e-02,1.397166e+01,1.611525e+01,1.716818e+02
8.952442e+03,1.036162e-01,8.390842e+03,9.711623e-02,8.628922e-01,8.630900e-01,4.205794e-02,1.260505e-06,1.389510e+01,-7.655586e-02,1.397166e+01,1.611511e+01,1.716778e+02
8.962443e+03,1.037320e-01,8.400843e+03,9.723198e-02,8.628997e-01,8.631008e-01,4.207054e-02,1.259085e-06,1.389510e+01,-7.655586e-02,1.397166e+01,1.611497e+01,1.716738e+02
8.972444e+03,1.038477e-01,8.410844e+03,9.734774e-02,8.629072e-01,8.631117e-01,4.208313e-02,1.257668e-06,1.389510e+01,-7.655586e-02,1.397166e+01,1.611483e+01,1.716698e+02
8.982445e+03,1.039635e-01,8.420845e+03,9.746349e-02,8.629147e-01,8.631225e-01,4.209570e-02,1.256254e-06,1.389510e+01,-7.655586e-02,1.397166e+01,1.611468e+01,1.716659e+02
8.992446e+03,1.040792e-01,8.430846e+03,9.757924e-02,8.629222e-01,8.631334e-01,4.210825e-02,1.254843e-06,1.389510e+01,-7.655586e-02,1.397166e+01,1.611454e+01,1.716619e+02
9.002447e+03,1.041950e-01,8.440847e+03,9.769499e-02,8.629297e-01,8.631442e-01,4.212080e-02,1.253436e-06,1.389510e+01,-7.655586e-02,1.397166e+01,1.611440e+01,1.716579e+02
9.012448e+03,1.043107e-01,8.450848e+03,9.781074e-02,8.629372e-01,8.631550e-01,4.213333e-02,1.252032e-06,1.389510e+01,-7.655586e-02,1.397166e+01,1.611426e+01,1.716539e+02
9.022449e+03,1.044265e-01,8.460849e+03,9.792650e-02,8.629447e-01,8.631658e-01,4.214584e-02,1.250631e-06,1.389510e+01,-7.655586e-02,1.397166e+01,1.611412e+01,1.716499e+02
9.032450e+03,1.045422e-01,8.470850e+03,9.804225e-02,8.629522e-01,8.631766e-01,4.215834e-02,1.249233e-06,1.389510e+01,-7.655586e-02,1.397166e+01,1.611398e+01,1.716460e+02
9.042451e+03,1.046580e-01,8.480851e+03,9.815800e-02,8.629597e-01,8.631874e-01,4.217083e-02,1.247838e-06,1.389510e+01,-7.655586e-02,1.397166e+01,1.611384e+01,1.716420e+02
9.052452e+03,1.047738e-01,8.490852e+03,9.827375e-02,8.629672e-01,8.631982e-01,4.218330e-02,1.246447e-06,1.389510e+01,-7.655586e-02,1.397166e+01,1.611370e+01,1.716380e+02
9.062453e+03,1.048895e-01,8.500853e+03,9.838951e-02,8.629747e-01,8.632089e-01,4.219576e-02,1.245059e-06,1.389510e+01,-7.655586e-02,1.397166e+01,1.611356e+01,1.716340e+02
9.072454e+03,1.050053e-01,8.510854e+03,9.850526e-02,8.629822e-01,8.632197e-01,4.220820e-02,1.243674e-06,1.389510e+01,-7.655586e-02,1.397166e+01,1.611342e+01,1.716301e+02
9.082455e+03,1.051210e-01,8.520855e+03,9.862101e-02,8.629898e-01,8.632304e-01,4.222063e-02,1.242292e-06,1.389510e+01,-7.655586e-02,1.397166e+01,1.611328e+01,1.716261e+02
9.092456e+03,1.052368e-01,8.530856e+03,9.873676e-02,8.629973e-01,8.632411e-01,4.223305e-02,1.240913e-06,1.389510e+01,-7.655586e-02,1.397166e+01,1.611314e+01,1.716221e+02
9.102457e+03,1.053525e-01,8.540857e+03,9.885252e-02,8.630048e-01,8.632518e-01,4.224546e-02,1.239537e-06,1.389510e+01,-7.655586e-02,1.397166e+01,1.611299e+01,1.716181e+02
9.112458e+03,1.054683e-01,8.550858e+03,9.896827e-02,8.630123e-01,8.632625e-01,4.225784e-02,1.238165e-06,1.389510e+01,-7.655586e-02,1.397166e+01,1.611285e+01,1.716141e+02
9.122459e+03,1.055840e-01,8.560859e+03,9.908402e-02,8.630198e-01,8.632732e-01,4.227022e-02,1.236795e-06,1.389510e+01,-7.655586e-02,1.397166e+01,1.611271e+01,1.716102e+02
9.132460e+03,1.056998e-01,8.570860e+03,9.919977e-02,8.630273e-01,8.632839e-01,4.228258e-02,1.235429e-06,1.389510e+01,-7.655586e-02,1.397166e+01,1.611257e+01,1.716062e+02
9.142461e+03,1.058155e-01,8.580861e+03,9.931553e-02,8.630348e-01,8.632945e-01,4.229493e-02,1.234066e-06,1.389510e+01,-7.655586e-02,1.397166e+01,1.611243e+01,1.716022e+02
9.152462e+03,1.059313e-01,8.590862e+03,9.943128e-02,8.630413e-01,8.633052e-01,4.230727e-02,1.232705e-06,1.389476e+01,-7.655586e-02,1.397132e+01,1.611191e+01,1.715964e+02
9.162463e+03,1.060470e-01,8.600863e+03,9.954703e-02,8.630465e-01,8.633158e-01,4.231959e-02,1.231348e-06,1.389399e+01,-7.655586e-02,1.397054e+01,1.611092e+01,1.715884e+02
9.172464e+03,1.061628e-01,8.610864e+03,9.966278e-02,8.630517e-01,8.633264e-01,4.233190e-02,1.229994e-06,1.389321e+01,-7.655586e-02,1.396977e+01,1.610993e+01,1.715804e+02
9.182465e+03,1.062785e-01,8.620865e+03,9.977853e-02,8.630569e-01,8.633371e-01,4.234419e-02,1.228643e-06,1.389244e+01,-7.655586e-02,1.396900e+01,1.610893e+01,1.715723e+02
9.192466e+03,1.063943e-01,8.630866e+03,9.989429e-02,8.630620e-01,8.633477e-01,4.235647e-02,1.227295e-06,1.389167e+01,-7.655586e-02,1.396822e+01,1.610794e+01,1.715643e+02
9.202467e+03,1.065100e-01,8.640867e+03,1.000100e-01,8.630672e-01,8.633582e-01,4.236874e-02,1.225950e-06,1.389089e+01,-7.655586e-02,1.396745e+01,1.610695e+01,1.715562e+02
9.212468e+03,1.066258e-01,8.650868e+03,1.001258e-01,8.630724e-01,8.633688e-01,4.238099e-02,1.224608e-06,1.389012e+01,-7.655586e-02,1.396668e+01,1.610595e+01,1.715482e+02
9.222469e+03,1.067415e-01,8.660869e+03,1.002415e-01,8.630776e-01,8.633794e-01,4.239323e-02,1.223268e-06,1.388935e+01,-7.655586e-02,1.396590e+01,1.610496e+01,1.715402e+02
9.232470e+03,1.068573e-01,8.670870e+03,1.003573e-01,8.630828e-01,8.633900e-01,4.240546e-02,1.221932e-06,1.388857e+01,-7.655586e-02,1.396513e+01,1.610397e+01,1.715321e+02
9.242471e+03,1.069730e-01,8.680871e+03,1.004730e-01,8.630880e-01,8.634005e-01,4.241767e-02,1.220599e-06,1.388780e+01,-7.655586e-02,1.396436e+01,1.610297e+01,1.715241e+02
9.252472e+03,1.070888e-01,8.690872e+03,1.005888e-01,8.630932e-01,8.634110e-01,4.242988e-02,1.219269e-06,1.388703e+01,-7.655586e-02,1.396358e+01,1.610198e+01,1.715161e+02
9.262473e+03,1.072046e-01,8.700873e+03,1.007046e-01,8.630984e-01,8.634216e-01,4.244206e-02,1.217942e-06,1.388625e+01,-7.655586e-02,1.396281e+01,1.610099e+01,1.715080e+02
9.272474e+03,1.073203e-01,8.710874e+03,1.008203e-01,8.631036e-01,8.634321e-01,4.245424e-02,1.216618e-06,1.388548e+01,-7.655586e-02,1.396204e+01,1.609999e+01,1.715000e+02
9.282475e+03,1.074361e-01,8.720875e+03,1.009361e-01,8.631088e-01,8.634426e-01,4.246640e-02,1.215296e-06,1.388471e+01,-7.655586e-02,1.396126e+01,1.609900e+01,1.714919e+02
9.292476e+03,1.075518e-01,8.730876e+03,1.010518e-01,8.631140e-01,8.634531e-01,4.247855e-02,1.213978e-06,1.388393e+01,-7.655586e-02,1.396049e+01,1.609800e+01,1.714839e+02
9.302477e+03,1.076676e-01,8.740877e+03,1.011676e-01,8.631192e-01,8.634635e-01,4.249068e-02,1.212662e-06,1.388316e+01,-7.655586e-02,1.395972e+01,1.609701e+01,1.714759e+02
9.312478e+03,1.077833e-01,8.750878e+03,1.012833e-01,8.631244e-01,8.634740e-01,4.250280e-02,1.211350e-06,1.388239e+01,-7.655586e-02,1.395894e+01,1.609602e+01,1.714678e+02
9.322479e+03,1.078991e-01,8.760879e+03,1.013991e-01,8.631296e-01,8.634845e-01,4.251491e-02,1.210040e-06,1.388161e+01,-7.655586e-02,1.395817e+01,1.609502e+01,1.714598e+02
9.332480e+03,1.080148e-01,8.770880e+03,1.015148e-01,8.631348e-01,8.634949e-01,4.252700e-02,1.208733e-06,1.388084e+01,-7.655586e-02,1.395740e+01,1.609403e+01,1.714517e+02
9.342481e+03,1.081306e-01,8.780881e+03,1.016306e-01,8.631400e-01,8.635053e-01,4.253909e-02,1.207430e-06,1.388007e+01,-7.655586e-02,1.395662e+01,1.609304e+01,1.714437e+02
9.352482e+03,1.082463e-01,8.790882e+03,1.017463e-01,8.631452e-01,8.635158e-01,4.255116e-02,1.206128e-06,1.387929e+01,-7.655586e-02,1.395585e+01,1.609205e+01,1.714357e+02
9.362483e+03,1.083621e-01,8.800883e+03,1.018621e-01,8.631504e-01,8.635262e-01,4.256321e-02,1.204830e-06,1.387852e+01,-7.655586e-02,1.395508e+01,1.609105e+01,1.714276e+02
9.372484e+03,1.084778e-01,8.810884e+03,1.019778e-01,8.631556e-01,8.635366e-01,4.257525e-02,1.203535e-06,1.387775e+01,-7.655586e-02,1.395430e+01,1.609006e+01,1.714196e+02
9.382485e+03,1.085936e-01,8.820885e+03,1.020936e-01,8.631608e-01,8.635469e-01,4.258728e-02,1.202242e-06,1.387697e+01,-7.655586e-02,1.395353e+01,1.608907e+01,1.714116e+02
9.392486e+03,1.087093e-01,8.830886e+03,1.022093e-01,8.631660e-01,8.635573e-01,4.259930e-02,1.200953e-06,1.387620e+01,-7.655586e-02,1.395276e+01,1.608807e+01,1.714035e+02
9.402487e+03,1.088251e-01,8.840887e+03,1.023251e-01,8.631765e-01,8.635677e-01,4.261131e-02,1.199666e-06,1.387629e+01,-7.655586e-02,1.395285e+01,1.608798e+01,1.714000e+02
9.412488e+03,1.089408e-01,8.850888e+03,1.024408e-01,8.631911e-01,8.635780e-01,4.262330e-02,1.198382e-06,1.387706e+01,-7.655586e-02,1.395361e+01,1.608859e+01,1.714000e+02
9.422489e+03,1.090566e-01,8.860889e+03,1.025566e-01,8.632057e-01,8.635884e-01,4.263528e-02,1.197101e-06,1.387782e+01,-7.655586e-02,1.395438e+01,1.608921e+01,1.714000e+02
9.432490e+03,1.091723e-01,8.870890e+03,1.026723e-01,8.632204e-01,8.635987e-01,4.264724e-02,1.195822e-06,1.387859e+01,-7.655586e-02,1.395514e+01,1.608982e+01,1.714000e+02
9.442492e+03,1.092881e-01,8.880892e+03,1.027881e-01,8.632350e-01,8.636090e-01,4.265919e-02,1.194547e-06,1.387935e+01,-7.655586e-02,1.395591e+01,1.609043e+01,1.714000e+02
9.452493e+03,1.094038e-01,8.890893e+03,1.029038e-01,8.632496e-01,8.636194e-01,4.267113e-02,1.193274e-06,1.388012e+01,-7.655586e-02,1.395668e+01,1.609104e+01,1.714000e+02
9.462494e+03,1.095196e-01,8.900894e+03,1.030196e-01,8.632643e-01,8.636297e-01,4.268306e-02,1.192004e-06,1.388088e+01,-7.655586e-02,1.395744e+01,1.609166e+01,1.714000e+02
9.472495e+03,1.096354e-01,8.910895e+03,1.031354e-01,8.632789e-01,8.636400e-01,4.269498e-02,1.190736e-06,1.388165e+01,-7.655586e-02,1.395821e+01,1.609227e+01,1.714000e+02
9.482496e+03,1.097511e-01,8.920896e+03,1.032511e-01,8.632935e-01,8.636502e-01,4.270688e-02,1.189472e-06,1.388242e+01,-7.655586e-02,1.395897e+01,1.609288e+01,1.714000e+02
9.492497e+03,1.098669e-01,8.930897e+03,1.033669e-01,8.633082e-01,8.636605e-01,4.271877e-02,1.188210e-06,1.388318e+01,-7.655586e-02,1.395974e+01,1.609349e+01,1.714000e+02
9.502498e+03,1.099826e-01,8.940898e+03,1.034826e-01,8.633228e-01,8.636708e-01,4.273065e-02,1.186951e-06,1.388395e+01,-7.655586e-02,1.396050e+01,1.609411e+01,1.714000e+02
9.512499e+03,1.100984e-01,8.950899e+03,1.035984e-01,8.633374e-01,8.636810e-01,4.274251e-02,1.185694e-06,1.388471e+01,-7.655586e-02,1.396127e+01,1.609472e+01,1.714000e+02
9.522500e+03,1.102141e-01,8.960900e+03,1.037141e-01,8.633521e-01,8.636912e-01,4.275436e-02,1.184441e-06,1.388548e+01,-7.655586e-02,1.396203e+01,1.609533e+01,1.714000e+02
9.532501e+03,1.103299e-01,8.970901e+03,1.038299e-01,8.633667e-01,8.637015e-01,4.276620e-02,1.183190e-06,1.388624e+01,-7.655586e-02,1.396280e+01,1.609594e+01,1.714000e+02
9.542502e+03,1.104456e-01,8.980902e+03,1.039456e-01,8.633813e-01,8.637117e-01,4.277803e-02,1.181941e-06,1.388701e+01,-7.655586e-02,1.396356e+01,1.609656e+01,1.714000e+02
9.552503e+03,1.105614e-01,8.990903e+03,1.040614e-01,8.633960e-01,8.637219e-01,4.278984e-02,1.180696e-06,1.388777e+01,-7.655586e-02,1.396433e+01,1.609717e+01,1.714000e+02
9.562504e+03,1.106771e-01,9.000904e+03,1.041771e-01,8.634106e-01,8.637321e-01,4.280164e-02,1.179453e-06,1.388854e+01,-7.655586e-02,1.396509e+01,1.609778e+01,1.714000e+02
9.572505e+03,1.107929e-01,9.010905e+03,1.042929e-01,8.634252e-01,8.637423e-01,4.281343e-02,1.178212e-06,1.388930e+01,-7.655586e-02,1.396586e+01,1.609839e+01,1.714000e+02
9.582506e+03,1.109086e-01,9.020906e+03,1.044086e-01,8.634399e-01,8.637524e-01,4.282521e-02,1.176975e-06,1.389007e+01,-7.655586e-02,1.396663e+01,1.609901e+01,1.714000e+02
9.592507e+03,1.110244e-01,9.030907e+03,1.045244e-01,8.634545e-01,8.637626e-01,4.283698e-02,1.175740e-06,1.389083e+01,-7.655586e-02,1.396739e+01,1.609962e+01,1.714000e+02
9.602508e+03,1.111401e-01,9.040908e+03,1.046401e-01,8.634691e-01,8.637727e-01,4.284873e-02,1.174508e-06,1.389160e+01,-7.655586e-02,1.396816e+01,1.610023e+01,1.714000e+02
9.612509e+03,1.112559e-01,9.050909e+03,1.047559e-01,8.634838e-01,8.637829e-01,4.286047e-02,1.173278e-06,1.389237e+01,-7.655586e-02,1.396892e+01,1.610084e+01,1.714000e+02
9.622510e+03,1.113716e-01,9.060910e+03,1.048716e-01,8.634984e-01,8.637930e-01,4.287220e-02,1.172051e-06,1.389313e+01,-7.655586e-02,1.396969e+01,1.610145e+01,1.714000e+02
9.632511e+03,1.114874e-01,9.070911e+03,1.049874e-01,8.635130e-01,8.638031e-01,4.288391e-02,1.170826e-06,1.389390e+01,-7.655586e-02,1.397045e+01,1.610207e+01,1.714000e+02
9.642512e+03,1.116031e-01,9.080912e+03,1.051031e-01,8.635277e-01,8.638132e-01,4.289562e-02,1.169605e-06,1.389466e+01,-7.655586e-02,1.397122e+01,1.610268e+01,1.714000e+02
9.652513e+03,1.117189e-01,9.090913e+03,1.052189e-01,8.635429e-01,8.638233e-01,4.290731e-02,1.168385e-06,1.389510e+01,-7.655586e-02,1.397166e+01,1.610291e+01,1.714017e+02
9.662514e+03,1.118346e-01,9.100914e+03,1.053346e-01,8.635589e-01,8.638334e-01,4.291899e-02,1.167169e-06,1.389510e+01,-7.655586e-02,1.397166e+01,1.610261e+01,1.714057e+02
9.672515e+03,1.119504e-01,9.110915e+03,1.054504e-01,8.635749e-01,8.638435e-01,4.293065e-02,1.165955e-06,1.389510e+01,-7.655586e-02,1.397166e+01,1.610231e+01,1.714097e+02
9.682516e+03,1.120662e-01,9.120916e+03,1.055662e-01,8.635908e-01,8.638536e-01,4.294231e-02,1.164743e-06,1.389510e+01,-7.655586e-02,1.397166e+01,1.610201e+01,1.714138e+02
9.692517e+03,1.121819e-01,9.130917e+03,1.056819e-01,8.636068e-01,8.638636e-01,4.295395e-02,1.163534e-06,1.389510e+01,-7.655586e-02,1.397166e+01,1.610171e+01,1.714178e+02
9.702518e+03,1.122977e-01,9.140918e+03,1.057977e-01,8.636228e-01,8.638737e-01,4.296558e-02,1.162328e-06,1.389510e+01,-7.655586e-02,1.397166e+01,1.610141e+01,1.714218e+02
9.712519e+03,1.124134e-01,9.150919e+03,1.059134e-01,8.636388e-01,8.638837e-01,4.297720e-02,1.161124e-06,1.389510e+01,-7.655586e-02,1.397166e+01,1.610111e+01,1.714258e+02
9.722520e+03,1.125292e-01,9.160920e+03,1.060292e-01,8.636548e-01,8.638938e-01,4.298880e-02,1.159923e-06,1.389510e+01,-7.655586e-02,1.397166e+01,1.610081e+01,1.714298e+02
9.732521e+03,1.126449e-01,9.170921e+03,1.061449e-01,8.636708e-01,8.639038e-01,4.300040e-02,1.158724e-06,1.389510e+01,-7.655586e-02,1.397166e+01,1.610051e+01,1.714339e+02
9.742522e+03,1.127607e-01,9.180922e+03,1.062607e-01,8.636868e-01,8.639138e-01,4.301198e-02,1.157528e-06,1.389510e+01,-7.655586e-02,1.397166e+01,1.610021e+01,1.714379e+02
9.752523e+03,1.128764e-01,9.190923e+03,1.063764e-01,8.637028e-01,8.639238e-01,4.302355e-02,1.156335e-06,1.389510e+01,-7.655586e-02,1.397166e+01,1.609991e+01,1.714419e+02
9.762524e+03,1.129922e-01,9.200924e+03,1.064922e-01,8.637188e-01,8.639338e-01,4.303511e-02,1.155143e-06,1.389510e+01,-7.655586e-02,1.397166e+01,1.609961e+01,1.714459e+02
9.772525e+03,1.131079e-01,9.210925e+03,1.066079e-01,8.637348e-01,8.639437e-01,4.304666e-02,1.153955e-06,1.389510e+01,-7.655586e-02,1.397166e+01,1.609931e+01,1.714499e+02
9.782526e+03,1.132237e-01,9.220926e+03,1.067237e-01,8.637508e-01,8.639537e-01,4.305819e-02,1.152769e-06,1.389510e+01,-7.655586e-02,1.397166e+01,1.609901e+01,1.714539e+02
9.792527e+03,1.133394e-01,9.230927e+03,1.068394e-01,8.637668e-01,8.639637e-01,4.306971e-02,1.151585e-06,1.389510e+01,-7.655586e-02,1.397166e+01,1.609871e+01,1.714580e+02
9.802528e+03,1.134552e-01,9.240928e+03,1.069552e-01,8.637827e-01,8.639736e-01,4.308123e-02,1.150404e-06,1.389510e+01,-7.655586e-02,1.397166e+01,1.609841e+01,1.714620e+02
9.812529e+03,1.135709e-01,9.250929e+03,1.070709e-01,8.637987e-01,8.639835e-01,4.309273e-02,1.149225e-06,1.389510e+01,-7.655586e-02,1.397166e+01,1.609811e+01,1.714660e+02
9.822530e+03,1.136867e-01,9.260930e+03,1.071867e-01,8.638147e-01,8.639935e-01,4.310421e-02,1.148049e-06,1.389510e+01,-7.655586e-02,1.397166e+01,1.609781e+01,1.714700e+02
9.832531e+03,1.138024e-01,9.270931e+03,1.073024e-01,8.638307e-01,8.640034e-01,4.311569e-02,1.146875e-06,1.389510e+01,-7.655586e-02,1.397166e+01,1.609752e+01,1.714740e+02
9.842532e+03,1.139182e-01,9.280932e+03,1.074182e-01,8.638467e-01,8.640133e-01,4.312715e-02,1.145704e-06,1.389510e+01,-7.655586e-02,1.397166e+01,1.609722e+01,1.714781e+02
9.852533e+03,1.140339e-01,9.290933e+03,1.075339e-01,8.638627e-01,8.640232e-01,4.313860e-02,1.144535e-06,1.389510e+01,-7.655586e-02,1.397166e+01,1.609692e+01,1.714821e+02
9.862534e+03,1.141497e-01,9.300934e+03,1.076497e-01,8.638787e-01,8.640331e-01,4.315005e-02,1.143368e-06,1.389510e+01,-7.655586e-02,1.397166e+01,1.609662e+01,1.714861e+02
9.872535e+03,1.142654e-01,9.310935e+03,1.077654e-01,8.638947e-01,8.640429e-01,4.316147e-02,1.142204e-06,1.389510e+01,-7.655586e-02,1.397166e+01,1.609632e+01,1.714901e+02
9.882536e+03,1.143812e-01,9.320936e+03,1.078812e-01,8.639107e-01,8.640528e-01,4.317289e-02,1.141043e-06,1.389510e+01,-7.655586e-02,1.397166e+01,1.609602e+01,1.714941e+02
9.892537e+03,1.144970e-01,9.330937e+03,1.079970e-01,8.639267e-01,8.640627e-01,4.318430e-02,1.139884e-06,1.389510e+01,-7.655586e-02,1.397166e+01,1.609572e+01,1.714982e+02
9.902538e+03,1.146127e-01,9.340938e+03,1.081127e-01,8.639383e-01,8.640725e-01,4.319569e-02,1.138727e-06,1.389483e+01,-7.655586e-02,1.397138e+01,1.609518e+01,1.715022e+02
9.912539e+03,1.147285e-01,9.350939e+03,1.082285e-01,8.639463e-01,8.640823e-01,4.320707e-02,1.137573e-06,1.389431e+01,-7.655586e-02,1.397087e+01,1.609444e+01,1.715062e+02
9.922540e+03,1.148442e-01,9.360940e+03,1.083442e-01,8.639542e-01,8.640922e-01,4.321845e-02,1.136421e-06,1.389380e+01,-7.655586e-02,1.397036e+01,1.609370e+01,1.715101e+02
