Repository: brandonlampe/CS_Data

# Repository for Crushed Salt Data
**Grant No: 456417**

This is a work in progress!

## Repository Content

### Directory Names
A uniform namining structure still in progress, but in general directories are named according to the following:
 - Names contain no spaces, a single underscore "_" will be used as a file name seperator.
 - Files are for the Crushed Salt Project (CSP); therefore, the first three charaters of each file are "CSP".
 - Folders are organized by which frame the test was performed on i.e., A2 or A3.
 - The fifth and sixth charaters of each file name will therefore be "A" followed by the frame number.

File: UNM_WP_HY_175_09/STAGE01/CREEP_FIT/175_09_STAGE01_CREEP_OUT.csv (part 5 of 36)
Analysis by Brandon Lampe, performed on: 2016/07/12 16:02:29
Experimental results below begin at: 2016/04/08 09:35:23
Duration (sec),Duration (day),Elapsed Time (sec),Elapsed Time (day),Interpolated Fractional Density,Fit to Fractional Density,Fit to Volume Strain,Fit to Volume Strain Rate (1/sec),Confining Pressure (MPa),Pore Pressure (MPa),Terzaghi Pressure (MPa),Solid Pressure (MPa),Temperature (C))
9.932541e+03,1.149600e-01,9.370941e+03,1.084600e-01,8.639622e-01,8.641020e-01,4.322981e-02,1.135271e-06,1.389329e+01,-7.655586e-02,1.396985e+01,1.609295e+01,1.715141e+02
9.942542e+03,1.150757e-01,9.380942e+03,1.085757e-01,8.639702e-01,8.641118e-01,4.324115e-02,1.134124e-06,1.389278e+01,-7.655586e-02,1.396933e+01,1.609221e+01,1.715181e+02
9.952543e+03,1.151915e-01,9.390943e+03,1.086915e-01,8.639782e-01,8.641216e-01,4.325249e-02,1.132979e-06,1.389227e+01,-7.655586e-02,1.396882e+01,1.609147e+01,1.715221e+02
9.962544e+03,1.153072e-01,9.400944e+03,1.088072e-01,8.639861e-01,8.641314e-01,4.326382e-02,1.131836e-06,1.389175e+01,-7.655586e-02,1.396831e+01,1.609073e+01,1.715261e+02
9.972545e+03,1.154230e-01,9.410945e+03,1.089230e-01,8.639941e-01,8.641411e-01,4.327513e-02,1.130696e-06,1.389124e+01,-7.655586e-02,1.396780e+01,1.608999e+01,1.715301e+02
9.982546e+03,1.155387e-01,9.420946e+03,1.090387e-01,8.640021e-01,8.641509e-01,4.328643e-02,1.129558e-06,1.389073e+01,-7.655586e-02,1.396729e+01,1.608925e+01,1.715341e+02
9.992547e+03,1.156545e-01,9.430947e+03,1.091545e-01,8.640100e-01,8.641607e-01,4.329772e-02,1.128423e-06,1.389022e+01,-7.655586e-02,1.396677e+01,1.608850e+01,1.715381e+02
1.000255e+04,1.157702e-01,9.440948e+03,1.092702e-01,8.640180e-01,8.641704e-01,4.330900e-02,1.127290e-06,1.388971e+01,-7.655586e-02,1.396626e+01,1.608776e+01,1.715421e+02
1.001255e+04,1.158860e-01,9.450949e+03,1.093860e-01,8.640260e-01,8.641801e-01,4.332027e-02,1.126159e-06,1.388919e+01,-7.655586e-02,1.396575e+01,1.608702e+01,1.715461e+02
1.002255e+04,1.160017e-01,9.460950e+03,1.095017e-01,8.640339e-01,8.641899e-01,4.333153e-02,1.125030e-06,1.388868e+01,-7.655586e-02,1.396524e+01,1.608628e+01,1.715501e+02
1.003255e+04,1.161175e-01,9.470951e+03,1.096175e-01,8.640419e-01,8.641996e-01,4.334277e-02,1.123904e-06,1.388817e+01,-7.655586e-02,1.396473e+01,1.608554e+01,1.715541e+02
1.004255e+04,1.162332e-01,9.480952e+03,1.097332e-01,8.640499e-01,8.642093e-01,4.335401e-02,1.122780e-06,1.388766e+01,-7.655586e-02,1.396421e+01,1.608480e+01,1.715580e+02
1.005255e+04,1.163490e-01,9.490953e+03,1.098490e-01,8.640579e-01,8.642190e-01,4.336523e-02,1.121659e-06,1.388715e+01,-7.655586e-02,1.396370e+01,1.608405e+01,1.715620e+02
1.006255e+04,1.164647e-01,9.500954e+03,1.099647e-01,8.640658e-01,8.642287e-01,4.337644e-02,1.120539e-06,1.388663e+01,-7.655586e-02,1.396319e+01,1.608331e+01,1.715660e+02
1.007255e+04,1.165805e-01,9.510955e+03,1.100805e-01,8.640738e-01,8.642384e-01,4.338764e-02,1.119422e-06,1.388612e+01,-7.655586e-02,1.396268e+01,1.608257e+01,1.715700e+02
1.008256e+04,1.166962e-01,9.520956e+03,1.101962e-01,8.640818e-01,8.642480e-01,4.339883e-02,1.118308e-06,1.388561e+01,-7.655586e-02,1.396217e+01,1.608183e+01,1.715740e+02
1.009256e+04,1.168120e-01,9.530957e+03,1.103120e-01,8.640897e-01,8.642577e-01,4.341001e-02,1.117195e-06,1.388510e+01,-7.655586e-02,1.396165e+01,1.608109e+01,1.715780e+02
1.010256e+04,1.169278e-01,9.540958e+03,1.104278e-01,8.640977e-01,8.642674e-01,4.342118e-02,1.116085e-06,1.388459e+01,-7.655586e-02,1.396114e+01,1.608035e+01,1.715820e+02
1.011256e+04,1.170435e-01,9.550959e+03,1.105435e-01,8.641057e-01,8.642770e-01,4.343234e-02,1.114977e-06,1.388407e+01,-7.655586e-02,1.396063e+01,1.607960e+01,1.715860e+02
1.012256e+04,1.171593e-01,9.560960e+03,1.106593e-01,8.641136e-01,8.642866e-01,4.344348e-02,1.113871e-06,1.388356e+01,-7.655586e-02,1.396012e+01,1.607886e+01,1.715900e+02
1.013256e+04,1.172750e-01,9.570961e+03,1.107750e-01,8.641216e-01,8.642963e-01,4.345462e-02,1.112768e-06,1.388305e+01,-7.655586e-02,1.395961e+01,1.607812e+01,1.715940e+02
1.014256e+04,1.173908e-01,9.580962e+03,1.108908e-01,8.641296e-01,8.643059e-01,4.346574e-02,1.111666e-06,1.388254e+01,-7.655586e-02,1.395909e+01,1.607738e+01,1.715980e+02
1.015256e+04,1.175065e-01,9.590963e+03,1.110065e-01,8.641378e-01,8.643155e-01,4.347685e-02,1.110567e-06,1.388240e+01,-7.655586e-02,1.395896e+01,1.607707e+01,1.716000e+02
1.016256e+04,1.176223e-01,9.600964e+03,1.111223e-01,8.641461e-01,8.643251e-01,4.348795e-02,1.109471e-06,1.388266e+01,-7.655586e-02,1.395922e+01,1.607721e+01,1.716000e+02
1.017256e+04,1.177380e-01,9.610965e+03,1.112380e-01,8.641545e-01,8.643347e-01,4.349904e-02,1.108376e-06,1.388292e+01,-7.655586e-02,1.395947e+01,1.607735e+01,1.716000e+02
1.018257e+04,1.178538e-01,9.620966e+03,1.113538e-01,8.641629e-01,8.643442e-01,4.351012e-02,1.107284e-06,1.388318e+01,-7.655586e-02,1.395973e+01,1.607749e+01,1.716000e+02
1.019257e+04,1.179695e-01,9.630967e+03,1.114695e-01,8.641713e-01,8.643538e-01,4.352119e-02,1.106193e-06,1.388343e+01,-7.655586e-02,1.395999e+01,1.607764e+01,1.716000e+02
1.020257e+04,1.180853e-01,9.640968e+03,1.115853e-01,8.641797e-01,8.643634e-01,4.353225e-02,1.105105e-06,1.388369e+01,-7.655586e-02,1.396025e+01,1.607778e+01,1.716000e+02
1.021257e+04,1.182010e-01,9.650969e+03,1.117010e-01,8.641880e-01,8.643729e-01,4.354330e-02,1.104020e-06,1.388395e+01,-7.655586e-02,1.396050e+01,1.607792e+01,1.716000e+02
1.022257e+04,1.183168e-01,9.660970e+03,1.118168e-01,8.641964e-01,8.643824e-01,4.355433e-02,1.102936e-06,1.388421e+01,-7.655586e-02,1.396076e+01,1.607806e+01,1.716000e+02
1.023257e+04,1.184325e-01,9.670971e+03,1.119325e-01,8.642048e-01,8.643920e-01,4.356536e-02,1.101855e-06,1.388446e+01,-7.655586e-02,1.396102e+01,1.607820e+01,1.716000e+02
1.024257e+04,1.185483e-01,9.680972e+03,1.120483e-01,8.642132e-01,8.644015e-01,4.357637e-02,1.100775e-06,1.388472e+01,-7.655586e-02,1.396128e+01,1.607834e+01,1.716000e+02
1.025257e+04,1.186640e-01,9.690973e+03,1.121640e-01,8.642215e-01,8.644110e-01,4.358737e-02,1.099698e-06,1.388498e+01,-7.655586e-02,1.396154e+01,1.607849e+01,1.716000e+02
1.026257e+04,1.187798e-01,9.700974e+03,1.122798e-01,8.642299e-01,8.644205e-01,4.359837e-02,1.098623e-06,1.388524e+01,-7.655586e-02,1.396179e+01,1.607863e+01,1.716000e+02
1.027257e+04,1.188955e-01,9.710975e+03,1.123955e-01,8.642383e-01,8.644300e-01,4.360935e-02,1.097550e-06,1.388550e+01,-7.655586e-02,1.396205e+01,1.607877e+01,1.716000e+02
1.028258e+04,1.190113e-01,9.720976e+03,1.125113e-01,8.642467e-01,8.644395e-01,4.362032e-02,1.096480e-06,1.388575e+01,-7.655586e-02,1.396231e+01,1.607891e+01,1.716000e+02
1.029258e+04,1.191270e-01,9.730977e+03,1.126270e-01,8.642551e-01,8.644490e-01,4.363128e-02,1.095411e-06,1.388601e+01,-7.655586e-02,1.396257e+01,1.607905e+01,1.716000e+02
1.030258e+04,1.192428e-01,9.740978e+03,1.127428e-01,8.642634e-01,8.644584e-01,4.364223e-02,1.094345e-06,1.388627e+01,-7.655586e-02,1.396282e+01,1.607919e+01,1.716000e+02
1.031258e+04,1.193586e-01,9.750979e+03,1.128586e-01,8.642718e-01,8.644679e-01,4.365317e-02,1.093280e-06,1.388653e+01,-7.655586e-02,1.396308e+01,1.607934e+01,1.716000e+02
1.032258e+04,1.194743e-01,9.760980e+03,1.129743e-01,8.642802e-01,8.644773e-01,4.366410e-02,1.092218e-06,1.388678e+01,-7.655586e-02,1.396334e+01,1.607948e+01,1.716000e+02
1.033258e+04,1.195901e-01,9.770981e+03,1.130901e-01,8.642886e-01,8.644868e-01,4.367502e-02,1.091158e-06,1.388704e+01,-7.655586e-02,1.396360e+01,1.607962e+01,1.716000e+02
1.034258e+04,1.197058e-01,9.780982e+03,1.132058e-01,8.642970e-01,8.644962e-01,4.368592e-02,1.090100e-06,1.388730e+01,-7.655586e-02,1.396386e+01,1.607976e+01,1.716000e+02
1.035258e+04,1.198216e-01,9.790983e+03,1.133216e-01,8.643053e-01,8.645056e-01,4.369682e-02,1.089044e-06,1.388756e+01,-7.655586e-02,1.396411e+01,1.607990e+01,1.716000e+02
1.036258e+04,1.199373e-01,9.800984e+03,1.134373e-01,8.643137e-01,8.645150e-01,4.370771e-02,1.087991e-06,1.388782e+01,-7.655586e-02,1.396437e+01,1.608004e+01,1.716000e+02
1.037258e+04,1.200531e-01,9.810985e+03,1.135531e-01,8.643221e-01,8.645244e-01,4.371858e-02,1.086939e-06,1.388807e+01,-7.655586e-02,1.396463e+01,1.608019e+01,1.716000e+02
1.038259e+04,1.201688e-01,9.820986e+03,1.136688e-01,8.643305e-01,8.645338e-01,4.372945e-02,1.085889e-06,1.388833e+01,-7.655586e-02,1.396489e+01,1.608033e+01,1.716000e+02
1.039259e+04,1.202846e-01,9.830987e+03,1.137846e-01,8.643389e-01,8.645432e-01,4.374030e-02,1.084842e-06,1.388859e+01,-7.655586e-02,1.396514e+01,1.608047e+01,1.716000e+02
1.040259e+04,1.204003e-01,9.840988e+03,1.139003e-01,8.643489e-01,8.645526e-01,4.375115e-02,1.083796e-06,1.388884e+01,-7.655586e-02,1.396540e+01,1.608058e+01,1.716024e+02
1.041259e+04,1.205161e-01,9.850989e+03,1.140161e-01,8.643600e-01,8.645620e-01,4.376198e-02,1.082753e-06,1.388910e+01,-7.655586e-02,1.396566e+01,1.608067e+01,1.716064e+02
1.042259e+04,1.206318e-01,9.860990e+03,1.141318e-01,8.643711e-01,8.645713e-01,4.377280e-02,1.081711e-06,1.388935e+01,-7.655586e-02,1.396591e+01,1.608075e+01,1.716104e+02
1.043259e+04,1.207476e-01,9.870991e+03,1.142476e-01,8.643822e-01,8.645807e-01,4.378362e-02,1.080672e-06,1.388961e+01,-7.655586e-02,1.396617e+01,1.608084e+01,1.716143e+02
1.044259e+04,1.208633e-01,9.880992e+03,1.143633e-01,8.643933e-01,8.645900e-01,4.379442e-02,1.079635e-06,1.388987e+01,-7.655586e-02,1.396642e+01,1.608093e+01,1.716183e+02
1.045259e+04,1.209791e-01,9.890993e+03,1.144791e-01,8.644044e-01,8.645993e-01,4.380521e-02,1.078600e-06,1.389012e+01,-7.655586e-02,1.396668e+01,1.608102e+01,1.716223e+02
1.046259e+04,1.210948e-01,9.900994e+03,1.145948e-01,8.644155e-01,8.646087e-01,4.381599e-02,1.077566e-06,1.389038e+01,-7.655586e-02,1.396693e+01,1.608110e+01,1.716263e+02
1.047259e+04,1.212106e-01,9.910995e+03,1.147106e-01,8.644266e-01,8.646180e-01,4.382677e-02,1.076535e-06,1.389063e+01,-7.655586e-02,1.396719e+01,1.608119e+01,1.716303e+02
1.048260e+04,1.213263e-01,9.920996e+03,1.148263e-01,8.644377e-01,8.646273e-01,4.383753e-02,1.075506e-06,1.389089e+01,-7.655586e-02,1.396744e+01,1.608128e+01,1.716342e+02
1.049260e+04,1.214421e-01,9.930997e+03,1.149421e-01,8.644488e-01,8.646366e-01,4.384828e-02,1.074479e-06,1.389114e+01,-7.655586e-02,1.396770e+01,1.608137e+01,1.716382e+02
1.050260e+04,1.215578e-01,9.940998e+03,1.150578e-01,8.644599e-01,8.646459e-01,4.385902e-02,1.073454e-06,1.389140e+01,-7.655586e-02,1.396795e+01,1.608145e+01,1.716422e+02
1.051260e+04,1.216736e-01,9.950999e+03,1.151736e-01,8.644710e-01,8.646551e-01,4.386975e-02,1.072430e-06,1.389165e+01,-7.655586e-02,1.396821e+01,1.608154e+01,1.716462e+02
1.052260e+04,1.217894e-01,9.961000e+03,1.152894e-01,8.644821e-01,8.646644e-01,4.388047e-02,1.071409e-06,1.389191e+01,-7.655586e-02,1.396846e+01,1.608163e+01,1.716501e+02
1.053260e+04,1.219051e-01,9.971001e+03,1.154051e-01,8.644932e-01,8.646737e-01,4.389118e-02,1.070390e-06,1.389216e+01,-7.655586e-02,1.396872e+01,1.608172e+01,1.716541e+02
1.054260e+04,1.220209e-01,9.981002e+03,1.155209e-01,8.645043e-01,8.646829e-01,4.390188e-02,1.069373e-06,1.389242e+01,-7.655586e-02,1.396897e+01,1.608180e+01,1.716581e+02
1.055260e+04,1.221366e-01,9.991003e+03,1.156366e-01,8.645155e-01,8.646922e-01,4.391257e-02,1.068358e-06,1.389267e+01,-7.655586e-02,1.396923e+01,1.608189e+01,1.716621e+02
1.056260e+04,1.222524e-01,1.000100e+04,1.157524e-01,8.645266e-01,8.647014e-01,4.392325e-02,1.067344e-06,1.389293e+01,-7.655586e-02,1.396948e+01,1.608198e+01,1.716661e+02
1.057260e+04,1.223681e-01,1.001100e+04,1.158681e-01,8.645377e-01,8.647106e-01,4.393392e-02,1.066333e-06,1.389318e+01,-7.655586e-02,1.396974e+01,1.608207e+01,1.716700e+02
1.058261e+04,1.224839e-01,1.002101e+04,1.159839e-01,8.645488e-01,8.647198e-01,4.394458e-02,1.065324e-06,1.389344e+01,-7.655586e-02,1.396999e+01,1.608215e+01,1.716740e+02
1.059261e+04,1.225996e-01,1.003101e+04,1.160996e-01,8.645599e-01,8.647290e-01,4.395523e-02,1.064317e-06,1.389369e+01,-7.655586e-02,1.397025e+01,1.608224e+01,1.716780e+02
1.060261e+04,1.227154e-01,1.004101e+04,1.162154e-01,8.645710e-01,8.647382e-01,4.396587e-02,1.063311e-06,1.389395e+01,-7.655586e-02,1.397050e+01,1.608233e+01,1.716820e+02
1.061261e+04,1.228311e-01,1.005101e+04,1.163311e-01,8.645821e-01,8.647474e-01,4.397649e-02,1.062308e-06,1.389420e+01,-7.655586e-02,1.397076e+01,1.608242e+01,1.716859e+02
1.062261e+04,1.229469e-01,1.006101e+04,1.164469e-01,8.645932e-01,8.647566e-01,4.398711e-02,1.061306e-06,1.389446e+01,-7.655586e-02,1.397101e+01,1.608250e+01,1.716899e+02
1.063261e+04,1.230626e-01,1.007101e+04,1.165626e-01,8.646043e-01,8.647658e-01,4.399772e-02,1.060306e-06,1.389471e+01,-7.655586e-02,1.397127e+01,1.608259e+01,1.716939e+02
1.064261e+04,1.231784e-01,1.008101e+04,1.166784e-01,8.646154e-01,8.647750e-01,4.400832e-02,1.059309e-06,1.389497e+01,-7.655586e-02,1.397152e+01,1.608268e+01,1.716979e+02
1.065261e+04,1.232941e-01,1.009101e+04,1.167941e-01,8.646219e-01,8.647841e-01,4.401891e-02,1.058313e-06,1.389486e+01,-7.655586e-02,1.397142e+01,1.608244e+01,1.716981e+02
1.066261e+04,1.234099e-01,1.010101e+04,1.169099e-01,8.646231e-01,8.647933e-01,4.402949e-02,1.057319e-06,1.389435e+01,-7.655586e-02,1.397091e+01,1.608182e+01,1.716941e+02
1.067261e+04,1.235256e-01,1.011101e+04,1.170256e-01,8.646242e-01,8.648024e-01,4.404006e-02,1.056327e-06,1.389384e+01,-7.655586e-02,1.397039e+01,1.608120e+01,1.716901e+02
1.068262e+04,1.236414e-01,1.012102e+04,1.171414e-01,8.646254e-01,8.648115e-01,4.405062e-02,1.055337e-06,1.389332e+01,-7.655586e-02,1.396988e+01,1.608059e+01,1.716861e+02
1.069262e+04,1.237571e-01,1.013102e+04,1.172571e-01,8.646266e-01,8.648207e-01,4.406117e-02,1.054349e-06,1.389281e+01,-7.655586e-02,1.396936e+01,1.607997e+01,1.716821e+02
1.070262e+04,1.238729e-01,1.014102e+04,1.173729e-01,8.646278e-01,8.648298e-01,4.407171e-02,1.053363e-06,1.389229e+01,-7.655586e-02,1.396885e+01,1.607936e+01,1.716781e+02
1.071262e+04,1.239886e-01,1.015102e+04,1.174886e-01,8.646290e-01,8.648389e-01,4.408224e-02,1.052378e-06,1.389178e+01,-7.655586e-02,1.396834e+01,1.607874e+01,1.716741e+02
1.072262e+04,1.241044e-01,1.016102e+04,1.176044e-01,8.646302e-01,8.648480e-01,4.409276e-02,1.051396e-06,1.389127e+01,-7.655586e-02,1.396782e+01,1.607812e+01,1.716701e+02
1.073262e+04,1.242202e-01,1.017102e+04,1.177202e-01,8.646314e-01,8.648571e-01,4.410327e-02,1.050415e-06,1.389075e+01,-7.655586e-02,1.396731e+01,1.607751e+01,1.716661e+02
1.074262e+04,1.243359e-01,1.018102e+04,1.178359e-01,8.646326e-01,8.648661e-01,4.411377e-02,1.049437e-06,1.389024e+01,-7.655586e-02,1.396680e+01,1.607689e+01,1.716621e+02
1.075262e+04,1.244517e-01,1.019102e+04,1.179517e-01,8.646338e-01,8.648752e-01,4.412426e-02,1.048460e-06,1.388973e+01,-7.655586e-02,1.396628e+01,1.607627e+01,1.716581e+02
1.076262e+04,1.245674e-01,1.020102e+04,1.180674e-01,8.646350e-01,8.648843e-01,4.413474e-02,1.047485e-06,1.388921e+01,-7.655586e-02,1.396577e+01,1.607566e+01,1.716541e+02
1.077263e+04,1.246832e-01,1.021103e+04,1.181832e-01,8.646362e-01,8.648933e-01,4.414521e-02,1.046512e-06,1.388870e+01,-7.655586e-02,1.396525e+01,1.607504e+01,1.716501e+02
1.078263e+04,1.247989e-01,1.022103e+04,1.182989e-01,8.646374e-01,8.649024e-01,4.415567e-02,1.045540e-06,1.388818e+01,-7.655586e-02,1.396474e+01,1.607442e+01,1.716461e+02
1.079263e+04,1.249147e-01,1.023103e+04,1.184147e-01,8.646386e-01,8.649114e-01,4.416612e-02,1.044571e-06,1.388767e+01,-7.655586e-02,1.396423e+01,1.607381e+01,1.716421e+02
1.080263e+04,1.250304e-01,1.024103e+04,1.185304e-01,8.646398e-01,8.649205e-01,4.417657e-02,1.043603e-06,1.388716e+01,-7.655586e-02,1.396371e+01,1.607319e+01,1.716380e+02
1.081263e+04,1.251462e-01,1.025103e+04,1.186462e-01,8.646410e-01,8.649295e-01,4.418700e-02,1.042637e-06,1.388664e+01,-7.655586e-02,1.396320e+01,1.607257e+01,1.716340e+02
1.082263e+04,1.252619e-01,1.026103e+04,1.187619e-01,8.646422e-01,8.649385e-01,4.419742e-02,1.041674e-06,1.388613e+01,-7.655586e-02,1.396268e+01,1.607196e+01,1.716300e+02
1.083263e+04,1.253777e-01,1.027103e+04,1.188777e-01,8.646433e-01,8.649475e-01,4.420783e-02,1.040711e-06,1.388562e+01,-7.655586e-02,1.396217e+01,1.607134e+01,1.716260e+02
1.084263e+04,1.254934e-01,1.028103e+04,1.189934e-01,8.646445e-01,8.649565e-01,4.421824e-02,1.039751e-06,1.388510e+01,-7.655586e-02,1.396166e+01,1.607072e+01,1.716220e+02
1.085263e+04,1.256092e-01,1.029103e+04,1.191092e-01,8.646457e-01,8.649655e-01,4.422863e-02,1.038793e-06,1.388459e+01,-7.655586e-02,1.396114e+01,1.607011e+01,1.716180e+02
1.086263e+04,1.257249e-01,1.030103e+04,1.192249e-01,8.646469e-01,8.649745e-01,4.423901e-02,1.037836e-06,1.388407e+01,-7.655586e-02,1.396063e+01,1.606949e+01,1.716140e+02
1.087264e+04,1.258407e-01,1.031104e+04,1.193407e-01,8.646481e-01,8.649834e-01,4.424939e-02,1.036881e-06,1.388356e+01,-7.655586e-02,1.396012e+01,1.606887e+01,1.716100e+02
1.088264e+04,1.259564e-01,1.032104e+04,1.194564e-01,8.646493e-01,8.649924e-01,4.425975e-02,1.035928e-06,1.388305e+01,-7.655586e-02,1.395960e+01,1.606826e+01,1.716060e+02
1.089264e+04,1.260722e-01,1.033104e+04,1.195722e-01,8.646505e-01,8.650014e-01,4.427011e-02,1.034977e-06,1.388253e+01,-7.655586e-02,1.395909e+01,1.606764e+01,1.716020e+02
1.090264e+04,1.261879e-01,1.034104e+04,1.196879e-01,8.646535e-01,8.650103e-01,4.428046e-02,1.034027e-06,1.388228e+01,-7.655586e-02,1.395883e+01,1.606729e+01,1.715940e+02
1.091264e+04,1.263037e-01,1.035104e+04,1.198037e-01,8.646583e-01,8.650193e-01,4.429079e-02,1.033079e-06,1.388228e+01,-7.655586e-02,1.395883e+01,1.606720e+01,1.715819e+02
1.092264e+04,1.264194e-01,1.036104e+04,1.199194e-01,8.646631e-01,8.650282e-01,4.430112e-02,1.032133e-06,1.388228e+01,-7.655586e-02,1.395883e+01,1.606711e+01,1.715698e+02
1.093264e+04,1.265352e-01,1.037104e+04,1.200352e-01,8.646679e-01,8.650371e-01,4.431144e-02,1.031189e-06,1.388228e+01,-7.655586e-02,1.395883e+01,1.606702e+01,1.715578e+02
1.094264e+04,1.266510e-01,1.038104e+04,1.201510e-01,8.646727e-01,8.650460e-01,4.432175e-02,1.030247e-06,1.388228e+01,-7.655586e-02,1.395883e+01,1.606693e+01,1.715457e+02
1.095264e+04,1.267667e-01,1.039104e+04,1.202667e-01,8.646775e-01,8.650549e-01,4.433204e-02,1.029306e-06,1.388228e+01,-7.655586e-02,1.395883e+01,1.606684e+01,1.715337e+02
1.096264e+04,1.268825e-01,1.040104e+04,1.203825e-01,8.646822e-01,8.650638e-01,4.434233e-02,1.028367e-06,1.388228e+01,-7.655586e-02,1.395883e+01,1.606675e+01,1.715216e+02
1.097265e+04,1.269982e-01,1.041105e+04,1.204982e-01,8.646870e-01,8.650727e-01,4.435261e-02,1.027430e-06,1.388228e+01,-7.655586e-02,1.395883e+01,1.606666e+01,1.715096e+02
1.098265e+04,1.271140e-01,1.042105e+04,1.206140e-01,8.646918e-01,8.650816e-01,4.436288e-02,1.026495e-06,1.388228e+01,-7.655586e-02,1.395883e+01,1.606657e+01,1.714975e+02
1.099265e+04,1.272297e-01,1.043105e+04,1.207297e-01,8.646966e-01,8.650905e-01,4.437315e-02,1.025561e-06,1.388228e+01,-7.655586e-02,1.395883e+01,1.606648e+01,1.714854e+02
1.100265e+04,1.273455e-01,1.044105e+04,1.208455e-01,8.647014e-01,8.650994e-01,4.438340e-02,1.024629e-06,1.388228e+01,-7.655586e-02,1.395883e+01,1.606639e+01,1.714734e+02
1.101265e+04,1.274612e-01,1.045105e+04,1.209612e-01,8.647062e-01,8.651082e-01,4.439364e-02,1.023699e-06,1.388228e+01,-7.655586e-02,1.395883e+01,1.606630e+01,1.714613e+02
1.102265e+04,1.275770e-01,1.046105e+04,1.210770e-01,8.647110e-01,8.651171e-01,4.440387e-02,1.022771e-06,1.388228e+01,-7.655586e-02,1.395883e+01,1.606622e+01,1.714493e+02
1.103265e+04,1.276927e-01,1.047105e+04,1.211927e-01,8.647158e-01,8.651259e-01,4.441410e-02,1.021844e-06,1.388228e+01,-7.655586e-02,1.395883e+01,1.606613e+01,1.714372e+02
1.104265e+04,1.278085e-01,1.048105e+04,1.213085e-01,8.647206e-01,8.651348e-01,4.442431e-02,1.020919e-06,1.388228e+01,-7.655586e-02,1.395883e+01,1.606604e+01,1.714252e+02
1.105265e+04,1.279242e-01,1.049105e+04,1.214242e-01,8.647254e-01,8.651436e-01,4.443452e-02,1.019996e-06,1.388228e+01,-7.655586e-02,1.395883e+01,1.606595e+01,1.714131e+02
1.106265e+04,1.280400e-01,1.050105e+04,1.215400e-01,8.647302e-01,8.651524e-01,4.444471e-02,1.019074e-06,1.388228e+01,-7.655586e-02,1.395883e+01,1.606586e+01,1.714010e+02
1.107266e+04,1.281557e-01,1.051106e+04,1.216557e-01,8.647350e-01,8.651612e-01,4.445490e-02,1.018154e-06,1.388228e+01,-7.655586e-02,1.395883e+01,1.606577e+01,1.713890e+02
1.108266e+04,1.282715e-01,1.052106e+04,1.217715e-01,8.647397e-01,8.651700e-01,4.446508e-02,1.017236e-06,1.388228e+01,-7.655586e-02,1.395883e+01,1.606568e+01,1.713769e+02
1.109266e+04,1.283872e-01,1.053106e+04,1.218872e-01,8.647445e-01,8.651788e-01,4.447525e-02,1.016320e-06,1.388228e+01,-7.655586e-02,1.395883e+01,1.606559e+01,1.713649e+02
1.110266e+04,1.285030e-01,1.054106e+04,1.220030e-01,8.647493e-01,8.651876e-01,4.448541e-02,1.015405e-06,1.388228e+01,-7.655586e-02,1.395883e+01,1.606550e+01,1.713528e+02
1.111266e+04,1.286187e-01,1.055106e+04,1.221187e-01,8.647541e-01,8.651964e-01,4.449556e-02,1.014492e-06,1.388228e+01,-7.655586e-02,1.395883e+01,1.606541e+01,1.713408e+02
1.112266e+04,1.287345e-01,1.056106e+04,1.222345e-01,8.647589e-01,8.652052e-01,4.450570e-02,1.013580e-06,1.388228e+01,-7.655586e-02,1.395883e+01,1.606532e+01,1.713287e+02
1.113266e+04,1.288502e-01,1.057106e+04,1.223502e-01,8.647637e-01,8.652139e-01,4.451583e-02,1.012671e-06,1.388228e+01,-7.655586e-02,1.395883e+01,1.606523e+01,1.713166e+02
1.114266e+04,1.289660e-01,1.058106e+04,1.224660e-01,8.647685e-01,8.652227e-01,4.452596e-02,1.011762e-06,1.388228e+01,-7.655586e-02,1.395883e+01,1.606514e+01,1.713046e+02
1.115266e+04,1.290817e-01,1.059106e+04,1.225817e-01,8.647782e-01,8.652315e-01,4.453607e-02,1.010856e-06,1.388259e+01,-7.655586e-02,1.395915e+01,1.606533e+01,1.713025e+02
1.116266e+04,1.291975e-01,1.060106e+04,1.226975e-01,8.647909e-01,8.652402e-01,4.454617e-02,1.009951e-06,1.388310e+01,-7.655586e-02,1.395966e+01,1.606568e+01,1.713064e+02
1.117267e+04,1.293133e-01,1.061107e+04,1.228133e-01,8.648036e-01,8.652489e-01,4.455627e-02,1.009048e-06,1.388361e+01,-7.655586e-02,1.396017e+01,1.606603e+01,1.713104e+02
1.118267e+04,1.294290e-01,1.062107e+04,1.229290e-01,8.648163e-01,8.652577e-01,4.456636e-02,1.008147e-06,1.388412e+01,-7.655586e-02,1.396068e+01,1.606639e+01,1.713144e+02
1.119267e+04,1.295448e-01,1.063107e+04,1.230448e-01,8.648290e-01,8.652664e-01,4.457644e-02,1.007247e-06,1.388463e+01,-7.655586e-02,1.396119e+01,1.606674e+01,1.713184e+02
1.120267e+04,1.296605e-01,1.064107e+04,1.231605e-01,8.648417e-01,8.652751e-01,4.458650e-02,1.006349e-06,1.388514e+01,-7.655586e-02,1.396170e+01,1.606709e+01,1.713224e+02
1.121267e+04,1.297763e-01,1.065107e+04,1.232763e-01,8.648544e-01,8.652838e-01,4.459656e-02,1.005452e-06,1.388565e+01,-7.655586e-02,1.396221e+01,1.606744e+01,1.713263e+02
1.122267e+04,1.298920e-01,1.066107e+04,1.233920e-01,8.648671e-01,8.652925e-01,4.460662e-02,1.004558e-06,1.388616e+01,-7.655586e-02,1.396272e+01,1.606780e+01,1.713303e+02
1.123267e+04,1.300078e-01,1.067107e+04,1.235078e-01,8.648798e-01,8.653012e-01,4.461666e-02,1.003664e-06,1.388667e+01,-7.655586e-02,1.396323e+01,1.606815e+01,1.713343e+02
1.124267e+04,1.301235e-01,1.068107e+04,1.236235e-01,8.648925e-01,8.653099e-01,4.462669e-02,1.002773e-06,1.388718e+01,-7.655586e-02,1.396374e+01,1.606850e+01,1.713383e+02
1.125267e+04,1.302393e-01,1.069107e+04,1.237393e-01,8.649052e-01,8.653185e-01,4.463672e-02,1.001883e-06,1.388769e+01,-7.655586e-02,1.396425e+01,1.606886e+01,1.713422e+02
1.126267e+04,1.303550e-01,1.070107e+04,1.238550e-01,8.649179e-01,8.653272e-01,4.464673e-02,1.000994e-06,1.388820e+01,-7.655586e-02,1.396476e+01,1.606921e+01,1.713462e+02
1.127268e+04,1.304708e-01,1.071108e+04,1.239708e-01,8.649306e-01,8.653359e-01,4.465674e-02,1.000108e-06,1.388872e+01,-7.655586e-02,1.396527e+01,1.606956e+01,1.713502e+02
1.128268e+04,1.305865e-01,1.072108e+04,1.240865e-01,8.649433e-01,8.653445e-01,4.466673e-02,9.992226e-07,1.388923e+01,-7.655586e-02,1.396578e+01,1.606992e+01,1.713542e+02
1.129268e+04,1.307023e-01,1.073108e+04,1.242023e-01,8.649560e-01,8.653532e-01,4.467672e-02,9.983390e-07,1.388974e+01,-7.655586e-02,1.396629e+01,1.607027e+01,1.713582e+02
1.130268e+04,1.308180e-01,1.074108e+04,1.243180e-01,8.649687e-01,8.653618e-01,4.468670e-02,9.974571e-07,1.389025e+01,-7.655586e-02,1.396680e+01,1.607062e+01,1.713621e+02
1.131268e+04,1.309338e-01,1.075108e+04,1.244338e-01,8.649813e-01,8.653704e-01,4.469667e-02,9.965768e-07,1.389076e+01,-7.655586e-02,1.396731e+01,1.607097e+01,1.713661e+02
1.132268e+04,1.310495e-01,1.076108e+04,1.245495e-01,8.649940e-01,8.653791e-01,4.470664e-02,9.956980e-07,1.389127e+01,-7.655586e-02,1.396782e+01,1.607133e+01,1.713701e+02
1.133268e+04,1.311653e-01,1.077108e+04,1.246653e-01,8.650067e-01,8.653877e-01,4.471659e-02,9.948209e-07,1.389178e+01,-7.655586e-02,1.396833e+01,1.607168e+01,1.713741e+02
1.134268e+04,1.312810e-01,1.078108e+04,1.247810e-01,8.650194e-01,8.653963e-01,4.472654e-02,9.939453e-07,1.389229e+01,-7.655586e-02,1.396884e+01,1.607203e+01,1.713780e+02
1.135268e+04,1.313968e-01,1.079108e+04,1.248968e-01,8.650321e-01,8.654049e-01,4.473647e-02,9.930713e-07,1.389280e+01,-7.655586e-02,1.396935e+01,1.607239e+01,1.713820e+02
1.136268e+04,1.315125e-01,1.080108e+04,1.250125e-01,8.650448e-01,8.654135e-01,4.474640e-02,9.921989e-07,1.389331e+01,-7.655586e-02,1.396986e+01,1.607274e+01,1.713860e+02
1.137269e+04,1.316283e-01,1.081109e+04,1.251283e-01,8.650575e-01,8.654220e-01,4.475632e-02,9.913281e-07,1.389382e+01,-7.655586e-02,1.397037e+01,1.607309e+01,1.713900e+02
1.138269e+04,1.317441e-01,1.082109e+04,1.252441e-01,8.650702e-01,8.654306e-01,4.476623e-02,9.904588e-07,1.389433e+01,-7.655586e-02,1.397088e+01,1.607344e+01,1.713940e+02
1.139269e+04,1.318598e-01,1.083109e+04,1.253598e-01,8.650829e-01,8.654392e-01,4.477613e-02,9.895911e-07,1.389484e+01,-7.655586e-02,1.397139e+01,1.607380e+01,1.713979e+02
1.140269e+04,1.319756e-01,1.084109e+04,1.254756e-01,8.650949e-01,8.654478e-01,4.478602e-02,9.887249e-07,1.389510e+01,-7.655586e-02,1.397166e+01,1.607388e+01,1.714039e+02
1.141269e+04,1.320913e-01,1.085109e+04,1.255913e-01,8.651061e-01,8.654563e-01,4.479591e-02,9.878603e-07,1.389510e+01,-7.655586e-02,1.397166e+01,1.607367e+01,1.714119e+02
1.142269e+04,1.322071e-01,1.086109e+04,1.257071e-01,8.651172e-01,8.654649e-01,4.480578e-02,9.869972e-07,1.389510e+01,-7.655586e-02,1.397166e+01,1.607346e+01,1.714199e+02
1.143269e+04,1.323228e-01,1.087109e+04,1.258228e-01,8.651284e-01,8.654734e-01,4.481565e-02,9.861357e-07,1.389510e+01,-7.655586e-02,1.397166e+01,1.607325e+01,1.714280e+02
1.144269e+04,1.324386e-01,1.088109e+04,1.259386e-01,8.651396e-01,8.654819e-01,4.482551e-02,9.852757e-07,1.389510e+01,-7.655586e-02,1.397166e+01,1.607305e+01,1.714360e+02
1.145269e+04,1.325543e-01,1.089109e+04,1.260543e-01,8.651507e-01,8.654904e-01,4.483535e-02,9.844173e-07,1.389510e+01,-7.655586e-02,1.397166e+01,1.607284e+01,1.714441e+02
1.146269e+04,1.326701e-01,1.090109e+04,1.261701e-01,8.651619e-01,8.654990e-01,4.484520e-02,9.835604e-07,1.389510e+01,-7.655586e-02,1.397166e+01,1.607263e+01,1.714521e+02
1.147270e+04,1.327858e-01,1.091110e+04,1.262858e-01,8.651731e-01,8.655075e-01,4.485503e-02,9.827050e-07,1.389510e+01,-7.655586e-02,1.397166e+01,1.607242e+01,1.714601e+02
1.148270e+04,1.329016e-01,1.092110e+04,1.264016e-01,8.651842e-01,8.655160e-01,4.486485e-02,9.818512e-07,1.389510e+01,-7.655586e-02,1.397166e+01,1.607221e+01,1.714682e+02
1.149270e+04,1.330173e-01,1.093110e+04,1.265173e-01,8.651954e-01,8.655245e-01,4.487467e-02,9.809989e-07,1.389510e+01,-7.655586e-02,1.397166e+01,1.607200e+01,1.714762e+02
1.150270e+04,1.331331e-01,1.094110e+04,1.266331e-01,8.652066e-01,8.655330e-01,4.488447e-02,9.801480e-07,1.389510e+01,-7.655586e-02,1.397166e+01,1.607180e+01,1.714842e+02
1.151270e+04,1.332488e-01,1.095110e+04,1.267488e-01,8.652177e-01,8.655414e-01,4.489427e-02,9.792987e-07,1.389510e+01,-7.655586e-02,1.397166e+01,1.607159e+01,1.714923e+02
1.152270e+04,1.333646e-01,1.096110e+04,1.268646e-01,8.652289e-01,8.655499e-01,4.490406e-02,9.784509e-07,1.389510e+01,-7.655586e-02,1.397166e+01,1.607138e+01,1.715003e+02
1.153270e+04,1.334803e-01,1.097110e+04,1.269803e-01,8.652401e-01,8.655584e-01,4.491384e-02,9.776047e-07,1.389510e+01,-7.655586e-02,1.397166e+01,1.607117e+01,1.715084e+02
1.154270e+04,1.335961e-01,1.098110e+04,1.270961e-01,8.652512e-01,8.655668e-01,4.492362e-02,9.767599e-07,1.389510e+01,-7.655586e-02,1.397166e+01,1.607096e+01,1.715164e+02
1.155270e+04,1.337118e-01,1.099110e+04,1.272118e-01,8.652624e-01,8.655753e-01,4.493338e-02,9.759166e-07,1.389510e+01,-7.655586e-02,1.397166e+01,1.607075e+01,1.715244e+02
1.156270e+04,1.338276e-01,1.100110e+04,1.273276e-01,8.652736e-01,8.655837e-01,4.494314e-02,9.750748e-07,1.389510e+01,-7.655586e-02,1.397166e+01,1.607054e+01,1.715325e+02
1.157271e+04,1.339433e-01,1.101111e+04,1.274433e-01,8.652847e-01,8.655922e-01,4.495288e-02,9.742345e-07,1.389510e+01,-7.655586e-02,1.397166e+01,1.607034e+01,1.715405e+02
1.158271e+04,1.340591e-01,1.102111e+04,1.275591e-01,8.652959e-01,8.656006e-01,4.496262e-02,9.733956e-07,1.389510e+01,-7.655586e-02,1.397166e+01,1.607013e+01,1.715485e+02
1.159271e+04,1.341749e-01,1.103111e+04,1.276749e-01,8.653071e-01,8.656090e-01,4.497235e-02,9.725583e-07,1.389510e+01,-7.655586e-02,1.397166e+01,1.606992e+01,1.715566e+02
1.160271e+04,1.342906e-01,1.104111e+04,1.277906e-01,8.653182e-01,8.656174e-01,4.498208e-02,9.717224e-07,1.389510e+01,-7.655586e-02,1.397166e+01,1.606971e+01,1.715646e+02
1.161271e+04,1.344064e-01,1.105111e+04,1.279064e-01,8.653294e-01,8.656259e-01,4.499179e-02,9.708880e-07,1.389510e+01,-7.655586e-02,1.397166e+01,1.606950e+01,1.715727e+02
1.162271e+04,1.345221e-01,1.106111e+04,1.280221e-01,8.653406e-01,8.656343e-01,4.500150e-02,9.700551e-07,1.389510e+01,-7.655586e-02,1.397166e+01,1.606929e+01,1.715807e+02
1.163271e+04,1.346379e-01,1.107111e+04,1.281379e-01,8.653517e-01,8.656426e-01,4.501119e-02,9.692236e-07,1.389510e+01,-7.655586e-02,1.397166e+01,1.606909e+01,1.715887e+02
1.164271e+04,1.347536e-01,1.108111e+04,1.282536e-01,8.653629e-01,8.656510e-01,4.502088e-02,9.683936e-07,1.389510e+01,-7.655586e-02,1.397166e+01,1.606888e+01,1.715968e+02
1.165271e+04,1.348694e-01,1.109111e+04,1.283694e-01,8.653741e-01,8.656594e-01,4.503056e-02,9.675651e-07,1.389480e+01,-7.655586e-02,1.397135e+01,1.606832e+01,1.716000e+02
1.166271e+04,1.349851e-01,1.110111e+04,1.284851e-01,8.653853e-01,8.656678e-01,4.504024e-02,9.667380e-07,1.389429e+01,-7.655586e-02,1.397084e+01,1.606752e+01,1.716000e+02
1.167272e+04,1.351009e-01,1.111112e+04,1.286009e-01,8.653965e-01,8.656762e-01,4.504990e-02,9.659124e-07,1.389378e+01,-7.655586e-02,1.397033e+01,1.606672e+01,1.716000e+02
1.168272e+04,1.352166e-01,1.112112e+04,1.287166e-01,8.654077e-01,8.656845e-01,4.505956e-02,9.650882e-07,1.389327e+01,-7.655586e-02,1.396982e+01,1.606592e+01,1.716000e+02
1.169272e+04,1.353324e-01,1.113112e+04,1.288324e-01,8.654189e-01,8.656929e-01,4.506920e-02,9.642654e-07,1.389276e+01,-7.655586e-02,1.396931e+01,1.606512e+01,1.716000e+02
1.170272e+04,1.354481e-01,1.114112e+04,1.289481e-01,8.654301e-01,8.657012e-01,4.507884e-02,9.634441e-07,1.389225e+01,-7.655586e-02,1.396880e+01,1.606432e+01,1.716000e+02
1.171272e+04,1.355639e-01,1.115112e+04,1.290639e-01,8.654413e-01,8.657095e-01,4.508847e-02,9.626242e-07,1.389174e+01,-7.655586e-02,1.396829e+01,1.606352e+01,1.716000e+02
1.172272e+04,1.356796e-01,1.116112e+04,1.291796e-01,8.654525e-01,8.657179e-01,4.509810e-02,9.618058e-07,1.389123e+01,-7.655586e-02,1.396778e+01,1.606273e+01,1.716000e+02
1.173272e+04,1.357954e-01,1.117112e+04,1.292954e-01,8.654637e-01,8.657262e-01,4.510771e-02,9.609887e-07,1.389072e+01,-7.655586e-02,1.396727e+01,1.606193e+01,1.716000e+02
1.174272e+04,1.359111e-01,1.118112e+04,1.294111e-01,8.654749e-01,8.657345e-01,4.511732e-02,9.601731e-07,1.389021e+01,-7.655586e-02,1.396676e+01,1.606113e+01,1.716000e+02
1.175272e+04,1.360269e-01,1.119112e+04,1.295269e-01,8.654861e-01,8.657428e-01,4.512692e-02,9.593590e-07,1.388970e+01,-7.655586e-02,1.396625e+01,1.606033e+01,1.716000e+02
1.176272e+04,1.361426e-01,1.120112e+04,1.296426e-01,8.654973e-01,8.657511e-01,4.513651e-02,9.585462e-07,1.388918e+01,-7.655586e-02,1.396574e+01,1.605953e+01,1.716000e+02
1.177273e+04,1.362584e-01,1.121113e+04,1.297584e-01,8.655085e-01,8.657594e-01,4.514609e-02,9.577348e-07,1.388867e+01,-7.655586e-02,1.396523e+01,1.605873e+01,1.716000e+02
1.178273e+04,1.363741e-01,1.122113e+04,1.298741e-01,8.655197e-01,8.657677e-01,4.515566e-02,9.569249e-07,1.388816e+01,-7.655586e-02,1.396472e+01,1.605794e+01,1.716000e+02
1.179273e+04,1.364899e-01,1.123113e+04,1.299899e-01,8.655309e-01,8.657760e-01,4.516523e-02,9.561163e-07,1.388765e+01,-7.655586e-02,1.396421e+01,1.605714e+01,1.716000e+02
1.180273e+04,1.366057e-01,1.124113e+04,1.301057e-01,8.655421e-01,8.657843e-01,4.517479e-02,9.553092e-07,1.388714e+01,-7.655586e-02,1.396370e+01,1.605634e+01,1.716000e+02
1.181273e+04,1.367214e-01,1.125113e+04,1.302214e-01,8.655533e-01,8.657925e-01,4.518434e-02,9.545035e-07,1.388663e+01,-7.655586e-02,1.396319e+01,1.605554e+01,1.716000e+02
1.182273e+04,1.368372e-01,1.126113e+04,1.303372e-01,8.655645e-01,8.658008e-01,4.519388e-02,9.536991e-07,1.388612e+01,-7.655586e-02,1.396268e+01,1.605474e+01,1.716000e+02
1.183273e+04,1.369529e-01,1.127113e+04,1.304529e-01,8.655757e-01,8.658091e-01,4.520341e-02,9.528962e-07,1.388561e+01,-7.655586e-02,1.396217e+01,1.605394e+01,1.716000e+02
1.184273e+04,1.370687e-01,1.128113e+04,1.305687e-01,8.655869e-01,8.658173e-01,4.521294e-02,9.520946e-07,1.388510e+01,-7.655586e-02,1.396166e+01,1.605315e+01,1.716000e+02
1.185273e+04,1.371844e-01,1.129113e+04,1.306844e-01,8.655981e-01,8.658255e-01,4.522246e-02,9.512944e-07,1.388459e+01,-7.655586e-02,1.396115e+01,1.605235e+01,1.716000e+02
1.186273e+04,1.373002e-01,1.130113e+04,1.308002e-01,8.656093e-01,8.658338e-01,4.523197e-02,9.504956e-07,1.388408e+01,-7.655586e-02,1.396064e+01,1.605155e+01,1.716000e+02
1.187274e+04,1.374159e-01,1.131114e+04,1.309159e-01,8.656205e-01,8.658420e-01,4.524147e-02,9.496982e-07,1.388357e+01,-7.655586e-02,1.396013e+01,1.605075e+01,1.716000e+02
1.188274e+04,1.375317e-01,1.132114e+04,1.310317e-01,8.656317e-01,8.658502e-01,4.525096e-02,9.489021e-07,1.388306e+01,-7.655586e-02,1.395962e+01,1.604995e+01,1.716000e+02
1.189274e+04,1.376474e-01,1.133114e+04,1.311474e-01,8.656429e-01,8.658584e-01,4.526045e-02,9.481074e-07,1.388255e+01,-7.655586e-02,1.395911e+01,1.604916e+01,1.716000e+02
1.190274e+04,1.377632e-01,1.134114e+04,1.312632e-01,8.656535e-01,8.658666e-01,4.526993e-02,9.473141e-07,1.388216e+01,-7.655586e-02,1.395871e+01,1.604850e+01,1.716018e+02
1.191274e+04,1.378789e-01,1.135114e+04,1.313789e-01,8.656635e-01,8.658748e-01,4.527940e-02,9.465221e-07,1.388190e+01,-7.655586e-02,1.395846e+01,1.604802e+01,1.716059e+02
1.192274e+04,1.379947e-01,1.136114e+04,1.314947e-01,8.656734e-01,8.658830e-01,4.528886e-02,9.457315e-07,1.388164e+01,-7.655586e-02,1.395820e+01,1.604754e+01,1.716099e+02
1.193274e+04,1.381104e-01,1.137114e+04,1.316104e-01,8.656834e-01,8.658912e-01,4.529831e-02,9.449423e-07,1.388138e+01,-7.655586e-02,1.395794e+01,1.604705e+01,1.716139e+02
1.194274e+04,1.382262e-01,1.138114e+04,1.317262e-01,8.656933e-01,8.658994e-01,4.530776e-02,9.441544e-07,1.388113e+01,-7.655586e-02,1.395768e+01,1.604657e+01,1.716179e+02
1.195274e+04,1.383419e-01,1.139114e+04,1.318419e-01,8.657033e-01,8.659076e-01,4.531720e-02,9.433678e-07,1.388087e+01,-7.655586e-02,1.395742e+01,1.604609e+01,1.716219e+02
1.196274e+04,1.384577e-01,1.140114e+04,1.319577e-01,8.657132e-01,8.659157e-01,4.532663e-02,9.425826e-07,1.388061e+01,-7.655586e-02,1.395717e+01,1.604560e+01,1.716260e+02
1.197275e+04,1.385734e-01,1.141115e+04,1.320734e-01,8.657232e-01,8.659239e-01,4.533605e-02,9.417987e-07,1.388035e+01,-7.655586e-02,1.395691e+01,1.604512e+01,1.716300e+02
1.198275e+04,1.386892e-01,1.142115e+04,1.321892e-01,8.657331e-01,8.659321e-01,4.534547e-02,9.410162e-07,1.388010e+01,-7.655586e-02,1.395665e+01,1.604464e+01,1.716340e+02
1.199275e+04,1.388049e-01,1.143115e+04,1.323049e-01,8.657431e-01,8.659402e-01,4.535488e-02,9.402350e-07,1.387984e+01,-7.655586e-02,1.395639e+01,1.604415e+01,1.716380e+02
1.200275e+04,1.389207e-01,1.144115e+04,1.324207e-01,8.657530e-01,8.659483e-01,4.536427e-02,9.394552e-07,1.387958e+01,-7.655586e-02,1.395614e+01,1.604367e+01,1.716420e+02
1.201275e+04,1.390365e-01,1.145115e+04,1.325365e-01,8.657630e-01,8.659565e-01,4.537367e-02,9.386766e-07,1.387932e+01,-7.655586e-02,1.395588e+01,1.604319e+01,1.716461e+02
1.202275e+04,1.391522e-01,1.146115e+04,1.326522e-01,8.657729e-01,8.659646e-01,4.538305e-02,9.378994e-07,1.387906e+01,-7.655586e-02,1.395562e+01,1.604271e+01,1.716501e+02
1.203275e+04,1.392680e-01,1.147115e+04,1.327680e-01,8.657829e-01,8.659727e-01,4.539243e-02,9.371235e-07,1.387881e+01,-7.655586e-02,1.395536e+01,1.604222e+01,1.716541e+02
1.204275e+04,1.393837e-01,1.148115e+04,1.328837e-01,8.657928e-01,8.659808e-01,4.540179e-02,9.363489e-07,1.387855e+01,-7.655586e-02,1.395510e+01,1.604174e+01,1.716581e+02
1.205275e+04,1.394995e-01,1.149115e+04,1.329995e-01,8.658028e-01,8.659889e-01,4.541116e-02,9.355757e-07,1.387829e+01,-7.655586e-02,1.395485e+01,1.604126e+01,1.716621e+02
1.206275e+04,1.396152e-01,1.150115e+04,1.331152e-01,8.658127e-01,8.659970e-01,4.542051e-02,9.348037e-07,1.387803e+01,-7.655586e-02,1.395459e+01,1.604077e+01,1.716662e+02
1.207276e+04,1.397310e-01,1.151116e+04,1.332310e-01,8.658227e-01,8.660051e-01,4.542985e-02,9.340331e-07,1.387778e+01,-7.655586e-02,1.395433e+01,1.604029e+01,1.716702e+02
1.208276e+04,1.398467e-01,1.152116e+04,1.333467e-01,8.658326e-01,8.660132e-01,4.543919e-02,9.332637e-07,1.387752e+01,-7.655586e-02,1.395407e+01,1.603981e+01,1.716742e+02
1.209276e+04,1.399625e-01,1.153116e+04,1.334625e-01,8.658426e-01,8.660213e-01,4.544852e-02,9.324957e-07,1.387726e+01,-7.655586e-02,1.395382e+01,1.603932e+01,1.716782e+02
1.210276e+04,1.400782e-01,1.154116e+04,1.335782e-01,8.658525e-01,8.660294e-01,4.545784e-02,9.317290e-07,1.387700e+01,-7.655586e-02,1.395356e+01,1.603884e+01,1.716822e+02
1.211276e+04,1.401940e-01,1.155116e+04,1.336940e-01,8.658625e-01,8.660374e-01,4.546716e-02,9.309635e-07,1.387674e+01,-7.655586e-02,1.395330e+01,1.603836e+01,1.716862e+02
1.212276e+04,1.403097e-01,1.156116e+04,1.338097e-01,8.658724e-01,8.660455e-01,4.547646e-02,9.301994e-07,1.387649e+01,-7.655586e-02,1.395304e+01,1.603788e+01,1.716903e+02
1.213276e+04,1.404255e-01,1.157116e+04,1.339255e-01,8.658824e-01,8.660536e-01,4.548576e-02,9.294365e-07,1.387623e+01,-7.655586e-02,1.395278e+01,1.603739e+01,1.716943e+02
1.214276e+04,1.405412e-01,1.158116e+04,1.340412e-01,8.658923e-01,8.660616e-01,4.549505e-02,9.286749e-07,1.387597e+01,-7.655586e-02,1.395253e+01,1.603691e+01,1.716983e+02
1.215276e+04,1.406570e-01,1.159116e+04,1.341570e-01,8.659030e-01,8.660696e-01,4.550434e-02,9.279146e-07,1.387616e+01,-7.640884e-02,1.395257e+01,1.603691e+01,1.717023e+02
1.216276e+04,1.407727e-01,1.160116e+04,1.342727e-01,8.659142e-01,8.660777e-01,4.551361e-02,9.271556e-07,1.387667e+01,-7.615479e-02,1.395283e+01,1.603725e+01,1.717063e+02
1.217277e+04,1.408885e-01,1.161117e+04,1.343885e-01,8.659254e-01,8.660857e-01,4.552288e-02,9.263978e-07,1.387718e+01,-7.590074e-02,1.395308e+01,1.603759e+01,1.717103e+02
1.218277e+04,1.410042e-01,1.162117e+04,1.345042e-01,8.659366e-01,8.660937e-01,4.553214e-02,9.256413e-07,1.387769e+01,-7.564670e-02,1.395334e+01,1.603794e+01,1.717143e+02
1.219277e+04,1.411200e-01,1.163117e+04,1.346200e-01,8.659478e-01,8.661017e-01,4.554140e-02,9.248861e-07,1.387821e+01,-7.539265e-02,1.395360e+01,1.603828e+01,1.717183e+02
1.220277e+04,1.412357e-01,1.164117e+04,1.347357e-01,8.659590e-01,8.661097e-01,4.555064e-02,9.241322e-07,1.387872e+01,-7.513860e-02,1.395386e+01,1.603862e+01,1.717223e+02
1.221277e+04,1.413515e-01,1.165117e+04,1.348515e-01,8.659703e-01,8.661177e-01,4.555988e-02,9.233795e-07,1.387923e+01,-7.488455e-02,1.395411e+01,1.603897e+01,1.717263e+02
1.222277e+04,1.414673e-01,1.166117e+04,1.349673e-01,8.659815e-01,8.661257e-01,4.556911e-02,9.226281e-07,1.387974e+01,-7.463050e-02,1.395437e+01,1.603931e+01,1.717303e+02
1.223277e+04,1.415830e-01,1.167117e+04,1.350830e-01,8.659927e-01,8.661337e-01,4.557834e-02,9.218779e-07,1.388025e+01,-7.437645e-02,1.395463e+01,1.603965e+01,1.717342e+02
1.224277e+04,1.416988e-01,1.168117e+04,1.351988e-01,8.660039e-01,8.661417e-01,4.558755e-02,9.211290e-07,1.388077e+01,-7.412240e-02,1.395489e+01,1.604000e+01,1.717382e+02
1.225277e+04,1.418145e-01,1.169117e+04,1.353145e-01,8.660151e-01,8.661497e-01,4.559676e-02,9.203813e-07,1.388128e+01,-7.386835e-02,1.395515e+01,1.604034e+01,1.717422e+02
1.226277e+04,1.419303e-01,1.170117e+04,1.354303e-01,8.660263e-01,8.661577e-01,4.560596e-02,9.196349e-07,1.388179e+01,-7.361430e-02,1.395540e+01,1.604068e+01,1.717462e+02
1.227278e+04,1.420460e-01,1.171118e+04,1.355460e-01,8.660375e-01,8.661656e-01,4.561516e-02,9.188897e-07,1.388230e+01,-7.336025e-02,1.395566e+01,1.604103e+01,1.717502e+02
