Repository: brandonlampe/CS_Data

# Repository for Crushed Salt Data
**Grant No: 456417**

This is a work in progress!

## Repository Content

### Directory Names
A uniform namining structure still in progress, but in general directories are named according to the following:
 - Names contain no spaces, a single underscore "_" will be used as a file name seperator.
 - Files are for the Crushed Salt Project (CSP); therefore, the first three charaters of each file are "CSP".
 - Folders are organized by which frame the test was performed on i.e., A2 or A3.
 - The fifth and sixth charaters of each file name will therefore be "A" followed by the frame number.

File: UNM_WP_HY_175_09/STAGE01/CREEP_FIT/175_09_STAGE01_CREEP_OUT.csv (part 6 of 36)
Analysis by Brandon Lampe, performed on: 2016/07/12 16:02:29
Experimental results below begin at: 2016/04/08 09:35:23
Duration (sec),Duration (day),Elapsed Time (sec),Elapsed Time (day),Interpolated Fractional Density,Fit to Fractional Density,Fit to Volume Strain,Fit to Volume Strain Rate (1/sec),Confining Pressure (MPa),Pore Pressure (MPa),Terzaghi Pressure (MPa),Solid Pressure (MPa),Temperature (C))
1.228278e+04,1.421618e-01,1.172118e+04,1.356618e-01,8.660487e-01,8.661736e-01,4.562434e-02,9.181458e-07,1.388281e+01,-7.310620e-02,1.395592e+01,1.604137e+01,1.717542e+02
1.229278e+04,1.422775e-01,1.173118e+04,1.357775e-01,8.660599e-01,8.661815e-01,4.563352e-02,9.174030e-07,1.388333e+01,-7.285215e-02,1.395618e+01,1.604171e+01,1.717582e+02
1.230278e+04,1.423933e-01,1.174118e+04,1.358933e-01,8.660711e-01,8.661895e-01,4.564269e-02,9.166616e-07,1.388384e+01,-7.259810e-02,1.395644e+01,1.604206e+01,1.717622e+02
1.231278e+04,1.425090e-01,1.175118e+04,1.360090e-01,8.660823e-01,8.661974e-01,4.565186e-02,9.159213e-07,1.388435e+01,-7.234405e-02,1.395669e+01,1.604240e+01,1.717662e+02
1.232278e+04,1.426248e-01,1.176118e+04,1.361248e-01,8.660935e-01,8.662053e-01,4.566101e-02,9.151823e-07,1.388486e+01,-7.209000e-02,1.395695e+01,1.604274e+01,1.717702e+02
1.233278e+04,1.427405e-01,1.177118e+04,1.362405e-01,8.661047e-01,8.662133e-01,4.567016e-02,9.144445e-07,1.388537e+01,-7.183595e-02,1.395721e+01,1.604309e+01,1.717742e+02
1.234278e+04,1.428563e-01,1.178118e+04,1.363563e-01,8.661160e-01,8.662212e-01,4.567930e-02,9.137080e-07,1.388589e+01,-7.158190e-02,1.395747e+01,1.604343e+01,1.717781e+02
1.235278e+04,1.429720e-01,1.179118e+04,1.364720e-01,8.661272e-01,8.662291e-01,4.568844e-02,9.129726e-07,1.388640e+01,-7.132785e-02,1.395773e+01,1.604377e+01,1.717821e+02
1.236278e+04,1.430878e-01,1.180118e+04,1.365878e-01,8.661384e-01,8.662370e-01,4.569756e-02,9.122385e-07,1.388691e+01,-7.107380e-02,1.395798e+01,1.604412e+01,1.717861e+02
1.237279e+04,1.432035e-01,1.181119e+04,1.367035e-01,8.661496e-01,8.662449e-01,4.570668e-02,9.115056e-07,1.388742e+01,-7.081975e-02,1.395824e+01,1.604446e+01,1.717901e+02
1.238279e+04,1.433193e-01,1.182119e+04,1.368193e-01,8.661608e-01,8.662528e-01,4.571580e-02,9.107738e-07,1.388793e+01,-7.056570e-02,1.395850e+01,1.604480e+01,1.717941e+02
1.239279e+04,1.434350e-01,1.183119e+04,1.369350e-01,8.661720e-01,8.662607e-01,4.572490e-02,9.100433e-07,1.388845e+01,-7.031165e-02,1.395876e+01,1.604515e+01,1.717981e+02
1.240279e+04,1.435508e-01,1.184119e+04,1.370508e-01,8.661785e-01,8.662686e-01,4.573400e-02,9.093140e-07,1.388896e+01,-7.032493e-02,1.395928e+01,1.604562e+01,1.718000e+02
1.241279e+04,1.436665e-01,1.185119e+04,1.371665e-01,8.661809e-01,8.662764e-01,4.574309e-02,9.085859e-07,1.388947e+01,-7.057986e-02,1.396005e+01,1.604621e+01,1.718000e+02
1.242279e+04,1.437823e-01,1.186119e+04,1.372823e-01,8.661832e-01,8.662843e-01,4.575217e-02,9.078590e-07,1.388999e+01,-7.083478e-02,1.396082e+01,1.604680e+01,1.718000e+02
1.243279e+04,1.438981e-01,1.187119e+04,1.373981e-01,8.661855e-01,8.662922e-01,4.576125e-02,9.071333e-07,1.389050e+01,-7.108971e-02,1.396159e+01,1.604739e+01,1.718000e+02
1.244279e+04,1.440138e-01,1.188119e+04,1.375138e-01,8.661879e-01,8.663000e-01,4.577032e-02,9.064088e-07,1.389101e+01,-7.134464e-02,1.396236e+01,1.604798e+01,1.718000e+02
1.245279e+04,1.441296e-01,1.189119e+04,1.376296e-01,8.661902e-01,8.663079e-01,4.577938e-02,9.056855e-07,1.389153e+01,-7.159957e-02,1.396313e+01,1.604856e+01,1.718000e+02
1.246279e+04,1.442453e-01,1.190119e+04,1.377453e-01,8.661925e-01,8.663157e-01,4.578843e-02,9.049633e-07,1.389204e+01,-7.185450e-02,1.396390e+01,1.604915e+01,1.718000e+02
1.247280e+04,1.443611e-01,1.191120e+04,1.378611e-01,8.661948e-01,8.663236e-01,4.579748e-02,9.042424e-07,1.389256e+01,-7.210943e-02,1.396467e+01,1.604974e+01,1.718000e+02
1.248280e+04,1.444768e-01,1.192120e+04,1.379768e-01,8.661972e-01,8.663314e-01,4.580652e-02,9.035226e-07,1.389307e+01,-7.236436e-02,1.396543e+01,1.605033e+01,1.718000e+02
1.249280e+04,1.445926e-01,1.193120e+04,1.380926e-01,8.661995e-01,8.663392e-01,4.581555e-02,9.028040e-07,1.389358e+01,-7.261928e-02,1.396620e+01,1.605092e+01,1.718000e+02
1.250280e+04,1.447083e-01,1.194120e+04,1.382083e-01,8.662018e-01,8.663470e-01,4.582458e-02,9.020865e-07,1.389410e+01,-7.287421e-02,1.396697e+01,1.605151e+01,1.718000e+02
1.251280e+04,1.448241e-01,1.195120e+04,1.383241e-01,8.662041e-01,8.663548e-01,4.583359e-02,9.013703e-07,1.389461e+01,-7.312914e-02,1.396774e+01,1.605210e+01,1.718000e+02
1.252280e+04,1.449398e-01,1.196120e+04,1.384398e-01,8.662065e-01,8.663627e-01,4.584261e-02,9.006552e-07,1.389512e+01,-7.338407e-02,1.396851e+01,1.605269e+01,1.718000e+02
1.253280e+04,1.450556e-01,1.197120e+04,1.385556e-01,8.662088e-01,8.663705e-01,4.585161e-02,8.999413e-07,1.389564e+01,-7.363900e-02,1.396928e+01,1.605328e+01,1.718000e+02
1.254280e+04,1.451713e-01,1.198120e+04,1.386713e-01,8.662111e-01,8.663782e-01,4.586061e-02,8.992285e-07,1.389615e+01,-7.389393e-02,1.397005e+01,1.605387e+01,1.718000e+02
1.255280e+04,1.452871e-01,1.199120e+04,1.387871e-01,8.662135e-01,8.663860e-01,4.586960e-02,8.985169e-07,1.389667e+01,-7.414886e-02,1.397082e+01,1.605446e+01,1.718000e+02
1.256280e+04,1.454028e-01,1.200120e+04,1.389028e-01,8.662158e-01,8.663938e-01,4.587858e-02,8.978064e-07,1.389718e+01,-7.440379e-02,1.397158e+01,1.605505e+01,1.718000e+02
1.257281e+04,1.455186e-01,1.201121e+04,1.390186e-01,8.662181e-01,8.664016e-01,4.588755e-02,8.970972e-07,1.389769e+01,-7.465871e-02,1.397235e+01,1.605563e+01,1.718000e+02
1.258281e+04,1.456343e-01,1.202121e+04,1.391343e-01,8.662204e-01,8.664094e-01,4.589652e-02,8.963890e-07,1.389821e+01,-7.491364e-02,1.397312e+01,1.605622e+01,1.718000e+02
1.259281e+04,1.457501e-01,1.203121e+04,1.392501e-01,8.662228e-01,8.664171e-01,4.590548e-02,8.956820e-07,1.389872e+01,-7.516857e-02,1.397389e+01,1.605681e+01,1.718000e+02
1.260281e+04,1.458658e-01,1.204121e+04,1.393658e-01,8.662251e-01,8.664249e-01,4.591444e-02,8.949762e-07,1.389924e+01,-7.542350e-02,1.397466e+01,1.605740e+01,1.718000e+02
1.261281e+04,1.459816e-01,1.205121e+04,1.394816e-01,8.662274e-01,8.664326e-01,4.592338e-02,8.942715e-07,1.389975e+01,-7.567843e-02,1.397543e+01,1.605799e+01,1.718000e+02
1.262281e+04,1.460973e-01,1.206121e+04,1.395973e-01,8.662298e-01,8.664404e-01,4.593233e-02,8.935679e-07,1.390026e+01,-7.593336e-02,1.397620e+01,1.605858e+01,1.718000e+02
1.263281e+04,1.462131e-01,1.207121e+04,1.397131e-01,8.662321e-01,8.664481e-01,4.594126e-02,8.928655e-07,1.390078e+01,-7.618829e-02,1.397696e+01,1.605917e+01,1.718000e+02
1.264281e+04,1.463289e-01,1.208121e+04,1.398289e-01,8.662344e-01,8.664559e-01,4.595018e-02,8.921642e-07,1.390129e+01,-7.644321e-02,1.397773e+01,1.605976e+01,1.718000e+02
1.265281e+04,1.464446e-01,1.209121e+04,1.399446e-01,8.662404e-01,8.664636e-01,4.595910e-02,8.914640e-07,1.390109e+01,-7.655586e-02,1.397764e+01,1.605943e+01,1.718000e+02
1.266281e+04,1.465604e-01,1.210121e+04,1.400604e-01,8.662492e-01,8.664713e-01,4.596802e-02,8.907650e-07,1.390032e+01,-7.655586e-02,1.397688e+01,1.605838e+01,1.718000e+02
1.267282e+04,1.466761e-01,1.211122e+04,1.401761e-01,8.662581e-01,8.664790e-01,4.597692e-02,8.900671e-07,1.389955e+01,-7.655586e-02,1.397611e+01,1.605733e+01,1.718000e+02
1.268282e+04,1.467919e-01,1.212122e+04,1.402919e-01,8.662669e-01,8.664867e-01,4.598582e-02,8.893703e-07,1.389878e+01,-7.655586e-02,1.397534e+01,1.605628e+01,1.718000e+02
1.269282e+04,1.469076e-01,1.213122e+04,1.404076e-01,8.662757e-01,8.664944e-01,4.599471e-02,8.886747e-07,1.389802e+01,-7.655586e-02,1.397457e+01,1.605523e+01,1.718000e+02
1.270282e+04,1.470234e-01,1.214122e+04,1.405234e-01,8.662846e-01,8.665021e-01,4.600359e-02,8.879801e-07,1.389725e+01,-7.655586e-02,1.397380e+01,1.605418e+01,1.718000e+02
1.271282e+04,1.471391e-01,1.215122e+04,1.406391e-01,8.662934e-01,8.665098e-01,4.601247e-02,8.872867e-07,1.389648e+01,-7.655586e-02,1.397304e+01,1.605312e+01,1.718000e+02
1.272282e+04,1.472549e-01,1.216122e+04,1.407549e-01,8.663023e-01,8.665175e-01,4.602134e-02,8.865944e-07,1.389571e+01,-7.655586e-02,1.397227e+01,1.605207e+01,1.718000e+02
1.273282e+04,1.473706e-01,1.217122e+04,1.408706e-01,8.663111e-01,8.665252e-01,4.603020e-02,8.859032e-07,1.389494e+01,-7.655586e-02,1.397150e+01,1.605102e+01,1.718000e+02
1.274282e+04,1.474864e-01,1.218122e+04,1.409864e-01,8.663199e-01,8.665329e-01,4.603906e-02,8.852131e-07,1.389418e+01,-7.655586e-02,1.397073e+01,1.604997e+01,1.718000e+02
1.275282e+04,1.476021e-01,1.219122e+04,1.411021e-01,8.663288e-01,8.665405e-01,4.604791e-02,8.845241e-07,1.389341e+01,-7.655586e-02,1.396996e+01,1.604892e+01,1.718000e+02
1.276282e+04,1.477179e-01,1.220122e+04,1.412179e-01,8.663376e-01,8.665482e-01,4.605675e-02,8.838362e-07,1.389264e+01,-7.655586e-02,1.396920e+01,1.604787e+01,1.718000e+02
1.277283e+04,1.478336e-01,1.221123e+04,1.413336e-01,8.663465e-01,8.665559e-01,4.606559e-02,8.831494e-07,1.389187e+01,-7.655586e-02,1.396843e+01,1.604682e+01,1.718000e+02
1.278283e+04,1.479494e-01,1.222123e+04,1.414494e-01,8.663553e-01,8.665635e-01,4.607442e-02,8.824637e-07,1.389110e+01,-7.655586e-02,1.396766e+01,1.604577e+01,1.718000e+02
1.279283e+04,1.480651e-01,1.223123e+04,1.415651e-01,8.663642e-01,8.665712e-01,4.608324e-02,8.817791e-07,1.389034e+01,-7.655586e-02,1.396689e+01,1.604472e+01,1.718000e+02
1.280283e+04,1.481809e-01,1.224123e+04,1.416809e-01,8.663730e-01,8.665788e-01,4.609206e-02,8.810956e-07,1.388957e+01,-7.655586e-02,1.396612e+01,1.604367e+01,1.718000e+02
1.281283e+04,1.482966e-01,1.225123e+04,1.417966e-01,8.663818e-01,8.665864e-01,4.610086e-02,8.804132e-07,1.388880e+01,-7.655586e-02,1.396536e+01,1.604261e+01,1.718000e+02
1.282283e+04,1.484124e-01,1.226123e+04,1.419124e-01,8.663907e-01,8.665941e-01,4.610967e-02,8.797319e-07,1.388803e+01,-7.655586e-02,1.396459e+01,1.604156e+01,1.718000e+02
1.283283e+04,1.485281e-01,1.227123e+04,1.420281e-01,8.663995e-01,8.666017e-01,4.611846e-02,8.790517e-07,1.388726e+01,-7.655586e-02,1.396382e+01,1.604051e+01,1.718000e+02
1.284283e+04,1.486439e-01,1.228123e+04,1.421439e-01,8.664084e-01,8.666093e-01,4.612725e-02,8.783725e-07,1.388650e+01,-7.655586e-02,1.396305e+01,1.603946e+01,1.718000e+02
1.285283e+04,1.487597e-01,1.229123e+04,1.422597e-01,8.664172e-01,8.666169e-01,4.613603e-02,8.776944e-07,1.388573e+01,-7.655586e-02,1.396228e+01,1.603841e+01,1.718000e+02
1.286283e+04,1.488754e-01,1.230123e+04,1.423754e-01,8.664260e-01,8.666245e-01,4.614480e-02,8.770174e-07,1.388496e+01,-7.655586e-02,1.396152e+01,1.603736e+01,1.718000e+02
1.287284e+04,1.489912e-01,1.231124e+04,1.424912e-01,8.664349e-01,8.666321e-01,4.615357e-02,8.763415e-07,1.388419e+01,-7.655586e-02,1.396075e+01,1.603631e+01,1.718000e+02
1.288284e+04,1.491069e-01,1.232124e+04,1.426069e-01,8.664437e-01,8.666397e-01,4.616233e-02,8.756666e-07,1.388342e+01,-7.655586e-02,1.395998e+01,1.603526e+01,1.718000e+02
1.289284e+04,1.492227e-01,1.233124e+04,1.427227e-01,8.664526e-01,8.666473e-01,4.617109e-02,8.749928e-07,1.388266e+01,-7.655586e-02,1.395921e+01,1.603421e+01,1.718000e+02
1.290284e+04,1.493384e-01,1.234124e+04,1.428384e-01,8.664664e-01,8.666549e-01,4.617983e-02,8.743201e-07,1.388228e+01,-7.655586e-02,1.395883e+01,1.603351e+01,1.718020e+02
1.291284e+04,1.494542e-01,1.235124e+04,1.429542e-01,8.664853e-01,8.666624e-01,4.618857e-02,8.736484e-07,1.388228e+01,-7.655586e-02,1.395883e+01,1.603316e+01,1.718060e+02
1.292284e+04,1.495699e-01,1.236124e+04,1.430699e-01,8.665041e-01,8.666700e-01,4.619731e-02,8.729778e-07,1.388228e+01,-7.655586e-02,1.395883e+01,1.603281e+01,1.718100e+02
1.293284e+04,1.496857e-01,1.237124e+04,1.431857e-01,8.665229e-01,8.666776e-01,4.620604e-02,8.723083e-07,1.388228e+01,-7.655586e-02,1.395883e+01,1.603246e+01,1.718140e+02
1.294284e+04,1.498014e-01,1.238124e+04,1.433014e-01,8.665417e-01,8.666851e-01,4.621476e-02,8.716398e-07,1.388228e+01,-7.655586e-02,1.395883e+01,1.603211e+01,1.718180e+02
1.295284e+04,1.499172e-01,1.239124e+04,1.434172e-01,8.665605e-01,8.666927e-01,4.622347e-02,8.709724e-07,1.388228e+01,-7.655586e-02,1.395883e+01,1.603176e+01,1.718220e+02
1.296284e+04,1.500329e-01,1.240124e+04,1.435329e-01,8.665794e-01,8.667002e-01,4.623218e-02,8.703060e-07,1.388228e+01,-7.655586e-02,1.395883e+01,1.603141e+01,1.718261e+02
1.297285e+04,1.501487e-01,1.241125e+04,1.436487e-01,8.665982e-01,8.667078e-01,4.624088e-02,8.696406e-07,1.388228e+01,-7.655586e-02,1.395883e+01,1.603106e+01,1.718301e+02
1.298285e+04,1.502644e-01,1.242125e+04,1.437644e-01,8.666170e-01,8.667153e-01,4.624957e-02,8.689764e-07,1.388228e+01,-7.655586e-02,1.395883e+01,1.603071e+01,1.718341e+02
1.299285e+04,1.503802e-01,1.243125e+04,1.438802e-01,8.666358e-01,8.667228e-01,4.625826e-02,8.683131e-07,1.388228e+01,-7.655586e-02,1.395883e+01,1.603036e+01,1.718381e+02
1.300285e+04,1.504959e-01,1.244125e+04,1.439959e-01,8.666546e-01,8.667304e-01,4.626694e-02,8.676509e-07,1.388228e+01,-7.655586e-02,1.395883e+01,1.603001e+01,1.718421e+02
1.301285e+04,1.506117e-01,1.245125e+04,1.441117e-01,8.666735e-01,8.667379e-01,4.627561e-02,8.669897e-07,1.388228e+01,-7.655586e-02,1.395883e+01,1.602966e+01,1.718461e+02
1.302285e+04,1.507274e-01,1.246125e+04,1.442274e-01,8.666923e-01,8.667454e-01,4.628428e-02,8.663296e-07,1.388228e+01,-7.655586e-02,1.395883e+01,1.602931e+01,1.718501e+02
1.303285e+04,1.508432e-01,1.247125e+04,1.443432e-01,8.667111e-01,8.667529e-01,4.629294e-02,8.656705e-07,1.388228e+01,-7.655586e-02,1.395883e+01,1.602896e+01,1.718541e+02
1.304285e+04,1.509589e-01,1.248125e+04,1.444589e-01,8.667299e-01,8.667604e-01,4.630160e-02,8.650124e-07,1.388228e+01,-7.655586e-02,1.395883e+01,1.602861e+01,1.718581e+02
1.305285e+04,1.510747e-01,1.249125e+04,1.445747e-01,8.667487e-01,8.667679e-01,4.631024e-02,8.643554e-07,1.388228e+01,-7.655586e-02,1.395883e+01,1.602826e+01,1.718621e+02
1.306285e+04,1.511905e-01,1.250125e+04,1.446905e-01,8.667676e-01,8.667754e-01,4.631889e-02,8.636994e-07,1.388228e+01,-7.655586e-02,1.395883e+01,1.602791e+01,1.718661e+02
1.307286e+04,1.513062e-01,1.251126e+04,1.448062e-01,8.667864e-01,8.667829e-01,4.632752e-02,8.630444e-07,1.388228e+01,-7.655586e-02,1.395883e+01,1.602756e+01,1.718701e+02
1.308286e+04,1.514220e-01,1.252126e+04,1.449220e-01,8.668052e-01,8.667903e-01,4.633615e-02,8.623905e-07,1.388228e+01,-7.655586e-02,1.395883e+01,1.602721e+01,1.718741e+02
1.309286e+04,1.515377e-01,1.253126e+04,1.450377e-01,8.668240e-01,8.667978e-01,4.634477e-02,8.617375e-07,1.388228e+01,-7.655586e-02,1.395883e+01,1.602686e+01,1.718781e+02
1.310286e+04,1.516535e-01,1.254126e+04,1.451535e-01,8.668428e-01,8.668053e-01,4.635339e-02,8.610856e-07,1.388228e+01,-7.655586e-02,1.395883e+01,1.602652e+01,1.718821e+02
1.311286e+04,1.517692e-01,1.255126e+04,1.452692e-01,8.668617e-01,8.668127e-01,4.636199e-02,8.604347e-07,1.388228e+01,-7.655586e-02,1.395883e+01,1.602617e+01,1.718861e+02
1.312286e+04,1.518850e-01,1.256126e+04,1.453850e-01,8.668805e-01,8.668202e-01,4.637060e-02,8.597848e-07,1.388228e+01,-7.655586e-02,1.395883e+01,1.602582e+01,1.718901e+02
1.313286e+04,1.520007e-01,1.257126e+04,1.455007e-01,8.668993e-01,8.668277e-01,4.637919e-02,8.591359e-07,1.388228e+01,-7.655586e-02,1.395883e+01,1.602547e+01,1.718941e+02
1.314286e+04,1.521165e-01,1.258126e+04,1.456165e-01,8.669181e-01,8.668351e-01,4.638778e-02,8.584880e-07,1.388228e+01,-7.655586e-02,1.395883e+01,1.602512e+01,1.718981e+02
1.315286e+04,1.522322e-01,1.259126e+04,1.457322e-01,8.669242e-01,8.668425e-01,4.639636e-02,8.578411e-07,1.388228e+01,-7.655586e-02,1.395883e+01,1.602500e+01,1.719000e+02
1.316286e+04,1.523480e-01,1.260126e+04,1.458480e-01,8.669194e-01,8.668500e-01,4.640494e-02,8.571953e-07,1.388228e+01,-7.655586e-02,1.395883e+01,1.602509e+01,1.719000e+02
1.317287e+04,1.524637e-01,1.261127e+04,1.459637e-01,8.669145e-01,8.668574e-01,4.641351e-02,8.565504e-07,1.388228e+01,-7.655586e-02,1.395883e+01,1.602518e+01,1.719000e+02
1.318287e+04,1.525795e-01,1.262127e+04,1.460795e-01,8.669097e-01,8.668648e-01,4.642207e-02,8.559065e-07,1.388228e+01,-7.655586e-02,1.395883e+01,1.602527e+01,1.719000e+02
1.319287e+04,1.526952e-01,1.263127e+04,1.461952e-01,8.669049e-01,8.668722e-01,4.643063e-02,8.552636e-07,1.388228e+01,-7.655586e-02,1.395883e+01,1.602536e+01,1.719000e+02
1.320287e+04,1.528110e-01,1.264127e+04,1.463110e-01,8.669000e-01,8.668797e-01,4.643918e-02,8.546217e-07,1.388228e+01,-7.655586e-02,1.395883e+01,1.602545e+01,1.719000e+02
1.321287e+04,1.529267e-01,1.265127e+04,1.464267e-01,8.668952e-01,8.668871e-01,4.644772e-02,8.539809e-07,1.388228e+01,-7.655586e-02,1.395883e+01,1.602554e+01,1.719000e+02
1.322287e+04,1.530425e-01,1.266127e+04,1.465425e-01,8.668903e-01,8.668945e-01,4.645626e-02,8.533409e-07,1.388228e+01,-7.655586e-02,1.395883e+01,1.602563e+01,1.719000e+02
1.323287e+04,1.531582e-01,1.267127e+04,1.466582e-01,8.668855e-01,8.669019e-01,4.646479e-02,8.527020e-07,1.388228e+01,-7.655586e-02,1.395883e+01,1.602572e+01,1.719000e+02
1.324287e+04,1.532740e-01,1.268127e+04,1.467740e-01,8.668807e-01,8.669092e-01,4.647332e-02,8.520641e-07,1.388228e+01,-7.655586e-02,1.395883e+01,1.602581e+01,1.719000e+02
1.325287e+04,1.533897e-01,1.269127e+04,1.468897e-01,8.668758e-01,8.669166e-01,4.648183e-02,8.514271e-07,1.388228e+01,-7.655586e-02,1.395883e+01,1.602590e+01,1.719000e+02
1.326288e+04,1.535055e-01,1.270128e+04,1.470055e-01,8.668710e-01,8.669240e-01,4.649035e-02,8.507912e-07,1.388228e+01,-7.655586e-02,1.395883e+01,1.602599e+01,1.719000e+02
1.327288e+04,1.536213e-01,1.271128e+04,1.471213e-01,8.668662e-01,8.669314e-01,4.649885e-02,8.501562e-07,1.388228e+01,-7.655586e-02,1.395883e+01,1.602608e+01,1.719000e+02
1.328288e+04,1.537370e-01,1.272128e+04,1.472370e-01,8.668613e-01,8.669388e-01,4.650735e-02,8.495222e-07,1.388228e+01,-7.655586e-02,1.395883e+01,1.602617e+01,1.719000e+02
1.329288e+04,1.538528e-01,1.273128e+04,1.473528e-01,8.668565e-01,8.669461e-01,4.651584e-02,8.488891e-07,1.388228e+01,-7.655586e-02,1.395883e+01,1.602626e+01,1.719000e+02
1.330288e+04,1.539685e-01,1.274128e+04,1.474685e-01,8.668516e-01,8.669535e-01,4.652433e-02,8.482570e-07,1.388228e+01,-7.655586e-02,1.395883e+01,1.602635e+01,1.719000e+02
1.331288e+04,1.540843e-01,1.275128e+04,1.475843e-01,8.668468e-01,8.669608e-01,4.653281e-02,8.476259e-07,1.388228e+01,-7.655586e-02,1.395883e+01,1.602644e+01,1.719000e+02
1.332288e+04,1.542000e-01,1.276128e+04,1.477000e-01,8.668420e-01,8.669682e-01,4.654128e-02,8.469958e-07,1.388228e+01,-7.655586e-02,1.395883e+01,1.602653e+01,1.719000e+02
1.333288e+04,1.543158e-01,1.277128e+04,1.478158e-01,8.668371e-01,8.669755e-01,4.654975e-02,8.463666e-07,1.388228e+01,-7.655586e-02,1.395883e+01,1.602662e+01,1.719000e+02
1.334288e+04,1.544315e-01,1.278128e+04,1.479315e-01,8.668323e-01,8.669829e-01,4.655821e-02,8.457384e-07,1.388228e+01,-7.655586e-02,1.395883e+01,1.602671e+01,1.719000e+02
1.335288e+04,1.545473e-01,1.279128e+04,1.480473e-01,8.668274e-01,8.669902e-01,4.656667e-02,8.451112e-07,1.388228e+01,-7.655586e-02,1.395883e+01,1.602680e+01,1.719000e+02
1.336289e+04,1.546630e-01,1.280129e+04,1.481630e-01,8.668226e-01,8.669975e-01,4.657512e-02,8.444849e-07,1.388228e+01,-7.655586e-02,1.395883e+01,1.602689e+01,1.719000e+02
1.337289e+04,1.547788e-01,1.281129e+04,1.482788e-01,8.668178e-01,8.670048e-01,4.658356e-02,8.438595e-07,1.388228e+01,-7.655586e-02,1.395883e+01,1.602698e+01,1.719000e+02
1.338289e+04,1.548945e-01,1.282129e+04,1.483945e-01,8.668129e-01,8.670121e-01,4.659200e-02,8.432351e-07,1.388228e+01,-7.655586e-02,1.395883e+01,1.602707e+01,1.719000e+02
1.339289e+04,1.550103e-01,1.283129e+04,1.485103e-01,8.668081e-01,8.670194e-01,4.660043e-02,8.426117e-07,1.388228e+01,-7.655586e-02,1.395883e+01,1.602716e+01,1.719000e+02
1.340289e+04,1.551260e-01,1.284129e+04,1.486260e-01,8.668108e-01,8.670268e-01,4.660885e-02,8.419892e-07,1.388228e+01,-7.655586e-02,1.395883e+01,1.602711e+01,1.719000e+02
1.341289e+04,1.552418e-01,1.285129e+04,1.487418e-01,8.668217e-01,8.670341e-01,4.661727e-02,8.413677e-07,1.388228e+01,-7.655586e-02,1.395883e+01,1.602691e+01,1.719000e+02
1.342289e+04,1.553575e-01,1.286129e+04,1.488575e-01,8.668326e-01,8.670413e-01,4.662568e-02,8.407471e-07,1.388228e+01,-7.655586e-02,1.395883e+01,1.602671e+01,1.719000e+02
1.343289e+04,1.554733e-01,1.287129e+04,1.489733e-01,8.668435e-01,8.670486e-01,4.663408e-02,8.401274e-07,1.388228e+01,-7.655586e-02,1.395883e+01,1.602650e+01,1.719000e+02
1.344289e+04,1.555890e-01,1.288129e+04,1.490890e-01,8.668543e-01,8.670559e-01,4.664248e-02,8.395087e-07,1.388228e+01,-7.655586e-02,1.395883e+01,1.602630e+01,1.719000e+02
1.345289e+04,1.557048e-01,1.289129e+04,1.492048e-01,8.668652e-01,8.670632e-01,4.665088e-02,8.388909e-07,1.388228e+01,-7.655586e-02,1.395883e+01,1.602610e+01,1.719000e+02
1.346290e+04,1.558205e-01,1.290130e+04,1.493205e-01,8.668761e-01,8.670705e-01,4.665926e-02,8.382741e-07,1.388228e+01,-7.655586e-02,1.395883e+01,1.602590e+01,1.719000e+02
1.347290e+04,1.559363e-01,1.291130e+04,1.494363e-01,8.668869e-01,8.670777e-01,4.666764e-02,8.376582e-07,1.388228e+01,-7.655586e-02,1.395883e+01,1.602570e+01,1.719000e+02
1.348290e+04,1.560520e-01,1.292130e+04,1.495520e-01,8.668978e-01,8.670850e-01,4.667602e-02,8.370432e-07,1.388228e+01,-7.655586e-02,1.395883e+01,1.602549e+01,1.719000e+02
1.349290e+04,1.561678e-01,1.293130e+04,1.496678e-01,8.669087e-01,8.670922e-01,4.668439e-02,8.364292e-07,1.388228e+01,-7.655586e-02,1.395883e+01,1.602529e+01,1.719000e+02
1.350290e+04,1.562836e-01,1.294130e+04,1.497836e-01,8.669196e-01,8.670995e-01,4.669275e-02,8.358161e-07,1.388228e+01,-7.655586e-02,1.395883e+01,1.602509e+01,1.719000e+02
1.351290e+04,1.563993e-01,1.295130e+04,1.498993e-01,8.669304e-01,8.671067e-01,4.670110e-02,8.352039e-07,1.388228e+01,-7.655586e-02,1.395883e+01,1.602489e+01,1.719000e+02
1.352290e+04,1.565151e-01,1.296130e+04,1.500151e-01,8.669413e-01,8.671140e-01,4.670945e-02,8.345926e-07,1.388228e+01,-7.655586e-02,1.395883e+01,1.602469e+01,1.719000e+02
1.353290e+04,1.566308e-01,1.297130e+04,1.501308e-01,8.669522e-01,8.671212e-01,4.671780e-02,8.339823e-07,1.388228e+01,-7.655586e-02,1.395883e+01,1.602448e+01,1.719000e+02
1.354290e+04,1.567466e-01,1.298130e+04,1.502466e-01,8.669631e-01,8.671284e-01,4.672613e-02,8.333728e-07,1.388228e+01,-7.655586e-02,1.395883e+01,1.602428e+01,1.719000e+02
1.355290e+04,1.568623e-01,1.299130e+04,1.503623e-01,8.669739e-01,8.671357e-01,4.673447e-02,8.327643e-07,1.388228e+01,-7.655586e-02,1.395883e+01,1.602408e+01,1.719000e+02
1.356291e+04,1.569781e-01,1.300131e+04,1.504781e-01,8.669848e-01,8.671429e-01,4.674279e-02,8.321567e-07,1.388228e+01,-7.655586e-02,1.395883e+01,1.602388e+01,1.719000e+02
1.357291e+04,1.570938e-01,1.301131e+04,1.505938e-01,8.669957e-01,8.671501e-01,4.675111e-02,8.315500e-07,1.388228e+01,-7.655586e-02,1.395883e+01,1.602368e+01,1.719000e+02
1.358291e+04,1.572096e-01,1.302131e+04,1.507096e-01,8.670065e-01,8.671573e-01,4.675942e-02,8.309443e-07,1.388228e+01,-7.655586e-02,1.395883e+01,1.602347e+01,1.719000e+02
1.359291e+04,1.573253e-01,1.303131e+04,1.508253e-01,8.670174e-01,8.671645e-01,4.676773e-02,8.303394e-07,1.388228e+01,-7.655586e-02,1.395883e+01,1.602327e+01,1.719000e+02
1.360291e+04,1.574411e-01,1.304131e+04,1.509411e-01,8.670283e-01,8.671717e-01,4.677603e-02,8.297355e-07,1.388228e+01,-7.655586e-02,1.395883e+01,1.602307e+01,1.719000e+02
1.361291e+04,1.575568e-01,1.305131e+04,1.510568e-01,8.670392e-01,8.671789e-01,4.678433e-02,8.291324e-07,1.388228e+01,-7.655586e-02,1.395883e+01,1.602287e+01,1.719000e+02
1.362291e+04,1.576726e-01,1.306131e+04,1.511726e-01,8.670500e-01,8.671861e-01,4.679262e-02,8.285303e-07,1.388228e+01,-7.655586e-02,1.395883e+01,1.602267e+01,1.719000e+02
1.363291e+04,1.577883e-01,1.307131e+04,1.512883e-01,8.670609e-01,8.671933e-01,4.680090e-02,8.279290e-07,1.388228e+01,-7.655586e-02,1.395883e+01,1.602247e+01,1.719000e+02
1.364291e+04,1.579041e-01,1.308131e+04,1.514041e-01,8.670718e-01,8.672005e-01,4.680918e-02,8.273287e-07,1.388228e+01,-7.655586e-02,1.395883e+01,1.602226e+01,1.719000e+02
1.365291e+04,1.580198e-01,1.309131e+04,1.515198e-01,8.670810e-01,8.672076e-01,4.681745e-02,8.267292e-07,1.388228e+01,-7.655586e-02,1.395883e+01,1.602209e+01,1.718979e+02
1.366292e+04,1.581356e-01,1.310132e+04,1.516356e-01,8.670886e-01,8.672148e-01,4.682571e-02,8.261307e-07,1.388228e+01,-7.655586e-02,1.395883e+01,1.602195e+01,1.718939e+02
1.367292e+04,1.582513e-01,1.311132e+04,1.517513e-01,8.670962e-01,8.672220e-01,4.683397e-02,8.255330e-07,1.388228e+01,-7.655586e-02,1.395883e+01,1.602181e+01,1.718899e+02
1.368292e+04,1.583671e-01,1.312132e+04,1.518671e-01,8.671038e-01,8.672291e-01,4.684223e-02,8.249362e-07,1.388228e+01,-7.655586e-02,1.395883e+01,1.602167e+01,1.718859e+02
1.369292e+04,1.584828e-01,1.313132e+04,1.519828e-01,8.671114e-01,8.672363e-01,4.685047e-02,8.243403e-07,1.388228e+01,-7.655586e-02,1.395883e+01,1.602153e+01,1.718818e+02
1.370292e+04,1.585986e-01,1.314132e+04,1.520986e-01,8.671191e-01,8.672434e-01,4.685871e-02,8.237453e-07,1.388228e+01,-7.655586e-02,1.395883e+01,1.602139e+01,1.718778e+02
1.371292e+04,1.587144e-01,1.315132e+04,1.522144e-01,8.671267e-01,8.672506e-01,4.686695e-02,8.231512e-07,1.388228e+01,-7.655586e-02,1.395883e+01,1.602124e+01,1.718738e+02
1.372292e+04,1.588301e-01,1.316132e+04,1.523301e-01,8.671343e-01,8.672577e-01,4.687518e-02,8.225580e-07,1.388228e+01,-7.655586e-02,1.395883e+01,1.602110e+01,1.718698e+02
1.373292e+04,1.589459e-01,1.317132e+04,1.524459e-01,8.671419e-01,8.672648e-01,4.688340e-02,8.219656e-07,1.388228e+01,-7.655586e-02,1.395883e+01,1.602096e+01,1.718658e+02
1.374292e+04,1.590616e-01,1.318132e+04,1.525616e-01,8.671495e-01,8.672720e-01,4.689162e-02,8.213742e-07,1.388228e+01,-7.655586e-02,1.395883e+01,1.602082e+01,1.718617e+02
1.375292e+04,1.591774e-01,1.319132e+04,1.526774e-01,8.671572e-01,8.672791e-01,4.689983e-02,8.207836e-07,1.388228e+01,-7.655586e-02,1.395883e+01,1.602068e+01,1.718577e+02
1.376293e+04,1.592931e-01,1.320133e+04,1.527931e-01,8.671648e-01,8.672862e-01,4.690804e-02,8.201939e-07,1.388228e+01,-7.655586e-02,1.395883e+01,1.602054e+01,1.718537e+02
1.377293e+04,1.594089e-01,1.321133e+04,1.529089e-01,8.671724e-01,8.672933e-01,4.691624e-02,8.196050e-07,1.388228e+01,-7.655586e-02,1.395883e+01,1.602040e+01,1.718497e+02
1.378293e+04,1.595246e-01,1.322133e+04,1.530246e-01,8.671800e-01,8.673004e-01,4.692443e-02,8.190170e-07,1.388228e+01,-7.655586e-02,1.395883e+01,1.602025e+01,1.718457e+02
1.379293e+04,1.596404e-01,1.323133e+04,1.531404e-01,8.671876e-01,8.673075e-01,4.693262e-02,8.184299e-07,1.388228e+01,-7.655586e-02,1.395883e+01,1.602011e+01,1.718417e+02
1.380293e+04,1.597561e-01,1.324133e+04,1.532561e-01,8.671953e-01,8.673146e-01,4.694080e-02,8.178437e-07,1.388228e+01,-7.655586e-02,1.395883e+01,1.601997e+01,1.718376e+02
1.381293e+04,1.598719e-01,1.325133e+04,1.533719e-01,8.672029e-01,8.673217e-01,4.694898e-02,8.172583e-07,1.388228e+01,-7.655586e-02,1.395883e+01,1.601983e+01,1.718336e+02
1.382293e+04,1.599876e-01,1.326133e+04,1.534876e-01,8.672105e-01,8.673288e-01,4.695715e-02,8.166738e-07,1.388228e+01,-7.655586e-02,1.395883e+01,1.601969e+01,1.718296e+02
1.383293e+04,1.601034e-01,1.327133e+04,1.536034e-01,8.672181e-01,8.673359e-01,4.696531e-02,8.160902e-07,1.388228e+01,-7.655586e-02,1.395883e+01,1.601955e+01,1.718256e+02
1.384293e+04,1.602191e-01,1.328133e+04,1.537191e-01,8.672257e-01,8.673429e-01,4.697347e-02,8.155074e-07,1.388228e+01,-7.655586e-02,1.395883e+01,1.601941e+01,1.718216e+02
1.385293e+04,1.603349e-01,1.329133e+04,1.538349e-01,8.672334e-01,8.673500e-01,4.698162e-02,8.149255e-07,1.388228e+01,-7.655586e-02,1.395883e+01,1.601926e+01,1.718175e+02
1.386294e+04,1.604506e-01,1.330134e+04,1.539506e-01,8.672410e-01,8.673571e-01,4.698977e-02,8.143444e-07,1.388228e+01,-7.655586e-02,1.395883e+01,1.601912e+01,1.718135e+02
1.387294e+04,1.605664e-01,1.331134e+04,1.540664e-01,8.672486e-01,8.673641e-01,4.699791e-02,8.137642e-07,1.388228e+01,-7.655586e-02,1.395883e+01,1.601898e+01,1.718095e+02
1.388294e+04,1.606821e-01,1.332134e+04,1.541821e-01,8.672562e-01,8.673712e-01,4.700605e-02,8.131848e-07,1.388228e+01,-7.655586e-02,1.395883e+01,1.601884e+01,1.718055e+02
1.389294e+04,1.607979e-01,1.333134e+04,1.542979e-01,8.672638e-01,8.673783e-01,4.701418e-02,8.126063e-07,1.388228e+01,-7.655586e-02,1.395883e+01,1.601870e+01,1.718015e+02
1.390294e+04,1.609136e-01,1.334134e+04,1.544136e-01,8.672745e-01,8.673853e-01,4.702230e-02,8.120286e-07,1.388276e+01,-7.655586e-02,1.395932e+01,1.601906e+01,1.718000e+02
1.391294e+04,1.610294e-01,1.335134e+04,1.545294e-01,8.672869e-01,8.673923e-01,4.703042e-02,8.114518e-07,1.388353e+01,-7.655586e-02,1.396008e+01,1.601971e+01,1.718000e+02
1.392294e+04,1.611452e-01,1.336134e+04,1.546452e-01,8.672993e-01,8.673994e-01,4.703853e-02,8.108758e-07,1.388429e+01,-7.655586e-02,1.396085e+01,1.602037e+01,1.718000e+02
1.393294e+04,1.612609e-01,1.337134e+04,1.547609e-01,8.673116e-01,8.674064e-01,4.704664e-02,8.103007e-07,1.388506e+01,-7.655586e-02,1.396161e+01,1.602102e+01,1.718000e+02
1.394294e+04,1.613767e-01,1.338134e+04,1.548767e-01,8.673240e-01,8.674134e-01,4.705474e-02,8.097264e-07,1.388582e+01,-7.655586e-02,1.396238e+01,1.602167e+01,1.718000e+02
1.395294e+04,1.614924e-01,1.339134e+04,1.549924e-01,8.673364e-01,8.674205e-01,4.706284e-02,8.091529e-07,1.388659e+01,-7.655586e-02,1.396315e+01,1.602233e+01,1.718000e+02
1.396295e+04,1.616082e-01,1.340135e+04,1.551082e-01,8.673488e-01,8.674275e-01,4.707093e-02,8.085803e-07,1.388736e+01,-7.655586e-02,1.396391e+01,1.602298e+01,1.718000e+02
1.397295e+04,1.617239e-01,1.341135e+04,1.552239e-01,8.673612e-01,8.674345e-01,4.707901e-02,8.080085e-07,1.388812e+01,-7.655586e-02,1.396468e+01,1.602363e+01,1.718000e+02
1.398295e+04,1.618397e-01,1.342135e+04,1.553397e-01,8.673736e-01,8.674415e-01,4.708709e-02,8.074376e-07,1.388889e+01,-7.655586e-02,1.396544e+01,1.602428e+01,1.718000e+02
1.399295e+04,1.619554e-01,1.343135e+04,1.554554e-01,8.673859e-01,8.674485e-01,4.709516e-02,8.068674e-07,1.388965e+01,-7.655586e-02,1.396621e+01,1.602494e+01,1.718000e+02
1.400295e+04,1.620712e-01,1.344135e+04,1.555712e-01,8.673983e-01,8.674555e-01,4.710323e-02,8.062982e-07,1.389042e+01,-7.655586e-02,1.396697e+01,1.602559e+01,1.718000e+02
1.401295e+04,1.621869e-01,1.345135e+04,1.556869e-01,8.674107e-01,8.674625e-01,4.711129e-02,8.057297e-07,1.389118e+01,-7.655586e-02,1.396774e+01,1.602624e+01,1.718000e+02
1.402295e+04,1.623027e-01,1.346135e+04,1.558027e-01,8.674231e-01,8.674695e-01,4.711934e-02,8.051621e-07,1.389195e+01,-7.655586e-02,1.396850e+01,1.602689e+01,1.718000e+02
1.403295e+04,1.624184e-01,1.347135e+04,1.559184e-01,8.674355e-01,8.674765e-01,4.712739e-02,8.045952e-07,1.389271e+01,-7.655586e-02,1.396927e+01,1.602755e+01,1.718000e+02
1.404295e+04,1.625342e-01,1.348135e+04,1.560342e-01,8.674479e-01,8.674834e-01,4.713544e-02,8.040293e-07,1.389348e+01,-7.655586e-02,1.397003e+01,1.602820e+01,1.718000e+02
1.405295e+04,1.626499e-01,1.349135e+04,1.561499e-01,8.674602e-01,8.674904e-01,4.714347e-02,8.034641e-07,1.389424e+01,-7.655586e-02,1.397080e+01,1.602885e+01,1.718000e+02
1.406296e+04,1.627657e-01,1.350136e+04,1.562657e-01,8.674726e-01,8.674974e-01,4.715151e-02,8.028997e-07,1.389501e+01,-7.655586e-02,1.397156e+01,1.602950e+01,1.718000e+02
1.407296e+04,1.628814e-01,1.351136e+04,1.563814e-01,8.674850e-01,8.675043e-01,4.715953e-02,8.023362e-07,1.389577e+01,-7.655586e-02,1.397233e+01,1.603015e+01,1.718000e+02
1.408296e+04,1.629972e-01,1.352136e+04,1.564972e-01,8.674974e-01,8.675113e-01,4.716756e-02,8.017735e-07,1.389654e+01,-7.655586e-02,1.397310e+01,1.603081e+01,1.718000e+02
1.409296e+04,1.631129e-01,1.353136e+04,1.566129e-01,8.675098e-01,8.675183e-01,4.717557e-02,8.012116e-07,1.389730e+01,-7.655586e-02,1.397386e+01,1.603146e+01,1.718000e+02
1.410296e+04,1.632287e-01,1.354136e+04,1.567287e-01,8.675222e-01,8.675252e-01,4.718358e-02,8.006505e-07,1.389807e+01,-7.655586e-02,1.397463e+01,1.603211e+01,1.718000e+02
1.411296e+04,1.633444e-01,1.355136e+04,1.568444e-01,8.675346e-01,8.675321e-01,4.719159e-02,8.000902e-07,1.389884e+01,-7.655586e-02,1.397539e+01,1.603276e+01,1.718000e+02
1.412296e+04,1.634602e-01,1.356136e+04,1.569602e-01,8.675469e-01,8.675391e-01,4.719958e-02,7.995308e-07,1.389960e+01,-7.655586e-02,1.397616e+01,1.603342e+01,1.718000e+02
1.413296e+04,1.635760e-01,1.357136e+04,1.570760e-01,8.675593e-01,8.675460e-01,4.720758e-02,7.989721e-07,1.390037e+01,-7.655586e-02,1.397692e+01,1.603407e+01,1.718000e+02
1.414296e+04,1.636917e-01,1.358136e+04,1.571917e-01,8.675717e-01,8.675530e-01,4.721557e-02,7.984142e-07,1.390113e+01,-7.655586e-02,1.397769e+01,1.603472e+01,1.718000e+02
1.415296e+04,1.638075e-01,1.359136e+04,1.573075e-01,8.675811e-01,8.675599e-01,4.722355e-02,7.978572e-07,1.390113e+01,-7.642888e-02,1.397756e+01,1.603453e+01,1.718000e+02
1.416297e+04,1.639232e-01,1.360137e+04,1.574232e-01,8.675875e-01,8.675668e-01,4.723152e-02,7.973009e-07,1.390036e+01,-7.617307e-02,1.397653e+01,1.603348e+01,1.718000e+02
1.417297e+04,1.640390e-01,1.361137e+04,1.575390e-01,8.675939e-01,8.675737e-01,4.723950e-02,7.967455e-07,1.389959e+01,-7.591725e-02,1.397550e+01,1.603243e+01,1.718000e+02
1.418297e+04,1.641547e-01,1.362137e+04,1.576547e-01,8.676003e-01,8.675806e-01,4.724746e-02,7.961908e-07,1.389881e+01,-7.566144e-02,1.397447e+01,1.603138e+01,1.718000e+02
1.419297e+04,1.642705e-01,1.363137e+04,1.577705e-01,8.676067e-01,8.675875e-01,4.725542e-02,7.956370e-07,1.389804e+01,-7.540562e-02,1.397345e+01,1.603033e+01,1.718000e+02
1.420297e+04,1.643862e-01,1.364137e+04,1.578862e-01,8.676131e-01,8.675944e-01,4.726338e-02,7.950839e-07,1.389727e+01,-7.514981e-02,1.397242e+01,1.602928e+01,1.718000e+02
1.421297e+04,1.645020e-01,1.365137e+04,1.580020e-01,8.676195e-01,8.676013e-01,4.727132e-02,7.945316e-07,1.389649e+01,-7.489400e-02,1.397139e+01,1.602823e+01,1.718000e+02
1.422297e+04,1.646177e-01,1.366137e+04,1.581177e-01,8.676259e-01,8.676082e-01,4.727927e-02,7.939802e-07,1.389572e+01,-7.463818e-02,1.397036e+01,1.602718e+01,1.718000e+02
1.423297e+04,1.647335e-01,1.367137e+04,1.582335e-01,8.676323e-01,8.676151e-01,4.728721e-02,7.934295e-07,1.389495e+01,-7.438237e-02,1.396933e+01,1.602614e+01,1.718000e+02
1.424297e+04,1.648492e-01,1.368137e+04,1.583492e-01,8.676387e-01,8.676220e-01,4.729514e-02,7.928796e-07,1.389417e+01,-7.412656e-02,1.396830e+01,1.602509e+01,1.718000e+02
1.425297e+04,1.649650e-01,1.369137e+04,1.584650e-01,8.676451e-01,8.676289e-01,4.730306e-02,7.923304e-07,1.389340e+01,-7.387074e-02,1.396727e+01,1.602404e+01,1.718000e+02
1.426298e+04,1.650807e-01,1.370138e+04,1.585807e-01,8.676515e-01,8.676357e-01,4.731099e-02,7.917821e-07,1.389263e+01,-7.361493e-02,1.396624e+01,1.602299e+01,1.718000e+02
1.427298e+04,1.651965e-01,1.371138e+04,1.586965e-01,8.676579e-01,8.676426e-01,4.731890e-02,7.912346e-07,1.389185e+01,-7.335911e-02,1.396521e+01,1.602194e+01,1.718000e+02
1.428298e+04,1.653122e-01,1.372138e+04,1.588122e-01,8.676643e-01,8.676495e-01,4.732681e-02,7.906878e-07,1.389108e+01,-7.310330e-02,1.396418e+01,1.602089e+01,1.718000e+02
1.429298e+04,1.654280e-01,1.373138e+04,1.589280e-01,8.676707e-01,8.676563e-01,4.733472e-02,7.901418e-07,1.389031e+01,-7.284749e-02,1.396315e+01,1.601984e+01,1.718000e+02
1.430298e+04,1.655437e-01,1.374138e+04,1.590437e-01,8.676771e-01,8.676632e-01,4.734262e-02,7.895966e-07,1.388953e+01,-7.259167e-02,1.396212e+01,1.601879e+01,1.718000e+02
1.431298e+04,1.656595e-01,1.375138e+04,1.591595e-01,8.676835e-01,8.676700e-01,4.735051e-02,7.890522e-07,1.388876e+01,-7.233586e-02,1.396110e+01,1.601774e+01,1.718000e+02
1.432298e+04,1.657752e-01,1.376138e+04,1.592752e-01,8.676898e-01,8.676769e-01,4.735840e-02,7.885085e-07,1.388799e+01,-7.208004e-02,1.396007e+01,1.601669e+01,1.718000e+02
1.433298e+04,1.658910e-01,1.377138e+04,1.593910e-01,8.676962e-01,8.676837e-01,4.736628e-02,7.879656e-07,1.388721e+01,-7.182423e-02,1.395904e+01,1.601565e+01,1.718000e+02
1.434298e+04,1.660068e-01,1.378138e+04,1.595068e-01,8.677026e-01,8.676906e-01,4.737416e-02,7.874235e-07,1.388644e+01,-7.156842e-02,1.395801e+01,1.601460e+01,1.718000e+02
1.435298e+04,1.661225e-01,1.379138e+04,1.596225e-01,8.677090e-01,8.676974e-01,4.738203e-02,7.868822e-07,1.388567e+01,-7.131260e-02,1.395698e+01,1.601355e+01,1.718000e+02
1.436299e+04,1.662383e-01,1.380139e+04,1.597383e-01,8.677154e-01,8.677042e-01,4.738990e-02,7.863416e-07,1.388489e+01,-7.105679e-02,1.395595e+01,1.601250e+01,1.718000e+02
1.437299e+04,1.663540e-01,1.381139e+04,1.598540e-01,8.677218e-01,8.677110e-01,4.739776e-02,7.858018e-07,1.388412e+01,-7.080098e-02,1.395492e+01,1.601145e+01,1.718000e+02
1.438299e+04,1.664698e-01,1.382139e+04,1.599698e-01,8.677282e-01,8.677178e-01,4.740562e-02,7.852627e-07,1.388335e+01,-7.054516e-02,1.395389e+01,1.601040e+01,1.718000e+02
1.439299e+04,1.665855e-01,1.383139e+04,1.600855e-01,8.677346e-01,8.677247e-01,4.741347e-02,7.847244e-07,1.388257e+01,-7.028935e-02,1.395286e+01,1.600935e+01,1.718000e+02
1.440299e+04,1.667013e-01,1.384139e+04,1.602013e-01,8.677386e-01,8.677315e-01,4.742131e-02,7.841869e-07,1.388243e+01,-7.034691e-02,1.395278e+01,1.600913e+01,1.718000e+02
1.441299e+04,1.668170e-01,1.385139e+04,1.603170e-01,8.677409e-01,8.677383e-01,4.742915e-02,7.836501e-07,1.388269e+01,-7.060009e-02,1.395329e+01,1.600942e+01,1.718000e+02
1.442299e+04,1.669328e-01,1.386139e+04,1.604328e-01,8.677433e-01,8.677451e-01,4.743699e-02,7.831141e-07,1.388294e+01,-7.085326e-02,1.395380e+01,1.600970e+01,1.718000e+02
1.443299e+04,1.670485e-01,1.387139e+04,1.605485e-01,8.677457e-01,8.677519e-01,4.744482e-02,7.825789e-07,1.388320e+01,-7.110644e-02,1.395430e+01,1.600999e+01,1.718000e+02
1.444299e+04,1.671643e-01,1.388139e+04,1.606643e-01,8.677481e-01,8.677587e-01,4.745264e-02,7.820444e-07,1.388345e+01,-7.135962e-02,1.395481e+01,1.601028e+01,1.718000e+02
1.445299e+04,1.672800e-01,1.389139e+04,1.607800e-01,8.677505e-01,8.677654e-01,4.746046e-02,7.815107e-07,1.388371e+01,-7.161279e-02,1.395532e+01,1.601057e+01,1.718000e+02
1.446300e+04,1.673958e-01,1.390140e+04,1.608958e-01,8.677529e-01,8.677722e-01,4.746827e-02,7.809777e-07,1.388396e+01,-7.186597e-02,1.395583e+01,1.601086e+01,1.718000e+02
1.447300e+04,1.675115e-01,1.391140e+04,1.610115e-01,8.677553e-01,8.677790e-01,4.747608e-02,7.804454e-07,1.388422e+01,-7.211915e-02,1.395634e+01,1.601114e+01,1.718000e+02
1.448300e+04,1.676273e-01,1.392140e+04,1.611273e-01,8.677577e-01,8.677858e-01,4.748388e-02,7.799139e-07,1.388447e+01,-7.237232e-02,1.395685e+01,1.601143e+01,1.718000e+02
1.449300e+04,1.677430e-01,1.393140e+04,1.612430e-01,8.677601e-01,8.677925e-01,4.749168e-02,7.793832e-07,1.388473e+01,-7.262550e-02,1.395735e+01,1.601172e+01,1.718000e+02
1.450300e+04,1.678588e-01,1.394140e+04,1.613588e-01,8.677625e-01,8.677993e-01,4.749947e-02,7.788532e-07,1.388498e+01,-7.287868e-02,1.395786e+01,1.601201e+01,1.718000e+02
1.451300e+04,1.679745e-01,1.395140e+04,1.614745e-01,8.677649e-01,8.678060e-01,4.750726e-02,7.783239e-07,1.388524e+01,-7.313185e-02,1.395837e+01,1.601230e+01,1.718000e+02
1.452300e+04,1.680903e-01,1.396140e+04,1.615903e-01,8.677673e-01,8.678128e-01,4.751504e-02,7.777954e-07,1.388549e+01,-7.338503e-02,1.395888e+01,1.601259e+01,1.718000e+02
1.453300e+04,1.682060e-01,1.397140e+04,1.617060e-01,8.677697e-01,8.678195e-01,4.752282e-02,7.772677e-07,1.388575e+01,-7.363821e-02,1.395939e+01,1.601287e+01,1.718000e+02
1.454300e+04,1.683218e-01,1.398140e+04,1.618218e-01,8.677721e-01,8.678263e-01,4.753059e-02,7.767406e-07,1.388600e+01,-7.389138e-02,1.395990e+01,1.601316e+01,1.718000e+02
1.455300e+04,1.684376e-01,1.399140e+04,1.619376e-01,8.677745e-01,8.678330e-01,4.753835e-02,7.762143e-07,1.388626e+01,-7.414456e-02,1.396040e+01,1.601345e+01,1.718000e+02
1.456301e+04,1.685533e-01,1.400141e+04,1.620533e-01,8.677769e-01,8.678398e-01,4.754611e-02,7.756888e-07,1.388651e+01,-7.439774e-02,1.396091e+01,1.601374e+01,1.718000e+02
1.457301e+04,1.686691e-01,1.401141e+04,1.621691e-01,8.677793e-01,8.678465e-01,4.755387e-02,7.751640e-07,1.388677e+01,-7.465091e-02,1.396142e+01,1.601403e+01,1.718000e+02
1.458301e+04,1.687848e-01,1.402141e+04,1.622848e-01,8.677817e-01,8.678532e-01,4.756162e-02,7.746399e-07,1.388703e+01,-7.490409e-02,1.396193e+01,1.601431e+01,1.718000e+02
1.459301e+04,1.689006e-01,1.403141e+04,1.624006e-01,8.677841e-01,8.678599e-01,4.756936e-02,7.741165e-07,1.388728e+01,-7.515727e-02,1.396244e+01,1.601460e+01,1.718000e+02
1.460301e+04,1.690163e-01,1.404141e+04,1.625163e-01,8.677865e-01,8.678667e-01,4.757710e-02,7.735939e-07,1.388754e+01,-7.541044e-02,1.396295e+01,1.601489e+01,1.718000e+02
1.461301e+04,1.691321e-01,1.405141e+04,1.626321e-01,8.677889e-01,8.678734e-01,4.758484e-02,7.730720e-07,1.388779e+01,-7.566362e-02,1.396345e+01,1.601518e+01,1.718000e+02
1.462301e+04,1.692478e-01,1.406141e+04,1.627478e-01,8.677912e-01,8.678801e-01,4.759256e-02,7.725508e-07,1.388805e+01,-7.591680e-02,1.396396e+01,1.601547e+01,1.718000e+02
