Repository: brandonlampe/CS_Data

# Repository for Crushed Salt Data
**Grant No: 456417**

This is a work in progress!

## Repository Content

### Directory Names
A uniform namining structure still in progress, but in general directories are named according to the following:
 - Names contain no spaces, a single underscore "_" will be used as a file name seperator.
 - Files are for the Crushed Salt Project (CSP); therefore, the first three charaters of each file are "CSP".
 - Folders are organized by which frame the test was performed on i.e., A2 or A3.
 - The fifth and sixth charaters of each file name will therefore be "A" followed by the frame number.

File: UNM_WP_HY_175_09/STAGE01/CREEP_FIT/175_09_STAGE01_CREEP_OUT.csv (part 7 of 36)
Analysis by Brandon Lampe, performed on: 2016/07/12 16:02:29
Experimental results below begin at: 2016/04/08 09:35:23
Duration (sec),Duration (day),Elapsed Time (sec),Elapsed Time (day),Interpolated Fractional Density,Fit to Fractional Density,Fit to Volume Strain,Fit to Volume Strain Rate (1/sec),Confining Pressure (MPa),Pore Pressure (MPa),Terzaghi Pressure (MPa),Solid Pressure (MPa),Temperature (C))
1.463301e+04,1.693636e-01,1.407141e+04,1.628636e-01,8.677936e-01,8.678868e-01,4.760029e-02,7.720304e-07,1.388830e+01,-7.616997e-02,1.396447e+01,1.601576e+01,1.718000e+02
1.464301e+04,1.694793e-01,1.408141e+04,1.629793e-01,8.677960e-01,8.678935e-01,4.760801e-02,7.715106e-07,1.388856e+01,-7.642315e-02,1.396498e+01,1.601604e+01,1.718000e+02
1.465301e+04,1.695951e-01,1.409141e+04,1.630951e-01,8.678027e-01,8.679002e-01,4.761572e-02,7.709916e-07,1.388893e+01,-7.655586e-02,1.396549e+01,1.601638e+01,1.717981e+02
1.466302e+04,1.697108e-01,1.410142e+04,1.632108e-01,8.678140e-01,8.679069e-01,4.762343e-02,7.704734e-07,1.388945e+01,-7.655586e-02,1.396601e+01,1.601676e+01,1.717941e+02
1.467302e+04,1.698266e-01,1.411142e+04,1.633266e-01,8.678253e-01,8.679136e-01,4.763113e-02,7.699558e-07,1.388997e+01,-7.655586e-02,1.396652e+01,1.601715e+01,1.717900e+02
1.468302e+04,1.699423e-01,1.412142e+04,1.634423e-01,8.678365e-01,8.679202e-01,4.763883e-02,7.694390e-07,1.389048e+01,-7.655586e-02,1.396704e+01,1.601753e+01,1.717860e+02
1.469302e+04,1.700581e-01,1.413142e+04,1.635581e-01,8.678478e-01,8.679269e-01,4.764652e-02,7.689228e-07,1.389100e+01,-7.655586e-02,1.396755e+01,1.601792e+01,1.717820e+02
1.470302e+04,1.701738e-01,1.414142e+04,1.636738e-01,8.678591e-01,8.679336e-01,4.765421e-02,7.684074e-07,1.389151e+01,-7.655586e-02,1.396807e+01,1.601830e+01,1.717780e+02
1.471302e+04,1.702896e-01,1.415142e+04,1.637896e-01,8.678704e-01,8.679402e-01,4.766189e-02,7.678927e-07,1.389203e+01,-7.655586e-02,1.396858e+01,1.601869e+01,1.717740e+02
1.472302e+04,1.704053e-01,1.416142e+04,1.639053e-01,8.678817e-01,8.679469e-01,4.766957e-02,7.673787e-07,1.389254e+01,-7.655586e-02,1.396910e+01,1.601907e+01,1.717700e+02
1.473302e+04,1.705211e-01,1.417142e+04,1.640211e-01,8.678930e-01,8.679536e-01,4.767724e-02,7.668655e-07,1.389306e+01,-7.655586e-02,1.396962e+01,1.601946e+01,1.717659e+02
1.474302e+04,1.706368e-01,1.418142e+04,1.641368e-01,8.679043e-01,8.679602e-01,4.768491e-02,7.663529e-07,1.389358e+01,-7.655586e-02,1.397013e+01,1.601984e+01,1.717619e+02
1.475302e+04,1.707526e-01,1.419142e+04,1.642526e-01,8.679156e-01,8.679669e-01,4.769257e-02,7.658410e-07,1.389409e+01,-7.655586e-02,1.397065e+01,1.602022e+01,1.717579e+02
1.476303e+04,1.708684e-01,1.420143e+04,1.643684e-01,8.679269e-01,8.679735e-01,4.770023e-02,7.653299e-07,1.389461e+01,-7.655586e-02,1.397116e+01,1.602061e+01,1.717539e+02
1.477303e+04,1.709841e-01,1.421143e+04,1.644841e-01,8.679382e-01,8.679802e-01,4.770788e-02,7.648194e-07,1.389512e+01,-7.655586e-02,1.397168e+01,1.602099e+01,1.717499e+02
1.478303e+04,1.710999e-01,1.422143e+04,1.645999e-01,8.679495e-01,8.679868e-01,4.771552e-02,7.643097e-07,1.389564e+01,-7.655586e-02,1.397219e+01,1.602138e+01,1.717458e+02
1.479303e+04,1.712156e-01,1.423143e+04,1.647156e-01,8.679608e-01,8.679934e-01,4.772316e-02,7.638006e-07,1.389615e+01,-7.655586e-02,1.397271e+01,1.602176e+01,1.717418e+02
1.480303e+04,1.713314e-01,1.424143e+04,1.648314e-01,8.679721e-01,8.680001e-01,4.773080e-02,7.632923e-07,1.389667e+01,-7.655586e-02,1.397322e+01,1.602215e+01,1.717378e+02
1.481303e+04,1.714471e-01,1.425143e+04,1.649471e-01,8.679834e-01,8.680067e-01,4.773843e-02,7.627847e-07,1.389718e+01,-7.655586e-02,1.397374e+01,1.602253e+01,1.717338e+02
1.482303e+04,1.715629e-01,1.426143e+04,1.650629e-01,8.679946e-01,8.680133e-01,4.774606e-02,7.622777e-07,1.389770e+01,-7.655586e-02,1.397426e+01,1.602292e+01,1.717298e+02
1.483303e+04,1.716786e-01,1.427143e+04,1.651786e-01,8.680059e-01,8.680199e-01,4.775368e-02,7.617715e-07,1.389822e+01,-7.655586e-02,1.397477e+01,1.602330e+01,1.717257e+02
1.484303e+04,1.717944e-01,1.428143e+04,1.652944e-01,8.680172e-01,8.680265e-01,4.776129e-02,7.612659e-07,1.389873e+01,-7.655586e-02,1.397529e+01,1.602369e+01,1.717217e+02
1.485303e+04,1.719101e-01,1.429143e+04,1.654101e-01,8.680285e-01,8.680331e-01,4.776891e-02,7.607610e-07,1.389925e+01,-7.655586e-02,1.397580e+01,1.602407e+01,1.717177e+02
1.486304e+04,1.720259e-01,1.430144e+04,1.655259e-01,8.680398e-01,8.680397e-01,4.777651e-02,7.602569e-07,1.389976e+01,-7.655586e-02,1.397632e+01,1.602445e+01,1.717137e+02
1.487304e+04,1.721416e-01,1.431144e+04,1.656416e-01,8.680511e-01,8.680463e-01,4.778411e-02,7.597534e-07,1.390028e+01,-7.655586e-02,1.397683e+01,1.602484e+01,1.717097e+02
1.488304e+04,1.722574e-01,1.432144e+04,1.657574e-01,8.680624e-01,8.680529e-01,4.779171e-02,7.592506e-07,1.390079e+01,-7.655586e-02,1.397735e+01,1.602522e+01,1.717056e+02
1.489304e+04,1.723731e-01,1.433144e+04,1.658731e-01,8.680737e-01,8.680595e-01,4.779930e-02,7.587485e-07,1.390131e+01,-7.655586e-02,1.397786e+01,1.602561e+01,1.717016e+02
1.490304e+04,1.724889e-01,1.434144e+04,1.659889e-01,8.680849e-01,8.680661e-01,4.780688e-02,7.582471e-07,1.390136e+01,-7.655586e-02,1.397792e+01,1.602546e+01,1.717024e+02
1.491304e+04,1.726046e-01,1.435144e+04,1.661046e-01,8.680961e-01,8.680727e-01,4.781447e-02,7.577463e-07,1.390111e+01,-7.655586e-02,1.397766e+01,1.602496e+01,1.717064e+02
1.492304e+04,1.727204e-01,1.436144e+04,1.662204e-01,8.681073e-01,8.680793e-01,4.782204e-02,7.572463e-07,1.390085e+01,-7.655586e-02,1.397741e+01,1.602446e+01,1.717104e+02
1.493304e+04,1.728361e-01,1.437144e+04,1.663361e-01,8.681185e-01,8.680858e-01,4.782961e-02,7.567469e-07,1.390060e+01,-7.655586e-02,1.397715e+01,1.602396e+01,1.717143e+02
1.494304e+04,1.729519e-01,1.438144e+04,1.664519e-01,8.681296e-01,8.680924e-01,4.783718e-02,7.562482e-07,1.390034e+01,-7.655586e-02,1.397690e+01,1.602346e+01,1.717183e+02
1.495304e+04,1.730676e-01,1.439144e+04,1.665676e-01,8.681408e-01,8.680990e-01,4.784474e-02,7.557502e-07,1.390008e+01,-7.655586e-02,1.397664e+01,1.602295e+01,1.717223e+02
1.496305e+04,1.731834e-01,1.440145e+04,1.666834e-01,8.681520e-01,8.681055e-01,4.785229e-02,7.552529e-07,1.389983e+01,-7.655586e-02,1.397638e+01,1.602245e+01,1.717263e+02
1.497305e+04,1.732992e-01,1.441145e+04,1.667992e-01,8.681632e-01,8.681121e-01,4.785985e-02,7.547562e-07,1.389957e+01,-7.655586e-02,1.397613e+01,1.602195e+01,1.717303e+02
1.498305e+04,1.734149e-01,1.442145e+04,1.669149e-01,8.681744e-01,8.681186e-01,4.786739e-02,7.542602e-07,1.389932e+01,-7.655586e-02,1.397587e+01,1.602145e+01,1.717343e+02
1.499305e+04,1.735307e-01,1.443145e+04,1.670307e-01,8.681855e-01,8.681252e-01,4.787493e-02,7.537649e-07,1.389906e+01,-7.655586e-02,1.397562e+01,1.602094e+01,1.717383e+02
1.500305e+04,1.736464e-01,1.444145e+04,1.671464e-01,8.681967e-01,8.681317e-01,4.788247e-02,7.532703e-07,1.389880e+01,-7.655586e-02,1.397536e+01,1.602044e+01,1.717423e+02
1.501305e+04,1.737622e-01,1.445145e+04,1.672622e-01,8.682079e-01,8.681383e-01,4.789000e-02,7.527763e-07,1.389855e+01,-7.655586e-02,1.397510e+01,1.601994e+01,1.717463e+02
1.502305e+04,1.738779e-01,1.446145e+04,1.673779e-01,8.682191e-01,8.681448e-01,4.789752e-02,7.522830e-07,1.389829e+01,-7.655586e-02,1.397485e+01,1.601944e+01,1.717503e+02
1.503305e+04,1.739937e-01,1.447145e+04,1.674937e-01,8.682303e-01,8.681513e-01,4.790505e-02,7.517904e-07,1.389804e+01,-7.655586e-02,1.397459e+01,1.601894e+01,1.717543e+02
1.504305e+04,1.741094e-01,1.448145e+04,1.676094e-01,8.682415e-01,8.681578e-01,4.791256e-02,7.512984e-07,1.389778e+01,-7.655586e-02,1.397434e+01,1.601843e+01,1.717583e+02
1.505305e+04,1.742252e-01,1.449145e+04,1.677252e-01,8.682526e-01,8.681644e-01,4.792007e-02,7.508072e-07,1.389752e+01,-7.655586e-02,1.397408e+01,1.601793e+01,1.717622e+02
1.506306e+04,1.743409e-01,1.450146e+04,1.678409e-01,8.682638e-01,8.681709e-01,4.792758e-02,7.503165e-07,1.389727e+01,-7.655586e-02,1.397382e+01,1.601743e+01,1.717662e+02
1.507306e+04,1.744567e-01,1.451146e+04,1.679567e-01,8.682750e-01,8.681774e-01,4.793508e-02,7.498265e-07,1.389701e+01,-7.655586e-02,1.397357e+01,1.601693e+01,1.717702e+02
1.508306e+04,1.745724e-01,1.452146e+04,1.680724e-01,8.682862e-01,8.681839e-01,4.794258e-02,7.493372e-07,1.389676e+01,-7.655586e-02,1.397331e+01,1.601642e+01,1.717742e+02
1.509306e+04,1.746882e-01,1.453146e+04,1.681882e-01,8.682974e-01,8.681904e-01,4.795007e-02,7.488486e-07,1.389650e+01,-7.655586e-02,1.397306e+01,1.601592e+01,1.717782e+02
1.510306e+04,1.748039e-01,1.454146e+04,1.683039e-01,8.683085e-01,8.681969e-01,4.795756e-02,7.483606e-07,1.389624e+01,-7.655586e-02,1.397280e+01,1.601542e+01,1.717822e+02
1.511306e+04,1.749197e-01,1.455146e+04,1.684197e-01,8.683197e-01,8.682034e-01,4.796504e-02,7.478733e-07,1.389599e+01,-7.655586e-02,1.397254e+01,1.601492e+01,1.717862e+02
1.512306e+04,1.750354e-01,1.456146e+04,1.685354e-01,8.683309e-01,8.682099e-01,4.797252e-02,7.473866e-07,1.389573e+01,-7.655586e-02,1.397229e+01,1.601442e+01,1.717902e+02
1.513306e+04,1.751512e-01,1.457146e+04,1.686512e-01,8.683421e-01,8.682164e-01,4.797999e-02,7.469006e-07,1.389548e+01,-7.655586e-02,1.397203e+01,1.601391e+01,1.717942e+02
1.514306e+04,1.752669e-01,1.458146e+04,1.687669e-01,8.683533e-01,8.682229e-01,4.798745e-02,7.464152e-07,1.389522e+01,-7.655586e-02,1.397178e+01,1.601341e+01,1.717982e+02
1.515306e+04,1.753827e-01,1.459146e+04,1.688827e-01,8.683593e-01,8.682293e-01,4.799492e-02,7.459305e-07,1.389483e+01,-7.655586e-02,1.397138e+01,1.601285e+01,1.718022e+02
1.516307e+04,1.754984e-01,1.460147e+04,1.689984e-01,8.683609e-01,8.682358e-01,4.800237e-02,7.454464e-07,1.389431e+01,-7.655586e-02,1.397087e+01,1.601223e+01,1.718062e+02
1.517307e+04,1.756142e-01,1.461147e+04,1.691142e-01,8.683625e-01,8.682423e-01,4.800983e-02,7.449630e-07,1.389380e+01,-7.655586e-02,1.397036e+01,1.601161e+01,1.718101e+02
1.518307e+04,1.757300e-01,1.462147e+04,1.692300e-01,8.683641e-01,8.682488e-01,4.801728e-02,7.444802e-07,1.389329e+01,-7.655586e-02,1.396985e+01,1.601099e+01,1.718141e+02
1.519307e+04,1.758457e-01,1.463147e+04,1.693457e-01,8.683657e-01,8.682552e-01,4.802472e-02,7.439981e-07,1.389278e+01,-7.655586e-02,1.396933e+01,1.601037e+01,1.718181e+02
1.520307e+04,1.759615e-01,1.464147e+04,1.694615e-01,8.683673e-01,8.682617e-01,4.803216e-02,7.435166e-07,1.389227e+01,-7.655586e-02,1.396882e+01,1.600975e+01,1.718221e+02
1.521307e+04,1.760772e-01,1.465147e+04,1.695772e-01,8.683689e-01,8.682681e-01,4.803959e-02,7.430358e-07,1.389175e+01,-7.655586e-02,1.396831e+01,1.600913e+01,1.718261e+02
1.522307e+04,1.761930e-01,1.466147e+04,1.696930e-01,8.683705e-01,8.682746e-01,4.804702e-02,7.425556e-07,1.389124e+01,-7.655586e-02,1.396780e+01,1.600851e+01,1.718301e+02
1.523307e+04,1.763087e-01,1.467147e+04,1.698087e-01,8.683722e-01,8.682810e-01,4.805444e-02,7.420761e-07,1.389073e+01,-7.655586e-02,1.396729e+01,1.600789e+01,1.718341e+02
1.524307e+04,1.764245e-01,1.468147e+04,1.699245e-01,8.683738e-01,8.682875e-01,4.806186e-02,7.415972e-07,1.389022e+01,-7.655586e-02,1.396677e+01,1.600727e+01,1.718381e+02
1.525307e+04,1.765402e-01,1.469147e+04,1.700402e-01,8.683754e-01,8.682939e-01,4.806928e-02,7.411189e-07,1.388971e+01,-7.655586e-02,1.396626e+01,1.600665e+01,1.718421e+02
1.526308e+04,1.766560e-01,1.470148e+04,1.701560e-01,8.683770e-01,8.683003e-01,4.807669e-02,7.406413e-07,1.388919e+01,-7.655586e-02,1.396575e+01,1.600603e+01,1.718461e+02
1.527308e+04,1.767717e-01,1.471148e+04,1.702717e-01,8.683786e-01,8.683068e-01,4.808409e-02,7.401643e-07,1.388868e+01,-7.655586e-02,1.396524e+01,1.600541e+01,1.718501e+02
1.528308e+04,1.768875e-01,1.472148e+04,1.703875e-01,8.683802e-01,8.683132e-01,4.809149e-02,7.396879e-07,1.388817e+01,-7.655586e-02,1.396473e+01,1.600479e+01,1.718541e+02
1.529308e+04,1.770032e-01,1.473148e+04,1.705032e-01,8.683818e-01,8.683196e-01,4.809889e-02,7.392122e-07,1.388766e+01,-7.655586e-02,1.396421e+01,1.600417e+01,1.718580e+02
1.530308e+04,1.771190e-01,1.474148e+04,1.706190e-01,8.683834e-01,8.683260e-01,4.810628e-02,7.387371e-07,1.388715e+01,-7.655586e-02,1.396370e+01,1.600355e+01,1.718620e+02
1.531308e+04,1.772347e-01,1.475148e+04,1.707347e-01,8.683851e-01,8.683324e-01,4.811366e-02,7.382626e-07,1.388663e+01,-7.655586e-02,1.396319e+01,1.600294e+01,1.718660e+02
1.532308e+04,1.773505e-01,1.476148e+04,1.708505e-01,8.683867e-01,8.683389e-01,4.812104e-02,7.377888e-07,1.388612e+01,-7.655586e-02,1.396268e+01,1.600232e+01,1.718700e+02
1.533308e+04,1.774662e-01,1.477148e+04,1.709662e-01,8.683883e-01,8.683453e-01,4.812842e-02,7.373156e-07,1.388561e+01,-7.655586e-02,1.396217e+01,1.600170e+01,1.718740e+02
1.534308e+04,1.775820e-01,1.478148e+04,1.710820e-01,8.683899e-01,8.683517e-01,4.813579e-02,7.368430e-07,1.388510e+01,-7.655586e-02,1.396165e+01,1.600108e+01,1.718780e+02
1.535308e+04,1.776977e-01,1.479148e+04,1.711977e-01,8.683915e-01,8.683581e-01,4.814316e-02,7.363711e-07,1.388459e+01,-7.655586e-02,1.396114e+01,1.600046e+01,1.718820e+02
1.536309e+04,1.778135e-01,1.480149e+04,1.713135e-01,8.683931e-01,8.683645e-01,4.815052e-02,7.358998e-07,1.388407e+01,-7.655586e-02,1.396063e+01,1.599984e+01,1.718860e+02
1.537309e+04,1.779292e-01,1.481149e+04,1.714292e-01,8.683947e-01,8.683708e-01,4.815788e-02,7.354291e-07,1.388356e+01,-7.655586e-02,1.396012e+01,1.599922e+01,1.718900e+02
1.538309e+04,1.780450e-01,1.482149e+04,1.715450e-01,8.683963e-01,8.683772e-01,4.816523e-02,7.349590e-07,1.388305e+01,-7.655586e-02,1.395961e+01,1.599860e+01,1.718940e+02
1.539309e+04,1.781608e-01,1.483149e+04,1.716608e-01,8.683980e-01,8.683836e-01,4.817258e-02,7.344895e-07,1.388254e+01,-7.655586e-02,1.395909e+01,1.599798e+01,1.718980e+02
1.540309e+04,1.782765e-01,1.484149e+04,1.717765e-01,8.684037e-01,8.683900e-01,4.817992e-02,7.340207e-07,1.388265e+01,-7.655586e-02,1.395921e+01,1.599801e+01,1.718980e+02
1.541309e+04,1.783923e-01,1.485149e+04,1.718923e-01,8.684137e-01,8.683964e-01,4.818726e-02,7.335525e-07,1.388342e+01,-7.655586e-02,1.395998e+01,1.599871e+01,1.718940e+02
1.542309e+04,1.785080e-01,1.486149e+04,1.720080e-01,8.684237e-01,8.684027e-01,4.819459e-02,7.330849e-07,1.388419e+01,-7.655586e-02,1.396075e+01,1.599941e+01,1.718900e+02
1.543309e+04,1.786238e-01,1.487149e+04,1.721238e-01,8.684337e-01,8.684091e-01,4.820192e-02,7.326179e-07,1.388496e+01,-7.655586e-02,1.396152e+01,1.600011e+01,1.718860e+02
1.544309e+04,1.787395e-01,1.488149e+04,1.722395e-01,8.684437e-01,8.684155e-01,4.820925e-02,7.321516e-07,1.388573e+01,-7.655586e-02,1.396229e+01,1.600081e+01,1.718820e+02
1.545309e+04,1.788553e-01,1.489149e+04,1.723553e-01,8.684537e-01,8.684218e-01,4.821657e-02,7.316858e-07,1.388651e+01,-7.655586e-02,1.396306e+01,1.600152e+01,1.718780e+02
1.546310e+04,1.789710e-01,1.490150e+04,1.724710e-01,8.684637e-01,8.684282e-01,4.822388e-02,7.312207e-07,1.388728e+01,-7.655586e-02,1.396383e+01,1.600222e+01,1.718740e+02
1.547310e+04,1.790868e-01,1.491150e+04,1.725868e-01,8.684737e-01,8.684345e-01,4.823119e-02,7.307561e-07,1.388805e+01,-7.655586e-02,1.396460e+01,1.600292e+01,1.718700e+02
1.548310e+04,1.792025e-01,1.492150e+04,1.727025e-01,8.684838e-01,8.684409e-01,4.823850e-02,7.302922e-07,1.388882e+01,-7.655586e-02,1.396537e+01,1.600362e+01,1.718660e+02
1.549310e+04,1.793183e-01,1.493150e+04,1.728183e-01,8.684938e-01,8.684472e-01,4.824580e-02,7.298289e-07,1.388959e+01,-7.655586e-02,1.396614e+01,1.600432e+01,1.718620e+02
1.550310e+04,1.794340e-01,1.494150e+04,1.729340e-01,8.685038e-01,8.684535e-01,4.825310e-02,7.293662e-07,1.389036e+01,-7.655586e-02,1.396691e+01,1.600503e+01,1.718580e+02
1.551310e+04,1.795498e-01,1.495150e+04,1.730498e-01,8.685138e-01,8.684599e-01,4.826039e-02,7.289041e-07,1.389113e+01,-7.655586e-02,1.396769e+01,1.600573e+01,1.718540e+02
1.552310e+04,1.796655e-01,1.496150e+04,1.731655e-01,8.685238e-01,8.684662e-01,4.826768e-02,7.284426e-07,1.389190e+01,-7.655586e-02,1.396846e+01,1.600643e+01,1.718500e+02
1.553310e+04,1.797813e-01,1.497150e+04,1.732813e-01,8.685338e-01,8.684725e-01,4.827496e-02,7.279818e-07,1.389267e+01,-7.655586e-02,1.396923e+01,1.600713e+01,1.718460e+02
1.554310e+04,1.798970e-01,1.498150e+04,1.733970e-01,8.685438e-01,8.684788e-01,4.828224e-02,7.275215e-07,1.389344e+01,-7.655586e-02,1.397000e+01,1.600783e+01,1.718420e+02
1.555310e+04,1.800128e-01,1.499150e+04,1.735128e-01,8.685538e-01,8.684852e-01,4.828951e-02,7.270618e-07,1.389421e+01,-7.655586e-02,1.397077e+01,1.600854e+01,1.718380e+02
1.556311e+04,1.801285e-01,1.500151e+04,1.736285e-01,8.685638e-01,8.684915e-01,4.829678e-02,7.266027e-07,1.389498e+01,-7.655586e-02,1.397154e+01,1.600924e+01,1.718340e+02
1.557311e+04,1.802443e-01,1.501151e+04,1.737443e-01,8.685739e-01,8.684978e-01,4.830405e-02,7.261443e-07,1.389575e+01,-7.655586e-02,1.397231e+01,1.600994e+01,1.718300e+02
1.558311e+04,1.803600e-01,1.502151e+04,1.738600e-01,8.685839e-01,8.685041e-01,4.831131e-02,7.256864e-07,1.389652e+01,-7.655586e-02,1.397308e+01,1.601064e+01,1.718259e+02
1.559311e+04,1.804758e-01,1.503151e+04,1.739758e-01,8.685939e-01,8.685104e-01,4.831856e-02,7.252291e-07,1.389729e+01,-7.655586e-02,1.397385e+01,1.601134e+01,1.718219e+02
1.560311e+04,1.805916e-01,1.504151e+04,1.740916e-01,8.686039e-01,8.685167e-01,4.832581e-02,7.247724e-07,1.389807e+01,-7.655586e-02,1.397462e+01,1.601205e+01,1.718179e+02
1.561311e+04,1.807073e-01,1.505151e+04,1.742073e-01,8.686139e-01,8.685230e-01,4.833306e-02,7.243163e-07,1.389884e+01,-7.655586e-02,1.397539e+01,1.601275e+01,1.718139e+02
1.562311e+04,1.808231e-01,1.506151e+04,1.743231e-01,8.686239e-01,8.685293e-01,4.834030e-02,7.238608e-07,1.389961e+01,-7.655586e-02,1.397616e+01,1.601345e+01,1.718099e+02
1.563311e+04,1.809388e-01,1.507151e+04,1.744388e-01,8.686339e-01,8.685356e-01,4.834754e-02,7.234059e-07,1.390038e+01,-7.655586e-02,1.397693e+01,1.601415e+01,1.718059e+02
1.564311e+04,1.810546e-01,1.508151e+04,1.745546e-01,8.686439e-01,8.685418e-01,4.835477e-02,7.229516e-07,1.390115e+01,-7.655586e-02,1.397770e+01,1.601485e+01,1.718019e+02
1.565311e+04,1.811703e-01,1.509151e+04,1.746703e-01,8.686500e-01,8.685481e-01,4.836200e-02,7.224979e-07,1.390125e+01,-7.655586e-02,1.397781e+01,1.601486e+01,1.718021e+02
1.566312e+04,1.812861e-01,1.510152e+04,1.747861e-01,8.686524e-01,8.685544e-01,4.836922e-02,7.220448e-07,1.390074e+01,-7.655586e-02,1.397729e+01,1.601422e+01,1.718061e+02
1.567312e+04,1.814018e-01,1.511152e+04,1.749018e-01,8.686548e-01,8.685607e-01,4.837644e-02,7.215922e-07,1.390022e+01,-7.655586e-02,1.397678e+01,1.601358e+01,1.718101e+02
1.568312e+04,1.815176e-01,1.512152e+04,1.750176e-01,8.686573e-01,8.685669e-01,4.838365e-02,7.211403e-07,1.389971e+01,-7.655586e-02,1.397626e+01,1.601295e+01,1.718141e+02
1.569312e+04,1.816333e-01,1.513152e+04,1.751333e-01,8.686597e-01,8.685732e-01,4.839086e-02,7.206889e-07,1.389919e+01,-7.655586e-02,1.397575e+01,1.601231e+01,1.718181e+02
1.570312e+04,1.817491e-01,1.514152e+04,1.752491e-01,8.686621e-01,8.685794e-01,4.839807e-02,7.202381e-07,1.389868e+01,-7.655586e-02,1.397524e+01,1.601167e+01,1.718221e+02
1.571312e+04,1.818648e-01,1.515152e+04,1.753648e-01,8.686646e-01,8.685857e-01,4.840527e-02,7.197879e-07,1.389817e+01,-7.655586e-02,1.397472e+01,1.601104e+01,1.718261e+02
1.572312e+04,1.819806e-01,1.516152e+04,1.754806e-01,8.686670e-01,8.685919e-01,4.841247e-02,7.193383e-07,1.389765e+01,-7.655586e-02,1.397421e+01,1.601040e+01,1.718301e+02
1.573312e+04,1.820963e-01,1.517152e+04,1.755963e-01,8.686694e-01,8.685982e-01,4.841966e-02,7.188893e-07,1.389714e+01,-7.655586e-02,1.397370e+01,1.600977e+01,1.718341e+02
1.574312e+04,1.822121e-01,1.518152e+04,1.757121e-01,8.686718e-01,8.686044e-01,4.842684e-02,7.184408e-07,1.389663e+01,-7.655586e-02,1.397318e+01,1.600913e+01,1.718381e+02
1.575312e+04,1.823278e-01,1.519152e+04,1.758278e-01,8.686743e-01,8.686107e-01,4.843403e-02,7.179930e-07,1.389611e+01,-7.655586e-02,1.397267e+01,1.600849e+01,1.718421e+02
1.576313e+04,1.824436e-01,1.520153e+04,1.759436e-01,8.686767e-01,8.686169e-01,4.844121e-02,7.175457e-07,1.389560e+01,-7.655586e-02,1.397215e+01,1.600786e+01,1.718461e+02
1.577313e+04,1.825593e-01,1.521153e+04,1.760593e-01,8.686791e-01,8.686231e-01,4.844838e-02,7.170989e-07,1.389508e+01,-7.655586e-02,1.397164e+01,1.600722e+01,1.718502e+02
1.578313e+04,1.826751e-01,1.522153e+04,1.761751e-01,8.686816e-01,8.686294e-01,4.845555e-02,7.166528e-07,1.389457e+01,-7.655586e-02,1.397113e+01,1.600658e+01,1.718542e+02
1.579313e+04,1.827908e-01,1.523153e+04,1.762908e-01,8.686840e-01,8.686356e-01,4.846271e-02,7.162072e-07,1.389406e+01,-7.655586e-02,1.397061e+01,1.600595e+01,1.718582e+02
1.580313e+04,1.829066e-01,1.524153e+04,1.764066e-01,8.686864e-01,8.686418e-01,4.846988e-02,7.157622e-07,1.389354e+01,-7.655586e-02,1.397010e+01,1.600531e+01,1.718622e+02
1.581313e+04,1.830223e-01,1.525153e+04,1.765223e-01,8.686888e-01,8.686480e-01,4.847703e-02,7.153178e-07,1.389303e+01,-7.655586e-02,1.396958e+01,1.600467e+01,1.718662e+02
1.582313e+04,1.831381e-01,1.526153e+04,1.766381e-01,8.686913e-01,8.686542e-01,4.848418e-02,7.148739e-07,1.389252e+01,-7.655586e-02,1.396907e+01,1.600404e+01,1.718702e+02
1.583313e+04,1.832539e-01,1.527153e+04,1.767539e-01,8.686937e-01,8.686605e-01,4.849133e-02,7.144307e-07,1.389200e+01,-7.655586e-02,1.396856e+01,1.600340e+01,1.718742e+02
1.584313e+04,1.833696e-01,1.528153e+04,1.768696e-01,8.686961e-01,8.686667e-01,4.849847e-02,7.139879e-07,1.389149e+01,-7.655586e-02,1.396804e+01,1.600276e+01,1.718782e+02
1.585314e+04,1.834854e-01,1.529154e+04,1.769854e-01,8.686986e-01,8.686729e-01,4.850561e-02,7.135458e-07,1.389097e+01,-7.655586e-02,1.396753e+01,1.600213e+01,1.718822e+02
1.586314e+04,1.836011e-01,1.530154e+04,1.771011e-01,8.687010e-01,8.686791e-01,4.851275e-02,7.131042e-07,1.389046e+01,-7.655586e-02,1.396702e+01,1.600149e+01,1.718862e+02
1.587314e+04,1.837169e-01,1.531154e+04,1.772169e-01,8.687034e-01,8.686852e-01,4.851988e-02,7.126632e-07,1.388995e+01,-7.655586e-02,1.396650e+01,1.600086e+01,1.718902e+02
1.588314e+04,1.838326e-01,1.532154e+04,1.773326e-01,8.687058e-01,8.686914e-01,4.852700e-02,7.122227e-07,1.388943e+01,-7.655586e-02,1.396599e+01,1.600022e+01,1.718942e+02
1.589314e+04,1.839484e-01,1.533154e+04,1.774484e-01,8.687083e-01,8.686976e-01,4.853412e-02,7.117829e-07,1.388892e+01,-7.655586e-02,1.396547e+01,1.599958e+01,1.718982e+02
1.590314e+04,1.840641e-01,1.534154e+04,1.775641e-01,8.687107e-01,8.687038e-01,4.854124e-02,7.113435e-07,1.388869e+01,-7.655586e-02,1.396525e+01,1.599927e+01,1.718978e+02
1.591314e+04,1.841799e-01,1.535154e+04,1.776799e-01,8.687131e-01,8.687100e-01,4.854835e-02,7.109048e-07,1.388869e+01,-7.655586e-02,1.396525e+01,1.599923e+01,1.718938e+02
1.592314e+04,1.842956e-01,1.536154e+04,1.777956e-01,8.687154e-01,8.687162e-01,4.855546e-02,7.104666e-07,1.388869e+01,-7.655586e-02,1.396525e+01,1.599919e+01,1.718898e+02
1.593314e+04,1.844114e-01,1.537154e+04,1.779114e-01,8.687178e-01,8.687223e-01,4.856256e-02,7.100289e-07,1.388869e+01,-7.655586e-02,1.396525e+01,1.599914e+01,1.718858e+02
1.594314e+04,1.845271e-01,1.538154e+04,1.780271e-01,8.687202e-01,8.687285e-01,4.856966e-02,7.095919e-07,1.388869e+01,-7.655586e-02,1.396525e+01,1.599910e+01,1.718818e+02
1.595315e+04,1.846429e-01,1.539155e+04,1.781429e-01,8.687226e-01,8.687347e-01,4.857675e-02,7.091553e-07,1.388869e+01,-7.655586e-02,1.396525e+01,1.599905e+01,1.718778e+02
1.596315e+04,1.847586e-01,1.540155e+04,1.782586e-01,8.687250e-01,8.687408e-01,4.858384e-02,7.087194e-07,1.388869e+01,-7.655586e-02,1.396525e+01,1.599901e+01,1.718738e+02
1.597315e+04,1.848744e-01,1.541155e+04,1.783744e-01,8.687273e-01,8.687470e-01,4.859093e-02,7.082839e-07,1.388869e+01,-7.655586e-02,1.396525e+01,1.599897e+01,1.718698e+02
1.598315e+04,1.849901e-01,1.542155e+04,1.784901e-01,8.687297e-01,8.687531e-01,4.859801e-02,7.078491e-07,1.388869e+01,-7.655586e-02,1.396525e+01,1.599892e+01,1.718659e+02
1.599315e+04,1.851059e-01,1.543155e+04,1.786059e-01,8.687321e-01,8.687593e-01,4.860509e-02,7.074148e-07,1.388869e+01,-7.655586e-02,1.396525e+01,1.599888e+01,1.718619e+02
1.600315e+04,1.852216e-01,1.544155e+04,1.787216e-01,8.687345e-01,8.687654e-01,4.861216e-02,7.069810e-07,1.388869e+01,-7.655586e-02,1.396525e+01,1.599883e+01,1.718579e+02
1.601315e+04,1.853374e-01,1.545155e+04,1.788374e-01,8.687369e-01,8.687716e-01,4.861923e-02,7.065478e-07,1.388869e+01,-7.655586e-02,1.396525e+01,1.599879e+01,1.718539e+02
1.602315e+04,1.854531e-01,1.546155e+04,1.789531e-01,8.687392e-01,8.687777e-01,4.862629e-02,7.061152e-07,1.388869e+01,-7.655586e-02,1.396525e+01,1.599875e+01,1.718499e+02
1.603315e+04,1.855689e-01,1.547155e+04,1.790689e-01,8.687416e-01,8.687838e-01,4.863335e-02,7.056831e-07,1.388869e+01,-7.655586e-02,1.396525e+01,1.599870e+01,1.718459e+02
1.604315e+04,1.856847e-01,1.548155e+04,1.791847e-01,8.687440e-01,8.687900e-01,4.864041e-02,7.052515e-07,1.388869e+01,-7.655586e-02,1.396525e+01,1.599866e+01,1.718419e+02
1.605316e+04,1.858004e-01,1.549156e+04,1.793004e-01,8.687464e-01,8.687961e-01,4.864746e-02,7.048205e-07,1.388869e+01,-7.655586e-02,1.396525e+01,1.599861e+01,1.718379e+02
1.606316e+04,1.859162e-01,1.550156e+04,1.794162e-01,8.687488e-01,8.688022e-01,4.865451e-02,7.043900e-07,1.388869e+01,-7.655586e-02,1.396525e+01,1.599857e+01,1.718339e+02
1.607316e+04,1.860319e-01,1.551156e+04,1.795319e-01,8.687511e-01,8.688083e-01,4.866155e-02,7.039601e-07,1.388869e+01,-7.655586e-02,1.396525e+01,1.599853e+01,1.718299e+02
1.608316e+04,1.861477e-01,1.552156e+04,1.796477e-01,8.687535e-01,8.688144e-01,4.866859e-02,7.035307e-07,1.388869e+01,-7.655586e-02,1.396525e+01,1.599848e+01,1.718259e+02
1.609316e+04,1.862634e-01,1.553156e+04,1.797634e-01,8.687559e-01,8.688206e-01,4.867562e-02,7.031019e-07,1.388869e+01,-7.655586e-02,1.396525e+01,1.599844e+01,1.718220e+02
1.610316e+04,1.863792e-01,1.554156e+04,1.798792e-01,8.687583e-01,8.688267e-01,4.868265e-02,7.026736e-07,1.388869e+01,-7.655586e-02,1.396525e+01,1.599839e+01,1.718180e+02
1.611316e+04,1.864949e-01,1.555156e+04,1.799949e-01,8.687607e-01,8.688328e-01,4.868967e-02,7.022458e-07,1.388869e+01,-7.655586e-02,1.396525e+01,1.599835e+01,1.718140e+02
1.612316e+04,1.866107e-01,1.556156e+04,1.801107e-01,8.687631e-01,8.688389e-01,4.869670e-02,7.018186e-07,1.388869e+01,-7.655586e-02,1.396525e+01,1.599831e+01,1.718100e+02
1.613316e+04,1.867264e-01,1.557156e+04,1.802264e-01,8.687654e-01,8.688450e-01,4.870371e-02,7.013919e-07,1.388869e+01,-7.655586e-02,1.396525e+01,1.599826e+01,1.718060e+02
1.614316e+04,1.868422e-01,1.558156e+04,1.803422e-01,8.687678e-01,8.688511e-01,4.871073e-02,7.009658e-07,1.388869e+01,-7.655586e-02,1.396525e+01,1.599822e+01,1.718020e+02
1.615317e+04,1.869579e-01,1.559157e+04,1.804579e-01,8.687773e-01,8.688571e-01,4.871773e-02,7.005402e-07,1.388908e+01,-7.655586e-02,1.396563e+01,1.599849e+01,1.717980e+02
1.616317e+04,1.870737e-01,1.560157e+04,1.805737e-01,8.687937e-01,8.688632e-01,4.872474e-02,7.001151e-07,1.388985e+01,-7.655586e-02,1.396640e+01,1.599907e+01,1.717940e+02
1.617317e+04,1.871894e-01,1.561157e+04,1.806894e-01,8.688102e-01,8.688693e-01,4.873174e-02,6.996906e-07,1.389062e+01,-7.655586e-02,1.396717e+01,1.599965e+01,1.717900e+02
1.618317e+04,1.873052e-01,1.562157e+04,1.808052e-01,8.688267e-01,8.688754e-01,4.873873e-02,6.992666e-07,1.389139e+01,-7.655586e-02,1.396794e+01,1.600023e+01,1.717860e+02
1.619317e+04,1.874209e-01,1.563157e+04,1.809209e-01,8.688432e-01,8.688815e-01,4.874572e-02,6.988431e-07,1.389216e+01,-7.655586e-02,1.396871e+01,1.600081e+01,1.717820e+02
1.620317e+04,1.875367e-01,1.564157e+04,1.810367e-01,8.688597e-01,8.688875e-01,4.875271e-02,6.984202e-07,1.389293e+01,-7.655586e-02,1.396948e+01,1.600140e+01,1.717780e+02
1.621317e+04,1.876524e-01,1.565157e+04,1.811524e-01,8.688762e-01,8.688936e-01,4.875969e-02,6.979978e-07,1.389370e+01,-7.655586e-02,1.397026e+01,1.600198e+01,1.717740e+02
1.622317e+04,1.877682e-01,1.566157e+04,1.812682e-01,8.688926e-01,8.688997e-01,4.876667e-02,6.975759e-07,1.389447e+01,-7.655586e-02,1.397103e+01,1.600256e+01,1.717700e+02
1.623317e+04,1.878839e-01,1.567157e+04,1.813839e-01,8.689091e-01,8.689057e-01,4.877365e-02,6.971546e-07,1.389524e+01,-7.655586e-02,1.397180e+01,1.600314e+01,1.717660e+02
1.624317e+04,1.879997e-01,1.568157e+04,1.814997e-01,8.689256e-01,8.689118e-01,4.878062e-02,6.967338e-07,1.389601e+01,-7.655586e-02,1.397257e+01,1.600372e+01,1.717619e+02
1.625318e+04,1.881155e-01,1.569158e+04,1.816155e-01,8.689421e-01,8.689178e-01,4.878758e-02,6.963135e-07,1.389678e+01,-7.655586e-02,1.397334e+01,1.600431e+01,1.717579e+02
1.626318e+04,1.882312e-01,1.570158e+04,1.817312e-01,8.689586e-01,8.689239e-01,4.879454e-02,6.958937e-07,1.389755e+01,-7.655586e-02,1.397411e+01,1.600489e+01,1.717539e+02
1.627318e+04,1.883470e-01,1.571158e+04,1.818470e-01,8.689750e-01,8.689299e-01,4.880150e-02,6.954745e-07,1.389832e+01,-7.655586e-02,1.397488e+01,1.600547e+01,1.717499e+02
1.628318e+04,1.884627e-01,1.572158e+04,1.819627e-01,8.689915e-01,8.689360e-01,4.880846e-02,6.950558e-07,1.389909e+01,-7.655586e-02,1.397565e+01,1.600605e+01,1.717459e+02
1.629318e+04,1.885785e-01,1.573158e+04,1.820785e-01,8.690080e-01,8.689420e-01,4.881540e-02,6.946376e-07,1.389986e+01,-7.655586e-02,1.397642e+01,1.600663e+01,1.717419e+02
1.630318e+04,1.886942e-01,1.574158e+04,1.821942e-01,8.690245e-01,8.689480e-01,4.882235e-02,6.942199e-07,1.390064e+01,-7.655586e-02,1.397719e+01,1.600722e+01,1.717379e+02
1.631318e+04,1.888100e-01,1.575158e+04,1.823100e-01,8.690410e-01,8.689541e-01,4.882929e-02,6.938027e-07,1.390141e+01,-7.655586e-02,1.397796e+01,1.600780e+01,1.717339e+02
1.632318e+04,1.889257e-01,1.576158e+04,1.824257e-01,8.690575e-01,8.689601e-01,4.883623e-02,6.933861e-07,1.390218e+01,-7.655586e-02,1.397873e+01,1.600838e+01,1.717299e+02
1.633318e+04,1.890415e-01,1.577158e+04,1.825415e-01,8.690739e-01,8.689661e-01,4.884316e-02,6.929700e-07,1.390295e+01,-7.655586e-02,1.397950e+01,1.600896e+01,1.717259e+02
1.634318e+04,1.891572e-01,1.578158e+04,1.826572e-01,8.690904e-01,8.689721e-01,4.885009e-02,6.925544e-07,1.390372e+01,-7.655586e-02,1.398027e+01,1.600954e+01,1.717219e+02
1.635319e+04,1.892730e-01,1.579159e+04,1.827730e-01,8.691069e-01,8.689782e-01,4.885701e-02,6.921393e-07,1.390449e+01,-7.655586e-02,1.398104e+01,1.601012e+01,1.717179e+02
1.636319e+04,1.893887e-01,1.580159e+04,1.828887e-01,8.691234e-01,8.689842e-01,4.886393e-02,6.917247e-07,1.390526e+01,-7.655586e-02,1.398182e+01,1.601071e+01,1.717139e+02
1.637319e+04,1.895045e-01,1.581159e+04,1.830045e-01,8.691399e-01,8.689902e-01,4.887085e-02,6.913107e-07,1.390603e+01,-7.655586e-02,1.398259e+01,1.601129e+01,1.717099e+02
1.638319e+04,1.896202e-01,1.582159e+04,1.831202e-01,8.691564e-01,8.689962e-01,4.887776e-02,6.908971e-07,1.390680e+01,-7.655586e-02,1.398336e+01,1.601187e+01,1.717059e+02
1.639319e+04,1.897360e-01,1.583159e+04,1.832360e-01,8.691728e-01,8.690022e-01,4.888467e-02,6.904841e-07,1.390757e+01,-7.655586e-02,1.398413e+01,1.601245e+01,1.717019e+02
1.640319e+04,1.898517e-01,1.584159e+04,1.833517e-01,8.691805e-01,8.690082e-01,4.889157e-02,6.900716e-07,1.390752e+01,-7.655586e-02,1.398407e+01,1.601225e+01,1.717021e+02
1.641319e+04,1.899675e-01,1.585159e+04,1.834675e-01,8.691805e-01,8.690142e-01,4.889847e-02,6.896596e-07,1.390675e+01,-7.655586e-02,1.398330e+01,1.601136e+01,1.717062e+02
1.642319e+04,1.900832e-01,1.586159e+04,1.835832e-01,8.691805e-01,8.690202e-01,4.890536e-02,6.892481e-07,1.390597e+01,-7.655586e-02,1.398253e+01,1.601047e+01,1.717102e+02
1.643319e+04,1.901990e-01,1.587159e+04,1.836990e-01,8.691805e-01,8.690262e-01,4.891226e-02,6.888371e-07,1.390520e+01,-7.655586e-02,1.398175e+01,1.600958e+01,1.717142e+02
1.644319e+04,1.903147e-01,1.588159e+04,1.838147e-01,8.691805e-01,8.690322e-01,4.891914e-02,6.884267e-07,1.390443e+01,-7.655586e-02,1.398098e+01,1.600869e+01,1.717182e+02
1.645320e+04,1.904305e-01,1.589160e+04,1.839305e-01,8.691805e-01,8.690381e-01,4.892603e-02,6.880167e-07,1.390365e+01,-7.655586e-02,1.398021e+01,1.600780e+01,1.717222e+02
1.646320e+04,1.905463e-01,1.590160e+04,1.840463e-01,8.691805e-01,8.690441e-01,4.893290e-02,6.876072e-07,1.390288e+01,-7.655586e-02,1.397943e+01,1.600691e+01,1.717263e+02
1.647320e+04,1.906620e-01,1.591160e+04,1.841620e-01,8.691804e-01,8.690501e-01,4.893978e-02,6.871983e-07,1.390211e+01,-7.655586e-02,1.397866e+01,1.600602e+01,1.717303e+02
1.648320e+04,1.907778e-01,1.592160e+04,1.842778e-01,8.691804e-01,8.690561e-01,4.894665e-02,6.867898e-07,1.390133e+01,-7.655586e-02,1.397789e+01,1.600513e+01,1.717343e+02
1.649320e+04,1.908935e-01,1.593160e+04,1.843935e-01,8.691804e-01,8.690620e-01,4.895352e-02,6.863819e-07,1.390056e+01,-7.655586e-02,1.397711e+01,1.600424e+01,1.717383e+02
1.650320e+04,1.910093e-01,1.594160e+04,1.845093e-01,8.691804e-01,8.690680e-01,4.896038e-02,6.859744e-07,1.389979e+01,-7.655586e-02,1.397634e+01,1.600335e+01,1.717423e+02
1.651320e+04,1.911250e-01,1.595160e+04,1.846250e-01,8.691804e-01,8.690740e-01,4.896724e-02,6.855675e-07,1.389901e+01,-7.655586e-02,1.397557e+01,1.600246e+01,1.717464e+02
1.652320e+04,1.912408e-01,1.596160e+04,1.847408e-01,8.691804e-01,8.690799e-01,4.897409e-02,6.851611e-07,1.389824e+01,-7.655586e-02,1.397479e+01,1.600157e+01,1.717504e+02
1.653320e+04,1.913565e-01,1.597160e+04,1.848565e-01,8.691804e-01,8.690859e-01,4.898094e-02,6.847551e-07,1.389747e+01,-7.655586e-02,1.397402e+01,1.600068e+01,1.717544e+02
1.654320e+04,1.914723e-01,1.598160e+04,1.849723e-01,8.691803e-01,8.690918e-01,4.898779e-02,6.843497e-07,1.389669e+01,-7.655586e-02,1.397325e+01,1.599979e+01,1.717584e+02
1.655321e+04,1.915880e-01,1.599161e+04,1.850880e-01,8.691803e-01,8.690978e-01,4.899463e-02,6.839447e-07,1.389592e+01,-7.655586e-02,1.397247e+01,1.599890e+01,1.717624e+02
1.656321e+04,1.917038e-01,1.600161e+04,1.852038e-01,8.691803e-01,8.691037e-01,4.900147e-02,6.835403e-07,1.389515e+01,-7.655586e-02,1.397170e+01,1.599802e+01,1.717665e+02
1.657321e+04,1.918195e-01,1.601161e+04,1.853195e-01,8.691803e-01,8.691096e-01,4.900830e-02,6.831363e-07,1.389437e+01,-7.655586e-02,1.397093e+01,1.599713e+01,1.717705e+02
1.658321e+04,1.919353e-01,1.602161e+04,1.854353e-01,8.691803e-01,8.691156e-01,4.901513e-02,6.827329e-07,1.389360e+01,-7.655586e-02,1.397015e+01,1.599624e+01,1.717745e+02
1.659321e+04,1.920510e-01,1.603161e+04,1.855510e-01,8.691803e-01,8.691215e-01,4.902196e-02,6.823299e-07,1.389282e+01,-7.655586e-02,1.396938e+01,1.599535e+01,1.717785e+02
1.660321e+04,1.921668e-01,1.604161e+04,1.856668e-01,8.691803e-01,8.691274e-01,4.902878e-02,6.819274e-07,1.389205e+01,-7.655586e-02,1.396861e+01,1.599446e+01,1.717825e+02
1.661321e+04,1.922825e-01,1.605161e+04,1.857825e-01,8.691803e-01,8.691334e-01,4.903560e-02,6.815254e-07,1.389128e+01,-7.655586e-02,1.396783e+01,1.599357e+01,1.717865e+02
1.662321e+04,1.923983e-01,1.606161e+04,1.858983e-01,8.691802e-01,8.691393e-01,4.904241e-02,6.811240e-07,1.389050e+01,-7.655586e-02,1.396706e+01,1.599268e+01,1.717906e+02
1.663321e+04,1.925140e-01,1.607161e+04,1.860140e-01,8.691802e-01,8.691452e-01,4.904922e-02,6.807230e-07,1.388973e+01,-7.655586e-02,1.396629e+01,1.599179e+01,1.717946e+02
1.664321e+04,1.926298e-01,1.608161e+04,1.861298e-01,8.691802e-01,8.691511e-01,4.905603e-02,6.803225e-07,1.388896e+01,-7.655586e-02,1.396551e+01,1.599090e+01,1.717986e+02
1.665322e+04,1.927455e-01,1.609162e+04,1.862455e-01,8.691823e-01,8.691570e-01,4.906283e-02,6.799224e-07,1.388902e+01,-7.655586e-02,1.396558e+01,1.599094e+01,1.718026e+02
1.666322e+04,1.928613e-01,1.610162e+04,1.863613e-01,8.691854e-01,8.691629e-01,4.906963e-02,6.795229e-07,1.388953e+01,-7.655586e-02,1.396609e+01,1.599146e+01,1.718066e+02
1.667322e+04,1.929771e-01,1.611162e+04,1.864771e-01,8.691886e-01,8.691688e-01,4.907642e-02,6.791239e-07,1.389004e+01,-7.655586e-02,1.396660e+01,1.599199e+01,1.718106e+02
1.668322e+04,1.930928e-01,1.612162e+04,1.865928e-01,8.691917e-01,8.691747e-01,4.908321e-02,6.787253e-07,1.389055e+01,-7.655586e-02,1.396711e+01,1.599252e+01,1.718145e+02
1.669322e+04,1.932086e-01,1.613162e+04,1.867086e-01,8.691949e-01,8.691806e-01,4.909000e-02,6.783272e-07,1.389106e+01,-7.655586e-02,1.396762e+01,1.599305e+01,1.718185e+02
1.670322e+04,1.933243e-01,1.614162e+04,1.868243e-01,8.691980e-01,8.691865e-01,4.909678e-02,6.779296e-07,1.389157e+01,-7.655586e-02,1.396813e+01,1.599358e+01,1.718225e+02
1.671322e+04,1.934401e-01,1.615162e+04,1.869401e-01,8.692012e-01,8.691924e-01,4.910356e-02,6.775325e-07,1.389208e+01,-7.655586e-02,1.396864e+01,1.599411e+01,1.718265e+02
1.672322e+04,1.935558e-01,1.616162e+04,1.870558e-01,8.692043e-01,8.691983e-01,4.911033e-02,6.771359e-07,1.389259e+01,-7.655586e-02,1.396915e+01,1.599464e+01,1.718304e+02
1.673322e+04,1.936716e-01,1.617162e+04,1.871716e-01,8.692075e-01,8.692042e-01,4.911710e-02,6.767398e-07,1.389310e+01,-7.655586e-02,1.396966e+01,1.599517e+01,1.718344e+02
1.674322e+04,1.937873e-01,1.618162e+04,1.872873e-01,8.692106e-01,8.692101e-01,4.912387e-02,6.763441e-07,1.389361e+01,-7.655586e-02,1.397017e+01,1.599569e+01,1.718384e+02
1.675323e+04,1.939031e-01,1.619163e+04,1.874031e-01,8.692138e-01,8.692160e-01,4.913063e-02,6.759489e-07,1.389413e+01,-7.655586e-02,1.397068e+01,1.599622e+01,1.718424e+02
1.676323e+04,1.940188e-01,1.620163e+04,1.875188e-01,8.692170e-01,8.692218e-01,4.913739e-02,6.755542e-07,1.389464e+01,-7.655586e-02,1.397119e+01,1.599675e+01,1.718464e+02
1.677323e+04,1.941346e-01,1.621163e+04,1.876346e-01,8.692201e-01,8.692277e-01,4.914414e-02,6.751600e-07,1.389515e+01,-7.655586e-02,1.397170e+01,1.599728e+01,1.718503e+02
1.678323e+04,1.942503e-01,1.622163e+04,1.877503e-01,8.692233e-01,8.692336e-01,4.915089e-02,6.747663e-07,1.389566e+01,-7.655586e-02,1.397221e+01,1.599781e+01,1.718543e+02
1.679323e+04,1.943661e-01,1.623163e+04,1.878661e-01,8.692264e-01,8.692394e-01,4.915764e-02,6.743730e-07,1.389617e+01,-7.655586e-02,1.397272e+01,1.599834e+01,1.718583e+02
1.680323e+04,1.944818e-01,1.624163e+04,1.879818e-01,8.692296e-01,8.692453e-01,4.916438e-02,6.739802e-07,1.389668e+01,-7.655586e-02,1.397323e+01,1.599887e+01,1.718623e+02
1.681323e+04,1.945976e-01,1.625163e+04,1.880976e-01,8.692327e-01,8.692512e-01,4.917112e-02,6.735879e-07,1.389719e+01,-7.655586e-02,1.397374e+01,1.599940e+01,1.718662e+02
1.682323e+04,1.947133e-01,1.626163e+04,1.882133e-01,8.692359e-01,8.692570e-01,4.917785e-02,6.731961e-07,1.389770e+01,-7.655586e-02,1.397425e+01,1.599992e+01,1.718702e+02
1.683323e+04,1.948291e-01,1.627163e+04,1.883291e-01,8.692390e-01,8.692629e-01,4.918459e-02,6.728047e-07,1.389821e+01,-7.655586e-02,1.397476e+01,1.600045e+01,1.718742e+02
1.684323e+04,1.949448e-01,1.628163e+04,1.884448e-01,8.692422e-01,8.692687e-01,4.919131e-02,6.724138e-07,1.389872e+01,-7.655586e-02,1.397527e+01,1.600098e+01,1.718782e+02
1.685324e+04,1.950606e-01,1.629164e+04,1.885606e-01,8.692453e-01,8.692746e-01,4.919804e-02,6.720234e-07,1.389923e+01,-7.655586e-02,1.397578e+01,1.600151e+01,1.718822e+02
1.686324e+04,1.951763e-01,1.630164e+04,1.886763e-01,8.692485e-01,8.692804e-01,4.920475e-02,6.716334e-07,1.389974e+01,-7.655586e-02,1.397629e+01,1.600204e+01,1.718861e+02
1.687324e+04,1.952921e-01,1.631164e+04,1.887921e-01,8.692516e-01,8.692862e-01,4.921147e-02,6.712439e-07,1.390025e+01,-7.655586e-02,1.397680e+01,1.600257e+01,1.718901e+02
1.688324e+04,1.954079e-01,1.632164e+04,1.889079e-01,8.692548e-01,8.692921e-01,4.921818e-02,6.708549e-07,1.390076e+01,-7.655586e-02,1.397731e+01,1.600310e+01,1.718941e+02
1.689324e+04,1.955236e-01,1.633164e+04,1.890236e-01,8.692579e-01,8.692979e-01,4.922489e-02,6.704664e-07,1.390127e+01,-7.655586e-02,1.397782e+01,1.600362e+01,1.718981e+02
1.690324e+04,1.956394e-01,1.634164e+04,1.891394e-01,8.692622e-01,8.693037e-01,4.923159e-02,6.700783e-07,1.390125e+01,-7.655586e-02,1.397781e+01,1.600353e+01,1.719000e+02
1.691324e+04,1.957551e-01,1.635164e+04,1.892551e-01,8.692675e-01,8.693095e-01,4.923829e-02,6.696907e-07,1.390074e+01,-7.655586e-02,1.397729e+01,1.600284e+01,1.719000e+02
1.692324e+04,1.958709e-01,1.636164e+04,1.893709e-01,8.692728e-01,8.693154e-01,4.924499e-02,6.693035e-07,1.390022e+01,-7.655586e-02,1.397678e+01,1.600215e+01,1.719000e+02
1.693324e+04,1.959866e-01,1.637164e+04,1.894866e-01,8.692781e-01,8.693212e-01,4.925168e-02,6.689168e-07,1.389971e+01,-7.655586e-02,1.397626e+01,1.600145e+01,1.719000e+02
1.694324e+04,1.961024e-01,1.638164e+04,1.896024e-01,8.692834e-01,8.693270e-01,4.925837e-02,6.685306e-07,1.389919e+01,-7.655586e-02,1.397575e+01,1.600076e+01,1.719000e+02
1.695325e+04,1.962181e-01,1.639165e+04,1.897181e-01,8.692887e-01,8.693328e-01,4.926505e-02,6.681449e-07,1.389868e+01,-7.655586e-02,1.397523e+01,1.600007e+01,1.719000e+02
1.696325e+04,1.963339e-01,1.640165e+04,1.898339e-01,8.692940e-01,8.693386e-01,4.927173e-02,6.677596e-07,1.389816e+01,-7.655586e-02,1.397472e+01,1.599938e+01,1.719000e+02
1.697325e+04,1.964496e-01,1.641165e+04,1.899496e-01,8.692993e-01,8.693444e-01,4.927841e-02,6.673747e-07,1.389764e+01,-7.655586e-02,1.397420e+01,1.599869e+01,1.719000e+02
