Repository: brandonlampe/CS_Data

# Repository for Crushed Salt Data
**Grant No: 456417**

This is a work in progress!

## Repository Content

### Directory Names
A uniform namining structure still in progress, but in general directories are named according to the following:
 - Names contain no spaces, a single underscore "_" will be used as a file name seperator.
 - Files are for the Crushed Salt Project (CSP); therefore, the first three charaters of each file are "CSP".
 - Folders are organized by which frame the test was performed on i.e., A2 or A3.
 - The fifth and sixth charaters of each file name will therefore be "A" followed by the frame number.

File: UNM_WP_HY_175_09/STAGE01/CREEP_FIT/175_09_STAGE01_CREEP_OUT.csv (part 10 of 36)
Analysis by Brandon Lampe, performed on: 2016/07/12 16:02:29
Experimental results below begin at: 2016/04/08 09:35:23
Duration (sec),Duration (day),Elapsed Time (sec),Elapsed Time (day),Interpolated Fractional Density,Fit to Fractional Density,Fit to Volume Strain,Fit to Volume Strain Rate (1/sec),Confining Pressure (MPa),Pore Pressure (MPa),Terzaghi Pressure (MPa),Solid Pressure (MPa),Temperature (C))
2.168372e+04,2.509690e-01,2.112212e+04,2.444690e-01,8.716871e-01,8.717675e-01,5.206175e-02,5.260693e-07,1.388774e+01,-7.655586e-02,1.396430e+01,1.594330e+01,1.716705e+02
2.169372e+04,2.510847e-01,2.113212e+04,2.445847e-01,8.716883e-01,8.717721e-01,5.206701e-02,5.258354e-07,1.388749e+01,-7.655586e-02,1.396404e+01,1.594298e+01,1.716626e+02
2.170372e+04,2.512005e-01,2.114212e+04,2.447005e-01,8.716895e-01,8.717766e-01,5.207227e-02,5.256017e-07,1.388723e+01,-7.655586e-02,1.396379e+01,1.594267e+01,1.716546e+02
2.171372e+04,2.513162e-01,2.115212e+04,2.448162e-01,8.716907e-01,8.717812e-01,5.207752e-02,5.253683e-07,1.388698e+01,-7.655586e-02,1.396353e+01,1.594235e+01,1.716467e+02
2.172372e+04,2.514320e-01,2.116212e+04,2.449320e-01,8.716919e-01,8.717858e-01,5.208277e-02,5.251350e-07,1.388672e+01,-7.655586e-02,1.396328e+01,1.594204e+01,1.716387e+02
2.173373e+04,2.515477e-01,2.117213e+04,2.450477e-01,8.716930e-01,8.717904e-01,5.208802e-02,5.249020e-07,1.388647e+01,-7.655586e-02,1.396302e+01,1.594173e+01,1.716307e+02
2.174373e+04,2.516635e-01,2.118213e+04,2.451635e-01,8.716942e-01,8.717950e-01,5.209327e-02,5.246692e-07,1.388621e+01,-7.655586e-02,1.396277e+01,1.594141e+01,1.716228e+02
2.175373e+04,2.517793e-01,2.119213e+04,2.452793e-01,8.716954e-01,8.717995e-01,5.209852e-02,5.244366e-07,1.388596e+01,-7.655586e-02,1.396251e+01,1.594110e+01,1.716148e+02
2.176373e+04,2.518950e-01,2.120213e+04,2.453950e-01,8.716966e-01,8.718041e-01,5.210376e-02,5.242042e-07,1.388570e+01,-7.655586e-02,1.396226e+01,1.594078e+01,1.716069e+02
2.177373e+04,2.520108e-01,2.121213e+04,2.455108e-01,8.716978e-01,8.718087e-01,5.210900e-02,5.239720e-07,1.388545e+01,-7.655586e-02,1.396200e+01,1.594047e+01,1.715989e+02
2.178373e+04,2.521265e-01,2.122213e+04,2.456265e-01,8.716990e-01,8.718132e-01,5.211424e-02,5.237400e-07,1.388519e+01,-7.655586e-02,1.396175e+01,1.594015e+01,1.715910e+02
2.179373e+04,2.522423e-01,2.123213e+04,2.457423e-01,8.717002e-01,8.718178e-01,5.211948e-02,5.235083e-07,1.388494e+01,-7.655586e-02,1.396149e+01,1.593984e+01,1.715830e+02
2.180373e+04,2.523580e-01,2.124213e+04,2.458580e-01,8.717013e-01,8.718224e-01,5.212471e-02,5.232768e-07,1.388468e+01,-7.655586e-02,1.396124e+01,1.593952e+01,1.715751e+02
2.181373e+04,2.524738e-01,2.125213e+04,2.459738e-01,8.717025e-01,8.718269e-01,5.212995e-02,5.230455e-07,1.388443e+01,-7.655586e-02,1.396098e+01,1.593921e+01,1.715671e+02
2.182373e+04,2.525895e-01,2.126213e+04,2.460895e-01,8.717037e-01,8.718315e-01,5.213518e-02,5.228144e-07,1.388417e+01,-7.655586e-02,1.396073e+01,1.593890e+01,1.715591e+02
2.183374e+04,2.527053e-01,2.127214e+04,2.462053e-01,8.717049e-01,8.718360e-01,5.214040e-02,5.225835e-07,1.388392e+01,-7.655586e-02,1.396047e+01,1.593858e+01,1.715512e+02
2.184374e+04,2.528210e-01,2.128214e+04,2.463210e-01,8.717061e-01,8.718406e-01,5.214563e-02,5.223529e-07,1.388366e+01,-7.655586e-02,1.396022e+01,1.593827e+01,1.715432e+02
2.185374e+04,2.529368e-01,2.129214e+04,2.464368e-01,8.717073e-01,8.718452e-01,5.215085e-02,5.221224e-07,1.388341e+01,-7.655586e-02,1.395996e+01,1.593795e+01,1.715353e+02
2.186374e+04,2.530525e-01,2.130214e+04,2.465525e-01,8.717084e-01,8.718497e-01,5.215607e-02,5.218922e-07,1.388315e+01,-7.655586e-02,1.395971e+01,1.593764e+01,1.715273e+02
2.187374e+04,2.531683e-01,2.131214e+04,2.466683e-01,8.717096e-01,8.718543e-01,5.216129e-02,5.216621e-07,1.388290e+01,-7.655586e-02,1.395945e+01,1.593732e+01,1.715194e+02
2.188374e+04,2.532840e-01,2.132214e+04,2.467840e-01,8.717108e-01,8.718588e-01,5.216651e-02,5.214323e-07,1.388264e+01,-7.655586e-02,1.395920e+01,1.593701e+01,1.715114e+02
2.189374e+04,2.533998e-01,2.133214e+04,2.468998e-01,8.717120e-01,8.718634e-01,5.217172e-02,5.212027e-07,1.388239e+01,-7.655586e-02,1.395894e+01,1.593669e+01,1.715035e+02
2.190374e+04,2.535155e-01,2.134214e+04,2.470155e-01,8.717169e-01,8.718679e-01,5.217693e-02,5.209734e-07,1.388228e+01,-7.655586e-02,1.395883e+01,1.593648e+01,1.714977e+02
2.191374e+04,2.536313e-01,2.135214e+04,2.471313e-01,8.717247e-01,8.718724e-01,5.218214e-02,5.207442e-07,1.388228e+01,-7.655586e-02,1.395883e+01,1.593633e+01,1.714937e+02
2.192374e+04,2.537470e-01,2.136214e+04,2.472470e-01,8.717324e-01,8.718770e-01,5.218735e-02,5.205152e-07,1.388228e+01,-7.655586e-02,1.395883e+01,1.593619e+01,1.714897e+02
2.193375e+04,2.538628e-01,2.137215e+04,2.473628e-01,8.717402e-01,8.718815e-01,5.219255e-02,5.202865e-07,1.388228e+01,-7.655586e-02,1.395883e+01,1.593605e+01,1.714857e+02
2.194375e+04,2.539785e-01,2.138215e+04,2.474785e-01,8.717480e-01,8.718860e-01,5.219775e-02,5.200579e-07,1.388228e+01,-7.655586e-02,1.395883e+01,1.593591e+01,1.714816e+02
2.195375e+04,2.540943e-01,2.139215e+04,2.475943e-01,8.717557e-01,8.718906e-01,5.220295e-02,5.198296e-07,1.388228e+01,-7.655586e-02,1.395883e+01,1.593576e+01,1.714776e+02
2.196375e+04,2.542101e-01,2.140215e+04,2.477101e-01,8.717635e-01,8.718951e-01,5.220815e-02,5.196015e-07,1.388228e+01,-7.655586e-02,1.395883e+01,1.593562e+01,1.714736e+02
2.197375e+04,2.543258e-01,2.141215e+04,2.478258e-01,8.717713e-01,8.718996e-01,5.221335e-02,5.193736e-07,1.388228e+01,-7.655586e-02,1.395883e+01,1.593548e+01,1.714696e+02
2.198375e+04,2.544416e-01,2.142215e+04,2.479416e-01,8.717790e-01,8.719042e-01,5.221854e-02,5.191459e-07,1.388228e+01,-7.655586e-02,1.395883e+01,1.593534e+01,1.714656e+02
2.199375e+04,2.545573e-01,2.143215e+04,2.480573e-01,8.717868e-01,8.719087e-01,5.222373e-02,5.189184e-07,1.388228e+01,-7.655586e-02,1.395883e+01,1.593519e+01,1.714616e+02
2.200375e+04,2.546731e-01,2.144215e+04,2.481731e-01,8.717946e-01,8.719132e-01,5.222892e-02,5.186911e-07,1.388228e+01,-7.655586e-02,1.395883e+01,1.593505e+01,1.714575e+02
2.201375e+04,2.547888e-01,2.145215e+04,2.482888e-01,8.718023e-01,8.719177e-01,5.223411e-02,5.184641e-07,1.388228e+01,-7.655586e-02,1.395883e+01,1.593491e+01,1.714535e+02
2.202375e+04,2.549046e-01,2.146215e+04,2.484046e-01,8.718101e-01,8.719223e-01,5.223929e-02,5.182372e-07,1.388228e+01,-7.655586e-02,1.395883e+01,1.593477e+01,1.714495e+02
2.203376e+04,2.550203e-01,2.147216e+04,2.485203e-01,8.718179e-01,8.719268e-01,5.224447e-02,5.180105e-07,1.388228e+01,-7.655586e-02,1.395883e+01,1.593462e+01,1.714455e+02
2.204376e+04,2.551361e-01,2.148216e+04,2.486361e-01,8.718256e-01,8.719313e-01,5.224965e-02,5.177841e-07,1.388228e+01,-7.655586e-02,1.395883e+01,1.593448e+01,1.714415e+02
2.205376e+04,2.552518e-01,2.149216e+04,2.487518e-01,8.718334e-01,8.719358e-01,5.225483e-02,5.175579e-07,1.388228e+01,-7.655586e-02,1.395883e+01,1.593434e+01,1.714374e+02
2.206376e+04,2.553676e-01,2.150216e+04,2.488676e-01,8.718412e-01,8.719403e-01,5.226000e-02,5.173318e-07,1.388228e+01,-7.655586e-02,1.395883e+01,1.593419e+01,1.714334e+02
2.207376e+04,2.554833e-01,2.151216e+04,2.489833e-01,8.718489e-01,8.719448e-01,5.226518e-02,5.171060e-07,1.388228e+01,-7.655586e-02,1.395883e+01,1.593405e+01,1.714294e+02
2.208376e+04,2.555991e-01,2.152216e+04,2.490991e-01,8.718567e-01,8.719493e-01,5.227035e-02,5.168804e-07,1.388228e+01,-7.655586e-02,1.395883e+01,1.593391e+01,1.714254e+02
2.209376e+04,2.557148e-01,2.153216e+04,2.492148e-01,8.718645e-01,8.719539e-01,5.227552e-02,5.166550e-07,1.388228e+01,-7.655586e-02,1.395883e+01,1.593377e+01,1.714214e+02
2.210376e+04,2.558306e-01,2.154216e+04,2.493306e-01,8.718722e-01,8.719584e-01,5.228068e-02,5.164298e-07,1.388228e+01,-7.655586e-02,1.395883e+01,1.593362e+01,1.714173e+02
2.211376e+04,2.559463e-01,2.155216e+04,2.494463e-01,8.718800e-01,8.719629e-01,5.228584e-02,5.162048e-07,1.388228e+01,-7.655586e-02,1.395883e+01,1.593348e+01,1.714133e+02
2.212376e+04,2.560621e-01,2.156216e+04,2.495621e-01,8.718878e-01,8.719674e-01,5.229101e-02,5.159800e-07,1.388228e+01,-7.655586e-02,1.395883e+01,1.593334e+01,1.714093e+02
2.213377e+04,2.561778e-01,2.157217e+04,2.496778e-01,8.718955e-01,8.719719e-01,5.229617e-02,5.157554e-07,1.388228e+01,-7.655586e-02,1.395883e+01,1.593320e+01,1.714053e+02
2.214377e+04,2.562936e-01,2.158217e+04,2.497936e-01,8.719033e-01,8.719764e-01,5.230132e-02,5.155311e-07,1.388228e+01,-7.655586e-02,1.395883e+01,1.593305e+01,1.714013e+02
2.215377e+04,2.564093e-01,2.159217e+04,2.499093e-01,8.719107e-01,8.719808e-01,5.230648e-02,5.153069e-07,1.388245e+01,-7.638172e-02,1.395883e+01,1.593309e+01,1.714055e+02
2.216377e+04,2.565251e-01,2.160217e+04,2.500251e-01,8.719179e-01,8.719853e-01,5.231163e-02,5.150829e-07,1.388271e+01,-7.612767e-02,1.395884e+01,1.593322e+01,1.714135e+02
2.217377e+04,2.566409e-01,2.161217e+04,2.501409e-01,8.719251e-01,8.719898e-01,5.231678e-02,5.148592e-07,1.388296e+01,-7.587362e-02,1.395884e+01,1.593334e+01,1.714214e+02
2.218377e+04,2.567566e-01,2.162217e+04,2.502566e-01,8.719324e-01,8.719943e-01,5.232193e-02,5.146356e-07,1.388322e+01,-7.561957e-02,1.395884e+01,1.593347e+01,1.714294e+02
2.219377e+04,2.568724e-01,2.163217e+04,2.503724e-01,8.719396e-01,8.719988e-01,5.232707e-02,5.144123e-07,1.388348e+01,-7.536552e-02,1.395884e+01,1.593359e+01,1.714374e+02
2.220377e+04,2.569881e-01,2.164217e+04,2.504881e-01,8.719468e-01,8.720033e-01,5.233222e-02,5.141891e-07,1.388373e+01,-7.511147e-02,1.395884e+01,1.593371e+01,1.714454e+02
2.221377e+04,2.571039e-01,2.165217e+04,2.506039e-01,8.719540e-01,8.720078e-01,5.233736e-02,5.139662e-07,1.388399e+01,-7.485742e-02,1.395884e+01,1.593384e+01,1.714534e+02
2.222377e+04,2.572196e-01,2.166217e+04,2.507196e-01,8.719612e-01,8.720123e-01,5.234250e-02,5.137434e-07,1.388424e+01,-7.460337e-02,1.395885e+01,1.593396e+01,1.714614e+02
2.223378e+04,2.573354e-01,2.167218e+04,2.508354e-01,8.719684e-01,8.720167e-01,5.234763e-02,5.135209e-07,1.388450e+01,-7.434932e-02,1.395885e+01,1.593408e+01,1.714693e+02
2.224378e+04,2.574511e-01,2.168218e+04,2.509511e-01,8.719757e-01,8.720212e-01,5.235277e-02,5.132985e-07,1.388476e+01,-7.409527e-02,1.395885e+01,1.593421e+01,1.714773e+02
2.225378e+04,2.575669e-01,2.169218e+04,2.510669e-01,8.719829e-01,8.720257e-01,5.235790e-02,5.130764e-07,1.388501e+01,-7.384122e-02,1.395885e+01,1.593433e+01,1.714853e+02
2.226378e+04,2.576826e-01,2.170218e+04,2.511826e-01,8.719901e-01,8.720302e-01,5.236303e-02,5.128545e-07,1.388527e+01,-7.358717e-02,1.395885e+01,1.593446e+01,1.714933e+02
2.227378e+04,2.577984e-01,2.171218e+04,2.512984e-01,8.719973e-01,8.720346e-01,5.236816e-02,5.126327e-07,1.388552e+01,-7.333312e-02,1.395886e+01,1.593458e+01,1.715013e+02
2.228378e+04,2.579141e-01,2.172218e+04,2.514141e-01,8.720045e-01,8.720391e-01,5.237329e-02,5.124112e-07,1.388578e+01,-7.307907e-02,1.395886e+01,1.593470e+01,1.715093e+02
2.229378e+04,2.580299e-01,2.173218e+04,2.515299e-01,8.720118e-01,8.720436e-01,5.237841e-02,5.121899e-07,1.388604e+01,-7.282502e-02,1.395886e+01,1.593483e+01,1.715172e+02
2.230378e+04,2.581456e-01,2.174218e+04,2.516456e-01,8.720190e-01,8.720480e-01,5.238353e-02,5.119688e-07,1.388629e+01,-7.257097e-02,1.395886e+01,1.593495e+01,1.715252e+02
2.231378e+04,2.582614e-01,2.175218e+04,2.517614e-01,8.720262e-01,8.720525e-01,5.238865e-02,5.117478e-07,1.388655e+01,-7.231692e-02,1.395886e+01,1.593507e+01,1.715332e+02
2.232378e+04,2.583771e-01,2.176218e+04,2.518771e-01,8.720334e-01,8.720570e-01,5.239377e-02,5.115271e-07,1.388680e+01,-7.206287e-02,1.395887e+01,1.593520e+01,1.715412e+02
2.233379e+04,2.584929e-01,2.177219e+04,2.519929e-01,8.720406e-01,8.720614e-01,5.239888e-02,5.113066e-07,1.388706e+01,-7.180882e-02,1.395887e+01,1.593532e+01,1.715492e+02
2.234379e+04,2.586086e-01,2.178219e+04,2.521086e-01,8.720478e-01,8.720659e-01,5.240399e-02,5.110863e-07,1.388732e+01,-7.155477e-02,1.395887e+01,1.593545e+01,1.715571e+02
2.235379e+04,2.587244e-01,2.179219e+04,2.522244e-01,8.720551e-01,8.720703e-01,5.240910e-02,5.108661e-07,1.388757e+01,-7.130072e-02,1.395887e+01,1.593557e+01,1.715651e+02
2.236379e+04,2.588401e-01,2.180219e+04,2.523401e-01,8.720623e-01,8.720748e-01,5.241421e-02,5.106462e-07,1.388783e+01,-7.104667e-02,1.395887e+01,1.593569e+01,1.715731e+02
2.237379e+04,2.589559e-01,2.181219e+04,2.524559e-01,8.720695e-01,8.720792e-01,5.241932e-02,5.104265e-07,1.388808e+01,-7.079262e-02,1.395888e+01,1.593582e+01,1.715811e+02
2.238379e+04,2.590717e-01,2.182219e+04,2.525717e-01,8.720767e-01,8.720837e-01,5.242442e-02,5.102069e-07,1.388834e+01,-7.053857e-02,1.395888e+01,1.593594e+01,1.715891e+02
2.239379e+04,2.591874e-01,2.183219e+04,2.526874e-01,8.720839e-01,8.720881e-01,5.242952e-02,5.099876e-07,1.388860e+01,-7.028453e-02,1.395888e+01,1.593606e+01,1.715971e+02
2.240379e+04,2.593032e-01,2.184219e+04,2.528032e-01,8.720876e-01,8.720926e-01,5.243462e-02,5.097685e-07,1.388853e+01,-7.035159e-02,1.395888e+01,1.593593e+01,1.716000e+02
2.241379e+04,2.594189e-01,2.185219e+04,2.529189e-01,8.720892e-01,8.720970e-01,5.243972e-02,5.095495e-07,1.388827e+01,-7.060564e-02,1.395888e+01,1.593564e+01,1.716000e+02
2.242379e+04,2.595347e-01,2.186219e+04,2.530347e-01,8.720907e-01,8.721015e-01,5.244481e-02,5.093308e-07,1.388802e+01,-7.085969e-02,1.395888e+01,1.593536e+01,1.716000e+02
2.243380e+04,2.596504e-01,2.187220e+04,2.531504e-01,8.720923e-01,8.721059e-01,5.244991e-02,5.091123e-07,1.388776e+01,-7.111374e-02,1.395887e+01,1.593507e+01,1.716000e+02
2.244380e+04,2.597662e-01,2.188220e+04,2.532662e-01,8.720939e-01,8.721104e-01,5.245500e-02,5.088939e-07,1.388750e+01,-7.136779e-02,1.395887e+01,1.593479e+01,1.716000e+02
2.245380e+04,2.598819e-01,2.189220e+04,2.533819e-01,8.720954e-01,8.721148e-01,5.246009e-02,5.086758e-07,1.388725e+01,-7.162184e-02,1.395887e+01,1.593450e+01,1.716000e+02
2.246380e+04,2.599977e-01,2.190220e+04,2.534977e-01,8.720970e-01,8.721192e-01,5.246517e-02,5.084578e-07,1.388699e+01,-7.187589e-02,1.395887e+01,1.593422e+01,1.716000e+02
2.247380e+04,2.601134e-01,2.191220e+04,2.536134e-01,8.720986e-01,8.721237e-01,5.247026e-02,5.082401e-07,1.388674e+01,-7.212994e-02,1.395887e+01,1.593393e+01,1.716000e+02
2.248380e+04,2.602292e-01,2.192220e+04,2.537292e-01,8.721001e-01,8.721281e-01,5.247534e-02,5.080225e-07,1.388648e+01,-7.238399e-02,1.395886e+01,1.593365e+01,1.716000e+02
2.249380e+04,2.603449e-01,2.193220e+04,2.538449e-01,8.721017e-01,8.721325e-01,5.248042e-02,5.078052e-07,1.388622e+01,-7.263804e-02,1.395886e+01,1.593336e+01,1.716000e+02
2.250380e+04,2.604607e-01,2.194220e+04,2.539607e-01,8.721033e-01,8.721370e-01,5.248549e-02,5.075880e-07,1.388597e+01,-7.289209e-02,1.395886e+01,1.593308e+01,1.716000e+02
2.251380e+04,2.605764e-01,2.195220e+04,2.540764e-01,8.721049e-01,8.721414e-01,5.249057e-02,5.073710e-07,1.388571e+01,-7.314614e-02,1.395886e+01,1.593279e+01,1.716000e+02
2.252380e+04,2.606922e-01,2.196220e+04,2.541922e-01,8.721064e-01,8.721458e-01,5.249564e-02,5.071543e-07,1.388546e+01,-7.340019e-02,1.395886e+01,1.593251e+01,1.716000e+02
2.253381e+04,2.608079e-01,2.197221e+04,2.543079e-01,8.721080e-01,8.721502e-01,5.250071e-02,5.069377e-07,1.388520e+01,-7.365424e-02,1.395885e+01,1.593222e+01,1.716000e+02
2.254381e+04,2.609237e-01,2.198221e+04,2.544237e-01,8.721096e-01,8.721547e-01,5.250578e-02,5.067213e-07,1.388494e+01,-7.390829e-02,1.395885e+01,1.593194e+01,1.716000e+02
2.255381e+04,2.610394e-01,2.199221e+04,2.545394e-01,8.721111e-01,8.721591e-01,5.251085e-02,5.065051e-07,1.388469e+01,-7.416234e-02,1.395885e+01,1.593165e+01,1.716000e+02
2.256381e+04,2.611552e-01,2.200221e+04,2.546552e-01,8.721127e-01,8.721635e-01,5.251591e-02,5.062891e-07,1.388443e+01,-7.441639e-02,1.395885e+01,1.593137e+01,1.716000e+02
2.257381e+04,2.612709e-01,2.201221e+04,2.547709e-01,8.721143e-01,8.721679e-01,5.252098e-02,5.060733e-07,1.388418e+01,-7.467044e-02,1.395885e+01,1.593108e+01,1.716000e+02
2.258381e+04,2.613867e-01,2.202221e+04,2.548867e-01,8.721158e-01,8.721723e-01,5.252604e-02,5.058577e-07,1.388392e+01,-7.492449e-02,1.395884e+01,1.593080e+01,1.716000e+02
2.259381e+04,2.615025e-01,2.203221e+04,2.550025e-01,8.721174e-01,8.721767e-01,5.253109e-02,5.056423e-07,1.388366e+01,-7.517854e-02,1.395884e+01,1.593051e+01,1.716000e+02
2.260381e+04,2.616182e-01,2.204221e+04,2.551182e-01,8.721190e-01,8.721811e-01,5.253615e-02,5.054270e-07,1.388341e+01,-7.543259e-02,1.395884e+01,1.593023e+01,1.716000e+02
2.261381e+04,2.617340e-01,2.205221e+04,2.552340e-01,8.721205e-01,8.721855e-01,5.254120e-02,5.052120e-07,1.388315e+01,-7.568663e-02,1.395884e+01,1.592994e+01,1.716000e+02
2.262381e+04,2.618497e-01,2.206221e+04,2.553497e-01,8.721221e-01,8.721900e-01,5.254626e-02,5.049972e-07,1.388290e+01,-7.594068e-02,1.395884e+01,1.592966e+01,1.716000e+02
2.263382e+04,2.619655e-01,2.207222e+04,2.554655e-01,8.721237e-01,8.721944e-01,5.255131e-02,5.047825e-07,1.388264e+01,-7.619473e-02,1.395883e+01,1.592937e+01,1.716000e+02
2.264382e+04,2.620812e-01,2.208222e+04,2.555812e-01,8.721253e-01,8.721988e-01,5.255635e-02,5.045681e-07,1.388238e+01,-7.644878e-02,1.395883e+01,1.592909e+01,1.716000e+02
2.265382e+04,2.621970e-01,2.209222e+04,2.556970e-01,8.721318e-01,8.722032e-01,5.256140e-02,5.043538e-07,1.388257e+01,-7.655586e-02,1.395913e+01,1.592920e+01,1.716023e+02
2.266382e+04,2.623127e-01,2.210222e+04,2.558127e-01,8.721419e-01,8.722076e-01,5.256644e-02,5.041397e-07,1.388309e+01,-7.655586e-02,1.395964e+01,1.592960e+01,1.716063e+02
2.267382e+04,2.624285e-01,2.211222e+04,2.559285e-01,8.721520e-01,8.722120e-01,5.257148e-02,5.039259e-07,1.388360e+01,-7.655586e-02,1.396016e+01,1.593001e+01,1.716103e+02
2.268382e+04,2.625442e-01,2.212222e+04,2.560442e-01,8.721621e-01,8.722164e-01,5.257652e-02,5.037122e-07,1.388411e+01,-7.655586e-02,1.396067e+01,1.593041e+01,1.716143e+02
2.269382e+04,2.626600e-01,2.213222e+04,2.561600e-01,8.721722e-01,8.722207e-01,5.258156e-02,5.034987e-07,1.388463e+01,-7.655586e-02,1.396118e+01,1.593082e+01,1.716183e+02
2.270382e+04,2.627757e-01,2.214222e+04,2.562757e-01,8.721823e-01,8.722251e-01,5.258659e-02,5.032854e-07,1.388514e+01,-7.655586e-02,1.396170e+01,1.593122e+01,1.716223e+02
2.271382e+04,2.628915e-01,2.215222e+04,2.563915e-01,8.721924e-01,8.722295e-01,5.259162e-02,5.030723e-07,1.388566e+01,-7.655586e-02,1.396221e+01,1.593162e+01,1.716263e+02
2.272382e+04,2.630072e-01,2.216222e+04,2.565072e-01,8.722025e-01,8.722339e-01,5.259665e-02,5.028593e-07,1.388617e+01,-7.655586e-02,1.396273e+01,1.593203e+01,1.716304e+02
2.273383e+04,2.631230e-01,2.217223e+04,2.566230e-01,8.722126e-01,8.722383e-01,5.260168e-02,5.026466e-07,1.388668e+01,-7.655586e-02,1.396324e+01,1.593243e+01,1.716344e+02
2.274383e+04,2.632387e-01,2.218223e+04,2.567387e-01,8.722227e-01,8.722427e-01,5.260671e-02,5.024340e-07,1.388720e+01,-7.655586e-02,1.396375e+01,1.593283e+01,1.716384e+02
2.275383e+04,2.633545e-01,2.219223e+04,2.568545e-01,8.722328e-01,8.722471e-01,5.261173e-02,5.022217e-07,1.388771e+01,-7.655586e-02,1.396427e+01,1.593324e+01,1.716424e+02
2.276383e+04,2.634702e-01,2.220223e+04,2.569702e-01,8.722429e-01,8.722514e-01,5.261675e-02,5.020095e-07,1.388822e+01,-7.655586e-02,1.396478e+01,1.593364e+01,1.716464e+02
2.277383e+04,2.635860e-01,2.221223e+04,2.570860e-01,8.722531e-01,8.722558e-01,5.262177e-02,5.017975e-07,1.388874e+01,-7.655586e-02,1.396529e+01,1.593404e+01,1.716504e+02
2.278383e+04,2.637017e-01,2.222223e+04,2.572017e-01,8.722632e-01,8.722602e-01,5.262679e-02,5.015857e-07,1.388925e+01,-7.655586e-02,1.396581e+01,1.593445e+01,1.716544e+02
2.279383e+04,2.638175e-01,2.223223e+04,2.573175e-01,8.722733e-01,8.722646e-01,5.263180e-02,5.013741e-07,1.388977e+01,-7.655586e-02,1.396632e+01,1.593485e+01,1.716584e+02
2.280383e+04,2.639332e-01,2.224223e+04,2.574332e-01,8.722834e-01,8.722689e-01,5.263682e-02,5.011627e-07,1.389028e+01,-7.655586e-02,1.396684e+01,1.593525e+01,1.716624e+02
2.281383e+04,2.640490e-01,2.225223e+04,2.575490e-01,8.722935e-01,8.722733e-01,5.264183e-02,5.009515e-07,1.389079e+01,-7.655586e-02,1.396735e+01,1.593566e+01,1.716664e+02
2.282383e+04,2.641648e-01,2.226223e+04,2.576648e-01,8.723036e-01,8.722777e-01,5.264684e-02,5.007404e-07,1.389131e+01,-7.655586e-02,1.396786e+01,1.593606e+01,1.716704e+02
2.283384e+04,2.642805e-01,2.227224e+04,2.577805e-01,8.723137e-01,8.722821e-01,5.265185e-02,5.005296e-07,1.389182e+01,-7.655586e-02,1.396838e+01,1.593646e+01,1.716744e+02
2.284384e+04,2.643963e-01,2.228224e+04,2.578963e-01,8.723238e-01,8.722864e-01,5.265685e-02,5.003189e-07,1.389233e+01,-7.655586e-02,1.396889e+01,1.593687e+01,1.716784e+02
2.285384e+04,2.645120e-01,2.229224e+04,2.580120e-01,8.723339e-01,8.722908e-01,5.266185e-02,5.001084e-07,1.389285e+01,-7.655586e-02,1.396940e+01,1.593727e+01,1.716824e+02
2.286384e+04,2.646278e-01,2.230224e+04,2.581278e-01,8.723440e-01,8.722951e-01,5.266685e-02,4.998981e-07,1.389336e+01,-7.655586e-02,1.396992e+01,1.593767e+01,1.716864e+02
2.287384e+04,2.647435e-01,2.231224e+04,2.582435e-01,8.723541e-01,8.722995e-01,5.267185e-02,4.996880e-07,1.389388e+01,-7.655586e-02,1.397043e+01,1.593808e+01,1.716904e+02
2.288384e+04,2.648593e-01,2.232224e+04,2.583593e-01,8.723642e-01,8.723039e-01,5.267685e-02,4.994781e-07,1.389439e+01,-7.655586e-02,1.397095e+01,1.593848e+01,1.716944e+02
2.289384e+04,2.649750e-01,2.233224e+04,2.584750e-01,8.723743e-01,8.723082e-01,5.268184e-02,4.992684e-07,1.389490e+01,-7.655586e-02,1.397146e+01,1.593888e+01,1.716984e+02
2.290384e+04,2.650908e-01,2.234224e+04,2.585908e-01,8.723790e-01,8.723126e-01,5.268683e-02,4.990588e-07,1.389479e+01,-7.655586e-02,1.397135e+01,1.593867e+01,1.717000e+02
2.291384e+04,2.652065e-01,2.235224e+04,2.587065e-01,8.723803e-01,8.723169e-01,5.269182e-02,4.988495e-07,1.389428e+01,-7.655586e-02,1.397083e+01,1.593806e+01,1.717000e+02
2.292384e+04,2.653223e-01,2.236224e+04,2.588223e-01,8.723815e-01,8.723213e-01,5.269681e-02,4.986403e-07,1.389377e+01,-7.655586e-02,1.397032e+01,1.593745e+01,1.717000e+02
2.293385e+04,2.654380e-01,2.237225e+04,2.589380e-01,8.723827e-01,8.723256e-01,5.270180e-02,4.984313e-07,1.389325e+01,-7.655586e-02,1.396981e+01,1.593684e+01,1.717000e+02
2.294385e+04,2.655538e-01,2.238225e+04,2.590538e-01,8.723839e-01,8.723300e-01,5.270678e-02,4.982225e-07,1.389274e+01,-7.655586e-02,1.396930e+01,1.593623e+01,1.717000e+02
2.295385e+04,2.656695e-01,2.239225e+04,2.591695e-01,8.723852e-01,8.723343e-01,5.271176e-02,4.980138e-07,1.389223e+01,-7.655586e-02,1.396879e+01,1.593562e+01,1.717000e+02
2.296385e+04,2.657853e-01,2.240225e+04,2.592853e-01,8.723864e-01,8.723387e-01,5.271674e-02,4.978054e-07,1.389172e+01,-7.655586e-02,1.396827e+01,1.593501e+01,1.717000e+02
2.297385e+04,2.659010e-01,2.241225e+04,2.594010e-01,8.723876e-01,8.723430e-01,5.272172e-02,4.975971e-07,1.389121e+01,-7.655586e-02,1.396776e+01,1.593440e+01,1.717000e+02
2.298385e+04,2.660168e-01,2.242225e+04,2.595168e-01,8.723889e-01,8.723473e-01,5.272670e-02,4.973890e-07,1.389069e+01,-7.655586e-02,1.396725e+01,1.593379e+01,1.717000e+02
2.299385e+04,2.661325e-01,2.243225e+04,2.596325e-01,8.723901e-01,8.723517e-01,5.273167e-02,4.971812e-07,1.389018e+01,-7.655586e-02,1.396674e+01,1.593318e+01,1.717000e+02
2.300385e+04,2.662483e-01,2.244225e+04,2.597483e-01,8.723913e-01,8.723560e-01,5.273664e-02,4.969734e-07,1.388967e+01,-7.655586e-02,1.396623e+01,1.593257e+01,1.717000e+02
2.301385e+04,2.663640e-01,2.245225e+04,2.598640e-01,8.723926e-01,8.723604e-01,5.274161e-02,4.967659e-07,1.388916e+01,-7.655586e-02,1.396571e+01,1.593196e+01,1.717000e+02
2.302385e+04,2.664798e-01,2.246225e+04,2.599798e-01,8.723938e-01,8.723647e-01,5.274658e-02,4.965586e-07,1.388865e+01,-7.655586e-02,1.396520e+01,1.593136e+01,1.717000e+02
2.303386e+04,2.665956e-01,2.247226e+04,2.600956e-01,8.723950e-01,8.723690e-01,5.275154e-02,4.963514e-07,1.388813e+01,-7.655586e-02,1.396469e+01,1.593075e+01,1.717000e+02
2.304386e+04,2.667113e-01,2.248226e+04,2.602113e-01,8.723962e-01,8.723734e-01,5.275650e-02,4.961444e-07,1.388762e+01,-7.655586e-02,1.396418e+01,1.593014e+01,1.717000e+02
2.305386e+04,2.668271e-01,2.249226e+04,2.603271e-01,8.723975e-01,8.723777e-01,5.276147e-02,4.959376e-07,1.388711e+01,-7.655586e-02,1.396367e+01,1.592953e+01,1.717000e+02
2.306386e+04,2.669428e-01,2.250226e+04,2.604428e-01,8.723987e-01,8.723820e-01,5.276642e-02,4.957310e-07,1.388660e+01,-7.655586e-02,1.396315e+01,1.592892e+01,1.717000e+02
2.307386e+04,2.670586e-01,2.251226e+04,2.605586e-01,8.723999e-01,8.723863e-01,5.277138e-02,4.955246e-07,1.388609e+01,-7.655586e-02,1.396264e+01,1.592831e+01,1.717000e+02
2.308386e+04,2.671743e-01,2.252226e+04,2.606743e-01,8.724012e-01,8.723907e-01,5.277634e-02,4.953183e-07,1.388557e+01,-7.655586e-02,1.396213e+01,1.592770e+01,1.717000e+02
2.309386e+04,2.672901e-01,2.253226e+04,2.607901e-01,8.724024e-01,8.723950e-01,5.278129e-02,4.951122e-07,1.388506e+01,-7.655586e-02,1.396162e+01,1.592709e+01,1.717000e+02
2.310386e+04,2.674058e-01,2.254226e+04,2.609058e-01,8.724036e-01,8.723993e-01,5.278624e-02,4.949063e-07,1.388455e+01,-7.655586e-02,1.396111e+01,1.592648e+01,1.717000e+02
2.311386e+04,2.675216e-01,2.255226e+04,2.610216e-01,8.724049e-01,8.724036e-01,5.279119e-02,4.947006e-07,1.388404e+01,-7.655586e-02,1.396059e+01,1.592587e+01,1.717000e+02
2.312386e+04,2.676373e-01,2.256226e+04,2.611373e-01,8.724061e-01,8.724079e-01,5.279613e-02,4.944951e-07,1.388353e+01,-7.655586e-02,1.396008e+01,1.592526e+01,1.717000e+02
2.313387e+04,2.677531e-01,2.257227e+04,2.612531e-01,8.724073e-01,8.724122e-01,5.280108e-02,4.942897e-07,1.388301e+01,-7.655586e-02,1.395957e+01,1.592465e+01,1.717000e+02
2.314387e+04,2.678688e-01,2.258227e+04,2.613688e-01,8.724085e-01,8.724165e-01,5.280602e-02,4.940846e-07,1.388250e+01,-7.655586e-02,1.395906e+01,1.592404e+01,1.717000e+02
2.315387e+04,2.679846e-01,2.259227e+04,2.614846e-01,8.724147e-01,8.724209e-01,5.281096e-02,4.938796e-07,1.388213e+01,-7.669805e-02,1.395883e+01,1.592353e+01,1.716978e+02
2.316387e+04,2.681003e-01,2.260227e+04,2.616003e-01,8.724248e-01,8.724252e-01,5.281590e-02,4.936747e-07,1.388188e+01,-7.695290e-02,1.395883e+01,1.592308e+01,1.716938e+02
2.317387e+04,2.682161e-01,2.261227e+04,2.617161e-01,8.724348e-01,8.724295e-01,5.282084e-02,4.934701e-07,1.388162e+01,-7.720774e-02,1.395883e+01,1.592264e+01,1.716898e+02
2.318387e+04,2.683318e-01,2.262227e+04,2.618318e-01,8.724449e-01,8.724338e-01,5.282577e-02,4.932656e-07,1.388136e+01,-7.746259e-02,1.395882e+01,1.592220e+01,1.716857e+02
2.319387e+04,2.684476e-01,2.263227e+04,2.619476e-01,8.724549e-01,8.724381e-01,5.283070e-02,4.930614e-07,1.388110e+01,-7.771743e-02,1.395882e+01,1.592176e+01,1.716817e+02
2.320387e+04,2.685633e-01,2.264227e+04,2.620633e-01,8.724650e-01,8.724424e-01,5.283563e-02,4.928573e-07,1.388085e+01,-7.797228e-02,1.395882e+01,1.592132e+01,1.716777e+02
2.321387e+04,2.686791e-01,2.265227e+04,2.621791e-01,8.724751e-01,8.724467e-01,5.284056e-02,4.926533e-07,1.388059e+01,-7.822712e-02,1.395882e+01,1.592088e+01,1.716737e+02
2.322387e+04,2.687948e-01,2.266227e+04,2.622948e-01,8.724851e-01,8.724510e-01,5.284549e-02,4.924496e-07,1.388033e+01,-7.848197e-02,1.395882e+01,1.592043e+01,1.716697e+02
2.323388e+04,2.689106e-01,2.267228e+04,2.624106e-01,8.724952e-01,8.724553e-01,5.285041e-02,4.922460e-07,1.388008e+01,-7.873682e-02,1.395881e+01,1.591999e+01,1.716657e+02
2.324388e+04,2.690264e-01,2.268228e+04,2.625264e-01,8.725052e-01,8.724596e-01,5.285533e-02,4.920426e-07,1.387982e+01,-7.899166e-02,1.395881e+01,1.591955e+01,1.716617e+02
2.325388e+04,2.691421e-01,2.269228e+04,2.626421e-01,8.725153e-01,8.724639e-01,5.286025e-02,4.918394e-07,1.387956e+01,-7.924651e-02,1.395881e+01,1.591911e+01,1.716577e+02
2.326388e+04,2.692579e-01,2.270228e+04,2.627579e-01,8.725254e-01,8.724682e-01,5.286517e-02,4.916364e-07,1.387931e+01,-7.950135e-02,1.395881e+01,1.591867e+01,1.716537e+02
2.327388e+04,2.693736e-01,2.271228e+04,2.628736e-01,8.725354e-01,8.724724e-01,5.287009e-02,4.914335e-07,1.387905e+01,-7.975620e-02,1.395881e+01,1.591823e+01,1.716497e+02
2.328388e+04,2.694894e-01,2.272228e+04,2.629894e-01,8.725455e-01,8.724767e-01,5.287500e-02,4.912308e-07,1.387879e+01,-8.001104e-02,1.395880e+01,1.591778e+01,1.716457e+02
2.329388e+04,2.696051e-01,2.273228e+04,2.631051e-01,8.725555e-01,8.724810e-01,5.287991e-02,4.910283e-07,1.387854e+01,-8.026589e-02,1.395880e+01,1.591734e+01,1.716417e+02
2.330388e+04,2.697209e-01,2.274228e+04,2.632209e-01,8.725656e-01,8.724853e-01,5.288482e-02,4.908260e-07,1.387828e+01,-8.052074e-02,1.395880e+01,1.591690e+01,1.716377e+02
2.331388e+04,2.698366e-01,2.275228e+04,2.633366e-01,8.725757e-01,8.724896e-01,5.288973e-02,4.906238e-07,1.387802e+01,-8.077558e-02,1.395880e+01,1.591646e+01,1.716337e+02
2.332388e+04,2.699524e-01,2.276228e+04,2.634524e-01,8.725857e-01,8.724939e-01,5.289463e-02,4.904219e-07,1.387777e+01,-8.103043e-02,1.395880e+01,1.591602e+01,1.716297e+02
2.333389e+04,2.700681e-01,2.277229e+04,2.635681e-01,8.725958e-01,8.724981e-01,5.289954e-02,4.902200e-07,1.387751e+01,-8.128527e-02,1.395879e+01,1.591558e+01,1.716257e+02
2.334389e+04,2.701839e-01,2.278229e+04,2.636839e-01,8.726058e-01,8.725024e-01,5.290444e-02,4.900184e-07,1.387725e+01,-8.154012e-02,1.395879e+01,1.591513e+01,1.716217e+02
2.335389e+04,2.702996e-01,2.279229e+04,2.637996e-01,8.726159e-01,8.725067e-01,5.290934e-02,4.898170e-07,1.387699e+01,-8.179497e-02,1.395879e+01,1.591469e+01,1.716177e+02
2.336389e+04,2.704154e-01,2.280229e+04,2.639154e-01,8.726260e-01,8.725110e-01,5.291424e-02,4.896157e-07,1.387674e+01,-8.204981e-02,1.395879e+01,1.591425e+01,1.716137e+02
2.337389e+04,2.705311e-01,2.281229e+04,2.640311e-01,8.726360e-01,8.725152e-01,5.291913e-02,4.894146e-07,1.387648e+01,-8.230466e-02,1.395879e+01,1.591381e+01,1.716096e+02
2.338389e+04,2.706469e-01,2.282229e+04,2.641469e-01,8.726461e-01,8.725195e-01,5.292403e-02,4.892136e-07,1.387622e+01,-8.255950e-02,1.395878e+01,1.591337e+01,1.716056e+02
2.339389e+04,2.707626e-01,2.283229e+04,2.642626e-01,8.726561e-01,8.725238e-01,5.292892e-02,4.890129e-07,1.387597e+01,-8.281435e-02,1.395878e+01,1.591293e+01,1.716016e+02
2.340389e+04,2.708784e-01,2.284229e+04,2.643784e-01,8.726608e-01,8.725280e-01,5.293381e-02,4.888123e-07,1.387617e+01,-8.276805e-02,1.395893e+01,1.591306e+01,1.716000e+02
2.341389e+04,2.709941e-01,2.285229e+04,2.644941e-01,8.726616e-01,8.725323e-01,5.293870e-02,4.886119e-07,1.387668e+01,-8.251320e-02,1.395919e+01,1.591360e+01,1.716000e+02
2.342390e+04,2.711099e-01,2.286230e+04,2.646099e-01,8.726625e-01,8.725366e-01,5.294358e-02,4.884116e-07,1.387719e+01,-8.225836e-02,1.395945e+01,1.591413e+01,1.716000e+02
2.343390e+04,2.712256e-01,2.287230e+04,2.647256e-01,8.726633e-01,8.725408e-01,5.294846e-02,4.882116e-07,1.387771e+01,-8.200351e-02,1.395971e+01,1.591467e+01,1.716000e+02
2.344390e+04,2.713414e-01,2.288230e+04,2.648414e-01,8.726642e-01,8.725451e-01,5.295335e-02,4.880117e-07,1.387822e+01,-8.174866e-02,1.395997e+01,1.591521e+01,1.716000e+02
2.345390e+04,2.714572e-01,2.289230e+04,2.649572e-01,8.726650e-01,8.725493e-01,5.295823e-02,4.878120e-07,1.387873e+01,-8.149382e-02,1.396023e+01,1.591574e+01,1.716000e+02
2.346390e+04,2.715729e-01,2.290230e+04,2.650729e-01,8.726659e-01,8.725536e-01,5.296310e-02,4.876124e-07,1.387925e+01,-8.123897e-02,1.396049e+01,1.591628e+01,1.716000e+02
2.347390e+04,2.716887e-01,2.291230e+04,2.651887e-01,8.726667e-01,8.725579e-01,5.296798e-02,4.874130e-07,1.387976e+01,-8.098413e-02,1.396075e+01,1.591681e+01,1.716000e+02
2.348390e+04,2.718044e-01,2.292230e+04,2.653044e-01,8.726676e-01,8.725621e-01,5.297285e-02,4.872138e-07,1.388028e+01,-8.072928e-02,1.396101e+01,1.591735e+01,1.716000e+02
2.349390e+04,2.719202e-01,2.293230e+04,2.654202e-01,8.726684e-01,8.725664e-01,5.297772e-02,4.870148e-07,1.388079e+01,-8.047444e-02,1.396126e+01,1.591789e+01,1.716000e+02
2.350390e+04,2.720359e-01,2.294230e+04,2.655359e-01,8.726693e-01,8.725706e-01,5.298259e-02,4.868159e-07,1.388130e+01,-8.021959e-02,1.396152e+01,1.591842e+01,1.716000e+02
2.351390e+04,2.721517e-01,2.295230e+04,2.656517e-01,8.726701e-01,8.725749e-01,5.298746e-02,4.866172e-07,1.388182e+01,-7.996474e-02,1.396178e+01,1.591896e+01,1.716000e+02
2.352391e+04,2.722674e-01,2.296231e+04,2.657674e-01,8.726710e-01,8.725791e-01,5.299233e-02,4.864187e-07,1.388233e+01,-7.970990e-02,1.396204e+01,1.591949e+01,1.716000e+02
2.353391e+04,2.723832e-01,2.297231e+04,2.658832e-01,8.726718e-01,8.725833e-01,5.299719e-02,4.862204e-07,1.388284e+01,-7.945505e-02,1.396230e+01,1.592003e+01,1.716000e+02
2.354391e+04,2.724989e-01,2.298231e+04,2.659989e-01,8.726727e-01,8.725876e-01,5.300205e-02,4.860222e-07,1.388336e+01,-7.920021e-02,1.396256e+01,1.592057e+01,1.716000e+02
2.355391e+04,2.726147e-01,2.299231e+04,2.661147e-01,8.726736e-01,8.725918e-01,5.300691e-02,4.858242e-07,1.388387e+01,-7.894536e-02,1.396282e+01,1.592110e+01,1.716000e+02
2.356391e+04,2.727304e-01,2.300231e+04,2.662304e-01,8.726744e-01,8.725961e-01,5.301177e-02,4.856263e-07,1.388439e+01,-7.869051e-02,1.396308e+01,1.592164e+01,1.716000e+02
2.357391e+04,2.728462e-01,2.301231e+04,2.663462e-01,8.726753e-01,8.726003e-01,5.301663e-02,4.854287e-07,1.388490e+01,-7.843567e-02,1.396334e+01,1.592217e+01,1.716000e+02
2.358391e+04,2.729619e-01,2.302231e+04,2.664619e-01,8.726761e-01,8.726045e-01,5.302148e-02,4.852312e-07,1.388541e+01,-7.818082e-02,1.396359e+01,1.592271e+01,1.716000e+02
2.359391e+04,2.730777e-01,2.303231e+04,2.665777e-01,8.726770e-01,8.726088e-01,5.302633e-02,4.850338e-07,1.388593e+01,-7.792598e-02,1.396385e+01,1.592324e+01,1.716000e+02
2.360391e+04,2.731934e-01,2.304231e+04,2.666934e-01,8.726778e-01,8.726130e-01,5.303118e-02,4.848367e-07,1.388644e+01,-7.767113e-02,1.396411e+01,1.592378e+01,1.716000e+02
2.361391e+04,2.733092e-01,2.305231e+04,2.668092e-01,8.726787e-01,8.726172e-01,5.303603e-02,4.846397e-07,1.388696e+01,-7.741629e-02,1.396437e+01,1.592432e+01,1.716000e+02
2.362392e+04,2.734249e-01,2.306232e+04,2.669249e-01,8.726795e-01,8.726215e-01,5.304088e-02,4.844429e-07,1.388747e+01,-7.716144e-02,1.396463e+01,1.592485e+01,1.716000e+02
2.363392e+04,2.735407e-01,2.307232e+04,2.670407e-01,8.726804e-01,8.726257e-01,5.304572e-02,4.842462e-07,1.388798e+01,-7.690659e-02,1.396489e+01,1.592539e+01,1.716000e+02
2.364392e+04,2.736564e-01,2.308232e+04,2.671564e-01,8.726812e-01,8.726299e-01,5.305056e-02,4.840497e-07,1.388850e+01,-7.665175e-02,1.396515e+01,1.592592e+01,1.716000e+02
2.365392e+04,2.737722e-01,2.309232e+04,2.672722e-01,8.726843e-01,8.726341e-01,5.305540e-02,4.838534e-07,1.388853e+01,-7.655586e-02,1.396509e+01,1.592589e+01,1.716000e+02
2.366392e+04,2.738880e-01,2.310232e+04,2.673880e-01,8.726888e-01,8.726384e-01,5.306024e-02,4.836573e-07,1.388827e+01,-7.655586e-02,1.396483e+01,1.592552e+01,1.716000e+02
2.367392e+04,2.740037e-01,2.311232e+04,2.675037e-01,8.726932e-01,8.726426e-01,5.306508e-02,4.834613e-07,1.388802e+01,-7.655586e-02,1.396457e+01,1.592514e+01,1.716000e+02
2.368392e+04,2.741195e-01,2.312232e+04,2.676195e-01,8.726976e-01,8.726468e-01,5.306991e-02,4.832655e-07,1.388776e+01,-7.655586e-02,1.396432e+01,1.592477e+01,1.716000e+02
2.369392e+04,2.742352e-01,2.313232e+04,2.677352e-01,8.727021e-01,8.726510e-01,5.307474e-02,4.830698e-07,1.388751e+01,-7.655586e-02,1.396406e+01,1.592439e+01,1.716000e+02
2.370392e+04,2.743510e-01,2.314232e+04,2.678510e-01,8.727065e-01,8.726552e-01,5.307957e-02,4.828743e-07,1.388725e+01,-7.655586e-02,1.396381e+01,1.592402e+01,1.716000e+02
2.371392e+04,2.744667e-01,2.315232e+04,2.679667e-01,8.727110e-01,8.726594e-01,5.308440e-02,4.826790e-07,1.388699e+01,-7.655586e-02,1.396355e+01,1.592364e+01,1.716000e+02
2.372393e+04,2.745825e-01,2.316233e+04,2.680825e-01,8.727154e-01,8.726637e-01,5.308923e-02,4.824839e-07,1.388674e+01,-7.655586e-02,1.396329e+01,1.592327e+01,1.716000e+02
2.373393e+04,2.746982e-01,2.317233e+04,2.681982e-01,8.727198e-01,8.726679e-01,5.309405e-02,4.822889e-07,1.388648e+01,-7.655586e-02,1.396304e+01,1.592289e+01,1.716000e+02
2.374393e+04,2.748140e-01,2.318233e+04,2.683140e-01,8.727243e-01,8.726721e-01,5.309887e-02,4.820941e-07,1.388623e+01,-7.655586e-02,1.396278e+01,1.592252e+01,1.716000e+02
2.375393e+04,2.749297e-01,2.319233e+04,2.684297e-01,8.727287e-01,8.726763e-01,5.310369e-02,4.818994e-07,1.388597e+01,-7.655586e-02,1.396253e+01,1.592215e+01,1.716000e+02
2.376393e+04,2.750455e-01,2.320233e+04,2.685455e-01,8.727331e-01,8.726805e-01,5.310851e-02,4.817050e-07,1.388571e+01,-7.655586e-02,1.396227e+01,1.592177e+01,1.716000e+02
2.377393e+04,2.751612e-01,2.321233e+04,2.686612e-01,8.727376e-01,8.726847e-01,5.311333e-02,4.815106e-07,1.388546e+01,-7.655586e-02,1.396201e+01,1.592140e+01,1.716000e+02
2.378393e+04,2.752770e-01,2.322233e+04,2.687770e-01,8.727420e-01,8.726889e-01,5.311814e-02,4.813165e-07,1.388520e+01,-7.655586e-02,1.396176e+01,1.592102e+01,1.716000e+02
2.379393e+04,2.753927e-01,2.323233e+04,2.688927e-01,8.727465e-01,8.726931e-01,5.312296e-02,4.811225e-07,1.388495e+01,-7.655586e-02,1.396150e+01,1.592065e+01,1.716000e+02
2.380393e+04,2.755085e-01,2.324233e+04,2.690085e-01,8.727509e-01,8.726973e-01,5.312777e-02,4.809287e-07,1.388469e+01,-7.655586e-02,1.396125e+01,1.592027e+01,1.716000e+02
2.381393e+04,2.756242e-01,2.325233e+04,2.691242e-01,8.727553e-01,8.727015e-01,5.313258e-02,4.807350e-07,1.388443e+01,-7.655586e-02,1.396099e+01,1.591990e+01,1.716000e+02
2.382394e+04,2.757400e-01,2.326234e+04,2.692400e-01,8.727598e-01,8.727057e-01,5.313738e-02,4.805415e-07,1.388418e+01,-7.655586e-02,1.396073e+01,1.591952e+01,1.716000e+02
2.383394e+04,2.758557e-01,2.327234e+04,2.693557e-01,8.727642e-01,8.727099e-01,5.314219e-02,4.803482e-07,1.388392e+01,-7.655586e-02,1.396048e+01,1.591915e+01,1.716000e+02
2.384394e+04,2.759715e-01,2.328234e+04,2.694715e-01,8.727687e-01,8.727141e-01,5.314699e-02,4.801551e-07,1.388367e+01,-7.655586e-02,1.396022e+01,1.591877e+01,1.716000e+02
2.385394e+04,2.760872e-01,2.329234e+04,2.695872e-01,8.727731e-01,8.727183e-01,5.315179e-02,4.799621e-07,1.388341e+01,-7.655586e-02,1.395997e+01,1.591840e+01,1.716000e+02
2.386394e+04,2.762030e-01,2.330234e+04,2.697030e-01,8.727775e-01,8.727224e-01,5.315659e-02,4.797692e-07,1.388315e+01,-7.655586e-02,1.395971e+01,1.591802e+01,1.716000e+02
2.387394e+04,2.763188e-01,2.331234e+04,2.698188e-01,8.727820e-01,8.727266e-01,5.316139e-02,4.795765e-07,1.388290e+01,-7.655586e-02,1.395945e+01,1.591765e+01,1.716000e+02
2.388394e+04,2.764345e-01,2.332234e+04,2.699345e-01,8.727864e-01,8.727308e-01,5.316618e-02,4.793840e-07,1.388264e+01,-7.655586e-02,1.395920e+01,1.591727e+01,1.716000e+02
2.389394e+04,2.765503e-01,2.333234e+04,2.700503e-01,8.727908e-01,8.727350e-01,5.317098e-02,4.791917e-07,1.388239e+01,-7.655586e-02,1.395894e+01,1.591690e+01,1.716000e+02
2.390394e+04,2.766660e-01,2.334234e+04,2.701660e-01,8.727925e-01,8.727392e-01,5.317577e-02,4.789995e-07,1.388228e+01,-7.655586e-02,1.395883e+01,1.591674e+01,1.716000e+02
2.391394e+04,2.767818e-01,2.335234e+04,2.702818e-01,8.727920e-01,8.727434e-01,5.318056e-02,4.788075e-07,1.388228e+01,-7.655586e-02,1.395883e+01,1.591675e+01,1.716000e+02
2.392395e+04,2.768975e-01,2.336235e+04,2.703975e-01,8.727916e-01,8.727475e-01,5.318534e-02,4.786156e-07,1.388228e+01,-7.655586e-02,1.395883e+01,1.591676e+01,1.716000e+02
2.393395e+04,2.770133e-01,2.337235e+04,2.705133e-01,8.727912e-01,8.727517e-01,5.319013e-02,4.784239e-07,1.388228e+01,-7.655586e-02,1.395883e+01,1.591677e+01,1.716000e+02
2.394395e+04,2.771290e-01,2.338235e+04,2.706290e-01,8.727907e-01,8.727559e-01,5.319491e-02,4.782324e-07,1.388228e+01,-7.655586e-02,1.395883e+01,1.591678e+01,1.716000e+02
2.395395e+04,2.772448e-01,2.339235e+04,2.707448e-01,8.727903e-01,8.727601e-01,5.319970e-02,4.780410e-07,1.388228e+01,-7.655586e-02,1.395883e+01,1.591678e+01,1.716000e+02
2.396395e+04,2.773605e-01,2.340235e+04,2.708605e-01,8.727898e-01,8.727642e-01,5.320448e-02,4.778498e-07,1.388228e+01,-7.655586e-02,1.395883e+01,1.591679e+01,1.716000e+02
2.397395e+04,2.774763e-01,2.341235e+04,2.709763e-01,8.727894e-01,8.727684e-01,5.320925e-02,4.776588e-07,1.388228e+01,-7.655586e-02,1.395883e+01,1.591680e+01,1.716000e+02
2.398395e+04,2.775920e-01,2.342235e+04,2.710920e-01,8.727889e-01,8.727726e-01,5.321403e-02,4.774679e-07,1.388228e+01,-7.655586e-02,1.395883e+01,1.591681e+01,1.716000e+02
2.399395e+04,2.777078e-01,2.343235e+04,2.712078e-01,8.727885e-01,8.727767e-01,5.321880e-02,4.772772e-07,1.388228e+01,-7.655586e-02,1.395883e+01,1.591682e+01,1.716000e+02
2.400395e+04,2.778235e-01,2.344235e+04,2.713235e-01,8.727880e-01,8.727809e-01,5.322358e-02,4.770866e-07,1.388228e+01,-7.655586e-02,1.395883e+01,1.591683e+01,1.716000e+02
2.401395e+04,2.779393e-01,2.345235e+04,2.714393e-01,8.727876e-01,8.727851e-01,5.322835e-02,4.768962e-07,1.388228e+01,-7.655586e-02,1.395883e+01,1.591683e+01,1.716000e+02
2.402396e+04,2.780550e-01,2.346236e+04,2.715550e-01,8.727871e-01,8.727892e-01,5.323312e-02,4.767059e-07,1.388228e+01,-7.655586e-02,1.395883e+01,1.591684e+01,1.716000e+02
