Repository: brandonlampe/CS_Data

# Repository for Crushed Salt Data
**Grant No: 456417**

This is a work in progress!

## Repository Content

### Directory Names
A uniform namining structure still in progress, but in general directories are named according to the following:
 - Names contain no spaces, a single underscore "_" will be used as a file name seperator.
 - Files are for the Crushed Salt Project (CSP); therefore, the first three charaters of each file are "CSP".
 - Folders are organized by which frame the test was performed on i.e., A2 or A3.
 - The fifth and sixth charaters of each file name will therefore be "A" followed by the frame number.

File: UNM_WP_HY_175_09/STAGE01/CREEP_FIT/175_09_STAGE01_CREEP_OUT.csv (part 12 of 36)
Analysis by Brandon Lampe, performed on: 2016/07/12 16:02:29
Experimental results below begin at: 2016/04/08 09:35:23
Duration (sec),Duration (day),Elapsed Time (sec),Elapsed Time (day),Interpolated Fractional Density,Fit to Fractional Density,Fit to Volume Strain,Fit to Volume Strain Rate (1/sec),Confining Pressure (MPa),Pore Pressure (MPa),Terzaghi Pressure (MPa),Solid Pressure (MPa),Temperature (C))
2.638419e+04,3.053726e-01,2.582259e+04,2.988726e-01,8.737578e-01,8.737284e-01,5.430856e-02,4.358852e-07,1.389545e+01,-7.620920e-02,1.397166e+01,1.591410e+01,1.714000e+02
2.639419e+04,3.054883e-01,2.583259e+04,2.989883e-01,8.737602e-01,8.737322e-01,5.431292e-02,4.357279e-07,1.389520e+01,-7.646413e-02,1.397166e+01,1.591380e+01,1.714000e+02
2.640419e+04,3.056041e-01,2.584259e+04,2.991041e-01,8.737611e-01,8.737360e-01,5.431728e-02,4.355708e-07,1.389510e+01,-7.639267e-02,1.397150e+01,1.591367e+01,1.714000e+02
2.641420e+04,3.057199e-01,2.585260e+04,2.992199e-01,8.737611e-01,8.737398e-01,5.432163e-02,4.354137e-07,1.389510e+01,-7.613774e-02,1.397124e+01,1.591364e+01,1.714000e+02
2.642420e+04,3.058356e-01,2.586260e+04,2.993356e-01,8.737610e-01,8.737436e-01,5.432598e-02,4.352568e-07,1.389510e+01,-7.588281e-02,1.397099e+01,1.591360e+01,1.714000e+02
2.643420e+04,3.059514e-01,2.587260e+04,2.994514e-01,8.737610e-01,8.737474e-01,5.433034e-02,4.351000e-07,1.389510e+01,-7.562788e-02,1.397073e+01,1.591356e+01,1.714000e+02
2.644420e+04,3.060671e-01,2.588260e+04,2.995671e-01,8.737610e-01,8.737512e-01,5.433469e-02,4.349434e-07,1.389510e+01,-7.537295e-02,1.397048e+01,1.591353e+01,1.714000e+02
2.645420e+04,3.061829e-01,2.589260e+04,2.996829e-01,8.737609e-01,8.737550e-01,5.433904e-02,4.347868e-07,1.389510e+01,-7.511802e-02,1.397022e+01,1.591349e+01,1.714000e+02
2.646420e+04,3.062986e-01,2.590260e+04,2.997986e-01,8.737609e-01,8.737588e-01,5.434338e-02,4.346304e-07,1.389510e+01,-7.486310e-02,1.396997e+01,1.591345e+01,1.714000e+02
2.647420e+04,3.064144e-01,2.591260e+04,2.999144e-01,8.737609e-01,8.737626e-01,5.434773e-02,4.344741e-07,1.389510e+01,-7.460817e-02,1.396971e+01,1.591342e+01,1.714000e+02
2.648420e+04,3.065301e-01,2.592260e+04,3.000301e-01,8.737609e-01,8.737664e-01,5.435207e-02,4.343179e-07,1.389510e+01,-7.435324e-02,1.396946e+01,1.591338e+01,1.714000e+02
2.649420e+04,3.066459e-01,2.593260e+04,3.001459e-01,8.737608e-01,8.737702e-01,5.435642e-02,4.341618e-07,1.389510e+01,-7.409831e-02,1.396920e+01,1.591334e+01,1.714000e+02
2.650420e+04,3.067616e-01,2.594260e+04,3.002616e-01,8.737608e-01,8.737740e-01,5.436076e-02,4.340059e-07,1.389510e+01,-7.384338e-02,1.396895e+01,1.591331e+01,1.714000e+02
2.651421e+04,3.068774e-01,2.595261e+04,3.003774e-01,8.737608e-01,8.737778e-01,5.436510e-02,4.338501e-07,1.389510e+01,-7.358845e-02,1.396869e+01,1.591327e+01,1.714000e+02
2.652421e+04,3.069931e-01,2.596261e+04,3.004931e-01,8.737608e-01,8.737816e-01,5.436944e-02,4.336943e-07,1.389510e+01,-7.333352e-02,1.396844e+01,1.591324e+01,1.714000e+02
2.653421e+04,3.071089e-01,2.597261e+04,3.006089e-01,8.737607e-01,8.737854e-01,5.437377e-02,4.335387e-07,1.389510e+01,-7.307860e-02,1.396818e+01,1.591320e+01,1.714000e+02
2.654421e+04,3.072246e-01,2.598261e+04,3.007246e-01,8.737607e-01,8.737891e-01,5.437811e-02,4.333833e-07,1.389510e+01,-7.282367e-02,1.396793e+01,1.591316e+01,1.714000e+02
2.655421e+04,3.073404e-01,2.599261e+04,3.008404e-01,8.737607e-01,8.737929e-01,5.438244e-02,4.332279e-07,1.389510e+01,-7.256874e-02,1.396767e+01,1.591313e+01,1.714000e+02
2.656421e+04,3.074561e-01,2.600261e+04,3.009561e-01,8.737607e-01,8.737967e-01,5.438677e-02,4.330727e-07,1.389510e+01,-7.231381e-02,1.396742e+01,1.591309e+01,1.714000e+02
2.657421e+04,3.075719e-01,2.601261e+04,3.010719e-01,8.737606e-01,8.738005e-01,5.439110e-02,4.329176e-07,1.389510e+01,-7.205888e-02,1.396716e+01,1.591305e+01,1.714000e+02
2.658421e+04,3.076876e-01,2.602261e+04,3.011876e-01,8.737606e-01,8.738043e-01,5.439543e-02,4.327626e-07,1.389510e+01,-7.180395e-02,1.396691e+01,1.591302e+01,1.714000e+02
2.659421e+04,3.078034e-01,2.603261e+04,3.013034e-01,8.737606e-01,8.738081e-01,5.439976e-02,4.326077e-07,1.389510e+01,-7.154902e-02,1.396665e+01,1.591298e+01,1.714000e+02
2.660421e+04,3.079191e-01,2.604261e+04,3.014191e-01,8.737606e-01,8.738118e-01,5.440409e-02,4.324529e-07,1.389510e+01,-7.129410e-02,1.396640e+01,1.591294e+01,1.714000e+02
2.661422e+04,3.080349e-01,2.605262e+04,3.015349e-01,8.737605e-01,8.738156e-01,5.440841e-02,4.322983e-07,1.389510e+01,-7.103917e-02,1.396614e+01,1.591291e+01,1.714000e+02
2.662422e+04,3.081507e-01,2.606262e+04,3.016507e-01,8.737605e-01,8.738194e-01,5.441273e-02,4.321437e-07,1.389510e+01,-7.078424e-02,1.396589e+01,1.591287e+01,1.714000e+02
2.663422e+04,3.082664e-01,2.607262e+04,3.017664e-01,8.737605e-01,8.738232e-01,5.441705e-02,4.319893e-07,1.389510e+01,-7.052931e-02,1.396563e+01,1.591284e+01,1.714000e+02
2.664422e+04,3.083822e-01,2.608262e+04,3.018822e-01,8.737604e-01,8.738269e-01,5.442137e-02,4.318350e-07,1.389510e+01,-7.027438e-02,1.396538e+01,1.591280e+01,1.714000e+02
2.665422e+04,3.084979e-01,2.609262e+04,3.019979e-01,8.737653e-01,8.738307e-01,5.442569e-02,4.316808e-07,1.389476e+01,-7.036203e-02,1.396512e+01,1.591233e+01,1.714000e+02
2.666422e+04,3.086137e-01,2.610262e+04,3.021137e-01,8.737726e-01,8.738345e-01,5.443001e-02,4.315268e-07,1.389425e+01,-7.061608e-02,1.396486e+01,1.591165e+01,1.714000e+02
2.667422e+04,3.087294e-01,2.611262e+04,3.022294e-01,8.737799e-01,8.738383e-01,5.443432e-02,4.313728e-07,1.389373e+01,-7.087012e-02,1.396460e+01,1.591096e+01,1.714000e+02
2.668422e+04,3.088452e-01,2.612262e+04,3.023452e-01,8.737872e-01,8.738420e-01,5.443864e-02,4.312190e-07,1.389322e+01,-7.112417e-02,1.396435e+01,1.591028e+01,1.714000e+02
2.669422e+04,3.089609e-01,2.613262e+04,3.024609e-01,8.737945e-01,8.738458e-01,5.444295e-02,4.310653e-07,1.389271e+01,-7.137822e-02,1.396409e+01,1.590960e+01,1.714000e+02
2.670422e+04,3.090767e-01,2.614262e+04,3.025767e-01,8.738017e-01,8.738496e-01,5.444726e-02,4.309117e-07,1.389220e+01,-7.163227e-02,1.396383e+01,1.590892e+01,1.714000e+02
2.671423e+04,3.091924e-01,2.615263e+04,3.026924e-01,8.738090e-01,8.738533e-01,5.445157e-02,4.307582e-07,1.389169e+01,-7.188632e-02,1.396357e+01,1.590823e+01,1.714000e+02
2.672423e+04,3.093082e-01,2.616263e+04,3.028082e-01,8.738163e-01,8.738571e-01,5.445587e-02,4.306048e-07,1.389117e+01,-7.214037e-02,1.396332e+01,1.590755e+01,1.714000e+02
2.673423e+04,3.094239e-01,2.617263e+04,3.029239e-01,8.738236e-01,8.738609e-01,5.446018e-02,4.304516e-07,1.389066e+01,-7.239442e-02,1.396306e+01,1.590687e+01,1.714000e+02
2.674423e+04,3.095397e-01,2.618263e+04,3.030397e-01,8.738308e-01,8.738646e-01,5.446448e-02,4.302985e-07,1.389015e+01,-7.264847e-02,1.396280e+01,1.590619e+01,1.714000e+02
2.675423e+04,3.096554e-01,2.619263e+04,3.031554e-01,8.738381e-01,8.738684e-01,5.446879e-02,4.301454e-07,1.388964e+01,-7.290252e-02,1.396254e+01,1.590550e+01,1.714000e+02
2.676423e+04,3.097712e-01,2.620263e+04,3.032712e-01,8.738454e-01,8.738721e-01,5.447309e-02,4.299925e-07,1.388913e+01,-7.315657e-02,1.396228e+01,1.590482e+01,1.714000e+02
2.677423e+04,3.098869e-01,2.621263e+04,3.033869e-01,8.738527e-01,8.738759e-01,5.447739e-02,4.298398e-07,1.388861e+01,-7.341062e-02,1.396203e+01,1.590414e+01,1.714000e+02
2.678423e+04,3.100027e-01,2.622263e+04,3.035027e-01,8.738600e-01,8.738797e-01,5.448169e-02,4.296871e-07,1.388810e+01,-7.366467e-02,1.396177e+01,1.590346e+01,1.714000e+02
2.679423e+04,3.101184e-01,2.623263e+04,3.036184e-01,8.738672e-01,8.738834e-01,5.448598e-02,4.295345e-07,1.388759e+01,-7.391872e-02,1.396151e+01,1.590278e+01,1.714000e+02
2.680423e+04,3.102342e-01,2.624263e+04,3.037342e-01,8.738745e-01,8.738872e-01,5.449028e-02,4.293821e-07,1.388708e+01,-7.417277e-02,1.396125e+01,1.590209e+01,1.714000e+02
2.681424e+04,3.103499e-01,2.625264e+04,3.038499e-01,8.738818e-01,8.738909e-01,5.449457e-02,4.292298e-07,1.388657e+01,-7.442682e-02,1.396099e+01,1.590141e+01,1.714000e+02
2.682424e+04,3.104657e-01,2.626264e+04,3.039657e-01,8.738891e-01,8.738947e-01,5.449886e-02,4.290776e-07,1.388605e+01,-7.468087e-02,1.396074e+01,1.590073e+01,1.714000e+02
2.683424e+04,3.105815e-01,2.627264e+04,3.040815e-01,8.738963e-01,8.738984e-01,5.450315e-02,4.289255e-07,1.388554e+01,-7.493492e-02,1.396048e+01,1.590005e+01,1.714000e+02
2.684424e+04,3.106972e-01,2.628264e+04,3.041972e-01,8.739036e-01,8.739022e-01,5.450744e-02,4.287735e-07,1.388503e+01,-7.518897e-02,1.396022e+01,1.589936e+01,1.714000e+02
2.685424e+04,3.108130e-01,2.629264e+04,3.043130e-01,8.739109e-01,8.739059e-01,5.451173e-02,4.286216e-07,1.388452e+01,-7.544302e-02,1.395996e+01,1.589868e+01,1.714000e+02
2.686424e+04,3.109287e-01,2.630264e+04,3.044287e-01,8.739182e-01,8.739097e-01,5.451601e-02,4.284699e-07,1.388401e+01,-7.569707e-02,1.395970e+01,1.589800e+01,1.714000e+02
2.687424e+04,3.110445e-01,2.631264e+04,3.045445e-01,8.739255e-01,8.739134e-01,5.452030e-02,4.283182e-07,1.388349e+01,-7.595112e-02,1.395945e+01,1.589732e+01,1.714000e+02
2.688424e+04,3.111602e-01,2.632264e+04,3.046602e-01,8.739327e-01,8.739171e-01,5.452458e-02,4.281667e-07,1.388298e+01,-7.620517e-02,1.395919e+01,1.589663e+01,1.714000e+02
2.689424e+04,3.112760e-01,2.633264e+04,3.047760e-01,8.739400e-01,8.739209e-01,5.452886e-02,4.280153e-07,1.388247e+01,-7.645922e-02,1.395893e+01,1.589595e+01,1.714000e+02
2.690424e+04,3.113917e-01,2.634264e+04,3.048917e-01,8.739428e-01,8.739246e-01,5.453314e-02,4.278640e-07,1.388244e+01,-7.655586e-02,1.395899e+01,1.589588e+01,1.714025e+02
2.691425e+04,3.115075e-01,2.635265e+04,3.050075e-01,8.739428e-01,8.739284e-01,5.453742e-02,4.277128e-07,1.388269e+01,-7.655586e-02,1.395925e+01,1.589617e+01,1.714065e+02
2.692425e+04,3.116232e-01,2.636265e+04,3.051232e-01,8.739428e-01,8.739321e-01,5.454170e-02,4.275617e-07,1.388295e+01,-7.655586e-02,1.395950e+01,1.589646e+01,1.714105e+02
2.693425e+04,3.117390e-01,2.637265e+04,3.052390e-01,8.739428e-01,8.739358e-01,5.454597e-02,4.274108e-07,1.388321e+01,-7.655586e-02,1.395976e+01,1.589676e+01,1.714145e+02
2.694425e+04,3.118547e-01,2.638265e+04,3.053547e-01,8.739428e-01,8.739396e-01,5.455025e-02,4.272599e-07,1.388346e+01,-7.655586e-02,1.396002e+01,1.589705e+01,1.714185e+02
2.695425e+04,3.119705e-01,2.639265e+04,3.054705e-01,8.739428e-01,8.739433e-01,5.455452e-02,4.271092e-07,1.388372e+01,-7.655586e-02,1.396028e+01,1.589734e+01,1.714225e+02
2.696425e+04,3.120862e-01,2.640265e+04,3.055862e-01,8.739428e-01,8.739470e-01,5.455879e-02,4.269586e-07,1.388398e+01,-7.655586e-02,1.396053e+01,1.589764e+01,1.714265e+02
2.697425e+04,3.122020e-01,2.641265e+04,3.057020e-01,8.739428e-01,8.739508e-01,5.456306e-02,4.268081e-07,1.388423e+01,-7.655586e-02,1.396079e+01,1.589793e+01,1.714305e+02
2.698425e+04,3.123177e-01,2.642265e+04,3.058177e-01,8.739428e-01,8.739545e-01,5.456733e-02,4.266577e-07,1.388449e+01,-7.655586e-02,1.396105e+01,1.589823e+01,1.714345e+02
2.699425e+04,3.124335e-01,2.643265e+04,3.059335e-01,8.739428e-01,8.739582e-01,5.457159e-02,4.265074e-07,1.388475e+01,-7.655586e-02,1.396130e+01,1.589852e+01,1.714385e+02
2.700425e+04,3.125492e-01,2.644265e+04,3.060492e-01,8.739428e-01,8.739620e-01,5.457586e-02,4.263573e-07,1.388500e+01,-7.655586e-02,1.396156e+01,1.589881e+01,1.714425e+02
2.701426e+04,3.126650e-01,2.645266e+04,3.061650e-01,8.739428e-01,8.739657e-01,5.458012e-02,4.262072e-07,1.388526e+01,-7.655586e-02,1.396182e+01,1.589911e+01,1.714465e+02
2.702426e+04,3.127807e-01,2.646266e+04,3.062807e-01,8.739428e-01,8.739694e-01,5.458438e-02,4.260573e-07,1.388552e+01,-7.655586e-02,1.396207e+01,1.589940e+01,1.714505e+02
2.703426e+04,3.128965e-01,2.647266e+04,3.063965e-01,8.739428e-01,8.739731e-01,5.458864e-02,4.259074e-07,1.388577e+01,-7.655586e-02,1.396233e+01,1.589970e+01,1.714546e+02
2.704426e+04,3.130123e-01,2.648266e+04,3.065123e-01,8.739428e-01,8.739768e-01,5.459290e-02,4.257577e-07,1.388603e+01,-7.655586e-02,1.396259e+01,1.589999e+01,1.714586e+02
2.705426e+04,3.131280e-01,2.649266e+04,3.066280e-01,8.739428e-01,8.739806e-01,5.459716e-02,4.256081e-07,1.388629e+01,-7.655586e-02,1.396284e+01,1.590028e+01,1.714626e+02
2.706426e+04,3.132438e-01,2.650266e+04,3.067438e-01,8.739428e-01,8.739843e-01,5.460142e-02,4.254586e-07,1.388655e+01,-7.655586e-02,1.396310e+01,1.590058e+01,1.714666e+02
2.707426e+04,3.133595e-01,2.651266e+04,3.068595e-01,8.739428e-01,8.739880e-01,5.460567e-02,4.253092e-07,1.388680e+01,-7.655586e-02,1.396336e+01,1.590087e+01,1.714706e+02
2.708426e+04,3.134753e-01,2.652266e+04,3.069753e-01,8.739428e-01,8.739917e-01,5.460992e-02,4.251600e-07,1.388706e+01,-7.655586e-02,1.396361e+01,1.590117e+01,1.714746e+02
2.709426e+04,3.135910e-01,2.653266e+04,3.070910e-01,8.739428e-01,8.739954e-01,5.461417e-02,4.250108e-07,1.388732e+01,-7.655586e-02,1.396387e+01,1.590146e+01,1.714786e+02
2.710426e+04,3.137068e-01,2.654266e+04,3.072068e-01,8.739428e-01,8.739992e-01,5.461842e-02,4.248618e-07,1.388757e+01,-7.655586e-02,1.396413e+01,1.590175e+01,1.714826e+02
2.711427e+04,3.138225e-01,2.655267e+04,3.073225e-01,8.739428e-01,8.740029e-01,5.462267e-02,4.247128e-07,1.388783e+01,-7.655586e-02,1.396439e+01,1.590205e+01,1.714866e+02
2.712427e+04,3.139383e-01,2.656267e+04,3.074383e-01,8.739428e-01,8.740066e-01,5.462692e-02,4.245640e-07,1.388809e+01,-7.655586e-02,1.396464e+01,1.590234e+01,1.714906e+02
2.713427e+04,3.140540e-01,2.657267e+04,3.075540e-01,8.739428e-01,8.740103e-01,5.463116e-02,4.244153e-07,1.388834e+01,-7.655586e-02,1.396490e+01,1.590264e+01,1.714946e+02
2.714427e+04,3.141698e-01,2.658267e+04,3.076698e-01,8.739428e-01,8.740140e-01,5.463541e-02,4.242667e-07,1.388860e+01,-7.655586e-02,1.396516e+01,1.590293e+01,1.714986e+02
2.715427e+04,3.142855e-01,2.659267e+04,3.077855e-01,8.739428e-01,8.740177e-01,5.463965e-02,4.241182e-07,1.388869e+01,-7.655586e-02,1.396525e+01,1.590303e+01,1.714974e+02
2.716427e+04,3.144013e-01,2.660267e+04,3.079013e-01,8.739428e-01,8.740214e-01,5.464389e-02,4.239698e-07,1.388869e+01,-7.655586e-02,1.396525e+01,1.590303e+01,1.714934e+02
2.717427e+04,3.145170e-01,2.661267e+04,3.080170e-01,8.739428e-01,8.740251e-01,5.464813e-02,4.238215e-07,1.388869e+01,-7.655586e-02,1.396525e+01,1.590303e+01,1.714894e+02
2.718427e+04,3.146328e-01,2.662267e+04,3.081328e-01,8.739428e-01,8.740288e-01,5.465237e-02,4.236734e-07,1.388869e+01,-7.655586e-02,1.396525e+01,1.590303e+01,1.714854e+02
2.719427e+04,3.147485e-01,2.663267e+04,3.082485e-01,8.739428e-01,8.740325e-01,5.465660e-02,4.235253e-07,1.388869e+01,-7.655586e-02,1.396525e+01,1.590303e+01,1.714814e+02
2.720427e+04,3.148643e-01,2.664267e+04,3.083643e-01,8.739428e-01,8.740362e-01,5.466084e-02,4.233774e-07,1.388869e+01,-7.655586e-02,1.396525e+01,1.590303e+01,1.714774e+02
2.721428e+04,3.149800e-01,2.665268e+04,3.084800e-01,8.739428e-01,8.740399e-01,5.466507e-02,4.232295e-07,1.388869e+01,-7.655586e-02,1.396525e+01,1.590303e+01,1.714734e+02
2.722428e+04,3.150958e-01,2.666268e+04,3.085958e-01,8.739428e-01,8.740436e-01,5.466931e-02,4.230818e-07,1.388869e+01,-7.655586e-02,1.396525e+01,1.590303e+01,1.714695e+02
2.723428e+04,3.152115e-01,2.667268e+04,3.087115e-01,8.739428e-01,8.740473e-01,5.467354e-02,4.229342e-07,1.388869e+01,-7.655586e-02,1.396525e+01,1.590303e+01,1.714655e+02
2.724428e+04,3.153273e-01,2.668268e+04,3.088273e-01,8.739428e-01,8.740510e-01,5.467776e-02,4.227867e-07,1.388869e+01,-7.655586e-02,1.396525e+01,1.590303e+01,1.714615e+02
2.725428e+04,3.154431e-01,2.669268e+04,3.089431e-01,8.739428e-01,8.740547e-01,5.468199e-02,4.226393e-07,1.388869e+01,-7.655586e-02,1.396525e+01,1.590303e+01,1.714575e+02
2.726428e+04,3.155588e-01,2.670268e+04,3.090588e-01,8.739428e-01,8.740584e-01,5.468622e-02,4.224920e-07,1.388869e+01,-7.655586e-02,1.396525e+01,1.590303e+01,1.714535e+02
2.727428e+04,3.156746e-01,2.671268e+04,3.091746e-01,8.739428e-01,8.740621e-01,5.469044e-02,4.223449e-07,1.388869e+01,-7.655586e-02,1.396525e+01,1.590303e+01,1.714495e+02
2.728428e+04,3.157903e-01,2.672268e+04,3.092903e-01,8.739428e-01,8.740658e-01,5.469467e-02,4.221978e-07,1.388869e+01,-7.655586e-02,1.396525e+01,1.590303e+01,1.714455e+02
2.729428e+04,3.159061e-01,2.673268e+04,3.094061e-01,8.739428e-01,8.740695e-01,5.469889e-02,4.220508e-07,1.388869e+01,-7.655586e-02,1.396525e+01,1.590303e+01,1.714415e+02
2.730428e+04,3.160218e-01,2.674268e+04,3.095218e-01,8.739428e-01,8.740732e-01,5.470311e-02,4.219040e-07,1.388869e+01,-7.655586e-02,1.396525e+01,1.590303e+01,1.714375e+02
2.731429e+04,3.161376e-01,2.675269e+04,3.096376e-01,8.739428e-01,8.740769e-01,5.470733e-02,4.217573e-07,1.388869e+01,-7.655586e-02,1.396525e+01,1.590303e+01,1.714335e+02
2.732429e+04,3.162533e-01,2.676269e+04,3.097533e-01,8.739428e-01,8.740805e-01,5.471154e-02,4.216106e-07,1.388869e+01,-7.655586e-02,1.396525e+01,1.590303e+01,1.714295e+02
2.733429e+04,3.163691e-01,2.677269e+04,3.098691e-01,8.739428e-01,8.740842e-01,5.471576e-02,4.214641e-07,1.388869e+01,-7.655586e-02,1.396525e+01,1.590303e+01,1.714255e+02
2.734429e+04,3.164848e-01,2.678269e+04,3.099848e-01,8.739428e-01,8.740879e-01,5.471997e-02,4.213177e-07,1.388869e+01,-7.655586e-02,1.396525e+01,1.590303e+01,1.714216e+02
2.735429e+04,3.166006e-01,2.679269e+04,3.101006e-01,8.739428e-01,8.740916e-01,5.472419e-02,4.211714e-07,1.388869e+01,-7.655586e-02,1.396525e+01,1.590303e+01,1.714176e+02
2.736429e+04,3.167163e-01,2.680269e+04,3.102163e-01,8.739428e-01,8.740953e-01,5.472840e-02,4.210252e-07,1.388869e+01,-7.655586e-02,1.396525e+01,1.590303e+01,1.714136e+02
2.737429e+04,3.168321e-01,2.681269e+04,3.103321e-01,8.739428e-01,8.740990e-01,5.473261e-02,4.208791e-07,1.388869e+01,-7.655586e-02,1.396525e+01,1.590303e+01,1.714096e+02
2.738429e+04,3.169478e-01,2.682269e+04,3.104478e-01,8.739428e-01,8.741026e-01,5.473682e-02,4.207331e-07,1.388869e+01,-7.655586e-02,1.396525e+01,1.590303e+01,1.714056e+02
2.739429e+04,3.170636e-01,2.683269e+04,3.105636e-01,8.739428e-01,8.741063e-01,5.474102e-02,4.205872e-07,1.388869e+01,-7.655586e-02,1.396525e+01,1.590303e+01,1.714016e+02
2.740429e+04,3.171793e-01,2.684269e+04,3.106793e-01,8.739452e-01,8.741100e-01,5.474523e-02,4.204415e-07,1.388854e+01,-7.655586e-02,1.396509e+01,1.590281e+01,1.714024e+02
2.741430e+04,3.172951e-01,2.685270e+04,3.107951e-01,8.739492e-01,8.741137e-01,5.474943e-02,4.202958e-07,1.388828e+01,-7.655586e-02,1.396483e+01,1.590244e+01,1.714064e+02
2.742430e+04,3.174108e-01,2.686270e+04,3.109108e-01,8.739533e-01,8.741173e-01,5.475364e-02,4.201503e-07,1.388802e+01,-7.655586e-02,1.396458e+01,1.590208e+01,1.714104e+02
2.743430e+04,3.175266e-01,2.687270e+04,3.110266e-01,8.739573e-01,8.741210e-01,5.475784e-02,4.200048e-07,1.388777e+01,-7.655586e-02,1.396432e+01,1.590171e+01,1.714144e+02
2.744430e+04,3.176423e-01,2.688270e+04,3.111423e-01,8.739614e-01,8.741247e-01,5.476204e-02,4.198595e-07,1.388751e+01,-7.655586e-02,1.396406e+01,1.590134e+01,1.714184e+02
2.745430e+04,3.177581e-01,2.689270e+04,3.112581e-01,8.739654e-01,8.741283e-01,5.476624e-02,4.197142e-07,1.388725e+01,-7.655586e-02,1.396381e+01,1.590097e+01,1.714224e+02
2.746430e+04,3.178738e-01,2.690270e+04,3.113738e-01,8.739694e-01,8.741320e-01,5.477043e-02,4.195691e-07,1.388699e+01,-7.655586e-02,1.396355e+01,1.590060e+01,1.714264e+02
2.747430e+04,3.179896e-01,2.691270e+04,3.114896e-01,8.739735e-01,8.741357e-01,5.477463e-02,4.194241e-07,1.388674e+01,-7.655586e-02,1.396329e+01,1.590024e+01,1.714304e+02
2.748430e+04,3.181054e-01,2.692270e+04,3.116054e-01,8.739775e-01,8.741394e-01,5.477882e-02,4.192792e-07,1.388648e+01,-7.655586e-02,1.396304e+01,1.589987e+01,1.714344e+02
2.749430e+04,3.182211e-01,2.693270e+04,3.117211e-01,8.739816e-01,8.741430e-01,5.478301e-02,4.191344e-07,1.388622e+01,-7.655586e-02,1.396278e+01,1.589950e+01,1.714384e+02
2.750430e+04,3.183369e-01,2.694270e+04,3.118369e-01,8.739856e-01,8.741467e-01,5.478721e-02,4.189897e-07,1.388597e+01,-7.655586e-02,1.396252e+01,1.589913e+01,1.714425e+02
2.751431e+04,3.184526e-01,2.695271e+04,3.119526e-01,8.739897e-01,8.741503e-01,5.479139e-02,4.188451e-07,1.388571e+01,-7.655586e-02,1.396227e+01,1.589877e+01,1.714465e+02
2.752431e+04,3.185684e-01,2.696271e+04,3.120684e-01,8.739937e-01,8.741540e-01,5.479558e-02,4.187006e-07,1.388545e+01,-7.655586e-02,1.396201e+01,1.589840e+01,1.714505e+02
2.753431e+04,3.186841e-01,2.697271e+04,3.121841e-01,8.739977e-01,8.741577e-01,5.479977e-02,4.185562e-07,1.388520e+01,-7.655586e-02,1.396175e+01,1.589803e+01,1.714545e+02
2.754431e+04,3.187999e-01,2.698271e+04,3.122999e-01,8.740018e-01,8.741613e-01,5.480395e-02,4.184120e-07,1.388494e+01,-7.655586e-02,1.396150e+01,1.589766e+01,1.714585e+02
2.755431e+04,3.189156e-01,2.699271e+04,3.124156e-01,8.740058e-01,8.741650e-01,5.480814e-02,4.182678e-07,1.388468e+01,-7.655586e-02,1.396124e+01,1.589729e+01,1.714625e+02
2.756431e+04,3.190314e-01,2.700271e+04,3.125314e-01,8.740099e-01,8.741686e-01,5.481232e-02,4.181237e-07,1.388443e+01,-7.655586e-02,1.396098e+01,1.589693e+01,1.714665e+02
2.757431e+04,3.191471e-01,2.701271e+04,3.126471e-01,8.740139e-01,8.741723e-01,5.481650e-02,4.179798e-07,1.388417e+01,-7.655586e-02,1.396072e+01,1.589656e+01,1.714705e+02
2.758431e+04,3.192629e-01,2.702271e+04,3.127629e-01,8.740179e-01,8.741759e-01,5.482068e-02,4.178359e-07,1.388391e+01,-7.655586e-02,1.396047e+01,1.589619e+01,1.714745e+02
2.759431e+04,3.193786e-01,2.703271e+04,3.128786e-01,8.740220e-01,8.741796e-01,5.482486e-02,4.176922e-07,1.388365e+01,-7.655586e-02,1.396021e+01,1.589582e+01,1.714785e+02
2.760431e+04,3.194944e-01,2.704271e+04,3.129944e-01,8.740260e-01,8.741832e-01,5.482904e-02,4.175486e-07,1.388340e+01,-7.655586e-02,1.395995e+01,1.589546e+01,1.714825e+02
2.761432e+04,3.196101e-01,2.705272e+04,3.131101e-01,8.740301e-01,8.741869e-01,5.483321e-02,4.174050e-07,1.388314e+01,-7.655586e-02,1.395970e+01,1.589509e+01,1.714865e+02
2.762432e+04,3.197259e-01,2.706272e+04,3.132259e-01,8.740341e-01,8.741905e-01,5.483738e-02,4.172616e-07,1.388288e+01,-7.655586e-02,1.395944e+01,1.589472e+01,1.714905e+02
2.763432e+04,3.198416e-01,2.707272e+04,3.133416e-01,8.740381e-01,8.741942e-01,5.484156e-02,4.171183e-07,1.388263e+01,-7.655586e-02,1.395918e+01,1.589435e+01,1.714945e+02
2.764432e+04,3.199574e-01,2.708272e+04,3.134574e-01,8.740422e-01,8.741978e-01,5.484573e-02,4.169751e-07,1.388237e+01,-7.655586e-02,1.395893e+01,1.589398e+01,1.714985e+02
2.765432e+04,3.200731e-01,2.709272e+04,3.135731e-01,8.740490e-01,8.742015e-01,5.484990e-02,4.168319e-07,1.388244e+01,-7.655586e-02,1.395899e+01,1.589394e+01,1.715025e+02
2.766432e+04,3.201889e-01,2.710272e+04,3.136889e-01,8.740575e-01,8.742051e-01,5.485407e-02,4.166889e-07,1.388270e+01,-7.655586e-02,1.395925e+01,1.589408e+01,1.715065e+02
2.767432e+04,3.203046e-01,2.711272e+04,3.138046e-01,8.740660e-01,8.742088e-01,5.485823e-02,4.165460e-07,1.388295e+01,-7.655586e-02,1.395951e+01,1.589421e+01,1.715105e+02
2.768432e+04,3.204204e-01,2.712272e+04,3.139204e-01,8.740745e-01,8.742124e-01,5.486240e-02,4.164032e-07,1.388321e+01,-7.655586e-02,1.395976e+01,1.589435e+01,1.715145e+02
2.769432e+04,3.205362e-01,2.713272e+04,3.140362e-01,8.740830e-01,8.742161e-01,5.486656e-02,4.162605e-07,1.388347e+01,-7.655586e-02,1.396002e+01,1.589449e+01,1.715186e+02
2.770432e+04,3.206519e-01,2.714272e+04,3.141519e-01,8.740915e-01,8.742197e-01,5.487072e-02,4.161179e-07,1.388372e+01,-7.655586e-02,1.396028e+01,1.589463e+01,1.715226e+02
2.771433e+04,3.207677e-01,2.715273e+04,3.142677e-01,8.741000e-01,8.742233e-01,5.487488e-02,4.159754e-07,1.388398e+01,-7.655586e-02,1.396054e+01,1.589477e+01,1.715266e+02
2.772433e+04,3.208834e-01,2.716273e+04,3.143834e-01,8.741085e-01,8.742270e-01,5.487904e-02,4.158331e-07,1.388424e+01,-7.655586e-02,1.396079e+01,1.589491e+01,1.715306e+02
2.773433e+04,3.209992e-01,2.717273e+04,3.144992e-01,8.741170e-01,8.742306e-01,5.488320e-02,4.156908e-07,1.388449e+01,-7.655586e-02,1.396105e+01,1.589505e+01,1.715346e+02
2.774433e+04,3.211149e-01,2.718273e+04,3.146149e-01,8.741255e-01,8.742342e-01,5.488736e-02,4.155486e-07,1.388475e+01,-7.655586e-02,1.396131e+01,1.589519e+01,1.715386e+02
2.775433e+04,3.212307e-01,2.719273e+04,3.147307e-01,8.741339e-01,8.742379e-01,5.489151e-02,4.154065e-07,1.388501e+01,-7.655586e-02,1.396156e+01,1.589532e+01,1.715426e+02
2.776433e+04,3.213464e-01,2.720273e+04,3.148464e-01,8.741424e-01,8.742415e-01,5.489567e-02,4.152646e-07,1.388526e+01,-7.655586e-02,1.396182e+01,1.589546e+01,1.715466e+02
2.777433e+04,3.214622e-01,2.721273e+04,3.149622e-01,8.741509e-01,8.742451e-01,5.489982e-02,4.151227e-07,1.388552e+01,-7.655586e-02,1.396208e+01,1.589560e+01,1.715506e+02
2.778433e+04,3.215779e-01,2.722273e+04,3.150779e-01,8.741594e-01,8.742488e-01,5.490397e-02,4.149809e-07,1.388578e+01,-7.655586e-02,1.396233e+01,1.589574e+01,1.715546e+02
2.779433e+04,3.216937e-01,2.723273e+04,3.151937e-01,8.741679e-01,8.742524e-01,5.490812e-02,4.148393e-07,1.388603e+01,-7.655586e-02,1.396259e+01,1.589588e+01,1.715586e+02
2.780433e+04,3.218094e-01,2.724273e+04,3.153094e-01,8.741764e-01,8.742560e-01,5.491227e-02,4.146977e-07,1.388629e+01,-7.655586e-02,1.396285e+01,1.589602e+01,1.715626e+02
2.781434e+04,3.219252e-01,2.725274e+04,3.154252e-01,8.741849e-01,8.742596e-01,5.491642e-02,4.145563e-07,1.388655e+01,-7.655586e-02,1.396310e+01,1.589616e+01,1.715666e+02
2.782434e+04,3.220409e-01,2.726274e+04,3.155409e-01,8.741934e-01,8.742633e-01,5.492056e-02,4.144149e-07,1.388681e+01,-7.655586e-02,1.396336e+01,1.589630e+01,1.715706e+02
2.783434e+04,3.221567e-01,2.727274e+04,3.156567e-01,8.742019e-01,8.742669e-01,5.492470e-02,4.142737e-07,1.388706e+01,-7.655586e-02,1.396362e+01,1.589643e+01,1.715746e+02
2.784434e+04,3.222724e-01,2.728274e+04,3.157724e-01,8.742104e-01,8.742705e-01,5.492885e-02,4.141325e-07,1.388732e+01,-7.655586e-02,1.396387e+01,1.589657e+01,1.715786e+02
2.785434e+04,3.223882e-01,2.729274e+04,3.158882e-01,8.742189e-01,8.742741e-01,5.493299e-02,4.139915e-07,1.388758e+01,-7.655586e-02,1.396413e+01,1.589671e+01,1.715826e+02
2.786434e+04,3.225039e-01,2.730274e+04,3.160039e-01,8.742274e-01,8.742777e-01,5.493713e-02,4.138505e-07,1.388783e+01,-7.655586e-02,1.396439e+01,1.589685e+01,1.715866e+02
2.787434e+04,3.226197e-01,2.731274e+04,3.161197e-01,8.742358e-01,8.742814e-01,5.494127e-02,4.137097e-07,1.388809e+01,-7.655586e-02,1.396465e+01,1.589699e+01,1.715906e+02
2.788434e+04,3.227354e-01,2.732274e+04,3.162354e-01,8.742443e-01,8.742850e-01,5.494540e-02,4.135690e-07,1.388835e+01,-7.655586e-02,1.396490e+01,1.589713e+01,1.715947e+02
2.789434e+04,3.228512e-01,2.733274e+04,3.163512e-01,8.742528e-01,8.742886e-01,5.494954e-02,4.134283e-07,1.388860e+01,-7.655586e-02,1.396516e+01,1.589727e+01,1.715987e+02
2.790434e+04,3.229670e-01,2.734274e+04,3.164670e-01,8.742575e-01,8.742922e-01,5.495367e-02,4.132878e-07,1.388886e+01,-7.655586e-02,1.396542e+01,1.589747e+01,1.716000e+02
2.791435e+04,3.230827e-01,2.735275e+04,3.165827e-01,8.742603e-01,8.742958e-01,5.495780e-02,4.131473e-07,1.388912e+01,-7.655586e-02,1.396567e+01,1.589772e+01,1.716000e+02
2.792435e+04,3.231985e-01,2.736275e+04,3.166985e-01,8.742632e-01,8.742994e-01,5.496194e-02,4.130070e-07,1.388937e+01,-7.655586e-02,1.396593e+01,1.589796e+01,1.716000e+02
2.793435e+04,3.233142e-01,2.737275e+04,3.168142e-01,8.742660e-01,8.743030e-01,5.496607e-02,4.128668e-07,1.388963e+01,-7.655586e-02,1.396618e+01,1.589820e+01,1.716000e+02
2.794435e+04,3.234300e-01,2.738275e+04,3.169300e-01,8.742688e-01,8.743067e-01,5.497019e-02,4.127267e-07,1.388988e+01,-7.655586e-02,1.396644e+01,1.589844e+01,1.716000e+02
2.795435e+04,3.235457e-01,2.739275e+04,3.170457e-01,8.742716e-01,8.743103e-01,5.497432e-02,4.125866e-07,1.389014e+01,-7.655586e-02,1.396670e+01,1.589868e+01,1.716000e+02
2.796435e+04,3.236615e-01,2.740275e+04,3.171615e-01,8.742744e-01,8.743139e-01,5.497845e-02,4.124467e-07,1.389040e+01,-7.655586e-02,1.396695e+01,1.589892e+01,1.716000e+02
2.797435e+04,3.237772e-01,2.741275e+04,3.172772e-01,8.742772e-01,8.743175e-01,5.498257e-02,4.123069e-07,1.389065e+01,-7.655586e-02,1.396721e+01,1.589916e+01,1.716000e+02
2.798435e+04,3.238930e-01,2.742275e+04,3.173930e-01,8.742800e-01,8.743211e-01,5.498669e-02,4.121672e-07,1.389091e+01,-7.655586e-02,1.396746e+01,1.589941e+01,1.716000e+02
2.799435e+04,3.240087e-01,2.743275e+04,3.175087e-01,8.742828e-01,8.743247e-01,5.499081e-02,4.120275e-07,1.389116e+01,-7.655586e-02,1.396772e+01,1.589965e+01,1.716000e+02
2.800435e+04,3.241245e-01,2.744275e+04,3.176245e-01,8.742856e-01,8.743283e-01,5.499493e-02,4.118880e-07,1.389142e+01,-7.655586e-02,1.396798e+01,1.589989e+01,1.716000e+02
2.801436e+04,3.242402e-01,2.745276e+04,3.177402e-01,8.742884e-01,8.743319e-01,5.499905e-02,4.117486e-07,1.389168e+01,-7.655586e-02,1.396823e+01,1.590013e+01,1.716000e+02
2.802436e+04,3.243560e-01,2.746276e+04,3.178560e-01,8.742912e-01,8.743355e-01,5.500317e-02,4.116093e-07,1.389193e+01,-7.655586e-02,1.396849e+01,1.590037e+01,1.716000e+02
2.803436e+04,3.244717e-01,2.747276e+04,3.179717e-01,8.742940e-01,8.743391e-01,5.500729e-02,4.114701e-07,1.389219e+01,-7.655586e-02,1.396874e+01,1.590061e+01,1.716000e+02
2.804436e+04,3.245875e-01,2.748276e+04,3.180875e-01,8.742969e-01,8.743427e-01,5.501140e-02,4.113309e-07,1.389244e+01,-7.655586e-02,1.396900e+01,1.590085e+01,1.716000e+02
2.805436e+04,3.247032e-01,2.749276e+04,3.182032e-01,8.742997e-01,8.743463e-01,5.501551e-02,4.111919e-07,1.389270e+01,-7.655586e-02,1.396926e+01,1.590110e+01,1.716000e+02
2.806436e+04,3.248190e-01,2.750276e+04,3.183190e-01,8.743025e-01,8.743499e-01,5.501963e-02,4.110530e-07,1.389296e+01,-7.655586e-02,1.396951e+01,1.590134e+01,1.716000e+02
2.807436e+04,3.249347e-01,2.751276e+04,3.184347e-01,8.743053e-01,8.743535e-01,5.502374e-02,4.109142e-07,1.389321e+01,-7.655586e-02,1.396977e+01,1.590158e+01,1.716000e+02
2.808436e+04,3.250505e-01,2.752276e+04,3.185505e-01,8.743081e-01,8.743571e-01,5.502784e-02,4.107755e-07,1.389347e+01,-7.655586e-02,1.397002e+01,1.590182e+01,1.716000e+02
2.809436e+04,3.251662e-01,2.753276e+04,3.186662e-01,8.743109e-01,8.743607e-01,5.503195e-02,4.106369e-07,1.389372e+01,-7.655586e-02,1.397028e+01,1.590206e+01,1.716000e+02
2.810436e+04,3.252820e-01,2.754276e+04,3.187820e-01,8.743137e-01,8.743642e-01,5.503606e-02,4.104983e-07,1.389398e+01,-7.655586e-02,1.397054e+01,1.590230e+01,1.716000e+02
2.811437e+04,3.253978e-01,2.755277e+04,3.188978e-01,8.743165e-01,8.743678e-01,5.504016e-02,4.103599e-07,1.389424e+01,-7.655586e-02,1.397079e+01,1.590255e+01,1.716000e+02
2.812437e+04,3.255135e-01,2.756277e+04,3.190135e-01,8.743193e-01,8.743714e-01,5.504427e-02,4.102216e-07,1.389449e+01,-7.655586e-02,1.397105e+01,1.590279e+01,1.716000e+02
2.813437e+04,3.256293e-01,2.757277e+04,3.191293e-01,8.743221e-01,8.743750e-01,5.504837e-02,4.100834e-07,1.389475e+01,-7.655586e-02,1.397130e+01,1.590303e+01,1.716000e+02
2.814437e+04,3.257450e-01,2.758277e+04,3.192450e-01,8.743249e-01,8.743786e-01,5.505247e-02,4.099453e-07,1.389500e+01,-7.655586e-02,1.397156e+01,1.590327e+01,1.716000e+02
2.815437e+04,3.258608e-01,2.759277e+04,3.193608e-01,8.743307e-01,8.743822e-01,5.505657e-02,4.098072e-07,1.389495e+01,-7.655586e-02,1.397150e+01,1.590310e+01,1.716000e+02
2.816437e+04,3.259765e-01,2.760277e+04,3.194765e-01,8.743385e-01,8.743858e-01,5.506067e-02,4.096693e-07,1.389469e+01,-7.655586e-02,1.397125e+01,1.590266e+01,1.716000e+02
2.817437e+04,3.260923e-01,2.761277e+04,3.195923e-01,8.743462e-01,8.743893e-01,5.506476e-02,4.095315e-07,1.389443e+01,-7.655586e-02,1.397099e+01,1.590223e+01,1.716000e+02
2.818437e+04,3.262080e-01,2.762277e+04,3.197080e-01,8.743539e-01,8.743929e-01,5.506886e-02,4.093938e-07,1.389418e+01,-7.655586e-02,1.397073e+01,1.590179e+01,1.716000e+02
2.819437e+04,3.263238e-01,2.763277e+04,3.198238e-01,8.743616e-01,8.743965e-01,5.507295e-02,4.092561e-07,1.389392e+01,-7.655586e-02,1.397047e+01,1.590136e+01,1.716000e+02
2.820437e+04,3.264395e-01,2.764277e+04,3.199395e-01,8.743693e-01,8.744001e-01,5.507704e-02,4.091186e-07,1.389366e+01,-7.655586e-02,1.397022e+01,1.590092e+01,1.716000e+02
2.821438e+04,3.265553e-01,2.765278e+04,3.200553e-01,8.743771e-01,8.744037e-01,5.508113e-02,4.089812e-07,1.389341e+01,-7.655586e-02,1.396996e+01,1.590049e+01,1.716000e+02
2.822438e+04,3.266710e-01,2.766278e+04,3.201710e-01,8.743848e-01,8.744072e-01,5.508522e-02,4.088438e-07,1.389315e+01,-7.655586e-02,1.396970e+01,1.590005e+01,1.716000e+02
2.823438e+04,3.267868e-01,2.767278e+04,3.202868e-01,8.743925e-01,8.744108e-01,5.508931e-02,4.087066e-07,1.389289e+01,-7.655586e-02,1.396945e+01,1.589962e+01,1.716000e+02
2.824438e+04,3.269025e-01,2.768278e+04,3.204025e-01,8.744002e-01,8.744144e-01,5.509340e-02,4.085695e-07,1.389263e+01,-7.655586e-02,1.396919e+01,1.589918e+01,1.716000e+02
2.825438e+04,3.270183e-01,2.769278e+04,3.205183e-01,8.744079e-01,8.744180e-01,5.509748e-02,4.084324e-07,1.389238e+01,-7.655586e-02,1.396893e+01,1.589875e+01,1.716000e+02
2.826438e+04,3.271340e-01,2.770278e+04,3.206340e-01,8.744156e-01,8.744215e-01,5.510157e-02,4.082955e-07,1.389212e+01,-7.655586e-02,1.396868e+01,1.589831e+01,1.716000e+02
2.827438e+04,3.272498e-01,2.771278e+04,3.207498e-01,8.744234e-01,8.744251e-01,5.510565e-02,4.081587e-07,1.389186e+01,-7.655586e-02,1.396842e+01,1.589788e+01,1.716000e+02
2.828438e+04,3.273655e-01,2.772278e+04,3.208655e-01,8.744311e-01,8.744287e-01,5.510973e-02,4.080219e-07,1.389161e+01,-7.655586e-02,1.396816e+01,1.589744e+01,1.716000e+02
2.829438e+04,3.274813e-01,2.773278e+04,3.209813e-01,8.744388e-01,8.744322e-01,5.511381e-02,4.078853e-07,1.389135e+01,-7.655586e-02,1.396791e+01,1.589701e+01,1.716000e+02
2.830438e+04,3.275970e-01,2.774278e+04,3.210970e-01,8.744465e-01,8.744358e-01,5.511789e-02,4.077487e-07,1.389109e+01,-7.655586e-02,1.396765e+01,1.589658e+01,1.716000e+02
2.831439e+04,3.277128e-01,2.775279e+04,3.212128e-01,8.744542e-01,8.744394e-01,5.512197e-02,4.076123e-07,1.389084e+01,-7.655586e-02,1.396739e+01,1.589614e+01,1.716000e+02
2.832439e+04,3.278286e-01,2.776279e+04,3.213286e-01,8.744620e-01,8.744429e-01,5.512604e-02,4.074759e-07,1.389058e+01,-7.655586e-02,1.396714e+01,1.589571e+01,1.716000e+02
2.833439e+04,3.279443e-01,2.777279e+04,3.214443e-01,8.744697e-01,8.744465e-01,5.513012e-02,4.073397e-07,1.389032e+01,-7.655586e-02,1.396688e+01,1.589527e+01,1.716000e+02
2.834439e+04,3.280601e-01,2.778279e+04,3.215601e-01,8.744774e-01,8.744500e-01,5.513419e-02,4.072035e-07,1.389007e+01,-7.655586e-02,1.396662e+01,1.589484e+01,1.716000e+02
2.835439e+04,3.281758e-01,2.779279e+04,3.216758e-01,8.744851e-01,8.744536e-01,5.513826e-02,4.070674e-07,1.388981e+01,-7.655586e-02,1.396636e+01,1.589440e+01,1.716000e+02
2.836439e+04,3.282916e-01,2.780279e+04,3.217916e-01,8.744928e-01,8.744572e-01,5.514233e-02,4.069315e-07,1.388955e+01,-7.655586e-02,1.396611e+01,1.589397e+01,1.716000e+02
2.837439e+04,3.284073e-01,2.781279e+04,3.219073e-01,8.745005e-01,8.744607e-01,5.514640e-02,4.067956e-07,1.388929e+01,-7.655586e-02,1.396585e+01,1.589353e+01,1.716000e+02
2.838439e+04,3.285231e-01,2.782279e+04,3.220231e-01,8.745083e-01,8.744643e-01,5.515047e-02,4.066598e-07,1.388904e+01,-7.655586e-02,1.396559e+01,1.589310e+01,1.716000e+02
2.839439e+04,3.286388e-01,2.783279e+04,3.221388e-01,8.745160e-01,8.744678e-01,5.515454e-02,4.065242e-07,1.388878e+01,-7.655586e-02,1.396534e+01,1.589266e+01,1.716000e+02
2.840439e+04,3.287546e-01,2.784279e+04,3.222546e-01,8.745172e-01,8.744714e-01,5.515860e-02,4.063886e-07,1.388869e+01,-7.655586e-02,1.396525e+01,1.589254e+01,1.716000e+02
2.841440e+04,3.288703e-01,2.785280e+04,3.223703e-01,8.745148e-01,8.744749e-01,5.516266e-02,4.062531e-07,1.388869e+01,-7.655586e-02,1.396525e+01,1.589258e+01,1.716000e+02
2.842440e+04,3.289861e-01,2.786280e+04,3.224861e-01,8.745123e-01,8.744785e-01,5.516673e-02,4.061177e-07,1.388869e+01,-7.655586e-02,1.396525e+01,1.589262e+01,1.716000e+02
2.843440e+04,3.291018e-01,2.787280e+04,3.226018e-01,8.745099e-01,8.744821e-01,5.517079e-02,4.059824e-07,1.388869e+01,-7.655586e-02,1.396525e+01,1.589267e+01,1.716000e+02
2.844440e+04,3.292176e-01,2.788280e+04,3.227176e-01,8.745075e-01,8.744856e-01,5.517485e-02,4.058472e-07,1.388869e+01,-7.655586e-02,1.396525e+01,1.589271e+01,1.716000e+02
2.845440e+04,3.293333e-01,2.789280e+04,3.228333e-01,8.745051e-01,8.744892e-01,5.517891e-02,4.057121e-07,1.388869e+01,-7.655586e-02,1.396525e+01,1.589276e+01,1.716000e+02
2.846440e+04,3.294491e-01,2.790280e+04,3.229491e-01,8.745027e-01,8.744927e-01,5.518296e-02,4.055771e-07,1.388869e+01,-7.655586e-02,1.396525e+01,1.589280e+01,1.716000e+02
2.847440e+04,3.295648e-01,2.791280e+04,3.230648e-01,8.745003e-01,8.744962e-01,5.518702e-02,4.054422e-07,1.388869e+01,-7.655586e-02,1.396525e+01,1.589284e+01,1.716000e+02
2.848440e+04,3.296806e-01,2.792280e+04,3.231806e-01,8.744979e-01,8.744998e-01,5.519107e-02,4.053074e-07,1.388869e+01,-7.655586e-02,1.396525e+01,1.589289e+01,1.716000e+02
2.849440e+04,3.297963e-01,2.793280e+04,3.232963e-01,8.744955e-01,8.745033e-01,5.519512e-02,4.051727e-07,1.388869e+01,-7.655586e-02,1.396525e+01,1.589293e+01,1.716000e+02
2.850441e+04,3.299121e-01,2.794281e+04,3.234121e-01,8.744931e-01,8.745069e-01,5.519918e-02,4.050381e-07,1.388869e+01,-7.655586e-02,1.396525e+01,1.589298e+01,1.716000e+02
2.851441e+04,3.300278e-01,2.795281e+04,3.235278e-01,8.744907e-01,8.745104e-01,5.520323e-02,4.049036e-07,1.388869e+01,-7.655586e-02,1.396525e+01,1.589302e+01,1.716000e+02
2.852441e+04,3.301436e-01,2.796281e+04,3.236436e-01,8.744882e-01,8.745140e-01,5.520728e-02,4.047692e-07,1.388869e+01,-7.655586e-02,1.396525e+01,1.589306e+01,1.716000e+02
2.853441e+04,3.302594e-01,2.797281e+04,3.237594e-01,8.744858e-01,8.745175e-01,5.521132e-02,4.046348e-07,1.388869e+01,-7.655586e-02,1.396525e+01,1.589311e+01,1.716000e+02
2.854441e+04,3.303751e-01,2.798281e+04,3.238751e-01,8.744834e-01,8.745210e-01,5.521537e-02,4.045006e-07,1.388869e+01,-7.655586e-02,1.396525e+01,1.589315e+01,1.716000e+02
2.855441e+04,3.304909e-01,2.799281e+04,3.239909e-01,8.744810e-01,8.745246e-01,5.521941e-02,4.043664e-07,1.388869e+01,-7.655586e-02,1.396525e+01,1.589320e+01,1.716000e+02
2.856441e+04,3.306066e-01,2.800281e+04,3.241066e-01,8.744786e-01,8.745281e-01,5.522346e-02,4.042324e-07,1.388869e+01,-7.655586e-02,1.396525e+01,1.589324e+01,1.716000e+02
2.857441e+04,3.307224e-01,2.801281e+04,3.242224e-01,8.744762e-01,8.745316e-01,5.522750e-02,4.040984e-07,1.388869e+01,-7.655586e-02,1.396525e+01,1.589328e+01,1.716000e+02
2.858441e+04,3.308381e-01,2.802281e+04,3.243381e-01,8.744738e-01,8.745352e-01,5.523154e-02,4.039646e-07,1.388869e+01,-7.655586e-02,1.396525e+01,1.589333e+01,1.716000e+02
2.859441e+04,3.309539e-01,2.803281e+04,3.244539e-01,8.744714e-01,8.745387e-01,5.523558e-02,4.038308e-07,1.388869e+01,-7.655586e-02,1.396525e+01,1.589337e+01,1.716000e+02
2.860442e+04,3.310696e-01,2.804282e+04,3.245696e-01,8.744690e-01,8.745422e-01,5.523962e-02,4.036972e-07,1.388869e+01,-7.655586e-02,1.396525e+01,1.589342e+01,1.716000e+02
2.861442e+04,3.311854e-01,2.805282e+04,3.246854e-01,8.744665e-01,8.745458e-01,5.524365e-02,4.035636e-07,1.388869e+01,-7.655586e-02,1.396525e+01,1.589346e+01,1.716000e+02
2.862442e+04,3.313011e-01,2.806282e+04,3.248011e-01,8.744641e-01,8.745493e-01,5.524769e-02,4.034301e-07,1.388869e+01,-7.655586e-02,1.396525e+01,1.589350e+01,1.716000e+02
2.863442e+04,3.314169e-01,2.807282e+04,3.249169e-01,8.744617e-01,8.745528e-01,5.525172e-02,4.032967e-07,1.388869e+01,-7.655586e-02,1.396525e+01,1.589355e+01,1.716000e+02
2.864442e+04,3.315326e-01,2.808282e+04,3.250326e-01,8.744593e-01,8.745564e-01,5.525576e-02,4.031634e-07,1.388869e+01,-7.655586e-02,1.396525e+01,1.589359e+01,1.716000e+02
2.865442e+04,3.316484e-01,2.809282e+04,3.251484e-01,8.744667e-01,8.745599e-01,5.525979e-02,4.030302e-07,1.388904e+01,-7.655586e-02,1.396559e+01,1.589385e+01,1.716000e+02
2.866442e+04,3.317641e-01,2.810282e+04,3.252641e-01,8.744788e-01,8.745634e-01,5.526382e-02,4.028971e-07,1.388955e+01,-7.655586e-02,1.396610e+01,1.589422e+01,1.716000e+02
2.867442e+04,3.318799e-01,2.811282e+04,3.253799e-01,8.744909e-01,8.745669e-01,5.526785e-02,4.027641e-07,1.389006e+01,-7.655586e-02,1.396662e+01,1.589458e+01,1.716000e+02
2.868442e+04,3.319956e-01,2.812282e+04,3.254956e-01,8.745030e-01,8.745705e-01,5.527187e-02,4.026312e-07,1.389057e+01,-7.655586e-02,1.396713e+01,1.589495e+01,1.716000e+02
2.869442e+04,3.321114e-01,2.813282e+04,3.256114e-01,8.745151e-01,8.745740e-01,5.527590e-02,4.024984e-07,1.389108e+01,-7.655586e-02,1.396764e+01,1.589531e+01,1.716000e+02
2.870443e+04,3.322271e-01,2.814283e+04,3.257271e-01,8.745272e-01,8.745775e-01,5.527992e-02,4.023657e-07,1.389160e+01,-7.655586e-02,1.396815e+01,1.589568e+01,1.716000e+02
2.871443e+04,3.323429e-01,2.815283e+04,3.258429e-01,8.745393e-01,8.745810e-01,5.528395e-02,4.022330e-07,1.389211e+01,-7.655586e-02,1.396866e+01,1.589604e+01,1.716000e+02
2.872443e+04,3.324586e-01,2.816283e+04,3.259586e-01,8.745514e-01,8.745845e-01,5.528797e-02,4.021005e-07,1.389262e+01,-7.655586e-02,1.396918e+01,1.589641e+01,1.716000e+02
