Repository: brandonlampe/CS_Data

# Repository for Crushed Salt Data
**Grant No: 456417**

This is a work in progress!

## Repository Content

### Directory Names
A uniform namining structure still in progress, but in general directories are named according to the following:
 - Names contain no spaces, a single underscore "_" will be used as a file name seperator.
 - Files are for the Crushed Salt Project (CSP); therefore, the first three charaters of each file are "CSP".
 - Folders are organized by which frame the test was performed on i.e., A2 or A3.
 - The fifth and sixth charaters of each file name will therefore be "A" followed by the frame number.

File: UNM_WP_HY_175_09/STAGE01/CREEP_FIT/175_09_STAGE01_CREEP_OUT.csv (part 13 of 36)
Analysis by Brandon Lampe, performed on: 2016/07/12 16:02:29
Experimental results below begin at: 2016/04/08 09:35:23
Duration (sec),Duration (day),Elapsed Time (sec),Elapsed Time (day),Interpolated Fractional Density,Fit to Fractional Density,Fit to Volume Strain,Fit to Volume Strain Rate (1/sec),Confining Pressure (MPa),Pore Pressure (MPa),Terzaghi Pressure (MPa),Solid Pressure (MPa),Temperature (C))
2.873443e+04,3.325744e-01,2.817283e+04,3.260744e-01,8.745635e-01,8.745880e-01,5.529199e-02,4.019680e-07,1.389313e+01,-7.655586e-02,1.396969e+01,1.589677e+01,1.716000e+02
2.874443e+04,3.326902e-01,2.818283e+04,3.261902e-01,8.745756e-01,8.745916e-01,5.529601e-02,4.018357e-07,1.389364e+01,-7.655586e-02,1.397020e+01,1.589714e+01,1.716000e+02
2.875443e+04,3.328059e-01,2.819283e+04,3.263059e-01,8.745876e-01,8.745951e-01,5.530003e-02,4.017034e-07,1.389416e+01,-7.655586e-02,1.397071e+01,1.589750e+01,1.716000e+02
2.876443e+04,3.329217e-01,2.820283e+04,3.264217e-01,8.745997e-01,8.745986e-01,5.530404e-02,4.015712e-07,1.389467e+01,-7.655586e-02,1.397122e+01,1.589787e+01,1.716000e+02
2.877443e+04,3.330374e-01,2.821283e+04,3.265374e-01,8.746118e-01,8.746021e-01,5.530806e-02,4.014392e-07,1.389518e+01,-7.655586e-02,1.397174e+01,1.589823e+01,1.716000e+02
2.878443e+04,3.331532e-01,2.822283e+04,3.266532e-01,8.746239e-01,8.746056e-01,5.531207e-02,4.013072e-07,1.389569e+01,-7.655586e-02,1.397225e+01,1.589859e+01,1.716000e+02
2.879443e+04,3.332689e-01,2.823283e+04,3.267689e-01,8.746360e-01,8.746091e-01,5.531609e-02,4.011753e-07,1.389620e+01,-7.655586e-02,1.397276e+01,1.589896e+01,1.716000e+02
2.880444e+04,3.333847e-01,2.824284e+04,3.268847e-01,8.746481e-01,8.746126e-01,5.532010e-02,4.010435e-07,1.389672e+01,-7.655586e-02,1.397327e+01,1.589932e+01,1.716000e+02
2.881444e+04,3.335004e-01,2.825284e+04,3.270004e-01,8.746602e-01,8.746161e-01,5.532411e-02,4.009118e-07,1.389723e+01,-7.655586e-02,1.397378e+01,1.589969e+01,1.716000e+02
2.882444e+04,3.336162e-01,2.826284e+04,3.271162e-01,8.746723e-01,8.746196e-01,5.532812e-02,4.007802e-07,1.389774e+01,-7.655586e-02,1.397430e+01,1.590005e+01,1.716000e+02
2.883444e+04,3.337319e-01,2.827284e+04,3.272319e-01,8.746844e-01,8.746232e-01,5.533213e-02,4.006486e-07,1.389825e+01,-7.655586e-02,1.397481e+01,1.590042e+01,1.716000e+02
2.884444e+04,3.338477e-01,2.828284e+04,3.273477e-01,8.746965e-01,8.746267e-01,5.533613e-02,4.005172e-07,1.389876e+01,-7.655586e-02,1.397532e+01,1.590078e+01,1.716000e+02
2.885444e+04,3.339634e-01,2.829284e+04,3.274634e-01,8.747086e-01,8.746302e-01,5.534014e-02,4.003859e-07,1.389928e+01,-7.655586e-02,1.397583e+01,1.590115e+01,1.716000e+02
2.886444e+04,3.340792e-01,2.830284e+04,3.275792e-01,8.747207e-01,8.746337e-01,5.534414e-02,4.002546e-07,1.389979e+01,-7.655586e-02,1.397634e+01,1.590151e+01,1.716000e+02
2.887444e+04,3.341949e-01,2.831284e+04,3.276949e-01,8.747327e-01,8.746372e-01,5.534814e-02,4.001235e-07,1.390030e+01,-7.655586e-02,1.397686e+01,1.590187e+01,1.716000e+02
2.888444e+04,3.343107e-01,2.832284e+04,3.278107e-01,8.747448e-01,8.746407e-01,5.535214e-02,3.999924e-07,1.390081e+01,-7.655586e-02,1.397737e+01,1.590224e+01,1.716000e+02
2.889444e+04,3.344264e-01,2.833284e+04,3.279264e-01,8.747569e-01,8.746442e-01,5.535614e-02,3.998614e-07,1.390132e+01,-7.655586e-02,1.397788e+01,1.590260e+01,1.716000e+02
2.890445e+04,3.345422e-01,2.834285e+04,3.280422e-01,8.747587e-01,8.746477e-01,5.536014e-02,3.997306e-07,1.390104e+01,-7.639687e-02,1.397743e+01,1.590222e+01,1.715975e+02
2.891445e+04,3.346579e-01,2.835285e+04,3.281579e-01,8.747544e-01,8.746512e-01,5.536414e-02,3.995998e-07,1.390027e+01,-7.614195e-02,1.397641e+01,1.590138e+01,1.715935e+02
2.892445e+04,3.347737e-01,2.836285e+04,3.282737e-01,8.747500e-01,8.746546e-01,5.536813e-02,3.994691e-07,1.389950e+01,-7.588702e-02,1.397538e+01,1.590054e+01,1.715895e+02
2.893445e+04,3.348894e-01,2.837285e+04,3.283894e-01,8.747456e-01,8.746581e-01,5.537213e-02,3.993385e-07,1.389872e+01,-7.563209e-02,1.397436e+01,1.589971e+01,1.715855e+02
2.894445e+04,3.350052e-01,2.838285e+04,3.285052e-01,8.747412e-01,8.746616e-01,5.537612e-02,3.992080e-07,1.389795e+01,-7.537716e-02,1.397333e+01,1.589887e+01,1.715815e+02
2.895445e+04,3.351210e-01,2.839285e+04,3.286210e-01,8.747368e-01,8.746651e-01,5.538011e-02,3.990775e-07,1.389718e+01,-7.512223e-02,1.397231e+01,1.589803e+01,1.715775e+02
2.896445e+04,3.352367e-01,2.840285e+04,3.287367e-01,8.747324e-01,8.746686e-01,5.538410e-02,3.989472e-07,1.389641e+01,-7.486730e-02,1.397128e+01,1.589719e+01,1.715735e+02
2.897445e+04,3.353525e-01,2.841285e+04,3.288525e-01,8.747280e-01,8.746721e-01,5.538809e-02,3.988170e-07,1.389564e+01,-7.461237e-02,1.397025e+01,1.589636e+01,1.715695e+02
2.898445e+04,3.354682e-01,2.842285e+04,3.289682e-01,8.747236e-01,8.746756e-01,5.539208e-02,3.986868e-07,1.389487e+01,-7.435745e-02,1.396923e+01,1.589552e+01,1.715655e+02
2.899445e+04,3.355840e-01,2.843285e+04,3.290840e-01,8.747193e-01,8.746791e-01,5.539607e-02,3.985568e-07,1.389410e+01,-7.410252e-02,1.396820e+01,1.589468e+01,1.715615e+02
2.900446e+04,3.356997e-01,2.844286e+04,3.291997e-01,8.747149e-01,8.746826e-01,5.540005e-02,3.984268e-07,1.389333e+01,-7.384759e-02,1.396718e+01,1.589384e+01,1.715574e+02
2.901446e+04,3.358155e-01,2.845286e+04,3.293155e-01,8.747105e-01,8.746860e-01,5.540404e-02,3.982969e-07,1.389256e+01,-7.359266e-02,1.396615e+01,1.589301e+01,1.715534e+02
2.902446e+04,3.359312e-01,2.846286e+04,3.294312e-01,8.747061e-01,8.746895e-01,5.540802e-02,3.981671e-07,1.389179e+01,-7.333773e-02,1.396513e+01,1.589217e+01,1.715494e+02
2.903446e+04,3.360470e-01,2.847286e+04,3.295470e-01,8.747017e-01,8.746930e-01,5.541200e-02,3.980374e-07,1.389102e+01,-7.308280e-02,1.396410e+01,1.589133e+01,1.715454e+02
2.904446e+04,3.361627e-01,2.848286e+04,3.296627e-01,8.746973e-01,8.746965e-01,5.541598e-02,3.979078e-07,1.389025e+01,-7.282787e-02,1.396308e+01,1.589049e+01,1.715414e+02
2.905446e+04,3.362785e-01,2.849286e+04,3.297785e-01,8.746929e-01,8.747000e-01,5.541996e-02,3.977783e-07,1.388948e+01,-7.257294e-02,1.396205e+01,1.588966e+01,1.715374e+02
2.906446e+04,3.363942e-01,2.850286e+04,3.298942e-01,8.746885e-01,8.747035e-01,5.542394e-02,3.976489e-07,1.388871e+01,-7.231802e-02,1.396102e+01,1.588882e+01,1.715334e+02
2.907446e+04,3.365100e-01,2.851286e+04,3.300100e-01,8.746842e-01,8.747069e-01,5.542791e-02,3.975196e-07,1.388794e+01,-7.206309e-02,1.396000e+01,1.588798e+01,1.715294e+02
2.908446e+04,3.366257e-01,2.852286e+04,3.301257e-01,8.746798e-01,8.747104e-01,5.543189e-02,3.973903e-07,1.388716e+01,-7.180816e-02,1.395897e+01,1.588714e+01,1.715254e+02
2.909446e+04,3.367415e-01,2.853286e+04,3.302415e-01,8.746754e-01,8.747139e-01,5.543586e-02,3.972611e-07,1.388639e+01,-7.155323e-02,1.395795e+01,1.588631e+01,1.715214e+02
2.910447e+04,3.368572e-01,2.854287e+04,3.303572e-01,8.746710e-01,8.747174e-01,5.543983e-02,3.971321e-07,1.388562e+01,-7.129830e-02,1.395692e+01,1.588547e+01,1.715174e+02
2.911447e+04,3.369730e-01,2.855287e+04,3.304730e-01,8.746666e-01,8.747208e-01,5.544381e-02,3.970031e-07,1.388485e+01,-7.104337e-02,1.395590e+01,1.588463e+01,1.715134e+02
2.912447e+04,3.370887e-01,2.856287e+04,3.305887e-01,8.746622e-01,8.747243e-01,5.544778e-02,3.968742e-07,1.388408e+01,-7.078844e-02,1.395487e+01,1.588379e+01,1.715094e+02
2.913447e+04,3.372045e-01,2.857287e+04,3.307045e-01,8.746578e-01,8.747278e-01,5.545174e-02,3.967454e-07,1.388331e+01,-7.053352e-02,1.395384e+01,1.588296e+01,1.715054e+02
2.914447e+04,3.373202e-01,2.858287e+04,3.308202e-01,8.746534e-01,8.747312e-01,5.545571e-02,3.966167e-07,1.388254e+01,-7.027859e-02,1.395282e+01,1.588212e+01,1.715014e+02
2.915447e+04,3.374360e-01,2.859287e+04,3.309360e-01,8.746575e-01,8.747347e-01,5.545968e-02,3.964881e-07,1.388228e+01,-7.035783e-02,1.395263e+01,1.588175e+01,1.714974e+02
2.916447e+04,3.375518e-01,2.860287e+04,3.310518e-01,8.746659e-01,8.747382e-01,5.546364e-02,3.963596e-07,1.388228e+01,-7.061188e-02,1.395289e+01,1.588164e+01,1.714934e+02
2.917447e+04,3.376675e-01,2.861287e+04,3.311675e-01,8.746743e-01,8.747417e-01,5.546761e-02,3.962311e-07,1.388228e+01,-7.086593e-02,1.395314e+01,1.588152e+01,1.714894e+02
2.918447e+04,3.377833e-01,2.862287e+04,3.312833e-01,8.746828e-01,8.747451e-01,5.547157e-02,3.961028e-07,1.388228e+01,-7.111998e-02,1.395340e+01,1.588140e+01,1.714854e+02
2.919447e+04,3.378990e-01,2.863287e+04,3.313990e-01,8.746912e-01,8.747486e-01,5.547553e-02,3.959745e-07,1.388228e+01,-7.137403e-02,1.395365e+01,1.588128e+01,1.714814e+02
2.920448e+04,3.380148e-01,2.864288e+04,3.315148e-01,8.746996e-01,8.747520e-01,5.547949e-02,3.958463e-07,1.388228e+01,-7.162808e-02,1.395390e+01,1.588117e+01,1.714774e+02
2.921448e+04,3.381305e-01,2.865288e+04,3.316305e-01,8.747081e-01,8.747555e-01,5.548345e-02,3.957182e-07,1.388228e+01,-7.188213e-02,1.395416e+01,1.588105e+01,1.714734e+02
2.922448e+04,3.382463e-01,2.866288e+04,3.317463e-01,8.747165e-01,8.747590e-01,5.548740e-02,3.955902e-07,1.388228e+01,-7.213618e-02,1.395441e+01,1.588093e+01,1.714694e+02
2.923448e+04,3.383620e-01,2.867288e+04,3.318620e-01,8.747249e-01,8.747624e-01,5.549136e-02,3.954623e-07,1.388228e+01,-7.239023e-02,1.395467e+01,1.588082e+01,1.714654e+02
2.924448e+04,3.384778e-01,2.868288e+04,3.319778e-01,8.747333e-01,8.747659e-01,5.549531e-02,3.953345e-07,1.388228e+01,-7.264428e-02,1.395492e+01,1.588070e+01,1.714615e+02
2.925448e+04,3.385935e-01,2.869288e+04,3.320935e-01,8.747418e-01,8.747693e-01,5.549927e-02,3.952068e-07,1.388228e+01,-7.289833e-02,1.395517e+01,1.588058e+01,1.714575e+02
2.926448e+04,3.387093e-01,2.870288e+04,3.322093e-01,8.747502e-01,8.747728e-01,5.550322e-02,3.950791e-07,1.388228e+01,-7.315238e-02,1.395543e+01,1.588046e+01,1.714535e+02
2.927448e+04,3.388250e-01,2.871288e+04,3.323250e-01,8.747586e-01,8.747763e-01,5.550717e-02,3.949516e-07,1.388228e+01,-7.340643e-02,1.395568e+01,1.588035e+01,1.714495e+02
2.928448e+04,3.389408e-01,2.872288e+04,3.324408e-01,8.747671e-01,8.747797e-01,5.551112e-02,3.948241e-07,1.388228e+01,-7.366048e-02,1.395594e+01,1.588023e+01,1.714455e+02
2.929448e+04,3.390565e-01,2.873288e+04,3.325565e-01,8.747755e-01,8.747832e-01,5.551507e-02,3.946967e-07,1.388228e+01,-7.391453e-02,1.395619e+01,1.588011e+01,1.714415e+02
2.930449e+04,3.391723e-01,2.874289e+04,3.326723e-01,8.747839e-01,8.747866e-01,5.551901e-02,3.945694e-07,1.388228e+01,-7.416858e-02,1.395644e+01,1.587999e+01,1.714375e+02
2.931449e+04,3.392880e-01,2.875289e+04,3.327880e-01,8.747924e-01,8.747901e-01,5.552296e-02,3.944422e-07,1.388228e+01,-7.442263e-02,1.395670e+01,1.587988e+01,1.714335e+02
2.932449e+04,3.394038e-01,2.876289e+04,3.329038e-01,8.748008e-01,8.747935e-01,5.552690e-02,3.943151e-07,1.388228e+01,-7.467668e-02,1.395695e+01,1.587976e+01,1.714295e+02
2.933449e+04,3.395195e-01,2.877289e+04,3.330195e-01,8.748092e-01,8.747970e-01,5.553084e-02,3.941881e-07,1.388228e+01,-7.493073e-02,1.395721e+01,1.587964e+01,1.714255e+02
2.934449e+04,3.396353e-01,2.878289e+04,3.331353e-01,8.748176e-01,8.748004e-01,5.553479e-02,3.940611e-07,1.388228e+01,-7.518478e-02,1.395746e+01,1.587952e+01,1.714215e+02
2.935449e+04,3.397510e-01,2.879289e+04,3.332510e-01,8.748261e-01,8.748039e-01,5.553873e-02,3.939343e-07,1.388228e+01,-7.543883e-02,1.395771e+01,1.587941e+01,1.714176e+02
2.936449e+04,3.398668e-01,2.880289e+04,3.333668e-01,8.748345e-01,8.748073e-01,5.554267e-02,3.938075e-07,1.388228e+01,-7.569288e-02,1.395797e+01,1.587929e+01,1.714136e+02
2.937449e+04,3.399826e-01,2.881289e+04,3.334826e-01,8.748429e-01,8.748108e-01,5.554660e-02,3.936808e-07,1.388228e+01,-7.594692e-02,1.395822e+01,1.587917e+01,1.714096e+02
2.938449e+04,3.400983e-01,2.882289e+04,3.335983e-01,8.748514e-01,8.748142e-01,5.555054e-02,3.935542e-07,1.388228e+01,-7.620097e-02,1.395848e+01,1.587905e+01,1.714056e+02
2.939449e+04,3.402141e-01,2.883289e+04,3.337141e-01,8.748598e-01,8.748176e-01,5.555448e-02,3.934277e-07,1.388228e+01,-7.645502e-02,1.395873e+01,1.587894e+01,1.714016e+02
2.940450e+04,3.403298e-01,2.884290e+04,3.338298e-01,8.748631e-01,8.748211e-01,5.555841e-02,3.933013e-07,1.388259e+01,-7.655586e-02,1.395914e+01,1.587924e+01,1.714000e+02
2.941450e+04,3.404456e-01,2.885290e+04,3.339456e-01,8.748631e-01,8.748245e-01,5.556234e-02,3.931750e-07,1.388310e+01,-7.655586e-02,1.395966e+01,1.587983e+01,1.714000e+02
2.942450e+04,3.405613e-01,2.886290e+04,3.340613e-01,8.748631e-01,8.748280e-01,5.556627e-02,3.930487e-07,1.388361e+01,-7.655586e-02,1.396017e+01,1.588042e+01,1.714000e+02
2.943450e+04,3.406771e-01,2.887290e+04,3.341771e-01,8.748631e-01,8.748314e-01,5.557020e-02,3.929226e-07,1.388413e+01,-7.655586e-02,1.396068e+01,1.588101e+01,1.714000e+02
2.944450e+04,3.407928e-01,2.888290e+04,3.342928e-01,8.748630e-01,8.748348e-01,5.557413e-02,3.927965e-07,1.388464e+01,-7.655586e-02,1.396120e+01,1.588160e+01,1.714000e+02
2.945450e+04,3.409086e-01,2.889290e+04,3.344086e-01,8.748630e-01,8.748383e-01,5.557806e-02,3.926705e-07,1.388515e+01,-7.655586e-02,1.396171e+01,1.588218e+01,1.714000e+02
2.946450e+04,3.410243e-01,2.890290e+04,3.345243e-01,8.748630e-01,8.748417e-01,5.558199e-02,3.925446e-07,1.388567e+01,-7.655586e-02,1.396222e+01,1.588277e+01,1.714000e+02
2.947450e+04,3.411401e-01,2.891290e+04,3.346401e-01,8.748629e-01,8.748451e-01,5.558591e-02,3.924188e-07,1.388618e+01,-7.655586e-02,1.396274e+01,1.588336e+01,1.714000e+02
2.948450e+04,3.412558e-01,2.892290e+04,3.347558e-01,8.748629e-01,8.748486e-01,5.558984e-02,3.922931e-07,1.388670e+01,-7.655586e-02,1.396325e+01,1.588395e+01,1.714000e+02
2.949450e+04,3.413716e-01,2.893290e+04,3.348716e-01,8.748629e-01,8.748520e-01,5.559376e-02,3.921674e-07,1.388721e+01,-7.655586e-02,1.396377e+01,1.588453e+01,1.714000e+02
2.950451e+04,3.414873e-01,2.894291e+04,3.349873e-01,8.748629e-01,8.748554e-01,5.559768e-02,3.920419e-07,1.388772e+01,-7.655586e-02,1.396428e+01,1.588512e+01,1.714000e+02
2.951451e+04,3.416031e-01,2.895291e+04,3.351031e-01,8.748628e-01,8.748589e-01,5.560160e-02,3.919164e-07,1.388824e+01,-7.655586e-02,1.396479e+01,1.588571e+01,1.714000e+02
2.952451e+04,3.417188e-01,2.896291e+04,3.352188e-01,8.748628e-01,8.748623e-01,5.560552e-02,3.917910e-07,1.388875e+01,-7.655586e-02,1.396531e+01,1.588630e+01,1.714000e+02
2.953451e+04,3.418346e-01,2.897291e+04,3.353346e-01,8.748628e-01,8.748657e-01,5.560944e-02,3.916657e-07,1.388926e+01,-7.655586e-02,1.396582e+01,1.588689e+01,1.714000e+02
2.954451e+04,3.419503e-01,2.898291e+04,3.354503e-01,8.748628e-01,8.748692e-01,5.561335e-02,3.915405e-07,1.388978e+01,-7.655586e-02,1.396633e+01,1.588747e+01,1.714000e+02
2.955451e+04,3.420661e-01,2.899291e+04,3.355661e-01,8.748627e-01,8.748726e-01,5.561727e-02,3.914154e-07,1.389029e+01,-7.655586e-02,1.396685e+01,1.588806e+01,1.714000e+02
2.956451e+04,3.421818e-01,2.900291e+04,3.356818e-01,8.748627e-01,8.748760e-01,5.562118e-02,3.912903e-07,1.389081e+01,-7.655586e-02,1.396736e+01,1.588865e+01,1.714000e+02
2.957451e+04,3.422976e-01,2.901291e+04,3.357976e-01,8.748627e-01,8.748794e-01,5.562510e-02,3.911654e-07,1.389132e+01,-7.655586e-02,1.396788e+01,1.588924e+01,1.714000e+02
2.958451e+04,3.424134e-01,2.902291e+04,3.359134e-01,8.748627e-01,8.748828e-01,5.562901e-02,3.910405e-07,1.389183e+01,-7.655586e-02,1.396839e+01,1.588982e+01,1.714000e+02
2.959451e+04,3.425291e-01,2.903291e+04,3.360291e-01,8.748626e-01,8.748863e-01,5.563292e-02,3.909157e-07,1.389235e+01,-7.655586e-02,1.396890e+01,1.589041e+01,1.714000e+02
2.960452e+04,3.426449e-01,2.904292e+04,3.361449e-01,8.748626e-01,8.748897e-01,5.563683e-02,3.907910e-07,1.389286e+01,-7.655586e-02,1.396942e+01,1.589100e+01,1.714000e+02
2.961452e+04,3.427606e-01,2.905292e+04,3.362606e-01,8.748626e-01,8.748931e-01,5.564073e-02,3.906664e-07,1.389338e+01,-7.655586e-02,1.396993e+01,1.589159e+01,1.714000e+02
2.962452e+04,3.428764e-01,2.906292e+04,3.363764e-01,8.748626e-01,8.748965e-01,5.564464e-02,3.905419e-07,1.389389e+01,-7.655586e-02,1.397044e+01,1.589218e+01,1.714000e+02
2.963452e+04,3.429921e-01,2.907292e+04,3.364921e-01,8.748625e-01,8.748999e-01,5.564855e-02,3.904174e-07,1.389440e+01,-7.655586e-02,1.397096e+01,1.589276e+01,1.714000e+02
2.964452e+04,3.431079e-01,2.908292e+04,3.366079e-01,8.748625e-01,8.749034e-01,5.565245e-02,3.902931e-07,1.389492e+01,-7.655586e-02,1.397147e+01,1.589335e+01,1.714000e+02
2.965452e+04,3.432236e-01,2.909292e+04,3.367236e-01,8.748672e-01,8.749068e-01,5.565635e-02,3.901688e-07,1.389527e+01,-7.655586e-02,1.397182e+01,1.589367e+01,1.714000e+02
2.966452e+04,3.433394e-01,2.910292e+04,3.368394e-01,8.748746e-01,8.749102e-01,5.566025e-02,3.900446e-07,1.389552e+01,-7.655586e-02,1.397208e+01,1.589382e+01,1.714000e+02
2.967452e+04,3.434551e-01,2.911292e+04,3.369551e-01,8.748820e-01,8.749136e-01,5.566415e-02,3.899205e-07,1.389578e+01,-7.655586e-02,1.397234e+01,1.589398e+01,1.714000e+02
2.968452e+04,3.435709e-01,2.912292e+04,3.370709e-01,8.748894e-01,8.749170e-01,5.566805e-02,3.897965e-07,1.389604e+01,-7.655586e-02,1.397259e+01,1.589414e+01,1.714000e+02
2.969452e+04,3.436866e-01,2.913292e+04,3.371866e-01,8.748968e-01,8.749204e-01,5.567195e-02,3.896726e-07,1.389629e+01,-7.655586e-02,1.397285e+01,1.589430e+01,1.714000e+02
2.970453e+04,3.438024e-01,2.914293e+04,3.373024e-01,8.749042e-01,8.749238e-01,5.567585e-02,3.895487e-07,1.389655e+01,-7.655586e-02,1.397311e+01,1.589446e+01,1.714000e+02
2.971453e+04,3.439181e-01,2.915293e+04,3.374181e-01,8.749116e-01,8.749272e-01,5.567974e-02,3.894249e-07,1.389681e+01,-7.655586e-02,1.397336e+01,1.589462e+01,1.714000e+02
2.972453e+04,3.440339e-01,2.916293e+04,3.375339e-01,8.749190e-01,8.749306e-01,5.568364e-02,3.893013e-07,1.389707e+01,-7.655586e-02,1.397362e+01,1.589478e+01,1.714000e+02
2.973453e+04,3.441496e-01,2.917293e+04,3.376496e-01,8.749264e-01,8.749341e-01,5.568753e-02,3.891777e-07,1.389732e+01,-7.655586e-02,1.397388e+01,1.589493e+01,1.714000e+02
2.974453e+04,3.442654e-01,2.918293e+04,3.377654e-01,8.749337e-01,8.749375e-01,5.569142e-02,3.890541e-07,1.389758e+01,-7.655586e-02,1.397413e+01,1.589509e+01,1.714000e+02
2.975453e+04,3.443811e-01,2.919293e+04,3.378811e-01,8.749411e-01,8.749409e-01,5.569531e-02,3.889307e-07,1.389784e+01,-7.655586e-02,1.397439e+01,1.589525e+01,1.714000e+02
2.976453e+04,3.444969e-01,2.920293e+04,3.379969e-01,8.749485e-01,8.749443e-01,5.569920e-02,3.888074e-07,1.389809e+01,-7.655586e-02,1.397465e+01,1.589541e+01,1.714000e+02
2.977453e+04,3.446126e-01,2.921293e+04,3.381126e-01,8.749559e-01,8.749477e-01,5.570309e-02,3.886841e-07,1.389835e+01,-7.655586e-02,1.397491e+01,1.589557e+01,1.714000e+02
2.978453e+04,3.447284e-01,2.922293e+04,3.382284e-01,8.749633e-01,8.749511e-01,5.570697e-02,3.885609e-07,1.389861e+01,-7.655586e-02,1.397516e+01,1.589573e+01,1.714000e+02
2.979453e+04,3.448441e-01,2.923293e+04,3.383441e-01,8.749707e-01,8.749545e-01,5.571086e-02,3.884378e-07,1.389886e+01,-7.655586e-02,1.397542e+01,1.589589e+01,1.714000e+02
2.980454e+04,3.449599e-01,2.924294e+04,3.384599e-01,8.749781e-01,8.749579e-01,5.571474e-02,3.883148e-07,1.389912e+01,-7.655586e-02,1.397568e+01,1.589604e+01,1.714000e+02
2.981454e+04,3.450757e-01,2.925294e+04,3.385757e-01,8.749855e-01,8.749613e-01,5.571863e-02,3.881919e-07,1.389938e+01,-7.655586e-02,1.397593e+01,1.589620e+01,1.714000e+02
2.982454e+04,3.451914e-01,2.926294e+04,3.386914e-01,8.749929e-01,8.749647e-01,5.572251e-02,3.880690e-07,1.389963e+01,-7.655586e-02,1.397619e+01,1.589636e+01,1.714000e+02
2.983454e+04,3.453072e-01,2.927294e+04,3.388072e-01,8.750003e-01,8.749681e-01,5.572639e-02,3.879463e-07,1.389989e+01,-7.655586e-02,1.397645e+01,1.589652e+01,1.714000e+02
2.984454e+04,3.454229e-01,2.928294e+04,3.389229e-01,8.750077e-01,8.749714e-01,5.573027e-02,3.878236e-07,1.390015e+01,-7.655586e-02,1.397670e+01,1.589668e+01,1.714000e+02
2.985454e+04,3.455387e-01,2.929294e+04,3.390387e-01,8.750151e-01,8.749748e-01,5.573415e-02,3.877010e-07,1.390040e+01,-7.655586e-02,1.397696e+01,1.589684e+01,1.714000e+02
2.986454e+04,3.456544e-01,2.930294e+04,3.391544e-01,8.750225e-01,8.749782e-01,5.573802e-02,3.875785e-07,1.390066e+01,-7.655586e-02,1.397722e+01,1.589700e+01,1.714000e+02
2.987454e+04,3.457702e-01,2.931294e+04,3.392702e-01,8.750299e-01,8.749816e-01,5.574190e-02,3.874560e-07,1.390092e+01,-7.655586e-02,1.397747e+01,1.589716e+01,1.714000e+02
2.988454e+04,3.458859e-01,2.932294e+04,3.393859e-01,8.750373e-01,8.749850e-01,5.574577e-02,3.873337e-07,1.390118e+01,-7.655586e-02,1.397773e+01,1.589731e+01,1.714000e+02
2.989454e+04,3.460017e-01,2.933294e+04,3.395017e-01,8.750447e-01,8.749884e-01,5.574965e-02,3.872114e-07,1.390143e+01,-7.655586e-02,1.397799e+01,1.589747e+01,1.714000e+02
2.990455e+04,3.461174e-01,2.934295e+04,3.396174e-01,8.750433e-01,8.749918e-01,5.575352e-02,3.870892e-07,1.390117e+01,-7.655586e-02,1.397773e+01,1.589720e+01,1.714000e+02
2.991455e+04,3.462332e-01,2.935295e+04,3.397332e-01,8.750375e-01,8.749952e-01,5.575739e-02,3.869671e-07,1.390066e+01,-7.655586e-02,1.397722e+01,1.589672e+01,1.714000e+02
2.992455e+04,3.463489e-01,2.936295e+04,3.398489e-01,8.750317e-01,8.749986e-01,5.576126e-02,3.868451e-07,1.390015e+01,-7.655586e-02,1.397670e+01,1.589624e+01,1.714000e+02
2.993455e+04,3.464647e-01,2.937295e+04,3.399647e-01,8.750260e-01,8.750019e-01,5.576513e-02,3.867232e-07,1.389963e+01,-7.655586e-02,1.397619e+01,1.589576e+01,1.714000e+02
2.994455e+04,3.465804e-01,2.938295e+04,3.400804e-01,8.750202e-01,8.750053e-01,5.576899e-02,3.866013e-07,1.389912e+01,-7.655586e-02,1.397567e+01,1.589527e+01,1.714000e+02
2.995455e+04,3.466962e-01,2.939295e+04,3.401962e-01,8.750145e-01,8.750087e-01,5.577286e-02,3.864795e-07,1.389860e+01,-7.655586e-02,1.397516e+01,1.589479e+01,1.714000e+02
2.996455e+04,3.468119e-01,2.940295e+04,3.403119e-01,8.750087e-01,8.750121e-01,5.577672e-02,3.863579e-07,1.389809e+01,-7.655586e-02,1.397465e+01,1.589431e+01,1.714000e+02
2.997455e+04,3.469277e-01,2.941295e+04,3.404277e-01,8.750029e-01,8.750155e-01,5.578059e-02,3.862362e-07,1.389758e+01,-7.655586e-02,1.397413e+01,1.589383e+01,1.714000e+02
2.998455e+04,3.470434e-01,2.942295e+04,3.405434e-01,8.749972e-01,8.750189e-01,5.578445e-02,3.861147e-07,1.389706e+01,-7.655586e-02,1.397362e+01,1.589335e+01,1.714000e+02
2.999455e+04,3.471592e-01,2.943295e+04,3.406592e-01,8.749914e-01,8.750222e-01,5.578831e-02,3.859933e-07,1.389655e+01,-7.655586e-02,1.397311e+01,1.589286e+01,1.714000e+02
3.000456e+04,3.472749e-01,2.944296e+04,3.407749e-01,8.749857e-01,8.750256e-01,5.579217e-02,3.858719e-07,1.389604e+01,-7.655586e-02,1.397259e+01,1.589238e+01,1.714000e+02
3.001456e+04,3.473907e-01,2.945296e+04,3.408907e-01,8.749799e-01,8.750290e-01,5.579603e-02,3.857506e-07,1.389552e+01,-7.655586e-02,1.397208e+01,1.589190e+01,1.714000e+02
3.002456e+04,3.475065e-01,2.946296e+04,3.410065e-01,8.749741e-01,8.750324e-01,5.579989e-02,3.856294e-07,1.389501e+01,-7.655586e-02,1.397156e+01,1.589142e+01,1.714000e+02
3.003456e+04,3.476222e-01,2.947296e+04,3.411222e-01,8.749684e-01,8.750357e-01,5.580374e-02,3.855083e-07,1.389449e+01,-7.655586e-02,1.397105e+01,1.589094e+01,1.714000e+02
3.004456e+04,3.477380e-01,2.948296e+04,3.412380e-01,8.749626e-01,8.750391e-01,5.580760e-02,3.853873e-07,1.389398e+01,-7.655586e-02,1.397054e+01,1.589045e+01,1.714000e+02
3.005456e+04,3.478537e-01,2.949296e+04,3.413537e-01,8.749569e-01,8.750425e-01,5.581145e-02,3.852663e-07,1.389347e+01,-7.655586e-02,1.397002e+01,1.588997e+01,1.714000e+02
3.006456e+04,3.479695e-01,2.950296e+04,3.414695e-01,8.749511e-01,8.750459e-01,5.581530e-02,3.851454e-07,1.389295e+01,-7.655586e-02,1.396951e+01,1.588949e+01,1.714000e+02
3.007456e+04,3.480852e-01,2.951296e+04,3.415852e-01,8.749453e-01,8.750492e-01,5.581915e-02,3.850247e-07,1.389244e+01,-7.655586e-02,1.396900e+01,1.588901e+01,1.714000e+02
3.008456e+04,3.482010e-01,2.952296e+04,3.417010e-01,8.749396e-01,8.750526e-01,5.582300e-02,3.849039e-07,1.389193e+01,-7.655586e-02,1.396848e+01,1.588853e+01,1.714000e+02
3.009456e+04,3.483167e-01,2.953296e+04,3.418167e-01,8.749338e-01,8.750560e-01,5.582685e-02,3.847833e-07,1.389141e+01,-7.655586e-02,1.396797e+01,1.588804e+01,1.714000e+02
3.010457e+04,3.484325e-01,2.954297e+04,3.419325e-01,8.749281e-01,8.750593e-01,5.583070e-02,3.846628e-07,1.389090e+01,-7.655586e-02,1.396745e+01,1.588756e+01,1.714000e+02
3.011457e+04,3.485482e-01,2.955297e+04,3.420482e-01,8.749223e-01,8.750627e-01,5.583455e-02,3.845423e-07,1.389038e+01,-7.655586e-02,1.396694e+01,1.588708e+01,1.714000e+02
3.012457e+04,3.486640e-01,2.956297e+04,3.421640e-01,8.749165e-01,8.750661e-01,5.583839e-02,3.844219e-07,1.388987e+01,-7.655586e-02,1.396643e+01,1.588660e+01,1.714000e+02
3.013457e+04,3.487797e-01,2.957297e+04,3.422797e-01,8.749108e-01,8.750694e-01,5.584224e-02,3.843016e-07,1.388936e+01,-7.655586e-02,1.396591e+01,1.588611e+01,1.714000e+02
3.014457e+04,3.488955e-01,2.958297e+04,3.423955e-01,8.749050e-01,8.750728e-01,5.584608e-02,3.841814e-07,1.388884e+01,-7.655586e-02,1.396540e+01,1.588563e+01,1.714000e+02
3.015457e+04,3.490112e-01,2.959297e+04,3.425112e-01,8.749093e-01,8.750761e-01,5.584992e-02,3.840612e-07,1.388851e+01,-7.655586e-02,1.396507e+01,1.588517e+01,1.714000e+02
3.016457e+04,3.491270e-01,2.960297e+04,3.426270e-01,8.749178e-01,8.750795e-01,5.585376e-02,3.839412e-07,1.388825e+01,-7.655586e-02,1.396481e+01,1.588473e+01,1.714000e+02
3.017457e+04,3.492427e-01,2.961297e+04,3.427427e-01,8.749263e-01,8.750829e-01,5.585760e-02,3.838212e-07,1.388800e+01,-7.655586e-02,1.396455e+01,1.588428e+01,1.714000e+02
3.018457e+04,3.493585e-01,2.962297e+04,3.428585e-01,8.749348e-01,8.750862e-01,5.586144e-02,3.837013e-07,1.388774e+01,-7.655586e-02,1.396430e+01,1.588383e+01,1.714000e+02
3.019457e+04,3.494742e-01,2.963297e+04,3.429742e-01,8.749433e-01,8.750896e-01,5.586528e-02,3.835814e-07,1.388749e+01,-7.655586e-02,1.396404e+01,1.588338e+01,1.714000e+02
3.020458e+04,3.495900e-01,2.964298e+04,3.430900e-01,8.749518e-01,8.750929e-01,5.586911e-02,3.834617e-07,1.388723e+01,-7.655586e-02,1.396379e+01,1.588294e+01,1.714000e+02
3.021458e+04,3.497057e-01,2.965298e+04,3.432057e-01,8.749603e-01,8.750963e-01,5.587295e-02,3.833420e-07,1.388697e+01,-7.655586e-02,1.396353e+01,1.588249e+01,1.714000e+02
3.022458e+04,3.498215e-01,2.966298e+04,3.433215e-01,8.749688e-01,8.750996e-01,5.587678e-02,3.832225e-07,1.388672e+01,-7.655586e-02,1.396327e+01,1.588204e+01,1.714000e+02
3.023458e+04,3.499373e-01,2.967298e+04,3.434373e-01,8.749773e-01,8.751030e-01,5.588061e-02,3.831029e-07,1.388646e+01,-7.655586e-02,1.396302e+01,1.588159e+01,1.714000e+02
3.024458e+04,3.500530e-01,2.968298e+04,3.435530e-01,8.749858e-01,8.751064e-01,5.588444e-02,3.829835e-07,1.388621e+01,-7.655586e-02,1.396276e+01,1.588115e+01,1.714000e+02
3.025458e+04,3.501688e-01,2.969298e+04,3.436688e-01,8.749943e-01,8.751097e-01,5.588827e-02,3.828642e-07,1.388595e+01,-7.655586e-02,1.396251e+01,1.588070e+01,1.714000e+02
3.026458e+04,3.502845e-01,2.970298e+04,3.437845e-01,8.750028e-01,8.751131e-01,5.589210e-02,3.827449e-07,1.388569e+01,-7.655586e-02,1.396225e+01,1.588025e+01,1.714000e+02
3.027458e+04,3.504003e-01,2.971298e+04,3.439003e-01,8.750113e-01,8.751164e-01,5.589593e-02,3.826257e-07,1.388544e+01,-7.655586e-02,1.396199e+01,1.587980e+01,1.714000e+02
3.028458e+04,3.505160e-01,2.972298e+04,3.440160e-01,8.750198e-01,8.751198e-01,5.589975e-02,3.825066e-07,1.388518e+01,-7.655586e-02,1.396174e+01,1.587936e+01,1.714000e+02
3.029458e+04,3.506318e-01,2.973298e+04,3.441318e-01,8.750283e-01,8.751231e-01,5.590358e-02,3.823876e-07,1.388493e+01,-7.655586e-02,1.396148e+01,1.587891e+01,1.714000e+02
3.030459e+04,3.507475e-01,2.974299e+04,3.442475e-01,8.750368e-01,8.751264e-01,5.590740e-02,3.822687e-07,1.388467e+01,-7.655586e-02,1.396123e+01,1.587846e+01,1.714000e+02
3.031459e+04,3.508633e-01,2.975299e+04,3.443633e-01,8.750453e-01,8.751298e-01,5.591122e-02,3.821498e-07,1.388441e+01,-7.655586e-02,1.396097e+01,1.587801e+01,1.714000e+02
3.032459e+04,3.509790e-01,2.976299e+04,3.444790e-01,8.750538e-01,8.751331e-01,5.591504e-02,3.820310e-07,1.388416e+01,-7.655586e-02,1.396071e+01,1.587757e+01,1.714000e+02
3.033459e+04,3.510948e-01,2.977299e+04,3.445948e-01,8.750623e-01,8.751365e-01,5.591886e-02,3.819123e-07,1.388390e+01,-7.655586e-02,1.396046e+01,1.587712e+01,1.714000e+02
3.034459e+04,3.512105e-01,2.978299e+04,3.447105e-01,8.750707e-01,8.751398e-01,5.592268e-02,3.817937e-07,1.388365e+01,-7.655586e-02,1.396020e+01,1.587667e+01,1.714000e+02
3.035459e+04,3.513263e-01,2.979299e+04,3.448263e-01,8.750792e-01,8.751432e-01,5.592650e-02,3.816751e-07,1.388339e+01,-7.655586e-02,1.395995e+01,1.587622e+01,1.714000e+02
3.036459e+04,3.514420e-01,2.980299e+04,3.449420e-01,8.750877e-01,8.751465e-01,5.593032e-02,3.815566e-07,1.388313e+01,-7.655586e-02,1.395969e+01,1.587578e+01,1.714000e+02
3.037459e+04,3.515578e-01,2.981299e+04,3.450578e-01,8.750962e-01,8.751498e-01,5.593413e-02,3.814382e-07,1.388288e+01,-7.655586e-02,1.395943e+01,1.587533e+01,1.714000e+02
3.038459e+04,3.516735e-01,2.982299e+04,3.451735e-01,8.751047e-01,8.751532e-01,5.593795e-02,3.813199e-07,1.388262e+01,-7.655586e-02,1.395918e+01,1.587488e+01,1.714000e+02
3.039459e+04,3.517893e-01,2.983299e+04,3.452893e-01,8.751132e-01,8.751565e-01,5.594176e-02,3.812017e-07,1.388237e+01,-7.655586e-02,1.395892e+01,1.587443e+01,1.714000e+02
3.040460e+04,3.519050e-01,2.984300e+04,3.454050e-01,8.751178e-01,8.751598e-01,5.594557e-02,3.810835e-07,1.388278e+01,-7.655586e-02,1.395933e+01,1.587482e+01,1.714026e+02
3.041460e+04,3.520208e-01,2.985300e+04,3.455208e-01,8.751202e-01,8.751632e-01,5.594938e-02,3.809654e-07,1.388355e+01,-7.655586e-02,1.396010e+01,1.587566e+01,1.714066e+02
3.042460e+04,3.521365e-01,2.986300e+04,3.456365e-01,8.751226e-01,8.751665e-01,5.595319e-02,3.808474e-07,1.388432e+01,-7.655586e-02,1.396087e+01,1.587649e+01,1.714106e+02
3.043460e+04,3.522523e-01,2.987300e+04,3.457523e-01,8.751250e-01,8.751699e-01,5.595700e-02,3.807295e-07,1.388509e+01,-7.655586e-02,1.396164e+01,1.587733e+01,1.714146e+02
3.044460e+04,3.523681e-01,2.988300e+04,3.458681e-01,8.751274e-01,8.751732e-01,5.596081e-02,3.806117e-07,1.388586e+01,-7.655586e-02,1.396241e+01,1.587817e+01,1.714186e+02
3.045460e+04,3.524838e-01,2.989300e+04,3.459838e-01,8.751298e-01,8.751765e-01,5.596461e-02,3.804939e-07,1.388663e+01,-7.655586e-02,1.396318e+01,1.587900e+01,1.714226e+02
3.046460e+04,3.525996e-01,2.990300e+04,3.460996e-01,8.751322e-01,8.751798e-01,5.596842e-02,3.803762e-07,1.388740e+01,-7.655586e-02,1.396396e+01,1.587984e+01,1.714266e+02
3.047460e+04,3.527153e-01,2.991300e+04,3.462153e-01,8.751346e-01,8.751832e-01,5.597222e-02,3.802586e-07,1.388817e+01,-7.655586e-02,1.396473e+01,1.588068e+01,1.714306e+02
3.048460e+04,3.528311e-01,2.992300e+04,3.463311e-01,8.751370e-01,8.751865e-01,5.597602e-02,3.801411e-07,1.388894e+01,-7.655586e-02,1.396550e+01,1.588151e+01,1.714346e+02
3.049460e+04,3.529468e-01,2.993300e+04,3.464468e-01,8.751394e-01,8.751898e-01,5.597983e-02,3.800236e-07,1.388971e+01,-7.655586e-02,1.396627e+01,1.588235e+01,1.714386e+02
3.050461e+04,3.530626e-01,2.994301e+04,3.465626e-01,8.751418e-01,8.751932e-01,5.598363e-02,3.799062e-07,1.389048e+01,-7.655586e-02,1.396704e+01,1.588319e+01,1.714426e+02
3.051461e+04,3.531783e-01,2.995301e+04,3.466783e-01,8.751442e-01,8.751965e-01,5.598742e-02,3.797889e-07,1.389125e+01,-7.655586e-02,1.396781e+01,1.588402e+01,1.714467e+02
3.052461e+04,3.532941e-01,2.996301e+04,3.467941e-01,8.751466e-01,8.751998e-01,5.599122e-02,3.796717e-07,1.389202e+01,-7.655586e-02,1.396858e+01,1.588486e+01,1.714507e+02
3.053461e+04,3.534098e-01,2.997301e+04,3.469098e-01,8.751490e-01,8.752031e-01,5.599502e-02,3.795546e-07,1.389279e+01,-7.655586e-02,1.396935e+01,1.588570e+01,1.714547e+02
3.054461e+04,3.535256e-01,2.998301e+04,3.470256e-01,8.751514e-01,8.752064e-01,5.599881e-02,3.794375e-07,1.389356e+01,-7.655586e-02,1.397012e+01,1.588653e+01,1.714587e+02
3.055461e+04,3.536413e-01,2.999301e+04,3.471413e-01,8.751538e-01,8.752098e-01,5.600261e-02,3.793205e-07,1.389434e+01,-7.655586e-02,1.397089e+01,1.588737e+01,1.714627e+02
3.056461e+04,3.537571e-01,3.000301e+04,3.472571e-01,8.751562e-01,8.752131e-01,5.600640e-02,3.792036e-07,1.389511e+01,-7.655586e-02,1.397166e+01,1.588821e+01,1.714667e+02
3.057461e+04,3.538728e-01,3.001301e+04,3.473728e-01,8.751586e-01,8.752164e-01,5.601019e-02,3.790868e-07,1.389588e+01,-7.655586e-02,1.397243e+01,1.588905e+01,1.714707e+02
3.058461e+04,3.539886e-01,3.002301e+04,3.474886e-01,8.751610e-01,8.752197e-01,5.601398e-02,3.789700e-07,1.389665e+01,-7.655586e-02,1.397320e+01,1.588988e+01,1.714747e+02
3.059461e+04,3.541043e-01,3.003301e+04,3.476043e-01,8.751634e-01,8.752230e-01,5.601777e-02,3.788533e-07,1.389742e+01,-7.655586e-02,1.397397e+01,1.589072e+01,1.714787e+02
3.060462e+04,3.542201e-01,3.004302e+04,3.477201e-01,8.751658e-01,8.752264e-01,5.602156e-02,3.787367e-07,1.389819e+01,-7.655586e-02,1.397474e+01,1.589156e+01,1.714827e+02
3.061462e+04,3.543358e-01,3.005302e+04,3.478358e-01,8.751682e-01,8.752297e-01,5.602535e-02,3.786202e-07,1.389896e+01,-7.655586e-02,1.397552e+01,1.589239e+01,1.714867e+02
3.062462e+04,3.544516e-01,3.006302e+04,3.479516e-01,8.751706e-01,8.752330e-01,5.602913e-02,3.785038e-07,1.389973e+01,-7.655586e-02,1.397629e+01,1.589323e+01,1.714907e+02
3.063462e+04,3.545673e-01,3.007302e+04,3.480673e-01,8.751730e-01,8.752363e-01,5.603292e-02,3.783874e-07,1.390050e+01,-7.655586e-02,1.397706e+01,1.589407e+01,1.714947e+02
3.064462e+04,3.546831e-01,3.008302e+04,3.481831e-01,8.751754e-01,8.752396e-01,5.603670e-02,3.782711e-07,1.390127e+01,-7.655586e-02,1.397783e+01,1.589490e+01,1.714987e+02
3.065462e+04,3.547989e-01,3.009302e+04,3.482989e-01,8.751787e-01,8.752429e-01,5.604049e-02,3.781549e-07,1.390099e+01,-7.655586e-02,1.397755e+01,1.589452e+01,1.715027e+02
3.066462e+04,3.549146e-01,3.010302e+04,3.484146e-01,8.751824e-01,8.752462e-01,5.604427e-02,3.780387e-07,1.390022e+01,-7.655586e-02,1.397678e+01,1.589358e+01,1.715067e+02
3.067462e+04,3.550304e-01,3.011302e+04,3.485304e-01,8.751861e-01,8.752495e-01,5.604805e-02,3.779227e-07,1.389945e+01,-7.655586e-02,1.397601e+01,1.589263e+01,1.715107e+02
3.068462e+04,3.551461e-01,3.012302e+04,3.486461e-01,8.751898e-01,8.752528e-01,5.605183e-02,3.778067e-07,1.389868e+01,-7.655586e-02,1.397524e+01,1.589168e+01,1.715147e+02
3.069462e+04,3.552619e-01,3.013302e+04,3.487619e-01,8.751935e-01,8.752562e-01,5.605560e-02,3.776908e-07,1.389791e+01,-7.655586e-02,1.397447e+01,1.589073e+01,1.715187e+02
3.070463e+04,3.553776e-01,3.014303e+04,3.488776e-01,8.751972e-01,8.752595e-01,5.605938e-02,3.775749e-07,1.389714e+01,-7.655586e-02,1.397369e+01,1.588978e+01,1.715228e+02
3.071463e+04,3.554934e-01,3.015303e+04,3.489934e-01,8.752009e-01,8.752628e-01,5.606316e-02,3.774592e-07,1.389637e+01,-7.655586e-02,1.397292e+01,1.588883e+01,1.715268e+02
3.072463e+04,3.556091e-01,3.016303e+04,3.491091e-01,8.752046e-01,8.752661e-01,5.606693e-02,3.773435e-07,1.389560e+01,-7.655586e-02,1.397215e+01,1.588789e+01,1.715308e+02
3.073463e+04,3.557249e-01,3.017303e+04,3.492249e-01,8.752083e-01,8.752694e-01,5.607070e-02,3.772279e-07,1.389483e+01,-7.655586e-02,1.397138e+01,1.588694e+01,1.715348e+02
3.074463e+04,3.558406e-01,3.018303e+04,3.493406e-01,8.752120e-01,8.752727e-01,5.607448e-02,3.771123e-07,1.389406e+01,-7.655586e-02,1.397061e+01,1.588599e+01,1.715388e+02
3.075463e+04,3.559564e-01,3.019303e+04,3.494564e-01,8.752157e-01,8.752760e-01,5.607825e-02,3.769969e-07,1.389329e+01,-7.655586e-02,1.396984e+01,1.588504e+01,1.715428e+02
3.076463e+04,3.560721e-01,3.020303e+04,3.495721e-01,8.752194e-01,8.752793e-01,5.608202e-02,3.768815e-07,1.389251e+01,-7.655586e-02,1.396907e+01,1.588409e+01,1.715468e+02
3.077463e+04,3.561879e-01,3.021303e+04,3.496879e-01,8.752231e-01,8.752826e-01,5.608579e-02,3.767662e-07,1.389174e+01,-7.655586e-02,1.396830e+01,1.588315e+01,1.715508e+02
3.078463e+04,3.563036e-01,3.022303e+04,3.498036e-01,8.752268e-01,8.752859e-01,5.608955e-02,3.766510e-07,1.389097e+01,-7.655586e-02,1.396753e+01,1.588220e+01,1.715548e+02
3.079463e+04,3.564194e-01,3.023303e+04,3.499194e-01,8.752306e-01,8.752892e-01,5.609332e-02,3.765358e-07,1.389020e+01,-7.655586e-02,1.396676e+01,1.588125e+01,1.715588e+02
3.080464e+04,3.565351e-01,3.024304e+04,3.500351e-01,8.752343e-01,8.752925e-01,5.609708e-02,3.764207e-07,1.388943e+01,-7.655586e-02,1.396599e+01,1.588030e+01,1.715628e+02
3.081464e+04,3.566509e-01,3.025304e+04,3.501509e-01,8.752380e-01,8.752958e-01,5.610085e-02,3.763057e-07,1.388866e+01,-7.655586e-02,1.396522e+01,1.587935e+01,1.715668e+02
3.082464e+04,3.567666e-01,3.026304e+04,3.502666e-01,8.752417e-01,8.752990e-01,5.610461e-02,3.761908e-07,1.388789e+01,-7.655586e-02,1.396445e+01,1.587841e+01,1.715708e+02
3.083464e+04,3.568824e-01,3.027304e+04,3.503824e-01,8.752454e-01,8.753023e-01,5.610837e-02,3.760760e-07,1.388712e+01,-7.655586e-02,1.396368e+01,1.587746e+01,1.715748e+02
3.084464e+04,3.569981e-01,3.028304e+04,3.504981e-01,8.752491e-01,8.753056e-01,5.611213e-02,3.759612e-07,1.388635e+01,-7.655586e-02,1.396291e+01,1.587651e+01,1.715788e+02
3.085464e+04,3.571139e-01,3.029304e+04,3.506139e-01,8.752528e-01,8.753089e-01,5.611589e-02,3.758465e-07,1.388558e+01,-7.655586e-02,1.396213e+01,1.587556e+01,1.715828e+02
3.086464e+04,3.572297e-01,3.030304e+04,3.507297e-01,8.752565e-01,8.753122e-01,5.611965e-02,3.757319e-07,1.388481e+01,-7.655586e-02,1.396136e+01,1.587461e+01,1.715868e+02
3.087464e+04,3.573454e-01,3.031304e+04,3.508454e-01,8.752602e-01,8.753155e-01,5.612341e-02,3.756173e-07,1.388404e+01,-7.655586e-02,1.396059e+01,1.587366e+01,1.715908e+02
3.088464e+04,3.574612e-01,3.032304e+04,3.509612e-01,8.752639e-01,8.753188e-01,5.612716e-02,3.755028e-07,1.388327e+01,-7.655586e-02,1.395982e+01,1.587272e+01,1.715948e+02
3.089464e+04,3.575769e-01,3.033304e+04,3.510769e-01,8.752676e-01,8.753221e-01,5.613092e-02,3.753884e-07,1.388250e+01,-7.655586e-02,1.395905e+01,1.587177e+01,1.715989e+02
3.090465e+04,3.576927e-01,3.034305e+04,3.511927e-01,8.752779e-01,8.753254e-01,5.613467e-02,3.752741e-07,1.388246e+01,-7.655586e-02,1.395901e+01,1.587154e+01,1.716057e+02
3.091465e+04,3.578084e-01,3.035305e+04,3.513084e-01,8.752908e-01,8.753286e-01,5.613843e-02,3.751598e-07,1.388271e+01,-7.655586e-02,1.395927e+01,1.587160e+01,1.716137e+02
3.092465e+04,3.579242e-01,3.036305e+04,3.514242e-01,8.753037e-01,8.753319e-01,5.614218e-02,3.750457e-07,1.388297e+01,-7.655586e-02,1.395953e+01,1.587165e+01,1.716217e+02
3.093465e+04,3.580399e-01,3.037305e+04,3.515399e-01,8.753167e-01,8.753352e-01,5.614593e-02,3.749316e-07,1.388323e+01,-7.655586e-02,1.395978e+01,1.587171e+01,1.716296e+02
3.094465e+04,3.581557e-01,3.038305e+04,3.516557e-01,8.753296e-01,8.753385e-01,5.614968e-02,3.748175e-07,1.388348e+01,-7.655586e-02,1.396004e+01,1.587177e+01,1.716376e+02
3.095465e+04,3.582714e-01,3.039305e+04,3.517714e-01,8.753425e-01,8.753418e-01,5.615342e-02,3.747036e-07,1.388374e+01,-7.655586e-02,1.396029e+01,1.587182e+01,1.716456e+02
3.096465e+04,3.583872e-01,3.040305e+04,3.518872e-01,8.753554e-01,8.753451e-01,5.615717e-02,3.745897e-07,1.388399e+01,-7.655586e-02,1.396055e+01,1.587188e+01,1.716536e+02
3.097465e+04,3.585029e-01,3.041305e+04,3.520029e-01,8.753683e-01,8.753483e-01,5.616092e-02,3.744759e-07,1.388425e+01,-7.655586e-02,1.396081e+01,1.587194e+01,1.716616e+02
3.098465e+04,3.586187e-01,3.042305e+04,3.521187e-01,8.753813e-01,8.753516e-01,5.616466e-02,3.743622e-07,1.388451e+01,-7.655586e-02,1.396106e+01,1.587199e+01,1.716696e+02
3.099466e+04,3.587344e-01,3.043306e+04,3.522344e-01,8.753942e-01,8.753549e-01,5.616840e-02,3.742485e-07,1.388476e+01,-7.655586e-02,1.396132e+01,1.587205e+01,1.716775e+02
3.100466e+04,3.588502e-01,3.044306e+04,3.523502e-01,8.754071e-01,8.753582e-01,5.617215e-02,3.741349e-07,1.388502e+01,-7.655586e-02,1.396157e+01,1.587211e+01,1.716855e+02
3.101466e+04,3.589659e-01,3.045306e+04,3.524659e-01,8.754200e-01,8.753614e-01,5.617589e-02,3.740214e-07,1.388527e+01,-7.655586e-02,1.396183e+01,1.587217e+01,1.716935e+02
3.102466e+04,3.590817e-01,3.046306e+04,3.525817e-01,8.754330e-01,8.753647e-01,5.617963e-02,3.739080e-07,1.388553e+01,-7.655586e-02,1.396209e+01,1.587222e+01,1.717015e+02
3.103466e+04,3.591974e-01,3.047306e+04,3.526974e-01,8.754459e-01,8.753680e-01,5.618337e-02,3.737946e-07,1.388579e+01,-7.655586e-02,1.396234e+01,1.587228e+01,1.717095e+02
3.104466e+04,3.593132e-01,3.048306e+04,3.528132e-01,8.754588e-01,8.753713e-01,5.618710e-02,3.736813e-07,1.388604e+01,-7.655586e-02,1.396260e+01,1.587234e+01,1.717175e+02
3.105466e+04,3.594289e-01,3.049306e+04,3.529289e-01,8.754717e-01,8.753745e-01,5.619084e-02,3.735681e-07,1.388630e+01,-7.655586e-02,1.396285e+01,1.587239e+01,1.717254e+02
3.106466e+04,3.595447e-01,3.050306e+04,3.530447e-01,8.754846e-01,8.753778e-01,5.619458e-02,3.734550e-07,1.388655e+01,-7.655586e-02,1.396311e+01,1.587245e+01,1.717334e+02
3.107466e+04,3.596605e-01,3.051306e+04,3.531605e-01,8.754976e-01,8.753811e-01,5.619831e-02,3.733419e-07,1.388681e+01,-7.655586e-02,1.396337e+01,1.587251e+01,1.717414e+02
