Repository: brandonlampe/CS_Data

# Repository for Crushed Salt Data
**Grant No: 456417**

This is a work in progress!

## Repository Content

### Directory Names
A uniform namining structure still in progress, but in general directories are named according to the following:
 - Names contain no spaces, a single underscore "_" will be used as a file name seperator.
 - Files are for the Crushed Salt Project (CSP); therefore, the first three charaters of each file are "CSP".
 - Folders are organized by which frame the test was performed on i.e., A2 or A3.
 - The fifth and sixth charaters of each file name will therefore be "A" followed by the frame number.

File: UNM_WP_HY_175_09/STAGE01/CREEP_FIT/175_09_STAGE01_CREEP_OUT.csv (part 15 of 36)
Analysis by Brandon Lampe, performed on: 2016/07/12 16:02:29
Experimental results below begin at: 2016/04/08 09:35:23
Duration (sec),Duration (day),Elapsed Time (sec),Elapsed Time (day),Interpolated Fractional Density,Fit to Fractional Density,Fit to Volume Strain,Fit to Volume Strain Rate (1/sec),Confining Pressure (MPa),Pore Pressure (MPa),Terzaghi Pressure (MPa),Solid Pressure (MPa),Temperature (C))
3.343490e+04,3.869780e-01,3.287330e+04,3.804780e-01,8.761184e-01,8.761265e-01,5.704953e-02,3.485674e-07,1.388513e+01,-7.655586e-02,1.396168e+01,1.585928e+01,1.717148e+02
3.344490e+04,3.870938e-01,3.288330e+04,3.805938e-01,8.761184e-01,8.761296e-01,5.705301e-02,3.484699e-07,1.388590e+01,-7.655586e-02,1.396245e+01,1.586016e+01,1.717188e+02
3.345490e+04,3.872095e-01,3.289330e+04,3.807095e-01,8.761184e-01,8.761326e-01,5.705650e-02,3.483725e-07,1.388667e+01,-7.655586e-02,1.396322e+01,1.586104e+01,1.717228e+02
3.346490e+04,3.873253e-01,3.290330e+04,3.808253e-01,8.761184e-01,8.761357e-01,5.705998e-02,3.482752e-07,1.388744e+01,-7.655586e-02,1.396399e+01,1.586192e+01,1.717268e+02
3.347490e+04,3.874410e-01,3.291330e+04,3.809410e-01,8.761184e-01,8.761387e-01,5.706347e-02,3.481779e-07,1.388821e+01,-7.655586e-02,1.396476e+01,1.586280e+01,1.717308e+02
3.348490e+04,3.875568e-01,3.292330e+04,3.810568e-01,8.761184e-01,8.761418e-01,5.706695e-02,3.480807e-07,1.388898e+01,-7.655586e-02,1.396553e+01,1.586368e+01,1.717348e+02
3.349491e+04,3.876725e-01,3.293331e+04,3.811725e-01,8.761184e-01,8.761448e-01,5.707043e-02,3.479835e-07,1.388975e+01,-7.655586e-02,1.396631e+01,1.586456e+01,1.717388e+02
3.350491e+04,3.877883e-01,3.294331e+04,3.812883e-01,8.761184e-01,8.761479e-01,5.707391e-02,3.478864e-07,1.389052e+01,-7.655586e-02,1.396708e+01,1.586544e+01,1.717428e+02
3.351491e+04,3.879040e-01,3.295331e+04,3.814040e-01,8.761184e-01,8.761509e-01,5.707739e-02,3.477893e-07,1.389129e+01,-7.655586e-02,1.396785e+01,1.586632e+01,1.717469e+02
3.352491e+04,3.880198e-01,3.296331e+04,3.815198e-01,8.761184e-01,8.761540e-01,5.708086e-02,3.476923e-07,1.389206e+01,-7.655586e-02,1.396862e+01,1.586720e+01,1.717509e+02
3.353491e+04,3.881355e-01,3.297331e+04,3.816355e-01,8.761184e-01,8.761570e-01,5.708434e-02,3.475954e-07,1.389283e+01,-7.655586e-02,1.396939e+01,1.586808e+01,1.717549e+02
3.354491e+04,3.882513e-01,3.298331e+04,3.817513e-01,8.761184e-01,8.761601e-01,5.708782e-02,3.474985e-07,1.389360e+01,-7.655586e-02,1.397016e+01,1.586896e+01,1.717589e+02
3.355491e+04,3.883670e-01,3.299331e+04,3.818670e-01,8.761184e-01,8.761631e-01,5.709129e-02,3.474017e-07,1.389437e+01,-7.655586e-02,1.397093e+01,1.586984e+01,1.717629e+02
3.356491e+04,3.884828e-01,3.300331e+04,3.819828e-01,8.761184e-01,8.761662e-01,5.709477e-02,3.473049e-07,1.389514e+01,-7.655586e-02,1.397170e+01,1.587072e+01,1.717669e+02
3.357491e+04,3.885985e-01,3.301331e+04,3.820985e-01,8.761184e-01,8.761692e-01,5.709824e-02,3.472082e-07,1.389591e+01,-7.655586e-02,1.397247e+01,1.587160e+01,1.717709e+02
3.358492e+04,3.887143e-01,3.302332e+04,3.822143e-01,8.761184e-01,8.761722e-01,5.710171e-02,3.471116e-07,1.389669e+01,-7.655586e-02,1.397324e+01,1.587248e+01,1.717749e+02
3.359492e+04,3.888300e-01,3.303332e+04,3.823300e-01,8.761184e-01,8.761753e-01,5.710518e-02,3.470150e-07,1.389746e+01,-7.655586e-02,1.397401e+01,1.587336e+01,1.717789e+02
3.360492e+04,3.889458e-01,3.304332e+04,3.824458e-01,8.761184e-01,8.761783e-01,5.710865e-02,3.469184e-07,1.389823e+01,-7.655586e-02,1.397478e+01,1.587424e+01,1.717829e+02
3.361492e+04,3.890616e-01,3.305332e+04,3.825616e-01,8.761184e-01,8.761814e-01,5.711212e-02,3.468220e-07,1.389900e+01,-7.655586e-02,1.397555e+01,1.587512e+01,1.717869e+02
3.362492e+04,3.891773e-01,3.306332e+04,3.826773e-01,8.761184e-01,8.761844e-01,5.711559e-02,3.467255e-07,1.389977e+01,-7.655586e-02,1.397632e+01,1.587600e+01,1.717909e+02
3.363492e+04,3.892931e-01,3.307332e+04,3.827931e-01,8.761184e-01,8.761874e-01,5.711906e-02,3.466292e-07,1.390054e+01,-7.655586e-02,1.397709e+01,1.587688e+01,1.717949e+02
3.364492e+04,3.894088e-01,3.308332e+04,3.829088e-01,8.761184e-01,8.761905e-01,5.712252e-02,3.465329e-07,1.390131e+01,-7.655586e-02,1.397787e+01,1.587776e+01,1.717989e+02
3.365492e+04,3.895246e-01,3.309332e+04,3.830246e-01,8.761225e-01,8.761935e-01,5.712599e-02,3.464366e-07,1.390152e+01,-7.655586e-02,1.397807e+01,1.587792e+01,1.717971e+02
3.366492e+04,3.896403e-01,3.310332e+04,3.831403e-01,8.761282e-01,8.761965e-01,5.712945e-02,3.463405e-07,1.390152e+01,-7.655586e-02,1.397807e+01,1.587781e+01,1.717931e+02
3.367492e+04,3.897561e-01,3.311332e+04,3.832561e-01,8.761338e-01,8.761996e-01,5.713291e-02,3.462443e-07,1.390152e+01,-7.655586e-02,1.397807e+01,1.587771e+01,1.717891e+02
3.368493e+04,3.898718e-01,3.312333e+04,3.833718e-01,8.761395e-01,8.762026e-01,5.713638e-02,3.461483e-07,1.390152e+01,-7.655586e-02,1.397807e+01,1.587761e+01,1.717851e+02
3.369493e+04,3.899876e-01,3.313333e+04,3.834876e-01,8.761452e-01,8.762056e-01,5.713984e-02,3.460523e-07,1.390152e+01,-7.655586e-02,1.397807e+01,1.587750e+01,1.717811e+02
3.370493e+04,3.901033e-01,3.314333e+04,3.836033e-01,8.761509e-01,8.762087e-01,5.714330e-02,3.459563e-07,1.390152e+01,-7.655586e-02,1.397807e+01,1.587740e+01,1.717771e+02
3.371493e+04,3.902191e-01,3.315333e+04,3.837191e-01,8.761565e-01,8.762117e-01,5.714676e-02,3.458604e-07,1.390152e+01,-7.655586e-02,1.397807e+01,1.587730e+01,1.717731e+02
3.372493e+04,3.903348e-01,3.316333e+04,3.838348e-01,8.761622e-01,8.762147e-01,5.715022e-02,3.457646e-07,1.390152e+01,-7.655586e-02,1.397807e+01,1.587719e+01,1.717691e+02
3.373493e+04,3.904506e-01,3.317333e+04,3.839506e-01,8.761679e-01,8.762178e-01,5.715367e-02,3.456688e-07,1.390152e+01,-7.655586e-02,1.397807e+01,1.587709e+01,1.717652e+02
3.374493e+04,3.905663e-01,3.318333e+04,3.840663e-01,8.761736e-01,8.762208e-01,5.715713e-02,3.455731e-07,1.390152e+01,-7.655586e-02,1.397807e+01,1.587699e+01,1.717612e+02
3.375493e+04,3.906821e-01,3.319333e+04,3.841821e-01,8.761792e-01,8.762238e-01,5.716059e-02,3.454774e-07,1.390152e+01,-7.655586e-02,1.397807e+01,1.587688e+01,1.717572e+02
3.376493e+04,3.907978e-01,3.320333e+04,3.842978e-01,8.761849e-01,8.762269e-01,5.716404e-02,3.453818e-07,1.390152e+01,-7.655586e-02,1.397807e+01,1.587678e+01,1.717532e+02
3.377493e+04,3.909136e-01,3.321333e+04,3.844136e-01,8.761906e-01,8.762299e-01,5.716749e-02,3.452862e-07,1.390152e+01,-7.655586e-02,1.397807e+01,1.587668e+01,1.717492e+02
3.378494e+04,3.910293e-01,3.322334e+04,3.845293e-01,8.761962e-01,8.762329e-01,5.717095e-02,3.451907e-07,1.390152e+01,-7.655586e-02,1.397807e+01,1.587657e+01,1.717452e+02
3.379494e+04,3.911451e-01,3.323334e+04,3.846451e-01,8.762019e-01,8.762359e-01,5.717440e-02,3.450953e-07,1.390152e+01,-7.655586e-02,1.397807e+01,1.587647e+01,1.717412e+02
3.380494e+04,3.912608e-01,3.324334e+04,3.847608e-01,8.762076e-01,8.762390e-01,5.717785e-02,3.449999e-07,1.390152e+01,-7.655586e-02,1.397807e+01,1.587637e+01,1.717372e+02
3.381494e+04,3.913766e-01,3.325334e+04,3.848766e-01,8.762133e-01,8.762420e-01,5.718130e-02,3.449046e-07,1.390152e+01,-7.655586e-02,1.397807e+01,1.587626e+01,1.717332e+02
3.382494e+04,3.914924e-01,3.326334e+04,3.849924e-01,8.762189e-01,8.762450e-01,5.718475e-02,3.448093e-07,1.390152e+01,-7.655586e-02,1.397807e+01,1.587616e+01,1.717292e+02
3.383494e+04,3.916081e-01,3.327334e+04,3.851081e-01,8.762246e-01,8.762480e-01,5.718820e-02,3.447141e-07,1.390152e+01,-7.655586e-02,1.397807e+01,1.587606e+01,1.717252e+02
3.384494e+04,3.917239e-01,3.328334e+04,3.852239e-01,8.762303e-01,8.762510e-01,5.719164e-02,3.446190e-07,1.390152e+01,-7.655586e-02,1.397807e+01,1.587596e+01,1.717212e+02
3.385494e+04,3.918396e-01,3.329334e+04,3.853396e-01,8.762359e-01,8.762541e-01,5.719509e-02,3.445239e-07,1.390152e+01,-7.655586e-02,1.397807e+01,1.587585e+01,1.717173e+02
3.386494e+04,3.919554e-01,3.330334e+04,3.854554e-01,8.762416e-01,8.762571e-01,5.719853e-02,3.444288e-07,1.390152e+01,-7.655586e-02,1.397807e+01,1.587575e+01,1.717133e+02
3.387494e+04,3.920711e-01,3.331334e+04,3.855711e-01,8.762473e-01,8.762601e-01,5.720198e-02,3.443338e-07,1.390152e+01,-7.655586e-02,1.397807e+01,1.587565e+01,1.717093e+02
3.388495e+04,3.921869e-01,3.332335e+04,3.856869e-01,8.762530e-01,8.762631e-01,5.720542e-02,3.442389e-07,1.390152e+01,-7.655586e-02,1.397807e+01,1.587554e+01,1.717053e+02
3.389495e+04,3.923026e-01,3.333335e+04,3.858026e-01,8.762586e-01,8.762661e-01,5.720886e-02,3.441440e-07,1.390152e+01,-7.655586e-02,1.397807e+01,1.587544e+01,1.717013e+02
3.390495e+04,3.924184e-01,3.334335e+04,3.859184e-01,8.762663e-01,8.762691e-01,5.721231e-02,3.440492e-07,1.390134e+01,-7.655586e-02,1.397790e+01,1.587510e+01,1.717054e+02
3.391495e+04,3.925341e-01,3.335335e+04,3.860341e-01,8.762749e-01,8.762722e-01,5.721575e-02,3.439545e-07,1.390109e+01,-7.655586e-02,1.397764e+01,1.587465e+01,1.717134e+02
3.392495e+04,3.926499e-01,3.336335e+04,3.861499e-01,8.762835e-01,8.762752e-01,5.721919e-02,3.438598e-07,1.390083e+01,-7.655586e-02,1.397739e+01,1.587420e+01,1.717214e+02
3.393495e+04,3.927656e-01,3.337335e+04,3.862656e-01,8.762920e-01,8.762782e-01,5.722262e-02,3.437651e-07,1.390057e+01,-7.655586e-02,1.397713e+01,1.587375e+01,1.717295e+02
3.394495e+04,3.928814e-01,3.338335e+04,3.863814e-01,8.763006e-01,8.762812e-01,5.722606e-02,3.436705e-07,1.390032e+01,-7.655586e-02,1.397687e+01,1.587330e+01,1.717375e+02
3.395495e+04,3.929971e-01,3.339335e+04,3.864971e-01,8.763092e-01,8.762842e-01,5.722950e-02,3.435760e-07,1.390006e+01,-7.655586e-02,1.397661e+01,1.587285e+01,1.717455e+02
3.396495e+04,3.931129e-01,3.340335e+04,3.866129e-01,8.763178e-01,8.762872e-01,5.723293e-02,3.434815e-07,1.389980e+01,-7.655586e-02,1.397636e+01,1.587240e+01,1.717535e+02
3.397495e+04,3.932286e-01,3.341335e+04,3.867286e-01,8.763264e-01,8.762902e-01,5.723637e-02,3.433871e-07,1.389955e+01,-7.655586e-02,1.397610e+01,1.587196e+01,1.717615e+02
3.398496e+04,3.933444e-01,3.342336e+04,3.868444e-01,8.763350e-01,8.762932e-01,5.723980e-02,3.432927e-07,1.389929e+01,-7.655586e-02,1.397584e+01,1.587151e+01,1.717695e+02
3.399496e+04,3.934601e-01,3.343336e+04,3.869601e-01,8.763436e-01,8.762962e-01,5.724323e-02,3.431984e-07,1.389903e+01,-7.655586e-02,1.397559e+01,1.587106e+01,1.717775e+02
3.400496e+04,3.935759e-01,3.344336e+04,3.870759e-01,8.763521e-01,8.762993e-01,5.724667e-02,3.431042e-07,1.389877e+01,-7.655586e-02,1.397533e+01,1.587061e+01,1.717855e+02
3.401496e+04,3.936916e-01,3.345336e+04,3.871916e-01,8.763607e-01,8.763023e-01,5.725010e-02,3.430100e-07,1.389852e+01,-7.655586e-02,1.397507e+01,1.587016e+01,1.717935e+02
3.402496e+04,3.938074e-01,3.346336e+04,3.873074e-01,8.763693e-01,8.763053e-01,5.725353e-02,3.429158e-07,1.389826e+01,-7.655586e-02,1.397482e+01,1.586971e+01,1.718016e+02
3.403496e+04,3.939232e-01,3.347336e+04,3.874232e-01,8.763779e-01,8.763083e-01,5.725696e-02,3.428218e-07,1.389800e+01,-7.655586e-02,1.397456e+01,1.586926e+01,1.718096e+02
3.404496e+04,3.940389e-01,3.348336e+04,3.875389e-01,8.763865e-01,8.763113e-01,5.726038e-02,3.427277e-07,1.389775e+01,-7.655586e-02,1.397430e+01,1.586881e+01,1.718176e+02
3.405496e+04,3.941547e-01,3.349336e+04,3.876547e-01,8.763951e-01,8.763143e-01,5.726381e-02,3.426338e-07,1.389749e+01,-7.655586e-02,1.397405e+01,1.586836e+01,1.718256e+02
3.406496e+04,3.942704e-01,3.350336e+04,3.877704e-01,8.764037e-01,8.763173e-01,5.726724e-02,3.425398e-07,1.389723e+01,-7.655586e-02,1.397379e+01,1.586791e+01,1.718336e+02
3.407496e+04,3.943862e-01,3.351336e+04,3.878862e-01,8.764122e-01,8.763203e-01,5.727066e-02,3.424460e-07,1.389698e+01,-7.655586e-02,1.397353e+01,1.586746e+01,1.718416e+02
3.408497e+04,3.945019e-01,3.352337e+04,3.880019e-01,8.764208e-01,8.763233e-01,5.727409e-02,3.423522e-07,1.389672e+01,-7.655586e-02,1.397328e+01,1.586701e+01,1.718496e+02
3.409497e+04,3.946177e-01,3.353337e+04,3.881177e-01,8.764294e-01,8.763263e-01,5.727751e-02,3.422584e-07,1.389646e+01,-7.655586e-02,1.397302e+01,1.586656e+01,1.718576e+02
3.410497e+04,3.947334e-01,3.354337e+04,3.882334e-01,8.764380e-01,8.763293e-01,5.728093e-02,3.421647e-07,1.389621e+01,-7.655586e-02,1.397276e+01,1.586611e+01,1.718656e+02
3.411497e+04,3.948492e-01,3.355337e+04,3.883492e-01,8.764466e-01,8.763323e-01,5.728436e-02,3.420711e-07,1.389595e+01,-7.655586e-02,1.397250e+01,1.586566e+01,1.718736e+02
3.412497e+04,3.949649e-01,3.356337e+04,3.884649e-01,8.764552e-01,8.763353e-01,5.728778e-02,3.419775e-07,1.389569e+01,-7.655586e-02,1.397225e+01,1.586521e+01,1.718817e+02
3.413497e+04,3.950807e-01,3.357337e+04,3.885807e-01,8.764638e-01,8.763383e-01,5.729120e-02,3.418840e-07,1.389543e+01,-7.655586e-02,1.397199e+01,1.586477e+01,1.718897e+02
3.414497e+04,3.951964e-01,3.358337e+04,3.886964e-01,8.764724e-01,8.763413e-01,5.729461e-02,3.417905e-07,1.389518e+01,-7.655586e-02,1.397173e+01,1.586432e+01,1.718977e+02
3.415497e+04,3.953122e-01,3.359337e+04,3.888122e-01,8.764757e-01,8.763443e-01,5.729803e-02,3.416971e-07,1.389510e+01,-7.655586e-02,1.397166e+01,1.586417e+01,1.719000e+02
3.416497e+04,3.954279e-01,3.360337e+04,3.889279e-01,8.764768e-01,8.763473e-01,5.730145e-02,3.416037e-07,1.389510e+01,-7.655586e-02,1.397166e+01,1.586415e+01,1.719000e+02
3.417497e+04,3.955437e-01,3.361337e+04,3.890437e-01,8.764780e-01,8.763503e-01,5.730486e-02,3.415104e-07,1.389510e+01,-7.655586e-02,1.397166e+01,1.586413e+01,1.719000e+02
3.418498e+04,3.956594e-01,3.362338e+04,3.891594e-01,8.764792e-01,8.763532e-01,5.730828e-02,3.414172e-07,1.389510e+01,-7.655586e-02,1.397166e+01,1.586411e+01,1.719000e+02
3.419498e+04,3.957752e-01,3.363338e+04,3.892752e-01,8.764803e-01,8.763562e-01,5.731169e-02,3.413240e-07,1.389510e+01,-7.655586e-02,1.397166e+01,1.586409e+01,1.719000e+02
3.420498e+04,3.958909e-01,3.364338e+04,3.893909e-01,8.764815e-01,8.763592e-01,5.731511e-02,3.412308e-07,1.389510e+01,-7.655586e-02,1.397166e+01,1.586406e+01,1.719000e+02
3.421498e+04,3.960067e-01,3.365338e+04,3.895067e-01,8.764827e-01,8.763622e-01,5.731852e-02,3.411377e-07,1.389510e+01,-7.655586e-02,1.397166e+01,1.586404e+01,1.719000e+02
3.422498e+04,3.961224e-01,3.366338e+04,3.896224e-01,8.764838e-01,8.763652e-01,5.732193e-02,3.410447e-07,1.389510e+01,-7.655586e-02,1.397166e+01,1.586402e+01,1.719000e+02
3.423498e+04,3.962382e-01,3.367338e+04,3.897382e-01,8.764850e-01,8.763682e-01,5.732534e-02,3.409517e-07,1.389510e+01,-7.655586e-02,1.397166e+01,1.586400e+01,1.719000e+02
3.424498e+04,3.963540e-01,3.368338e+04,3.898540e-01,8.764862e-01,8.763712e-01,5.732875e-02,3.408588e-07,1.389510e+01,-7.655586e-02,1.397166e+01,1.586398e+01,1.719000e+02
3.425498e+04,3.964697e-01,3.369338e+04,3.899697e-01,8.764873e-01,8.763742e-01,5.733216e-02,3.407659e-07,1.389510e+01,-7.655586e-02,1.397166e+01,1.586396e+01,1.719000e+02
3.426498e+04,3.965855e-01,3.370338e+04,3.900855e-01,8.764885e-01,8.763772e-01,5.733557e-02,3.406731e-07,1.389510e+01,-7.655586e-02,1.397166e+01,1.586394e+01,1.719000e+02
3.427498e+04,3.967012e-01,3.371338e+04,3.902012e-01,8.764897e-01,8.763801e-01,5.733897e-02,3.405804e-07,1.389510e+01,-7.655586e-02,1.397166e+01,1.586392e+01,1.719000e+02
3.428499e+04,3.968170e-01,3.372339e+04,3.903170e-01,8.764909e-01,8.763831e-01,5.734238e-02,3.404877e-07,1.389510e+01,-7.655586e-02,1.397166e+01,1.586389e+01,1.719000e+02
3.429499e+04,3.969327e-01,3.373339e+04,3.904327e-01,8.764920e-01,8.763861e-01,5.734578e-02,3.403950e-07,1.389510e+01,-7.655586e-02,1.397166e+01,1.586387e+01,1.719000e+02
3.430499e+04,3.970485e-01,3.374339e+04,3.905485e-01,8.764932e-01,8.763891e-01,5.734919e-02,3.403024e-07,1.389510e+01,-7.655586e-02,1.397166e+01,1.586385e+01,1.719000e+02
3.431499e+04,3.971642e-01,3.375339e+04,3.906642e-01,8.764944e-01,8.763921e-01,5.735259e-02,3.402099e-07,1.389510e+01,-7.655586e-02,1.397166e+01,1.586383e+01,1.719000e+02
3.432499e+04,3.972800e-01,3.376339e+04,3.907800e-01,8.764955e-01,8.763951e-01,5.735599e-02,3.401174e-07,1.389510e+01,-7.655586e-02,1.397166e+01,1.586381e+01,1.719000e+02
3.433499e+04,3.973957e-01,3.377339e+04,3.908957e-01,8.764967e-01,8.763980e-01,5.735939e-02,3.400250e-07,1.389510e+01,-7.655586e-02,1.397166e+01,1.586379e+01,1.719000e+02
3.434499e+04,3.975115e-01,3.378339e+04,3.910115e-01,8.764979e-01,8.764010e-01,5.736279e-02,3.399326e-07,1.389510e+01,-7.655586e-02,1.397166e+01,1.586377e+01,1.719000e+02
3.435499e+04,3.976272e-01,3.379339e+04,3.911272e-01,8.764990e-01,8.764040e-01,5.736619e-02,3.398403e-07,1.389510e+01,-7.655586e-02,1.397166e+01,1.586375e+01,1.719000e+02
3.436499e+04,3.977430e-01,3.380339e+04,3.912430e-01,8.765002e-01,8.764070e-01,5.736959e-02,3.397480e-07,1.389510e+01,-7.655586e-02,1.397166e+01,1.586373e+01,1.719000e+02
3.437499e+04,3.978587e-01,3.381339e+04,3.913587e-01,8.765014e-01,8.764100e-01,5.737299e-02,3.396558e-07,1.389510e+01,-7.655586e-02,1.397166e+01,1.586370e+01,1.719000e+02
3.438500e+04,3.979745e-01,3.382340e+04,3.914745e-01,8.765025e-01,8.764129e-01,5.737638e-02,3.395636e-07,1.389510e+01,-7.655586e-02,1.397166e+01,1.586368e+01,1.719000e+02
3.439500e+04,3.980902e-01,3.383340e+04,3.915902e-01,8.765037e-01,8.764159e-01,5.737978e-02,3.394715e-07,1.389510e+01,-7.655586e-02,1.397166e+01,1.586366e+01,1.719000e+02
3.440500e+04,3.982060e-01,3.384340e+04,3.917060e-01,8.765042e-01,8.764189e-01,5.738317e-02,3.393794e-07,1.389510e+01,-7.655586e-02,1.397166e+01,1.586365e+01,1.718977e+02
3.441500e+04,3.983217e-01,3.385340e+04,3.918217e-01,8.765042e-01,8.764219e-01,5.738657e-02,3.392875e-07,1.389510e+01,-7.655586e-02,1.397166e+01,1.586365e+01,1.718937e+02
3.442500e+04,3.984375e-01,3.386340e+04,3.919375e-01,8.765042e-01,8.764248e-01,5.738996e-02,3.391955e-07,1.389510e+01,-7.655586e-02,1.397166e+01,1.586365e+01,1.718897e+02
3.443500e+04,3.985532e-01,3.387340e+04,3.920532e-01,8.765042e-01,8.764278e-01,5.739335e-02,3.391036e-07,1.389510e+01,-7.655586e-02,1.397166e+01,1.586365e+01,1.718857e+02
3.444500e+04,3.986690e-01,3.388340e+04,3.921690e-01,8.765041e-01,8.764308e-01,5.739674e-02,3.390118e-07,1.389510e+01,-7.655586e-02,1.397166e+01,1.586365e+01,1.718816e+02
3.445500e+04,3.987847e-01,3.389340e+04,3.922847e-01,8.765041e-01,8.764337e-01,5.740013e-02,3.389200e-07,1.389510e+01,-7.655586e-02,1.397166e+01,1.586365e+01,1.718776e+02
3.446500e+04,3.989005e-01,3.390340e+04,3.924005e-01,8.765041e-01,8.764367e-01,5.740352e-02,3.388283e-07,1.389510e+01,-7.655586e-02,1.397166e+01,1.586365e+01,1.718736e+02
3.447500e+04,3.990163e-01,3.391340e+04,3.925163e-01,8.765041e-01,8.764397e-01,5.740691e-02,3.387366e-07,1.389510e+01,-7.655586e-02,1.397166e+01,1.586365e+01,1.718696e+02
3.448501e+04,3.991320e-01,3.392341e+04,3.926320e-01,8.765041e-01,8.764427e-01,5.741030e-02,3.386450e-07,1.389510e+01,-7.655586e-02,1.397166e+01,1.586365e+01,1.718656e+02
3.449501e+04,3.992478e-01,3.393341e+04,3.927478e-01,8.765041e-01,8.764456e-01,5.741368e-02,3.385534e-07,1.389510e+01,-7.655586e-02,1.397166e+01,1.586365e+01,1.718615e+02
3.450501e+04,3.993635e-01,3.394341e+04,3.928635e-01,8.765041e-01,8.764486e-01,5.741707e-02,3.384619e-07,1.389510e+01,-7.655586e-02,1.397166e+01,1.586365e+01,1.718575e+02
3.451501e+04,3.994793e-01,3.395341e+04,3.929793e-01,8.765040e-01,8.764516e-01,5.742045e-02,3.383704e-07,1.389510e+01,-7.655586e-02,1.397166e+01,1.586365e+01,1.718535e+02
3.452501e+04,3.995950e-01,3.396341e+04,3.930950e-01,8.765040e-01,8.764545e-01,5.742384e-02,3.382790e-07,1.389510e+01,-7.655586e-02,1.397166e+01,1.586366e+01,1.718495e+02
3.453501e+04,3.997108e-01,3.397341e+04,3.932108e-01,8.765040e-01,8.764575e-01,5.742722e-02,3.381877e-07,1.389510e+01,-7.655586e-02,1.397166e+01,1.586366e+01,1.718455e+02
3.454501e+04,3.998265e-01,3.398341e+04,3.933265e-01,8.765040e-01,8.764605e-01,5.743060e-02,3.380964e-07,1.389510e+01,-7.655586e-02,1.397166e+01,1.586366e+01,1.718414e+02
3.455501e+04,3.999423e-01,3.399341e+04,3.934423e-01,8.765040e-01,8.764634e-01,5.743398e-02,3.380051e-07,1.389510e+01,-7.655586e-02,1.397166e+01,1.586366e+01,1.718374e+02
3.456501e+04,4.000580e-01,3.400341e+04,3.935580e-01,8.765040e-01,8.764664e-01,5.743736e-02,3.379139e-07,1.389510e+01,-7.655586e-02,1.397166e+01,1.586366e+01,1.718334e+02
3.457501e+04,4.001738e-01,3.401341e+04,3.936738e-01,8.765040e-01,8.764693e-01,5.744074e-02,3.378228e-07,1.389510e+01,-7.655586e-02,1.397166e+01,1.586366e+01,1.718294e+02
3.458502e+04,4.002895e-01,3.402342e+04,3.937895e-01,8.765040e-01,8.764723e-01,5.744412e-02,3.377317e-07,1.389510e+01,-7.655586e-02,1.397166e+01,1.586366e+01,1.718254e+02
3.459502e+04,4.004053e-01,3.403342e+04,3.939053e-01,8.765039e-01,8.764753e-01,5.744750e-02,3.376407e-07,1.389510e+01,-7.655586e-02,1.397166e+01,1.586366e+01,1.718213e+02
3.460502e+04,4.005210e-01,3.404342e+04,3.940210e-01,8.765039e-01,8.764782e-01,5.745087e-02,3.375497e-07,1.389510e+01,-7.655586e-02,1.397166e+01,1.586366e+01,1.718173e+02
3.461502e+04,4.006368e-01,3.405342e+04,3.941368e-01,8.765039e-01,8.764812e-01,5.745425e-02,3.374588e-07,1.389510e+01,-7.655586e-02,1.397166e+01,1.586366e+01,1.718133e+02
3.462502e+04,4.007525e-01,3.406342e+04,3.942525e-01,8.765039e-01,8.764841e-01,5.745762e-02,3.373679e-07,1.389510e+01,-7.655586e-02,1.397166e+01,1.586366e+01,1.718093e+02
3.463502e+04,4.008683e-01,3.407342e+04,3.943683e-01,8.765039e-01,8.764871e-01,5.746100e-02,3.372771e-07,1.389510e+01,-7.655586e-02,1.397166e+01,1.586366e+01,1.718053e+02
3.464502e+04,4.009840e-01,3.408342e+04,3.944840e-01,8.765039e-01,8.764901e-01,5.746437e-02,3.371863e-07,1.389510e+01,-7.655586e-02,1.397166e+01,1.586366e+01,1.718012e+02
3.465502e+04,4.010998e-01,3.409342e+04,3.945998e-01,8.765084e-01,8.764930e-01,5.746774e-02,3.370956e-07,1.389493e+01,-7.655586e-02,1.397148e+01,1.586337e+01,1.718000e+02
3.466502e+04,4.012155e-01,3.410342e+04,3.947155e-01,8.765150e-01,8.764960e-01,5.747111e-02,3.370049e-07,1.389467e+01,-7.655586e-02,1.397123e+01,1.586296e+01,1.718000e+02
3.467502e+04,4.013313e-01,3.411342e+04,3.948313e-01,8.765215e-01,8.764989e-01,5.747448e-02,3.369143e-07,1.389441e+01,-7.655586e-02,1.397097e+01,1.586255e+01,1.718000e+02
3.468503e+04,4.014471e-01,3.412343e+04,3.949471e-01,8.765281e-01,8.765019e-01,5.747785e-02,3.368237e-07,1.389416e+01,-7.655586e-02,1.397071e+01,1.586214e+01,1.718000e+02
3.469503e+04,4.015628e-01,3.413343e+04,3.950628e-01,8.765347e-01,8.765048e-01,5.748122e-02,3.367332e-07,1.389390e+01,-7.655586e-02,1.397045e+01,1.586172e+01,1.718000e+02
3.470503e+04,4.016786e-01,3.414343e+04,3.951786e-01,8.765412e-01,8.765078e-01,5.748459e-02,3.366428e-07,1.389364e+01,-7.655586e-02,1.397020e+01,1.586131e+01,1.718000e+02
3.471503e+04,4.017943e-01,3.415343e+04,3.952943e-01,8.765478e-01,8.765107e-01,5.748795e-02,3.365524e-07,1.389339e+01,-7.655586e-02,1.396994e+01,1.586090e+01,1.718000e+02
3.472503e+04,4.019101e-01,3.416343e+04,3.954101e-01,8.765544e-01,8.765137e-01,5.749132e-02,3.364620e-07,1.389313e+01,-7.655586e-02,1.396968e+01,1.586049e+01,1.718000e+02
3.473503e+04,4.020258e-01,3.417343e+04,3.955258e-01,8.765609e-01,8.765166e-01,5.749468e-02,3.363717e-07,1.389287e+01,-7.655586e-02,1.396943e+01,1.586007e+01,1.718000e+02
3.474503e+04,4.021416e-01,3.418343e+04,3.956416e-01,8.765675e-01,8.765196e-01,5.749805e-02,3.362815e-07,1.389261e+01,-7.655586e-02,1.396917e+01,1.585966e+01,1.718000e+02
3.475503e+04,4.022573e-01,3.419343e+04,3.957573e-01,8.765741e-01,8.765225e-01,5.750141e-02,3.361913e-07,1.389236e+01,-7.655586e-02,1.396891e+01,1.585925e+01,1.718000e+02
3.476503e+04,4.023731e-01,3.420343e+04,3.958731e-01,8.765806e-01,8.765255e-01,5.750477e-02,3.361012e-07,1.389210e+01,-7.655586e-02,1.396866e+01,1.585884e+01,1.718000e+02
3.477503e+04,4.024888e-01,3.421343e+04,3.959888e-01,8.765872e-01,8.765284e-01,5.750813e-02,3.360111e-07,1.389184e+01,-7.655586e-02,1.396840e+01,1.585842e+01,1.718000e+02
3.478504e+04,4.026046e-01,3.422344e+04,3.961046e-01,8.765938e-01,8.765314e-01,5.751149e-02,3.359211e-07,1.389159e+01,-7.655586e-02,1.396814e+01,1.585801e+01,1.718000e+02
3.479504e+04,4.027203e-01,3.423344e+04,3.962203e-01,8.766003e-01,8.765343e-01,5.751485e-02,3.358311e-07,1.389133e+01,-7.655586e-02,1.396789e+01,1.585760e+01,1.718000e+02
3.480504e+04,4.028361e-01,3.424344e+04,3.963361e-01,8.766069e-01,8.765372e-01,5.751821e-02,3.357411e-07,1.389107e+01,-7.655586e-02,1.396763e+01,1.585719e+01,1.718000e+02
3.481504e+04,4.029518e-01,3.425344e+04,3.964518e-01,8.766135e-01,8.765402e-01,5.752157e-02,3.356513e-07,1.389082e+01,-7.655586e-02,1.396737e+01,1.585677e+01,1.718000e+02
3.482504e+04,4.030676e-01,3.426344e+04,3.965676e-01,8.766200e-01,8.765431e-01,5.752492e-02,3.355614e-07,1.389056e+01,-7.655586e-02,1.396712e+01,1.585636e+01,1.718000e+02
3.483504e+04,4.031833e-01,3.427344e+04,3.966833e-01,8.766266e-01,8.765461e-01,5.752828e-02,3.354717e-07,1.389030e+01,-7.655586e-02,1.396686e+01,1.585595e+01,1.718000e+02
3.484504e+04,4.032991e-01,3.428344e+04,3.967991e-01,8.766332e-01,8.765490e-01,5.753163e-02,3.353820e-07,1.389005e+01,-7.655586e-02,1.396660e+01,1.585554e+01,1.718000e+02
3.485504e+04,4.034148e-01,3.429344e+04,3.969148e-01,8.766397e-01,8.765519e-01,5.753499e-02,3.352923e-07,1.388979e+01,-7.655586e-02,1.396634e+01,1.585512e+01,1.718000e+02
3.486504e+04,4.035306e-01,3.430344e+04,3.970306e-01,8.766463e-01,8.765549e-01,5.753834e-02,3.352027e-07,1.388953e+01,-7.655586e-02,1.396609e+01,1.585471e+01,1.718000e+02
3.487504e+04,4.036463e-01,3.431344e+04,3.971463e-01,8.766529e-01,8.765578e-01,5.754169e-02,3.351131e-07,1.388927e+01,-7.655586e-02,1.396583e+01,1.585430e+01,1.718000e+02
3.488505e+04,4.037621e-01,3.432345e+04,3.972621e-01,8.766594e-01,8.765608e-01,5.754504e-02,3.350236e-07,1.388902e+01,-7.655586e-02,1.396557e+01,1.585389e+01,1.718000e+02
3.489505e+04,4.038779e-01,3.433345e+04,3.973779e-01,8.766660e-01,8.765637e-01,5.754839e-02,3.349341e-07,1.388876e+01,-7.655586e-02,1.396532e+01,1.585348e+01,1.718000e+02
3.490505e+04,4.039936e-01,3.434345e+04,3.974936e-01,8.766707e-01,8.765666e-01,5.755174e-02,3.348447e-07,1.388850e+01,-7.655586e-02,1.396506e+01,1.585310e+01,1.718000e+02
3.491505e+04,4.041094e-01,3.435345e+04,3.976094e-01,8.766748e-01,8.765696e-01,5.755509e-02,3.347554e-07,1.388825e+01,-7.655586e-02,1.396480e+01,1.585273e+01,1.718000e+02
3.492505e+04,4.042251e-01,3.436345e+04,3.977251e-01,8.766788e-01,8.765725e-01,5.755844e-02,3.346661e-07,1.388799e+01,-7.655586e-02,1.396455e+01,1.585236e+01,1.718000e+02
3.493505e+04,4.043409e-01,3.437345e+04,3.978409e-01,8.766828e-01,8.765754e-01,5.756178e-02,3.345768e-07,1.388773e+01,-7.655586e-02,1.396429e+01,1.585200e+01,1.718000e+02
3.494505e+04,4.044566e-01,3.438345e+04,3.979566e-01,8.766868e-01,8.765784e-01,5.756513e-02,3.344876e-07,1.388748e+01,-7.655586e-02,1.396403e+01,1.585163e+01,1.718000e+02
3.495505e+04,4.045724e-01,3.439345e+04,3.980724e-01,8.766908e-01,8.765813e-01,5.756847e-02,3.343985e-07,1.388722e+01,-7.655586e-02,1.396378e+01,1.585127e+01,1.718000e+02
3.496505e+04,4.046881e-01,3.440345e+04,3.981881e-01,8.766948e-01,8.765842e-01,5.757182e-02,3.343094e-07,1.388696e+01,-7.655586e-02,1.396352e+01,1.585090e+01,1.718000e+02
3.497505e+04,4.048039e-01,3.441345e+04,3.983039e-01,8.766989e-01,8.765872e-01,5.757516e-02,3.342203e-07,1.388671e+01,-7.655586e-02,1.396326e+01,1.585053e+01,1.718000e+02
3.498506e+04,4.049196e-01,3.442346e+04,3.984196e-01,8.767029e-01,8.765901e-01,5.757850e-02,3.341313e-07,1.388645e+01,-7.655586e-02,1.396300e+01,1.585017e+01,1.718000e+02
3.499506e+04,4.050354e-01,3.443346e+04,3.985354e-01,8.767069e-01,8.765930e-01,5.758184e-02,3.340424e-07,1.388619e+01,-7.655586e-02,1.396275e+01,1.584980e+01,1.718000e+02
3.500506e+04,4.051511e-01,3.444346e+04,3.986511e-01,8.767109e-01,8.765960e-01,5.758518e-02,3.339535e-07,1.388594e+01,-7.655586e-02,1.396249e+01,1.584944e+01,1.718000e+02
3.501506e+04,4.052669e-01,3.445346e+04,3.987669e-01,8.767149e-01,8.765989e-01,5.758852e-02,3.338646e-07,1.388568e+01,-7.655586e-02,1.396223e+01,1.584907e+01,1.718000e+02
3.502506e+04,4.053826e-01,3.446346e+04,3.988826e-01,8.767190e-01,8.766018e-01,5.759186e-02,3.337758e-07,1.388542e+01,-7.655586e-02,1.396198e+01,1.584870e+01,1.718000e+02
3.503506e+04,4.054984e-01,3.447346e+04,3.989984e-01,8.767230e-01,8.766047e-01,5.759520e-02,3.336871e-07,1.388516e+01,-7.655586e-02,1.396172e+01,1.584834e+01,1.718000e+02
3.504506e+04,4.056141e-01,3.448346e+04,3.991141e-01,8.767270e-01,8.766077e-01,5.759854e-02,3.335984e-07,1.388491e+01,-7.655586e-02,1.396146e+01,1.584797e+01,1.718000e+02
3.505506e+04,4.057299e-01,3.449346e+04,3.992299e-01,8.767310e-01,8.766106e-01,5.760187e-02,3.335098e-07,1.388465e+01,-7.655586e-02,1.396121e+01,1.584761e+01,1.718000e+02
3.506506e+04,4.058456e-01,3.450346e+04,3.993456e-01,8.767350e-01,8.766135e-01,5.760521e-02,3.334212e-07,1.388439e+01,-7.655586e-02,1.396095e+01,1.584724e+01,1.718000e+02
3.507506e+04,4.059614e-01,3.451346e+04,3.994614e-01,8.767390e-01,8.766164e-01,5.760854e-02,3.333327e-07,1.388414e+01,-7.655586e-02,1.396069e+01,1.584687e+01,1.718000e+02
3.508507e+04,4.060771e-01,3.452347e+04,3.995771e-01,8.767431e-01,8.766193e-01,5.761188e-02,3.332442e-07,1.388388e+01,-7.655586e-02,1.396044e+01,1.584651e+01,1.718000e+02
3.509507e+04,4.061929e-01,3.453347e+04,3.996929e-01,8.767471e-01,8.766223e-01,5.761521e-02,3.331557e-07,1.388362e+01,-7.655586e-02,1.396018e+01,1.584614e+01,1.718000e+02
3.510507e+04,4.063087e-01,3.454347e+04,3.998087e-01,8.767511e-01,8.766252e-01,5.761854e-02,3.330673e-07,1.388337e+01,-7.655586e-02,1.395992e+01,1.584578e+01,1.718000e+02
3.511507e+04,4.064244e-01,3.455347e+04,3.999244e-01,8.767551e-01,8.766281e-01,5.762187e-02,3.329790e-07,1.388311e+01,-7.655586e-02,1.395967e+01,1.584541e+01,1.718000e+02
3.512507e+04,4.065402e-01,3.456347e+04,4.000402e-01,8.767591e-01,8.766310e-01,5.762520e-02,3.328907e-07,1.388285e+01,-7.655586e-02,1.395941e+01,1.584504e+01,1.718000e+02
3.513507e+04,4.066559e-01,3.457347e+04,4.001559e-01,8.767632e-01,8.766339e-01,5.762853e-02,3.328025e-07,1.388260e+01,-7.655586e-02,1.395915e+01,1.584468e+01,1.718000e+02
3.514507e+04,4.067717e-01,3.458347e+04,4.002717e-01,8.767672e-01,8.766369e-01,5.763186e-02,3.327143e-07,1.388234e+01,-7.655586e-02,1.395889e+01,1.584431e+01,1.718000e+02
3.515507e+04,4.068874e-01,3.459347e+04,4.003874e-01,8.767642e-01,8.766398e-01,5.763518e-02,3.326262e-07,1.388228e+01,-7.655586e-02,1.395883e+01,1.584430e+01,1.718000e+02
3.516507e+04,4.070032e-01,3.460347e+04,4.005032e-01,8.767589e-01,8.766427e-01,5.763851e-02,3.325381e-07,1.388228e+01,-7.655586e-02,1.395883e+01,1.584439e+01,1.718000e+02
3.517507e+04,4.071189e-01,3.461347e+04,4.006189e-01,8.767536e-01,8.766456e-01,5.764183e-02,3.324501e-07,1.388228e+01,-7.655586e-02,1.395883e+01,1.584449e+01,1.718000e+02
3.518508e+04,4.072347e-01,3.462348e+04,4.007347e-01,8.767483e-01,8.766485e-01,5.764516e-02,3.323621e-07,1.388228e+01,-7.655586e-02,1.395883e+01,1.584458e+01,1.718000e+02
3.519508e+04,4.073504e-01,3.463348e+04,4.008504e-01,8.767430e-01,8.766514e-01,5.764848e-02,3.322742e-07,1.388228e+01,-7.655586e-02,1.395883e+01,1.584468e+01,1.718000e+02
3.520508e+04,4.074662e-01,3.464348e+04,4.009662e-01,8.767378e-01,8.766544e-01,5.765181e-02,3.321863e-07,1.388228e+01,-7.655586e-02,1.395883e+01,1.584477e+01,1.718000e+02
3.521508e+04,4.075819e-01,3.465348e+04,4.010819e-01,8.767325e-01,8.766573e-01,5.765513e-02,3.320985e-07,1.388228e+01,-7.655586e-02,1.395883e+01,1.584487e+01,1.718000e+02
3.522508e+04,4.076977e-01,3.466348e+04,4.011977e-01,8.767272e-01,8.766602e-01,5.765845e-02,3.320107e-07,1.388228e+01,-7.655586e-02,1.395883e+01,1.584497e+01,1.718000e+02
3.523508e+04,4.078134e-01,3.467348e+04,4.013134e-01,8.767219e-01,8.766631e-01,5.766177e-02,3.319230e-07,1.388228e+01,-7.655586e-02,1.395883e+01,1.584506e+01,1.718000e+02
3.524508e+04,4.079292e-01,3.468348e+04,4.014292e-01,8.767166e-01,8.766660e-01,5.766509e-02,3.318353e-07,1.388228e+01,-7.655586e-02,1.395883e+01,1.584516e+01,1.718000e+02
3.525508e+04,4.080449e-01,3.469348e+04,4.015449e-01,8.767114e-01,8.766689e-01,5.766841e-02,3.317477e-07,1.388228e+01,-7.655586e-02,1.395883e+01,1.584525e+01,1.718000e+02
3.526508e+04,4.081607e-01,3.470348e+04,4.016607e-01,8.767061e-01,8.766718e-01,5.767172e-02,3.316601e-07,1.388228e+01,-7.655586e-02,1.395883e+01,1.584535e+01,1.718000e+02
3.527508e+04,4.082764e-01,3.471348e+04,4.017764e-01,8.767008e-01,8.766747e-01,5.767504e-02,3.315726e-07,1.388228e+01,-7.655586e-02,1.395883e+01,1.584545e+01,1.718000e+02
3.528509e+04,4.083922e-01,3.472349e+04,4.018922e-01,8.766955e-01,8.766776e-01,5.767835e-02,3.314851e-07,1.388228e+01,-7.655586e-02,1.395883e+01,1.584554e+01,1.718000e+02
3.529509e+04,4.085079e-01,3.473349e+04,4.020079e-01,8.766902e-01,8.766805e-01,5.768167e-02,3.313977e-07,1.388228e+01,-7.655586e-02,1.395883e+01,1.584564e+01,1.718000e+02
3.530509e+04,4.086237e-01,3.474349e+04,4.021237e-01,8.766849e-01,8.766834e-01,5.768498e-02,3.313103e-07,1.388228e+01,-7.655586e-02,1.395883e+01,1.584573e+01,1.718000e+02
3.531509e+04,4.087395e-01,3.475349e+04,4.022395e-01,8.766797e-01,8.766863e-01,5.768830e-02,3.312230e-07,1.388228e+01,-7.655586e-02,1.395883e+01,1.584583e+01,1.718000e+02
3.532509e+04,4.088552e-01,3.476349e+04,4.023552e-01,8.766744e-01,8.766892e-01,5.769161e-02,3.311357e-07,1.388228e+01,-7.655586e-02,1.395883e+01,1.584593e+01,1.718000e+02
3.533509e+04,4.089710e-01,3.477349e+04,4.024710e-01,8.766691e-01,8.766921e-01,5.769492e-02,3.310485e-07,1.388228e+01,-7.655586e-02,1.395883e+01,1.584602e+01,1.718000e+02
3.534509e+04,4.090867e-01,3.478349e+04,4.025867e-01,8.766638e-01,8.766951e-01,5.769823e-02,3.309613e-07,1.388228e+01,-7.655586e-02,1.395883e+01,1.584612e+01,1.718000e+02
3.535509e+04,4.092025e-01,3.479349e+04,4.027025e-01,8.766585e-01,8.766980e-01,5.770154e-02,3.308742e-07,1.388228e+01,-7.655586e-02,1.395883e+01,1.584621e+01,1.718000e+02
3.536509e+04,4.093182e-01,3.480349e+04,4.028182e-01,8.766533e-01,8.767009e-01,5.770485e-02,3.307871e-07,1.388228e+01,-7.655586e-02,1.395883e+01,1.584631e+01,1.718000e+02
3.537509e+04,4.094340e-01,3.481349e+04,4.029340e-01,8.766480e-01,8.767038e-01,5.770816e-02,3.307001e-07,1.388228e+01,-7.655586e-02,1.395883e+01,1.584641e+01,1.718000e+02
3.538510e+04,4.095497e-01,3.482350e+04,4.030497e-01,8.766427e-01,8.767067e-01,5.771146e-02,3.306131e-07,1.388228e+01,-7.655586e-02,1.395883e+01,1.584650e+01,1.718000e+02
3.539510e+04,4.096655e-01,3.483350e+04,4.031655e-01,8.766374e-01,8.767096e-01,5.771477e-02,3.305262e-07,1.388228e+01,-7.655586e-02,1.395883e+01,1.584660e+01,1.718000e+02
3.540510e+04,4.097812e-01,3.484350e+04,4.032812e-01,8.766438e-01,8.767124e-01,5.771807e-02,3.304393e-07,1.388246e+01,-7.655586e-02,1.395901e+01,1.584669e+01,1.718028e+02
3.541510e+04,4.098970e-01,3.485350e+04,4.033970e-01,8.766552e-01,8.767153e-01,5.772138e-02,3.303525e-07,1.388271e+01,-7.655586e-02,1.395927e+01,1.584677e+01,1.718068e+02
3.542510e+04,4.100127e-01,3.486350e+04,4.035127e-01,8.766666e-01,8.767182e-01,5.772468e-02,3.302657e-07,1.388297e+01,-7.655586e-02,1.395953e+01,1.584686e+01,1.718108e+02
3.543510e+04,4.101285e-01,3.487350e+04,4.036285e-01,8.766780e-01,8.767211e-01,5.772798e-02,3.301790e-07,1.388323e+01,-7.655586e-02,1.395978e+01,1.584695e+01,1.718148e+02
3.544510e+04,4.102442e-01,3.488350e+04,4.037442e-01,8.766893e-01,8.767240e-01,5.773129e-02,3.300923e-07,1.388348e+01,-7.655586e-02,1.396004e+01,1.584703e+01,1.718188e+02
3.545510e+04,4.103600e-01,3.489350e+04,4.038600e-01,8.767007e-01,8.767269e-01,5.773459e-02,3.300056e-07,1.388374e+01,-7.655586e-02,1.396030e+01,1.584712e+01,1.718228e+02
3.546510e+04,4.104757e-01,3.490350e+04,4.039757e-01,8.767121e-01,8.767298e-01,5.773789e-02,3.299191e-07,1.388400e+01,-7.655586e-02,1.396055e+01,1.584720e+01,1.718268e+02
3.547510e+04,4.105915e-01,3.491350e+04,4.040915e-01,8.767235e-01,8.767327e-01,5.774119e-02,3.298325e-07,1.388425e+01,-7.655586e-02,1.396081e+01,1.584729e+01,1.718308e+02
3.548511e+04,4.107072e-01,3.492351e+04,4.042072e-01,8.767349e-01,8.767356e-01,5.774448e-02,3.297460e-07,1.388451e+01,-7.655586e-02,1.396107e+01,1.584738e+01,1.718349e+02
3.549511e+04,4.108230e-01,3.493351e+04,4.043230e-01,8.767462e-01,8.767385e-01,5.774778e-02,3.296596e-07,1.388477e+01,-7.655586e-02,1.396132e+01,1.584746e+01,1.718389e+02
3.550511e+04,4.109387e-01,3.494351e+04,4.044387e-01,8.767576e-01,8.767414e-01,5.775108e-02,3.295732e-07,1.388503e+01,-7.655586e-02,1.396158e+01,1.584755e+01,1.718429e+02
3.551511e+04,4.110545e-01,3.495351e+04,4.045545e-01,8.767690e-01,8.767443e-01,5.775437e-02,3.294869e-07,1.388528e+01,-7.655586e-02,1.396184e+01,1.584764e+01,1.718469e+02
3.552511e+04,4.111703e-01,3.496351e+04,4.046703e-01,8.767804e-01,8.767472e-01,5.775767e-02,3.294006e-07,1.388554e+01,-7.655586e-02,1.396209e+01,1.584772e+01,1.718509e+02
3.553511e+04,4.112860e-01,3.497351e+04,4.047860e-01,8.767918e-01,8.767500e-01,5.776096e-02,3.293144e-07,1.388580e+01,-7.655586e-02,1.396235e+01,1.584781e+01,1.718549e+02
3.554511e+04,4.114018e-01,3.498351e+04,4.049018e-01,8.768031e-01,8.767529e-01,5.776426e-02,3.292282e-07,1.388605e+01,-7.655586e-02,1.396261e+01,1.584789e+01,1.718589e+02
3.555511e+04,4.115175e-01,3.499351e+04,4.050175e-01,8.768145e-01,8.767558e-01,5.776755e-02,3.291420e-07,1.388631e+01,-7.655586e-02,1.396287e+01,1.584798e+01,1.718629e+02
3.556511e+04,4.116333e-01,3.500351e+04,4.051333e-01,8.768259e-01,8.767587e-01,5.777084e-02,3.290560e-07,1.388657e+01,-7.655586e-02,1.396312e+01,1.584807e+01,1.718669e+02
3.557511e+04,4.117490e-01,3.501351e+04,4.052490e-01,8.768373e-01,8.767616e-01,5.777413e-02,3.289699e-07,1.388682e+01,-7.655586e-02,1.396338e+01,1.584815e+01,1.718709e+02
3.558512e+04,4.118648e-01,3.502352e+04,4.053648e-01,8.768487e-01,8.767645e-01,5.777742e-02,3.288839e-07,1.388708e+01,-7.655586e-02,1.396364e+01,1.584824e+01,1.718749e+02
3.559512e+04,4.119805e-01,3.503352e+04,4.054805e-01,8.768601e-01,8.767674e-01,5.778071e-02,3.287980e-07,1.388734e+01,-7.655586e-02,1.396389e+01,1.584833e+01,1.718789e+02
3.560512e+04,4.120963e-01,3.504352e+04,4.055963e-01,8.768714e-01,8.767702e-01,5.778400e-02,3.287121e-07,1.388759e+01,-7.655586e-02,1.396415e+01,1.584841e+01,1.718829e+02
3.561512e+04,4.122120e-01,3.505352e+04,4.057120e-01,8.768828e-01,8.767731e-01,5.778728e-02,3.286262e-07,1.388785e+01,-7.655586e-02,1.396441e+01,1.584850e+01,1.718869e+02
3.562512e+04,4.123278e-01,3.506352e+04,4.058278e-01,8.768942e-01,8.767760e-01,5.779057e-02,3.285404e-07,1.388811e+01,-7.655586e-02,1.396466e+01,1.584858e+01,1.718909e+02
3.563512e+04,4.124435e-01,3.507352e+04,4.059435e-01,8.769056e-01,8.767789e-01,5.779385e-02,3.284547e-07,1.388836e+01,-7.655586e-02,1.396492e+01,1.584867e+01,1.718949e+02
3.564512e+04,4.125593e-01,3.508352e+04,4.060593e-01,8.769170e-01,8.767818e-01,5.779714e-02,3.283690e-07,1.388862e+01,-7.655586e-02,1.396518e+01,1.584876e+01,1.718989e+02
3.565512e+04,4.126750e-01,3.509352e+04,4.061750e-01,8.769218e-01,8.767846e-01,5.780042e-02,3.282833e-07,1.388869e+01,-7.655586e-02,1.396525e+01,1.584875e+01,1.719029e+02
3.566512e+04,4.127908e-01,3.510352e+04,4.062908e-01,8.769243e-01,8.767875e-01,5.780370e-02,3.281977e-07,1.388869e+01,-7.655586e-02,1.396525e+01,1.584870e+01,1.719069e+02
3.567512e+04,4.129065e-01,3.511352e+04,4.064065e-01,8.769267e-01,8.767904e-01,5.780699e-02,3.281122e-07,1.388869e+01,-7.655586e-02,1.396525e+01,1.584866e+01,1.719110e+02
3.568513e+04,4.130223e-01,3.512353e+04,4.065223e-01,8.769292e-01,8.767933e-01,5.781027e-02,3.280267e-07,1.388869e+01,-7.655586e-02,1.396525e+01,1.584861e+01,1.719150e+02
3.569513e+04,4.131380e-01,3.513353e+04,4.066380e-01,8.769317e-01,8.767962e-01,5.781355e-02,3.279412e-07,1.388869e+01,-7.655586e-02,1.396525e+01,1.584857e+01,1.719190e+02
3.570513e+04,4.132538e-01,3.514353e+04,4.067538e-01,8.769342e-01,8.767990e-01,5.781683e-02,3.278558e-07,1.388869e+01,-7.655586e-02,1.396525e+01,1.584852e+01,1.719230e+02
3.571513e+04,4.133695e-01,3.515353e+04,4.068695e-01,8.769366e-01,8.768019e-01,5.782011e-02,3.277704e-07,1.388869e+01,-7.655586e-02,1.396525e+01,1.584848e+01,1.719270e+02
3.572513e+04,4.134853e-01,3.516353e+04,4.069853e-01,8.769391e-01,8.768048e-01,5.782338e-02,3.276851e-07,1.388869e+01,-7.655586e-02,1.396525e+01,1.584843e+01,1.719310e+02
3.573513e+04,4.136011e-01,3.517353e+04,4.071011e-01,8.769416e-01,8.768077e-01,5.782666e-02,3.275999e-07,1.388869e+01,-7.655586e-02,1.396525e+01,1.584839e+01,1.719350e+02
3.574513e+04,4.137168e-01,3.518353e+04,4.072168e-01,8.769440e-01,8.768105e-01,5.782994e-02,3.275147e-07,1.388869e+01,-7.655586e-02,1.396525e+01,1.584834e+01,1.719390e+02
3.575513e+04,4.138326e-01,3.519353e+04,4.073326e-01,8.769465e-01,8.768134e-01,5.783321e-02,3.274295e-07,1.388869e+01,-7.655586e-02,1.396525e+01,1.584830e+01,1.719430e+02
3.576513e+04,4.139483e-01,3.520353e+04,4.074483e-01,8.769490e-01,8.768163e-01,5.783649e-02,3.273444e-07,1.388869e+01,-7.655586e-02,1.396525e+01,1.584825e+01,1.719470e+02
3.577513e+04,4.140641e-01,3.521353e+04,4.075641e-01,8.769515e-01,8.768191e-01,5.783976e-02,3.272593e-07,1.388869e+01,-7.655586e-02,1.396525e+01,1.584821e+01,1.719510e+02
