Repository: brandonlampe/CS_Data

# Repository for Crushed Salt Data
**Grant No: 456417**

This is a work in progress!

## Repository Content

### Directory Names
A uniform namining structure still in progress, but in general directories are named according to the following:
 - Names contain no spaces, a single underscore "_" will be used as a file name seperator.
 - Files are for the Crushed Salt Project (CSP); therefore, the first three charaters of each file are "CSP".
 - Folders are organized by which frame the test was performed on i.e., A2 or A3.
 - The fifth and sixth charaters of each file name will therefore be "A" followed by the frame number.

File: UNM_WP_HY_175_09/STAGE01/CREEP_FIT/175_09_STAGE01_CREEP_OUT.csv (part 18 of 36)
Analysis by Brandon Lampe, performed on: 2016/07/12 16:02:29
Experimental results below begin at: 2016/04/08 09:35:23
Duration (sec),Duration (day),Elapsed Time (sec),Elapsed Time (day),Interpolated Fractional Density,Fit to Fractional Density,Fit to Volume Strain,Fit to Volume Strain Rate (1/sec),Confining Pressure (MPa),Pore Pressure (MPa),Terzaghi Pressure (MPa),Solid Pressure (MPa),Temperature (C))
4.048561e+04,4.685834e-01,3.992401e+04,4.620834e-01,8.782499e-01,8.780957e-01,5.929457e-02,2.919017e-07,1.389285e+01,-8.291862e-02,1.397577e+01,1.583029e+01,1.718000e+02
4.049561e+04,4.686992e-01,3.993401e+04,4.621992e-01,8.782462e-01,8.780982e-01,5.929748e-02,2.918355e-07,1.389260e+01,-8.291862e-02,1.397552e+01,1.583006e+01,1.718000e+02
4.050561e+04,4.688149e-01,3.994401e+04,4.623149e-01,8.782425e-01,8.781008e-01,5.930040e-02,2.917693e-07,1.389234e+01,-8.291862e-02,1.397526e+01,1.582984e+01,1.718000e+02
4.051561e+04,4.689307e-01,3.995401e+04,4.624307e-01,8.782389e-01,8.781034e-01,5.930332e-02,2.917031e-07,1.389208e+01,-8.291862e-02,1.397500e+01,1.582961e+01,1.718000e+02
4.052561e+04,4.690464e-01,3.996401e+04,4.625464e-01,8.782352e-01,8.781059e-01,5.930624e-02,2.916370e-07,1.389183e+01,-8.291862e-02,1.397475e+01,1.582939e+01,1.718000e+02
4.053561e+04,4.691622e-01,3.997401e+04,4.626622e-01,8.782315e-01,8.781085e-01,5.930915e-02,2.915708e-07,1.389157e+01,-8.291862e-02,1.397449e+01,1.582916e+01,1.718000e+02
4.054561e+04,4.692779e-01,3.998401e+04,4.627779e-01,8.782279e-01,8.781110e-01,5.931207e-02,2.915048e-07,1.389131e+01,-8.291862e-02,1.397423e+01,1.582893e+01,1.718000e+02
4.055561e+04,4.693937e-01,3.999401e+04,4.628937e-01,8.782242e-01,8.781136e-01,5.931498e-02,2.914387e-07,1.389106e+01,-8.291862e-02,1.397397e+01,1.582871e+01,1.718000e+02
4.056562e+04,4.695094e-01,4.000402e+04,4.630094e-01,8.782205e-01,8.781162e-01,5.931790e-02,2.913727e-07,1.389080e+01,-8.291862e-02,1.397372e+01,1.582848e+01,1.718000e+02
4.057562e+04,4.696252e-01,4.001402e+04,4.631252e-01,8.782168e-01,8.781187e-01,5.932081e-02,2.913067e-07,1.389054e+01,-8.291862e-02,1.397346e+01,1.582826e+01,1.718000e+02
4.058562e+04,4.697409e-01,4.002402e+04,4.632409e-01,8.782132e-01,8.781213e-01,5.932373e-02,2.912408e-07,1.389029e+01,-8.291862e-02,1.397320e+01,1.582803e+01,1.718000e+02
4.059562e+04,4.698567e-01,4.003402e+04,4.633567e-01,8.782095e-01,8.781238e-01,5.932664e-02,2.911749e-07,1.389003e+01,-8.291862e-02,1.397295e+01,1.582780e+01,1.718000e+02
4.060562e+04,4.699725e-01,4.004402e+04,4.634725e-01,8.782058e-01,8.781264e-01,5.932955e-02,2.911090e-07,1.388977e+01,-8.291862e-02,1.397269e+01,1.582758e+01,1.718000e+02
4.061562e+04,4.700882e-01,4.005402e+04,4.635882e-01,8.782022e-01,8.781289e-01,5.933246e-02,2.910432e-07,1.388951e+01,-8.291862e-02,1.397243e+01,1.582735e+01,1.718000e+02
4.062562e+04,4.702040e-01,4.006402e+04,4.637040e-01,8.781985e-01,8.781315e-01,5.933537e-02,2.909773e-07,1.388926e+01,-8.291862e-02,1.397218e+01,1.582713e+01,1.718000e+02
4.063562e+04,4.703197e-01,4.007402e+04,4.638197e-01,8.781948e-01,8.781341e-01,5.933828e-02,2.909116e-07,1.388900e+01,-8.291862e-02,1.397192e+01,1.582690e+01,1.718000e+02
4.064562e+04,4.704355e-01,4.008402e+04,4.639355e-01,8.781912e-01,8.781366e-01,5.934119e-02,2.908458e-07,1.388874e+01,-8.291862e-02,1.397166e+01,1.582667e+01,1.718000e+02
4.065562e+04,4.705512e-01,4.009402e+04,4.640512e-01,8.781965e-01,8.781392e-01,5.934410e-02,2.907801e-07,1.388829e+01,-8.271849e-02,1.397100e+01,1.582603e+01,1.718000e+02
4.066563e+04,4.706670e-01,4.010403e+04,4.641670e-01,8.782044e-01,8.781417e-01,5.934701e-02,2.907144e-07,1.388777e+01,-8.246453e-02,1.397024e+01,1.582527e+01,1.718000e+02
4.067563e+04,4.707827e-01,4.011403e+04,4.642827e-01,8.782122e-01,8.781443e-01,5.934991e-02,2.906488e-07,1.388726e+01,-8.221056e-02,1.396947e+01,1.582451e+01,1.718000e+02
4.068563e+04,4.708985e-01,4.012403e+04,4.643985e-01,8.782200e-01,8.781468e-01,5.935282e-02,2.905831e-07,1.388675e+01,-8.195659e-02,1.396871e+01,1.582375e+01,1.718000e+02
4.069563e+04,4.710142e-01,4.013403e+04,4.645142e-01,8.782278e-01,8.781494e-01,5.935573e-02,2.905175e-07,1.388624e+01,-8.170263e-02,1.396794e+01,1.582299e+01,1.718000e+02
4.070563e+04,4.711300e-01,4.014403e+04,4.646300e-01,8.782356e-01,8.781519e-01,5.935863e-02,2.904520e-07,1.388573e+01,-8.144866e-02,1.396717e+01,1.582223e+01,1.718000e+02
4.071563e+04,4.712457e-01,4.015403e+04,4.647457e-01,8.782434e-01,8.781545e-01,5.936154e-02,2.903865e-07,1.388521e+01,-8.119469e-02,1.396641e+01,1.582147e+01,1.718000e+02
4.072563e+04,4.713615e-01,4.016403e+04,4.648615e-01,8.782512e-01,8.781570e-01,5.936444e-02,2.903210e-07,1.388470e+01,-8.094073e-02,1.396564e+01,1.582071e+01,1.718000e+02
4.073563e+04,4.714772e-01,4.017403e+04,4.649772e-01,8.782591e-01,8.781596e-01,5.936734e-02,2.902555e-07,1.388419e+01,-8.068676e-02,1.396488e+01,1.581995e+01,1.718000e+02
4.074563e+04,4.715930e-01,4.018403e+04,4.650930e-01,8.782669e-01,8.781621e-01,5.937024e-02,2.901901e-07,1.388368e+01,-8.043279e-02,1.396411e+01,1.581919e+01,1.718000e+02
4.075563e+04,4.717087e-01,4.019403e+04,4.652087e-01,8.782747e-01,8.781647e-01,5.937315e-02,2.901247e-07,1.388317e+01,-8.017882e-02,1.396334e+01,1.581843e+01,1.718000e+02
4.076564e+04,4.718245e-01,4.020404e+04,4.653245e-01,8.782825e-01,8.781672e-01,5.937605e-02,2.900594e-07,1.388265e+01,-7.992486e-02,1.396258e+01,1.581767e+01,1.718000e+02
4.077564e+04,4.719402e-01,4.021404e+04,4.654402e-01,8.782903e-01,8.781698e-01,5.937895e-02,2.899940e-07,1.388214e+01,-7.967089e-02,1.396181e+01,1.581691e+01,1.718000e+02
4.078564e+04,4.720560e-01,4.022404e+04,4.655560e-01,8.782981e-01,8.781723e-01,5.938185e-02,2.899287e-07,1.388163e+01,-7.941692e-02,1.396105e+01,1.581615e+01,1.718000e+02
4.079564e+04,4.721717e-01,4.023404e+04,4.656717e-01,8.783060e-01,8.781749e-01,5.938475e-02,2.898635e-07,1.388112e+01,-7.916296e-02,1.396028e+01,1.581539e+01,1.718000e+02
4.080564e+04,4.722875e-01,4.024404e+04,4.657875e-01,8.783138e-01,8.781774e-01,5.938765e-02,2.897982e-07,1.388061e+01,-7.890899e-02,1.395952e+01,1.581463e+01,1.718000e+02
4.081564e+04,4.724033e-01,4.025404e+04,4.659033e-01,8.783216e-01,8.781799e-01,5.939054e-02,2.897330e-07,1.388009e+01,-7.865502e-02,1.395875e+01,1.581387e+01,1.718000e+02
4.082564e+04,4.725190e-01,4.026404e+04,4.660190e-01,8.783294e-01,8.781825e-01,5.939344e-02,2.896679e-07,1.387958e+01,-7.840105e-02,1.395798e+01,1.581311e+01,1.718000e+02
4.083564e+04,4.726348e-01,4.027404e+04,4.661348e-01,8.783372e-01,8.781850e-01,5.939634e-02,2.896027e-07,1.387907e+01,-7.814709e-02,1.395722e+01,1.581235e+01,1.718000e+02
4.084564e+04,4.727505e-01,4.028404e+04,4.662505e-01,8.783450e-01,8.781876e-01,5.939923e-02,2.895376e-07,1.387856e+01,-7.789312e-02,1.395645e+01,1.581159e+01,1.718000e+02
4.085564e+04,4.728663e-01,4.029404e+04,4.663663e-01,8.783529e-01,8.781901e-01,5.940213e-02,2.894726e-07,1.387805e+01,-7.763915e-02,1.395569e+01,1.581083e+01,1.718000e+02
4.086565e+04,4.729820e-01,4.030405e+04,4.664820e-01,8.783607e-01,8.781927e-01,5.940502e-02,2.894075e-07,1.387753e+01,-7.738519e-02,1.395492e+01,1.581007e+01,1.718000e+02
4.087565e+04,4.730978e-01,4.031405e+04,4.665978e-01,8.783685e-01,8.781952e-01,5.940792e-02,2.893425e-07,1.387702e+01,-7.713122e-02,1.395415e+01,1.580931e+01,1.718000e+02
4.088565e+04,4.732135e-01,4.032405e+04,4.667135e-01,8.783763e-01,8.781977e-01,5.941081e-02,2.892776e-07,1.387651e+01,-7.687725e-02,1.395339e+01,1.580856e+01,1.718000e+02
4.089565e+04,4.733293e-01,4.033405e+04,4.668293e-01,8.783841e-01,8.782003e-01,5.941370e-02,2.892126e-07,1.387600e+01,-7.662329e-02,1.395262e+01,1.580780e+01,1.718000e+02
4.090565e+04,4.734450e-01,4.034405e+04,4.669450e-01,8.783849e-01,8.782028e-01,5.941660e-02,2.891477e-07,1.387643e+01,-7.655586e-02,1.395298e+01,1.580826e+01,1.718000e+02
4.091565e+04,4.735608e-01,4.035405e+04,4.670608e-01,8.783832e-01,8.782054e-01,5.941949e-02,2.890828e-07,1.387719e+01,-7.655586e-02,1.395375e+01,1.580916e+01,1.718000e+02
4.092565e+04,4.736765e-01,4.036405e+04,4.671765e-01,8.783815e-01,8.782079e-01,5.942238e-02,2.890180e-07,1.387796e+01,-7.655586e-02,1.395452e+01,1.581007e+01,1.718000e+02
4.093565e+04,4.737923e-01,4.037405e+04,4.672923e-01,8.783797e-01,8.782104e-01,5.942527e-02,2.889532e-07,1.387873e+01,-7.655586e-02,1.395529e+01,1.581098e+01,1.718000e+02
4.094565e+04,4.739080e-01,4.038405e+04,4.674080e-01,8.783780e-01,8.782130e-01,5.942816e-02,2.888884e-07,1.387950e+01,-7.655586e-02,1.395605e+01,1.581188e+01,1.718000e+02
4.095565e+04,4.740238e-01,4.039405e+04,4.675238e-01,8.783763e-01,8.782155e-01,5.943105e-02,2.888237e-07,1.388027e+01,-7.655586e-02,1.395682e+01,1.581279e+01,1.718000e+02
4.096566e+04,4.741395e-01,4.040406e+04,4.676395e-01,8.783745e-01,8.782181e-01,5.943394e-02,2.887589e-07,1.388103e+01,-7.655586e-02,1.395759e+01,1.581369e+01,1.718000e+02
4.097566e+04,4.742553e-01,4.041406e+04,4.677553e-01,8.783728e-01,8.782206e-01,5.943682e-02,2.886943e-07,1.388180e+01,-7.655586e-02,1.395836e+01,1.581460e+01,1.718000e+02
4.098566e+04,4.743710e-01,4.042406e+04,4.678710e-01,8.783711e-01,8.782231e-01,5.943971e-02,2.886296e-07,1.388257e+01,-7.655586e-02,1.395913e+01,1.581550e+01,1.718000e+02
4.099566e+04,4.744868e-01,4.043406e+04,4.679868e-01,8.783694e-01,8.782257e-01,5.944260e-02,2.885650e-07,1.388334e+01,-7.655586e-02,1.395989e+01,1.581641e+01,1.718000e+02
4.100566e+04,4.746025e-01,4.044406e+04,4.681025e-01,8.783676e-01,8.782282e-01,5.944548e-02,2.885004e-07,1.388411e+01,-7.655586e-02,1.396066e+01,1.581732e+01,1.718000e+02
4.101566e+04,4.747183e-01,4.045406e+04,4.682183e-01,8.783659e-01,8.782307e-01,5.944837e-02,2.884358e-07,1.388487e+01,-7.655586e-02,1.396143e+01,1.581822e+01,1.718000e+02
4.102566e+04,4.748341e-01,4.046406e+04,4.683341e-01,8.783642e-01,8.782333e-01,5.945125e-02,2.883713e-07,1.388564e+01,-7.655586e-02,1.396220e+01,1.581913e+01,1.718000e+02
4.103566e+04,4.749498e-01,4.047406e+04,4.684498e-01,8.783624e-01,8.782358e-01,5.945413e-02,2.883068e-07,1.388641e+01,-7.655586e-02,1.396297e+01,1.582003e+01,1.718000e+02
4.104566e+04,4.750656e-01,4.048406e+04,4.685656e-01,8.783607e-01,8.782383e-01,5.945702e-02,2.882424e-07,1.388718e+01,-7.655586e-02,1.396373e+01,1.582094e+01,1.718000e+02
4.105566e+04,4.751813e-01,4.049406e+04,4.686813e-01,8.783590e-01,8.782409e-01,5.945990e-02,2.881779e-07,1.388795e+01,-7.655586e-02,1.396450e+01,1.582184e+01,1.718000e+02
4.106567e+04,4.752971e-01,4.050407e+04,4.687971e-01,8.783572e-01,8.782434e-01,5.946278e-02,2.881135e-07,1.388871e+01,-7.655586e-02,1.396527e+01,1.582275e+01,1.718000e+02
4.107567e+04,4.754128e-01,4.051407e+04,4.689128e-01,8.783555e-01,8.782459e-01,5.946566e-02,2.880492e-07,1.388948e+01,-7.655586e-02,1.396604e+01,1.582366e+01,1.718000e+02
4.108567e+04,4.755286e-01,4.052407e+04,4.690286e-01,8.783538e-01,8.782485e-01,5.946854e-02,2.879848e-07,1.389025e+01,-7.655586e-02,1.396681e+01,1.582456e+01,1.718000e+02
4.109567e+04,4.756443e-01,4.053407e+04,4.691443e-01,8.783521e-01,8.782510e-01,5.947142e-02,2.879205e-07,1.389102e+01,-7.655586e-02,1.396757e+01,1.582547e+01,1.718000e+02
4.110567e+04,4.757601e-01,4.054407e+04,4.692601e-01,8.783503e-01,8.782535e-01,5.947430e-02,2.878562e-07,1.389179e+01,-7.655586e-02,1.396834e+01,1.582637e+01,1.718000e+02
4.111567e+04,4.758758e-01,4.055407e+04,4.693758e-01,8.783486e-01,8.782560e-01,5.947718e-02,2.877920e-07,1.389255e+01,-7.655586e-02,1.396911e+01,1.582728e+01,1.718000e+02
4.112567e+04,4.759916e-01,4.056407e+04,4.694916e-01,8.783469e-01,8.782586e-01,5.948006e-02,2.877278e-07,1.389332e+01,-7.655586e-02,1.396988e+01,1.582818e+01,1.718000e+02
4.113567e+04,4.761073e-01,4.057407e+04,4.696073e-01,8.783451e-01,8.782611e-01,5.948294e-02,2.876636e-07,1.389409e+01,-7.655586e-02,1.397065e+01,1.582909e+01,1.718000e+02
4.114567e+04,4.762231e-01,4.058407e+04,4.697231e-01,8.783434e-01,8.782636e-01,5.948581e-02,2.875995e-07,1.389486e+01,-7.655586e-02,1.397141e+01,1.583000e+01,1.718000e+02
4.115568e+04,4.763388e-01,4.059408e+04,4.698388e-01,8.783481e-01,8.782661e-01,5.948869e-02,2.875354e-07,1.389510e+01,-7.655586e-02,1.397166e+01,1.583019e+01,1.718000e+02
4.116568e+04,4.764546e-01,4.060408e+04,4.699546e-01,8.783559e-01,8.782687e-01,5.949156e-02,2.874713e-07,1.389510e+01,-7.655586e-02,1.397166e+01,1.583005e+01,1.718000e+02
4.117568e+04,4.765703e-01,4.061408e+04,4.700703e-01,8.783636e-01,8.782712e-01,5.949444e-02,2.874072e-07,1.389510e+01,-7.655586e-02,1.397166e+01,1.582991e+01,1.718000e+02
4.118568e+04,4.766861e-01,4.062408e+04,4.701861e-01,8.783714e-01,8.782737e-01,5.949731e-02,2.873432e-07,1.389510e+01,-7.655586e-02,1.397166e+01,1.582977e+01,1.718000e+02
4.119568e+04,4.768018e-01,4.063408e+04,4.703018e-01,8.783791e-01,8.782762e-01,5.950019e-02,2.872792e-07,1.389510e+01,-7.655586e-02,1.397166e+01,1.582963e+01,1.718000e+02
4.120568e+04,4.769176e-01,4.064408e+04,4.704176e-01,8.783869e-01,8.782788e-01,5.950306e-02,2.872153e-07,1.389510e+01,-7.655586e-02,1.397166e+01,1.582949e+01,1.718000e+02
4.121568e+04,4.770333e-01,4.065408e+04,4.705333e-01,8.783947e-01,8.782813e-01,5.950593e-02,2.871513e-07,1.389510e+01,-7.655586e-02,1.397166e+01,1.582935e+01,1.718000e+02
4.122568e+04,4.771491e-01,4.066408e+04,4.706491e-01,8.784024e-01,8.782838e-01,5.950880e-02,2.870874e-07,1.389510e+01,-7.655586e-02,1.397166e+01,1.582921e+01,1.718000e+02
4.123568e+04,4.772649e-01,4.067408e+04,4.707649e-01,8.784102e-01,8.782863e-01,5.951167e-02,2.870236e-07,1.389510e+01,-7.655586e-02,1.397166e+01,1.582907e+01,1.718000e+02
4.124568e+04,4.773806e-01,4.068408e+04,4.708806e-01,8.784179e-01,8.782889e-01,5.951454e-02,2.869597e-07,1.389510e+01,-7.655586e-02,1.397166e+01,1.582893e+01,1.718000e+02
4.125569e+04,4.774964e-01,4.069409e+04,4.709964e-01,8.784257e-01,8.782914e-01,5.951741e-02,2.868959e-07,1.389510e+01,-7.655586e-02,1.397166e+01,1.582878e+01,1.718000e+02
4.126569e+04,4.776121e-01,4.070409e+04,4.711121e-01,8.784334e-01,8.782939e-01,5.952028e-02,2.868322e-07,1.389510e+01,-7.655586e-02,1.397166e+01,1.582864e+01,1.718000e+02
4.127569e+04,4.777279e-01,4.071409e+04,4.712279e-01,8.784412e-01,8.782964e-01,5.952315e-02,2.867684e-07,1.389510e+01,-7.655586e-02,1.397166e+01,1.582850e+01,1.718000e+02
4.128569e+04,4.778436e-01,4.072409e+04,4.713436e-01,8.784489e-01,8.782989e-01,5.952602e-02,2.867047e-07,1.389510e+01,-7.655586e-02,1.397166e+01,1.582836e+01,1.718000e+02
4.129569e+04,4.779594e-01,4.073409e+04,4.714594e-01,8.784567e-01,8.783014e-01,5.952888e-02,2.866410e-07,1.389510e+01,-7.655586e-02,1.397166e+01,1.582822e+01,1.718000e+02
4.130569e+04,4.780751e-01,4.074409e+04,4.715751e-01,8.784644e-01,8.783040e-01,5.953175e-02,2.865774e-07,1.389510e+01,-7.655586e-02,1.397166e+01,1.582808e+01,1.718000e+02
4.131569e+04,4.781909e-01,4.075409e+04,4.716909e-01,8.784722e-01,8.783065e-01,5.953462e-02,2.865138e-07,1.389510e+01,-7.655586e-02,1.397166e+01,1.582794e+01,1.718000e+02
4.132569e+04,4.783066e-01,4.076409e+04,4.718066e-01,8.784799e-01,8.783090e-01,5.953748e-02,2.864502e-07,1.389510e+01,-7.655586e-02,1.397166e+01,1.582780e+01,1.718000e+02
4.133569e+04,4.784224e-01,4.077409e+04,4.719224e-01,8.784877e-01,8.783115e-01,5.954035e-02,2.863866e-07,1.389510e+01,-7.655586e-02,1.397166e+01,1.582766e+01,1.718000e+02
4.134569e+04,4.785381e-01,4.078409e+04,4.720381e-01,8.784954e-01,8.783140e-01,5.954321e-02,2.863231e-07,1.389510e+01,-7.655586e-02,1.397166e+01,1.582752e+01,1.718000e+02
4.135570e+04,4.786539e-01,4.079410e+04,4.721539e-01,8.785032e-01,8.783165e-01,5.954607e-02,2.862596e-07,1.389510e+01,-7.655586e-02,1.397166e+01,1.582738e+01,1.718000e+02
4.136570e+04,4.787696e-01,4.080410e+04,4.722696e-01,8.785109e-01,8.783191e-01,5.954894e-02,2.861962e-07,1.389510e+01,-7.655586e-02,1.397166e+01,1.582724e+01,1.718000e+02
4.137570e+04,4.788854e-01,4.081410e+04,4.723854e-01,8.785187e-01,8.783216e-01,5.955180e-02,2.861327e-07,1.389510e+01,-7.655586e-02,1.397166e+01,1.582710e+01,1.718000e+02
4.138570e+04,4.790011e-01,4.082410e+04,4.725011e-01,8.785264e-01,8.783241e-01,5.955466e-02,2.860693e-07,1.389510e+01,-7.655586e-02,1.397166e+01,1.582696e+01,1.718000e+02
4.139570e+04,4.791169e-01,4.083410e+04,4.726169e-01,8.785342e-01,8.783266e-01,5.955752e-02,2.860060e-07,1.389510e+01,-7.655586e-02,1.397166e+01,1.582682e+01,1.718000e+02
4.140570e+04,4.792326e-01,4.084410e+04,4.727326e-01,8.785367e-01,8.783291e-01,5.956038e-02,2.859426e-07,1.389510e+01,-7.675842e-02,1.397186e+01,1.582680e+01,1.718064e+02
4.141570e+04,4.793484e-01,4.085410e+04,4.728484e-01,8.785379e-01,8.783316e-01,5.956324e-02,2.858793e-07,1.389510e+01,-7.701152e-02,1.397211e+01,1.582682e+01,1.718143e+02
4.142570e+04,4.794641e-01,4.086410e+04,4.729641e-01,8.785391e-01,8.783341e-01,5.956610e-02,2.858161e-07,1.389510e+01,-7.726461e-02,1.397237e+01,1.582683e+01,1.718223e+02
4.143570e+04,4.795799e-01,4.087410e+04,4.730799e-01,8.785403e-01,8.783366e-01,5.956896e-02,2.857528e-07,1.389510e+01,-7.751770e-02,1.397262e+01,1.582684e+01,1.718302e+02
4.144570e+04,4.796956e-01,4.088410e+04,4.731956e-01,8.785415e-01,8.783392e-01,5.957181e-02,2.856896e-07,1.389510e+01,-7.777080e-02,1.397287e+01,1.582686e+01,1.718382e+02
4.145571e+04,4.798114e-01,4.089411e+04,4.733114e-01,8.785427e-01,8.783417e-01,5.957467e-02,2.856264e-07,1.389510e+01,-7.802389e-02,1.397313e+01,1.582687e+01,1.718461e+02
4.146571e+04,4.799272e-01,4.090411e+04,4.734272e-01,8.785439e-01,8.783442e-01,5.957753e-02,2.855633e-07,1.389510e+01,-7.827699e-02,1.397338e+01,1.582688e+01,1.718541e+02
4.147571e+04,4.800429e-01,4.091411e+04,4.735429e-01,8.785451e-01,8.783467e-01,5.958038e-02,2.855002e-07,1.389510e+01,-7.853008e-02,1.397363e+01,1.582690e+01,1.718621e+02
4.148571e+04,4.801587e-01,4.092411e+04,4.736587e-01,8.785463e-01,8.783492e-01,5.958324e-02,2.854371e-07,1.389510e+01,-7.878318e-02,1.397389e+01,1.582691e+01,1.718700e+02
4.149571e+04,4.802744e-01,4.093411e+04,4.737744e-01,8.785475e-01,8.783517e-01,5.958609e-02,2.853740e-07,1.389510e+01,-7.903627e-02,1.397414e+01,1.582692e+01,1.718780e+02
4.150571e+04,4.803902e-01,4.094411e+04,4.738902e-01,8.785487e-01,8.783542e-01,5.958895e-02,2.853110e-07,1.389510e+01,-7.928936e-02,1.397439e+01,1.582694e+01,1.718859e+02
4.151571e+04,4.805059e-01,4.095411e+04,4.740059e-01,8.785499e-01,8.783567e-01,5.959180e-02,2.852480e-07,1.389510e+01,-7.954246e-02,1.397465e+01,1.582695e+01,1.718939e+02
4.152571e+04,4.806217e-01,4.096411e+04,4.741217e-01,8.785511e-01,8.783592e-01,5.959465e-02,2.851850e-07,1.389510e+01,-7.979555e-02,1.397490e+01,1.582696e+01,1.719018e+02
4.153571e+04,4.807374e-01,4.097411e+04,4.742374e-01,8.785523e-01,8.783617e-01,5.959750e-02,2.851221e-07,1.389510e+01,-8.004865e-02,1.397515e+01,1.582698e+01,1.719098e+02
4.154571e+04,4.808532e-01,4.098411e+04,4.743532e-01,8.785535e-01,8.783642e-01,5.960035e-02,2.850592e-07,1.389510e+01,-8.030174e-02,1.397541e+01,1.582699e+01,1.719177e+02
4.155572e+04,4.809689e-01,4.099412e+04,4.744689e-01,8.785547e-01,8.783667e-01,5.960320e-02,2.849963e-07,1.389510e+01,-8.055484e-02,1.397566e+01,1.582700e+01,1.719257e+02
4.156572e+04,4.810847e-01,4.100412e+04,4.745847e-01,8.785559e-01,8.783692e-01,5.960605e-02,2.849335e-07,1.389510e+01,-8.080793e-02,1.397591e+01,1.582702e+01,1.719337e+02
4.157572e+04,4.812004e-01,4.101412e+04,4.747004e-01,8.785571e-01,8.783717e-01,5.960890e-02,2.848706e-07,1.389510e+01,-8.106102e-02,1.397616e+01,1.582703e+01,1.719416e+02
4.158572e+04,4.813162e-01,4.102412e+04,4.748162e-01,8.785583e-01,8.783742e-01,5.961175e-02,2.848079e-07,1.389510e+01,-8.131412e-02,1.397642e+01,1.582704e+01,1.719496e+02
4.159572e+04,4.814319e-01,4.103412e+04,4.749319e-01,8.785595e-01,8.783767e-01,5.961460e-02,2.847451e-07,1.389510e+01,-8.156721e-02,1.397667e+01,1.582706e+01,1.719575e+02
4.160572e+04,4.815477e-01,4.104412e+04,4.750477e-01,8.785607e-01,8.783792e-01,5.961745e-02,2.846824e-07,1.389510e+01,-8.182031e-02,1.397692e+01,1.582707e+01,1.719655e+02
4.161572e+04,4.816634e-01,4.105412e+04,4.751634e-01,8.785619e-01,8.783817e-01,5.962029e-02,2.846197e-07,1.389510e+01,-8.207340e-02,1.397718e+01,1.582708e+01,1.719734e+02
4.162572e+04,4.817792e-01,4.106412e+04,4.752792e-01,8.785631e-01,8.783842e-01,5.962314e-02,2.845570e-07,1.389510e+01,-8.232650e-02,1.397743e+01,1.582710e+01,1.719814e+02
4.163572e+04,4.818949e-01,4.107412e+04,4.753949e-01,8.785643e-01,8.783867e-01,5.962599e-02,2.844944e-07,1.389510e+01,-8.257959e-02,1.397768e+01,1.582711e+01,1.719893e+02
4.164572e+04,4.820107e-01,4.108412e+04,4.755107e-01,8.785654e-01,8.783892e-01,5.962883e-02,2.844318e-07,1.389510e+01,-8.283268e-02,1.397794e+01,1.582712e+01,1.719973e+02
4.165573e+04,4.821264e-01,4.109413e+04,4.756264e-01,8.785659e-01,8.783917e-01,5.963168e-02,2.843692e-07,1.389493e+01,-8.274972e-02,1.397768e+01,1.582691e+01,1.719973e+02
4.166573e+04,4.822422e-01,4.110413e+04,4.757422e-01,8.785659e-01,8.783942e-01,5.963452e-02,2.843067e-07,1.389468e+01,-8.249399e-02,1.397717e+01,1.582658e+01,1.719933e+02
4.167573e+04,4.823580e-01,4.111413e+04,4.758580e-01,8.785659e-01,8.783967e-01,5.963736e-02,2.842442e-07,1.389442e+01,-8.223826e-02,1.397666e+01,1.582625e+01,1.719893e+02
4.168573e+04,4.824737e-01,4.112413e+04,4.759737e-01,8.785660e-01,8.783992e-01,5.964020e-02,2.841817e-07,1.389416e+01,-8.198253e-02,1.397614e+01,1.582592e+01,1.719853e+02
4.169573e+04,4.825895e-01,4.113413e+04,4.760895e-01,8.785660e-01,8.784017e-01,5.964305e-02,2.841192e-07,1.389390e+01,-8.172680e-02,1.397563e+01,1.582559e+01,1.719813e+02
4.170573e+04,4.827052e-01,4.114413e+04,4.762052e-01,8.785660e-01,8.784042e-01,5.964589e-02,2.840568e-07,1.389364e+01,-8.147107e-02,1.397512e+01,1.582526e+01,1.719772e+02
4.171573e+04,4.828210e-01,4.115413e+04,4.763210e-01,8.785660e-01,8.784067e-01,5.964873e-02,2.839944e-07,1.389339e+01,-8.121534e-02,1.397460e+01,1.582493e+01,1.719732e+02
4.172573e+04,4.829367e-01,4.116413e+04,4.764367e-01,8.785661e-01,8.784092e-01,5.965157e-02,2.839321e-07,1.389313e+01,-8.095961e-02,1.397409e+01,1.582460e+01,1.719692e+02
4.173573e+04,4.830525e-01,4.117413e+04,4.765525e-01,8.785661e-01,8.784117e-01,5.965441e-02,2.838697e-07,1.389287e+01,-8.070388e-02,1.397357e+01,1.582427e+01,1.719652e+02
4.174573e+04,4.831682e-01,4.118413e+04,4.766682e-01,8.785661e-01,8.784142e-01,5.965725e-02,2.838074e-07,1.389261e+01,-8.044815e-02,1.397306e+01,1.582395e+01,1.719612e+02
4.175574e+04,4.832840e-01,4.119414e+04,4.767840e-01,8.785661e-01,8.784167e-01,5.966008e-02,2.837452e-07,1.389236e+01,-8.019242e-02,1.397255e+01,1.582362e+01,1.719572e+02
4.176574e+04,4.833997e-01,4.120414e+04,4.768997e-01,8.785662e-01,8.784192e-01,5.966292e-02,2.836829e-07,1.389210e+01,-7.993668e-02,1.397203e+01,1.582329e+01,1.719531e+02
4.177574e+04,4.835155e-01,4.121414e+04,4.770155e-01,8.785662e-01,8.784217e-01,5.966576e-02,2.836207e-07,1.389184e+01,-7.968095e-02,1.397152e+01,1.582296e+01,1.719491e+02
4.178574e+04,4.836312e-01,4.122414e+04,4.771312e-01,8.785662e-01,8.784242e-01,5.966859e-02,2.835586e-07,1.389158e+01,-7.942522e-02,1.397101e+01,1.582263e+01,1.719451e+02
4.179574e+04,4.837470e-01,4.123414e+04,4.772470e-01,8.785662e-01,8.784267e-01,5.967143e-02,2.834964e-07,1.389132e+01,-7.916949e-02,1.397049e+01,1.582230e+01,1.719411e+02
4.180574e+04,4.838627e-01,4.124414e+04,4.773627e-01,8.785663e-01,8.784291e-01,5.967427e-02,2.834343e-07,1.389107e+01,-7.891376e-02,1.396998e+01,1.582197e+01,1.719371e+02
4.181574e+04,4.839785e-01,4.125414e+04,4.774785e-01,8.785663e-01,8.784316e-01,5.967710e-02,2.833722e-07,1.389081e+01,-7.865803e-02,1.396947e+01,1.582164e+01,1.719330e+02
4.182574e+04,4.840942e-01,4.126414e+04,4.775942e-01,8.785663e-01,8.784341e-01,5.967993e-02,2.833101e-07,1.389055e+01,-7.840230e-02,1.396895e+01,1.582131e+01,1.719290e+02
4.183574e+04,4.842100e-01,4.127414e+04,4.777100e-01,8.785664e-01,8.784366e-01,5.968277e-02,2.832481e-07,1.389029e+01,-7.814657e-02,1.396844e+01,1.582098e+01,1.719250e+02
4.184574e+04,4.843257e-01,4.128414e+04,4.778257e-01,8.785664e-01,8.784391e-01,5.968560e-02,2.831861e-07,1.389004e+01,-7.789084e-02,1.396793e+01,1.582065e+01,1.719210e+02
4.185575e+04,4.844415e-01,4.129415e+04,4.779415e-01,8.785664e-01,8.784416e-01,5.968843e-02,2.831241e-07,1.388978e+01,-7.763511e-02,1.396741e+01,1.582032e+01,1.719170e+02
4.186575e+04,4.845572e-01,4.130415e+04,4.780572e-01,8.785664e-01,8.784441e-01,5.969126e-02,2.830622e-07,1.388952e+01,-7.737938e-02,1.396690e+01,1.581999e+01,1.719129e+02
4.187575e+04,4.846730e-01,4.131415e+04,4.781730e-01,8.785665e-01,8.784466e-01,5.969409e-02,2.830003e-07,1.388926e+01,-7.712365e-02,1.396639e+01,1.581967e+01,1.719089e+02
4.188575e+04,4.847888e-01,4.132415e+04,4.782888e-01,8.785665e-01,8.784490e-01,5.969692e-02,2.829384e-07,1.388900e+01,-7.686792e-02,1.396587e+01,1.581934e+01,1.719049e+02
4.189575e+04,4.849045e-01,4.133415e+04,4.784045e-01,8.785665e-01,8.784515e-01,5.969975e-02,2.828766e-07,1.388875e+01,-7.661219e-02,1.396536e+01,1.581901e+01,1.719009e+02
4.190575e+04,4.850203e-01,4.134415e+04,4.785203e-01,8.785656e-01,8.784540e-01,5.970258e-02,2.828147e-07,1.388869e+01,-7.675389e-02,1.396544e+01,1.581898e+01,1.718969e+02
4.191575e+04,4.851360e-01,4.135415e+04,4.786360e-01,8.785643e-01,8.784565e-01,5.970541e-02,2.827530e-07,1.388869e+01,-7.700786e-02,1.396570e+01,1.581904e+01,1.718929e+02
4.192575e+04,4.852518e-01,4.136415e+04,4.787518e-01,8.785631e-01,8.784590e-01,5.970824e-02,2.826912e-07,1.388869e+01,-7.726183e-02,1.396595e+01,1.581909e+01,1.718889e+02
4.193575e+04,4.853675e-01,4.137415e+04,4.788675e-01,8.785619e-01,8.784615e-01,5.971106e-02,2.826295e-07,1.388869e+01,-7.751579e-02,1.396621e+01,1.581915e+01,1.718849e+02
4.194575e+04,4.854833e-01,4.138415e+04,4.789833e-01,8.785606e-01,8.784640e-01,5.971389e-02,2.825678e-07,1.388869e+01,-7.776976e-02,1.396646e+01,1.581921e+01,1.718809e+02
4.195576e+04,4.855990e-01,4.139416e+04,4.790990e-01,8.785594e-01,8.784664e-01,5.971671e-02,2.825061e-07,1.388869e+01,-7.802373e-02,1.396671e+01,1.581927e+01,1.718769e+02
4.196576e+04,4.857148e-01,4.140416e+04,4.792148e-01,8.785582e-01,8.784689e-01,5.971954e-02,2.824445e-07,1.388869e+01,-7.827770e-02,1.396697e+01,1.581932e+01,1.718729e+02
4.197576e+04,4.858305e-01,4.141416e+04,4.793305e-01,8.785570e-01,8.784714e-01,5.972236e-02,2.823828e-07,1.388869e+01,-7.853166e-02,1.396722e+01,1.581938e+01,1.718689e+02
4.198576e+04,4.859463e-01,4.142416e+04,4.794463e-01,8.785557e-01,8.784739e-01,5.972519e-02,2.823213e-07,1.388869e+01,-7.878563e-02,1.396748e+01,1.581944e+01,1.718650e+02
4.199576e+04,4.860620e-01,4.143416e+04,4.795620e-01,8.785545e-01,8.784764e-01,5.972801e-02,2.822597e-07,1.388869e+01,-7.903960e-02,1.396773e+01,1.581950e+01,1.718610e+02
4.200576e+04,4.861778e-01,4.144416e+04,4.796778e-01,8.785533e-01,8.784788e-01,5.973083e-02,2.821982e-07,1.388869e+01,-7.929356e-02,1.396798e+01,1.581955e+01,1.718570e+02
4.201576e+04,4.862935e-01,4.145416e+04,4.797935e-01,8.785520e-01,8.784813e-01,5.973366e-02,2.821367e-07,1.388869e+01,-7.954753e-02,1.396824e+01,1.581961e+01,1.718530e+02
4.202576e+04,4.864093e-01,4.146416e+04,4.799093e-01,8.785508e-01,8.784838e-01,5.973648e-02,2.820752e-07,1.388869e+01,-7.980150e-02,1.396849e+01,1.581967e+01,1.718490e+02
4.203576e+04,4.865250e-01,4.147416e+04,4.800250e-01,8.785496e-01,8.784863e-01,5.973930e-02,2.820138e-07,1.388869e+01,-8.005546e-02,1.396875e+01,1.581972e+01,1.718450e+02
4.204576e+04,4.866408e-01,4.148416e+04,4.801408e-01,8.785484e-01,8.784887e-01,5.974212e-02,2.819524e-07,1.388869e+01,-8.030943e-02,1.396900e+01,1.581978e+01,1.718410e+02
4.205577e+04,4.867565e-01,4.149417e+04,4.802565e-01,8.785471e-01,8.784912e-01,5.974494e-02,2.818910e-07,1.388869e+01,-8.056340e-02,1.396925e+01,1.581984e+01,1.718370e+02
4.206577e+04,4.868723e-01,4.150417e+04,4.803723e-01,8.785459e-01,8.784937e-01,5.974776e-02,2.818297e-07,1.388869e+01,-8.081737e-02,1.396951e+01,1.581990e+01,1.718330e+02
4.207577e+04,4.869880e-01,4.151417e+04,4.804880e-01,8.785447e-01,8.784962e-01,5.975057e-02,2.817684e-07,1.388869e+01,-8.107133e-02,1.396976e+01,1.581995e+01,1.718290e+02
4.208577e+04,4.871038e-01,4.152417e+04,4.806038e-01,8.785434e-01,8.784987e-01,5.975339e-02,2.817071e-07,1.388869e+01,-8.132530e-02,1.397001e+01,1.582001e+01,1.718250e+02
4.209577e+04,4.872196e-01,4.153417e+04,4.807196e-01,8.785422e-01,8.785011e-01,5.975621e-02,2.816458e-07,1.388869e+01,-8.157927e-02,1.397027e+01,1.582007e+01,1.718210e+02
4.210577e+04,4.873353e-01,4.154417e+04,4.808353e-01,8.785410e-01,8.785036e-01,5.975903e-02,2.815846e-07,1.388869e+01,-8.183323e-02,1.397052e+01,1.582013e+01,1.718171e+02
4.211577e+04,4.874511e-01,4.155417e+04,4.809511e-01,8.785398e-01,8.785061e-01,5.976184e-02,2.815234e-07,1.388869e+01,-8.208720e-02,1.397078e+01,1.582018e+01,1.718131e+02
4.212577e+04,4.875668e-01,4.156417e+04,4.810668e-01,8.785385e-01,8.785085e-01,5.976466e-02,2.814622e-07,1.388869e+01,-8.234117e-02,1.397103e+01,1.582024e+01,1.718091e+02
4.213577e+04,4.876826e-01,4.157417e+04,4.811826e-01,8.785373e-01,8.785110e-01,5.976747e-02,2.814011e-07,1.388869e+01,-8.259513e-02,1.397128e+01,1.582030e+01,1.718051e+02
4.214577e+04,4.877983e-01,4.158417e+04,4.812983e-01,8.785361e-01,8.785135e-01,5.977029e-02,2.813400e-07,1.388869e+01,-8.284910e-02,1.397154e+01,1.582036e+01,1.718011e+02
4.215578e+04,4.879141e-01,4.159418e+04,4.814141e-01,8.785441e-01,8.785160e-01,5.977310e-02,2.812789e-07,1.388888e+01,-8.291862e-02,1.397179e+01,1.582043e+01,1.718029e+02
4.216578e+04,4.880298e-01,4.160418e+04,4.815298e-01,8.785556e-01,8.785184e-01,5.977591e-02,2.812178e-07,1.388913e+01,-8.291862e-02,1.397205e+01,1.582052e+01,1.718069e+02
4.217578e+04,4.881456e-01,4.161418e+04,4.816456e-01,8.785670e-01,8.785209e-01,5.977872e-02,2.811568e-07,1.388939e+01,-8.291862e-02,1.397231e+01,1.582060e+01,1.718109e+02
4.218578e+04,4.882613e-01,4.162418e+04,4.817613e-01,8.785785e-01,8.785234e-01,5.978154e-02,2.810958e-07,1.388965e+01,-8.291862e-02,1.397257e+01,1.582069e+01,1.718149e+02
4.219578e+04,4.883771e-01,4.163418e+04,4.818771e-01,8.785900e-01,8.785258e-01,5.978435e-02,2.810348e-07,1.388990e+01,-8.291862e-02,1.397282e+01,1.582077e+01,1.718189e+02
4.220578e+04,4.884928e-01,4.164418e+04,4.819928e-01,8.786015e-01,8.785283e-01,5.978716e-02,2.809739e-07,1.389016e+01,-8.291862e-02,1.397308e+01,1.582086e+01,1.718229e+02
4.221578e+04,4.886086e-01,4.165418e+04,4.821086e-01,8.786130e-01,8.785308e-01,5.978997e-02,2.809130e-07,1.389042e+01,-8.291862e-02,1.397334e+01,1.582094e+01,1.718269e+02
4.222578e+04,4.887243e-01,4.166418e+04,4.822243e-01,8.786244e-01,8.785333e-01,5.979278e-02,2.808521e-07,1.389067e+01,-8.291862e-02,1.397359e+01,1.582102e+01,1.718309e+02
4.223578e+04,4.888401e-01,4.167418e+04,4.823401e-01,8.786359e-01,8.785357e-01,5.979558e-02,2.807913e-07,1.389093e+01,-8.291862e-02,1.397385e+01,1.582111e+01,1.718350e+02
4.224578e+04,4.889558e-01,4.168418e+04,4.824558e-01,8.786474e-01,8.785382e-01,5.979839e-02,2.807305e-07,1.389119e+01,-8.291862e-02,1.397411e+01,1.582119e+01,1.718390e+02
4.225579e+04,4.890716e-01,4.169419e+04,4.825716e-01,8.786589e-01,8.785407e-01,5.980120e-02,2.806697e-07,1.389145e+01,-8.291862e-02,1.397436e+01,1.582128e+01,1.718430e+02
4.226579e+04,4.891873e-01,4.170419e+04,4.826873e-01,8.786704e-01,8.785431e-01,5.980401e-02,2.806089e-07,1.389170e+01,-8.291862e-02,1.397462e+01,1.582136e+01,1.718470e+02
4.227579e+04,4.893031e-01,4.171419e+04,4.828031e-01,8.786818e-01,8.785456e-01,5.980681e-02,2.805482e-07,1.389196e+01,-8.291862e-02,1.397488e+01,1.582145e+01,1.718510e+02
4.228579e+04,4.894188e-01,4.172419e+04,4.829188e-01,8.786933e-01,8.785480e-01,5.980962e-02,2.804875e-07,1.389222e+01,-8.291862e-02,1.397513e+01,1.582153e+01,1.718550e+02
4.229579e+04,4.895346e-01,4.173419e+04,4.830346e-01,8.787048e-01,8.785505e-01,5.981242e-02,2.804268e-07,1.389247e+01,-8.291862e-02,1.397539e+01,1.582162e+01,1.718590e+02
4.230579e+04,4.896504e-01,4.174419e+04,4.831504e-01,8.787163e-01,8.785530e-01,5.981523e-02,2.803661e-07,1.389273e+01,-8.291862e-02,1.397565e+01,1.582170e+01,1.718630e+02
4.231579e+04,4.897661e-01,4.175419e+04,4.832661e-01,8.787278e-01,8.785554e-01,5.981803e-02,2.803055e-07,1.389299e+01,-8.291862e-02,1.397591e+01,1.582179e+01,1.718670e+02
4.232579e+04,4.898819e-01,4.176419e+04,4.833819e-01,8.787392e-01,8.785579e-01,5.982083e-02,2.802449e-07,1.389324e+01,-8.291862e-02,1.397616e+01,1.582187e+01,1.718710e+02
4.233579e+04,4.899976e-01,4.177419e+04,4.834976e-01,8.787507e-01,8.785604e-01,5.982364e-02,2.801844e-07,1.389350e+01,-8.291862e-02,1.397642e+01,1.582195e+01,1.718750e+02
4.234579e+04,4.901134e-01,4.178419e+04,4.836134e-01,8.787622e-01,8.785628e-01,5.982644e-02,2.801239e-07,1.389376e+01,-8.291862e-02,1.397668e+01,1.582204e+01,1.718790e+02
4.235580e+04,4.902291e-01,4.179420e+04,4.837291e-01,8.787737e-01,8.785653e-01,5.982924e-02,2.800634e-07,1.389401e+01,-8.291862e-02,1.397693e+01,1.582212e+01,1.718830e+02
4.236580e+04,4.903449e-01,4.180420e+04,4.838449e-01,8.787852e-01,8.785677e-01,5.983204e-02,2.800029e-07,1.389427e+01,-8.291862e-02,1.397719e+01,1.582221e+01,1.718870e+02
4.237580e+04,4.904606e-01,4.181420e+04,4.839606e-01,8.787966e-01,8.785702e-01,5.983484e-02,2.799424e-07,1.389453e+01,-8.291862e-02,1.397745e+01,1.582229e+01,1.718910e+02
4.238580e+04,4.905764e-01,4.182420e+04,4.840764e-01,8.788081e-01,8.785727e-01,5.983764e-02,2.798820e-07,1.389478e+01,-8.291862e-02,1.397770e+01,1.582238e+01,1.718950e+02
4.239580e+04,4.906921e-01,4.183420e+04,4.841921e-01,8.788196e-01,8.785751e-01,5.984044e-02,2.798216e-07,1.389504e+01,-8.291862e-02,1.397796e+01,1.582246e+01,1.718990e+02
4.240580e+04,4.908079e-01,4.184420e+04,4.843079e-01,8.788177e-01,8.785776e-01,5.984324e-02,2.797613e-07,1.389471e+01,-8.272515e-02,1.397744e+01,1.582210e+01,1.719000e+02
4.241580e+04,4.909236e-01,4.185420e+04,4.844236e-01,8.788116e-01,8.785800e-01,5.984603e-02,2.797010e-07,1.389420e+01,-8.247030e-02,1.397667e+01,1.582159e+01,1.719000e+02
4.242580e+04,4.910394e-01,4.186420e+04,4.845394e-01,8.788055e-01,8.785825e-01,5.984883e-02,2.796407e-07,1.389369e+01,-8.221546e-02,1.397590e+01,1.582108e+01,1.719000e+02
4.243580e+04,4.911551e-01,4.187420e+04,4.846551e-01,8.787993e-01,8.785850e-01,5.985163e-02,2.795804e-07,1.389317e+01,-8.196061e-02,1.397513e+01,1.582057e+01,1.719000e+02
4.244580e+04,4.912709e-01,4.188420e+04,4.847709e-01,8.787932e-01,8.785874e-01,5.985442e-02,2.795201e-07,1.389266e+01,-8.170577e-02,1.397436e+01,1.582006e+01,1.719000e+02
4.245581e+04,4.913866e-01,4.189421e+04,4.848866e-01,8.787871e-01,8.785899e-01,5.985722e-02,2.794599e-07,1.389214e+01,-8.145092e-02,1.397360e+01,1.581955e+01,1.719000e+02
4.246581e+04,4.915024e-01,4.190421e+04,4.850024e-01,8.787810e-01,8.785923e-01,5.986001e-02,2.793997e-07,1.389163e+01,-8.119607e-02,1.397283e+01,1.581904e+01,1.719000e+02
4.247581e+04,4.916181e-01,4.191421e+04,4.851181e-01,8.787748e-01,8.785948e-01,5.986281e-02,2.793396e-07,1.389112e+01,-8.094123e-02,1.397206e+01,1.581853e+01,1.719000e+02
4.248581e+04,4.917339e-01,4.192421e+04,4.852339e-01,8.787687e-01,8.785972e-01,5.986560e-02,2.792795e-07,1.389060e+01,-8.068638e-02,1.397129e+01,1.581802e+01,1.719000e+02
4.249581e+04,4.918496e-01,4.193421e+04,4.853496e-01,8.787626e-01,8.785997e-01,5.986839e-02,2.792194e-07,1.389009e+01,-8.043154e-02,1.397052e+01,1.581752e+01,1.719000e+02
4.250581e+04,4.919654e-01,4.194421e+04,4.854654e-01,8.787565e-01,8.786021e-01,5.987118e-02,2.791593e-07,1.388958e+01,-8.017669e-02,1.396975e+01,1.581701e+01,1.719000e+02
4.251581e+04,4.920812e-01,4.195421e+04,4.855812e-01,8.787503e-01,8.786046e-01,5.987398e-02,2.790992e-07,1.388906e+01,-7.992184e-02,1.396898e+01,1.581650e+01,1.719000e+02
4.252581e+04,4.921969e-01,4.196421e+04,4.856969e-01,8.787442e-01,8.786070e-01,5.987677e-02,2.790392e-07,1.388855e+01,-7.966700e-02,1.396822e+01,1.581599e+01,1.719000e+02
4.253581e+04,4.923127e-01,4.197421e+04,4.858127e-01,8.787381e-01,8.786095e-01,5.987956e-02,2.789792e-07,1.388803e+01,-7.941215e-02,1.396745e+01,1.581548e+01,1.719000e+02
4.254581e+04,4.924284e-01,4.198421e+04,4.859284e-01,8.787320e-01,8.786119e-01,5.988235e-02,2.789193e-07,1.388752e+01,-7.915731e-02,1.396668e+01,1.581497e+01,1.719000e+02
4.255582e+04,4.925442e-01,4.199422e+04,4.860442e-01,8.787258e-01,8.786144e-01,5.988514e-02,2.788594e-07,1.388701e+01,-7.890246e-02,1.396591e+01,1.581446e+01,1.719000e+02
4.256582e+04,4.926599e-01,4.200422e+04,4.861599e-01,8.787197e-01,8.786168e-01,5.988792e-02,2.787995e-07,1.388649e+01,-7.864762e-02,1.396514e+01,1.581395e+01,1.719000e+02
4.257582e+04,4.927757e-01,4.201422e+04,4.862757e-01,8.787136e-01,8.786193e-01,5.989071e-02,2.787396e-07,1.388598e+01,-7.839277e-02,1.396437e+01,1.581344e+01,1.719000e+02
4.258582e+04,4.928914e-01,4.202422e+04,4.863914e-01,8.787075e-01,8.786217e-01,5.989350e-02,2.786797e-07,1.388547e+01,-7.813792e-02,1.396360e+01,1.581293e+01,1.719000e+02
4.259582e+04,4.930072e-01,4.203422e+04,4.865072e-01,8.787013e-01,8.786242e-01,5.989629e-02,2.786199e-07,1.388495e+01,-7.788308e-02,1.396283e+01,1.581242e+01,1.719000e+02
4.260582e+04,4.931229e-01,4.204422e+04,4.866229e-01,8.786952e-01,8.786266e-01,5.989907e-02,2.785601e-07,1.388444e+01,-7.762823e-02,1.396207e+01,1.581192e+01,1.719000e+02
4.261582e+04,4.932387e-01,4.205422e+04,4.867387e-01,8.786891e-01,8.786291e-01,5.990186e-02,2.785004e-07,1.388392e+01,-7.737339e-02,1.396130e+01,1.581141e+01,1.719000e+02
4.262582e+04,4.933544e-01,4.206422e+04,4.868544e-01,8.786830e-01,8.786315e-01,5.990464e-02,2.784407e-07,1.388341e+01,-7.711854e-02,1.396053e+01,1.581090e+01,1.719000e+02
4.263582e+04,4.934702e-01,4.207422e+04,4.869702e-01,8.786768e-01,8.786340e-01,5.990743e-02,2.783810e-07,1.388290e+01,-7.686370e-02,1.395976e+01,1.581039e+01,1.719000e+02
4.264582e+04,4.935859e-01,4.208422e+04,4.870859e-01,8.786707e-01,8.786364e-01,5.991021e-02,2.783213e-07,1.388238e+01,-7.660885e-02,1.395899e+01,1.580988e+01,1.719000e+02
4.265583e+04,4.937017e-01,4.209423e+04,4.872017e-01,8.786732e-01,8.786389e-01,5.991300e-02,2.782616e-07,1.388207e+01,-7.655586e-02,1.395863e+01,1.580947e+01,1.719000e+02
4.266583e+04,4.938174e-01,4.210423e+04,4.873174e-01,8.786781e-01,8.786413e-01,5.991578e-02,2.782020e-07,1.388182e+01,-7.655586e-02,1.395837e+01,1.580909e+01,1.719000e+02
4.267583e+04,4.939332e-01,4.211423e+04,4.874332e-01,8.786829e-01,8.786438e-01,5.991856e-02,2.781424e-07,1.388156e+01,-7.655586e-02,1.395811e+01,1.580871e+01,1.719000e+02
4.268583e+04,4.940489e-01,4.212423e+04,4.875489e-01,8.786877e-01,8.786462e-01,5.992134e-02,2.780829e-07,1.388130e+01,-7.655586e-02,1.395786e+01,1.580833e+01,1.719000e+02
4.269583e+04,4.941647e-01,4.213423e+04,4.876647e-01,8.786925e-01,8.786487e-01,5.992412e-02,2.780233e-07,1.388104e+01,-7.655586e-02,1.395760e+01,1.580796e+01,1.719000e+02
4.270583e+04,4.942804e-01,4.214423e+04,4.877804e-01,8.786973e-01,8.786511e-01,5.992690e-02,2.779638e-07,1.388079e+01,-7.655586e-02,1.395734e+01,1.580758e+01,1.719000e+02
4.271583e+04,4.943962e-01,4.215423e+04,4.878962e-01,8.787021e-01,8.786535e-01,5.992968e-02,2.779044e-07,1.388053e+01,-7.655586e-02,1.395709e+01,1.580720e+01,1.719000e+02
4.272583e+04,4.945120e-01,4.216423e+04,4.880120e-01,8.787069e-01,8.786560e-01,5.993246e-02,2.778449e-07,1.388027e+01,-7.655586e-02,1.395683e+01,1.580682e+01,1.719000e+02
4.273583e+04,4.946277e-01,4.217423e+04,4.881277e-01,8.787117e-01,8.786584e-01,5.993524e-02,2.777855e-07,1.388002e+01,-7.655586e-02,1.395657e+01,1.580644e+01,1.719000e+02
4.274583e+04,4.947435e-01,4.218423e+04,4.882435e-01,8.787166e-01,8.786609e-01,5.993802e-02,2.777261e-07,1.387976e+01,-7.655586e-02,1.395632e+01,1.580606e+01,1.719000e+02
4.275584e+04,4.948592e-01,4.219424e+04,4.883592e-01,8.787214e-01,8.786633e-01,5.994079e-02,2.776667e-07,1.387950e+01,-7.655586e-02,1.395606e+01,1.580568e+01,1.719000e+02
4.276584e+04,4.949750e-01,4.220424e+04,4.884750e-01,8.787262e-01,8.786657e-01,5.994357e-02,2.776074e-07,1.387925e+01,-7.655586e-02,1.395580e+01,1.580530e+01,1.719000e+02
4.277584e+04,4.950907e-01,4.221424e+04,4.885907e-01,8.787310e-01,8.786682e-01,5.994635e-02,2.775481e-07,1.387899e+01,-7.655586e-02,1.395555e+01,1.580492e+01,1.719000e+02
4.278584e+04,4.952065e-01,4.222424e+04,4.887065e-01,8.787358e-01,8.786706e-01,5.994912e-02,2.774888e-07,1.387873e+01,-7.655586e-02,1.395529e+01,1.580454e+01,1.719000e+02
4.279584e+04,4.953222e-01,4.223424e+04,4.888222e-01,8.787406e-01,8.786731e-01,5.995190e-02,2.774296e-07,1.387848e+01,-7.655586e-02,1.395503e+01,1.580416e+01,1.719000e+02
4.280584e+04,4.954380e-01,4.224424e+04,4.889380e-01,8.787454e-01,8.786755e-01,5.995467e-02,2.773703e-07,1.387822e+01,-7.655586e-02,1.395477e+01,1.580378e+01,1.719000e+02
4.281584e+04,4.955537e-01,4.225424e+04,4.890537e-01,8.787502e-01,8.786779e-01,5.995745e-02,2.773111e-07,1.387796e+01,-7.655586e-02,1.395452e+01,1.580340e+01,1.719000e+02
4.282584e+04,4.956695e-01,4.226424e+04,4.891695e-01,8.787551e-01,8.786804e-01,5.996022e-02,2.772520e-07,1.387771e+01,-7.655586e-02,1.395426e+01,1.580302e+01,1.719000e+02
