Repository: brandonlampe/CS_Data

# Repository for Crushed Salt Data
**Grant No: 456417**

This is a work in progress!

## Repository Content

### Directory Names
A uniform namining structure still in progress, but in general directories are named according to the following:
 - Names contain no spaces, a single underscore "_" will be used as a file name seperator.
 - Files are for the Crushed Salt Project (CSP); therefore, the first three charaters of each file are "CSP".
 - Folders are organized by which frame the test was performed on i.e., A2 or A3.
 - The fifth and sixth charaters of each file name will therefore be "A" followed by the frame number.

File: UNM_WP_HY_175_09/STAGE01/CREEP_FIT/175_09_STAGE01_CREEP_OUT.csv (part 19 of 36)
Analysis by Brandon Lampe, performed on: 2016/07/12 16:02:29
Experimental results below begin at: 2016/04/08 09:35:23
Duration (sec),Duration (day),Elapsed Time (sec),Elapsed Time (day),Interpolated Fractional Density,Fit to Fractional Density,Fit to Volume Strain,Fit to Volume Strain Rate (1/sec),Confining Pressure (MPa),Pore Pressure (MPa),Terzaghi Pressure (MPa),Solid Pressure (MPa),Temperature (C))
4.283584e+04,4.957852e-01,4.227424e+04,4.892852e-01,8.787599e-01,8.786828e-01,5.996299e-02,2.771928e-07,1.387745e+01,-7.655586e-02,1.395400e+01,1.580264e+01,1.719000e+02
4.284584e+04,4.959010e-01,4.228424e+04,4.894010e-01,8.787647e-01,8.786852e-01,5.996576e-02,2.771337e-07,1.387719e+01,-7.655586e-02,1.395375e+01,1.580227e+01,1.719000e+02
4.285585e+04,4.960167e-01,4.229425e+04,4.895167e-01,8.787695e-01,8.786877e-01,5.996853e-02,2.770746e-07,1.387693e+01,-7.655586e-02,1.395349e+01,1.580189e+01,1.719000e+02
4.286585e+04,4.961325e-01,4.230425e+04,4.896325e-01,8.787743e-01,8.786901e-01,5.997130e-02,2.770156e-07,1.387668e+01,-7.655586e-02,1.395323e+01,1.580151e+01,1.719000e+02
4.287585e+04,4.962482e-01,4.231425e+04,4.897482e-01,8.787791e-01,8.786925e-01,5.997407e-02,2.769565e-07,1.387642e+01,-7.655586e-02,1.395298e+01,1.580113e+01,1.719000e+02
4.288585e+04,4.963640e-01,4.232425e+04,4.898640e-01,8.787839e-01,8.786950e-01,5.997684e-02,2.768975e-07,1.387616e+01,-7.655586e-02,1.395272e+01,1.580075e+01,1.719000e+02
4.289585e+04,4.964797e-01,4.233425e+04,4.899797e-01,8.787887e-01,8.786974e-01,5.997961e-02,2.768386e-07,1.387591e+01,-7.655586e-02,1.395246e+01,1.580037e+01,1.719000e+02
4.290585e+04,4.965955e-01,4.234425e+04,4.900955e-01,8.787960e-01,8.786998e-01,5.998238e-02,2.767796e-07,1.387628e+01,-7.676538e-02,1.395305e+01,1.580070e+01,1.719000e+02
4.291585e+04,4.967112e-01,4.235425e+04,4.902112e-01,8.788038e-01,8.787023e-01,5.998515e-02,2.767207e-07,1.387680e+01,-7.701935e-02,1.395382e+01,1.580117e+01,1.719000e+02
4.292585e+04,4.968270e-01,4.236425e+04,4.903270e-01,8.788116e-01,8.787047e-01,5.998792e-02,2.766618e-07,1.387731e+01,-7.727332e-02,1.395458e+01,1.580165e+01,1.719000e+02
4.293585e+04,4.969428e-01,4.237425e+04,4.904428e-01,8.788194e-01,8.787071e-01,5.999068e-02,2.766030e-07,1.387782e+01,-7.752728e-02,1.395535e+01,1.580213e+01,1.719000e+02
4.294585e+04,4.970585e-01,4.238425e+04,4.905585e-01,8.788271e-01,8.787096e-01,5.999345e-02,2.765441e-07,1.387833e+01,-7.778125e-02,1.395611e+01,1.580260e+01,1.719000e+02
4.295586e+04,4.971743e-01,4.239426e+04,4.906743e-01,8.788349e-01,8.787120e-01,5.999621e-02,2.764853e-07,1.387884e+01,-7.803522e-02,1.395688e+01,1.580308e+01,1.719000e+02
4.296586e+04,4.972900e-01,4.240426e+04,4.907900e-01,8.788427e-01,8.787144e-01,5.999898e-02,2.764265e-07,1.387936e+01,-7.828918e-02,1.395765e+01,1.580356e+01,1.719000e+02
4.297586e+04,4.974058e-01,4.241426e+04,4.909058e-01,8.788505e-01,8.787169e-01,6.000174e-02,2.763678e-07,1.387987e+01,-7.854315e-02,1.395841e+01,1.580404e+01,1.719000e+02
4.298586e+04,4.975215e-01,4.242426e+04,4.910215e-01,8.788583e-01,8.787193e-01,6.000451e-02,2.763091e-07,1.388038e+01,-7.879712e-02,1.395918e+01,1.580451e+01,1.719000e+02
4.299586e+04,4.976373e-01,4.243426e+04,4.911373e-01,8.788661e-01,8.787217e-01,6.000727e-02,2.762504e-07,1.388089e+01,-7.905108e-02,1.395994e+01,1.580499e+01,1.719000e+02
4.300586e+04,4.977530e-01,4.244426e+04,4.912530e-01,8.788738e-01,8.787241e-01,6.001003e-02,2.761917e-07,1.388140e+01,-7.930505e-02,1.396071e+01,1.580547e+01,1.719000e+02
4.301586e+04,4.978688e-01,4.245426e+04,4.913688e-01,8.788816e-01,8.787266e-01,6.001279e-02,2.761330e-07,1.388192e+01,-7.955902e-02,1.396148e+01,1.580594e+01,1.719000e+02
4.302586e+04,4.979845e-01,4.246426e+04,4.914845e-01,8.788894e-01,8.787290e-01,6.001556e-02,2.760744e-07,1.388243e+01,-7.981299e-02,1.396224e+01,1.580642e+01,1.719000e+02
4.303586e+04,4.981003e-01,4.247426e+04,4.916003e-01,8.788972e-01,8.787314e-01,6.001832e-02,2.760158e-07,1.388294e+01,-8.006695e-02,1.396301e+01,1.580690e+01,1.719000e+02
4.304586e+04,4.982160e-01,4.248426e+04,4.917160e-01,8.789050e-01,8.787338e-01,6.002108e-02,2.759573e-07,1.388345e+01,-8.032092e-02,1.396377e+01,1.580737e+01,1.719000e+02
4.305587e+04,4.983318e-01,4.249427e+04,4.918318e-01,8.789128e-01,8.787363e-01,6.002384e-02,2.758988e-07,1.388396e+01,-8.057489e-02,1.396454e+01,1.580785e+01,1.719000e+02
4.306587e+04,4.984475e-01,4.250427e+04,4.919475e-01,8.789205e-01,8.787387e-01,6.002660e-02,2.758403e-07,1.388448e+01,-8.082885e-02,1.396531e+01,1.580833e+01,1.719000e+02
4.307587e+04,4.985633e-01,4.251427e+04,4.920633e-01,8.789283e-01,8.787411e-01,6.002935e-02,2.757818e-07,1.388499e+01,-8.108282e-02,1.396607e+01,1.580880e+01,1.719000e+02
4.308587e+04,4.986790e-01,4.252427e+04,4.921790e-01,8.789361e-01,8.787435e-01,6.003211e-02,2.757233e-07,1.388550e+01,-8.133679e-02,1.396684e+01,1.580928e+01,1.719000e+02
4.309587e+04,4.987948e-01,4.253427e+04,4.922948e-01,8.789439e-01,8.787460e-01,6.003487e-02,2.756649e-07,1.388601e+01,-8.159075e-02,1.396760e+01,1.580976e+01,1.719000e+02
4.310587e+04,4.989105e-01,4.254427e+04,4.924105e-01,8.789517e-01,8.787484e-01,6.003763e-02,2.756065e-07,1.388652e+01,-8.184472e-02,1.396837e+01,1.581023e+01,1.719000e+02
4.311587e+04,4.990263e-01,4.255427e+04,4.925263e-01,8.789595e-01,8.787508e-01,6.004038e-02,2.755481e-07,1.388704e+01,-8.209869e-02,1.396914e+01,1.581071e+01,1.719000e+02
4.312587e+04,4.991420e-01,4.256427e+04,4.926420e-01,8.789672e-01,8.787532e-01,6.004314e-02,2.754898e-07,1.388755e+01,-8.235266e-02,1.396990e+01,1.581119e+01,1.719000e+02
4.313587e+04,4.992578e-01,4.257427e+04,4.927578e-01,8.789750e-01,8.787557e-01,6.004589e-02,2.754315e-07,1.388806e+01,-8.260662e-02,1.397067e+01,1.581166e+01,1.719000e+02
4.314587e+04,4.993736e-01,4.258427e+04,4.928736e-01,8.789828e-01,8.787581e-01,6.004865e-02,2.753732e-07,1.388857e+01,-8.286059e-02,1.397143e+01,1.581214e+01,1.719000e+02
4.315588e+04,4.994893e-01,4.259428e+04,4.929893e-01,8.789862e-01,8.787605e-01,6.005140e-02,2.753149e-07,1.388889e+01,-8.291862e-02,1.397181e+01,1.581245e+01,1.719031e+02
4.316588e+04,4.996051e-01,4.260428e+04,4.931051e-01,8.789883e-01,8.787629e-01,6.005415e-02,2.752567e-07,1.388914e+01,-8.291862e-02,1.397206e+01,1.581270e+01,1.719071e+02
4.317588e+04,4.997208e-01,4.261428e+04,4.932208e-01,8.789903e-01,8.787653e-01,6.005691e-02,2.751985e-07,1.388940e+01,-8.291862e-02,1.397232e+01,1.581295e+01,1.719111e+02
4.318588e+04,4.998366e-01,4.262428e+04,4.933366e-01,8.789924e-01,8.787677e-01,6.005966e-02,2.751403e-07,1.388966e+01,-8.291862e-02,1.397257e+01,1.581321e+01,1.719151e+02
4.319588e+04,4.999523e-01,4.263428e+04,4.934523e-01,8.789945e-01,8.787702e-01,6.006241e-02,2.750822e-07,1.388991e+01,-8.291862e-02,1.397283e+01,1.581346e+01,1.719190e+02
4.320588e+04,5.000681e-01,4.264428e+04,4.935681e-01,8.789966e-01,8.787726e-01,6.006516e-02,2.750241e-07,1.389017e+01,-8.291862e-02,1.397309e+01,1.581371e+01,1.719230e+02
4.321588e+04,5.001838e-01,4.265428e+04,4.936838e-01,8.789986e-01,8.787750e-01,6.006791e-02,2.749660e-07,1.389042e+01,-8.291862e-02,1.397334e+01,1.581397e+01,1.719270e+02
4.322588e+04,5.002996e-01,4.266428e+04,4.937996e-01,8.790007e-01,8.787774e-01,6.007066e-02,2.749079e-07,1.389068e+01,-8.291862e-02,1.397360e+01,1.581422e+01,1.719310e+02
4.323588e+04,5.004153e-01,4.267428e+04,4.939153e-01,8.790028e-01,8.787798e-01,6.007341e-02,2.748499e-07,1.389094e+01,-8.291862e-02,1.397385e+01,1.581448e+01,1.719350e+02
4.324588e+04,5.005311e-01,4.268428e+04,4.940311e-01,8.790049e-01,8.787822e-01,6.007616e-02,2.747918e-07,1.389119e+01,-8.291862e-02,1.397411e+01,1.581473e+01,1.719390e+02
4.325589e+04,5.006468e-01,4.269429e+04,4.941468e-01,8.790069e-01,8.787847e-01,6.007891e-02,2.747339e-07,1.389145e+01,-8.291862e-02,1.397437e+01,1.581498e+01,1.719430e+02
4.326589e+04,5.007626e-01,4.270429e+04,4.942626e-01,8.790090e-01,8.787871e-01,6.008165e-02,2.746759e-07,1.389170e+01,-8.291862e-02,1.397462e+01,1.581524e+01,1.719470e+02
4.327589e+04,5.008783e-01,4.271429e+04,4.943783e-01,8.790111e-01,8.787895e-01,6.008440e-02,2.746180e-07,1.389196e+01,-8.291862e-02,1.397488e+01,1.581549e+01,1.719510e+02
4.328589e+04,5.009941e-01,4.272429e+04,4.944941e-01,8.790132e-01,8.787919e-01,6.008715e-02,2.745601e-07,1.389222e+01,-8.291862e-02,1.397513e+01,1.581574e+01,1.719550e+02
4.329589e+04,5.011098e-01,4.273429e+04,4.946098e-01,8.790152e-01,8.787943e-01,6.008989e-02,2.745022e-07,1.389247e+01,-8.291862e-02,1.397539e+01,1.581600e+01,1.719590e+02
4.330589e+04,5.012256e-01,4.274429e+04,4.947256e-01,8.790173e-01,8.787967e-01,6.009264e-02,2.744443e-07,1.389273e+01,-8.291862e-02,1.397565e+01,1.581625e+01,1.719630e+02
4.331589e+04,5.013413e-01,4.275429e+04,4.948413e-01,8.790194e-01,8.787991e-01,6.009538e-02,2.743865e-07,1.389298e+01,-8.291862e-02,1.397590e+01,1.581651e+01,1.719669e+02
4.332589e+04,5.014571e-01,4.276429e+04,4.949571e-01,8.790215e-01,8.788016e-01,6.009812e-02,2.743287e-07,1.389324e+01,-8.291862e-02,1.397616e+01,1.581676e+01,1.719709e+02
4.333589e+04,5.015728e-01,4.277429e+04,4.950728e-01,8.790235e-01,8.788040e-01,6.010087e-02,2.742709e-07,1.389350e+01,-8.291862e-02,1.397641e+01,1.581701e+01,1.719749e+02
4.334589e+04,5.016886e-01,4.278429e+04,4.951886e-01,8.790256e-01,8.788064e-01,6.010361e-02,2.742132e-07,1.389375e+01,-8.291862e-02,1.397667e+01,1.581727e+01,1.719789e+02
4.335590e+04,5.018044e-01,4.279430e+04,4.953044e-01,8.790277e-01,8.788088e-01,6.010635e-02,2.741555e-07,1.389401e+01,-8.291862e-02,1.397693e+01,1.581752e+01,1.719829e+02
4.336590e+04,5.019201e-01,4.280430e+04,4.954201e-01,8.790298e-01,8.788112e-01,6.010909e-02,2.740978e-07,1.389426e+01,-8.291862e-02,1.397718e+01,1.581777e+01,1.719869e+02
4.337590e+04,5.020359e-01,4.281430e+04,4.955359e-01,8.790318e-01,8.788136e-01,6.011184e-02,2.740401e-07,1.389452e+01,-8.291862e-02,1.397744e+01,1.581803e+01,1.719909e+02
4.338590e+04,5.021516e-01,4.282430e+04,4.956516e-01,8.790339e-01,8.788160e-01,6.011458e-02,2.739825e-07,1.389478e+01,-8.291862e-02,1.397769e+01,1.581828e+01,1.719949e+02
4.339590e+04,5.022674e-01,4.283430e+04,4.957674e-01,8.790360e-01,8.788184e-01,6.011732e-02,2.739249e-07,1.389503e+01,-8.291862e-02,1.397795e+01,1.581853e+01,1.719989e+02
4.340590e+04,5.023831e-01,4.284430e+04,4.958831e-01,8.790359e-01,8.788208e-01,6.012005e-02,2.738673e-07,1.389492e+01,-8.273500e-02,1.397765e+01,1.581838e+01,1.720029e+02
4.341590e+04,5.024989e-01,4.285430e+04,4.959989e-01,8.790351e-01,8.788232e-01,6.012279e-02,2.738097e-07,1.389466e+01,-8.247927e-02,1.397714e+01,1.581807e+01,1.720069e+02
4.342590e+04,5.026146e-01,4.286430e+04,4.961146e-01,8.790342e-01,8.788256e-01,6.012553e-02,2.737522e-07,1.389440e+01,-8.222354e-02,1.397663e+01,1.581776e+01,1.720109e+02
4.343590e+04,5.027304e-01,4.287430e+04,4.962304e-01,8.790333e-01,8.788280e-01,6.012827e-02,2.736947e-07,1.389415e+01,-8.196781e-02,1.397611e+01,1.581744e+01,1.720149e+02
4.344590e+04,5.028461e-01,4.288430e+04,4.963461e-01,8.790324e-01,8.788304e-01,6.013101e-02,2.736372e-07,1.389389e+01,-8.171208e-02,1.397560e+01,1.581713e+01,1.720190e+02
4.345591e+04,5.029619e-01,4.289431e+04,4.964619e-01,8.790316e-01,8.788329e-01,6.013374e-02,2.735798e-07,1.389363e+01,-8.145635e-02,1.397509e+01,1.581682e+01,1.720230e+02
4.346591e+04,5.030776e-01,4.290431e+04,4.965776e-01,8.790307e-01,8.788353e-01,6.013648e-02,2.735223e-07,1.389337e+01,-8.120062e-02,1.397457e+01,1.581651e+01,1.720270e+02
4.347591e+04,5.031934e-01,4.291431e+04,4.966934e-01,8.790298e-01,8.788377e-01,6.013921e-02,2.734650e-07,1.389311e+01,-8.094489e-02,1.397406e+01,1.581619e+01,1.720310e+02
4.348591e+04,5.033091e-01,4.292431e+04,4.968091e-01,8.790289e-01,8.788401e-01,6.014195e-02,2.734076e-07,1.389286e+01,-8.068916e-02,1.397355e+01,1.581588e+01,1.720350e+02
4.349591e+04,5.034249e-01,4.293431e+04,4.969249e-01,8.790280e-01,8.788425e-01,6.014468e-02,2.733502e-07,1.389260e+01,-8.043343e-02,1.397303e+01,1.581557e+01,1.720391e+02
4.350591e+04,5.035406e-01,4.294431e+04,4.970406e-01,8.790272e-01,8.788449e-01,6.014742e-02,2.732929e-07,1.389234e+01,-8.017769e-02,1.397252e+01,1.581526e+01,1.720431e+02
4.351591e+04,5.036564e-01,4.295431e+04,4.971564e-01,8.790263e-01,8.788473e-01,6.015015e-02,2.732356e-07,1.389208e+01,-7.992196e-02,1.397200e+01,1.581494e+01,1.720471e+02
4.352591e+04,5.037721e-01,4.296431e+04,4.972721e-01,8.790254e-01,8.788497e-01,6.015288e-02,2.731784e-07,1.389182e+01,-7.966623e-02,1.397149e+01,1.581463e+01,1.720511e+02
4.353591e+04,5.038879e-01,4.297431e+04,4.973879e-01,8.790245e-01,8.788521e-01,6.015561e-02,2.731211e-07,1.389157e+01,-7.941050e-02,1.397098e+01,1.581432e+01,1.720551e+02
4.354591e+04,5.040036e-01,4.298431e+04,4.975036e-01,8.790237e-01,8.788545e-01,6.015834e-02,2.730639e-07,1.389131e+01,-7.915477e-02,1.397046e+01,1.581401e+01,1.720592e+02
4.355592e+04,5.041194e-01,4.299432e+04,4.976194e-01,8.790228e-01,8.788569e-01,6.016107e-02,2.730067e-07,1.389105e+01,-7.889904e-02,1.396995e+01,1.581369e+01,1.720632e+02
4.356592e+04,5.042351e-01,4.300432e+04,4.977351e-01,8.790219e-01,8.788593e-01,6.016380e-02,2.729496e-07,1.389079e+01,-7.864331e-02,1.396944e+01,1.581338e+01,1.720672e+02
4.357592e+04,5.043509e-01,4.301432e+04,4.978509e-01,8.790210e-01,8.788617e-01,6.016653e-02,2.728925e-07,1.389054e+01,-7.838758e-02,1.396892e+01,1.581307e+01,1.720712e+02
4.358592e+04,5.044667e-01,4.302432e+04,4.979667e-01,8.790201e-01,8.788641e-01,6.016926e-02,2.728353e-07,1.389028e+01,-7.813185e-02,1.396841e+01,1.581276e+01,1.720752e+02
4.359592e+04,5.045824e-01,4.303432e+04,4.980824e-01,8.790193e-01,8.788665e-01,6.017199e-02,2.727783e-07,1.389002e+01,-7.787612e-02,1.396790e+01,1.581244e+01,1.720793e+02
4.360592e+04,5.046982e-01,4.304432e+04,4.981982e-01,8.790184e-01,8.788689e-01,6.017472e-02,2.727212e-07,1.388976e+01,-7.762039e-02,1.396738e+01,1.581213e+01,1.720833e+02
4.361592e+04,5.048139e-01,4.305432e+04,4.983139e-01,8.790175e-01,8.788713e-01,6.017745e-02,2.726642e-07,1.388950e+01,-7.736466e-02,1.396687e+01,1.581182e+01,1.720873e+02
4.362592e+04,5.049297e-01,4.306432e+04,4.984297e-01,8.790166e-01,8.788737e-01,6.018017e-02,2.726072e-07,1.388925e+01,-7.710893e-02,1.396636e+01,1.581151e+01,1.720913e+02
4.363592e+04,5.050454e-01,4.307432e+04,4.985454e-01,8.790157e-01,8.788761e-01,6.018290e-02,2.725502e-07,1.388899e+01,-7.685320e-02,1.396584e+01,1.581119e+01,1.720953e+02
4.364592e+04,5.051612e-01,4.308432e+04,4.986612e-01,8.790149e-01,8.788785e-01,6.018562e-02,2.724933e-07,1.388873e+01,-7.659747e-02,1.396533e+01,1.581088e+01,1.720993e+02
4.365593e+04,5.052769e-01,4.309433e+04,4.987769e-01,8.790147e-01,8.788808e-01,6.018835e-02,2.724364e-07,1.388826e+01,-7.676778e-02,1.396503e+01,1.581037e+01,1.721000e+02
4.366593e+04,5.053927e-01,4.310433e+04,4.988927e-01,8.790147e-01,8.788832e-01,6.019107e-02,2.723795e-07,1.388775e+01,-7.702088e-02,1.396477e+01,1.580983e+01,1.721000e+02
4.367593e+04,5.055084e-01,4.311433e+04,4.990084e-01,8.790147e-01,8.788856e-01,6.019380e-02,2.723226e-07,1.388724e+01,-7.727397e-02,1.396452e+01,1.580928e+01,1.721000e+02
4.368593e+04,5.056242e-01,4.312433e+04,4.991242e-01,8.790147e-01,8.788880e-01,6.019652e-02,2.722658e-07,1.388673e+01,-7.752706e-02,1.396426e+01,1.580874e+01,1.721000e+02
4.369593e+04,5.057399e-01,4.313433e+04,4.992399e-01,8.790147e-01,8.788904e-01,6.019924e-02,2.722089e-07,1.388622e+01,-7.778016e-02,1.396400e+01,1.580819e+01,1.721000e+02
4.370593e+04,5.058557e-01,4.314433e+04,4.993557e-01,8.790146e-01,8.788928e-01,6.020197e-02,2.721522e-07,1.388571e+01,-7.803325e-02,1.396374e+01,1.580765e+01,1.721000e+02
4.371593e+04,5.059714e-01,4.315433e+04,4.994714e-01,8.790146e-01,8.788952e-01,6.020469e-02,2.720954e-07,1.388520e+01,-7.828635e-02,1.396349e+01,1.580710e+01,1.721000e+02
4.372593e+04,5.060872e-01,4.316433e+04,4.995872e-01,8.790146e-01,8.788976e-01,6.020741e-02,2.720387e-07,1.388469e+01,-7.853944e-02,1.396323e+01,1.580655e+01,1.721000e+02
4.373593e+04,5.062029e-01,4.317433e+04,4.997029e-01,8.790146e-01,8.789000e-01,6.021013e-02,2.719820e-07,1.388418e+01,-7.879254e-02,1.396297e+01,1.580601e+01,1.721000e+02
4.374594e+04,5.063187e-01,4.318434e+04,4.998187e-01,8.790146e-01,8.789024e-01,6.021285e-02,2.719253e-07,1.388367e+01,-7.904563e-02,1.396272e+01,1.580546e+01,1.721000e+02
4.375594e+04,5.064344e-01,4.319434e+04,4.999344e-01,8.790146e-01,8.789048e-01,6.021557e-02,2.718686e-07,1.388316e+01,-7.929872e-02,1.396246e+01,1.580492e+01,1.721000e+02
4.376594e+04,5.065502e-01,4.320434e+04,5.000502e-01,8.790146e-01,8.789072e-01,6.021829e-02,2.718120e-07,1.388265e+01,-7.955182e-02,1.396220e+01,1.580437e+01,1.721000e+02
4.377594e+04,5.066659e-01,4.321434e+04,5.001659e-01,8.790146e-01,8.789095e-01,6.022100e-02,2.717554e-07,1.388214e+01,-7.980491e-02,1.396194e+01,1.580383e+01,1.721000e+02
4.378594e+04,5.067817e-01,4.322434e+04,5.002817e-01,8.790145e-01,8.789119e-01,6.022372e-02,2.716988e-07,1.388163e+01,-8.005801e-02,1.396169e+01,1.580328e+01,1.721000e+02
4.379594e+04,5.068975e-01,4.323434e+04,5.003975e-01,8.790145e-01,8.789143e-01,6.022644e-02,2.716422e-07,1.388112e+01,-8.031110e-02,1.396143e+01,1.580274e+01,1.721000e+02
4.380594e+04,5.070132e-01,4.324434e+04,5.005132e-01,8.790145e-01,8.789167e-01,6.022915e-02,2.715857e-07,1.388061e+01,-8.056420e-02,1.396117e+01,1.580219e+01,1.721000e+02
4.381594e+04,5.071290e-01,4.325434e+04,5.006290e-01,8.790145e-01,8.789191e-01,6.023187e-02,2.715292e-07,1.388010e+01,-8.081729e-02,1.396092e+01,1.580165e+01,1.721000e+02
4.382594e+04,5.072447e-01,4.326434e+04,5.007447e-01,8.790145e-01,8.789215e-01,6.023459e-02,2.714727e-07,1.387959e+01,-8.107038e-02,1.396066e+01,1.580110e+01,1.721000e+02
4.383594e+04,5.073605e-01,4.327434e+04,5.008605e-01,8.790145e-01,8.789239e-01,6.023730e-02,2.714163e-07,1.387908e+01,-8.132348e-02,1.396040e+01,1.580056e+01,1.721000e+02
4.384595e+04,5.074762e-01,4.328435e+04,5.009762e-01,8.790145e-01,8.789263e-01,6.024001e-02,2.713599e-07,1.387857e+01,-8.157657e-02,1.396014e+01,1.580001e+01,1.721000e+02
4.385595e+04,5.075920e-01,4.329435e+04,5.010920e-01,8.790144e-01,8.789286e-01,6.024273e-02,2.713035e-07,1.387806e+01,-8.182967e-02,1.395989e+01,1.579946e+01,1.721000e+02
4.386595e+04,5.077077e-01,4.330435e+04,5.012077e-01,8.790144e-01,8.789310e-01,6.024544e-02,2.712471e-07,1.387755e+01,-8.208276e-02,1.395963e+01,1.579892e+01,1.721000e+02
4.387595e+04,5.078235e-01,4.331435e+04,5.013235e-01,8.790144e-01,8.789334e-01,6.024815e-02,2.711908e-07,1.387704e+01,-8.233586e-02,1.395937e+01,1.579837e+01,1.721000e+02
4.388595e+04,5.079392e-01,4.332435e+04,5.014392e-01,8.790144e-01,8.789358e-01,6.025087e-02,2.711344e-07,1.387653e+01,-8.258895e-02,1.395912e+01,1.579783e+01,1.721000e+02
4.389595e+04,5.080550e-01,4.333435e+04,5.015550e-01,8.790144e-01,8.789382e-01,6.025358e-02,2.710781e-07,1.387602e+01,-8.284204e-02,1.395886e+01,1.579728e+01,1.721000e+02
4.390595e+04,5.081707e-01,4.334435e+04,5.016707e-01,8.790187e-01,8.789406e-01,6.025629e-02,2.710219e-07,1.387622e+01,-8.291862e-02,1.395914e+01,1.579745e+01,1.721000e+02
4.391595e+04,5.082865e-01,4.335435e+04,5.017865e-01,8.790248e-01,8.789429e-01,6.025900e-02,2.709656e-07,1.387674e+01,-8.291862e-02,1.395966e+01,1.579793e+01,1.721000e+02
4.392595e+04,5.084022e-01,4.336435e+04,5.019022e-01,8.790309e-01,8.789453e-01,6.026171e-02,2.709094e-07,1.387725e+01,-8.291862e-02,1.396017e+01,1.579840e+01,1.721000e+02
4.393595e+04,5.085180e-01,4.337435e+04,5.020180e-01,8.790370e-01,8.789477e-01,6.026442e-02,2.708532e-07,1.387777e+01,-8.291862e-02,1.396069e+01,1.579888e+01,1.721000e+02
4.394596e+04,5.086337e-01,4.338436e+04,5.021337e-01,8.790431e-01,8.789501e-01,6.026713e-02,2.707971e-07,1.387828e+01,-8.291862e-02,1.396120e+01,1.579935e+01,1.721000e+02
4.395596e+04,5.087495e-01,4.339436e+04,5.022495e-01,8.790492e-01,8.789525e-01,6.026983e-02,2.707409e-07,1.387880e+01,-8.291862e-02,1.396172e+01,1.579983e+01,1.721000e+02
4.396596e+04,5.088652e-01,4.340436e+04,5.023652e-01,8.790553e-01,8.789548e-01,6.027254e-02,2.706848e-07,1.387932e+01,-8.291862e-02,1.396223e+01,1.580031e+01,1.721000e+02
4.397596e+04,5.089810e-01,4.341436e+04,5.024810e-01,8.790614e-01,8.789572e-01,6.027525e-02,2.706287e-07,1.387983e+01,-8.291862e-02,1.396275e+01,1.580078e+01,1.721000e+02
4.398596e+04,5.090967e-01,4.342436e+04,5.025967e-01,8.790675e-01,8.789596e-01,6.027795e-02,2.705727e-07,1.388035e+01,-8.291862e-02,1.396326e+01,1.580126e+01,1.721000e+02
4.399596e+04,5.092125e-01,4.343436e+04,5.027125e-01,8.790736e-01,8.789620e-01,6.028066e-02,2.705166e-07,1.388086e+01,-8.291862e-02,1.396378e+01,1.580174e+01,1.721000e+02
4.400596e+04,5.093283e-01,4.344436e+04,5.028283e-01,8.790797e-01,8.789644e-01,6.028336e-02,2.704606e-07,1.388138e+01,-8.291862e-02,1.396430e+01,1.580221e+01,1.721000e+02
4.401596e+04,5.094440e-01,4.345436e+04,5.029440e-01,8.790859e-01,8.789667e-01,6.028607e-02,2.704046e-07,1.388189e+01,-8.291862e-02,1.396481e+01,1.580269e+01,1.721000e+02
4.402596e+04,5.095598e-01,4.346436e+04,5.030598e-01,8.790920e-01,8.789691e-01,6.028877e-02,2.703487e-07,1.388241e+01,-8.291862e-02,1.396533e+01,1.580316e+01,1.721000e+02
4.403596e+04,5.096755e-01,4.347436e+04,5.031755e-01,8.790981e-01,8.789715e-01,6.029148e-02,2.702928e-07,1.388292e+01,-8.291862e-02,1.396584e+01,1.580364e+01,1.721000e+02
4.404597e+04,5.097913e-01,4.348437e+04,5.032913e-01,8.791042e-01,8.789739e-01,6.029418e-02,2.702368e-07,1.388344e+01,-8.291862e-02,1.396636e+01,1.580412e+01,1.721000e+02
4.405597e+04,5.099070e-01,4.349437e+04,5.034070e-01,8.791103e-01,8.789762e-01,6.029688e-02,2.701810e-07,1.388396e+01,-8.291862e-02,1.396687e+01,1.580459e+01,1.721000e+02
4.406597e+04,5.100228e-01,4.350437e+04,5.035228e-01,8.791164e-01,8.789786e-01,6.029958e-02,2.701251e-07,1.388447e+01,-8.291862e-02,1.396739e+01,1.580507e+01,1.721000e+02
4.407597e+04,5.101385e-01,4.351437e+04,5.036385e-01,8.791225e-01,8.789810e-01,6.030228e-02,2.700693e-07,1.388499e+01,-8.291862e-02,1.396790e+01,1.580554e+01,1.721000e+02
4.408597e+04,5.102543e-01,4.352437e+04,5.037543e-01,8.791286e-01,8.789834e-01,6.030499e-02,2.700135e-07,1.388550e+01,-8.291862e-02,1.396842e+01,1.580602e+01,1.721000e+02
4.409597e+04,5.103700e-01,4.353437e+04,5.038700e-01,8.791347e-01,8.789857e-01,6.030769e-02,2.699577e-07,1.388602e+01,-8.291862e-02,1.396894e+01,1.580650e+01,1.721000e+02
4.410597e+04,5.104858e-01,4.354437e+04,5.039858e-01,8.791408e-01,8.789881e-01,6.031039e-02,2.699019e-07,1.388653e+01,-8.291862e-02,1.396945e+01,1.580697e+01,1.721000e+02
4.411597e+04,5.106015e-01,4.355437e+04,5.041015e-01,8.791470e-01,8.789905e-01,6.031308e-02,2.698462e-07,1.388705e+01,-8.291862e-02,1.396997e+01,1.580745e+01,1.721000e+02
4.412597e+04,5.107173e-01,4.356437e+04,5.042173e-01,8.791531e-01,8.789929e-01,6.031578e-02,2.697905e-07,1.388756e+01,-8.291862e-02,1.397048e+01,1.580792e+01,1.721000e+02
4.413597e+04,5.108330e-01,4.357437e+04,5.043330e-01,8.791592e-01,8.789952e-01,6.031848e-02,2.697348e-07,1.388808e+01,-8.291862e-02,1.397100e+01,1.580840e+01,1.721000e+02
4.414598e+04,5.109488e-01,4.358438e+04,5.044488e-01,8.791653e-01,8.789976e-01,6.032118e-02,2.696792e-07,1.388860e+01,-8.291862e-02,1.397151e+01,1.580888e+01,1.721000e+02
4.415598e+04,5.110645e-01,4.359438e+04,5.045645e-01,8.791737e-01,8.790000e-01,6.032387e-02,2.696236e-07,1.388890e+01,-8.271191e-02,1.397161e+01,1.580904e+01,1.720968e+02
4.416598e+04,5.111803e-01,4.360438e+04,5.046803e-01,8.791827e-01,8.790023e-01,6.032657e-02,2.695680e-07,1.388915e+01,-8.245881e-02,1.397161e+01,1.580913e+01,1.720928e+02
4.417598e+04,5.112960e-01,4.361438e+04,5.047960e-01,8.791917e-01,8.790047e-01,6.032927e-02,2.695124e-07,1.388941e+01,-8.220572e-02,1.397161e+01,1.580922e+01,1.720888e+02
4.418598e+04,5.114118e-01,4.362438e+04,5.049118e-01,8.792007e-01,8.790071e-01,6.033196e-02,2.694568e-07,1.388966e+01,-8.195263e-02,1.397162e+01,1.580932e+01,1.720848e+02
4.419598e+04,5.115275e-01,4.363438e+04,5.050275e-01,8.792097e-01,8.790094e-01,6.033466e-02,2.694013e-07,1.388992e+01,-8.169953e-02,1.397162e+01,1.580941e+01,1.720808e+02
4.420598e+04,5.116433e-01,4.364438e+04,5.051433e-01,8.792187e-01,8.790118e-01,6.033735e-02,2.693458e-07,1.389017e+01,-8.144644e-02,1.397162e+01,1.580950e+01,1.720769e+02
4.421598e+04,5.117591e-01,4.365438e+04,5.052591e-01,8.792277e-01,8.790142e-01,6.034004e-02,2.692903e-07,1.389043e+01,-8.119334e-02,1.397162e+01,1.580960e+01,1.720729e+02
4.422598e+04,5.118748e-01,4.366438e+04,5.053748e-01,8.792367e-01,8.790165e-01,6.034274e-02,2.692349e-07,1.389068e+01,-8.094025e-02,1.397162e+01,1.580969e+01,1.720689e+02
4.423598e+04,5.119906e-01,4.367438e+04,5.054906e-01,8.792456e-01,8.790189e-01,6.034543e-02,2.691795e-07,1.389094e+01,-8.068716e-02,1.397163e+01,1.580978e+01,1.720649e+02
4.424599e+04,5.121063e-01,4.368439e+04,5.056063e-01,8.792546e-01,8.790213e-01,6.034812e-02,2.691241e-07,1.389119e+01,-8.043406e-02,1.397163e+01,1.580988e+01,1.720610e+02
4.425599e+04,5.122221e-01,4.369439e+04,5.057221e-01,8.792636e-01,8.790236e-01,6.035081e-02,2.690687e-07,1.389145e+01,-8.018097e-02,1.397163e+01,1.580997e+01,1.720570e+02
4.426599e+04,5.123378e-01,4.370439e+04,5.058378e-01,8.792726e-01,8.790260e-01,6.035350e-02,2.690134e-07,1.389170e+01,-7.992787e-02,1.397163e+01,1.581006e+01,1.720530e+02
4.427599e+04,5.124536e-01,4.371439e+04,5.059536e-01,8.792816e-01,8.790284e-01,6.035619e-02,2.689580e-07,1.389196e+01,-7.967478e-02,1.397163e+01,1.581015e+01,1.720490e+02
4.428599e+04,5.125693e-01,4.372439e+04,5.060693e-01,8.792906e-01,8.790307e-01,6.035888e-02,2.689027e-07,1.389221e+01,-7.942168e-02,1.397164e+01,1.581025e+01,1.720450e+02
4.429599e+04,5.126851e-01,4.373439e+04,5.061851e-01,8.792996e-01,8.790331e-01,6.036157e-02,2.688475e-07,1.389247e+01,-7.916859e-02,1.397164e+01,1.581034e+01,1.720411e+02
4.430599e+04,5.128008e-01,4.374439e+04,5.063008e-01,8.793085e-01,8.790355e-01,6.036426e-02,2.687922e-07,1.389272e+01,-7.891550e-02,1.397164e+01,1.581043e+01,1.720371e+02
4.431599e+04,5.129166e-01,4.375439e+04,5.064166e-01,8.793175e-01,8.790378e-01,6.036695e-02,2.687370e-07,1.389298e+01,-7.866240e-02,1.397164e+01,1.581053e+01,1.720331e+02
4.432599e+04,5.130323e-01,4.376439e+04,5.065323e-01,8.793265e-01,8.790402e-01,6.036964e-02,2.686818e-07,1.389324e+01,-7.840931e-02,1.397164e+01,1.581062e+01,1.720291e+02
4.433599e+04,5.131481e-01,4.377439e+04,5.066481e-01,8.793355e-01,8.790426e-01,6.037232e-02,2.686266e-07,1.389349e+01,-7.815621e-02,1.397165e+01,1.581071e+01,1.720252e+02
4.434600e+04,5.132638e-01,4.378440e+04,5.067638e-01,8.793445e-01,8.790449e-01,6.037501e-02,2.685715e-07,1.389375e+01,-7.790312e-02,1.397165e+01,1.581081e+01,1.720212e+02
4.435600e+04,5.133796e-01,4.379440e+04,5.068796e-01,8.793535e-01,8.790473e-01,6.037769e-02,2.685164e-07,1.389400e+01,-7.765002e-02,1.397165e+01,1.581090e+01,1.720172e+02
4.436600e+04,5.134953e-01,4.380440e+04,5.069953e-01,8.793625e-01,8.790496e-01,6.038038e-02,2.684613e-07,1.389426e+01,-7.739693e-02,1.397165e+01,1.581099e+01,1.720132e+02
4.437600e+04,5.136111e-01,4.381440e+04,5.071111e-01,8.793715e-01,8.790520e-01,6.038306e-02,2.684062e-07,1.389451e+01,-7.714384e-02,1.397165e+01,1.581108e+01,1.720092e+02
4.438600e+04,5.137268e-01,4.382440e+04,5.072268e-01,8.793804e-01,8.790544e-01,6.038575e-02,2.683511e-07,1.389477e+01,-7.689074e-02,1.397166e+01,1.581118e+01,1.720053e+02
4.439600e+04,5.138426e-01,4.383440e+04,5.073426e-01,8.793894e-01,8.790567e-01,6.038843e-02,2.682961e-07,1.389502e+01,-7.663765e-02,1.397166e+01,1.581127e+01,1.720013e+02
4.440600e+04,5.139583e-01,4.384440e+04,5.074583e-01,8.793907e-01,8.790591e-01,6.039111e-02,2.682411e-07,1.389475e+01,-7.672896e-02,1.397148e+01,1.581096e+01,1.720027e+02
4.441600e+04,5.140741e-01,4.385440e+04,5.075741e-01,8.793883e-01,8.790614e-01,6.039380e-02,2.681862e-07,1.389424e+01,-7.698469e-02,1.397122e+01,1.581045e+01,1.720067e+02
4.442600e+04,5.141899e-01,4.386440e+04,5.076899e-01,8.793858e-01,8.790638e-01,6.039648e-02,2.681312e-07,1.389372e+01,-7.724042e-02,1.397096e+01,1.580994e+01,1.720108e+02
4.443600e+04,5.143056e-01,4.387440e+04,5.078056e-01,8.793834e-01,8.790661e-01,6.039916e-02,2.680763e-07,1.389321e+01,-7.749615e-02,1.397070e+01,1.580944e+01,1.720148e+02
4.444601e+04,5.144214e-01,4.388441e+04,5.079214e-01,8.793810e-01,8.790685e-01,6.040184e-02,2.680214e-07,1.389269e+01,-7.775188e-02,1.397044e+01,1.580893e+01,1.720188e+02
4.445601e+04,5.145371e-01,4.389441e+04,5.080371e-01,8.793786e-01,8.790709e-01,6.040452e-02,2.679665e-07,1.389218e+01,-7.800761e-02,1.397018e+01,1.580842e+01,1.720228e+02
4.446601e+04,5.146529e-01,4.390441e+04,5.081529e-01,8.793761e-01,8.790732e-01,6.040720e-02,2.679117e-07,1.389166e+01,-7.826334e-02,1.396992e+01,1.580791e+01,1.720268e+02
4.447601e+04,5.147686e-01,4.391441e+04,5.082686e-01,8.793737e-01,8.790756e-01,6.040988e-02,2.678569e-07,1.389115e+01,-7.851907e-02,1.396966e+01,1.580741e+01,1.720309e+02
4.448601e+04,5.148844e-01,4.392441e+04,5.083844e-01,8.793713e-01,8.790779e-01,6.041256e-02,2.678021e-07,1.389063e+01,-7.877480e-02,1.396940e+01,1.580690e+01,1.720349e+02
4.449601e+04,5.150001e-01,4.393441e+04,5.085001e-01,8.793689e-01,8.790803e-01,6.041524e-02,2.677473e-07,1.389011e+01,-7.903053e-02,1.396914e+01,1.580639e+01,1.720389e+02
4.450601e+04,5.151159e-01,4.394441e+04,5.086159e-01,8.793665e-01,8.790826e-01,6.041791e-02,2.676925e-07,1.388960e+01,-7.928626e-02,1.396889e+01,1.580588e+01,1.720429e+02
4.451601e+04,5.152316e-01,4.395441e+04,5.087316e-01,8.793640e-01,8.790850e-01,6.042059e-02,2.676378e-07,1.388908e+01,-7.954199e-02,1.396863e+01,1.580538e+01,1.720469e+02
4.452601e+04,5.153474e-01,4.396441e+04,5.088474e-01,8.793616e-01,8.790873e-01,6.042327e-02,2.675831e-07,1.388857e+01,-7.979772e-02,1.396837e+01,1.580487e+01,1.720510e+02
4.453601e+04,5.154631e-01,4.397441e+04,5.089631e-01,8.793592e-01,8.790897e-01,6.042594e-02,2.675285e-07,1.388805e+01,-8.005345e-02,1.396811e+01,1.580436e+01,1.720550e+02
4.454602e+04,5.155789e-01,4.398442e+04,5.090789e-01,8.793568e-01,8.790920e-01,6.042862e-02,2.674738e-07,1.388754e+01,-8.030919e-02,1.396785e+01,1.580385e+01,1.720590e+02
4.455602e+04,5.156946e-01,4.399442e+04,5.091946e-01,8.793543e-01,8.790944e-01,6.043129e-02,2.674192e-07,1.388702e+01,-8.056492e-02,1.396759e+01,1.580335e+01,1.720630e+02
4.456602e+04,5.158104e-01,4.400442e+04,5.093104e-01,8.793519e-01,8.790967e-01,6.043397e-02,2.673646e-07,1.388651e+01,-8.082065e-02,1.396733e+01,1.580284e+01,1.720670e+02
4.457602e+04,5.159261e-01,4.401442e+04,5.094261e-01,8.793495e-01,8.790991e-01,6.043664e-02,2.673100e-07,1.388599e+01,-8.107638e-02,1.396707e+01,1.580233e+01,1.720710e+02
4.458602e+04,5.160419e-01,4.402442e+04,5.095419e-01,8.793471e-01,8.791014e-01,6.043931e-02,2.672555e-07,1.388547e+01,-8.133211e-02,1.396681e+01,1.580182e+01,1.720751e+02
4.459602e+04,5.161576e-01,4.403442e+04,5.096576e-01,8.793446e-01,8.791038e-01,6.044199e-02,2.672009e-07,1.388496e+01,-8.158784e-02,1.396655e+01,1.580132e+01,1.720791e+02
4.460602e+04,5.162734e-01,4.404442e+04,5.097734e-01,8.793422e-01,8.791061e-01,6.044466e-02,2.671464e-07,1.388444e+01,-8.184357e-02,1.396629e+01,1.580081e+01,1.720831e+02
4.461602e+04,5.163891e-01,4.405442e+04,5.098891e-01,8.793398e-01,8.791085e-01,6.044733e-02,2.670920e-07,1.388393e+01,-8.209930e-02,1.396603e+01,1.580030e+01,1.720871e+02
4.462602e+04,5.165049e-01,4.406442e+04,5.100049e-01,8.793374e-01,8.791108e-01,6.045000e-02,2.670375e-07,1.388341e+01,-8.235503e-02,1.396577e+01,1.579979e+01,1.720911e+02
4.463602e+04,5.166207e-01,4.407442e+04,5.101207e-01,8.793349e-01,8.791132e-01,6.045267e-02,2.669831e-07,1.388290e+01,-8.261076e-02,1.396551e+01,1.579929e+01,1.720952e+02
4.464603e+04,5.167364e-01,4.408443e+04,5.102364e-01,8.793325e-01,8.791155e-01,6.045534e-02,2.669287e-07,1.388238e+01,-8.286649e-02,1.396525e+01,1.579878e+01,1.720992e+02
4.465603e+04,5.168522e-01,4.409443e+04,5.103522e-01,8.793349e-01,8.791179e-01,6.045801e-02,2.668743e-07,1.388268e+01,-8.271642e-02,1.396540e+01,1.579906e+01,1.721000e+02
4.466603e+04,5.169679e-01,4.410443e+04,5.104679e-01,8.793384e-01,8.791202e-01,6.046068e-02,2.668200e-07,1.388320e+01,-8.246246e-02,1.396566e+01,1.579954e+01,1.721000e+02
4.467603e+04,5.170837e-01,4.411443e+04,5.105837e-01,8.793420e-01,8.791226e-01,6.046335e-02,2.667656e-07,1.388371e+01,-8.220849e-02,1.396592e+01,1.580003e+01,1.721000e+02
4.468603e+04,5.171994e-01,4.412443e+04,5.106994e-01,8.793455e-01,8.791249e-01,6.046601e-02,2.667113e-07,1.388422e+01,-8.195452e-02,1.396617e+01,1.580051e+01,1.721000e+02
4.469603e+04,5.173152e-01,4.413443e+04,5.108152e-01,8.793491e-01,8.791273e-01,6.046868e-02,2.666571e-07,1.388473e+01,-8.170055e-02,1.396643e+01,1.580099e+01,1.721000e+02
4.470603e+04,5.174309e-01,4.414443e+04,5.109309e-01,8.793527e-01,8.791296e-01,6.047135e-02,2.666028e-07,1.388524e+01,-8.144659e-02,1.396669e+01,1.580148e+01,1.721000e+02
4.471603e+04,5.175467e-01,4.415443e+04,5.110467e-01,8.793562e-01,8.791319e-01,6.047401e-02,2.665486e-07,1.388576e+01,-8.119262e-02,1.396695e+01,1.580196e+01,1.721000e+02
4.472603e+04,5.176624e-01,4.416443e+04,5.111624e-01,8.793598e-01,8.791343e-01,6.047668e-02,2.664944e-07,1.388627e+01,-8.093865e-02,1.396721e+01,1.580244e+01,1.721000e+02
4.473603e+04,5.177782e-01,4.417443e+04,5.112782e-01,8.793633e-01,8.791366e-01,6.047934e-02,2.664402e-07,1.388678e+01,-8.068469e-02,1.396746e+01,1.580293e+01,1.721000e+02
4.474604e+04,5.178939e-01,4.418444e+04,5.113939e-01,8.793669e-01,8.791390e-01,6.048201e-02,2.663860e-07,1.388729e+01,-8.043072e-02,1.396772e+01,1.580341e+01,1.721000e+02
4.475604e+04,5.180097e-01,4.419444e+04,5.115097e-01,8.793704e-01,8.791413e-01,6.048467e-02,2.663319e-07,1.388780e+01,-8.017675e-02,1.396798e+01,1.580389e+01,1.721000e+02
4.476604e+04,5.181254e-01,4.420444e+04,5.116254e-01,8.793740e-01,8.791437e-01,6.048734e-02,2.662778e-07,1.388832e+01,-7.992279e-02,1.396824e+01,1.580437e+01,1.721000e+02
4.477604e+04,5.182412e-01,4.421444e+04,5.117412e-01,8.793776e-01,8.791460e-01,6.049000e-02,2.662237e-07,1.388883e+01,-7.966882e-02,1.396850e+01,1.580486e+01,1.721000e+02
4.478604e+04,5.183569e-01,4.422444e+04,5.118569e-01,8.793811e-01,8.791483e-01,6.049266e-02,2.661697e-07,1.388934e+01,-7.941485e-02,1.396875e+01,1.580534e+01,1.721000e+02
4.479604e+04,5.184727e-01,4.423444e+04,5.119727e-01,8.793847e-01,8.791507e-01,6.049532e-02,2.661156e-07,1.388985e+01,-7.916088e-02,1.396901e+01,1.580582e+01,1.721000e+02
4.480604e+04,5.185884e-01,4.424444e+04,5.120884e-01,8.793882e-01,8.791530e-01,6.049798e-02,2.660616e-07,1.389036e+01,-7.890692e-02,1.396927e+01,1.580631e+01,1.721000e+02
4.481604e+04,5.187042e-01,4.425444e+04,5.122042e-01,8.793918e-01,8.791554e-01,6.050064e-02,2.660076e-07,1.389088e+01,-7.865295e-02,1.396953e+01,1.580679e+01,1.721000e+02
4.482604e+04,5.188199e-01,4.426444e+04,5.123199e-01,8.793953e-01,8.791577e-01,6.050330e-02,2.659537e-07,1.389139e+01,-7.839898e-02,1.396979e+01,1.580727e+01,1.721000e+02
4.483604e+04,5.189357e-01,4.427444e+04,5.124357e-01,8.793989e-01,8.791600e-01,6.050596e-02,2.658997e-07,1.389190e+01,-7.814502e-02,1.397004e+01,1.580776e+01,1.721000e+02
4.484605e+04,5.190515e-01,4.428445e+04,5.125515e-01,8.794025e-01,8.791624e-01,6.050862e-02,2.658458e-07,1.389241e+01,-7.789105e-02,1.397030e+01,1.580824e+01,1.721000e+02
4.485605e+04,5.191672e-01,4.429445e+04,5.126672e-01,8.794060e-01,8.791647e-01,6.051128e-02,2.657919e-07,1.389292e+01,-7.763708e-02,1.397056e+01,1.580872e+01,1.721000e+02
4.486605e+04,5.192830e-01,4.430445e+04,5.127830e-01,8.794096e-01,8.791670e-01,6.051394e-02,2.657381e-07,1.389344e+01,-7.738312e-02,1.397082e+01,1.580921e+01,1.721000e+02
4.487605e+04,5.193987e-01,4.431445e+04,5.128987e-01,8.794131e-01,8.791694e-01,6.051660e-02,2.656842e-07,1.389395e+01,-7.712915e-02,1.397108e+01,1.580969e+01,1.721000e+02
4.488605e+04,5.195145e-01,4.432445e+04,5.130145e-01,8.794167e-01,8.791717e-01,6.051925e-02,2.656304e-07,1.389446e+01,-7.687518e-02,1.397133e+01,1.581017e+01,1.721000e+02
4.489605e+04,5.196302e-01,4.433445e+04,5.131302e-01,8.794202e-01,8.791741e-01,6.052191e-02,2.655766e-07,1.389497e+01,-7.662121e-02,1.397159e+01,1.581066e+01,1.721000e+02
4.490605e+04,5.197460e-01,4.434445e+04,5.132460e-01,8.794203e-01,8.791764e-01,6.052457e-02,2.655229e-07,1.389453e+01,-7.674513e-02,1.397128e+01,1.581017e+01,1.721000e+02
4.491605e+04,5.198617e-01,4.435445e+04,5.133617e-01,8.794191e-01,8.791787e-01,6.052722e-02,2.654691e-07,1.389376e+01,-7.699998e-02,1.397076e+01,1.580935e+01,1.721000e+02
4.492605e+04,5.199775e-01,4.436445e+04,5.134775e-01,8.794180e-01,8.791811e-01,6.052988e-02,2.654154e-07,1.389299e+01,-7.725482e-02,1.397024e+01,1.580853e+01,1.721000e+02
4.493605e+04,5.200932e-01,4.437445e+04,5.135932e-01,8.794168e-01,8.791834e-01,6.053253e-02,2.653617e-07,1.389222e+01,-7.750967e-02,1.396973e+01,1.580771e+01,1.721000e+02
4.494606e+04,5.202090e-01,4.438446e+04,5.137090e-01,8.794156e-01,8.791857e-01,6.053518e-02,2.653080e-07,1.389145e+01,-7.776451e-02,1.396921e+01,1.580689e+01,1.721000e+02
4.495606e+04,5.203247e-01,4.439446e+04,5.138247e-01,8.794144e-01,8.791881e-01,6.053784e-02,2.652544e-07,1.389068e+01,-7.801936e-02,1.396870e+01,1.580607e+01,1.721000e+02
4.496606e+04,5.204405e-01,4.440446e+04,5.139405e-01,8.794133e-01,8.791904e-01,6.054049e-02,2.652008e-07,1.388991e+01,-7.827420e-02,1.396818e+01,1.580525e+01,1.721000e+02
4.497606e+04,5.205562e-01,4.441446e+04,5.140562e-01,8.794121e-01,8.791927e-01,6.054314e-02,2.651472e-07,1.388914e+01,-7.852905e-02,1.396767e+01,1.580443e+01,1.721000e+02
4.498606e+04,5.206720e-01,4.442446e+04,5.141720e-01,8.794109e-01,8.791951e-01,6.054579e-02,2.650936e-07,1.388837e+01,-7.878390e-02,1.396715e+01,1.580361e+01,1.721000e+02
4.499606e+04,5.207877e-01,4.443446e+04,5.142877e-01,8.794098e-01,8.791974e-01,6.054844e-02,2.650401e-07,1.388760e+01,-7.903874e-02,1.396663e+01,1.580279e+01,1.721000e+02
4.500606e+04,5.209035e-01,4.444446e+04,5.144035e-01,8.794086e-01,8.791997e-01,6.055109e-02,2.649865e-07,1.388682e+01,-7.929359e-02,1.396612e+01,1.580197e+01,1.721000e+02
4.501606e+04,5.210192e-01,4.445446e+04,5.145192e-01,8.794074e-01,8.792020e-01,6.055374e-02,2.649330e-07,1.388605e+01,-7.954843e-02,1.396560e+01,1.580115e+01,1.721000e+02
4.502606e+04,5.211350e-01,4.446446e+04,5.146350e-01,8.794063e-01,8.792044e-01,6.055639e-02,2.648796e-07,1.388528e+01,-7.980328e-02,1.396509e+01,1.580033e+01,1.721000e+02
4.503606e+04,5.212507e-01,4.447446e+04,5.147507e-01,8.794051e-01,8.792067e-01,6.055904e-02,2.648261e-07,1.388451e+01,-8.005812e-02,1.396457e+01,1.579951e+01,1.721000e+02
4.504607e+04,5.213665e-01,4.448447e+04,5.148665e-01,8.794039e-01,8.792090e-01,6.056169e-02,2.647727e-07,1.388374e+01,-8.031297e-02,1.396405e+01,1.579869e+01,1.721000e+02
4.505607e+04,5.214823e-01,4.449447e+04,5.149823e-01,8.794028e-01,8.792114e-01,6.056434e-02,2.647193e-07,1.388297e+01,-8.056782e-02,1.396354e+01,1.579787e+01,1.721000e+02
4.506607e+04,5.215980e-01,4.450447e+04,5.150980e-01,8.794016e-01,8.792137e-01,6.056699e-02,2.646659e-07,1.388220e+01,-8.082266e-02,1.396302e+01,1.579705e+01,1.721000e+02
4.507607e+04,5.217138e-01,4.451447e+04,5.152138e-01,8.794004e-01,8.792160e-01,6.056963e-02,2.646125e-07,1.388143e+01,-8.107751e-02,1.396251e+01,1.579623e+01,1.721000e+02
4.508607e+04,5.218295e-01,4.452447e+04,5.153295e-01,8.793993e-01,8.792183e-01,6.057228e-02,2.645592e-07,1.388066e+01,-8.133235e-02,1.396199e+01,1.579541e+01,1.721000e+02
4.509607e+04,5.219453e-01,4.453447e+04,5.154453e-01,8.793981e-01,8.792207e-01,6.057492e-02,2.645059e-07,1.387989e+01,-8.158720e-02,1.396148e+01,1.579458e+01,1.721000e+02
4.510607e+04,5.220610e-01,4.454447e+04,5.155610e-01,8.793969e-01,8.792230e-01,6.057757e-02,2.644526e-07,1.387912e+01,-8.184205e-02,1.396096e+01,1.579376e+01,1.721000e+02
4.511607e+04,5.221768e-01,4.455447e+04,5.156768e-01,8.793958e-01,8.792253e-01,6.058021e-02,2.643993e-07,1.387835e+01,-8.209689e-02,1.396044e+01,1.579294e+01,1.721000e+02
4.512607e+04,5.222925e-01,4.456447e+04,5.157925e-01,8.793946e-01,8.792276e-01,6.058286e-02,2.643461e-07,1.387758e+01,-8.235174e-02,1.395993e+01,1.579212e+01,1.721000e+02
4.513607e+04,5.224083e-01,4.457447e+04,5.159083e-01,8.793934e-01,8.792300e-01,6.058550e-02,2.642929e-07,1.387681e+01,-8.260658e-02,1.395941e+01,1.579130e+01,1.721000e+02
4.514608e+04,5.225240e-01,4.458448e+04,5.160240e-01,8.793923e-01,8.792323e-01,6.058814e-02,2.642397e-07,1.387604e+01,-8.286143e-02,1.395890e+01,1.579048e+01,1.721000e+02
4.515608e+04,5.226398e-01,4.459448e+04,5.161398e-01,8.793942e-01,8.792346e-01,6.059079e-02,2.641865e-07,1.387606e+01,-8.291862e-02,1.395898e+01,1.579049e+01,1.721031e+02
4.516608e+04,5.227555e-01,4.460448e+04,5.162555e-01,8.793971e-01,8.792369e-01,6.059343e-02,2.641334e-07,1.387632e+01,-8.291862e-02,1.395924e+01,1.579073e+01,1.721071e+02
4.517608e+04,5.228713e-01,4.461448e+04,5.163713e-01,8.793999e-01,8.792393e-01,6.059607e-02,2.640803e-07,1.387658e+01,-8.291862e-02,1.395949e+01,1.579097e+01,1.721111e+02
