Repository: brandonlampe/CS_Data

# Repository for Crushed Salt Data
**Grant No: 456417**

This is a work in progress!

## Repository Content

### Directory Names
A uniform namining structure still in progress, but in general directories are named according to the following:
 - Names contain no spaces, a single underscore "_" will be used as a file name seperator.
 - Files are for the Crushed Salt Project (CSP); therefore, the first three charaters of each file are "CSP".
 - Folders are organized by which frame the test was performed on i.e., A2 or A3.
 - The fifth and sixth charaters of each file name will therefore be "A" followed by the frame number.

File: UNM_WP_HY_175_09/STAGE01/CREEP_FIT/175_09_STAGE01_CREEP_OUT.csv (part 24 of 36)
Analysis by Brandon Lampe, performed on: 2016/07/12 16:02:29
Experimental results below begin at: 2016/04/08 09:35:23
Duration (sec),Duration (day),Elapsed Time (sec),Elapsed Time (day),Interpolated Fractional Density,Fit to Fractional Density,Fit to Volume Strain,Fit to Volume Strain Rate (1/sec),Confining Pressure (MPa),Pore Pressure (MPa),Terzaghi Pressure (MPa),Solid Pressure (MPa),Temperature (C))
5.458702e+04,6.317943e-01,5.402542e+04,6.252943e-01,8.814256e-01,8.812450e-01,6.287468e-02,2.227912e-07,1.388058e+01,-8.291862e-02,1.396350e+01,1.575903e+01,1.723755e+02
5.459702e+04,6.319100e-01,5.403542e+04,6.254100e-01,8.814219e-01,8.812469e-01,6.287690e-02,2.227549e-07,1.387980e+01,-8.291862e-02,1.396272e+01,1.575822e+01,1.723795e+02
5.460703e+04,6.320258e-01,5.404543e+04,6.255258e-01,8.814182e-01,8.812489e-01,6.287913e-02,2.227187e-07,1.387903e+01,-8.291862e-02,1.396195e+01,1.575740e+01,1.723835e+02
5.461703e+04,6.321415e-01,5.405543e+04,6.256415e-01,8.814145e-01,8.812509e-01,6.288136e-02,2.226825e-07,1.387826e+01,-8.291862e-02,1.396118e+01,1.575659e+01,1.723876e+02
5.462703e+04,6.322573e-01,5.406543e+04,6.257573e-01,8.814107e-01,8.812528e-01,6.288359e-02,2.226463e-07,1.387748e+01,-8.291862e-02,1.396040e+01,1.575578e+01,1.723916e+02
5.463703e+04,6.323730e-01,5.407543e+04,6.258730e-01,8.814070e-01,8.812548e-01,6.288581e-02,2.226101e-07,1.387671e+01,-8.291862e-02,1.395963e+01,1.575497e+01,1.723956e+02
5.464703e+04,6.324888e-01,5.408543e+04,6.259888e-01,8.814033e-01,8.812568e-01,6.288804e-02,2.225740e-07,1.387594e+01,-8.291862e-02,1.395886e+01,1.575416e+01,1.723996e+02
5.465703e+04,6.326045e-01,5.409543e+04,6.261045e-01,8.814025e-01,8.812587e-01,6.289026e-02,2.225378e-07,1.387586e+01,-8.291862e-02,1.395878e+01,1.575409e+01,1.723964e+02
5.466703e+04,6.327203e-01,5.410543e+04,6.262203e-01,8.814019e-01,8.812607e-01,6.289249e-02,2.225016e-07,1.387586e+01,-8.291862e-02,1.395878e+01,1.575410e+01,1.723924e+02
5.467703e+04,6.328360e-01,5.411543e+04,6.263360e-01,8.814014e-01,8.812626e-01,6.289471e-02,2.224655e-07,1.387586e+01,-8.291862e-02,1.395878e+01,1.575411e+01,1.723884e+02
5.468703e+04,6.329518e-01,5.412543e+04,6.264518e-01,8.814009e-01,8.812646e-01,6.289694e-02,2.224294e-07,1.387586e+01,-8.291862e-02,1.395878e+01,1.575412e+01,1.723844e+02
5.469703e+04,6.330675e-01,5.413543e+04,6.265675e-01,8.814004e-01,8.812666e-01,6.289916e-02,2.223933e-07,1.387586e+01,-8.291862e-02,1.395878e+01,1.575413e+01,1.723804e+02
5.470704e+04,6.331833e-01,5.414544e+04,6.266833e-01,8.813999e-01,8.812685e-01,6.290139e-02,2.223572e-07,1.387586e+01,-8.291862e-02,1.395878e+01,1.575414e+01,1.723764e+02
5.471704e+04,6.332990e-01,5.415544e+04,6.267990e-01,8.813994e-01,8.812705e-01,6.290361e-02,2.223211e-07,1.387586e+01,-8.291862e-02,1.395878e+01,1.575415e+01,1.723724e+02
5.472704e+04,6.334148e-01,5.416544e+04,6.269148e-01,8.813989e-01,8.812724e-01,6.290583e-02,2.222850e-07,1.387586e+01,-8.291862e-02,1.395878e+01,1.575416e+01,1.723685e+02
5.473704e+04,6.335305e-01,5.417544e+04,6.270305e-01,8.813984e-01,8.812744e-01,6.290806e-02,2.222490e-07,1.387586e+01,-8.291862e-02,1.395878e+01,1.575417e+01,1.723645e+02
5.474704e+04,6.336463e-01,5.418544e+04,6.271463e-01,8.813979e-01,8.812764e-01,6.291028e-02,2.222130e-07,1.387586e+01,-8.291862e-02,1.395878e+01,1.575417e+01,1.723605e+02
5.475704e+04,6.337620e-01,5.419544e+04,6.272620e-01,8.813974e-01,8.812783e-01,6.291250e-02,2.221769e-07,1.387586e+01,-8.291862e-02,1.395878e+01,1.575418e+01,1.723565e+02
5.476704e+04,6.338778e-01,5.420544e+04,6.273778e-01,8.813969e-01,8.812803e-01,6.291472e-02,2.221409e-07,1.387586e+01,-8.291862e-02,1.395878e+01,1.575419e+01,1.723525e+02
5.477704e+04,6.339935e-01,5.421544e+04,6.274935e-01,8.813964e-01,8.812822e-01,6.291695e-02,2.221049e-07,1.387586e+01,-8.291862e-02,1.395878e+01,1.575420e+01,1.723485e+02
5.478704e+04,6.341093e-01,5.422544e+04,6.276093e-01,8.813959e-01,8.812842e-01,6.291917e-02,2.220689e-07,1.387586e+01,-8.291862e-02,1.395878e+01,1.575421e+01,1.723445e+02
5.479704e+04,6.342251e-01,5.423544e+04,6.277251e-01,8.813954e-01,8.812861e-01,6.292139e-02,2.220330e-07,1.387586e+01,-8.291862e-02,1.395878e+01,1.575422e+01,1.723405e+02
5.480705e+04,6.343408e-01,5.424545e+04,6.278408e-01,8.813949e-01,8.812881e-01,6.292361e-02,2.219970e-07,1.387586e+01,-8.291862e-02,1.395878e+01,1.575423e+01,1.723365e+02
5.481705e+04,6.344566e-01,5.425545e+04,6.279566e-01,8.813944e-01,8.812901e-01,6.292583e-02,2.219610e-07,1.387586e+01,-8.291862e-02,1.395878e+01,1.575424e+01,1.723325e+02
5.482705e+04,6.345723e-01,5.426545e+04,6.280723e-01,8.813939e-01,8.812920e-01,6.292805e-02,2.219251e-07,1.387586e+01,-8.291862e-02,1.395878e+01,1.575425e+01,1.723285e+02
5.483705e+04,6.346881e-01,5.427545e+04,6.281881e-01,8.813934e-01,8.812940e-01,6.293027e-02,2.218892e-07,1.387586e+01,-8.291862e-02,1.395878e+01,1.575426e+01,1.723245e+02
5.484705e+04,6.348038e-01,5.428545e+04,6.283038e-01,8.813929e-01,8.812959e-01,6.293249e-02,2.218533e-07,1.387586e+01,-8.291862e-02,1.395878e+01,1.575426e+01,1.723206e+02
5.485705e+04,6.349196e-01,5.429545e+04,6.284196e-01,8.813924e-01,8.812979e-01,6.293470e-02,2.218174e-07,1.387586e+01,-8.291862e-02,1.395878e+01,1.575427e+01,1.723166e+02
5.486705e+04,6.350353e-01,5.430545e+04,6.285353e-01,8.813919e-01,8.812998e-01,6.293692e-02,2.217815e-07,1.387586e+01,-8.291862e-02,1.395878e+01,1.575428e+01,1.723126e+02
5.487705e+04,6.351511e-01,5.431545e+04,6.286511e-01,8.813914e-01,8.813018e-01,6.293914e-02,2.217456e-07,1.387586e+01,-8.291862e-02,1.395878e+01,1.575429e+01,1.723086e+02
5.488705e+04,6.352668e-01,5.432545e+04,6.287668e-01,8.813909e-01,8.813037e-01,6.294136e-02,2.217098e-07,1.387586e+01,-8.291862e-02,1.395878e+01,1.575430e+01,1.723046e+02
5.489705e+04,6.353826e-01,5.433545e+04,6.288826e-01,8.813904e-01,8.813057e-01,6.294357e-02,2.216739e-07,1.387586e+01,-8.291862e-02,1.395878e+01,1.575431e+01,1.723006e+02
5.490706e+04,6.354983e-01,5.434546e+04,6.289983e-01,8.813928e-01,8.813077e-01,6.294579e-02,2.216381e-07,1.387608e+01,-8.291862e-02,1.395900e+01,1.575451e+01,1.722966e+02
5.491706e+04,6.356141e-01,5.435546e+04,6.291141e-01,8.813957e-01,8.813096e-01,6.294801e-02,2.216023e-07,1.387634e+01,-8.291862e-02,1.395925e+01,1.575475e+01,1.722926e+02
5.492706e+04,6.357298e-01,5.436546e+04,6.292298e-01,8.813987e-01,8.813116e-01,6.295022e-02,2.215665e-07,1.387659e+01,-8.291862e-02,1.395951e+01,1.575499e+01,1.722886e+02
5.493706e+04,6.358456e-01,5.437546e+04,6.293456e-01,8.814016e-01,8.813135e-01,6.295244e-02,2.215307e-07,1.387685e+01,-8.291862e-02,1.395977e+01,1.575523e+01,1.722846e+02
5.494706e+04,6.359613e-01,5.438546e+04,6.294613e-01,8.814046e-01,8.813155e-01,6.295465e-02,2.214949e-07,1.387710e+01,-8.291862e-02,1.396002e+01,1.575546e+01,1.722806e+02
5.495706e+04,6.360771e-01,5.439546e+04,6.295771e-01,8.814075e-01,8.813174e-01,6.295687e-02,2.214592e-07,1.387736e+01,-8.291862e-02,1.396028e+01,1.575570e+01,1.722767e+02
5.496706e+04,6.361928e-01,5.440546e+04,6.296928e-01,8.814105e-01,8.813194e-01,6.295908e-02,2.214234e-07,1.387762e+01,-8.291862e-02,1.396053e+01,1.575594e+01,1.722727e+02
5.497706e+04,6.363086e-01,5.441546e+04,6.298086e-01,8.814134e-01,8.813213e-01,6.296130e-02,2.213877e-07,1.387787e+01,-8.291862e-02,1.396079e+01,1.575618e+01,1.722687e+02
5.498706e+04,6.364243e-01,5.442546e+04,6.299243e-01,8.814163e-01,8.813233e-01,6.296351e-02,2.213520e-07,1.387813e+01,-8.291862e-02,1.396105e+01,1.575641e+01,1.722647e+02
5.499706e+04,6.365401e-01,5.443546e+04,6.300401e-01,8.814193e-01,8.813252e-01,6.296573e-02,2.213163e-07,1.387838e+01,-8.291862e-02,1.396130e+01,1.575665e+01,1.722607e+02
5.500707e+04,6.366559e-01,5.444547e+04,6.301559e-01,8.814222e-01,8.813272e-01,6.296794e-02,2.212806e-07,1.387864e+01,-8.291862e-02,1.396156e+01,1.575689e+01,1.722567e+02
5.501707e+04,6.367716e-01,5.445547e+04,6.302716e-01,8.814252e-01,8.813291e-01,6.297015e-02,2.212449e-07,1.387890e+01,-8.291862e-02,1.396181e+01,1.575713e+01,1.722527e+02
5.502707e+04,6.368874e-01,5.446547e+04,6.303874e-01,8.814281e-01,8.813311e-01,6.297236e-02,2.212092e-07,1.387915e+01,-8.291862e-02,1.396207e+01,1.575736e+01,1.722487e+02
5.503707e+04,6.370031e-01,5.447547e+04,6.305031e-01,8.814311e-01,8.813330e-01,6.297458e-02,2.211736e-07,1.387941e+01,-8.291862e-02,1.396233e+01,1.575760e+01,1.722447e+02
5.504707e+04,6.371189e-01,5.448547e+04,6.306189e-01,8.814340e-01,8.813350e-01,6.297679e-02,2.211379e-07,1.387966e+01,-8.291862e-02,1.396258e+01,1.575784e+01,1.722407e+02
5.505707e+04,6.372346e-01,5.449547e+04,6.307346e-01,8.814370e-01,8.813369e-01,6.297900e-02,2.211023e-07,1.387992e+01,-8.291862e-02,1.396284e+01,1.575808e+01,1.722367e+02
5.506707e+04,6.373504e-01,5.450547e+04,6.308504e-01,8.814399e-01,8.813389e-01,6.298121e-02,2.210667e-07,1.388018e+01,-8.291862e-02,1.396309e+01,1.575831e+01,1.722327e+02
5.507707e+04,6.374661e-01,5.451547e+04,6.309661e-01,8.814428e-01,8.813408e-01,6.298342e-02,2.210311e-07,1.388043e+01,-8.291862e-02,1.396335e+01,1.575855e+01,1.722288e+02
5.508707e+04,6.375819e-01,5.452547e+04,6.310819e-01,8.814458e-01,8.813428e-01,6.298563e-02,2.209955e-07,1.388069e+01,-8.291862e-02,1.396361e+01,1.575879e+01,1.722248e+02
5.509707e+04,6.376976e-01,5.453547e+04,6.311976e-01,8.814487e-01,8.813447e-01,6.298784e-02,2.209599e-07,1.388094e+01,-8.291862e-02,1.396386e+01,1.575903e+01,1.722208e+02
5.510708e+04,6.378134e-01,5.454548e+04,6.313134e-01,8.814517e-01,8.813467e-01,6.299005e-02,2.209243e-07,1.388120e+01,-8.291862e-02,1.396412e+01,1.575926e+01,1.722168e+02
5.511708e+04,6.379291e-01,5.455548e+04,6.314291e-01,8.814546e-01,8.813486e-01,6.299226e-02,2.208888e-07,1.388146e+01,-8.291862e-02,1.396437e+01,1.575950e+01,1.722128e+02
5.512708e+04,6.380449e-01,5.456548e+04,6.315449e-01,8.814576e-01,8.813506e-01,6.299447e-02,2.208532e-07,1.388171e+01,-8.291862e-02,1.396463e+01,1.575974e+01,1.722088e+02
5.513708e+04,6.381606e-01,5.457548e+04,6.316606e-01,8.814605e-01,8.813525e-01,6.299668e-02,2.208177e-07,1.388197e+01,-8.291862e-02,1.396489e+01,1.575998e+01,1.722048e+02
5.514708e+04,6.382764e-01,5.458548e+04,6.317764e-01,8.814635e-01,8.813544e-01,6.299889e-02,2.207822e-07,1.388222e+01,-8.291862e-02,1.396514e+01,1.576021e+01,1.722008e+02
5.515708e+04,6.383921e-01,5.459548e+04,6.318921e-01,8.814641e-01,8.813564e-01,6.300109e-02,2.207467e-07,1.388248e+01,-8.291862e-02,1.396540e+01,1.576049e+01,1.721968e+02
5.516708e+04,6.385079e-01,5.460548e+04,6.320079e-01,8.814641e-01,8.813583e-01,6.300330e-02,2.207112e-07,1.388274e+01,-8.291862e-02,1.396566e+01,1.576078e+01,1.721928e+02
5.517708e+04,6.386236e-01,5.461548e+04,6.321236e-01,8.814641e-01,8.813603e-01,6.300551e-02,2.206757e-07,1.388299e+01,-8.291862e-02,1.396591e+01,1.576108e+01,1.721888e+02
5.518708e+04,6.387394e-01,5.462548e+04,6.322394e-01,8.814642e-01,8.813622e-01,6.300772e-02,2.206403e-07,1.388325e+01,-8.291862e-02,1.396617e+01,1.576137e+01,1.721848e+02
5.519708e+04,6.388551e-01,5.463548e+04,6.323551e-01,8.814642e-01,8.813642e-01,6.300992e-02,2.206048e-07,1.388351e+01,-8.291862e-02,1.396643e+01,1.576166e+01,1.721808e+02
5.520709e+04,6.389709e-01,5.464549e+04,6.324709e-01,8.814642e-01,8.813661e-01,6.301213e-02,2.205694e-07,1.388376e+01,-8.291862e-02,1.396668e+01,1.576195e+01,1.721768e+02
5.521709e+04,6.390866e-01,5.465549e+04,6.325866e-01,8.814642e-01,8.813681e-01,6.301433e-02,2.205340e-07,1.388402e+01,-8.291862e-02,1.396694e+01,1.576224e+01,1.721728e+02
5.522709e+04,6.392024e-01,5.466549e+04,6.327024e-01,8.814643e-01,8.813700e-01,6.301654e-02,2.204985e-07,1.388428e+01,-8.291862e-02,1.396720e+01,1.576253e+01,1.721688e+02
5.523709e+04,6.393182e-01,5.467549e+04,6.328182e-01,8.814643e-01,8.813720e-01,6.301875e-02,2.204631e-07,1.388454e+01,-8.291862e-02,1.396745e+01,1.576282e+01,1.721648e+02
5.524709e+04,6.394339e-01,5.468549e+04,6.329339e-01,8.814643e-01,8.813739e-01,6.302095e-02,2.204278e-07,1.388479e+01,-8.291862e-02,1.396771e+01,1.576311e+01,1.721608e+02
5.525709e+04,6.395497e-01,5.469549e+04,6.330497e-01,8.814643e-01,8.813758e-01,6.302315e-02,2.203924e-07,1.388505e+01,-8.291862e-02,1.396797e+01,1.576340e+01,1.721568e+02
5.526709e+04,6.396654e-01,5.470549e+04,6.331654e-01,8.814644e-01,8.813778e-01,6.302536e-02,2.203570e-07,1.388531e+01,-8.291862e-02,1.396822e+01,1.576369e+01,1.721528e+02
5.527709e+04,6.397812e-01,5.471549e+04,6.332812e-01,8.814644e-01,8.813797e-01,6.302756e-02,2.203217e-07,1.388556e+01,-8.291862e-02,1.396848e+01,1.576399e+01,1.721487e+02
5.528709e+04,6.398969e-01,5.472549e+04,6.333969e-01,8.814644e-01,8.813817e-01,6.302976e-02,2.202864e-07,1.388582e+01,-8.291862e-02,1.396874e+01,1.576428e+01,1.721447e+02
5.529709e+04,6.400127e-01,5.473549e+04,6.335127e-01,8.814645e-01,8.813836e-01,6.303197e-02,2.202510e-07,1.388608e+01,-8.291862e-02,1.396900e+01,1.576457e+01,1.721407e+02
5.530710e+04,6.401284e-01,5.474550e+04,6.336284e-01,8.814645e-01,8.813855e-01,6.303417e-02,2.202157e-07,1.388633e+01,-8.291862e-02,1.396925e+01,1.576486e+01,1.721367e+02
5.531710e+04,6.402442e-01,5.475550e+04,6.337442e-01,8.814645e-01,8.813875e-01,6.303637e-02,2.201804e-07,1.388659e+01,-8.291862e-02,1.396951e+01,1.576515e+01,1.721327e+02
5.532710e+04,6.403599e-01,5.476550e+04,6.338599e-01,8.814645e-01,8.813894e-01,6.303857e-02,2.201452e-07,1.388685e+01,-8.291862e-02,1.396977e+01,1.576544e+01,1.721287e+02
5.533710e+04,6.404757e-01,5.477550e+04,6.339757e-01,8.814646e-01,8.813914e-01,6.304078e-02,2.201099e-07,1.388710e+01,-8.291862e-02,1.397002e+01,1.576573e+01,1.721247e+02
5.534710e+04,6.405914e-01,5.478550e+04,6.340914e-01,8.814646e-01,8.813933e-01,6.304298e-02,2.200746e-07,1.388736e+01,-8.291862e-02,1.397028e+01,1.576602e+01,1.721207e+02
5.535710e+04,6.407072e-01,5.479550e+04,6.342072e-01,8.814646e-01,8.813952e-01,6.304518e-02,2.200394e-07,1.388762e+01,-8.291862e-02,1.397054e+01,1.576631e+01,1.721167e+02
5.536710e+04,6.408229e-01,5.480550e+04,6.343229e-01,8.814646e-01,8.813972e-01,6.304738e-02,2.200042e-07,1.388788e+01,-8.291862e-02,1.397079e+01,1.576660e+01,1.721127e+02
5.537710e+04,6.409387e-01,5.481550e+04,6.344387e-01,8.814647e-01,8.813991e-01,6.304958e-02,2.199689e-07,1.388813e+01,-8.291862e-02,1.397105e+01,1.576689e+01,1.721087e+02
5.538710e+04,6.410544e-01,5.482550e+04,6.345544e-01,8.814647e-01,8.814011e-01,6.305178e-02,2.199337e-07,1.388839e+01,-8.291862e-02,1.397131e+01,1.576719e+01,1.721047e+02
5.539710e+04,6.411702e-01,5.483550e+04,6.346702e-01,8.814647e-01,8.814030e-01,6.305398e-02,2.198986e-07,1.388865e+01,-8.291862e-02,1.397156e+01,1.576748e+01,1.721007e+02
5.540711e+04,6.412859e-01,5.484551e+04,6.347859e-01,8.814678e-01,8.814049e-01,6.305618e-02,2.198634e-07,1.388890e+01,-8.291862e-02,1.397182e+01,1.576771e+01,1.721000e+02
5.541711e+04,6.414017e-01,5.485551e+04,6.349017e-01,8.814714e-01,8.814069e-01,6.305838e-02,2.198282e-07,1.388916e+01,-8.291862e-02,1.397208e+01,1.576794e+01,1.721000e+02
5.542711e+04,6.415174e-01,5.486551e+04,6.350174e-01,8.814751e-01,8.814088e-01,6.306057e-02,2.197931e-07,1.388942e+01,-8.291862e-02,1.397233e+01,1.576816e+01,1.721000e+02
5.543711e+04,6.416332e-01,5.487551e+04,6.351332e-01,8.814788e-01,8.814108e-01,6.306277e-02,2.197579e-07,1.388967e+01,-8.291862e-02,1.397259e+01,1.576839e+01,1.721000e+02
5.544711e+04,6.417490e-01,5.488551e+04,6.352490e-01,8.814825e-01,8.814127e-01,6.306497e-02,2.197228e-07,1.388993e+01,-8.291862e-02,1.397285e+01,1.576861e+01,1.721000e+02
5.545711e+04,6.418647e-01,5.489551e+04,6.353647e-01,8.814861e-01,8.814146e-01,6.306717e-02,2.196877e-07,1.389019e+01,-8.291862e-02,1.397311e+01,1.576884e+01,1.721000e+02
5.546711e+04,6.419805e-01,5.490551e+04,6.354805e-01,8.814898e-01,8.814166e-01,6.306936e-02,2.196526e-07,1.389044e+01,-8.291862e-02,1.397336e+01,1.576907e+01,1.721000e+02
5.547711e+04,6.420962e-01,5.491551e+04,6.355962e-01,8.814935e-01,8.814185e-01,6.307156e-02,2.196175e-07,1.389070e+01,-8.291862e-02,1.397362e+01,1.576929e+01,1.721000e+02
5.548711e+04,6.422120e-01,5.492551e+04,6.357120e-01,8.814972e-01,8.814204e-01,6.307376e-02,2.195824e-07,1.389096e+01,-8.291862e-02,1.397388e+01,1.576952e+01,1.721000e+02
5.549711e+04,6.423277e-01,5.493551e+04,6.358277e-01,8.815008e-01,8.814224e-01,6.307595e-02,2.195474e-07,1.389121e+01,-8.291862e-02,1.397413e+01,1.576974e+01,1.721000e+02
5.550712e+04,6.424435e-01,5.494552e+04,6.359435e-01,8.815045e-01,8.814243e-01,6.307815e-02,2.195123e-07,1.389147e+01,-8.291862e-02,1.397439e+01,1.576997e+01,1.721000e+02
5.551712e+04,6.425592e-01,5.495552e+04,6.360592e-01,8.815082e-01,8.814262e-01,6.308034e-02,2.194773e-07,1.389173e+01,-8.291862e-02,1.397465e+01,1.577019e+01,1.721000e+02
5.552712e+04,6.426750e-01,5.496552e+04,6.361750e-01,8.815119e-01,8.814282e-01,6.308254e-02,2.194422e-07,1.389199e+01,-8.291862e-02,1.397490e+01,1.577042e+01,1.721000e+02
5.553712e+04,6.427907e-01,5.497552e+04,6.362907e-01,8.815155e-01,8.814301e-01,6.308473e-02,2.194072e-07,1.389224e+01,-8.291862e-02,1.397516e+01,1.577064e+01,1.721000e+02
5.554712e+04,6.429065e-01,5.498552e+04,6.364065e-01,8.815192e-01,8.814320e-01,6.308693e-02,2.193722e-07,1.389250e+01,-8.291862e-02,1.397542e+01,1.577087e+01,1.721000e+02
5.555712e+04,6.430222e-01,5.499552e+04,6.365222e-01,8.815229e-01,8.814340e-01,6.308912e-02,2.193372e-07,1.389276e+01,-8.291862e-02,1.397567e+01,1.577109e+01,1.721000e+02
5.556712e+04,6.431380e-01,5.500552e+04,6.366380e-01,8.815266e-01,8.814359e-01,6.309131e-02,2.193023e-07,1.389301e+01,-8.291862e-02,1.397593e+01,1.577132e+01,1.721000e+02
5.557712e+04,6.432537e-01,5.501552e+04,6.367537e-01,8.815302e-01,8.814378e-01,6.309351e-02,2.192673e-07,1.389327e+01,-8.291862e-02,1.397619e+01,1.577154e+01,1.721000e+02
5.558712e+04,6.433695e-01,5.502552e+04,6.368695e-01,8.815339e-01,8.814398e-01,6.309570e-02,2.192324e-07,1.389353e+01,-8.291862e-02,1.397645e+01,1.577177e+01,1.721000e+02
5.559712e+04,6.434852e-01,5.503552e+04,6.369852e-01,8.815376e-01,8.814417e-01,6.309789e-02,2.191974e-07,1.389378e+01,-8.291862e-02,1.397670e+01,1.577199e+01,1.721000e+02
5.560713e+04,6.436010e-01,5.504553e+04,6.371010e-01,8.815413e-01,8.814436e-01,6.310008e-02,2.191625e-07,1.389404e+01,-8.291862e-02,1.397696e+01,1.577222e+01,1.721000e+02
5.561713e+04,6.437167e-01,5.505553e+04,6.372167e-01,8.815449e-01,8.814456e-01,6.310228e-02,2.191276e-07,1.389430e+01,-8.291862e-02,1.397722e+01,1.577245e+01,1.721000e+02
5.562713e+04,6.438325e-01,5.506553e+04,6.373325e-01,8.815486e-01,8.814475e-01,6.310447e-02,2.190927e-07,1.389455e+01,-8.291862e-02,1.397747e+01,1.577267e+01,1.721000e+02
5.563713e+04,6.439482e-01,5.507553e+04,6.374482e-01,8.815523e-01,8.814494e-01,6.310666e-02,2.190578e-07,1.389481e+01,-8.291862e-02,1.397773e+01,1.577290e+01,1.721000e+02
5.564713e+04,6.440640e-01,5.508553e+04,6.375640e-01,8.815560e-01,8.814514e-01,6.310885e-02,2.190229e-07,1.389507e+01,-8.291862e-02,1.397799e+01,1.577312e+01,1.721000e+02
5.565713e+04,6.441798e-01,5.509553e+04,6.376798e-01,8.815554e-01,8.814533e-01,6.311104e-02,2.189881e-07,1.389466e+01,-8.291862e-02,1.397758e+01,1.577267e+01,1.720965e+02
5.566713e+04,6.442955e-01,5.510553e+04,6.377955e-01,8.815542e-01,8.814552e-01,6.311323e-02,2.189532e-07,1.389415e+01,-8.291862e-02,1.397707e+01,1.577211e+01,1.720925e+02
5.567713e+04,6.444113e-01,5.511553e+04,6.379113e-01,8.815529e-01,8.814572e-01,6.311542e-02,2.189184e-07,1.389363e+01,-8.291862e-02,1.397655e+01,1.577155e+01,1.720885e+02
5.568713e+04,6.445270e-01,5.512553e+04,6.380270e-01,8.815517e-01,8.814591e-01,6.311761e-02,2.188836e-07,1.389312e+01,-8.291862e-02,1.397604e+01,1.577099e+01,1.720845e+02
5.569713e+04,6.446428e-01,5.513553e+04,6.381428e-01,8.815504e-01,8.814610e-01,6.311980e-02,2.188488e-07,1.389261e+01,-8.291862e-02,1.397552e+01,1.577043e+01,1.720805e+02
5.570714e+04,6.447585e-01,5.514554e+04,6.382585e-01,8.815492e-01,8.814629e-01,6.312198e-02,2.188140e-07,1.389209e+01,-8.291862e-02,1.397501e+01,1.576987e+01,1.720765e+02
5.571714e+04,6.448743e-01,5.515554e+04,6.383743e-01,8.815480e-01,8.814649e-01,6.312417e-02,2.187792e-07,1.389158e+01,-8.291862e-02,1.397450e+01,1.576931e+01,1.720725e+02
5.572714e+04,6.449900e-01,5.516554e+04,6.384900e-01,8.815467e-01,8.814668e-01,6.312636e-02,2.187444e-07,1.389106e+01,-8.291862e-02,1.397398e+01,1.576875e+01,1.720685e+02
5.573714e+04,6.451058e-01,5.517554e+04,6.386058e-01,8.815455e-01,8.814687e-01,6.312855e-02,2.187097e-07,1.389055e+01,-8.291862e-02,1.397347e+01,1.576819e+01,1.720645e+02
5.574714e+04,6.452215e-01,5.518554e+04,6.387215e-01,8.815443e-01,8.814707e-01,6.313074e-02,2.186749e-07,1.389004e+01,-8.291862e-02,1.397296e+01,1.576762e+01,1.720605e+02
5.575714e+04,6.453373e-01,5.519554e+04,6.388373e-01,8.815430e-01,8.814726e-01,6.313292e-02,2.186402e-07,1.388952e+01,-8.291862e-02,1.397244e+01,1.576706e+01,1.720565e+02
5.576714e+04,6.454530e-01,5.520554e+04,6.389530e-01,8.815418e-01,8.814745e-01,6.313511e-02,2.186055e-07,1.388901e+01,-8.291862e-02,1.397193e+01,1.576650e+01,1.720525e+02
5.577714e+04,6.455688e-01,5.521554e+04,6.390688e-01,8.815405e-01,8.814764e-01,6.313729e-02,2.185708e-07,1.388850e+01,-8.291862e-02,1.397141e+01,1.576594e+01,1.720485e+02
5.578714e+04,6.456845e-01,5.522554e+04,6.391845e-01,8.815393e-01,8.814784e-01,6.313948e-02,2.185361e-07,1.388798e+01,-8.291862e-02,1.397090e+01,1.576538e+01,1.720445e+02
5.579714e+04,6.458003e-01,5.523554e+04,6.393003e-01,8.815381e-01,8.814803e-01,6.314167e-02,2.185014e-07,1.388747e+01,-8.291862e-02,1.397039e+01,1.576482e+01,1.720405e+02
5.580715e+04,6.459160e-01,5.524555e+04,6.394160e-01,8.815368e-01,8.814822e-01,6.314385e-02,2.184667e-07,1.388695e+01,-8.291862e-02,1.396987e+01,1.576426e+01,1.720365e+02
5.581715e+04,6.460318e-01,5.525555e+04,6.395318e-01,8.815356e-01,8.814841e-01,6.314604e-02,2.184320e-07,1.388644e+01,-8.291862e-02,1.396936e+01,1.576370e+01,1.720325e+02
5.582715e+04,6.461475e-01,5.526555e+04,6.396475e-01,8.815344e-01,8.814861e-01,6.314822e-02,2.183974e-07,1.388593e+01,-8.291862e-02,1.396885e+01,1.576314e+01,1.720285e+02
5.583715e+04,6.462633e-01,5.527555e+04,6.397633e-01,8.815331e-01,8.814880e-01,6.315040e-02,2.183628e-07,1.388541e+01,-8.291862e-02,1.396833e+01,1.576258e+01,1.720245e+02
5.584715e+04,6.463790e-01,5.528555e+04,6.398790e-01,8.815319e-01,8.814899e-01,6.315259e-02,2.183281e-07,1.388490e+01,-8.291862e-02,1.396782e+01,1.576202e+01,1.720204e+02
5.585715e+04,6.464948e-01,5.529555e+04,6.399948e-01,8.815306e-01,8.814918e-01,6.315477e-02,2.182935e-07,1.388439e+01,-8.291862e-02,1.396730e+01,1.576146e+01,1.720164e+02
5.586715e+04,6.466106e-01,5.530555e+04,6.401106e-01,8.815294e-01,8.814938e-01,6.315695e-02,2.182589e-07,1.388387e+01,-8.291862e-02,1.396679e+01,1.576090e+01,1.720124e+02
5.587715e+04,6.467263e-01,5.531555e+04,6.402263e-01,8.815282e-01,8.814957e-01,6.315914e-02,2.182244e-07,1.388336e+01,-8.291862e-02,1.396628e+01,1.576034e+01,1.720084e+02
5.588715e+04,6.468421e-01,5.532555e+04,6.403421e-01,8.815269e-01,8.814976e-01,6.316132e-02,2.181898e-07,1.388284e+01,-8.291862e-02,1.396576e+01,1.575978e+01,1.720044e+02
5.589715e+04,6.469578e-01,5.533555e+04,6.404578e-01,8.815257e-01,8.814995e-01,6.316350e-02,2.181552e-07,1.388233e+01,-8.291862e-02,1.396525e+01,1.575922e+01,1.720004e+02
5.590716e+04,6.470736e-01,5.534556e+04,6.405736e-01,8.815278e-01,8.815015e-01,6.316568e-02,2.181207e-07,1.388250e+01,-8.291862e-02,1.396542e+01,1.575938e+01,1.720036e+02
5.591716e+04,6.471893e-01,5.535556e+04,6.406893e-01,8.815303e-01,8.815034e-01,6.316786e-02,2.180862e-07,1.388276e+01,-8.291862e-02,1.396568e+01,1.575962e+01,1.720076e+02
5.592716e+04,6.473051e-01,5.536556e+04,6.408051e-01,8.815327e-01,8.815053e-01,6.317004e-02,2.180516e-07,1.388302e+01,-8.291862e-02,1.396594e+01,1.575987e+01,1.720116e+02
5.593716e+04,6.474208e-01,5.537556e+04,6.409208e-01,8.815352e-01,8.815072e-01,6.317222e-02,2.180171e-07,1.388327e+01,-8.291862e-02,1.396619e+01,1.576011e+01,1.720155e+02
5.594716e+04,6.475366e-01,5.538556e+04,6.410366e-01,8.815377e-01,8.815092e-01,6.317441e-02,2.179826e-07,1.388353e+01,-8.291862e-02,1.396645e+01,1.576036e+01,1.720195e+02
5.595716e+04,6.476523e-01,5.539556e+04,6.411523e-01,8.815402e-01,8.815111e-01,6.317658e-02,2.179481e-07,1.388378e+01,-8.291862e-02,1.396670e+01,1.576061e+01,1.720235e+02
5.596716e+04,6.477681e-01,5.540556e+04,6.412681e-01,8.815427e-01,8.815130e-01,6.317876e-02,2.179137e-07,1.388404e+01,-8.291862e-02,1.396696e+01,1.576085e+01,1.720275e+02
5.597716e+04,6.478838e-01,5.541556e+04,6.413838e-01,8.815451e-01,8.815149e-01,6.318094e-02,2.178792e-07,1.388430e+01,-8.291862e-02,1.396722e+01,1.576110e+01,1.720315e+02
5.598716e+04,6.479996e-01,5.542556e+04,6.414996e-01,8.815476e-01,8.815168e-01,6.318312e-02,2.178448e-07,1.388455e+01,-8.291862e-02,1.396747e+01,1.576134e+01,1.720355e+02
5.599716e+04,6.481153e-01,5.543556e+04,6.416153e-01,8.815501e-01,8.815188e-01,6.318530e-02,2.178103e-07,1.388481e+01,-8.291862e-02,1.396773e+01,1.576159e+01,1.720395e+02
5.600717e+04,6.482311e-01,5.544557e+04,6.417311e-01,8.815526e-01,8.815207e-01,6.318748e-02,2.177759e-07,1.388506e+01,-8.291862e-02,1.396798e+01,1.576184e+01,1.720435e+02
5.601717e+04,6.483468e-01,5.545557e+04,6.418468e-01,8.815551e-01,8.815226e-01,6.318966e-02,2.177415e-07,1.388532e+01,-8.291862e-02,1.396824e+01,1.576208e+01,1.720475e+02
5.602717e+04,6.484626e-01,5.546557e+04,6.419626e-01,8.815575e-01,8.815245e-01,6.319183e-02,2.177071e-07,1.388558e+01,-8.291862e-02,1.396850e+01,1.576233e+01,1.720515e+02
5.603717e+04,6.485783e-01,5.547557e+04,6.420783e-01,8.815600e-01,8.815264e-01,6.319401e-02,2.176727e-07,1.388583e+01,-8.291862e-02,1.396875e+01,1.576257e+01,1.720555e+02
5.604717e+04,6.486941e-01,5.548557e+04,6.421941e-01,8.815625e-01,8.815284e-01,6.319619e-02,2.176384e-07,1.388609e+01,-8.291862e-02,1.396901e+01,1.576282e+01,1.720595e+02
5.605717e+04,6.488098e-01,5.549557e+04,6.423098e-01,8.815650e-01,8.815303e-01,6.319836e-02,2.176040e-07,1.388634e+01,-8.291862e-02,1.396926e+01,1.576306e+01,1.720634e+02
5.606717e+04,6.489256e-01,5.550557e+04,6.424256e-01,8.815675e-01,8.815322e-01,6.320054e-02,2.175697e-07,1.388660e+01,-8.291862e-02,1.396952e+01,1.576331e+01,1.720674e+02
5.607717e+04,6.490414e-01,5.551557e+04,6.425414e-01,8.815700e-01,8.815341e-01,6.320272e-02,2.175353e-07,1.388686e+01,-8.291862e-02,1.396978e+01,1.576356e+01,1.720714e+02
5.608717e+04,6.491571e-01,5.552557e+04,6.426571e-01,8.815724e-01,8.815360e-01,6.320489e-02,2.175010e-07,1.388711e+01,-8.291862e-02,1.397003e+01,1.576380e+01,1.720754e+02
5.609717e+04,6.492729e-01,5.553557e+04,6.427729e-01,8.815749e-01,8.815379e-01,6.320707e-02,2.174667e-07,1.388737e+01,-8.291862e-02,1.397029e+01,1.576405e+01,1.720794e+02
5.610718e+04,6.493886e-01,5.554558e+04,6.428886e-01,8.815774e-01,8.815399e-01,6.320924e-02,2.174324e-07,1.388762e+01,-8.291862e-02,1.397054e+01,1.576429e+01,1.720834e+02
5.611718e+04,6.495044e-01,5.555558e+04,6.430044e-01,8.815799e-01,8.815418e-01,6.321142e-02,2.173981e-07,1.388788e+01,-8.291862e-02,1.397080e+01,1.576454e+01,1.720874e+02
5.612718e+04,6.496201e-01,5.556558e+04,6.431201e-01,8.815824e-01,8.815437e-01,6.321359e-02,2.173638e-07,1.388814e+01,-8.291862e-02,1.397106e+01,1.576478e+01,1.720914e+02
5.613718e+04,6.497359e-01,5.557558e+04,6.432359e-01,8.815848e-01,8.815456e-01,6.321576e-02,2.173296e-07,1.388839e+01,-8.291862e-02,1.397131e+01,1.576503e+01,1.720954e+02
5.614718e+04,6.498516e-01,5.558558e+04,6.433516e-01,8.815873e-01,8.815475e-01,6.321794e-02,2.172953e-07,1.388865e+01,-8.291862e-02,1.397157e+01,1.576528e+01,1.720994e+02
5.615718e+04,6.499674e-01,5.559558e+04,6.434674e-01,8.815866e-01,8.815494e-01,6.322011e-02,2.172611e-07,1.388891e+01,-8.291862e-02,1.397183e+01,1.576558e+01,1.720966e+02
5.616718e+04,6.500831e-01,5.560558e+04,6.435831e-01,8.815853e-01,8.815514e-01,6.322228e-02,2.172269e-07,1.388916e+01,-8.291862e-02,1.397208e+01,1.576590e+01,1.720926e+02
5.617718e+04,6.501989e-01,5.561558e+04,6.436989e-01,8.815840e-01,8.815533e-01,6.322446e-02,2.171927e-07,1.388942e+01,-8.291862e-02,1.397234e+01,1.576621e+01,1.720886e+02
5.618718e+04,6.503146e-01,5.562558e+04,6.438146e-01,8.815827e-01,8.815552e-01,6.322663e-02,2.171585e-07,1.388968e+01,-8.291862e-02,1.397260e+01,1.576653e+01,1.720846e+02
5.619718e+04,6.504304e-01,5.563558e+04,6.439304e-01,8.815814e-01,8.815571e-01,6.322880e-02,2.171243e-07,1.388994e+01,-8.291862e-02,1.397286e+01,1.576684e+01,1.720805e+02
5.620719e+04,6.505461e-01,5.564559e+04,6.440461e-01,8.815801e-01,8.815590e-01,6.323097e-02,2.170901e-07,1.389020e+01,-8.291862e-02,1.397311e+01,1.576716e+01,1.720765e+02
5.621719e+04,6.506619e-01,5.565559e+04,6.441619e-01,8.815788e-01,8.815609e-01,6.323314e-02,2.170559e-07,1.389045e+01,-8.291862e-02,1.397337e+01,1.576748e+01,1.720725e+02
5.622719e+04,6.507776e-01,5.566559e+04,6.442776e-01,8.815776e-01,8.815628e-01,6.323531e-02,2.170218e-07,1.389071e+01,-8.291862e-02,1.397363e+01,1.576779e+01,1.720685e+02
5.623719e+04,6.508934e-01,5.567559e+04,6.443934e-01,8.815763e-01,8.815648e-01,6.323748e-02,2.169877e-07,1.389097e+01,-8.291862e-02,1.397389e+01,1.576811e+01,1.720645e+02
5.624719e+04,6.510091e-01,5.568559e+04,6.445091e-01,8.815750e-01,8.815667e-01,6.323965e-02,2.169535e-07,1.389123e+01,-8.291862e-02,1.397415e+01,1.576842e+01,1.720604e+02
5.625719e+04,6.511249e-01,5.569559e+04,6.446249e-01,8.815737e-01,8.815686e-01,6.324182e-02,2.169194e-07,1.389148e+01,-8.291862e-02,1.397440e+01,1.576874e+01,1.720564e+02
5.626719e+04,6.512406e-01,5.570559e+04,6.447406e-01,8.815724e-01,8.815705e-01,6.324399e-02,2.168853e-07,1.389174e+01,-8.291862e-02,1.397466e+01,1.576905e+01,1.720524e+02
5.627719e+04,6.513564e-01,5.571559e+04,6.448564e-01,8.815711e-01,8.815724e-01,6.324616e-02,2.168512e-07,1.389200e+01,-8.291862e-02,1.397492e+01,1.576937e+01,1.720484e+02
5.628719e+04,6.514722e-01,5.572559e+04,6.449722e-01,8.815698e-01,8.815743e-01,6.324833e-02,2.168171e-07,1.389226e+01,-8.291862e-02,1.397518e+01,1.576969e+01,1.720444e+02
5.629719e+04,6.515879e-01,5.573559e+04,6.450879e-01,8.815685e-01,8.815762e-01,6.325050e-02,2.167831e-07,1.389252e+01,-8.291862e-02,1.397543e+01,1.577000e+01,1.720404e+02
5.630720e+04,6.517037e-01,5.574560e+04,6.452037e-01,8.815672e-01,8.815781e-01,6.325266e-02,2.167490e-07,1.389277e+01,-8.291862e-02,1.397569e+01,1.577032e+01,1.720363e+02
5.631720e+04,6.518194e-01,5.575560e+04,6.453194e-01,8.815659e-01,8.815801e-01,6.325483e-02,2.167150e-07,1.389303e+01,-8.291862e-02,1.397595e+01,1.577063e+01,1.720323e+02
5.632720e+04,6.519352e-01,5.576560e+04,6.454352e-01,8.815646e-01,8.815820e-01,6.325700e-02,2.166810e-07,1.389329e+01,-8.291862e-02,1.397621e+01,1.577095e+01,1.720283e+02
5.633720e+04,6.520509e-01,5.577560e+04,6.455509e-01,8.815633e-01,8.815839e-01,6.325917e-02,2.166470e-07,1.389355e+01,-8.291862e-02,1.397647e+01,1.577126e+01,1.720243e+02
5.634720e+04,6.521667e-01,5.578560e+04,6.456667e-01,8.815620e-01,8.815858e-01,6.326133e-02,2.166130e-07,1.389380e+01,-8.291862e-02,1.397672e+01,1.577158e+01,1.720203e+02
5.635720e+04,6.522824e-01,5.579560e+04,6.457824e-01,8.815607e-01,8.815877e-01,6.326350e-02,2.165790e-07,1.389406e+01,-8.291862e-02,1.397698e+01,1.577190e+01,1.720162e+02
5.636720e+04,6.523982e-01,5.580560e+04,6.458982e-01,8.815594e-01,8.815896e-01,6.326566e-02,2.165450e-07,1.389432e+01,-8.291862e-02,1.397724e+01,1.577221e+01,1.720122e+02
5.637720e+04,6.525139e-01,5.581560e+04,6.460139e-01,8.815581e-01,8.815915e-01,6.326783e-02,2.165110e-07,1.389458e+01,-8.291862e-02,1.397750e+01,1.577253e+01,1.720082e+02
5.638720e+04,6.526297e-01,5.582560e+04,6.461297e-01,8.815568e-01,8.815934e-01,6.326999e-02,2.164771e-07,1.389484e+01,-8.291862e-02,1.397775e+01,1.577284e+01,1.720042e+02
5.639721e+04,6.527454e-01,5.583561e+04,6.462454e-01,8.815555e-01,8.815953e-01,6.327216e-02,2.164431e-07,1.389509e+01,-8.291862e-02,1.397801e+01,1.577316e+01,1.720002e+02
5.640721e+04,6.528612e-01,5.584561e+04,6.463612e-01,8.815543e-01,8.815972e-01,6.327432e-02,2.164092e-07,1.389486e+01,-8.291862e-02,1.397778e+01,1.577291e+01,1.720038e+02
5.641721e+04,6.529769e-01,5.585561e+04,6.464769e-01,8.815531e-01,8.815991e-01,6.327649e-02,2.163753e-07,1.389460e+01,-8.291862e-02,1.397752e+01,1.577265e+01,1.720078e+02
5.642721e+04,6.530927e-01,5.586561e+04,6.465927e-01,8.815519e-01,8.816011e-01,6.327865e-02,2.163414e-07,1.389435e+01,-8.291862e-02,1.397727e+01,1.577238e+01,1.720118e+02
5.643721e+04,6.532084e-01,5.587561e+04,6.467084e-01,8.815508e-01,8.816030e-01,6.328082e-02,2.163075e-07,1.389409e+01,-8.291862e-02,1.397701e+01,1.577211e+01,1.720158e+02
5.644721e+04,6.533242e-01,5.588561e+04,6.468242e-01,8.815496e-01,8.816049e-01,6.328298e-02,2.162736e-07,1.389384e+01,-8.291862e-02,1.397676e+01,1.577184e+01,1.720197e+02
5.645721e+04,6.534399e-01,5.589561e+04,6.469399e-01,8.815484e-01,8.816068e-01,6.328514e-02,2.162397e-07,1.389358e+01,-8.291862e-02,1.397650e+01,1.577157e+01,1.720237e+02
5.646721e+04,6.535557e-01,5.590561e+04,6.470557e-01,8.815472e-01,8.816087e-01,6.328730e-02,2.162059e-07,1.389333e+01,-8.291862e-02,1.397625e+01,1.577131e+01,1.720277e+02
5.647721e+04,6.536714e-01,5.591561e+04,6.471714e-01,8.815460e-01,8.816106e-01,6.328947e-02,2.161720e-07,1.389307e+01,-8.291862e-02,1.397599e+01,1.577104e+01,1.720317e+02
5.648721e+04,6.537872e-01,5.592561e+04,6.472872e-01,8.815448e-01,8.816125e-01,6.329163e-02,2.161382e-07,1.389282e+01,-8.291862e-02,1.397574e+01,1.577077e+01,1.720356e+02
5.649722e+04,6.539030e-01,5.593562e+04,6.474030e-01,8.815436e-01,8.816144e-01,6.329379e-02,2.161044e-07,1.389256e+01,-8.291862e-02,1.397548e+01,1.577050e+01,1.720396e+02
5.650722e+04,6.540187e-01,5.594562e+04,6.475187e-01,8.815424e-01,8.816163e-01,6.329595e-02,2.160706e-07,1.389231e+01,-8.291862e-02,1.397523e+01,1.577023e+01,1.720436e+02
5.651722e+04,6.541345e-01,5.595562e+04,6.476345e-01,8.815412e-01,8.816182e-01,6.329811e-02,2.160368e-07,1.389205e+01,-8.291862e-02,1.397497e+01,1.576997e+01,1.720476e+02
5.652722e+04,6.542502e-01,5.596562e+04,6.477502e-01,8.815400e-01,8.816201e-01,6.330027e-02,2.160030e-07,1.389180e+01,-8.291862e-02,1.397472e+01,1.576970e+01,1.720516e+02
5.653722e+04,6.543660e-01,5.597562e+04,6.478660e-01,8.815389e-01,8.816220e-01,6.330243e-02,2.159692e-07,1.389154e+01,-8.291862e-02,1.397446e+01,1.576943e+01,1.720555e+02
5.654722e+04,6.544817e-01,5.598562e+04,6.479817e-01,8.815377e-01,8.816239e-01,6.330459e-02,2.159355e-07,1.389129e+01,-8.291862e-02,1.397421e+01,1.576916e+01,1.720595e+02
5.655722e+04,6.545975e-01,5.599562e+04,6.480975e-01,8.815365e-01,8.816258e-01,6.330675e-02,2.159017e-07,1.389103e+01,-8.291862e-02,1.397395e+01,1.576889e+01,1.720635e+02
5.656722e+04,6.547132e-01,5.600562e+04,6.482132e-01,8.815353e-01,8.816277e-01,6.330891e-02,2.158680e-07,1.389078e+01,-8.291862e-02,1.397370e+01,1.576862e+01,1.720675e+02
5.657722e+04,6.548290e-01,5.601562e+04,6.483290e-01,8.815341e-01,8.816296e-01,6.331107e-02,2.158342e-07,1.389052e+01,-8.291862e-02,1.397344e+01,1.576836e+01,1.720714e+02
5.658722e+04,6.549447e-01,5.602562e+04,6.484447e-01,8.815329e-01,8.816315e-01,6.331323e-02,2.158005e-07,1.389027e+01,-8.291862e-02,1.397318e+01,1.576809e+01,1.720754e+02
5.659723e+04,6.550605e-01,5.603563e+04,6.485605e-01,8.815317e-01,8.816334e-01,6.331539e-02,2.157668e-07,1.389001e+01,-8.291862e-02,1.397293e+01,1.576782e+01,1.720794e+02
5.660723e+04,6.551762e-01,5.604563e+04,6.486762e-01,8.815305e-01,8.816353e-01,6.331754e-02,2.157331e-07,1.388976e+01,-8.291862e-02,1.397267e+01,1.576755e+01,1.720834e+02
5.661723e+04,6.552920e-01,5.605563e+04,6.487920e-01,8.815293e-01,8.816372e-01,6.331970e-02,2.156995e-07,1.388950e+01,-8.291862e-02,1.397242e+01,1.576728e+01,1.720874e+02
5.662723e+04,6.554077e-01,5.606563e+04,6.489077e-01,8.815281e-01,8.816391e-01,6.332186e-02,2.156658e-07,1.388925e+01,-8.291862e-02,1.397216e+01,1.576702e+01,1.720913e+02
5.663723e+04,6.555235e-01,5.607563e+04,6.490235e-01,8.815270e-01,8.816410e-01,6.332401e-02,2.156322e-07,1.388899e+01,-8.291862e-02,1.397191e+01,1.576675e+01,1.720953e+02
5.664723e+04,6.556392e-01,5.608563e+04,6.491392e-01,8.815258e-01,8.816429e-01,6.332617e-02,2.155985e-07,1.388874e+01,-8.291862e-02,1.397165e+01,1.576648e+01,1.720993e+02
5.665723e+04,6.557550e-01,5.609563e+04,6.492550e-01,8.815286e-01,8.816448e-01,6.332833e-02,2.155649e-07,1.388869e+01,-8.291862e-02,1.397161e+01,1.576638e+01,1.720934e+02
5.666723e+04,6.558707e-01,5.610563e+04,6.493707e-01,8.815323e-01,8.816467e-01,6.333048e-02,2.155313e-07,1.388869e+01,-8.291862e-02,1.397161e+01,1.576631e+01,1.720854e+02
5.667723e+04,6.559865e-01,5.611563e+04,6.494865e-01,8.815360e-01,8.816486e-01,6.333264e-02,2.154977e-07,1.388869e+01,-8.291862e-02,1.397161e+01,1.576625e+01,1.720773e+02
5.668723e+04,6.561022e-01,5.612563e+04,6.496022e-01,8.815396e-01,8.816505e-01,6.333479e-02,2.154641e-07,1.388869e+01,-8.291862e-02,1.397161e+01,1.576618e+01,1.720693e+02
5.669724e+04,6.562180e-01,5.613564e+04,6.497180e-01,8.815433e-01,8.816524e-01,6.333695e-02,2.154305e-07,1.388869e+01,-8.291862e-02,1.397161e+01,1.576611e+01,1.720613e+02
5.670724e+04,6.563338e-01,5.614564e+04,6.498338e-01,8.815470e-01,8.816543e-01,6.333910e-02,2.153969e-07,1.388869e+01,-8.291862e-02,1.397161e+01,1.576605e+01,1.720532e+02
5.671724e+04,6.564495e-01,5.615564e+04,6.499495e-01,8.815507e-01,8.816562e-01,6.334126e-02,2.153634e-07,1.388869e+01,-8.291862e-02,1.397161e+01,1.576598e+01,1.720452e+02
5.672724e+04,6.565653e-01,5.616564e+04,6.500653e-01,8.815544e-01,8.816581e-01,6.334341e-02,2.153298e-07,1.388869e+01,-8.291862e-02,1.397161e+01,1.576591e+01,1.720371e+02
5.673724e+04,6.566810e-01,5.617564e+04,6.501810e-01,8.815581e-01,8.816600e-01,6.334556e-02,2.152963e-07,1.388869e+01,-8.291862e-02,1.397161e+01,1.576585e+01,1.720291e+02
5.674724e+04,6.567968e-01,5.618564e+04,6.502968e-01,8.815618e-01,8.816619e-01,6.334772e-02,2.152628e-07,1.388869e+01,-8.291862e-02,1.397161e+01,1.576578e+01,1.720211e+02
5.675724e+04,6.569125e-01,5.619564e+04,6.504125e-01,8.815655e-01,8.816638e-01,6.334987e-02,2.152293e-07,1.388869e+01,-8.291862e-02,1.397161e+01,1.576572e+01,1.720130e+02
5.676724e+04,6.570283e-01,5.620564e+04,6.505283e-01,8.815691e-01,8.816657e-01,6.335202e-02,2.151958e-07,1.388869e+01,-8.291862e-02,1.397161e+01,1.576565e+01,1.720050e+02
5.677724e+04,6.571440e-01,5.621564e+04,6.506440e-01,8.815728e-01,8.816676e-01,6.335417e-02,2.151623e-07,1.388869e+01,-8.291862e-02,1.397161e+01,1.576558e+01,1.719969e+02
5.678724e+04,6.572598e-01,5.622564e+04,6.507598e-01,8.815765e-01,8.816695e-01,6.335632e-02,2.151288e-07,1.388869e+01,-8.291862e-02,1.397161e+01,1.576552e+01,1.719889e+02
5.679725e+04,6.573755e-01,5.623565e+04,6.508755e-01,8.815802e-01,8.816714e-01,6.335848e-02,2.150954e-07,1.388869e+01,-8.291862e-02,1.397161e+01,1.576545e+01,1.719809e+02
5.680725e+04,6.574913e-01,5.624565e+04,6.509913e-01,8.815839e-01,8.816733e-01,6.336063e-02,2.150619e-07,1.388869e+01,-8.291862e-02,1.397161e+01,1.576538e+01,1.719728e+02
5.681725e+04,6.576070e-01,5.625565e+04,6.511070e-01,8.815876e-01,8.816752e-01,6.336278e-02,2.150285e-07,1.388869e+01,-8.291862e-02,1.397161e+01,1.576532e+01,1.719648e+02
5.682725e+04,6.577228e-01,5.626565e+04,6.512228e-01,8.815913e-01,8.816771e-01,6.336493e-02,2.149950e-07,1.388869e+01,-8.291862e-02,1.397161e+01,1.576525e+01,1.719568e+02
5.683725e+04,6.578385e-01,5.627565e+04,6.513385e-01,8.815950e-01,8.816790e-01,6.336708e-02,2.149616e-07,1.388869e+01,-8.291862e-02,1.397161e+01,1.576519e+01,1.719487e+02
5.684725e+04,6.579543e-01,5.628565e+04,6.514543e-01,8.815986e-01,8.816809e-01,6.336923e-02,2.149282e-07,1.388869e+01,-8.291862e-02,1.397161e+01,1.576512e+01,1.719407e+02
5.685725e+04,6.580700e-01,5.629565e+04,6.515700e-01,8.816023e-01,8.816828e-01,6.337138e-02,2.148948e-07,1.388869e+01,-8.291862e-02,1.397161e+01,1.576505e+01,1.719326e+02
5.686725e+04,6.581858e-01,5.630565e+04,6.516858e-01,8.816060e-01,8.816847e-01,6.337353e-02,2.148615e-07,1.388869e+01,-8.291862e-02,1.397161e+01,1.576499e+01,1.719246e+02
5.687725e+04,6.583015e-01,5.631565e+04,6.518015e-01,8.816097e-01,8.816866e-01,6.337567e-02,2.148281e-07,1.388869e+01,-8.291862e-02,1.397161e+01,1.576492e+01,1.719166e+02
5.688725e+04,6.584173e-01,5.632565e+04,6.519173e-01,8.816134e-01,8.816885e-01,6.337782e-02,2.147947e-07,1.388869e+01,-8.291862e-02,1.397161e+01,1.576485e+01,1.719085e+02
5.689726e+04,6.585330e-01,5.633566e+04,6.520330e-01,8.816171e-01,8.816904e-01,6.337997e-02,2.147614e-07,1.388869e+01,-8.291862e-02,1.397161e+01,1.576479e+01,1.719005e+02
5.690726e+04,6.586488e-01,5.634566e+04,6.521488e-01,8.816184e-01,8.816923e-01,6.338212e-02,2.147281e-07,1.388869e+01,-8.291862e-02,1.397161e+01,1.576476e+01,1.719000e+02
5.691726e+04,6.587646e-01,5.635566e+04,6.522646e-01,8.816197e-01,8.816942e-01,6.338427e-02,2.146948e-07,1.388869e+01,-8.291862e-02,1.397161e+01,1.576474e+01,1.719000e+02
5.692726e+04,6.588803e-01,5.636566e+04,6.523803e-01,8.816209e-01,8.816961e-01,6.338641e-02,2.146614e-07,1.388869e+01,-8.291862e-02,1.397161e+01,1.576472e+01,1.719000e+02
