Repository: brandonlampe/CS_Data

# Repository for Crushed Salt Data
**Grant No: 456417**

This is a work in progress!

## Repository Content

### Directory Names
A uniform namining structure still in progress, but in general directories are named according to the following:
 - Names contain no spaces, a single underscore "_" will be used as a file name seperator.
 - Files are for the Crushed Salt Project (CSP); therefore, the first three charaters of each file are "CSP".
 - Folders are organized by which frame the test was performed on i.e., A2 or A3.
 - The fifth and sixth charaters of each file name will therefore be "A" followed by the frame number.

File: UNM_WP_HY_175_09/STAGE01/CREEP_FIT/175_09_STAGE01_CREEP_OUT.csv (part 26 of 36)
Analysis by Brandon Lampe, performed on: 2016/07/12 16:02:29
Experimental results below begin at: 2016/04/08 09:35:23
Duration (sec),Duration (day),Elapsed Time (sec),Elapsed Time (day),Interpolated Fractional Density,Fit to Fractional Density,Fit to Volume Strain,Fit to Volume Strain Rate (1/sec),Confining Pressure (MPa),Pore Pressure (MPa),Terzaghi Pressure (MPa),Solid Pressure (MPa),Temperature (C))
5.928750e+04,6.861979e-01,5.872590e+04,6.796979e-01,8.821845e-01,8.821349e-01,6.388404e-02,2.071184e-07,1.388512e+01,-8.291862e-02,1.396804e+01,1.575055e+01,1.719888e+02
5.929750e+04,6.863136e-01,5.873590e+04,6.798136e-01,8.821906e-01,8.821368e-01,6.388611e-02,2.070878e-07,1.388487e+01,-8.291862e-02,1.396779e+01,1.575015e+01,1.719809e+02
5.930750e+04,6.864294e-01,5.874590e+04,6.799294e-01,8.821968e-01,8.821386e-01,6.388818e-02,2.070571e-07,1.388461e+01,-8.291862e-02,1.396753e+01,1.574975e+01,1.719729e+02
5.931750e+04,6.865451e-01,5.875590e+04,6.800451e-01,8.822029e-01,8.821404e-01,6.389025e-02,2.070264e-07,1.388436e+01,-8.291862e-02,1.396728e+01,1.574935e+01,1.719649e+02
5.932750e+04,6.866609e-01,5.876590e+04,6.801609e-01,8.822090e-01,8.821422e-01,6.389232e-02,2.069958e-07,1.388410e+01,-8.291862e-02,1.396702e+01,1.574896e+01,1.719570e+02
5.933750e+04,6.867766e-01,5.877590e+04,6.802766e-01,8.822151e-01,8.821441e-01,6.389439e-02,2.069652e-07,1.388385e+01,-8.291862e-02,1.396677e+01,1.574856e+01,1.719490e+02
5.934750e+04,6.868924e-01,5.878590e+04,6.803924e-01,8.822213e-01,8.821459e-01,6.389646e-02,2.069346e-07,1.388359e+01,-8.291862e-02,1.396651e+01,1.574816e+01,1.719411e+02
5.935750e+04,6.870081e-01,5.879590e+04,6.805081e-01,8.822274e-01,8.821477e-01,6.389853e-02,2.069039e-07,1.388334e+01,-8.291862e-02,1.396626e+01,1.574776e+01,1.719331e+02
5.936750e+04,6.871239e-01,5.880590e+04,6.806239e-01,8.822335e-01,8.821495e-01,6.390060e-02,2.068734e-07,1.388308e+01,-8.291862e-02,1.396600e+01,1.574736e+01,1.719252e+02
5.937750e+04,6.872396e-01,5.881590e+04,6.807396e-01,8.822397e-01,8.821514e-01,6.390267e-02,2.068428e-07,1.388283e+01,-8.291862e-02,1.396575e+01,1.574696e+01,1.719172e+02
5.938751e+04,6.873554e-01,5.882591e+04,6.808554e-01,8.822458e-01,8.821532e-01,6.390474e-02,2.068122e-07,1.388257e+01,-8.291862e-02,1.396549e+01,1.574656e+01,1.719093e+02
5.939751e+04,6.874711e-01,5.883591e+04,6.809711e-01,8.822519e-01,8.821550e-01,6.390681e-02,2.067816e-07,1.388232e+01,-8.291862e-02,1.396524e+01,1.574616e+01,1.719013e+02
5.940751e+04,6.875869e-01,5.884591e+04,6.810869e-01,8.822501e-01,8.821568e-01,6.390888e-02,2.067511e-07,1.388292e+01,-8.291862e-02,1.396584e+01,1.574688e+01,1.718966e+02
5.941751e+04,6.877026e-01,5.885591e+04,6.812026e-01,8.822468e-01,8.821587e-01,6.391094e-02,2.067205e-07,1.388369e+01,-8.291862e-02,1.396661e+01,1.574781e+01,1.718926e+02
5.942751e+04,6.878184e-01,5.886591e+04,6.813184e-01,8.822434e-01,8.821605e-01,6.391301e-02,2.066900e-07,1.388446e+01,-8.291862e-02,1.396738e+01,1.574874e+01,1.718886e+02
5.943751e+04,6.879341e-01,5.887591e+04,6.814341e-01,8.822401e-01,8.821623e-01,6.391508e-02,2.066595e-07,1.388523e+01,-8.291862e-02,1.396815e+01,1.574968e+01,1.718846e+02
5.944751e+04,6.880499e-01,5.888591e+04,6.815499e-01,8.822367e-01,8.821641e-01,6.391714e-02,2.066289e-07,1.388600e+01,-8.291862e-02,1.396892e+01,1.575061e+01,1.718806e+02
5.945751e+04,6.881657e-01,5.889591e+04,6.816657e-01,8.822334e-01,8.821660e-01,6.391921e-02,2.065984e-07,1.388677e+01,-8.291862e-02,1.396969e+01,1.575155e+01,1.718766e+02
5.946751e+04,6.882814e-01,5.890591e+04,6.817814e-01,8.822300e-01,8.821678e-01,6.392128e-02,2.065679e-07,1.388754e+01,-8.291862e-02,1.397046e+01,1.575248e+01,1.718726e+02
5.947751e+04,6.883972e-01,5.891591e+04,6.818972e-01,8.822267e-01,8.821696e-01,6.392334e-02,2.065375e-07,1.388832e+01,-8.291862e-02,1.397123e+01,1.575341e+01,1.718686e+02
5.948752e+04,6.885129e-01,5.892592e+04,6.820129e-01,8.822234e-01,8.821714e-01,6.392541e-02,2.065070e-07,1.388909e+01,-8.291862e-02,1.397200e+01,1.575435e+01,1.718646e+02
5.949752e+04,6.886287e-01,5.893592e+04,6.821287e-01,8.822200e-01,8.821732e-01,6.392747e-02,2.064765e-07,1.388986e+01,-8.291862e-02,1.397278e+01,1.575528e+01,1.718606e+02
5.950752e+04,6.887444e-01,5.894592e+04,6.822444e-01,8.822167e-01,8.821751e-01,6.392954e-02,2.064461e-07,1.389063e+01,-8.291862e-02,1.397355e+01,1.575621e+01,1.718566e+02
5.951752e+04,6.888602e-01,5.895592e+04,6.823602e-01,8.822133e-01,8.821769e-01,6.393160e-02,2.064156e-07,1.389140e+01,-8.291862e-02,1.397432e+01,1.575715e+01,1.718526e+02
5.952752e+04,6.889759e-01,5.896592e+04,6.824759e-01,8.822100e-01,8.821787e-01,6.393367e-02,2.063852e-07,1.389217e+01,-8.291862e-02,1.397509e+01,1.575808e+01,1.718486e+02
5.953752e+04,6.890917e-01,5.897592e+04,6.825917e-01,8.822066e-01,8.821805e-01,6.393573e-02,2.063548e-07,1.389294e+01,-8.291862e-02,1.397586e+01,1.575901e+01,1.718446e+02
5.954752e+04,6.892074e-01,5.898592e+04,6.827074e-01,8.822033e-01,8.821823e-01,6.393779e-02,2.063244e-07,1.389371e+01,-8.291862e-02,1.397663e+01,1.575995e+01,1.718406e+02
5.955752e+04,6.893232e-01,5.899592e+04,6.828232e-01,8.821999e-01,8.821842e-01,6.393986e-02,2.062939e-07,1.389448e+01,-8.291862e-02,1.397740e+01,1.576088e+01,1.718366e+02
5.956752e+04,6.894389e-01,5.900592e+04,6.829389e-01,8.821966e-01,8.821860e-01,6.394192e-02,2.062636e-07,1.389525e+01,-8.291862e-02,1.397817e+01,1.576182e+01,1.718326e+02
5.957752e+04,6.895547e-01,5.901592e+04,6.830547e-01,8.821932e-01,8.821878e-01,6.394398e-02,2.062332e-07,1.389602e+01,-8.291862e-02,1.397894e+01,1.576275e+01,1.718286e+02
5.958753e+04,6.896704e-01,5.902593e+04,6.831704e-01,8.821899e-01,8.821896e-01,6.394605e-02,2.062028e-07,1.389679e+01,-8.291862e-02,1.397971e+01,1.576368e+01,1.718246e+02
5.959753e+04,6.897862e-01,5.903593e+04,6.832862e-01,8.821866e-01,8.821914e-01,6.394811e-02,2.061724e-07,1.389756e+01,-8.291862e-02,1.398048e+01,1.576462e+01,1.718205e+02
5.960753e+04,6.899019e-01,5.904593e+04,6.834019e-01,8.821832e-01,8.821933e-01,6.395017e-02,2.061421e-07,1.389833e+01,-8.291862e-02,1.398125e+01,1.576555e+01,1.718165e+02
5.961753e+04,6.900177e-01,5.905593e+04,6.835177e-01,8.821799e-01,8.821951e-01,6.395223e-02,2.061118e-07,1.389911e+01,-8.291862e-02,1.398202e+01,1.576648e+01,1.718125e+02
5.962753e+04,6.901334e-01,5.906593e+04,6.836334e-01,8.821765e-01,8.821969e-01,6.395429e-02,2.060814e-07,1.389988e+01,-8.291862e-02,1.398279e+01,1.576742e+01,1.718085e+02
5.963753e+04,6.902492e-01,5.907593e+04,6.837492e-01,8.821732e-01,8.821987e-01,6.395635e-02,2.060511e-07,1.390065e+01,-8.291862e-02,1.398356e+01,1.576835e+01,1.718045e+02
5.964753e+04,6.903649e-01,5.908593e+04,6.838649e-01,8.821698e-01,8.822005e-01,6.395841e-02,2.060208e-07,1.390142e+01,-8.291862e-02,1.398434e+01,1.576928e+01,1.718005e+02
5.965753e+04,6.904807e-01,5.909593e+04,6.839807e-01,8.821816e-01,8.822024e-01,6.396047e-02,2.059905e-07,1.390062e+01,-8.291862e-02,1.398354e+01,1.576817e+01,1.718000e+02
5.966753e+04,6.905965e-01,5.910593e+04,6.840965e-01,8.821956e-01,8.822042e-01,6.396253e-02,2.059602e-07,1.389960e+01,-8.291862e-02,1.398251e+01,1.576676e+01,1.718000e+02
5.967753e+04,6.907122e-01,5.911593e+04,6.842122e-01,8.822096e-01,8.822060e-01,6.396459e-02,2.059299e-07,1.389857e+01,-8.291862e-02,1.398149e+01,1.576534e+01,1.718000e+02
5.968754e+04,6.908280e-01,5.912594e+04,6.843280e-01,8.822237e-01,8.822078e-01,6.396665e-02,2.058997e-07,1.389754e+01,-8.291862e-02,1.398046e+01,1.576392e+01,1.718000e+02
5.969754e+04,6.909437e-01,5.913594e+04,6.844437e-01,8.822377e-01,8.822096e-01,6.396871e-02,2.058694e-07,1.389651e+01,-8.291862e-02,1.397943e+01,1.576251e+01,1.718000e+02
5.970754e+04,6.910595e-01,5.914594e+04,6.845595e-01,8.822517e-01,8.822114e-01,6.397077e-02,2.058392e-07,1.389549e+01,-8.291862e-02,1.397840e+01,1.576109e+01,1.718000e+02
5.971754e+04,6.911752e-01,5.915594e+04,6.846752e-01,8.822657e-01,8.822133e-01,6.397283e-02,2.058089e-07,1.389446e+01,-8.291862e-02,1.397738e+01,1.575967e+01,1.718000e+02
5.972754e+04,6.912910e-01,5.916594e+04,6.847910e-01,8.822798e-01,8.822151e-01,6.397489e-02,2.057787e-07,1.389343e+01,-8.291862e-02,1.397635e+01,1.575826e+01,1.718000e+02
5.973754e+04,6.914067e-01,5.917594e+04,6.849067e-01,8.822938e-01,8.822169e-01,6.397694e-02,2.057485e-07,1.389240e+01,-8.291862e-02,1.397532e+01,1.575684e+01,1.718000e+02
5.974754e+04,6.915225e-01,5.918594e+04,6.850225e-01,8.823078e-01,8.822187e-01,6.397900e-02,2.057183e-07,1.389138e+01,-8.291862e-02,1.397429e+01,1.575542e+01,1.718000e+02
5.975754e+04,6.916382e-01,5.919594e+04,6.851382e-01,8.823218e-01,8.822205e-01,6.398106e-02,2.056881e-07,1.389035e+01,-8.291862e-02,1.397327e+01,1.575401e+01,1.718000e+02
5.976754e+04,6.917540e-01,5.920594e+04,6.852540e-01,8.823359e-01,8.822223e-01,6.398312e-02,2.056579e-07,1.388932e+01,-8.291862e-02,1.397224e+01,1.575259e+01,1.718000e+02
5.977754e+04,6.918697e-01,5.921594e+04,6.853697e-01,8.823499e-01,8.822241e-01,6.398517e-02,2.056277e-07,1.388829e+01,-8.291862e-02,1.397121e+01,1.575118e+01,1.718000e+02
5.978755e+04,6.919855e-01,5.922595e+04,6.854855e-01,8.823639e-01,8.822260e-01,6.398723e-02,2.055975e-07,1.388727e+01,-8.291862e-02,1.397018e+01,1.574976e+01,1.718000e+02
5.979755e+04,6.921012e-01,5.923595e+04,6.856012e-01,8.823779e-01,8.822278e-01,6.398929e-02,2.055674e-07,1.388624e+01,-8.291862e-02,1.396916e+01,1.574834e+01,1.718000e+02
5.980755e+04,6.922170e-01,5.924595e+04,6.857170e-01,8.823919e-01,8.822296e-01,6.399134e-02,2.055372e-07,1.388521e+01,-8.291862e-02,1.396813e+01,1.574693e+01,1.718000e+02
5.981755e+04,6.923327e-01,5.925595e+04,6.858327e-01,8.824060e-01,8.822314e-01,6.399340e-02,2.055071e-07,1.388418e+01,-8.291862e-02,1.396710e+01,1.574551e+01,1.718000e+02
5.982755e+04,6.924485e-01,5.926595e+04,6.859485e-01,8.824200e-01,8.822332e-01,6.399545e-02,2.054770e-07,1.388315e+01,-8.291862e-02,1.396607e+01,1.574410e+01,1.718000e+02
5.983755e+04,6.925642e-01,5.927595e+04,6.860642e-01,8.824340e-01,8.822350e-01,6.399751e-02,2.054469e-07,1.388213e+01,-8.291862e-02,1.396505e+01,1.574268e+01,1.718000e+02
5.984755e+04,6.926800e-01,5.928595e+04,6.861800e-01,8.824480e-01,8.822368e-01,6.399956e-02,2.054168e-07,1.388110e+01,-8.291862e-02,1.396402e+01,1.574126e+01,1.718000e+02
5.985755e+04,6.927957e-01,5.929595e+04,6.862957e-01,8.824621e-01,8.822387e-01,6.400162e-02,2.053867e-07,1.388007e+01,-8.291862e-02,1.396299e+01,1.573985e+01,1.718000e+02
5.986755e+04,6.929115e-01,5.930595e+04,6.864115e-01,8.824761e-01,8.822405e-01,6.400367e-02,2.053566e-07,1.387904e+01,-8.291862e-02,1.396196e+01,1.573843e+01,1.718000e+02
5.987755e+04,6.930272e-01,5.931595e+04,6.865272e-01,8.824901e-01,8.822423e-01,6.400572e-02,2.053265e-07,1.387802e+01,-8.291862e-02,1.396094e+01,1.573702e+01,1.718000e+02
5.988756e+04,6.931430e-01,5.932596e+04,6.866430e-01,8.825041e-01,8.822441e-01,6.400778e-02,2.052964e-07,1.387699e+01,-8.291862e-02,1.395991e+01,1.573560e+01,1.718000e+02
5.989756e+04,6.932588e-01,5.933596e+04,6.867588e-01,8.825182e-01,8.822459e-01,6.400983e-02,2.052664e-07,1.387596e+01,-8.291862e-02,1.395888e+01,1.573418e+01,1.718000e+02
5.990756e+04,6.933745e-01,5.934596e+04,6.868745e-01,8.825110e-01,8.822477e-01,6.401188e-02,2.052363e-07,1.387609e+01,-8.291862e-02,1.395901e+01,1.573446e+01,1.718036e+02
5.991756e+04,6.934903e-01,5.935596e+04,6.869903e-01,8.825016e-01,8.822495e-01,6.401393e-02,2.052063e-07,1.387635e+01,-8.291862e-02,1.395927e+01,1.573492e+01,1.718076e+02
5.992756e+04,6.936060e-01,5.936596e+04,6.871060e-01,8.824922e-01,8.822513e-01,6.401599e-02,2.051763e-07,1.387661e+01,-8.291862e-02,1.395952e+01,1.573538e+01,1.718116e+02
5.993756e+04,6.937218e-01,5.937596e+04,6.872218e-01,8.824828e-01,8.822531e-01,6.401804e-02,2.051463e-07,1.387686e+01,-8.291862e-02,1.395978e+01,1.573584e+01,1.718156e+02
5.994756e+04,6.938375e-01,5.938596e+04,6.873375e-01,8.824733e-01,8.822549e-01,6.402009e-02,2.051163e-07,1.387712e+01,-8.291862e-02,1.396004e+01,1.573630e+01,1.718196e+02
5.995756e+04,6.939533e-01,5.939596e+04,6.874533e-01,8.824639e-01,8.822568e-01,6.402214e-02,2.050863e-07,1.387737e+01,-8.291862e-02,1.396029e+01,1.573676e+01,1.718236e+02
5.996756e+04,6.940690e-01,5.940596e+04,6.875690e-01,8.824545e-01,8.822586e-01,6.402419e-02,2.050563e-07,1.387763e+01,-8.291862e-02,1.396055e+01,1.573721e+01,1.718276e+02
5.997756e+04,6.941848e-01,5.941596e+04,6.876848e-01,8.824451e-01,8.822604e-01,6.402624e-02,2.050263e-07,1.387789e+01,-8.291862e-02,1.396080e+01,1.573767e+01,1.718315e+02
5.998757e+04,6.943005e-01,5.942597e+04,6.878005e-01,8.824357e-01,8.822622e-01,6.402829e-02,2.049964e-07,1.387814e+01,-8.291862e-02,1.396106e+01,1.573813e+01,1.718355e+02
5.999757e+04,6.944163e-01,5.943597e+04,6.879163e-01,8.824262e-01,8.822640e-01,6.403034e-02,2.049664e-07,1.387840e+01,-8.291862e-02,1.396132e+01,1.573859e+01,1.718395e+02
6.000757e+04,6.945320e-01,5.944597e+04,6.880320e-01,8.824168e-01,8.822658e-01,6.403239e-02,2.049365e-07,1.387865e+01,-8.291862e-02,1.396157e+01,1.573905e+01,1.718435e+02
6.001757e+04,6.946478e-01,5.945597e+04,6.881478e-01,8.824074e-01,8.822676e-01,6.403444e-02,2.049065e-07,1.387891e+01,-8.291862e-02,1.396183e+01,1.573951e+01,1.718475e+02
6.002757e+04,6.947635e-01,5.946597e+04,6.882635e-01,8.823980e-01,8.822694e-01,6.403649e-02,2.048766e-07,1.387917e+01,-8.291862e-02,1.396208e+01,1.573997e+01,1.718515e+02
6.003757e+04,6.948793e-01,5.947597e+04,6.883793e-01,8.823886e-01,8.822712e-01,6.403854e-02,2.048467e-07,1.387942e+01,-8.291862e-02,1.396234e+01,1.574043e+01,1.718555e+02
6.004757e+04,6.949950e-01,5.948597e+04,6.884950e-01,8.823791e-01,8.822730e-01,6.404059e-02,2.048168e-07,1.387968e+01,-8.291862e-02,1.396260e+01,1.574089e+01,1.718595e+02
6.005757e+04,6.951108e-01,5.949597e+04,6.886108e-01,8.823697e-01,8.822748e-01,6.404264e-02,2.047869e-07,1.387993e+01,-8.291862e-02,1.396285e+01,1.574135e+01,1.718635e+02
6.006757e+04,6.952265e-01,5.950597e+04,6.887265e-01,8.823603e-01,8.822766e-01,6.404468e-02,2.047570e-07,1.388019e+01,-8.291862e-02,1.396311e+01,1.574180e+01,1.718675e+02
6.007757e+04,6.953423e-01,5.951597e+04,6.888423e-01,8.823509e-01,8.822785e-01,6.404673e-02,2.047272e-07,1.388045e+01,-8.291862e-02,1.396336e+01,1.574226e+01,1.718715e+02
6.008758e+04,6.954580e-01,5.952598e+04,6.889580e-01,8.823415e-01,8.822803e-01,6.404878e-02,2.046973e-07,1.388070e+01,-8.291862e-02,1.396362e+01,1.574272e+01,1.718754e+02
6.009758e+04,6.955738e-01,5.953598e+04,6.890738e-01,8.823320e-01,8.822821e-01,6.405083e-02,2.046674e-07,1.388096e+01,-8.291862e-02,1.396388e+01,1.574318e+01,1.718794e+02
6.010758e+04,6.956896e-01,5.954598e+04,6.891896e-01,8.823226e-01,8.822839e-01,6.405287e-02,2.046376e-07,1.388121e+01,-8.291862e-02,1.396413e+01,1.574364e+01,1.718834e+02
6.011758e+04,6.958053e-01,5.955598e+04,6.893053e-01,8.823132e-01,8.822857e-01,6.405492e-02,2.046078e-07,1.388147e+01,-8.291862e-02,1.396439e+01,1.574410e+01,1.718874e+02
6.012758e+04,6.959211e-01,5.956598e+04,6.894211e-01,8.823038e-01,8.822875e-01,6.405697e-02,2.045779e-07,1.388173e+01,-8.291862e-02,1.396464e+01,1.574456e+01,1.718914e+02
6.013758e+04,6.960368e-01,5.957598e+04,6.895368e-01,8.822944e-01,8.822893e-01,6.405901e-02,2.045481e-07,1.388198e+01,-8.291862e-02,1.396490e+01,1.574502e+01,1.718954e+02
6.014758e+04,6.961526e-01,5.958598e+04,6.896526e-01,8.822849e-01,8.822911e-01,6.406106e-02,2.045183e-07,1.388224e+01,-8.291862e-02,1.396516e+01,1.574548e+01,1.718994e+02
6.015758e+04,6.962683e-01,5.959598e+04,6.897683e-01,8.822838e-01,8.822929e-01,6.406310e-02,2.044885e-07,1.388228e+01,-8.291862e-02,1.396519e+01,1.574554e+01,1.718966e+02
6.016758e+04,6.963841e-01,5.960598e+04,6.898841e-01,8.822842e-01,8.822947e-01,6.406515e-02,2.044588e-07,1.388228e+01,-8.291862e-02,1.396519e+01,1.574553e+01,1.718926e+02
6.017758e+04,6.964998e-01,5.961598e+04,6.899998e-01,8.822846e-01,8.822965e-01,6.406719e-02,2.044290e-07,1.388228e+01,-8.291862e-02,1.396519e+01,1.574553e+01,1.718886e+02
6.018759e+04,6.966156e-01,5.962599e+04,6.901156e-01,8.822850e-01,8.822983e-01,6.406924e-02,2.043992e-07,1.388228e+01,-8.291862e-02,1.396519e+01,1.574552e+01,1.718846e+02
6.019759e+04,6.967313e-01,5.963599e+04,6.902313e-01,8.822853e-01,8.823001e-01,6.407128e-02,2.043695e-07,1.388228e+01,-8.291862e-02,1.396519e+01,1.574551e+01,1.718806e+02
6.020759e+04,6.968471e-01,5.964599e+04,6.903471e-01,8.822857e-01,8.823019e-01,6.407332e-02,2.043397e-07,1.388228e+01,-8.291862e-02,1.396519e+01,1.574551e+01,1.718766e+02
6.021759e+04,6.969628e-01,5.965599e+04,6.904628e-01,8.822861e-01,8.823037e-01,6.407537e-02,2.043100e-07,1.388228e+01,-8.291862e-02,1.396519e+01,1.574550e+01,1.718726e+02
6.022759e+04,6.970786e-01,5.966599e+04,6.905786e-01,8.822865e-01,8.823055e-01,6.407741e-02,2.042803e-07,1.388228e+01,-8.291862e-02,1.396519e+01,1.574549e+01,1.718686e+02
6.023759e+04,6.971943e-01,5.967599e+04,6.906943e-01,8.822868e-01,8.823073e-01,6.407945e-02,2.042506e-07,1.388228e+01,-8.291862e-02,1.396519e+01,1.574549e+01,1.718646e+02
6.024759e+04,6.973101e-01,5.968599e+04,6.908101e-01,8.822872e-01,8.823091e-01,6.408150e-02,2.042209e-07,1.388228e+01,-8.291862e-02,1.396519e+01,1.574548e+01,1.718606e+02
6.025759e+04,6.974258e-01,5.969599e+04,6.909258e-01,8.822876e-01,8.823109e-01,6.408354e-02,2.041912e-07,1.388228e+01,-8.291862e-02,1.396519e+01,1.574547e+01,1.718565e+02
6.026759e+04,6.975416e-01,5.970599e+04,6.910416e-01,8.822880e-01,8.823127e-01,6.408558e-02,2.041615e-07,1.388228e+01,-8.291862e-02,1.396519e+01,1.574547e+01,1.718525e+02
6.027759e+04,6.976573e-01,5.971599e+04,6.911573e-01,8.822883e-01,8.823145e-01,6.408762e-02,2.041318e-07,1.388228e+01,-8.291862e-02,1.396519e+01,1.574546e+01,1.718485e+02
6.028760e+04,6.977731e-01,5.972600e+04,6.912731e-01,8.822887e-01,8.823163e-01,6.408966e-02,2.041021e-07,1.388228e+01,-8.291862e-02,1.396519e+01,1.574545e+01,1.718445e+02
6.029760e+04,6.978888e-01,5.973600e+04,6.913888e-01,8.822891e-01,8.823181e-01,6.409170e-02,2.040725e-07,1.388228e+01,-8.291862e-02,1.396519e+01,1.574545e+01,1.718405e+02
6.030760e+04,6.980046e-01,5.974600e+04,6.915046e-01,8.822894e-01,8.823199e-01,6.409375e-02,2.040428e-07,1.388228e+01,-8.291862e-02,1.396519e+01,1.574544e+01,1.718365e+02
6.031760e+04,6.981204e-01,5.975600e+04,6.916204e-01,8.822898e-01,8.823217e-01,6.409579e-02,2.040132e-07,1.388228e+01,-8.291862e-02,1.396519e+01,1.574543e+01,1.718325e+02
6.032760e+04,6.982361e-01,5.976600e+04,6.917361e-01,8.822902e-01,8.823235e-01,6.409783e-02,2.039836e-07,1.388228e+01,-8.291862e-02,1.396519e+01,1.574543e+01,1.718285e+02
6.033760e+04,6.983519e-01,5.977600e+04,6.918519e-01,8.822906e-01,8.823253e-01,6.409987e-02,2.039540e-07,1.388228e+01,-8.291862e-02,1.396519e+01,1.574542e+01,1.718245e+02
6.034760e+04,6.984676e-01,5.978600e+04,6.919676e-01,8.822909e-01,8.823271e-01,6.410191e-02,2.039244e-07,1.388228e+01,-8.291862e-02,1.396519e+01,1.574541e+01,1.718205e+02
6.035760e+04,6.985834e-01,5.979600e+04,6.920834e-01,8.822913e-01,8.823289e-01,6.410394e-02,2.038948e-07,1.388228e+01,-8.291862e-02,1.396519e+01,1.574541e+01,1.718165e+02
6.036760e+04,6.986991e-01,5.980600e+04,6.921991e-01,8.822917e-01,8.823307e-01,6.410598e-02,2.038652e-07,1.388228e+01,-8.291862e-02,1.396519e+01,1.574540e+01,1.718125e+02
6.037760e+04,6.988149e-01,5.981600e+04,6.923149e-01,8.822921e-01,8.823325e-01,6.410802e-02,2.038356e-07,1.388228e+01,-8.291862e-02,1.396519e+01,1.574539e+01,1.718085e+02
6.038761e+04,6.989306e-01,5.982601e+04,6.924306e-01,8.822924e-01,8.823343e-01,6.411006e-02,2.038061e-07,1.388228e+01,-8.291862e-02,1.396519e+01,1.574539e+01,1.718045e+02
6.039761e+04,6.990464e-01,5.983601e+04,6.925464e-01,8.822928e-01,8.823361e-01,6.411210e-02,2.037765e-07,1.388228e+01,-8.291862e-02,1.396519e+01,1.574538e+01,1.718005e+02
6.040761e+04,6.991621e-01,5.984601e+04,6.926621e-01,8.822950e-01,8.823379e-01,6.411414e-02,2.037470e-07,1.388250e+01,-8.291862e-02,1.396542e+01,1.574560e+01,1.717965e+02
6.041761e+04,6.992779e-01,5.985601e+04,6.927779e-01,8.822974e-01,8.823397e-01,6.411617e-02,2.037174e-07,1.388276e+01,-8.291862e-02,1.396568e+01,1.574585e+01,1.717925e+02
6.042761e+04,6.993936e-01,5.986601e+04,6.928936e-01,8.822998e-01,8.823415e-01,6.411821e-02,2.036879e-07,1.388302e+01,-8.291862e-02,1.396593e+01,1.574609e+01,1.717885e+02
6.043761e+04,6.995094e-01,5.987601e+04,6.930094e-01,8.823023e-01,8.823433e-01,6.412025e-02,2.036584e-07,1.388327e+01,-8.291862e-02,1.396619e+01,1.574634e+01,1.717845e+02
6.044761e+04,6.996251e-01,5.988601e+04,6.931251e-01,8.823047e-01,8.823451e-01,6.412229e-02,2.036289e-07,1.388353e+01,-8.291862e-02,1.396645e+01,1.574659e+01,1.717804e+02
6.045761e+04,6.997409e-01,5.989601e+04,6.932409e-01,8.823071e-01,8.823469e-01,6.412432e-02,2.035994e-07,1.388379e+01,-8.291862e-02,1.396671e+01,1.574684e+01,1.717764e+02
6.046761e+04,6.998566e-01,5.990601e+04,6.933566e-01,8.823095e-01,8.823487e-01,6.412636e-02,2.035699e-07,1.388404e+01,-8.291862e-02,1.396696e+01,1.574708e+01,1.717724e+02
6.047761e+04,6.999724e-01,5.991601e+04,6.934724e-01,8.823120e-01,8.823505e-01,6.412839e-02,2.035404e-07,1.388430e+01,-8.291862e-02,1.396722e+01,1.574733e+01,1.717684e+02
6.048762e+04,7.000881e-01,5.992602e+04,6.935881e-01,8.823144e-01,8.823523e-01,6.413043e-02,2.035110e-07,1.388456e+01,-8.291862e-02,1.396748e+01,1.574758e+01,1.717644e+02
6.049762e+04,7.002039e-01,5.993602e+04,6.937039e-01,8.823168e-01,8.823541e-01,6.413246e-02,2.034815e-07,1.388481e+01,-8.291862e-02,1.396773e+01,1.574783e+01,1.717604e+02
6.050762e+04,7.003196e-01,5.994602e+04,6.938196e-01,8.823192e-01,8.823559e-01,6.413450e-02,2.034521e-07,1.388507e+01,-8.291862e-02,1.396799e+01,1.574807e+01,1.717564e+02
6.051762e+04,7.004354e-01,5.995602e+04,6.939354e-01,8.823217e-01,8.823577e-01,6.413653e-02,2.034226e-07,1.388533e+01,-8.291862e-02,1.396825e+01,1.574832e+01,1.717524e+02
6.052762e+04,7.005512e-01,5.996602e+04,6.940512e-01,8.823241e-01,8.823595e-01,6.413857e-02,2.033932e-07,1.388559e+01,-8.291862e-02,1.396850e+01,1.574857e+01,1.717484e+02
6.053762e+04,7.006669e-01,5.997602e+04,6.941669e-01,8.823265e-01,8.823613e-01,6.414060e-02,2.033638e-07,1.388584e+01,-8.291862e-02,1.396876e+01,1.574882e+01,1.717444e+02
6.054762e+04,7.007827e-01,5.998602e+04,6.942827e-01,8.823290e-01,8.823631e-01,6.414264e-02,2.033344e-07,1.388610e+01,-8.291862e-02,1.396902e+01,1.574907e+01,1.717404e+02
6.055762e+04,7.008984e-01,5.999602e+04,6.943984e-01,8.823314e-01,8.823649e-01,6.414467e-02,2.033050e-07,1.388636e+01,-8.291862e-02,1.396927e+01,1.574931e+01,1.717364e+02
6.056762e+04,7.010142e-01,6.000602e+04,6.945142e-01,8.823338e-01,8.823667e-01,6.414670e-02,2.032756e-07,1.388661e+01,-8.291862e-02,1.396953e+01,1.574956e+01,1.717324e+02
6.057762e+04,7.011299e-01,6.001602e+04,6.946299e-01,8.823362e-01,8.823685e-01,6.414873e-02,2.032462e-07,1.388687e+01,-8.291862e-02,1.396979e+01,1.574981e+01,1.717284e+02
6.058763e+04,7.012457e-01,6.002603e+04,6.947457e-01,8.823387e-01,8.823702e-01,6.415077e-02,2.032169e-07,1.388713e+01,-8.291862e-02,1.397005e+01,1.575006e+01,1.717244e+02
6.059763e+04,7.013614e-01,6.003603e+04,6.948614e-01,8.823411e-01,8.823720e-01,6.415280e-02,2.031875e-07,1.388738e+01,-8.291862e-02,1.397030e+01,1.575030e+01,1.717204e+02
6.060763e+04,7.014772e-01,6.004603e+04,6.949772e-01,8.823435e-01,8.823738e-01,6.415483e-02,2.031582e-07,1.388764e+01,-8.291862e-02,1.397056e+01,1.575055e+01,1.717164e+02
6.061763e+04,7.015929e-01,6.005603e+04,6.950929e-01,8.823459e-01,8.823756e-01,6.415686e-02,2.031288e-07,1.388790e+01,-8.291862e-02,1.397082e+01,1.575080e+01,1.717124e+02
6.062763e+04,7.017087e-01,6.006603e+04,6.952087e-01,8.823484e-01,8.823774e-01,6.415889e-02,2.030995e-07,1.388815e+01,-8.291862e-02,1.397107e+01,1.575105e+01,1.717084e+02
6.063763e+04,7.018244e-01,6.007603e+04,6.953244e-01,8.823508e-01,8.823792e-01,6.416093e-02,2.030702e-07,1.388841e+01,-8.291862e-02,1.397133e+01,1.575129e+01,1.717043e+02
6.064763e+04,7.019402e-01,6.008603e+04,6.954402e-01,8.823532e-01,8.823810e-01,6.416296e-02,2.030409e-07,1.388867e+01,-8.291862e-02,1.397159e+01,1.575154e+01,1.717003e+02
6.065763e+04,7.020559e-01,6.009603e+04,6.955559e-01,8.823606e-01,8.823828e-01,6.416499e-02,2.030116e-07,1.388822e+01,-8.291862e-02,1.397114e+01,1.575090e+01,1.717037e+02
6.066763e+04,7.021717e-01,6.010603e+04,6.956717e-01,8.823685e-01,8.823846e-01,6.416702e-02,2.029823e-07,1.388771e+01,-8.291862e-02,1.397062e+01,1.575018e+01,1.717077e+02
6.067763e+04,7.022874e-01,6.011603e+04,6.957874e-01,8.823763e-01,8.823864e-01,6.416905e-02,2.029530e-07,1.388719e+01,-8.291862e-02,1.397011e+01,1.574945e+01,1.717117e+02
6.068764e+04,7.024032e-01,6.012604e+04,6.959032e-01,8.823842e-01,8.823882e-01,6.417108e-02,2.029237e-07,1.388668e+01,-8.291862e-02,1.396960e+01,1.574873e+01,1.717157e+02
6.069764e+04,7.025189e-01,6.013604e+04,6.960189e-01,8.823920e-01,8.823900e-01,6.417311e-02,2.028945e-07,1.388616e+01,-8.291862e-02,1.396908e+01,1.574801e+01,1.717197e+02
6.070764e+04,7.026347e-01,6.014604e+04,6.961347e-01,8.823999e-01,8.823917e-01,6.417513e-02,2.028652e-07,1.388565e+01,-8.291862e-02,1.396857e+01,1.574728e+01,1.717237e+02
6.071764e+04,7.027504e-01,6.015604e+04,6.962504e-01,8.824077e-01,8.823935e-01,6.417716e-02,2.028360e-07,1.388514e+01,-8.291862e-02,1.396806e+01,1.574656e+01,1.717277e+02
6.072764e+04,7.028662e-01,6.016604e+04,6.963662e-01,8.824156e-01,8.823953e-01,6.417919e-02,2.028068e-07,1.388462e+01,-8.291862e-02,1.396754e+01,1.574584e+01,1.717317e+02
6.073764e+04,7.029820e-01,6.017604e+04,6.964820e-01,8.824234e-01,8.823971e-01,6.418122e-02,2.027776e-07,1.388411e+01,-8.291862e-02,1.396703e+01,1.574512e+01,1.717357e+02
6.074764e+04,7.030977e-01,6.018604e+04,6.965977e-01,8.824313e-01,8.823989e-01,6.418325e-02,2.027483e-07,1.388360e+01,-8.291862e-02,1.396651e+01,1.574439e+01,1.717397e+02
6.075764e+04,7.032135e-01,6.019604e+04,6.967135e-01,8.824391e-01,8.824007e-01,6.418528e-02,2.027191e-07,1.388308e+01,-8.291862e-02,1.396600e+01,1.574367e+01,1.717437e+02
6.076764e+04,7.033292e-01,6.020604e+04,6.968292e-01,8.824470e-01,8.824025e-01,6.418730e-02,2.026900e-07,1.388257e+01,-8.291862e-02,1.396549e+01,1.574295e+01,1.717477e+02
6.077764e+04,7.034450e-01,6.021604e+04,6.969450e-01,8.824548e-01,8.824043e-01,6.418933e-02,2.026608e-07,1.388205e+01,-8.291862e-02,1.396497e+01,1.574222e+01,1.717517e+02
6.078765e+04,7.035607e-01,6.022605e+04,6.970607e-01,8.824627e-01,8.824061e-01,6.419136e-02,2.026316e-07,1.388154e+01,-8.291862e-02,1.396446e+01,1.574150e+01,1.717557e+02
6.079765e+04,7.036765e-01,6.023605e+04,6.971765e-01,8.824705e-01,8.824079e-01,6.419338e-02,2.026024e-07,1.388103e+01,-8.291862e-02,1.396395e+01,1.574078e+01,1.717597e+02
6.080765e+04,7.037922e-01,6.024605e+04,6.972922e-01,8.824784e-01,8.824096e-01,6.419541e-02,2.025733e-07,1.388051e+01,-8.291862e-02,1.396343e+01,1.574005e+01,1.717637e+02
6.081765e+04,7.039080e-01,6.025605e+04,6.974080e-01,8.824862e-01,8.824114e-01,6.419743e-02,2.025441e-07,1.388000e+01,-8.291862e-02,1.396292e+01,1.573933e+01,1.717677e+02
6.082765e+04,7.040237e-01,6.026605e+04,6.975237e-01,8.824941e-01,8.824132e-01,6.419946e-02,2.025150e-07,1.387949e+01,-8.291862e-02,1.396240e+01,1.573861e+01,1.717718e+02
6.083765e+04,7.041395e-01,6.027605e+04,6.976395e-01,8.825020e-01,8.824150e-01,6.420148e-02,2.024859e-07,1.387897e+01,-8.291862e-02,1.396189e+01,1.573788e+01,1.717758e+02
6.084765e+04,7.042552e-01,6.028605e+04,6.977552e-01,8.825098e-01,8.824168e-01,6.420351e-02,2.024568e-07,1.387846e+01,-8.291862e-02,1.396138e+01,1.573716e+01,1.717798e+02
6.085765e+04,7.043710e-01,6.029605e+04,6.978710e-01,8.825177e-01,8.824186e-01,6.420553e-02,2.024277e-07,1.387794e+01,-8.291862e-02,1.396086e+01,1.573644e+01,1.717838e+02
6.086765e+04,7.044867e-01,6.030605e+04,6.979867e-01,8.825255e-01,8.824204e-01,6.420756e-02,2.023986e-07,1.387743e+01,-8.291862e-02,1.396035e+01,1.573572e+01,1.717878e+02
6.087765e+04,7.046025e-01,6.031605e+04,6.981025e-01,8.825334e-01,8.824221e-01,6.420958e-02,2.023695e-07,1.387692e+01,-8.291862e-02,1.395983e+01,1.573499e+01,1.717918e+02
6.088766e+04,7.047182e-01,6.032606e+04,6.982182e-01,8.825412e-01,8.824239e-01,6.421161e-02,2.023404e-07,1.387640e+01,-8.291862e-02,1.395932e+01,1.573427e+01,1.717958e+02
6.089766e+04,7.048340e-01,6.033606e+04,6.983340e-01,8.825491e-01,8.824257e-01,6.421363e-02,2.023114e-07,1.387589e+01,-8.291862e-02,1.395881e+01,1.573355e+01,1.717998e+02
6.090766e+04,7.049497e-01,6.034606e+04,6.984497e-01,8.825386e-01,8.824275e-01,6.421565e-02,2.022823e-07,1.387586e+01,-8.291862e-02,1.395878e+01,1.573371e+01,1.717962e+02
6.091766e+04,7.050655e-01,6.035606e+04,6.985655e-01,8.825271e-01,8.824293e-01,6.421768e-02,2.022533e-07,1.387586e+01,-8.291862e-02,1.395878e+01,1.573391e+01,1.717922e+02
6.092766e+04,7.051812e-01,6.036606e+04,6.986812e-01,8.825156e-01,8.824311e-01,6.421970e-02,2.022242e-07,1.387586e+01,-8.291862e-02,1.395878e+01,1.573412e+01,1.717882e+02
6.093766e+04,7.052970e-01,6.037606e+04,6.987970e-01,8.825041e-01,8.824329e-01,6.422172e-02,2.021952e-07,1.387586e+01,-8.291862e-02,1.395878e+01,1.573432e+01,1.717842e+02
6.094766e+04,7.054128e-01,6.038606e+04,6.989128e-01,8.824925e-01,8.824346e-01,6.422374e-02,2.021662e-07,1.387586e+01,-8.291862e-02,1.395878e+01,1.573453e+01,1.717802e+02
6.095766e+04,7.055285e-01,6.039606e+04,6.990285e-01,8.824810e-01,8.824364e-01,6.422576e-02,2.021372e-07,1.387586e+01,-8.291862e-02,1.395878e+01,1.573474e+01,1.717763e+02
6.096766e+04,7.056443e-01,6.040606e+04,6.991443e-01,8.824695e-01,8.824382e-01,6.422779e-02,2.021082e-07,1.387586e+01,-8.291862e-02,1.395878e+01,1.573494e+01,1.717723e+02
6.097766e+04,7.057600e-01,6.041606e+04,6.992600e-01,8.824580e-01,8.824400e-01,6.422981e-02,2.020792e-07,1.387586e+01,-8.291862e-02,1.395878e+01,1.573515e+01,1.717683e+02
6.098767e+04,7.058758e-01,6.042607e+04,6.993758e-01,8.824465e-01,8.824418e-01,6.423183e-02,2.020502e-07,1.387586e+01,-8.291862e-02,1.395878e+01,1.573536e+01,1.717643e+02
6.099767e+04,7.059915e-01,6.043607e+04,6.994915e-01,8.824350e-01,8.824436e-01,6.423385e-02,2.020212e-07,1.387586e+01,-8.291862e-02,1.395878e+01,1.573556e+01,1.717603e+02
6.100767e+04,7.061073e-01,6.044607e+04,6.996073e-01,8.824235e-01,8.824453e-01,6.423587e-02,2.019923e-07,1.387586e+01,-8.291862e-02,1.395878e+01,1.573577e+01,1.717563e+02
6.101767e+04,7.062230e-01,6.045607e+04,6.997230e-01,8.824120e-01,8.824471e-01,6.423789e-02,2.019633e-07,1.387586e+01,-8.291862e-02,1.395878e+01,1.573597e+01,1.717523e+02
6.102767e+04,7.063388e-01,6.046607e+04,6.998388e-01,8.824005e-01,8.824489e-01,6.423991e-02,2.019344e-07,1.387586e+01,-8.291862e-02,1.395878e+01,1.573618e+01,1.717483e+02
6.103767e+04,7.064545e-01,6.047607e+04,6.999545e-01,8.823890e-01,8.824507e-01,6.424193e-02,2.019055e-07,1.387586e+01,-8.291862e-02,1.395878e+01,1.573639e+01,1.717443e+02
6.104767e+04,7.065703e-01,6.048607e+04,7.000703e-01,8.823775e-01,8.824525e-01,6.424395e-02,2.018765e-07,1.387586e+01,-8.291862e-02,1.395878e+01,1.573659e+01,1.717403e+02
6.105767e+04,7.066860e-01,6.049607e+04,7.001860e-01,8.823660e-01,8.824543e-01,6.424597e-02,2.018476e-07,1.387586e+01,-8.291862e-02,1.395878e+01,1.573680e+01,1.717363e+02
6.106767e+04,7.068018e-01,6.050607e+04,7.003018e-01,8.823545e-01,8.824560e-01,6.424798e-02,2.018187e-07,1.387586e+01,-8.291862e-02,1.395878e+01,1.573701e+01,1.717324e+02
6.107767e+04,7.069175e-01,6.051607e+04,7.004175e-01,8.823430e-01,8.824578e-01,6.425000e-02,2.017898e-07,1.387586e+01,-8.291862e-02,1.395878e+01,1.573721e+01,1.717284e+02
6.108768e+04,7.070333e-01,6.052608e+04,7.005333e-01,8.823315e-01,8.824596e-01,6.425202e-02,2.017609e-07,1.387586e+01,-8.291862e-02,1.395878e+01,1.573742e+01,1.717244e+02
6.109768e+04,7.071490e-01,6.053608e+04,7.006490e-01,8.823200e-01,8.824614e-01,6.425404e-02,2.017321e-07,1.387586e+01,-8.291862e-02,1.395878e+01,1.573762e+01,1.717204e+02
6.110768e+04,7.072648e-01,6.054608e+04,7.007648e-01,8.823085e-01,8.824632e-01,6.425606e-02,2.017032e-07,1.387586e+01,-8.291862e-02,1.395878e+01,1.573783e+01,1.717164e+02
6.111768e+04,7.073805e-01,6.055608e+04,7.008805e-01,8.822970e-01,8.824649e-01,6.425807e-02,2.016744e-07,1.387586e+01,-8.291862e-02,1.395878e+01,1.573804e+01,1.717124e+02
6.112768e+04,7.074963e-01,6.056608e+04,7.009963e-01,8.822855e-01,8.824667e-01,6.426009e-02,2.016455e-07,1.387586e+01,-8.291862e-02,1.395878e+01,1.573824e+01,1.717084e+02
6.113768e+04,7.076120e-01,6.057608e+04,7.011120e-01,8.822740e-01,8.824685e-01,6.426211e-02,2.016167e-07,1.387586e+01,-8.291862e-02,1.395878e+01,1.573845e+01,1.717044e+02
6.114768e+04,7.077278e-01,6.058608e+04,7.012278e-01,8.822624e-01,8.824703e-01,6.426412e-02,2.015878e-07,1.387586e+01,-8.291862e-02,1.395878e+01,1.573866e+01,1.717004e+02
6.115768e+04,7.078436e-01,6.059608e+04,7.013436e-01,8.822679e-01,8.824721e-01,6.426614e-02,2.015590e-07,1.387655e+01,-8.291862e-02,1.395947e+01,1.573934e+01,1.717036e+02
6.116768e+04,7.079593e-01,6.060608e+04,7.014593e-01,8.822753e-01,8.824738e-01,6.426815e-02,2.015302e-07,1.387733e+01,-8.291862e-02,1.396025e+01,1.574009e+01,1.717076e+02
6.117768e+04,7.080751e-01,6.061608e+04,7.015751e-01,8.822828e-01,8.824756e-01,6.427017e-02,2.015014e-07,1.387810e+01,-8.291862e-02,1.396102e+01,1.574083e+01,1.717116e+02
6.118769e+04,7.081908e-01,6.062609e+04,7.016908e-01,8.822902e-01,8.824774e-01,6.427218e-02,2.014726e-07,1.387887e+01,-8.291862e-02,1.396179e+01,1.574157e+01,1.717157e+02
6.119769e+04,7.083066e-01,6.063609e+04,7.018066e-01,8.822976e-01,8.824792e-01,6.427420e-02,2.014439e-07,1.387965e+01,-8.291862e-02,1.396257e+01,1.574231e+01,1.717197e+02
6.120769e+04,7.084223e-01,6.064609e+04,7.019223e-01,8.823051e-01,8.824809e-01,6.427621e-02,2.014151e-07,1.388042e+01,-8.291862e-02,1.396334e+01,1.574306e+01,1.717237e+02
6.121769e+04,7.085381e-01,6.065609e+04,7.020381e-01,8.823125e-01,8.824827e-01,6.427823e-02,2.013863e-07,1.388119e+01,-8.291862e-02,1.396411e+01,1.574380e+01,1.717277e+02
6.122769e+04,7.086538e-01,6.066609e+04,7.021538e-01,8.823200e-01,8.824845e-01,6.428024e-02,2.013576e-07,1.388197e+01,-8.291862e-02,1.396489e+01,1.574454e+01,1.717317e+02
6.123769e+04,7.087696e-01,6.067609e+04,7.022696e-01,8.823274e-01,8.824863e-01,6.428226e-02,2.013288e-07,1.388274e+01,-8.291862e-02,1.396566e+01,1.574529e+01,1.717357e+02
6.124769e+04,7.088853e-01,6.068609e+04,7.023853e-01,8.823348e-01,8.824881e-01,6.428427e-02,2.013001e-07,1.388351e+01,-8.291862e-02,1.396643e+01,1.574603e+01,1.717398e+02
6.125769e+04,7.090011e-01,6.069609e+04,7.025011e-01,8.823423e-01,8.824898e-01,6.428628e-02,2.012714e-07,1.388429e+01,-8.291862e-02,1.396721e+01,1.574677e+01,1.717438e+02
6.126769e+04,7.091168e-01,6.070609e+04,7.026168e-01,8.823497e-01,8.824916e-01,6.428829e-02,2.012427e-07,1.388506e+01,-8.291862e-02,1.396798e+01,1.574752e+01,1.717478e+02
6.127769e+04,7.092326e-01,6.071609e+04,7.027326e-01,8.823571e-01,8.824934e-01,6.429031e-02,2.012140e-07,1.388583e+01,-8.291862e-02,1.396875e+01,1.574826e+01,1.717518e+02
6.128770e+04,7.093483e-01,6.072610e+04,7.028483e-01,8.823646e-01,8.824952e-01,6.429232e-02,2.011853e-07,1.388661e+01,-8.291862e-02,1.396953e+01,1.574900e+01,1.717558e+02
6.129770e+04,7.094641e-01,6.073610e+04,7.029641e-01,8.823720e-01,8.824969e-01,6.429433e-02,2.011566e-07,1.388738e+01,-8.291862e-02,1.397030e+01,1.574975e+01,1.717599e+02
6.130770e+04,7.095798e-01,6.074610e+04,7.030798e-01,8.823794e-01,8.824987e-01,6.429634e-02,2.011279e-07,1.388815e+01,-8.291862e-02,1.397107e+01,1.575049e+01,1.717639e+02
6.131770e+04,7.096956e-01,6.075610e+04,7.031956e-01,8.823869e-01,8.825005e-01,6.429835e-02,2.010993e-07,1.388893e+01,-8.291862e-02,1.397185e+01,1.575123e+01,1.717679e+02
6.132770e+04,7.098113e-01,6.076610e+04,7.033113e-01,8.823943e-01,8.825023e-01,6.430037e-02,2.010706e-07,1.388970e+01,-8.291862e-02,1.397262e+01,1.575197e+01,1.717719e+02
6.133770e+04,7.099271e-01,6.077610e+04,7.034271e-01,8.824018e-01,8.825040e-01,6.430238e-02,2.010420e-07,1.389047e+01,-8.291862e-02,1.397339e+01,1.575272e+01,1.717759e+02
6.134770e+04,7.100428e-01,6.078610e+04,7.035428e-01,8.824092e-01,8.825058e-01,6.430439e-02,2.010133e-07,1.389125e+01,-8.291862e-02,1.397417e+01,1.575346e+01,1.717800e+02
6.135770e+04,7.101586e-01,6.079610e+04,7.036586e-01,8.824166e-01,8.825076e-01,6.430640e-02,2.009847e-07,1.389202e+01,-8.291862e-02,1.397494e+01,1.575420e+01,1.717840e+02
6.136770e+04,7.102744e-01,6.080610e+04,7.037744e-01,8.824241e-01,8.825094e-01,6.430841e-02,2.009561e-07,1.389279e+01,-8.291862e-02,1.397571e+01,1.575495e+01,1.717880e+02
6.137770e+04,7.103901e-01,6.081610e+04,7.038901e-01,8.824315e-01,8.825111e-01,6.431042e-02,2.009275e-07,1.389357e+01,-8.291862e-02,1.397649e+01,1.575569e+01,1.717920e+02
6.138771e+04,7.105059e-01,6.082611e+04,7.040059e-01,8.824389e-01,8.825129e-01,6.431243e-02,2.008989e-07,1.389434e+01,-8.291862e-02,1.397726e+01,1.575643e+01,1.717960e+02
6.139771e+04,7.106216e-01,6.083611e+04,7.041216e-01,8.824463e-01,8.825147e-01,6.431443e-02,2.008703e-07,1.389510e+01,-8.291862e-02,1.397801e+01,1.575716e+01,1.718000e+02
6.140771e+04,7.107374e-01,6.084611e+04,7.042374e-01,8.824492e-01,8.825164e-01,6.431644e-02,2.008417e-07,1.389459e+01,-8.291862e-02,1.397750e+01,1.575653e+01,1.718000e+02
6.141771e+04,7.108531e-01,6.085611e+04,7.043531e-01,8.824520e-01,8.825182e-01,6.431845e-02,2.008132e-07,1.389408e+01,-8.291862e-02,1.397699e+01,1.575590e+01,1.718000e+02
6.142771e+04,7.109689e-01,6.086611e+04,7.044689e-01,8.824549e-01,8.825200e-01,6.432046e-02,2.007846e-07,1.389357e+01,-8.291862e-02,1.397648e+01,1.575527e+01,1.718000e+02
6.143771e+04,7.110846e-01,6.087611e+04,7.045846e-01,8.824578e-01,8.825218e-01,6.432247e-02,2.007560e-07,1.389306e+01,-8.291862e-02,1.397597e+01,1.575464e+01,1.718000e+02
6.144771e+04,7.112004e-01,6.088611e+04,7.047004e-01,8.824606e-01,8.825235e-01,6.432448e-02,2.007275e-07,1.389255e+01,-8.291862e-02,1.397546e+01,1.575401e+01,1.718000e+02
6.145771e+04,7.113161e-01,6.089611e+04,7.048161e-01,8.824635e-01,8.825253e-01,6.432648e-02,2.006990e-07,1.389203e+01,-8.291862e-02,1.397495e+01,1.575338e+01,1.718000e+02
6.146771e+04,7.114319e-01,6.090611e+04,7.049319e-01,8.824663e-01,8.825271e-01,6.432849e-02,2.006704e-07,1.389152e+01,-8.291862e-02,1.397444e+01,1.575275e+01,1.718000e+02
6.147772e+04,7.115476e-01,6.091612e+04,7.050476e-01,8.824692e-01,8.825289e-01,6.433050e-02,2.006419e-07,1.389101e+01,-8.291862e-02,1.397393e+01,1.575212e+01,1.718000e+02
6.148772e+04,7.116634e-01,6.092612e+04,7.051634e-01,8.824721e-01,8.825306e-01,6.433250e-02,2.006134e-07,1.389050e+01,-8.291862e-02,1.397342e+01,1.575149e+01,1.718000e+02
6.149772e+04,7.117791e-01,6.093612e+04,7.052791e-01,8.824749e-01,8.825324e-01,6.433451e-02,2.005849e-07,1.388999e+01,-8.291862e-02,1.397291e+01,1.575086e+01,1.718000e+02
6.150772e+04,7.118949e-01,6.094612e+04,7.053949e-01,8.824778e-01,8.825342e-01,6.433652e-02,2.005564e-07,1.388948e+01,-8.291862e-02,1.397240e+01,1.575023e+01,1.718000e+02
6.151772e+04,7.120106e-01,6.095612e+04,7.055106e-01,8.824806e-01,8.825359e-01,6.433852e-02,2.005280e-07,1.388897e+01,-8.291862e-02,1.397189e+01,1.574960e+01,1.718000e+02
6.152772e+04,7.121264e-01,6.096612e+04,7.056264e-01,8.824835e-01,8.825377e-01,6.434053e-02,2.004995e-07,1.388846e+01,-8.291862e-02,1.397138e+01,1.574897e+01,1.718000e+02
6.153772e+04,7.122421e-01,6.097612e+04,7.057421e-01,8.824864e-01,8.825395e-01,6.434253e-02,2.004710e-07,1.388795e+01,-8.291862e-02,1.397087e+01,1.574834e+01,1.718000e+02
6.154772e+04,7.123579e-01,6.098612e+04,7.058579e-01,8.824892e-01,8.825412e-01,6.434454e-02,2.004426e-07,1.388744e+01,-8.291862e-02,1.397036e+01,1.574771e+01,1.718000e+02
6.155772e+04,7.124736e-01,6.099612e+04,7.059736e-01,8.824921e-01,8.825430e-01,6.434654e-02,2.004142e-07,1.388693e+01,-8.291862e-02,1.396985e+01,1.574708e+01,1.718000e+02
6.156772e+04,7.125894e-01,6.100612e+04,7.060894e-01,8.824949e-01,8.825448e-01,6.434854e-02,2.003857e-07,1.388642e+01,-8.291862e-02,1.396934e+01,1.574645e+01,1.718000e+02
6.157773e+04,7.127052e-01,6.101613e+04,7.062052e-01,8.824978e-01,8.825465e-01,6.435055e-02,2.003573e-07,1.388591e+01,-8.291862e-02,1.396883e+01,1.574582e+01,1.718000e+02
6.158773e+04,7.128209e-01,6.102613e+04,7.063209e-01,8.825007e-01,8.825483e-01,6.435255e-02,2.003289e-07,1.388540e+01,-8.291862e-02,1.396832e+01,1.574519e+01,1.718000e+02
6.159773e+04,7.129367e-01,6.103613e+04,7.064367e-01,8.825035e-01,8.825501e-01,6.435456e-02,2.003005e-07,1.388489e+01,-8.291862e-02,1.396781e+01,1.574456e+01,1.718000e+02
6.160773e+04,7.130524e-01,6.104613e+04,7.065524e-01,8.825064e-01,8.825519e-01,6.435656e-02,2.002721e-07,1.388438e+01,-8.291862e-02,1.396730e+01,1.574394e+01,1.718000e+02
6.161773e+04,7.131682e-01,6.105613e+04,7.066682e-01,8.825092e-01,8.825536e-01,6.435856e-02,2.002437e-07,1.388387e+01,-8.291862e-02,1.396679e+01,1.574331e+01,1.718000e+02
6.162773e+04,7.132839e-01,6.106613e+04,7.067839e-01,8.825121e-01,8.825554e-01,6.436056e-02,2.002154e-07,1.388336e+01,-8.291862e-02,1.396628e+01,1.574268e+01,1.718000e+02
