Repository: brandonlampe/CS_Data

# Repository for Crushed Salt Data
**Grant No: 456417**

This is a work in progress!

## Repository Content

### Directory Names
A uniform namining structure still in progress, but in general directories are named according to the following:
 - Names contain no spaces, a single underscore "_" will be used as a file name seperator.
 - Files are for the Crushed Salt Project (CSP); therefore, the first three charaters of each file are "CSP".
 - Folders are organized by which frame the test was performed on i.e., A2 or A3.
 - The fifth and sixth charaters of each file name will therefore be "A" followed by the frame number.

File: UNM_WP_HY_175_09/STAGE01/CREEP_FIT/175_09_STAGE01_CREEP_OUT.csv (part 27 of 36)
Analysis by Brandon Lampe, performed on: 2016/07/12 16:02:29
Experimental results below begin at: 2016/04/08 09:35:23
Duration (sec),Duration (day),Elapsed Time (sec),Elapsed Time (day),Interpolated Fractional Density,Fit to Fractional Density,Fit to Volume Strain,Fit to Volume Strain Rate (1/sec),Confining Pressure (MPa),Pore Pressure (MPa),Terzaghi Pressure (MPa),Solid Pressure (MPa),Temperature (C))
6.163773e+04,7.133997e-01,6.107613e+04,7.068997e-01,8.825150e-01,8.825572e-01,6.436257e-02,2.001870e-07,1.388285e+01,-8.291862e-02,1.396577e+01,1.574205e+01,1.718000e+02
6.164773e+04,7.135154e-01,6.108613e+04,7.070154e-01,8.825178e-01,8.825589e-01,6.436457e-02,2.001586e-07,1.388234e+01,-8.291862e-02,1.396526e+01,1.574142e+01,1.718000e+02
6.165773e+04,7.136312e-01,6.109613e+04,7.071312e-01,8.825178e-01,8.825607e-01,6.436657e-02,2.001303e-07,1.388250e+01,-8.269588e-02,1.396520e+01,1.574157e+01,1.718035e+02
6.166773e+04,7.137469e-01,6.110613e+04,7.072469e-01,8.825173e-01,8.825625e-01,6.436857e-02,2.001020e-07,1.388276e+01,-8.244103e-02,1.396520e+01,1.574184e+01,1.718075e+02
6.167774e+04,7.138627e-01,6.111614e+04,7.073627e-01,8.825168e-01,8.825642e-01,6.437057e-02,2.000736e-07,1.388301e+01,-8.218619e-02,1.396520e+01,1.574210e+01,1.718115e+02
6.168774e+04,7.139784e-01,6.112614e+04,7.074784e-01,8.825164e-01,8.825660e-01,6.437257e-02,2.000453e-07,1.388327e+01,-8.193134e-02,1.396520e+01,1.574237e+01,1.718155e+02
6.169774e+04,7.140942e-01,6.113614e+04,7.075942e-01,8.825159e-01,8.825678e-01,6.437457e-02,2.000170e-07,1.388353e+01,-8.167650e-02,1.396520e+01,1.574263e+01,1.718195e+02
6.170774e+04,7.142099e-01,6.114614e+04,7.077099e-01,8.825154e-01,8.825695e-01,6.437657e-02,1.999887e-07,1.388378e+01,-8.142165e-02,1.396521e+01,1.574290e+01,1.718235e+02
6.171774e+04,7.143257e-01,6.115614e+04,7.078257e-01,8.825150e-01,8.825713e-01,6.437857e-02,1.999604e-07,1.388404e+01,-8.116681e-02,1.396521e+01,1.574316e+01,1.718275e+02
6.172774e+04,7.144414e-01,6.116614e+04,7.079414e-01,8.825145e-01,8.825730e-01,6.438057e-02,1.999321e-07,1.388430e+01,-8.091196e-02,1.396521e+01,1.574343e+01,1.718315e+02
6.173774e+04,7.145572e-01,6.117614e+04,7.080572e-01,8.825140e-01,8.825748e-01,6.438257e-02,1.999039e-07,1.388456e+01,-8.065711e-02,1.396521e+01,1.574369e+01,1.718355e+02
6.174774e+04,7.146729e-01,6.118614e+04,7.081729e-01,8.825136e-01,8.825766e-01,6.438457e-02,1.998756e-07,1.388481e+01,-8.040227e-02,1.396521e+01,1.574396e+01,1.718395e+02
6.175774e+04,7.147887e-01,6.119614e+04,7.082887e-01,8.825131e-01,8.825783e-01,6.438657e-02,1.998473e-07,1.388507e+01,-8.014742e-02,1.396522e+01,1.574423e+01,1.718436e+02
6.176774e+04,7.149044e-01,6.120614e+04,7.084044e-01,8.825126e-01,8.825801e-01,6.438857e-02,1.998191e-07,1.388533e+01,-7.989258e-02,1.396522e+01,1.574449e+01,1.718476e+02
6.177775e+04,7.150202e-01,6.121615e+04,7.085202e-01,8.825122e-01,8.825819e-01,6.439057e-02,1.997909e-07,1.388558e+01,-7.963773e-02,1.396522e+01,1.574476e+01,1.718516e+02
6.178775e+04,7.151360e-01,6.122615e+04,7.086360e-01,8.825117e-01,8.825836e-01,6.439257e-02,1.997626e-07,1.388584e+01,-7.938288e-02,1.396522e+01,1.574502e+01,1.718556e+02
6.179775e+04,7.152517e-01,6.123615e+04,7.087517e-01,8.825112e-01,8.825854e-01,6.439456e-02,1.997344e-07,1.388610e+01,-7.912804e-02,1.396522e+01,1.574529e+01,1.718596e+02
6.180775e+04,7.153675e-01,6.124615e+04,7.088675e-01,8.825108e-01,8.825872e-01,6.439656e-02,1.997062e-07,1.388635e+01,-7.887319e-02,1.396523e+01,1.574555e+01,1.718636e+02
6.181775e+04,7.154832e-01,6.125615e+04,7.089832e-01,8.825103e-01,8.825889e-01,6.439856e-02,1.996780e-07,1.388661e+01,-7.861835e-02,1.396523e+01,1.574582e+01,1.718676e+02
6.182775e+04,7.155990e-01,6.126615e+04,7.090990e-01,8.825098e-01,8.825907e-01,6.440055e-02,1.996498e-07,1.388687e+01,-7.836350e-02,1.396523e+01,1.574608e+01,1.718716e+02
6.183775e+04,7.157147e-01,6.127615e+04,7.092147e-01,8.825094e-01,8.825924e-01,6.440255e-02,1.996217e-07,1.388712e+01,-7.810866e-02,1.396523e+01,1.574635e+01,1.718756e+02
6.184775e+04,7.158305e-01,6.128615e+04,7.093305e-01,8.825089e-01,8.825942e-01,6.440455e-02,1.995935e-07,1.388738e+01,-7.785381e-02,1.396524e+01,1.574662e+01,1.718796e+02
6.185775e+04,7.159462e-01,6.129615e+04,7.094462e-01,8.825084e-01,8.825960e-01,6.440654e-02,1.995653e-07,1.388764e+01,-7.759896e-02,1.396524e+01,1.574688e+01,1.718836e+02
6.186775e+04,7.160620e-01,6.130615e+04,7.095620e-01,8.825080e-01,8.825977e-01,6.440854e-02,1.995372e-07,1.388790e+01,-7.734412e-02,1.396524e+01,1.574715e+01,1.718876e+02
6.187776e+04,7.161777e-01,6.131616e+04,7.096777e-01,8.825075e-01,8.825995e-01,6.441053e-02,1.995090e-07,1.388815e+01,-7.708927e-02,1.396524e+01,1.574741e+01,1.718916e+02
6.188776e+04,7.162935e-01,6.132616e+04,7.097935e-01,8.825070e-01,8.826012e-01,6.441253e-02,1.994809e-07,1.388841e+01,-7.683443e-02,1.396524e+01,1.574768e+01,1.718956e+02
6.189776e+04,7.164092e-01,6.133616e+04,7.099092e-01,8.825066e-01,8.826030e-01,6.441452e-02,1.994528e-07,1.388867e+01,-7.657958e-02,1.396525e+01,1.574794e+01,1.718996e+02
6.190776e+04,7.165250e-01,6.134616e+04,7.100250e-01,8.825162e-01,8.826048e-01,6.441652e-02,1.994247e-07,1.388869e+01,-7.678619e-02,1.396548e+01,1.574782e+01,1.719000e+02
6.191776e+04,7.166407e-01,6.135616e+04,7.101407e-01,8.825269e-01,8.826065e-01,6.441851e-02,1.993966e-07,1.388869e+01,-7.704016e-02,1.396573e+01,1.574767e+01,1.719000e+02
6.192776e+04,7.167565e-01,6.136616e+04,7.102565e-01,8.825376e-01,8.826083e-01,6.442051e-02,1.993685e-07,1.388869e+01,-7.729413e-02,1.396598e+01,1.574751e+01,1.719000e+02
6.193776e+04,7.168722e-01,6.137616e+04,7.103722e-01,8.825482e-01,8.826101e-01,6.442250e-02,1.993404e-07,1.388869e+01,-7.754809e-02,1.396624e+01,1.574735e+01,1.719000e+02
6.194776e+04,7.169880e-01,6.138616e+04,7.104880e-01,8.825589e-01,8.826118e-01,6.442449e-02,1.993123e-07,1.388869e+01,-7.780206e-02,1.396649e+01,1.574719e+01,1.719000e+02
6.195776e+04,7.171037e-01,6.139616e+04,7.106037e-01,8.825696e-01,8.826136e-01,6.442649e-02,1.992842e-07,1.388869e+01,-7.805603e-02,1.396675e+01,1.574704e+01,1.719000e+02
6.196776e+04,7.172195e-01,6.140616e+04,7.107195e-01,8.825802e-01,8.826153e-01,6.442848e-02,1.992562e-07,1.388869e+01,-7.830999e-02,1.396700e+01,1.574688e+01,1.719000e+02
6.197777e+04,7.173352e-01,6.141617e+04,7.108352e-01,8.825909e-01,8.826171e-01,6.443047e-02,1.992281e-07,1.388869e+01,-7.856396e-02,1.396725e+01,1.574672e+01,1.719000e+02
6.198777e+04,7.174510e-01,6.142617e+04,7.109510e-01,8.826016e-01,8.826188e-01,6.443247e-02,1.992001e-07,1.388869e+01,-7.881793e-02,1.396751e+01,1.574656e+01,1.719000e+02
6.199777e+04,7.175668e-01,6.143617e+04,7.110668e-01,8.826123e-01,8.826206e-01,6.443446e-02,1.991720e-07,1.388869e+01,-7.907190e-02,1.396776e+01,1.574641e+01,1.719000e+02
6.200777e+04,7.176825e-01,6.144617e+04,7.111825e-01,8.826229e-01,8.826224e-01,6.443645e-02,1.991440e-07,1.388869e+01,-7.932586e-02,1.396802e+01,1.574625e+01,1.719000e+02
6.201777e+04,7.177983e-01,6.145617e+04,7.112983e-01,8.826336e-01,8.826241e-01,6.443844e-02,1.991160e-07,1.388869e+01,-7.957983e-02,1.396827e+01,1.574609e+01,1.719000e+02
6.202777e+04,7.179140e-01,6.146617e+04,7.114140e-01,8.826443e-01,8.826259e-01,6.444043e-02,1.990880e-07,1.388869e+01,-7.983380e-02,1.396852e+01,1.574593e+01,1.719000e+02
6.203777e+04,7.180298e-01,6.147617e+04,7.115298e-01,8.826549e-01,8.826276e-01,6.444242e-02,1.990600e-07,1.388869e+01,-8.008776e-02,1.396878e+01,1.574578e+01,1.719000e+02
6.204777e+04,7.181455e-01,6.148617e+04,7.116455e-01,8.826656e-01,8.826294e-01,6.444441e-02,1.990320e-07,1.388869e+01,-8.034173e-02,1.396903e+01,1.574562e+01,1.719000e+02
6.205777e+04,7.182613e-01,6.149617e+04,7.117613e-01,8.826763e-01,8.826311e-01,6.444640e-02,1.990040e-07,1.388869e+01,-8.059570e-02,1.396929e+01,1.574546e+01,1.719000e+02
6.206777e+04,7.183770e-01,6.150617e+04,7.118770e-01,8.826870e-01,8.826329e-01,6.444839e-02,1.989761e-07,1.388869e+01,-8.084966e-02,1.396954e+01,1.574530e+01,1.719000e+02
6.207778e+04,7.184928e-01,6.151618e+04,7.119928e-01,8.826976e-01,8.826347e-01,6.445038e-02,1.989481e-07,1.388869e+01,-8.110363e-02,1.396979e+01,1.574515e+01,1.719000e+02
6.208778e+04,7.186085e-01,6.152618e+04,7.121085e-01,8.827083e-01,8.826364e-01,6.445237e-02,1.989202e-07,1.388869e+01,-8.135760e-02,1.397005e+01,1.574499e+01,1.719000e+02
6.209778e+04,7.187243e-01,6.153618e+04,7.122243e-01,8.827190e-01,8.826382e-01,6.445436e-02,1.988922e-07,1.388869e+01,-8.161157e-02,1.397030e+01,1.574483e+01,1.719000e+02
6.210778e+04,7.188400e-01,6.154618e+04,7.123400e-01,8.827297e-01,8.826399e-01,6.445635e-02,1.988643e-07,1.388869e+01,-8.186553e-02,1.397056e+01,1.574467e+01,1.719000e+02
6.211778e+04,7.189558e-01,6.155618e+04,7.124558e-01,8.827403e-01,8.826417e-01,6.445834e-02,1.988364e-07,1.388869e+01,-8.211950e-02,1.397081e+01,1.574452e+01,1.719000e+02
6.212778e+04,7.190715e-01,6.156618e+04,7.125715e-01,8.827510e-01,8.826434e-01,6.446033e-02,1.988085e-07,1.388869e+01,-8.237347e-02,1.397106e+01,1.574436e+01,1.719000e+02
6.213778e+04,7.191873e-01,6.157618e+04,7.126873e-01,8.827617e-01,8.826452e-01,6.446232e-02,1.987805e-07,1.388869e+01,-8.262743e-02,1.397132e+01,1.574420e+01,1.719000e+02
6.214778e+04,7.193030e-01,6.158618e+04,7.128030e-01,8.827723e-01,8.826469e-01,6.446431e-02,1.987527e-07,1.388869e+01,-8.288140e-02,1.397157e+01,1.574404e+01,1.719000e+02
6.215778e+04,7.194188e-01,6.159618e+04,7.129188e-01,8.827750e-01,8.826487e-01,6.446629e-02,1.987248e-07,1.388847e+01,-8.291862e-02,1.397139e+01,1.574375e+01,1.718966e+02
6.216778e+04,7.195345e-01,6.160618e+04,7.130345e-01,8.827762e-01,8.826505e-01,6.446828e-02,1.986969e-07,1.388821e+01,-8.291862e-02,1.397113e+01,1.574344e+01,1.718926e+02
6.217779e+04,7.196503e-01,6.161619e+04,7.131503e-01,8.827774e-01,8.826522e-01,6.447027e-02,1.986690e-07,1.388796e+01,-8.291862e-02,1.397088e+01,1.574313e+01,1.718886e+02
6.218779e+04,7.197660e-01,6.162619e+04,7.132660e-01,8.827787e-01,8.826540e-01,6.447225e-02,1.986412e-07,1.388770e+01,-8.291862e-02,1.397062e+01,1.574281e+01,1.718846e+02
6.219779e+04,7.198818e-01,6.163619e+04,7.133818e-01,8.827799e-01,8.826557e-01,6.447424e-02,1.986133e-07,1.388744e+01,-8.291862e-02,1.397036e+01,1.574250e+01,1.718806e+02
6.220779e+04,7.199975e-01,6.164619e+04,7.134975e-01,8.827812e-01,8.826575e-01,6.447623e-02,1.985855e-07,1.388719e+01,-8.291862e-02,1.397010e+01,1.574219e+01,1.718766e+02
6.221779e+04,7.201133e-01,6.165619e+04,7.136133e-01,8.827824e-01,8.826592e-01,6.447821e-02,1.985576e-07,1.388693e+01,-8.291862e-02,1.396985e+01,1.574187e+01,1.718726e+02
6.222779e+04,7.202291e-01,6.166619e+04,7.137291e-01,8.827836e-01,8.826610e-01,6.448020e-02,1.985298e-07,1.388667e+01,-8.291862e-02,1.396959e+01,1.574156e+01,1.718685e+02
6.223779e+04,7.203448e-01,6.167619e+04,7.138448e-01,8.827849e-01,8.826627e-01,6.448218e-02,1.985020e-07,1.388642e+01,-8.291862e-02,1.396933e+01,1.574125e+01,1.718645e+02
6.224779e+04,7.204606e-01,6.168619e+04,7.139606e-01,8.827861e-01,8.826645e-01,6.448417e-02,1.984742e-07,1.388616e+01,-8.291862e-02,1.396908e+01,1.574093e+01,1.718605e+02
6.225779e+04,7.205763e-01,6.169619e+04,7.140763e-01,8.827874e-01,8.826662e-01,6.448615e-02,1.984464e-07,1.388590e+01,-8.291862e-02,1.396882e+01,1.574062e+01,1.718565e+02
6.226779e+04,7.206921e-01,6.170619e+04,7.141921e-01,8.827886e-01,8.826680e-01,6.448814e-02,1.984186e-07,1.388564e+01,-8.291862e-02,1.396856e+01,1.574031e+01,1.718525e+02
6.227780e+04,7.208078e-01,6.171620e+04,7.143078e-01,8.827898e-01,8.826697e-01,6.449012e-02,1.983908e-07,1.388539e+01,-8.291862e-02,1.396831e+01,1.573999e+01,1.718485e+02
6.228780e+04,7.209236e-01,6.172620e+04,7.144236e-01,8.827911e-01,8.826715e-01,6.449211e-02,1.983631e-07,1.388513e+01,-8.291862e-02,1.396805e+01,1.573968e+01,1.718445e+02
6.229780e+04,7.210393e-01,6.173620e+04,7.145393e-01,8.827923e-01,8.826732e-01,6.449409e-02,1.983353e-07,1.388487e+01,-8.291862e-02,1.396779e+01,1.573937e+01,1.718405e+02
6.230780e+04,7.211551e-01,6.174620e+04,7.146551e-01,8.827936e-01,8.826750e-01,6.449607e-02,1.983076e-07,1.388462e+01,-8.291862e-02,1.396754e+01,1.573905e+01,1.718365e+02
6.231780e+04,7.212708e-01,6.175620e+04,7.147708e-01,8.827948e-01,8.826767e-01,6.449806e-02,1.982798e-07,1.388436e+01,-8.291862e-02,1.396728e+01,1.573874e+01,1.718325e+02
6.232780e+04,7.213866e-01,6.176620e+04,7.148866e-01,8.827961e-01,8.826785e-01,6.450004e-02,1.982521e-07,1.388410e+01,-8.291862e-02,1.396702e+01,1.573843e+01,1.718285e+02
6.233780e+04,7.215023e-01,6.177620e+04,7.150023e-01,8.827973e-01,8.826802e-01,6.450202e-02,1.982244e-07,1.388385e+01,-8.291862e-02,1.396677e+01,1.573811e+01,1.718245e+02
6.234780e+04,7.216181e-01,6.178620e+04,7.151181e-01,8.827985e-01,8.826820e-01,6.450400e-02,1.981966e-07,1.388359e+01,-8.291862e-02,1.396651e+01,1.573780e+01,1.718205e+02
6.235780e+04,7.217338e-01,6.179620e+04,7.152338e-01,8.827998e-01,8.826837e-01,6.450599e-02,1.981689e-07,1.388333e+01,-8.291862e-02,1.396625e+01,1.573749e+01,1.718165e+02
6.236780e+04,7.218496e-01,6.180620e+04,7.153496e-01,8.828010e-01,8.826855e-01,6.450797e-02,1.981412e-07,1.388308e+01,-8.291862e-02,1.396599e+01,1.573717e+01,1.718125e+02
6.237781e+04,7.219653e-01,6.181621e+04,7.154653e-01,8.828023e-01,8.826872e-01,6.450995e-02,1.981136e-07,1.388282e+01,-8.291862e-02,1.396574e+01,1.573686e+01,1.718085e+02
6.238781e+04,7.220811e-01,6.182621e+04,7.155811e-01,8.828035e-01,8.826890e-01,6.451193e-02,1.980859e-07,1.388256e+01,-8.291862e-02,1.396548e+01,1.573655e+01,1.718045e+02
6.239781e+04,7.221968e-01,6.183621e+04,7.156968e-01,8.828047e-01,8.826907e-01,6.451391e-02,1.980582e-07,1.388231e+01,-8.291862e-02,1.396522e+01,1.573623e+01,1.718005e+02
6.240781e+04,7.223126e-01,6.184621e+04,7.158126e-01,8.828016e-01,8.826925e-01,6.451589e-02,1.980305e-07,1.388250e+01,-8.291862e-02,1.396542e+01,1.573652e+01,1.718000e+02
6.241781e+04,7.224283e-01,6.185621e+04,7.159283e-01,8.827978e-01,8.826942e-01,6.451787e-02,1.980029e-07,1.388276e+01,-8.291862e-02,1.396568e+01,1.573687e+01,1.718000e+02
6.242781e+04,7.225441e-01,6.186621e+04,7.160441e-01,8.827941e-01,8.826960e-01,6.451985e-02,1.979752e-07,1.388302e+01,-8.291862e-02,1.396594e+01,1.573723e+01,1.718000e+02
6.243781e+04,7.226599e-01,6.187621e+04,7.161599e-01,8.827904e-01,8.826977e-01,6.452183e-02,1.979476e-07,1.388327e+01,-8.291862e-02,1.396619e+01,1.573759e+01,1.718000e+02
6.244781e+04,7.227756e-01,6.188621e+04,7.162756e-01,8.827866e-01,8.826995e-01,6.452381e-02,1.979200e-07,1.388353e+01,-8.291862e-02,1.396645e+01,1.573795e+01,1.718000e+02
6.245781e+04,7.228914e-01,6.189621e+04,7.163914e-01,8.827829e-01,8.827012e-01,6.452579e-02,1.978924e-07,1.388379e+01,-8.291862e-02,1.396671e+01,1.573831e+01,1.718000e+02
6.246781e+04,7.230071e-01,6.190621e+04,7.165071e-01,8.827792e-01,8.827030e-01,6.452777e-02,1.978648e-07,1.388404e+01,-8.291862e-02,1.396696e+01,1.573866e+01,1.718000e+02
6.247782e+04,7.231229e-01,6.191622e+04,7.166229e-01,8.827754e-01,8.827047e-01,6.452975e-02,1.978372e-07,1.388430e+01,-8.291862e-02,1.396722e+01,1.573902e+01,1.718000e+02
6.248782e+04,7.232386e-01,6.192622e+04,7.167386e-01,8.827717e-01,8.827065e-01,6.453173e-02,1.978096e-07,1.388456e+01,-8.291862e-02,1.396748e+01,1.573938e+01,1.718000e+02
6.249782e+04,7.233544e-01,6.193622e+04,7.168544e-01,8.827680e-01,8.827082e-01,6.453371e-02,1.977820e-07,1.388482e+01,-8.291862e-02,1.396773e+01,1.573974e+01,1.718000e+02
6.250782e+04,7.234701e-01,6.194622e+04,7.169701e-01,8.827642e-01,8.827100e-01,6.453568e-02,1.977544e-07,1.388507e+01,-8.291862e-02,1.396799e+01,1.574010e+01,1.718000e+02
6.251782e+04,7.235859e-01,6.195622e+04,7.170859e-01,8.827605e-01,8.827117e-01,6.453766e-02,1.977269e-07,1.388533e+01,-8.291862e-02,1.396825e+01,1.574045e+01,1.718000e+02
6.252782e+04,7.237016e-01,6.196622e+04,7.172016e-01,8.827567e-01,8.827134e-01,6.453964e-02,1.976993e-07,1.388559e+01,-8.291862e-02,1.396850e+01,1.574081e+01,1.718000e+02
6.253782e+04,7.238174e-01,6.197622e+04,7.173174e-01,8.827530e-01,8.827152e-01,6.454162e-02,1.976718e-07,1.388584e+01,-8.291862e-02,1.396876e+01,1.574117e+01,1.718000e+02
6.254782e+04,7.239331e-01,6.198622e+04,7.174331e-01,8.827493e-01,8.827169e-01,6.454359e-02,1.976442e-07,1.388610e+01,-8.291862e-02,1.396902e+01,1.574153e+01,1.718000e+02
6.255782e+04,7.240489e-01,6.199622e+04,7.175489e-01,8.827455e-01,8.827187e-01,6.454557e-02,1.976167e-07,1.388636e+01,-8.291862e-02,1.396928e+01,1.574189e+01,1.718000e+02
6.256782e+04,7.241646e-01,6.200622e+04,7.176646e-01,8.827418e-01,8.827204e-01,6.454754e-02,1.975892e-07,1.388661e+01,-8.291862e-02,1.396953e+01,1.574224e+01,1.718000e+02
6.257783e+04,7.242804e-01,6.201623e+04,7.177804e-01,8.827381e-01,8.827222e-01,6.454952e-02,1.975617e-07,1.388687e+01,-8.291862e-02,1.396979e+01,1.574260e+01,1.718000e+02
6.258783e+04,7.243961e-01,6.202623e+04,7.178961e-01,8.827343e-01,8.827239e-01,6.455150e-02,1.975342e-07,1.388713e+01,-8.291862e-02,1.397005e+01,1.574296e+01,1.718000e+02
6.259783e+04,7.245119e-01,6.203623e+04,7.180119e-01,8.827306e-01,8.827257e-01,6.455347e-02,1.975067e-07,1.388738e+01,-8.291862e-02,1.397030e+01,1.574332e+01,1.718000e+02
6.260783e+04,7.246276e-01,6.204623e+04,7.181276e-01,8.827269e-01,8.827274e-01,6.455545e-02,1.974792e-07,1.388764e+01,-8.291862e-02,1.397056e+01,1.574368e+01,1.718000e+02
6.261783e+04,7.247434e-01,6.205623e+04,7.182434e-01,8.827231e-01,8.827291e-01,6.455742e-02,1.974517e-07,1.388790e+01,-8.291862e-02,1.397082e+01,1.574403e+01,1.718000e+02
6.262783e+04,7.248591e-01,6.206623e+04,7.183591e-01,8.827194e-01,8.827309e-01,6.455940e-02,1.974243e-07,1.388816e+01,-8.291862e-02,1.397107e+01,1.574439e+01,1.718000e+02
6.263783e+04,7.249749e-01,6.207623e+04,7.184749e-01,8.827157e-01,8.827326e-01,6.456137e-02,1.973968e-07,1.388841e+01,-8.291862e-02,1.397133e+01,1.574475e+01,1.718000e+02
6.264783e+04,7.250907e-01,6.208623e+04,7.185907e-01,8.827119e-01,8.827344e-01,6.456334e-02,1.973694e-07,1.388867e+01,-8.291862e-02,1.397159e+01,1.574511e+01,1.718000e+02
6.265783e+04,7.252064e-01,6.209623e+04,7.187064e-01,8.827136e-01,8.827361e-01,6.456532e-02,1.973419e-07,1.388845e+01,-8.291862e-02,1.397137e+01,1.574484e+01,1.717963e+02
6.266783e+04,7.253222e-01,6.210623e+04,7.188222e-01,8.827157e-01,8.827379e-01,6.456729e-02,1.973145e-07,1.388820e+01,-8.291862e-02,1.397112e+01,1.574451e+01,1.717923e+02
6.267784e+04,7.254379e-01,6.211624e+04,7.189379e-01,8.827178e-01,8.827396e-01,6.456926e-02,1.972871e-07,1.388794e+01,-8.291862e-02,1.397086e+01,1.574418e+01,1.717883e+02
6.268784e+04,7.255537e-01,6.212624e+04,7.190537e-01,8.827199e-01,8.827413e-01,6.457124e-02,1.972597e-07,1.388769e+01,-8.291862e-02,1.397060e+01,1.574385e+01,1.717844e+02
6.269784e+04,7.256694e-01,6.213624e+04,7.191694e-01,8.827220e-01,8.827431e-01,6.457321e-02,1.972322e-07,1.388743e+01,-8.291862e-02,1.397035e+01,1.574352e+01,1.717804e+02
6.270784e+04,7.257852e-01,6.214624e+04,7.192852e-01,8.827241e-01,8.827448e-01,6.457518e-02,1.972049e-07,1.388717e+01,-8.291862e-02,1.397009e+01,1.574320e+01,1.717764e+02
6.271784e+04,7.259009e-01,6.215624e+04,7.194009e-01,8.827263e-01,8.827466e-01,6.457716e-02,1.971775e-07,1.388692e+01,-8.291862e-02,1.396984e+01,1.574287e+01,1.717724e+02
6.272784e+04,7.260167e-01,6.216624e+04,7.195167e-01,8.827284e-01,8.827483e-01,6.457913e-02,1.971501e-07,1.388666e+01,-8.291862e-02,1.396958e+01,1.574254e+01,1.717684e+02
6.273784e+04,7.261324e-01,6.217624e+04,7.196324e-01,8.827305e-01,8.827500e-01,6.458110e-02,1.971227e-07,1.388641e+01,-8.291862e-02,1.396932e+01,1.574221e+01,1.717644e+02
6.274784e+04,7.262482e-01,6.218624e+04,7.197482e-01,8.827326e-01,8.827518e-01,6.458307e-02,1.970954e-07,1.388615e+01,-8.291862e-02,1.396907e+01,1.574188e+01,1.717604e+02
6.275784e+04,7.263639e-01,6.219624e+04,7.198639e-01,8.827347e-01,8.827535e-01,6.458504e-02,1.970680e-07,1.388589e+01,-8.291862e-02,1.396881e+01,1.574156e+01,1.717564e+02
6.276784e+04,7.264797e-01,6.220624e+04,7.199797e-01,8.827368e-01,8.827553e-01,6.458701e-02,1.970407e-07,1.388564e+01,-8.291862e-02,1.396856e+01,1.574123e+01,1.717524e+02
6.277785e+04,7.265954e-01,6.221625e+04,7.200954e-01,8.827389e-01,8.827570e-01,6.458898e-02,1.970133e-07,1.388538e+01,-8.291862e-02,1.396830e+01,1.574090e+01,1.717484e+02
6.278785e+04,7.267112e-01,6.222625e+04,7.202112e-01,8.827410e-01,8.827587e-01,6.459095e-02,1.969860e-07,1.388513e+01,-8.291862e-02,1.396804e+01,1.574057e+01,1.717444e+02
6.279785e+04,7.268269e-01,6.223625e+04,7.203269e-01,8.827432e-01,8.827605e-01,6.459292e-02,1.969587e-07,1.388487e+01,-8.291862e-02,1.396779e+01,1.574024e+01,1.717405e+02
6.280785e+04,7.269427e-01,6.224625e+04,7.204427e-01,8.827453e-01,8.827622e-01,6.459489e-02,1.969314e-07,1.388461e+01,-8.291862e-02,1.396753e+01,1.573992e+01,1.717365e+02
6.281785e+04,7.270584e-01,6.225625e+04,7.205584e-01,8.827474e-01,8.827640e-01,6.459686e-02,1.969041e-07,1.388436e+01,-8.291862e-02,1.396728e+01,1.573959e+01,1.717325e+02
6.282785e+04,7.271742e-01,6.226625e+04,7.206742e-01,8.827495e-01,8.827657e-01,6.459883e-02,1.968768e-07,1.388410e+01,-8.291862e-02,1.396702e+01,1.573926e+01,1.717285e+02
6.283785e+04,7.272899e-01,6.227625e+04,7.207899e-01,8.827516e-01,8.827674e-01,6.460080e-02,1.968495e-07,1.388385e+01,-8.291862e-02,1.396676e+01,1.573893e+01,1.717245e+02
6.284785e+04,7.274057e-01,6.228625e+04,7.209057e-01,8.827537e-01,8.827692e-01,6.460277e-02,1.968223e-07,1.388359e+01,-8.291862e-02,1.396651e+01,1.573860e+01,1.717205e+02
6.285785e+04,7.275215e-01,6.229625e+04,7.210215e-01,8.827558e-01,8.827709e-01,6.460474e-02,1.967950e-07,1.388333e+01,-8.291862e-02,1.396625e+01,1.573828e+01,1.717165e+02
6.286785e+04,7.276372e-01,6.230625e+04,7.211372e-01,8.827580e-01,8.827726e-01,6.460670e-02,1.967677e-07,1.388308e+01,-8.291862e-02,1.396600e+01,1.573795e+01,1.717125e+02
6.287786e+04,7.277530e-01,6.231626e+04,7.212530e-01,8.827601e-01,8.827744e-01,6.460867e-02,1.967405e-07,1.388282e+01,-8.291862e-02,1.396574e+01,1.573762e+01,1.717085e+02
6.288786e+04,7.278687e-01,6.232626e+04,7.213687e-01,8.827622e-01,8.827761e-01,6.461064e-02,1.967133e-07,1.388257e+01,-8.291862e-02,1.396548e+01,1.573729e+01,1.717045e+02
6.289786e+04,7.279845e-01,6.233626e+04,7.214845e-01,8.827643e-01,8.827779e-01,6.461261e-02,1.966860e-07,1.388231e+01,-8.291862e-02,1.396523e+01,1.573697e+01,1.717005e+02
6.290786e+04,7.281002e-01,6.234626e+04,7.216002e-01,8.827703e-01,8.827796e-01,6.461457e-02,1.966588e-07,1.388272e+01,-8.291862e-02,1.396564e+01,1.573732e+01,1.717035e+02
6.291786e+04,7.282160e-01,6.235626e+04,7.217160e-01,8.827768e-01,8.827813e-01,6.461654e-02,1.966316e-07,1.388323e+01,-8.291862e-02,1.396615e+01,1.573779e+01,1.717075e+02
6.292786e+04,7.283317e-01,6.236626e+04,7.218317e-01,8.827834e-01,8.827831e-01,6.461851e-02,1.966044e-07,1.388375e+01,-8.291862e-02,1.396667e+01,1.573825e+01,1.717115e+02
6.293786e+04,7.284475e-01,6.237626e+04,7.219475e-01,8.827900e-01,8.827848e-01,6.462047e-02,1.965772e-07,1.388426e+01,-8.291862e-02,1.396718e+01,1.573872e+01,1.717155e+02
6.294786e+04,7.285632e-01,6.238626e+04,7.220632e-01,8.827965e-01,8.827865e-01,6.462244e-02,1.965500e-07,1.388478e+01,-8.291862e-02,1.396769e+01,1.573918e+01,1.717195e+02
6.295786e+04,7.286790e-01,6.239626e+04,7.221790e-01,8.828031e-01,8.827883e-01,6.462440e-02,1.965229e-07,1.388529e+01,-8.291862e-02,1.396821e+01,1.573965e+01,1.717235e+02
6.296786e+04,7.287947e-01,6.240626e+04,7.222947e-01,8.828096e-01,8.827900e-01,6.462637e-02,1.964957e-07,1.388580e+01,-8.291862e-02,1.396872e+01,1.574011e+01,1.717275e+02
6.297787e+04,7.289105e-01,6.241627e+04,7.224105e-01,8.828162e-01,8.827917e-01,6.462833e-02,1.964685e-07,1.388632e+01,-8.291862e-02,1.396924e+01,1.574057e+01,1.717315e+02
6.298787e+04,7.290262e-01,6.242627e+04,7.225262e-01,8.828228e-01,8.827935e-01,6.463030e-02,1.964414e-07,1.388683e+01,-8.291862e-02,1.396975e+01,1.574104e+01,1.717355e+02
6.299787e+04,7.291420e-01,6.243627e+04,7.226420e-01,8.828293e-01,8.827952e-01,6.463226e-02,1.964142e-07,1.388734e+01,-8.291862e-02,1.397026e+01,1.574150e+01,1.717395e+02
6.300787e+04,7.292577e-01,6.244627e+04,7.227577e-01,8.828359e-01,8.827969e-01,6.463423e-02,1.963871e-07,1.388786e+01,-8.291862e-02,1.397078e+01,1.574197e+01,1.717435e+02
6.301787e+04,7.293735e-01,6.245627e+04,7.228735e-01,8.828425e-01,8.827987e-01,6.463619e-02,1.963600e-07,1.388837e+01,-8.291862e-02,1.397129e+01,1.574243e+01,1.717475e+02
6.302787e+04,7.294892e-01,6.246627e+04,7.229892e-01,8.828490e-01,8.828004e-01,6.463816e-02,1.963329e-07,1.388889e+01,-8.291862e-02,1.397180e+01,1.574290e+01,1.717515e+02
6.303787e+04,7.296050e-01,6.247627e+04,7.231050e-01,8.828556e-01,8.828021e-01,6.464012e-02,1.963058e-07,1.388940e+01,-8.291862e-02,1.397232e+01,1.574336e+01,1.717555e+02
6.304787e+04,7.297207e-01,6.248627e+04,7.232207e-01,8.828621e-01,8.828039e-01,6.464208e-02,1.962787e-07,1.388991e+01,-8.291862e-02,1.397283e+01,1.574382e+01,1.717595e+02
6.305787e+04,7.298365e-01,6.249627e+04,7.233365e-01,8.828687e-01,8.828056e-01,6.464404e-02,1.962516e-07,1.389043e+01,-8.291862e-02,1.397335e+01,1.574429e+01,1.717635e+02
6.306787e+04,7.299523e-01,6.250627e+04,7.234523e-01,8.828753e-01,8.828073e-01,6.464601e-02,1.962245e-07,1.389094e+01,-8.291862e-02,1.397386e+01,1.574475e+01,1.717676e+02
6.307788e+04,7.300680e-01,6.251628e+04,7.235680e-01,8.828818e-01,8.828091e-01,6.464797e-02,1.961974e-07,1.389145e+01,-8.291862e-02,1.397437e+01,1.574522e+01,1.717716e+02
6.308788e+04,7.301838e-01,6.252628e+04,7.236838e-01,8.828884e-01,8.828108e-01,6.464993e-02,1.961704e-07,1.389197e+01,-8.291862e-02,1.397489e+01,1.574568e+01,1.717756e+02
6.309788e+04,7.302995e-01,6.253628e+04,7.237995e-01,8.828950e-01,8.828125e-01,6.465189e-02,1.961433e-07,1.389248e+01,-8.291862e-02,1.397540e+01,1.574615e+01,1.717796e+02
6.310788e+04,7.304153e-01,6.254628e+04,7.239153e-01,8.829015e-01,8.828143e-01,6.465385e-02,1.961163e-07,1.389300e+01,-8.291862e-02,1.397591e+01,1.574661e+01,1.717836e+02
6.311788e+04,7.305310e-01,6.255628e+04,7.240310e-01,8.829081e-01,8.828160e-01,6.465582e-02,1.960892e-07,1.389351e+01,-8.291862e-02,1.397643e+01,1.574707e+01,1.717876e+02
6.312788e+04,7.306468e-01,6.256628e+04,7.241468e-01,8.829147e-01,8.828177e-01,6.465778e-02,1.960622e-07,1.389402e+01,-8.291862e-02,1.397694e+01,1.574754e+01,1.717916e+02
6.313788e+04,7.307625e-01,6.257628e+04,7.242625e-01,8.829212e-01,8.828195e-01,6.465974e-02,1.960352e-07,1.389454e+01,-8.291862e-02,1.397746e+01,1.574800e+01,1.717956e+02
6.314788e+04,7.308783e-01,6.258628e+04,7.243783e-01,8.829278e-01,8.828212e-01,6.466170e-02,1.960082e-07,1.389505e+01,-8.291862e-02,1.397797e+01,1.574847e+01,1.717996e+02
6.315788e+04,7.309940e-01,6.259628e+04,7.244940e-01,8.829284e-01,8.828229e-01,6.466366e-02,1.959812e-07,1.389487e+01,-8.291862e-02,1.397779e+01,1.574825e+01,1.718000e+02
6.316788e+04,7.311098e-01,6.260628e+04,7.246098e-01,8.829283e-01,8.828247e-01,6.466562e-02,1.959542e-07,1.389462e+01,-8.291862e-02,1.397753e+01,1.574796e+01,1.718000e+02
6.317789e+04,7.312255e-01,6.261629e+04,7.247255e-01,8.829282e-01,8.828264e-01,6.466758e-02,1.959272e-07,1.389436e+01,-8.291862e-02,1.397728e+01,1.574768e+01,1.718000e+02
6.318789e+04,7.313413e-01,6.262629e+04,7.248413e-01,8.829281e-01,8.828281e-01,6.466954e-02,1.959002e-07,1.389410e+01,-8.291862e-02,1.397702e+01,1.574739e+01,1.718000e+02
6.319789e+04,7.314570e-01,6.263629e+04,7.249570e-01,8.829280e-01,8.828298e-01,6.467150e-02,1.958733e-07,1.389385e+01,-8.291862e-02,1.397676e+01,1.574710e+01,1.718000e+02
6.320789e+04,7.315728e-01,6.264629e+04,7.250728e-01,8.829279e-01,8.828316e-01,6.467345e-02,1.958463e-07,1.389359e+01,-8.291862e-02,1.397651e+01,1.574681e+01,1.718000e+02
6.321789e+04,7.316885e-01,6.265629e+04,7.251885e-01,8.829278e-01,8.828333e-01,6.467541e-02,1.958194e-07,1.389333e+01,-8.291862e-02,1.397625e+01,1.574652e+01,1.718000e+02
6.322789e+04,7.318043e-01,6.266629e+04,7.253043e-01,8.829277e-01,8.828350e-01,6.467737e-02,1.957924e-07,1.389307e+01,-8.291862e-02,1.397599e+01,1.574623e+01,1.718000e+02
6.323789e+04,7.319200e-01,6.267629e+04,7.254200e-01,8.829276e-01,8.828368e-01,6.467933e-02,1.957655e-07,1.389282e+01,-8.291862e-02,1.397574e+01,1.574594e+01,1.718000e+02
6.324789e+04,7.320358e-01,6.268629e+04,7.255358e-01,8.829275e-01,8.828385e-01,6.468129e-02,1.957386e-07,1.389256e+01,-8.291862e-02,1.397548e+01,1.574565e+01,1.718000e+02
6.325789e+04,7.321515e-01,6.269629e+04,7.256515e-01,8.829274e-01,8.828402e-01,6.468324e-02,1.957117e-07,1.389230e+01,-8.291862e-02,1.397522e+01,1.574536e+01,1.718000e+02
6.326789e+04,7.322673e-01,6.270629e+04,7.257673e-01,8.829273e-01,8.828419e-01,6.468520e-02,1.956847e-07,1.389205e+01,-8.291862e-02,1.397497e+01,1.574507e+01,1.718000e+02
6.327790e+04,7.323831e-01,6.271630e+04,7.258831e-01,8.829272e-01,8.828437e-01,6.468716e-02,1.956579e-07,1.389179e+01,-8.291862e-02,1.397471e+01,1.574478e+01,1.718000e+02
6.328790e+04,7.324988e-01,6.272630e+04,7.259988e-01,8.829271e-01,8.828454e-01,6.468912e-02,1.956310e-07,1.389153e+01,-8.291862e-02,1.397445e+01,1.574449e+01,1.718000e+02
6.329790e+04,7.326146e-01,6.273630e+04,7.261146e-01,8.829271e-01,8.828471e-01,6.469107e-02,1.956041e-07,1.389128e+01,-8.291862e-02,1.397419e+01,1.574420e+01,1.718000e+02
6.330790e+04,7.327303e-01,6.274630e+04,7.262303e-01,8.829270e-01,8.828489e-01,6.469303e-02,1.955772e-07,1.389102e+01,-8.291862e-02,1.397394e+01,1.574391e+01,1.718000e+02
6.331790e+04,7.328461e-01,6.275630e+04,7.263461e-01,8.829269e-01,8.828506e-01,6.469498e-02,1.955503e-07,1.389076e+01,-8.291862e-02,1.397368e+01,1.574363e+01,1.718000e+02
6.332790e+04,7.329618e-01,6.276630e+04,7.264618e-01,8.829268e-01,8.828523e-01,6.469694e-02,1.955235e-07,1.389051e+01,-8.291862e-02,1.397342e+01,1.574334e+01,1.718000e+02
6.333790e+04,7.330776e-01,6.277630e+04,7.265776e-01,8.829267e-01,8.828540e-01,6.469889e-02,1.954966e-07,1.389025e+01,-8.291862e-02,1.397317e+01,1.574305e+01,1.718000e+02
6.334790e+04,7.331933e-01,6.278630e+04,7.266933e-01,8.829266e-01,8.828558e-01,6.470085e-02,1.954698e-07,1.388999e+01,-8.291862e-02,1.397291e+01,1.574276e+01,1.718000e+02
6.335790e+04,7.333091e-01,6.279630e+04,7.268091e-01,8.829265e-01,8.828575e-01,6.470280e-02,1.954430e-07,1.388973e+01,-8.291862e-02,1.397265e+01,1.574247e+01,1.718000e+02
6.336790e+04,7.334248e-01,6.280630e+04,7.269248e-01,8.829264e-01,8.828592e-01,6.470476e-02,1.954162e-07,1.388948e+01,-8.291862e-02,1.397240e+01,1.574218e+01,1.718000e+02
6.337791e+04,7.335406e-01,6.281631e+04,7.270406e-01,8.829263e-01,8.828609e-01,6.470671e-02,1.953893e-07,1.388922e+01,-8.291862e-02,1.397214e+01,1.574189e+01,1.718000e+02
6.338791e+04,7.336563e-01,6.282631e+04,7.271563e-01,8.829262e-01,8.828627e-01,6.470867e-02,1.953625e-07,1.388896e+01,-8.291862e-02,1.397188e+01,1.574160e+01,1.718000e+02
6.339791e+04,7.337721e-01,6.283631e+04,7.272721e-01,8.829261e-01,8.828644e-01,6.471062e-02,1.953357e-07,1.388871e+01,-8.291862e-02,1.397163e+01,1.574131e+01,1.718000e+02
6.340791e+04,7.338878e-01,6.284631e+04,7.273878e-01,8.829262e-01,8.828661e-01,6.471257e-02,1.953090e-07,1.388869e+01,-8.291862e-02,1.397161e+01,1.574129e+01,1.718037e+02
6.341791e+04,7.340036e-01,6.285631e+04,7.275036e-01,8.829262e-01,8.828678e-01,6.471453e-02,1.952822e-07,1.388869e+01,-8.291862e-02,1.397161e+01,1.574129e+01,1.718077e+02
6.342791e+04,7.341193e-01,6.286631e+04,7.276193e-01,8.829262e-01,8.828696e-01,6.471648e-02,1.952554e-07,1.388869e+01,-8.291862e-02,1.397161e+01,1.574129e+01,1.718117e+02
6.343791e+04,7.342351e-01,6.287631e+04,7.277351e-01,8.829263e-01,8.828713e-01,6.471843e-02,1.952287e-07,1.388869e+01,-8.291862e-02,1.397161e+01,1.574129e+01,1.718157e+02
6.344791e+04,7.343508e-01,6.288631e+04,7.278508e-01,8.829263e-01,8.828730e-01,6.472039e-02,1.952019e-07,1.388869e+01,-8.291862e-02,1.397161e+01,1.574129e+01,1.718198e+02
6.345791e+04,7.344666e-01,6.289631e+04,7.279666e-01,8.829264e-01,8.828747e-01,6.472234e-02,1.951752e-07,1.388869e+01,-8.291862e-02,1.397161e+01,1.574129e+01,1.718238e+02
6.346791e+04,7.345823e-01,6.290631e+04,7.280823e-01,8.829264e-01,8.828765e-01,6.472429e-02,1.951484e-07,1.388869e+01,-8.291862e-02,1.397161e+01,1.574129e+01,1.718278e+02
6.347792e+04,7.346981e-01,6.291632e+04,7.281981e-01,8.829264e-01,8.828782e-01,6.472624e-02,1.951217e-07,1.388869e+01,-8.291862e-02,1.397161e+01,1.574129e+01,1.718318e+02
6.348792e+04,7.348139e-01,6.292632e+04,7.283139e-01,8.829265e-01,8.828799e-01,6.472819e-02,1.950950e-07,1.388869e+01,-8.291862e-02,1.397161e+01,1.574128e+01,1.718358e+02
6.349792e+04,7.349296e-01,6.293632e+04,7.284296e-01,8.829265e-01,8.828816e-01,6.473014e-02,1.950683e-07,1.388869e+01,-8.291862e-02,1.397161e+01,1.574128e+01,1.718398e+02
6.350792e+04,7.350454e-01,6.294632e+04,7.285454e-01,8.829266e-01,8.828833e-01,6.473209e-02,1.950416e-07,1.388869e+01,-8.291862e-02,1.397161e+01,1.574128e+01,1.718438e+02
6.351792e+04,7.351611e-01,6.295632e+04,7.286611e-01,8.829266e-01,8.828851e-01,6.473404e-02,1.950149e-07,1.388869e+01,-8.291862e-02,1.397161e+01,1.574128e+01,1.718478e+02
6.352792e+04,7.352769e-01,6.296632e+04,7.287769e-01,8.829266e-01,8.828868e-01,6.473599e-02,1.949882e-07,1.388869e+01,-8.291862e-02,1.397161e+01,1.574128e+01,1.718518e+02
6.353792e+04,7.353926e-01,6.297632e+04,7.288926e-01,8.829267e-01,8.828885e-01,6.473794e-02,1.949615e-07,1.388869e+01,-8.291862e-02,1.397161e+01,1.574128e+01,1.718558e+02
6.354792e+04,7.355084e-01,6.298632e+04,7.290084e-01,8.829267e-01,8.828902e-01,6.473989e-02,1.949348e-07,1.388869e+01,-8.291862e-02,1.397161e+01,1.574128e+01,1.718598e+02
6.355792e+04,7.356241e-01,6.299632e+04,7.291241e-01,8.829268e-01,8.828920e-01,6.474184e-02,1.949082e-07,1.388869e+01,-8.291862e-02,1.397161e+01,1.574128e+01,1.718638e+02
6.356792e+04,7.357399e-01,6.300632e+04,7.292399e-01,8.829268e-01,8.828937e-01,6.474379e-02,1.948815e-07,1.388869e+01,-8.291862e-02,1.397161e+01,1.574128e+01,1.718678e+02
6.357793e+04,7.358556e-01,6.301633e+04,7.293556e-01,8.829268e-01,8.828954e-01,6.474574e-02,1.948549e-07,1.388869e+01,-8.291862e-02,1.397161e+01,1.574128e+01,1.718718e+02
6.358793e+04,7.359714e-01,6.302633e+04,7.294714e-01,8.829269e-01,8.828971e-01,6.474769e-02,1.948283e-07,1.388869e+01,-8.291862e-02,1.397161e+01,1.574128e+01,1.718758e+02
6.359793e+04,7.360871e-01,6.303633e+04,7.295871e-01,8.829269e-01,8.828988e-01,6.474964e-02,1.948016e-07,1.388869e+01,-8.291862e-02,1.397161e+01,1.574128e+01,1.718798e+02
6.360793e+04,7.362029e-01,6.304633e+04,7.297029e-01,8.829270e-01,8.829006e-01,6.475159e-02,1.947750e-07,1.388869e+01,-8.291862e-02,1.397161e+01,1.574128e+01,1.718838e+02
6.361793e+04,7.363186e-01,6.305633e+04,7.298186e-01,8.829270e-01,8.829023e-01,6.475353e-02,1.947484e-07,1.388869e+01,-8.291862e-02,1.397161e+01,1.574128e+01,1.718878e+02
6.362793e+04,7.364344e-01,6.306633e+04,7.299344e-01,8.829270e-01,8.829040e-01,6.475548e-02,1.947218e-07,1.388869e+01,-8.291862e-02,1.397161e+01,1.574127e+01,1.718918e+02
6.363793e+04,7.365501e-01,6.307633e+04,7.300501e-01,8.829271e-01,8.829057e-01,6.475743e-02,1.946952e-07,1.388869e+01,-8.291862e-02,1.397161e+01,1.574127e+01,1.718959e+02
6.364793e+04,7.366659e-01,6.308633e+04,7.301659e-01,8.829271e-01,8.829074e-01,6.475938e-02,1.946686e-07,1.388869e+01,-8.291862e-02,1.397161e+01,1.574127e+01,1.718999e+02
6.365793e+04,7.367816e-01,6.309633e+04,7.302816e-01,8.829295e-01,8.829091e-01,6.476132e-02,1.946421e-07,1.388894e+01,-8.291862e-02,1.397186e+01,1.574151e+01,1.719000e+02
6.366793e+04,7.368974e-01,6.310633e+04,7.303974e-01,8.829319e-01,8.829109e-01,6.476327e-02,1.946155e-07,1.388919e+01,-8.291862e-02,1.397211e+01,1.574176e+01,1.719000e+02
6.367794e+04,7.370131e-01,6.311634e+04,7.305131e-01,8.829344e-01,8.829126e-01,6.476522e-02,1.945889e-07,1.388945e+01,-8.291862e-02,1.397237e+01,1.574200e+01,1.719000e+02
6.368794e+04,7.371289e-01,6.312634e+04,7.306289e-01,8.829369e-01,8.829143e-01,6.476716e-02,1.945624e-07,1.388970e+01,-8.291862e-02,1.397262e+01,1.574225e+01,1.719000e+02
6.369794e+04,7.372447e-01,6.313634e+04,7.307447e-01,8.829393e-01,8.829160e-01,6.476911e-02,1.945359e-07,1.388996e+01,-8.291862e-02,1.397288e+01,1.574249e+01,1.719000e+02
6.370794e+04,7.373604e-01,6.314634e+04,7.308604e-01,8.829418e-01,8.829177e-01,6.477105e-02,1.945093e-07,1.389022e+01,-8.291862e-02,1.397314e+01,1.574274e+01,1.719000e+02
6.371794e+04,7.374762e-01,6.315634e+04,7.309762e-01,8.829442e-01,8.829195e-01,6.477300e-02,1.944828e-07,1.389047e+01,-8.291862e-02,1.397339e+01,1.574299e+01,1.719000e+02
6.372794e+04,7.375919e-01,6.316634e+04,7.310919e-01,8.829467e-01,8.829212e-01,6.477494e-02,1.944563e-07,1.389073e+01,-8.291862e-02,1.397365e+01,1.574323e+01,1.719000e+02
6.373794e+04,7.377077e-01,6.317634e+04,7.312077e-01,8.829492e-01,8.829229e-01,6.477689e-02,1.944298e-07,1.389098e+01,-8.291862e-02,1.397390e+01,1.574348e+01,1.719000e+02
6.374794e+04,7.378234e-01,6.318634e+04,7.313234e-01,8.829516e-01,8.829246e-01,6.477883e-02,1.944033e-07,1.389124e+01,-8.291862e-02,1.397416e+01,1.574372e+01,1.719000e+02
6.375794e+04,7.379392e-01,6.319634e+04,7.314392e-01,8.829541e-01,8.829263e-01,6.478078e-02,1.943768e-07,1.389150e+01,-8.291862e-02,1.397442e+01,1.574397e+01,1.719000e+02
6.376794e+04,7.380549e-01,6.320634e+04,7.315549e-01,8.829565e-01,8.829280e-01,6.478272e-02,1.943503e-07,1.389175e+01,-8.291862e-02,1.397467e+01,1.574422e+01,1.719000e+02
6.377795e+04,7.381707e-01,6.321635e+04,7.316707e-01,8.829590e-01,8.829298e-01,6.478466e-02,1.943238e-07,1.389201e+01,-8.291862e-02,1.397493e+01,1.574446e+01,1.719000e+02
6.378795e+04,7.382864e-01,6.322635e+04,7.317864e-01,8.829615e-01,8.829315e-01,6.478661e-02,1.942974e-07,1.389226e+01,-8.291862e-02,1.397518e+01,1.574471e+01,1.719000e+02
6.379795e+04,7.384022e-01,6.323635e+04,7.319022e-01,8.829639e-01,8.829332e-01,6.478855e-02,1.942709e-07,1.389252e+01,-8.291862e-02,1.397544e+01,1.574495e+01,1.719000e+02
6.380795e+04,7.385179e-01,6.324635e+04,7.320179e-01,8.829664e-01,8.829349e-01,6.479049e-02,1.942445e-07,1.389278e+01,-8.291862e-02,1.397570e+01,1.574520e+01,1.719000e+02
6.381795e+04,7.386337e-01,6.325635e+04,7.321337e-01,8.829688e-01,8.829366e-01,6.479243e-02,1.942180e-07,1.389303e+01,-8.291862e-02,1.397595e+01,1.574544e+01,1.719000e+02
6.382795e+04,7.387494e-01,6.326635e+04,7.322494e-01,8.829713e-01,8.829383e-01,6.479438e-02,1.941916e-07,1.389329e+01,-8.291862e-02,1.397621e+01,1.574569e+01,1.719000e+02
6.383795e+04,7.388652e-01,6.327635e+04,7.323652e-01,8.829738e-01,8.829400e-01,6.479632e-02,1.941652e-07,1.389354e+01,-8.291862e-02,1.397646e+01,1.574594e+01,1.719000e+02
6.384795e+04,7.389809e-01,6.328635e+04,7.324809e-01,8.829762e-01,8.829418e-01,6.479826e-02,1.941388e-07,1.389380e+01,-8.291862e-02,1.397672e+01,1.574618e+01,1.719000e+02
6.385795e+04,7.390967e-01,6.329635e+04,7.325967e-01,8.829787e-01,8.829435e-01,6.480020e-02,1.941124e-07,1.389406e+01,-8.291862e-02,1.397698e+01,1.574643e+01,1.719000e+02
6.386795e+04,7.392124e-01,6.330635e+04,7.327124e-01,8.829811e-01,8.829452e-01,6.480214e-02,1.940860e-07,1.389431e+01,-8.291862e-02,1.397723e+01,1.574667e+01,1.719000e+02
6.387796e+04,7.393282e-01,6.331636e+04,7.328282e-01,8.829836e-01,8.829469e-01,6.480408e-02,1.940596e-07,1.389457e+01,-8.291862e-02,1.397749e+01,1.574692e+01,1.719000e+02
6.388796e+04,7.394439e-01,6.332636e+04,7.329439e-01,8.829861e-01,8.829486e-01,6.480602e-02,1.940332e-07,1.389482e+01,-8.291862e-02,1.397774e+01,1.574717e+01,1.719000e+02
6.389796e+04,7.395597e-01,6.333636e+04,7.330597e-01,8.829885e-01,8.829503e-01,6.480797e-02,1.940068e-07,1.389508e+01,-8.291862e-02,1.397800e+01,1.574741e+01,1.719000e+02
6.390796e+04,7.396755e-01,6.334636e+04,7.331755e-01,8.829921e-01,8.829520e-01,6.480991e-02,1.939805e-07,1.389487e+01,-8.268645e-02,1.397756e+01,1.574708e+01,1.719000e+02
6.391796e+04,7.397912e-01,6.335636e+04,7.332912e-01,8.829958e-01,8.829538e-01,6.481185e-02,1.939541e-07,1.389461e+01,-8.243161e-02,1.397704e+01,1.574669e+01,1.719000e+02
6.392796e+04,7.399070e-01,6.336636e+04,7.334070e-01,8.829995e-01,8.829555e-01,6.481378e-02,1.939277e-07,1.389436e+01,-8.217676e-02,1.397653e+01,1.574629e+01,1.719000e+02
6.393796e+04,7.400227e-01,6.337636e+04,7.335227e-01,8.830032e-01,8.829572e-01,6.481572e-02,1.939014e-07,1.389410e+01,-8.192192e-02,1.397602e+01,1.574590e+01,1.719000e+02
6.394796e+04,7.401385e-01,6.338636e+04,7.336385e-01,8.830069e-01,8.829589e-01,6.481766e-02,1.938751e-07,1.389384e+01,-8.166707e-02,1.397551e+01,1.574551e+01,1.719000e+02
6.395796e+04,7.402542e-01,6.339636e+04,7.337542e-01,8.830106e-01,8.829606e-01,6.481960e-02,1.938488e-07,1.389358e+01,-8.141223e-02,1.397500e+01,1.574512e+01,1.719000e+02
6.396797e+04,7.403700e-01,6.340637e+04,7.338700e-01,8.830143e-01,8.829623e-01,6.482154e-02,1.938224e-07,1.389333e+01,-8.115738e-02,1.397449e+01,1.574473e+01,1.719000e+02
6.397797e+04,7.404857e-01,6.341637e+04,7.339857e-01,8.830180e-01,8.829640e-01,6.482348e-02,1.937961e-07,1.389307e+01,-8.090253e-02,1.397397e+01,1.574434e+01,1.719000e+02
