Repository: brandonlampe/CS_Data

# Repository for Crushed Salt Data
**Grant No: 456417**

This is a work in progress!

## Repository Content

### Directory Names
A uniform namining structure still in progress, but in general directories are named according to the following:
 - Names contain no spaces, a single underscore "_" will be used as a file name seperator.
 - Files are for the Crushed Salt Project (CSP); therefore, the first three charaters of each file are "CSP".
 - Folders are organized by which frame the test was performed on i.e., A2 or A3.
 - The fifth and sixth charaters of each file name will therefore be "A" followed by the frame number.

File: UNM_WP_HY_175_09/STAGE01/CREEP_FIT/175_09_STAGE01_CREEP_OUT.csv (part 28 of 36)
Analysis by Brandon Lampe, performed on: 2016/07/12 16:02:29
Experimental results below begin at: 2016/04/08 09:35:23
Duration (sec),Duration (day),Elapsed Time (sec),Elapsed Time (day),Interpolated Fractional Density,Fit to Fractional Density,Fit to Volume Strain,Fit to Volume Strain Rate (1/sec),Confining Pressure (MPa),Pore Pressure (MPa),Terzaghi Pressure (MPa),Solid Pressure (MPa),Temperature (C))
6.398797e+04,7.406015e-01,6.342637e+04,7.341015e-01,8.830217e-01,8.829657e-01,6.482542e-02,1.937698e-07,1.389281e+01,-8.064769e-02,1.397346e+01,1.574395e+01,1.719000e+02
6.399797e+04,7.407172e-01,6.343637e+04,7.342172e-01,8.830254e-01,8.829675e-01,6.482735e-02,1.937435e-07,1.389256e+01,-8.039284e-02,1.397295e+01,1.574356e+01,1.719000e+02
6.400797e+04,7.408330e-01,6.344637e+04,7.343330e-01,8.830291e-01,8.829692e-01,6.482929e-02,1.937173e-07,1.389230e+01,-8.013800e-02,1.397244e+01,1.574317e+01,1.719000e+02
6.401797e+04,7.409487e-01,6.345637e+04,7.344487e-01,8.830328e-01,8.829709e-01,6.483123e-02,1.936910e-07,1.389204e+01,-7.988315e-02,1.397193e+01,1.574278e+01,1.719000e+02
6.402797e+04,7.410645e-01,6.346637e+04,7.345645e-01,8.830365e-01,8.829726e-01,6.483317e-02,1.936647e-07,1.389179e+01,-7.962831e-02,1.397142e+01,1.574239e+01,1.719000e+02
6.403797e+04,7.411802e-01,6.347637e+04,7.346802e-01,8.830402e-01,8.829743e-01,6.483510e-02,1.936385e-07,1.389153e+01,-7.937346e-02,1.397090e+01,1.574199e+01,1.719000e+02
6.404797e+04,7.412960e-01,6.348637e+04,7.347960e-01,8.830439e-01,8.829760e-01,6.483704e-02,1.936122e-07,1.389127e+01,-7.911861e-02,1.397039e+01,1.574160e+01,1.719000e+02
6.405797e+04,7.414117e-01,6.349637e+04,7.349117e-01,8.830476e-01,8.829777e-01,6.483898e-02,1.935860e-07,1.389102e+01,-7.886377e-02,1.396988e+01,1.574121e+01,1.719000e+02
6.406798e+04,7.415275e-01,6.350638e+04,7.350275e-01,8.830513e-01,8.829794e-01,6.484091e-02,1.935598e-07,1.389076e+01,-7.860892e-02,1.396937e+01,1.574082e+01,1.719000e+02
6.407798e+04,7.416432e-01,6.351638e+04,7.351432e-01,8.830549e-01,8.829811e-01,6.484285e-02,1.935335e-07,1.389050e+01,-7.835408e-02,1.396886e+01,1.574043e+01,1.719000e+02
6.408798e+04,7.417590e-01,6.352638e+04,7.352590e-01,8.830586e-01,8.829828e-01,6.484478e-02,1.935073e-07,1.389025e+01,-7.809923e-02,1.396834e+01,1.574004e+01,1.719000e+02
6.409798e+04,7.418747e-01,6.353638e+04,7.353747e-01,8.830623e-01,8.829845e-01,6.484672e-02,1.934811e-07,1.388999e+01,-7.784438e-02,1.396783e+01,1.573965e+01,1.719000e+02
6.410798e+04,7.419905e-01,6.354638e+04,7.354905e-01,8.830660e-01,8.829863e-01,6.484865e-02,1.934549e-07,1.388973e+01,-7.758954e-02,1.396732e+01,1.573926e+01,1.719000e+02
6.411798e+04,7.421063e-01,6.355638e+04,7.356063e-01,8.830697e-01,8.829880e-01,6.485059e-02,1.934287e-07,1.388947e+01,-7.733469e-02,1.396681e+01,1.573887e+01,1.719000e+02
6.412798e+04,7.422220e-01,6.356638e+04,7.357220e-01,8.830734e-01,8.829897e-01,6.485252e-02,1.934025e-07,1.388922e+01,-7.707985e-02,1.396630e+01,1.573848e+01,1.719000e+02
6.413798e+04,7.423378e-01,6.357638e+04,7.358378e-01,8.830771e-01,8.829914e-01,6.485446e-02,1.933764e-07,1.388896e+01,-7.682500e-02,1.396579e+01,1.573809e+01,1.719000e+02
6.414798e+04,7.424535e-01,6.358638e+04,7.359535e-01,8.830808e-01,8.829931e-01,6.485639e-02,1.933502e-07,1.388870e+01,-7.657016e-02,1.396527e+01,1.573769e+01,1.719000e+02
6.415798e+04,7.425693e-01,6.359638e+04,7.360693e-01,8.830837e-01,8.829948e-01,6.485832e-02,1.933240e-07,1.388893e+01,-7.655586e-02,1.396549e+01,1.573790e+01,1.719075e+02
6.416799e+04,7.426850e-01,6.360639e+04,7.361850e-01,8.830865e-01,8.829965e-01,6.486026e-02,1.932979e-07,1.388919e+01,-7.655586e-02,1.396574e+01,1.573814e+01,1.719155e+02
6.417799e+04,7.428008e-01,6.361639e+04,7.363008e-01,8.830893e-01,8.829982e-01,6.486219e-02,1.932718e-07,1.388944e+01,-7.655586e-02,1.396600e+01,1.573838e+01,1.719235e+02
6.418799e+04,7.429165e-01,6.362639e+04,7.364165e-01,8.830921e-01,8.829999e-01,6.486412e-02,1.932456e-07,1.388970e+01,-7.655586e-02,1.396626e+01,1.573862e+01,1.719315e+02
6.419799e+04,7.430323e-01,6.363639e+04,7.365323e-01,8.830950e-01,8.830016e-01,6.486605e-02,1.932195e-07,1.388996e+01,-7.655586e-02,1.396651e+01,1.573886e+01,1.719395e+02
6.420799e+04,7.431480e-01,6.364639e+04,7.366480e-01,8.830978e-01,8.830033e-01,6.486799e-02,1.931934e-07,1.389021e+01,-7.655586e-02,1.396677e+01,1.573910e+01,1.719474e+02
6.421799e+04,7.432638e-01,6.365639e+04,7.367638e-01,8.831006e-01,8.830050e-01,6.486992e-02,1.931673e-07,1.389047e+01,-7.655586e-02,1.396702e+01,1.573934e+01,1.719554e+02
6.422799e+04,7.433795e-01,6.366639e+04,7.368795e-01,8.831034e-01,8.830067e-01,6.487185e-02,1.931412e-07,1.389072e+01,-7.655586e-02,1.396728e+01,1.573957e+01,1.719634e+02
6.423799e+04,7.434953e-01,6.367639e+04,7.369953e-01,8.831062e-01,8.830084e-01,6.487378e-02,1.931151e-07,1.389098e+01,-7.655586e-02,1.396754e+01,1.573981e+01,1.719714e+02
6.424799e+04,7.436110e-01,6.368639e+04,7.371110e-01,8.831091e-01,8.830102e-01,6.487571e-02,1.930890e-07,1.389124e+01,-7.655586e-02,1.396779e+01,1.574005e+01,1.719794e+02
6.425799e+04,7.437268e-01,6.369639e+04,7.372268e-01,8.831119e-01,8.830119e-01,6.487764e-02,1.930629e-07,1.389149e+01,-7.655586e-02,1.396805e+01,1.574029e+01,1.719874e+02
6.426800e+04,7.438425e-01,6.370640e+04,7.373425e-01,8.831147e-01,8.830136e-01,6.487958e-02,1.930369e-07,1.389175e+01,-7.655586e-02,1.396830e+01,1.574053e+01,1.719953e+02
6.427800e+04,7.439583e-01,6.371640e+04,7.374583e-01,8.831175e-01,8.830153e-01,6.488151e-02,1.930108e-07,1.389200e+01,-7.655586e-02,1.396856e+01,1.574077e+01,1.720033e+02
6.428800e+04,7.440740e-01,6.372640e+04,7.375740e-01,8.831203e-01,8.830170e-01,6.488344e-02,1.929848e-07,1.389226e+01,-7.655586e-02,1.396882e+01,1.574101e+01,1.720113e+02
6.429800e+04,7.441898e-01,6.373640e+04,7.376898e-01,8.831232e-01,8.830187e-01,6.488537e-02,1.929587e-07,1.389252e+01,-7.655586e-02,1.396907e+01,1.574125e+01,1.720193e+02
6.430800e+04,7.443055e-01,6.374640e+04,7.378055e-01,8.831260e-01,8.830204e-01,6.488730e-02,1.929327e-07,1.389277e+01,-7.655586e-02,1.396933e+01,1.574149e+01,1.720273e+02
6.431800e+04,7.444213e-01,6.375640e+04,7.379213e-01,8.831288e-01,8.830221e-01,6.488922e-02,1.929067e-07,1.389303e+01,-7.655586e-02,1.396958e+01,1.574173e+01,1.720353e+02
6.432800e+04,7.445371e-01,6.376640e+04,7.380371e-01,8.831316e-01,8.830238e-01,6.489115e-02,1.928806e-07,1.389328e+01,-7.655586e-02,1.396984e+01,1.574197e+01,1.720432e+02
6.433800e+04,7.446528e-01,6.377640e+04,7.381528e-01,8.831344e-01,8.830255e-01,6.489308e-02,1.928546e-07,1.389354e+01,-7.655586e-02,1.397010e+01,1.574221e+01,1.720512e+02
6.434800e+04,7.447686e-01,6.378640e+04,7.382686e-01,8.831373e-01,8.830272e-01,6.489501e-02,1.928286e-07,1.389380e+01,-7.655586e-02,1.397035e+01,1.574245e+01,1.720592e+02
6.435800e+04,7.448843e-01,6.379640e+04,7.383843e-01,8.831401e-01,8.830289e-01,6.489694e-02,1.928026e-07,1.389405e+01,-7.655586e-02,1.397061e+01,1.574269e+01,1.720672e+02
6.436801e+04,7.450001e-01,6.380641e+04,7.385001e-01,8.831429e-01,8.830306e-01,6.489887e-02,1.927766e-07,1.389431e+01,-7.655586e-02,1.397086e+01,1.574293e+01,1.720752e+02
6.437801e+04,7.451158e-01,6.381641e+04,7.386158e-01,8.831457e-01,8.830323e-01,6.490080e-02,1.927507e-07,1.389456e+01,-7.655586e-02,1.397112e+01,1.574317e+01,1.720832e+02
6.438801e+04,7.452316e-01,6.382641e+04,7.387316e-01,8.831485e-01,8.830340e-01,6.490272e-02,1.927247e-07,1.389482e+01,-7.655586e-02,1.397138e+01,1.574340e+01,1.720911e+02
6.439801e+04,7.453473e-01,6.383641e+04,7.388473e-01,8.831514e-01,8.830357e-01,6.490465e-02,1.926987e-07,1.389508e+01,-7.655586e-02,1.397163e+01,1.574364e+01,1.720991e+02
6.440801e+04,7.454631e-01,6.384641e+04,7.389631e-01,8.831543e-01,8.830374e-01,6.490658e-02,1.926728e-07,1.389510e+01,-7.655586e-02,1.397166e+01,1.574362e+01,1.720964e+02
6.441801e+04,7.455788e-01,6.385641e+04,7.390788e-01,8.831572e-01,8.830391e-01,6.490850e-02,1.926468e-07,1.389510e+01,-7.655586e-02,1.397166e+01,1.574357e+01,1.720924e+02
6.442801e+04,7.456946e-01,6.386641e+04,7.391946e-01,8.831601e-01,8.830408e-01,6.491043e-02,1.926209e-07,1.389510e+01,-7.655586e-02,1.397166e+01,1.574352e+01,1.720884e+02
6.443801e+04,7.458103e-01,6.387641e+04,7.393103e-01,8.831630e-01,8.830425e-01,6.491236e-02,1.925950e-07,1.389510e+01,-7.655586e-02,1.397166e+01,1.574347e+01,1.720844e+02
6.444801e+04,7.459261e-01,6.388641e+04,7.394261e-01,8.831659e-01,8.830442e-01,6.491428e-02,1.925691e-07,1.389510e+01,-7.655586e-02,1.397166e+01,1.574342e+01,1.720804e+02
6.445801e+04,7.460418e-01,6.389641e+04,7.395418e-01,8.831688e-01,8.830459e-01,6.491621e-02,1.925432e-07,1.389510e+01,-7.655586e-02,1.397166e+01,1.574336e+01,1.720764e+02
6.446802e+04,7.461576e-01,6.390642e+04,7.396576e-01,8.831717e-01,8.830476e-01,6.491813e-02,1.925172e-07,1.389510e+01,-7.655586e-02,1.397166e+01,1.574331e+01,1.720724e+02
6.447802e+04,7.462733e-01,6.391642e+04,7.397733e-01,8.831746e-01,8.830493e-01,6.492006e-02,1.924914e-07,1.389510e+01,-7.655586e-02,1.397166e+01,1.574326e+01,1.720684e+02
6.448802e+04,7.463891e-01,6.392642e+04,7.398891e-01,8.831775e-01,8.830510e-01,6.492198e-02,1.924655e-07,1.389510e+01,-7.655586e-02,1.397166e+01,1.574321e+01,1.720644e+02
6.449802e+04,7.465048e-01,6.393642e+04,7.400048e-01,8.831804e-01,8.830527e-01,6.492391e-02,1.924396e-07,1.389510e+01,-7.655586e-02,1.397166e+01,1.574316e+01,1.720604e+02
6.450802e+04,7.466206e-01,6.394642e+04,7.401206e-01,8.831834e-01,8.830544e-01,6.492583e-02,1.924137e-07,1.389510e+01,-7.655586e-02,1.397166e+01,1.574310e+01,1.720564e+02
6.451802e+04,7.467363e-01,6.395642e+04,7.402363e-01,8.831863e-01,8.830561e-01,6.492776e-02,1.923879e-07,1.389510e+01,-7.655586e-02,1.397166e+01,1.574305e+01,1.720524e+02
6.452802e+04,7.468521e-01,6.396642e+04,7.403521e-01,8.831892e-01,8.830578e-01,6.492968e-02,1.923620e-07,1.389510e+01,-7.655586e-02,1.397166e+01,1.574300e+01,1.720484e+02
6.453802e+04,7.469678e-01,6.397642e+04,7.404678e-01,8.831921e-01,8.830595e-01,6.493161e-02,1.923362e-07,1.389510e+01,-7.655586e-02,1.397166e+01,1.574295e+01,1.720444e+02
6.454802e+04,7.470836e-01,6.398642e+04,7.405836e-01,8.831950e-01,8.830612e-01,6.493353e-02,1.923103e-07,1.389510e+01,-7.655586e-02,1.397166e+01,1.574289e+01,1.720404e+02
6.455802e+04,7.471994e-01,6.399642e+04,7.406994e-01,8.831979e-01,8.830629e-01,6.493545e-02,1.922845e-07,1.389510e+01,-7.655586e-02,1.397166e+01,1.574284e+01,1.720364e+02
6.456803e+04,7.473151e-01,6.400643e+04,7.408151e-01,8.832008e-01,8.830646e-01,6.493738e-02,1.922587e-07,1.389510e+01,-7.655586e-02,1.397166e+01,1.574279e+01,1.720323e+02
6.457803e+04,7.474309e-01,6.401643e+04,7.409309e-01,8.832037e-01,8.830663e-01,6.493930e-02,1.922328e-07,1.389510e+01,-7.655586e-02,1.397166e+01,1.574274e+01,1.720283e+02
6.458803e+04,7.475466e-01,6.402643e+04,7.410466e-01,8.832066e-01,8.830680e-01,6.494122e-02,1.922070e-07,1.389510e+01,-7.655586e-02,1.397166e+01,1.574269e+01,1.720243e+02
6.459803e+04,7.476624e-01,6.403643e+04,7.411624e-01,8.832095e-01,8.830697e-01,6.494314e-02,1.921812e-07,1.389510e+01,-7.655586e-02,1.397166e+01,1.574263e+01,1.720203e+02
6.460803e+04,7.477781e-01,6.404643e+04,7.412781e-01,8.832125e-01,8.830714e-01,6.494506e-02,1.921555e-07,1.389510e+01,-7.655586e-02,1.397166e+01,1.574258e+01,1.720163e+02
6.461803e+04,7.478939e-01,6.405643e+04,7.413939e-01,8.832154e-01,8.830731e-01,6.494699e-02,1.921297e-07,1.389510e+01,-7.655586e-02,1.397166e+01,1.574253e+01,1.720123e+02
6.462803e+04,7.480096e-01,6.406643e+04,7.415096e-01,8.832183e-01,8.830748e-01,6.494891e-02,1.921039e-07,1.389510e+01,-7.655586e-02,1.397166e+01,1.574248e+01,1.720083e+02
6.463803e+04,7.481254e-01,6.407643e+04,7.416254e-01,8.832212e-01,8.830765e-01,6.495083e-02,1.920781e-07,1.389510e+01,-7.655586e-02,1.397166e+01,1.574243e+01,1.720043e+02
6.464803e+04,7.482411e-01,6.408643e+04,7.417411e-01,8.832241e-01,8.830782e-01,6.495275e-02,1.920524e-07,1.389510e+01,-7.655586e-02,1.397166e+01,1.574237e+01,1.720003e+02
6.465803e+04,7.483569e-01,6.409643e+04,7.418569e-01,8.832205e-01,8.830799e-01,6.495467e-02,1.920266e-07,1.389439e+01,-7.679117e-02,1.397118e+01,1.574166e+01,1.719963e+02
6.466804e+04,7.484726e-01,6.410644e+04,7.419726e-01,8.832164e-01,8.830816e-01,6.495659e-02,1.920009e-07,1.389362e+01,-7.704602e-02,1.397067e+01,1.574090e+01,1.719923e+02
6.467804e+04,7.485884e-01,6.411644e+04,7.420884e-01,8.832122e-01,8.830833e-01,6.495851e-02,1.919752e-07,1.389285e+01,-7.730086e-02,1.397015e+01,1.574013e+01,1.719883e+02
6.468804e+04,7.487041e-01,6.412644e+04,7.422041e-01,8.832081e-01,8.830850e-01,6.496043e-02,1.919494e-07,1.389208e+01,-7.755571e-02,1.396964e+01,1.573937e+01,1.719843e+02
6.469804e+04,7.488199e-01,6.413644e+04,7.423199e-01,8.832039e-01,8.830867e-01,6.496235e-02,1.919237e-07,1.389131e+01,-7.781055e-02,1.396912e+01,1.573860e+01,1.719803e+02
6.470804e+04,7.489356e-01,6.414644e+04,7.424356e-01,8.831998e-01,8.830883e-01,6.496427e-02,1.918980e-07,1.389054e+01,-7.806540e-02,1.396860e+01,1.573784e+01,1.719763e+02
6.471804e+04,7.490514e-01,6.415644e+04,7.425514e-01,8.831957e-01,8.830900e-01,6.496619e-02,1.918723e-07,1.388977e+01,-7.832024e-02,1.396809e+01,1.573707e+01,1.719723e+02
6.472804e+04,7.491671e-01,6.416644e+04,7.426671e-01,8.831915e-01,8.830917e-01,6.496811e-02,1.918466e-07,1.388900e+01,-7.857509e-02,1.396757e+01,1.573631e+01,1.719683e+02
6.473804e+04,7.492829e-01,6.417644e+04,7.427829e-01,8.831874e-01,8.830934e-01,6.497003e-02,1.918209e-07,1.388823e+01,-7.882994e-02,1.396706e+01,1.573554e+01,1.719643e+02
6.474804e+04,7.493986e-01,6.418644e+04,7.428986e-01,8.831833e-01,8.830951e-01,6.497194e-02,1.917952e-07,1.388746e+01,-7.908478e-02,1.396654e+01,1.573478e+01,1.719603e+02
6.475804e+04,7.495144e-01,6.419644e+04,7.430144e-01,8.831791e-01,8.830968e-01,6.497386e-02,1.917696e-07,1.388669e+01,-7.933963e-02,1.396602e+01,1.573402e+01,1.719562e+02
6.476805e+04,7.496302e-01,6.420645e+04,7.431302e-01,8.831750e-01,8.830985e-01,6.497578e-02,1.917439e-07,1.388591e+01,-7.959447e-02,1.396551e+01,1.573325e+01,1.719522e+02
6.477805e+04,7.497459e-01,6.421645e+04,7.432459e-01,8.831708e-01,8.831002e-01,6.497770e-02,1.917183e-07,1.388514e+01,-7.984932e-02,1.396499e+01,1.573249e+01,1.719482e+02
6.478805e+04,7.498617e-01,6.422645e+04,7.433617e-01,8.831667e-01,8.831019e-01,6.497961e-02,1.916926e-07,1.388437e+01,-8.010417e-02,1.396448e+01,1.573172e+01,1.719442e+02
6.479805e+04,7.499774e-01,6.423645e+04,7.434774e-01,8.831626e-01,8.831036e-01,6.498153e-02,1.916670e-07,1.388360e+01,-8.035901e-02,1.396396e+01,1.573096e+01,1.719402e+02
6.480805e+04,7.500932e-01,6.424645e+04,7.435932e-01,8.831584e-01,8.831053e-01,6.498345e-02,1.916413e-07,1.388283e+01,-8.061386e-02,1.396345e+01,1.573019e+01,1.719362e+02
6.481805e+04,7.502089e-01,6.425645e+04,7.437089e-01,8.831543e-01,8.831070e-01,6.498536e-02,1.916157e-07,1.388206e+01,-8.086870e-02,1.396293e+01,1.572943e+01,1.719322e+02
6.482805e+04,7.503247e-01,6.426645e+04,7.438247e-01,8.831502e-01,8.831087e-01,6.498728e-02,1.915901e-07,1.388129e+01,-8.112355e-02,1.396241e+01,1.572866e+01,1.719282e+02
6.483805e+04,7.504404e-01,6.427645e+04,7.439404e-01,8.831460e-01,8.831104e-01,6.498920e-02,1.915645e-07,1.388052e+01,-8.137839e-02,1.396190e+01,1.572790e+01,1.719242e+02
6.484805e+04,7.505562e-01,6.428645e+04,7.440562e-01,8.831419e-01,8.831121e-01,6.499111e-02,1.915389e-07,1.387975e+01,-8.163324e-02,1.396138e+01,1.572713e+01,1.719202e+02
6.485805e+04,7.506719e-01,6.429645e+04,7.441719e-01,8.831377e-01,8.831137e-01,6.499303e-02,1.915133e-07,1.387898e+01,-8.188809e-02,1.396087e+01,1.572637e+01,1.719162e+02
6.486806e+04,7.507877e-01,6.430646e+04,7.442877e-01,8.831336e-01,8.831154e-01,6.499494e-02,1.914877e-07,1.387821e+01,-8.214293e-02,1.396035e+01,1.572560e+01,1.719122e+02
6.487806e+04,7.509034e-01,6.431646e+04,7.444034e-01,8.831295e-01,8.831171e-01,6.499686e-02,1.914622e-07,1.387744e+01,-8.239778e-02,1.395983e+01,1.572484e+01,1.719082e+02
6.488806e+04,7.510192e-01,6.432646e+04,7.445192e-01,8.831253e-01,8.831188e-01,6.499877e-02,1.914366e-07,1.387667e+01,-8.265262e-02,1.395932e+01,1.572407e+01,1.719042e+02
6.489806e+04,7.511349e-01,6.433646e+04,7.446349e-01,8.831212e-01,8.831205e-01,6.500069e-02,1.914110e-07,1.387590e+01,-8.290747e-02,1.395880e+01,1.572331e+01,1.719002e+02
6.490806e+04,7.512507e-01,6.434646e+04,7.447507e-01,8.831257e-01,8.831222e-01,6.500260e-02,1.913855e-07,1.387684e+01,-8.291862e-02,1.395976e+01,1.572430e+01,1.719000e+02
6.491806e+04,7.513664e-01,6.435646e+04,7.448664e-01,8.831306e-01,8.831239e-01,6.500451e-02,1.913600e-07,1.387787e+01,-8.291862e-02,1.396078e+01,1.572537e+01,1.719000e+02
6.492806e+04,7.514822e-01,6.436646e+04,7.449822e-01,8.831356e-01,8.831256e-01,6.500643e-02,1.913344e-07,1.387889e+01,-8.291862e-02,1.396181e+01,1.572644e+01,1.719000e+02
6.493806e+04,7.515979e-01,6.437646e+04,7.450979e-01,8.831405e-01,8.831273e-01,6.500834e-02,1.913089e-07,1.387991e+01,-8.291862e-02,1.396283e+01,1.572751e+01,1.719000e+02
6.494806e+04,7.517137e-01,6.438646e+04,7.452137e-01,8.831454e-01,8.831290e-01,6.501026e-02,1.912834e-07,1.388094e+01,-8.291862e-02,1.396386e+01,1.572858e+01,1.719000e+02
6.495806e+04,7.518294e-01,6.439646e+04,7.453294e-01,8.831503e-01,8.831306e-01,6.501217e-02,1.912579e-07,1.388196e+01,-8.291862e-02,1.396488e+01,1.572966e+01,1.719000e+02
6.496807e+04,7.519452e-01,6.440647e+04,7.454452e-01,8.831552e-01,8.831323e-01,6.501408e-02,1.912324e-07,1.388299e+01,-8.291862e-02,1.396590e+01,1.573073e+01,1.719000e+02
6.497807e+04,7.520610e-01,6.441647e+04,7.455610e-01,8.831602e-01,8.831340e-01,6.501599e-02,1.912069e-07,1.388401e+01,-8.291862e-02,1.396693e+01,1.573180e+01,1.719000e+02
6.498807e+04,7.521767e-01,6.442647e+04,7.456767e-01,8.831651e-01,8.831357e-01,6.501791e-02,1.911814e-07,1.388503e+01,-8.291862e-02,1.396795e+01,1.573287e+01,1.719000e+02
6.499807e+04,7.522925e-01,6.443647e+04,7.457925e-01,8.831700e-01,8.831374e-01,6.501982e-02,1.911559e-07,1.388606e+01,-8.291862e-02,1.396898e+01,1.573394e+01,1.719000e+02
6.500807e+04,7.524082e-01,6.444647e+04,7.459082e-01,8.831749e-01,8.831391e-01,6.502173e-02,1.911304e-07,1.388708e+01,-8.291862e-02,1.397000e+01,1.573501e+01,1.719000e+02
6.501807e+04,7.525240e-01,6.445647e+04,7.460240e-01,8.831799e-01,8.831408e-01,6.502364e-02,1.911050e-07,1.388811e+01,-8.291862e-02,1.397102e+01,1.573608e+01,1.719000e+02
6.502807e+04,7.526397e-01,6.446647e+04,7.461397e-01,8.831848e-01,8.831425e-01,6.502555e-02,1.910795e-07,1.388913e+01,-8.291862e-02,1.397205e+01,1.573715e+01,1.719000e+02
6.503807e+04,7.527555e-01,6.447647e+04,7.462555e-01,8.831897e-01,8.831442e-01,6.502746e-02,1.910541e-07,1.389015e+01,-8.291862e-02,1.397307e+01,1.573823e+01,1.719000e+02
6.504807e+04,7.528712e-01,6.448647e+04,7.463712e-01,8.831946e-01,8.831458e-01,6.502937e-02,1.910286e-07,1.389118e+01,-8.291862e-02,1.397410e+01,1.573930e+01,1.719000e+02
6.505807e+04,7.529870e-01,6.449647e+04,7.464870e-01,8.831995e-01,8.831475e-01,6.503128e-02,1.910032e-07,1.389220e+01,-8.291862e-02,1.397512e+01,1.574037e+01,1.719000e+02
6.506808e+04,7.531027e-01,6.450648e+04,7.466027e-01,8.832045e-01,8.831492e-01,6.503319e-02,1.909778e-07,1.389323e+01,-8.291862e-02,1.397614e+01,1.574144e+01,1.719000e+02
6.507808e+04,7.532185e-01,6.451648e+04,7.467185e-01,8.832094e-01,8.831509e-01,6.503510e-02,1.909524e-07,1.389425e+01,-8.291862e-02,1.397717e+01,1.574251e+01,1.719000e+02
6.508808e+04,7.533342e-01,6.452648e+04,7.468342e-01,8.832143e-01,8.831526e-01,6.503701e-02,1.909270e-07,1.389527e+01,-8.291862e-02,1.397819e+01,1.574358e+01,1.719000e+02
6.509808e+04,7.534500e-01,6.453648e+04,7.469500e-01,8.832192e-01,8.831543e-01,6.503892e-02,1.909016e-07,1.389630e+01,-8.291862e-02,1.397922e+01,1.574465e+01,1.719000e+02
6.510808e+04,7.535657e-01,6.454648e+04,7.470657e-01,8.832241e-01,8.831560e-01,6.504083e-02,1.908762e-07,1.389732e+01,-8.291862e-02,1.398024e+01,1.574573e+01,1.719000e+02
6.511808e+04,7.536815e-01,6.455648e+04,7.471815e-01,8.832291e-01,8.831576e-01,6.504274e-02,1.908508e-07,1.389835e+01,-8.291862e-02,1.398126e+01,1.574680e+01,1.719000e+02
6.512808e+04,7.537972e-01,6.456648e+04,7.472972e-01,8.832340e-01,8.831593e-01,6.504465e-02,1.908254e-07,1.389937e+01,-8.291862e-02,1.398229e+01,1.574787e+01,1.719000e+02
6.513808e+04,7.539130e-01,6.457648e+04,7.474130e-01,8.832389e-01,8.831610e-01,6.504656e-02,1.908000e-07,1.390039e+01,-8.291862e-02,1.398331e+01,1.574894e+01,1.719000e+02
6.514808e+04,7.540287e-01,6.458648e+04,7.475287e-01,8.832438e-01,8.831627e-01,6.504846e-02,1.907747e-07,1.390142e+01,-8.291862e-02,1.398434e+01,1.575001e+01,1.719000e+02
6.515808e+04,7.541445e-01,6.459648e+04,7.476445e-01,8.832410e-01,8.831644e-01,6.505037e-02,1.907493e-07,1.390059e+01,-8.268856e-02,1.398328e+01,1.574909e+01,1.719072e+02
6.516809e+04,7.542602e-01,6.460649e+04,7.477602e-01,8.832373e-01,8.831661e-01,6.505228e-02,1.907240e-07,1.389956e+01,-8.243371e-02,1.398200e+01,1.574796e+01,1.719152e+02
6.517809e+04,7.543760e-01,6.461649e+04,7.478760e-01,8.832336e-01,8.831678e-01,6.505419e-02,1.906987e-07,1.389853e+01,-8.217887e-02,1.398071e+01,1.574683e+01,1.719233e+02
6.518809e+04,7.544918e-01,6.462649e+04,7.479918e-01,8.832299e-01,8.831694e-01,6.505609e-02,1.906733e-07,1.389751e+01,-8.192402e-02,1.397943e+01,1.574570e+01,1.719313e+02
6.519809e+04,7.546075e-01,6.463649e+04,7.481075e-01,8.832262e-01,8.831711e-01,6.505800e-02,1.906480e-07,1.389648e+01,-8.166917e-02,1.397815e+01,1.574457e+01,1.719393e+02
6.520809e+04,7.547233e-01,6.464649e+04,7.482233e-01,8.832225e-01,8.831728e-01,6.505991e-02,1.906227e-07,1.389545e+01,-8.141433e-02,1.397687e+01,1.574344e+01,1.719473e+02
6.521809e+04,7.548390e-01,6.465649e+04,7.483390e-01,8.832188e-01,8.831745e-01,6.506181e-02,1.905974e-07,1.389442e+01,-8.115948e-02,1.397558e+01,1.574231e+01,1.719553e+02
6.522809e+04,7.549548e-01,6.466649e+04,7.484548e-01,8.832151e-01,8.831762e-01,6.506372e-02,1.905721e-07,1.389340e+01,-8.090464e-02,1.397430e+01,1.574118e+01,1.719633e+02
6.523809e+04,7.550705e-01,6.467649e+04,7.485705e-01,8.832114e-01,8.831779e-01,6.506563e-02,1.905468e-07,1.389237e+01,-8.064979e-02,1.397302e+01,1.574005e+01,1.719713e+02
6.524809e+04,7.551863e-01,6.468649e+04,7.486863e-01,8.832077e-01,8.831795e-01,6.506753e-02,1.905215e-07,1.389134e+01,-8.039494e-02,1.397174e+01,1.573892e+01,1.719793e+02
6.525809e+04,7.553020e-01,6.469649e+04,7.488020e-01,8.832040e-01,8.831812e-01,6.506944e-02,1.904963e-07,1.389031e+01,-8.014010e-02,1.397045e+01,1.573778e+01,1.719873e+02
6.526810e+04,7.554178e-01,6.470650e+04,7.489178e-01,8.832003e-01,8.831829e-01,6.507134e-02,1.904710e-07,1.388929e+01,-7.988525e-02,1.396917e+01,1.573665e+01,1.719953e+02
6.527810e+04,7.555335e-01,6.471650e+04,7.490335e-01,8.831966e-01,8.831846e-01,6.507325e-02,1.904457e-07,1.388826e+01,-7.963041e-02,1.396789e+01,1.573552e+01,1.720034e+02
6.528810e+04,7.556493e-01,6.472650e+04,7.491493e-01,8.831929e-01,8.831863e-01,6.507515e-02,1.904205e-07,1.388723e+01,-7.937556e-02,1.396661e+01,1.573439e+01,1.720114e+02
6.529810e+04,7.557650e-01,6.473650e+04,7.492650e-01,8.831892e-01,8.831880e-01,6.507706e-02,1.903952e-07,1.388620e+01,-7.912072e-02,1.396532e+01,1.573326e+01,1.720194e+02
6.530810e+04,7.558808e-01,6.474650e+04,7.493808e-01,8.831855e-01,8.831896e-01,6.507896e-02,1.903700e-07,1.388518e+01,-7.886587e-02,1.396404e+01,1.573213e+01,1.720274e+02
6.531810e+04,7.559965e-01,6.475650e+04,7.494965e-01,8.831818e-01,8.831913e-01,6.508086e-02,1.903448e-07,1.388415e+01,-7.861102e-02,1.396276e+01,1.573100e+01,1.720354e+02
6.532810e+04,7.561123e-01,6.476650e+04,7.496123e-01,8.831781e-01,8.831930e-01,6.508277e-02,1.903196e-07,1.388312e+01,-7.835618e-02,1.396148e+01,1.572987e+01,1.720434e+02
6.533810e+04,7.562280e-01,6.477650e+04,7.497280e-01,8.831744e-01,8.831947e-01,6.508467e-02,1.902944e-07,1.388209e+01,-7.810133e-02,1.396019e+01,1.572874e+01,1.720514e+02
6.534810e+04,7.563438e-01,6.478650e+04,7.498438e-01,8.831707e-01,8.831964e-01,6.508657e-02,1.902691e-07,1.388107e+01,-7.784649e-02,1.395891e+01,1.572761e+01,1.720594e+02
6.535810e+04,7.564595e-01,6.479650e+04,7.499595e-01,8.831670e-01,8.831980e-01,6.508848e-02,1.902440e-07,1.388004e+01,-7.759164e-02,1.395763e+01,1.572647e+01,1.720674e+02
6.536811e+04,7.565753e-01,6.480651e+04,7.500753e-01,8.831633e-01,8.831997e-01,6.509038e-02,1.902188e-07,1.387901e+01,-7.733680e-02,1.395635e+01,1.572534e+01,1.720755e+02
6.537811e+04,7.566910e-01,6.481651e+04,7.501910e-01,8.831596e-01,8.832014e-01,6.509228e-02,1.901936e-07,1.387798e+01,-7.708195e-02,1.395507e+01,1.572421e+01,1.720835e+02
6.538811e+04,7.568068e-01,6.482651e+04,7.503068e-01,8.831559e-01,8.832031e-01,6.509418e-02,1.901684e-07,1.387696e+01,-7.682710e-02,1.395378e+01,1.572308e+01,1.720915e+02
6.539811e+04,7.569226e-01,6.483651e+04,7.504226e-01,8.831522e-01,8.832048e-01,6.509608e-02,1.901433e-07,1.387593e+01,-7.657226e-02,1.395250e+01,1.572195e+01,1.720995e+02
6.540811e+04,7.570383e-01,6.484651e+04,7.505383e-01,8.831532e-01,8.832064e-01,6.509799e-02,1.901181e-07,1.387586e+01,-7.655586e-02,1.395242e+01,1.572186e+01,1.720925e+02
6.541811e+04,7.571541e-01,6.485651e+04,7.506541e-01,8.831545e-01,8.832081e-01,6.509989e-02,1.900929e-07,1.387586e+01,-7.655586e-02,1.395242e+01,1.572183e+01,1.720845e+02
6.542811e+04,7.572698e-01,6.486651e+04,7.507698e-01,8.831559e-01,8.832098e-01,6.510179e-02,1.900678e-07,1.387586e+01,-7.655586e-02,1.395242e+01,1.572181e+01,1.720766e+02
6.543811e+04,7.573856e-01,6.487651e+04,7.508856e-01,8.831572e-01,8.832115e-01,6.510369e-02,1.900427e-07,1.387586e+01,-7.655586e-02,1.395242e+01,1.572178e+01,1.720686e+02
6.544811e+04,7.575013e-01,6.488651e+04,7.510013e-01,8.831585e-01,8.832132e-01,6.510559e-02,1.900175e-07,1.387586e+01,-7.655586e-02,1.395242e+01,1.572176e+01,1.720606e+02
6.545811e+04,7.576171e-01,6.489651e+04,7.511171e-01,8.831598e-01,8.832148e-01,6.510749e-02,1.899924e-07,1.387586e+01,-7.655586e-02,1.395242e+01,1.572174e+01,1.720526e+02
6.546812e+04,7.577328e-01,6.490652e+04,7.512328e-01,8.831611e-01,8.832165e-01,6.510939e-02,1.899673e-07,1.387586e+01,-7.655586e-02,1.395242e+01,1.572171e+01,1.720446e+02
6.547812e+04,7.578486e-01,6.491652e+04,7.513486e-01,8.831624e-01,8.832182e-01,6.511129e-02,1.899422e-07,1.387586e+01,-7.655586e-02,1.395242e+01,1.572169e+01,1.720367e+02
6.548812e+04,7.579643e-01,6.492652e+04,7.514643e-01,8.831638e-01,8.832199e-01,6.511319e-02,1.899171e-07,1.387586e+01,-7.655586e-02,1.395242e+01,1.572167e+01,1.720287e+02
6.549812e+04,7.580801e-01,6.493652e+04,7.515801e-01,8.831651e-01,8.832215e-01,6.511509e-02,1.898920e-07,1.387586e+01,-7.655586e-02,1.395242e+01,1.572164e+01,1.720207e+02
6.550812e+04,7.581958e-01,6.494652e+04,7.516958e-01,8.831664e-01,8.832232e-01,6.511699e-02,1.898670e-07,1.387586e+01,-7.655586e-02,1.395242e+01,1.572162e+01,1.720127e+02
6.551812e+04,7.583116e-01,6.495652e+04,7.518116e-01,8.831677e-01,8.832249e-01,6.511889e-02,1.898419e-07,1.387586e+01,-7.655586e-02,1.395242e+01,1.572160e+01,1.720047e+02
6.552812e+04,7.584273e-01,6.496652e+04,7.519273e-01,8.831690e-01,8.832266e-01,6.512078e-02,1.898168e-07,1.387586e+01,-7.655586e-02,1.395242e+01,1.572157e+01,1.719967e+02
6.553812e+04,7.585431e-01,6.497652e+04,7.520431e-01,8.831703e-01,8.832283e-01,6.512268e-02,1.897918e-07,1.387586e+01,-7.655586e-02,1.395242e+01,1.572155e+01,1.719888e+02
6.554812e+04,7.586588e-01,6.498652e+04,7.521588e-01,8.831717e-01,8.832299e-01,6.512458e-02,1.897667e-07,1.387586e+01,-7.655586e-02,1.395242e+01,1.572153e+01,1.719808e+02
6.555812e+04,7.587746e-01,6.499652e+04,7.522746e-01,8.831730e-01,8.832316e-01,6.512648e-02,1.897417e-07,1.387586e+01,-7.655586e-02,1.395242e+01,1.572150e+01,1.719728e+02
6.556813e+04,7.588903e-01,6.500653e+04,7.523903e-01,8.831743e-01,8.832333e-01,6.512838e-02,1.897167e-07,1.387586e+01,-7.655586e-02,1.395242e+01,1.572148e+01,1.719648e+02
6.557813e+04,7.590061e-01,6.501653e+04,7.525061e-01,8.831756e-01,8.832350e-01,6.513027e-02,1.896916e-07,1.387586e+01,-7.655586e-02,1.395242e+01,1.572145e+01,1.719568e+02
6.558813e+04,7.591218e-01,6.502653e+04,7.526218e-01,8.831769e-01,8.832366e-01,6.513217e-02,1.896666e-07,1.387586e+01,-7.655586e-02,1.395242e+01,1.572143e+01,1.719488e+02
6.559813e+04,7.592376e-01,6.503653e+04,7.527376e-01,8.831783e-01,8.832383e-01,6.513407e-02,1.896416e-07,1.387586e+01,-7.655586e-02,1.395242e+01,1.572141e+01,1.719409e+02
6.560813e+04,7.593534e-01,6.504653e+04,7.528534e-01,8.831796e-01,8.832400e-01,6.513596e-02,1.896166e-07,1.387586e+01,-7.655586e-02,1.395242e+01,1.572138e+01,1.719329e+02
6.561813e+04,7.594691e-01,6.505653e+04,7.529691e-01,8.831809e-01,8.832417e-01,6.513786e-02,1.895916e-07,1.387586e+01,-7.655586e-02,1.395242e+01,1.572136e+01,1.719249e+02
6.562813e+04,7.595849e-01,6.506653e+04,7.530849e-01,8.831822e-01,8.832433e-01,6.513975e-02,1.895666e-07,1.387586e+01,-7.655586e-02,1.395242e+01,1.572134e+01,1.719169e+02
6.563813e+04,7.597006e-01,6.507653e+04,7.532006e-01,8.831835e-01,8.832450e-01,6.514165e-02,1.895416e-07,1.387586e+01,-7.655586e-02,1.395242e+01,1.572131e+01,1.719089e+02
6.564813e+04,7.598164e-01,6.508653e+04,7.533164e-01,8.831848e-01,8.832467e-01,6.514355e-02,1.895167e-07,1.387586e+01,-7.655586e-02,1.395242e+01,1.572129e+01,1.719009e+02
6.565813e+04,7.599321e-01,6.509653e+04,7.534321e-01,8.831885e-01,8.832484e-01,6.514544e-02,1.894917e-07,1.387677e+01,-7.678068e-02,1.395355e+01,1.572228e+01,1.719000e+02
6.566814e+04,7.600479e-01,6.510654e+04,7.535479e-01,8.831926e-01,8.832500e-01,6.514734e-02,1.894668e-07,1.387780e+01,-7.703553e-02,1.395483e+01,1.572340e+01,1.719000e+02
6.567814e+04,7.601636e-01,6.511654e+04,7.536636e-01,8.831966e-01,8.832517e-01,6.514923e-02,1.894418e-07,1.387882e+01,-7.729037e-02,1.395611e+01,1.572453e+01,1.719000e+02
6.568814e+04,7.602794e-01,6.512654e+04,7.537794e-01,8.832006e-01,8.832534e-01,6.515113e-02,1.894169e-07,1.387985e+01,-7.754522e-02,1.395740e+01,1.572565e+01,1.719000e+02
6.569814e+04,7.603951e-01,6.513654e+04,7.538951e-01,8.832047e-01,8.832550e-01,6.515302e-02,1.893919e-07,1.388088e+01,-7.780006e-02,1.395868e+01,1.572678e+01,1.719000e+02
6.570814e+04,7.605109e-01,6.514654e+04,7.540109e-01,8.832087e-01,8.832567e-01,6.515491e-02,1.893670e-07,1.388191e+01,-7.805491e-02,1.395996e+01,1.572790e+01,1.719000e+02
6.571814e+04,7.606266e-01,6.515654e+04,7.541266e-01,8.832127e-01,8.832584e-01,6.515681e-02,1.893421e-07,1.388293e+01,-7.830976e-02,1.396124e+01,1.572903e+01,1.719000e+02
6.572814e+04,7.607424e-01,6.516654e+04,7.542424e-01,8.832168e-01,8.832601e-01,6.515870e-02,1.893172e-07,1.388396e+01,-7.856460e-02,1.396253e+01,1.573015e+01,1.719000e+02
6.573814e+04,7.608581e-01,6.517654e+04,7.543581e-01,8.832208e-01,8.832617e-01,6.516059e-02,1.892923e-07,1.388499e+01,-7.881945e-02,1.396381e+01,1.573128e+01,1.719000e+02
6.574814e+04,7.609739e-01,6.518654e+04,7.544739e-01,8.832248e-01,8.832634e-01,6.516249e-02,1.892674e-07,1.388602e+01,-7.907429e-02,1.396509e+01,1.573240e+01,1.719000e+02
6.575814e+04,7.610896e-01,6.519654e+04,7.545896e-01,8.832289e-01,8.832651e-01,6.516438e-02,1.892425e-07,1.388704e+01,-7.932914e-02,1.396637e+01,1.573353e+01,1.719000e+02
6.576815e+04,7.612054e-01,6.520655e+04,7.547054e-01,8.832329e-01,8.832668e-01,6.516627e-02,1.892176e-07,1.388807e+01,-7.958399e-02,1.396766e+01,1.573465e+01,1.719000e+02
6.577815e+04,7.613211e-01,6.521655e+04,7.548211e-01,8.832369e-01,8.832684e-01,6.516816e-02,1.891928e-07,1.388910e+01,-7.983883e-02,1.396894e+01,1.573578e+01,1.719000e+02
6.578815e+04,7.614369e-01,6.522655e+04,7.549369e-01,8.832410e-01,8.832701e-01,6.517006e-02,1.891679e-07,1.389013e+01,-8.009368e-02,1.397022e+01,1.573690e+01,1.719000e+02
6.579815e+04,7.615526e-01,6.523655e+04,7.550526e-01,8.832450e-01,8.832718e-01,6.517195e-02,1.891430e-07,1.389115e+01,-8.034852e-02,1.397150e+01,1.573803e+01,1.719000e+02
6.580815e+04,7.616684e-01,6.524655e+04,7.551684e-01,8.832490e-01,8.832734e-01,6.517384e-02,1.891182e-07,1.389218e+01,-8.060337e-02,1.397279e+01,1.573915e+01,1.719000e+02
6.581815e+04,7.617842e-01,6.525655e+04,7.552842e-01,8.832530e-01,8.832751e-01,6.517573e-02,1.890934e-07,1.389321e+01,-8.085821e-02,1.397407e+01,1.574028e+01,1.719000e+02
6.582815e+04,7.618999e-01,6.526655e+04,7.553999e-01,8.832571e-01,8.832768e-01,6.517762e-02,1.890685e-07,1.389424e+01,-8.111306e-02,1.397535e+01,1.574140e+01,1.719000e+02
6.583815e+04,7.620157e-01,6.527655e+04,7.555157e-01,8.832611e-01,8.832784e-01,6.517951e-02,1.890437e-07,1.389526e+01,-8.136791e-02,1.397663e+01,1.574253e+01,1.719000e+02
6.584815e+04,7.621314e-01,6.528655e+04,7.556314e-01,8.832651e-01,8.832801e-01,6.518140e-02,1.890189e-07,1.389629e+01,-8.162275e-02,1.397791e+01,1.574365e+01,1.719000e+02
6.585815e+04,7.622472e-01,6.529655e+04,7.557472e-01,8.832692e-01,8.832818e-01,6.518329e-02,1.889941e-07,1.389732e+01,-8.187760e-02,1.397920e+01,1.574478e+01,1.719000e+02
6.586816e+04,7.623629e-01,6.530656e+04,7.558629e-01,8.832732e-01,8.832835e-01,6.518518e-02,1.889693e-07,1.389835e+01,-8.213244e-02,1.398048e+01,1.574590e+01,1.719000e+02
6.587816e+04,7.624787e-01,6.531656e+04,7.559787e-01,8.832772e-01,8.832851e-01,6.518707e-02,1.889445e-07,1.389937e+01,-8.238729e-02,1.398176e+01,1.574703e+01,1.719000e+02
6.588816e+04,7.625944e-01,6.532656e+04,7.560944e-01,8.832813e-01,8.832868e-01,6.518896e-02,1.889197e-07,1.390040e+01,-8.264213e-02,1.398304e+01,1.574815e+01,1.719000e+02
6.589816e+04,7.627102e-01,6.533656e+04,7.562102e-01,8.832853e-01,8.832885e-01,6.519085e-02,1.888949e-07,1.390143e+01,-8.289698e-02,1.398433e+01,1.574928e+01,1.719000e+02
6.590816e+04,7.628259e-01,6.534656e+04,7.563259e-01,8.832868e-01,8.832901e-01,6.519274e-02,1.888701e-07,1.390081e+01,-8.268542e-02,1.398350e+01,1.574852e+01,1.719000e+02
6.591816e+04,7.629417e-01,6.535656e+04,7.564417e-01,8.832880e-01,8.832918e-01,6.519463e-02,1.888454e-07,1.390004e+01,-8.243057e-02,1.398247e+01,1.574760e+01,1.719000e+02
6.592816e+04,7.630574e-01,6.536656e+04,7.565574e-01,8.832893e-01,8.832935e-01,6.519652e-02,1.888206e-07,1.389927e+01,-8.217572e-02,1.398145e+01,1.574667e+01,1.719000e+02
6.593816e+04,7.631732e-01,6.537656e+04,7.566732e-01,8.832905e-01,8.832951e-01,6.519841e-02,1.887959e-07,1.389850e+01,-8.192088e-02,1.398042e+01,1.574574e+01,1.719000e+02
6.594816e+04,7.632889e-01,6.538656e+04,7.567889e-01,8.832917e-01,8.832968e-01,6.520029e-02,1.887711e-07,1.389773e+01,-8.166603e-02,1.397940e+01,1.574481e+01,1.719000e+02
6.595816e+04,7.634047e-01,6.539656e+04,7.569047e-01,8.832930e-01,8.832985e-01,6.520218e-02,1.887464e-07,1.389696e+01,-8.141119e-02,1.397837e+01,1.574388e+01,1.719000e+02
6.596817e+04,7.635204e-01,6.540657e+04,7.570204e-01,8.832942e-01,8.833001e-01,6.520407e-02,1.887217e-07,1.389619e+01,-8.115634e-02,1.397734e+01,1.574295e+01,1.719000e+02
6.597817e+04,7.636362e-01,6.541657e+04,7.571362e-01,8.832955e-01,8.833018e-01,6.520596e-02,1.886970e-07,1.389542e+01,-8.090149e-02,1.397632e+01,1.574202e+01,1.719000e+02
6.598817e+04,7.637519e-01,6.542657e+04,7.572519e-01,8.832967e-01,8.833035e-01,6.520784e-02,1.886722e-07,1.389465e+01,-8.064665e-02,1.397529e+01,1.574110e+01,1.719000e+02
6.599817e+04,7.638677e-01,6.543657e+04,7.573677e-01,8.832979e-01,8.833051e-01,6.520973e-02,1.886475e-07,1.389388e+01,-8.039180e-02,1.397427e+01,1.574017e+01,1.719000e+02
6.600817e+04,7.639834e-01,6.544657e+04,7.574834e-01,8.832992e-01,8.833068e-01,6.521162e-02,1.886228e-07,1.389311e+01,-8.013696e-02,1.397324e+01,1.573924e+01,1.719000e+02
6.601817e+04,7.640992e-01,6.545657e+04,7.575992e-01,8.833004e-01,8.833085e-01,6.521350e-02,1.885982e-07,1.389233e+01,-7.988211e-02,1.397222e+01,1.573831e+01,1.719000e+02
6.602817e+04,7.642150e-01,6.546657e+04,7.577150e-01,8.833017e-01,8.833101e-01,6.521539e-02,1.885735e-07,1.389156e+01,-7.962727e-02,1.397119e+01,1.573738e+01,1.719000e+02
6.603817e+04,7.643307e-01,6.547657e+04,7.578307e-01,8.833029e-01,8.833118e-01,6.521728e-02,1.885488e-07,1.389079e+01,-7.937242e-02,1.397017e+01,1.573645e+01,1.719000e+02
6.604817e+04,7.644465e-01,6.548657e+04,7.579465e-01,8.833042e-01,8.833135e-01,6.521916e-02,1.885241e-07,1.389002e+01,-7.911757e-02,1.396914e+01,1.573553e+01,1.719000e+02
6.605817e+04,7.645622e-01,6.549657e+04,7.580622e-01,8.833054e-01,8.833151e-01,6.522105e-02,1.884995e-07,1.388925e+01,-7.886273e-02,1.396811e+01,1.573460e+01,1.719000e+02
6.606818e+04,7.646780e-01,6.550658e+04,7.581780e-01,8.833066e-01,8.833168e-01,6.522293e-02,1.884748e-07,1.388848e+01,-7.860788e-02,1.396709e+01,1.573367e+01,1.719000e+02
6.607818e+04,7.647937e-01,6.551658e+04,7.582937e-01,8.833079e-01,8.833185e-01,6.522482e-02,1.884502e-07,1.388771e+01,-7.835304e-02,1.396606e+01,1.573274e+01,1.719000e+02
6.608818e+04,7.649095e-01,6.552658e+04,7.584095e-01,8.833091e-01,8.833201e-01,6.522670e-02,1.884255e-07,1.388694e+01,-7.809819e-02,1.396504e+01,1.573181e+01,1.719000e+02
6.609818e+04,7.650252e-01,6.553658e+04,7.585252e-01,8.833104e-01,8.833218e-01,6.522859e-02,1.884009e-07,1.388617e+01,-7.784335e-02,1.396401e+01,1.573088e+01,1.719000e+02
6.610818e+04,7.651410e-01,6.554658e+04,7.586410e-01,8.833116e-01,8.833235e-01,6.523047e-02,1.883763e-07,1.388540e+01,-7.758850e-02,1.396299e+01,1.572996e+01,1.719000e+02
6.611818e+04,7.652567e-01,6.555658e+04,7.587567e-01,8.833128e-01,8.833251e-01,6.523235e-02,1.883517e-07,1.388463e+01,-7.733365e-02,1.396196e+01,1.572903e+01,1.719000e+02
6.612818e+04,7.653725e-01,6.556658e+04,7.588725e-01,8.833141e-01,8.833268e-01,6.523424e-02,1.883271e-07,1.388386e+01,-7.707881e-02,1.396094e+01,1.572810e+01,1.719000e+02
6.613818e+04,7.654882e-01,6.557658e+04,7.589882e-01,8.833153e-01,8.833285e-01,6.523612e-02,1.883025e-07,1.388309e+01,-7.682396e-02,1.395991e+01,1.572717e+01,1.719000e+02
6.614818e+04,7.656040e-01,6.558658e+04,7.591040e-01,8.833166e-01,8.833301e-01,6.523800e-02,1.882779e-07,1.388232e+01,-7.656912e-02,1.395889e+01,1.572624e+01,1.719000e+02
6.615818e+04,7.657197e-01,6.559658e+04,7.592197e-01,8.833166e-01,8.833318e-01,6.523989e-02,1.882533e-07,1.388203e+01,-7.655586e-02,1.395859e+01,1.572592e+01,1.719038e+02
6.616819e+04,7.658355e-01,6.560659e+04,7.593355e-01,8.833166e-01,8.833334e-01,6.524177e-02,1.882287e-07,1.388177e+01,-7.655586e-02,1.395833e+01,1.572563e+01,1.719078e+02
6.617819e+04,7.659512e-01,6.561659e+04,7.594512e-01,8.833166e-01,8.833351e-01,6.524365e-02,1.882042e-07,1.388152e+01,-7.655586e-02,1.395807e+01,1.572533e+01,1.719118e+02
6.618819e+04,7.660670e-01,6.562659e+04,7.595670e-01,8.833166e-01,8.833368e-01,6.524553e-02,1.881796e-07,1.388126e+01,-7.655586e-02,1.395781e+01,1.572504e+01,1.719159e+02
6.619819e+04,7.661827e-01,6.563659e+04,7.596827e-01,8.833166e-01,8.833384e-01,6.524742e-02,1.881551e-07,1.388100e+01,-7.655586e-02,1.395756e+01,1.572475e+01,1.719199e+02
6.620819e+04,7.662985e-01,6.564659e+04,7.597985e-01,8.833166e-01,8.833401e-01,6.524930e-02,1.881305e-07,1.388074e+01,-7.655586e-02,1.395730e+01,1.572446e+01,1.719239e+02
6.621819e+04,7.664142e-01,6.565659e+04,7.599142e-01,8.833166e-01,8.833418e-01,6.525118e-02,1.881060e-07,1.388048e+01,-7.655586e-02,1.395704e+01,1.572417e+01,1.719279e+02
6.622819e+04,7.665300e-01,6.566659e+04,7.600300e-01,8.833166e-01,8.833434e-01,6.525306e-02,1.880814e-07,1.388023e+01,-7.655586e-02,1.395678e+01,1.572387e+01,1.719319e+02
6.623819e+04,7.666458e-01,6.567659e+04,7.601458e-01,8.833166e-01,8.833451e-01,6.525494e-02,1.880569e-07,1.387997e+01,-7.655586e-02,1.395653e+01,1.572358e+01,1.719360e+02
6.624819e+04,7.667615e-01,6.568659e+04,7.602615e-01,8.833166e-01,8.833467e-01,6.525682e-02,1.880324e-07,1.387971e+01,-7.655586e-02,1.395627e+01,1.572329e+01,1.719400e+02
6.625819e+04,7.668773e-01,6.569659e+04,7.603773e-01,8.833166e-01,8.833484e-01,6.525870e-02,1.880079e-07,1.387945e+01,-7.655586e-02,1.395601e+01,1.572300e+01,1.719440e+02
6.626820e+04,7.669930e-01,6.570660e+04,7.604930e-01,8.833166e-01,8.833501e-01,6.526058e-02,1.879834e-07,1.387920e+01,-7.655586e-02,1.395575e+01,1.572271e+01,1.719480e+02
6.627820e+04,7.671088e-01,6.571660e+04,7.606088e-01,8.833166e-01,8.833517e-01,6.526246e-02,1.879589e-07,1.387894e+01,-7.655586e-02,1.395549e+01,1.572242e+01,1.719520e+02
6.628820e+04,7.672245e-01,6.572660e+04,7.607245e-01,8.833166e-01,8.833534e-01,6.526434e-02,1.879344e-07,1.387868e+01,-7.655586e-02,1.395524e+01,1.572212e+01,1.719561e+02
6.629820e+04,7.673403e-01,6.573660e+04,7.608403e-01,8.833166e-01,8.833550e-01,6.526622e-02,1.879099e-07,1.387842e+01,-7.655586e-02,1.395498e+01,1.572183e+01,1.719601e+02
6.630820e+04,7.674560e-01,6.574660e+04,7.609560e-01,8.833166e-01,8.833567e-01,6.526810e-02,1.878855e-07,1.387816e+01,-7.655586e-02,1.395472e+01,1.572154e+01,1.719641e+02
6.631820e+04,7.675718e-01,6.575660e+04,7.610718e-01,8.833166e-01,8.833584e-01,6.526998e-02,1.878610e-07,1.387791e+01,-7.655586e-02,1.395446e+01,1.572125e+01,1.719681e+02
6.632820e+04,7.676875e-01,6.576660e+04,7.611875e-01,8.833166e-01,8.833600e-01,6.527186e-02,1.878366e-07,1.387765e+01,-7.655586e-02,1.395421e+01,1.572096e+01,1.719721e+02
