Repository: brandonlampe/CS_Data

# Repository for Crushed Salt Data
**Grant No: 456417**

This is a work in progress!

## Repository Content

### Directory Names
A uniform namining structure still in progress, but in general directories are named according to the following:
 - Names contain no spaces, a single underscore "_" will be used as a file name seperator.
 - Files are for the Crushed Salt Project (CSP); therefore, the first three charaters of each file are "CSP".
 - Folders are organized by which frame the test was performed on i.e., A2 or A3.
 - The fifth and sixth charaters of each file name will therefore be "A" followed by the frame number.

File: UNM_WP_HY_175_09/STAGE01/CREEP_FIT/175_09_STAGE01_CREEP_OUT.csv (part 34 of 36)
Analysis by Brandon Lampe, performed on: 2016/07/12 16:02:29
Experimental results below begin at: 2016/04/08 09:35:23
Duration (sec),Duration (day),Elapsed Time (sec),Elapsed Time (day),Interpolated Fractional Density,Fit to Fractional Density,Fit to Volume Strain,Fit to Volume Strain Rate (1/sec),Confining Pressure (MPa),Pore Pressure (MPa),Terzaghi Pressure (MPa),Solid Pressure (MPa),Temperature (C))
7.808938e+04,9.038123e-01,7.752778e+04,8.973123e-01,8.849860e-01,8.851798e-01,6.732979e-02,1.634580e-07,1.388044e+01,-7.655586e-02,1.395700e+01,1.569431e+01,1.717000e+02
7.809938e+04,9.039281e-01,7.753778e+04,8.974281e-01,8.849847e-01,8.851812e-01,6.733142e-02,1.634405e-07,1.387967e+01,-7.655586e-02,1.395623e+01,1.569346e+01,1.717000e+02
7.810938e+04,9.040438e-01,7.754778e+04,8.975438e-01,8.849835e-01,8.851827e-01,6.733306e-02,1.634229e-07,1.387890e+01,-7.655586e-02,1.395546e+01,1.569261e+01,1.717000e+02
7.811939e+04,9.041596e-01,7.755779e+04,8.976596e-01,8.849822e-01,8.851841e-01,6.733469e-02,1.634053e-07,1.387813e+01,-7.655586e-02,1.395468e+01,1.569177e+01,1.717000e+02
7.812939e+04,9.042753e-01,7.756779e+04,8.977753e-01,8.849810e-01,8.851856e-01,6.733633e-02,1.633878e-07,1.387736e+01,-7.655586e-02,1.395391e+01,1.569092e+01,1.717000e+02
7.813939e+04,9.043911e-01,7.757779e+04,8.978911e-01,8.849797e-01,8.851870e-01,6.733796e-02,1.633702e-07,1.387659e+01,-7.655586e-02,1.395314e+01,1.569007e+01,1.717000e+02
7.814939e+04,9.045068e-01,7.758779e+04,8.980068e-01,8.849792e-01,8.851885e-01,6.733959e-02,1.633527e-07,1.387589e+01,-7.655586e-02,1.395245e+01,1.568929e+01,1.717000e+02
7.815939e+04,9.046226e-01,7.759779e+04,8.981226e-01,8.849895e-01,8.851899e-01,6.734123e-02,1.633352e-07,1.387641e+01,-7.655586e-02,1.395296e+01,1.568969e+01,1.717000e+02
7.816939e+04,9.047383e-01,7.760779e+04,8.982383e-01,8.849998e-01,8.851914e-01,6.734286e-02,1.633176e-07,1.387692e+01,-7.655586e-02,1.395348e+01,1.569009e+01,1.717000e+02
7.817939e+04,9.048541e-01,7.761779e+04,8.983541e-01,8.850101e-01,8.851928e-01,6.734449e-02,1.633001e-07,1.387743e+01,-7.655586e-02,1.395399e+01,1.569048e+01,1.717000e+02
7.818939e+04,9.049698e-01,7.762779e+04,8.984698e-01,8.850205e-01,8.851942e-01,6.734613e-02,1.632826e-07,1.387795e+01,-7.655586e-02,1.395450e+01,1.569088e+01,1.717000e+02
7.819939e+04,9.050856e-01,7.763779e+04,8.985856e-01,8.850308e-01,8.851957e-01,6.734776e-02,1.632650e-07,1.387846e+01,-7.655586e-02,1.395502e+01,1.569128e+01,1.717000e+02
7.820939e+04,9.052013e-01,7.764779e+04,8.987013e-01,8.850411e-01,8.851971e-01,6.734939e-02,1.632475e-07,1.387897e+01,-7.655586e-02,1.395553e+01,1.569167e+01,1.717000e+02
7.821940e+04,9.053171e-01,7.765780e+04,8.988171e-01,8.850514e-01,8.851986e-01,6.735103e-02,1.632300e-07,1.387949e+01,-7.655586e-02,1.395604e+01,1.569207e+01,1.717000e+02
7.822940e+04,9.054328e-01,7.766780e+04,8.989328e-01,8.850617e-01,8.852000e-01,6.735266e-02,1.632125e-07,1.388000e+01,-7.655586e-02,1.395656e+01,1.569247e+01,1.717000e+02
7.823940e+04,9.055486e-01,7.767780e+04,8.990486e-01,8.850721e-01,8.852015e-01,6.735429e-02,1.631950e-07,1.388052e+01,-7.655586e-02,1.395707e+01,1.569286e+01,1.717000e+02
7.824940e+04,9.056643e-01,7.768780e+04,8.991643e-01,8.850824e-01,8.852029e-01,6.735592e-02,1.631775e-07,1.388103e+01,-7.655586e-02,1.395759e+01,1.569326e+01,1.717000e+02
7.825940e+04,9.057801e-01,7.769780e+04,8.992801e-01,8.850927e-01,8.852044e-01,6.735755e-02,1.631600e-07,1.388154e+01,-7.655586e-02,1.395810e+01,1.569366e+01,1.717000e+02
7.826940e+04,9.058958e-01,7.770780e+04,8.993958e-01,8.851030e-01,8.852058e-01,6.735919e-02,1.631425e-07,1.388206e+01,-7.655586e-02,1.395861e+01,1.569405e+01,1.717000e+02
7.827940e+04,9.060116e-01,7.771780e+04,8.995116e-01,8.851133e-01,8.852073e-01,6.736082e-02,1.631250e-07,1.388257e+01,-7.655586e-02,1.395913e+01,1.569445e+01,1.717000e+02
7.828940e+04,9.061273e-01,7.772780e+04,8.996273e-01,8.851237e-01,8.852087e-01,6.736245e-02,1.631075e-07,1.388309e+01,-7.655586e-02,1.395964e+01,1.569485e+01,1.717000e+02
7.829940e+04,9.062431e-01,7.773780e+04,8.997431e-01,8.851340e-01,8.852101e-01,6.736408e-02,1.630901e-07,1.388360e+01,-7.655586e-02,1.396015e+01,1.569524e+01,1.717000e+02
7.830940e+04,9.063589e-01,7.774780e+04,8.998589e-01,8.851443e-01,8.852116e-01,6.736571e-02,1.630726e-07,1.388411e+01,-7.655586e-02,1.396067e+01,1.569564e+01,1.717000e+02
7.831941e+04,9.064746e-01,7.775781e+04,8.999746e-01,8.851546e-01,8.852130e-01,6.736734e-02,1.630551e-07,1.388463e+01,-7.655586e-02,1.396118e+01,1.569604e+01,1.717000e+02
7.832941e+04,9.065904e-01,7.776781e+04,9.000904e-01,8.851649e-01,8.852145e-01,6.736897e-02,1.630376e-07,1.388514e+01,-7.655586e-02,1.396170e+01,1.569643e+01,1.717000e+02
7.833941e+04,9.067061e-01,7.777781e+04,9.002061e-01,8.851753e-01,8.852159e-01,6.737060e-02,1.630202e-07,1.388565e+01,-7.655586e-02,1.396221e+01,1.569683e+01,1.717000e+02
7.834941e+04,9.068219e-01,7.778781e+04,9.003219e-01,8.851856e-01,8.852174e-01,6.737223e-02,1.630027e-07,1.388617e+01,-7.655586e-02,1.396272e+01,1.569723e+01,1.717000e+02
7.835941e+04,9.069376e-01,7.779781e+04,9.004376e-01,8.851959e-01,8.852188e-01,6.737386e-02,1.629853e-07,1.388668e+01,-7.655586e-02,1.396324e+01,1.569762e+01,1.717000e+02
7.836941e+04,9.070534e-01,7.780781e+04,9.005534e-01,8.852062e-01,8.852202e-01,6.737549e-02,1.629678e-07,1.388720e+01,-7.655586e-02,1.396375e+01,1.569802e+01,1.717000e+02
7.837941e+04,9.071691e-01,7.781781e+04,9.006691e-01,8.852165e-01,8.852217e-01,6.737712e-02,1.629504e-07,1.388771e+01,-7.655586e-02,1.396427e+01,1.569841e+01,1.717000e+02
7.838941e+04,9.072849e-01,7.782781e+04,9.007849e-01,8.852269e-01,8.852231e-01,6.737875e-02,1.629330e-07,1.388822e+01,-7.655586e-02,1.396478e+01,1.569881e+01,1.717000e+02
7.839941e+04,9.074006e-01,7.783781e+04,9.009006e-01,8.852358e-01,8.852246e-01,6.738038e-02,1.629155e-07,1.388869e+01,-7.655586e-02,1.396525e+01,1.569918e+01,1.716996e+02
7.840941e+04,9.075164e-01,7.784781e+04,9.010164e-01,8.852304e-01,8.852260e-01,6.738201e-02,1.628981e-07,1.388869e+01,-7.655586e-02,1.396525e+01,1.569928e+01,1.716957e+02
7.841942e+04,9.076321e-01,7.785782e+04,9.011321e-01,8.852251e-01,8.852275e-01,6.738364e-02,1.628807e-07,1.388869e+01,-7.655586e-02,1.396525e+01,1.569937e+01,1.716917e+02
7.842942e+04,9.077479e-01,7.786782e+04,9.012479e-01,8.852197e-01,8.852289e-01,6.738527e-02,1.628633e-07,1.388869e+01,-7.655586e-02,1.396525e+01,1.569947e+01,1.716877e+02
7.843942e+04,9.078636e-01,7.787782e+04,9.013636e-01,8.852144e-01,8.852303e-01,6.738690e-02,1.628458e-07,1.388869e+01,-7.655586e-02,1.396525e+01,1.569956e+01,1.716837e+02
7.844942e+04,9.079794e-01,7.788782e+04,9.014794e-01,8.852090e-01,8.852318e-01,6.738853e-02,1.628284e-07,1.388869e+01,-7.655586e-02,1.396525e+01,1.569966e+01,1.716797e+02
7.845942e+04,9.080951e-01,7.789782e+04,9.015951e-01,8.852037e-01,8.852332e-01,6.739015e-02,1.628110e-07,1.388869e+01,-7.655586e-02,1.396525e+01,1.569975e+01,1.716758e+02
7.846942e+04,9.082109e-01,7.790782e+04,9.017109e-01,8.851983e-01,8.852347e-01,6.739178e-02,1.627936e-07,1.388869e+01,-7.655586e-02,1.396525e+01,1.569985e+01,1.716718e+02
7.847942e+04,9.083266e-01,7.791782e+04,9.018266e-01,8.851930e-01,8.852361e-01,6.739341e-02,1.627762e-07,1.388869e+01,-7.655586e-02,1.396525e+01,1.569994e+01,1.716678e+02
7.848942e+04,9.084424e-01,7.792782e+04,9.019424e-01,8.851877e-01,8.852375e-01,6.739504e-02,1.627588e-07,1.388869e+01,-7.655586e-02,1.396525e+01,1.570004e+01,1.716638e+02
7.849942e+04,9.085581e-01,7.793782e+04,9.020581e-01,8.851823e-01,8.852390e-01,6.739667e-02,1.627414e-07,1.388869e+01,-7.655586e-02,1.396525e+01,1.570013e+01,1.716599e+02
7.850942e+04,9.086739e-01,7.794782e+04,9.021739e-01,8.851770e-01,8.852404e-01,6.739829e-02,1.627241e-07,1.388869e+01,-7.655586e-02,1.396525e+01,1.570023e+01,1.716559e+02
7.851943e+04,9.087896e-01,7.795783e+04,9.022896e-01,8.851716e-01,8.852419e-01,6.739992e-02,1.627067e-07,1.388869e+01,-7.655586e-02,1.396525e+01,1.570032e+01,1.716519e+02
7.852943e+04,9.089054e-01,7.796783e+04,9.024054e-01,8.851663e-01,8.852433e-01,6.740155e-02,1.626893e-07,1.388869e+01,-7.655586e-02,1.396525e+01,1.570042e+01,1.716479e+02
7.853943e+04,9.090212e-01,7.797783e+04,9.025212e-01,8.851609e-01,8.852447e-01,6.740317e-02,1.626719e-07,1.388869e+01,-7.655586e-02,1.396525e+01,1.570051e+01,1.716439e+02
7.854943e+04,9.091369e-01,7.798783e+04,9.026369e-01,8.851556e-01,8.852462e-01,6.740480e-02,1.626546e-07,1.388869e+01,-7.655586e-02,1.396525e+01,1.570061e+01,1.716400e+02
7.855943e+04,9.092527e-01,7.799783e+04,9.027527e-01,8.851502e-01,8.852476e-01,6.740643e-02,1.626372e-07,1.388869e+01,-7.655586e-02,1.396525e+01,1.570070e+01,1.716360e+02
7.856943e+04,9.093684e-01,7.800783e+04,9.028684e-01,8.851449e-01,8.852491e-01,6.740805e-02,1.626199e-07,1.388869e+01,-7.655586e-02,1.396525e+01,1.570080e+01,1.716320e+02
7.857943e+04,9.094842e-01,7.801783e+04,9.029842e-01,8.851395e-01,8.852505e-01,6.740968e-02,1.626025e-07,1.388869e+01,-7.655586e-02,1.396525e+01,1.570089e+01,1.716280e+02
7.858943e+04,9.095999e-01,7.802783e+04,9.030999e-01,8.851342e-01,8.852519e-01,6.741131e-02,1.625852e-07,1.388869e+01,-7.655586e-02,1.396525e+01,1.570099e+01,1.716241e+02
7.859943e+04,9.097157e-01,7.803783e+04,9.032157e-01,8.851289e-01,8.852534e-01,6.741293e-02,1.625678e-07,1.388869e+01,-7.655586e-02,1.396525e+01,1.570109e+01,1.716201e+02
7.860943e+04,9.098314e-01,7.804783e+04,9.033314e-01,8.851235e-01,8.852548e-01,6.741456e-02,1.625505e-07,1.388869e+01,-7.655586e-02,1.396525e+01,1.570118e+01,1.716161e+02
7.861944e+04,9.099472e-01,7.805784e+04,9.034472e-01,8.851182e-01,8.852563e-01,6.741618e-02,1.625331e-07,1.388869e+01,-7.655586e-02,1.396525e+01,1.570128e+01,1.716121e+02
7.862944e+04,9.100629e-01,7.806784e+04,9.035629e-01,8.851128e-01,8.852577e-01,6.741781e-02,1.625158e-07,1.388869e+01,-7.655586e-02,1.396525e+01,1.570137e+01,1.716081e+02
7.863944e+04,9.101787e-01,7.807784e+04,9.036787e-01,8.851075e-01,8.852591e-01,6.741943e-02,1.624985e-07,1.388869e+01,-7.655586e-02,1.396525e+01,1.570147e+01,1.716042e+02
7.864944e+04,9.102944e-01,7.808784e+04,9.037944e-01,8.851021e-01,8.852606e-01,6.742106e-02,1.624812e-07,1.388869e+01,-7.655586e-02,1.396525e+01,1.570156e+01,1.716002e+02
7.865944e+04,9.104102e-01,7.809784e+04,9.039102e-01,8.851106e-01,8.852620e-01,6.742268e-02,1.624639e-07,1.388844e+01,-7.655586e-02,1.396500e+01,1.570113e+01,1.716000e+02
7.866944e+04,9.105259e-01,7.810784e+04,9.040259e-01,8.851197e-01,8.852635e-01,6.742431e-02,1.624465e-07,1.388819e+01,-7.655586e-02,1.396474e+01,1.570068e+01,1.716000e+02
7.867944e+04,9.106417e-01,7.811784e+04,9.041417e-01,8.851288e-01,8.852649e-01,6.742593e-02,1.624292e-07,1.388793e+01,-7.655586e-02,1.396448e+01,1.570023e+01,1.716000e+02
7.868944e+04,9.107574e-01,7.812784e+04,9.042574e-01,8.851380e-01,8.852663e-01,6.742756e-02,1.624119e-07,1.388767e+01,-7.655586e-02,1.396423e+01,1.569977e+01,1.716000e+02
7.869944e+04,9.108732e-01,7.813784e+04,9.043732e-01,8.851471e-01,8.852678e-01,6.742918e-02,1.623946e-07,1.388741e+01,-7.655586e-02,1.396397e+01,1.569932e+01,1.716000e+02
7.870944e+04,9.109889e-01,7.814784e+04,9.044889e-01,8.851563e-01,8.852692e-01,6.743081e-02,1.623773e-07,1.388716e+01,-7.655586e-02,1.396371e+01,1.569886e+01,1.716000e+02
7.871945e+04,9.111047e-01,7.815785e+04,9.046047e-01,8.851654e-01,8.852706e-01,6.743243e-02,1.623601e-07,1.388690e+01,-7.655586e-02,1.396345e+01,1.569841e+01,1.716000e+02
7.872945e+04,9.112204e-01,7.816785e+04,9.047204e-01,8.851745e-01,8.852721e-01,6.743405e-02,1.623428e-07,1.388664e+01,-7.655586e-02,1.396320e+01,1.569796e+01,1.716000e+02
7.873945e+04,9.113362e-01,7.817785e+04,9.048362e-01,8.851837e-01,8.852735e-01,6.743568e-02,1.623255e-07,1.388638e+01,-7.655586e-02,1.396294e+01,1.569750e+01,1.716000e+02
7.874945e+04,9.114520e-01,7.818785e+04,9.049520e-01,8.851928e-01,8.852750e-01,6.743730e-02,1.623082e-07,1.388612e+01,-7.655586e-02,1.396268e+01,1.569705e+01,1.716000e+02
7.875945e+04,9.115677e-01,7.819785e+04,9.050677e-01,8.852019e-01,8.852764e-01,6.743892e-02,1.622909e-07,1.388587e+01,-7.655586e-02,1.396242e+01,1.569659e+01,1.716000e+02
7.876945e+04,9.116835e-01,7.820785e+04,9.051835e-01,8.852111e-01,8.852778e-01,6.744055e-02,1.622737e-07,1.388561e+01,-7.655586e-02,1.396216e+01,1.569614e+01,1.716000e+02
7.877945e+04,9.117992e-01,7.821785e+04,9.052992e-01,8.852202e-01,8.852793e-01,6.744217e-02,1.622564e-07,1.388535e+01,-7.655586e-02,1.396191e+01,1.569569e+01,1.716000e+02
7.878945e+04,9.119150e-01,7.822785e+04,9.054150e-01,8.852293e-01,8.852807e-01,6.744379e-02,1.622392e-07,1.388509e+01,-7.655586e-02,1.396165e+01,1.569523e+01,1.716000e+02
7.879945e+04,9.120307e-01,7.823785e+04,9.055307e-01,8.852385e-01,8.852821e-01,6.744542e-02,1.622219e-07,1.388484e+01,-7.655586e-02,1.396139e+01,1.569478e+01,1.716000e+02
7.880945e+04,9.121465e-01,7.824785e+04,9.056465e-01,8.852476e-01,8.852836e-01,6.744704e-02,1.622046e-07,1.388458e+01,-7.655586e-02,1.396113e+01,1.569432e+01,1.716000e+02
7.881946e+04,9.122622e-01,7.825786e+04,9.057622e-01,8.852567e-01,8.852850e-01,6.744866e-02,1.621874e-07,1.388432e+01,-7.655586e-02,1.396088e+01,1.569387e+01,1.716000e+02
7.882946e+04,9.123780e-01,7.826786e+04,9.058780e-01,8.852659e-01,8.852864e-01,6.745028e-02,1.621702e-07,1.388406e+01,-7.655586e-02,1.396062e+01,1.569342e+01,1.716000e+02
7.883946e+04,9.124937e-01,7.827786e+04,9.059937e-01,8.852750e-01,8.852879e-01,6.745190e-02,1.621529e-07,1.388380e+01,-7.655586e-02,1.396036e+01,1.569296e+01,1.716000e+02
7.884946e+04,9.126095e-01,7.828786e+04,9.061095e-01,8.852841e-01,8.852893e-01,6.745352e-02,1.621357e-07,1.388355e+01,-7.655586e-02,1.396010e+01,1.569251e+01,1.716000e+02
7.885946e+04,9.127252e-01,7.829786e+04,9.062252e-01,8.852933e-01,8.852908e-01,6.745515e-02,1.621185e-07,1.388329e+01,-7.655586e-02,1.395984e+01,1.569205e+01,1.716000e+02
7.886946e+04,9.128410e-01,7.830786e+04,9.063410e-01,8.853024e-01,8.852922e-01,6.745677e-02,1.621012e-07,1.388303e+01,-7.655586e-02,1.395959e+01,1.569160e+01,1.716000e+02
7.887946e+04,9.129567e-01,7.831786e+04,9.064567e-01,8.853116e-01,8.852936e-01,6.745839e-02,1.620840e-07,1.388277e+01,-7.655586e-02,1.395933e+01,1.569115e+01,1.716000e+02
7.888946e+04,9.130725e-01,7.832786e+04,9.065725e-01,8.853207e-01,8.852951e-01,6.746001e-02,1.620668e-07,1.388252e+01,-7.655586e-02,1.395907e+01,1.569069e+01,1.716000e+02
7.889946e+04,9.131882e-01,7.833786e+04,9.066882e-01,8.853290e-01,8.852965e-01,6.746163e-02,1.620496e-07,1.388229e+01,-7.655586e-02,1.395885e+01,1.569029e+01,1.716000e+02
7.890946e+04,9.133040e-01,7.834786e+04,9.068040e-01,8.853265e-01,8.852979e-01,6.746325e-02,1.620324e-07,1.388255e+01,-7.655586e-02,1.395911e+01,1.569063e+01,1.716000e+02
7.891947e+04,9.134197e-01,7.835787e+04,9.069197e-01,8.853240e-01,8.852994e-01,6.746487e-02,1.620152e-07,1.388280e+01,-7.655586e-02,1.395936e+01,1.569096e+01,1.716000e+02
7.892947e+04,9.135355e-01,7.836787e+04,9.070355e-01,8.853215e-01,8.853008e-01,6.746649e-02,1.619980e-07,1.388306e+01,-7.655586e-02,1.395962e+01,1.569129e+01,1.716000e+02
7.893947e+04,9.136512e-01,7.837787e+04,9.071512e-01,8.853190e-01,8.853022e-01,6.746811e-02,1.619808e-07,1.388331e+01,-7.655586e-02,1.395987e+01,1.569163e+01,1.716000e+02
7.894947e+04,9.137670e-01,7.838787e+04,9.072670e-01,8.853165e-01,8.853037e-01,6.746973e-02,1.619636e-07,1.388357e+01,-7.655586e-02,1.396013e+01,1.569196e+01,1.716000e+02
7.895947e+04,9.138828e-01,7.839787e+04,9.073828e-01,8.853140e-01,8.853051e-01,6.747135e-02,1.619464e-07,1.388382e+01,-7.655586e-02,1.396038e+01,1.569229e+01,1.716000e+02
7.896947e+04,9.139985e-01,7.840787e+04,9.074985e-01,8.853115e-01,8.853065e-01,6.747297e-02,1.619293e-07,1.388408e+01,-7.655586e-02,1.396064e+01,1.569262e+01,1.716000e+02
7.897947e+04,9.141143e-01,7.841787e+04,9.076143e-01,8.853090e-01,8.853080e-01,6.747459e-02,1.619121e-07,1.388434e+01,-7.655586e-02,1.396089e+01,1.569296e+01,1.716000e+02
7.898947e+04,9.142300e-01,7.842787e+04,9.077300e-01,8.853065e-01,8.853094e-01,6.747621e-02,1.618949e-07,1.388459e+01,-7.655586e-02,1.396115e+01,1.569329e+01,1.716000e+02
7.899947e+04,9.143458e-01,7.843787e+04,9.078458e-01,8.853040e-01,8.853108e-01,6.747783e-02,1.618778e-07,1.388485e+01,-7.655586e-02,1.396140e+01,1.569362e+01,1.716000e+02
7.900947e+04,9.144615e-01,7.844787e+04,9.079615e-01,8.853015e-01,8.853123e-01,6.747945e-02,1.618606e-07,1.388510e+01,-7.655586e-02,1.396166e+01,1.569395e+01,1.716000e+02
7.901948e+04,9.145773e-01,7.845788e+04,9.080773e-01,8.852990e-01,8.853137e-01,6.748107e-02,1.618434e-07,1.388536e+01,-7.655586e-02,1.396191e+01,1.569429e+01,1.716000e+02
7.902948e+04,9.146930e-01,7.846788e+04,9.081930e-01,8.852965e-01,8.853151e-01,6.748268e-02,1.618263e-07,1.388561e+01,-7.655586e-02,1.396217e+01,1.569462e+01,1.716000e+02
7.903948e+04,9.148088e-01,7.847788e+04,9.083088e-01,8.852940e-01,8.853166e-01,6.748430e-02,1.618091e-07,1.388587e+01,-7.655586e-02,1.396242e+01,1.569495e+01,1.716000e+02
7.904948e+04,9.149245e-01,7.848788e+04,9.084245e-01,8.852915e-01,8.853180e-01,6.748592e-02,1.617920e-07,1.388612e+01,-7.655586e-02,1.396268e+01,1.569529e+01,1.716000e+02
7.905948e+04,9.150403e-01,7.849788e+04,9.085403e-01,8.852890e-01,8.853194e-01,6.748754e-02,1.617749e-07,1.388638e+01,-7.655586e-02,1.396293e+01,1.569562e+01,1.716000e+02
7.906948e+04,9.151560e-01,7.850788e+04,9.086560e-01,8.852865e-01,8.853209e-01,6.748916e-02,1.617577e-07,1.388663e+01,-7.655586e-02,1.396319e+01,1.569595e+01,1.716000e+02
7.907948e+04,9.152718e-01,7.851788e+04,9.087718e-01,8.852840e-01,8.853223e-01,6.749077e-02,1.617406e-07,1.388689e+01,-7.655586e-02,1.396344e+01,1.569628e+01,1.716000e+02
7.908948e+04,9.153875e-01,7.852788e+04,9.088875e-01,8.852815e-01,8.853237e-01,6.749239e-02,1.617235e-07,1.388714e+01,-7.655586e-02,1.396370e+01,1.569662e+01,1.716000e+02
7.909948e+04,9.155033e-01,7.853788e+04,9.090033e-01,8.852790e-01,8.853252e-01,6.749401e-02,1.617063e-07,1.388740e+01,-7.655586e-02,1.396395e+01,1.569695e+01,1.716000e+02
7.910948e+04,9.156190e-01,7.854788e+04,9.091190e-01,8.852765e-01,8.853266e-01,6.749563e-02,1.616892e-07,1.388765e+01,-7.655586e-02,1.396421e+01,1.569728e+01,1.716000e+02
7.911949e+04,9.157348e-01,7.855789e+04,9.092348e-01,8.852740e-01,8.853280e-01,6.749724e-02,1.616721e-07,1.388791e+01,-7.655586e-02,1.396446e+01,1.569761e+01,1.716000e+02
7.912949e+04,9.158505e-01,7.856789e+04,9.093505e-01,8.852715e-01,8.853295e-01,6.749886e-02,1.616550e-07,1.388816e+01,-7.655586e-02,1.396472e+01,1.569795e+01,1.716000e+02
7.913949e+04,9.159663e-01,7.857789e+04,9.094663e-01,8.852690e-01,8.853309e-01,6.750048e-02,1.616379e-07,1.388842e+01,-7.655586e-02,1.396497e+01,1.569828e+01,1.716000e+02
7.914949e+04,9.160820e-01,7.858789e+04,9.095820e-01,8.852665e-01,8.853323e-01,6.750209e-02,1.616208e-07,1.388867e+01,-7.655586e-02,1.396523e+01,1.569861e+01,1.716000e+02
7.915949e+04,9.161978e-01,7.859789e+04,9.096978e-01,8.852679e-01,8.853338e-01,6.750371e-02,1.616037e-07,1.388893e+01,-7.655586e-02,1.396549e+01,1.569888e+01,1.716000e+02
7.916949e+04,9.163136e-01,7.860789e+04,9.098136e-01,8.852695e-01,8.853352e-01,6.750533e-02,1.615866e-07,1.388919e+01,-7.655586e-02,1.396574e+01,1.569914e+01,1.716000e+02
7.917949e+04,9.164293e-01,7.861789e+04,9.099293e-01,8.852711e-01,8.853366e-01,6.750694e-02,1.615695e-07,1.388945e+01,-7.655586e-02,1.396600e+01,1.569940e+01,1.716000e+02
7.918949e+04,9.165451e-01,7.862789e+04,9.100451e-01,8.852728e-01,8.853380e-01,6.750856e-02,1.615524e-07,1.388970e+01,-7.655586e-02,1.396626e+01,1.569967e+01,1.716000e+02
7.919949e+04,9.166608e-01,7.863789e+04,9.101608e-01,8.852744e-01,8.853395e-01,6.751017e-02,1.615354e-07,1.388996e+01,-7.655586e-02,1.396652e+01,1.569993e+01,1.716000e+02
7.920950e+04,9.167766e-01,7.864790e+04,9.102766e-01,8.852761e-01,8.853409e-01,6.751179e-02,1.615183e-07,1.389022e+01,-7.655586e-02,1.396677e+01,1.570019e+01,1.716000e+02
7.921950e+04,9.168923e-01,7.865790e+04,9.103923e-01,8.852777e-01,8.853423e-01,6.751340e-02,1.615012e-07,1.389048e+01,-7.655586e-02,1.396703e+01,1.570045e+01,1.716000e+02
7.922950e+04,9.170081e-01,7.866790e+04,9.105081e-01,8.852793e-01,8.853438e-01,6.751502e-02,1.614842e-07,1.389073e+01,-7.655586e-02,1.396729e+01,1.570071e+01,1.716000e+02
7.923950e+04,9.171238e-01,7.867790e+04,9.106238e-01,8.852810e-01,8.853452e-01,6.751663e-02,1.614671e-07,1.389099e+01,-7.655586e-02,1.396755e+01,1.570098e+01,1.716000e+02
7.924950e+04,9.172396e-01,7.868790e+04,9.107396e-01,8.852826e-01,8.853466e-01,6.751825e-02,1.614500e-07,1.389125e+01,-7.655586e-02,1.396781e+01,1.570124e+01,1.716000e+02
7.925950e+04,9.173553e-01,7.869790e+04,9.108553e-01,8.852842e-01,8.853481e-01,6.751986e-02,1.614330e-07,1.389151e+01,-7.655586e-02,1.396806e+01,1.570150e+01,1.716000e+02
7.926950e+04,9.174711e-01,7.870790e+04,9.109711e-01,8.852859e-01,8.853495e-01,6.752148e-02,1.614160e-07,1.389177e+01,-7.655586e-02,1.396832e+01,1.570176e+01,1.716000e+02
7.927950e+04,9.175868e-01,7.871790e+04,9.110868e-01,8.852875e-01,8.853509e-01,6.752309e-02,1.613989e-07,1.389202e+01,-7.655586e-02,1.396858e+01,1.570202e+01,1.716000e+02
7.928950e+04,9.177026e-01,7.872790e+04,9.112026e-01,8.852892e-01,8.853523e-01,6.752471e-02,1.613819e-07,1.389228e+01,-7.655586e-02,1.396884e+01,1.570228e+01,1.716000e+02
7.929950e+04,9.178183e-01,7.873790e+04,9.113183e-01,8.852908e-01,8.853538e-01,6.752632e-02,1.613648e-07,1.389254e+01,-7.655586e-02,1.396909e+01,1.570255e+01,1.716000e+02
7.930951e+04,9.179341e-01,7.874791e+04,9.114341e-01,8.852924e-01,8.853552e-01,6.752793e-02,1.613478e-07,1.389280e+01,-7.655586e-02,1.396935e+01,1.570281e+01,1.716000e+02
7.931951e+04,9.180498e-01,7.875791e+04,9.115498e-01,8.852941e-01,8.853566e-01,6.752955e-02,1.613308e-07,1.389305e+01,-7.655586e-02,1.396961e+01,1.570307e+01,1.716000e+02
7.932951e+04,9.181656e-01,7.876791e+04,9.116656e-01,8.852957e-01,8.853581e-01,6.753116e-02,1.613138e-07,1.389331e+01,-7.655586e-02,1.396987e+01,1.570333e+01,1.716000e+02
7.933951e+04,9.182813e-01,7.877791e+04,9.117813e-01,8.852974e-01,8.853595e-01,6.753277e-02,1.612967e-07,1.389357e+01,-7.655586e-02,1.397013e+01,1.570359e+01,1.716000e+02
7.934951e+04,9.183971e-01,7.878791e+04,9.118971e-01,8.852990e-01,8.853609e-01,6.753439e-02,1.612797e-07,1.389383e+01,-7.655586e-02,1.397038e+01,1.570386e+01,1.716000e+02
7.935951e+04,9.185128e-01,7.879791e+04,9.120128e-01,8.853006e-01,8.853623e-01,6.753600e-02,1.612627e-07,1.389409e+01,-7.655586e-02,1.397064e+01,1.570412e+01,1.716000e+02
7.936951e+04,9.186286e-01,7.880791e+04,9.121286e-01,8.853023e-01,8.853638e-01,6.753761e-02,1.612457e-07,1.389434e+01,-7.655586e-02,1.397090e+01,1.570438e+01,1.716000e+02
7.937951e+04,9.187444e-01,7.881791e+04,9.122444e-01,8.853039e-01,8.853652e-01,6.753922e-02,1.612287e-07,1.389460e+01,-7.655586e-02,1.397116e+01,1.570464e+01,1.716000e+02
7.938951e+04,9.188601e-01,7.882791e+04,9.123601e-01,8.853056e-01,8.853666e-01,6.754084e-02,1.612117e-07,1.389486e+01,-7.655586e-02,1.397141e+01,1.570490e+01,1.716000e+02
7.939951e+04,9.189759e-01,7.883791e+04,9.124759e-01,8.853071e-01,8.853680e-01,6.754245e-02,1.611947e-07,1.389509e+01,-7.655586e-02,1.397165e+01,1.570514e+01,1.716002e+02
7.940952e+04,9.190916e-01,7.884792e+04,9.125916e-01,8.853071e-01,8.853695e-01,6.754406e-02,1.611778e-07,1.389483e+01,-7.655586e-02,1.397139e+01,1.570485e+01,1.716042e+02
7.941952e+04,9.192074e-01,7.885792e+04,9.127074e-01,8.853071e-01,8.853709e-01,6.754567e-02,1.611608e-07,1.389458e+01,-7.655586e-02,1.397113e+01,1.570456e+01,1.716082e+02
7.942952e+04,9.193231e-01,7.886792e+04,9.128231e-01,8.853071e-01,8.853723e-01,6.754728e-02,1.611438e-07,1.389432e+01,-7.655586e-02,1.397088e+01,1.570427e+01,1.716122e+02
7.943952e+04,9.194389e-01,7.887792e+04,9.129389e-01,8.853071e-01,8.853738e-01,6.754890e-02,1.611268e-07,1.389406e+01,-7.655586e-02,1.397062e+01,1.570398e+01,1.716162e+02
7.944952e+04,9.195546e-01,7.888792e+04,9.130546e-01,8.853071e-01,8.853752e-01,6.755051e-02,1.611099e-07,1.389381e+01,-7.655586e-02,1.397036e+01,1.570369e+01,1.716202e+02
7.945952e+04,9.196704e-01,7.889792e+04,9.131704e-01,8.853071e-01,8.853766e-01,6.755212e-02,1.610929e-07,1.389355e+01,-7.655586e-02,1.397010e+01,1.570340e+01,1.716242e+02
7.946952e+04,9.197861e-01,7.890792e+04,9.132861e-01,8.853071e-01,8.853780e-01,6.755373e-02,1.610759e-07,1.389329e+01,-7.655586e-02,1.396985e+01,1.570311e+01,1.716282e+02
7.947952e+04,9.199019e-01,7.891792e+04,9.134019e-01,8.853071e-01,8.853795e-01,6.755534e-02,1.610590e-07,1.389304e+01,-7.655586e-02,1.396959e+01,1.570282e+01,1.716322e+02
7.948952e+04,9.200176e-01,7.892792e+04,9.135176e-01,8.853071e-01,8.853809e-01,6.755695e-02,1.610420e-07,1.389278e+01,-7.655586e-02,1.396933e+01,1.570253e+01,1.716363e+02
7.949952e+04,9.201334e-01,7.893792e+04,9.136334e-01,8.853071e-01,8.853823e-01,6.755856e-02,1.610251e-07,1.389252e+01,-7.655586e-02,1.396908e+01,1.570224e+01,1.716403e+02
7.950953e+04,9.202491e-01,7.894793e+04,9.137491e-01,8.853071e-01,8.853837e-01,6.756017e-02,1.610081e-07,1.389226e+01,-7.655586e-02,1.396882e+01,1.570195e+01,1.716443e+02
7.951953e+04,9.203649e-01,7.895793e+04,9.138649e-01,8.853071e-01,8.853852e-01,6.756178e-02,1.609912e-07,1.389201e+01,-7.655586e-02,1.396856e+01,1.570166e+01,1.716483e+02
7.952953e+04,9.204806e-01,7.896793e+04,9.139806e-01,8.853071e-01,8.853866e-01,6.756339e-02,1.609743e-07,1.389175e+01,-7.655586e-02,1.396831e+01,1.570137e+01,1.716523e+02
7.953953e+04,9.205964e-01,7.897793e+04,9.140964e-01,8.853071e-01,8.853880e-01,6.756500e-02,1.609573e-07,1.389149e+01,-7.655586e-02,1.396805e+01,1.570108e+01,1.716563e+02
7.954953e+04,9.207121e-01,7.898793e+04,9.142121e-01,8.853071e-01,8.853894e-01,6.756661e-02,1.609404e-07,1.389124e+01,-7.655586e-02,1.396779e+01,1.570079e+01,1.716603e+02
7.955953e+04,9.208279e-01,7.899793e+04,9.143279e-01,8.853071e-01,8.853909e-01,6.756822e-02,1.609235e-07,1.389098e+01,-7.655586e-02,1.396754e+01,1.570050e+01,1.716643e+02
7.956953e+04,9.209436e-01,7.900793e+04,9.144436e-01,8.853071e-01,8.853923e-01,6.756983e-02,1.609066e-07,1.389072e+01,-7.655586e-02,1.396728e+01,1.570021e+01,1.716683e+02
7.957953e+04,9.210594e-01,7.901793e+04,9.145594e-01,8.853071e-01,8.853937e-01,6.757144e-02,1.608897e-07,1.389047e+01,-7.655586e-02,1.396702e+01,1.569992e+01,1.716723e+02
7.958953e+04,9.211752e-01,7.902793e+04,9.146752e-01,8.853071e-01,8.853951e-01,6.757305e-02,1.608727e-07,1.389021e+01,-7.655586e-02,1.396677e+01,1.569963e+01,1.716763e+02
7.959953e+04,9.212909e-01,7.903793e+04,9.147909e-01,8.853071e-01,8.853966e-01,6.757466e-02,1.608558e-07,1.388995e+01,-7.655586e-02,1.396651e+01,1.569934e+01,1.716803e+02
7.960954e+04,9.214067e-01,7.904794e+04,9.149067e-01,8.853071e-01,8.853980e-01,6.757627e-02,1.608389e-07,1.388970e+01,-7.655586e-02,1.396625e+01,1.569904e+01,1.716843e+02
7.961954e+04,9.215224e-01,7.905794e+04,9.150224e-01,8.853071e-01,8.853994e-01,6.757787e-02,1.608220e-07,1.388944e+01,-7.655586e-02,1.396599e+01,1.569875e+01,1.716883e+02
7.962954e+04,9.216382e-01,7.906794e+04,9.151382e-01,8.853071e-01,8.854008e-01,6.757948e-02,1.608052e-07,1.388918e+01,-7.655586e-02,1.396574e+01,1.569846e+01,1.716923e+02
7.963954e+04,9.217539e-01,7.907794e+04,9.152539e-01,8.853071e-01,8.854023e-01,6.758109e-02,1.607883e-07,1.388893e+01,-7.655586e-02,1.396548e+01,1.569817e+01,1.716963e+02
7.964954e+04,9.218697e-01,7.908794e+04,9.153697e-01,8.853078e-01,8.854037e-01,6.758270e-02,1.607714e-07,1.388871e+01,-7.655586e-02,1.396527e+01,1.569792e+01,1.717003e+02
7.965954e+04,9.219854e-01,7.909794e+04,9.154854e-01,8.853165e-01,8.854051e-01,6.758431e-02,1.607545e-07,1.388897e+01,-7.655586e-02,1.396552e+01,1.569806e+01,1.717043e+02
7.966954e+04,9.221012e-01,7.910794e+04,9.156012e-01,8.853251e-01,8.854065e-01,6.758591e-02,1.607376e-07,1.388922e+01,-7.655586e-02,1.396578e+01,1.569819e+01,1.717083e+02
7.967954e+04,9.222169e-01,7.911794e+04,9.157169e-01,8.853337e-01,8.854080e-01,6.758752e-02,1.607208e-07,1.388948e+01,-7.655586e-02,1.396603e+01,1.569833e+01,1.717123e+02
7.968954e+04,9.223327e-01,7.912794e+04,9.158327e-01,8.853424e-01,8.854094e-01,6.758913e-02,1.607039e-07,1.388974e+01,-7.655586e-02,1.396629e+01,1.569846e+01,1.717163e+02
7.969954e+04,9.224484e-01,7.913794e+04,9.159484e-01,8.853510e-01,8.854108e-01,6.759074e-02,1.606870e-07,1.388999e+01,-7.655586e-02,1.396655e+01,1.569860e+01,1.717203e+02
7.970955e+04,9.225642e-01,7.914795e+04,9.160642e-01,8.853596e-01,8.854122e-01,6.759234e-02,1.606702e-07,1.389025e+01,-7.655586e-02,1.396680e+01,1.569873e+01,1.717243e+02
7.971955e+04,9.226799e-01,7.915795e+04,9.161799e-01,8.853683e-01,8.854136e-01,6.759395e-02,1.606533e-07,1.389050e+01,-7.655586e-02,1.396706e+01,1.569887e+01,1.717283e+02
7.972955e+04,9.227957e-01,7.916795e+04,9.162957e-01,8.853769e-01,8.854151e-01,6.759556e-02,1.606365e-07,1.389076e+01,-7.655586e-02,1.396731e+01,1.569900e+01,1.717323e+02
7.973955e+04,9.229114e-01,7.917795e+04,9.164114e-01,8.853855e-01,8.854165e-01,6.759716e-02,1.606196e-07,1.389102e+01,-7.655586e-02,1.396757e+01,1.569914e+01,1.717363e+02
7.974955e+04,9.230272e-01,7.918795e+04,9.165272e-01,8.853942e-01,8.854179e-01,6.759877e-02,1.606028e-07,1.389127e+01,-7.655586e-02,1.396783e+01,1.569927e+01,1.717402e+02
7.975955e+04,9.231429e-01,7.919795e+04,9.166429e-01,8.854028e-01,8.854193e-01,6.760038e-02,1.605860e-07,1.389153e+01,-7.655586e-02,1.396808e+01,1.569941e+01,1.717442e+02
7.976955e+04,9.232587e-01,7.920795e+04,9.167587e-01,8.854115e-01,8.854208e-01,6.760198e-02,1.605691e-07,1.389178e+01,-7.655586e-02,1.396834e+01,1.569954e+01,1.717482e+02
7.977955e+04,9.233744e-01,7.921795e+04,9.168744e-01,8.854201e-01,8.854222e-01,6.760359e-02,1.605523e-07,1.389204e+01,-7.655586e-02,1.396859e+01,1.569968e+01,1.717522e+02
7.978955e+04,9.234902e-01,7.922795e+04,9.169902e-01,8.854287e-01,8.854236e-01,6.760519e-02,1.605355e-07,1.389230e+01,-7.655586e-02,1.396885e+01,1.569981e+01,1.717562e+02
7.979955e+04,9.236060e-01,7.923795e+04,9.171060e-01,8.854374e-01,8.854250e-01,6.760680e-02,1.605187e-07,1.389255e+01,-7.655586e-02,1.396911e+01,1.569995e+01,1.717602e+02
7.980956e+04,9.237217e-01,7.924796e+04,9.172217e-01,8.854460e-01,8.854264e-01,6.760840e-02,1.605018e-07,1.389281e+01,-7.655586e-02,1.396936e+01,1.570008e+01,1.717642e+02
7.981956e+04,9.238375e-01,7.925796e+04,9.173375e-01,8.854546e-01,8.854279e-01,6.761001e-02,1.604850e-07,1.389306e+01,-7.655586e-02,1.396962e+01,1.570022e+01,1.717682e+02
7.982956e+04,9.239532e-01,7.926796e+04,9.174532e-01,8.854633e-01,8.854293e-01,6.761161e-02,1.604682e-07,1.389332e+01,-7.655586e-02,1.396987e+01,1.570036e+01,1.717722e+02
7.983956e+04,9.240690e-01,7.927796e+04,9.175690e-01,8.854719e-01,8.854307e-01,6.761322e-02,1.604514e-07,1.389358e+01,-7.655586e-02,1.397013e+01,1.570049e+01,1.717762e+02
7.984956e+04,9.241847e-01,7.928796e+04,9.176847e-01,8.854805e-01,8.854321e-01,6.761482e-02,1.604346e-07,1.389383e+01,-7.655586e-02,1.397039e+01,1.570063e+01,1.717802e+02
7.985956e+04,9.243005e-01,7.929796e+04,9.178005e-01,8.854892e-01,8.854335e-01,6.761643e-02,1.604178e-07,1.389409e+01,-7.655586e-02,1.397064e+01,1.570076e+01,1.717842e+02
7.986956e+04,9.244162e-01,7.930796e+04,9.179162e-01,8.854978e-01,8.854350e-01,6.761803e-02,1.604011e-07,1.389434e+01,-7.655586e-02,1.397090e+01,1.570090e+01,1.717881e+02
7.987956e+04,9.245320e-01,7.931796e+04,9.180320e-01,8.855064e-01,8.854364e-01,6.761964e-02,1.603843e-07,1.389460e+01,-7.655586e-02,1.397115e+01,1.570103e+01,1.717921e+02
7.988956e+04,9.246477e-01,7.932796e+04,9.181477e-01,8.855151e-01,8.854378e-01,6.762124e-02,1.603675e-07,1.389486e+01,-7.655586e-02,1.397141e+01,1.570117e+01,1.717961e+02
7.989956e+04,9.247635e-01,7.933796e+04,9.182635e-01,8.855234e-01,8.854392e-01,6.762284e-02,1.603507e-07,1.389510e+01,-7.655586e-02,1.397165e+01,1.570129e+01,1.718000e+02
7.990957e+04,9.248792e-01,7.934797e+04,9.183792e-01,8.855235e-01,8.854406e-01,6.762445e-02,1.603339e-07,1.389484e+01,-7.655586e-02,1.397139e+01,1.570100e+01,1.718000e+02
7.991957e+04,9.249950e-01,7.935797e+04,9.184950e-01,8.855235e-01,8.854421e-01,6.762605e-02,1.603172e-07,1.389458e+01,-7.655586e-02,1.397114e+01,1.570071e+01,1.718000e+02
7.992957e+04,9.251107e-01,7.936797e+04,9.186107e-01,8.855235e-01,8.854435e-01,6.762765e-02,1.603004e-07,1.389433e+01,-7.655586e-02,1.397088e+01,1.570042e+01,1.718000e+02
7.993957e+04,9.252265e-01,7.937797e+04,9.187265e-01,8.855236e-01,8.854449e-01,6.762926e-02,1.602837e-07,1.389407e+01,-7.655586e-02,1.397062e+01,1.570013e+01,1.718000e+02
7.994957e+04,9.253422e-01,7.938797e+04,9.188422e-01,8.855236e-01,8.854463e-01,6.763086e-02,1.602669e-07,1.389381e+01,-7.655586e-02,1.397037e+01,1.569984e+01,1.718000e+02
7.995957e+04,9.254580e-01,7.939797e+04,9.189580e-01,8.855236e-01,8.854477e-01,6.763246e-02,1.602502e-07,1.389355e+01,-7.655586e-02,1.397011e+01,1.569955e+01,1.718000e+02
7.996957e+04,9.255737e-01,7.940797e+04,9.190737e-01,8.855236e-01,8.854492e-01,6.763406e-02,1.602334e-07,1.389330e+01,-7.655586e-02,1.396985e+01,1.569926e+01,1.718000e+02
7.997957e+04,9.256895e-01,7.941797e+04,9.191895e-01,8.855237e-01,8.854506e-01,6.763567e-02,1.602167e-07,1.389304e+01,-7.655586e-02,1.396960e+01,1.569896e+01,1.718000e+02
7.998957e+04,9.258052e-01,7.942797e+04,9.193052e-01,8.855237e-01,8.854520e-01,6.763727e-02,1.601999e-07,1.389278e+01,-7.655586e-02,1.396934e+01,1.569867e+01,1.718000e+02
7.999957e+04,9.259210e-01,7.943797e+04,9.194210e-01,8.855237e-01,8.854534e-01,6.763887e-02,1.601832e-07,1.389253e+01,-7.655586e-02,1.396908e+01,1.569838e+01,1.718000e+02
8.000958e+04,9.260368e-01,7.944798e+04,9.195368e-01,8.855237e-01,8.854548e-01,6.764047e-02,1.601665e-07,1.389227e+01,-7.655586e-02,1.396883e+01,1.569809e+01,1.718000e+02
8.001958e+04,9.261525e-01,7.945798e+04,9.196525e-01,8.855238e-01,8.854563e-01,6.764208e-02,1.601497e-07,1.389201e+01,-7.655586e-02,1.396857e+01,1.569780e+01,1.718000e+02
8.002958e+04,9.262683e-01,7.946798e+04,9.197683e-01,8.855238e-01,8.854577e-01,6.764368e-02,1.601330e-07,1.389176e+01,-7.655586e-02,1.396831e+01,1.569751e+01,1.718000e+02
8.003958e+04,9.263840e-01,7.947798e+04,9.198840e-01,8.855238e-01,8.854591e-01,6.764528e-02,1.601163e-07,1.389150e+01,-7.655586e-02,1.396806e+01,1.569722e+01,1.718000e+02
8.004958e+04,9.264998e-01,7.948798e+04,9.199998e-01,8.855238e-01,8.854605e-01,6.764688e-02,1.600996e-07,1.389124e+01,-7.655586e-02,1.396780e+01,1.569693e+01,1.718000e+02
8.005958e+04,9.266155e-01,7.949798e+04,9.201155e-01,8.855239e-01,8.854619e-01,6.764848e-02,1.600829e-07,1.389099e+01,-7.655586e-02,1.396754e+01,1.569664e+01,1.718000e+02
8.006958e+04,9.267313e-01,7.950798e+04,9.202313e-01,8.855239e-01,8.854633e-01,6.765008e-02,1.600662e-07,1.389073e+01,-7.655586e-02,1.396728e+01,1.569635e+01,1.718000e+02
8.007958e+04,9.268470e-01,7.951798e+04,9.203470e-01,8.855239e-01,8.854648e-01,6.765168e-02,1.600495e-07,1.389047e+01,-7.655586e-02,1.396703e+01,1.569606e+01,1.718000e+02
8.008958e+04,9.269628e-01,7.952798e+04,9.204628e-01,8.855240e-01,8.854662e-01,6.765328e-02,1.600328e-07,1.389021e+01,-7.655586e-02,1.396677e+01,1.569577e+01,1.718000e+02
8.009958e+04,9.270785e-01,7.953798e+04,9.205785e-01,8.855240e-01,8.854676e-01,6.765488e-02,1.600161e-07,1.388996e+01,-7.655586e-02,1.396651e+01,1.569548e+01,1.718000e+02
8.010959e+04,9.271943e-01,7.954799e+04,9.206943e-01,8.855240e-01,8.854690e-01,6.765648e-02,1.599994e-07,1.388970e+01,-7.655586e-02,1.396626e+01,1.569519e+01,1.718000e+02
8.011959e+04,9.273100e-01,7.955799e+04,9.208100e-01,8.855240e-01,8.854704e-01,6.765808e-02,1.599827e-07,1.388944e+01,-7.655586e-02,1.396600e+01,1.569490e+01,1.718000e+02
8.012959e+04,9.274258e-01,7.956799e+04,9.209258e-01,8.855241e-01,8.854718e-01,6.765968e-02,1.599661e-07,1.388919e+01,-7.655586e-02,1.396574e+01,1.569461e+01,1.718000e+02
8.013959e+04,9.275415e-01,7.957799e+04,9.210415e-01,8.855241e-01,8.854733e-01,6.766128e-02,1.599494e-07,1.388893e+01,-7.655586e-02,1.396549e+01,1.569432e+01,1.718000e+02
8.014959e+04,9.276573e-01,7.958799e+04,9.211573e-01,8.855241e-01,8.854747e-01,6.766288e-02,1.599327e-07,1.388867e+01,-7.651607e-02,1.396519e+01,1.569402e+01,1.718000e+02
8.015959e+04,9.277730e-01,7.959799e+04,9.212730e-01,8.855242e-01,8.854761e-01,6.766448e-02,1.599160e-07,1.388835e+01,-7.588369e-02,1.396423e+01,1.569357e+01,1.718000e+02
8.016959e+04,9.278888e-01,7.960799e+04,9.213888e-01,8.855242e-01,8.854775e-01,6.766608e-02,1.598994e-07,1.388803e+01,-7.525132e-02,1.396328e+01,1.569313e+01,1.718000e+02
8.017959e+04,9.280045e-01,7.961799e+04,9.215045e-01,8.855243e-01,8.854789e-01,6.766768e-02,1.598827e-07,1.388771e+01,-7.461895e-02,1.396233e+01,1.569269e+01,1.718000e+02
8.018959e+04,9.281203e-01,7.962799e+04,9.216203e-01,8.855243e-01,8.854803e-01,6.766928e-02,1.598661e-07,1.388740e+01,-7.398658e-02,1.396138e+01,1.569225e+01,1.718000e+02
8.019959e+04,9.282360e-01,7.963799e+04,9.217360e-01,8.855244e-01,8.854818e-01,6.767088e-02,1.598494e-07,1.388708e+01,-7.335421e-02,1.396043e+01,1.569180e+01,1.718000e+02
8.020960e+04,9.283518e-01,7.964800e+04,9.218518e-01,8.855244e-01,8.854832e-01,6.767248e-02,1.598328e-07,1.388676e+01,-7.272184e-02,1.395948e+01,1.569136e+01,1.718000e+02
8.021960e+04,9.284676e-01,7.965800e+04,9.219676e-01,8.855245e-01,8.854846e-01,6.767407e-02,1.598161e-07,1.388644e+01,-7.208947e-02,1.395853e+01,1.569092e+01,1.718000e+02
8.022960e+04,9.285833e-01,7.966800e+04,9.220833e-01,8.855245e-01,8.854860e-01,6.767567e-02,1.597995e-07,1.388612e+01,-7.145710e-02,1.395758e+01,1.569048e+01,1.718000e+02
8.023960e+04,9.286991e-01,7.967800e+04,9.221991e-01,8.855246e-01,8.854874e-01,6.767727e-02,1.597829e-07,1.388580e+01,-7.082473e-02,1.395663e+01,1.569003e+01,1.718000e+02
8.024960e+04,9.288148e-01,7.968800e+04,9.223148e-01,8.855246e-01,8.854888e-01,6.767887e-02,1.597662e-07,1.388548e+01,-7.019236e-02,1.395568e+01,1.568959e+01,1.718000e+02
8.025960e+04,9.289306e-01,7.969800e+04,9.224306e-01,8.855247e-01,8.854903e-01,6.768047e-02,1.597496e-07,1.388516e+01,-6.955999e-02,1.395472e+01,1.568915e+01,1.718000e+02
8.026960e+04,9.290463e-01,7.970800e+04,9.225463e-01,8.855247e-01,8.854917e-01,6.768206e-02,1.597330e-07,1.388485e+01,-6.892762e-02,1.395377e+01,1.568871e+01,1.718000e+02
8.027960e+04,9.291621e-01,7.971800e+04,9.226621e-01,8.855248e-01,8.854931e-01,6.768366e-02,1.597164e-07,1.388453e+01,-6.829525e-02,1.395282e+01,1.568826e+01,1.718000e+02
8.028960e+04,9.292778e-01,7.972800e+04,9.227778e-01,8.855248e-01,8.854945e-01,6.768526e-02,1.596998e-07,1.388421e+01,-6.766288e-02,1.395187e+01,1.568782e+01,1.718000e+02
8.029960e+04,9.293936e-01,7.973800e+04,9.228936e-01,8.855249e-01,8.854959e-01,6.768686e-02,1.596832e-07,1.388389e+01,-6.703050e-02,1.395092e+01,1.568738e+01,1.718000e+02
8.030961e+04,9.295093e-01,7.974801e+04,9.230093e-01,8.855249e-01,8.854973e-01,6.768845e-02,1.596666e-07,1.388357e+01,-6.639813e-02,1.394997e+01,1.568694e+01,1.718000e+02
8.031961e+04,9.296251e-01,7.975801e+04,9.231251e-01,8.855250e-01,8.854987e-01,6.769005e-02,1.596500e-07,1.388325e+01,-6.576576e-02,1.394902e+01,1.568649e+01,1.718000e+02
8.032961e+04,9.297408e-01,7.976801e+04,9.232408e-01,8.855250e-01,8.855002e-01,6.769165e-02,1.596334e-07,1.388293e+01,-6.513339e-02,1.394807e+01,1.568605e+01,1.718000e+02
8.033961e+04,9.298566e-01,7.977801e+04,9.233566e-01,8.855251e-01,8.855016e-01,6.769324e-02,1.596168e-07,1.388262e+01,-6.450102e-02,1.394712e+01,1.568561e+01,1.718000e+02
8.034961e+04,9.299723e-01,7.978801e+04,9.234723e-01,8.855251e-01,8.855030e-01,6.769484e-02,1.596002e-07,1.388230e+01,-6.386865e-02,1.394617e+01,1.568517e+01,1.718000e+02
8.035961e+04,9.300881e-01,7.979801e+04,9.235881e-01,8.855319e-01,8.855044e-01,6.769644e-02,1.595836e-07,1.388288e+01,-6.382676e-02,1.394671e+01,1.568570e+01,1.718000e+02
8.036961e+04,9.302038e-01,7.980801e+04,9.237038e-01,8.855392e-01,8.855058e-01,6.769803e-02,1.595670e-07,1.388352e+01,-6.382676e-02,1.394735e+01,1.568630e+01,1.718000e+02
8.037961e+04,9.303196e-01,7.981801e+04,9.238196e-01,8.855465e-01,8.855072e-01,6.769963e-02,1.595505e-07,1.388417e+01,-6.382676e-02,1.394800e+01,1.568689e+01,1.718000e+02
8.038961e+04,9.304353e-01,7.982801e+04,9.239353e-01,8.855539e-01,8.855086e-01,6.770122e-02,1.595339e-07,1.388482e+01,-6.382676e-02,1.394864e+01,1.568749e+01,1.718000e+02
8.039961e+04,9.305511e-01,7.983801e+04,9.240511e-01,8.855612e-01,8.855100e-01,6.770282e-02,1.595173e-07,1.388546e+01,-6.382676e-02,1.394929e+01,1.568809e+01,1.718000e+02
8.040962e+04,9.306668e-01,7.984802e+04,9.241668e-01,8.855685e-01,8.855115e-01,6.770441e-02,1.595008e-07,1.388611e+01,-6.382676e-02,1.394993e+01,1.568869e+01,1.718000e+02
8.041962e+04,9.307826e-01,7.985802e+04,9.242826e-01,8.855758e-01,8.855129e-01,6.770601e-02,1.594842e-07,1.388675e+01,-6.382676e-02,1.395058e+01,1.568929e+01,1.718000e+02
8.042962e+04,9.308984e-01,7.986802e+04,9.243984e-01,8.855831e-01,8.855143e-01,6.770760e-02,1.594677e-07,1.388740e+01,-6.382676e-02,1.395122e+01,1.568989e+01,1.718000e+02
