Repository: brandonlampe/CS_Data

# Repository for Crushed Salt Data
**Grant No: 456417**

This is a work in progress!

## Repository Content

### Directory Names
A uniform namining structure still in progress, but in general directories are named according to the following:
 - Names contain no spaces, a single underscore "_" will be used as a file name seperator.
 - Files are for the Crushed Salt Project (CSP); therefore, the first three charaters of each file are "CSP".
 - Folders are organized by which frame the test was performed on i.e., A2 or A3.
 - The fifth and sixth charaters of each file name will therefore be "A" followed by the frame number.

File: UNM_WP_HY_175_09/STAGE01/CREEP_FIT/175_09_STAGE01_CREEP_OUT.csv (part 35 of 36)
Analysis by Brandon Lampe, performed on: 2016/07/12 16:02:29
Experimental results below begin at: 2016/04/08 09:35:23
Duration (sec),Duration (day),Elapsed Time (sec),Elapsed Time (day),Interpolated Fractional Density,Fit to Fractional Density,Fit to Volume Strain,Fit to Volume Strain Rate (1/sec),Confining Pressure (MPa),Pore Pressure (MPa),Terzaghi Pressure (MPa),Solid Pressure (MPa),Temperature (C))
8.043962e+04,9.310141e-01,7.987802e+04,9.245141e-01,8.855904e-01,8.855157e-01,6.770920e-02,1.594511e-07,1.388804e+01,-6.382676e-02,1.395187e+01,1.569049e+01,1.718000e+02
8.044962e+04,9.311299e-01,7.988802e+04,9.246299e-01,8.855977e-01,8.855171e-01,6.771079e-02,1.594346e-07,1.388869e+01,-6.382676e-02,1.395252e+01,1.569109e+01,1.718000e+02
8.045962e+04,9.312456e-01,7.989802e+04,9.247456e-01,8.855810e-01,8.855185e-01,6.771239e-02,1.594180e-07,1.388869e+01,-6.319246e-02,1.395188e+01,1.569130e+01,1.717900e+02
8.046962e+04,9.313614e-01,7.990802e+04,9.248614e-01,8.855643e-01,8.855199e-01,6.771398e-02,1.594015e-07,1.388869e+01,-6.255737e-02,1.395125e+01,1.569152e+01,1.717801e+02
8.047962e+04,9.314771e-01,7.991802e+04,9.249771e-01,8.855477e-01,8.855213e-01,6.771558e-02,1.593850e-07,1.388869e+01,-6.192228e-02,1.395061e+01,1.569173e+01,1.717701e+02
8.048962e+04,9.315929e-01,7.992802e+04,9.250929e-01,8.855310e-01,8.855228e-01,6.771717e-02,1.593684e-07,1.388869e+01,-6.128719e-02,1.394998e+01,1.569195e+01,1.717601e+02
8.049962e+04,9.317086e-01,7.993802e+04,9.252086e-01,8.855143e-01,8.855242e-01,6.771876e-02,1.593519e-07,1.388869e+01,-6.065210e-02,1.394934e+01,1.569216e+01,1.717501e+02
8.050963e+04,9.318244e-01,7.994803e+04,9.253244e-01,8.854976e-01,8.855256e-01,6.772036e-02,1.593354e-07,1.388869e+01,-6.001701e-02,1.394871e+01,1.569238e+01,1.717401e+02
8.051963e+04,9.319401e-01,7.995803e+04,9.254401e-01,8.854809e-01,8.855270e-01,6.772195e-02,1.593189e-07,1.388869e+01,-5.938193e-02,1.394807e+01,1.569259e+01,1.717302e+02
8.052963e+04,9.320559e-01,7.996803e+04,9.255559e-01,8.854642e-01,8.855284e-01,6.772354e-02,1.593024e-07,1.388869e+01,-5.874684e-02,1.394744e+01,1.569281e+01,1.717202e+02
8.053963e+04,9.321716e-01,7.997803e+04,9.256716e-01,8.854475e-01,8.855298e-01,6.772514e-02,1.592859e-07,1.388869e+01,-5.811175e-02,1.394680e+01,1.569302e+01,1.717102e+02
8.054963e+04,9.322874e-01,7.998803e+04,9.257874e-01,8.854309e-01,8.855312e-01,6.772673e-02,1.592694e-07,1.388869e+01,-5.747666e-02,1.394617e+01,1.569324e+01,1.717002e+02
8.055963e+04,9.324031e-01,7.999803e+04,9.259031e-01,8.854236e-01,8.855326e-01,6.772832e-02,1.592529e-07,1.388744e+01,-5.808298e-02,1.394552e+01,1.569203e+01,1.717098e+02
8.056963e+04,9.325189e-01,8.000803e+04,9.260189e-01,8.854166e-01,8.855340e-01,6.772991e-02,1.592364e-07,1.388616e+01,-5.871807e-02,1.394488e+01,1.569079e+01,1.717197e+02
8.057963e+04,9.326346e-01,8.001803e+04,9.261346e-01,8.854095e-01,8.855354e-01,6.773151e-02,1.592199e-07,1.388488e+01,-5.935316e-02,1.394423e+01,1.568955e+01,1.717297e+02
8.058963e+04,9.327504e-01,8.002803e+04,9.262504e-01,8.854025e-01,8.855369e-01,6.773310e-02,1.592034e-07,1.388360e+01,-5.998825e-02,1.394359e+01,1.568832e+01,1.717397e+02
8.059963e+04,9.328661e-01,8.003803e+04,9.263661e-01,8.853954e-01,8.855383e-01,6.773469e-02,1.591869e-07,1.388232e+01,-6.062334e-02,1.394294e+01,1.568708e+01,1.717497e+02
8.060964e+04,9.329819e-01,8.004804e+04,9.264819e-01,8.853884e-01,8.855397e-01,6.773628e-02,1.591704e-07,1.388104e+01,-6.125843e-02,1.394230e+01,1.568584e+01,1.717596e+02
8.061964e+04,9.330976e-01,8.005804e+04,9.265976e-01,8.853814e-01,8.855411e-01,6.773788e-02,1.591540e-07,1.387976e+01,-6.189352e-02,1.394165e+01,1.568460e+01,1.717696e+02
8.062964e+04,9.332134e-01,8.006804e+04,9.267134e-01,8.853743e-01,8.855425e-01,6.773947e-02,1.591375e-07,1.387848e+01,-6.252861e-02,1.394101e+01,1.568336e+01,1.717796e+02
8.063964e+04,9.333292e-01,8.007804e+04,9.268292e-01,8.853673e-01,8.855439e-01,6.774106e-02,1.591210e-07,1.387720e+01,-6.316370e-02,1.394036e+01,1.568212e+01,1.717896e+02
8.064964e+04,9.334449e-01,8.008804e+04,9.269449e-01,8.853602e-01,8.855453e-01,6.774265e-02,1.591046e-07,1.387592e+01,-6.379879e-02,1.393972e+01,1.568089e+01,1.717996e+02
8.065964e+04,9.335607e-01,8.009804e+04,9.270607e-01,8.853668e-01,8.855467e-01,6.774424e-02,1.590881e-07,1.387586e+01,-6.321964e-02,1.393908e+01,1.568063e+01,1.717809e+02
8.066964e+04,9.336764e-01,8.010804e+04,9.271764e-01,8.853740e-01,8.855481e-01,6.774583e-02,1.590717e-07,1.387586e+01,-6.258455e-02,1.393845e+01,1.568042e+01,1.717610e+02
8.067964e+04,9.337922e-01,8.011804e+04,9.272922e-01,8.853811e-01,8.855495e-01,6.774742e-02,1.590552e-07,1.387586e+01,-6.194946e-02,1.393781e+01,1.568021e+01,1.717410e+02
8.068964e+04,9.339079e-01,8.012804e+04,9.274079e-01,8.853883e-01,8.855510e-01,6.774901e-02,1.590388e-07,1.387586e+01,-6.131437e-02,1.393718e+01,1.568000e+01,1.717210e+02
8.069964e+04,9.340237e-01,8.013804e+04,9.275237e-01,8.853955e-01,8.855524e-01,6.775060e-02,1.590223e-07,1.387586e+01,-6.067928e-02,1.393654e+01,1.567979e+01,1.717011e+02
8.070965e+04,9.341394e-01,8.014805e+04,9.276394e-01,8.854027e-01,8.855538e-01,6.775219e-02,1.590059e-07,1.387586e+01,-6.004419e-02,1.393591e+01,1.567958e+01,1.716811e+02
8.071965e+04,9.342552e-01,8.015805e+04,9.277552e-01,8.854098e-01,8.855552e-01,6.775378e-02,1.589895e-07,1.387586e+01,-5.940910e-02,1.393527e+01,1.567937e+01,1.716612e+02
8.072965e+04,9.343709e-01,8.016805e+04,9.278709e-01,8.854170e-01,8.855566e-01,6.775537e-02,1.589730e-07,1.387586e+01,-5.877401e-02,1.393464e+01,1.567916e+01,1.716412e+02
8.073965e+04,9.344867e-01,8.017805e+04,9.279867e-01,8.854242e-01,8.855580e-01,6.775696e-02,1.589566e-07,1.387586e+01,-5.813892e-02,1.393400e+01,1.567895e+01,1.716213e+02
8.074965e+04,9.346024e-01,8.018805e+04,9.281024e-01,8.854314e-01,8.855594e-01,6.775855e-02,1.589402e-07,1.387586e+01,-5.750383e-02,1.393337e+01,1.567874e+01,1.716013e+02
8.075965e+04,9.347182e-01,8.019805e+04,9.282182e-01,8.854192e-01,8.855608e-01,6.776014e-02,1.589238e-07,1.387828e+01,-5.806097e-02,1.393634e+01,1.568176e+01,1.716000e+02
8.076965e+04,9.348339e-01,8.020805e+04,9.283339e-01,8.854056e-01,8.855622e-01,6.776173e-02,1.589074e-07,1.388086e+01,-5.870158e-02,1.393956e+01,1.568500e+01,1.716000e+02
8.077965e+04,9.349497e-01,8.021805e+04,9.284497e-01,8.853921e-01,8.855636e-01,6.776332e-02,1.588910e-07,1.388344e+01,-5.934220e-02,1.394278e+01,1.568824e+01,1.716000e+02
8.078965e+04,9.350654e-01,8.022805e+04,9.285654e-01,8.853786e-01,8.855650e-01,6.776491e-02,1.588746e-07,1.388602e+01,-5.998281e-02,1.394601e+01,1.569148e+01,1.716000e+02
8.079965e+04,9.351812e-01,8.023805e+04,9.286812e-01,8.853651e-01,8.855664e-01,6.776650e-02,1.588582e-07,1.388860e+01,-6.062342e-02,1.394923e+01,1.569472e+01,1.716000e+02
8.080966e+04,9.352969e-01,8.024806e+04,9.287969e-01,8.853515e-01,8.855678e-01,6.776809e-02,1.588418e-07,1.389119e+01,-6.126403e-02,1.395245e+01,1.569796e+01,1.716000e+02
8.081966e+04,9.354127e-01,8.025806e+04,9.289127e-01,8.853380e-01,8.855693e-01,6.776968e-02,1.588254e-07,1.389377e+01,-6.190464e-02,1.395567e+01,1.570120e+01,1.716000e+02
8.082966e+04,9.355284e-01,8.026806e+04,9.290284e-01,8.853245e-01,8.855707e-01,6.777126e-02,1.588090e-07,1.389635e+01,-6.254526e-02,1.395890e+01,1.570444e+01,1.716000e+02
8.083966e+04,9.356442e-01,8.027806e+04,9.291442e-01,8.853110e-01,8.855721e-01,6.777285e-02,1.587926e-07,1.389893e+01,-6.318587e-02,1.396212e+01,1.570768e+01,1.716000e+02
8.084966e+04,9.357599e-01,8.028806e+04,9.292599e-01,8.852974e-01,8.855735e-01,6.777444e-02,1.587762e-07,1.390152e+01,-6.382648e-02,1.396534e+01,1.571092e+01,1.716000e+02
8.085966e+04,9.358757e-01,8.029806e+04,9.293757e-01,8.853014e-01,8.855749e-01,6.777603e-02,1.587599e-07,1.390025e+01,-6.382676e-02,1.396408e+01,1.570942e+01,1.716000e+02
8.086966e+04,9.359915e-01,8.030806e+04,9.294915e-01,8.853054e-01,8.855763e-01,6.777762e-02,1.587435e-07,1.389898e+01,-6.382676e-02,1.396281e+01,1.570791e+01,1.716000e+02
8.087966e+04,9.361072e-01,8.031806e+04,9.296072e-01,8.853094e-01,8.855777e-01,6.777920e-02,1.587271e-07,1.389771e+01,-6.382676e-02,1.396154e+01,1.570641e+01,1.716000e+02
8.088966e+04,9.362230e-01,8.032806e+04,9.297230e-01,8.853134e-01,8.855791e-01,6.778079e-02,1.587108e-07,1.389644e+01,-6.382676e-02,1.396027e+01,1.570490e+01,1.716000e+02
8.089966e+04,9.363387e-01,8.033806e+04,9.298387e-01,8.853174e-01,8.855805e-01,6.778238e-02,1.586944e-07,1.389517e+01,-6.382676e-02,1.395900e+01,1.570340e+01,1.716000e+02
8.090967e+04,9.364545e-01,8.034807e+04,9.299545e-01,8.853214e-01,8.855819e-01,6.778397e-02,1.586780e-07,1.389390e+01,-6.382676e-02,1.395773e+01,1.570189e+01,1.716000e+02
8.091967e+04,9.365702e-01,8.035807e+04,9.300702e-01,8.853254e-01,8.855833e-01,6.778555e-02,1.586617e-07,1.389263e+01,-6.382676e-02,1.395646e+01,1.570039e+01,1.716000e+02
8.092967e+04,9.366860e-01,8.036807e+04,9.301860e-01,8.853294e-01,8.855847e-01,6.778714e-02,1.586454e-07,1.389137e+01,-6.382676e-02,1.395519e+01,1.569888e+01,1.716000e+02
8.093967e+04,9.368017e-01,8.037807e+04,9.303017e-01,8.853334e-01,8.855861e-01,6.778873e-02,1.586290e-07,1.389010e+01,-6.382676e-02,1.395392e+01,1.569738e+01,1.716000e+02
8.094967e+04,9.369175e-01,8.038807e+04,9.304175e-01,8.853374e-01,8.855875e-01,6.779031e-02,1.586127e-07,1.388883e+01,-6.382676e-02,1.395265e+01,1.569587e+01,1.716000e+02
8.095967e+04,9.370332e-01,8.039807e+04,9.305332e-01,8.853398e-01,8.855889e-01,6.779190e-02,1.585963e-07,1.388869e+01,-6.382676e-02,1.395252e+01,1.569568e+01,1.716000e+02
8.096967e+04,9.371490e-01,8.040807e+04,9.306490e-01,8.853421e-01,8.855903e-01,6.779348e-02,1.585800e-07,1.388869e+01,-6.382676e-02,1.395252e+01,1.569564e+01,1.716000e+02
8.097967e+04,9.372647e-01,8.041807e+04,9.307647e-01,8.853443e-01,8.855917e-01,6.779507e-02,1.585637e-07,1.388869e+01,-6.382676e-02,1.395252e+01,1.569560e+01,1.716000e+02
8.098967e+04,9.373805e-01,8.042807e+04,9.308805e-01,8.853465e-01,8.855931e-01,6.779666e-02,1.585474e-07,1.388869e+01,-6.382676e-02,1.395252e+01,1.569556e+01,1.716000e+02
8.099967e+04,9.374962e-01,8.043807e+04,9.309962e-01,8.853487e-01,8.855945e-01,6.779824e-02,1.585311e-07,1.388869e+01,-6.382676e-02,1.395252e+01,1.569552e+01,1.716000e+02
8.100968e+04,9.376120e-01,8.044808e+04,9.311120e-01,8.853510e-01,8.855960e-01,6.779983e-02,1.585147e-07,1.388869e+01,-6.382676e-02,1.395252e+01,1.569548e+01,1.716000e+02
8.101968e+04,9.377277e-01,8.045808e+04,9.312277e-01,8.853532e-01,8.855974e-01,6.780141e-02,1.584984e-07,1.388869e+01,-6.382676e-02,1.395252e+01,1.569544e+01,1.716000e+02
8.102968e+04,9.378435e-01,8.046808e+04,9.313435e-01,8.853554e-01,8.855988e-01,6.780300e-02,1.584821e-07,1.388869e+01,-6.382676e-02,1.395252e+01,1.569540e+01,1.716000e+02
8.103968e+04,9.379592e-01,8.047808e+04,9.314592e-01,8.853576e-01,8.856002e-01,6.780458e-02,1.584658e-07,1.388869e+01,-6.382676e-02,1.395252e+01,1.569536e+01,1.716000e+02
8.104968e+04,9.380750e-01,8.048808e+04,9.315750e-01,8.853598e-01,8.856016e-01,6.780617e-02,1.584495e-07,1.388869e+01,-6.382676e-02,1.395252e+01,1.569532e+01,1.716000e+02
8.105968e+04,9.381907e-01,8.049808e+04,9.316907e-01,8.853469e-01,8.856030e-01,6.780775e-02,1.584332e-07,1.388807e+01,-6.382676e-02,1.395190e+01,1.569485e+01,1.715904e+02
8.106968e+04,9.383065e-01,8.050808e+04,9.318065e-01,8.853333e-01,8.856044e-01,6.780934e-02,1.584169e-07,1.388743e+01,-6.382676e-02,1.395125e+01,1.569437e+01,1.715803e+02
8.107968e+04,9.384223e-01,8.051808e+04,9.319223e-01,8.853197e-01,8.856058e-01,6.781092e-02,1.584007e-07,1.388678e+01,-6.382676e-02,1.395061e+01,1.569388e+01,1.715702e+02
8.108968e+04,9.385380e-01,8.052808e+04,9.320380e-01,8.853061e-01,8.856072e-01,6.781250e-02,1.583844e-07,1.388614e+01,-6.382676e-02,1.394996e+01,1.569339e+01,1.715602e+02
8.109968e+04,9.386538e-01,8.053808e+04,9.321538e-01,8.852926e-01,8.856086e-01,6.781409e-02,1.583681e-07,1.388549e+01,-6.382676e-02,1.394932e+01,1.569290e+01,1.715501e+02
8.110969e+04,9.387695e-01,8.054809e+04,9.322695e-01,8.852790e-01,8.856100e-01,6.781567e-02,1.583518e-07,1.388484e+01,-6.382676e-02,1.394867e+01,1.569242e+01,1.715400e+02
8.111969e+04,9.388853e-01,8.055809e+04,9.323853e-01,8.852654e-01,8.856114e-01,6.781726e-02,1.583356e-07,1.388420e+01,-6.382676e-02,1.394803e+01,1.569193e+01,1.715300e+02
8.112969e+04,9.390010e-01,8.056809e+04,9.325010e-01,8.852518e-01,8.856128e-01,6.781884e-02,1.583193e-07,1.388355e+01,-6.382676e-02,1.394738e+01,1.569144e+01,1.715199e+02
8.113969e+04,9.391168e-01,8.057809e+04,9.326168e-01,8.852382e-01,8.856142e-01,6.782042e-02,1.583030e-07,1.388291e+01,-6.382676e-02,1.394673e+01,1.569095e+01,1.715098e+02
8.114969e+04,9.392325e-01,8.058809e+04,9.327325e-01,8.852251e-01,8.856156e-01,6.782200e-02,1.582868e-07,1.388228e+01,-6.382676e-02,1.394610e+01,1.569047e+01,1.715000e+02
8.115969e+04,9.393483e-01,8.059809e+04,9.328483e-01,8.852355e-01,8.856170e-01,6.782359e-02,1.582705e-07,1.388228e+01,-6.382676e-02,1.394610e+01,1.569029e+01,1.715000e+02
8.116969e+04,9.394640e-01,8.060809e+04,9.329640e-01,8.852459e-01,8.856184e-01,6.782517e-02,1.582543e-07,1.388228e+01,-6.382676e-02,1.394610e+01,1.569010e+01,1.715000e+02
8.117969e+04,9.395798e-01,8.061809e+04,9.330798e-01,8.852563e-01,8.856198e-01,6.782675e-02,1.582380e-07,1.388228e+01,-6.382676e-02,1.394610e+01,1.568992e+01,1.715000e+02
8.118969e+04,9.396955e-01,8.062809e+04,9.331955e-01,8.852667e-01,8.856212e-01,6.782834e-02,1.582218e-07,1.388228e+01,-6.382676e-02,1.394610e+01,1.568973e+01,1.715000e+02
8.119969e+04,9.398113e-01,8.063809e+04,9.333113e-01,8.852771e-01,8.856226e-01,6.782992e-02,1.582056e-07,1.388228e+01,-6.382676e-02,1.394610e+01,1.568955e+01,1.715000e+02
8.120970e+04,9.399270e-01,8.064810e+04,9.334270e-01,8.852875e-01,8.856240e-01,6.783150e-02,1.581893e-07,1.388228e+01,-6.382676e-02,1.394610e+01,1.568936e+01,1.715000e+02
8.121970e+04,9.400428e-01,8.065810e+04,9.335428e-01,8.852980e-01,8.856254e-01,6.783308e-02,1.581731e-07,1.388228e+01,-6.382676e-02,1.394610e+01,1.568918e+01,1.715000e+02
8.122970e+04,9.401585e-01,8.066810e+04,9.336585e-01,8.853084e-01,8.856268e-01,6.783466e-02,1.581569e-07,1.388228e+01,-6.382676e-02,1.394610e+01,1.568899e+01,1.715000e+02
8.123970e+04,9.402743e-01,8.067810e+04,9.337743e-01,8.853188e-01,8.856282e-01,6.783625e-02,1.581407e-07,1.388228e+01,-6.382676e-02,1.394610e+01,1.568881e+01,1.715000e+02
8.124970e+04,9.403900e-01,8.068810e+04,9.338900e-01,8.853292e-01,8.856296e-01,6.783783e-02,1.581245e-07,1.388228e+01,-6.382676e-02,1.394610e+01,1.568862e+01,1.715000e+02
8.125970e+04,9.405058e-01,8.069810e+04,9.340058e-01,8.853425e-01,8.856310e-01,6.783941e-02,1.581082e-07,1.388228e+01,-6.382676e-02,1.394610e+01,1.568839e+01,1.715000e+02
8.126970e+04,9.406215e-01,8.070810e+04,9.341215e-01,8.853558e-01,8.856324e-01,6.784099e-02,1.580920e-07,1.388228e+01,-6.382676e-02,1.394610e+01,1.568815e+01,1.715000e+02
8.127970e+04,9.407373e-01,8.071810e+04,9.342373e-01,8.853691e-01,8.856338e-01,6.784257e-02,1.580758e-07,1.388228e+01,-6.382676e-02,1.394610e+01,1.568791e+01,1.715000e+02
8.128970e+04,9.408531e-01,8.072810e+04,9.343531e-01,8.853824e-01,8.856352e-01,6.784415e-02,1.580596e-07,1.388228e+01,-6.382676e-02,1.394610e+01,1.568767e+01,1.715000e+02
8.129970e+04,9.409688e-01,8.073810e+04,9.344688e-01,8.853957e-01,8.856366e-01,6.784573e-02,1.580434e-07,1.388228e+01,-6.382676e-02,1.394610e+01,1.568744e+01,1.715000e+02
8.130971e+04,9.410846e-01,8.074811e+04,9.345846e-01,8.854091e-01,8.856380e-01,6.784731e-02,1.580273e-07,1.388228e+01,-6.382676e-02,1.394610e+01,1.568720e+01,1.715000e+02
8.131971e+04,9.412003e-01,8.075811e+04,9.347003e-01,8.854224e-01,8.856394e-01,6.784889e-02,1.580111e-07,1.388228e+01,-6.382676e-02,1.394610e+01,1.568696e+01,1.715000e+02
8.132971e+04,9.413161e-01,8.076811e+04,9.348161e-01,8.854357e-01,8.856408e-01,6.785047e-02,1.579949e-07,1.388228e+01,-6.382676e-02,1.394610e+01,1.568673e+01,1.715000e+02
8.133971e+04,9.414318e-01,8.077811e+04,9.349318e-01,8.854490e-01,8.856422e-01,6.785205e-02,1.579787e-07,1.388228e+01,-6.382676e-02,1.394610e+01,1.568649e+01,1.715000e+02
8.134971e+04,9.415476e-01,8.078811e+04,9.350476e-01,8.854623e-01,8.856436e-01,6.785363e-02,1.579625e-07,1.388228e+01,-6.382676e-02,1.394610e+01,1.568625e+01,1.715000e+02
8.135971e+04,9.416633e-01,8.079811e+04,9.351633e-01,8.854504e-01,8.856450e-01,6.785521e-02,1.579464e-07,1.388353e+01,-6.320501e-02,1.394673e+01,1.568780e+01,1.715000e+02
8.136971e+04,9.417791e-01,8.080811e+04,9.352791e-01,8.854380e-01,8.856464e-01,6.785679e-02,1.579302e-07,1.388481e+01,-6.256992e-02,1.394738e+01,1.568938e+01,1.715000e+02
8.137971e+04,9.418948e-01,8.081811e+04,9.353948e-01,8.854256e-01,8.856478e-01,6.785837e-02,1.579140e-07,1.388609e+01,-6.193483e-02,1.394802e+01,1.569097e+01,1.715000e+02
8.138971e+04,9.420106e-01,8.082811e+04,9.355106e-01,8.854132e-01,8.856492e-01,6.785995e-02,1.578979e-07,1.388737e+01,-6.129974e-02,1.394867e+01,1.569255e+01,1.715000e+02
8.139971e+04,9.421263e-01,8.083811e+04,9.356263e-01,8.854008e-01,8.856506e-01,6.786153e-02,1.578817e-07,1.388865e+01,-6.066466e-02,1.394931e+01,1.569414e+01,1.715000e+02
8.140972e+04,9.422421e-01,8.084812e+04,9.357421e-01,8.853884e-01,8.856520e-01,6.786311e-02,1.578656e-07,1.388993e+01,-6.002957e-02,1.394996e+01,1.569572e+01,1.715000e+02
8.141972e+04,9.423578e-01,8.085812e+04,9.358578e-01,8.853760e-01,8.856534e-01,6.786469e-02,1.578494e-07,1.389121e+01,-5.939448e-02,1.395060e+01,1.569731e+01,1.715000e+02
8.142972e+04,9.424736e-01,8.086812e+04,9.359736e-01,8.853636e-01,8.856548e-01,6.786627e-02,1.578333e-07,1.389249e+01,-5.875939e-02,1.395125e+01,1.569889e+01,1.715000e+02
8.143972e+04,9.425893e-01,8.087812e+04,9.360893e-01,8.853511e-01,8.856562e-01,6.786784e-02,1.578171e-07,1.389377e+01,-5.812430e-02,1.395189e+01,1.570047e+01,1.715000e+02
8.144972e+04,9.427051e-01,8.088812e+04,9.362051e-01,8.853387e-01,8.856576e-01,6.786942e-02,1.578010e-07,1.389505e+01,-5.748921e-02,1.395254e+01,1.570206e+01,1.715000e+02
8.145972e+04,9.428208e-01,8.089812e+04,9.363208e-01,8.853493e-01,8.856590e-01,6.787100e-02,1.577849e-07,1.389387e+01,-5.807572e-02,1.395194e+01,1.570061e+01,1.715000e+02
8.146972e+04,9.429366e-01,8.090812e+04,9.364366e-01,8.853609e-01,8.856604e-01,6.787258e-02,1.577687e-07,1.389258e+01,-5.871633e-02,1.395129e+01,1.569903e+01,1.715000e+02
8.147972e+04,9.430523e-01,8.091812e+04,9.365523e-01,8.853724e-01,8.856618e-01,6.787416e-02,1.577526e-07,1.389128e+01,-5.935695e-02,1.395064e+01,1.569745e+01,1.715000e+02
8.148972e+04,9.431681e-01,8.092812e+04,9.366681e-01,8.853840e-01,8.856632e-01,6.787573e-02,1.577365e-07,1.388999e+01,-5.999756e-02,1.394999e+01,1.569587e+01,1.715000e+02
8.149972e+04,9.432839e-01,8.093812e+04,9.367839e-01,8.853956e-01,8.856646e-01,6.787731e-02,1.577204e-07,1.388870e+01,-6.063817e-02,1.394934e+01,1.569429e+01,1.715000e+02
8.150973e+04,9.433996e-01,8.094813e+04,9.368996e-01,8.854072e-01,8.856660e-01,6.787889e-02,1.577043e-07,1.388741e+01,-6.127878e-02,1.394869e+01,1.569270e+01,1.715000e+02
8.151973e+04,9.435154e-01,8.095813e+04,9.370154e-01,8.854188e-01,8.856674e-01,6.788047e-02,1.576882e-07,1.388612e+01,-6.191939e-02,1.394804e+01,1.569112e+01,1.715000e+02
8.152973e+04,9.436311e-01,8.096813e+04,9.371311e-01,8.854303e-01,8.856688e-01,6.788204e-02,1.576721e-07,1.388483e+01,-6.256001e-02,1.394739e+01,1.568954e+01,1.715000e+02
8.153973e+04,9.437469e-01,8.097813e+04,9.372469e-01,8.854419e-01,8.856702e-01,6.788362e-02,1.576560e-07,1.388354e+01,-6.320062e-02,1.394674e+01,1.568796e+01,1.715000e+02
8.154973e+04,9.438626e-01,8.098813e+04,9.373626e-01,8.854533e-01,8.856716e-01,6.788520e-02,1.576399e-07,1.388230e+01,-6.382676e-02,1.394613e+01,1.568645e+01,1.715002e+02
8.155973e+04,9.439784e-01,8.099813e+04,9.374784e-01,8.854573e-01,8.856730e-01,6.788677e-02,1.576238e-07,1.388358e+01,-6.382676e-02,1.394741e+01,1.568782e+01,1.715102e+02
8.156973e+04,9.440941e-01,8.100813e+04,9.375941e-01,8.854614e-01,8.856743e-01,6.788835e-02,1.576077e-07,1.388486e+01,-6.382676e-02,1.394869e+01,1.568919e+01,1.715202e+02
8.157973e+04,9.442099e-01,8.101813e+04,9.377099e-01,8.854654e-01,8.856757e-01,6.788993e-02,1.575916e-07,1.388614e+01,-6.382676e-02,1.394997e+01,1.569057e+01,1.715302e+02
8.158973e+04,9.443256e-01,8.102813e+04,9.378256e-01,8.854695e-01,8.856771e-01,6.789150e-02,1.575755e-07,1.388742e+01,-6.382676e-02,1.395125e+01,1.569194e+01,1.715401e+02
8.159973e+04,9.444414e-01,8.103813e+04,9.379414e-01,8.854735e-01,8.856785e-01,6.789308e-02,1.575595e-07,1.388870e+01,-6.382676e-02,1.395253e+01,1.569332e+01,1.715501e+02
8.160974e+04,9.445571e-01,8.104814e+04,9.380571e-01,8.854775e-01,8.856799e-01,6.789465e-02,1.575434e-07,1.388998e+01,-6.382676e-02,1.395381e+01,1.569469e+01,1.715601e+02
8.161974e+04,9.446729e-01,8.105814e+04,9.381729e-01,8.854816e-01,8.856813e-01,6.789623e-02,1.575273e-07,1.389126e+01,-6.382676e-02,1.395509e+01,1.569606e+01,1.715701e+02
8.162974e+04,9.447886e-01,8.106814e+04,9.382886e-01,8.854856e-01,8.856827e-01,6.789780e-02,1.575113e-07,1.389254e+01,-6.382676e-02,1.395637e+01,1.569744e+01,1.715801e+02
8.163974e+04,9.449044e-01,8.107814e+04,9.384044e-01,8.854896e-01,8.856841e-01,6.789938e-02,1.574952e-07,1.389382e+01,-6.382676e-02,1.395765e+01,1.569881e+01,1.715900e+02
8.164974e+04,9.450201e-01,8.108814e+04,9.385201e-01,8.854937e-01,8.856855e-01,6.790095e-02,1.574792e-07,1.389510e+01,-6.382676e-02,1.395893e+01,1.570018e+01,1.716000e+02
8.165974e+04,9.451359e-01,8.109814e+04,9.386359e-01,8.855058e-01,8.856869e-01,6.790253e-02,1.574631e-07,1.389574e+01,-6.382676e-02,1.395957e+01,1.570068e+01,1.716000e+02
8.166974e+04,9.452516e-01,8.110814e+04,9.387516e-01,8.855180e-01,8.856883e-01,6.790410e-02,1.574471e-07,1.389637e+01,-6.382676e-02,1.396020e+01,1.570118e+01,1.716000e+02
8.167974e+04,9.453674e-01,8.111814e+04,9.388674e-01,8.855301e-01,8.856897e-01,6.790568e-02,1.574310e-07,1.389701e+01,-6.382676e-02,1.396083e+01,1.570168e+01,1.716000e+02
8.168974e+04,9.454831e-01,8.112814e+04,9.389831e-01,8.855423e-01,8.856911e-01,6.790725e-02,1.574150e-07,1.389764e+01,-6.382676e-02,1.396147e+01,1.570218e+01,1.716000e+02
8.169974e+04,9.455989e-01,8.113814e+04,9.390989e-01,8.855544e-01,8.856925e-01,6.790883e-02,1.573989e-07,1.389828e+01,-6.382676e-02,1.396210e+01,1.570268e+01,1.716000e+02
8.170975e+04,9.457147e-01,8.114815e+04,9.392147e-01,8.855666e-01,8.856939e-01,6.791040e-02,1.573829e-07,1.389891e+01,-6.382676e-02,1.396274e+01,1.570318e+01,1.716000e+02
8.171975e+04,9.458304e-01,8.115815e+04,9.393304e-01,8.855787e-01,8.856953e-01,6.791197e-02,1.573669e-07,1.389955e+01,-6.382676e-02,1.396337e+01,1.570369e+01,1.716000e+02
8.172975e+04,9.459462e-01,8.116815e+04,9.394462e-01,8.855908e-01,8.856967e-01,6.791355e-02,1.573509e-07,1.390018e+01,-6.382676e-02,1.396401e+01,1.570419e+01,1.716000e+02
8.173975e+04,9.460619e-01,8.117815e+04,9.395619e-01,8.856030e-01,8.856981e-01,6.791512e-02,1.573349e-07,1.390082e+01,-6.382676e-02,1.396464e+01,1.570469e+01,1.716000e+02
8.174975e+04,9.461777e-01,8.118815e+04,9.396777e-01,8.856151e-01,8.856995e-01,6.791670e-02,1.573188e-07,1.390145e+01,-6.382676e-02,1.396528e+01,1.570519e+01,1.716000e+02
8.175975e+04,9.462934e-01,8.119815e+04,9.397934e-01,8.856081e-01,8.857008e-01,6.791827e-02,1.573028e-07,1.390036e+01,-6.382676e-02,1.396419e+01,1.570409e+01,1.716090e+02
8.176975e+04,9.464092e-01,8.120815e+04,9.399092e-01,8.855987e-01,8.857022e-01,6.791984e-02,1.572868e-07,1.389907e+01,-6.382676e-02,1.396290e+01,1.570279e+01,1.716191e+02
8.177975e+04,9.465249e-01,8.121815e+04,9.400249e-01,8.855893e-01,8.857036e-01,6.792141e-02,1.572708e-07,1.389778e+01,-6.382676e-02,1.396161e+01,1.570150e+01,1.716291e+02
8.178975e+04,9.466407e-01,8.122815e+04,9.401407e-01,8.855800e-01,8.857050e-01,6.792299e-02,1.572548e-07,1.389649e+01,-6.382676e-02,1.396032e+01,1.570021e+01,1.716392e+02
8.179976e+04,9.467564e-01,8.123816e+04,9.402564e-01,8.855706e-01,8.857064e-01,6.792456e-02,1.572388e-07,1.389520e+01,-6.382676e-02,1.395903e+01,1.569892e+01,1.716493e+02
8.180976e+04,9.468722e-01,8.124816e+04,9.403722e-01,8.855613e-01,8.857078e-01,6.792613e-02,1.572228e-07,1.389391e+01,-6.382676e-02,1.395773e+01,1.569763e+01,1.716593e+02
8.181976e+04,9.469879e-01,8.125816e+04,9.404879e-01,8.855519e-01,8.857092e-01,6.792770e-02,1.572068e-07,1.389262e+01,-6.382676e-02,1.395644e+01,1.569634e+01,1.716694e+02
8.182976e+04,9.471037e-01,8.126816e+04,9.406037e-01,8.855425e-01,8.857106e-01,6.792928e-02,1.571909e-07,1.389133e+01,-6.382676e-02,1.395515e+01,1.569505e+01,1.716795e+02
8.183976e+04,9.472194e-01,8.127816e+04,9.407194e-01,8.855332e-01,8.857120e-01,6.793085e-02,1.571749e-07,1.389003e+01,-6.382676e-02,1.395386e+01,1.569375e+01,1.716895e+02
8.184976e+04,9.473352e-01,8.128816e+04,9.408352e-01,8.855238e-01,8.857134e-01,6.793242e-02,1.571589e-07,1.388874e+01,-6.382676e-02,1.395257e+01,1.569246e+01,1.716996e+02
8.185976e+04,9.474509e-01,8.129816e+04,9.409509e-01,8.855325e-01,8.857148e-01,6.793399e-02,1.571429e-07,1.388931e+01,-6.382676e-02,1.395314e+01,1.569295e+01,1.717000e+02
8.186976e+04,9.475667e-01,8.130816e+04,9.410667e-01,8.855420e-01,8.857162e-01,6.793556e-02,1.571270e-07,1.388995e+01,-6.382676e-02,1.395378e+01,1.569351e+01,1.717000e+02
8.187976e+04,9.476824e-01,8.131816e+04,9.411824e-01,8.855514e-01,8.857176e-01,6.793714e-02,1.571110e-07,1.389060e+01,-6.382676e-02,1.395443e+01,1.569407e+01,1.717000e+02
8.188976e+04,9.477982e-01,8.132816e+04,9.412982e-01,8.855609e-01,8.857190e-01,6.793871e-02,1.570951e-07,1.389125e+01,-6.382676e-02,1.395507e+01,1.569463e+01,1.717000e+02
8.189977e+04,9.479139e-01,8.133817e+04,9.414139e-01,8.855703e-01,8.857203e-01,6.794028e-02,1.570791e-07,1.389189e+01,-6.382676e-02,1.395572e+01,1.569519e+01,1.717000e+02
8.190977e+04,9.480297e-01,8.134817e+04,9.415297e-01,8.855798e-01,8.857217e-01,6.794185e-02,1.570631e-07,1.389254e+01,-6.382676e-02,1.395636e+01,1.569575e+01,1.717000e+02
8.191977e+04,9.481455e-01,8.135817e+04,9.416455e-01,8.855893e-01,8.857231e-01,6.794342e-02,1.570472e-07,1.389318e+01,-6.382676e-02,1.395701e+01,1.569631e+01,1.717000e+02
8.192977e+04,9.482612e-01,8.136817e+04,9.417612e-01,8.855987e-01,8.857245e-01,6.794499e-02,1.570313e-07,1.389383e+01,-6.382676e-02,1.395765e+01,1.569687e+01,1.717000e+02
8.193977e+04,9.483770e-01,8.137817e+04,9.418770e-01,8.856082e-01,8.857259e-01,6.794656e-02,1.570153e-07,1.389447e+01,-6.382676e-02,1.395830e+01,1.569743e+01,1.717000e+02
8.194977e+04,9.484927e-01,8.138817e+04,9.419927e-01,8.856176e-01,8.857273e-01,6.794813e-02,1.569994e-07,1.389512e+01,-6.381189e-02,1.395893e+01,1.569799e+01,1.717000e+02
8.195977e+04,9.486085e-01,8.139817e+04,9.421085e-01,8.856237e-01,8.857287e-01,6.794970e-02,1.569834e-07,1.389576e+01,-6.317680e-02,1.395894e+01,1.569852e+01,1.717000e+02
8.196977e+04,9.487242e-01,8.140817e+04,9.422242e-01,8.856298e-01,8.857301e-01,6.795127e-02,1.569675e-07,1.389640e+01,-6.254171e-02,1.395894e+01,1.569906e+01,1.717000e+02
8.197977e+04,9.488400e-01,8.141817e+04,9.423400e-01,8.856359e-01,8.857315e-01,6.795284e-02,1.569516e-07,1.389704e+01,-6.190662e-02,1.395895e+01,1.569959e+01,1.717000e+02
8.198977e+04,9.489557e-01,8.142817e+04,9.424557e-01,8.856420e-01,8.857329e-01,6.795441e-02,1.569357e-07,1.389768e+01,-6.127153e-02,1.395895e+01,1.570012e+01,1.717000e+02
8.199978e+04,9.490715e-01,8.143818e+04,9.425715e-01,8.856481e-01,8.857343e-01,6.795598e-02,1.569198e-07,1.389832e+01,-6.063644e-02,1.395895e+01,1.570065e+01,1.717000e+02
8.200978e+04,9.491872e-01,8.144818e+04,9.426872e-01,8.856542e-01,8.857356e-01,6.795755e-02,1.569039e-07,1.389896e+01,-6.000136e-02,1.395896e+01,1.570118e+01,1.717000e+02
8.201978e+04,9.493030e-01,8.145818e+04,9.428030e-01,8.856603e-01,8.857370e-01,6.795912e-02,1.568879e-07,1.389960e+01,-5.936627e-02,1.395896e+01,1.570172e+01,1.717000e+02
8.202978e+04,9.494187e-01,8.146818e+04,9.429187e-01,8.856664e-01,8.857384e-01,6.796069e-02,1.568720e-07,1.390024e+01,-5.873118e-02,1.395897e+01,1.570225e+01,1.717000e+02
8.203978e+04,9.495345e-01,8.147818e+04,9.430345e-01,8.856725e-01,8.857398e-01,6.796226e-02,1.568561e-07,1.390088e+01,-5.809609e-02,1.395897e+01,1.570278e+01,1.717000e+02
8.204978e+04,9.496502e-01,8.148818e+04,9.431502e-01,8.856786e-01,8.857412e-01,6.796382e-02,1.568402e-07,1.390151e+01,-5.746355e-02,1.395898e+01,1.570331e+01,1.717000e+02
8.205978e+04,9.497660e-01,8.149818e+04,9.432660e-01,8.856724e-01,8.857426e-01,6.796539e-02,1.568244e-07,1.390023e+01,-5.809864e-02,1.395833e+01,1.570206e+01,1.716900e+02
8.206978e+04,9.498817e-01,8.150818e+04,9.433817e-01,8.856662e-01,8.857440e-01,6.796696e-02,1.568085e-07,1.389895e+01,-5.873373e-02,1.395769e+01,1.570080e+01,1.716800e+02
8.207978e+04,9.499975e-01,8.151818e+04,9.434975e-01,8.856600e-01,8.857454e-01,6.796853e-02,1.567926e-07,1.389767e+01,-5.936882e-02,1.395704e+01,1.569955e+01,1.716700e+02
8.208978e+04,9.501132e-01,8.152818e+04,9.436132e-01,8.856538e-01,8.857468e-01,6.797010e-02,1.567767e-07,1.389639e+01,-6.000391e-02,1.395640e+01,1.569830e+01,1.716601e+02
8.209979e+04,9.502290e-01,8.153819e+04,9.437290e-01,8.856476e-01,8.857481e-01,6.797166e-02,1.567608e-07,1.389511e+01,-6.063900e-02,1.395575e+01,1.569704e+01,1.716501e+02
8.210979e+04,9.503447e-01,8.154819e+04,9.438447e-01,8.856414e-01,8.857495e-01,6.797323e-02,1.567450e-07,1.389383e+01,-6.127409e-02,1.395511e+01,1.569579e+01,1.716401e+02
8.211979e+04,9.504605e-01,8.155819e+04,9.439605e-01,8.856352e-01,8.857509e-01,6.797480e-02,1.567291e-07,1.389255e+01,-6.190918e-02,1.395446e+01,1.569454e+01,1.716301e+02
8.212979e+04,9.505763e-01,8.156819e+04,9.440763e-01,8.856290e-01,8.857523e-01,6.797637e-02,1.567132e-07,1.389127e+01,-6.254427e-02,1.395382e+01,1.569329e+01,1.716202e+02
8.213979e+04,9.506920e-01,8.157819e+04,9.441920e-01,8.856227e-01,8.857537e-01,6.797793e-02,1.566974e-07,1.388999e+01,-6.317936e-02,1.395317e+01,1.569203e+01,1.716102e+02
8.214979e+04,9.508078e-01,8.158819e+04,9.443078e-01,8.856165e-01,8.857551e-01,6.797950e-02,1.566815e-07,1.388871e+01,-6.381445e-02,1.395253e+01,1.569078e+01,1.716002e+02
8.215979e+04,9.509235e-01,8.159819e+04,9.444235e-01,8.856014e-01,8.857565e-01,6.798107e-02,1.566656e-07,1.388806e+01,-6.382676e-02,1.395189e+01,1.569031e+01,1.716000e+02
8.216979e+04,9.510393e-01,8.160819e+04,9.445393e-01,8.855861e-01,8.857579e-01,6.798264e-02,1.566498e-07,1.388742e+01,-6.382676e-02,1.395125e+01,1.568986e+01,1.716000e+02
8.217979e+04,9.511550e-01,8.161819e+04,9.446550e-01,8.855708e-01,8.857592e-01,6.798420e-02,1.566340e-07,1.388678e+01,-6.382676e-02,1.395061e+01,1.568941e+01,1.716000e+02
8.218979e+04,9.512708e-01,8.162819e+04,9.447708e-01,8.855554e-01,8.857606e-01,6.798577e-02,1.566181e-07,1.388614e+01,-6.382676e-02,1.394997e+01,1.568896e+01,1.716000e+02
8.219980e+04,9.513865e-01,8.163820e+04,9.448865e-01,8.855401e-01,8.857620e-01,6.798733e-02,1.566023e-07,1.388550e+01,-6.382676e-02,1.394933e+01,1.568851e+01,1.716000e+02
8.220980e+04,9.515023e-01,8.164820e+04,9.450023e-01,8.855248e-01,8.857634e-01,6.798890e-02,1.565864e-07,1.388486e+01,-6.382676e-02,1.394869e+01,1.568806e+01,1.716000e+02
8.221980e+04,9.516180e-01,8.165820e+04,9.451180e-01,8.855095e-01,8.857648e-01,6.799047e-02,1.565706e-07,1.388422e+01,-6.382676e-02,1.394805e+01,1.568761e+01,1.716000e+02
8.222980e+04,9.517338e-01,8.166820e+04,9.452338e-01,8.854942e-01,8.857662e-01,6.799203e-02,1.565548e-07,1.388358e+01,-6.382676e-02,1.394741e+01,1.568716e+01,1.716000e+02
8.223980e+04,9.518495e-01,8.167820e+04,9.453495e-01,8.854789e-01,8.857676e-01,6.799360e-02,1.565390e-07,1.388294e+01,-6.382676e-02,1.394677e+01,1.568671e+01,1.716000e+02
8.224980e+04,9.519653e-01,8.168820e+04,9.454653e-01,8.854635e-01,8.857690e-01,6.799516e-02,1.565232e-07,1.388230e+01,-6.382676e-02,1.394613e+01,1.568626e+01,1.716000e+02
8.225980e+04,9.520810e-01,8.169820e+04,9.455810e-01,8.854996e-01,8.857703e-01,6.799673e-02,1.565073e-07,1.388228e+01,-6.382676e-02,1.394610e+01,1.568559e+01,1.716097e+02
8.226980e+04,9.521968e-01,8.170820e+04,9.456968e-01,8.855378e-01,8.857717e-01,6.799829e-02,1.564915e-07,1.388228e+01,-6.382676e-02,1.394610e+01,1.568491e+01,1.716197e+02
8.227980e+04,9.523125e-01,8.171820e+04,9.458125e-01,8.855760e-01,8.857731e-01,6.799986e-02,1.564757e-07,1.388228e+01,-6.382676e-02,1.394610e+01,1.568423e+01,1.716298e+02
8.228980e+04,9.524283e-01,8.172820e+04,9.459283e-01,8.856142e-01,8.857745e-01,6.800142e-02,1.564599e-07,1.388228e+01,-6.382676e-02,1.394610e+01,1.568355e+01,1.716399e+02
8.229981e+04,9.525440e-01,8.173821e+04,9.460440e-01,8.856524e-01,8.857759e-01,6.800299e-02,1.564441e-07,1.388228e+01,-6.382676e-02,1.394610e+01,1.568287e+01,1.716499e+02
8.230981e+04,9.526598e-01,8.174821e+04,9.461598e-01,8.856906e-01,8.857773e-01,6.800455e-02,1.564283e-07,1.388228e+01,-6.382676e-02,1.394610e+01,1.568219e+01,1.716600e+02
8.231981e+04,9.527755e-01,8.175821e+04,9.462755e-01,8.857288e-01,8.857787e-01,6.800612e-02,1.564125e-07,1.388228e+01,-6.382676e-02,1.394610e+01,1.568151e+01,1.716700e+02
8.232981e+04,9.528913e-01,8.176821e+04,9.463913e-01,8.857671e-01,8.857800e-01,6.800768e-02,1.563967e-07,1.388228e+01,-6.382676e-02,1.394610e+01,1.568083e+01,1.716801e+02
8.233981e+04,9.530071e-01,8.177821e+04,9.465071e-01,8.858053e-01,8.857814e-01,6.800925e-02,1.563810e-07,1.388228e+01,-6.382676e-02,1.394610e+01,1.568016e+01,1.716902e+02
8.234981e+04,9.531228e-01,8.178821e+04,9.466228e-01,8.858425e-01,8.857828e-01,6.801081e-02,1.563652e-07,1.388229e+01,-6.385753e-02,1.394615e+01,1.567952e+01,1.716998e+02
8.235981e+04,9.532386e-01,8.179821e+04,9.467386e-01,8.858395e-01,8.857842e-01,6.801237e-02,1.563494e-07,1.388293e+01,-6.512772e-02,1.394806e+01,1.568045e+01,1.716898e+02
8.236981e+04,9.533543e-01,8.180821e+04,9.468543e-01,8.858366e-01,8.857856e-01,6.801394e-02,1.563336e-07,1.388357e+01,-6.639791e-02,1.394997e+01,1.568139e+01,1.716798e+02
8.237981e+04,9.534701e-01,8.181821e+04,9.469701e-01,8.858337e-01,8.857870e-01,6.801550e-02,1.563179e-07,1.388421e+01,-6.766811e-02,1.395188e+01,1.568233e+01,1.716698e+02
8.238981e+04,9.535858e-01,8.182821e+04,9.470858e-01,8.858307e-01,8.857884e-01,6.801706e-02,1.563021e-07,1.388485e+01,-6.893830e-02,1.395379e+01,1.568327e+01,1.716598e+02
8.239982e+04,9.537016e-01,8.183822e+04,9.472016e-01,8.858278e-01,8.857897e-01,6.801863e-02,1.562864e-07,1.388549e+01,-7.020849e-02,1.395570e+01,1.568421e+01,1.716499e+02
8.240982e+04,9.538173e-01,8.184822e+04,9.473173e-01,8.858249e-01,8.857911e-01,6.802019e-02,1.562706e-07,1.388613e+01,-7.147868e-02,1.395761e+01,1.568515e+01,1.716399e+02
8.241982e+04,9.539331e-01,8.185822e+04,9.474331e-01,8.858219e-01,8.857925e-01,6.802175e-02,1.562548e-07,1.388677e+01,-7.274888e-02,1.395952e+01,1.568608e+01,1.716299e+02
8.242982e+04,9.540488e-01,8.186822e+04,9.475488e-01,8.858190e-01,8.857939e-01,6.802331e-02,1.562391e-07,1.388741e+01,-7.401907e-02,1.396143e+01,1.568702e+01,1.716199e+02
8.243982e+04,9.541646e-01,8.187822e+04,9.476646e-01,8.858160e-01,8.857953e-01,6.802488e-02,1.562234e-07,1.388805e+01,-7.528926e-02,1.396334e+01,1.568796e+01,1.716100e+02
8.244982e+04,9.542803e-01,8.188822e+04,9.477803e-01,8.858131e-01,8.857967e-01,6.802644e-02,1.562076e-07,1.388869e+01,-7.655586e-02,1.396525e+01,1.568890e+01,1.716001e+02
8.245982e+04,9.543961e-01,8.189822e+04,9.478961e-01,8.858201e-01,8.857980e-01,6.802800e-02,1.561919e-07,1.388996e+01,-7.655586e-02,1.396652e+01,1.569021e+01,1.716198e+02
8.246982e+04,9.545118e-01,8.190822e+04,9.480118e-01,8.858272e-01,8.857994e-01,6.802956e-02,1.561761e-07,1.389123e+01,-7.655586e-02,1.396779e+01,1.569152e+01,1.716396e+02
8.247982e+04,9.546276e-01,8.191822e+04,9.481276e-01,8.858342e-01,8.858008e-01,6.803113e-02,1.561604e-07,1.389250e+01,-7.655586e-02,1.396906e+01,1.569282e+01,1.716594e+02
8.248982e+04,9.547433e-01,8.192822e+04,9.482433e-01,8.858412e-01,8.858022e-01,6.803269e-02,1.561447e-07,1.389377e+01,-7.655586e-02,1.397033e+01,1.569413e+01,1.716792e+02
8.249983e+04,9.548591e-01,8.193823e+04,9.483591e-01,8.858482e-01,8.858036e-01,6.803425e-02,1.561290e-07,1.389504e+01,-7.655586e-02,1.397159e+01,1.569544e+01,1.716990e+02
8.250983e+04,9.549748e-01,8.194823e+04,9.484748e-01,8.858552e-01,8.858050e-01,6.803581e-02,1.561133e-07,1.389631e+01,-7.655586e-02,1.397286e+01,1.569675e+01,1.717188e+02
8.251983e+04,9.550906e-01,8.195823e+04,9.485906e-01,8.858623e-01,8.858063e-01,6.803737e-02,1.560975e-07,1.389758e+01,-7.655586e-02,1.397413e+01,1.569806e+01,1.717386e+02
8.252983e+04,9.552063e-01,8.196823e+04,9.487063e-01,8.858693e-01,8.858077e-01,6.803893e-02,1.560818e-07,1.389885e+01,-7.655586e-02,1.397540e+01,1.569936e+01,1.717583e+02
8.253983e+04,9.553221e-01,8.197823e+04,9.488221e-01,8.858763e-01,8.858091e-01,6.804049e-02,1.560661e-07,1.390011e+01,-7.655586e-02,1.397667e+01,1.570067e+01,1.717781e+02
8.254983e+04,9.554379e-01,8.198823e+04,9.489379e-01,8.858833e-01,8.858105e-01,6.804205e-02,1.560504e-07,1.390138e+01,-7.655586e-02,1.397794e+01,1.570198e+01,1.717979e+02
8.255983e+04,9.555536e-01,8.199823e+04,9.490536e-01,8.858861e-01,8.858119e-01,6.804361e-02,1.560347e-07,1.390036e+01,-7.655586e-02,1.397692e+01,1.570077e+01,1.718000e+02
8.256983e+04,9.556694e-01,8.200823e+04,9.491694e-01,8.858884e-01,8.858133e-01,6.804517e-02,1.560190e-07,1.389907e+01,-7.655586e-02,1.397563e+01,1.569928e+01,1.718000e+02
8.257983e+04,9.557851e-01,8.201823e+04,9.492851e-01,8.858908e-01,8.858146e-01,6.804674e-02,1.560034e-07,1.389778e+01,-7.655586e-02,1.397434e+01,1.569778e+01,1.718000e+02
8.258983e+04,9.559009e-01,8.202823e+04,9.494009e-01,8.858931e-01,8.858160e-01,6.804830e-02,1.559877e-07,1.389649e+01,-7.655586e-02,1.397304e+01,1.569628e+01,1.718000e+02
8.259984e+04,9.560166e-01,8.203824e+04,9.495166e-01,8.858954e-01,8.858174e-01,6.804986e-02,1.559720e-07,1.389520e+01,-7.655586e-02,1.397175e+01,1.569478e+01,1.718000e+02
8.260984e+04,9.561324e-01,8.204824e+04,9.496324e-01,8.858977e-01,8.858188e-01,6.805142e-02,1.559563e-07,1.389391e+01,-7.655586e-02,1.397046e+01,1.569328e+01,1.718000e+02
8.261984e+04,9.562481e-01,8.205824e+04,9.497481e-01,8.859001e-01,8.858202e-01,6.805297e-02,1.559406e-07,1.389261e+01,-7.655586e-02,1.396917e+01,1.569178e+01,1.718000e+02
8.262984e+04,9.563639e-01,8.206824e+04,9.498639e-01,8.859024e-01,8.858215e-01,6.805453e-02,1.559250e-07,1.389132e+01,-7.655586e-02,1.396788e+01,1.569028e+01,1.718000e+02
8.263984e+04,9.564796e-01,8.207824e+04,9.499796e-01,8.859047e-01,8.858229e-01,6.805609e-02,1.559093e-07,1.389003e+01,-7.655586e-02,1.396659e+01,1.568878e+01,1.718000e+02
8.264984e+04,9.565954e-01,8.208824e+04,9.500954e-01,8.859070e-01,8.858243e-01,6.805765e-02,1.558936e-07,1.388874e+01,-7.655586e-02,1.396530e+01,1.568728e+01,1.718000e+02
8.265984e+04,9.567111e-01,8.209824e+04,9.502111e-01,8.858671e-01,8.858257e-01,6.805921e-02,1.558780e-07,1.388807e+01,-7.655586e-02,1.396463e+01,1.568724e+01,1.717807e+02
8.266984e+04,9.568269e-01,8.210824e+04,9.503269e-01,8.858255e-01,8.858271e-01,6.806077e-02,1.558623e-07,1.388742e+01,-7.655586e-02,1.396398e+01,1.568725e+01,1.717605e+02
8.267984e+04,9.569426e-01,8.211824e+04,9.504426e-01,8.857838e-01,8.858285e-01,6.806233e-02,1.558467e-07,1.388678e+01,-7.655586e-02,1.396333e+01,1.568726e+01,1.717404e+02
8.268984e+04,9.570584e-01,8.212824e+04,9.505584e-01,8.857422e-01,8.858298e-01,6.806389e-02,1.558310e-07,1.388613e+01,-7.655586e-02,1.396269e+01,1.568727e+01,1.717203e+02
8.269985e+04,9.571741e-01,8.213825e+04,9.506741e-01,8.857005e-01,8.858312e-01,6.806545e-02,1.558154e-07,1.388549e+01,-7.655586e-02,1.396204e+01,1.568729e+01,1.717002e+02
8.270985e+04,9.572899e-01,8.214825e+04,9.507899e-01,8.856589e-01,8.858326e-01,6.806700e-02,1.557997e-07,1.388484e+01,-7.655586e-02,1.396140e+01,1.568730e+01,1.716800e+02
8.271985e+04,9.574056e-01,8.215825e+04,9.509056e-01,8.856173e-01,8.858340e-01,6.806856e-02,1.557841e-07,1.388420e+01,-7.655586e-02,1.396075e+01,1.568731e+01,1.716599e+02
8.272985e+04,9.575214e-01,8.216825e+04,9.510214e-01,8.855756e-01,8.858354e-01,6.807012e-02,1.557685e-07,1.388355e+01,-7.655586e-02,1.396011e+01,1.568732e+01,1.716398e+02
8.273985e+04,9.576371e-01,8.217825e+04,9.511371e-01,8.855340e-01,8.858367e-01,6.807168e-02,1.557528e-07,1.388291e+01,-7.655586e-02,1.395946e+01,1.568734e+01,1.716196e+02
8.274985e+04,9.577529e-01,8.218825e+04,9.512529e-01,8.854942e-01,8.858381e-01,6.807324e-02,1.557372e-07,1.388229e+01,-7.655586e-02,1.395885e+01,1.568735e+01,1.716002e+02
8.275985e+04,9.578687e-01,8.219825e+04,9.513687e-01,8.855289e-01,8.858395e-01,6.807479e-02,1.557216e-07,1.388293e+01,-7.655586e-02,1.395948e+01,1.568745e+01,1.716101e+02
8.276985e+04,9.579844e-01,8.220825e+04,9.514844e-01,8.855635e-01,8.858409e-01,6.807635e-02,1.557060e-07,1.388356e+01,-7.655586e-02,1.396012e+01,1.568755e+01,1.716200e+02
8.277985e+04,9.581002e-01,8.221825e+04,9.516002e-01,8.855982e-01,8.858423e-01,6.807791e-02,1.556904e-07,1.388420e+01,-7.655586e-02,1.396075e+01,1.568765e+01,1.716299e+02
