Repository: brandonlampe/CS_Data

# Repository for Crushed Salt Data
**Grant No: 456417**

This is a work in progress!

## Repository Content

### Directory Names
A uniform namining structure still in progress, but in general directories are named according to the following:
 - Names contain no spaces, a single underscore "_" will be used as a file name seperator.
 - Files are for the Crushed Salt Project (CSP); therefore, the first three charaters of each file are "CSP".
 - Folders are organized by which frame the test was performed on i.e., A2 or A3.
 - The fifth and sixth charaters of each file name will therefore be "A" followed by the frame number.
 - Files are chronologically labeled in order of tests performed on a specific frame.That is to say numbering is frame specific (e.g., 01, 02,...,nn tests performed on a specific frame)Therefore the final two characters will be the test number.

### Crushed Salt Testing
The bulk of current repo contents are tests on crushed salt performed at Sandia National Laboratory in Albuquerque, NM.  Future contents of this repository include:
 - Photographs of crushed salt samples (pre and post testing)
 - Permeability test results
 - Thermalconductivity test results
 - Porosity test results

File: UNM_WP_HY_175_09/STAGE02/CREEP_FIT/175_09_STAGE02_CREEP_OUT.csv (part 1 of 3)
Analysis by Brandon Lampe, performed on: 2016/11/18 13:46:33
Experimental results below begin at: 2016/04/09 14:14:02
Duration (sec),Duration (day),Elapsed Time (sec),Elapsed Time (day),Interpolated Fractional Density,Fit to Fractional Density,Fit to Volume Strain,Fit to Volume Strain Rate (1/sec),Confining Pressure (MPa),Pore Pressure (MPa),Terzaghi Pressure (MPa),Solid Pressure (MPa),Temperature (C))
1.036800e+05,1.200000e+00,0.000000e+00,0.000000e+00,8.888607e-01,8.892901e-01,4.829589e-04,8.016263e-08,2.199924e+01,7.882073e+00,1.411717e+01,2.376440e+01,1.711462e+02
1.037800e+05,1.201158e+00,1.000289e+02,1.157742e-03,8.888067e-01,8.892972e-01,4.909774e-04,8.016231e-08,2.199667e+01,7.879494e+00,1.411717e+01,2.376278e+01,1.711864e+02
1.038801e+05,1.202315e+00,2.000579e+02,2.315485e-03,8.889337e-01,8.893043e-01,4.989960e-04,8.016167e-08,2.199579e+01,7.878621e+00,1.411717e+01,2.375964e+01,1.712264e+02
1.039801e+05,1.203473e+00,3.000868e+02,3.473227e-03,8.891536e-01,8.893115e-01,5.070144e-04,8.016103e-08,2.199579e+01,7.878621e+00,1.411717e+01,2.375571e+01,1.712663e+02
1.040801e+05,1.204631e+00,4.001158e+02,4.630970e-03,8.893227e-01,8.893186e-01,5.150328e-04,8.016038e-08,2.199619e+01,7.878621e+00,1.411757e+01,2.375314e+01,1.712937e+02
1.041801e+05,1.205789e+00,5.001447e+02,5.788712e-03,8.892182e-01,8.893257e-01,5.230511e-04,8.015974e-08,2.199876e+01,7.878621e+00,1.412014e+01,2.375790e+01,1.712537e+02
1.042802e+05,1.206946e+00,6.001737e+02,6.946454e-03,8.891136e-01,8.893329e-01,5.310694e-04,8.015910e-08,2.200133e+01,7.878621e+00,1.412271e+01,2.376266e+01,1.712136e+02
1.043802e+05,1.208104e+00,7.002026e+02,8.104197e-03,8.890781e-01,8.893400e-01,5.390876e-04,8.015846e-08,2.200052e+01,7.878621e+00,1.412190e+01,2.376237e+01,1.712264e+02
1.044802e+05,1.209262e+00,8.002315e+02,9.261939e-03,8.890781e-01,8.893471e-01,5.471057e-04,8.015781e-08,2.199796e+01,7.878621e+00,1.411934e+01,2.375949e+01,1.712663e+02
1.045803e+05,1.210420e+00,9.002605e+02,1.041968e-02,8.890980e-01,8.893543e-01,5.551238e-04,8.015717e-08,2.199619e+01,7.878621e+00,1.411757e+01,2.375715e+01,1.713062e+02
1.046803e+05,1.211577e+00,1.000289e+03,1.157742e-02,8.892263e-01,8.893614e-01,5.631418e-04,8.015653e-08,2.199877e+01,7.878621e+00,1.412015e+01,2.375776e+01,1.713464e+02
1.047803e+05,1.212735e+00,1.100318e+03,1.273517e-02,8.893546e-01,8.893685e-01,5.711597e-04,8.015588e-08,2.200135e+01,7.878621e+00,1.412273e+01,2.375837e+01,1.713866e+02
1.048803e+05,1.213893e+00,1.200347e+03,1.389291e-02,8.893205e-01,8.893757e-01,5.791776e-04,8.015524e-08,2.199653e+01,7.878621e+00,1.411791e+01,2.375356e+01,1.714266e+02
1.049804e+05,1.215051e+00,1.300376e+03,1.505065e-02,8.892056e-01,8.893828e-01,5.871954e-04,8.015460e-08,2.198802e+01,7.878621e+00,1.410940e+01,2.374604e+01,1.714663e+02
1.050804e+05,1.216208e+00,1.400405e+03,1.620839e-02,8.891128e-01,8.893899e-01,5.952132e-04,8.015396e-08,2.198215e+01,7.878621e+00,1.410353e+01,2.374109e+01,1.715062e+02
1.051804e+05,1.217366e+00,1.500434e+03,1.736614e-02,8.891416e-01,8.893970e-01,6.032309e-04,8.015331e-08,2.199071e+01,7.878621e+00,1.411209e+01,2.375021e+01,1.715462e+02
1.052805e+05,1.218524e+00,1.600463e+03,1.852388e-02,8.891704e-01,8.894042e-01,6.112485e-04,8.015267e-08,2.199928e+01,7.878621e+00,1.412066e+01,2.375933e+01,1.715863e+02
1.053805e+05,1.219682e+00,1.700492e+03,1.968162e-02,8.888816e-01,8.894113e-01,6.192660e-04,8.015203e-08,2.200051e+01,7.878621e+00,1.412189e+01,2.376588e+01,1.715736e+02
1.054805e+05,1.220839e+00,1.800521e+03,2.083936e-02,8.884275e-01,8.894184e-01,6.272835e-04,8.015139e-08,2.199793e+01,7.878621e+00,1.411931e+01,2.377110e+01,1.715334e+02
1.055805e+05,1.221997e+00,1.900550e+03,2.199711e-02,8.881336e-01,8.894256e-01,6.353010e-04,8.015074e-08,2.199536e+01,7.878621e+00,1.411674e+01,2.377346e+01,1.715068e+02
1.056806e+05,1.223155e+00,2.000579e+03,2.315485e-02,8.886202e-01,8.894327e-01,6.433183e-04,8.015010e-08,2.199281e+01,7.878621e+00,1.411419e+01,2.376188e+01,1.715466e+02
1.057806e+05,1.224313e+00,2.100608e+03,2.431259e-02,8.891068e-01,8.894398e-01,6.513356e-04,8.014946e-08,2.199026e+01,7.878621e+00,1.411163e+01,2.375032e+01,1.715863e+02
1.058806e+05,1.225470e+00,2.200637e+03,2.547033e-02,8.892983e-01,8.894470e-01,6.593528e-04,8.014882e-08,2.199277e+01,7.878621e+00,1.411415e+01,2.374972e+01,1.716000e+02
1.059807e+05,1.226628e+00,2.300666e+03,2.662808e-02,8.893356e-01,8.894541e-01,6.673700e-04,8.014817e-08,2.199792e+01,7.878621e+00,1.411930e+01,2.375486e+01,1.716000e+02
1.060807e+05,1.227786e+00,2.400695e+03,2.778582e-02,8.893646e-01,8.894612e-01,6.753871e-04,8.014753e-08,2.200077e+01,7.878621e+00,1.412215e+01,2.375754e+01,1.716000e+02
1.061807e+05,1.228944e+00,2.500724e+03,2.894356e-02,8.893525e-01,8.894684e-01,6.834042e-04,8.014689e-08,2.199226e+01,7.878621e+00,1.411364e+01,2.374819e+01,1.716000e+02
1.062808e+05,1.230101e+00,2.600753e+03,3.010130e-02,8.893405e-01,8.894755e-01,6.914211e-04,8.014625e-08,2.198376e+01,7.878621e+00,1.410514e+01,2.373884e+01,1.716000e+02
1.063808e+05,1.231259e+00,2.700781e+03,3.125904e-02,8.893447e-01,8.894826e-01,6.994381e-04,8.014560e-08,2.198646e+01,7.878621e+00,1.410784e+01,2.374181e+01,1.716000e+02
1.064808e+05,1.232417e+00,2.800810e+03,3.241679e-02,8.893574e-01,8.894897e-01,7.074549e-04,8.014496e-08,2.199506e+01,7.878621e+00,1.411644e+01,2.375125e+01,1.716000e+02
1.065808e+05,1.233575e+00,2.900839e+03,3.357453e-02,8.893853e-01,8.894969e-01,7.154717e-04,8.014432e-08,2.200077e+01,7.878621e+00,1.412215e+01,2.375717e+01,1.715866e+02
1.066809e+05,1.234732e+00,3.000868e+03,3.473227e-02,8.894884e-01,8.895040e-01,7.234884e-04,8.014368e-08,2.199224e+01,7.878621e+00,1.411362e+01,2.374574e+01,1.715067e+02
1.067809e+05,1.235890e+00,3.100897e+03,3.589001e-02,8.895916e-01,8.895111e-01,7.315051e-04,8.014303e-08,2.198370e+01,7.878621e+00,1.410508e+01,2.373430e+01,1.714269e+02
1.068809e+05,1.237048e+00,3.200926e+03,3.704776e-02,8.896100e-01,8.895183e-01,7.395216e-04,8.014239e-08,2.198480e+01,7.878621e+00,1.410618e+01,2.373521e+01,1.713734e+02
1.069810e+05,1.238205e+00,3.300955e+03,3.820550e-02,8.895853e-01,8.895254e-01,7.475382e-04,8.014175e-08,2.199080e+01,7.878621e+00,1.411218e+01,2.374239e+01,1.713334e+02
1.070810e+05,1.239363e+00,3.400984e+03,3.936324e-02,8.895496e-01,8.895325e-01,7.555546e-04,8.014111e-08,2.199665e+01,7.878621e+00,1.411803e+01,2.374960e+01,1.712933e+02
1.071810e+05,1.240521e+00,3.501013e+03,4.052098e-02,8.894587e-01,8.895397e-01,7.635710e-04,8.014046e-08,2.200177e+01,7.878621e+00,1.412315e+01,2.375698e+01,1.712534e+02
1.072810e+05,1.241679e+00,3.601042e+03,4.167873e-02,8.893678e-01,8.895468e-01,7.715874e-04,8.013982e-08,2.200689e+01,7.878621e+00,1.412827e+01,2.376437e+01,1.712135e+02
1.073811e+05,1.242836e+00,3.701071e+03,4.283647e-02,8.893974e-01,8.895539e-01,7.796036e-04,8.013918e-08,2.200122e+01,7.876932e+00,1.412429e+01,2.375768e+01,1.712266e+02
1.074811e+05,1.243994e+00,3.801100e+03,4.399421e-02,8.894885e-01,8.895611e-01,7.876198e-04,8.013854e-08,2.199005e+01,7.874382e+00,1.411567e+01,2.374380e+01,1.712668e+02
1.075811e+05,1.245152e+00,3.901129e+03,4.515195e-02,8.895414e-01,8.895682e-01,7.956360e-04,8.013789e-08,2.198083e+01,7.872276e+00,1.410855e+01,2.373275e+01,1.713000e+02
1.076812e+05,1.246310e+00,4.001158e+03,4.630970e-02,8.894135e-01,8.895753e-01,8.036521e-04,8.013725e-08,2.198083e+01,7.872276e+00,1.410855e+01,2.373504e+01,1.713000e+02
1.077812e+05,1.247467e+00,4.101187e+03,4.746744e-02,8.892855e-01,8.895824e-01,8.116681e-04,8.013661e-08,2.198083e+01,7.872276e+00,1.410855e+01,2.373732e+01,1.713000e+02
1.078812e+05,1.248625e+00,4.201216e+03,4.862518e-02,8.893093e-01,8.895896e-01,8.196840e-04,8.013597e-08,2.198083e+01,7.872276e+00,1.410855e+01,2.373689e+01,1.713000e+02
1.079812e+05,1.249783e+00,4.301245e+03,4.978292e-02,8.894080e-01,8.895967e-01,8.276999e-04,8.013532e-08,2.198083e+01,7.872276e+00,1.410855e+01,2.373513e+01,1.713000e+02
1.080813e+05,1.250941e+00,4.401274e+03,5.094067e-02,8.895206e-01,8.896038e-01,8.357157e-04,8.013468e-08,2.198182e+01,7.872276e+00,1.410954e+01,2.373424e+01,1.713066e+02
1.081813e+05,1.252098e+00,4.501302e+03,5.209841e-02,8.897039e-01,8.896110e-01,8.437315e-04,8.013404e-08,2.198783e+01,7.872276e+00,1.411556e+01,2.373773e+01,1.713468e+02
1.082813e+05,1.253256e+00,4.601331e+03,5.325615e-02,8.898872e-01,8.896181e-01,8.517472e-04,8.013340e-08,2.199385e+01,7.872276e+00,1.412157e+01,2.374122e+01,1.713870e+02
1.083814e+05,1.254414e+00,4.701360e+03,5.441389e-02,8.898184e-01,8.896252e-01,8.597628e-04,8.013275e-08,2.199407e+01,7.872276e+00,1.412179e+01,2.374269e+01,1.714000e+02
1.084814e+05,1.255572e+00,4.801389e+03,5.557164e-02,8.896294e-01,8.896324e-01,8.677784e-04,8.013211e-08,2.199151e+01,7.872276e+00,1.411924e+01,2.374320e+01,1.714000e+02
1.085814e+05,1.256729e+00,4.901418e+03,5.672938e-02,8.894944e-01,8.896395e-01,8.757939e-04,8.013147e-08,2.198882e+01,7.872693e+00,1.411612e+01,2.374252e+01,1.714000e+02
1.086814e+05,1.257887e+00,5.001447e+03,5.788712e-02,8.896359e-01,8.896466e-01,8.838093e-04,8.013083e-08,2.198538e+01,7.875244e+00,1.411014e+01,2.373582e+01,1.714000e+02
1.087815e+05,1.259045e+00,5.101476e+03,5.904486e-02,8.897774e-01,8.896538e-01,8.918247e-04,8.013019e-08,2.198194e+01,7.877794e+00,1.410415e+01,2.372912e+01,1.714000e+02
1.088815e+05,1.260203e+00,5.201505e+03,6.020260e-02,8.897895e-01,8.896609e-01,8.998400e-04,8.012954e-08,2.198485e+01,7.878621e+00,1.410623e+01,2.373207e+01,1.714000e+02
1.089815e+05,1.261360e+00,5.301534e+03,6.136035e-02,8.897397e-01,8.896680e-01,9.078552e-04,8.012890e-08,2.199081e+01,7.878621e+00,1.411219e+01,2.373965e+01,1.714000e+02
1.090816e+05,1.262518e+00,5.401563e+03,6.251809e-02,8.896871e-01,8.896751e-01,9.158704e-04,8.012826e-08,2.199537e+01,7.878206e+00,1.411717e+01,2.374577e+01,1.714000e+02
1.091816e+05,1.263676e+00,5.501592e+03,6.367583e-02,8.896200e-01,8.896823e-01,9.238855e-04,8.012762e-08,2.199280e+01,7.875656e+00,1.411714e+01,2.374439e+01,1.714000e+02
1.092816e+05,1.264834e+00,5.601621e+03,6.483357e-02,8.895529e-01,8.896894e-01,9.319005e-04,8.012697e-08,2.199022e+01,7.873105e+00,1.411711e+01,2.374300e+01,1.714000e+02
1.093816e+05,1.265991e+00,5.701650e+03,6.599132e-02,8.895287e-01,8.896965e-01,9.399155e-04,8.012633e-08,2.199111e+01,7.872276e+00,1.411883e+01,2.374454e+01,1.714000e+02
1.094817e+05,1.267149e+00,5.801679e+03,6.714906e-02,8.895250e-01,8.897037e-01,9.479305e-04,8.012569e-08,2.199367e+01,7.872276e+00,1.412139e+01,2.374748e+01,1.714000e+02
1.095817e+05,1.268307e+00,5.901708e+03,6.830680e-02,8.895277e-01,8.897108e-01,9.559453e-04,8.012505e-08,2.199535e+01,7.872276e+00,1.412308e+01,2.374933e+01,1.714000e+02
1.096817e+05,1.269465e+00,6.001737e+03,6.946454e-02,8.895611e-01,8.897179e-01,9.639601e-04,8.012441e-08,2.199278e+01,7.872276e+00,1.412050e+01,2.374583e+01,1.714000e+02
1.097818e+05,1.270622e+00,6.101766e+03,7.062229e-02,8.895945e-01,8.897251e-01,9.719748e-04,8.012376e-08,2.199020e+01,7.872276e+00,1.411792e+01,2.374234e+01,1.714000e+02
1.098818e+05,1.271780e+00,6.201795e+03,7.178003e-02,8.896051e-01,8.897322e-01,9.799895e-04,8.012312e-08,2.198706e+01,7.872276e+00,1.411478e+01,2.373862e+01,1.714000e+02
1.099818e+05,1.272938e+00,6.301823e+03,7.293777e-02,8.896051e-01,8.897393e-01,9.880041e-04,8.012248e-08,2.198366e+01,7.872276e+00,1.411138e+01,2.373480e+01,1.714000e+02
1.100819e+05,1.274096e+00,6.401852e+03,7.409551e-02,8.896136e-01,8.897465e-01,9.960186e-04,8.012184e-08,2.198039e+01,7.872276e+00,1.410812e+01,2.373098e+01,1.714000e+02
1.101819e+05,1.275253e+00,6.501881e+03,7.525326e-02,8.896638e-01,8.897536e-01,1.004033e-03,8.012119e-08,2.197782e+01,7.872276e+00,1.410555e+01,2.372720e+01,1.714000e+02
1.102819e+05,1.276411e+00,6.601910e+03,7.641100e-02,8.897139e-01,8.897607e-01,1.012048e-03,8.012055e-08,2.197525e+01,7.872276e+00,1.410298e+01,2.372342e+01,1.714000e+02
1.103819e+05,1.277569e+00,6.701939e+03,7.756874e-02,8.897720e-01,8.897678e-01,1.020062e-03,8.011991e-08,2.198019e+01,7.872276e+00,1.410792e+01,2.372793e+01,1.714000e+02
1.104820e+05,1.278726e+00,6.801968e+03,7.872648e-02,8.898340e-01,8.897750e-01,1.028076e-03,8.011927e-08,2.198879e+01,7.872276e+00,1.411651e+01,2.373649e+01,1.714000e+02
1.105820e+05,1.279884e+00,6.901997e+03,7.988423e-02,8.898798e-01,8.897821e-01,1.036090e-03,8.011863e-08,2.199627e+01,7.872276e+00,1.412399e+01,2.374407e+01,1.713926e+02
1.106820e+05,1.281042e+00,7.002026e+03,8.104197e-02,8.898546e-01,8.897892e-01,1.044104e-03,8.011798e-08,2.199882e+01,7.872276e+00,1.412654e+01,2.374739e+01,1.713529e+02
1.107821e+05,1.282200e+00,7.102055e+03,8.219971e-02,8.898295e-01,8.897964e-01,1.052119e-03,8.011734e-08,2.200137e+01,7.872276e+00,1.412909e+01,2.375070e+01,1.713131e+02
1.108821e+05,1.283357e+00,7.202084e+03,8.335745e-02,8.899581e-01,8.898035e-01,1.060133e-03,8.011670e-08,2.200221e+01,7.872276e+00,1.412993e+01,2.374935e+01,1.713000e+02
1.109821e+05,1.284515e+00,7.302113e+03,8.451520e-02,8.901619e-01,8.898106e-01,1.068147e-03,8.011606e-08,2.200221e+01,7.872276e+00,1.412993e+01,2.374571e+01,1.713000e+02
1.110821e+05,1.285673e+00,7.402142e+03,8.567294e-02,8.903010e-01,8.898178e-01,1.076160e-03,8.011542e-08,2.200221e+01,7.872276e+00,1.412993e+01,2.374324e+01,1.713000e+02
1.111822e+05,1.286831e+00,7.502171e+03,8.683068e-02,8.901527e-01,8.898249e-01,1.084174e-03,8.011477e-08,2.200221e+01,7.872276e+00,1.412993e+01,2.374588e+01,1.713000e+02
1.112822e+05,1.287988e+00,7.602200e+03,8.798842e-02,8.900044e-01,8.898320e-01,1.092188e-03,8.011413e-08,2.200221e+01,7.872276e+00,1.412993e+01,2.374852e+01,1.713000e+02
1.113822e+05,1.289146e+00,7.702229e+03,8.914616e-02,8.898579e-01,8.898392e-01,1.100202e-03,8.011349e-08,2.199645e+01,7.872276e+00,1.412417e+01,2.374466e+01,1.713270e+02
1.114823e+05,1.290304e+00,7.802258e+03,9.030391e-02,8.897123e-01,8.898463e-01,1.108215e-03,8.011285e-08,2.198785e+01,7.872276e+00,1.411557e+01,2.373760e+01,1.713671e+02
1.115823e+05,1.291462e+00,7.902287e+03,9.146165e-02,8.896237e-01,8.898534e-01,1.116229e-03,8.011221e-08,2.198083e+01,7.872276e+00,1.410855e+01,2.373129e+01,1.713927e+02
1.116823e+05,1.292619e+00,8.002315e+03,9.261939e-02,8.897896e-01,8.898606e-01,1.124242e-03,8.011156e-08,2.198083e+01,7.872276e+00,1.410855e+01,2.372833e+01,1.713528e+02
1.117823e+05,1.293777e+00,8.102344e+03,9.377713e-02,8.899556e-01,8.898677e-01,1.132256e-03,8.011092e-08,2.198083e+01,7.872276e+00,1.410855e+01,2.372537e+01,1.713129e+02
1.118824e+05,1.294935e+00,8.202373e+03,9.493488e-02,8.899582e-01,8.898748e-01,1.140269e-03,8.011028e-08,2.198083e+01,7.872276e+00,1.410855e+01,2.372533e+01,1.712728e+02
1.119824e+05,1.296093e+00,8.302402e+03,9.609262e-02,8.898832e-01,8.898819e-01,1.148283e-03,8.010964e-08,2.198083e+01,7.872276e+00,1.410855e+01,2.372666e+01,1.712328e+02
1.120824e+05,1.297250e+00,8.402431e+03,9.725036e-02,8.898429e-01,8.898891e-01,1.156296e-03,8.010900e-08,2.198083e+01,7.872276e+00,1.410855e+01,2.372738e+01,1.712073e+02
1.121825e+05,1.298408e+00,8.502460e+03,9.840810e-02,8.899588e-01,8.898962e-01,1.164309e-03,8.010835e-08,2.198083e+01,7.872276e+00,1.410855e+01,2.372532e+01,1.712472e+02
1.122825e+05,1.299566e+00,8.602489e+03,9.956585e-02,8.900746e-01,8.899033e-01,1.172322e-03,8.010771e-08,2.198083e+01,7.872276e+00,1.410855e+01,2.372325e+01,1.712871e+02
1.123825e+05,1.300724e+00,8.702518e+03,1.007236e-01,8.900579e-01,8.899105e-01,1.180335e-03,8.010707e-08,2.198083e+01,7.873996e+00,1.410683e+01,2.372334e+01,1.713000e+02
1.124825e+05,1.301881e+00,8.802547e+03,1.018813e-01,8.899780e-01,8.899176e-01,1.188348e-03,8.010643e-08,2.198083e+01,7.876538e+00,1.410429e+01,2.372445e+01,1.713000e+02
1.125826e+05,1.303039e+00,8.902576e+03,1.030391e-01,8.899011e-01,8.899247e-01,1.196361e-03,8.010579e-08,2.198191e+01,7.878621e+00,1.410329e+01,2.372677e+01,1.713072e+02
1.126826e+05,1.304197e+00,9.002605e+03,1.041968e-01,8.898386e-01,8.899319e-01,1.204374e-03,8.010514e-08,2.198788e+01,7.878621e+00,1.410926e+01,2.373460e+01,1.713471e+02
1.127826e+05,1.305355e+00,9.102634e+03,1.053546e-01,8.897762e-01,8.899390e-01,1.212387e-03,8.010450e-08,2.199386e+01,7.878621e+00,1.411523e+01,2.374243e+01,1.713871e+02
1.128827e+05,1.306512e+00,9.202663e+03,1.065123e-01,8.897114e-01,8.899461e-01,1.220400e-03,8.010386e-08,2.199753e+01,7.878621e+00,1.411891e+01,2.374771e+01,1.714000e+02
1.129827e+05,1.307670e+00,9.302692e+03,1.076700e-01,8.896454e-01,8.899533e-01,1.228412e-03,8.010322e-08,2.200010e+01,7.878621e+00,1.412148e+01,2.375177e+01,1.714000e+02
1.130827e+05,1.308828e+00,9.402721e+03,1.088278e-01,8.895891e-01,8.899604e-01,1.236425e-03,8.010258e-08,2.200128e+01,7.878621e+00,1.412266e+01,2.375411e+01,1.714000e+02
1.131827e+05,1.309986e+00,9.502750e+03,1.099855e-01,8.895767e-01,8.899675e-01,1.244437e-03,8.010194e-08,2.199612e+01,7.878621e+00,1.411750e+01,2.374853e+01,1.714000e+02
1.132828e+05,1.311143e+00,9.602779e+03,1.111433e-01,8.895642e-01,8.899746e-01,1.252450e-03,8.010129e-08,2.199097e+01,7.878621e+00,1.411235e+01,2.374296e+01,1.714000e+02
1.133828e+05,1.312301e+00,9.702808e+03,1.123010e-01,8.896401e-01,8.899818e-01,1.260462e-03,8.010065e-08,2.198703e+01,7.878621e+00,1.410840e+01,2.373717e+01,1.713725e+02
1.134828e+05,1.313459e+00,9.802836e+03,1.134588e-01,8.897552e-01,8.899889e-01,1.268475e-03,8.010001e-08,2.198362e+01,7.878621e+00,1.410500e+01,2.373130e+01,1.713327e+02
1.135829e+05,1.314616e+00,9.902865e+03,1.146165e-01,8.898736e-01,8.899960e-01,1.276487e-03,8.009937e-08,2.198236e+01,7.878621e+00,1.410374e+01,2.372777e+01,1.713000e+02
1.136829e+05,1.315774e+00,1.000289e+04,1.157742e-01,8.900067e-01,8.900032e-01,1.284499e-03,8.009873e-08,2.199095e+01,7.878621e+00,1.411233e+01,2.373506e+01,1.713000e+02
1.137829e+05,1.316932e+00,1.010292e+04,1.169320e-01,8.901399e-01,8.900103e-01,1.292511e-03,8.009808e-08,2.199955e+01,7.878621e+00,1.412093e+01,2.374234e+01,1.713000e+02
1.138830e+05,1.318090e+00,1.020295e+04,1.180897e-01,8.902415e-01,8.900174e-01,1.300523e-03,8.009744e-08,2.200044e+01,7.878621e+00,1.412182e+01,2.374153e+01,1.712725e+02
1.139830e+05,1.319247e+00,1.030298e+04,1.192475e-01,8.903291e-01,8.900246e-01,1.308535e-03,8.009680e-08,2.199789e+01,7.878621e+00,1.411927e+01,2.373711e+01,1.712327e+02
1.140830e+05,1.320405e+00,1.040301e+04,1.204052e-01,8.903737e-01,8.900317e-01,1.316547e-03,8.009616e-08,2.199473e+01,7.878621e+00,1.411611e+01,2.373276e+01,1.711857e+02
1.141830e+05,1.321563e+00,1.050304e+04,1.215630e-01,8.902195e-01,8.900388e-01,1.324559e-03,8.009552e-08,2.198871e+01,7.878621e+00,1.411009e+01,2.372875e+01,1.711054e+02
1.142831e+05,1.322721e+00,1.060307e+04,1.227207e-01,8.900653e-01,8.900460e-01,1.332571e-03,8.009488e-08,2.198269e+01,7.878621e+00,1.410407e+01,2.372473e+01,1.710250e+02
1.143831e+05,1.323878e+00,1.070310e+04,1.238784e-01,8.899172e-01,8.900531e-01,1.340583e-03,8.009423e-08,2.198671e+01,7.878621e+00,1.410809e+01,2.373189e+01,1.709725e+02
1.144831e+05,1.325036e+00,1.080313e+04,1.250362e-01,8.897718e-01,8.900602e-01,1.348595e-03,8.009359e-08,2.199525e+01,7.878621e+00,1.411663e+01,2.374407e+01,1.709325e+02
1.145832e+05,1.326194e+00,1.090315e+04,1.261939e-01,8.896517e-01,8.900673e-01,1.356606e-03,8.009295e-08,2.200221e+01,7.879094e+00,1.412311e+01,2.375397e+01,1.709000e+02
1.146832e+05,1.327352e+00,1.100318e+04,1.273517e-01,8.896431e-01,8.900745e-01,1.364618e-03,8.009231e-08,2.200221e+01,7.881654e+00,1.412055e+01,2.375381e+01,1.709000e+02
1.147832e+05,1.328509e+00,1.110321e+04,1.285094e-01,8.896345e-01,8.900816e-01,1.372629e-03,8.009167e-08,2.200221e+01,7.884215e+00,1.411799e+01,2.375364e+01,1.709000e+02
1.148832e+05,1.329667e+00,1.120324e+04,1.296671e-01,8.897249e-01,8.900887e-01,1.380641e-03,8.009103e-08,2.200221e+01,7.885034e+00,1.411717e+01,2.375193e+01,1.709272e+02
1.149833e+05,1.330825e+00,1.130327e+04,1.308249e-01,8.898619e-01,8.900959e-01,1.388652e-03,8.009038e-08,2.200221e+01,7.885034e+00,1.411717e+01,2.374949e+01,1.709673e+02
1.150833e+05,1.331983e+00,1.140330e+04,1.319826e-01,8.899523e-01,8.901030e-01,1.396663e-03,8.008974e-08,2.200268e+01,7.884563e+00,1.411812e+01,2.374846e+01,1.709926e+02
1.151833e+05,1.333140e+00,1.150333e+04,1.331404e-01,8.898358e-01,8.901101e-01,1.404675e-03,8.008910e-08,2.200525e+01,7.881993e+00,1.412325e+01,2.375375e+01,1.709526e+02
1.152834e+05,1.334298e+00,1.160336e+04,1.342981e-01,8.897193e-01,8.901173e-01,1.412686e-03,8.008846e-08,2.200782e+01,7.879424e+00,1.412839e+01,2.375903e+01,1.709125e+02
1.153834e+05,1.335456e+00,1.170339e+04,1.354559e-01,8.897803e-01,8.901244e-01,1.420697e-03,8.008782e-08,2.200332e+01,7.880387e+00,1.412293e+01,2.375277e+01,1.708725e+02
1.154834e+05,1.336614e+00,1.180342e+04,1.366136e-01,8.899220e-01,8.901315e-01,1.428708e-03,8.008718e-08,2.199561e+01,7.882956e+00,1.411266e+01,2.374126e+01,1.708324e+02
1.155834e+05,1.337771e+00,1.190344e+04,1.377713e-01,8.900373e-01,8.901387e-01,1.436719e-03,8.008653e-08,2.198938e+01,7.884545e+00,1.410483e+01,2.373201e+01,1.707924e+02
1.156835e+05,1.338929e+00,1.200347e+04,1.389291e-01,8.900410e-01,8.901458e-01,1.444730e-03,8.008589e-08,2.198938e+01,7.881984e+00,1.410739e+01,2.373226e+01,1.707524e+02
1.157835e+05,1.340087e+00,1.210350e+04,1.400868e-01,8.900446e-01,8.901529e-01,1.452741e-03,8.008525e-08,2.198938e+01,7.879424e+00,1.410996e+01,2.373251e+01,1.707125e+02
1.158835e+05,1.341245e+00,1.220353e+04,1.412446e-01,8.899917e-01,8.901600e-01,1.460752e-03,8.008461e-08,2.199469e+01,7.880390e+00,1.411430e+01,2.373930e+01,1.706448e+02
1.159836e+05,1.342402e+00,1.230356e+04,1.424023e-01,8.899129e-01,8.901672e-01,1.468763e-03,8.008397e-08,2.200242e+01,7.882969e+00,1.411945e+01,2.374908e+01,1.705644e+02
1.160836e+05,1.343560e+00,1.240359e+04,1.435601e-01,8.898702e-01,8.901743e-01,1.476773e-03,8.008333e-08,2.200862e+01,7.884527e+00,1.412409e+01,2.375661e+01,1.704921e+02
1.161836e+05,1.344718e+00,1.250362e+04,1.447178e-01,8.899726e-01,8.901814e-01,1.484784e-03,8.008269e-08,2.200862e+01,7.881976e+00,1.412664e+01,2.375510e+01,1.704523e+02
1.162836e+05,1.345876e+00,1.260365e+04,1.458755e-01,8.900751e-01,8.901886e-01,1.492794e-03,8.008204e-08,2.200862e+01,7.879424e+00,1.412920e+01,2.375359e+01,1.704125e+02
1.163837e+05,1.347033e+00,1.270368e+04,1.470333e-01,8.901533e-01,8.901957e-01,1.500805e-03,8.008140e-08,2.200509e+01,7.878621e+00,1.412647e+01,2.374832e+01,1.703725e+02
1.164837e+05,1.348191e+00,1.280370e+04,1.481910e-01,8.902203e-01,8.902028e-01,1.508815e-03,8.008076e-08,2.199993e+01,7.878621e+00,1.412131e+01,2.374134e+01,1.703323e+02
1.165837e+05,1.349349e+00,1.290373e+04,1.493488e-01,8.902790e-01,8.902100e-01,1.516826e-03,8.008012e-08,2.199529e+01,7.878621e+00,1.411667e+01,2.373507e+01,1.703079e+02
1.166838e+05,1.350507e+00,1.300376e+04,1.505065e-01,8.903040e-01,8.902171e-01,1.524836e-03,8.007948e-08,2.199273e+01,7.878621e+00,1.411411e+01,2.373175e+01,1.703478e+02
1.167838e+05,1.351664e+00,1.310379e+04,1.516643e-01,8.903290e-01,8.902242e-01,1.532846e-03,8.007884e-08,2.199017e+01,7.878621e+00,1.411155e+01,2.372843e+01,1.703877e+02
1.168838e+05,1.352822e+00,1.320382e+04,1.528220e-01,8.903712e-01,8.902314e-01,1.540856e-03,8.007820e-08,2.198938e+01,7.880394e+00,1.410898e+01,2.372658e+01,1.703723e+02
1.169838e+05,1.353980e+00,1.330385e+04,1.539797e-01,8.904209e-01,8.902385e-01,1.548866e-03,8.007755e-08,2.198938e+01,7.882955e+00,1.410642e+01,2.372538e+01,1.703324e+02
1.170839e+05,1.355137e+00,1.340388e+04,1.551375e-01,8.904887e-01,8.902456e-01,1.556877e-03,8.007691e-08,2.199034e+01,7.884552e+00,1.410579e+01,2.372506e+01,1.702925e+02
1.171839e+05,1.356295e+00,1.350391e+04,1.562952e-01,8.906341e-01,8.902527e-01,1.564886e-03,8.007627e-08,2.199548e+01,7.881982e+00,1.411350e+01,2.372856e+01,1.702524e+02
1.172839e+05,1.357453e+00,1.360394e+04,1.574530e-01,8.907795e-01,8.902599e-01,1.572896e-03,8.007563e-08,2.200062e+01,7.879413e+00,1.412121e+01,2.373206e+01,1.702124e+02
1.173840e+05,1.358611e+00,1.370397e+04,1.586107e-01,8.906893e-01,8.902670e-01,1.580906e-03,8.007499e-08,2.200221e+01,7.880398e+00,1.412181e+01,2.373532e+01,1.701446e+02
1.174840e+05,1.359768e+00,1.380399e+04,1.597685e-01,8.904941e-01,8.902741e-01,1.588916e-03,8.007435e-08,2.200221e+01,7.882967e+00,1.411924e+01,2.373848e+01,1.700645e+02
1.175840e+05,1.360926e+00,1.390402e+04,1.609262e-01,8.903192e-01,8.902813e-01,1.596926e-03,8.007371e-08,2.200271e+01,7.885034e+00,1.411767e+01,2.374190e+01,1.700000e+02
1.176841e+05,1.362084e+00,1.400405e+04,1.620839e-01,8.902281e-01,8.902884e-01,1.604935e-03,8.007306e-08,2.200527e+01,7.885034e+00,1.412023e+01,2.374640e+01,1.700000e+02
1.177841e+05,1.363242e+00,1.410408e+04,1.632417e-01,8.901369e-01,8.902955e-01,1.612945e-03,8.007242e-08,2.200783e+01,7.885034e+00,1.412279e+01,2.375090e+01,1.700000e+02
1.178841e+05,1.364399e+00,1.420411e+04,1.643994e-01,8.901975e-01,8.903027e-01,1.620955e-03,8.007178e-08,2.200862e+01,7.885034e+00,1.412359e+01,2.375071e+01,1.700000e+02
1.179841e+05,1.365557e+00,1.430414e+04,1.655572e-01,8.903261e-01,8.903098e-01,1.628964e-03,8.007114e-08,2.200862e+01,7.885034e+00,1.412359e+01,2.374842e+01,1.700000e+02
1.180842e+05,1.366715e+00,1.440417e+04,1.667149e-01,8.904199e-01,8.903169e-01,1.636973e-03,8.007050e-08,2.200645e+01,7.884534e+00,1.412192e+01,2.374437e+01,1.700000e+02
1.181842e+05,1.367873e+00,1.450420e+04,1.678726e-01,8.903697e-01,8.903241e-01,1.644983e-03,8.006986e-08,2.199528e+01,7.881955e+00,1.411332e+01,2.373304e+01,1.700000e+02
1.182842e+05,1.369030e+00,1.460423e+04,1.690304e-01,8.903194e-01,8.903312e-01,1.652992e-03,8.006922e-08,2.198410e+01,7.879377e+00,1.410473e+01,2.372170e+01,1.700000e+02
1.183843e+05,1.370188e+00,1.470425e+04,1.701881e-01,8.902843e-01,8.903383e-01,1.661001e-03,8.006857e-08,2.198323e+01,7.878621e+00,1.410461e+01,2.372144e+01,1.700281e+02
1.184843e+05,1.371346e+00,1.480428e+04,1.713459e-01,8.902555e-01,8.903455e-01,1.669010e-03,8.006793e-08,2.198663e+01,7.878621e+00,1.410801e+01,2.372577e+01,1.700679e+02
1.185843e+05,1.372504e+00,1.490431e+04,1.725036e-01,8.902204e-01,8.903526e-01,1.677019e-03,8.006729e-08,2.198938e+01,7.878621e+00,1.411076e+01,2.372948e+01,1.701000e+02
1.186843e+05,1.373661e+00,1.500434e+04,1.736614e-01,8.901588e-01,8.903597e-01,1.685028e-03,8.006665e-08,2.198938e+01,7.878621e+00,1.411076e+01,2.373058e+01,1.701000e+02
1.187844e+05,1.374819e+00,1.510437e+04,1.748191e-01,8.900972e-01,8.903668e-01,1.693037e-03,8.006601e-08,2.198938e+01,7.878621e+00,1.411076e+01,2.373167e+01,1.701000e+02
1.188844e+05,1.375977e+00,1.520440e+04,1.759768e-01,8.900958e-01,8.903740e-01,1.701046e-03,8.006537e-08,2.199118e+01,7.880421e+00,1.411076e+01,2.373350e+01,1.701561e+02
1.189844e+05,1.377135e+00,1.530443e+04,1.771346e-01,8.901195e-01,8.903811e-01,1.709055e-03,8.006473e-08,2.199373e+01,7.882973e+00,1.411076e+01,2.373563e+01,1.702357e+02
1.190845e+05,1.378292e+00,1.540446e+04,1.782923e-01,8.901363e-01,8.903882e-01,1.717064e-03,8.006409e-08,2.199678e+01,7.885034e+00,1.411175e+01,2.373850e+01,1.702923e+02
1.191845e+05,1.379450e+00,1.550449e+04,1.794501e-01,8.901239e-01,8.903954e-01,1.725073e-03,8.006345e-08,2.200192e+01,7.885034e+00,1.411688e+01,2.374449e+01,1.702522e+02
1.192845e+05,1.380608e+00,1.560452e+04,1.806078e-01,8.901115e-01,8.904025e-01,1.733081e-03,8.006280e-08,2.200706e+01,7.885034e+00,1.412202e+01,2.375049e+01,1.702122e+02
1.193845e+05,1.381766e+00,1.570454e+04,1.817656e-01,8.901250e-01,8.904096e-01,1.741090e-03,8.006216e-08,2.200683e+01,7.885034e+00,1.412180e+01,2.375000e+01,1.701443e+02
1.194846e+05,1.382923e+00,1.580457e+04,1.829233e-01,8.901498e-01,8.904168e-01,1.749098e-03,8.006152e-08,2.200426e+01,7.885034e+00,1.411923e+01,2.374667e+01,1.700641e+02
1.195846e+05,1.384081e+00,1.590460e+04,1.840810e-01,8.901647e-01,8.904239e-01,1.757107e-03,8.006088e-08,2.200118e+01,7.884523e+00,1.411666e+01,2.374301e+01,1.700159e+02
1.196846e+05,1.385239e+00,1.600463e+04,1.852388e-01,8.901398e-01,8.904310e-01,1.765115e-03,8.006024e-08,2.199606e+01,7.881963e+00,1.411410e+01,2.373801e+01,1.700958e+02
1.197847e+05,1.386397e+00,1.610466e+04,1.863965e-01,8.901149e-01,8.904382e-01,1.773123e-03,8.005960e-08,2.199094e+01,7.879402e+00,1.411154e+01,2.373302e+01,1.701756e+02
1.198847e+05,1.387554e+00,1.620469e+04,1.875543e-01,8.902144e-01,8.904453e-01,1.781132e-03,8.005896e-08,2.199295e+01,7.880406e+00,1.411254e+01,2.373338e+01,1.702278e+02
1.199847e+05,1.388712e+00,1.630472e+04,1.887120e-01,8.903685e-01,8.904524e-01,1.789140e-03,8.005832e-08,2.199809e+01,7.882975e+00,1.411511e+01,2.373609e+01,1.702679e+02
1.200847e+05,1.389870e+00,1.640475e+04,1.898698e-01,8.904895e-01,8.904595e-01,1.797148e-03,8.005767e-08,2.200119e+01,7.884525e+00,1.411666e+01,2.373722e+01,1.702921e+02
1.201848e+05,1.391027e+00,1.650478e+04,1.910275e-01,8.904770e-01,8.904667e-01,1.805156e-03,8.005703e-08,2.199605e+01,7.881955e+00,1.411409e+01,2.373199e+01,1.702520e+02
1.202848e+05,1.392185e+00,1.660480e+04,1.921852e-01,8.904644e-01,8.904738e-01,1.813164e-03,8.005639e-08,2.199091e+01,7.879386e+00,1.411152e+01,2.372676e+01,1.702119e+02
1.203848e+05,1.393343e+00,1.670483e+04,1.933430e-01,8.904696e-01,8.904809e-01,1.821172e-03,8.005575e-08,2.199118e+01,7.878621e+00,1.411256e+01,2.372706e+01,1.701439e+02
1.204849e+05,1.394501e+00,1.680486e+04,1.945007e-01,8.904822e-01,8.904881e-01,1.829180e-03,8.005511e-08,2.199374e+01,7.878621e+00,1.411512e+01,2.372971e+01,1.700641e+02
1.205849e+05,1.395658e+00,1.690489e+04,1.956585e-01,8.904948e-01,8.904952e-01,1.837188e-03,8.005447e-08,2.199579e+01,7.878621e+00,1.411717e+01,2.373180e+01,1.700000e+02
1.206849e+05,1.396816e+00,1.700492e+04,1.968162e-01,8.905072e-01,8.905023e-01,1.845195e-03,8.005383e-08,2.199579e+01,7.878621e+00,1.411717e+01,2.373158e+01,1.700000e+02
1.207849e+05,1.397974e+00,1.710495e+04,1.979740e-01,8.905196e-01,8.905095e-01,1.853203e-03,8.005319e-08,2.199579e+01,7.878621e+00,1.411717e+01,2.373136e+01,1.700000e+02
1.208850e+05,1.399132e+00,1.720498e+04,1.991317e-01,8.906345e-01,8.905166e-01,1.861211e-03,8.005255e-08,2.199399e+01,7.878621e+00,1.411536e+01,2.372728e+01,1.700000e+02
1.209850e+05,1.400289e+00,1.730501e+04,2.002894e-01,8.907930e-01,8.905237e-01,1.869218e-03,8.005191e-08,2.199141e+01,7.878621e+00,1.411279e+01,2.372157e+01,1.700000e+02
1.210850e+05,1.401447e+00,1.740504e+04,2.014472e-01,8.909284e-01,8.905309e-01,1.877226e-03,8.005126e-08,2.198938e+01,7.878082e+00,1.411130e+01,2.371695e+01,1.699915e+02
1.211851e+05,1.402605e+00,1.750507e+04,2.026049e-01,8.909784e-01,8.905380e-01,1.885233e-03,8.005062e-08,2.198938e+01,7.875557e+00,1.411382e+01,2.371637e+01,1.699517e+02
1.212851e+05,1.403763e+00,1.760509e+04,2.037627e-01,8.910284e-01,8.905451e-01,1.893240e-03,8.004998e-08,2.198938e+01,7.873033e+00,1.411635e+01,2.371579e+01,1.699119e+02
1.213851e+05,1.404920e+00,1.770512e+04,2.049204e-01,8.909707e-01,8.905522e-01,1.901248e-03,8.004934e-08,2.199118e+01,7.872276e+00,1.411890e+01,2.371893e+01,1.699000e+02
1.214852e+05,1.406078e+00,1.780515e+04,2.060781e-01,8.908667e-01,8.905594e-01,1.909255e-03,8.004870e-08,2.199375e+01,7.872276e+00,1.412147e+01,2.372366e+01,1.699000e+02
1.215852e+05,1.407236e+00,1.790518e+04,2.072359e-01,8.907812e-01,8.905665e-01,1.917262e-03,8.004806e-08,2.199632e+01,7.872276e+00,1.412404e+01,2.372807e+01,1.699082e+02
1.216852e+05,1.408394e+00,1.800521e+04,2.083936e-01,8.907679e-01,8.905736e-01,1.925269e-03,8.004742e-08,2.199889e+01,7.872276e+00,1.412661e+01,2.373119e+01,1.699482e+02
1.217852e+05,1.409551e+00,1.810524e+04,2.095514e-01,8.907547e-01,8.905808e-01,1.933276e-03,8.004678e-08,2.200146e+01,7.872276e+00,1.412918e+01,2.373431e+01,1.699883e+02
1.218853e+05,1.410709e+00,1.820527e+04,2.107091e-01,8.907891e-01,8.905879e-01,1.941283e-03,8.004614e-08,2.199617e+01,7.872276e+00,1.412389e+01,2.372776e+01,1.699718e+02
1.219853e+05,1.411867e+00,1.830530e+04,2.118669e-01,8.908432e-01,8.905950e-01,1.949290e-03,8.004550e-08,2.198763e+01,7.872276e+00,1.411536e+01,2.371722e+01,1.699318e+02
1.220853e+05,1.413025e+00,1.840533e+04,2.130246e-01,8.908838e-01,8.906022e-01,1.957297e-03,8.004485e-08,2.198256e+01,7.872276e+00,1.411029e+01,2.371080e+01,1.698919e+02
1.221854e+05,1.414182e+00,1.850535e+04,2.141823e-01,8.908714e-01,8.906093e-01,1.965304e-03,8.004421e-08,2.199113e+01,7.872276e+00,1.411885e+01,2.372064e+01,1.698518e+02
1.222854e+05,1.415340e+00,1.860538e+04,2.153401e-01,8.908590e-01,8.906164e-01,1.973310e-03,8.004357e-08,2.199969e+01,7.872276e+00,1.412742e+01,2.373047e+01,1.698118e+02
1.223854e+05,1.416498e+00,1.870541e+04,2.164978e-01,8.909841e-01,8.906236e-01,1.981317e-03,8.004293e-08,2.200221e+01,7.872276e+00,1.412993e+01,2.373107e+01,1.698282e+02
1.224854e+05,1.417656e+00,1.880544e+04,2.176556e-01,8.911664e-01,8.906307e-01,1.989323e-03,8.004229e-08,2.200221e+01,7.872276e+00,1.412993e+01,2.372782e+01,1.698681e+02
1.225855e+05,1.418813e+00,1.890547e+04,2.188133e-01,8.912801e-01,8.906378e-01,1.997330e-03,8.004165e-08,2.200169e+01,7.872788e+00,1.412890e+01,2.372516e+01,1.699000e+02
1.226855e+05,1.419971e+00,1.900550e+04,2.199711e-01,8.911223e-01,8.906449e-01,2.005336e-03,8.004101e-08,2.199912e+01,7.875330e+00,1.412379e+01,2.372477e+01,1.699000e+02
1.227855e+05,1.421129e+00,1.910553e+04,2.211288e-01,8.909645e-01,8.906521e-01,2.013343e-03,8.004037e-08,2.199655e+01,7.877872e+00,1.411868e+01,2.372438e+01,1.699000e+02
1.228856e+05,1.422287e+00,1.920556e+04,2.222865e-01,8.908915e-01,8.906592e-01,2.021349e-03,8.003973e-08,2.199156e+01,7.878621e+00,1.411294e+01,2.371999e+01,1.699000e+02
1.229856e+05,1.423444e+00,1.930559e+04,2.234443e-01,8.908540e-01,8.906663e-01,2.029355e-03,8.003909e-08,2.198557e+01,7.878621e+00,1.410695e+01,2.371393e+01,1.699000e+02
1.230856e+05,1.424602e+00,1.940562e+04,2.246020e-01,8.908650e-01,8.906735e-01,2.037362e-03,8.003845e-08,2.198029e+01,7.878091e+00,1.410220e+01,2.370788e+01,1.699000e+02
1.231856e+05,1.425760e+00,1.950564e+04,2.257598e-01,8.910597e-01,8.906806e-01,2.045368e-03,8.003781e-08,2.197773e+01,7.875558e+00,1.410217e+01,2.370185e+01,1.699000e+02
1.232857e+05,1.426918e+00,1.960567e+04,2.269175e-01,8.912543e-01,8.906877e-01,2.053374e-03,8.003716e-08,2.197517e+01,7.873025e+00,1.410215e+01,2.369583e+01,1.699000e+02
1.233857e+05,1.428075e+00,1.970570e+04,2.280753e-01,8.912180e-01,8.906949e-01,2.061380e-03,8.003652e-08,2.198225e+01,7.874066e+00,1.410819e+01,2.370430e+01,1.699564e+02
1.234857e+05,1.429233e+00,1.980573e+04,2.292330e-01,8.910847e-01,8.907020e-01,2.069386e-03,8.003588e-08,2.199339e+01,7.876607e+00,1.411678e+01,2.371885e+01,1.700365e+02
1.235858e+05,1.430391e+00,1.990576e+04,2.303907e-01,8.910008e-01,8.907091e-01,2.077392e-03,8.003524e-08,2.200221e+01,7.878621e+00,1.412359e+01,2.372999e+01,1.701084e+02
1.236858e+05,1.431548e+00,2.000579e+04,2.315485e-01,8.911055e-01,8.907163e-01,2.085397e-03,8.003460e-08,2.200221e+01,7.878621e+00,1.412359e+01,2.372813e+01,1.701486e+02
1.237858e+05,1.432706e+00,2.010582e+04,2.327062e-01,8.912101e-01,8.907234e-01,2.093403e-03,8.003396e-08,2.200221e+01,7.878621e+00,1.412359e+01,2.372627e+01,1.701888e+02
1.238858e+05,1.433864e+00,2.020585e+04,2.338640e-01,8.912392e-01,8.907305e-01,2.101409e-03,8.003332e-08,2.200221e+01,7.876802e+00,1.412540e+01,2.372598e+01,1.702000e+02
1.239859e+05,1.435022e+00,2.030588e+04,2.350217e-01,8.912389e-01,8.907376e-01,2.109414e-03,8.003268e-08,2.200221e+01,7.874278e+00,1.412793e+01,2.372629e+01,1.702000e+02
1.240859e+05,1.436179e+00,2.040590e+04,2.361795e-01,8.912792e-01,8.907448e-01,2.117420e-03,8.003204e-08,2.200044e+01,7.872802e+00,1.412763e+01,2.372376e+01,1.702083e+02
1.241859e+05,1.437337e+00,2.050593e+04,2.373372e-01,8.914749e-01,8.907519e-01,2.125425e-03,8.003140e-08,2.199187e+01,7.875343e+00,1.411653e+01,2.371037e+01,1.702483e+02
1.242860e+05,1.438495e+00,2.060596e+04,2.384949e-01,8.916707e-01,8.907590e-01,2.133431e-03,8.003076e-08,2.198331e+01,7.877885e+00,1.410542e+01,2.369698e+01,1.702884e+02
1.243860e+05,1.439653e+00,2.070599e+04,2.396527e-01,8.916359e-01,8.907662e-01,2.141436e-03,8.003012e-08,2.198326e+01,7.876815e+00,1.410645e+01,2.369768e+01,1.703000e+02
1.244860e+05,1.440810e+00,2.080602e+04,2.408104e-01,8.915072e-01,8.907733e-01,2.149442e-03,8.002948e-08,2.198669e+01,7.874273e+00,1.411242e+01,2.370411e+01,1.703000e+02
1.245860e+05,1.441968e+00,2.090605e+04,2.419682e-01,8.913339e-01,8.907804e-01,2.157447e-03,8.002884e-08,2.198993e+01,7.872819e+00,1.411711e+01,2.371100e+01,1.702914e+02
1.246861e+05,1.443126e+00,2.100608e+04,2.431259e-01,8.909976e-01,8.907876e-01,2.165452e-03,8.002819e-08,2.199249e+01,7.875352e+00,1.411714e+01,2.371954e+01,1.702515e+02
1.247861e+05,1.444284e+00,2.110611e+04,2.442836e-01,8.906612e-01,8.907947e-01,2.173457e-03,8.002755e-08,2.199505e+01,7.877885e+00,1.411716e+01,2.372809e+01,1.702116e+02
1.248861e+05,1.445441e+00,2.120614e+04,2.454414e-01,8.905610e-01,8.908018e-01,2.181462e-03,8.002691e-08,2.199154e+01,7.876817e+00,1.411472e+01,2.372607e+01,1.702284e+02
1.249862e+05,1.446599e+00,2.130616e+04,2.465991e-01,8.905574e-01,8.908090e-01,2.189467e-03,8.002627e-08,2.198554e+01,7.874276e+00,1.411127e+01,2.371971e+01,1.702685e+02
1.250862e+05,1.447757e+00,2.140619e+04,2.477569e-01,8.905440e-01,8.908161e-01,2.197472e-03,8.002563e-08,2.198083e+01,7.872276e+00,1.410855e+01,2.371490e+01,1.703000e+02
1.251862e+05,1.448915e+00,2.150622e+04,2.489146e-01,8.904939e-01,8.908232e-01,2.205477e-03,8.002499e-08,2.198083e+01,7.872276e+00,1.410855e+01,2.371579e+01,1.703000e+02
1.252863e+05,1.450072e+00,2.160625e+04,2.500724e-01,8.904439e-01,8.908304e-01,2.213482e-03,8.002435e-08,2.198083e+01,7.872276e+00,1.410855e+01,2.371668e+01,1.703000e+02
1.253863e+05,1.451230e+00,2.170628e+04,2.512301e-01,8.904771e-01,8.908375e-01,2.221486e-03,8.002371e-08,2.197899e+01,7.872276e+00,1.410672e+01,2.371403e+01,1.702714e+02
1.254863e+05,1.452388e+00,2.180631e+04,2.523878e-01,8.905433e-01,8.908446e-01,2.229491e-03,8.002307e-08,2.197643e+01,7.872276e+00,1.410416e+01,2.370997e+01,1.702315e+02
1.255863e+05,1.453546e+00,2.190634e+04,2.535456e-01,8.906061e-01,8.908517e-01,2.237496e-03,8.002243e-08,2.197623e+01,7.872276e+00,1.410395e+01,2.370863e+01,1.702085e+02
1.256864e+05,1.454703e+00,2.200637e+04,2.547033e-01,8.906560e-01,8.908589e-01,2.245500e-03,8.002179e-08,2.198480e+01,7.872276e+00,1.411252e+01,2.371736e+01,1.702486e+02
1.257864e+05,1.455861e+00,2.210640e+04,2.558611e-01,8.907060e-01,8.908660e-01,2.253505e-03,8.002115e-08,2.199336e+01,7.872276e+00,1.412108e+01,2.372609e+01,1.702886e+02
1.258864e+05,1.457019e+00,2.220643e+04,2.570188e-01,8.907023e-01,8.908731e-01,2.261509e-03,8.002051e-08,2.199149e+01,7.872276e+00,1.411921e+01,2.372405e+01,1.703288e+02
1.259865e+05,1.458177e+00,2.230645e+04,2.581766e-01,8.906774e-01,8.908803e-01,2.269513e-03,8.001987e-08,2.198547e+01,7.872276e+00,1.411319e+01,2.371774e+01,1.703690e+02
1.260865e+05,1.459334e+00,2.240648e+04,2.593343e-01,8.906552e-01,8.908874e-01,2.277518e-03,8.001923e-08,2.198160e+01,7.872276e+00,1.410933e+01,2.371379e+01,1.704091e+02
1.261865e+05,1.460492e+00,2.250651e+04,2.604920e-01,8.906422e-01,8.908945e-01,2.285522e-03,8.001859e-08,2.198501e+01,7.872276e+00,1.411273e+01,2.371784e+01,1.704489e+02
1.262865e+05,1.461650e+00,2.260654e+04,2.616498e-01,8.906292e-01,8.909017e-01,2.293526e-03,8.001795e-08,2.198841e+01,7.872276e+00,1.411613e+01,2.372190e+01,1.704887e+02
1.263866e+05,1.462808e+00,2.270657e+04,2.628075e-01,8.906969e-01,8.909088e-01,2.301530e-03,8.001731e-08,2.199305e+01,7.872276e+00,1.412078e+01,2.372590e+01,1.705000e+02
1.264866e+05,1.463965e+00,2.280660e+04,2.639653e-01,8.907968e-01,8.909159e-01,2.309534e-03,8.001666e-08,2.199819e+01,7.872276e+00,1.412592e+01,2.372989e+01,1.705000e+02
1.265866e+05,1.465123e+00,2.290663e+04,2.651230e-01,8.908584e-01,8.909231e-01,2.317538e-03,8.001602e-08,2.200165e+01,7.872276e+00,1.412937e+01,2.373267e+01,1.705000e+02
1.266867e+05,1.466281e+00,2.300666e+04,2.662808e-01,8.907832e-01,8.909302e-01,2.325542e-03,8.001538e-08,2.199908e+01,7.872276e+00,1.412680e+01,2.373113e+01,1.705000e+02
1.267867e+05,1.467438e+00,2.310669e+04,2.674385e-01,8.907080e-01,8.909373e-01,2.333546e-03,8.001474e-08,2.199651e+01,7.872276e+00,1.412423e+01,2.372958e+01,1.705000e+02
1.268867e+05,1.468596e+00,2.320671e+04,2.685962e-01,8.907233e-01,8.909444e-01,2.341549e-03,8.001410e-08,2.199394e+01,7.874105e+00,1.411984e+01,2.372621e+01,1.705000e+02
1.269867e+05,1.469754e+00,2.330674e+04,2.697540e-01,8.907733e-01,8.909516e-01,2.349553e-03,8.001346e-08,2.199138e+01,7.876638e+00,1.411474e+01,2.372213e+01,1.705000e+02
