Repository: brandonlampe/CS_Data

# Repository for Crushed Salt Data
**Grant No: 456417**

This is a work in progress!

## Repository Content

### Directory Names
A uniform namining structure still in progress, but in general directories are named according to the following:
 - Names contain no spaces, a single underscore "_" will be used as a file name seperator.
 - Files are for the Crushed Salt Project (CSP); therefore, the first three charaters of each file are "CSP".
 - Folders are organized by which frame the test was performed on i.e., A2 or A3.
 - The fifth and sixth charaters of each file name will therefore be "A" followed by the frame number.
 - Files are chronologically labeled in order of tests performed on a specific frame.That is to say numbering is frame specific (e.g., 01, 02,...,nn tests performed on a specific frame)Therefore the final two characters will be the test number.

### Crushed Salt Testing
The bulk of current repo contents are tests on crushed salt performed at Sandia National Laboratory in Albuquerque, NM.  Future contents of this repository include:
 - Photographs of crushed salt samples (pre and post testing)
 - Permeability test results
 - Thermalconductivity test results
 - Porosity test results

File: UNM_WP_HY_175_09/STAGE03/CREEP_FIT/175_09_STAGE03_CREEP_OUT.csv (part 1 of 2)
Analysis by Brandon Lampe, performed on: 2016/11/18 13:50:27
Experimental results below begin at: 2016/04/10 19:02:02
Duration (sec),Duration (day),Elapsed Time (sec),Elapsed Time (day),Interpolated Fractional Density,Fit to Fractional Density,Fit to Volume Strain,Fit to Volume Strain Rate (1/sec),Confining Pressure (MPa),Pore Pressure (MPa),Terzaghi Pressure (MPa),Solid Pressure (MPa),Temperature (C))
2.073600e+05,2.400000e+00,0.000000e+00,0.000000e+00,9.040559e-01,9.044265e-01,4.099149e-04,1.106139e-07,2.198374e+01,4.026207e+00,1.795754e+01,2.388951e+01,1.705000e+02
2.074600e+05,2.401157e+00,1.000000e+02,1.157407e-03,9.040382e-01,9.044365e-01,4.209763e-04,1.106133e-07,2.197441e+01,4.026207e+00,1.794821e+01,2.387958e+01,1.705000e+02
2.075600e+05,2.402315e+00,2.000000e+02,2.314815e-03,9.040802e-01,9.044465e-01,4.320376e-04,1.106121e-07,2.197441e+01,4.026207e+00,1.794821e+01,2.387866e+01,1.705000e+02
2.076600e+05,2.403472e+00,3.000000e+02,3.472222e-03,9.041222e-01,9.044565e-01,4.430988e-04,1.106109e-07,2.197441e+01,4.026207e+00,1.794821e+01,2.387774e+01,1.705000e+02
2.077600e+05,2.404630e+00,4.000000e+02,4.629630e-03,9.041976e-01,9.044665e-01,4.541598e-04,1.106097e-07,2.197998e+01,4.026207e+00,1.795377e+01,2.388223e+01,1.704740e+02
2.078600e+05,2.405787e+00,5.000000e+02,5.787037e-03,9.042913e-01,9.044766e-01,4.652207e-04,1.106084e-07,2.198857e+01,4.026207e+00,1.796236e+01,2.388968e+01,1.704338e+02
2.079600e+05,2.406944e+00,6.000000e+02,6.944444e-03,9.043641e-01,9.044866e-01,4.762815e-04,1.106072e-07,2.199484e+01,4.026207e+00,1.796863e+01,2.389501e+01,1.704000e+02
2.080600e+05,2.408102e+00,7.000000e+02,8.101852e-03,9.043264e-01,9.044966e-01,4.873421e-04,1.106060e-07,2.198887e+01,4.026207e+00,1.796266e+01,2.388924e+01,1.704000e+02
2.081600e+05,2.409259e+00,8.000000e+02,9.259259e-03,9.042886e-01,9.045066e-01,4.984027e-04,1.106048e-07,2.198290e+01,4.026207e+00,1.795669e+01,2.388346e+01,1.704000e+02
2.082600e+05,2.410417e+00,9.000000e+02,1.041667e-02,9.043167e-01,9.045166e-01,5.094631e-04,1.106035e-07,2.198643e+01,4.027874e+00,1.795855e+01,2.388657e+01,1.704262e+02
2.083600e+05,2.411574e+00,1.000000e+03,1.157407e-02,9.043796e-01,9.045266e-01,5.205234e-04,1.106023e-07,2.199499e+01,4.030423e+00,1.796456e+01,2.389439e+01,1.704662e+02
2.084600e+05,2.412731e+00,1.100000e+03,1.273148e-02,9.044288e-01,9.045366e-01,5.315836e-04,1.106011e-07,2.200181e+01,4.032572e+00,1.796923e+01,2.390062e+01,1.704937e+02
2.085600e+05,2.413889e+00,1.200000e+03,1.388889e-02,9.044038e-01,9.045466e-01,5.426436e-04,1.105999e-07,2.199925e+01,4.032572e+00,1.796667e+01,2.389834e+01,1.704538e+02
2.086600e+05,2.415046e+00,1.300000e+03,1.504630e-02,9.043788e-01,9.045566e-01,5.537035e-04,1.105987e-07,2.199669e+01,4.032572e+00,1.796411e+01,2.389606e+01,1.704139e+02
2.087600e+05,2.416204e+00,1.400000e+03,1.620370e-02,9.043255e-01,9.045666e-01,5.647633e-04,1.105974e-07,2.199411e+01,4.032572e+00,1.796154e+01,2.389438e+01,1.704000e+02
2.088600e+05,2.417361e+00,1.500000e+03,1.736111e-02,9.042569e-01,9.045766e-01,5.758230e-04,1.105962e-07,2.199154e+01,4.032572e+00,1.795896e+01,2.389304e+01,1.704000e+02
2.089600e+05,2.418519e+00,1.600000e+03,1.851852e-02,9.042045e-01,9.045866e-01,5.868826e-04,1.105950e-07,2.198841e+01,4.032572e+00,1.795583e+01,2.389073e+01,1.703935e+02
2.090600e+05,2.419676e+00,1.700000e+03,1.967593e-02,9.042347e-01,9.045966e-01,5.979420e-04,1.105938e-07,2.198243e+01,4.032572e+00,1.794986e+01,2.388346e+01,1.703536e+02
2.091600e+05,2.420833e+00,1.800000e+03,2.083333e-02,9.042648e-01,9.046066e-01,6.090013e-04,1.105925e-07,2.197646e+01,4.032572e+00,1.794389e+01,2.387619e+01,1.703137e+02
2.092600e+05,2.421991e+00,1.900000e+03,2.199074e-02,9.043254e-01,9.046166e-01,6.200605e-04,1.105913e-07,2.197835e+01,4.032572e+00,1.794578e+01,2.387696e+01,1.703263e+02
2.093600e+05,2.423148e+00,2.000000e+03,2.314815e-02,9.044017e-01,9.046266e-01,6.311196e-04,1.105901e-07,2.198435e+01,4.032572e+00,1.795177e+01,2.388191e+01,1.703664e+02
2.094600e+05,2.424306e+00,2.100000e+03,2.430556e-02,9.044596e-01,9.046366e-01,6.421785e-04,1.105889e-07,2.198938e+01,4.032164e+00,1.795722e+01,2.388625e+01,1.703936e+02
2.095600e+05,2.425463e+00,2.200000e+03,2.546296e-02,9.044211e-01,9.046466e-01,6.532374e-04,1.105876e-07,2.198938e+01,4.029614e+00,1.795976e+01,2.388736e+01,1.703535e+02
2.096600e+05,2.426620e+00,2.300000e+03,2.662037e-02,9.043827e-01,9.046566e-01,6.642961e-04,1.105864e-07,2.198938e+01,4.027065e+00,1.796231e+01,2.388847e+01,1.703135e+02
2.097600e+05,2.427778e+00,2.400000e+03,2.777778e-02,9.044648e-01,9.046666e-01,6.753547e-04,1.105852e-07,2.198938e+01,4.027886e+00,1.796149e+01,2.388658e+01,1.703000e+02
2.098600e+05,2.428935e+00,2.500000e+03,2.893519e-02,9.046081e-01,9.046766e-01,6.864131e-04,1.105840e-07,2.198938e+01,4.030418e+00,1.795896e+01,2.388317e+01,1.703000e+02
2.099600e+05,2.430093e+00,2.600000e+03,3.009259e-02,9.047141e-01,9.046866e-01,6.974715e-04,1.105828e-07,2.198976e+01,4.032191e+00,1.795757e+01,2.388108e+01,1.702940e+02
2.100600e+05,2.431250e+00,2.700000e+03,3.125000e-02,9.046075e-01,9.046966e-01,7.085297e-04,1.105815e-07,2.199234e+01,4.029633e+00,1.796271e+01,2.388654e+01,1.702538e+02
2.101600e+05,2.432407e+00,2.800000e+03,3.240741e-02,9.045009e-01,9.047067e-01,7.195878e-04,1.105803e-07,2.199492e+01,4.027075e+00,1.796784e+01,2.389200e+01,1.702136e+02
2.102600e+05,2.433565e+00,2.900000e+03,3.356481e-02,9.044480e-01,9.047167e-01,7.306457e-04,1.105791e-07,2.199579e+01,4.026207e+00,1.796959e+01,2.389422e+01,1.702264e+02
2.103600e+05,2.434722e+00,3.000000e+03,3.472222e-02,9.044228e-01,9.047267e-01,7.417036e-04,1.105779e-07,2.199579e+01,4.026207e+00,1.796959e+01,2.389478e+01,1.702663e+02
2.104600e+05,2.435880e+00,3.100000e+03,3.587963e-02,9.044179e-01,9.047367e-01,7.527613e-04,1.105766e-07,2.199579e+01,4.026207e+00,1.796959e+01,2.389488e+01,1.703062e+02
2.105600e+05,2.437037e+00,3.200000e+03,3.703704e-02,9.045240e-01,9.047467e-01,7.638189e-04,1.105754e-07,2.199579e+01,4.026207e+00,1.796959e+01,2.389255e+01,1.703463e+02
2.106600e+05,2.438194e+00,3.300000e+03,3.819444e-02,9.046301e-01,9.047567e-01,7.748764e-04,1.105742e-07,2.199579e+01,4.026207e+00,1.796959e+01,2.389022e+01,1.703863e+02
2.107600e+05,2.439352e+00,3.400000e+03,3.935185e-02,9.046667e-01,9.047667e-01,7.859337e-04,1.105730e-07,2.199018e+01,4.026207e+00,1.796397e+01,2.388321e+01,1.704263e+02
2.108600e+05,2.440509e+00,3.500000e+03,4.050926e-02,9.046672e-01,9.047767e-01,7.969910e-04,1.105717e-07,2.198164e+01,4.026207e+00,1.795544e+01,2.387377e+01,1.704662e+02
2.109600e+05,2.441667e+00,3.600000e+03,4.166667e-02,9.046592e-01,9.047867e-01,8.080481e-04,1.105705e-07,2.197441e+01,4.026207e+00,1.794821e+01,2.386595e+01,1.704939e+02
2.110600e+05,2.442824e+00,3.700000e+03,4.282407e-02,9.046033e-01,9.047967e-01,8.191051e-04,1.105693e-07,2.197441e+01,4.026207e+00,1.794821e+01,2.386718e+01,1.704537e+02
2.111600e+05,2.443981e+00,3.800000e+03,4.398148e-02,9.045475e-01,9.048067e-01,8.301620e-04,1.105681e-07,2.197441e+01,4.026207e+00,1.794821e+01,2.386840e+01,1.704135e+02
2.112600e+05,2.445139e+00,3.900000e+03,4.513889e-02,9.045732e-01,9.048167e-01,8.412187e-04,1.105669e-07,2.198008e+01,4.026207e+00,1.795388e+01,2.387410e+01,1.704000e+02
2.113600e+05,2.446296e+00,4.000000e+03,4.629630e-02,9.046402e-01,9.048267e-01,8.522753e-04,1.105656e-07,2.198861e+01,4.026207e+00,1.796241e+01,2.388206e+01,1.704000e+02
2.114600e+05,2.447454e+00,4.100000e+03,4.745370e-02,9.046886e-01,9.048367e-01,8.633318e-04,1.105644e-07,2.199443e+01,4.026207e+00,1.796823e+01,2.388744e+01,1.703936e+02
2.115600e+05,2.448611e+00,4.200000e+03,4.861111e-02,9.046383e-01,9.048467e-01,8.743882e-04,1.105632e-07,2.198587e+01,4.026207e+00,1.795967e+01,2.387907e+01,1.703536e+02
2.116600e+05,2.449769e+00,4.300000e+03,4.976852e-02,9.045880e-01,9.048567e-01,8.854445e-04,1.105620e-07,2.197731e+01,4.026207e+00,1.795110e+01,2.387071e+01,1.703135e+02
2.117600e+05,2.450926e+00,4.400000e+03,5.092593e-02,9.046298e-01,9.048667e-01,8.965006e-04,1.105607e-07,2.198008e+01,4.026207e+00,1.795387e+01,2.387286e+01,1.702735e+02
2.118600e+05,2.452083e+00,4.500000e+03,5.208333e-02,9.047187e-01,9.048767e-01,9.075566e-04,1.105595e-07,2.198864e+01,4.026207e+00,1.796244e+01,2.388037e+01,1.702334e+02
2.119600e+05,2.453241e+00,4.600000e+03,5.324074e-02,9.047847e-01,9.048867e-01,9.186125e-04,1.105583e-07,2.199439e+01,4.026207e+00,1.796818e+01,2.388527e+01,1.702066e+02
2.120600e+05,2.454398e+00,4.700000e+03,5.439815e-02,9.047343e-01,9.048967e-01,9.296683e-04,1.105571e-07,2.198585e+01,4.026207e+00,1.795965e+01,2.387695e+01,1.702465e+02
2.121600e+05,2.455556e+00,4.800000e+03,5.555556e-02,9.046839e-01,9.049067e-01,9.407239e-04,1.105559e-07,2.197732e+01,4.026207e+00,1.795111e+01,2.386862e+01,1.702864e+02
2.122600e+05,2.456713e+00,4.900000e+03,5.671296e-02,9.046749e-01,9.049167e-01,9.517794e-04,1.105546e-07,2.197836e+01,4.027887e+00,1.795048e+01,2.386980e+01,1.703000e+02
2.123600e+05,2.457870e+00,5.000000e+03,5.787037e-02,9.046875e-01,9.049267e-01,9.628348e-04,1.105534e-07,2.198436e+01,4.030437e+00,1.795392e+01,2.387588e+01,1.703000e+02
2.124600e+05,2.459028e+00,5.100000e+03,5.902778e-02,9.047123e-01,9.049368e-01,9.738901e-04,1.105522e-07,2.198841e+01,4.032572e+00,1.795584e+01,2.387959e+01,1.703000e+02
2.125600e+05,2.460185e+00,5.200000e+03,6.018519e-02,9.048004e-01,9.049468e-01,9.849453e-04,1.105510e-07,2.198246e+01,4.032572e+00,1.794989e+01,2.387108e+01,1.703000e+02
2.126600e+05,2.461343e+00,5.300000e+03,6.134259e-02,9.048886e-01,9.049568e-01,9.960003e-04,1.105497e-07,2.197651e+01,4.032572e+00,1.794394e+01,2.386257e+01,1.703000e+02
2.127600e+05,2.462500e+00,5.400000e+03,6.250000e-02,9.048945e-01,9.049668e-01,1.007055e-03,1.105485e-07,2.197998e+01,4.032572e+00,1.794741e+01,2.386627e+01,1.703521e+02
2.128600e+05,2.463657e+00,5.500000e+03,6.365741e-02,9.048558e-01,9.049768e-01,1.018110e-03,1.105473e-07,2.198857e+01,4.032572e+00,1.795600e+01,2.387662e+01,1.704325e+02
2.129600e+05,2.464815e+00,5.600000e+03,6.481481e-02,9.048389e-01,9.049868e-01,1.029165e-03,1.105461e-07,2.199579e+01,4.032572e+00,1.796322e+01,2.388497e+01,1.704936e+02
2.130600e+05,2.465972e+00,5.700000e+03,6.597222e-02,9.049369e-01,9.049968e-01,1.040219e-03,1.105449e-07,2.199579e+01,4.032572e+00,1.796322e+01,2.388282e+01,1.704537e+02
2.131600e+05,2.467130e+00,5.800000e+03,6.712963e-02,9.050348e-01,9.050068e-01,1.051274e-03,1.105436e-07,2.199579e+01,4.032572e+00,1.796322e+01,2.388067e+01,1.704138e+02
2.132600e+05,2.468287e+00,5.900000e+03,6.828704e-02,9.050078e-01,9.050168e-01,1.062328e-03,1.105424e-07,2.199019e+01,4.030905e+00,1.795929e+01,2.387525e+01,1.704262e+02
2.133600e+05,2.469444e+00,6.000000e+03,6.944444e-02,9.049148e-01,9.050268e-01,1.073382e-03,1.105412e-07,2.198163e+01,4.028356e+00,1.795327e+01,2.386810e+01,1.704662e+02
2.134600e+05,2.470602e+00,6.100000e+03,7.060185e-02,9.048529e-01,9.050368e-01,1.084436e-03,1.105400e-07,2.197575e+01,4.026606e+00,1.794915e+01,2.386314e+01,1.704937e+02
2.135600e+05,2.471759e+00,6.200000e+03,7.175926e-02,9.049584e-01,9.050468e-01,1.095490e-03,1.105387e-07,2.198429e+01,4.029147e+00,1.795514e+01,2.386999e+01,1.704538e+02
2.136600e+05,2.472917e+00,6.300000e+03,7.291667e-02,9.050640e-01,9.050568e-01,1.106544e-03,1.105375e-07,2.199282e+01,4.031687e+00,1.796113e+01,2.387684e+01,1.704139e+02
2.137600e+05,2.474074e+00,6.400000e+03,7.407407e-02,9.050809e-01,9.050668e-01,1.117598e-03,1.105363e-07,2.199747e+01,4.032572e+00,1.796490e+01,2.388152e+01,1.703738e+02
2.138600e+05,2.475231e+00,6.500000e+03,7.523148e-02,9.050505e-01,9.050768e-01,1.128651e-03,1.105351e-07,2.200005e+01,4.032572e+00,1.796748e+01,2.388503e+01,1.703336e+02
2.139600e+05,2.476389e+00,6.600000e+03,7.638889e-02,9.050209e-01,9.050868e-01,1.139705e-03,1.105339e-07,2.200081e+01,4.032572e+00,1.796824e+01,2.388652e+01,1.703000e+02
2.140600e+05,2.477546e+00,6.700000e+03,7.754630e-02,9.049962e-01,9.050968e-01,1.150758e-03,1.105326e-07,2.199228e+01,4.032572e+00,1.795971e+01,2.387764e+01,1.703000e+02
2.141600e+05,2.478704e+00,6.800000e+03,7.870370e-02,9.049715e-01,9.051068e-01,1.161811e-03,1.105314e-07,2.198375e+01,4.032572e+00,1.795118e+01,2.386875e+01,1.703000e+02
2.142600e+05,2.479861e+00,6.900000e+03,7.986111e-02,9.049797e-01,9.051168e-01,1.172864e-03,1.105302e-07,2.198083e+01,4.032572e+00,1.794826e+01,2.386534e+01,1.703263e+02
2.143600e+05,2.481019e+00,7.000000e+03,8.101852e-02,9.050051e-01,9.051268e-01,1.183917e-03,1.105290e-07,2.198083e+01,4.032572e+00,1.794826e+01,2.386479e+01,1.703664e+02
2.144600e+05,2.482176e+00,7.100000e+03,8.217593e-02,9.050393e-01,9.051368e-01,1.194970e-03,1.105278e-07,2.198179e+01,4.032572e+00,1.794922e+01,2.386510e+01,1.703936e+02
2.145600e+05,2.483333e+00,7.200000e+03,8.333333e-02,9.051200e-01,9.051468e-01,1.206023e-03,1.105265e-07,2.198778e+01,4.032572e+00,1.795521e+01,2.386995e+01,1.703535e+02
2.146600e+05,2.484491e+00,7.300000e+03,8.449074e-02,9.052007e-01,9.051568e-01,1.217075e-03,1.105253e-07,2.199378e+01,4.032572e+00,1.796120e+01,2.387481e+01,1.703135e+02
2.147600e+05,2.485648e+00,7.400000e+03,8.564815e-02,9.051941e-01,9.051668e-01,1.228128e-03,1.105241e-07,2.199184e+01,4.032572e+00,1.795927e+01,2.387282e+01,1.703000e+02
2.148600e+05,2.486806e+00,7.500000e+03,8.680556e-02,9.051433e-01,9.051769e-01,1.239180e-03,1.105229e-07,2.198589e+01,4.032572e+00,1.795332e+01,2.386735e+01,1.703000e+02
2.149600e+05,2.487963e+00,7.600000e+03,8.796296e-02,9.051331e-01,9.051869e-01,1.250232e-03,1.105216e-07,2.198044e+01,4.032572e+00,1.794787e+01,2.386156e+01,1.703000e+02
2.150600e+05,2.489120e+00,7.700000e+03,8.912037e-02,9.053540e-01,9.051969e-01,1.261285e-03,1.105204e-07,2.197786e+01,4.032572e+00,1.794529e+01,2.385387e+01,1.703000e+02
2.151600e+05,2.490278e+00,7.800000e+03,9.027778e-02,9.055749e-01,9.052069e-01,1.272337e-03,1.105192e-07,2.197529e+01,4.032572e+00,1.794271e+01,2.384619e+01,1.703000e+02
2.152600e+05,2.491435e+00,7.900000e+03,9.143519e-02,9.055753e-01,9.052169e-01,1.283388e-03,1.105180e-07,2.197835e+01,4.034246e+00,1.794410e+01,2.384939e+01,1.703000e+02
2.153600e+05,2.492593e+00,8.000000e+03,9.259259e-02,9.054627e-01,9.052269e-01,1.294440e-03,1.105168e-07,2.198430e+01,4.036778e+00,1.794752e+01,2.385816e+01,1.703000e+02
2.154600e+05,2.493750e+00,8.100000e+03,9.375000e-02,9.053584e-01,9.052369e-01,1.305492e-03,1.105155e-07,2.198887e+01,4.038562e+00,1.795031e+01,2.386531e+01,1.702941e+02
2.155600e+05,2.494907e+00,8.200000e+03,9.490741e-02,9.053028e-01,9.052469e-01,1.316543e-03,1.105143e-07,2.198544e+01,4.036004e+00,1.794943e+01,2.386300e+01,1.702539e+02
2.156600e+05,2.496065e+00,8.300000e+03,9.606481e-02,9.052471e-01,9.052569e-01,1.327595e-03,1.105131e-07,2.198200e+01,4.033446e+00,1.794856e+01,2.386069e+01,1.702137e+02
2.157600e+05,2.497222e+00,8.400000e+03,9.722222e-02,9.052812e-01,9.052669e-01,1.338646e-03,1.105119e-07,2.197914e+01,4.032572e+00,1.794657e+01,2.385688e+01,1.702000e+02
2.158600e+05,2.498380e+00,8.500000e+03,9.837963e-02,9.053618e-01,9.052769e-01,1.349697e-03,1.105107e-07,2.197658e+01,4.032572e+00,1.794401e+01,2.385228e+01,1.702000e+02
2.159600e+05,2.499537e+00,8.600000e+03,9.953704e-02,9.054416e-01,9.052869e-01,1.360748e-03,1.105094e-07,2.197402e+01,4.032572e+00,1.794145e+01,2.384771e+01,1.702061e+02
2.160600e+05,2.500694e+00,8.700000e+03,1.006944e-01,9.055173e-01,9.052969e-01,1.371799e-03,1.105082e-07,2.197144e+01,4.032572e+00,1.793887e+01,2.384320e+01,1.702463e+02
2.161600e+05,2.501852e+00,8.800000e+03,1.018519e-01,9.055931e-01,9.053069e-01,1.382850e-03,1.105070e-07,2.196886e+01,4.032572e+00,1.793629e+01,2.383870e+01,1.702865e+02
2.162600e+05,2.503009e+00,8.900000e+03,1.030093e-01,9.056553e-01,9.053169e-01,1.393900e-03,1.105058e-07,2.196970e+01,4.034255e+00,1.793544e+01,2.383808e+01,1.703000e+02
2.163600e+05,2.504167e+00,9.000000e+03,1.041667e-01,9.057109e-01,9.053269e-01,1.404951e-03,1.105045e-07,2.197225e+01,4.036787e+00,1.793546e+01,2.383942e+01,1.703000e+02
2.164600e+05,2.505324e+00,9.100000e+03,1.053241e-01,9.057721e-01,9.053369e-01,1.416001e-03,1.105033e-07,2.197532e+01,4.038553e+00,1.793677e+01,2.384129e+01,1.703121e+02
2.165600e+05,2.506481e+00,9.200000e+03,1.064815e-01,9.058654e-01,9.053469e-01,1.427051e-03,1.105021e-07,2.198133e+01,4.035995e+00,1.794534e+01,2.384615e+01,1.703925e+02
2.166600e+05,2.507639e+00,9.300000e+03,1.076389e-01,9.059588e-01,9.053569e-01,1.438102e-03,1.105009e-07,2.198735e+01,4.033437e+00,1.795391e+01,2.385102e+01,1.704728e+02
2.167600e+05,2.508796e+00,9.400000e+03,1.087963e-01,9.059542e-01,9.053669e-01,1.449152e-03,1.104997e-07,2.198938e+01,4.034260e+00,1.795512e+01,2.385328e+01,1.704735e+02
2.168600e+05,2.509954e+00,9.500000e+03,1.099537e-01,9.058995e-01,9.053769e-01,1.460202e-03,1.104984e-07,2.198938e+01,4.036810e+00,1.795257e+01,2.385421e+01,1.704334e+02
2.169600e+05,2.511111e+00,9.600000e+03,1.111111e-01,9.058476e-01,9.053869e-01,1.471251e-03,1.104972e-07,2.198882e+01,4.038520e+00,1.795030e+01,2.385454e+01,1.703934e+02
2.170600e+05,2.512269e+00,9.700000e+03,1.122685e-01,9.058094e-01,9.053969e-01,1.482301e-03,1.104960e-07,2.198542e+01,4.035988e+00,1.794943e+01,2.385189e+01,1.703537e+02
2.171600e+05,2.513426e+00,9.800000e+03,1.134259e-01,9.057713e-01,9.054070e-01,1.493350e-03,1.104948e-07,2.198202e+01,4.033456e+00,1.794856e+01,2.384923e+01,1.703139e+02
2.172600e+05,2.514583e+00,9.900000e+03,1.145833e-01,9.057663e-01,9.054170e-01,1.504400e-03,1.104936e-07,2.198083e+01,4.032572e+00,1.794826e+01,2.384812e+01,1.703000e+02
2.173600e+05,2.515741e+00,1.000000e+04,1.157407e-01,9.057791e-01,9.054270e-01,1.515449e-03,1.104923e-07,2.198083e+01,4.032572e+00,1.794826e+01,2.384784e+01,1.703000e+02
2.174600e+05,2.516898e+00,1.010000e+04,1.168981e-01,9.057705e-01,9.054370e-01,1.526498e-03,1.104911e-07,2.198180e+01,4.032572e+00,1.794922e+01,2.384910e+01,1.703000e+02
2.175600e+05,2.518056e+00,1.020000e+04,1.180556e-01,9.056519e-01,9.054470e-01,1.537547e-03,1.104899e-07,2.198775e+01,4.032572e+00,1.795518e+01,2.385826e+01,1.703000e+02
2.176600e+05,2.519213e+00,1.030000e+04,1.192130e-01,9.055333e-01,9.054570e-01,1.548596e-03,1.104887e-07,2.199370e+01,4.032572e+00,1.796113e+01,2.386743e+01,1.703000e+02
2.177600e+05,2.520370e+00,1.040000e+04,1.203704e-01,9.055082e-01,9.054670e-01,1.559645e-03,1.104875e-07,2.199579e+01,4.030914e+00,1.796488e+01,2.387047e+01,1.703261e+02
2.178600e+05,2.521528e+00,1.050000e+04,1.215278e-01,9.055336e-01,9.054770e-01,1.570694e-03,1.104862e-07,2.199579e+01,4.028356e+00,1.796744e+01,2.387018e+01,1.703662e+02
2.179600e+05,2.522685e+00,1.060000e+04,1.226852e-01,9.055572e-01,9.054870e-01,1.581742e-03,1.104850e-07,2.199579e+01,4.026207e+00,1.796959e+01,2.386989e+01,1.703936e+02
2.180600e+05,2.523843e+00,1.070000e+04,1.238426e-01,9.055707e-01,9.054970e-01,1.592791e-03,1.104838e-07,2.199579e+01,4.026207e+00,1.796959e+01,2.386959e+01,1.703537e+02
2.181600e+05,2.525000e+00,1.080000e+04,1.250000e-01,9.055842e-01,9.055070e-01,1.603839e-03,1.104826e-07,2.199579e+01,4.026207e+00,1.796959e+01,2.386929e+01,1.703138e+02
2.182600e+05,2.526157e+00,1.090000e+04,1.261574e-01,9.055715e-01,9.055170e-01,1.614887e-03,1.104814e-07,2.199411e+01,4.026207e+00,1.796791e+01,2.386772e+01,1.703262e+02
2.183600e+05,2.527315e+00,1.100000e+04,1.273148e-01,9.055450e-01,9.055270e-01,1.625935e-03,1.104801e-07,2.199154e+01,4.026207e+00,1.796534e+01,2.386546e+01,1.703663e+02
2.184600e+05,2.528472e+00,1.110000e+04,1.284722e-01,9.055334e-01,9.055370e-01,1.636983e-03,1.104789e-07,2.198978e+01,4.026207e+00,1.796358e+01,2.386377e+01,1.704063e+02
2.185600e+05,2.529630e+00,1.120000e+04,1.296296e-01,9.056016e-01,9.055470e-01,1.648031e-03,1.104777e-07,2.199234e+01,4.026207e+00,1.796614e+01,2.386510e+01,1.704462e+02
2.186600e+05,2.530787e+00,1.130000e+04,1.307870e-01,9.056698e-01,9.055570e-01,1.659079e-03,1.104765e-07,2.199490e+01,4.026207e+00,1.796869e+01,2.386643e+01,1.704861e+02
2.187600e+05,2.531944e+00,1.140000e+04,1.319444e-01,9.057437e-01,9.055670e-01,1.670127e-03,1.104752e-07,2.199579e+01,4.026207e+00,1.796959e+01,2.386580e+01,1.705000e+02
2.188600e+05,2.533102e+00,1.150000e+04,1.331019e-01,9.058206e-01,9.055770e-01,1.681174e-03,1.104740e-07,2.199579e+01,4.026207e+00,1.796959e+01,2.386412e+01,1.705000e+02
2.189600e+05,2.534259e+00,1.160000e+04,1.342593e-01,9.058724e-01,9.055870e-01,1.692221e-03,1.104728e-07,2.199482e+01,4.026207e+00,1.796861e+01,2.386190e+01,1.704935e+02
2.190600e+05,2.535417e+00,1.170000e+04,1.354167e-01,9.057962e-01,9.055970e-01,1.703269e-03,1.104716e-07,2.198884e+01,4.026207e+00,1.796264e+01,2.385698e+01,1.704536e+02
2.191600e+05,2.536574e+00,1.180000e+04,1.365741e-01,9.057200e-01,9.056070e-01,1.714316e-03,1.104704e-07,2.198287e+01,4.026207e+00,1.795666e+01,2.385205e+01,1.704137e+02
2.192600e+05,2.537731e+00,1.190000e+04,1.377315e-01,9.056855e-01,9.056170e-01,1.725363e-03,1.104691e-07,2.198083e+01,4.026207e+00,1.795462e+01,2.385055e+01,1.703737e+02
2.193600e+05,2.538889e+00,1.200000e+04,1.388889e-01,9.056727e-01,9.056270e-01,1.736409e-03,1.104679e-07,2.198083e+01,4.026207e+00,1.795462e+01,2.385083e+01,1.703338e+02
2.194600e+05,2.540046e+00,1.210000e+04,1.400463e-01,9.056618e-01,9.056370e-01,1.747456e-03,1.104667e-07,2.198174e+01,4.026207e+00,1.795554e+01,2.385208e+01,1.702939e+02
2.195600e+05,2.541204e+00,1.220000e+04,1.412037e-01,9.056616e-01,9.056471e-01,1.758503e-03,1.104655e-07,2.198776e+01,4.026207e+00,1.796155e+01,2.385873e+01,1.702537e+02
2.196600e+05,2.542361e+00,1.230000e+04,1.423611e-01,9.056613e-01,9.056571e-01,1.769549e-03,1.104643e-07,2.199377e+01,4.026207e+00,1.796757e+01,2.386537e+01,1.702135e+02
2.197600e+05,2.543519e+00,1.240000e+04,1.435185e-01,9.057455e-01,9.056671e-01,1.780596e-03,1.104630e-07,2.199579e+01,4.026207e+00,1.796959e+01,2.386576e+01,1.702264e+02
2.198600e+05,2.544676e+00,1.250000e+04,1.446759e-01,9.058724e-01,9.056771e-01,1.791642e-03,1.104618e-07,2.199579e+01,4.026207e+00,1.796959e+01,2.386298e+01,1.702662e+02
2.199600e+05,2.545833e+00,1.260000e+04,1.458333e-01,9.059688e-01,9.056871e-01,1.802688e-03,1.104606e-07,2.199541e+01,4.026590e+00,1.796882e+01,2.386040e+01,1.703000e+02
2.200600e+05,2.546991e+00,1.270000e+04,1.469907e-01,9.058918e-01,9.056971e-01,1.813734e-03,1.104594e-07,2.199283e+01,4.029148e+00,1.796368e+01,2.385898e+01,1.703000e+02
2.201600e+05,2.548148e+00,1.280000e+04,1.481481e-01,9.058148e-01,9.057071e-01,1.824780e-03,1.104582e-07,2.199025e+01,4.031706e+00,1.795855e+01,2.385755e+01,1.703000e+02
2.202600e+05,2.549306e+00,1.290000e+04,1.493056e-01,9.057720e-01,9.057171e-01,1.835826e-03,1.104569e-07,2.198938e+01,4.032572e+00,1.795681e+01,2.385744e+01,1.703000e+02
2.203600e+05,2.550463e+00,1.300000e+04,1.504630e-01,9.057468e-01,9.057271e-01,1.846871e-03,1.104557e-07,2.198938e+01,4.032572e+00,1.795681e+01,2.385799e+01,1.703000e+02
2.204600e+05,2.551620e+00,1.310000e+04,1.516204e-01,9.057309e-01,9.057371e-01,1.857917e-03,1.104545e-07,2.198976e+01,4.032572e+00,1.795719e+01,2.385875e+01,1.702941e+02
2.205600e+05,2.552778e+00,1.320000e+04,1.527778e-01,9.057691e-01,9.057471e-01,1.868962e-03,1.104533e-07,2.199234e+01,4.032572e+00,1.795976e+01,2.386076e+01,1.702539e+02
2.206600e+05,2.553935e+00,1.330000e+04,1.539352e-01,9.058074e-01,9.057571e-01,1.880007e-03,1.104521e-07,2.199491e+01,4.032572e+00,1.796234e+01,2.386277e+01,1.702137e+02
2.207600e+05,2.555093e+00,1.340000e+04,1.550926e-01,9.058205e-01,9.057671e-01,1.891053e-03,1.104508e-07,2.199579e+01,4.034246e+00,1.796155e+01,2.386328e+01,1.702263e+02
2.208600e+05,2.556250e+00,1.350000e+04,1.562500e-01,9.058206e-01,9.057771e-01,1.902098e-03,1.104496e-07,2.199579e+01,4.036787e+00,1.795901e+01,2.386301e+01,1.702662e+02
2.209600e+05,2.557407e+00,1.360000e+04,1.574074e-01,9.058168e-01,9.057871e-01,1.913143e-03,1.104484e-07,2.199540e+01,4.038546e+00,1.795685e+01,2.386248e+01,1.703000e+02
2.210600e+05,2.558565e+00,1.370000e+04,1.585648e-01,9.057910e-01,9.057971e-01,1.924187e-03,1.104472e-07,2.199282e+01,4.035988e+00,1.795683e+01,2.386046e+01,1.703000e+02
2.211600e+05,2.559722e+00,1.380000e+04,1.597222e-01,9.057653e-01,9.058071e-01,1.935232e-03,1.104460e-07,2.199024e+01,4.033429e+00,1.795681e+01,2.385845e+01,1.703000e+02
2.212600e+05,2.560880e+00,1.390000e+04,1.608796e-01,9.058100e-01,9.058171e-01,1.946276e-03,1.104447e-07,2.199108e+01,4.034256e+00,1.795682e+01,2.385830e+01,1.702736e+02
2.213600e+05,2.562037e+00,1.400000e+04,1.620370e-01,9.058902e-01,9.058271e-01,1.957321e-03,1.104435e-07,2.199363e+01,4.036788e+00,1.795684e+01,2.385910e+01,1.702338e+02
2.214600e+05,2.563194e+00,1.410000e+04,1.631944e-01,9.059480e-01,9.058371e-01,1.968365e-03,1.104423e-07,2.199489e+01,4.038554e+00,1.795634e+01,2.385905e+01,1.702000e+02
2.215600e+05,2.564352e+00,1.420000e+04,1.643519e-01,9.058800e-01,9.058471e-01,1.979409e-03,1.104411e-07,2.198890e+01,4.036004e+00,1.795289e+01,2.385418e+01,1.702000e+02
2.216600e+05,2.565509e+00,1.430000e+04,1.655093e-01,9.058119e-01,9.058571e-01,1.990453e-03,1.104399e-07,2.198290e+01,4.033455e+00,1.794945e+01,2.384932e+01,1.702000e+02
2.217600e+05,2.566667e+00,1.440000e+04,1.666667e-01,9.057552e-01,9.058671e-01,2.001497e-03,1.104386e-07,2.197915e+01,4.030906e+00,1.794824e+01,2.384668e+01,1.701738e+02
2.218600e+05,2.567824e+00,1.450000e+04,1.678241e-01,9.057046e-01,9.058772e-01,2.012541e-03,1.104374e-07,2.197658e+01,4.028356e+00,1.794822e+01,2.384522e+01,1.701338e+02
2.219600e+05,2.568981e+00,1.460000e+04,1.689815e-01,9.056759e-01,9.058872e-01,2.023585e-03,1.104362e-07,2.197482e+01,4.026207e+00,1.794861e+01,2.384412e+01,1.701000e+02
2.220600e+05,2.570139e+00,1.470000e+04,1.701389e-01,9.057651e-01,9.058972e-01,2.034628e-03,1.104350e-07,2.197737e+01,4.026207e+00,1.795117e+01,2.384500e+01,1.701000e+02
2.221600e+05,2.571296e+00,1.480000e+04,1.712963e-01,9.058544e-01,9.059072e-01,2.045672e-03,1.104338e-07,2.197993e+01,4.026207e+00,1.795373e+01,2.384587e+01,1.701000e+02
2.222600e+05,2.572454e+00,1.490000e+04,1.724537e-01,9.059020e-01,9.059172e-01,2.056715e-03,1.104325e-07,2.198474e+01,4.026207e+00,1.795854e+01,2.385014e+01,1.701000e+02
2.223600e+05,2.573611e+00,1.500000e+04,1.736111e-01,9.059272e-01,9.059272e-01,2.067758e-03,1.104313e-07,2.199076e+01,4.026207e+00,1.796455e+01,2.385622e+01,1.701000e+02
2.224600e+05,2.574769e+00,1.510000e+04,1.747685e-01,9.059593e-01,9.059372e-01,2.078801e-03,1.104301e-07,2.199579e+01,4.026207e+00,1.796959e+01,2.386108e+01,1.701065e+02
2.225600e+05,2.575926e+00,1.520000e+04,1.759259e-01,9.060264e-01,9.059472e-01,2.089844e-03,1.104289e-07,2.199579e+01,4.026207e+00,1.796959e+01,2.385961e+01,1.701463e+02
2.226600e+05,2.577083e+00,1.530000e+04,1.770833e-01,9.060936e-01,9.059572e-01,2.100887e-03,1.104277e-07,2.199579e+01,4.026207e+00,1.796959e+01,2.385814e+01,1.701860e+02
2.227600e+05,2.578241e+00,1.540000e+04,1.782407e-01,9.060565e-01,9.059672e-01,2.111930e-03,1.104265e-07,2.199022e+01,4.026207e+00,1.796401e+01,2.385280e+01,1.702000e+02
2.228600e+05,2.579398e+00,1.550000e+04,1.793981e-01,9.059628e-01,9.059772e-01,2.122972e-03,1.104252e-07,2.198163e+01,4.026207e+00,1.795542e+01,2.384537e+01,1.702000e+02
2.229600e+05,2.580556e+00,1.560000e+04,1.805556e-01,9.058978e-01,9.059872e-01,2.134015e-03,1.104240e-07,2.197441e+01,4.026614e+00,1.794780e+01,2.383878e+01,1.702000e+02
2.230600e+05,2.581713e+00,1.570000e+04,1.817130e-01,9.059829e-01,9.059972e-01,2.145057e-03,1.104228e-07,2.197441e+01,4.029155e+00,1.794526e+01,2.383666e+01,1.702000e+02
2.231600e+05,2.582870e+00,1.580000e+04,1.828704e-01,9.060679e-01,9.060072e-01,2.156099e-03,1.104216e-07,2.197441e+01,4.031695e+00,1.794272e+01,2.383454e+01,1.702000e+02
2.232600e+05,2.584028e+00,1.590000e+04,1.840278e-01,9.060415e-01,9.060172e-01,2.167142e-03,1.104204e-07,2.197441e+01,4.030903e+00,1.794351e+01,2.383520e+01,1.701738e+02
2.233600e+05,2.585185e+00,1.600000e+04,1.851852e-01,9.059563e-01,9.060272e-01,2.178184e-03,1.104191e-07,2.197441e+01,4.028354e+00,1.794606e+01,2.383732e+01,1.701337e+02
2.234600e+05,2.586343e+00,1.610000e+04,1.863426e-01,9.059140e-01,9.060372e-01,2.189225e-03,1.104179e-07,2.197536e+01,4.026207e+00,1.794915e+01,2.383951e+01,1.701000e+02
2.235600e+05,2.587500e+00,1.620000e+04,1.875000e-01,9.061006e-01,9.060472e-01,2.200267e-03,1.104167e-07,2.198133e+01,4.026207e+00,1.795512e+01,2.384202e+01,1.701000e+02
2.236600e+05,2.588657e+00,1.630000e+04,1.886574e-01,9.062872e-01,9.060572e-01,2.211309e-03,1.104155e-07,2.198730e+01,4.026207e+00,1.796109e+01,2.384453e+01,1.701000e+02
2.237600e+05,2.589815e+00,1.640000e+04,1.898148e-01,9.062988e-01,9.060672e-01,2.222350e-03,1.104143e-07,2.199105e+01,4.026207e+00,1.796485e+01,2.384842e+01,1.701000e+02
2.238600e+05,2.590972e+00,1.650000e+04,1.909722e-01,9.062170e-01,9.060772e-01,2.233392e-03,1.104130e-07,2.199362e+01,4.026207e+00,1.796742e+01,2.385304e+01,1.701000e+02
2.239600e+05,2.592130e+00,1.660000e+04,1.921296e-01,9.061468e-01,9.060872e-01,2.244433e-03,1.104118e-07,2.199447e+01,4.026207e+00,1.796826e+01,2.385551e+01,1.701000e+02
2.240600e+05,2.593287e+00,1.670000e+04,1.932870e-01,9.061390e-01,9.060972e-01,2.255474e-03,1.104106e-07,2.198594e+01,4.026207e+00,1.795973e+01,2.384627e+01,1.701000e+02
2.241600e+05,2.594444e+00,1.680000e+04,1.944444e-01,9.061313e-01,9.061073e-01,2.266515e-03,1.104094e-07,2.197740e+01,4.026207e+00,1.795120e+01,2.383702e+01,1.701000e+02
2.242600e+05,2.595602e+00,1.690000e+04,1.956019e-01,9.061454e-01,9.061173e-01,2.277556e-03,1.104082e-07,2.197441e+01,4.026207e+00,1.794821e+01,2.383341e+01,1.700740e+02
2.243600e+05,2.596759e+00,1.700000e+04,1.967593e-01,9.061712e-01,9.061273e-01,2.288597e-03,1.104069e-07,2.197441e+01,4.026207e+00,1.794821e+01,2.383285e+01,1.700339e+02
2.244600e+05,2.597917e+00,1.710000e+04,1.979167e-01,9.061846e-01,9.061373e-01,2.299637e-03,1.104057e-07,2.197441e+01,4.026207e+00,1.794821e+01,2.383255e+01,1.700061e+02
2.245600e+05,2.599074e+00,1.720000e+04,1.990741e-01,9.061286e-01,9.061473e-01,2.310678e-03,1.104045e-07,2.197441e+01,4.026207e+00,1.794821e+01,2.383378e+01,1.700463e+02
2.246600e+05,2.600231e+00,1.730000e+04,2.002315e-01,9.060726e-01,9.061573e-01,2.321718e-03,1.104033e-07,2.197441e+01,4.026207e+00,1.794821e+01,2.383500e+01,1.700865e+02
2.247600e+05,2.601389e+00,1.740000e+04,2.013889e-01,9.061241e-01,9.061673e-01,2.332758e-03,1.104021e-07,2.197837e+01,4.027889e+00,1.795048e+01,2.383807e+01,1.701264e+02
2.248600e+05,2.602546e+00,1.750000e+04,2.025463e-01,9.062298e-01,9.061773e-01,2.343799e-03,1.104008e-07,2.198432e+01,4.030421e+00,1.795390e+01,2.384206e+01,1.701662e+02
2.249600e+05,2.603704e+00,1.760000e+04,2.037037e-01,9.063196e-01,9.061873e-01,2.354839e-03,1.103996e-07,2.198977e+01,4.032572e+00,1.795719e+01,2.384589e+01,1.701940e+02
2.250600e+05,2.604861e+00,1.770000e+04,2.048611e-01,9.063188e-01,9.061973e-01,2.365878e-03,1.103984e-07,2.199234e+01,4.032572e+00,1.795977e+01,2.384875e+01,1.701538e+02
2.251600e+05,2.606019e+00,1.780000e+04,2.060185e-01,9.063179e-01,9.062073e-01,2.376918e-03,1.103972e-07,2.199492e+01,4.032572e+00,1.796235e+01,2.385161e+01,1.701136e+02
2.252600e+05,2.607176e+00,1.790000e+04,2.071759e-01,9.063013e-01,9.062173e-01,2.387958e-03,1.103960e-07,2.199017e+01,4.032572e+00,1.795759e+01,2.384673e+01,1.701263e+02
2.253600e+05,2.608333e+00,1.800000e+04,2.083333e-01,9.062766e-01,9.062273e-01,2.398997e-03,1.103948e-07,2.198166e+01,4.032572e+00,1.794909e+01,2.383788e+01,1.701661e+02
2.254600e+05,2.609491e+00,1.810000e+04,2.094907e-01,9.062511e-01,9.062373e-01,2.410037e-03,1.103935e-07,2.197479e+01,4.032572e+00,1.794222e+01,2.383086e+01,1.701941e+02
2.255600e+05,2.610648e+00,1.820000e+04,2.106481e-01,9.062210e-01,9.062473e-01,2.421076e-03,1.103923e-07,2.197737e+01,4.032572e+00,1.794480e+01,2.383436e+01,1.701539e+02
2.256600e+05,2.611806e+00,1.830000e+04,2.118056e-01,9.061910e-01,9.062573e-01,2.432115e-03,1.103911e-07,2.197995e+01,4.032572e+00,1.794738e+01,2.383786e+01,1.701137e+02
2.257600e+05,2.612963e+00,1.840000e+04,2.129630e-01,9.062785e-01,9.062673e-01,2.443154e-03,1.103899e-07,2.198476e+01,4.032572e+00,1.795219e+01,2.384126e+01,1.701000e+02
2.258600e+05,2.614120e+00,1.850000e+04,2.141204e-01,9.064270e-01,9.062773e-01,2.454193e-03,1.103887e-07,2.199074e+01,4.032572e+00,1.795817e+01,2.384461e+01,1.701000e+02
2.259600e+05,2.615278e+00,1.860000e+04,2.152778e-01,9.065540e-01,9.062873e-01,2.465232e-03,1.103874e-07,2.199488e+01,4.032963e+00,1.796191e+01,2.384636e+01,1.701061e+02
2.260600e+05,2.616435e+00,1.870000e+04,2.164352e-01,9.065631e-01,9.062973e-01,2.476271e-03,1.103862e-07,2.198890e+01,4.035503e+00,1.795340e+01,2.383931e+01,1.701460e+02
2.261600e+05,2.617593e+00,1.880000e+04,2.175926e-01,9.065722e-01,9.063073e-01,2.487309e-03,1.103850e-07,2.198293e+01,4.038044e+00,1.794489e+01,2.383226e+01,1.701860e+02
2.262600e+05,2.618750e+00,1.890000e+04,2.187500e-01,9.066109e-01,9.063173e-01,2.498348e-03,1.103838e-07,2.198083e+01,4.038938e+00,1.794189e+01,2.382900e+01,1.702260e+02
2.263600e+05,2.619907e+00,1.900000e+04,2.199074e-01,9.066658e-01,9.063273e-01,2.509386e-03,1.103826e-07,2.198083e+01,4.038938e+00,1.794189e+01,2.382781e+01,1.702660e+02
2.264600e+05,2.621065e+00,1.910000e+04,2.210648e-01,9.066950e-01,9.063373e-01,2.520424e-03,1.103814e-07,2.198173e+01,4.038938e+00,1.794279e+01,2.382817e+01,1.702940e+02
2.265600e+05,2.622222e+00,1.920000e+04,2.222222e-01,9.065799e-01,9.063474e-01,2.531462e-03,1.103801e-07,2.198773e+01,4.038938e+00,1.794879e+01,2.383729e+01,1.702539e+02
2.266600e+05,2.623380e+00,1.930000e+04,2.233796e-01,9.064647e-01,9.063574e-01,2.542500e-03,1.103789e-07,2.199372e+01,4.038938e+00,1.795478e+01,2.384642e+01,1.702139e+02
2.267600e+05,2.624537e+00,1.940000e+04,2.245370e-01,9.064308e-01,9.063674e-01,2.553538e-03,1.103777e-07,2.199189e+01,4.038938e+00,1.795295e+01,2.384514e+01,1.701739e+02
2.268600e+05,2.625694e+00,1.950000e+04,2.256944e-01,9.064397e-01,9.063774e-01,2.564576e-03,1.103765e-07,2.198591e+01,4.038938e+00,1.794698e+01,2.383835e+01,1.701340e+02
2.269600e+05,2.626852e+00,1.960000e+04,2.268519e-01,9.064460e-01,9.063874e-01,2.575613e-03,1.103753e-07,2.198172e+01,4.038938e+00,1.794278e+01,2.383359e+01,1.701059e+02
2.270600e+05,2.628009e+00,1.970000e+04,2.280093e-01,9.064367e-01,9.063974e-01,2.586651e-03,1.103740e-07,2.198771e+01,4.038938e+00,1.794877e+01,2.384040e+01,1.701460e+02
2.271600e+05,2.629167e+00,1.980000e+04,2.291667e-01,9.064275e-01,9.064074e-01,2.597688e-03,1.103728e-07,2.199370e+01,4.038938e+00,1.795477e+01,2.384722e+01,1.701860e+02
2.272600e+05,2.630324e+00,1.990000e+04,2.303241e-01,9.064495e-01,9.064174e-01,2.608725e-03,1.103716e-07,2.199411e+01,4.038938e+00,1.795518e+01,2.384718e+01,1.702000e+02
2.273600e+05,2.631481e+00,2.000000e+04,2.314815e-01,9.064884e-01,9.064274e-01,2.619763e-03,1.103704e-07,2.199154e+01,4.038938e+00,1.795260e+01,2.384349e+01,1.702000e+02
2.274600e+05,2.632639e+00,2.010000e+04,2.326389e-01,9.065146e-01,9.064374e-01,2.630800e-03,1.103692e-07,2.198882e+01,4.038938e+00,1.794989e+01,2.383993e+01,1.701935e+02
2.275600e+05,2.633796e+00,2.020000e+04,2.337963e-01,9.064765e-01,9.064474e-01,2.641836e-03,1.103680e-07,2.198542e+01,4.038938e+00,1.794648e+01,2.383701e+01,1.701537e+02
2.276600e+05,2.634954e+00,2.030000e+04,2.349537e-01,9.064383e-01,9.064574e-01,2.652873e-03,1.103667e-07,2.198202e+01,4.038938e+00,1.794308e+01,2.383409e+01,1.701140e+02
2.277600e+05,2.636111e+00,2.040000e+04,2.361111e-01,9.065078e-01,9.064674e-01,2.663910e-03,1.103655e-07,2.198473e+01,4.037278e+00,1.794745e+01,2.383573e+01,1.701261e+02
2.278600e+05,2.637269e+00,2.050000e+04,2.372685e-01,9.066355e-01,9.064774e-01,2.674946e-03,1.103643e-07,2.199074e+01,4.034720e+00,1.795603e+01,2.383984e+01,1.701663e+02
2.279600e+05,2.638426e+00,2.060000e+04,2.384259e-01,9.067306e-01,9.064874e-01,2.685983e-03,1.103631e-07,2.199483e+01,4.032981e+00,1.796185e+01,2.384245e+01,1.702000e+02
2.280600e+05,2.639583e+00,2.070000e+04,2.395833e-01,9.066548e-01,9.064974e-01,2.697019e-03,1.103619e-07,2.198886e+01,4.035521e+00,1.795334e+01,2.383726e+01,1.702000e+02
2.281600e+05,2.640741e+00,2.080000e+04,2.407407e-01,9.065791e-01,9.065074e-01,2.708055e-03,1.103606e-07,2.198289e+01,4.038062e+00,1.794483e+01,2.383206e+01,1.702000e+02
2.282600e+05,2.641898e+00,2.090000e+04,2.418981e-01,9.065609e-01,9.065174e-01,2.719091e-03,1.103594e-07,2.198475e+01,4.038938e+00,1.794582e+01,2.383443e+01,1.702000e+02
2.283600e+05,2.643056e+00,2.100000e+04,2.430556e-01,9.065731e-01,9.065274e-01,2.730127e-03,1.103582e-07,2.199075e+01,4.038938e+00,1.795181e+01,2.384077e+01,1.702000e+02
2.284600e+05,2.644213e+00,2.110000e+04,2.442130e-01,9.065753e-01,9.065374e-01,2.741163e-03,1.103570e-07,2.199485e+01,4.038536e+00,1.795631e+01,2.384529e+01,1.701874e+02
2.285600e+05,2.645370e+00,2.120000e+04,2.453704e-01,9.065248e-01,9.065474e-01,2.752198e-03,1.103558e-07,2.198888e+01,4.035996e+00,1.795288e+01,2.384007e+01,1.701076e+02
2.286600e+05,2.646528e+00,2.130000e+04,2.465278e-01,9.064742e-01,9.065574e-01,2.763234e-03,1.103546e-07,2.198290e+01,4.033455e+00,1.794945e+01,2.383484e+01,1.700277e+02
2.287600e+05,2.647685e+00,2.140000e+04,2.476852e-01,9.064985e-01,9.065674e-01,2.774269e-03,1.103533e-07,2.198083e+01,4.032572e+00,1.794826e+01,2.383212e+01,1.699740e+02
2.288600e+05,2.648843e+00,2.150000e+04,2.488426e-01,9.065625e-01,9.065775e-01,2.785304e-03,1.103521e-07,2.198083e+01,4.032572e+00,1.794826e+01,2.383072e+01,1.699340e+02
2.289600e+05,2.650000e+00,2.160000e+04,2.500000e-01,9.066171e-01,9.065875e-01,2.796340e-03,1.103509e-07,2.198045e+01,4.032572e+00,1.794788e+01,2.382911e+01,1.699000e+02
2.290600e+05,2.651157e+00,2.170000e+04,2.511574e-01,9.066166e-01,9.065975e-01,2.807375e-03,1.103497e-07,2.197788e+01,4.032572e+00,1.794531e+01,2.382628e+01,1.699000e+02
2.291600e+05,2.652315e+00,2.180000e+04,2.523148e-01,9.066162e-01,9.066075e-01,2.818410e-03,1.103485e-07,2.197531e+01,4.032572e+00,1.794274e+01,2.382346e+01,1.699000e+02
2.292600e+05,2.653472e+00,2.190000e+04,2.534722e-01,9.065997e-01,9.066175e-01,2.829444e-03,1.103472e-07,2.197831e+01,4.032572e+00,1.794574e+01,2.382713e+01,1.698479e+02
2.293600e+05,2.654630e+00,2.200000e+04,2.546296e-01,9.065746e-01,9.066275e-01,2.840479e-03,1.103460e-07,2.198430e+01,4.032572e+00,1.795173e+01,2.383429e+01,1.697678e+02
2.294600e+05,2.655787e+00,2.210000e+04,2.557870e-01,9.065599e-01,9.066375e-01,2.851514e-03,1.103448e-07,2.198846e+01,4.032181e+00,1.795628e+01,2.383923e+01,1.697061e+02
2.295600e+05,2.656944e+00,2.220000e+04,2.569444e-01,9.066028e-01,9.066475e-01,2.862548e-03,1.103436e-07,2.198245e+01,4.029623e+00,1.795282e+01,2.383192e+01,1.697463e+02
2.296600e+05,2.658102e+00,2.230000e+04,2.581019e-01,9.066458e-01,9.066575e-01,2.873582e-03,1.103424e-07,2.197643e+01,4.027065e+00,1.794937e+01,2.382461e+01,1.697865e+02
2.297600e+05,2.659259e+00,2.240000e+04,2.592593e-01,9.067016e-01,9.066675e-01,2.884616e-03,1.103412e-07,2.198007e+01,4.027890e+00,1.795218e+01,2.382732e+01,1.698264e+02
2.298600e+05,2.660417e+00,2.250000e+04,2.604167e-01,9.067638e-01,9.066775e-01,2.895650e-03,1.103399e-07,2.198857e+01,4.030421e+00,1.795815e+01,2.383508e+01,1.698662e+02
2.299600e+05,2.661574e+00,2.260000e+04,2.615741e-01,9.068083e-01,9.066875e-01,2.906684e-03,1.103387e-07,2.199541e+01,4.032572e+00,1.796283e+01,2.384143e+01,1.699000e+02
2.300600e+05,2.662731e+00,2.270000e+04,2.627315e-01,9.067533e-01,9.066975e-01,2.917718e-03,1.103375e-07,2.199283e+01,4.032572e+00,1.796026e+01,2.383979e+01,1.699000e+02
2.301600e+05,2.663889e+00,2.280000e+04,2.638889e-01,9.066982e-01,9.067075e-01,2.928752e-03,1.103363e-07,2.199025e+01,4.032572e+00,1.795768e+01,2.383815e+01,1.699000e+02
2.302600e+05,2.665046e+00,2.290000e+04,2.650463e-01,9.067049e-01,9.067175e-01,2.939786e-03,1.103351e-07,2.198938e+01,4.032572e+00,1.795681e+01,2.383704e+01,1.699000e+02
2.303600e+05,2.666204e+00,2.300000e+04,2.662037e-01,9.067432e-01,9.067275e-01,2.950819e-03,1.103339e-07,2.198938e+01,4.032572e+00,1.795681e+01,2.383620e+01,1.699000e+02
2.304600e+05,2.667361e+00,2.310000e+04,2.673611e-01,9.067802e-01,9.067375e-01,2.961852e-03,1.103326e-07,2.198976e+01,4.032572e+00,1.795719e+01,2.383581e+01,1.699059e+02
2.305600e+05,2.668519e+00,2.320000e+04,2.685185e-01,9.068095e-01,9.067475e-01,2.972885e-03,1.103314e-07,2.199234e+01,4.032572e+00,1.795977e+01,2.383802e+01,1.699461e+02
2.306600e+05,2.669676e+00,2.330000e+04,2.696759e-01,9.068388e-01,9.067575e-01,2.983919e-03,1.103302e-07,2.199492e+01,4.032572e+00,1.796234e+01,2.384022e+01,1.699863e+02
