Repository: brandonlampe/CS_Data

# Repository for Crushed Salt Data
**Grant No: 456417**

This is a work in progress!

## Repository Content

### Directory Names
A uniform namining structure still in progress, but in general directories are named according to the following:
 - Names contain no spaces, a single underscore "_" will be used as a file name seperator.
 - Files are for the Crushed Salt Project (CSP); therefore, the first three charaters of each file are "CSP".
 - Folders are organized by which frame the test was performed on i.e., A2 or A3.
 - The fifth and sixth charaters of each file name will therefore be "A" followed by the frame number.
 - Files are chronologically labeled in order of tests performed on a specific frame.That is to say numbering is frame specific (e.g., 01, 02,...,nn tests performed on a specific frame)Therefore the final two characters will be the test number.

### Crushed Salt Testing
The bulk of current repo contents are tests on crushed salt performed at Sandia National Laboratory in Albuquerque, NM.  Future contents of this repository include:
 - Photographs of crushed salt samples (pre and post testing)
 - Permeability test results
 - Thermalconductivity test results
 - Porosity test results

File: UNM_WP_HY_175_09/STAGE04/CREEP_FIT/175_09_STAGE04_CREEP_OUT.csv (part 1 of 38)
Analysis by Brandon Lampe, performed on: 2016/07/05 19:58:49
Experimental results below begin at: 2016/04/11 08:28:26
Duration (sec),Duration (day),Elapsed Time (sec),Elapsed Time (day),Interpolated Fractional Density,Fit to Fractional Density,Fit to Volume Strain,Fit to Volume Strain Rate (1/sec),Confining Pressure (MPa),Pore Pressure (MPa),Terzaghi Pressure (MPa),Solid Pressure (MPa),Temperature (C))
2.557440e+05,2.960000e+00,0.000000e+00,0.000000e+00,9.079803e-01,9.084649e-01,5.335496e-04,2.700863e-07,2.198938e+01,-2.352000e-02,2.201290e+01,2.422029e+01,1.701417e+02
2.557540e+05,2.960116e+00,1.000091e+01,1.157512e-04,9.079803e-01,9.084674e-01,5.362507e-04,2.700472e-07,2.199205e+01,-2.616712e-02,2.201821e+01,2.422349e+01,1.702000e+02
2.557640e+05,2.960232e+00,2.000182e+01,2.315025e-04,9.080029e-01,9.084698e-01,5.389511e-04,2.699690e-07,2.199579e+01,-2.988448e-02,2.202568e+01,2.422739e+01,1.702000e+02
2.557740e+05,2.960347e+00,3.000272e+01,3.472537e-04,9.080329e-01,9.084723e-01,5.416506e-04,2.698907e-07,2.199327e+01,-2.988448e-02,2.202315e+01,2.422381e+01,1.702000e+02
2.557840e+05,2.960463e+00,4.000363e+01,4.630050e-04,9.080123e-01,9.084747e-01,5.443494e-04,2.698125e-07,2.198604e+01,-2.739626e-02,2.201343e+01,2.421614e+01,1.701609e+02
2.557940e+05,2.960579e+00,5.000454e+01,5.787562e-04,9.079803e-01,9.084772e-01,5.470474e-04,2.697343e-07,2.198083e+01,-2.610590e-02,2.200693e+01,2.421113e+01,1.701406e+02
2.558040e+05,2.960695e+00,6.000545e+01,6.945075e-04,9.079803e-01,9.084796e-01,5.497446e-04,2.696562e-07,2.197823e+01,-2.988448e-02,2.200812e+01,2.420865e+01,1.702000e+02
2.558140e+05,2.960810e+00,7.000635e+01,8.102587e-04,9.079803e-01,9.084821e-01,5.524410e-04,2.695780e-07,2.197441e+01,-2.988448e-02,2.200430e+01,2.420445e+01,1.702000e+02
2.558240e+05,2.960926e+00,8.000726e+01,9.260100e-04,9.079803e-01,9.084845e-01,5.551366e-04,2.694999e-07,2.197441e+01,-2.988448e-02,2.200430e+01,2.420445e+01,1.702000e+02
2.558340e+05,2.961042e+00,9.000817e+01,1.041761e-03,9.080013e-01,9.084870e-01,5.578315e-04,2.694218e-07,2.197441e+01,-3.241859e-02,2.200683e+01,2.420415e+01,1.702000e+02
2.558440e+05,2.961158e+00,1.000091e+02,1.157512e-03,9.080329e-01,9.084894e-01,5.605255e-04,2.693437e-07,2.197441e+01,-3.407853e-02,2.200849e+01,2.420347e+01,1.702000e+02
2.558540e+05,2.961273e+00,1.100100e+02,1.273264e-03,9.080122e-01,9.084919e-01,5.632188e-04,2.692657e-07,2.197441e+01,-2.988448e-02,2.200430e+01,2.420360e+01,1.702000e+02
2.558640e+05,2.961389e+00,1.200109e+02,1.389015e-03,9.079803e-01,9.084943e-01,5.659113e-04,2.691876e-07,2.197441e+01,-3.248411e-02,2.200690e+01,2.420471e+01,1.702000e+02
2.558740e+05,2.961505e+00,1.300118e+02,1.504766e-03,9.079803e-01,9.084968e-01,5.686031e-04,2.691096e-07,2.197441e+01,-3.624897e-02,2.201066e+01,2.420509e+01,1.702000e+02
2.558840e+05,2.961621e+00,1.400127e+02,1.620517e-03,9.079803e-01,9.084992e-01,5.712940e-04,2.690316e-07,2.197441e+01,-3.624897e-02,2.201066e+01,2.420509e+01,1.702000e+02
2.558940e+05,2.961736e+00,1.500136e+02,1.736269e-03,9.080548e-01,9.085016e-01,5.739842e-04,2.689537e-07,2.197172e+01,-3.624897e-02,2.200796e+01,2.420013e+01,1.701579e+02
2.559040e+05,2.961852e+00,1.600145e+02,1.852020e-03,9.082068e-01,9.085041e-01,5.766736e-04,2.688757e-07,2.197057e+01,-3.624897e-02,2.200682e+01,2.419481e+01,1.701400e+02
2.559140e+05,2.961968e+00,1.700154e+02,1.967771e-03,9.082809e-01,9.085065e-01,5.793622e-04,2.687978e-07,2.197239e+01,-3.624897e-02,2.200864e+01,2.419485e+01,1.701685e+02
2.559240e+05,2.962084e+00,1.800163e+02,2.083522e-03,9.083288e-01,9.085090e-01,5.820500e-04,2.687199e-07,2.197015e+01,-3.838252e-02,2.200853e+01,2.419132e+01,1.701000e+02
2.559340e+05,2.962199e+00,1.900172e+02,2.199274e-03,9.084238e-01,9.085114e-01,5.847371e-04,2.686420e-07,2.197441e+01,-4.261352e-02,2.201703e+01,2.419390e+01,1.701000e+02
2.559440e+05,2.962315e+00,2.000182e+02,2.315025e-03,9.084238e-01,9.085139e-01,5.874233e-04,2.685642e-07,2.197441e+01,-4.261352e-02,2.201703e+01,2.419390e+01,1.701000e+02
2.559540e+05,2.962431e+00,2.100191e+02,2.430776e-03,9.084238e-01,9.085163e-01,5.901088e-04,2.684864e-07,2.198075e+01,-4.261352e-02,2.202336e+01,2.420087e+01,1.701000e+02
2.559640e+05,2.962547e+00,2.200200e+02,2.546527e-03,9.084238e-01,9.085187e-01,5.927936e-04,2.684085e-07,2.199209e+01,-4.261352e-02,2.203471e+01,2.421336e+01,1.701423e+02
2.559740e+05,2.962662e+00,2.300209e+02,2.662279e-03,9.084238e-01,9.085212e-01,5.954775e-04,2.683308e-07,2.199579e+01,-4.261352e-02,2.203841e+01,2.421744e+01,1.701598e+02
2.559840e+05,2.962778e+00,2.400218e+02,2.778030e-03,9.084238e-01,9.085236e-01,5.981607e-04,2.682530e-07,2.199579e+01,-4.261352e-02,2.203841e+01,2.421744e+01,1.701000e+02
2.559940e+05,2.962894e+00,2.500227e+02,2.893781e-03,9.083420e-01,9.085260e-01,6.008430e-04,2.681753e-07,2.198726e+01,-4.261352e-02,2.202987e+01,2.421022e+01,1.701000e+02
2.560040e+05,2.963010e+00,2.600236e+02,3.009532e-03,9.081574e-01,9.085285e-01,6.035247e-04,2.680975e-07,2.197031e+01,-4.261352e-02,2.201292e+01,2.419649e+01,1.701359e+02
2.560140e+05,2.963125e+00,2.700245e+02,3.125284e-03,9.081574e-01,9.085309e-01,6.062055e-04,2.680198e-07,2.197705e+01,-4.261352e-02,2.201967e+01,2.420392e+01,1.702000e+02
2.560240e+05,2.963241e+00,2.800254e+02,3.241035e-03,9.081574e-01,9.085334e-01,6.088855e-04,2.679422e-07,2.198446e+01,-4.261352e-02,2.202708e+01,2.421208e+01,1.702000e+02
2.560340e+05,2.963357e+00,2.900263e+02,3.356786e-03,9.081574e-01,9.085358e-01,6.115648e-04,2.678645e-07,2.199211e+01,-4.261352e-02,2.203472e+01,2.422049e+01,1.702000e+02
2.560440e+05,2.963473e+00,3.000272e+02,3.472537e-03,9.081574e-01,9.085382e-01,6.142433e-04,2.677869e-07,2.199579e+01,-4.261352e-02,2.203841e+01,2.422455e+01,1.702000e+02
2.560540e+05,2.963588e+00,3.100281e+02,3.588289e-03,9.081574e-01,9.085407e-01,6.169210e-04,2.677093e-07,2.199341e+01,-4.261352e-02,2.203602e+01,2.422193e+01,1.702371e+02
2.560640e+05,2.963704e+00,3.200291e+02,3.704040e-03,9.081574e-01,9.085431e-01,6.195980e-04,2.676317e-07,2.198673e+01,-4.261352e-02,2.202935e+01,2.421458e+01,1.702691e+02
2.560740e+05,2.963820e+00,3.300300e+02,3.819791e-03,9.081574e-01,9.085455e-01,6.222742e-04,2.675541e-07,2.197870e+01,-4.261352e-02,2.202131e+01,2.420573e+01,1.702000e+02
2.560840e+05,2.963936e+00,3.400309e+02,3.935542e-03,9.081574e-01,9.085479e-01,6.249496e-04,2.674766e-07,2.197441e+01,-4.261352e-02,2.201703e+01,2.420101e+01,1.702000e+02
2.560940e+05,2.964051e+00,3.500318e+02,4.051294e-03,9.082102e-01,9.085504e-01,6.276242e-04,2.673991e-07,2.197441e+01,-4.261352e-02,2.201703e+01,2.419960e+01,1.702000e+02
2.561040e+05,2.964167e+00,3.600327e+02,4.167045e-03,9.082809e-01,9.085528e-01,6.302980e-04,2.673216e-07,2.197441e+01,-4.261352e-02,2.201703e+01,2.419771e+01,1.702000e+02
2.561140e+05,2.964283e+00,3.700336e+02,4.282796e-03,9.082809e-01,9.085552e-01,6.329711e-04,2.672441e-07,2.197441e+01,-4.261352e-02,2.201703e+01,2.419771e+01,1.702000e+02
2.561240e+05,2.964399e+00,3.800345e+02,4.398547e-03,9.082809e-01,9.085577e-01,6.356434e-04,2.671666e-07,2.197441e+01,-4.261352e-02,2.201703e+01,2.419771e+01,1.702000e+02
2.561340e+05,2.964514e+00,3.900354e+02,4.514299e-03,9.082809e-01,9.085601e-01,6.383149e-04,2.670892e-07,2.197441e+01,-4.261352e-02,2.201703e+01,2.419771e+01,1.702000e+02
2.561440e+05,2.964630e+00,4.000363e+02,4.630050e-03,9.082809e-01,9.085625e-01,6.409857e-04,2.670118e-07,2.197441e+01,-4.261352e-02,2.201703e+01,2.419771e+01,1.702000e+02
2.561540e+05,2.964746e+00,4.100372e+02,4.745801e-03,9.082809e-01,9.085649e-01,6.436556e-04,2.669344e-07,2.197441e+01,-4.261352e-02,2.201703e+01,2.419771e+01,1.701642e+02
2.561640e+05,2.964862e+00,4.200381e+02,4.861552e-03,9.082809e-01,9.085674e-01,6.463248e-04,2.668571e-07,2.197441e+01,-3.987928e-02,2.201429e+01,2.419744e+01,1.701430e+02
2.561740e+05,2.964977e+00,4.300390e+02,4.977304e-03,9.082809e-01,9.085698e-01,6.489933e-04,2.667797e-07,2.197189e+01,-3.624897e-02,2.200813e+01,2.419429e+01,1.702000e+02
2.561840e+05,2.965093e+00,4.400399e+02,5.093055e-03,9.083368e-01,9.085722e-01,6.516609e-04,2.667024e-07,2.197051e+01,-3.624897e-02,2.200676e+01,2.419128e+01,1.701217e+02
2.561940e+05,2.965209e+00,4.500409e+02,5.208806e-03,9.084238e-01,9.085746e-01,6.543278e-04,2.666251e-07,2.197201e+01,-3.624897e-02,2.200825e+01,2.419061e+01,1.700751e+02
2.562040e+05,2.965325e+00,4.600418e+02,5.324557e-03,9.084626e-01,9.085771e-01,6.569939e-04,2.665478e-07,2.196800e+01,-3.624897e-02,2.200425e+01,2.418516e+01,1.702000e+02
2.562140e+05,2.965440e+00,4.700427e+02,5.440309e-03,9.085474e-01,9.085795e-01,6.596592e-04,2.664706e-07,2.197015e+01,-3.624897e-02,2.200640e+01,2.418528e+01,1.701664e+02
2.562240e+05,2.965556e+00,4.800436e+02,5.556060e-03,9.085474e-01,9.085819e-01,6.623238e-04,2.663933e-07,2.197634e+01,-3.624897e-02,2.201259e+01,2.419209e+01,1.700700e+02
2.562340e+05,2.965672e+00,4.900445e+02,5.671811e-03,9.085474e-01,9.085843e-01,6.649876e-04,2.663161e-07,2.198083e+01,-3.624897e-02,2.201708e+01,2.419702e+01,1.700318e+02
2.562440e+05,2.965788e+00,5.000454e+02,5.787562e-03,9.085474e-01,9.085867e-01,6.676506e-04,2.662389e-07,2.198676e+01,-3.624897e-02,2.202301e+01,2.420355e+01,1.700604e+02
2.562540e+05,2.965903e+00,5.100463e+02,5.903314e-03,9.085474e-01,9.085892e-01,6.703128e-04,2.661618e-07,2.199579e+01,-3.624897e-02,2.203204e+01,2.421350e+01,1.700394e+02
2.562640e+05,2.966019e+00,5.200472e+02,6.019065e-03,9.085007e-01,9.085916e-01,6.729743e-04,2.660846e-07,2.198772e+01,-3.624897e-02,2.202397e+01,2.420586e+01,1.701000e+02
2.562740e+05,2.966135e+00,5.300481e+02,6.134816e-03,9.083786e-01,9.085940e-01,6.756350e-04,2.660075e-07,2.197441e+01,-3.624897e-02,2.201066e+01,2.419447e+01,1.701317e+02
2.562840e+05,2.966251e+00,5.400490e+02,6.250567e-03,9.082809e-01,9.085964e-01,6.782949e-04,2.659304e-07,2.197658e+01,-3.624897e-02,2.201283e+01,2.419946e+01,1.702000e+02
2.562940e+05,2.966366e+00,5.500499e+02,6.366319e-03,9.082809e-01,9.085988e-01,6.809541e-04,2.658533e-07,2.198083e+01,-3.624897e-02,2.201708e+01,2.420413e+01,1.702000e+02
2.563041e+05,2.966482e+00,5.600508e+02,6.482070e-03,9.082809e-01,9.086012e-01,6.836125e-04,2.657763e-07,2.198083e+01,-3.624897e-02,2.201708e+01,2.420413e+01,1.702000e+02
2.563141e+05,2.966598e+00,5.700517e+02,6.597821e-03,9.082809e-01,9.086037e-01,6.862701e-04,2.656993e-07,2.198377e+01,-3.624897e-02,2.202002e+01,2.420737e+01,1.701656e+02
2.563241e+05,2.966714e+00,5.800527e+02,6.713572e-03,9.082809e-01,9.086061e-01,6.889270e-04,2.656222e-07,2.198599e+01,-3.877005e-02,2.202476e+01,2.421007e+01,1.701396e+02
2.563341e+05,2.966829e+00,5.900536e+02,6.829324e-03,9.082809e-01,9.086085e-01,6.915830e-04,2.655453e-07,2.198407e+01,-4.261352e-02,2.202669e+01,2.420835e+01,1.702000e+02
2.563441e+05,2.966945e+00,6.000545e+02,6.945075e-03,9.082809e-01,9.086109e-01,6.942384e-04,2.654683e-07,2.198461e+01,-4.261352e-02,2.202722e+01,2.420894e+01,1.702000e+02
2.563541e+05,2.967061e+00,6.100554e+02,7.060826e-03,9.082809e-01,9.086133e-01,6.968929e-04,2.653913e-07,2.197223e+01,-4.261352e-02,2.201485e+01,2.419531e+01,1.702000e+02
2.563641e+05,2.967177e+00,6.200563e+02,7.176577e-03,9.083245e-01,9.086157e-01,6.995467e-04,2.653144e-07,2.196995e+01,-4.261352e-02,2.201257e+01,2.419164e+01,1.702000e+02
2.563741e+05,2.967292e+00,6.300572e+02,7.292329e-03,9.084238e-01,9.086181e-01,7.021997e-04,2.652375e-07,2.197441e+01,-4.261352e-02,2.201703e+01,2.419390e+01,1.702000e+02
2.563841e+05,2.967408e+00,6.400581e+02,7.408080e-03,9.084238e-01,9.086205e-01,7.048519e-04,2.651606e-07,2.197441e+01,-4.261352e-02,2.201703e+01,2.419390e+01,1.702000e+02
2.563941e+05,2.967524e+00,6.500590e+02,7.523831e-03,9.084238e-01,9.086230e-01,7.075034e-04,2.650838e-07,2.197658e+01,-4.261352e-02,2.201920e+01,2.419629e+01,1.702000e+02
2.564041e+05,2.967640e+00,6.600599e+02,7.639582e-03,9.084238e-01,9.086254e-01,7.101541e-04,2.650070e-07,2.198083e+01,-4.261352e-02,2.202344e+01,2.420096e+01,1.702000e+02
2.564141e+05,2.967755e+00,6.700608e+02,7.755334e-03,9.084238e-01,9.086278e-01,7.128040e-04,2.649301e-07,2.198083e+01,-4.261352e-02,2.202344e+01,2.420096e+01,1.702000e+02
2.564241e+05,2.967871e+00,6.800617e+02,7.871085e-03,9.084238e-01,9.086302e-01,7.154531e-04,2.648534e-07,2.198083e+01,-4.261352e-02,2.202344e+01,2.420096e+01,1.702000e+02
2.564341e+05,2.967987e+00,6.900626e+02,7.986836e-03,9.084238e-01,9.086326e-01,7.181015e-04,2.647766e-07,2.198083e+01,-4.261352e-02,2.202344e+01,2.420096e+01,1.702000e+02
2.564441e+05,2.968103e+00,7.000635e+02,8.102587e-03,9.084238e-01,9.086350e-01,7.207491e-04,2.646998e-07,2.198083e+01,-4.261352e-02,2.202344e+01,2.420096e+01,1.702000e+02
2.564541e+05,2.968218e+00,7.100645e+02,8.218339e-03,9.084238e-01,9.086374e-01,7.233960e-04,2.646231e-07,2.198083e+01,-4.261352e-02,2.202344e+01,2.420096e+01,1.702000e+02
2.564641e+05,2.968334e+00,7.200654e+02,8.334090e-03,9.084238e-01,9.086398e-01,7.260421e-04,2.645464e-07,2.197864e+01,-4.261352e-02,2.202125e+01,2.419855e+01,1.702000e+02
2.564741e+05,2.968450e+00,7.300663e+02,8.449841e-03,9.084751e-01,9.086422e-01,7.286874e-04,2.644697e-07,2.197175e+01,-4.261352e-02,2.201436e+01,2.418960e+01,1.701585e+02
2.564841e+05,2.968566e+00,7.400672e+02,8.565592e-03,9.085474e-01,9.086446e-01,7.313320e-04,2.643931e-07,2.197044e+01,-4.261352e-02,2.201305e+01,2.418623e+01,1.701000e+02
2.564941e+05,2.968681e+00,7.500681e+02,8.681344e-03,9.086085e-01,9.086470e-01,7.339758e-04,2.643164e-07,2.197441e+01,-4.261352e-02,2.201703e+01,2.418898e+01,1.701000e+02
2.565041e+05,2.968797e+00,7.600690e+02,8.797095e-03,9.087247e-01,9.086494e-01,7.366188e-04,2.642398e-07,2.197640e+01,-4.261352e-02,2.201901e+01,2.418806e+01,1.701000e+02
2.565141e+05,2.968913e+00,7.700699e+02,8.912846e-03,9.087247e-01,9.086518e-01,7.392610e-04,2.641632e-07,2.198338e+01,-4.261352e-02,2.202599e+01,2.419574e+01,1.701000e+02
2.565241e+05,2.969029e+00,7.800708e+02,9.028597e-03,9.087247e-01,9.086542e-01,7.419025e-04,2.640867e-07,2.199144e+01,-4.534244e-02,2.203678e+01,2.420489e+01,1.700678e+02
2.565341e+05,2.969144e+00,7.900717e+02,9.144349e-03,9.086693e-01,9.086566e-01,7.445432e-04,2.640101e-07,2.199579e+01,-5.109779e-02,2.204689e+01,2.421173e+01,1.700312e+02
2.565441e+05,2.969260e+00,8.000726e+02,9.260100e-03,9.085474e-01,9.086590e-01,7.471832e-04,2.639336e-07,2.199579e+01,-5.109779e-02,2.204689e+01,2.421499e+01,1.700635e+02
2.565541e+05,2.969376e+00,8.100735e+02,9.375851e-03,9.085474e-01,9.086614e-01,7.498224e-04,2.638571e-07,2.199579e+01,-5.109779e-02,2.204689e+01,2.421499e+01,1.700382e+02
2.565641e+05,2.969492e+00,8.200744e+02,9.491602e-03,9.085474e-01,9.086638e-01,7.524608e-04,2.637806e-07,2.199579e+01,-5.109779e-02,2.204689e+01,2.421499e+01,1.700653e+02
2.565741e+05,2.969607e+00,8.300754e+02,9.607354e-03,9.085474e-01,9.086662e-01,7.550985e-04,2.637041e-07,2.199579e+01,-5.109779e-02,2.204689e+01,2.421499e+01,1.700311e+02
2.565841e+05,2.969723e+00,8.400763e+02,9.723105e-03,9.085474e-01,9.086686e-01,7.577354e-04,2.636277e-07,2.199386e+01,-5.301320e-02,2.204688e+01,2.421306e+01,1.701301e+02
2.565941e+05,2.969839e+00,8.500772e+02,9.838856e-03,9.085474e-01,9.086710e-01,7.603715e-04,2.635513e-07,2.198938e+01,-5.540145e-02,2.204478e+01,2.420836e+01,1.701352e+02
2.566041e+05,2.969955e+00,8.600781e+02,9.954607e-03,9.085474e-01,9.086734e-01,7.630069e-04,2.634749e-07,2.198467e+01,-5.109779e-02,2.203577e+01,2.420275e+01,1.700629e+02
2.566141e+05,2.970070e+00,8.700790e+02,1.007036e-02,9.085474e-01,9.086758e-01,7.656415e-04,2.633985e-07,2.197226e+01,-5.109779e-02,2.202335e+01,2.418909e+01,1.701664e+02
2.566241e+05,2.970186e+00,8.800799e+02,1.018611e-02,9.086056e-01,9.086782e-01,7.682753e-04,2.633222e-07,2.197011e+01,-5.318707e-02,2.202329e+01,2.418537e+01,1.700672e+02
2.566341e+05,2.970302e+00,8.900808e+02,1.030186e-02,9.086628e-01,9.086806e-01,7.709084e-04,2.632458e-07,2.197441e+01,-5.524207e-02,2.202966e+01,2.418880e+01,1.700349e+02
2.566441e+05,2.970418e+00,9.000817e+02,1.041761e-02,9.085474e-01,9.086830e-01,7.735407e-04,2.631695e-07,2.197642e+01,-5.109779e-02,2.202752e+01,2.419367e+01,1.701000e+02
2.566541e+05,2.970533e+00,9.100826e+02,1.053336e-02,9.085474e-01,9.086853e-01,7.761723e-04,2.630932e-07,2.198342e+01,-5.302818e-02,2.203645e+01,2.420157e+01,1.701000e+02
2.566641e+05,2.970649e+00,9.200835e+02,1.064911e-02,9.085474e-01,9.086877e-01,7.788031e-04,2.630170e-07,2.198938e+01,-5.538773e-02,2.204477e+01,2.420836e+01,1.701326e+02
2.566741e+05,2.970765e+00,9.300844e+02,1.076487e-02,9.085474e-01,9.086901e-01,7.814331e-04,2.629407e-07,2.198938e+01,-5.109779e-02,2.204048e+01,2.420793e+01,1.701683e+02
2.566841e+05,2.970881e+00,9.400853e+02,1.088062e-02,9.085474e-01,9.086925e-01,7.840624e-04,2.628645e-07,2.199155e+01,-5.109779e-02,2.204265e+01,2.421032e+01,1.701000e+02
2.566941e+05,2.970996e+00,9.500862e+02,1.099637e-02,9.085474e-01,9.086949e-01,7.866909e-04,2.627883e-07,2.199579e+01,-5.302669e-02,2.204882e+01,2.421519e+01,1.700697e+02
2.567041e+05,2.971112e+00,9.600872e+02,1.111212e-02,9.085631e-01,9.086973e-01,7.893186e-04,2.627121e-07,2.199392e+01,-5.560386e-02,2.204952e+01,2.421296e+01,1.700000e+02
2.567141e+05,2.971228e+00,9.700881e+02,1.122787e-02,9.085842e-01,9.086997e-01,7.919456e-04,2.626360e-07,2.198668e+01,-5.109779e-02,2.203778e+01,2.420398e+01,1.700316e+02
2.567241e+05,2.971344e+00,9.800890e+02,1.134362e-02,9.085474e-01,9.087021e-01,7.945718e-04,2.625599e-07,2.197887e+01,-5.109779e-02,2.202996e+01,2.419636e+01,1.701000e+02
2.567341e+05,2.971459e+00,9.900899e+02,1.145937e-02,9.086056e-01,9.087045e-01,7.971973e-04,2.624837e-07,2.197231e+01,-5.318606e-02,2.202550e+01,2.418780e+01,1.701000e+02
2.567441e+05,2.971575e+00,1.000091e+03,1.157512e-02,9.087247e-01,9.087068e-01,7.998220e-04,2.624077e-07,2.197005e+01,-5.542999e-02,2.202548e+01,2.418236e+01,1.700681e+02
2.567541e+05,2.971691e+00,1.010092e+03,1.169088e-02,9.087247e-01,9.087092e-01,8.024459e-04,2.623316e-07,2.197441e+01,-5.109779e-02,2.202551e+01,2.418673e+01,1.700000e+02
2.567641e+05,2.971807e+00,1.020093e+03,1.180663e-02,9.087247e-01,9.087116e-01,8.050691e-04,2.622555e-07,2.197441e+01,-5.109779e-02,2.202551e+01,2.418673e+01,1.700305e+02
2.567741e+05,2.971922e+00,1.030094e+03,1.192238e-02,9.087143e-01,9.087140e-01,8.076915e-04,2.621795e-07,2.197630e+01,-5.109779e-02,2.202740e+01,2.418908e+01,1.701000e+02
2.567841e+05,2.972038e+00,1.040094e+03,1.203813e-02,9.087005e-01,9.087164e-01,8.103131e-04,2.621035e-07,2.198083e+01,-5.109779e-02,2.203193e+01,2.419443e+01,1.700682e+02
2.567941e+05,2.972154e+00,1.050095e+03,1.215388e-02,9.087247e-01,9.087188e-01,8.129340e-04,2.620275e-07,2.198083e+01,-5.109779e-02,2.203193e+01,2.419379e+01,1.700000e+02
2.568041e+05,2.972270e+00,1.060096e+03,1.226963e-02,9.087247e-01,9.087211e-01,8.155542e-04,2.619516e-07,2.198083e+01,-5.109779e-02,2.203193e+01,2.419379e+01,1.700000e+02
2.568141e+05,2.972385e+00,1.070097e+03,1.238538e-02,9.087247e-01,9.087235e-01,8.181735e-04,2.618756e-07,2.198083e+01,-5.109779e-02,2.203193e+01,2.419379e+01,1.700000e+02
2.568241e+05,2.972501e+00,1.080098e+03,1.250113e-02,9.087247e-01,9.087259e-01,8.207921e-04,2.617997e-07,2.197863e+01,-5.109779e-02,2.202973e+01,2.419137e+01,1.700000e+02
2.568341e+05,2.972617e+00,1.090099e+03,1.261689e-02,9.087247e-01,9.087283e-01,8.234100e-04,2.617238e-07,2.197244e+01,-5.109779e-02,2.202354e+01,2.418456e+01,1.700000e+02
2.568441e+05,2.972733e+00,1.100100e+03,1.273264e-02,9.087633e-01,9.087307e-01,8.260271e-04,2.616480e-07,2.196974e+01,-5.109779e-02,2.202084e+01,2.418056e+01,1.700000e+02
2.568541e+05,2.972848e+00,1.110101e+03,1.284839e-02,9.088988e-01,9.087330e-01,8.286434e-04,2.615721e-07,2.197441e+01,-5.109779e-02,2.202551e+01,2.418208e+01,1.700000e+02
2.568641e+05,2.972964e+00,1.120102e+03,1.296414e-02,9.089914e-01,9.087354e-01,8.312590e-04,2.614963e-07,2.197441e+01,-5.109779e-02,2.202551e+01,2.417962e+01,1.700000e+02
2.568741e+05,2.973080e+00,1.130103e+03,1.307989e-02,9.090386e-01,9.087378e-01,8.338738e-04,2.614205e-07,2.197015e+01,-5.109779e-02,2.202125e+01,2.417367e+01,1.700000e+02
2.568841e+05,2.973196e+00,1.140103e+03,1.319564e-02,9.091334e-01,9.087402e-01,8.364879e-04,2.613447e-07,2.197059e+01,-5.316002e-02,2.202375e+01,2.417183e+01,1.699676e+02
2.568941e+05,2.973311e+00,1.150104e+03,1.331139e-02,9.091334e-01,9.087425e-01,8.391012e-04,2.612689e-07,2.199159e+01,-5.526687e-02,2.204686e+01,2.419514e+01,1.699345e+02
2.569041e+05,2.973427e+00,1.160105e+03,1.342714e-02,9.090895e-01,9.087449e-01,8.417138e-04,2.611932e-07,2.199579e+01,-5.109779e-02,2.204689e+01,2.420052e+01,1.700000e+02
2.569141e+05,2.973543e+00,1.170106e+03,1.354290e-02,9.089183e-01,9.087473e-01,8.443255e-04,2.611175e-07,2.198817e+01,-5.284251e-02,2.204102e+01,2.419688e+01,1.700000e+02
2.569241e+05,2.973659e+00,1.180107e+03,1.365865e-02,9.087586e-01,9.087497e-01,8.469366e-04,2.610418e-07,2.196953e+01,-5.594290e-02,2.202547e+01,2.418094e+01,1.700000e+02
2.569341e+05,2.973774e+00,1.190108e+03,1.377440e-02,9.088666e-01,9.087520e-01,8.495469e-04,2.609661e-07,2.197598e+01,-5.109779e-02,2.202708e+01,2.418467e+01,1.700000e+02
2.569441e+05,2.973890e+00,1.200109e+03,1.389015e-02,9.088666e-01,9.087544e-01,8.521564e-04,2.608904e-07,2.198369e+01,-5.109779e-02,2.203479e+01,2.419315e+01,1.700000e+02
2.569541e+05,2.974006e+00,1.210110e+03,1.400590e-02,9.088666e-01,9.087568e-01,8.547651e-04,2.608148e-07,2.198938e+01,-5.317499e-02,2.204255e+01,2.419962e+01,1.700000e+02
2.569641e+05,2.974122e+00,1.220111e+03,1.412165e-02,9.088666e-01,9.087591e-01,8.573731e-04,2.607392e-07,2.198938e+01,-5.525315e-02,2.204463e+01,2.419983e+01,1.700000e+02
2.569741e+05,2.974237e+00,1.230112e+03,1.423740e-02,9.088666e-01,9.087615e-01,8.599804e-04,2.606636e-07,2.198938e+01,-5.109779e-02,2.204048e+01,2.419941e+01,1.700000e+02
2.569841e+05,2.974353e+00,1.240113e+03,1.435315e-02,9.088666e-01,9.087639e-01,8.625869e-04,2.605880e-07,2.198938e+01,-5.109779e-02,2.204048e+01,2.419941e+01,1.700000e+02
2.569941e+05,2.974469e+00,1.250113e+03,1.446891e-02,9.088666e-01,9.087662e-01,8.651926e-04,2.605125e-07,2.198682e+01,-5.109779e-02,2.203792e+01,2.419659e+01,1.700000e+02
2.570041e+05,2.974585e+00,1.260114e+03,1.458466e-02,9.088666e-01,9.087686e-01,8.677976e-04,2.604370e-07,2.197795e+01,-5.252444e-02,2.203048e+01,2.418698e+01,1.700000e+02
2.570141e+05,2.974700e+00,1.270115e+03,1.470041e-02,9.088666e-01,9.087710e-01,8.704018e-04,2.603615e-07,2.196977e+01,-5.570287e-02,2.202548e+01,2.417830e+01,1.700000e+02
2.570241e+05,2.974816e+00,1.280116e+03,1.481616e-02,9.089077e-01,9.087733e-01,8.730053e-04,2.602860e-07,2.197441e+01,-5.318996e-02,2.202760e+01,2.418206e+01,1.700000e+02
2.570341e+05,2.974932e+00,1.290117e+03,1.493191e-02,9.089914e-01,9.087757e-01,8.756080e-04,2.602105e-07,2.197441e+01,-5.523943e-02,2.202965e+01,2.418003e+01,1.700000e+02
2.570441e+05,2.975048e+00,1.300118e+03,1.504766e-02,9.089914e-01,9.087781e-01,8.782100e-04,2.601351e-07,2.197643e+01,-5.109779e-02,2.202752e+01,2.418183e+01,1.700000e+02
2.570541e+05,2.975163e+00,1.310119e+03,1.516341e-02,9.089914e-01,9.087804e-01,8.808112e-04,2.600597e-07,2.198343e+01,-5.109779e-02,2.203452e+01,2.418953e+01,1.700000e+02
2.570641e+05,2.975279e+00,1.320120e+03,1.527916e-02,9.089914e-01,9.087828e-01,8.834117e-04,2.599843e-07,2.199131e+01,-5.109779e-02,2.204241e+01,2.419821e+01,1.700000e+02
2.570741e+05,2.975395e+00,1.330121e+03,1.539492e-02,9.089310e-01,9.087852e-01,8.860114e-04,2.599089e-07,2.199095e+01,-5.109779e-02,2.204205e+01,2.419942e+01,1.700000e+02
2.570841e+05,2.975511e+00,1.340122e+03,1.551067e-02,9.087247e-01,9.087875e-01,8.886103e-04,2.598336e-07,2.197441e+01,-5.109779e-02,2.202551e+01,2.418673e+01,1.700000e+02
2.570941e+05,2.975626e+00,1.350123e+03,1.562642e-02,9.087153e-01,9.087899e-01,8.912085e-04,2.597582e-07,2.197611e+01,-5.109779e-02,2.202721e+01,2.418884e+01,1.700000e+02
2.571041e+05,2.975742e+00,1.360123e+03,1.574217e-02,9.087017e-01,9.087922e-01,8.938059e-04,2.596829e-07,2.198083e+01,-5.109779e-02,2.203193e+01,2.419440e+01,1.700000e+02
2.571141e+05,2.975858e+00,1.370124e+03,1.585792e-02,9.087247e-01,9.087946e-01,8.964026e-04,2.596076e-07,2.198083e+01,-5.109779e-02,2.203193e+01,2.419379e+01,1.700000e+02
2.571241e+05,2.975974e+00,1.380125e+03,1.597367e-02,9.087138e-01,9.087970e-01,8.989986e-04,2.595324e-07,2.198345e+01,-5.109779e-02,2.203454e+01,2.419696e+01,1.700306e+02
2.571341e+05,2.976089e+00,1.390126e+03,1.608942e-02,9.087000e-01,9.087993e-01,9.015938e-04,2.594571e-07,2.198938e+01,-5.302787e-02,2.204241e+01,2.420405e+01,1.701000e+02
2.571441e+05,2.976205e+00,1.400127e+03,1.620517e-02,9.087247e-01,9.088017e-01,9.041882e-04,2.593819e-07,2.198938e+01,-5.612707e-02,2.204551e+01,2.420370e+01,1.700790e+02
2.571541e+05,2.976321e+00,1.410128e+03,1.632093e-02,9.087247e-01,9.088040e-01,9.067819e-04,2.593067e-07,2.198775e+01,-5.109779e-02,2.203885e+01,2.420141e+01,1.700190e+02
2.571641e+05,2.976437e+00,1.420129e+03,1.643668e-02,9.087247e-01,9.088064e-01,9.093748e-04,2.592315e-07,2.196659e+01,-5.109779e-02,2.201769e+01,2.417812e+01,1.700733e+02
2.571741e+05,2.976552e+00,1.430130e+03,1.655243e-02,9.087749e-01,9.088088e-01,9.119670e-04,2.591564e-07,2.194405e+01,-5.109779e-02,2.199515e+01,2.415198e+01,1.700354e+02
2.571841e+05,2.976668e+00,1.440131e+03,1.666818e-02,9.088666e-01,9.088111e-01,9.145584e-04,2.590812e-07,2.197441e+01,-5.312275e-02,2.202754e+01,2.418315e+01,1.700682e+02
2.571941e+05,2.976784e+00,1.450132e+03,1.678393e-02,9.089051e-01,9.088135e-01,9.171491e-04,2.590061e-07,2.197441e+01,-5.549906e-02,2.202991e+01,2.418236e+01,1.700000e+02
2.572041e+05,2.976900e+00,1.460133e+03,1.689968e-02,9.089914e-01,9.088158e-01,9.197390e-04,2.589310e-07,2.197637e+01,-5.109779e-02,2.202747e+01,2.418177e+01,1.700000e+02
2.572141e+05,2.977015e+00,1.470133e+03,1.701543e-02,9.089914e-01,9.088182e-01,9.223281e-04,2.588560e-07,2.198264e+01,-5.109779e-02,2.203374e+01,2.418867e+01,1.700000e+02
2.572241e+05,2.977131e+00,1.480134e+03,1.713118e-02,9.089914e-01,9.088205e-01,9.249166e-04,2.587809e-07,2.199061e+01,-5.109779e-02,2.204171e+01,2.419744e+01,1.700000e+02
2.572341e+05,2.977247e+00,1.490135e+03,1.724694e-02,9.089634e-01,9.088229e-01,9.275042e-04,2.587059e-07,2.199579e+01,-5.109779e-02,2.204689e+01,2.420388e+01,1.700224e+02
2.572441e+05,2.977363e+00,1.500136e+03,1.736269e-02,9.088666e-01,9.088252e-01,9.300912e-04,2.586309e-07,2.199579e+01,-5.109779e-02,2.204689e+01,2.420647e+01,1.701000e+02
2.572541e+05,2.977478e+00,1.510137e+03,1.747844e-02,9.088666e-01,9.088276e-01,9.326773e-04,2.585559e-07,2.199579e+01,-5.109779e-02,2.204689e+01,2.420647e+01,1.701000e+02
2.572641e+05,2.977594e+00,1.520138e+03,1.759419e-02,9.088666e-01,9.088299e-01,9.352627e-04,2.584809e-07,2.199579e+01,-5.109779e-02,2.204689e+01,2.420647e+01,1.701000e+02
2.572741e+05,2.977710e+00,1.530139e+03,1.770994e-02,9.088194e-01,9.088323e-01,9.378474e-04,2.584060e-07,2.199579e+01,-5.321616e-02,2.204901e+01,2.420794e+01,1.701000e+02
2.572841e+05,2.977826e+00,1.540140e+03,1.782569e-02,9.087247e-01,9.088346e-01,9.404313e-04,2.583311e-07,2.199403e+01,-5.571487e-02,2.204975e+01,2.420878e+01,1.701000e+02
2.572941e+05,2.977941e+00,1.550141e+03,1.794144e-02,9.087247e-01,9.088370e-01,9.430145e-04,2.582562e-07,2.199063e+01,-5.109779e-02,2.204173e+01,2.420457e+01,1.701195e+02
2.573041e+05,2.978057e+00,1.560142e+03,1.805719e-02,9.087247e-01,9.088393e-01,9.455969e-04,2.581813e-07,2.199434e+01,-5.109779e-02,2.204544e+01,2.420866e+01,1.701773e+02
2.573141e+05,2.978173e+00,1.570143e+03,1.817295e-02,9.087247e-01,9.088417e-01,9.481786e-04,2.581064e-07,2.198938e+01,-5.109779e-02,2.204048e+01,2.420320e+01,1.701000e+02
2.573241e+05,2.978289e+00,1.580143e+03,1.828870e-02,9.087247e-01,9.088440e-01,9.507595e-04,2.580316e-07,2.198380e+01,-5.109779e-02,2.203490e+01,2.419706e+01,1.701000e+02
2.573341e+05,2.978404e+00,1.590144e+03,1.840445e-02,9.087692e-01,9.088464e-01,9.533397e-04,2.579568e-07,2.197001e+01,-5.109779e-02,2.202111e+01,2.418070e+01,1.701313e+02
2.573441e+05,2.978520e+00,1.600145e+03,1.852020e-02,9.088666e-01,9.088487e-01,9.559191e-04,2.578820e-07,2.197441e+01,-5.109779e-02,2.202551e+01,2.418294e+01,1.701691e+02
2.573541e+05,2.978636e+00,1.610146e+03,1.863595e-02,9.088666e-01,9.088510e-01,9.584978e-04,2.578072e-07,2.197441e+01,-5.109779e-02,2.202551e+01,2.418294e+01,1.701000e+02
2.573641e+05,2.978752e+00,1.620147e+03,1.875170e-02,9.088666e-01,9.088534e-01,9.610757e-04,2.577325e-07,2.197568e+01,-5.109779e-02,2.202678e+01,2.418434e+01,1.701000e+02
2.573741e+05,2.978867e+00,1.630148e+03,1.886745e-02,9.088666e-01,9.088557e-01,9.636529e-04,2.576577e-07,2.197789e+01,-5.109779e-02,2.202899e+01,2.418677e+01,1.701000e+02
2.573841e+05,2.978983e+00,1.640149e+03,1.898320e-02,9.088666e-01,9.088581e-01,9.662294e-04,2.575830e-07,2.197251e+01,-5.109779e-02,2.202361e+01,2.418085e+01,1.701000e+02
2.573941e+05,2.979099e+00,1.650150e+03,1.909896e-02,9.088666e-01,9.088604e-01,9.688050e-04,2.575083e-07,2.198938e+01,-5.109779e-02,2.204048e+01,2.419941e+01,1.701000e+02
2.574042e+05,2.979215e+00,1.660151e+03,1.921471e-02,9.088666e-01,9.088627e-01,9.713800e-04,2.574337e-07,2.199140e+01,-5.109779e-02,2.204250e+01,2.420164e+01,1.701000e+02
2.574142e+05,2.979330e+00,1.670152e+03,1.933046e-02,9.088666e-01,9.088651e-01,9.739542e-04,2.573590e-07,2.199579e+01,-5.109779e-02,2.204689e+01,2.420647e+01,1.701311e+02
2.574242e+05,2.979446e+00,1.680153e+03,1.944621e-02,9.088356e-01,9.088674e-01,9.765276e-04,2.572844e-07,2.199579e+01,-5.109779e-02,2.204689e+01,2.420729e+01,1.702000e+02
2.574342e+05,2.979562e+00,1.690153e+03,1.956196e-02,9.087247e-01,9.088698e-01,9.791003e-04,2.572098e-07,2.199579e+01,-5.109779e-02,2.204689e+01,2.421026e+01,1.702000e+02
2.574442e+05,2.979678e+00,1.700154e+03,1.967771e-02,9.087247e-01,9.088721e-01,9.816723e-04,2.571352e-07,2.199431e+01,-5.109779e-02,2.204541e+01,2.420863e+01,1.702000e+02
2.574542e+05,2.979793e+00,1.710155e+03,1.979346e-02,9.087247e-01,9.088744e-01,9.842435e-04,2.570607e-07,2.198938e+01,-5.109779e-02,2.204048e+01,2.420320e+01,1.702000e+02
2.574642e+05,2.979909e+00,1.720156e+03,1.990921e-02,9.087247e-01,9.088768e-01,9.868140e-04,2.569861e-07,2.198574e+01,-5.109779e-02,2.203683e+01,2.419919e+01,1.702000e+02
2.574742e+05,2.980025e+00,1.730157e+03,2.002497e-02,9.087247e-01,9.088791e-01,9.893837e-04,2.569116e-07,2.197441e+01,-5.268675e-02,2.202710e+01,2.418689e+01,1.702000e+02
2.574842e+05,2.980141e+00,1.740158e+03,2.014072e-02,9.087729e-01,9.088814e-01,9.919527e-04,2.568371e-07,2.197441e+01,-5.530274e-02,2.202972e+01,2.418587e+01,1.702000e+02
2.574942e+05,2.980256e+00,1.750159e+03,2.025647e-02,9.088666e-01,9.088838e-01,9.945209e-04,2.567627e-07,2.197441e+01,-5.109779e-02,2.202551e+01,2.418294e+01,1.702000e+02
2.575042e+05,2.980372e+00,1.760160e+03,2.037222e-02,9.088666e-01,9.088861e-01,9.970884e-04,2.566882e-07,2.197571e+01,-5.238340e-02,2.202809e+01,2.418450e+01,1.702000e+02
2.575142e+05,2.980488e+00,1.770161e+03,2.048797e-02,9.088666e-01,9.088884e-01,9.996551e-04,2.566138e-07,2.197933e+01,-5.746228e-02,2.203679e+01,2.418899e+01,1.702000e+02
2.575242e+05,2.980604e+00,1.780162e+03,2.060372e-02,9.088666e-01,9.088908e-01,1.002221e-03,2.565394e-07,2.197441e+01,-5.746228e-02,2.203188e+01,2.418358e+01,1.702000e+02
2.575342e+05,2.980719e+00,1.790163e+03,2.071947e-02,9.088666e-01,9.088931e-01,1.004786e-03,2.564650e-07,2.197599e+01,-5.746228e-02,2.203345e+01,2.418532e+01,1.702000e+02
2.575442e+05,2.980835e+00,1.800163e+03,2.083522e-02,9.088666e-01,9.088954e-01,1.007351e-03,2.563906e-07,2.197936e+01,-5.600280e-02,2.203536e+01,2.418887e+01,1.701771e+02
2.575542e+05,2.980951e+00,1.810164e+03,2.095098e-02,9.088666e-01,9.088978e-01,1.009915e-03,2.563163e-07,2.197622e+01,-5.109779e-02,2.202732e+01,2.418493e+01,1.701282e+02
2.575642e+05,2.981067e+00,1.820165e+03,2.106673e-02,9.088666e-01,9.089001e-01,1.012478e-03,2.562420e-07,2.197902e+01,-5.109779e-02,2.203011e+01,2.418801e+01,1.702000e+02
2.575742e+05,2.981182e+00,1.830166e+03,2.118248e-02,9.088666e-01,9.089024e-01,1.015040e-03,2.561677e-07,2.197310e+01,-5.239837e-02,2.202550e+01,2.418163e+01,1.701796e+02
2.575842e+05,2.981298e+00,1.840167e+03,2.129823e-02,9.088960e-01,9.089048e-01,1.017602e-03,2.560934e-07,2.196800e+01,-5.746228e-02,2.202546e+01,2.417574e+01,1.701000e+02
2.575942e+05,2.981414e+00,1.850168e+03,2.141398e-02,9.089914e-01,9.089071e-01,1.020162e-03,2.560191e-07,2.196940e+01,-5.607476e-02,2.202547e+01,2.417460e+01,1.700782e+02
2.576042e+05,2.981530e+00,1.860169e+03,2.152973e-02,9.090266e-01,9.089094e-01,1.022722e-03,2.559449e-07,2.197282e+01,-5.109779e-02,2.202392e+01,2.417693e+01,1.700248e+02
2.576142e+05,2.981645e+00,1.870170e+03,2.164548e-02,9.091334e-01,9.089117e-01,1.025282e-03,2.558707e-07,2.196949e+01,-5.257224e-02,2.202206e+01,2.417056e+01,1.700768e+02
2.576242e+05,2.981761e+00,1.880171e+03,2.176123e-02,9.091334e-01,9.089141e-01,1.027840e-03,2.557965e-07,2.197624e+01,-5.565507e-02,2.203189e+01,2.417829e+01,1.700284e+02
2.576342e+05,2.981877e+00,1.890172e+03,2.187699e-02,9.091334e-01,9.089164e-01,1.030398e-03,2.557223e-07,2.198326e+01,-5.290853e-02,2.203617e+01,2.418574e+01,1.700715e+02
2.576442e+05,2.981993e+00,1.900172e+03,2.199274e-02,9.091334e-01,9.089187e-01,1.032955e-03,2.556482e-07,2.199071e+01,-5.746228e-02,2.204817e+01,2.419439e+01,1.700207e+02
2.576542e+05,2.982108e+00,1.910173e+03,2.210849e-02,9.090997e-01,9.089210e-01,1.035512e-03,2.555740e-07,2.199224e+01,-5.746228e-02,2.204970e+01,2.419698e+01,1.701000e+02
2.576642e+05,2.982224e+00,1.920174e+03,2.222424e-02,9.089639e-01,9.089234e-01,1.038067e-03,2.554999e-07,2.197800e+01,-5.746228e-02,2.203546e+01,2.418493e+01,1.701000e+02
2.576742e+05,2.982340e+00,1.930175e+03,2.233999e-02,9.088666e-01,9.089257e-01,1.040622e-03,2.554258e-07,2.197121e+01,-5.746228e-02,2.202867e+01,2.418005e+01,1.701000e+02
2.576842e+05,2.982456e+00,1.940176e+03,2.245574e-02,9.088666e-01,9.089280e-01,1.043176e-03,2.553518e-07,2.198266e+01,-5.609698e-02,2.203876e+01,2.419252e+01,1.701000e+02
2.576942e+05,2.982571e+00,1.950177e+03,2.257149e-02,9.088666e-01,9.089303e-01,1.045729e-03,2.552777e-07,2.198938e+01,-5.109779e-02,2.204048e+01,2.419941e+01,1.701195e+02
2.577042e+05,2.982687e+00,1.960178e+03,2.268724e-02,9.088666e-01,9.089326e-01,1.048282e-03,2.552037e-07,2.199084e+01,-5.254278e-02,2.204338e+01,2.420116e+01,1.702000e+02
2.577142e+05,2.982803e+00,1.970179e+03,2.280300e-02,9.088666e-01,9.089350e-01,1.050834e-03,2.551297e-07,2.199579e+01,-5.613176e-02,2.205192e+01,2.420697e+01,1.702000e+02
2.577242e+05,2.982919e+00,1.980180e+03,2.291875e-02,9.088666e-01,9.089373e-01,1.053385e-03,2.550557e-07,2.199579e+01,-5.262247e-02,2.204842e+01,2.420662e+01,1.702000e+02
2.577342e+05,2.983034e+00,1.990181e+03,2.303450e-02,9.088666e-01,9.089396e-01,1.055936e-03,2.549818e-07,2.199246e+01,-5.746228e-02,2.204992e+01,2.420344e+01,1.702000e+02
2.577442e+05,2.983150e+00,2.000182e+03,2.315025e-02,9.088666e-01,9.089419e-01,1.058485e-03,2.549078e-07,2.197759e+01,-5.585791e-02,2.203345e+01,2.418692e+01,1.702000e+02
2.577542e+05,2.983266e+00,2.010182e+03,2.326600e-02,9.088666e-01,9.089442e-01,1.061034e-03,2.548339e-07,2.197078e+01,-5.247681e-02,2.202326e+01,2.417908e+01,1.702000e+02
2.577642e+05,2.983382e+00,2.020183e+03,2.338175e-02,9.088666e-01,9.089466e-01,1.063582e-03,2.547600e-07,2.197829e+01,-5.746228e-02,2.203575e+01,2.418785e+01,1.702000e+02
2.577742e+05,2.983498e+00,2.030184e+03,2.349750e-02,9.088930e-01,9.089489e-01,1.066130e-03,2.546861e-07,2.196936e+01,-5.746228e-02,2.202682e+01,2.417731e+01,1.702000e+02
2.577842e+05,2.983613e+00,2.040185e+03,2.361325e-02,9.090102e-01,9.089512e-01,1.068677e-03,2.546123e-07,2.197441e+01,-5.661869e-02,2.203103e+01,2.417967e+01,1.702000e+02
2.577942e+05,2.983729e+00,2.050186e+03,2.372901e-02,9.091334e-01,9.089535e-01,1.071223e-03,2.545384e-07,2.197441e+01,-5.263619e-02,2.202705e+01,2.417599e+01,1.702000e+02
2.578042e+05,2.983845e+00,2.060187e+03,2.384476e-02,9.091334e-01,9.089558e-01,1.073768e-03,2.544646e-07,2.197586e+01,-5.602985e-02,2.203189e+01,2.417791e+01,1.702000e+02
2.578142e+05,2.983961e+00,2.070188e+03,2.396051e-02,9.091334e-01,9.089581e-01,1.076312e-03,2.543908e-07,2.198300e+01,-5.109779e-02,2.203410e+01,2.418528e+01,1.702000e+02
2.578242e+05,2.984076e+00,2.080189e+03,2.407626e-02,9.091334e-01,9.089604e-01,1.078856e-03,2.543171e-07,2.199078e+01,-5.109779e-02,2.204188e+01,2.419384e+01,1.702000e+02
2.578342e+05,2.984192e+00,2.090190e+03,2.419201e-02,9.090800e-01,9.089627e-01,1.081399e-03,2.542433e-07,2.199280e+01,-5.237132e-02,2.204517e+01,2.419761e+01,1.702000e+02
2.578442e+05,2.984308e+00,2.100191e+03,2.430776e-02,9.088666e-01,9.089651e-01,1.083941e-03,2.541696e-07,2.197934e+01,-5.746228e-02,2.203681e+01,2.418901e+01,1.702000e+02
2.578542e+05,2.984424e+00,2.110192e+03,2.442351e-02,9.088666e-01,9.089674e-01,1.086483e-03,2.540959e-07,2.197567e+01,-5.621519e-02,2.203189e+01,2.418484e+01,1.702196e+02
2.578642e+05,2.984539e+00,2.120192e+03,2.453926e-02,9.088666e-01,9.089697e-01,1.089024e-03,2.540222e-07,2.198233e+01,-5.109779e-02,2.203342e+01,2.419165e+01,1.702825e+02
2.578742e+05,2.984655e+00,2.130193e+03,2.465502e-02,9.088263e-01,9.089720e-01,1.091564e-03,2.539485e-07,2.199084e+01,-5.109779e-02,2.204194e+01,2.420209e+01,1.702227e+02
2.578842e+05,2.984771e+00,2.140194e+03,2.477077e-02,9.086983e-01,9.089743e-01,1.094103e-03,2.538749e-07,2.199579e+01,-5.109779e-02,2.204689e+01,2.421096e+01,1.702744e+02
2.578942e+05,2.984887e+00,2.150195e+03,2.488652e-02,9.087247e-01,9.089766e-01,1.096642e-03,2.538013e-07,2.199579e+01,-5.109779e-02,2.204689e+01,2.421026e+01,1.702221e+02
2.579042e+05,2.985002e+00,2.160196e+03,2.500227e-02,9.087247e-01,9.089789e-01,1.099180e-03,2.537277e-07,2.199579e+01,-5.109779e-02,2.204689e+01,2.421026e+01,1.703000e+02
2.579142e+05,2.985118e+00,2.170197e+03,2.511802e-02,9.087247e-01,9.089812e-01,1.101717e-03,2.536541e-07,2.199579e+01,-5.258395e-02,2.204838e+01,2.421040e+01,1.703000e+02
2.579242e+05,2.985234e+00,2.180198e+03,2.523377e-02,9.087247e-01,9.089835e-01,1.104253e-03,2.535805e-07,2.199579e+01,-5.746228e-02,2.205326e+01,2.421089e+01,1.703000e+02
2.579342e+05,2.985350e+00,2.190199e+03,2.534952e-02,9.087184e-01,9.089858e-01,1.106789e-03,2.535070e-07,2.199314e+01,-5.746228e-02,2.205060e+01,2.420814e+01,1.703000e+02
2.579442e+05,2.985465e+00,2.200200e+03,2.546527e-02,9.086974e-01,9.089881e-01,1.109324e-03,2.534335e-07,2.197788e+01,-5.599991e-02,2.203388e+01,2.419176e+01,1.702770e+02
2.579542e+05,2.985581e+00,2.210201e+03,2.558103e-02,9.087614e-01,9.089904e-01,1.111858e-03,2.533600e-07,2.196800e+01,-5.274332e-02,2.202074e+01,2.417886e+01,1.702259e+02
2.579642e+05,2.985697e+00,2.220202e+03,2.569678e-02,9.088666e-01,9.089927e-01,1.114392e-03,2.532865e-07,2.196943e+01,-5.746228e-02,2.202689e+01,2.417810e+01,1.703000e+02
2.579742e+05,2.985813e+00,2.230202e+03,2.581253e-02,9.088666e-01,9.089950e-01,1.116924e-03,2.532130e-07,2.197441e+01,-5.746228e-02,2.203188e+01,2.418358e+01,1.703000e+02
2.579842e+05,2.985928e+00,2.240203e+03,2.592828e-02,9.088666e-01,9.089973e-01,1.119456e-03,2.531396e-07,2.196988e+01,-5.746228e-02,2.202734e+01,2.417859e+01,1.702764e+02
2.579942e+05,2.986044e+00,2.250204e+03,2.604403e-02,9.088666e-01,9.089996e-01,1.121987e-03,2.530662e-07,2.196331e+01,-5.746228e-02,2.202077e+01,2.417136e+01,1.702200e+02
2.580042e+05,2.986160e+00,2.260205e+03,2.615978e-02,9.088666e-01,9.090019e-01,1.124518e-03,2.529928e-07,2.199579e+01,-5.641308e-02,2.205221e+01,2.420700e+01,1.703000e+02
2.580142e+05,2.986276e+00,2.270206e+03,2.627553e-02,9.088446e-01,9.090042e-01,1.127048e-03,2.529194e-07,2.199148e+01,-5.208641e-02,2.204356e+01,2.420240e+01,1.703000e+02
2.580242e+05,2.986391e+00,2.280207e+03,2.639128e-02,9.087247e-01,9.090065e-01,1.129577e-03,2.528461e-07,2.196967e+01,-5.580302e-02,2.202548e+01,2.418198e+01,1.703000e+02
2.580342e+05,2.986507e+00,2.290208e+03,2.650704e-02,9.087247e-01,9.090088e-01,1.132105e-03,2.527728e-07,2.197586e+01,-5.253170e-02,2.202839e+01,2.418846e+01,1.702775e+02
2.580442e+05,2.986623e+00,2.300209e+03,2.662279e-02,9.087247e-01,9.090111e-01,1.134633e-03,2.526995e-07,2.197950e+01,-5.746228e-02,2.203696e+01,2.419296e+01,1.702207e+02
2.580542e+05,2.986739e+00,2.310210e+03,2.673854e-02,9.087163e-01,9.090134e-01,1.137160e-03,2.526262e-07,2.197136e+01,-5.746228e-02,2.202883e+01,2.418424e+01,1.703000e+02
