Repository: brandonlampe/CS_Data

# Repository for Crushed Salt Data
**Grant No: 456417**

This is a work in progress!

## Repository Content

### Directory Names
A uniform namining structure still in progress, but in general directories are named according to the following:
 - Names contain no spaces, a single underscore "_" will be used as a file name seperator.
 - Files are for the Crushed Salt Project (CSP); therefore, the first three charaters of each file are "CSP".
 - Folders are organized by which frame the test was performed on i.e., A2 or A3.
 - The fifth and sixth charaters of each file name will therefore be "A" followed by the frame number.

File: UNM_WP_HY_175_09/STAGE04/CREEP_FIT/175_09_STAGE04_CREEP_OUT.csv (part 2 of 38)
Analysis by Brandon Lampe, performed on: 2016/07/05 19:58:49
Experimental results below begin at: 2016/04/11 08:28:26
Duration (sec),Duration (day),Elapsed Time (sec),Elapsed Time (day),Interpolated Fractional Density,Fit to Fractional Density,Fit to Volume Strain,Fit to Volume Strain Rate (1/sec),Confining Pressure (MPa),Pore Pressure (MPa),Terzaghi Pressure (MPa),Solid Pressure (MPa),Temperature (C))
2.580642e+05,2.986854e+00,2.320211e+03,2.685429e-02,9.086964e-01,9.090157e-01,1.139686e-03,2.525529e-07,2.196548e+01,-5.746228e-02,2.202294e+01,2.417829e+01,1.703000e+02
2.580742e+05,2.986970e+00,2.330212e+03,2.697004e-02,9.087247e-01,9.090180e-01,1.142211e-03,2.524797e-07,2.198226e+01,-5.746228e-02,2.203972e+01,2.419600e+01,1.703000e+02
2.580842e+05,2.987086e+00,2.340212e+03,2.708579e-02,9.087247e-01,9.090203e-01,1.144736e-03,2.524064e-07,2.198825e+01,-5.746228e-02,2.204572e+01,2.420260e+01,1.703000e+02
2.580942e+05,2.987202e+00,2.350213e+03,2.720154e-02,9.087247e-01,9.090226e-01,1.147260e-03,2.523332e-07,2.198009e+01,-5.672760e-02,2.203681e+01,2.419354e+01,1.703000e+02
2.581042e+05,2.987317e+00,2.360214e+03,2.731729e-02,9.087247e-01,9.090249e-01,1.149783e-03,2.522601e-07,2.197295e+01,-5.109779e-02,2.202405e+01,2.418512e+01,1.703000e+02
2.581142e+05,2.987433e+00,2.370215e+03,2.743305e-02,9.087544e-01,9.090272e-01,1.152305e-03,2.521869e-07,2.196934e+01,-5.109779e-02,2.202044e+01,2.418036e+01,1.703000e+02
2.581242e+05,2.987549e+00,2.380216e+03,2.754880e-02,9.088666e-01,9.090295e-01,1.154827e-03,2.521138e-07,2.197441e+01,-5.109779e-02,2.202551e+01,2.418294e+01,1.703000e+02
2.581342e+05,2.987665e+00,2.390217e+03,2.766455e-02,9.088666e-01,9.090318e-01,1.157348e-03,2.520407e-07,2.197585e+01,-5.109779e-02,2.202694e+01,2.418452e+01,1.703000e+02
2.581442e+05,2.987780e+00,2.400218e+03,2.778030e-02,9.088666e-01,9.090341e-01,1.159868e-03,2.519676e-07,2.198083e+01,-5.109779e-02,2.203193e+01,2.419000e+01,1.703000e+02
2.581542e+05,2.987896e+00,2.410219e+03,2.789605e-02,9.088666e-01,9.090364e-01,1.162388e-03,2.518945e-07,2.198197e+01,-5.194909e-02,2.203392e+01,2.419134e+01,1.703000e+02
2.581642e+05,2.988012e+00,2.420220e+03,2.801180e-02,9.088666e-01,9.090387e-01,1.164907e-03,2.518214e-07,2.199007e+01,-5.746228e-02,2.204753e+01,2.420081e+01,1.703000e+02
2.581742e+05,2.988128e+00,2.430221e+03,2.812755e-02,9.088666e-01,9.090409e-01,1.167425e-03,2.517484e-07,2.199579e+01,-5.746228e-02,2.205326e+01,2.420710e+01,1.703000e+02
2.581842e+05,2.988243e+00,2.440222e+03,2.824330e-02,9.088666e-01,9.090432e-01,1.169942e-03,2.516754e-07,2.199579e+01,-5.746228e-02,2.205326e+01,2.420710e+01,1.703000e+02
2.581942e+05,2.988359e+00,2.450222e+03,2.835906e-02,9.088666e-01,9.090455e-01,1.172459e-03,2.516024e-07,2.199579e+01,-5.746228e-02,2.205326e+01,2.420710e+01,1.703000e+02
2.582042e+05,2.988475e+00,2.460223e+03,2.847481e-02,9.088346e-01,9.090478e-01,1.174975e-03,2.515294e-07,2.199579e+01,-5.746228e-02,2.205326e+01,2.420796e+01,1.703000e+02
2.582142e+05,2.988591e+00,2.470224e+03,2.859056e-02,9.087247e-01,9.090501e-01,1.177490e-03,2.514565e-07,2.199429e+01,-5.596621e-02,2.205025e+01,2.420909e+01,1.703000e+02
2.582242e+05,2.988706e+00,2.480225e+03,2.870631e-02,9.087247e-01,9.090524e-01,1.180004e-03,2.513835e-07,2.198938e+01,-5.196281e-02,2.204134e+01,2.420328e+01,1.703136e+02
2.582342e+05,2.988822e+00,2.490226e+03,2.882206e-02,9.087247e-01,9.090547e-01,1.182518e-03,2.513106e-07,2.198844e+01,-5.746228e-02,2.204590e+01,2.420280e+01,1.703890e+02
2.582442e+05,2.988938e+00,2.500227e+03,2.893781e-02,9.087458e-01,9.090569e-01,1.185031e-03,2.512377e-07,2.197892e+01,-5.746228e-02,2.203639e+01,2.419177e+01,1.703000e+02
2.582542e+05,2.989054e+00,2.510228e+03,2.905356e-02,9.088666e-01,9.090592e-01,1.187543e-03,2.511649e-07,2.196887e+01,-5.746228e-02,2.202633e+01,2.417748e+01,1.703000e+02
2.582642e+05,2.989169e+00,2.520229e+03,2.916931e-02,9.088971e-01,9.090615e-01,1.190055e-03,2.510920e-07,2.197598e+01,-5.746228e-02,2.203344e+01,2.418449e+01,1.703000e+02
2.582742e+05,2.989285e+00,2.530230e+03,2.928507e-02,9.089914e-01,9.090638e-01,1.192565e-03,2.510192e-07,2.197937e+01,-5.746228e-02,2.203683e+01,2.418570e+01,1.703000e+02
2.582842e+05,2.989401e+00,2.540231e+03,2.940082e-02,9.089914e-01,9.090661e-01,1.195076e-03,2.509464e-07,2.197593e+01,-5.746228e-02,2.203340e+01,2.418193e+01,1.703000e+02
2.582942e+05,2.989517e+00,2.550232e+03,2.951657e-02,9.089914e-01,9.090684e-01,1.197585e-03,2.508736e-07,2.198201e+01,-5.658354e-02,2.203859e+01,2.418852e+01,1.703000e+02
2.583042e+05,2.989632e+00,2.560232e+03,2.963232e-02,9.089914e-01,9.090706e-01,1.200093e-03,2.508009e-07,2.199010e+01,-5.181059e-02,2.204191e+01,2.419694e+01,1.703000e+02
2.583142e+05,2.989748e+00,2.570233e+03,2.974807e-02,9.089914e-01,9.090729e-01,1.202601e-03,2.507281e-07,2.199579e+01,-5.746228e-02,2.205326e+01,2.420377e+01,1.703000e+02
2.583242e+05,2.989864e+00,2.580234e+03,2.986382e-02,9.089742e-01,9.090752e-01,1.205108e-03,2.506554e-07,2.199579e+01,-5.746228e-02,2.205326e+01,2.420423e+01,1.703000e+02
2.583342e+05,2.989980e+00,2.590235e+03,2.997957e-02,9.088666e-01,9.090775e-01,1.207615e-03,2.505827e-07,2.199579e+01,-5.589379e-02,2.205169e+01,2.420695e+01,1.703000e+02
2.583442e+05,2.990095e+00,2.600236e+03,3.009532e-02,9.088666e-01,9.090798e-01,1.210121e-03,2.505100e-07,2.199432e+01,-5.109779e-02,2.204541e+01,2.420484e+01,1.703000e+02
2.583542e+05,2.990211e+00,2.610237e+03,3.021108e-02,9.088666e-01,9.090820e-01,1.212626e-03,2.504374e-07,2.198938e+01,-5.261919e-02,2.204200e+01,2.419956e+01,1.703000e+02
2.583642e+05,2.990327e+00,2.620238e+03,3.032683e-02,9.088666e-01,9.090843e-01,1.215130e-03,2.503647e-07,2.198938e+01,-5.656981e-02,2.204595e+01,2.419996e+01,1.703000e+02
2.583742e+05,2.990443e+00,2.630239e+03,3.044258e-02,9.088666e-01,9.090866e-01,1.217633e-03,2.502921e-07,2.198840e+01,-5.109779e-02,2.203950e+01,2.419833e+01,1.703000e+02
2.583842e+05,2.990558e+00,2.640240e+03,3.055833e-02,9.088857e-01,9.090889e-01,1.220136e-03,2.502195e-07,2.197887e+01,-5.206994e-02,2.203094e+01,2.418743e+01,1.703000e+02
2.583942e+05,2.990674e+00,2.650241e+03,3.067408e-02,9.089914e-01,9.090911e-01,1.222638e-03,2.501469e-07,2.196800e+01,-5.746228e-02,2.202546e+01,2.417320e+01,1.703000e+02
2.584042e+05,2.990790e+00,2.660241e+03,3.078983e-02,9.090170e-01,9.090934e-01,1.225139e-03,2.500744e-07,2.196916e+01,-5.746228e-02,2.202662e+01,2.417379e+01,1.702820e+02
2.584142e+05,2.990906e+00,2.670242e+03,3.090558e-02,9.091334e-01,9.090957e-01,1.227640e-03,2.500019e-07,2.197441e+01,-5.894250e-02,2.203336e+01,2.417662e+01,1.702000e+02
2.584242e+05,2.991021e+00,2.680243e+03,3.102133e-02,9.091334e-01,9.090980e-01,1.230140e-03,2.499294e-07,2.197609e+01,-6.548861e-02,2.204158e+01,2.417911e+01,1.702261e+02
2.584342e+05,2.991137e+00,2.690244e+03,3.113709e-02,9.091322e-01,9.091002e-01,1.232639e-03,2.498569e-07,2.198096e+01,-7.030595e-02,2.205127e+01,2.418499e+01,1.703000e+02
2.584442e+05,2.991253e+00,2.700245e+03,3.125284e-02,9.091267e-01,9.091025e-01,1.235138e-03,2.497844e-07,2.198154e+01,-7.079702e-02,2.205234e+01,2.418582e+01,1.703000e+02
2.584542e+05,2.991369e+00,2.710246e+03,3.136859e-02,9.091212e-01,9.091048e-01,1.237635e-03,2.497119e-07,2.198212e+01,-7.128810e-02,2.205341e+01,2.418665e+01,1.703000e+02
2.584642e+05,2.991484e+00,2.720247e+03,3.148434e-02,9.091157e-01,9.091070e-01,1.240132e-03,2.496395e-07,2.198269e+01,-7.177918e-02,2.205447e+01,2.418748e+01,1.703000e+02
2.584742e+05,2.991600e+00,2.730248e+03,3.160009e-02,9.091102e-01,9.091093e-01,1.242629e-03,2.495671e-07,2.198327e+01,-7.227026e-02,2.205554e+01,2.418831e+01,1.703000e+02
2.584842e+05,2.991716e+00,2.740249e+03,3.171584e-02,9.091048e-01,9.091116e-01,1.245124e-03,2.494947e-07,2.198385e+01,-7.276134e-02,2.205661e+01,2.418914e+01,1.703000e+02
2.584942e+05,2.991832e+00,2.750250e+03,3.183159e-02,9.090993e-01,9.091138e-01,1.247619e-03,2.494224e-07,2.198443e+01,-7.325241e-02,2.205768e+01,2.418997e+01,1.703000e+02
2.585043e+05,2.991947e+00,2.760251e+03,3.194734e-02,9.090938e-01,9.091161e-01,1.250113e-03,2.493500e-07,2.198500e+01,-7.374349e-02,2.205875e+01,2.419080e+01,1.703000e+02
2.585143e+05,2.992063e+00,2.770251e+03,3.206310e-02,9.090883e-01,9.091184e-01,1.252606e-03,2.492777e-07,2.198558e+01,-7.423457e-02,2.205982e+01,2.419163e+01,1.703000e+02
2.585243e+05,2.992179e+00,2.780252e+03,3.217885e-02,9.090828e-01,9.091206e-01,1.255099e-03,2.492054e-07,2.198616e+01,-7.472565e-02,2.206089e+01,2.419246e+01,1.703000e+02
2.585343e+05,2.992295e+00,2.790253e+03,3.229460e-02,9.090774e-01,9.091229e-01,1.257591e-03,2.491331e-07,2.198674e+01,-7.521673e-02,2.206195e+01,2.419329e+01,1.703000e+02
2.585443e+05,2.992410e+00,2.800254e+03,3.241035e-02,9.090719e-01,9.091252e-01,1.260082e-03,2.490608e-07,2.198731e+01,-7.570780e-02,2.206302e+01,2.419412e+01,1.703000e+02
2.585543e+05,2.992526e+00,2.810255e+03,3.252610e-02,9.090664e-01,9.091274e-01,1.262573e-03,2.489886e-07,2.198789e+01,-7.619888e-02,2.206409e+01,2.419496e+01,1.703000e+02
2.585643e+05,2.992642e+00,2.820256e+03,3.264185e-02,9.090609e-01,9.091297e-01,1.265062e-03,2.489164e-07,2.198847e+01,-7.668996e-02,2.206516e+01,2.419579e+01,1.703000e+02
2.585743e+05,2.992758e+00,2.830257e+03,3.275760e-02,9.090554e-01,9.091320e-01,1.267551e-03,2.488442e-07,2.198905e+01,-7.718104e-02,2.206623e+01,2.419662e+01,1.703000e+02
2.585843e+05,2.992873e+00,2.840258e+03,3.287335e-02,9.090500e-01,9.091342e-01,1.270040e-03,2.487720e-07,2.198962e+01,-7.767212e-02,2.206730e+01,2.419745e+01,1.703000e+02
2.585943e+05,2.992989e+00,2.850259e+03,3.298911e-02,9.090445e-01,9.091365e-01,1.272527e-03,2.486998e-07,2.199020e+01,-7.816319e-02,2.206836e+01,2.419828e+01,1.703000e+02
2.586043e+05,2.993105e+00,2.860260e+03,3.310486e-02,9.090390e-01,9.091388e-01,1.275014e-03,2.486277e-07,2.199078e+01,-7.865427e-02,2.206943e+01,2.419911e+01,1.703000e+02
2.586143e+05,2.993221e+00,2.870261e+03,3.322061e-02,9.090335e-01,9.091410e-01,1.277500e-03,2.485556e-07,2.199136e+01,-7.914535e-02,2.207050e+01,2.419994e+01,1.703000e+02
2.586243e+05,2.993336e+00,2.880261e+03,3.333636e-02,9.090280e-01,9.091433e-01,1.279986e-03,2.484835e-07,2.199193e+01,-7.963643e-02,2.207157e+01,2.420077e+01,1.703000e+02
2.586343e+05,2.993452e+00,2.890262e+03,3.345211e-02,9.090226e-01,9.091455e-01,1.282470e-03,2.484114e-07,2.199251e+01,-8.012751e-02,2.207264e+01,2.420160e+01,1.703000e+02
2.586443e+05,2.993568e+00,2.900263e+03,3.356786e-02,9.090171e-01,9.091478e-01,1.284954e-03,2.483394e-07,2.199309e+01,-8.061858e-02,2.207371e+01,2.420243e+01,1.703000e+02
2.586543e+05,2.993684e+00,2.910264e+03,3.368361e-02,9.090116e-01,9.091500e-01,1.287438e-03,2.482673e-07,2.199367e+01,-8.110966e-02,2.207478e+01,2.420326e+01,1.703000e+02
2.586643e+05,2.993799e+00,2.920265e+03,3.379936e-02,9.090061e-01,9.091523e-01,1.289920e-03,2.481953e-07,2.199424e+01,-8.160074e-02,2.207584e+01,2.420409e+01,1.703000e+02
2.586743e+05,2.993915e+00,2.930266e+03,3.391512e-02,9.090007e-01,9.091546e-01,1.292402e-03,2.481233e-07,2.199482e+01,-8.209182e-02,2.207691e+01,2.420492e+01,1.703000e+02
2.586843e+05,2.994031e+00,2.940267e+03,3.403087e-02,9.089952e-01,9.091568e-01,1.294883e-03,2.480513e-07,2.199540e+01,-8.258290e-02,2.207798e+01,2.420575e+01,1.703000e+02
2.586943e+05,2.994147e+00,2.950268e+03,3.414662e-02,9.089914e-01,9.091591e-01,1.297363e-03,2.479794e-07,2.199560e+01,-8.299954e-02,2.207860e+01,2.420612e+01,1.703000e+02
2.587043e+05,2.994262e+00,2.960269e+03,3.426237e-02,9.089914e-01,9.091613e-01,1.299843e-03,2.479075e-07,2.199500e+01,-8.325532e-02,2.207826e+01,2.420548e+01,1.703000e+02
2.587143e+05,2.994378e+00,2.970270e+03,3.437812e-02,9.089914e-01,9.091636e-01,1.302322e-03,2.478355e-07,2.199440e+01,-8.351111e-02,2.207791e+01,2.420485e+01,1.703000e+02
2.587243e+05,2.994494e+00,2.980271e+03,3.449387e-02,9.089914e-01,9.091658e-01,1.304800e-03,2.477637e-07,2.199380e+01,-8.376689e-02,2.207757e+01,2.420421e+01,1.703000e+02
2.587343e+05,2.994610e+00,2.990271e+03,3.460962e-02,9.089914e-01,9.091681e-01,1.307278e-03,2.476918e-07,2.199320e+01,-8.402267e-02,2.207722e+01,2.420358e+01,1.703000e+02
2.587443e+05,2.994725e+00,3.000272e+03,3.472537e-02,9.089914e-01,9.091703e-01,1.309755e-03,2.476199e-07,2.199260e+01,-8.427846e-02,2.207687e+01,2.420294e+01,1.703000e+02
2.587543e+05,2.994841e+00,3.010273e+03,3.484113e-02,9.089914e-01,9.091726e-01,1.312231e-03,2.475481e-07,2.199199e+01,-8.453424e-02,2.207653e+01,2.420230e+01,1.703000e+02
2.587643e+05,2.994957e+00,3.020274e+03,3.495688e-02,9.089914e-01,9.091748e-01,1.314706e-03,2.474763e-07,2.199139e+01,-8.479002e-02,2.207618e+01,2.420167e+01,1.703000e+02
2.587743e+05,2.995073e+00,3.030275e+03,3.507263e-02,9.089914e-01,9.091771e-01,1.317181e-03,2.474045e-07,2.199079e+01,-8.504581e-02,2.207584e+01,2.420103e+01,1.703000e+02
2.587843e+05,2.995188e+00,3.040276e+03,3.518838e-02,9.089914e-01,9.091793e-01,1.319654e-03,2.473327e-07,2.199019e+01,-8.530159e-02,2.207549e+01,2.420040e+01,1.703000e+02
2.587943e+05,2.995304e+00,3.050277e+03,3.530413e-02,9.089914e-01,9.091816e-01,1.322128e-03,2.472610e-07,2.198959e+01,-8.555738e-02,2.207515e+01,2.419976e+01,1.703000e+02
2.588043e+05,2.995420e+00,3.060278e+03,3.541988e-02,9.089914e-01,9.091838e-01,1.324600e-03,2.471893e-07,2.198899e+01,-8.581316e-02,2.207480e+01,2.419912e+01,1.703000e+02
2.588143e+05,2.995536e+00,3.070279e+03,3.553563e-02,9.089914e-01,9.091861e-01,1.327072e-03,2.471176e-07,2.198838e+01,-8.606894e-02,2.207445e+01,2.419849e+01,1.703000e+02
2.588243e+05,2.995651e+00,3.080280e+03,3.565138e-02,9.089914e-01,9.091883e-01,1.329543e-03,2.470459e-07,2.198778e+01,-8.632473e-02,2.207411e+01,2.419785e+01,1.703000e+02
2.588343e+05,2.995767e+00,3.090281e+03,3.576714e-02,9.089914e-01,9.091906e-01,1.332013e-03,2.469742e-07,2.198718e+01,-8.658051e-02,2.207376e+01,2.419722e+01,1.703000e+02
2.588443e+05,2.995883e+00,3.100281e+03,3.588289e-02,9.089914e-01,9.091928e-01,1.334483e-03,2.469026e-07,2.198658e+01,-8.683629e-02,2.207342e+01,2.419658e+01,1.703000e+02
2.588543e+05,2.995999e+00,3.110282e+03,3.599864e-02,9.089914e-01,9.091951e-01,1.336952e-03,2.468310e-07,2.198598e+01,-8.709208e-02,2.207307e+01,2.419594e+01,1.703000e+02
2.588643e+05,2.996114e+00,3.120283e+03,3.611439e-02,9.089914e-01,9.091973e-01,1.339420e-03,2.467594e-07,2.198538e+01,-8.734786e-02,2.207273e+01,2.419531e+01,1.703000e+02
2.588743e+05,2.996230e+00,3.130284e+03,3.623014e-02,9.089914e-01,9.091996e-01,1.341887e-03,2.466878e-07,2.198478e+01,-8.760364e-02,2.207238e+01,2.419467e+01,1.703000e+02
2.588843e+05,2.996346e+00,3.140285e+03,3.634589e-02,9.089914e-01,9.092018e-01,1.344354e-03,2.466162e-07,2.198417e+01,-8.785943e-02,2.207203e+01,2.419404e+01,1.703000e+02
2.588943e+05,2.996462e+00,3.150286e+03,3.646164e-02,9.089914e-01,9.092040e-01,1.346820e-03,2.465447e-07,2.198357e+01,-8.811521e-02,2.207169e+01,2.419340e+01,1.703000e+02
2.589043e+05,2.996577e+00,3.160287e+03,3.657739e-02,9.089914e-01,9.092063e-01,1.349285e-03,2.464731e-07,2.198297e+01,-8.837100e-02,2.207134e+01,2.419276e+01,1.703000e+02
2.589143e+05,2.996693e+00,3.170288e+03,3.669315e-02,9.089914e-01,9.092085e-01,1.351750e-03,2.464017e-07,2.198237e+01,-8.862678e-02,2.207100e+01,2.419213e+01,1.703000e+02
2.589243e+05,2.996809e+00,3.180289e+03,3.680890e-02,9.089914e-01,9.092108e-01,1.354214e-03,2.463302e-07,2.198177e+01,-8.888256e-02,2.207065e+01,2.419149e+01,1.703000e+02
2.589343e+05,2.996925e+00,3.190290e+03,3.692465e-02,9.089914e-01,9.092130e-01,1.356677e-03,2.462587e-07,2.198117e+01,-8.913835e-02,2.207031e+01,2.419085e+01,1.703000e+02
2.589443e+05,2.997040e+00,3.200291e+03,3.704040e-02,9.089960e-01,9.092152e-01,1.359140e-03,2.461873e-07,2.198083e+01,-8.928276e-02,2.207011e+01,2.419037e+01,1.703000e+02
2.589543e+05,2.997156e+00,3.210291e+03,3.715615e-02,9.090066e-01,9.092175e-01,1.361601e-03,2.461159e-07,2.198083e+01,-8.928276e-02,2.207011e+01,2.419009e+01,1.703000e+02
2.589643e+05,2.997272e+00,3.220292e+03,3.727190e-02,9.090173e-01,9.092197e-01,1.364062e-03,2.460445e-07,2.198083e+01,-8.928276e-02,2.207011e+01,2.418981e+01,1.703000e+02
2.589743e+05,2.997388e+00,3.230293e+03,3.738765e-02,9.090279e-01,9.092219e-01,1.366523e-03,2.459731e-07,2.198083e+01,-8.928276e-02,2.207011e+01,2.418952e+01,1.703000e+02
2.589843e+05,2.997503e+00,3.240294e+03,3.750340e-02,9.090385e-01,9.092242e-01,1.368982e-03,2.459017e-07,2.198083e+01,-8.928276e-02,2.207011e+01,2.418924e+01,1.703000e+02
2.589943e+05,2.997619e+00,3.250295e+03,3.761916e-02,9.090491e-01,9.092264e-01,1.371441e-03,2.458304e-07,2.198083e+01,-8.928276e-02,2.207011e+01,2.418896e+01,1.703000e+02
2.590043e+05,2.997735e+00,3.260296e+03,3.773491e-02,9.090597e-01,9.092287e-01,1.373899e-03,2.457591e-07,2.198083e+01,-8.928276e-02,2.207011e+01,2.418867e+01,1.703000e+02
2.590143e+05,2.997851e+00,3.270297e+03,3.785066e-02,9.090703e-01,9.092309e-01,1.376357e-03,2.456878e-07,2.198083e+01,-8.928276e-02,2.207011e+01,2.418839e+01,1.703000e+02
2.590243e+05,2.997966e+00,3.280298e+03,3.796641e-02,9.090809e-01,9.092331e-01,1.378814e-03,2.456165e-07,2.198083e+01,-8.928276e-02,2.207011e+01,2.418811e+01,1.703000e+02
2.590343e+05,2.998082e+00,3.290299e+03,3.808216e-02,9.090915e-01,9.092354e-01,1.381270e-03,2.455453e-07,2.198083e+01,-8.928276e-02,2.207011e+01,2.418782e+01,1.703000e+02
2.590443e+05,2.998198e+00,3.300300e+03,3.819791e-02,9.091021e-01,9.092376e-01,1.383725e-03,2.454740e-07,2.198083e+01,-8.928276e-02,2.207011e+01,2.418754e+01,1.703000e+02
2.590543e+05,2.998314e+00,3.310300e+03,3.831366e-02,9.091127e-01,9.092398e-01,1.386179e-03,2.454028e-07,2.198083e+01,-8.928276e-02,2.207011e+01,2.418726e+01,1.703000e+02
2.590643e+05,2.998429e+00,3.320301e+03,3.842941e-02,9.091233e-01,9.092421e-01,1.388633e-03,2.453316e-07,2.198083e+01,-8.928276e-02,2.207011e+01,2.418697e+01,1.703000e+02
2.590743e+05,2.998545e+00,3.330302e+03,3.854517e-02,9.091339e-01,9.092443e-01,1.391087e-03,2.452604e-07,2.198083e+01,-8.928276e-02,2.207011e+01,2.418669e+01,1.703000e+02
2.590843e+05,2.998661e+00,3.340303e+03,3.866092e-02,9.091445e-01,9.092465e-01,1.393539e-03,2.451893e-07,2.198083e+01,-8.928276e-02,2.207011e+01,2.418641e+01,1.703000e+02
2.590943e+05,2.998777e+00,3.350304e+03,3.877667e-02,9.091551e-01,9.092487e-01,1.395991e-03,2.451182e-07,2.198083e+01,-8.928276e-02,2.207011e+01,2.418612e+01,1.703000e+02
2.591043e+05,2.998892e+00,3.360305e+03,3.889242e-02,9.091657e-01,9.092510e-01,1.398442e-03,2.450471e-07,2.198083e+01,-8.928276e-02,2.207011e+01,2.418584e+01,1.703000e+02
2.591143e+05,2.999008e+00,3.370306e+03,3.900817e-02,9.091764e-01,9.092532e-01,1.400892e-03,2.449760e-07,2.198083e+01,-8.928276e-02,2.207011e+01,2.418556e+01,1.703000e+02
2.591243e+05,2.999124e+00,3.380307e+03,3.912392e-02,9.091870e-01,9.092554e-01,1.403342e-03,2.449049e-07,2.198083e+01,-8.928276e-02,2.207011e+01,2.418527e+01,1.703000e+02
2.591343e+05,2.999240e+00,3.390308e+03,3.923967e-02,9.091976e-01,9.092577e-01,1.405791e-03,2.448338e-07,2.198083e+01,-8.928276e-02,2.207011e+01,2.418499e+01,1.703000e+02
2.591443e+05,2.999355e+00,3.400309e+03,3.935542e-02,9.092082e-01,9.092599e-01,1.408239e-03,2.447628e-07,2.198083e+01,-8.928276e-02,2.207011e+01,2.418471e+01,1.703000e+02
2.591543e+05,2.999471e+00,3.410310e+03,3.947118e-02,9.092188e-01,9.092621e-01,1.410686e-03,2.446918e-07,2.198083e+01,-8.928276e-02,2.207011e+01,2.418442e+01,1.703000e+02
2.591643e+05,2.999587e+00,3.420310e+03,3.958693e-02,9.092294e-01,9.092643e-01,1.413133e-03,2.446208e-07,2.198083e+01,-8.928276e-02,2.207011e+01,2.418414e+01,1.703000e+02
2.591743e+05,2.999703e+00,3.430311e+03,3.970268e-02,9.092400e-01,9.092666e-01,1.415579e-03,2.445499e-07,2.198083e+01,-8.928276e-02,2.207011e+01,2.418386e+01,1.703000e+02
2.591843e+05,2.999818e+00,3.440312e+03,3.981843e-02,9.092506e-01,9.092688e-01,1.418025e-03,2.444789e-07,2.198083e+01,-8.928276e-02,2.207011e+01,2.418357e+01,1.703000e+02
2.591943e+05,2.999934e+00,3.450313e+03,3.993418e-02,9.092553e-01,9.092710e-01,1.420469e-03,2.444080e-07,2.198106e+01,-8.928276e-02,2.207034e+01,2.418370e+01,1.703015e+02
2.592043e+05,3.000050e+00,3.460314e+03,4.004993e-02,9.092503e-01,9.092732e-01,1.422913e-03,2.443371e-07,2.198166e+01,-8.928276e-02,2.207094e+01,2.418449e+01,1.703055e+02
2.592143e+05,3.000166e+00,3.470315e+03,4.016568e-02,9.092454e-01,9.092754e-01,1.425356e-03,2.442662e-07,2.198226e+01,-8.928276e-02,2.207154e+01,2.418529e+01,1.703095e+02
2.592243e+05,3.000281e+00,3.480316e+03,4.028143e-02,9.092404e-01,9.092777e-01,1.427799e-03,2.441953e-07,2.198285e+01,-8.928276e-02,2.207214e+01,2.418608e+01,1.703135e+02
2.592343e+05,3.000397e+00,3.490317e+03,4.039719e-02,9.092354e-01,9.092799e-01,1.430241e-03,2.441245e-07,2.198345e+01,-8.928276e-02,2.207274e+01,2.418687e+01,1.703175e+02
2.592443e+05,3.000513e+00,3.500318e+03,4.051294e-02,9.092305e-01,9.092821e-01,1.432682e-03,2.440536e-07,2.198405e+01,-8.928276e-02,2.207334e+01,2.418766e+01,1.703216e+02
2.592543e+05,3.000629e+00,3.510319e+03,4.062869e-02,9.092255e-01,9.092843e-01,1.435122e-03,2.439828e-07,2.198465e+01,-8.928276e-02,2.207394e+01,2.418845e+01,1.703256e+02
2.592643e+05,3.000744e+00,3.520320e+03,4.074444e-02,9.092206e-01,9.092865e-01,1.437562e-03,2.439121e-07,2.198525e+01,-8.928276e-02,2.207453e+01,2.418924e+01,1.703296e+02
2.592743e+05,3.000860e+00,3.530320e+03,4.086019e-02,9.092156e-01,9.092888e-01,1.440001e-03,2.438413e-07,2.198585e+01,-8.928276e-02,2.207513e+01,2.419003e+01,1.703336e+02
2.592843e+05,3.000976e+00,3.540321e+03,4.097594e-02,9.092107e-01,9.092910e-01,1.442439e-03,2.437705e-07,2.198645e+01,-8.928276e-02,2.207573e+01,2.419083e+01,1.703376e+02
2.592943e+05,3.001092e+00,3.550322e+03,4.109169e-02,9.092057e-01,9.092932e-01,1.444877e-03,2.436998e-07,2.198705e+01,-8.928276e-02,2.207633e+01,2.419162e+01,1.703416e+02
2.593043e+05,3.001207e+00,3.560323e+03,4.120744e-02,9.092008e-01,9.092954e-01,1.447314e-03,2.436291e-07,2.198765e+01,-8.928276e-02,2.207693e+01,2.419241e+01,1.703456e+02
2.593143e+05,3.001323e+00,3.570324e+03,4.132320e-02,9.091958e-01,9.092976e-01,1.449750e-03,2.435584e-07,2.198825e+01,-8.928276e-02,2.207753e+01,2.419320e+01,1.703496e+02
2.593243e+05,3.001439e+00,3.580325e+03,4.143895e-02,9.091908e-01,9.092998e-01,1.452185e-03,2.434878e-07,2.198885e+01,-8.928276e-02,2.207813e+01,2.419399e+01,1.703536e+02
2.593343e+05,3.001555e+00,3.590326e+03,4.155470e-02,9.091859e-01,9.093021e-01,1.454620e-03,2.434171e-07,2.198945e+01,-8.928276e-02,2.207873e+01,2.419478e+01,1.703576e+02
2.593443e+05,3.001670e+00,3.600327e+03,4.167045e-02,9.091809e-01,9.093043e-01,1.457054e-03,2.433465e-07,2.199005e+01,-8.928276e-02,2.207933e+01,2.419558e+01,1.703616e+02
2.593543e+05,3.001786e+00,3.610328e+03,4.178620e-02,9.091760e-01,9.093065e-01,1.459487e-03,2.432759e-07,2.199065e+01,-8.928276e-02,2.207993e+01,2.419637e+01,1.703656e+02
2.593643e+05,3.001902e+00,3.620329e+03,4.190195e-02,9.091710e-01,9.093087e-01,1.461920e-03,2.432053e-07,2.199125e+01,-8.928276e-02,2.208053e+01,2.419716e+01,1.703696e+02
2.593743e+05,3.002018e+00,3.630330e+03,4.201770e-02,9.091661e-01,9.093109e-01,1.464352e-03,2.431348e-07,2.199185e+01,-8.928276e-02,2.208113e+01,2.419795e+01,1.703736e+02
2.593843e+05,3.002133e+00,3.640330e+03,4.213345e-02,9.091611e-01,9.093131e-01,1.466783e-03,2.430642e-07,2.199245e+01,-8.928276e-02,2.208173e+01,2.419874e+01,1.703776e+02
2.593943e+05,3.002249e+00,3.650331e+03,4.224921e-02,9.091562e-01,9.093153e-01,1.469214e-03,2.429937e-07,2.199304e+01,-8.928276e-02,2.208233e+01,2.419953e+01,1.703816e+02
2.594043e+05,3.002365e+00,3.660332e+03,4.236496e-02,9.091512e-01,9.093175e-01,1.471644e-03,2.429232e-07,2.199364e+01,-8.928276e-02,2.208293e+01,2.420033e+01,1.703856e+02
2.594143e+05,3.002481e+00,3.670333e+03,4.248071e-02,9.091462e-01,9.093197e-01,1.474073e-03,2.428527e-07,2.199424e+01,-8.928276e-02,2.208353e+01,2.420112e+01,1.703896e+02
2.594243e+05,3.002596e+00,3.680334e+03,4.259646e-02,9.091413e-01,9.093220e-01,1.476501e-03,2.427823e-07,2.199484e+01,-8.928276e-02,2.208413e+01,2.420191e+01,1.703936e+02
2.594343e+05,3.002712e+00,3.690335e+03,4.271221e-02,9.091363e-01,9.093242e-01,1.478929e-03,2.427118e-07,2.199544e+01,-8.928276e-02,2.208472e+01,2.420270e+01,1.703977e+02
2.594443e+05,3.002828e+00,3.700336e+03,4.282796e-02,9.091399e-01,9.093264e-01,1.481356e-03,2.426414e-07,2.199544e+01,-8.917750e-02,2.208462e+01,2.420259e+01,1.703967e+02
2.594543e+05,3.002944e+00,3.710337e+03,4.294371e-02,9.091555e-01,9.093286e-01,1.483782e-03,2.425710e-07,2.199459e+01,-8.892349e-02,2.208351e+01,2.420121e+01,1.703887e+02
2.594643e+05,3.003059e+00,3.720338e+03,4.305946e-02,9.091711e-01,9.093308e-01,1.486208e-03,2.425006e-07,2.199373e+01,-8.866947e-02,2.208240e+01,2.419983e+01,1.703807e+02
2.594743e+05,3.003175e+00,3.730339e+03,4.317522e-02,9.091867e-01,9.093330e-01,1.488632e-03,2.424303e-07,2.199288e+01,-8.841545e-02,2.208129e+01,2.419845e+01,1.703727e+02
2.594843e+05,3.003291e+00,3.740340e+03,4.329097e-02,9.092023e-01,9.093352e-01,1.491057e-03,2.423599e-07,2.199203e+01,-8.816143e-02,2.208019e+01,2.419707e+01,1.703648e+02
2.594943e+05,3.003407e+00,3.750340e+03,4.340672e-02,9.092179e-01,9.093374e-01,1.493480e-03,2.422896e-07,2.199117e+01,-8.790741e-02,2.207908e+01,2.419569e+01,1.703568e+02
2.595043e+05,3.003522e+00,3.760341e+03,4.352247e-02,9.092335e-01,9.093396e-01,1.495903e-03,2.422193e-07,2.199032e+01,-8.765339e-02,2.207797e+01,2.419431e+01,1.703488e+02
2.595143e+05,3.003638e+00,3.770342e+03,4.363822e-02,9.092491e-01,9.093418e-01,1.498325e-03,2.421490e-07,2.198947e+01,-8.739937e-02,2.207687e+01,2.419293e+01,1.703408e+02
2.595243e+05,3.003754e+00,3.780343e+03,4.375397e-02,9.092647e-01,9.093440e-01,1.500746e-03,2.420788e-07,2.198861e+01,-8.714535e-02,2.207576e+01,2.419155e+01,1.703328e+02
2.595343e+05,3.003870e+00,3.790344e+03,4.386972e-02,9.092803e-01,9.093462e-01,1.503167e-03,2.420085e-07,2.198776e+01,-8.689133e-02,2.207465e+01,2.419017e+01,1.703248e+02
2.595443e+05,3.003985e+00,3.800345e+03,4.398547e-02,9.092959e-01,9.093484e-01,1.505587e-03,2.419383e-07,2.198691e+01,-8.663731e-02,2.207354e+01,2.418879e+01,1.703169e+02
2.595543e+05,3.004101e+00,3.810346e+03,4.410123e-02,9.093115e-01,9.093506e-01,1.508006e-03,2.418681e-07,2.198605e+01,-8.638329e-02,2.207244e+01,2.418741e+01,1.703089e+02
2.595643e+05,3.004217e+00,3.820347e+03,4.421698e-02,9.093271e-01,9.093528e-01,1.510425e-03,2.417979e-07,2.198520e+01,-8.612927e-02,2.207133e+01,2.418603e+01,1.703009e+02
2.595743e+05,3.004333e+00,3.830348e+03,4.433273e-02,9.093427e-01,9.093550e-01,1.512843e-03,2.417278e-07,2.198435e+01,-8.587525e-02,2.207022e+01,2.418465e+01,1.702929e+02
2.595843e+05,3.004448e+00,3.840349e+03,4.444848e-02,9.093582e-01,9.093572e-01,1.515260e-03,2.416576e-07,2.198349e+01,-8.562123e-02,2.206911e+01,2.418327e+01,1.702849e+02
2.595943e+05,3.004564e+00,3.850350e+03,4.456423e-02,9.093738e-01,9.093594e-01,1.517676e-03,2.415875e-07,2.198264e+01,-8.536721e-02,2.206801e+01,2.418189e+01,1.702769e+02
2.596044e+05,3.004680e+00,3.860350e+03,4.467998e-02,9.093894e-01,9.093616e-01,1.520092e-03,2.415174e-07,2.198179e+01,-8.511319e-02,2.206690e+01,2.418051e+01,1.702690e+02
2.596144e+05,3.004796e+00,3.870351e+03,4.479573e-02,9.094050e-01,9.093638e-01,1.522507e-03,2.414473e-07,2.198093e+01,-8.485917e-02,2.206579e+01,2.417913e+01,1.702610e+02
2.596244e+05,3.004911e+00,3.880352e+03,4.491148e-02,9.094206e-01,9.093660e-01,1.524921e-03,2.413773e-07,2.198008e+01,-8.460515e-02,2.206468e+01,2.417775e+01,1.702530e+02
2.596344e+05,3.005027e+00,3.890353e+03,4.502724e-02,9.094362e-01,9.093682e-01,1.527335e-03,2.413072e-07,2.197923e+01,-8.435113e-02,2.206358e+01,2.417637e+01,1.702450e+02
2.596444e+05,3.005143e+00,3.900354e+03,4.514299e-02,9.094518e-01,9.093704e-01,1.529748e-03,2.412372e-07,2.197837e+01,-8.409711e-02,2.206247e+01,2.417499e+01,1.702370e+02
2.596544e+05,3.005259e+00,3.910355e+03,4.525874e-02,9.094674e-01,9.093726e-01,1.532160e-03,2.411672e-07,2.197752e+01,-8.384309e-02,2.206136e+01,2.417361e+01,1.702291e+02
2.596644e+05,3.005374e+00,3.920356e+03,4.537449e-02,9.094830e-01,9.093748e-01,1.534572e-03,2.410973e-07,2.197667e+01,-8.358907e-02,2.206026e+01,2.417223e+01,1.702211e+02
2.596744e+05,3.005490e+00,3.930357e+03,4.549024e-02,9.094986e-01,9.093769e-01,1.536982e-03,2.410273e-07,2.197581e+01,-8.333505e-02,2.205915e+01,2.417085e+01,1.702131e+02
2.596844e+05,3.005606e+00,3.940358e+03,4.560599e-02,9.095142e-01,9.093791e-01,1.539393e-03,2.409574e-07,2.197496e+01,-8.308103e-02,2.205804e+01,2.416947e+01,1.702051e+02
2.596944e+05,3.005722e+00,3.950359e+03,4.572174e-02,9.095250e-01,9.093813e-01,1.541802e-03,2.408874e-07,2.197463e+01,-8.291862e-02,2.205755e+01,2.416881e+01,1.702000e+02
2.597044e+05,3.005837e+00,3.960360e+03,4.583749e-02,9.095271e-01,9.093835e-01,1.544211e-03,2.408176e-07,2.197523e+01,-8.291862e-02,2.205815e+01,2.416941e+01,1.702000e+02
2.597144e+05,3.005953e+00,3.970360e+03,4.595325e-02,9.095292e-01,9.093857e-01,1.546619e-03,2.407477e-07,2.197583e+01,-8.291862e-02,2.205875e+01,2.417002e+01,1.702000e+02
2.597244e+05,3.006069e+00,3.980361e+03,4.606900e-02,9.095313e-01,9.093879e-01,1.549026e-03,2.406778e-07,2.197644e+01,-8.291862e-02,2.205935e+01,2.417062e+01,1.702000e+02
2.597344e+05,3.006185e+00,3.990362e+03,4.618475e-02,9.095334e-01,9.093901e-01,1.551433e-03,2.406080e-07,2.197704e+01,-8.291862e-02,2.205996e+01,2.417123e+01,1.702000e+02
2.597444e+05,3.006300e+00,4.000363e+03,4.630050e-02,9.095355e-01,9.093923e-01,1.553839e-03,2.405382e-07,2.197764e+01,-8.291862e-02,2.206056e+01,2.417183e+01,1.702000e+02
2.597544e+05,3.006416e+00,4.010364e+03,4.641625e-02,9.095377e-01,9.093945e-01,1.556244e-03,2.404684e-07,2.197824e+01,-8.291862e-02,2.206116e+01,2.417244e+01,1.702000e+02
2.597644e+05,3.006532e+00,4.020365e+03,4.653200e-02,9.095398e-01,9.093967e-01,1.558649e-03,2.403986e-07,2.197884e+01,-8.291862e-02,2.206176e+01,2.417304e+01,1.702000e+02
2.597744e+05,3.006648e+00,4.030366e+03,4.664775e-02,9.095419e-01,9.093988e-01,1.561052e-03,2.403288e-07,2.197944e+01,-8.291862e-02,2.206236e+01,2.417365e+01,1.702000e+02
2.597844e+05,3.006764e+00,4.040367e+03,4.676350e-02,9.095440e-01,9.094010e-01,1.563456e-03,2.402591e-07,2.198004e+01,-8.291862e-02,2.206296e+01,2.417425e+01,1.702000e+02
2.597944e+05,3.006879e+00,4.050368e+03,4.687926e-02,9.095461e-01,9.094032e-01,1.565858e-03,2.401894e-07,2.198065e+01,-8.291862e-02,2.206356e+01,2.417485e+01,1.702000e+02
2.598044e+05,3.006995e+00,4.060369e+03,4.699501e-02,9.095483e-01,9.094054e-01,1.568260e-03,2.401197e-07,2.198125e+01,-8.291862e-02,2.206417e+01,2.417546e+01,1.702000e+02
2.598144e+05,3.007111e+00,4.070369e+03,4.711076e-02,9.095504e-01,9.094076e-01,1.570661e-03,2.400500e-07,2.198185e+01,-8.291862e-02,2.206477e+01,2.417606e+01,1.702000e+02
2.598244e+05,3.007227e+00,4.080370e+03,4.722651e-02,9.095525e-01,9.094098e-01,1.573061e-03,2.399804e-07,2.198245e+01,-8.291862e-02,2.206537e+01,2.417667e+01,1.702000e+02
2.598344e+05,3.007342e+00,4.090371e+03,4.734226e-02,9.095546e-01,9.094119e-01,1.575461e-03,2.399107e-07,2.198305e+01,-8.291862e-02,2.206597e+01,2.417727e+01,1.702000e+02
2.598444e+05,3.007458e+00,4.100372e+03,4.745801e-02,9.095567e-01,9.094141e-01,1.577860e-03,2.398411e-07,2.198365e+01,-8.291862e-02,2.206657e+01,2.417788e+01,1.702000e+02
2.598544e+05,3.007574e+00,4.110373e+03,4.757376e-02,9.095589e-01,9.094163e-01,1.580258e-03,2.397715e-07,2.198425e+01,-8.291862e-02,2.206717e+01,2.417848e+01,1.702000e+02
2.598644e+05,3.007690e+00,4.120374e+03,4.768951e-02,9.095610e-01,9.094185e-01,1.582656e-03,2.397019e-07,2.198486e+01,-8.291862e-02,2.206777e+01,2.417909e+01,1.702000e+02
2.598744e+05,3.007805e+00,4.130375e+03,4.780527e-02,9.095631e-01,9.094207e-01,1.585053e-03,2.396324e-07,2.198546e+01,-8.291862e-02,2.206838e+01,2.417969e+01,1.702000e+02
2.598844e+05,3.007921e+00,4.140376e+03,4.792102e-02,9.095652e-01,9.094228e-01,1.587449e-03,2.395628e-07,2.198606e+01,-8.291862e-02,2.206898e+01,2.418030e+01,1.702000e+02
2.598944e+05,3.008037e+00,4.150377e+03,4.803677e-02,9.095673e-01,9.094250e-01,1.589844e-03,2.394933e-07,2.198666e+01,-8.291862e-02,2.206958e+01,2.418090e+01,1.702000e+02
2.599044e+05,3.008153e+00,4.160378e+03,4.815252e-02,9.095695e-01,9.094272e-01,1.592239e-03,2.394238e-07,2.198726e+01,-8.291862e-02,2.207018e+01,2.418151e+01,1.702000e+02
2.599144e+05,3.008268e+00,4.170379e+03,4.826827e-02,9.095716e-01,9.094294e-01,1.594633e-03,2.393544e-07,2.198786e+01,-8.291862e-02,2.207078e+01,2.418211e+01,1.702000e+02
2.599244e+05,3.008384e+00,4.180379e+03,4.838402e-02,9.095737e-01,9.094316e-01,1.597027e-03,2.392849e-07,2.198846e+01,-8.291862e-02,2.207138e+01,2.418272e+01,1.702000e+02
2.599344e+05,3.008500e+00,4.190380e+03,4.849977e-02,9.095758e-01,9.094337e-01,1.599419e-03,2.392155e-07,2.198907e+01,-8.291862e-02,2.207198e+01,2.418332e+01,1.702000e+02
2.599444e+05,3.008616e+00,4.200381e+03,4.861552e-02,9.095820e-01,9.094359e-01,1.601811e-03,2.391460e-07,2.198938e+01,-8.304005e-02,2.207242e+01,2.418351e+01,1.702000e+02
2.599544e+05,3.008731e+00,4.210382e+03,4.873128e-02,9.095927e-01,9.094381e-01,1.604203e-03,2.390766e-07,2.198938e+01,-8.329320e-02,2.207267e+01,2.418325e+01,1.702000e+02
2.599644e+05,3.008847e+00,4.220383e+03,4.884703e-02,9.096033e-01,9.094403e-01,1.606593e-03,2.390073e-07,2.198938e+01,-8.354635e-02,2.207293e+01,2.418300e+01,1.702000e+02
2.599744e+05,3.008963e+00,4.230384e+03,4.896278e-02,9.096139e-01,9.094424e-01,1.608983e-03,2.389379e-07,2.198938e+01,-8.379949e-02,2.207318e+01,2.418274e+01,1.702000e+02
2.599844e+05,3.009079e+00,4.240385e+03,4.907853e-02,9.096245e-01,9.094446e-01,1.611373e-03,2.388686e-07,2.198938e+01,-8.405264e-02,2.207343e+01,2.418248e+01,1.702000e+02
2.599944e+05,3.009194e+00,4.250386e+03,4.919428e-02,9.096352e-01,9.094468e-01,1.613761e-03,2.387993e-07,2.198938e+01,-8.430579e-02,2.207369e+01,2.418222e+01,1.702000e+02
2.600044e+05,3.009310e+00,4.260387e+03,4.931003e-02,9.096458e-01,9.094489e-01,1.616149e-03,2.387300e-07,2.198938e+01,-8.455893e-02,2.207394e+01,2.418196e+01,1.702000e+02
2.600144e+05,3.009426e+00,4.270388e+03,4.942578e-02,9.096564e-01,9.094511e-01,1.618536e-03,2.386607e-07,2.198938e+01,-8.481208e-02,2.207419e+01,2.418170e+01,1.702000e+02
2.600244e+05,3.009542e+00,4.280389e+03,4.954153e-02,9.096671e-01,9.094533e-01,1.620923e-03,2.385914e-07,2.198938e+01,-8.506523e-02,2.207444e+01,2.418144e+01,1.702000e+02
2.600344e+05,3.009657e+00,4.290389e+03,4.965729e-02,9.096777e-01,9.094555e-01,1.623308e-03,2.385222e-07,2.198938e+01,-8.531837e-02,2.207470e+01,2.418119e+01,1.702000e+02
2.600444e+05,3.009773e+00,4.300390e+03,4.977304e-02,9.096883e-01,9.094576e-01,1.625694e-03,2.384530e-07,2.198938e+01,-8.557152e-02,2.207495e+01,2.418093e+01,1.702000e+02
2.600544e+05,3.009889e+00,4.310391e+03,4.988879e-02,9.096989e-01,9.094598e-01,1.628078e-03,2.383838e-07,2.198938e+01,-8.582467e-02,2.207520e+01,2.418067e+01,1.702000e+02
2.600644e+05,3.010005e+00,4.320392e+03,5.000454e-02,9.097096e-01,9.094620e-01,1.630462e-03,2.383146e-07,2.198938e+01,-8.607781e-02,2.207546e+01,2.418041e+01,1.702000e+02
2.600744e+05,3.010120e+00,4.330393e+03,5.012029e-02,9.097202e-01,9.094641e-01,1.632845e-03,2.382454e-07,2.198938e+01,-8.633096e-02,2.207571e+01,2.418015e+01,1.702000e+02
2.600844e+05,3.010236e+00,4.340394e+03,5.023604e-02,9.097308e-01,9.094663e-01,1.635227e-03,2.381763e-07,2.198938e+01,-8.658411e-02,2.207596e+01,2.417989e+01,1.702000e+02
2.600944e+05,3.010352e+00,4.350395e+03,5.035179e-02,9.097415e-01,9.094685e-01,1.637609e-03,2.381072e-07,2.198938e+01,-8.683725e-02,2.207622e+01,2.417964e+01,1.702000e+02
2.601044e+05,3.010468e+00,4.360396e+03,5.046754e-02,9.097521e-01,9.094706e-01,1.639990e-03,2.380381e-07,2.198938e+01,-8.709040e-02,2.207647e+01,2.417938e+01,1.702000e+02
2.601144e+05,3.010583e+00,4.370397e+03,5.058330e-02,9.097627e-01,9.094728e-01,1.642370e-03,2.379690e-07,2.198938e+01,-8.734355e-02,2.207672e+01,2.417912e+01,1.702000e+02
2.601244e+05,3.010699e+00,4.380398e+03,5.069905e-02,9.097733e-01,9.094750e-01,1.644749e-03,2.378999e-07,2.198938e+01,-8.759669e-02,2.207698e+01,2.417886e+01,1.702000e+02
2.601344e+05,3.010815e+00,4.390399e+03,5.081480e-02,9.097840e-01,9.094771e-01,1.647128e-03,2.378309e-07,2.198938e+01,-8.784984e-02,2.207723e+01,2.417860e+01,1.702000e+02
2.601444e+05,3.010931e+00,4.400399e+03,5.093055e-02,9.097946e-01,9.094793e-01,1.649506e-03,2.377619e-07,2.198938e+01,-8.810299e-02,2.207748e+01,2.417834e+01,1.702000e+02
2.601544e+05,3.011046e+00,4.410400e+03,5.104630e-02,9.098052e-01,9.094814e-01,1.651884e-03,2.376929e-07,2.198938e+01,-8.835613e-02,2.207774e+01,2.417809e+01,1.702000e+02
2.601644e+05,3.011162e+00,4.420401e+03,5.116205e-02,9.098159e-01,9.094836e-01,1.654261e-03,2.376239e-07,2.198938e+01,-8.860928e-02,2.207799e+01,2.417783e+01,1.702000e+02
2.601744e+05,3.011278e+00,4.430402e+03,5.127780e-02,9.098265e-01,9.094858e-01,1.656637e-03,2.375549e-07,2.198938e+01,-8.886243e-02,2.207824e+01,2.417757e+01,1.702000e+02
2.601844e+05,3.011394e+00,4.440403e+03,5.139355e-02,9.098371e-01,9.094879e-01,1.659012e-03,2.374860e-07,2.198938e+01,-8.911557e-02,2.207849e+01,2.417731e+01,1.702000e+02
2.601944e+05,3.011509e+00,4.450404e+03,5.150931e-02,9.098405e-01,9.094901e-01,1.661387e-03,2.374171e-07,2.198938e+01,-8.919590e-02,2.207858e+01,2.417723e+01,1.702014e+02
2.602044e+05,3.011625e+00,4.460405e+03,5.162506e-02,9.098298e-01,9.094922e-01,1.663761e-03,2.373482e-07,2.198938e+01,-8.894012e-02,2.207832e+01,2.417749e+01,1.702054e+02
2.602144e+05,3.011741e+00,4.470406e+03,5.174081e-02,9.098190e-01,9.094944e-01,1.666134e-03,2.372793e-07,2.198938e+01,-8.868434e-02,2.207806e+01,2.417775e+01,1.702094e+02
2.602244e+05,3.011857e+00,4.480407e+03,5.185656e-02,9.098083e-01,9.094966e-01,1.668507e-03,2.372104e-07,2.198938e+01,-8.842855e-02,2.207781e+01,2.417801e+01,1.702134e+02
2.602344e+05,3.011972e+00,4.490408e+03,5.197231e-02,9.097975e-01,9.094987e-01,1.670879e-03,2.371416e-07,2.198938e+01,-8.817277e-02,2.207755e+01,2.417827e+01,1.702174e+02
2.602444e+05,3.012088e+00,4.500409e+03,5.208806e-02,9.097868e-01,9.095009e-01,1.673250e-03,2.370728e-07,2.198938e+01,-8.791698e-02,2.207730e+01,2.417853e+01,1.702215e+02
2.602544e+05,3.012204e+00,4.510409e+03,5.220381e-02,9.097761e-01,9.095030e-01,1.675621e-03,2.370040e-07,2.198938e+01,-8.766120e-02,2.207704e+01,2.417879e+01,1.702255e+02
2.602644e+05,3.012320e+00,4.520410e+03,5.231956e-02,9.097653e-01,9.095052e-01,1.677991e-03,2.369352e-07,2.198938e+01,-8.740542e-02,2.207678e+01,2.417906e+01,1.702295e+02
2.602744e+05,3.012435e+00,4.530411e+03,5.243532e-02,9.097546e-01,9.095073e-01,1.680360e-03,2.368664e-07,2.198938e+01,-8.714963e-02,2.207653e+01,2.417932e+01,1.702335e+02
2.602844e+05,3.012551e+00,4.540412e+03,5.255107e-02,9.097438e-01,9.095095e-01,1.682729e-03,2.367977e-07,2.198938e+01,-8.689385e-02,2.207627e+01,2.417958e+01,1.702375e+02
2.602944e+05,3.012667e+00,4.550413e+03,5.266682e-02,9.097331e-01,9.095117e-01,1.685096e-03,2.367290e-07,2.198938e+01,-8.663807e-02,2.207602e+01,2.417984e+01,1.702416e+02
2.603044e+05,3.012783e+00,4.560414e+03,5.278257e-02,9.097224e-01,9.095138e-01,1.687464e-03,2.366603e-07,2.198938e+01,-8.638228e-02,2.207576e+01,2.418010e+01,1.702456e+02
2.603144e+05,3.012898e+00,4.570415e+03,5.289832e-02,9.097116e-01,9.095160e-01,1.689830e-03,2.365916e-07,2.198938e+01,-8.612650e-02,2.207551e+01,2.418036e+01,1.702496e+02
2.603244e+05,3.013014e+00,4.580416e+03,5.301407e-02,9.097009e-01,9.095181e-01,1.692196e-03,2.365229e-07,2.198938e+01,-8.587072e-02,2.207525e+01,2.418062e+01,1.702536e+02
2.603344e+05,3.013130e+00,4.590417e+03,5.312982e-02,9.096901e-01,9.095203e-01,1.694561e-03,2.364543e-07,2.198938e+01,-8.561493e-02,2.207499e+01,2.418088e+01,1.702576e+02
2.603444e+05,3.013246e+00,4.600418e+03,5.324557e-02,9.096794e-01,9.095224e-01,1.696925e-03,2.363857e-07,2.198938e+01,-8.535915e-02,2.207474e+01,2.418114e+01,1.702617e+02
2.603544e+05,3.013361e+00,4.610419e+03,5.336133e-02,9.096687e-01,9.095246e-01,1.699289e-03,2.363171e-07,2.198938e+01,-8.510336e-02,2.207448e+01,2.418141e+01,1.702657e+02
2.603644e+05,3.013477e+00,4.620419e+03,5.347708e-02,9.096579e-01,9.095267e-01,1.701652e-03,2.362485e-07,2.198938e+01,-8.484758e-02,2.207423e+01,2.418167e+01,1.702697e+02
2.603744e+05,3.013593e+00,4.630420e+03,5.359283e-02,9.096472e-01,9.095289e-01,1.704014e-03,2.361799e-07,2.198938e+01,-8.459180e-02,2.207397e+01,2.418193e+01,1.702737e+02
2.603844e+05,3.013709e+00,4.640421e+03,5.370858e-02,9.096364e-01,9.095310e-01,1.706376e-03,2.361114e-07,2.198938e+01,-8.433601e-02,2.207372e+01,2.418219e+01,1.702777e+02
2.603944e+05,3.013824e+00,4.650422e+03,5.382433e-02,9.096257e-01,9.095332e-01,1.708737e-03,2.360428e-07,2.198938e+01,-8.408023e-02,2.207346e+01,2.418245e+01,1.702817e+02
2.604044e+05,3.013940e+00,4.660423e+03,5.394008e-02,9.096150e-01,9.095353e-01,1.711097e-03,2.359743e-07,2.198938e+01,-8.382445e-02,2.207320e+01,2.418271e+01,1.702858e+02
