Repository: brandonlampe/CS_Data

# Repository for Crushed Salt Data
**Grant No: 456417**

This is a work in progress!

## Repository Content

### Directory Names
A uniform namining structure still in progress, but in general directories are named according to the following:
 - Names contain no spaces, a single underscore "_" will be used as a file name seperator.
 - Files are for the Crushed Salt Project (CSP); therefore, the first three charaters of each file are "CSP".
 - Folders are organized by which frame the test was performed on i.e., A2 or A3.
 - The fifth and sixth charaters of each file name will therefore be "A" followed by the frame number.

File: UNM_WP_HY_175_09/STAGE04/CREEP_FIT/175_09_STAGE04_CREEP_OUT.csv (part 3 of 38)
Analysis by Brandon Lampe, performed on: 2016/07/05 19:58:49
Experimental results below begin at: 2016/04/11 08:28:26
Duration (sec),Duration (day),Elapsed Time (sec),Elapsed Time (day),Interpolated Fractional Density,Fit to Fractional Density,Fit to Volume Strain,Fit to Volume Strain Rate (1/sec),Confining Pressure (MPa),Pore Pressure (MPa),Terzaghi Pressure (MPa),Solid Pressure (MPa),Temperature (C))
2.604144e+05,3.014056e+00,4.670424e+03,5.405583e-02,9.096042e-01,9.095374e-01,1.713457e-03,2.359058e-07,2.198938e+01,-8.356866e-02,2.207295e+01,2.418297e+01,1.702898e+02
2.604244e+05,3.014172e+00,4.680425e+03,5.417158e-02,9.095935e-01,9.095396e-01,1.715816e-03,2.358374e-07,2.198938e+01,-8.331288e-02,2.207269e+01,2.418323e+01,1.702938e+02
2.604344e+05,3.014287e+00,4.690426e+03,5.428734e-02,9.095827e-01,9.095417e-01,1.718174e-03,2.357689e-07,2.198938e+01,-8.305709e-02,2.207244e+01,2.418349e+01,1.702978e+02
2.604444e+05,3.014403e+00,4.700427e+03,5.440309e-02,9.095769e-01,9.095439e-01,1.720532e-03,2.357005e-07,2.198922e+01,-8.291862e-02,2.207214e+01,2.418346e+01,1.703000e+02
2.604544e+05,3.014519e+00,4.710428e+03,5.451884e-02,9.095769e-01,9.095460e-01,1.722889e-03,2.356321e-07,2.198888e+01,-8.291862e-02,2.207180e+01,2.418309e+01,1.703000e+02
2.604644e+05,3.014635e+00,4.720429e+03,5.463459e-02,9.095769e-01,9.095482e-01,1.725245e-03,2.355637e-07,2.198854e+01,-8.291862e-02,2.207146e+01,2.418272e+01,1.703000e+02
2.604744e+05,3.014750e+00,4.730429e+03,5.475034e-02,9.095769e-01,9.095503e-01,1.727600e-03,2.354953e-07,2.198820e+01,-8.291862e-02,2.207112e+01,2.418234e+01,1.703000e+02
2.604844e+05,3.014866e+00,4.740430e+03,5.486609e-02,9.095769e-01,9.095525e-01,1.729955e-03,2.354270e-07,2.198786e+01,-8.291862e-02,2.207078e+01,2.418197e+01,1.703000e+02
2.604944e+05,3.014982e+00,4.750431e+03,5.498184e-02,9.095769e-01,9.095546e-01,1.732309e-03,2.353587e-07,2.198752e+01,-8.291862e-02,2.207044e+01,2.418159e+01,1.703000e+02
2.605044e+05,3.015098e+00,4.760432e+03,5.509759e-02,9.095769e-01,9.095567e-01,1.734663e-03,2.352904e-07,2.198718e+01,-8.291862e-02,2.207010e+01,2.418122e+01,1.703000e+02
2.605144e+05,3.015213e+00,4.770433e+03,5.521335e-02,9.095769e-01,9.095589e-01,1.737016e-03,2.352221e-07,2.198684e+01,-8.291862e-02,2.206976e+01,2.418085e+01,1.703000e+02
2.605244e+05,3.015329e+00,4.780434e+03,5.532910e-02,9.095769e-01,9.095610e-01,1.739368e-03,2.351538e-07,2.198650e+01,-8.291862e-02,2.206942e+01,2.418047e+01,1.703000e+02
2.605344e+05,3.015445e+00,4.790435e+03,5.544485e-02,9.095769e-01,9.095632e-01,1.741719e-03,2.350855e-07,2.198616e+01,-8.291862e-02,2.206908e+01,2.418010e+01,1.703000e+02
2.605444e+05,3.015561e+00,4.800436e+03,5.556060e-02,9.095769e-01,9.095653e-01,1.744070e-03,2.350173e-07,2.198582e+01,-8.291862e-02,2.206874e+01,2.417972e+01,1.703000e+02
2.605544e+05,3.015676e+00,4.810437e+03,5.567635e-02,9.095769e-01,9.095674e-01,1.746420e-03,2.349491e-07,2.198548e+01,-8.291862e-02,2.206840e+01,2.417935e+01,1.703000e+02
2.605644e+05,3.015792e+00,4.820438e+03,5.579210e-02,9.095769e-01,9.095696e-01,1.748769e-03,2.348809e-07,2.198514e+01,-8.291862e-02,2.206806e+01,2.417898e+01,1.703000e+02
2.605744e+05,3.015908e+00,4.830438e+03,5.590785e-02,9.095769e-01,9.095717e-01,1.751118e-03,2.348127e-07,2.198480e+01,-8.291862e-02,2.206772e+01,2.417860e+01,1.703000e+02
2.605844e+05,3.016024e+00,4.840439e+03,5.602360e-02,9.095769e-01,9.095738e-01,1.753466e-03,2.347446e-07,2.198446e+01,-8.291862e-02,2.206738e+01,2.417823e+01,1.703000e+02
2.605944e+05,3.016139e+00,4.850440e+03,5.613936e-02,9.095769e-01,9.095760e-01,1.755813e-03,2.346765e-07,2.198412e+01,-8.291862e-02,2.206704e+01,2.417785e+01,1.703000e+02
2.606044e+05,3.016255e+00,4.860441e+03,5.625511e-02,9.095769e-01,9.095781e-01,1.758160e-03,2.346083e-07,2.198378e+01,-8.291862e-02,2.206670e+01,2.417748e+01,1.703000e+02
2.606144e+05,3.016371e+00,4.870442e+03,5.637086e-02,9.095769e-01,9.095802e-01,1.760506e-03,2.345402e-07,2.198344e+01,-8.291862e-02,2.206636e+01,2.417711e+01,1.703000e+02
2.606244e+05,3.016487e+00,4.880443e+03,5.648661e-02,9.095769e-01,9.095824e-01,1.762851e-03,2.344722e-07,2.198310e+01,-8.291862e-02,2.206602e+01,2.417673e+01,1.703000e+02
2.606344e+05,3.016602e+00,4.890444e+03,5.660236e-02,9.095769e-01,9.095845e-01,1.765196e-03,2.344041e-07,2.198276e+01,-8.291862e-02,2.206568e+01,2.417636e+01,1.703000e+02
2.606444e+05,3.016718e+00,4.900445e+03,5.671811e-02,9.095769e-01,9.095866e-01,1.767540e-03,2.343361e-07,2.198242e+01,-8.291862e-02,2.206534e+01,2.417598e+01,1.703000e+02
2.606544e+05,3.016834e+00,4.910446e+03,5.683386e-02,9.095769e-01,9.095888e-01,1.769883e-03,2.342681e-07,2.198208e+01,-8.291862e-02,2.206500e+01,2.417561e+01,1.703000e+02
2.606644e+05,3.016950e+00,4.920447e+03,5.694961e-02,9.095769e-01,9.095909e-01,1.772225e-03,2.342001e-07,2.198174e+01,-8.291862e-02,2.206466e+01,2.417524e+01,1.703000e+02
2.606744e+05,3.017065e+00,4.930448e+03,5.706537e-02,9.095769e-01,9.095930e-01,1.774567e-03,2.341321e-07,2.198140e+01,-8.291862e-02,2.206432e+01,2.417486e+01,1.703000e+02
2.606844e+05,3.017181e+00,4.940448e+03,5.718112e-02,9.095769e-01,9.095952e-01,1.776908e-03,2.340641e-07,2.198106e+01,-8.291862e-02,2.206398e+01,2.417449e+01,1.703000e+02
2.606944e+05,3.017297e+00,4.950449e+03,5.729687e-02,9.095769e-01,9.095973e-01,1.779249e-03,2.339962e-07,2.198075e+01,-8.299981e-02,2.206375e+01,2.417415e+01,1.703000e+02
2.607045e+05,3.017413e+00,4.960450e+03,5.741262e-02,9.095769e-01,9.095994e-01,1.781589e-03,2.339283e-07,2.198049e+01,-8.325471e-02,2.206374e+01,2.417389e+01,1.703000e+02
2.607145e+05,3.017528e+00,4.970451e+03,5.752837e-02,9.095769e-01,9.096015e-01,1.783928e-03,2.338604e-07,2.198023e+01,-8.350961e-02,2.206374e+01,2.417364e+01,1.703000e+02
2.607245e+05,3.017644e+00,4.980452e+03,5.764412e-02,9.095769e-01,9.096037e-01,1.786266e-03,2.337925e-07,2.197998e+01,-8.376450e-02,2.206374e+01,2.417338e+01,1.703000e+02
2.607345e+05,3.017760e+00,4.990453e+03,5.775987e-02,9.095769e-01,9.096058e-01,1.788604e-03,2.337246e-07,2.197972e+01,-8.401940e-02,2.206374e+01,2.417312e+01,1.703000e+02
2.607445e+05,3.017876e+00,5.000454e+03,5.787562e-02,9.095769e-01,9.096079e-01,1.790941e-03,2.336568e-07,2.197946e+01,-8.427430e-02,2.206374e+01,2.417287e+01,1.703000e+02
2.607545e+05,3.017991e+00,5.010455e+03,5.799138e-02,9.095769e-01,9.096100e-01,1.793278e-03,2.335890e-07,2.197920e+01,-8.452920e-02,2.206373e+01,2.417261e+01,1.703000e+02
2.607645e+05,3.018107e+00,5.020456e+03,5.810713e-02,9.095769e-01,9.096122e-01,1.795614e-03,2.335212e-07,2.197895e+01,-8.478410e-02,2.206373e+01,2.417235e+01,1.703000e+02
2.607745e+05,3.018223e+00,5.030457e+03,5.822288e-02,9.095769e-01,9.096143e-01,1.797949e-03,2.334534e-07,2.197869e+01,-8.503900e-02,2.206373e+01,2.417210e+01,1.703000e+02
2.607845e+05,3.018339e+00,5.040458e+03,5.833863e-02,9.095769e-01,9.096164e-01,1.800283e-03,2.333856e-07,2.197843e+01,-8.529390e-02,2.206373e+01,2.417184e+01,1.703000e+02
2.607945e+05,3.018454e+00,5.050458e+03,5.845438e-02,9.095769e-01,9.096185e-01,1.802617e-03,2.333179e-07,2.197818e+01,-8.554879e-02,2.206373e+01,2.417158e+01,1.703000e+02
2.608045e+05,3.018570e+00,5.060459e+03,5.857013e-02,9.095769e-01,9.096207e-01,1.804950e-03,2.332502e-07,2.197792e+01,-8.580369e-02,2.206372e+01,2.417132e+01,1.703000e+02
2.608145e+05,3.018686e+00,5.070460e+03,5.868588e-02,9.095769e-01,9.096228e-01,1.807282e-03,2.331825e-07,2.197766e+01,-8.605859e-02,2.206372e+01,2.417107e+01,1.703000e+02
2.608245e+05,3.018802e+00,5.080461e+03,5.880163e-02,9.095769e-01,9.096249e-01,1.809614e-03,2.331148e-07,2.197741e+01,-8.631349e-02,2.206372e+01,2.417081e+01,1.703000e+02
2.608345e+05,3.018917e+00,5.090462e+03,5.891739e-02,9.095769e-01,9.096270e-01,1.811945e-03,2.330471e-07,2.197715e+01,-8.656839e-02,2.206372e+01,2.417055e+01,1.703000e+02
2.608445e+05,3.019033e+00,5.100463e+03,5.903314e-02,9.095769e-01,9.096291e-01,1.814275e-03,2.329795e-07,2.197689e+01,-8.682329e-02,2.206372e+01,2.417030e+01,1.703000e+02
2.608545e+05,3.019149e+00,5.110464e+03,5.914889e-02,9.095769e-01,9.096313e-01,1.816605e-03,2.329119e-07,2.197664e+01,-8.707819e-02,2.206371e+01,2.417004e+01,1.703000e+02
2.608645e+05,3.019265e+00,5.120465e+03,5.926464e-02,9.095769e-01,9.096334e-01,1.818934e-03,2.328442e-07,2.197638e+01,-8.733308e-02,2.206371e+01,2.416978e+01,1.703000e+02
2.608745e+05,3.019380e+00,5.130466e+03,5.938039e-02,9.095769e-01,9.096355e-01,1.821262e-03,2.327767e-07,2.197612e+01,-8.758798e-02,2.206371e+01,2.416952e+01,1.703000e+02
2.608845e+05,3.019496e+00,5.140467e+03,5.949614e-02,9.095769e-01,9.096376e-01,1.823590e-03,2.327091e-07,2.197586e+01,-8.784288e-02,2.206371e+01,2.416927e+01,1.703000e+02
2.608945e+05,3.019612e+00,5.150468e+03,5.961189e-02,9.095769e-01,9.096397e-01,1.825917e-03,2.326415e-07,2.197561e+01,-8.809778e-02,2.206371e+01,2.416901e+01,1.703000e+02
2.609045e+05,3.019728e+00,5.160468e+03,5.972764e-02,9.095769e-01,9.096419e-01,1.828243e-03,2.325740e-07,2.197535e+01,-8.835268e-02,2.206370e+01,2.416875e+01,1.703000e+02
2.609145e+05,3.019843e+00,5.170469e+03,5.984340e-02,9.095769e-01,9.096440e-01,1.830569e-03,2.325065e-07,2.197509e+01,-8.860758e-02,2.206370e+01,2.416850e+01,1.703000e+02
2.609245e+05,3.019959e+00,5.180470e+03,5.995915e-02,9.095769e-01,9.096461e-01,1.832894e-03,2.324390e-07,2.197484e+01,-8.886248e-02,2.206370e+01,2.416824e+01,1.703000e+02
2.609345e+05,3.020075e+00,5.190471e+03,6.007490e-02,9.095769e-01,9.096482e-01,1.835218e-03,2.323715e-07,2.197458e+01,-8.911737e-02,2.206370e+01,2.416798e+01,1.703000e+02
2.609445e+05,3.020191e+00,5.200472e+03,6.019065e-02,9.095824e-01,9.096503e-01,1.837542e-03,2.323041e-07,2.197441e+01,-8.919324e-02,2.206361e+01,2.416766e+01,1.702986e+02
2.609545e+05,3.020306e+00,5.210473e+03,6.030640e-02,9.095981e-01,9.096524e-01,1.839864e-03,2.322367e-07,2.197441e+01,-8.893835e-02,2.206335e+01,2.416722e+01,1.702946e+02
2.609645e+05,3.020422e+00,5.220474e+03,6.042215e-02,9.096138e-01,9.096545e-01,1.842187e-03,2.321692e-07,2.197441e+01,-8.868345e-02,2.206310e+01,2.416677e+01,1.702906e+02
2.609745e+05,3.020538e+00,5.230475e+03,6.053790e-02,9.096294e-01,9.096566e-01,1.844508e-03,2.321019e-07,2.197441e+01,-8.842855e-02,2.206284e+01,2.416633e+01,1.702866e+02
2.609845e+05,3.020654e+00,5.240476e+03,6.065365e-02,9.096451e-01,9.096588e-01,1.846829e-03,2.320345e-07,2.197441e+01,-8.817365e-02,2.206259e+01,2.416589e+01,1.702826e+02
2.609945e+05,3.020769e+00,5.250477e+03,6.076941e-02,9.096608e-01,9.096609e-01,1.849149e-03,2.319671e-07,2.197441e+01,-8.791875e-02,2.206233e+01,2.416544e+01,1.702786e+02
2.610045e+05,3.020885e+00,5.260478e+03,6.088516e-02,9.096764e-01,9.096630e-01,1.851469e-03,2.318998e-07,2.197441e+01,-8.766385e-02,2.206208e+01,2.416500e+01,1.702746e+02
2.610145e+05,3.021001e+00,5.270478e+03,6.100091e-02,9.096921e-01,9.096651e-01,1.853788e-03,2.318325e-07,2.197441e+01,-8.740895e-02,2.206182e+01,2.416456e+01,1.702706e+02
2.610245e+05,3.021117e+00,5.280479e+03,6.111666e-02,9.097078e-01,9.096672e-01,1.856106e-03,2.317652e-07,2.197441e+01,-8.715406e-02,2.206157e+01,2.416412e+01,1.702666e+02
2.610345e+05,3.021232e+00,5.290480e+03,6.123241e-02,9.097234e-01,9.096693e-01,1.858423e-03,2.316979e-07,2.197441e+01,-8.689916e-02,2.206131e+01,2.416367e+01,1.702625e+02
2.610445e+05,3.021348e+00,5.300481e+03,6.134816e-02,9.097391e-01,9.096714e-01,1.860740e-03,2.316306e-07,2.197441e+01,-8.664426e-02,2.206106e+01,2.416323e+01,1.702585e+02
2.610545e+05,3.021464e+00,5.310482e+03,6.146391e-02,9.097547e-01,9.096735e-01,1.863057e-03,2.315634e-07,2.197441e+01,-8.638936e-02,2.206080e+01,2.416279e+01,1.702545e+02
2.610645e+05,3.021580e+00,5.320483e+03,6.157966e-02,9.097704e-01,9.096756e-01,1.865372e-03,2.314962e-07,2.197441e+01,-8.613446e-02,2.206055e+01,2.416234e+01,1.702505e+02
2.610745e+05,3.021695e+00,5.330484e+03,6.169542e-02,9.097861e-01,9.096777e-01,1.867687e-03,2.314290e-07,2.197441e+01,-8.587956e-02,2.206029e+01,2.416190e+01,1.702465e+02
2.610845e+05,3.021811e+00,5.340485e+03,6.181117e-02,9.098017e-01,9.096798e-01,1.870001e-03,2.313618e-07,2.197441e+01,-8.562466e-02,2.206004e+01,2.416146e+01,1.702425e+02
2.610945e+05,3.021927e+00,5.350486e+03,6.192692e-02,9.098174e-01,9.096819e-01,1.872315e-03,2.312946e-07,2.197441e+01,-8.536977e-02,2.205978e+01,2.416102e+01,1.702385e+02
2.611045e+05,3.022043e+00,5.360487e+03,6.204267e-02,9.098331e-01,9.096840e-01,1.874627e-03,2.312275e-07,2.197441e+01,-8.511487e-02,2.205953e+01,2.416057e+01,1.702345e+02
2.611145e+05,3.022158e+00,5.370488e+03,6.215842e-02,9.098487e-01,9.096862e-01,1.876939e-03,2.311604e-07,2.197441e+01,-8.485997e-02,2.205927e+01,2.416013e+01,1.702305e+02
2.611245e+05,3.022274e+00,5.380488e+03,6.227417e-02,9.098644e-01,9.096883e-01,1.879251e-03,2.310933e-07,2.197441e+01,-8.460507e-02,2.205902e+01,2.415969e+01,1.702265e+02
2.611345e+05,3.022390e+00,5.390489e+03,6.238992e-02,9.098801e-01,9.096904e-01,1.881562e-03,2.310262e-07,2.197441e+01,-8.435017e-02,2.205876e+01,2.415924e+01,1.702225e+02
2.611445e+05,3.022506e+00,5.400490e+03,6.250567e-02,9.098957e-01,9.096925e-01,1.883872e-03,2.309591e-07,2.197441e+01,-8.409527e-02,2.205851e+01,2.415880e+01,1.702185e+02
2.611545e+05,3.022621e+00,5.410491e+03,6.262143e-02,9.099114e-01,9.096946e-01,1.886181e-03,2.308921e-07,2.197441e+01,-8.384037e-02,2.205825e+01,2.415836e+01,1.702145e+02
2.611645e+05,3.022737e+00,5.420492e+03,6.273718e-02,9.099271e-01,9.096967e-01,1.888490e-03,2.308251e-07,2.197441e+01,-8.358548e-02,2.205800e+01,2.415792e+01,1.702105e+02
2.611745e+05,3.022853e+00,5.430493e+03,6.285293e-02,9.099427e-01,9.096988e-01,1.890798e-03,2.307581e-07,2.197441e+01,-8.333058e-02,2.205774e+01,2.415747e+01,1.702065e+02
2.611845e+05,3.022969e+00,5.440494e+03,6.296868e-02,9.099584e-01,9.097009e-01,1.893106e-03,2.306911e-07,2.197441e+01,-8.307568e-02,2.205749e+01,2.415703e+01,1.702025e+02
2.611945e+05,3.023084e+00,5.450495e+03,6.308443e-02,9.099640e-01,9.097030e-01,1.895413e-03,2.306241e-07,2.197451e+01,-8.301612e-02,2.205753e+01,2.415699e+01,1.702000e+02
2.612045e+05,3.023200e+00,5.460496e+03,6.320018e-02,9.099534e-01,9.097051e-01,1.897719e-03,2.305571e-07,2.197477e+01,-8.327014e-02,2.205804e+01,2.415757e+01,1.702000e+02
2.612145e+05,3.023316e+00,5.470497e+03,6.331593e-02,9.099427e-01,9.097072e-01,1.900024e-03,2.304902e-07,2.197502e+01,-8.352416e-02,2.205855e+01,2.415816e+01,1.702000e+02
2.612245e+05,3.023432e+00,5.480498e+03,6.343168e-02,9.099321e-01,9.097092e-01,1.902329e-03,2.304233e-07,2.197528e+01,-8.377818e-02,2.205906e+01,2.415875e+01,1.702000e+02
2.612345e+05,3.023547e+00,5.490498e+03,6.354744e-02,9.099215e-01,9.097113e-01,1.904633e-03,2.303564e-07,2.197554e+01,-8.403220e-02,2.205957e+01,2.415934e+01,1.702000e+02
2.612445e+05,3.023663e+00,5.500499e+03,6.366319e-02,9.099109e-01,9.097134e-01,1.906936e-03,2.302895e-07,2.197579e+01,-8.428622e-02,2.206008e+01,2.415993e+01,1.702000e+02
2.612545e+05,3.023779e+00,5.510500e+03,6.377894e-02,9.099002e-01,9.097155e-01,1.909239e-03,2.302227e-07,2.197605e+01,-8.454024e-02,2.206059e+01,2.416052e+01,1.702000e+02
2.612645e+05,3.023895e+00,5.520501e+03,6.389469e-02,9.098896e-01,9.097176e-01,1.911541e-03,2.301559e-07,2.197630e+01,-8.479426e-02,2.206110e+01,2.416111e+01,1.702000e+02
2.612745e+05,3.024010e+00,5.530502e+03,6.401044e-02,9.098790e-01,9.097197e-01,1.913843e-03,2.300890e-07,2.197656e+01,-8.504828e-02,2.206161e+01,2.416170e+01,1.702000e+02
2.612845e+05,3.024126e+00,5.540503e+03,6.412619e-02,9.098684e-01,9.097218e-01,1.916143e-03,2.300222e-07,2.197682e+01,-8.530230e-02,2.206212e+01,2.416229e+01,1.702000e+02
2.612945e+05,3.024242e+00,5.550504e+03,6.424194e-02,9.098577e-01,9.097239e-01,1.918444e-03,2.299555e-07,2.197707e+01,-8.555632e-02,2.206263e+01,2.416288e+01,1.702000e+02
2.613045e+05,3.024358e+00,5.560505e+03,6.435769e-02,9.098471e-01,9.097260e-01,1.920743e-03,2.298887e-07,2.197733e+01,-8.581034e-02,2.206314e+01,2.416347e+01,1.702000e+02
2.613145e+05,3.024473e+00,5.570506e+03,6.447345e-02,9.098365e-01,9.097281e-01,1.923042e-03,2.298220e-07,2.197758e+01,-8.606436e-02,2.206365e+01,2.416406e+01,1.702000e+02
2.613245e+05,3.024589e+00,5.580507e+03,6.458920e-02,9.098259e-01,9.097302e-01,1.925340e-03,2.297553e-07,2.197784e+01,-8.631838e-02,2.206416e+01,2.416465e+01,1.702000e+02
2.613345e+05,3.024705e+00,5.590507e+03,6.470495e-02,9.098153e-01,9.097323e-01,1.927637e-03,2.296886e-07,2.197810e+01,-8.657240e-02,2.206467e+01,2.416524e+01,1.702000e+02
2.613445e+05,3.024821e+00,5.600508e+03,6.482070e-02,9.098046e-01,9.097344e-01,1.929934e-03,2.296219e-07,2.197835e+01,-8.682642e-02,2.206518e+01,2.416583e+01,1.702000e+02
2.613545e+05,3.024936e+00,5.610509e+03,6.493645e-02,9.097940e-01,9.097364e-01,1.932230e-03,2.295552e-07,2.197861e+01,-8.708044e-02,2.206569e+01,2.416642e+01,1.702000e+02
2.613645e+05,3.025052e+00,5.620510e+03,6.505220e-02,9.097834e-01,9.097385e-01,1.934526e-03,2.294886e-07,2.197886e+01,-8.733446e-02,2.206620e+01,2.416701e+01,1.702000e+02
2.613745e+05,3.025168e+00,5.630511e+03,6.516795e-02,9.097728e-01,9.097406e-01,1.936820e-03,2.294219e-07,2.197912e+01,-8.758848e-02,2.206671e+01,2.416760e+01,1.702000e+02
2.613845e+05,3.025284e+00,5.640512e+03,6.528370e-02,9.097621e-01,9.097427e-01,1.939114e-03,2.293553e-07,2.197938e+01,-8.784250e-02,2.206722e+01,2.416819e+01,1.702000e+02
2.613945e+05,3.025399e+00,5.650513e+03,6.539946e-02,9.097515e-01,9.097448e-01,1.941408e-03,2.292888e-07,2.197963e+01,-8.809652e-02,2.206773e+01,2.416878e+01,1.702000e+02
2.614045e+05,3.025515e+00,5.660514e+03,6.551521e-02,9.097409e-01,9.097469e-01,1.943701e-03,2.292222e-07,2.197989e+01,-8.835054e-02,2.206824e+01,2.416937e+01,1.702000e+02
2.614145e+05,3.025631e+00,5.670515e+03,6.563096e-02,9.097303e-01,9.097490e-01,1.945993e-03,2.291556e-07,2.198014e+01,-8.860456e-02,2.206875e+01,2.416996e+01,1.702000e+02
2.614245e+05,3.025747e+00,5.680516e+03,6.574671e-02,9.097197e-01,9.097511e-01,1.948284e-03,2.290891e-07,2.198040e+01,-8.885858e-02,2.206926e+01,2.417055e+01,1.702000e+02
2.614345e+05,3.025862e+00,5.690517e+03,6.586246e-02,9.097090e-01,9.097531e-01,1.950575e-03,2.290226e-07,2.198066e+01,-8.911260e-02,2.206977e+01,2.417114e+01,1.702000e+02
2.614445e+05,3.025978e+00,5.700517e+03,6.597821e-02,9.097038e-01,9.097552e-01,1.952865e-03,2.289561e-07,2.198103e+01,-8.919832e-02,2.207022e+01,2.417169e+01,1.702013e+02
2.614545e+05,3.026094e+00,5.710518e+03,6.609396e-02,9.097095e-01,9.097573e-01,1.955154e-03,2.288897e-07,2.198163e+01,-8.894254e-02,2.207057e+01,2.417218e+01,1.702053e+02
2.614645e+05,3.026210e+00,5.720519e+03,6.620971e-02,9.097152e-01,9.097594e-01,1.957443e-03,2.288232e-07,2.198223e+01,-8.868675e-02,2.207092e+01,2.417266e+01,1.702094e+02
2.614745e+05,3.026325e+00,5.730520e+03,6.632547e-02,9.097209e-01,9.097615e-01,1.959731e-03,2.287568e-07,2.198283e+01,-8.843097e-02,2.207126e+01,2.417314e+01,1.702134e+02
2.614845e+05,3.026441e+00,5.740521e+03,6.644122e-02,9.097267e-01,9.097635e-01,1.962019e-03,2.286904e-07,2.198343e+01,-8.817519e-02,2.207161e+01,2.417363e+01,1.702174e+02
2.614945e+05,3.026557e+00,5.750522e+03,6.655697e-02,9.097324e-01,9.097656e-01,1.964306e-03,2.286240e-07,2.198403e+01,-8.791940e-02,2.207195e+01,2.417411e+01,1.702214e+02
2.615045e+05,3.026673e+00,5.760523e+03,6.667272e-02,9.097381e-01,9.097677e-01,1.966592e-03,2.285576e-07,2.198464e+01,-8.766362e-02,2.207230e+01,2.417459e+01,1.702254e+02
2.615145e+05,3.026788e+00,5.770524e+03,6.678847e-02,9.097438e-01,9.097698e-01,1.968877e-03,2.284912e-07,2.198524e+01,-8.740783e-02,2.207264e+01,2.417508e+01,1.702295e+02
2.615245e+05,3.026904e+00,5.780525e+03,6.690422e-02,9.097495e-01,9.097719e-01,1.971162e-03,2.284249e-07,2.198584e+01,-8.715205e-02,2.207299e+01,2.417556e+01,1.702335e+02
2.615345e+05,3.027020e+00,5.790526e+03,6.701997e-02,9.097552e-01,9.097739e-01,1.973446e-03,2.283586e-07,2.198644e+01,-8.689627e-02,2.207334e+01,2.417604e+01,1.702375e+02
2.615445e+05,3.027136e+00,5.800527e+03,6.713572e-02,9.097610e-01,9.097760e-01,1.975730e-03,2.282923e-07,2.198704e+01,-8.664048e-02,2.207368e+01,2.417653e+01,1.702415e+02
2.615545e+05,3.027251e+00,5.810527e+03,6.725148e-02,9.097667e-01,9.097781e-01,1.978012e-03,2.282260e-07,2.198764e+01,-8.638470e-02,2.207403e+01,2.417701e+01,1.702455e+02
2.615645e+05,3.027367e+00,5.820528e+03,6.736723e-02,9.097724e-01,9.097802e-01,1.980294e-03,2.281597e-07,2.198824e+01,-8.612892e-02,2.207437e+01,2.417749e+01,1.702496e+02
2.615745e+05,3.027483e+00,5.830529e+03,6.748298e-02,9.097781e-01,9.097823e-01,1.982576e-03,2.280935e-07,2.198885e+01,-8.587313e-02,2.207472e+01,2.417798e+01,1.702536e+02
2.615845e+05,3.027599e+00,5.840530e+03,6.759873e-02,9.097838e-01,9.097843e-01,1.984857e-03,2.280273e-07,2.198945e+01,-8.561735e-02,2.207506e+01,2.417846e+01,1.702576e+02
2.615945e+05,3.027714e+00,5.850531e+03,6.771448e-02,9.097895e-01,9.097864e-01,1.987137e-03,2.279611e-07,2.199005e+01,-8.536157e-02,2.207541e+01,2.417894e+01,1.702616e+02
2.616045e+05,3.027830e+00,5.860532e+03,6.783023e-02,9.097953e-01,9.097885e-01,1.989416e-03,2.278949e-07,2.199065e+01,-8.510578e-02,2.207576e+01,2.417943e+01,1.702656e+02
2.616145e+05,3.027946e+00,5.870533e+03,6.794598e-02,9.098010e-01,9.097905e-01,1.991695e-03,2.278287e-07,2.199125e+01,-8.485000e-02,2.207610e+01,2.417991e+01,1.702697e+02
2.616245e+05,3.028062e+00,5.880534e+03,6.806173e-02,9.098067e-01,9.097926e-01,1.993973e-03,2.277626e-07,2.199185e+01,-8.459421e-02,2.207645e+01,2.418039e+01,1.702737e+02
2.616345e+05,3.028177e+00,5.890535e+03,6.817749e-02,9.098124e-01,9.097947e-01,1.996251e-03,2.276965e-07,2.199245e+01,-8.433843e-02,2.207679e+01,2.418088e+01,1.702777e+02
2.616445e+05,3.028293e+00,5.900536e+03,6.829324e-02,9.098181e-01,9.097968e-01,1.998528e-03,2.276303e-07,2.199306e+01,-8.408265e-02,2.207714e+01,2.418136e+01,1.702817e+02
2.616545e+05,3.028409e+00,5.910537e+03,6.840899e-02,9.098238e-01,9.097988e-01,2.000804e-03,2.275643e-07,2.199366e+01,-8.382686e-02,2.207748e+01,2.418184e+01,1.702857e+02
2.616645e+05,3.028525e+00,5.920537e+03,6.852474e-02,9.098296e-01,9.098009e-01,2.003079e-03,2.274982e-07,2.199426e+01,-8.357108e-02,2.207783e+01,2.418233e+01,1.702897e+02
2.616745e+05,3.028640e+00,5.930538e+03,6.864049e-02,9.098353e-01,9.098030e-01,2.005354e-03,2.274321e-07,2.199486e+01,-8.331530e-02,2.207818e+01,2.418281e+01,1.702938e+02
2.616845e+05,3.028756e+00,5.940539e+03,6.875624e-02,9.098410e-01,9.098050e-01,2.007628e-03,2.273661e-07,2.199546e+01,-8.305951e-02,2.207852e+01,2.418329e+01,1.702978e+02
2.616945e+05,3.028872e+00,5.950540e+03,6.887199e-02,9.098473e-01,9.098071e-01,2.009902e-03,2.273001e-07,2.199541e+01,-8.291862e-02,2.207833e+01,2.418305e+01,1.702982e+02
2.617045e+05,3.028988e+00,5.960541e+03,6.898774e-02,9.098544e-01,9.098092e-01,2.012175e-03,2.272341e-07,2.199456e+01,-8.291862e-02,2.207748e+01,2.418192e+01,1.702942e+02
2.617145e+05,3.029103e+00,5.970542e+03,6.910350e-02,9.098615e-01,9.098112e-01,2.014447e-03,2.271681e-07,2.199370e+01,-8.291862e-02,2.207662e+01,2.418080e+01,1.702902e+02
2.617245e+05,3.029219e+00,5.980543e+03,6.921925e-02,9.098686e-01,9.098133e-01,2.016719e-03,2.271022e-07,2.199285e+01,-8.291862e-02,2.207577e+01,2.417967e+01,1.702862e+02
2.617345e+05,3.029335e+00,5.990544e+03,6.933500e-02,9.098757e-01,9.098154e-01,2.018990e-03,2.270362e-07,2.199200e+01,-8.291862e-02,2.207492e+01,2.417854e+01,1.702822e+02
2.617445e+05,3.029451e+00,6.000545e+03,6.945075e-02,9.098828e-01,9.098174e-01,2.021260e-03,2.269703e-07,2.199114e+01,-8.291862e-02,2.207406e+01,2.417742e+01,1.702783e+02
2.617545e+05,3.029567e+00,6.010546e+03,6.956650e-02,9.098899e-01,9.098195e-01,2.023529e-03,2.269044e-07,2.199029e+01,-8.291862e-02,2.207321e+01,2.417629e+01,1.702743e+02
2.617645e+05,3.029682e+00,6.020547e+03,6.968225e-02,9.098970e-01,9.098216e-01,2.025798e-03,2.268385e-07,2.198944e+01,-8.291862e-02,2.207236e+01,2.417516e+01,1.702703e+02
2.617745e+05,3.029798e+00,6.030547e+03,6.979800e-02,9.099041e-01,9.098236e-01,2.028067e-03,2.267727e-07,2.198858e+01,-8.291862e-02,2.207150e+01,2.417403e+01,1.702663e+02
2.617845e+05,3.029914e+00,6.040548e+03,6.991375e-02,9.099112e-01,9.098257e-01,2.030334e-03,2.267068e-07,2.198773e+01,-8.291862e-02,2.207065e+01,2.417291e+01,1.702623e+02
2.617945e+05,3.030030e+00,6.050549e+03,7.002951e-02,9.099183e-01,9.098278e-01,2.032601e-03,2.266410e-07,2.198688e+01,-8.291862e-02,2.206980e+01,2.417178e+01,1.702583e+02
2.618046e+05,3.030145e+00,6.060550e+03,7.014526e-02,9.099254e-01,9.098298e-01,2.034867e-03,2.265752e-07,2.198602e+01,-8.291862e-02,2.206894e+01,2.417065e+01,1.702543e+02
2.618146e+05,3.030261e+00,6.070551e+03,7.026101e-02,9.099325e-01,9.098319e-01,2.037133e-03,2.265094e-07,2.198517e+01,-8.291862e-02,2.206809e+01,2.416953e+01,1.702503e+02
2.618246e+05,3.030377e+00,6.080552e+03,7.037676e-02,9.099396e-01,9.098339e-01,2.039398e-03,2.264436e-07,2.198432e+01,-8.291862e-02,2.206724e+01,2.416840e+01,1.702463e+02
2.618346e+05,3.030493e+00,6.090553e+03,7.049251e-02,9.099467e-01,9.098360e-01,2.041662e-03,2.263779e-07,2.198346e+01,-8.291862e-02,2.206638e+01,2.416727e+01,1.702423e+02
2.618446e+05,3.030608e+00,6.100554e+03,7.060826e-02,9.099538e-01,9.098381e-01,2.043926e-03,2.263122e-07,2.198261e+01,-8.291862e-02,2.206553e+01,2.416615e+01,1.702383e+02
2.618546e+05,3.030724e+00,6.110555e+03,7.072401e-02,9.099609e-01,9.098401e-01,2.046189e-03,2.262465e-07,2.198176e+01,-8.291862e-02,2.206468e+01,2.416502e+01,1.702343e+02
2.618646e+05,3.030840e+00,6.120556e+03,7.083976e-02,9.099680e-01,9.098422e-01,2.048451e-03,2.261808e-07,2.198090e+01,-8.291862e-02,2.206382e+01,2.416389e+01,1.702304e+02
2.618746e+05,3.030956e+00,6.130557e+03,7.095552e-02,9.099751e-01,9.098442e-01,2.050713e-03,2.261151e-07,2.198005e+01,-8.291862e-02,2.206297e+01,2.416276e+01,1.702264e+02
2.618846e+05,3.031071e+00,6.140557e+03,7.107127e-02,9.099822e-01,9.098463e-01,2.052974e-03,2.260494e-07,2.197920e+01,-8.291862e-02,2.206211e+01,2.416164e+01,1.702224e+02
2.618946e+05,3.031187e+00,6.150558e+03,7.118702e-02,9.099893e-01,9.098484e-01,2.055234e-03,2.259838e-07,2.197834e+01,-8.291862e-02,2.206126e+01,2.416051e+01,1.702184e+02
2.619046e+05,3.031303e+00,6.160559e+03,7.130277e-02,9.099964e-01,9.098504e-01,2.057494e-03,2.259182e-07,2.197749e+01,-8.291862e-02,2.206041e+01,2.415938e+01,1.702144e+02
2.619146e+05,3.031419e+00,6.170560e+03,7.141852e-02,9.100035e-01,9.098525e-01,2.059753e-03,2.258526e-07,2.197664e+01,-8.291862e-02,2.205955e+01,2.415826e+01,1.702104e+02
2.619246e+05,3.031534e+00,6.180561e+03,7.153427e-02,9.100106e-01,9.098545e-01,2.062012e-03,2.257870e-07,2.197578e+01,-8.291862e-02,2.205870e+01,2.415713e+01,1.702064e+02
2.619346e+05,3.031650e+00,6.190562e+03,7.165002e-02,9.100177e-01,9.098566e-01,2.064269e-03,2.257215e-07,2.197493e+01,-8.291862e-02,2.205785e+01,2.415600e+01,1.702024e+02
2.619446e+05,3.031766e+00,6.200563e+03,7.176577e-02,9.100262e-01,9.098586e-01,2.066526e-03,2.256559e-07,2.197465e+01,-8.291862e-02,2.205757e+01,2.415547e+01,1.701984e+02
2.619546e+05,3.031882e+00,6.210564e+03,7.188153e-02,9.100369e-01,9.098607e-01,2.068783e-03,2.255904e-07,2.197525e+01,-8.291862e-02,2.205817e+01,2.415585e+01,1.701944e+02
2.619646e+05,3.031997e+00,6.220565e+03,7.199728e-02,9.100475e-01,9.098627e-01,2.071039e-03,2.255249e-07,2.197585e+01,-8.291862e-02,2.205877e+01,2.415622e+01,1.701904e+02
2.619746e+05,3.032113e+00,6.230566e+03,7.211303e-02,9.100582e-01,9.098648e-01,2.073294e-03,2.254594e-07,2.197645e+01,-8.291862e-02,2.205937e+01,2.415659e+01,1.701864e+02
2.619846e+05,3.032229e+00,6.240567e+03,7.222878e-02,9.100689e-01,9.098668e-01,2.075548e-03,2.253939e-07,2.197705e+01,-8.291862e-02,2.205997e+01,2.415697e+01,1.701824e+02
2.619946e+05,3.032345e+00,6.250567e+03,7.234453e-02,9.100795e-01,9.098689e-01,2.077802e-03,2.253285e-07,2.197765e+01,-8.291862e-02,2.206057e+01,2.415734e+01,1.701784e+02
2.620046e+05,3.032460e+00,6.260568e+03,7.246028e-02,9.100902e-01,9.098709e-01,2.080055e-03,2.252631e-07,2.197825e+01,-8.291862e-02,2.206117e+01,2.415772e+01,1.701744e+02
2.620146e+05,3.032576e+00,6.270569e+03,7.257603e-02,9.101009e-01,9.098730e-01,2.082308e-03,2.251977e-07,2.197885e+01,-8.291862e-02,2.206177e+01,2.415809e+01,1.701704e+02
2.620246e+05,3.032692e+00,6.280570e+03,7.269178e-02,9.101115e-01,9.098750e-01,2.084560e-03,2.251323e-07,2.197945e+01,-8.291862e-02,2.206236e+01,2.415847e+01,1.701664e+02
2.620346e+05,3.032808e+00,6.290571e+03,7.280754e-02,9.101222e-01,9.098771e-01,2.086811e-03,2.250669e-07,2.198005e+01,-8.291862e-02,2.206296e+01,2.415884e+01,1.701624e+02
2.620446e+05,3.032923e+00,6.300572e+03,7.292329e-02,9.101329e-01,9.098791e-01,2.089061e-03,2.250015e-07,2.198064e+01,-8.291862e-02,2.206356e+01,2.415922e+01,1.701584e+02
2.620546e+05,3.033039e+00,6.310573e+03,7.303904e-02,9.101436e-01,9.098812e-01,2.091311e-03,2.249362e-07,2.198124e+01,-8.291862e-02,2.206416e+01,2.415959e+01,1.701544e+02
2.620646e+05,3.033155e+00,6.320574e+03,7.315479e-02,9.101542e-01,9.098832e-01,2.093560e-03,2.248709e-07,2.198184e+01,-8.291862e-02,2.206476e+01,2.415996e+01,1.701504e+02
2.620746e+05,3.033271e+00,6.330575e+03,7.327054e-02,9.101649e-01,9.098853e-01,2.095809e-03,2.248056e-07,2.198244e+01,-8.291862e-02,2.206536e+01,2.416034e+01,1.701463e+02
2.620846e+05,3.033386e+00,6.340576e+03,7.338629e-02,9.101756e-01,9.098873e-01,2.098057e-03,2.247403e-07,2.198304e+01,-8.291862e-02,2.206596e+01,2.416071e+01,1.701423e+02
2.620946e+05,3.033502e+00,6.350576e+03,7.350204e-02,9.101862e-01,9.098894e-01,2.100304e-03,2.246751e-07,2.198364e+01,-8.291862e-02,2.206656e+01,2.416109e+01,1.701383e+02
2.621046e+05,3.033618e+00,6.360577e+03,7.361779e-02,9.101969e-01,9.098914e-01,2.102551e-03,2.246098e-07,2.198424e+01,-8.291862e-02,2.206716e+01,2.416146e+01,1.701343e+02
2.621146e+05,3.033734e+00,6.370578e+03,7.373355e-02,9.102076e-01,9.098935e-01,2.104797e-03,2.245446e-07,2.198484e+01,-8.291862e-02,2.206776e+01,2.416184e+01,1.701303e+02
2.621246e+05,3.033849e+00,6.380579e+03,7.384930e-02,9.102182e-01,9.098955e-01,2.107042e-03,2.244794e-07,2.198544e+01,-8.291862e-02,2.206836e+01,2.416221e+01,1.701263e+02
2.621346e+05,3.033965e+00,6.390580e+03,7.396505e-02,9.102289e-01,9.098975e-01,2.109287e-03,2.244142e-07,2.198604e+01,-8.291862e-02,2.206896e+01,2.416259e+01,1.701223e+02
2.621446e+05,3.034081e+00,6.400581e+03,7.408080e-02,9.102396e-01,9.098996e-01,2.111531e-03,2.243490e-07,2.198664e+01,-8.291862e-02,2.206956e+01,2.416296e+01,1.701183e+02
2.621546e+05,3.034197e+00,6.410582e+03,7.419655e-02,9.102502e-01,9.099016e-01,2.113774e-03,2.242839e-07,2.198724e+01,-8.291862e-02,2.207016e+01,2.416333e+01,1.701143e+02
2.621646e+05,3.034312e+00,6.420583e+03,7.431230e-02,9.102609e-01,9.099037e-01,2.116017e-03,2.242188e-07,2.198784e+01,-8.291862e-02,2.207076e+01,2.416371e+01,1.701103e+02
2.621746e+05,3.034428e+00,6.430584e+03,7.442805e-02,9.102716e-01,9.099057e-01,2.118259e-03,2.241537e-07,2.198844e+01,-8.291862e-02,2.207136e+01,2.416408e+01,1.701063e+02
2.621846e+05,3.034544e+00,6.440585e+03,7.454380e-02,9.102822e-01,9.099077e-01,2.120500e-03,2.240886e-07,2.198904e+01,-8.291862e-02,2.207196e+01,2.416446e+01,1.701023e+02
2.621946e+05,3.034660e+00,6.450586e+03,7.465956e-02,9.102883e-01,9.099098e-01,2.122741e-03,2.240235e-07,2.198912e+01,-8.291862e-02,2.207204e+01,2.416439e+01,1.701017e+02
2.622046e+05,3.034775e+00,6.460586e+03,7.477531e-02,9.102883e-01,9.099118e-01,2.124981e-03,2.239585e-07,2.198853e+01,-8.291862e-02,2.207144e+01,2.416373e+01,1.701057e+02
2.622146e+05,3.034891e+00,6.470587e+03,7.489106e-02,9.102883e-01,9.099139e-01,2.127221e-03,2.238934e-07,2.198793e+01,-8.291862e-02,2.207085e+01,2.416308e+01,1.701097e+02
2.622246e+05,3.035007e+00,6.480588e+03,7.500681e-02,9.102883e-01,9.099159e-01,2.129460e-03,2.238284e-07,2.198733e+01,-8.291862e-02,2.207025e+01,2.416242e+01,1.701137e+02
2.622346e+05,3.035123e+00,6.490589e+03,7.512256e-02,9.102883e-01,9.099179e-01,2.131698e-03,2.237634e-07,2.198673e+01,-8.291862e-02,2.206965e+01,2.416177e+01,1.701177e+02
2.622446e+05,3.035238e+00,6.500590e+03,7.523831e-02,9.102883e-01,9.099200e-01,2.133935e-03,2.236984e-07,2.198614e+01,-8.291862e-02,2.206906e+01,2.416111e+01,1.701217e+02
2.622546e+05,3.035354e+00,6.510591e+03,7.535406e-02,9.102883e-01,9.099220e-01,2.136172e-03,2.236335e-07,2.198554e+01,-8.291862e-02,2.206846e+01,2.416045e+01,1.701257e+02
2.622646e+05,3.035470e+00,6.520592e+03,7.546981e-02,9.102883e-01,9.099240e-01,2.138408e-03,2.235685e-07,2.198494e+01,-8.291862e-02,2.206786e+01,2.415980e+01,1.701296e+02
2.622746e+05,3.035586e+00,6.530593e+03,7.558557e-02,9.102883e-01,9.099261e-01,2.140644e-03,2.235036e-07,2.198434e+01,-8.291862e-02,2.206726e+01,2.415914e+01,1.701336e+02
2.622846e+05,3.035701e+00,6.540594e+03,7.570132e-02,9.102883e-01,9.099281e-01,2.142879e-03,2.234387e-07,2.198375e+01,-8.291862e-02,2.206667e+01,2.415848e+01,1.701376e+02
2.622946e+05,3.035817e+00,6.550595e+03,7.581707e-02,9.102883e-01,9.099301e-01,2.145113e-03,2.233738e-07,2.198315e+01,-8.291862e-02,2.206607e+01,2.415783e+01,1.701416e+02
2.623046e+05,3.035933e+00,6.560596e+03,7.593282e-02,9.102883e-01,9.099322e-01,2.147347e-03,2.233090e-07,2.198255e+01,-8.291862e-02,2.206547e+01,2.415717e+01,1.701456e+02
2.623146e+05,3.036049e+00,6.570596e+03,7.604857e-02,9.102883e-01,9.099342e-01,2.149580e-03,2.232441e-07,2.198196e+01,-8.291862e-02,2.206487e+01,2.415652e+01,1.701496e+02
2.623246e+05,3.036164e+00,6.580597e+03,7.616432e-02,9.102883e-01,9.099362e-01,2.151812e-03,2.231793e-07,2.198136e+01,-8.291862e-02,2.206428e+01,2.415586e+01,1.701536e+02
2.623346e+05,3.036280e+00,6.590598e+03,7.628007e-02,9.102883e-01,9.099383e-01,2.154044e-03,2.231145e-07,2.198076e+01,-8.291862e-02,2.206368e+01,2.415520e+01,1.701576e+02
2.623446e+05,3.036396e+00,6.600599e+03,7.639582e-02,9.102883e-01,9.099403e-01,2.156275e-03,2.230497e-07,2.198016e+01,-8.291862e-02,2.206308e+01,2.415455e+01,1.701616e+02
2.623546e+05,3.036512e+00,6.610600e+03,7.651158e-02,9.102883e-01,9.099423e-01,2.158505e-03,2.229849e-07,2.197957e+01,-8.291862e-02,2.206248e+01,2.415389e+01,1.701656e+02
2.623646e+05,3.036627e+00,6.620601e+03,7.662733e-02,9.102883e-01,9.099444e-01,2.160735e-03,2.229202e-07,2.197897e+01,-8.291862e-02,2.206189e+01,2.415323e+01,1.701696e+02
2.623746e+05,3.036743e+00,6.630602e+03,7.674308e-02,9.102883e-01,9.099464e-01,2.162964e-03,2.228554e-07,2.197837e+01,-8.291862e-02,2.206129e+01,2.415258e+01,1.701736e+02
2.623846e+05,3.036859e+00,6.640603e+03,7.685883e-02,9.102883e-01,9.099484e-01,2.165192e-03,2.227907e-07,2.197777e+01,-8.291862e-02,2.206069e+01,2.415192e+01,1.701775e+02
2.623946e+05,3.036975e+00,6.650604e+03,7.697458e-02,9.102883e-01,9.099504e-01,2.167420e-03,2.227260e-07,2.197718e+01,-8.291862e-02,2.206010e+01,2.415127e+01,1.701815e+02
2.624046e+05,3.037090e+00,6.660605e+03,7.709033e-02,9.102883e-01,9.099525e-01,2.169647e-03,2.226613e-07,2.197658e+01,-8.291862e-02,2.205950e+01,2.415061e+01,1.701855e+02
2.624146e+05,3.037206e+00,6.670606e+03,7.720608e-02,9.102883e-01,9.099545e-01,2.171874e-03,2.225967e-07,2.197598e+01,-8.291862e-02,2.205890e+01,2.414995e+01,1.701895e+02
2.624246e+05,3.037322e+00,6.680606e+03,7.732183e-02,9.102883e-01,9.099565e-01,2.174100e-03,2.225320e-07,2.197538e+01,-8.291862e-02,2.205830e+01,2.414930e+01,1.701935e+02
2.624346e+05,3.037438e+00,6.690607e+03,7.743759e-02,9.102883e-01,9.099585e-01,2.176325e-03,2.224674e-07,2.197479e+01,-8.291862e-02,2.205771e+01,2.414864e+01,1.701975e+02
2.624446e+05,3.037553e+00,6.700608e+03,7.755334e-02,9.102835e-01,9.099606e-01,2.178549e-03,2.224028e-07,2.197432e+01,-8.291862e-02,2.205724e+01,2.414825e+01,1.702015e+02
2.624546e+05,3.037669e+00,6.710609e+03,7.766909e-02,9.102706e-01,9.099626e-01,2.180773e-03,2.223382e-07,2.197406e+01,-8.291862e-02,2.205698e+01,2.414831e+01,1.702055e+02
2.624646e+05,3.037785e+00,6.720610e+03,7.778484e-02,9.102578e-01,9.099646e-01,2.182996e-03,2.222736e-07,2.197380e+01,-8.291862e-02,2.205672e+01,2.414837e+01,1.702095e+02
2.624746e+05,3.037901e+00,6.730611e+03,7.790059e-02,9.102449e-01,9.099666e-01,2.185219e-03,2.222091e-07,2.197354e+01,-8.291862e-02,2.205646e+01,2.414843e+01,1.702136e+02
2.624846e+05,3.038016e+00,6.740612e+03,7.801634e-02,9.102320e-01,9.099687e-01,2.187441e-03,2.221446e-07,2.197329e+01,-8.291862e-02,2.205620e+01,2.414849e+01,1.702176e+02
2.624946e+05,3.038132e+00,6.750613e+03,7.813209e-02,9.102191e-01,9.099707e-01,2.189662e-03,2.220800e-07,2.197303e+01,-8.291862e-02,2.205595e+01,2.414855e+01,1.702216e+02
2.625046e+05,3.038248e+00,6.760614e+03,7.824784e-02,9.102063e-01,9.099727e-01,2.191883e-03,2.220156e-07,2.197277e+01,-8.291862e-02,2.205569e+01,2.414861e+01,1.702256e+02
2.625146e+05,3.038364e+00,6.770615e+03,7.836360e-02,9.101934e-01,9.099747e-01,2.194103e-03,2.219511e-07,2.197251e+01,-8.291862e-02,2.205543e+01,2.414867e+01,1.702296e+02
2.625246e+05,3.038479e+00,6.780616e+03,7.847935e-02,9.101805e-01,9.099767e-01,2.196322e-03,2.218866e-07,2.197226e+01,-8.291862e-02,2.205517e+01,2.414873e+01,1.702337e+02
2.625346e+05,3.038595e+00,6.790616e+03,7.859510e-02,9.101677e-01,9.099788e-01,2.198541e-03,2.218222e-07,2.197200e+01,-8.291862e-02,2.205492e+01,2.414879e+01,1.702377e+02
2.625446e+05,3.038711e+00,6.800617e+03,7.871085e-02,9.101548e-01,9.099808e-01,2.200759e-03,2.217578e-07,2.197174e+01,-8.291862e-02,2.205466e+01,2.414885e+01,1.702417e+02
2.625546e+05,3.038827e+00,6.810618e+03,7.882660e-02,9.101419e-01,9.099828e-01,2.202977e-03,2.216934e-07,2.197148e+01,-8.291862e-02,2.205440e+01,2.414891e+01,1.702457e+02
2.625646e+05,3.038942e+00,6.820619e+03,7.894235e-02,9.101290e-01,9.099848e-01,2.205194e-03,2.216290e-07,2.197122e+01,-8.291862e-02,2.205414e+01,2.414897e+01,1.702497e+02
2.625746e+05,3.039058e+00,6.830620e+03,7.905810e-02,9.101162e-01,9.099868e-01,2.207410e-03,2.215646e-07,2.197097e+01,-8.291862e-02,2.205388e+01,2.414903e+01,1.702538e+02
2.625846e+05,3.039174e+00,6.840621e+03,7.917385e-02,9.101033e-01,9.099888e-01,2.209625e-03,2.215003e-07,2.197071e+01,-8.291862e-02,2.205363e+01,2.414909e+01,1.702578e+02
2.625946e+05,3.039290e+00,6.850622e+03,7.928961e-02,9.100904e-01,9.099909e-01,2.211840e-03,2.214359e-07,2.197045e+01,-8.291862e-02,2.205337e+01,2.414915e+01,1.702618e+02
2.626046e+05,3.039405e+00,6.860623e+03,7.940536e-02,9.100776e-01,9.099929e-01,2.214054e-03,2.213716e-07,2.197019e+01,-8.291862e-02,2.205311e+01,2.414920e+01,1.702658e+02
2.626146e+05,3.039521e+00,6.870624e+03,7.952111e-02,9.100647e-01,9.099949e-01,2.216268e-03,2.213073e-07,2.196994e+01,-8.291862e-02,2.205285e+01,2.414926e+01,1.702698e+02
2.626246e+05,3.039637e+00,6.880625e+03,7.963686e-02,9.100518e-01,9.099969e-01,2.218481e-03,2.212431e-07,2.196968e+01,-8.291862e-02,2.205260e+01,2.414932e+01,1.702738e+02
2.626346e+05,3.039753e+00,6.890626e+03,7.975261e-02,9.100389e-01,9.099989e-01,2.220693e-03,2.211788e-07,2.196942e+01,-8.291862e-02,2.205234e+01,2.414938e+01,1.702779e+02
2.626446e+05,3.039868e+00,6.900626e+03,7.986836e-02,9.100261e-01,9.100009e-01,2.222905e-03,2.211146e-07,2.196916e+01,-8.291862e-02,2.205208e+01,2.414944e+01,1.702819e+02
2.626546e+05,3.039984e+00,6.910627e+03,7.998411e-02,9.100132e-01,9.100029e-01,2.225116e-03,2.210504e-07,2.196890e+01,-8.291862e-02,2.205182e+01,2.414950e+01,1.702859e+02
2.626646e+05,3.040100e+00,6.920628e+03,8.009986e-02,9.100003e-01,9.100049e-01,2.227326e-03,2.209862e-07,2.196865e+01,-8.291862e-02,2.205156e+01,2.414956e+01,1.702899e+02
2.626746e+05,3.040216e+00,6.930629e+03,8.021562e-02,9.099874e-01,9.100070e-01,2.229536e-03,2.209220e-07,2.196839e+01,-8.291862e-02,2.205131e+01,2.414962e+01,1.702939e+02
2.626846e+05,3.040331e+00,6.940630e+03,8.033137e-02,9.099746e-01,9.100090e-01,2.231745e-03,2.208578e-07,2.196813e+01,-8.291862e-02,2.205105e+01,2.414968e+01,1.702980e+02
2.626946e+05,3.040447e+00,6.950631e+03,8.044712e-02,9.099715e-01,9.100110e-01,2.233954e-03,2.207937e-07,2.196855e+01,-8.291862e-02,2.205146e+01,2.415022e+01,1.702980e+02
2.627046e+05,3.040563e+00,6.960632e+03,8.056287e-02,9.099786e-01,9.100130e-01,2.236161e-03,2.207296e-07,2.196965e+01,-8.291862e-02,2.205257e+01,2.415124e+01,1.702941e+02
2.627146e+05,3.040679e+00,6.970633e+03,8.067862e-02,9.099857e-01,9.100150e-01,2.238369e-03,2.206655e-07,2.197076e+01,-8.291862e-02,2.205368e+01,2.415227e+01,1.702901e+02
2.627246e+05,3.040794e+00,6.980634e+03,8.079437e-02,9.099928e-01,9.100170e-01,2.240575e-03,2.206014e-07,2.197186e+01,-8.291862e-02,2.205478e+01,2.415330e+01,1.702861e+02
2.627346e+05,3.040910e+00,6.990635e+03,8.091012e-02,9.099999e-01,9.100190e-01,2.242781e-03,2.205373e-07,2.197297e+01,-8.291862e-02,2.205589e+01,2.415432e+01,1.702821e+02
2.627446e+05,3.041026e+00,7.000635e+03,8.102587e-02,9.100069e-01,9.100210e-01,2.244986e-03,2.204733e-07,2.197407e+01,-8.291862e-02,2.205699e+01,2.415535e+01,1.702781e+02
2.627546e+05,3.041142e+00,7.010636e+03,8.114163e-02,9.100140e-01,9.100230e-01,2.247191e-03,2.204092e-07,2.197518e+01,-8.291862e-02,2.205810e+01,2.415638e+01,1.702742e+02
