Repository: brandonlampe/CS_Data

# Repository for Crushed Salt Data
**Grant No: 456417**

This is a work in progress!

## Repository Content

### Directory Names
A uniform namining structure still in progress, but in general directories are named according to the following:
 - Names contain no spaces, a single underscore "_" will be used as a file name seperator.
 - Files are for the Crushed Salt Project (CSP); therefore, the first three charaters of each file are "CSP".
 - Folders are organized by which frame the test was performed on i.e., A2 or A3.
 - The fifth and sixth charaters of each file name will therefore be "A" followed by the frame number.

File: UNM_WP_HY_175_09/STAGE04/CREEP_FIT/175_09_STAGE04_CREEP_OUT.csv (part 5 of 38)
Analysis by Brandon Lampe, performed on: 2016/07/05 19:58:49
Experimental results below begin at: 2016/04/11 08:28:26
Duration (sec),Duration (day),Elapsed Time (sec),Elapsed Time (day),Interpolated Fractional Density,Fit to Fractional Density,Fit to Volume Strain,Fit to Volume Strain Rate (1/sec),Confining Pressure (MPa),Pore Pressure (MPa),Terzaghi Pressure (MPa),Solid Pressure (MPa),Temperature (C))
2.651149e+05,3.068459e+00,9.370851e+03,1.084589e-01,9.106629e-01,9.104807e-01,2.749970e-03,2.058015e-07,2.198938e+01,-8.735585e-02,2.207674e+01,2.415513e+01,1.703000e+02
2.651249e+05,3.068575e+00,9.380852e+03,1.085747e-01,9.106700e-01,9.104826e-01,2.752028e-03,2.057417e-07,2.198938e+01,-8.760899e-02,2.207699e+01,2.415497e+01,1.703000e+02
2.651349e+05,3.068690e+00,9.390852e+03,1.086904e-01,9.106771e-01,9.104844e-01,2.754085e-03,2.056819e-07,2.198938e+01,-8.786214e-02,2.207724e+01,2.415480e+01,1.703000e+02
2.651449e+05,3.068806e+00,9.400853e+03,1.088062e-01,9.106842e-01,9.104863e-01,2.756142e-03,2.056221e-07,2.198938e+01,-8.811529e-02,2.207749e+01,2.415464e+01,1.703000e+02
2.651549e+05,3.068922e+00,9.410854e+03,1.089219e-01,9.106913e-01,9.104882e-01,2.758198e-03,2.055624e-07,2.198938e+01,-8.836843e-02,2.207775e+01,2.415448e+01,1.703000e+02
2.651649e+05,3.069038e+00,9.420855e+03,1.090377e-01,9.106983e-01,9.104900e-01,2.760254e-03,2.055026e-07,2.198938e+01,-8.862158e-02,2.207800e+01,2.415431e+01,1.703000e+02
2.651749e+05,3.069153e+00,9.430856e+03,1.091534e-01,9.107054e-01,9.104919e-01,2.762309e-03,2.054429e-07,2.198938e+01,-8.887473e-02,2.207825e+01,2.415415e+01,1.703000e+02
2.651849e+05,3.069269e+00,9.440857e+03,1.092692e-01,9.107125e-01,9.104938e-01,2.764363e-03,2.053832e-07,2.198938e+01,-8.912787e-02,2.207851e+01,2.415399e+01,1.703000e+02
2.651949e+05,3.069385e+00,9.450858e+03,1.093849e-01,9.107141e-01,9.104957e-01,2.766417e-03,2.053235e-07,2.198938e+01,-8.918382e-02,2.207856e+01,2.415395e+01,1.703000e+02
2.652049e+05,3.069501e+00,9.460859e+03,1.095007e-01,9.107069e-01,9.104975e-01,2.768470e-03,2.052638e-07,2.198938e+01,-8.892892e-02,2.207831e+01,2.415411e+01,1.703000e+02
2.652149e+05,3.069616e+00,9.470860e+03,1.096164e-01,9.106998e-01,9.104994e-01,2.770522e-03,2.052042e-07,2.198938e+01,-8.867402e-02,2.207805e+01,2.415428e+01,1.703000e+02
2.652249e+05,3.069732e+00,9.480861e+03,1.097322e-01,9.106927e-01,9.105013e-01,2.772574e-03,2.051445e-07,2.198938e+01,-8.841912e-02,2.207780e+01,2.415444e+01,1.703000e+02
2.652349e+05,3.069848e+00,9.490862e+03,1.098479e-01,9.106855e-01,9.105031e-01,2.774625e-03,2.050849e-07,2.198938e+01,-8.816422e-02,2.207754e+01,2.415461e+01,1.703000e+02
2.652449e+05,3.069964e+00,9.500862e+03,1.099637e-01,9.106784e-01,9.105050e-01,2.776676e-03,2.050253e-07,2.198938e+01,-8.790933e-02,2.207729e+01,2.415477e+01,1.703000e+02
2.652549e+05,3.070079e+00,9.510863e+03,1.100794e-01,9.106713e-01,9.105069e-01,2.778726e-03,2.049657e-07,2.198938e+01,-8.765443e-02,2.207703e+01,2.415494e+01,1.703000e+02
2.652649e+05,3.070195e+00,9.520864e+03,1.101952e-01,9.106641e-01,9.105087e-01,2.780776e-03,2.049062e-07,2.198938e+01,-8.739953e-02,2.207678e+01,2.415510e+01,1.703000e+02
2.652749e+05,3.070311e+00,9.530865e+03,1.103109e-01,9.106570e-01,9.105106e-01,2.782825e-03,2.048466e-07,2.198938e+01,-8.714463e-02,2.207652e+01,2.415527e+01,1.703000e+02
2.652849e+05,3.070427e+00,9.540866e+03,1.104267e-01,9.106499e-01,9.105125e-01,2.784873e-03,2.047871e-07,2.198938e+01,-8.688973e-02,2.207627e+01,2.415543e+01,1.703000e+02
2.652949e+05,3.070542e+00,9.550867e+03,1.105424e-01,9.106427e-01,9.105143e-01,2.786921e-03,2.047276e-07,2.198938e+01,-8.663483e-02,2.207601e+01,2.415560e+01,1.703000e+02
2.653049e+05,3.070658e+00,9.560868e+03,1.106582e-01,9.106356e-01,9.105162e-01,2.788968e-03,2.046681e-07,2.198938e+01,-8.637993e-02,2.207576e+01,2.415576e+01,1.703000e+02
2.653149e+05,3.070774e+00,9.570869e+03,1.107739e-01,9.106285e-01,9.105181e-01,2.791015e-03,2.046086e-07,2.198938e+01,-8.612503e-02,2.207550e+01,2.415593e+01,1.703000e+02
2.653249e+05,3.070890e+00,9.580870e+03,1.108897e-01,9.106213e-01,9.105199e-01,2.793061e-03,2.045491e-07,2.198938e+01,-8.587014e-02,2.207525e+01,2.415609e+01,1.703000e+02
2.653349e+05,3.071005e+00,9.590871e+03,1.110054e-01,9.106142e-01,9.105218e-01,2.795106e-03,2.044897e-07,2.198938e+01,-8.561524e-02,2.207499e+01,2.415626e+01,1.703000e+02
2.653449e+05,3.071121e+00,9.600872e+03,1.111212e-01,9.106071e-01,9.105236e-01,2.797151e-03,2.044302e-07,2.198938e+01,-8.536034e-02,2.207474e+01,2.415642e+01,1.703000e+02
2.653549e+05,3.071237e+00,9.610872e+03,1.112369e-01,9.105999e-01,9.105255e-01,2.799195e-03,2.043708e-07,2.198938e+01,-8.510544e-02,2.207448e+01,2.415659e+01,1.703000e+02
2.653649e+05,3.071353e+00,9.620873e+03,1.113527e-01,9.105928e-01,9.105274e-01,2.801239e-03,2.043114e-07,2.198938e+01,-8.485054e-02,2.207423e+01,2.415675e+01,1.703000e+02
2.653749e+05,3.071468e+00,9.630874e+03,1.114685e-01,9.105857e-01,9.105292e-01,2.803282e-03,2.042520e-07,2.198938e+01,-8.459564e-02,2.207397e+01,2.415692e+01,1.703000e+02
2.653849e+05,3.071584e+00,9.640875e+03,1.115842e-01,9.105785e-01,9.105311e-01,2.805324e-03,2.041927e-07,2.198938e+01,-8.434074e-02,2.207372e+01,2.415708e+01,1.703000e+02
2.653949e+05,3.071700e+00,9.650876e+03,1.117000e-01,9.105714e-01,9.105329e-01,2.807366e-03,2.041333e-07,2.198938e+01,-8.408585e-02,2.207347e+01,2.415725e+01,1.703000e+02
2.654049e+05,3.071816e+00,9.660877e+03,1.118157e-01,9.105643e-01,9.105348e-01,2.809407e-03,2.040740e-07,2.198938e+01,-8.383095e-02,2.207321e+01,2.415741e+01,1.703000e+02
2.654149e+05,3.071931e+00,9.670878e+03,1.119315e-01,9.105571e-01,9.105367e-01,2.811448e-03,2.040147e-07,2.198938e+01,-8.357605e-02,2.207296e+01,2.415758e+01,1.703000e+02
2.654249e+05,3.072047e+00,9.680879e+03,1.120472e-01,9.105500e-01,9.105385e-01,2.813488e-03,2.039554e-07,2.198938e+01,-8.332115e-02,2.207270e+01,2.415774e+01,1.703000e+02
2.654349e+05,3.072163e+00,9.690880e+03,1.121630e-01,9.105429e-01,9.105404e-01,2.815527e-03,2.038961e-07,2.198938e+01,-8.306625e-02,2.207245e+01,2.415791e+01,1.703000e+02
2.654449e+05,3.072279e+00,9.700881e+03,1.122787e-01,9.105387e-01,9.105422e-01,2.817566e-03,2.038368e-07,2.198938e+01,-8.291862e-02,2.207230e+01,2.415800e+01,1.703034e+02
2.654549e+05,3.072394e+00,9.710882e+03,1.123945e-01,9.105387e-01,9.105441e-01,2.819604e-03,2.037776e-07,2.198938e+01,-8.291862e-02,2.207230e+01,2.415800e+01,1.703113e+02
2.654649e+05,3.072510e+00,9.720882e+03,1.125102e-01,9.105387e-01,9.105459e-01,2.821642e-03,2.037184e-07,2.198938e+01,-8.291862e-02,2.207230e+01,2.415800e+01,1.703193e+02
2.654749e+05,3.072626e+00,9.730883e+03,1.126260e-01,9.105387e-01,9.105478e-01,2.823679e-03,2.036592e-07,2.198938e+01,-8.291862e-02,2.207230e+01,2.415800e+01,1.703273e+02
2.654849e+05,3.072742e+00,9.740884e+03,1.127417e-01,9.105387e-01,9.105496e-01,2.825716e-03,2.036000e-07,2.198938e+01,-8.291862e-02,2.207230e+01,2.415800e+01,1.703353e+02
2.654949e+05,3.072857e+00,9.750885e+03,1.128575e-01,9.105387e-01,9.105515e-01,2.827751e-03,2.035408e-07,2.198938e+01,-8.291862e-02,2.207230e+01,2.415800e+01,1.703433e+02
2.655049e+05,3.072973e+00,9.760886e+03,1.129732e-01,9.105387e-01,9.105534e-01,2.829787e-03,2.034816e-07,2.198938e+01,-8.291862e-02,2.207230e+01,2.415800e+01,1.703513e+02
2.655149e+05,3.073089e+00,9.770887e+03,1.130890e-01,9.105387e-01,9.105552e-01,2.831821e-03,2.034225e-07,2.198938e+01,-8.291862e-02,2.207230e+01,2.415800e+01,1.703592e+02
2.655249e+05,3.073205e+00,9.780888e+03,1.132047e-01,9.105387e-01,9.105571e-01,2.833856e-03,2.033634e-07,2.198938e+01,-8.291862e-02,2.207230e+01,2.415800e+01,1.703672e+02
2.655349e+05,3.073320e+00,9.790889e+03,1.133205e-01,9.105387e-01,9.105589e-01,2.835889e-03,2.033043e-07,2.198938e+01,-8.291862e-02,2.207230e+01,2.415800e+01,1.703752e+02
2.655449e+05,3.073436e+00,9.800890e+03,1.134362e-01,9.105387e-01,9.105608e-01,2.837922e-03,2.032452e-07,2.198938e+01,-8.291862e-02,2.207230e+01,2.415800e+01,1.703832e+02
2.655549e+05,3.073552e+00,9.810891e+03,1.135520e-01,9.105387e-01,9.105626e-01,2.839954e-03,2.031861e-07,2.198938e+01,-8.291862e-02,2.207230e+01,2.415800e+01,1.703912e+02
2.655649e+05,3.073668e+00,9.820892e+03,1.136677e-01,9.105387e-01,9.105645e-01,2.841986e-03,2.031270e-07,2.198938e+01,-8.291862e-02,2.207230e+01,2.415800e+01,1.703992e+02
2.655749e+05,3.073783e+00,9.830892e+03,1.137835e-01,9.105387e-01,9.105663e-01,2.844017e-03,2.030680e-07,2.198938e+01,-8.291862e-02,2.207230e+01,2.415800e+01,1.704071e+02
2.655849e+05,3.073899e+00,9.840893e+03,1.138992e-01,9.105387e-01,9.105682e-01,2.846048e-03,2.030090e-07,2.198938e+01,-8.291862e-02,2.207230e+01,2.415800e+01,1.704151e+02
2.655949e+05,3.074015e+00,9.850894e+03,1.140150e-01,9.105387e-01,9.105700e-01,2.848078e-03,2.029500e-07,2.198938e+01,-8.291862e-02,2.207230e+01,2.415800e+01,1.704231e+02
2.656049e+05,3.074131e+00,9.860895e+03,1.141307e-01,9.105387e-01,9.105719e-01,2.850107e-03,2.028910e-07,2.198938e+01,-8.291862e-02,2.207230e+01,2.415800e+01,1.704311e+02
2.656149e+05,3.074246e+00,9.870896e+03,1.142465e-01,9.105387e-01,9.105737e-01,2.852136e-03,2.028320e-07,2.198938e+01,-8.291862e-02,2.207230e+01,2.415800e+01,1.704391e+02
2.656249e+05,3.074362e+00,9.880897e+03,1.143622e-01,9.105387e-01,9.105756e-01,2.854164e-03,2.027731e-07,2.198938e+01,-8.291862e-02,2.207230e+01,2.415800e+01,1.704471e+02
2.656349e+05,3.074478e+00,9.890898e+03,1.144780e-01,9.105387e-01,9.105774e-01,2.856192e-03,2.027141e-07,2.198938e+01,-8.291862e-02,2.207230e+01,2.415800e+01,1.704550e+02
2.656449e+05,3.074594e+00,9.900899e+03,1.145937e-01,9.105387e-01,9.105792e-01,2.858219e-03,2.026552e-07,2.198938e+01,-8.291862e-02,2.207230e+01,2.415800e+01,1.704630e+02
2.656549e+05,3.074709e+00,9.910900e+03,1.147095e-01,9.105387e-01,9.105811e-01,2.860245e-03,2.025963e-07,2.198938e+01,-8.291862e-02,2.207230e+01,2.415800e+01,1.704710e+02
2.656649e+05,3.074825e+00,9.920901e+03,1.148252e-01,9.105387e-01,9.105829e-01,2.862271e-03,2.025374e-07,2.198938e+01,-8.291862e-02,2.207230e+01,2.415800e+01,1.704790e+02
2.656749e+05,3.074941e+00,9.930901e+03,1.149410e-01,9.105387e-01,9.105848e-01,2.864296e-03,2.024785e-07,2.198938e+01,-8.291862e-02,2.207230e+01,2.415800e+01,1.704870e+02
2.656849e+05,3.075057e+00,9.940902e+03,1.150567e-01,9.105387e-01,9.105866e-01,2.866321e-03,2.024197e-07,2.198938e+01,-8.291862e-02,2.207230e+01,2.415800e+01,1.704949e+02
2.656949e+05,3.075172e+00,9.950903e+03,1.151725e-01,9.105350e-01,9.105885e-01,2.868345e-03,2.023608e-07,2.198938e+01,-8.291862e-02,2.207230e+01,2.415810e+01,1.705000e+02
2.657049e+05,3.075288e+00,9.960904e+03,1.152882e-01,9.105250e-01,9.105903e-01,2.870369e-03,2.023020e-07,2.198938e+01,-8.291862e-02,2.207230e+01,2.415837e+01,1.705000e+02
2.657149e+05,3.075404e+00,9.970905e+03,1.154040e-01,9.105150e-01,9.105922e-01,2.872392e-03,2.022432e-07,2.198938e+01,-8.291862e-02,2.207230e+01,2.415864e+01,1.705000e+02
2.657249e+05,3.075520e+00,9.980906e+03,1.155197e-01,9.105050e-01,9.105940e-01,2.874414e-03,2.021844e-07,2.198938e+01,-8.291862e-02,2.207230e+01,2.415890e+01,1.705000e+02
2.657349e+05,3.075635e+00,9.990907e+03,1.156355e-01,9.104949e-01,9.105958e-01,2.876436e-03,2.021257e-07,2.198938e+01,-8.291862e-02,2.207230e+01,2.415917e+01,1.705000e+02
2.657449e+05,3.075751e+00,1.000091e+04,1.157512e-01,9.104849e-01,9.105977e-01,2.878457e-03,2.020669e-07,2.198938e+01,-8.291862e-02,2.207230e+01,2.415944e+01,1.705000e+02
2.657549e+05,3.075867e+00,1.001091e+04,1.158670e-01,9.104749e-01,9.105995e-01,2.880477e-03,2.020082e-07,2.198938e+01,-8.291862e-02,2.207230e+01,2.415970e+01,1.705000e+02
2.657649e+05,3.075983e+00,1.002091e+04,1.159828e-01,9.104648e-01,9.106014e-01,2.882497e-03,2.019495e-07,2.198938e+01,-8.291862e-02,2.207230e+01,2.415997e+01,1.705000e+02
2.657749e+05,3.076099e+00,1.003091e+04,1.160985e-01,9.104548e-01,9.106032e-01,2.884517e-03,2.018908e-07,2.198938e+01,-8.291862e-02,2.207230e+01,2.416024e+01,1.705000e+02
2.657849e+05,3.076214e+00,1.004091e+04,1.162143e-01,9.104448e-01,9.106050e-01,2.886535e-03,2.018321e-07,2.198938e+01,-8.291862e-02,2.207230e+01,2.416050e+01,1.705000e+02
2.657949e+05,3.076330e+00,1.005091e+04,1.163300e-01,9.104348e-01,9.106069e-01,2.888554e-03,2.017734e-07,2.198938e+01,-8.291862e-02,2.207230e+01,2.416077e+01,1.705000e+02
2.658049e+05,3.076446e+00,1.006091e+04,1.164458e-01,9.104247e-01,9.106087e-01,2.890571e-03,2.017148e-07,2.198938e+01,-8.291862e-02,2.207230e+01,2.416104e+01,1.705000e+02
2.658149e+05,3.076562e+00,1.007091e+04,1.165615e-01,9.104147e-01,9.106105e-01,2.892588e-03,2.016561e-07,2.198938e+01,-8.291862e-02,2.207230e+01,2.416131e+01,1.705000e+02
2.658249e+05,3.076677e+00,1.008092e+04,1.166773e-01,9.104047e-01,9.106124e-01,2.894605e-03,2.015975e-07,2.198938e+01,-8.291862e-02,2.207230e+01,2.416157e+01,1.705000e+02
2.658349e+05,3.076793e+00,1.009092e+04,1.167930e-01,9.103946e-01,9.106142e-01,2.896621e-03,2.015389e-07,2.198938e+01,-8.291862e-02,2.207230e+01,2.416184e+01,1.705000e+02
2.658449e+05,3.076909e+00,1.010092e+04,1.169088e-01,9.103846e-01,9.106160e-01,2.898636e-03,2.014803e-07,2.198938e+01,-8.291862e-02,2.207230e+01,2.416211e+01,1.705000e+02
2.658549e+05,3.077025e+00,1.011092e+04,1.170245e-01,9.103746e-01,9.106179e-01,2.900651e-03,2.014218e-07,2.198938e+01,-8.291862e-02,2.207230e+01,2.416237e+01,1.705000e+02
2.658649e+05,3.077140e+00,1.012092e+04,1.171403e-01,9.103645e-01,9.106197e-01,2.902665e-03,2.013632e-07,2.198938e+01,-8.291862e-02,2.207230e+01,2.416264e+01,1.705000e+02
2.658749e+05,3.077256e+00,1.013092e+04,1.172560e-01,9.103545e-01,9.106216e-01,2.904678e-03,2.013047e-07,2.198938e+01,-8.291862e-02,2.207230e+01,2.416291e+01,1.705000e+02
2.658849e+05,3.077372e+00,1.014092e+04,1.173718e-01,9.103445e-01,9.106234e-01,2.906691e-03,2.012462e-07,2.198938e+01,-8.291862e-02,2.207230e+01,2.416318e+01,1.705000e+02
2.658949e+05,3.077488e+00,1.015092e+04,1.174875e-01,9.103345e-01,9.106252e-01,2.908704e-03,2.011877e-07,2.198938e+01,-8.291862e-02,2.207230e+01,2.416344e+01,1.705000e+02
2.659049e+05,3.077603e+00,1.016092e+04,1.176033e-01,9.103244e-01,9.106270e-01,2.910715e-03,2.011292e-07,2.198938e+01,-8.291862e-02,2.207230e+01,2.416371e+01,1.705000e+02
2.659149e+05,3.077719e+00,1.017092e+04,1.177190e-01,9.103144e-01,9.106289e-01,2.912726e-03,2.010707e-07,2.198938e+01,-8.291862e-02,2.207230e+01,2.416398e+01,1.705000e+02
2.659249e+05,3.077835e+00,1.018092e+04,1.178348e-01,9.103044e-01,9.106307e-01,2.914737e-03,2.010123e-07,2.198938e+01,-8.291862e-02,2.207230e+01,2.416424e+01,1.705000e+02
2.659349e+05,3.077951e+00,1.019093e+04,1.179505e-01,9.102943e-01,9.106325e-01,2.916747e-03,2.009539e-07,2.198938e+01,-8.291862e-02,2.207230e+01,2.416451e+01,1.705000e+02
2.659449e+05,3.078066e+00,1.020093e+04,1.180663e-01,9.102903e-01,9.106344e-01,2.918757e-03,2.008954e-07,2.198938e+01,-8.291862e-02,2.207230e+01,2.416462e+01,1.705016e+02
2.659549e+05,3.078182e+00,1.021093e+04,1.181820e-01,9.102953e-01,9.106362e-01,2.920765e-03,2.008370e-07,2.198938e+01,-8.291862e-02,2.207230e+01,2.416448e+01,1.705056e+02
2.659649e+05,3.078298e+00,1.022093e+04,1.182978e-01,9.103004e-01,9.106380e-01,2.922774e-03,2.007787e-07,2.198938e+01,-8.291862e-02,2.207230e+01,2.416435e+01,1.705096e+02
2.659749e+05,3.078414e+00,1.023093e+04,1.184135e-01,9.103054e-01,9.106399e-01,2.924781e-03,2.007203e-07,2.198938e+01,-8.291862e-02,2.207230e+01,2.416422e+01,1.705136e+02
2.659849e+05,3.078529e+00,1.024093e+04,1.185293e-01,9.103104e-01,9.106417e-01,2.926788e-03,2.006620e-07,2.198938e+01,-8.291862e-02,2.207230e+01,2.416408e+01,1.705176e+02
2.659949e+05,3.078645e+00,1.025093e+04,1.186450e-01,9.103154e-01,9.106435e-01,2.928795e-03,2.006036e-07,2.198938e+01,-8.291862e-02,2.207230e+01,2.416395e+01,1.705216e+02
2.660049e+05,3.078761e+00,1.026093e+04,1.187608e-01,9.103204e-01,9.106453e-01,2.930801e-03,2.005453e-07,2.198938e+01,-8.291862e-02,2.207230e+01,2.416382e+01,1.705256e+02
2.660149e+05,3.078877e+00,1.027093e+04,1.188765e-01,9.103254e-01,9.106472e-01,2.932806e-03,2.004870e-07,2.198938e+01,-8.291862e-02,2.207230e+01,2.416368e+01,1.705296e+02
2.660249e+05,3.078992e+00,1.028093e+04,1.189923e-01,9.103304e-01,9.106490e-01,2.934811e-03,2.004287e-07,2.198938e+01,-8.291862e-02,2.207230e+01,2.416355e+01,1.705336e+02
2.660349e+05,3.079108e+00,1.029093e+04,1.191080e-01,9.103355e-01,9.106508e-01,2.936815e-03,2.003705e-07,2.198938e+01,-8.291862e-02,2.207230e+01,2.416342e+01,1.705376e+02
2.660449e+05,3.079224e+00,1.030094e+04,1.192238e-01,9.103405e-01,9.106526e-01,2.938819e-03,2.003122e-07,2.198938e+01,-8.291862e-02,2.207230e+01,2.416328e+01,1.705417e+02
2.660549e+05,3.079340e+00,1.031094e+04,1.193395e-01,9.103455e-01,9.106545e-01,2.940822e-03,2.002540e-07,2.198938e+01,-8.291862e-02,2.207230e+01,2.416315e+01,1.705457e+02
2.660649e+05,3.079455e+00,1.032094e+04,1.194553e-01,9.103505e-01,9.106563e-01,2.942824e-03,2.001958e-07,2.198938e+01,-8.291862e-02,2.207230e+01,2.416302e+01,1.705497e+02
2.660749e+05,3.079571e+00,1.033094e+04,1.195710e-01,9.103555e-01,9.106581e-01,2.944826e-03,2.001376e-07,2.198938e+01,-8.291862e-02,2.207230e+01,2.416288e+01,1.705537e+02
2.660849e+05,3.079687e+00,1.034094e+04,1.196868e-01,9.103605e-01,9.106599e-01,2.946827e-03,2.000794e-07,2.198938e+01,-8.291862e-02,2.207230e+01,2.416275e+01,1.705577e+02
2.660949e+05,3.079803e+00,1.035094e+04,1.198025e-01,9.103655e-01,9.106618e-01,2.948828e-03,2.000212e-07,2.198938e+01,-8.291862e-02,2.207230e+01,2.416261e+01,1.705617e+02
2.661049e+05,3.079918e+00,1.036094e+04,1.199183e-01,9.103706e-01,9.106636e-01,2.950828e-03,1.999631e-07,2.198938e+01,-8.291862e-02,2.207230e+01,2.416248e+01,1.705657e+02
2.661149e+05,3.080034e+00,1.037094e+04,1.200340e-01,9.103756e-01,9.106654e-01,2.952828e-03,1.999050e-07,2.198938e+01,-8.291862e-02,2.207230e+01,2.416235e+01,1.705697e+02
2.661249e+05,3.080150e+00,1.038094e+04,1.201498e-01,9.103806e-01,9.106672e-01,2.954827e-03,1.998469e-07,2.198938e+01,-8.291862e-02,2.207230e+01,2.416221e+01,1.705737e+02
2.661349e+05,3.080266e+00,1.039094e+04,1.202655e-01,9.103856e-01,9.106690e-01,2.956825e-03,1.997888e-07,2.198938e+01,-8.291862e-02,2.207230e+01,2.416208e+01,1.705777e+02
2.661449e+05,3.080381e+00,1.040094e+04,1.203813e-01,9.103906e-01,9.106709e-01,2.958823e-03,1.997307e-07,2.198938e+01,-8.291862e-02,2.207230e+01,2.416195e+01,1.705817e+02
2.661549e+05,3.080497e+00,1.041095e+04,1.204970e-01,9.103956e-01,9.106727e-01,2.960820e-03,1.996726e-07,2.198938e+01,-8.291862e-02,2.207230e+01,2.416181e+01,1.705857e+02
2.661649e+05,3.080613e+00,1.042095e+04,1.206128e-01,9.104006e-01,9.106745e-01,2.962816e-03,1.996146e-07,2.198938e+01,-8.291862e-02,2.207230e+01,2.416168e+01,1.705897e+02
2.661749e+05,3.080729e+00,1.043095e+04,1.207286e-01,9.104056e-01,9.106763e-01,2.964813e-03,1.995566e-07,2.198938e+01,-8.291862e-02,2.207230e+01,2.416155e+01,1.705937e+02
2.661849e+05,3.080844e+00,1.044095e+04,1.208443e-01,9.104107e-01,9.106781e-01,2.966808e-03,1.994985e-07,2.198938e+01,-8.291862e-02,2.207230e+01,2.416141e+01,1.705977e+02
2.661949e+05,3.080960e+00,1.045095e+04,1.209601e-01,9.104187e-01,9.106799e-01,2.968803e-03,1.994406e-07,2.198912e+01,-8.291862e-02,2.207204e+01,2.416091e+01,1.705983e+02
2.662049e+05,3.081076e+00,1.046095e+04,1.210758e-01,9.104309e-01,9.106818e-01,2.970797e-03,1.993826e-07,2.198852e+01,-8.291862e-02,2.207144e+01,2.415994e+01,1.705943e+02
2.662150e+05,3.081192e+00,1.047095e+04,1.211916e-01,9.104430e-01,9.106836e-01,2.972791e-03,1.993246e-07,2.198793e+01,-8.291862e-02,2.207084e+01,2.415896e+01,1.705903e+02
2.662250e+05,3.081307e+00,1.048095e+04,1.213073e-01,9.104551e-01,9.106854e-01,2.974784e-03,1.992667e-07,2.198733e+01,-8.291862e-02,2.207025e+01,2.415798e+01,1.705863e+02
2.662350e+05,3.081423e+00,1.049095e+04,1.214231e-01,9.104672e-01,9.106872e-01,2.976777e-03,1.992087e-07,2.198673e+01,-8.291862e-02,2.206965e+01,2.415700e+01,1.705823e+02
2.662450e+05,3.081539e+00,1.050095e+04,1.215388e-01,9.104793e-01,9.106890e-01,2.978769e-03,1.991508e-07,2.198613e+01,-8.291862e-02,2.206905e+01,2.415602e+01,1.705783e+02
2.662550e+05,3.081655e+00,1.051095e+04,1.216546e-01,9.104914e-01,9.106908e-01,2.980760e-03,1.990929e-07,2.198554e+01,-8.291862e-02,2.206846e+01,2.415504e+01,1.705743e+02
2.662650e+05,3.081770e+00,1.052096e+04,1.217703e-01,9.105035e-01,9.106926e-01,2.982751e-03,1.990351e-07,2.198494e+01,-8.291862e-02,2.206786e+01,2.415406e+01,1.705703e+02
2.662750e+05,3.081886e+00,1.053096e+04,1.218861e-01,9.105156e-01,9.106945e-01,2.984741e-03,1.989772e-07,2.198434e+01,-8.291862e-02,2.206726e+01,2.415309e+01,1.705663e+02
2.662850e+05,3.082002e+00,1.054096e+04,1.220018e-01,9.105277e-01,9.106963e-01,2.986731e-03,1.989194e-07,2.198374e+01,-8.291862e-02,2.206666e+01,2.415211e+01,1.705624e+02
2.662950e+05,3.082118e+00,1.055096e+04,1.221176e-01,9.105398e-01,9.106981e-01,2.988720e-03,1.988615e-07,2.198315e+01,-8.291862e-02,2.206607e+01,2.415113e+01,1.705584e+02
2.663050e+05,3.082233e+00,1.056096e+04,1.222333e-01,9.105519e-01,9.106999e-01,2.990708e-03,1.988037e-07,2.198255e+01,-8.291862e-02,2.206547e+01,2.415015e+01,1.705544e+02
2.663150e+05,3.082349e+00,1.057096e+04,1.223491e-01,9.105640e-01,9.107017e-01,2.992696e-03,1.987459e-07,2.198195e+01,-8.291862e-02,2.206487e+01,2.414917e+01,1.705504e+02
2.663250e+05,3.082465e+00,1.058096e+04,1.224648e-01,9.105761e-01,9.107035e-01,2.994684e-03,1.986881e-07,2.198136e+01,-8.291862e-02,2.206427e+01,2.414820e+01,1.705464e+02
2.663350e+05,3.082581e+00,1.059096e+04,1.225806e-01,9.105883e-01,9.107053e-01,2.996670e-03,1.986304e-07,2.198076e+01,-8.291862e-02,2.206368e+01,2.414722e+01,1.705424e+02
2.663450e+05,3.082696e+00,1.060096e+04,1.226963e-01,9.106004e-01,9.107071e-01,2.998656e-03,1.985726e-07,2.198016e+01,-8.291862e-02,2.206308e+01,2.414624e+01,1.705384e+02
2.663550e+05,3.082812e+00,1.061096e+04,1.228121e-01,9.106125e-01,9.107089e-01,3.000642e-03,1.985149e-07,2.197956e+01,-8.291862e-02,2.206248e+01,2.414526e+01,1.705344e+02
2.663650e+05,3.082928e+00,1.062096e+04,1.229278e-01,9.106246e-01,9.107107e-01,3.002627e-03,1.984572e-07,2.197897e+01,-8.291862e-02,2.206188e+01,2.414428e+01,1.705304e+02
2.663750e+05,3.083044e+00,1.063097e+04,1.230436e-01,9.106367e-01,9.107126e-01,3.004612e-03,1.983995e-07,2.197837e+01,-8.291862e-02,2.206129e+01,2.414330e+01,1.705264e+02
2.663850e+05,3.083159e+00,1.064097e+04,1.231593e-01,9.106488e-01,9.107144e-01,3.006596e-03,1.983418e-07,2.197777e+01,-8.291862e-02,2.206069e+01,2.414233e+01,1.705224e+02
2.663950e+05,3.083275e+00,1.065097e+04,1.232751e-01,9.106609e-01,9.107162e-01,3.008579e-03,1.982842e-07,2.197717e+01,-8.291862e-02,2.206009e+01,2.414135e+01,1.705184e+02
2.664050e+05,3.083391e+00,1.066097e+04,1.233908e-01,9.106730e-01,9.107180e-01,3.010562e-03,1.982265e-07,2.197658e+01,-8.291862e-02,2.205950e+01,2.414037e+01,1.705145e+02
2.664150e+05,3.083507e+00,1.067097e+04,1.235066e-01,9.106851e-01,9.107198e-01,3.012544e-03,1.981689e-07,2.197598e+01,-8.291862e-02,2.205890e+01,2.413939e+01,1.705105e+02
2.664250e+05,3.083622e+00,1.068097e+04,1.236223e-01,9.106972e-01,9.107216e-01,3.014525e-03,1.981113e-07,2.197538e+01,-8.291862e-02,2.205830e+01,2.413841e+01,1.705065e+02
2.664350e+05,3.083738e+00,1.069097e+04,1.237381e-01,9.107093e-01,9.107234e-01,3.016506e-03,1.980537e-07,2.197478e+01,-8.291862e-02,2.205770e+01,2.413744e+01,1.705025e+02
2.664450e+05,3.083854e+00,1.070097e+04,1.238538e-01,9.107141e-01,9.107252e-01,3.018487e-03,1.979961e-07,2.197464e+01,-8.291862e-02,2.205756e+01,2.413715e+01,1.705000e+02
2.664550e+05,3.083970e+00,1.071097e+04,1.239696e-01,9.107070e-01,9.107270e-01,3.020467e-03,1.979385e-07,2.197524e+01,-8.291862e-02,2.205816e+01,2.413800e+01,1.705000e+02
2.664650e+05,3.084085e+00,1.072097e+04,1.240853e-01,9.106999e-01,9.107288e-01,3.022446e-03,1.978810e-07,2.197584e+01,-8.291862e-02,2.205876e+01,2.413885e+01,1.705000e+02
2.664750e+05,3.084201e+00,1.073097e+04,1.242011e-01,9.106927e-01,9.107306e-01,3.024425e-03,1.978235e-07,2.197644e+01,-8.291862e-02,2.205936e+01,2.413969e+01,1.705000e+02
2.664850e+05,3.084317e+00,1.074098e+04,1.243168e-01,9.106856e-01,9.107324e-01,3.026403e-03,1.977660e-07,2.197704e+01,-8.291862e-02,2.205996e+01,2.414054e+01,1.705000e+02
2.664950e+05,3.084433e+00,1.075098e+04,1.244326e-01,9.106785e-01,9.107342e-01,3.028380e-03,1.977085e-07,2.197764e+01,-8.291862e-02,2.206056e+01,2.414139e+01,1.705000e+02
2.665050e+05,3.084548e+00,1.076098e+04,1.245483e-01,9.106713e-01,9.107360e-01,3.030357e-03,1.976510e-07,2.197824e+01,-8.291862e-02,2.206116e+01,2.414224e+01,1.705000e+02
2.665150e+05,3.084664e+00,1.077098e+04,1.246641e-01,9.106642e-01,9.107378e-01,3.032334e-03,1.975935e-07,2.197884e+01,-8.291862e-02,2.206176e+01,2.414309e+01,1.705000e+02
2.665250e+05,3.084780e+00,1.078098e+04,1.247798e-01,9.106571e-01,9.107396e-01,3.034309e-03,1.975361e-07,2.197944e+01,-8.291862e-02,2.206235e+01,2.414393e+01,1.705000e+02
2.665350e+05,3.084896e+00,1.079098e+04,1.248956e-01,9.106499e-01,9.107414e-01,3.036285e-03,1.974786e-07,2.198004e+01,-8.291862e-02,2.206295e+01,2.414478e+01,1.705000e+02
2.665450e+05,3.085011e+00,1.080098e+04,1.250113e-01,9.106428e-01,9.107432e-01,3.038259e-03,1.974212e-07,2.198063e+01,-8.291862e-02,2.206355e+01,2.414563e+01,1.705000e+02
2.665550e+05,3.085127e+00,1.081098e+04,1.251271e-01,9.106357e-01,9.107450e-01,3.040233e-03,1.973638e-07,2.198123e+01,-8.291862e-02,2.206415e+01,2.414648e+01,1.705000e+02
2.665650e+05,3.085243e+00,1.082098e+04,1.252429e-01,9.106285e-01,9.107468e-01,3.042207e-03,1.973065e-07,2.198183e+01,-8.291862e-02,2.206475e+01,2.414733e+01,1.705000e+02
2.665750e+05,3.085359e+00,1.083098e+04,1.253586e-01,9.106214e-01,9.107486e-01,3.044180e-03,1.972491e-07,2.198243e+01,-8.291862e-02,2.206535e+01,2.414817e+01,1.705000e+02
2.665850e+05,3.085474e+00,1.084098e+04,1.254744e-01,9.106143e-01,9.107504e-01,3.046152e-03,1.971918e-07,2.198303e+01,-8.291862e-02,2.206595e+01,2.414902e+01,1.705000e+02
2.665950e+05,3.085590e+00,1.085099e+04,1.255901e-01,9.106071e-01,9.107522e-01,3.048124e-03,1.971344e-07,2.198363e+01,-8.291862e-02,2.206655e+01,2.414987e+01,1.705000e+02
2.666050e+05,3.085706e+00,1.086099e+04,1.257059e-01,9.106000e-01,9.107540e-01,3.050095e-03,1.970771e-07,2.198423e+01,-8.291862e-02,2.206715e+01,2.415072e+01,1.705000e+02
2.666150e+05,3.085822e+00,1.087099e+04,1.258216e-01,9.105929e-01,9.107558e-01,3.052066e-03,1.970198e-07,2.198483e+01,-8.291862e-02,2.206775e+01,2.415157e+01,1.705000e+02
2.666250e+05,3.085937e+00,1.088099e+04,1.259374e-01,9.105857e-01,9.107576e-01,3.054036e-03,1.969625e-07,2.198543e+01,-8.291862e-02,2.206835e+01,2.415241e+01,1.705000e+02
2.666350e+05,3.086053e+00,1.089099e+04,1.260531e-01,9.105786e-01,9.107594e-01,3.056006e-03,1.969053e-07,2.198603e+01,-8.291862e-02,2.206895e+01,2.415326e+01,1.705000e+02
2.666450e+05,3.086169e+00,1.090099e+04,1.261689e-01,9.105715e-01,9.107612e-01,3.057975e-03,1.968480e-07,2.198663e+01,-8.291862e-02,2.206955e+01,2.415411e+01,1.705000e+02
2.666550e+05,3.086285e+00,1.091099e+04,1.262846e-01,9.105643e-01,9.107629e-01,3.059943e-03,1.967908e-07,2.198723e+01,-8.291862e-02,2.207015e+01,2.415496e+01,1.705000e+02
2.666650e+05,3.086400e+00,1.092099e+04,1.264004e-01,9.105572e-01,9.107647e-01,3.061911e-03,1.967336e-07,2.198783e+01,-8.291862e-02,2.207075e+01,2.415581e+01,1.705000e+02
2.666750e+05,3.086516e+00,1.093099e+04,1.265161e-01,9.105501e-01,9.107665e-01,3.063878e-03,1.966764e-07,2.198843e+01,-8.291862e-02,2.207135e+01,2.415666e+01,1.705000e+02
2.666850e+05,3.086632e+00,1.094099e+04,1.266319e-01,9.105429e-01,9.107683e-01,3.065845e-03,1.966192e-07,2.198903e+01,-8.291862e-02,2.207195e+01,2.415750e+01,1.705000e+02
2.666950e+05,3.086748e+00,1.095099e+04,1.267476e-01,9.105417e-01,9.107701e-01,3.067811e-03,1.965620e-07,2.198938e+01,-8.291862e-02,2.207230e+01,2.415792e+01,1.705000e+02
2.667050e+05,3.086863e+00,1.096100e+04,1.268634e-01,9.105488e-01,9.107719e-01,3.069776e-03,1.965049e-07,2.198938e+01,-8.291862e-02,2.207230e+01,2.415773e+01,1.705000e+02
2.667150e+05,3.086979e+00,1.097100e+04,1.269791e-01,9.105559e-01,9.107737e-01,3.071741e-03,1.964478e-07,2.198938e+01,-8.291862e-02,2.207230e+01,2.415755e+01,1.705000e+02
2.667250e+05,3.087095e+00,1.098100e+04,1.270949e-01,9.105631e-01,9.107755e-01,3.073706e-03,1.963906e-07,2.198938e+01,-8.291862e-02,2.207230e+01,2.415736e+01,1.705000e+02
2.667350e+05,3.087211e+00,1.099100e+04,1.272106e-01,9.105702e-01,9.107773e-01,3.075669e-03,1.963335e-07,2.198938e+01,-8.291862e-02,2.207230e+01,2.415717e+01,1.705000e+02
2.667450e+05,3.087326e+00,1.100100e+04,1.273264e-01,9.105773e-01,9.107791e-01,3.077633e-03,1.962765e-07,2.198938e+01,-8.291862e-02,2.207230e+01,2.415698e+01,1.705000e+02
2.667550e+05,3.087442e+00,1.101100e+04,1.274421e-01,9.105845e-01,9.107808e-01,3.079595e-03,1.962194e-07,2.198938e+01,-8.291862e-02,2.207230e+01,2.415679e+01,1.705000e+02
2.667650e+05,3.087558e+00,1.102100e+04,1.275579e-01,9.105916e-01,9.107826e-01,3.081557e-03,1.961623e-07,2.198938e+01,-8.291862e-02,2.207230e+01,2.415660e+01,1.705000e+02
2.667750e+05,3.087674e+00,1.103100e+04,1.276736e-01,9.105987e-01,9.107844e-01,3.083519e-03,1.961053e-07,2.198938e+01,-8.291862e-02,2.207230e+01,2.415641e+01,1.705000e+02
2.667850e+05,3.087789e+00,1.104100e+04,1.277894e-01,9.106059e-01,9.107862e-01,3.085480e-03,1.960483e-07,2.198938e+01,-8.291862e-02,2.207230e+01,2.415622e+01,1.705000e+02
2.667950e+05,3.087905e+00,1.105100e+04,1.279051e-01,9.106130e-01,9.107880e-01,3.087440e-03,1.959913e-07,2.198938e+01,-8.291862e-02,2.207230e+01,2.415603e+01,1.705000e+02
2.668050e+05,3.088021e+00,1.106100e+04,1.280209e-01,9.106201e-01,9.107898e-01,3.089400e-03,1.959343e-07,2.198938e+01,-8.291862e-02,2.207230e+01,2.415584e+01,1.705000e+02
2.668150e+05,3.088137e+00,1.107100e+04,1.281366e-01,9.106273e-01,9.107916e-01,3.091359e-03,1.958773e-07,2.198938e+01,-8.291862e-02,2.207230e+01,2.415565e+01,1.705000e+02
2.668250e+05,3.088252e+00,1.108101e+04,1.282524e-01,9.106344e-01,9.107933e-01,3.093318e-03,1.958204e-07,2.198938e+01,-8.291862e-02,2.207230e+01,2.415546e+01,1.705000e+02
2.668350e+05,3.088368e+00,1.109101e+04,1.283681e-01,9.106415e-01,9.107951e-01,3.095276e-03,1.957635e-07,2.198938e+01,-8.291862e-02,2.207230e+01,2.415527e+01,1.705000e+02
2.668450e+05,3.088484e+00,1.110101e+04,1.284839e-01,9.106487e-01,9.107969e-01,3.097234e-03,1.957065e-07,2.198938e+01,-8.291862e-02,2.207230e+01,2.415508e+01,1.705000e+02
2.668550e+05,3.088600e+00,1.111101e+04,1.285996e-01,9.106558e-01,9.107987e-01,3.099190e-03,1.956496e-07,2.198938e+01,-8.291862e-02,2.207230e+01,2.415489e+01,1.705000e+02
2.668650e+05,3.088715e+00,1.112101e+04,1.287154e-01,9.106629e-01,9.108005e-01,3.101147e-03,1.955927e-07,2.198938e+01,-8.291862e-02,2.207230e+01,2.415470e+01,1.705000e+02
2.668750e+05,3.088831e+00,1.113101e+04,1.288311e-01,9.106701e-01,9.108023e-01,3.103103e-03,1.955359e-07,2.198938e+01,-8.291862e-02,2.207230e+01,2.415451e+01,1.705000e+02
2.668850e+05,3.088947e+00,1.114101e+04,1.289469e-01,9.106772e-01,9.108040e-01,3.105058e-03,1.954790e-07,2.198938e+01,-8.291862e-02,2.207230e+01,2.415432e+01,1.705000e+02
2.668950e+05,3.089063e+00,1.115101e+04,1.290626e-01,9.106843e-01,9.108058e-01,3.107013e-03,1.954222e-07,2.198938e+01,-8.291862e-02,2.207230e+01,2.415413e+01,1.705000e+02
2.669050e+05,3.089178e+00,1.116101e+04,1.291784e-01,9.106915e-01,9.108076e-01,3.108967e-03,1.953654e-07,2.198938e+01,-8.291862e-02,2.207230e+01,2.415394e+01,1.705000e+02
2.669150e+05,3.089294e+00,1.117101e+04,1.292941e-01,9.106986e-01,9.108094e-01,3.110920e-03,1.953086e-07,2.198938e+01,-8.291862e-02,2.207230e+01,2.415375e+01,1.705000e+02
2.669250e+05,3.089410e+00,1.118101e+04,1.294099e-01,9.107057e-01,9.108112e-01,3.112873e-03,1.952518e-07,2.198938e+01,-8.291862e-02,2.207230e+01,2.415356e+01,1.705000e+02
2.669350e+05,3.089526e+00,1.119102e+04,1.295256e-01,9.107129e-01,9.108129e-01,3.114826e-03,1.951950e-07,2.198938e+01,-8.291862e-02,2.207230e+01,2.415337e+01,1.705000e+02
2.669450e+05,3.089641e+00,1.120102e+04,1.296414e-01,9.107137e-01,9.108147e-01,3.116778e-03,1.951383e-07,2.198911e+01,-8.291862e-02,2.207203e+01,2.415305e+01,1.705018e+02
2.669550e+05,3.089757e+00,1.121102e+04,1.297571e-01,9.107065e-01,9.108165e-01,3.118729e-03,1.950815e-07,2.198851e+01,-8.291862e-02,2.207143e+01,2.415259e+01,1.705058e+02
2.669650e+05,3.089873e+00,1.122102e+04,1.298729e-01,9.106994e-01,9.108183e-01,3.120680e-03,1.950248e-07,2.198791e+01,-8.291862e-02,2.207083e+01,2.415212e+01,1.705098e+02
2.669750e+05,3.089989e+00,1.123102e+04,1.299887e-01,9.106923e-01,9.108200e-01,3.122630e-03,1.949681e-07,2.198731e+01,-8.291862e-02,2.207023e+01,2.415165e+01,1.705138e+02
2.669850e+05,3.090104e+00,1.124102e+04,1.301044e-01,9.106851e-01,9.108218e-01,3.124579e-03,1.949114e-07,2.198672e+01,-8.291862e-02,2.206963e+01,2.415118e+01,1.705178e+02
2.669950e+05,3.090220e+00,1.125102e+04,1.302202e-01,9.106780e-01,9.108236e-01,3.126528e-03,1.948547e-07,2.198612e+01,-8.291862e-02,2.206903e+01,2.415071e+01,1.705218e+02
2.670050e+05,3.090336e+00,1.126102e+04,1.303359e-01,9.106709e-01,9.108254e-01,3.128477e-03,1.947981e-07,2.198552e+01,-8.291862e-02,2.206844e+01,2.415024e+01,1.705258e+02
2.670150e+05,3.090452e+00,1.127102e+04,1.304517e-01,9.106637e-01,9.108271e-01,3.130425e-03,1.947414e-07,2.198492e+01,-8.291862e-02,2.206784e+01,2.414978e+01,1.705298e+02
2.670250e+05,3.090567e+00,1.128102e+04,1.305674e-01,9.106566e-01,9.108289e-01,3.132372e-03,1.946848e-07,2.198432e+01,-8.291862e-02,2.206724e+01,2.414931e+01,1.705338e+02
2.670350e+05,3.090683e+00,1.129102e+04,1.306832e-01,9.106495e-01,9.108307e-01,3.134319e-03,1.946282e-07,2.198372e+01,-8.291862e-02,2.206664e+01,2.414884e+01,1.705378e+02
2.670450e+05,3.090799e+00,1.130103e+04,1.307989e-01,9.106423e-01,9.108325e-01,3.136265e-03,1.945716e-07,2.198312e+01,-8.291862e-02,2.206604e+01,2.414837e+01,1.705418e+02
2.670550e+05,3.090915e+00,1.131103e+04,1.309147e-01,9.106352e-01,9.108342e-01,3.138210e-03,1.945150e-07,2.198252e+01,-8.291862e-02,2.206544e+01,2.414790e+01,1.705458e+02
2.670650e+05,3.091030e+00,1.132103e+04,1.310304e-01,9.106281e-01,9.108360e-01,3.140155e-03,1.944585e-07,2.198192e+01,-8.291862e-02,2.206484e+01,2.414743e+01,1.705498e+02
2.670750e+05,3.091146e+00,1.133103e+04,1.311462e-01,9.106209e-01,9.108378e-01,3.142100e-03,1.944019e-07,2.198132e+01,-8.291862e-02,2.206424e+01,2.414697e+01,1.705538e+02
2.670850e+05,3.091262e+00,1.134103e+04,1.312619e-01,9.106138e-01,9.108395e-01,3.144044e-03,1.943454e-07,2.198072e+01,-8.291862e-02,2.206364e+01,2.414650e+01,1.705579e+02
2.670950e+05,3.091378e+00,1.135103e+04,1.313777e-01,9.106067e-01,9.108413e-01,3.145987e-03,1.942889e-07,2.198012e+01,-8.291862e-02,2.206304e+01,2.414603e+01,1.705619e+02
2.671050e+05,3.091493e+00,1.136103e+04,1.314934e-01,9.105995e-01,9.108431e-01,3.147930e-03,1.942324e-07,2.197952e+01,-8.291862e-02,2.206244e+01,2.414556e+01,1.705659e+02
2.671150e+05,3.091609e+00,1.137103e+04,1.316092e-01,9.105924e-01,9.108449e-01,3.149872e-03,1.941759e-07,2.197892e+01,-8.291862e-02,2.206184e+01,2.414509e+01,1.705699e+02
2.671250e+05,3.091725e+00,1.138103e+04,1.317249e-01,9.105853e-01,9.108466e-01,3.151814e-03,1.941195e-07,2.197832e+01,-8.291862e-02,2.206124e+01,2.414462e+01,1.705739e+02
2.671350e+05,3.091841e+00,1.139103e+04,1.318407e-01,9.105781e-01,9.108484e-01,3.153755e-03,1.940630e-07,2.197772e+01,-8.291862e-02,2.206064e+01,2.414415e+01,1.705779e+02
2.671450e+05,3.091956e+00,1.140103e+04,1.319564e-01,9.105710e-01,9.108502e-01,3.155695e-03,1.940066e-07,2.197713e+01,-8.291862e-02,2.206004e+01,2.414369e+01,1.705819e+02
2.671550e+05,3.092072e+00,1.141104e+04,1.320722e-01,9.105639e-01,9.108519e-01,3.157635e-03,1.939502e-07,2.197653e+01,-8.291862e-02,2.205944e+01,2.414322e+01,1.705859e+02
2.671650e+05,3.092188e+00,1.142104e+04,1.321879e-01,9.105567e-01,9.108537e-01,3.159575e-03,1.938938e-07,2.197593e+01,-8.291862e-02,2.205884e+01,2.414275e+01,1.705899e+02
2.671750e+05,3.092304e+00,1.143104e+04,1.323037e-01,9.105496e-01,9.108555e-01,3.161514e-03,1.938374e-07,2.197533e+01,-8.291862e-02,2.205825e+01,2.414228e+01,1.705939e+02
2.671850e+05,3.092419e+00,1.144104e+04,1.324194e-01,9.105425e-01,9.108572e-01,3.163452e-03,1.937810e-07,2.197473e+01,-8.291862e-02,2.205765e+01,2.414181e+01,1.705979e+02
2.671950e+05,3.092535e+00,1.145104e+04,1.325352e-01,9.105472e-01,9.108590e-01,3.165390e-03,1.937247e-07,2.197429e+01,-8.291862e-02,2.205721e+01,2.414121e+01,1.705943e+02
2.672050e+05,3.092651e+00,1.146104e+04,1.326509e-01,9.105649e-01,9.108608e-01,3.167327e-03,1.936684e-07,2.197404e+01,-8.291862e-02,2.205695e+01,2.414045e+01,1.705823e+02
2.672150e+05,3.092767e+00,1.147104e+04,1.327667e-01,9.105827e-01,9.108625e-01,3.169263e-03,1.936121e-07,2.197378e+01,-8.291862e-02,2.205670e+01,2.413970e+01,1.705703e+02
2.672250e+05,3.092882e+00,1.148104e+04,1.328824e-01,9.106005e-01,9.108643e-01,3.171199e-03,1.935558e-07,2.197352e+01,-8.291862e-02,2.205644e+01,2.413895e+01,1.705584e+02
2.672350e+05,3.092998e+00,1.149104e+04,1.329982e-01,9.106182e-01,9.108660e-01,3.173135e-03,1.934995e-07,2.197327e+01,-8.291862e-02,2.205619e+01,2.413819e+01,1.705464e+02
2.672450e+05,3.093114e+00,1.150104e+04,1.331139e-01,9.106360e-01,9.108678e-01,3.175070e-03,1.934432e-07,2.197301e+01,-8.291862e-02,2.205593e+01,2.413744e+01,1.705344e+02
2.672550e+05,3.093230e+00,1.151104e+04,1.332297e-01,9.106537e-01,9.108696e-01,3.177004e-03,1.933870e-07,2.197276e+01,-8.291862e-02,2.205567e+01,2.413669e+01,1.705224e+02
2.672650e+05,3.093345e+00,1.152105e+04,1.333454e-01,9.106715e-01,9.108713e-01,3.178938e-03,1.933307e-07,2.197250e+01,-8.291862e-02,2.205542e+01,2.413593e+01,1.705105e+02
2.672750e+05,3.093461e+00,1.153105e+04,1.334612e-01,9.106892e-01,9.108731e-01,3.180871e-03,1.932745e-07,2.197224e+01,-8.291862e-02,2.205516e+01,2.413518e+01,1.704985e+02
2.672850e+05,3.093577e+00,1.154105e+04,1.335769e-01,9.107070e-01,9.108749e-01,3.182804e-03,1.932183e-07,2.197199e+01,-8.291862e-02,2.205491e+01,2.413443e+01,1.704865e+02
2.672950e+05,3.093693e+00,1.155105e+04,1.336927e-01,9.107248e-01,9.108766e-01,3.184736e-03,1.931621e-07,2.197173e+01,-8.291862e-02,2.205465e+01,2.413367e+01,1.704745e+02
2.673050e+05,3.093808e+00,1.156105e+04,1.338084e-01,9.107425e-01,9.108784e-01,3.186667e-03,1.931060e-07,2.197148e+01,-8.291862e-02,2.205439e+01,2.413292e+01,1.704626e+02
2.673151e+05,3.093924e+00,1.157105e+04,1.339242e-01,9.107603e-01,9.108801e-01,3.188598e-03,1.930498e-07,2.197122e+01,-8.291862e-02,2.205414e+01,2.413217e+01,1.704506e+02
2.673251e+05,3.094040e+00,1.158105e+04,1.340399e-01,9.107780e-01,9.108819e-01,3.190529e-03,1.929937e-07,2.197096e+01,-8.291862e-02,2.205388e+01,2.413141e+01,1.704386e+02
2.673351e+05,3.094156e+00,1.159105e+04,1.341557e-01,9.107958e-01,9.108836e-01,3.192458e-03,1.929375e-07,2.197071e+01,-8.291862e-02,2.205363e+01,2.413066e+01,1.704267e+02
2.673451e+05,3.094271e+00,1.160105e+04,1.342714e-01,9.108135e-01,9.108854e-01,3.194388e-03,1.928814e-07,2.197045e+01,-8.291862e-02,2.205337e+01,2.412991e+01,1.704147e+02
2.673551e+05,3.094387e+00,1.161105e+04,1.343872e-01,9.108313e-01,9.108872e-01,3.196316e-03,1.928254e-07,2.197020e+01,-8.291862e-02,2.205311e+01,2.412916e+01,1.704027e+02
2.673651e+05,3.094503e+00,1.162105e+04,1.345030e-01,9.108491e-01,9.108889e-01,3.198244e-03,1.927693e-07,2.196994e+01,-8.291862e-02,2.205286e+01,2.412840e+01,1.703907e+02
2.673751e+05,3.094619e+00,1.163106e+04,1.346187e-01,9.108668e-01,9.108907e-01,3.200172e-03,1.927132e-07,2.196968e+01,-8.291862e-02,2.205260e+01,2.412765e+01,1.703788e+02
2.673851e+05,3.094734e+00,1.164106e+04,1.347345e-01,9.108846e-01,9.108924e-01,3.202099e-03,1.926572e-07,2.196943e+01,-8.291862e-02,2.205235e+01,2.412690e+01,1.703668e+02
2.673951e+05,3.094850e+00,1.165106e+04,1.348502e-01,9.109023e-01,9.108942e-01,3.204026e-03,1.926012e-07,2.196917e+01,-8.291862e-02,2.205209e+01,2.412614e+01,1.703548e+02
2.674051e+05,3.094966e+00,1.166106e+04,1.349660e-01,9.109201e-01,9.108959e-01,3.205951e-03,1.925452e-07,2.196892e+01,-8.291862e-02,2.205183e+01,2.412539e+01,1.703428e+02
2.674151e+05,3.095082e+00,1.167106e+04,1.350817e-01,9.109378e-01,9.108977e-01,3.207877e-03,1.924892e-07,2.196866e+01,-8.291862e-02,2.205158e+01,2.412464e+01,1.703309e+02
2.674251e+05,3.095197e+00,1.168106e+04,1.351975e-01,9.109556e-01,9.108994e-01,3.209802e-03,1.924332e-07,2.196840e+01,-8.291862e-02,2.205132e+01,2.412388e+01,1.703189e+02
2.674351e+05,3.095313e+00,1.169106e+04,1.353132e-01,9.109733e-01,9.109012e-01,3.211726e-03,1.923772e-07,2.196815e+01,-8.291862e-02,2.205107e+01,2.412313e+01,1.703069e+02
2.674451e+05,3.095429e+00,1.170106e+04,1.354290e-01,9.109815e-01,9.109030e-01,3.213650e-03,1.923213e-07,2.196836e+01,-8.291862e-02,2.205128e+01,2.412315e+01,1.703017e+02
2.674551e+05,3.095545e+00,1.171106e+04,1.355447e-01,9.109765e-01,9.109047e-01,3.215573e-03,1.922654e-07,2.196922e+01,-8.291862e-02,2.205214e+01,2.412422e+01,1.703057e+02
