Repository: brandonlampe/CS_Data

# Repository for Crushed Salt Data
**Grant No: 456417**

This is a work in progress!

## Repository Content

### Directory Names
A uniform namining structure still in progress, but in general directories are named according to the following:
 - Names contain no spaces, a single underscore "_" will be used as a file name seperator.
 - Files are for the Crushed Salt Project (CSP); therefore, the first three charaters of each file are "CSP".
 - Folders are organized by which frame the test was performed on i.e., A2 or A3.
 - The fifth and sixth charaters of each file name will therefore be "A" followed by the frame number.

File: UNM_WP_HY_175_09/STAGE04/CREEP_FIT/175_09_STAGE04_CREEP_OUT.csv (part 7 of 38)
Analysis by Brandon Lampe, performed on: 2016/07/05 19:58:49
Experimental results below begin at: 2016/04/11 08:28:26
Duration (sec),Duration (day),Elapsed Time (sec),Elapsed Time (day),Interpolated Fractional Density,Fit to Fractional Density,Fit to Volume Strain,Fit to Volume Strain Rate (1/sec),Confining Pressure (MPa),Pore Pressure (MPa),Terzaghi Pressure (MPa),Solid Pressure (MPa),Temperature (C))
2.698153e+05,3.122862e+00,1.407128e+04,1.628620e-01,9.114732e-01,9.113043e-01,3.654134e-03,1.795079e-07,2.197441e+01,-8.291862e-02,2.205733e+01,2.411673e+01,1.703503e+02
2.698253e+05,3.122978e+00,1.408128e+04,1.629778e-01,9.114910e-01,9.113059e-01,3.655929e-03,1.794556e-07,2.197441e+01,-8.291862e-02,2.205733e+01,2.411626e+01,1.703463e+02
2.698353e+05,3.123094e+00,1.409128e+04,1.630935e-01,9.115088e-01,9.113075e-01,3.657723e-03,1.794034e-07,2.197441e+01,-8.291862e-02,2.205733e+01,2.411579e+01,1.703423e+02
2.698453e+05,3.123209e+00,1.410128e+04,1.632093e-01,9.115265e-01,9.113092e-01,3.659517e-03,1.793512e-07,2.197441e+01,-8.291862e-02,2.205733e+01,2.411532e+01,1.703383e+02
2.698553e+05,3.123325e+00,1.411128e+04,1.633250e-01,9.115443e-01,9.113108e-01,3.661311e-03,1.792990e-07,2.197441e+01,-8.291862e-02,2.205733e+01,2.411484e+01,1.703343e+02
2.698653e+05,3.123441e+00,1.412128e+04,1.634408e-01,9.115621e-01,9.113125e-01,3.663104e-03,1.792469e-07,2.197441e+01,-8.291862e-02,2.205733e+01,2.411437e+01,1.703303e+02
2.698753e+05,3.123557e+00,1.413128e+04,1.635565e-01,9.115799e-01,9.113141e-01,3.664896e-03,1.791947e-07,2.197441e+01,-8.291862e-02,2.205733e+01,2.411390e+01,1.703263e+02
2.698853e+05,3.123672e+00,1.414128e+04,1.636723e-01,9.115977e-01,9.113157e-01,3.666688e-03,1.791426e-07,2.197441e+01,-8.291862e-02,2.205733e+01,2.411343e+01,1.703223e+02
2.698953e+05,3.123788e+00,1.415128e+04,1.637880e-01,9.116155e-01,9.113174e-01,3.668479e-03,1.790905e-07,2.197441e+01,-8.291862e-02,2.205733e+01,2.411295e+01,1.703183e+02
2.699053e+05,3.123904e+00,1.416129e+04,1.639038e-01,9.116332e-01,9.113190e-01,3.670270e-03,1.790383e-07,2.197441e+01,-8.291862e-02,2.205733e+01,2.411248e+01,1.703144e+02
2.699153e+05,3.124020e+00,1.417129e+04,1.640195e-01,9.116510e-01,9.113206e-01,3.672060e-03,1.789862e-07,2.197441e+01,-8.291862e-02,2.205733e+01,2.411201e+01,1.703104e+02
2.699253e+05,3.124135e+00,1.418129e+04,1.641353e-01,9.116688e-01,9.113222e-01,3.673850e-03,1.789342e-07,2.197441e+01,-8.291862e-02,2.205733e+01,2.411154e+01,1.703064e+02
2.699353e+05,3.124251e+00,1.419129e+04,1.642510e-01,9.116866e-01,9.113239e-01,3.675639e-03,1.788821e-07,2.197441e+01,-8.291862e-02,2.205733e+01,2.411107e+01,1.703024e+02
2.699453e+05,3.124367e+00,1.420129e+04,1.643668e-01,9.116923e-01,9.113255e-01,3.677428e-03,1.788301e-07,2.197466e+01,-8.291862e-02,2.205757e+01,2.411118e+01,1.703000e+02
2.699553e+05,3.124483e+00,1.421129e+04,1.644825e-01,9.116802e-01,9.113271e-01,3.679216e-03,1.787780e-07,2.197526e+01,-8.291862e-02,2.205817e+01,2.411216e+01,1.703000e+02
2.699653e+05,3.124598e+00,1.422129e+04,1.645983e-01,9.116680e-01,9.113288e-01,3.681004e-03,1.787260e-07,2.197585e+01,-8.291862e-02,2.205877e+01,2.411314e+01,1.703000e+02
2.699753e+05,3.124714e+00,1.423129e+04,1.647140e-01,9.116559e-01,9.113304e-01,3.682791e-03,1.786740e-07,2.197645e+01,-8.291862e-02,2.205937e+01,2.411412e+01,1.703000e+02
2.699853e+05,3.124830e+00,1.424129e+04,1.648298e-01,9.116438e-01,9.113320e-01,3.684578e-03,1.786220e-07,2.197705e+01,-8.291862e-02,2.205997e+01,2.411510e+01,1.703000e+02
2.699953e+05,3.124946e+00,1.425129e+04,1.649455e-01,9.116316e-01,9.113336e-01,3.686364e-03,1.785700e-07,2.197765e+01,-8.291862e-02,2.206057e+01,2.411608e+01,1.703000e+02
2.700053e+05,3.125061e+00,1.426129e+04,1.650613e-01,9.116195e-01,9.113353e-01,3.688149e-03,1.785181e-07,2.197825e+01,-8.291862e-02,2.206117e+01,2.411706e+01,1.703000e+02
2.700153e+05,3.125177e+00,1.427130e+04,1.651770e-01,9.116074e-01,9.113369e-01,3.689935e-03,1.784661e-07,2.197885e+01,-8.291862e-02,2.206177e+01,2.411804e+01,1.703000e+02
2.700253e+05,3.125293e+00,1.428130e+04,1.652928e-01,9.115953e-01,9.113385e-01,3.691719e-03,1.784142e-07,2.197945e+01,-8.291862e-02,2.206237e+01,2.411902e+01,1.703000e+02
2.700353e+05,3.125409e+00,1.429130e+04,1.654085e-01,9.115831e-01,9.113402e-01,3.693503e-03,1.783623e-07,2.198005e+01,-8.291862e-02,2.206297e+01,2.412000e+01,1.703000e+02
2.700453e+05,3.125524e+00,1.430130e+04,1.655243e-01,9.115710e-01,9.113418e-01,3.695287e-03,1.783104e-07,2.198065e+01,-8.291862e-02,2.206357e+01,2.412098e+01,1.703000e+02
2.700553e+05,3.125640e+00,1.431130e+04,1.656400e-01,9.115589e-01,9.113434e-01,3.697070e-03,1.782585e-07,2.198125e+01,-8.291862e-02,2.206417e+01,2.412196e+01,1.703000e+02
2.700653e+05,3.125756e+00,1.432130e+04,1.657558e-01,9.115467e-01,9.113450e-01,3.698852e-03,1.782066e-07,2.198185e+01,-8.291862e-02,2.206477e+01,2.412294e+01,1.703000e+02
2.700753e+05,3.125872e+00,1.433130e+04,1.658715e-01,9.115346e-01,9.113467e-01,3.700634e-03,1.781548e-07,2.198245e+01,-8.291862e-02,2.206537e+01,2.412392e+01,1.703000e+02
2.700853e+05,3.125987e+00,1.434130e+04,1.659873e-01,9.115225e-01,9.113483e-01,3.702416e-03,1.781029e-07,2.198305e+01,-8.291862e-02,2.206597e+01,2.412489e+01,1.703000e+02
2.700953e+05,3.126103e+00,1.435130e+04,1.661030e-01,9.115104e-01,9.113499e-01,3.704197e-03,1.780511e-07,2.198365e+01,-8.291862e-02,2.206657e+01,2.412587e+01,1.703000e+02
2.701053e+05,3.126219e+00,1.436130e+04,1.662188e-01,9.114982e-01,9.113515e-01,3.705977e-03,1.779993e-07,2.198425e+01,-8.291862e-02,2.206717e+01,2.412685e+01,1.703000e+02
2.701153e+05,3.126335e+00,1.437130e+04,1.663345e-01,9.114861e-01,9.113531e-01,3.707757e-03,1.779475e-07,2.198485e+01,-8.291862e-02,2.206776e+01,2.412783e+01,1.703000e+02
2.701253e+05,3.126450e+00,1.438131e+04,1.664503e-01,9.114740e-01,9.113548e-01,3.709536e-03,1.778957e-07,2.198545e+01,-8.291862e-02,2.206836e+01,2.412881e+01,1.703000e+02
2.701353e+05,3.126566e+00,1.439131e+04,1.665660e-01,9.114618e-01,9.113564e-01,3.711315e-03,1.778440e-07,2.198604e+01,-8.291862e-02,2.206896e+01,2.412979e+01,1.703000e+02
2.701453e+05,3.126682e+00,1.440131e+04,1.666818e-01,9.114497e-01,9.113580e-01,3.713093e-03,1.777922e-07,2.198664e+01,-8.291862e-02,2.206956e+01,2.413077e+01,1.703000e+02
2.701553e+05,3.126798e+00,1.441131e+04,1.667975e-01,9.114376e-01,9.113596e-01,3.714871e-03,1.777405e-07,2.198724e+01,-8.291862e-02,2.207016e+01,2.413175e+01,1.703000e+02
2.701653e+05,3.126913e+00,1.442131e+04,1.669133e-01,9.114254e-01,9.113612e-01,3.716649e-03,1.776888e-07,2.198784e+01,-8.291862e-02,2.207076e+01,2.413273e+01,1.703000e+02
2.701753e+05,3.127029e+00,1.443131e+04,1.670291e-01,9.114133e-01,9.113629e-01,3.718425e-03,1.776371e-07,2.198844e+01,-8.291862e-02,2.207136e+01,2.413371e+01,1.703000e+02
2.701853e+05,3.127145e+00,1.444131e+04,1.671448e-01,9.114012e-01,9.113645e-01,3.720202e-03,1.775854e-07,2.198904e+01,-8.291862e-02,2.207196e+01,2.413469e+01,1.703000e+02
2.701953e+05,3.127261e+00,1.445131e+04,1.672606e-01,9.113996e-01,9.113661e-01,3.721977e-03,1.775337e-07,2.198938e+01,-8.291862e-02,2.207230e+01,2.413510e+01,1.703000e+02
2.702053e+05,3.127376e+00,1.446131e+04,1.673763e-01,9.114118e-01,9.113677e-01,3.723753e-03,1.774820e-07,2.198938e+01,-8.291862e-02,2.207230e+01,2.413478e+01,1.703000e+02
2.702153e+05,3.127492e+00,1.447131e+04,1.674921e-01,9.114239e-01,9.113693e-01,3.725527e-03,1.774304e-07,2.198938e+01,-8.291862e-02,2.207230e+01,2.413446e+01,1.703000e+02
2.702253e+05,3.127608e+00,1.448131e+04,1.676078e-01,9.114360e-01,9.113710e-01,3.727302e-03,1.773788e-07,2.198938e+01,-8.291862e-02,2.207230e+01,2.413414e+01,1.703000e+02
2.702353e+05,3.127724e+00,1.449132e+04,1.677236e-01,9.114482e-01,9.113726e-01,3.729075e-03,1.773271e-07,2.198938e+01,-8.291862e-02,2.207230e+01,2.413382e+01,1.703000e+02
2.702453e+05,3.127839e+00,1.450132e+04,1.678393e-01,9.114603e-01,9.113742e-01,3.730848e-03,1.772755e-07,2.198938e+01,-8.291862e-02,2.207230e+01,2.413349e+01,1.703000e+02
2.702553e+05,3.127955e+00,1.451132e+04,1.679551e-01,9.114724e-01,9.113758e-01,3.732621e-03,1.772240e-07,2.198938e+01,-8.291862e-02,2.207230e+01,2.413317e+01,1.703000e+02
2.702653e+05,3.128071e+00,1.452132e+04,1.680708e-01,9.114846e-01,9.113774e-01,3.734393e-03,1.771724e-07,2.198938e+01,-8.291862e-02,2.207230e+01,2.413285e+01,1.703000e+02
2.702753e+05,3.128187e+00,1.453132e+04,1.681866e-01,9.114967e-01,9.113790e-01,3.736165e-03,1.771208e-07,2.198938e+01,-8.291862e-02,2.207230e+01,2.413253e+01,1.703000e+02
2.702853e+05,3.128302e+00,1.454132e+04,1.683023e-01,9.115088e-01,9.113806e-01,3.737936e-03,1.770693e-07,2.198938e+01,-8.291862e-02,2.207230e+01,2.413220e+01,1.703000e+02
2.702953e+05,3.128418e+00,1.455132e+04,1.684181e-01,9.115209e-01,9.113823e-01,3.739707e-03,1.770178e-07,2.198938e+01,-8.291862e-02,2.207230e+01,2.413188e+01,1.703000e+02
2.703053e+05,3.128534e+00,1.456132e+04,1.685338e-01,9.115331e-01,9.113839e-01,3.741477e-03,1.769663e-07,2.198938e+01,-8.291862e-02,2.207230e+01,2.413156e+01,1.703000e+02
2.703153e+05,3.128650e+00,1.457132e+04,1.686496e-01,9.115452e-01,9.113855e-01,3.743246e-03,1.769148e-07,2.198938e+01,-8.291862e-02,2.207230e+01,2.413124e+01,1.703000e+02
2.703253e+05,3.128765e+00,1.458132e+04,1.687653e-01,9.115573e-01,9.113871e-01,3.745015e-03,1.768633e-07,2.198938e+01,-8.291862e-02,2.207230e+01,2.413092e+01,1.703000e+02
2.703353e+05,3.128881e+00,1.459132e+04,1.688811e-01,9.115695e-01,9.113887e-01,3.746784e-03,1.768118e-07,2.198938e+01,-8.291862e-02,2.207230e+01,2.413059e+01,1.703000e+02
2.703453e+05,3.128997e+00,1.460133e+04,1.689968e-01,9.115816e-01,9.113903e-01,3.748552e-03,1.767604e-07,2.198938e+01,-8.291862e-02,2.207230e+01,2.413027e+01,1.703000e+02
2.703553e+05,3.129113e+00,1.461133e+04,1.691126e-01,9.115937e-01,9.113919e-01,3.750319e-03,1.767089e-07,2.198938e+01,-8.291862e-02,2.207230e+01,2.412995e+01,1.703000e+02
2.703653e+05,3.129228e+00,1.462133e+04,1.692283e-01,9.116059e-01,9.113935e-01,3.752086e-03,1.766575e-07,2.198938e+01,-8.291862e-02,2.207230e+01,2.412963e+01,1.703000e+02
2.703753e+05,3.129344e+00,1.463133e+04,1.693441e-01,9.116180e-01,9.113952e-01,3.753853e-03,1.766061e-07,2.198938e+01,-8.291862e-02,2.207230e+01,2.412930e+01,1.703000e+02
2.703853e+05,3.129460e+00,1.464133e+04,1.694598e-01,9.116301e-01,9.113968e-01,3.755619e-03,1.765547e-07,2.198938e+01,-8.291862e-02,2.207230e+01,2.412898e+01,1.703000e+02
2.703953e+05,3.129576e+00,1.465133e+04,1.695756e-01,9.116422e-01,9.113984e-01,3.757384e-03,1.765033e-07,2.198938e+01,-8.291862e-02,2.207230e+01,2.412866e+01,1.703000e+02
2.704053e+05,3.129691e+00,1.466133e+04,1.696913e-01,9.116544e-01,9.114000e-01,3.759149e-03,1.764520e-07,2.198938e+01,-8.291862e-02,2.207230e+01,2.412834e+01,1.703000e+02
2.704153e+05,3.129807e+00,1.467133e+04,1.698071e-01,9.116665e-01,9.114016e-01,3.760914e-03,1.764006e-07,2.198938e+01,-8.291862e-02,2.207230e+01,2.412802e+01,1.703000e+02
2.704253e+05,3.129923e+00,1.468133e+04,1.699228e-01,9.116786e-01,9.114032e-01,3.762677e-03,1.763493e-07,2.198938e+01,-8.291862e-02,2.207230e+01,2.412769e+01,1.703000e+02
2.704353e+05,3.130039e+00,1.469133e+04,1.700386e-01,9.116908e-01,9.114048e-01,3.764441e-03,1.762980e-07,2.198938e+01,-8.291862e-02,2.207230e+01,2.412737e+01,1.703000e+02
2.704453e+05,3.130154e+00,1.470133e+04,1.701543e-01,9.116888e-01,9.114064e-01,3.766204e-03,1.762467e-07,2.198950e+01,-8.291862e-02,2.207242e+01,2.412755e+01,1.703037e+02
2.704553e+05,3.130270e+00,1.471134e+04,1.702701e-01,9.116711e-01,9.114080e-01,3.767966e-03,1.761954e-07,2.198976e+01,-8.291862e-02,2.207267e+01,2.412831e+01,1.703117e+02
2.704653e+05,3.130386e+00,1.472134e+04,1.703858e-01,9.116533e-01,9.114096e-01,3.769728e-03,1.761441e-07,2.199001e+01,-8.291862e-02,2.207293e+01,2.412906e+01,1.703197e+02
2.704753e+05,3.130502e+00,1.473134e+04,1.705016e-01,9.116355e-01,9.114112e-01,3.771489e-03,1.760928e-07,2.199027e+01,-8.291862e-02,2.207319e+01,2.412981e+01,1.703277e+02
2.704853e+05,3.130617e+00,1.474134e+04,1.706173e-01,9.116177e-01,9.114128e-01,3.773250e-03,1.760416e-07,2.199052e+01,-8.291862e-02,2.207344e+01,2.413057e+01,1.703357e+02
2.704953e+05,3.130733e+00,1.475134e+04,1.707331e-01,9.115999e-01,9.114144e-01,3.775010e-03,1.759904e-07,2.199078e+01,-8.291862e-02,2.207370e+01,2.413132e+01,1.703437e+02
2.705053e+05,3.130849e+00,1.476134e+04,1.708488e-01,9.115821e-01,9.114160e-01,3.776770e-03,1.759391e-07,2.199104e+01,-8.291862e-02,2.207395e+01,2.413207e+01,1.703516e+02
2.705153e+05,3.130965e+00,1.477134e+04,1.709646e-01,9.115644e-01,9.114176e-01,3.778530e-03,1.758879e-07,2.199129e+01,-8.291862e-02,2.207421e+01,2.413283e+01,1.703596e+02
2.705253e+05,3.131080e+00,1.478134e+04,1.710803e-01,9.115466e-01,9.114192e-01,3.780288e-03,1.758368e-07,2.199155e+01,-8.291862e-02,2.207447e+01,2.413358e+01,1.703676e+02
2.705353e+05,3.131196e+00,1.479134e+04,1.711961e-01,9.115288e-01,9.114209e-01,3.782047e-03,1.757856e-07,2.199180e+01,-8.291862e-02,2.207472e+01,2.413433e+01,1.703756e+02
2.705453e+05,3.131312e+00,1.480134e+04,1.713118e-01,9.115110e-01,9.114225e-01,3.783804e-03,1.757344e-07,2.199206e+01,-8.291862e-02,2.207498e+01,2.413509e+01,1.703836e+02
2.705553e+05,3.131428e+00,1.481134e+04,1.714276e-01,9.114932e-01,9.114241e-01,3.785562e-03,1.756833e-07,2.199232e+01,-8.291862e-02,2.207523e+01,2.413584e+01,1.703916e+02
2.705653e+05,3.131543e+00,1.482135e+04,1.715433e-01,9.114754e-01,9.114257e-01,3.787318e-03,1.756322e-07,2.199257e+01,-8.291862e-02,2.207549e+01,2.413659e+01,1.703995e+02
2.705753e+05,3.131659e+00,1.483135e+04,1.716591e-01,9.114577e-01,9.114273e-01,3.789075e-03,1.755811e-07,2.199283e+01,-8.291862e-02,2.207575e+01,2.413735e+01,1.704075e+02
2.705853e+05,3.131775e+00,1.484135e+04,1.717749e-01,9.114399e-01,9.114289e-01,3.790830e-03,1.755300e-07,2.199308e+01,-8.291862e-02,2.207600e+01,2.413810e+01,1.704155e+02
2.705953e+05,3.131891e+00,1.485135e+04,1.718906e-01,9.114221e-01,9.114305e-01,3.792586e-03,1.754789e-07,2.199334e+01,-8.291862e-02,2.207626e+01,2.413885e+01,1.704235e+02
2.706053e+05,3.132006e+00,1.486135e+04,1.720064e-01,9.114043e-01,9.114321e-01,3.794340e-03,1.754278e-07,2.199360e+01,-8.291862e-02,2.207651e+01,2.413961e+01,1.704315e+02
2.706153e+05,3.132122e+00,1.487135e+04,1.721221e-01,9.113865e-01,9.114337e-01,3.796094e-03,1.753768e-07,2.199385e+01,-8.291862e-02,2.207677e+01,2.414036e+01,1.704395e+02
2.706254e+05,3.132238e+00,1.488135e+04,1.722379e-01,9.113687e-01,9.114353e-01,3.797848e-03,1.753257e-07,2.199411e+01,-8.291862e-02,2.207703e+01,2.414111e+01,1.704474e+02
2.706354e+05,3.132354e+00,1.489135e+04,1.723536e-01,9.113509e-01,9.114369e-01,3.799601e-03,1.752747e-07,2.199436e+01,-8.291862e-02,2.207728e+01,2.414187e+01,1.704554e+02
2.706454e+05,3.132469e+00,1.490135e+04,1.724694e-01,9.113332e-01,9.114384e-01,3.801354e-03,1.752237e-07,2.199462e+01,-8.291862e-02,2.207754e+01,2.414262e+01,1.704634e+02
2.706554e+05,3.132585e+00,1.491135e+04,1.725851e-01,9.113154e-01,9.114400e-01,3.803106e-03,1.751727e-07,2.199488e+01,-8.291862e-02,2.207779e+01,2.414338e+01,1.704714e+02
2.706654e+05,3.132701e+00,1.492135e+04,1.727009e-01,9.112976e-01,9.114416e-01,3.804858e-03,1.751217e-07,2.199513e+01,-8.291862e-02,2.207805e+01,2.414413e+01,1.704794e+02
2.706754e+05,3.132817e+00,1.493136e+04,1.728166e-01,9.112798e-01,9.114432e-01,3.806609e-03,1.750708e-07,2.199539e+01,-8.291862e-02,2.207831e+01,2.414488e+01,1.704874e+02
2.706854e+05,3.132932e+00,1.494136e+04,1.729324e-01,9.112620e-01,9.114448e-01,3.808359e-03,1.750198e-07,2.199564e+01,-8.291862e-02,2.207856e+01,2.414564e+01,1.704953e+02
2.706954e+05,3.133048e+00,1.495136e+04,1.730481e-01,9.112516e-01,9.114464e-01,3.810109e-03,1.749689e-07,2.199544e+01,-8.291862e-02,2.207836e+01,2.414569e+01,1.705000e+02
2.707054e+05,3.133164e+00,1.496136e+04,1.731639e-01,9.112516e-01,9.114480e-01,3.811859e-03,1.749180e-07,2.199458e+01,-8.291862e-02,2.207750e+01,2.414475e+01,1.705000e+02
2.707154e+05,3.133280e+00,1.497136e+04,1.732796e-01,9.112516e-01,9.114496e-01,3.813608e-03,1.748671e-07,2.199372e+01,-8.291862e-02,2.207664e+01,2.414381e+01,1.705000e+02
2.707254e+05,3.133395e+00,1.498136e+04,1.733954e-01,9.112516e-01,9.114512e-01,3.815357e-03,1.748162e-07,2.199287e+01,-8.291862e-02,2.207579e+01,2.414287e+01,1.705000e+02
2.707354e+05,3.133511e+00,1.499136e+04,1.735111e-01,9.112516e-01,9.114528e-01,3.817105e-03,1.747653e-07,2.199201e+01,-8.291862e-02,2.207493e+01,2.414193e+01,1.705000e+02
2.707454e+05,3.133627e+00,1.500136e+04,1.736269e-01,9.112516e-01,9.114544e-01,3.818852e-03,1.747144e-07,2.199116e+01,-8.291862e-02,2.207407e+01,2.414099e+01,1.705000e+02
2.707554e+05,3.133743e+00,1.501136e+04,1.737426e-01,9.112516e-01,9.114560e-01,3.820599e-03,1.746636e-07,2.199030e+01,-8.291862e-02,2.207322e+01,2.414005e+01,1.705000e+02
2.707654e+05,3.133858e+00,1.502136e+04,1.738584e-01,9.112516e-01,9.114576e-01,3.822346e-03,1.746127e-07,2.198944e+01,-8.291862e-02,2.207236e+01,2.413911e+01,1.705000e+02
2.707754e+05,3.133974e+00,1.503136e+04,1.739741e-01,9.112516e-01,9.114592e-01,3.824092e-03,1.745619e-07,2.198859e+01,-8.291862e-02,2.207151e+01,2.413817e+01,1.705000e+02
2.707854e+05,3.134090e+00,1.504137e+04,1.740899e-01,9.112516e-01,9.114608e-01,3.825838e-03,1.745111e-07,2.198773e+01,-8.291862e-02,2.207065e+01,2.413723e+01,1.705000e+02
2.707954e+05,3.134206e+00,1.505137e+04,1.742056e-01,9.112516e-01,9.114624e-01,3.827583e-03,1.744603e-07,2.198687e+01,-8.291862e-02,2.206979e+01,2.413629e+01,1.705000e+02
2.708054e+05,3.134321e+00,1.506137e+04,1.743214e-01,9.112516e-01,9.114639e-01,3.829327e-03,1.744096e-07,2.198602e+01,-8.291862e-02,2.206894e+01,2.413535e+01,1.705000e+02
2.708154e+05,3.134437e+00,1.507137e+04,1.744371e-01,9.112516e-01,9.114655e-01,3.831071e-03,1.743588e-07,2.198516e+01,-8.291862e-02,2.206808e+01,2.413441e+01,1.705000e+02
2.708254e+05,3.134553e+00,1.508137e+04,1.745529e-01,9.112516e-01,9.114671e-01,3.832815e-03,1.743081e-07,2.198431e+01,-8.291862e-02,2.206722e+01,2.413347e+01,1.705000e+02
2.708354e+05,3.134669e+00,1.509137e+04,1.746686e-01,9.112516e-01,9.114687e-01,3.834558e-03,1.742573e-07,2.198345e+01,-8.291862e-02,2.206637e+01,2.413253e+01,1.705000e+02
2.708454e+05,3.134784e+00,1.510137e+04,1.747844e-01,9.112516e-01,9.114703e-01,3.836300e-03,1.742066e-07,2.198259e+01,-8.291862e-02,2.206551e+01,2.413159e+01,1.705000e+02
2.708554e+05,3.134900e+00,1.511137e+04,1.749001e-01,9.112516e-01,9.114719e-01,3.838042e-03,1.741559e-07,2.198174e+01,-8.291862e-02,2.206466e+01,2.413065e+01,1.705000e+02
2.708654e+05,3.135016e+00,1.512137e+04,1.750159e-01,9.112516e-01,9.114735e-01,3.839783e-03,1.741052e-07,2.198088e+01,-8.291862e-02,2.206380e+01,2.412971e+01,1.705000e+02
2.708754e+05,3.135132e+00,1.513137e+04,1.751316e-01,9.112516e-01,9.114751e-01,3.841524e-03,1.740546e-07,2.198002e+01,-8.291862e-02,2.206294e+01,2.412877e+01,1.705000e+02
2.708854e+05,3.135247e+00,1.514137e+04,1.752474e-01,9.112516e-01,9.114766e-01,3.843265e-03,1.740039e-07,2.197917e+01,-8.291862e-02,2.206209e+01,2.412783e+01,1.705000e+02
2.708954e+05,3.135363e+00,1.515138e+04,1.753631e-01,9.112516e-01,9.114782e-01,3.845005e-03,1.739533e-07,2.197831e+01,-8.291862e-02,2.206123e+01,2.412689e+01,1.705000e+02
2.709054e+05,3.135479e+00,1.516138e+04,1.754789e-01,9.112516e-01,9.114798e-01,3.846744e-03,1.739026e-07,2.197746e+01,-8.291862e-02,2.206037e+01,2.412595e+01,1.705000e+02
2.709154e+05,3.135595e+00,1.517138e+04,1.755946e-01,9.112516e-01,9.114814e-01,3.848483e-03,1.738520e-07,2.197660e+01,-8.291862e-02,2.205952e+01,2.412501e+01,1.705000e+02
2.709254e+05,3.135710e+00,1.518138e+04,1.757104e-01,9.112516e-01,9.114830e-01,3.850222e-03,1.738014e-07,2.197574e+01,-8.291862e-02,2.205866e+01,2.412407e+01,1.705000e+02
2.709354e+05,3.135826e+00,1.519138e+04,1.758261e-01,9.112516e-01,9.114846e-01,3.851959e-03,1.737509e-07,2.197489e+01,-8.291862e-02,2.205780e+01,2.412313e+01,1.705000e+02
2.709454e+05,3.135942e+00,1.520138e+04,1.759419e-01,9.112516e-01,9.114862e-01,3.853697e-03,1.737003e-07,2.197453e+01,-8.291862e-02,2.205745e+01,2.412274e+01,1.705018e+02
2.709554e+05,3.136058e+00,1.521138e+04,1.760576e-01,9.112516e-01,9.114877e-01,3.855434e-03,1.736497e-07,2.197479e+01,-8.291862e-02,2.205770e+01,2.412302e+01,1.705058e+02
2.709654e+05,3.136173e+00,1.522138e+04,1.761734e-01,9.112516e-01,9.114893e-01,3.857170e-03,1.735992e-07,2.197504e+01,-8.291862e-02,2.205796e+01,2.412331e+01,1.705098e+02
2.709754e+05,3.136289e+00,1.523138e+04,1.762892e-01,9.112516e-01,9.114909e-01,3.858906e-03,1.735487e-07,2.197530e+01,-8.291862e-02,2.205822e+01,2.412359e+01,1.705138e+02
2.709854e+05,3.136405e+00,1.524138e+04,1.764049e-01,9.112516e-01,9.114925e-01,3.860641e-03,1.734982e-07,2.197556e+01,-8.291862e-02,2.205848e+01,2.412387e+01,1.705178e+02
2.709954e+05,3.136521e+00,1.525138e+04,1.765207e-01,9.112516e-01,9.114941e-01,3.862376e-03,1.734477e-07,2.197581e+01,-8.291862e-02,2.205873e+01,2.412415e+01,1.705218e+02
2.710054e+05,3.136636e+00,1.526139e+04,1.766364e-01,9.112516e-01,9.114956e-01,3.864111e-03,1.733972e-07,2.197607e+01,-8.291862e-02,2.205899e+01,2.412443e+01,1.705258e+02
2.710154e+05,3.136752e+00,1.527139e+04,1.767522e-01,9.112516e-01,9.114972e-01,3.865845e-03,1.733467e-07,2.197633e+01,-8.291862e-02,2.205925e+01,2.412472e+01,1.705298e+02
2.710254e+05,3.136868e+00,1.528139e+04,1.768679e-01,9.112516e-01,9.114988e-01,3.867578e-03,1.732963e-07,2.197658e+01,-8.291862e-02,2.205950e+01,2.412500e+01,1.705338e+02
2.710354e+05,3.136984e+00,1.529139e+04,1.769837e-01,9.112516e-01,9.115004e-01,3.869311e-03,1.732458e-07,2.197684e+01,-8.291862e-02,2.205976e+01,2.412528e+01,1.705378e+02
2.710454e+05,3.137099e+00,1.530139e+04,1.770994e-01,9.112516e-01,9.115020e-01,3.871043e-03,1.731954e-07,2.197710e+01,-8.291862e-02,2.206002e+01,2.412556e+01,1.705418e+02
2.710554e+05,3.137215e+00,1.531139e+04,1.772152e-01,9.112516e-01,9.115035e-01,3.872775e-03,1.731450e-07,2.197735e+01,-8.291862e-02,2.206027e+01,2.412584e+01,1.705459e+02
2.710654e+05,3.137331e+00,1.532139e+04,1.773309e-01,9.112516e-01,9.115051e-01,3.874506e-03,1.730946e-07,2.197761e+01,-8.291862e-02,2.206053e+01,2.412612e+01,1.705499e+02
2.710754e+05,3.137447e+00,1.533139e+04,1.774467e-01,9.112516e-01,9.115067e-01,3.876237e-03,1.730442e-07,2.197787e+01,-8.291862e-02,2.206079e+01,2.412641e+01,1.705539e+02
2.710854e+05,3.137562e+00,1.534139e+04,1.775624e-01,9.112516e-01,9.115083e-01,3.877968e-03,1.729939e-07,2.197813e+01,-8.291862e-02,2.206104e+01,2.412669e+01,1.705579e+02
2.710954e+05,3.137678e+00,1.535139e+04,1.776782e-01,9.112516e-01,9.115099e-01,3.879698e-03,1.729435e-07,2.197838e+01,-8.291862e-02,2.206130e+01,2.412697e+01,1.705619e+02
2.711054e+05,3.137794e+00,1.536139e+04,1.777939e-01,9.112516e-01,9.115114e-01,3.881427e-03,1.728932e-07,2.197864e+01,-8.291862e-02,2.206156e+01,2.412725e+01,1.705659e+02
2.711154e+05,3.137910e+00,1.537140e+04,1.779097e-01,9.112516e-01,9.115130e-01,3.883156e-03,1.728429e-07,2.197890e+01,-8.291862e-02,2.206181e+01,2.412753e+01,1.705699e+02
2.711254e+05,3.138025e+00,1.538140e+04,1.780254e-01,9.112516e-01,9.115146e-01,3.884884e-03,1.727926e-07,2.197915e+01,-8.291862e-02,2.206207e+01,2.412782e+01,1.705739e+02
2.711354e+05,3.138141e+00,1.539140e+04,1.781412e-01,9.112516e-01,9.115162e-01,3.886612e-03,1.727423e-07,2.197941e+01,-8.291862e-02,2.206233e+01,2.412810e+01,1.705779e+02
2.711454e+05,3.138257e+00,1.540140e+04,1.782569e-01,9.112516e-01,9.115177e-01,3.888339e-03,1.726920e-07,2.197967e+01,-8.291862e-02,2.206259e+01,2.412838e+01,1.705819e+02
2.711554e+05,3.138373e+00,1.541140e+04,1.783727e-01,9.112516e-01,9.115193e-01,3.890066e-03,1.726417e-07,2.197992e+01,-8.291862e-02,2.206284e+01,2.412866e+01,1.705859e+02
2.711654e+05,3.138488e+00,1.542140e+04,1.784884e-01,9.112516e-01,9.115209e-01,3.891792e-03,1.725915e-07,2.198018e+01,-8.291862e-02,2.206310e+01,2.412894e+01,1.705899e+02
2.711754e+05,3.138604e+00,1.543140e+04,1.786042e-01,9.112516e-01,9.115225e-01,3.893518e-03,1.725412e-07,2.198044e+01,-8.291862e-02,2.206336e+01,2.412923e+01,1.705939e+02
2.711854e+05,3.138720e+00,1.544140e+04,1.787199e-01,9.112516e-01,9.115240e-01,3.895243e-03,1.724910e-07,2.198069e+01,-8.291862e-02,2.206361e+01,2.412951e+01,1.705979e+02
2.711954e+05,3.138836e+00,1.545140e+04,1.788357e-01,9.112602e-01,9.115256e-01,3.896968e-03,1.724408e-07,2.198099e+01,-8.291862e-02,2.206391e+01,2.412961e+01,1.705942e+02
2.712054e+05,3.138951e+00,1.546140e+04,1.789514e-01,9.112780e-01,9.115272e-01,3.898693e-03,1.723906e-07,2.198133e+01,-8.291862e-02,2.206425e+01,2.412951e+01,1.705823e+02
2.712154e+05,3.139067e+00,1.547140e+04,1.790672e-01,9.112958e-01,9.115287e-01,3.900416e-03,1.723405e-07,2.198167e+01,-8.291862e-02,2.206459e+01,2.412941e+01,1.705703e+02
2.712254e+05,3.139183e+00,1.548141e+04,1.791829e-01,9.113135e-01,9.115303e-01,3.902140e-03,1.722903e-07,2.198202e+01,-8.291862e-02,2.206493e+01,2.412931e+01,1.705583e+02
2.712354e+05,3.139299e+00,1.549141e+04,1.792987e-01,9.113313e-01,9.115319e-01,3.903863e-03,1.722402e-07,2.198236e+01,-8.291862e-02,2.206528e+01,2.412921e+01,1.705463e+02
2.712454e+05,3.139414e+00,1.550141e+04,1.794144e-01,9.113491e-01,9.115335e-01,3.905585e-03,1.721900e-07,2.198270e+01,-8.291862e-02,2.206562e+01,2.412912e+01,1.705344e+02
2.712554e+05,3.139530e+00,1.551141e+04,1.795302e-01,9.113669e-01,9.115350e-01,3.907307e-03,1.721399e-07,2.198304e+01,-8.291862e-02,2.206596e+01,2.412902e+01,1.705224e+02
2.712654e+05,3.139646e+00,1.552141e+04,1.796459e-01,9.113847e-01,9.115366e-01,3.909028e-03,1.720898e-07,2.198338e+01,-8.291862e-02,2.206630e+01,2.412892e+01,1.705104e+02
2.712754e+05,3.139762e+00,1.553141e+04,1.797617e-01,9.114025e-01,9.115382e-01,3.910749e-03,1.720397e-07,2.198372e+01,-8.291862e-02,2.206664e+01,2.412882e+01,1.704984e+02
2.712854e+05,3.139877e+00,1.554141e+04,1.798774e-01,9.114202e-01,9.115397e-01,3.912469e-03,1.719896e-07,2.198406e+01,-8.291862e-02,2.206698e+01,2.412873e+01,1.704865e+02
2.712954e+05,3.139993e+00,1.555141e+04,1.799932e-01,9.114380e-01,9.115413e-01,3.914189e-03,1.719396e-07,2.198441e+01,-8.291862e-02,2.206732e+01,2.412863e+01,1.704745e+02
2.713054e+05,3.140109e+00,1.556141e+04,1.801089e-01,9.114558e-01,9.115429e-01,3.915908e-03,1.718895e-07,2.198475e+01,-8.291862e-02,2.206767e+01,2.412853e+01,1.704625e+02
2.713154e+05,3.140225e+00,1.557141e+04,1.802247e-01,9.114736e-01,9.115444e-01,3.917627e-03,1.718395e-07,2.198509e+01,-8.291862e-02,2.206801e+01,2.412843e+01,1.704505e+02
2.713254e+05,3.140340e+00,1.558141e+04,1.803404e-01,9.114914e-01,9.115460e-01,3.919345e-03,1.717895e-07,2.198543e+01,-8.291862e-02,2.206835e+01,2.412833e+01,1.704386e+02
2.713354e+05,3.140456e+00,1.559142e+04,1.804562e-01,9.115092e-01,9.115476e-01,3.921063e-03,1.717395e-07,2.198577e+01,-8.291862e-02,2.206869e+01,2.412824e+01,1.704266e+02
2.713454e+05,3.140572e+00,1.560142e+04,1.805719e-01,9.115270e-01,9.115491e-01,3.922780e-03,1.716895e-07,2.198611e+01,-8.291862e-02,2.206903e+01,2.412814e+01,1.704146e+02
2.713554e+05,3.140688e+00,1.561142e+04,1.806877e-01,9.115447e-01,9.115507e-01,3.924497e-03,1.716395e-07,2.198645e+01,-8.291862e-02,2.206937e+01,2.412804e+01,1.704027e+02
2.713654e+05,3.140803e+00,1.562142e+04,1.808034e-01,9.115625e-01,9.115523e-01,3.926213e-03,1.715896e-07,2.198679e+01,-8.291862e-02,2.206971e+01,2.412794e+01,1.703907e+02
2.713754e+05,3.140919e+00,1.563142e+04,1.809192e-01,9.115803e-01,9.115538e-01,3.927929e-03,1.715396e-07,2.198714e+01,-8.291862e-02,2.207005e+01,2.412784e+01,1.703787e+02
2.713854e+05,3.141035e+00,1.564142e+04,1.810350e-01,9.115981e-01,9.115554e-01,3.929645e-03,1.714897e-07,2.198748e+01,-8.291862e-02,2.207040e+01,2.412775e+01,1.703667e+02
2.713954e+05,3.141151e+00,1.565142e+04,1.811507e-01,9.116159e-01,9.115569e-01,3.931359e-03,1.714398e-07,2.198782e+01,-8.291862e-02,2.207074e+01,2.412765e+01,1.703548e+02
2.714054e+05,3.141266e+00,1.566142e+04,1.812665e-01,9.116337e-01,9.115585e-01,3.933074e-03,1.713899e-07,2.198816e+01,-8.291862e-02,2.207108e+01,2.412755e+01,1.703428e+02
2.714154e+05,3.141382e+00,1.567142e+04,1.813822e-01,9.116514e-01,9.115601e-01,3.934787e-03,1.713400e-07,2.198850e+01,-8.291862e-02,2.207142e+01,2.412745e+01,1.703308e+02
2.714254e+05,3.141498e+00,1.568142e+04,1.814980e-01,9.116692e-01,9.115616e-01,3.936501e-03,1.712901e-07,2.198884e+01,-8.291862e-02,2.207176e+01,2.412735e+01,1.703188e+02
2.714354e+05,3.141614e+00,1.569142e+04,1.816137e-01,9.116870e-01,9.115632e-01,3.938214e-03,1.712403e-07,2.198918e+01,-8.291862e-02,2.207210e+01,2.412726e+01,1.703069e+02
2.714454e+05,3.141729e+00,1.570143e+04,1.817295e-01,9.116996e-01,9.115648e-01,3.939926e-03,1.711904e-07,2.198949e+01,-8.291862e-02,2.207241e+01,2.412726e+01,1.702983e+02
2.714554e+05,3.141845e+00,1.571143e+04,1.818452e-01,9.117054e-01,9.115663e-01,3.941638e-03,1.711406e-07,2.198975e+01,-8.291862e-02,2.207266e+01,2.412739e+01,1.702943e+02
2.714654e+05,3.141961e+00,1.572143e+04,1.819610e-01,9.117111e-01,9.115679e-01,3.943349e-03,1.710908e-07,2.199000e+01,-8.291862e-02,2.207292e+01,2.412752e+01,1.702903e+02
2.714754e+05,3.142077e+00,1.573143e+04,1.820767e-01,9.117168e-01,9.115694e-01,3.945060e-03,1.710410e-07,2.199026e+01,-8.291862e-02,2.207318e+01,2.412765e+01,1.702863e+02
2.714854e+05,3.142192e+00,1.574143e+04,1.821925e-01,9.117225e-01,9.115710e-01,3.946770e-03,1.709912e-07,2.199052e+01,-8.291862e-02,2.207344e+01,2.412778e+01,1.702823e+02
2.714954e+05,3.142308e+00,1.575143e+04,1.823082e-01,9.117282e-01,9.115726e-01,3.948480e-03,1.709414e-07,2.199077e+01,-8.291862e-02,2.207369e+01,2.412791e+01,1.702783e+02
2.715054e+05,3.142424e+00,1.576143e+04,1.824240e-01,9.117340e-01,9.115741e-01,3.950189e-03,1.708917e-07,2.199103e+01,-8.291862e-02,2.207395e+01,2.412804e+01,1.702743e+02
2.715154e+05,3.142540e+00,1.577143e+04,1.825397e-01,9.117397e-01,9.115757e-01,3.951898e-03,1.708419e-07,2.199129e+01,-8.291862e-02,2.207421e+01,2.412816e+01,1.702703e+02
2.715254e+05,3.142655e+00,1.578143e+04,1.826555e-01,9.117454e-01,9.115772e-01,3.953606e-03,1.707922e-07,2.199154e+01,-8.291862e-02,2.207446e+01,2.412829e+01,1.702662e+02
2.715354e+05,3.142771e+00,1.579143e+04,1.827712e-01,9.117511e-01,9.115788e-01,3.955314e-03,1.707425e-07,2.199180e+01,-8.291862e-02,2.207472e+01,2.412842e+01,1.702622e+02
2.715454e+05,3.142887e+00,1.580143e+04,1.828870e-01,9.117569e-01,9.115803e-01,3.957022e-03,1.706928e-07,2.199206e+01,-8.291862e-02,2.207498e+01,2.412855e+01,1.702582e+02
2.715554e+05,3.143003e+00,1.581144e+04,1.830027e-01,9.117626e-01,9.115819e-01,3.958728e-03,1.706431e-07,2.199231e+01,-8.291862e-02,2.207523e+01,2.412868e+01,1.702542e+02
2.715654e+05,3.143118e+00,1.582144e+04,1.831185e-01,9.117683e-01,9.115835e-01,3.960435e-03,1.705934e-07,2.199257e+01,-8.291862e-02,2.207549e+01,2.412881e+01,1.702502e+02
2.715754e+05,3.143234e+00,1.583144e+04,1.832342e-01,9.117740e-01,9.115850e-01,3.962141e-03,1.705438e-07,2.199283e+01,-8.291862e-02,2.207575e+01,2.412894e+01,1.702462e+02
2.715854e+05,3.143350e+00,1.584144e+04,1.833500e-01,9.117797e-01,9.115866e-01,3.963846e-03,1.704941e-07,2.199309e+01,-8.291862e-02,2.207600e+01,2.412907e+01,1.702422e+02
2.715954e+05,3.143466e+00,1.585144e+04,1.834657e-01,9.117855e-01,9.115881e-01,3.965551e-03,1.704445e-07,2.199334e+01,-8.291862e-02,2.207626e+01,2.412920e+01,1.702382e+02
2.716054e+05,3.143581e+00,1.586144e+04,1.835815e-01,9.117912e-01,9.115897e-01,3.967255e-03,1.703949e-07,2.199360e+01,-8.291862e-02,2.207652e+01,2.412933e+01,1.702342e+02
2.716154e+05,3.143697e+00,1.587144e+04,1.836972e-01,9.117969e-01,9.115912e-01,3.968959e-03,1.703453e-07,2.199386e+01,-8.291862e-02,2.207677e+01,2.412946e+01,1.702302e+02
2.716254e+05,3.143813e+00,1.588144e+04,1.838130e-01,9.118026e-01,9.115928e-01,3.970662e-03,1.702957e-07,2.199411e+01,-8.291862e-02,2.207703e+01,2.412959e+01,1.702262e+02
2.716354e+05,3.143929e+00,1.589144e+04,1.839287e-01,9.118084e-01,9.115943e-01,3.972365e-03,1.702461e-07,2.199437e+01,-8.291862e-02,2.207729e+01,2.412972e+01,1.702222e+02
2.716454e+05,3.144044e+00,1.590144e+04,1.840445e-01,9.118141e-01,9.115959e-01,3.974068e-03,1.701966e-07,2.199463e+01,-8.291862e-02,2.207755e+01,2.412985e+01,1.702182e+02
2.716554e+05,3.144160e+00,1.591144e+04,1.841602e-01,9.118198e-01,9.115974e-01,3.975769e-03,1.701470e-07,2.199488e+01,-8.291862e-02,2.207780e+01,2.412998e+01,1.702142e+02
2.716654e+05,3.144276e+00,1.592145e+04,1.842760e-01,9.118255e-01,9.115990e-01,3.977471e-03,1.700975e-07,2.199514e+01,-8.291862e-02,2.207806e+01,2.413011e+01,1.702102e+02
2.716754e+05,3.144392e+00,1.593145e+04,1.843917e-01,9.118312e-01,9.116005e-01,3.979172e-03,1.700480e-07,2.199540e+01,-8.291862e-02,2.207832e+01,2.413024e+01,1.702062e+02
2.716854e+05,3.144507e+00,1.594145e+04,1.845075e-01,9.118370e-01,9.116021e-01,3.980872e-03,1.699985e-07,2.199565e+01,-8.291862e-02,2.207857e+01,2.413037e+01,1.702022e+02
2.716954e+05,3.144623e+00,1.595145e+04,1.846232e-01,9.118433e-01,9.116036e-01,3.982572e-03,1.699490e-07,2.199567e+01,-8.291862e-02,2.207859e+01,2.413022e+01,1.702000e+02
2.717054e+05,3.144739e+00,1.596145e+04,1.847390e-01,9.118505e-01,9.116052e-01,3.984271e-03,1.698996e-07,2.199542e+01,-8.291862e-02,2.207834e+01,2.412975e+01,1.702000e+02
2.717154e+05,3.144855e+00,1.597145e+04,1.848547e-01,9.118577e-01,9.116067e-01,3.985970e-03,1.698501e-07,2.199516e+01,-8.291862e-02,2.207808e+01,2.412928e+01,1.702000e+02
2.717255e+05,3.144970e+00,1.598145e+04,1.849705e-01,9.118648e-01,9.116083e-01,3.987669e-03,1.698007e-07,2.199490e+01,-8.291862e-02,2.207782e+01,2.412881e+01,1.702000e+02
2.717355e+05,3.145086e+00,1.599145e+04,1.850862e-01,9.118720e-01,9.116098e-01,3.989367e-03,1.697512e-07,2.199465e+01,-8.291862e-02,2.207757e+01,2.412834e+01,1.702000e+02
2.717455e+05,3.145202e+00,1.600145e+04,1.852020e-01,9.118791e-01,9.116114e-01,3.991064e-03,1.697018e-07,2.199439e+01,-8.291862e-02,2.207731e+01,2.412787e+01,1.702000e+02
2.717555e+05,3.145318e+00,1.601145e+04,1.853177e-01,9.118863e-01,9.116129e-01,3.992761e-03,1.696524e-07,2.199413e+01,-8.291862e-02,2.207705e+01,2.412739e+01,1.702000e+02
2.717655e+05,3.145433e+00,1.602145e+04,1.854335e-01,9.118934e-01,9.116145e-01,3.994457e-03,1.696030e-07,2.199388e+01,-8.291862e-02,2.207680e+01,2.412692e+01,1.702000e+02
2.717755e+05,3.145549e+00,1.603146e+04,1.855493e-01,9.119006e-01,9.116160e-01,3.996153e-03,1.695537e-07,2.199362e+01,-8.291862e-02,2.207654e+01,2.412645e+01,1.702000e+02
2.717855e+05,3.145665e+00,1.604146e+04,1.856650e-01,9.119077e-01,9.116176e-01,3.997849e-03,1.695043e-07,2.199336e+01,-8.291862e-02,2.207628e+01,2.412598e+01,1.702000e+02
2.717955e+05,3.145781e+00,1.605146e+04,1.857808e-01,9.119149e-01,9.116191e-01,3.999544e-03,1.694550e-07,2.199311e+01,-8.291862e-02,2.207602e+01,2.412551e+01,1.702000e+02
2.718055e+05,3.145897e+00,1.606146e+04,1.858965e-01,9.119220e-01,9.116206e-01,4.001238e-03,1.694056e-07,2.199285e+01,-8.291862e-02,2.207577e+01,2.412504e+01,1.702000e+02
2.718155e+05,3.146012e+00,1.607146e+04,1.860123e-01,9.119292e-01,9.116222e-01,4.002932e-03,1.693563e-07,2.199259e+01,-8.291862e-02,2.207551e+01,2.412456e+01,1.702000e+02
2.718255e+05,3.146128e+00,1.608146e+04,1.861280e-01,9.119364e-01,9.116237e-01,4.004626e-03,1.693070e-07,2.199234e+01,-8.291862e-02,2.207525e+01,2.412409e+01,1.702000e+02
2.718355e+05,3.146244e+00,1.609146e+04,1.862438e-01,9.119435e-01,9.116253e-01,4.006319e-03,1.692577e-07,2.199208e+01,-8.291862e-02,2.207500e+01,2.412362e+01,1.702000e+02
2.718455e+05,3.146360e+00,1.610146e+04,1.863595e-01,9.119507e-01,9.116268e-01,4.008011e-03,1.692085e-07,2.199182e+01,-8.291862e-02,2.207474e+01,2.412315e+01,1.702000e+02
2.718555e+05,3.146475e+00,1.611146e+04,1.864753e-01,9.119578e-01,9.116284e-01,4.009703e-03,1.691592e-07,2.199156e+01,-8.291862e-02,2.207448e+01,2.412268e+01,1.702000e+02
2.718655e+05,3.146591e+00,1.612146e+04,1.865910e-01,9.119650e-01,9.116299e-01,4.011395e-03,1.691100e-07,2.199131e+01,-8.291862e-02,2.207423e+01,2.412221e+01,1.702000e+02
2.718755e+05,3.146707e+00,1.613146e+04,1.867068e-01,9.119721e-01,9.116314e-01,4.013086e-03,1.690608e-07,2.199105e+01,-8.291862e-02,2.207397e+01,2.412174e+01,1.702000e+02
2.718855e+05,3.146823e+00,1.614147e+04,1.868225e-01,9.119793e-01,9.116330e-01,4.014776e-03,1.690115e-07,2.199079e+01,-8.291862e-02,2.207371e+01,2.412126e+01,1.702000e+02
2.718955e+05,3.146938e+00,1.615147e+04,1.869383e-01,9.119864e-01,9.116345e-01,4.016466e-03,1.689623e-07,2.199054e+01,-8.291862e-02,2.207346e+01,2.412079e+01,1.702000e+02
2.719055e+05,3.147054e+00,1.616147e+04,1.870540e-01,9.119936e-01,9.116361e-01,4.018156e-03,1.689132e-07,2.199028e+01,-8.291862e-02,2.207320e+01,2.412032e+01,1.702000e+02
2.719155e+05,3.147170e+00,1.617147e+04,1.871698e-01,9.120007e-01,9.116376e-01,4.019845e-03,1.688640e-07,2.199002e+01,-8.291862e-02,2.207294e+01,2.411985e+01,1.702000e+02
2.719255e+05,3.147286e+00,1.618147e+04,1.872855e-01,9.120079e-01,9.116392e-01,4.021533e-03,1.688148e-07,2.198977e+01,-8.291862e-02,2.207269e+01,2.411938e+01,1.702000e+02
2.719355e+05,3.147401e+00,1.619147e+04,1.874013e-01,9.120151e-01,9.116407e-01,4.023221e-03,1.687657e-07,2.198951e+01,-8.291862e-02,2.207243e+01,2.411891e+01,1.702000e+02
2.719455e+05,3.147517e+00,1.620147e+04,1.875170e-01,9.120152e-01,9.116422e-01,4.024909e-03,1.687166e-07,2.198896e+01,-8.291862e-02,2.207188e+01,2.411830e+01,1.702000e+02
2.719555e+05,3.147633e+00,1.621147e+04,1.876328e-01,9.120080e-01,9.116438e-01,4.026596e-03,1.686674e-07,2.198811e+01,-8.291862e-02,2.207102e+01,2.411755e+01,1.702000e+02
2.719655e+05,3.147749e+00,1.622147e+04,1.877485e-01,9.120009e-01,9.116453e-01,4.028283e-03,1.686183e-07,2.198725e+01,-8.291862e-02,2.207017e+01,2.411681e+01,1.702000e+02
2.719755e+05,3.147864e+00,1.623147e+04,1.878643e-01,9.119938e-01,9.116468e-01,4.029969e-03,1.685693e-07,2.198640e+01,-8.291862e-02,2.206932e+01,2.411606e+01,1.702000e+02
2.719855e+05,3.147980e+00,1.624147e+04,1.879800e-01,9.119866e-01,9.116484e-01,4.031654e-03,1.685202e-07,2.198555e+01,-8.291862e-02,2.206846e+01,2.411531e+01,1.702000e+02
2.719955e+05,3.148096e+00,1.625148e+04,1.880958e-01,9.119795e-01,9.116499e-01,4.033339e-03,1.684711e-07,2.198469e+01,-8.291862e-02,2.206761e+01,2.411457e+01,1.702000e+02
2.720055e+05,3.148212e+00,1.626148e+04,1.882115e-01,9.119724e-01,9.116514e-01,4.035024e-03,1.684221e-07,2.198384e+01,-8.291862e-02,2.206676e+01,2.411382e+01,1.702000e+02
2.720155e+05,3.148327e+00,1.627148e+04,1.883273e-01,9.119653e-01,9.116530e-01,4.036708e-03,1.683731e-07,2.198299e+01,-8.291862e-02,2.206590e+01,2.411307e+01,1.702000e+02
2.720255e+05,3.148443e+00,1.628148e+04,1.884430e-01,9.119581e-01,9.116545e-01,4.038392e-03,1.683240e-07,2.198213e+01,-8.291862e-02,2.206505e+01,2.411233e+01,1.702000e+02
2.720355e+05,3.148559e+00,1.629148e+04,1.885588e-01,9.119510e-01,9.116561e-01,4.040075e-03,1.682750e-07,2.198128e+01,-8.291862e-02,2.206420e+01,2.411158e+01,1.702000e+02
2.720455e+05,3.148675e+00,1.630148e+04,1.886745e-01,9.119439e-01,9.116576e-01,4.041758e-03,1.682261e-07,2.198043e+01,-8.291862e-02,2.206334e+01,2.411083e+01,1.702000e+02
2.720555e+05,3.148790e+00,1.631148e+04,1.887903e-01,9.119367e-01,9.116591e-01,4.043440e-03,1.681771e-07,2.197957e+01,-8.291862e-02,2.206249e+01,2.411009e+01,1.702000e+02
2.720655e+05,3.148906e+00,1.632148e+04,1.889060e-01,9.119296e-01,9.116607e-01,4.045121e-03,1.681281e-07,2.197872e+01,-8.291862e-02,2.206164e+01,2.410934e+01,1.702000e+02
2.720755e+05,3.149022e+00,1.633148e+04,1.890218e-01,9.119225e-01,9.116622e-01,4.046803e-03,1.680792e-07,2.197787e+01,-8.291862e-02,2.206078e+01,2.410859e+01,1.702000e+02
2.720855e+05,3.149138e+00,1.634148e+04,1.891375e-01,9.119154e-01,9.116637e-01,4.048483e-03,1.680303e-07,2.197701e+01,-8.291862e-02,2.205993e+01,2.410785e+01,1.702000e+02
2.720955e+05,3.149253e+00,1.635148e+04,1.892533e-01,9.119082e-01,9.116653e-01,4.050163e-03,1.679813e-07,2.197616e+01,-8.291862e-02,2.205908e+01,2.410710e+01,1.702000e+02
2.721055e+05,3.149369e+00,1.636149e+04,1.893690e-01,9.119011e-01,9.116668e-01,4.051843e-03,1.679324e-07,2.197531e+01,-8.291862e-02,2.205822e+01,2.410635e+01,1.702000e+02
2.721155e+05,3.149485e+00,1.637149e+04,1.894848e-01,9.118940e-01,9.116683e-01,4.053522e-03,1.678836e-07,2.197445e+01,-8.291862e-02,2.205737e+01,2.410561e+01,1.702000e+02
2.721255e+05,3.149601e+00,1.638149e+04,1.896005e-01,9.118868e-01,9.116698e-01,4.055201e-03,1.678347e-07,2.197360e+01,-8.291862e-02,2.205652e+01,2.410486e+01,1.702000e+02
2.721355e+05,3.149716e+00,1.639149e+04,1.897163e-01,9.118797e-01,9.116714e-01,4.056879e-03,1.677858e-07,2.197275e+01,-8.291862e-02,2.205566e+01,2.410411e+01,1.702000e+02
2.721455e+05,3.149832e+00,1.640149e+04,1.898320e-01,9.118726e-01,9.116729e-01,4.058557e-03,1.677370e-07,2.197189e+01,-8.291862e-02,2.205481e+01,2.410337e+01,1.702000e+02
2.721555e+05,3.149948e+00,1.641149e+04,1.899478e-01,9.118654e-01,9.116744e-01,4.060234e-03,1.676881e-07,2.197104e+01,-8.291862e-02,2.205396e+01,2.410262e+01,1.702000e+02
