Repository: brandonlampe/CS_Data

# Repository for Crushed Salt Data
**Grant No: 456417**

This is a work in progress!

## Repository Content

### Directory Names
A uniform namining structure still in progress, but in general directories are named according to the following:
 - Names contain no spaces, a single underscore "_" will be used as a file name seperator.
 - Files are for the Crushed Salt Project (CSP); therefore, the first three charaters of each file are "CSP".
 - Folders are organized by which frame the test was performed on i.e., A2 or A3.
 - The fifth and sixth charaters of each file name will therefore be "A" followed by the frame number.

File: UNM_WP_HY_175_09/STAGE04/CREEP_FIT/175_09_STAGE04_CREEP_OUT.csv (part 10 of 38)
Analysis by Brandon Lampe, performed on: 2016/07/05 19:58:49
Experimental results below begin at: 2016/04/11 08:28:26
Duration (sec),Duration (day),Elapsed Time (sec),Elapsed Time (day),Interpolated Fractional Density,Fit to Fractional Density,Fit to Volume Strain,Fit to Volume Strain Rate (1/sec),Confining Pressure (MPa),Pore Pressure (MPa),Terzaghi Pressure (MPa),Solid Pressure (MPa),Temperature (C))
2.768659e+05,3.204467e+00,2.112192e+04,2.444666e-01,9.127635e-01,9.123476e-01,4.798334e-03,1.461894e-07,2.198938e+01,-8.291862e-02,2.207230e+01,2.409892e+01,1.702000e+02
2.768759e+05,3.204582e+00,2.113192e+04,2.445824e-01,9.127764e-01,9.123489e-01,4.799796e-03,1.461468e-07,2.198938e+01,-8.291862e-02,2.207230e+01,2.409858e+01,1.702000e+02
2.768859e+05,3.204698e+00,2.114192e+04,2.446981e-01,9.127893e-01,9.123503e-01,4.801257e-03,1.461042e-07,2.198938e+01,-8.291862e-02,2.207230e+01,2.409823e+01,1.702000e+02
2.768959e+05,3.204814e+00,2.115192e+04,2.448139e-01,9.128022e-01,9.123516e-01,4.802718e-03,1.460617e-07,2.198938e+01,-8.291862e-02,2.207230e+01,2.409789e+01,1.702000e+02
2.769059e+05,3.204930e+00,2.116192e+04,2.449296e-01,9.128151e-01,9.123529e-01,4.804179e-03,1.460191e-07,2.198938e+01,-8.291862e-02,2.207230e+01,2.409755e+01,1.702000e+02
2.769159e+05,3.205045e+00,2.117192e+04,2.450454e-01,9.128280e-01,9.123543e-01,4.805639e-03,1.459766e-07,2.198938e+01,-8.291862e-02,2.207230e+01,2.409721e+01,1.702000e+02
2.769259e+05,3.205161e+00,2.118192e+04,2.451611e-01,9.128409e-01,9.123556e-01,4.807098e-03,1.459340e-07,2.198938e+01,-8.291862e-02,2.207230e+01,2.409687e+01,1.702000e+02
2.769359e+05,3.205277e+00,2.119192e+04,2.452769e-01,9.128538e-01,9.123569e-01,4.808558e-03,1.458915e-07,2.198938e+01,-8.291862e-02,2.207230e+01,2.409652e+01,1.702000e+02
2.769459e+05,3.205393e+00,2.120192e+04,2.453926e-01,9.128528e-01,9.123582e-01,4.810016e-03,1.458490e-07,2.198906e+01,-8.291862e-02,2.207198e+01,2.409620e+01,1.702000e+02
2.769559e+05,3.205508e+00,2.121193e+04,2.455084e-01,9.128400e-01,9.123596e-01,4.811475e-03,1.458065e-07,2.198846e+01,-8.291862e-02,2.207138e+01,2.409589e+01,1.702000e+02
2.769659e+05,3.205624e+00,2.122193e+04,2.456241e-01,9.128272e-01,9.123609e-01,4.812933e-03,1.457640e-07,2.198787e+01,-8.291862e-02,2.207079e+01,2.409557e+01,1.702000e+02
2.769759e+05,3.205740e+00,2.123193e+04,2.457399e-01,9.128144e-01,9.123622e-01,4.814390e-03,1.457215e-07,2.198727e+01,-8.291862e-02,2.207019e+01,2.409526e+01,1.702000e+02
2.769859e+05,3.205856e+00,2.124193e+04,2.458557e-01,9.128016e-01,9.123636e-01,4.815848e-03,1.456791e-07,2.198668e+01,-8.291862e-02,2.206959e+01,2.409495e+01,1.702000e+02
2.769959e+05,3.205971e+00,2.125193e+04,2.459714e-01,9.127888e-01,9.123649e-01,4.817304e-03,1.456366e-07,2.198608e+01,-8.291862e-02,2.206900e+01,2.409463e+01,1.702000e+02
2.770059e+05,3.206087e+00,2.126193e+04,2.460872e-01,9.127760e-01,9.123662e-01,4.818761e-03,1.455942e-07,2.198549e+01,-8.291862e-02,2.206840e+01,2.409432e+01,1.702000e+02
2.770159e+05,3.206203e+00,2.127193e+04,2.462029e-01,9.127632e-01,9.123676e-01,4.820216e-03,1.455517e-07,2.198489e+01,-8.291862e-02,2.206781e+01,2.409401e+01,1.702000e+02
2.770259e+05,3.206319e+00,2.128193e+04,2.463187e-01,9.127503e-01,9.123689e-01,4.821672e-03,1.455093e-07,2.198429e+01,-8.291862e-02,2.206721e+01,2.409370e+01,1.702000e+02
2.770359e+05,3.206434e+00,2.129193e+04,2.464344e-01,9.127375e-01,9.123702e-01,4.823127e-03,1.454669e-07,2.198370e+01,-8.291862e-02,2.206662e+01,2.409338e+01,1.702000e+02
2.770459e+05,3.206550e+00,2.130193e+04,2.465502e-01,9.127247e-01,9.123715e-01,4.824581e-03,1.454245e-07,2.198310e+01,-8.291862e-02,2.206602e+01,2.409307e+01,1.702000e+02
2.770559e+05,3.206666e+00,2.131193e+04,2.466659e-01,9.127119e-01,9.123729e-01,4.826036e-03,1.453822e-07,2.198251e+01,-8.291862e-02,2.206543e+01,2.409276e+01,1.702000e+02
2.770659e+05,3.206782e+00,2.132194e+04,2.467817e-01,9.126991e-01,9.123742e-01,4.827489e-03,1.453398e-07,2.198191e+01,-8.291862e-02,2.206483e+01,2.409244e+01,1.702000e+02
2.770759e+05,3.206897e+00,2.133194e+04,2.468974e-01,9.126863e-01,9.123755e-01,4.828943e-03,1.452974e-07,2.198132e+01,-8.291862e-02,2.206424e+01,2.409213e+01,1.702000e+02
2.770859e+05,3.207013e+00,2.134194e+04,2.470132e-01,9.126735e-01,9.123768e-01,4.830396e-03,1.452551e-07,2.198072e+01,-8.291862e-02,2.206364e+01,2.409182e+01,1.702000e+02
2.770959e+05,3.207129e+00,2.135194e+04,2.471289e-01,9.126607e-01,9.123782e-01,4.831848e-03,1.452128e-07,2.198013e+01,-8.291862e-02,2.206305e+01,2.409151e+01,1.702000e+02
2.771059e+05,3.207245e+00,2.136194e+04,2.472447e-01,9.126479e-01,9.123795e-01,4.833300e-03,1.451705e-07,2.197953e+01,-8.291862e-02,2.206245e+01,2.409119e+01,1.702000e+02
2.771159e+05,3.207360e+00,2.137194e+04,2.473604e-01,9.126350e-01,9.123808e-01,4.834752e-03,1.451281e-07,2.197894e+01,-8.291862e-02,2.206186e+01,2.409088e+01,1.702000e+02
2.771259e+05,3.207476e+00,2.138194e+04,2.474762e-01,9.126222e-01,9.123821e-01,4.836203e-03,1.450859e-07,2.197834e+01,-8.291862e-02,2.206126e+01,2.409057e+01,1.702000e+02
2.771359e+05,3.207592e+00,2.139194e+04,2.475919e-01,9.126094e-01,9.123835e-01,4.837654e-03,1.450436e-07,2.197775e+01,-8.291862e-02,2.206067e+01,2.409025e+01,1.702000e+02
2.771459e+05,3.207708e+00,2.140194e+04,2.477077e-01,9.125966e-01,9.123848e-01,4.839104e-03,1.450013e-07,2.197715e+01,-8.291862e-02,2.206007e+01,2.408994e+01,1.702000e+02
2.771559e+05,3.207823e+00,2.141194e+04,2.478234e-01,9.125838e-01,9.123861e-01,4.840554e-03,1.449591e-07,2.197656e+01,-8.291862e-02,2.205947e+01,2.408963e+01,1.702000e+02
2.771659e+05,3.207939e+00,2.142194e+04,2.479392e-01,9.125710e-01,9.123874e-01,4.842003e-03,1.449168e-07,2.197596e+01,-8.291862e-02,2.205888e+01,2.408932e+01,1.702000e+02
2.771759e+05,3.208055e+00,2.143195e+04,2.480549e-01,9.125582e-01,9.123888e-01,4.843453e-03,1.448746e-07,2.197537e+01,-8.291862e-02,2.205828e+01,2.408900e+01,1.702000e+02
2.771859e+05,3.208171e+00,2.144195e+04,2.481707e-01,9.125454e-01,9.123901e-01,4.844901e-03,1.448324e-07,2.197477e+01,-8.291862e-02,2.205769e+01,2.408869e+01,1.702000e+02
2.771959e+05,3.208286e+00,2.145195e+04,2.482864e-01,9.125337e-01,9.123914e-01,4.846349e-03,1.447902e-07,2.197441e+01,-8.291862e-02,2.205733e+01,2.408861e+01,1.702016e+02
2.772059e+05,3.208402e+00,2.146195e+04,2.484022e-01,9.125236e-01,9.123927e-01,4.847797e-03,1.447480e-07,2.197441e+01,-8.291862e-02,2.205733e+01,2.408888e+01,1.702056e+02
2.772159e+05,3.208518e+00,2.147195e+04,2.485179e-01,9.125135e-01,9.123940e-01,4.849245e-03,1.447058e-07,2.197441e+01,-8.291862e-02,2.205733e+01,2.408914e+01,1.702097e+02
2.772260e+05,3.208634e+00,2.148195e+04,2.486337e-01,9.125035e-01,9.123954e-01,4.850692e-03,1.446636e-07,2.197441e+01,-8.291862e-02,2.205733e+01,2.408941e+01,1.702137e+02
2.772360e+05,3.208749e+00,2.149195e+04,2.487494e-01,9.124934e-01,9.123967e-01,4.852138e-03,1.446215e-07,2.197441e+01,-8.291862e-02,2.205733e+01,2.408968e+01,1.702177e+02
2.772460e+05,3.208865e+00,2.150195e+04,2.488652e-01,9.124833e-01,9.123980e-01,4.853584e-03,1.445793e-07,2.197441e+01,-8.291862e-02,2.205733e+01,2.408994e+01,1.702217e+02
2.772560e+05,3.208981e+00,2.151195e+04,2.489809e-01,9.124733e-01,9.123993e-01,4.855030e-03,1.445372e-07,2.197441e+01,-8.291862e-02,2.205733e+01,2.409021e+01,1.702257e+02
2.772660e+05,3.209097e+00,2.152195e+04,2.490967e-01,9.124632e-01,9.124006e-01,4.856475e-03,1.444951e-07,2.197441e+01,-8.291862e-02,2.205733e+01,2.409047e+01,1.702297e+02
2.772760e+05,3.209212e+00,2.153195e+04,2.492124e-01,9.124532e-01,9.124020e-01,4.857920e-03,1.444529e-07,2.197441e+01,-8.291862e-02,2.205733e+01,2.409074e+01,1.702338e+02
2.772860e+05,3.209328e+00,2.154196e+04,2.493282e-01,9.124431e-01,9.124033e-01,4.859365e-03,1.444109e-07,2.197441e+01,-8.291862e-02,2.205733e+01,2.409101e+01,1.702378e+02
2.772960e+05,3.209444e+00,2.155196e+04,2.494439e-01,9.124330e-01,9.124046e-01,4.860809e-03,1.443688e-07,2.197441e+01,-8.291862e-02,2.205733e+01,2.409127e+01,1.702418e+02
2.773060e+05,3.209560e+00,2.156196e+04,2.495597e-01,9.124230e-01,9.124059e-01,4.862252e-03,1.443267e-07,2.197441e+01,-8.291862e-02,2.205733e+01,2.409154e+01,1.702458e+02
2.773160e+05,3.209675e+00,2.157196e+04,2.496754e-01,9.124129e-01,9.124072e-01,4.863696e-03,1.442846e-07,2.197441e+01,-8.291862e-02,2.205733e+01,2.409181e+01,1.702498e+02
2.773260e+05,3.209791e+00,2.158196e+04,2.497912e-01,9.124028e-01,9.124085e-01,4.865138e-03,1.442426e-07,2.197441e+01,-8.291862e-02,2.205733e+01,2.409207e+01,1.702539e+02
2.773360e+05,3.209907e+00,2.159196e+04,2.499069e-01,9.123928e-01,9.124099e-01,4.866581e-03,1.442006e-07,2.197441e+01,-8.291862e-02,2.205733e+01,2.409234e+01,1.702579e+02
2.773460e+05,3.210023e+00,2.160196e+04,2.500227e-01,9.123827e-01,9.124112e-01,4.868023e-03,1.441585e-07,2.197441e+01,-8.291862e-02,2.205733e+01,2.409261e+01,1.702619e+02
2.773560e+05,3.210138e+00,2.161196e+04,2.501384e-01,9.123727e-01,9.124125e-01,4.869464e-03,1.441165e-07,2.197441e+01,-8.291862e-02,2.205733e+01,2.409287e+01,1.702659e+02
2.773660e+05,3.210254e+00,2.162196e+04,2.502542e-01,9.123626e-01,9.124138e-01,4.870905e-03,1.440745e-07,2.197441e+01,-8.291862e-02,2.205733e+01,2.409314e+01,1.702699e+02
2.773760e+05,3.210370e+00,2.163196e+04,2.503700e-01,9.123525e-01,9.124151e-01,4.872346e-03,1.440325e-07,2.197441e+01,-8.291862e-02,2.205733e+01,2.409341e+01,1.702740e+02
2.773860e+05,3.210486e+00,2.164196e+04,2.504857e-01,9.123425e-01,9.124164e-01,4.873786e-03,1.439906e-07,2.197441e+01,-8.291862e-02,2.205733e+01,2.409367e+01,1.702780e+02
2.773960e+05,3.210601e+00,2.165197e+04,2.506015e-01,9.123324e-01,9.124177e-01,4.875226e-03,1.439486e-07,2.197441e+01,-8.291862e-02,2.205733e+01,2.409394e+01,1.702820e+02
2.774060e+05,3.210717e+00,2.166197e+04,2.507172e-01,9.123224e-01,9.124191e-01,4.876665e-03,1.439066e-07,2.197441e+01,-8.291862e-02,2.205733e+01,2.409421e+01,1.702860e+02
2.774160e+05,3.210833e+00,2.167197e+04,2.508330e-01,9.123123e-01,9.124204e-01,4.878104e-03,1.438647e-07,2.197441e+01,-8.291862e-02,2.205733e+01,2.409447e+01,1.702900e+02
2.774260e+05,3.210949e+00,2.168197e+04,2.509487e-01,9.123022e-01,9.124217e-01,4.879543e-03,1.438228e-07,2.197441e+01,-8.291862e-02,2.205733e+01,2.409474e+01,1.702941e+02
2.774360e+05,3.211064e+00,2.169197e+04,2.510645e-01,9.122922e-01,9.124230e-01,4.880981e-03,1.437809e-07,2.197441e+01,-8.291862e-02,2.205733e+01,2.409501e+01,1.702981e+02
2.774460e+05,3.211180e+00,2.170197e+04,2.511802e-01,9.122899e-01,9.124243e-01,4.882419e-03,1.437390e-07,2.197455e+01,-8.291862e-02,2.205747e+01,2.409521e+01,1.703000e+02
2.774560e+05,3.211296e+00,2.171197e+04,2.512960e-01,9.122949e-01,9.124256e-01,4.883856e-03,1.436971e-07,2.197480e+01,-8.291862e-02,2.205772e+01,2.409536e+01,1.703000e+02
2.774660e+05,3.211412e+00,2.172197e+04,2.514117e-01,9.122999e-01,9.124269e-01,4.885293e-03,1.436552e-07,2.197506e+01,-8.291862e-02,2.205798e+01,2.409551e+01,1.703000e+02
2.774760e+05,3.211527e+00,2.173197e+04,2.515275e-01,9.123049e-01,9.124282e-01,4.886729e-03,1.436133e-07,2.197532e+01,-8.291862e-02,2.205824e+01,2.409566e+01,1.703000e+02
2.774860e+05,3.211643e+00,2.174197e+04,2.516432e-01,9.123099e-01,9.124295e-01,4.888165e-03,1.435715e-07,2.197557e+01,-8.291862e-02,2.205849e+01,2.409581e+01,1.703000e+02
2.774960e+05,3.211759e+00,2.175197e+04,2.517590e-01,9.123149e-01,9.124309e-01,4.889601e-03,1.435296e-07,2.197583e+01,-8.291862e-02,2.205875e+01,2.409596e+01,1.703000e+02
2.775060e+05,3.211875e+00,2.176198e+04,2.518747e-01,9.123199e-01,9.124322e-01,4.891036e-03,1.434878e-07,2.197609e+01,-8.291862e-02,2.205901e+01,2.409611e+01,1.703000e+02
2.775160e+05,3.211990e+00,2.177198e+04,2.519905e-01,9.123249e-01,9.124335e-01,4.892471e-03,1.434460e-07,2.197635e+01,-8.291862e-02,2.205926e+01,2.409626e+01,1.703000e+02
2.775260e+05,3.212106e+00,2.178198e+04,2.521062e-01,9.123299e-01,9.124348e-01,4.893905e-03,1.434042e-07,2.197660e+01,-8.291862e-02,2.205952e+01,2.409641e+01,1.703000e+02
2.775360e+05,3.212222e+00,2.179198e+04,2.522220e-01,9.123348e-01,9.124361e-01,4.895339e-03,1.433624e-07,2.197686e+01,-8.291862e-02,2.205978e+01,2.409656e+01,1.703000e+02
2.775460e+05,3.212338e+00,2.180198e+04,2.523377e-01,9.123398e-01,9.124374e-01,4.896773e-03,1.433206e-07,2.197712e+01,-8.291862e-02,2.206003e+01,2.409671e+01,1.703000e+02
2.775560e+05,3.212453e+00,2.181198e+04,2.524535e-01,9.123448e-01,9.124387e-01,4.898206e-03,1.432788e-07,2.197737e+01,-8.291862e-02,2.206029e+01,2.409686e+01,1.703000e+02
2.775660e+05,3.212569e+00,2.182198e+04,2.525692e-01,9.123498e-01,9.124400e-01,4.899639e-03,1.432371e-07,2.197763e+01,-8.291862e-02,2.206055e+01,2.409700e+01,1.703000e+02
2.775760e+05,3.212685e+00,2.183198e+04,2.526850e-01,9.123548e-01,9.124413e-01,4.901071e-03,1.431953e-07,2.197789e+01,-8.291862e-02,2.206081e+01,2.409715e+01,1.703000e+02
2.775860e+05,3.212801e+00,2.184198e+04,2.528007e-01,9.123598e-01,9.124426e-01,4.902503e-03,1.431536e-07,2.197814e+01,-8.291862e-02,2.206106e+01,2.409730e+01,1.703000e+02
2.775960e+05,3.212916e+00,2.185198e+04,2.529165e-01,9.123648e-01,9.124439e-01,4.903934e-03,1.431119e-07,2.197840e+01,-8.291862e-02,2.206132e+01,2.409745e+01,1.703000e+02
2.776060e+05,3.213032e+00,2.186198e+04,2.530322e-01,9.123698e-01,9.124452e-01,4.905366e-03,1.430702e-07,2.197866e+01,-8.291862e-02,2.206158e+01,2.409760e+01,1.703000e+02
2.776160e+05,3.213148e+00,2.187199e+04,2.531480e-01,9.123748e-01,9.124465e-01,4.906796e-03,1.430285e-07,2.197891e+01,-8.291862e-02,2.206183e+01,2.409775e+01,1.703000e+02
2.776260e+05,3.213264e+00,2.188199e+04,2.532637e-01,9.123797e-01,9.124479e-01,4.908226e-03,1.429868e-07,2.197917e+01,-8.291862e-02,2.206209e+01,2.409790e+01,1.703000e+02
2.776360e+05,3.213379e+00,2.189199e+04,2.533795e-01,9.123847e-01,9.124492e-01,4.909656e-03,1.429451e-07,2.197943e+01,-8.291862e-02,2.206235e+01,2.409805e+01,1.703000e+02
2.776460e+05,3.213495e+00,2.190199e+04,2.534952e-01,9.123897e-01,9.124505e-01,4.911085e-03,1.429035e-07,2.197969e+01,-8.291862e-02,2.206260e+01,2.409820e+01,1.703000e+02
2.776560e+05,3.213611e+00,2.191199e+04,2.536110e-01,9.123947e-01,9.124518e-01,4.912514e-03,1.428618e-07,2.197994e+01,-8.291862e-02,2.206286e+01,2.409835e+01,1.703000e+02
2.776660e+05,3.213727e+00,2.192199e+04,2.537267e-01,9.123997e-01,9.124531e-01,4.913943e-03,1.428202e-07,2.198020e+01,-8.291862e-02,2.206312e+01,2.409850e+01,1.703000e+02
2.776760e+05,3.213842e+00,2.193199e+04,2.538425e-01,9.124047e-01,9.124544e-01,4.915371e-03,1.427786e-07,2.198046e+01,-8.291862e-02,2.206337e+01,2.409865e+01,1.703000e+02
2.776860e+05,3.213958e+00,2.194199e+04,2.539582e-01,9.124097e-01,9.124557e-01,4.916799e-03,1.427370e-07,2.198071e+01,-8.291862e-02,2.206363e+01,2.409880e+01,1.703000e+02
2.776960e+05,3.214074e+00,2.195199e+04,2.540740e-01,9.124119e-01,9.124570e-01,4.918226e-03,1.426954e-07,2.198083e+01,-8.291862e-02,2.206375e+01,2.409886e+01,1.703044e+02
2.777060e+05,3.214190e+00,2.196199e+04,2.541897e-01,9.124119e-01,9.124583e-01,4.919653e-03,1.426538e-07,2.198083e+01,-8.291862e-02,2.206375e+01,2.409886e+01,1.703124e+02
2.777160e+05,3.214305e+00,2.197199e+04,2.543055e-01,9.124119e-01,9.124596e-01,4.921079e-03,1.426122e-07,2.198083e+01,-8.291862e-02,2.206375e+01,2.409886e+01,1.703204e+02
2.777260e+05,3.214421e+00,2.198200e+04,2.544212e-01,9.124119e-01,9.124609e-01,4.922505e-03,1.425706e-07,2.198083e+01,-8.291862e-02,2.206375e+01,2.409886e+01,1.703284e+02
2.777360e+05,3.214537e+00,2.199200e+04,2.545370e-01,9.124119e-01,9.124622e-01,4.923931e-03,1.425291e-07,2.198083e+01,-8.291862e-02,2.206375e+01,2.409886e+01,1.703363e+02
2.777460e+05,3.214653e+00,2.200200e+04,2.546527e-01,9.124119e-01,9.124635e-01,4.925356e-03,1.424875e-07,2.198083e+01,-8.291862e-02,2.206375e+01,2.409886e+01,1.703443e+02
2.777560e+05,3.214768e+00,2.201200e+04,2.547685e-01,9.124119e-01,9.124648e-01,4.926781e-03,1.424460e-07,2.198083e+01,-8.291862e-02,2.206375e+01,2.409886e+01,1.703523e+02
2.777660e+05,3.214884e+00,2.202200e+04,2.548842e-01,9.124119e-01,9.124661e-01,4.928206e-03,1.424045e-07,2.198083e+01,-8.291862e-02,2.206375e+01,2.409886e+01,1.703603e+02
2.777760e+05,3.215000e+00,2.203200e+04,2.550000e-01,9.124119e-01,9.124674e-01,4.929629e-03,1.423630e-07,2.198083e+01,-8.291862e-02,2.206375e+01,2.409886e+01,1.703683e+02
2.777860e+05,3.215116e+00,2.204200e+04,2.551158e-01,9.124119e-01,9.124687e-01,4.931053e-03,1.423215e-07,2.198083e+01,-8.291862e-02,2.206375e+01,2.409886e+01,1.703763e+02
2.777960e+05,3.215232e+00,2.205200e+04,2.552315e-01,9.124119e-01,9.124700e-01,4.932476e-03,1.422800e-07,2.198083e+01,-8.291862e-02,2.206375e+01,2.409886e+01,1.703842e+02
2.778060e+05,3.215347e+00,2.206200e+04,2.553473e-01,9.124119e-01,9.124713e-01,4.933899e-03,1.422386e-07,2.198083e+01,-8.291862e-02,2.206375e+01,2.409886e+01,1.703922e+02
2.778160e+05,3.215463e+00,2.207200e+04,2.554630e-01,9.124119e-01,9.124726e-01,4.935321e-03,1.421971e-07,2.198083e+01,-8.291862e-02,2.206375e+01,2.409886e+01,1.704002e+02
2.778260e+05,3.215579e+00,2.208200e+04,2.555788e-01,9.124119e-01,9.124739e-01,4.936743e-03,1.421557e-07,2.198083e+01,-8.291862e-02,2.206375e+01,2.409886e+01,1.704082e+02
2.778360e+05,3.215695e+00,2.209201e+04,2.556945e-01,9.124119e-01,9.124752e-01,4.938165e-03,1.421142e-07,2.198083e+01,-8.291862e-02,2.206375e+01,2.409886e+01,1.704162e+02
2.778460e+05,3.215810e+00,2.210201e+04,2.558103e-01,9.124119e-01,9.124765e-01,4.939586e-03,1.420728e-07,2.198083e+01,-8.291862e-02,2.206375e+01,2.409886e+01,1.704242e+02
2.778560e+05,3.215926e+00,2.211201e+04,2.559260e-01,9.124119e-01,9.124778e-01,4.941006e-03,1.420314e-07,2.198083e+01,-8.291862e-02,2.206375e+01,2.409886e+01,1.704321e+02
2.778660e+05,3.216042e+00,2.212201e+04,2.560418e-01,9.124119e-01,9.124791e-01,4.942427e-03,1.419900e-07,2.198083e+01,-8.291862e-02,2.206375e+01,2.409886e+01,1.704401e+02
2.778760e+05,3.216158e+00,2.213201e+04,2.561575e-01,9.124119e-01,9.124804e-01,4.943846e-03,1.419486e-07,2.198083e+01,-8.291862e-02,2.206375e+01,2.409886e+01,1.704481e+02
2.778860e+05,3.216273e+00,2.214201e+04,2.562733e-01,9.124119e-01,9.124817e-01,4.945266e-03,1.419073e-07,2.198083e+01,-8.291862e-02,2.206375e+01,2.409886e+01,1.704561e+02
2.778960e+05,3.216389e+00,2.215201e+04,2.563890e-01,9.124119e-01,9.124829e-01,4.946685e-03,1.418659e-07,2.198083e+01,-8.291862e-02,2.206375e+01,2.409886e+01,1.704641e+02
2.779060e+05,3.216505e+00,2.216201e+04,2.565048e-01,9.124119e-01,9.124842e-01,4.948103e-03,1.418246e-07,2.198083e+01,-8.291862e-02,2.206375e+01,2.409886e+01,1.704721e+02
2.779160e+05,3.216621e+00,2.217201e+04,2.566205e-01,9.124119e-01,9.124855e-01,4.949521e-03,1.417832e-07,2.198083e+01,-8.291862e-02,2.206375e+01,2.409886e+01,1.704800e+02
2.779260e+05,3.216736e+00,2.218201e+04,2.567363e-01,9.124119e-01,9.124868e-01,4.950939e-03,1.417419e-07,2.198083e+01,-8.291862e-02,2.206375e+01,2.409886e+01,1.704880e+02
2.779360e+05,3.216852e+00,2.219201e+04,2.568520e-01,9.124119e-01,9.124881e-01,4.952357e-03,1.417006e-07,2.198083e+01,-8.291862e-02,2.206375e+01,2.409886e+01,1.704960e+02
2.779460e+05,3.216968e+00,2.220202e+04,2.569678e-01,9.124209e-01,9.124894e-01,4.953774e-03,1.416593e-07,2.198083e+01,-8.291862e-02,2.206375e+01,2.409863e+01,1.704960e+02
2.779560e+05,3.217084e+00,2.221202e+04,2.570835e-01,9.124388e-01,9.124907e-01,4.955190e-03,1.416180e-07,2.198083e+01,-8.291862e-02,2.206375e+01,2.409815e+01,1.704880e+02
2.779660e+05,3.217199e+00,2.222202e+04,2.571993e-01,9.124567e-01,9.124920e-01,4.956606e-03,1.415767e-07,2.198083e+01,-8.291862e-02,2.206375e+01,2.409768e+01,1.704800e+02
2.779760e+05,3.217315e+00,2.223202e+04,2.573150e-01,9.124747e-01,9.124933e-01,4.958022e-03,1.415355e-07,2.198083e+01,-8.291862e-02,2.206375e+01,2.409720e+01,1.704720e+02
2.779860e+05,3.217431e+00,2.224202e+04,2.574308e-01,9.124926e-01,9.124946e-01,4.959437e-03,1.414942e-07,2.198083e+01,-8.291862e-02,2.206375e+01,2.409672e+01,1.704640e+02
2.779960e+05,3.217547e+00,2.225202e+04,2.575465e-01,9.125106e-01,9.124959e-01,4.960852e-03,1.414530e-07,2.198083e+01,-8.291862e-02,2.206375e+01,2.409625e+01,1.704559e+02
2.780060e+05,3.217662e+00,2.226202e+04,2.576623e-01,9.125285e-01,9.124972e-01,4.962266e-03,1.414117e-07,2.198083e+01,-8.291862e-02,2.206375e+01,2.409577e+01,1.704479e+02
2.780160e+05,3.217778e+00,2.227202e+04,2.577780e-01,9.125464e-01,9.124985e-01,4.963680e-03,1.413705e-07,2.198083e+01,-8.291862e-02,2.206375e+01,2.409530e+01,1.704399e+02
2.780260e+05,3.217894e+00,2.228202e+04,2.578938e-01,9.125644e-01,9.124997e-01,4.965094e-03,1.413293e-07,2.198083e+01,-8.291862e-02,2.206375e+01,2.409482e+01,1.704319e+02
2.780360e+05,3.218010e+00,2.229202e+04,2.580095e-01,9.125823e-01,9.125010e-01,4.966507e-03,1.412881e-07,2.198083e+01,-8.291862e-02,2.206375e+01,2.409435e+01,1.704239e+02
2.780460e+05,3.218125e+00,2.230202e+04,2.581253e-01,9.126002e-01,9.125023e-01,4.967920e-03,1.412469e-07,2.198083e+01,-8.291862e-02,2.206375e+01,2.409387e+01,1.704159e+02
2.780560e+05,3.218241e+00,2.231203e+04,2.582410e-01,9.126182e-01,9.125036e-01,4.969332e-03,1.412058e-07,2.198083e+01,-8.291862e-02,2.206375e+01,2.409340e+01,1.704079e+02
2.780660e+05,3.218357e+00,2.232203e+04,2.583568e-01,9.126361e-01,9.125049e-01,4.970744e-03,1.411646e-07,2.198083e+01,-8.291862e-02,2.206375e+01,2.409292e+01,1.703999e+02
2.780760e+05,3.218473e+00,2.233203e+04,2.584725e-01,9.126541e-01,9.125062e-01,4.972156e-03,1.411235e-07,2.198083e+01,-8.291862e-02,2.206375e+01,2.409245e+01,1.703919e+02
2.780860e+05,3.218588e+00,2.234203e+04,2.585883e-01,9.126720e-01,9.125075e-01,4.973567e-03,1.410823e-07,2.198083e+01,-8.291862e-02,2.206375e+01,2.409197e+01,1.703839e+02
2.780960e+05,3.218704e+00,2.235203e+04,2.587040e-01,9.126899e-01,9.125088e-01,4.974978e-03,1.410412e-07,2.198083e+01,-8.291862e-02,2.206375e+01,2.409150e+01,1.703758e+02
2.781060e+05,3.218820e+00,2.236203e+04,2.588198e-01,9.127079e-01,9.125101e-01,4.976388e-03,1.410001e-07,2.198083e+01,-8.291862e-02,2.206375e+01,2.409102e+01,1.703678e+02
2.781160e+05,3.218936e+00,2.237203e+04,2.589355e-01,9.127258e-01,9.125113e-01,4.977798e-03,1.409590e-07,2.198083e+01,-8.291862e-02,2.206375e+01,2.409055e+01,1.703598e+02
2.781260e+05,3.219051e+00,2.238203e+04,2.590513e-01,9.127437e-01,9.125126e-01,4.979208e-03,1.409179e-07,2.198083e+01,-8.291862e-02,2.206375e+01,2.409007e+01,1.703518e+02
2.781360e+05,3.219167e+00,2.239203e+04,2.591670e-01,9.127617e-01,9.125139e-01,4.980617e-03,1.408769e-07,2.198083e+01,-8.291862e-02,2.206375e+01,2.408960e+01,1.703438e+02
2.781460e+05,3.219283e+00,2.240203e+04,2.592828e-01,9.127796e-01,9.125152e-01,4.982026e-03,1.408358e-07,2.198083e+01,-8.291862e-02,2.206375e+01,2.408912e+01,1.703358e+02
2.781560e+05,3.219399e+00,2.241203e+04,2.593985e-01,9.127976e-01,9.125165e-01,4.983434e-03,1.407948e-07,2.198083e+01,-8.291862e-02,2.206375e+01,2.408865e+01,1.703278e+02
2.781660e+05,3.219514e+00,2.242204e+04,2.595143e-01,9.128155e-01,9.125178e-01,4.984842e-03,1.407537e-07,2.198083e+01,-8.291862e-02,2.206375e+01,2.408817e+01,1.703198e+02
2.781760e+05,3.219630e+00,2.243204e+04,2.596300e-01,9.128334e-01,9.125190e-01,4.986249e-03,1.407127e-07,2.198083e+01,-8.291862e-02,2.206375e+01,2.408770e+01,1.703118e+02
2.781860e+05,3.219746e+00,2.244204e+04,2.597458e-01,9.128514e-01,9.125203e-01,4.987656e-03,1.406717e-07,2.198083e+01,-8.291862e-02,2.206375e+01,2.408722e+01,1.703038e+02
2.781960e+05,3.219862e+00,2.245204e+04,2.598616e-01,9.128624e-01,9.125216e-01,4.989063e-03,1.406307e-07,2.198069e+01,-8.291862e-02,2.206361e+01,2.408678e+01,1.702979e+02
2.782060e+05,3.219977e+00,2.246204e+04,2.599773e-01,9.128675e-01,9.125229e-01,4.990469e-03,1.405897e-07,2.198044e+01,-8.291862e-02,2.206335e+01,2.408637e+01,1.702939e+02
2.782160e+05,3.220093e+00,2.247204e+04,2.600931e-01,9.128725e-01,9.125242e-01,4.991875e-03,1.405487e-07,2.198018e+01,-8.291862e-02,2.206310e+01,2.408595e+01,1.702899e+02
2.782260e+05,3.220209e+00,2.248204e+04,2.602088e-01,9.128775e-01,9.125255e-01,4.993280e-03,1.405078e-07,2.197992e+01,-8.291862e-02,2.206284e+01,2.408554e+01,1.702859e+02
2.782360e+05,3.220325e+00,2.249204e+04,2.603246e-01,9.128825e-01,9.125267e-01,4.994685e-03,1.404668e-07,2.197967e+01,-8.291862e-02,2.206259e+01,2.408513e+01,1.702819e+02
2.782460e+05,3.220440e+00,2.250204e+04,2.604403e-01,9.128876e-01,9.125280e-01,4.996090e-03,1.404259e-07,2.197941e+01,-8.291862e-02,2.206233e+01,2.408471e+01,1.702779e+02
2.782560e+05,3.220556e+00,2.251204e+04,2.605561e-01,9.128926e-01,9.125293e-01,4.997494e-03,1.403849e-07,2.197916e+01,-8.291862e-02,2.206207e+01,2.408430e+01,1.702739e+02
2.782660e+05,3.220672e+00,2.252204e+04,2.606718e-01,9.128976e-01,9.125306e-01,4.998898e-03,1.403440e-07,2.197890e+01,-8.291862e-02,2.206182e+01,2.408389e+01,1.702699e+02
2.782760e+05,3.220788e+00,2.253205e+04,2.607876e-01,9.129026e-01,9.125319e-01,5.000301e-03,1.403031e-07,2.197864e+01,-8.291862e-02,2.206156e+01,2.408347e+01,1.702659e+02
2.782860e+05,3.220903e+00,2.254205e+04,2.609033e-01,9.129077e-01,9.125332e-01,5.001704e-03,1.402622e-07,2.197839e+01,-8.291862e-02,2.206131e+01,2.408306e+01,1.702620e+02
2.782960e+05,3.221019e+00,2.255205e+04,2.610191e-01,9.129127e-01,9.125344e-01,5.003107e-03,1.402213e-07,2.197813e+01,-8.291862e-02,2.206105e+01,2.408265e+01,1.702580e+02
2.783060e+05,3.221135e+00,2.256205e+04,2.611348e-01,9.129177e-01,9.125357e-01,5.004509e-03,1.401805e-07,2.197788e+01,-8.291862e-02,2.206079e+01,2.408223e+01,1.702540e+02
2.783160e+05,3.221251e+00,2.257205e+04,2.612506e-01,9.129227e-01,9.125370e-01,5.005911e-03,1.401396e-07,2.197762e+01,-8.291862e-02,2.206054e+01,2.408182e+01,1.702500e+02
2.783260e+05,3.221366e+00,2.258205e+04,2.613663e-01,9.129278e-01,9.125383e-01,5.007312e-03,1.400987e-07,2.197736e+01,-8.291862e-02,2.206028e+01,2.408141e+01,1.702460e+02
2.783361e+05,3.221482e+00,2.259205e+04,2.614821e-01,9.129328e-01,9.125395e-01,5.008713e-03,1.400579e-07,2.197711e+01,-8.291862e-02,2.206003e+01,2.408099e+01,1.702420e+02
2.783461e+05,3.221598e+00,2.260205e+04,2.615978e-01,9.129378e-01,9.125408e-01,5.010113e-03,1.400171e-07,2.197685e+01,-8.291862e-02,2.205977e+01,2.408058e+01,1.702380e+02
2.783561e+05,3.221714e+00,2.261205e+04,2.617136e-01,9.129428e-01,9.125421e-01,5.011513e-03,1.399763e-07,2.197660e+01,-8.291862e-02,2.205951e+01,2.408016e+01,1.702340e+02
2.783661e+05,3.221829e+00,2.262205e+04,2.618293e-01,9.129479e-01,9.125434e-01,5.012913e-03,1.399355e-07,2.197634e+01,-8.291862e-02,2.205926e+01,2.407975e+01,1.702300e+02
2.783761e+05,3.221945e+00,2.263205e+04,2.619451e-01,9.129529e-01,9.125447e-01,5.014312e-03,1.398947e-07,2.197608e+01,-8.291862e-02,2.205900e+01,2.407934e+01,1.702260e+02
2.783861e+05,3.222061e+00,2.264206e+04,2.620608e-01,9.129579e-01,9.125459e-01,5.015711e-03,1.398539e-07,2.197583e+01,-8.291862e-02,2.205875e+01,2.407892e+01,1.702220e+02
2.783961e+05,3.222177e+00,2.265206e+04,2.621766e-01,9.129629e-01,9.125472e-01,5.017110e-03,1.398131e-07,2.197557e+01,-8.291862e-02,2.205849e+01,2.407851e+01,1.702180e+02
2.784061e+05,3.222292e+00,2.266206e+04,2.622923e-01,9.129680e-01,9.125485e-01,5.018508e-03,1.397724e-07,2.197532e+01,-8.291862e-02,2.205823e+01,2.407810e+01,1.702141e+02
2.784161e+05,3.222408e+00,2.267206e+04,2.624081e-01,9.129730e-01,9.125498e-01,5.019905e-03,1.397317e-07,2.197506e+01,-8.291862e-02,2.205798e+01,2.407768e+01,1.702101e+02
2.784261e+05,3.222524e+00,2.268206e+04,2.625238e-01,9.129780e-01,9.125510e-01,5.021303e-03,1.396909e-07,2.197480e+01,-8.291862e-02,2.205772e+01,2.407727e+01,1.702061e+02
2.784361e+05,3.222640e+00,2.269206e+04,2.626396e-01,9.129830e-01,9.125523e-01,5.022699e-03,1.396502e-07,2.197455e+01,-8.291862e-02,2.205747e+01,2.407686e+01,1.702021e+02
2.784461e+05,3.222755e+00,2.270206e+04,2.627553e-01,9.129798e-01,9.125536e-01,5.024096e-03,1.396095e-07,2.197482e+01,-8.291862e-02,2.205774e+01,2.407724e+01,1.702019e+02
2.784561e+05,3.222871e+00,2.271206e+04,2.628711e-01,9.129676e-01,9.125549e-01,5.025492e-03,1.395688e-07,2.197568e+01,-8.291862e-02,2.205860e+01,2.407851e+01,1.702059e+02
2.784661e+05,3.222987e+00,2.272206e+04,2.629868e-01,9.129554e-01,9.125561e-01,5.026887e-03,1.395281e-07,2.197654e+01,-8.291862e-02,2.205945e+01,2.407977e+01,1.702099e+02
2.784761e+05,3.223103e+00,2.273206e+04,2.631026e-01,9.129432e-01,9.125574e-01,5.028283e-03,1.394875e-07,2.197739e+01,-8.291862e-02,2.206031e+01,2.408103e+01,1.702139e+02
2.784861e+05,3.223218e+00,2.274206e+04,2.632183e-01,9.129310e-01,9.125587e-01,5.029677e-03,1.394468e-07,2.197825e+01,-8.291862e-02,2.206117e+01,2.408229e+01,1.702179e+02
2.784961e+05,3.223334e+00,2.275207e+04,2.633341e-01,9.129188e-01,9.125600e-01,5.031072e-03,1.394062e-07,2.197910e+01,-8.291862e-02,2.206202e+01,2.408355e+01,1.702219e+02
2.785061e+05,3.223450e+00,2.276207e+04,2.634498e-01,9.129066e-01,9.125612e-01,5.032466e-03,1.393655e-07,2.197996e+01,-8.291862e-02,2.206288e+01,2.408481e+01,1.702259e+02
2.785161e+05,3.223566e+00,2.277207e+04,2.635656e-01,9.128944e-01,9.125625e-01,5.033859e-03,1.393249e-07,2.198082e+01,-8.291862e-02,2.206374e+01,2.408607e+01,1.702300e+02
2.785261e+05,3.223681e+00,2.278207e+04,2.636813e-01,9.128821e-01,9.125638e-01,5.035253e-03,1.392843e-07,2.198167e+01,-8.291862e-02,2.206459e+01,2.408733e+01,1.702340e+02
2.785361e+05,3.223797e+00,2.279207e+04,2.637971e-01,9.128699e-01,9.125650e-01,5.036645e-03,1.392437e-07,2.198253e+01,-8.291862e-02,2.206545e+01,2.408860e+01,1.702380e+02
2.785461e+05,3.223913e+00,2.280207e+04,2.639128e-01,9.128577e-01,9.125663e-01,5.038038e-03,1.392031e-07,2.198339e+01,-8.291862e-02,2.206630e+01,2.408986e+01,1.702420e+02
2.785561e+05,3.224029e+00,2.281207e+04,2.640286e-01,9.128455e-01,9.125676e-01,5.039430e-03,1.391625e-07,2.198424e+01,-8.291862e-02,2.206716e+01,2.409112e+01,1.702460e+02
2.785661e+05,3.224144e+00,2.282207e+04,2.641443e-01,9.128333e-01,9.125688e-01,5.040821e-03,1.391220e-07,2.198510e+01,-8.291862e-02,2.206802e+01,2.409238e+01,1.702500e+02
2.785761e+05,3.224260e+00,2.283207e+04,2.642601e-01,9.128211e-01,9.125701e-01,5.042212e-03,1.390814e-07,2.198595e+01,-8.291862e-02,2.206887e+01,2.409364e+01,1.702540e+02
2.785861e+05,3.224376e+00,2.284207e+04,2.643759e-01,9.128089e-01,9.125714e-01,5.043603e-03,1.390409e-07,2.198681e+01,-8.291862e-02,2.206973e+01,2.409490e+01,1.702580e+02
2.785961e+05,3.224492e+00,2.285207e+04,2.644916e-01,9.127967e-01,9.125727e-01,5.044993e-03,1.390003e-07,2.198767e+01,-8.291862e-02,2.207059e+01,2.409616e+01,1.702620e+02
2.786061e+05,3.224607e+00,2.286208e+04,2.646074e-01,9.127845e-01,9.125739e-01,5.046383e-03,1.389598e-07,2.198852e+01,-8.291862e-02,2.207144e+01,2.409743e+01,1.702660e+02
2.786161e+05,3.224723e+00,2.287208e+04,2.647231e-01,9.127723e-01,9.125752e-01,5.047773e-03,1.389193e-07,2.198938e+01,-8.291862e-02,2.207230e+01,2.409869e+01,1.702700e+02
2.786261e+05,3.224839e+00,2.288208e+04,2.648389e-01,9.127600e-01,9.125765e-01,5.049162e-03,1.388788e-07,2.199024e+01,-8.291862e-02,2.207315e+01,2.409995e+01,1.702740e+02
2.786361e+05,3.224955e+00,2.289208e+04,2.649546e-01,9.127478e-01,9.125777e-01,5.050551e-03,1.388383e-07,2.199109e+01,-8.291862e-02,2.207401e+01,2.410121e+01,1.702780e+02
2.786461e+05,3.225070e+00,2.290208e+04,2.650704e-01,9.127356e-01,9.125790e-01,5.051939e-03,1.387979e-07,2.199195e+01,-8.291862e-02,2.207487e+01,2.410247e+01,1.702820e+02
2.786561e+05,3.225186e+00,2.291208e+04,2.651861e-01,9.127234e-01,9.125803e-01,5.053327e-03,1.387574e-07,2.199281e+01,-8.291862e-02,2.207572e+01,2.410373e+01,1.702860e+02
2.786661e+05,3.225302e+00,2.292208e+04,2.653019e-01,9.127112e-01,9.125815e-01,5.054714e-03,1.387170e-07,2.199366e+01,-8.291862e-02,2.207658e+01,2.410500e+01,1.702900e+02
2.786761e+05,3.225418e+00,2.293208e+04,2.654176e-01,9.126990e-01,9.125828e-01,5.056102e-03,1.386765e-07,2.199452e+01,-8.291862e-02,2.207744e+01,2.410626e+01,1.702940e+02
2.786861e+05,3.225533e+00,2.294208e+04,2.655334e-01,9.126868e-01,9.125841e-01,5.057488e-03,1.386361e-07,2.199537e+01,-8.291862e-02,2.207829e+01,2.410752e+01,1.702980e+02
2.786961e+05,3.225649e+00,2.295208e+04,2.656491e-01,9.126779e-01,9.125853e-01,5.058875e-03,1.385957e-07,2.199536e+01,-8.291862e-02,2.207827e+01,2.410773e+01,1.703000e+02
2.787061e+05,3.225765e+00,2.296208e+04,2.657649e-01,9.126721e-01,9.125866e-01,5.060260e-03,1.385553e-07,2.199450e+01,-8.291862e-02,2.207742e+01,2.410695e+01,1.703000e+02
2.787161e+05,3.225881e+00,2.297209e+04,2.658806e-01,9.126664e-01,9.125879e-01,5.061646e-03,1.385149e-07,2.199364e+01,-8.291862e-02,2.207656e+01,2.410616e+01,1.703000e+02
2.787261e+05,3.225996e+00,2.298209e+04,2.659964e-01,9.126607e-01,9.125891e-01,5.063031e-03,1.384745e-07,2.199279e+01,-8.291862e-02,2.207571e+01,2.410538e+01,1.703000e+02
2.787361e+05,3.226112e+00,2.299209e+04,2.661121e-01,9.126550e-01,9.125904e-01,5.064416e-03,1.384342e-07,2.199193e+01,-8.291862e-02,2.207485e+01,2.410459e+01,1.703000e+02
2.787461e+05,3.226228e+00,2.300209e+04,2.662279e-01,9.126492e-01,9.125916e-01,5.065800e-03,1.383938e-07,2.199107e+01,-8.291862e-02,2.207399e+01,2.410380e+01,1.703000e+02
2.787561e+05,3.226344e+00,2.301209e+04,2.663436e-01,9.126435e-01,9.125929e-01,5.067184e-03,1.383535e-07,2.199022e+01,-8.291862e-02,2.207314e+01,2.410302e+01,1.703000e+02
2.787661e+05,3.226459e+00,2.302209e+04,2.664594e-01,9.126378e-01,9.125942e-01,5.068567e-03,1.383131e-07,2.198936e+01,-8.291862e-02,2.207228e+01,2.410223e+01,1.703000e+02
2.787761e+05,3.226575e+00,2.303209e+04,2.665751e-01,9.126320e-01,9.125954e-01,5.069950e-03,1.382728e-07,2.198851e+01,-8.291862e-02,2.207142e+01,2.410144e+01,1.703000e+02
2.787861e+05,3.226691e+00,2.304209e+04,2.666909e-01,9.126263e-01,9.125967e-01,5.071333e-03,1.382325e-07,2.198765e+01,-8.291862e-02,2.207057e+01,2.410066e+01,1.703000e+02
2.787961e+05,3.226807e+00,2.305209e+04,2.668066e-01,9.126206e-01,9.125980e-01,5.072715e-03,1.381922e-07,2.198679e+01,-8.291862e-02,2.206971e+01,2.409987e+01,1.703000e+02
2.788061e+05,3.226922e+00,2.306209e+04,2.669224e-01,9.126148e-01,9.125992e-01,5.074097e-03,1.381519e-07,2.198594e+01,-8.291862e-02,2.206886e+01,2.409909e+01,1.703000e+02
2.788161e+05,3.227038e+00,2.307209e+04,2.670381e-01,9.126091e-01,9.126005e-01,5.075478e-03,1.381117e-07,2.198508e+01,-8.291862e-02,2.206800e+01,2.409830e+01,1.703000e+02
2.788261e+05,3.227154e+00,2.308210e+04,2.671539e-01,9.126034e-01,9.126017e-01,5.076859e-03,1.380714e-07,2.198422e+01,-8.291862e-02,2.206714e+01,2.409751e+01,1.703000e+02
2.788361e+05,3.227270e+00,2.309210e+04,2.672696e-01,9.125976e-01,9.126030e-01,5.078240e-03,1.380312e-07,2.198337e+01,-8.291862e-02,2.206629e+01,2.409673e+01,1.703000e+02
2.788461e+05,3.227385e+00,2.310210e+04,2.673854e-01,9.125919e-01,9.126043e-01,5.079620e-03,1.379909e-07,2.198251e+01,-8.291862e-02,2.206543e+01,2.409594e+01,1.703000e+02
2.788561e+05,3.227501e+00,2.311210e+04,2.675011e-01,9.125862e-01,9.126055e-01,5.081000e-03,1.379507e-07,2.198166e+01,-8.291862e-02,2.206457e+01,2.409515e+01,1.703000e+02
2.788661e+05,3.227617e+00,2.312210e+04,2.676169e-01,9.125804e-01,9.126068e-01,5.082380e-03,1.379105e-07,2.198080e+01,-8.291862e-02,2.206372e+01,2.409437e+01,1.703000e+02
2.788761e+05,3.227733e+00,2.313210e+04,2.677326e-01,9.125747e-01,9.126080e-01,5.083759e-03,1.378703e-07,2.197994e+01,-8.291862e-02,2.206286e+01,2.409358e+01,1.703000e+02
2.788861e+05,3.227848e+00,2.314210e+04,2.678484e-01,9.125690e-01,9.126093e-01,5.085137e-03,1.378301e-07,2.197909e+01,-8.291862e-02,2.206200e+01,2.409279e+01,1.703000e+02
2.788961e+05,3.227964e+00,2.315210e+04,2.679641e-01,9.125632e-01,9.126105e-01,5.086516e-03,1.377899e-07,2.197823e+01,-8.291862e-02,2.206115e+01,2.409201e+01,1.703000e+02
2.789061e+05,3.228080e+00,2.316210e+04,2.680799e-01,9.125575e-01,9.126118e-01,5.087893e-03,1.377497e-07,2.197737e+01,-8.291862e-02,2.206029e+01,2.409122e+01,1.703000e+02
2.789161e+05,3.228196e+00,2.317210e+04,2.681956e-01,9.125518e-01,9.126131e-01,5.089271e-03,1.377096e-07,2.197652e+01,-8.291862e-02,2.205944e+01,2.409043e+01,1.703000e+02
2.789261e+05,3.228311e+00,2.318210e+04,2.683114e-01,9.125460e-01,9.126143e-01,5.090648e-03,1.376695e-07,2.197566e+01,-8.291862e-02,2.205858e+01,2.408965e+01,1.703000e+02
2.789361e+05,3.228427e+00,2.319211e+04,2.684271e-01,9.125403e-01,9.126156e-01,5.092024e-03,1.376293e-07,2.197480e+01,-8.291862e-02,2.205772e+01,2.408886e+01,1.703000e+02
2.789461e+05,3.228543e+00,2.320211e+04,2.685429e-01,9.125323e-01,9.126168e-01,5.093401e-03,1.375892e-07,2.197474e+01,-8.291862e-02,2.205766e+01,2.408900e+01,1.703043e+02
2.789561e+05,3.228659e+00,2.321211e+04,2.686586e-01,9.125223e-01,9.126181e-01,5.094776e-03,1.375491e-07,2.197534e+01,-8.291862e-02,2.205825e+01,2.408992e+01,1.703123e+02
2.789661e+05,3.228774e+00,2.322211e+04,2.687744e-01,9.125123e-01,9.126193e-01,5.096152e-03,1.375090e-07,2.197593e+01,-8.291862e-02,2.205885e+01,2.409084e+01,1.703203e+02
2.789761e+05,3.228890e+00,2.323211e+04,2.688901e-01,9.125023e-01,9.126206e-01,5.097527e-03,1.374689e-07,2.197653e+01,-8.291862e-02,2.205945e+01,2.409176e+01,1.703283e+02
2.789861e+05,3.229006e+00,2.324211e+04,2.690059e-01,9.124923e-01,9.126219e-01,5.098901e-03,1.374288e-07,2.197713e+01,-8.291862e-02,2.206005e+01,2.409268e+01,1.703363e+02
2.789961e+05,3.229122e+00,2.325211e+04,2.691217e-01,9.124823e-01,9.126231e-01,5.100276e-03,1.373888e-07,2.197773e+01,-8.291862e-02,2.206064e+01,2.409360e+01,1.703443e+02
2.790061e+05,3.229237e+00,2.326211e+04,2.692374e-01,9.124723e-01,9.126244e-01,5.101649e-03,1.373487e-07,2.197832e+01,-8.291862e-02,2.206124e+01,2.409452e+01,1.703522e+02
2.790161e+05,3.229353e+00,2.327211e+04,2.693532e-01,9.124623e-01,9.126256e-01,5.103023e-03,1.373087e-07,2.197892e+01,-8.291862e-02,2.206184e+01,2.409544e+01,1.703602e+02
2.790261e+05,3.229469e+00,2.328211e+04,2.694689e-01,9.124523e-01,9.126269e-01,5.104396e-03,1.372687e-07,2.197952e+01,-8.291862e-02,2.206244e+01,2.409636e+01,1.703682e+02
2.790361e+05,3.229585e+00,2.329211e+04,2.695847e-01,9.124423e-01,9.126281e-01,5.105769e-03,1.372286e-07,2.198011e+01,-8.291862e-02,2.206303e+01,2.409728e+01,1.703762e+02
2.790461e+05,3.229700e+00,2.330212e+04,2.697004e-01,9.124323e-01,9.126294e-01,5.107141e-03,1.371886e-07,2.198071e+01,-8.291862e-02,2.206363e+01,2.409820e+01,1.703842e+02
2.790561e+05,3.229816e+00,2.331212e+04,2.698162e-01,9.124223e-01,9.126306e-01,5.108513e-03,1.371486e-07,2.198131e+01,-8.291862e-02,2.206423e+01,2.409911e+01,1.703921e+02
2.790661e+05,3.229932e+00,2.332212e+04,2.699319e-01,9.124123e-01,9.126319e-01,5.109884e-03,1.371087e-07,2.198191e+01,-8.291862e-02,2.206483e+01,2.410003e+01,1.704001e+02
2.790761e+05,3.230048e+00,2.333212e+04,2.700477e-01,9.124024e-01,9.126331e-01,5.111255e-03,1.370687e-07,2.198250e+01,-8.291862e-02,2.206542e+01,2.410095e+01,1.704081e+02
2.790861e+05,3.230163e+00,2.334212e+04,2.701634e-01,9.123924e-01,9.126344e-01,5.112626e-03,1.370287e-07,2.198310e+01,-8.291862e-02,2.206602e+01,2.410187e+01,1.704161e+02
2.790961e+05,3.230279e+00,2.335212e+04,2.702792e-01,9.123824e-01,9.126356e-01,5.113996e-03,1.369888e-07,2.198370e+01,-8.291862e-02,2.206662e+01,2.410279e+01,1.704241e+02
2.791061e+05,3.230395e+00,2.336212e+04,2.703949e-01,9.123724e-01,9.126369e-01,5.115366e-03,1.369489e-07,2.198430e+01,-8.291862e-02,2.206721e+01,2.410371e+01,1.704321e+02
2.791161e+05,3.230511e+00,2.337212e+04,2.705107e-01,9.123624e-01,9.126381e-01,5.116735e-03,1.369089e-07,2.198489e+01,-8.291862e-02,2.206781e+01,2.410463e+01,1.704400e+02
2.791261e+05,3.230626e+00,2.338212e+04,2.706264e-01,9.123524e-01,9.126394e-01,5.118104e-03,1.368690e-07,2.198549e+01,-8.291862e-02,2.206841e+01,2.410555e+01,1.704480e+02
2.791361e+05,3.230742e+00,2.339212e+04,2.707422e-01,9.123424e-01,9.126406e-01,5.119473e-03,1.368291e-07,2.198609e+01,-8.291862e-02,2.206901e+01,2.410647e+01,1.704560e+02
2.791461e+05,3.230858e+00,2.340212e+04,2.708579e-01,9.123324e-01,9.126419e-01,5.120841e-03,1.367892e-07,2.198669e+01,-8.291862e-02,2.206960e+01,2.410739e+01,1.704640e+02
2.791561e+05,3.230974e+00,2.341213e+04,2.709737e-01,9.123224e-01,9.126431e-01,5.122209e-03,1.367494e-07,2.198728e+01,-8.291862e-02,2.207020e+01,2.410831e+01,1.704720e+02
2.791661e+05,3.231089e+00,2.342213e+04,2.710894e-01,9.123124e-01,9.126444e-01,5.123576e-03,1.367095e-07,2.198788e+01,-8.291862e-02,2.207080e+01,2.410923e+01,1.704800e+02
2.791761e+05,3.231205e+00,2.343213e+04,2.712052e-01,9.123024e-01,9.126456e-01,5.124943e-03,1.366696e-07,2.198848e+01,-8.291862e-02,2.207140e+01,2.411015e+01,1.704879e+02
2.791861e+05,3.231321e+00,2.344213e+04,2.713209e-01,9.122924e-01,9.126469e-01,5.126310e-03,1.366298e-07,2.198907e+01,-8.291862e-02,2.207199e+01,2.411107e+01,1.704959e+02
2.791961e+05,3.231437e+00,2.345213e+04,2.714367e-01,9.122898e-01,9.126481e-01,5.127676e-03,1.365900e-07,2.198921e+01,-8.291862e-02,2.207213e+01,2.411129e+01,1.705000e+02
2.792061e+05,3.231552e+00,2.346213e+04,2.715524e-01,9.122947e-01,9.126494e-01,5.129042e-03,1.365502e-07,2.198887e+01,-8.291862e-02,2.207179e+01,2.411079e+01,1.705000e+02
