Repository: brandonlampe/CS_Data

# Repository for Crushed Salt Data
**Grant No: 456417**

This is a work in progress!

## Repository Content

### Directory Names
A uniform namining structure still in progress, but in general directories are named according to the following:
 - Names contain no spaces, a single underscore "_" will be used as a file name seperator.
 - Files are for the Crushed Salt Project (CSP); therefore, the first three charaters of each file are "CSP".
 - Folders are organized by which frame the test was performed on i.e., A2 or A3.
 - The fifth and sixth charaters of each file name will therefore be "A" followed by the frame number.

File: UNM_WP_HY_175_09/STAGE04/CREEP_FIT/175_09_STAGE04_CREEP_OUT.csv (part 15 of 38)
Analysis by Brandon Lampe, performed on: 2016/07/05 19:58:49
Experimental results below begin at: 2016/04/11 08:28:26
Duration (sec),Duration (day),Elapsed Time (sec),Elapsed Time (day),Interpolated Fractional Density,Fit to Fractional Density,Fit to Volume Strain,Fit to Volume Strain Rate (1/sec),Confining Pressure (MPa),Pore Pressure (MPa),Terzaghi Pressure (MPa),Solid Pressure (MPa),Temperature (C))
2.886170e+05,3.340474e+00,3.287298e+04,3.804744e-01,9.134503e-01,9.136755e-01,6.252810e-03,1.037642e-07,2.198684e+01,-8.291862e-02,2.206976e+01,2.407795e+01,1.703703e+02
2.886270e+05,3.340590e+00,3.288299e+04,3.805901e-01,9.134431e-01,9.136765e-01,6.253848e-03,1.037339e-07,2.198718e+01,-8.291862e-02,2.207010e+01,2.407852e+01,1.703743e+02
2.886370e+05,3.340706e+00,3.289299e+04,3.807059e-01,9.134359e-01,9.136774e-01,6.254885e-03,1.037036e-07,2.198753e+01,-8.291862e-02,2.207044e+01,2.407909e+01,1.703783e+02
2.886470e+05,3.340822e+00,3.290299e+04,3.808216e-01,9.134287e-01,9.136784e-01,6.255922e-03,1.036733e-07,2.198787e+01,-8.291862e-02,2.207079e+01,2.407965e+01,1.703823e+02
2.886570e+05,3.340937e+00,3.291299e+04,3.809374e-01,9.134215e-01,9.136793e-01,6.256959e-03,1.036431e-07,2.198821e+01,-8.291862e-02,2.207113e+01,2.408022e+01,1.703864e+02
2.886670e+05,3.341053e+00,3.292299e+04,3.810531e-01,9.134143e-01,9.136803e-01,6.257995e-03,1.036128e-07,2.198856e+01,-8.291862e-02,2.207148e+01,2.408079e+01,1.703904e+02
2.886770e+05,3.341169e+00,3.293299e+04,3.811689e-01,9.134071e-01,9.136812e-01,6.259031e-03,1.035825e-07,2.198890e+01,-8.291862e-02,2.207182e+01,2.408136e+01,1.703944e+02
2.886870e+05,3.341285e+00,3.294299e+04,3.812846e-01,9.133999e-01,9.136822e-01,6.260067e-03,1.035523e-07,2.198924e+01,-8.291862e-02,2.207216e+01,2.408192e+01,1.703984e+02
2.886970e+05,3.341400e+00,3.295299e+04,3.814004e-01,9.133971e-01,9.136831e-01,6.261102e-03,1.035221e-07,2.198953e+01,-8.291862e-02,2.207245e+01,2.408231e+01,1.704024e+02
2.887070e+05,3.341516e+00,3.296299e+04,3.815161e-01,9.133971e-01,9.136841e-01,6.262137e-03,1.034918e-07,2.198979e+01,-8.291862e-02,2.207271e+01,2.408260e+01,1.704064e+02
2.887170e+05,3.341632e+00,3.297299e+04,3.816319e-01,9.133971e-01,9.136850e-01,6.263172e-03,1.034616e-07,2.199005e+01,-8.291862e-02,2.207297e+01,2.408288e+01,1.704104e+02
2.887270e+05,3.341748e+00,3.298299e+04,3.817476e-01,9.133971e-01,9.136860e-01,6.264207e-03,1.034314e-07,2.199030e+01,-8.291862e-02,2.207322e+01,2.408316e+01,1.704144e+02
2.887370e+05,3.341863e+00,3.299300e+04,3.818634e-01,9.133971e-01,9.136869e-01,6.265241e-03,1.034012e-07,2.199056e+01,-8.291862e-02,2.207348e+01,2.408344e+01,1.704184e+02
2.887470e+05,3.341979e+00,3.300300e+04,3.819791e-01,9.133971e-01,9.136878e-01,6.266275e-03,1.033710e-07,2.199081e+01,-8.291862e-02,2.207373e+01,2.408372e+01,1.704224e+02
2.887570e+05,3.342095e+00,3.301300e+04,3.820949e-01,9.133971e-01,9.136888e-01,6.267309e-03,1.033409e-07,2.199107e+01,-8.291862e-02,2.207399e+01,2.408400e+01,1.704264e+02
2.887670e+05,3.342211e+00,3.302300e+04,3.822106e-01,9.133971e-01,9.136897e-01,6.268342e-03,1.033107e-07,2.199133e+01,-8.291862e-02,2.207425e+01,2.408428e+01,1.704304e+02
2.887770e+05,3.342326e+00,3.303300e+04,3.823264e-01,9.133971e-01,9.136907e-01,6.269375e-03,1.032805e-07,2.199158e+01,-8.291862e-02,2.207450e+01,2.408456e+01,1.704344e+02
2.887870e+05,3.342442e+00,3.304300e+04,3.824421e-01,9.133971e-01,9.136916e-01,6.270408e-03,1.032504e-07,2.199184e+01,-8.291862e-02,2.207476e+01,2.408484e+01,1.704383e+02
2.887970e+05,3.342558e+00,3.305300e+04,3.825579e-01,9.133971e-01,9.136926e-01,6.271440e-03,1.032202e-07,2.199209e+01,-8.291862e-02,2.207501e+01,2.408512e+01,1.704423e+02
2.888070e+05,3.342674e+00,3.306300e+04,3.826736e-01,9.133971e-01,9.136935e-01,6.272472e-03,1.031901e-07,2.199235e+01,-8.291862e-02,2.207527e+01,2.408540e+01,1.704463e+02
2.888170e+05,3.342789e+00,3.307300e+04,3.827894e-01,9.133971e-01,9.136944e-01,6.273504e-03,1.031600e-07,2.199261e+01,-8.291862e-02,2.207553e+01,2.408568e+01,1.704503e+02
2.888270e+05,3.342905e+00,3.308300e+04,3.829051e-01,9.133971e-01,9.136954e-01,6.274536e-03,1.031299e-07,2.199286e+01,-8.291862e-02,2.207578e+01,2.408596e+01,1.704543e+02
2.888370e+05,3.343021e+00,3.309300e+04,3.830209e-01,9.133971e-01,9.136963e-01,6.275567e-03,1.030997e-07,2.199312e+01,-8.291862e-02,2.207604e+01,2.408624e+01,1.704583e+02
2.888470e+05,3.343137e+00,3.310300e+04,3.831366e-01,9.133971e-01,9.136973e-01,6.276598e-03,1.030696e-07,2.199337e+01,-8.291862e-02,2.207629e+01,2.408652e+01,1.704623e+02
2.888570e+05,3.343252e+00,3.311301e+04,3.832524e-01,9.133971e-01,9.136982e-01,6.277629e-03,1.030396e-07,2.199363e+01,-8.291862e-02,2.207655e+01,2.408680e+01,1.704663e+02
2.888670e+05,3.343368e+00,3.312301e+04,3.833681e-01,9.133971e-01,9.136992e-01,6.278659e-03,1.030095e-07,2.199389e+01,-8.291862e-02,2.207681e+01,2.408708e+01,1.704703e+02
2.888770e+05,3.343484e+00,3.313301e+04,3.834839e-01,9.133971e-01,9.137001e-01,6.279689e-03,1.029794e-07,2.199414e+01,-8.291862e-02,2.207706e+01,2.408736e+01,1.704743e+02
2.888870e+05,3.343600e+00,3.314301e+04,3.835996e-01,9.133971e-01,9.137010e-01,6.280719e-03,1.029493e-07,2.199440e+01,-8.291862e-02,2.207732e+01,2.408764e+01,1.704783e+02
2.888970e+05,3.343715e+00,3.315301e+04,3.837154e-01,9.133971e-01,9.137020e-01,6.281748e-03,1.029193e-07,2.199465e+01,-8.291862e-02,2.207757e+01,2.408792e+01,1.704823e+02
2.889070e+05,3.343831e+00,3.316301e+04,3.838311e-01,9.133971e-01,9.137029e-01,6.282777e-03,1.028892e-07,2.199491e+01,-8.291862e-02,2.207783e+01,2.408820e+01,1.704862e+02
2.889170e+05,3.343947e+00,3.317301e+04,3.839469e-01,9.133971e-01,9.137039e-01,6.283806e-03,1.028592e-07,2.199517e+01,-8.291862e-02,2.207809e+01,2.408848e+01,1.704902e+02
2.889270e+05,3.344063e+00,3.318301e+04,3.840626e-01,9.133971e-01,9.137048e-01,6.284835e-03,1.028292e-07,2.199542e+01,-8.291862e-02,2.207834e+01,2.408876e+01,1.704942e+02
2.889370e+05,3.344178e+00,3.319301e+04,3.841784e-01,9.133971e-01,9.137057e-01,6.285863e-03,1.027991e-07,2.199568e+01,-8.291862e-02,2.207860e+01,2.408904e+01,1.704982e+02
2.889470e+05,3.344294e+00,3.320301e+04,3.842941e-01,9.133939e-01,9.137067e-01,6.286891e-03,1.027691e-07,2.199518e+01,-8.291862e-02,2.207809e+01,2.408858e+01,1.705000e+02
2.889570e+05,3.344410e+00,3.321301e+04,3.844099e-01,9.133882e-01,9.137076e-01,6.287918e-03,1.027391e-07,2.199406e+01,-8.291862e-02,2.207698e+01,2.408751e+01,1.705000e+02
2.889670e+05,3.344526e+00,3.322302e+04,3.845256e-01,9.133824e-01,9.137086e-01,6.288946e-03,1.027091e-07,2.199295e+01,-8.291862e-02,2.207587e+01,2.408644e+01,1.705000e+02
2.889770e+05,3.344641e+00,3.323302e+04,3.846414e-01,9.133767e-01,9.137095e-01,6.289973e-03,1.026791e-07,2.199184e+01,-8.291862e-02,2.207476e+01,2.408537e+01,1.705000e+02
2.889870e+05,3.344757e+00,3.324302e+04,3.847571e-01,9.133709e-01,9.137104e-01,6.291000e-03,1.026492e-07,2.199072e+01,-8.291862e-02,2.207364e+01,2.408431e+01,1.705000e+02
2.889970e+05,3.344873e+00,3.325302e+04,3.848729e-01,9.133652e-01,9.137114e-01,6.292026e-03,1.026192e-07,2.198961e+01,-8.291862e-02,2.207253e+01,2.408324e+01,1.705000e+02
2.890070e+05,3.344989e+00,3.326302e+04,3.849887e-01,9.133594e-01,9.137123e-01,6.293052e-03,1.025892e-07,2.198850e+01,-8.291862e-02,2.207142e+01,2.408217e+01,1.705000e+02
2.890170e+05,3.345104e+00,3.327302e+04,3.851044e-01,9.133537e-01,9.137132e-01,6.294078e-03,1.025593e-07,2.198738e+01,-8.291862e-02,2.207030e+01,2.408111e+01,1.705000e+02
2.890270e+05,3.345220e+00,3.328302e+04,3.852202e-01,9.133480e-01,9.137142e-01,6.295104e-03,1.025293e-07,2.198627e+01,-8.291862e-02,2.206919e+01,2.408004e+01,1.705000e+02
2.890370e+05,3.345336e+00,3.329302e+04,3.853359e-01,9.133422e-01,9.137151e-01,6.296129e-03,1.024994e-07,2.198516e+01,-8.291862e-02,2.206808e+01,2.407897e+01,1.705000e+02
2.890470e+05,3.345452e+00,3.330302e+04,3.854517e-01,9.133365e-01,9.137161e-01,6.297154e-03,1.024695e-07,2.198404e+01,-8.291862e-02,2.206696e+01,2.407791e+01,1.705000e+02
2.890570e+05,3.345567e+00,3.331302e+04,3.855674e-01,9.133307e-01,9.137170e-01,6.298178e-03,1.024395e-07,2.198293e+01,-8.291862e-02,2.206585e+01,2.407684e+01,1.705000e+02
2.890670e+05,3.345683e+00,3.332302e+04,3.856832e-01,9.133250e-01,9.137179e-01,6.299203e-03,1.024096e-07,2.198182e+01,-8.291862e-02,2.206474e+01,2.407577e+01,1.705000e+02
2.890770e+05,3.345799e+00,3.333303e+04,3.857989e-01,9.133193e-01,9.137189e-01,6.300227e-03,1.023797e-07,2.198070e+01,-8.291862e-02,2.206362e+01,2.407471e+01,1.705000e+02
2.890870e+05,3.345915e+00,3.334303e+04,3.859147e-01,9.133135e-01,9.137198e-01,6.301250e-03,1.023498e-07,2.197959e+01,-8.291862e-02,2.206251e+01,2.407364e+01,1.705000e+02
2.890970e+05,3.346030e+00,3.335303e+04,3.860304e-01,9.133078e-01,9.137207e-01,6.302274e-03,1.023200e-07,2.197848e+01,-8.291862e-02,2.206140e+01,2.407257e+01,1.705000e+02
2.891070e+05,3.346146e+00,3.336303e+04,3.861462e-01,9.133020e-01,9.137217e-01,6.303297e-03,1.022901e-07,2.197737e+01,-8.291862e-02,2.206028e+01,2.407150e+01,1.705000e+02
2.891170e+05,3.346262e+00,3.337303e+04,3.862619e-01,9.132963e-01,9.137226e-01,6.304320e-03,1.022602e-07,2.197625e+01,-8.291862e-02,2.205917e+01,2.407044e+01,1.705000e+02
2.891270e+05,3.346378e+00,3.338303e+04,3.863777e-01,9.132906e-01,9.137235e-01,6.305342e-03,1.022304e-07,2.197514e+01,-8.291862e-02,2.205806e+01,2.406937e+01,1.705000e+02
2.891370e+05,3.346493e+00,3.339303e+04,3.864934e-01,9.132848e-01,9.137245e-01,6.306365e-03,1.022005e-07,2.197403e+01,-8.291862e-02,2.205694e+01,2.406830e+01,1.705000e+02
2.891470e+05,3.346609e+00,3.340303e+04,3.866092e-01,9.132791e-01,9.137254e-01,6.307387e-03,1.021707e-07,2.197291e+01,-8.291862e-02,2.205583e+01,2.406724e+01,1.705000e+02
2.891570e+05,3.346725e+00,3.341303e+04,3.867249e-01,9.132733e-01,9.137263e-01,6.308408e-03,1.021408e-07,2.197180e+01,-8.291862e-02,2.205472e+01,2.406617e+01,1.705000e+02
2.891670e+05,3.346841e+00,3.342303e+04,3.868407e-01,9.132676e-01,9.137273e-01,6.309430e-03,1.021110e-07,2.197069e+01,-8.291862e-02,2.205360e+01,2.406510e+01,1.705000e+02
2.891770e+05,3.346956e+00,3.343303e+04,3.869564e-01,9.132618e-01,9.137282e-01,6.310451e-03,1.020812e-07,2.196957e+01,-8.291862e-02,2.205249e+01,2.406404e+01,1.705000e+02
2.891870e+05,3.347072e+00,3.344304e+04,3.870722e-01,9.132561e-01,9.137291e-01,6.311471e-03,1.020514e-07,2.196846e+01,-8.291862e-02,2.205138e+01,2.406297e+01,1.705000e+02
2.891970e+05,3.347188e+00,3.345304e+04,3.871879e-01,9.132613e-01,9.137301e-01,6.312492e-03,1.020216e-07,2.196815e+01,-8.291862e-02,2.205107e+01,2.406249e+01,1.705000e+02
2.892070e+05,3.347304e+00,3.346304e+04,3.873037e-01,9.132742e-01,9.137310e-01,6.313512e-03,1.019918e-07,2.196841e+01,-8.291862e-02,2.205132e+01,2.406243e+01,1.705000e+02
2.892170e+05,3.347419e+00,3.347304e+04,3.874194e-01,9.132870e-01,9.137319e-01,6.314532e-03,1.019620e-07,2.196866e+01,-8.291862e-02,2.205158e+01,2.406237e+01,1.705000e+02
2.892270e+05,3.347535e+00,3.348304e+04,3.875352e-01,9.132999e-01,9.137329e-01,6.315551e-03,1.019323e-07,2.196892e+01,-8.291862e-02,2.205184e+01,2.406231e+01,1.705000e+02
2.892370e+05,3.347651e+00,3.349304e+04,3.876509e-01,9.133128e-01,9.137338e-01,6.316571e-03,1.019025e-07,2.196917e+01,-8.291862e-02,2.205209e+01,2.406225e+01,1.705000e+02
2.892470e+05,3.347767e+00,3.350304e+04,3.877667e-01,9.133257e-01,9.137347e-01,6.317590e-03,1.018728e-07,2.196943e+01,-8.291862e-02,2.205235e+01,2.406219e+01,1.705000e+02
2.892570e+05,3.347882e+00,3.351304e+04,3.878824e-01,9.133385e-01,9.137357e-01,6.318608e-03,1.018430e-07,2.196969e+01,-8.291862e-02,2.205260e+01,2.406213e+01,1.705000e+02
2.892670e+05,3.347998e+00,3.352304e+04,3.879982e-01,9.133514e-01,9.137366e-01,6.319627e-03,1.018133e-07,2.196994e+01,-8.291862e-02,2.205286e+01,2.406207e+01,1.705000e+02
2.892770e+05,3.348114e+00,3.353304e+04,3.881139e-01,9.133643e-01,9.137375e-01,6.320645e-03,1.017836e-07,2.197020e+01,-8.291862e-02,2.205312e+01,2.406201e+01,1.705000e+02
2.892870e+05,3.348230e+00,3.354304e+04,3.882297e-01,9.133772e-01,9.137385e-01,6.321663e-03,1.017538e-07,2.197045e+01,-8.291862e-02,2.205337e+01,2.406195e+01,1.705000e+02
2.892970e+05,3.348345e+00,3.355305e+04,3.883454e-01,9.133900e-01,9.137394e-01,6.322680e-03,1.017241e-07,2.197071e+01,-8.291862e-02,2.205363e+01,2.406189e+01,1.705000e+02
2.893070e+05,3.348461e+00,3.356305e+04,3.884612e-01,9.134029e-01,9.137403e-01,6.323697e-03,1.016944e-07,2.197097e+01,-8.291862e-02,2.205388e+01,2.406183e+01,1.705000e+02
2.893170e+05,3.348577e+00,3.357305e+04,3.885769e-01,9.134158e-01,9.137412e-01,6.324714e-03,1.016647e-07,2.197122e+01,-8.291862e-02,2.205414e+01,2.406177e+01,1.705000e+02
2.893270e+05,3.348693e+00,3.358305e+04,3.886927e-01,9.134287e-01,9.137422e-01,6.325731e-03,1.016351e-07,2.197148e+01,-8.291862e-02,2.205440e+01,2.406171e+01,1.705000e+02
2.893370e+05,3.348808e+00,3.359305e+04,3.888084e-01,9.134415e-01,9.137431e-01,6.326747e-03,1.016054e-07,2.197173e+01,-8.291862e-02,2.205465e+01,2.406165e+01,1.705000e+02
2.893471e+05,3.348924e+00,3.360305e+04,3.889242e-01,9.134544e-01,9.137440e-01,6.327763e-03,1.015757e-07,2.197199e+01,-8.291862e-02,2.205491e+01,2.406159e+01,1.705000e+02
2.893571e+05,3.349040e+00,3.361305e+04,3.890399e-01,9.134673e-01,9.137450e-01,6.328779e-03,1.015461e-07,2.197225e+01,-8.291862e-02,2.205516e+01,2.406153e+01,1.705000e+02
2.893671e+05,3.349156e+00,3.362305e+04,3.891557e-01,9.134802e-01,9.137459e-01,6.329794e-03,1.015164e-07,2.197250e+01,-8.291862e-02,2.205542e+01,2.406147e+01,1.705000e+02
2.893771e+05,3.349271e+00,3.363305e+04,3.892714e-01,9.134931e-01,9.137468e-01,6.330809e-03,1.014868e-07,2.197276e+01,-8.291862e-02,2.205568e+01,2.406141e+01,1.705000e+02
2.893871e+05,3.349387e+00,3.364305e+04,3.893872e-01,9.135059e-01,9.137477e-01,6.331824e-03,1.014571e-07,2.197301e+01,-8.291862e-02,2.205593e+01,2.406135e+01,1.705000e+02
2.893971e+05,3.349503e+00,3.365305e+04,3.895030e-01,9.135188e-01,9.137487e-01,6.332839e-03,1.014275e-07,2.197327e+01,-8.291862e-02,2.205619e+01,2.406129e+01,1.705000e+02
2.894071e+05,3.349619e+00,3.366306e+04,3.896187e-01,9.135317e-01,9.137496e-01,6.333853e-03,1.013979e-07,2.197353e+01,-8.291862e-02,2.205644e+01,2.406123e+01,1.705000e+02
2.894171e+05,3.349734e+00,3.367306e+04,3.897345e-01,9.135446e-01,9.137505e-01,6.334867e-03,1.013683e-07,2.197378e+01,-8.291862e-02,2.205670e+01,2.406117e+01,1.705000e+02
2.894271e+05,3.349850e+00,3.368306e+04,3.898502e-01,9.135574e-01,9.137514e-01,6.335880e-03,1.013387e-07,2.197404e+01,-8.291862e-02,2.205696e+01,2.406111e+01,1.705000e+02
2.894371e+05,3.349966e+00,3.369306e+04,3.899660e-01,9.135703e-01,9.137524e-01,6.336894e-03,1.013091e-07,2.197429e+01,-8.291862e-02,2.205721e+01,2.406105e+01,1.705000e+02
2.894471e+05,3.350082e+00,3.370306e+04,3.900817e-01,9.135886e-01,9.137533e-01,6.337907e-03,1.012795e-07,2.197487e+01,-8.291862e-02,2.205779e+01,2.406120e+01,1.704936e+02
2.894571e+05,3.350197e+00,3.371306e+04,3.901975e-01,9.136117e-01,9.137542e-01,6.338919e-03,1.012500e-07,2.197573e+01,-8.291862e-02,2.205865e+01,2.406153e+01,1.704815e+02
2.894671e+05,3.350313e+00,3.372306e+04,3.903132e-01,9.136348e-01,9.137551e-01,6.339932e-03,1.012204e-07,2.197659e+01,-8.291862e-02,2.205951e+01,2.406186e+01,1.704695e+02
2.894771e+05,3.350429e+00,3.373306e+04,3.904290e-01,9.136578e-01,9.137561e-01,6.340944e-03,1.011908e-07,2.197745e+01,-8.291862e-02,2.206037e+01,2.406219e+01,1.704574e+02
2.894871e+05,3.350545e+00,3.374306e+04,3.905447e-01,9.136809e-01,9.137570e-01,6.341956e-03,1.011613e-07,2.197831e+01,-8.291862e-02,2.206123e+01,2.406252e+01,1.704453e+02
2.894971e+05,3.350660e+00,3.375306e+04,3.906605e-01,9.137040e-01,9.137579e-01,6.342967e-03,1.011317e-07,2.197917e+01,-8.291862e-02,2.206209e+01,2.406285e+01,1.704333e+02
2.895071e+05,3.350776e+00,3.376306e+04,3.907762e-01,9.137270e-01,9.137588e-01,6.343979e-03,1.011022e-07,2.198003e+01,-8.291862e-02,2.206295e+01,2.406318e+01,1.704212e+02
2.895171e+05,3.350892e+00,3.377307e+04,3.908920e-01,9.137501e-01,9.137598e-01,6.344990e-03,1.010727e-07,2.198089e+01,-8.291862e-02,2.206381e+01,2.406351e+01,1.704092e+02
2.895271e+05,3.351008e+00,3.378307e+04,3.910077e-01,9.137732e-01,9.137607e-01,6.346000e-03,1.010432e-07,2.198175e+01,-8.291862e-02,2.206466e+01,2.406384e+01,1.703971e+02
2.895371e+05,3.351123e+00,3.379307e+04,3.911235e-01,9.137963e-01,9.137616e-01,6.347011e-03,1.010137e-07,2.198261e+01,-8.291862e-02,2.206552e+01,2.406417e+01,1.703851e+02
2.895471e+05,3.351239e+00,3.380307e+04,3.912392e-01,9.138193e-01,9.137625e-01,6.348021e-03,1.009842e-07,2.198346e+01,-8.291862e-02,2.206638e+01,2.406451e+01,1.703730e+02
2.895571e+05,3.351355e+00,3.381307e+04,3.913550e-01,9.138424e-01,9.137635e-01,6.349031e-03,1.009547e-07,2.198432e+01,-8.291862e-02,2.206724e+01,2.406484e+01,1.703609e+02
2.895671e+05,3.351471e+00,3.382307e+04,3.914707e-01,9.138655e-01,9.137644e-01,6.350040e-03,1.009252e-07,2.198518e+01,-8.291862e-02,2.206810e+01,2.406517e+01,1.703489e+02
2.895771e+05,3.351586e+00,3.383307e+04,3.915865e-01,9.138886e-01,9.137653e-01,6.351049e-03,1.008958e-07,2.198604e+01,-8.291862e-02,2.206896e+01,2.406550e+01,1.703368e+02
2.895871e+05,3.351702e+00,3.384307e+04,3.917022e-01,9.139116e-01,9.137662e-01,6.352058e-03,1.008663e-07,2.198690e+01,-8.291862e-02,2.206982e+01,2.406583e+01,1.703248e+02
2.895971e+05,3.351818e+00,3.385307e+04,3.918180e-01,9.139347e-01,9.137671e-01,6.353067e-03,1.008368e-07,2.198776e+01,-8.291862e-02,2.207068e+01,2.406616e+01,1.703127e+02
2.896071e+05,3.351934e+00,3.386307e+04,3.919337e-01,9.139578e-01,9.137681e-01,6.354075e-03,1.008074e-07,2.198862e+01,-8.291862e-02,2.207154e+01,2.406649e+01,1.703007e+02
2.896171e+05,3.352049e+00,3.387307e+04,3.920495e-01,9.139808e-01,9.137690e-01,6.355083e-03,1.007780e-07,2.198948e+01,-8.291862e-02,2.207240e+01,2.406682e+01,1.702886e+02
2.896271e+05,3.352165e+00,3.388308e+04,3.921652e-01,9.140039e-01,9.137699e-01,6.356091e-03,1.007485e-07,2.199034e+01,-8.291862e-02,2.207326e+01,2.406715e+01,1.702765e+02
2.896371e+05,3.352281e+00,3.389308e+04,3.922810e-01,9.140270e-01,9.137708e-01,6.357098e-03,1.007191e-07,2.199120e+01,-8.291862e-02,2.207412e+01,2.406748e+01,1.702645e+02
2.896471e+05,3.352397e+00,3.390308e+04,3.923967e-01,9.140501e-01,9.137718e-01,6.358105e-03,1.006897e-07,2.199206e+01,-8.291862e-02,2.207498e+01,2.406781e+01,1.702524e+02
2.896571e+05,3.352512e+00,3.391308e+04,3.925125e-01,9.140731e-01,9.137727e-01,6.359112e-03,1.006603e-07,2.199292e+01,-8.291862e-02,2.207584e+01,2.406814e+01,1.702404e+02
2.896671e+05,3.352628e+00,3.392308e+04,3.926282e-01,9.140962e-01,9.137736e-01,6.360119e-03,1.006309e-07,2.199378e+01,-8.291862e-02,2.207669e+01,2.406847e+01,1.702283e+02
2.896771e+05,3.352744e+00,3.393308e+04,3.927440e-01,9.141193e-01,9.137745e-01,6.361125e-03,1.006015e-07,2.199463e+01,-8.291862e-02,2.207755e+01,2.406880e+01,1.702163e+02
2.896871e+05,3.352860e+00,3.394308e+04,3.928597e-01,9.141423e-01,9.137754e-01,6.362131e-03,1.005722e-07,2.199549e+01,-8.291862e-02,2.207841e+01,2.406913e+01,1.702042e+02
2.896971e+05,3.352975e+00,3.395308e+04,3.929755e-01,9.141425e-01,9.137763e-01,6.363137e-03,1.005428e-07,2.199524e+01,-8.291862e-02,2.207816e+01,2.406885e+01,1.702000e+02
2.897071e+05,3.353091e+00,3.396308e+04,3.930912e-01,9.141304e-01,9.137773e-01,6.364142e-03,1.005134e-07,2.199439e+01,-8.291862e-02,2.207731e+01,2.406824e+01,1.702000e+02
2.897171e+05,3.353207e+00,3.397308e+04,3.932070e-01,9.141182e-01,9.137782e-01,6.365147e-03,1.004841e-07,2.199354e+01,-8.291862e-02,2.207646e+01,2.406763e+01,1.702000e+02
2.897271e+05,3.353323e+00,3.398308e+04,3.933227e-01,9.141061e-01,9.137791e-01,6.366152e-03,1.004548e-07,2.199269e+01,-8.291862e-02,2.207561e+01,2.406702e+01,1.702000e+02
2.897371e+05,3.353438e+00,3.399309e+04,3.934385e-01,9.140940e-01,9.137800e-01,6.367156e-03,1.004254e-07,2.199184e+01,-8.291862e-02,2.207476e+01,2.406641e+01,1.702000e+02
2.897471e+05,3.353554e+00,3.400309e+04,3.935542e-01,9.140819e-01,9.137809e-01,6.368161e-03,1.003961e-07,2.199099e+01,-8.291862e-02,2.207391e+01,2.406580e+01,1.702000e+02
2.897571e+05,3.353670e+00,3.401309e+04,3.936700e-01,9.140698e-01,9.137819e-01,6.369165e-03,1.003668e-07,2.199014e+01,-8.291862e-02,2.207305e+01,2.406519e+01,1.702000e+02
2.897671e+05,3.353786e+00,3.402309e+04,3.937857e-01,9.140577e-01,9.137828e-01,6.370168e-03,1.003375e-07,2.198929e+01,-8.291862e-02,2.207220e+01,2.406458e+01,1.702000e+02
2.897771e+05,3.353901e+00,3.403309e+04,3.939015e-01,9.140456e-01,9.137837e-01,6.371171e-03,1.003082e-07,2.198844e+01,-8.291862e-02,2.207135e+01,2.406397e+01,1.702000e+02
2.897871e+05,3.354017e+00,3.404309e+04,3.940172e-01,9.140335e-01,9.137846e-01,6.372174e-03,1.002789e-07,2.198758e+01,-8.291862e-02,2.207050e+01,2.406336e+01,1.702000e+02
2.897971e+05,3.354133e+00,3.405309e+04,3.941330e-01,9.140214e-01,9.137855e-01,6.373177e-03,1.002496e-07,2.198673e+01,-8.291862e-02,2.206965e+01,2.406275e+01,1.702000e+02
2.898071e+05,3.354249e+00,3.406309e+04,3.942488e-01,9.140092e-01,9.137864e-01,6.374180e-03,1.002203e-07,2.198588e+01,-8.291862e-02,2.206880e+01,2.406214e+01,1.702000e+02
2.898171e+05,3.354365e+00,3.407309e+04,3.943645e-01,9.139971e-01,9.137874e-01,6.375182e-03,1.001911e-07,2.198503e+01,-8.291862e-02,2.206795e+01,2.406152e+01,1.702000e+02
2.898271e+05,3.354480e+00,3.408309e+04,3.944803e-01,9.139850e-01,9.137883e-01,6.376184e-03,1.001618e-07,2.198418e+01,-8.291862e-02,2.206710e+01,2.406091e+01,1.702000e+02
2.898371e+05,3.354596e+00,3.409309e+04,3.945960e-01,9.139729e-01,9.137892e-01,6.377185e-03,1.001326e-07,2.198333e+01,-8.291862e-02,2.206625e+01,2.406030e+01,1.702000e+02
2.898471e+05,3.354712e+00,3.410310e+04,3.947118e-01,9.139608e-01,9.137901e-01,6.378186e-03,1.001033e-07,2.198248e+01,-8.291862e-02,2.206540e+01,2.405969e+01,1.702000e+02
2.898571e+05,3.354828e+00,3.411310e+04,3.948275e-01,9.139487e-01,9.137910e-01,6.379187e-03,1.000741e-07,2.198163e+01,-8.291862e-02,2.206455e+01,2.405908e+01,1.702000e+02
2.898671e+05,3.354943e+00,3.412310e+04,3.949433e-01,9.139366e-01,9.137919e-01,6.380188e-03,1.000449e-07,2.198078e+01,-8.291862e-02,2.206370e+01,2.405847e+01,1.702000e+02
2.898771e+05,3.355059e+00,3.413310e+04,3.950590e-01,9.139245e-01,9.137928e-01,6.381189e-03,1.000157e-07,2.197993e+01,-8.291862e-02,2.206285e+01,2.405786e+01,1.702000e+02
2.898871e+05,3.355175e+00,3.414310e+04,3.951748e-01,9.139124e-01,9.137938e-01,6.382189e-03,9.998647e-08,2.197908e+01,-8.291862e-02,2.206200e+01,2.405725e+01,1.702000e+02
2.898971e+05,3.355291e+00,3.415310e+04,3.952905e-01,9.139002e-01,9.137947e-01,6.383188e-03,9.995727e-08,2.197823e+01,-8.291862e-02,2.206115e+01,2.405664e+01,1.702000e+02
2.899071e+05,3.355406e+00,3.416310e+04,3.954063e-01,9.138881e-01,9.137956e-01,6.384188e-03,9.992809e-08,2.197738e+01,-8.291862e-02,2.206030e+01,2.405603e+01,1.702000e+02
2.899171e+05,3.355522e+00,3.417310e+04,3.955220e-01,9.138760e-01,9.137965e-01,6.385187e-03,9.989891e-08,2.197653e+01,-8.291862e-02,2.205945e+01,2.405542e+01,1.702000e+02
2.899271e+05,3.355638e+00,3.418310e+04,3.956378e-01,9.138639e-01,9.137974e-01,6.386186e-03,9.986974e-08,2.197568e+01,-8.291862e-02,2.205860e+01,2.405481e+01,1.702000e+02
2.899371e+05,3.355754e+00,3.419310e+04,3.957535e-01,9.138518e-01,9.137983e-01,6.387185e-03,9.984057e-08,2.197483e+01,-8.291862e-02,2.205775e+01,2.405420e+01,1.702000e+02
2.899471e+05,3.355869e+00,3.420310e+04,3.958693e-01,9.138429e-01,9.137992e-01,6.388183e-03,9.981142e-08,2.197485e+01,-8.291862e-02,2.205777e+01,2.405446e+01,1.702021e+02
2.899571e+05,3.355985e+00,3.421311e+04,3.959850e-01,9.138372e-01,9.138001e-01,6.389181e-03,9.978228e-08,2.197571e+01,-8.291862e-02,2.205863e+01,2.405555e+01,1.702061e+02
2.899671e+05,3.356101e+00,3.422311e+04,3.961008e-01,9.138314e-01,9.138011e-01,6.390179e-03,9.975314e-08,2.197657e+01,-8.291862e-02,2.205949e+01,2.405664e+01,1.702101e+02
2.899771e+05,3.356217e+00,3.423311e+04,3.962165e-01,9.138256e-01,9.138020e-01,6.391176e-03,9.972401e-08,2.197743e+01,-8.291862e-02,2.206035e+01,2.405774e+01,1.702141e+02
2.899871e+05,3.356332e+00,3.424311e+04,3.963323e-01,9.138199e-01,9.138029e-01,6.392174e-03,9.969489e-08,2.197829e+01,-8.291862e-02,2.206121e+01,2.405883e+01,1.702181e+02
2.899971e+05,3.356448e+00,3.425311e+04,3.964480e-01,9.138141e-01,9.138038e-01,6.393171e-03,9.966578e-08,2.197915e+01,-8.291862e-02,2.206207e+01,2.405992e+01,1.702222e+02
2.900071e+05,3.356564e+00,3.426311e+04,3.965638e-01,9.138083e-01,9.138047e-01,6.394167e-03,9.963668e-08,2.198001e+01,-8.291862e-02,2.206293e+01,2.406102e+01,1.702262e+02
2.900171e+05,3.356680e+00,3.427311e+04,3.966795e-01,9.138026e-01,9.138056e-01,6.395163e-03,9.960758e-08,2.198087e+01,-8.291862e-02,2.206379e+01,2.406211e+01,1.702302e+02
2.900271e+05,3.356795e+00,3.428311e+04,3.967953e-01,9.137968e-01,9.138065e-01,6.396159e-03,9.957850e-08,2.198173e+01,-8.291862e-02,2.206465e+01,2.406320e+01,1.702342e+02
2.900371e+05,3.356911e+00,3.429311e+04,3.969110e-01,9.137910e-01,9.138074e-01,6.397155e-03,9.954942e-08,2.198259e+01,-8.291862e-02,2.206551e+01,2.406429e+01,1.702382e+02
2.900471e+05,3.357027e+00,3.430311e+04,3.970268e-01,9.137853e-01,9.138083e-01,6.398151e-03,9.952035e-08,2.198345e+01,-8.291862e-02,2.206637e+01,2.406539e+01,1.702422e+02
2.900571e+05,3.357143e+00,3.431311e+04,3.971425e-01,9.137795e-01,9.138093e-01,6.399146e-03,9.949129e-08,2.198431e+01,-8.291862e-02,2.206722e+01,2.406648e+01,1.702463e+02
2.900671e+05,3.357258e+00,3.432312e+04,3.972583e-01,9.137737e-01,9.138102e-01,6.400141e-03,9.946224e-08,2.198516e+01,-8.291862e-02,2.206808e+01,2.406757e+01,1.702503e+02
2.900771e+05,3.357374e+00,3.433312e+04,3.973740e-01,9.137680e-01,9.138111e-01,6.401135e-03,9.943320e-08,2.198602e+01,-8.291862e-02,2.206894e+01,2.406866e+01,1.702543e+02
2.900871e+05,3.357490e+00,3.434312e+04,3.974898e-01,9.137622e-01,9.138120e-01,6.402129e-03,9.940416e-08,2.198688e+01,-8.291862e-02,2.206980e+01,2.406976e+01,1.702583e+02
2.900971e+05,3.357606e+00,3.435312e+04,3.976055e-01,9.137564e-01,9.138129e-01,6.403123e-03,9.937514e-08,2.198774e+01,-8.291862e-02,2.207066e+01,2.407085e+01,1.702623e+02
2.901071e+05,3.357721e+00,3.436312e+04,3.977213e-01,9.137507e-01,9.138138e-01,6.404117e-03,9.934612e-08,2.198860e+01,-8.291862e-02,2.207152e+01,2.407194e+01,1.702664e+02
2.901171e+05,3.357837e+00,3.437312e+04,3.978370e-01,9.137449e-01,9.138147e-01,6.405111e-03,9.931711e-08,2.198946e+01,-8.291862e-02,2.207238e+01,2.407304e+01,1.702704e+02
2.901271e+05,3.357953e+00,3.438312e+04,3.979528e-01,9.137391e-01,9.138156e-01,6.406104e-03,9.928811e-08,2.199032e+01,-8.291862e-02,2.207324e+01,2.407413e+01,1.702744e+02
2.901371e+05,3.358069e+00,3.439312e+04,3.980685e-01,9.137334e-01,9.138165e-01,6.407096e-03,9.925911e-08,2.199118e+01,-8.291862e-02,2.207410e+01,2.407522e+01,1.702784e+02
2.901471e+05,3.358184e+00,3.440312e+04,3.981843e-01,9.137276e-01,9.138174e-01,6.408089e-03,9.923013e-08,2.199204e+01,-8.291862e-02,2.207496e+01,2.407631e+01,1.702824e+02
2.901571e+05,3.358300e+00,3.441312e+04,3.983000e-01,9.137218e-01,9.138183e-01,6.409081e-03,9.920115e-08,2.199290e+01,-8.291862e-02,2.207582e+01,2.407741e+01,1.702865e+02
2.901671e+05,3.358416e+00,3.442312e+04,3.984158e-01,9.137161e-01,9.138192e-01,6.410073e-03,9.917219e-08,2.199376e+01,-8.291862e-02,2.207668e+01,2.407850e+01,1.702905e+02
2.901771e+05,3.358532e+00,3.443313e+04,3.985315e-01,9.137103e-01,9.138201e-01,6.411065e-03,9.914323e-08,2.199462e+01,-8.291862e-02,2.207754e+01,2.407959e+01,1.702945e+02
2.901871e+05,3.358647e+00,3.444313e+04,3.986473e-01,9.137045e-01,9.138211e-01,6.412056e-03,9.911428e-08,2.199548e+01,-8.291862e-02,2.207839e+01,2.408069e+01,1.702985e+02
2.901971e+05,3.358763e+00,3.445313e+04,3.987631e-01,9.137024e-01,9.138220e-01,6.413047e-03,9.908534e-08,2.199509e+01,-8.291862e-02,2.207801e+01,2.408032e+01,1.703000e+02
2.902071e+05,3.358879e+00,3.446313e+04,3.988788e-01,9.137024e-01,9.138229e-01,6.414038e-03,9.905640e-08,2.199398e+01,-8.291862e-02,2.207690e+01,2.407910e+01,1.703000e+02
2.902171e+05,3.358995e+00,3.447313e+04,3.989946e-01,9.137024e-01,9.138238e-01,6.415029e-03,9.902748e-08,2.199286e+01,-8.291862e-02,2.207578e+01,2.407788e+01,1.703000e+02
2.902271e+05,3.359110e+00,3.448313e+04,3.991103e-01,9.137024e-01,9.138247e-01,6.416019e-03,9.899856e-08,2.199175e+01,-8.291862e-02,2.207467e+01,2.407666e+01,1.703000e+02
2.902371e+05,3.359226e+00,3.449313e+04,3.992261e-01,9.137024e-01,9.138256e-01,6.417009e-03,9.896965e-08,2.199064e+01,-8.291862e-02,2.207356e+01,2.407545e+01,1.703000e+02
2.902471e+05,3.359342e+00,3.450313e+04,3.993418e-01,9.137024e-01,9.138265e-01,6.417998e-03,9.894075e-08,2.198952e+01,-8.291862e-02,2.207244e+01,2.407423e+01,1.703000e+02
2.902571e+05,3.359458e+00,3.451313e+04,3.994576e-01,9.137024e-01,9.138274e-01,6.418988e-03,9.891186e-08,2.198841e+01,-8.291862e-02,2.207133e+01,2.407301e+01,1.703000e+02
2.902671e+05,3.359573e+00,3.452313e+04,3.995733e-01,9.137024e-01,9.138283e-01,6.419977e-03,9.888298e-08,2.198730e+01,-8.291862e-02,2.207022e+01,2.407179e+01,1.703000e+02
2.902771e+05,3.359689e+00,3.453313e+04,3.996891e-01,9.137024e-01,9.138292e-01,6.420966e-03,9.885410e-08,2.198619e+01,-8.291862e-02,2.206910e+01,2.407057e+01,1.703000e+02
2.902871e+05,3.359805e+00,3.454314e+04,3.998048e-01,9.137024e-01,9.138301e-01,6.421954e-03,9.882523e-08,2.198507e+01,-8.291862e-02,2.206799e+01,2.406936e+01,1.703000e+02
2.902971e+05,3.359921e+00,3.455314e+04,3.999206e-01,9.137024e-01,9.138310e-01,6.422942e-03,9.879638e-08,2.198396e+01,-8.291862e-02,2.206688e+01,2.406814e+01,1.703000e+02
2.903071e+05,3.360036e+00,3.456314e+04,4.000363e-01,9.137024e-01,9.138319e-01,6.423930e-03,9.876753e-08,2.198285e+01,-8.291862e-02,2.206576e+01,2.406692e+01,1.703000e+02
2.903171e+05,3.360152e+00,3.457314e+04,4.001521e-01,9.137024e-01,9.138328e-01,6.424918e-03,9.873868e-08,2.198173e+01,-8.291862e-02,2.206465e+01,2.406570e+01,1.703000e+02
2.903271e+05,3.360268e+00,3.458314e+04,4.002678e-01,9.137024e-01,9.138337e-01,6.425905e-03,9.870985e-08,2.198062e+01,-8.291862e-02,2.206354e+01,2.406448e+01,1.703000e+02
2.903371e+05,3.360384e+00,3.459314e+04,4.003836e-01,9.137024e-01,9.138346e-01,6.426892e-03,9.868103e-08,2.197951e+01,-8.291862e-02,2.206242e+01,2.406326e+01,1.703000e+02
2.903471e+05,3.360499e+00,3.460314e+04,4.004993e-01,9.137024e-01,9.138355e-01,6.427879e-03,9.865221e-08,2.197839e+01,-8.291862e-02,2.206131e+01,2.406205e+01,1.703000e+02
2.903571e+05,3.360615e+00,3.461314e+04,4.006151e-01,9.137024e-01,9.138364e-01,6.428865e-03,9.862340e-08,2.197728e+01,-8.291862e-02,2.206020e+01,2.406083e+01,1.703000e+02
2.903671e+05,3.360731e+00,3.462314e+04,4.007308e-01,9.137024e-01,9.138373e-01,6.429852e-03,9.859460e-08,2.197617e+01,-8.291862e-02,2.205909e+01,2.405961e+01,1.703000e+02
2.903771e+05,3.360847e+00,3.463314e+04,4.008466e-01,9.137024e-01,9.138382e-01,6.430838e-03,9.856581e-08,2.197505e+01,-8.291862e-02,2.205797e+01,2.405839e+01,1.703000e+02
2.903871e+05,3.360962e+00,3.464314e+04,4.009623e-01,9.137024e-01,9.138391e-01,6.431823e-03,9.853703e-08,2.197394e+01,-8.291862e-02,2.205686e+01,2.405717e+01,1.703000e+02
2.903971e+05,3.361078e+00,3.465315e+04,4.010781e-01,9.137024e-01,9.138400e-01,6.432808e-03,9.850825e-08,2.197283e+01,-8.291862e-02,2.205575e+01,2.405595e+01,1.703000e+02
2.904071e+05,3.361194e+00,3.466315e+04,4.011938e-01,9.137024e-01,9.138409e-01,6.433793e-03,9.847949e-08,2.197171e+01,-8.291862e-02,2.205463e+01,2.405474e+01,1.703000e+02
2.904171e+05,3.361310e+00,3.467315e+04,4.013096e-01,9.137024e-01,9.138418e-01,6.434778e-03,9.845073e-08,2.197060e+01,-8.291862e-02,2.205352e+01,2.405352e+01,1.703000e+02
2.904271e+05,3.361425e+00,3.468315e+04,4.014253e-01,9.137024e-01,9.138427e-01,6.435763e-03,9.842198e-08,2.196949e+01,-8.291862e-02,2.205241e+01,2.405230e+01,1.703000e+02
2.904371e+05,3.361541e+00,3.469315e+04,4.015411e-01,9.137024e-01,9.138436e-01,6.436747e-03,9.839324e-08,2.196837e+01,-8.291862e-02,2.205129e+01,2.405108e+01,1.703000e+02
2.904472e+05,3.361657e+00,3.470315e+04,4.016568e-01,9.137062e-01,9.138445e-01,6.437731e-03,9.836451e-08,2.196856e+01,-8.291862e-02,2.205148e+01,2.405119e+01,1.703000e+02
2.904572e+05,3.361773e+00,3.471315e+04,4.017726e-01,9.137119e-01,9.138454e-01,6.438714e-03,9.833578e-08,2.196941e+01,-8.291862e-02,2.205233e+01,2.405197e+01,1.703000e+02
2.904672e+05,3.361888e+00,3.472315e+04,4.018883e-01,9.137176e-01,9.138463e-01,6.439698e-03,9.830707e-08,2.197027e+01,-8.291862e-02,2.205318e+01,2.405275e+01,1.703000e+02
2.904772e+05,3.362004e+00,3.473315e+04,4.020041e-01,9.137233e-01,9.138472e-01,6.440681e-03,9.827836e-08,2.197112e+01,-8.291862e-02,2.205403e+01,2.405353e+01,1.703000e+02
2.904872e+05,3.362120e+00,3.474315e+04,4.021198e-01,9.137290e-01,9.138481e-01,6.441663e-03,9.824966e-08,2.197197e+01,-8.291862e-02,2.205488e+01,2.405431e+01,1.703000e+02
2.904972e+05,3.362236e+00,3.475315e+04,4.022356e-01,9.137347e-01,9.138490e-01,6.442646e-03,9.822097e-08,2.197282e+01,-8.291862e-02,2.205574e+01,2.405509e+01,1.703000e+02
2.905072e+05,3.362351e+00,3.476316e+04,4.023513e-01,9.137404e-01,9.138499e-01,6.443628e-03,9.819229e-08,2.197367e+01,-8.291862e-02,2.205659e+01,2.405587e+01,1.703000e+02
2.905172e+05,3.362467e+00,3.477316e+04,4.024671e-01,9.137461e-01,9.138508e-01,6.444610e-03,9.816361e-08,2.197452e+01,-8.291862e-02,2.205744e+01,2.405665e+01,1.703000e+02
2.905272e+05,3.362583e+00,3.478316e+04,4.025828e-01,9.137519e-01,9.138517e-01,6.445591e-03,9.813495e-08,2.197537e+01,-8.291862e-02,2.205829e+01,2.405743e+01,1.703000e+02
2.905372e+05,3.362699e+00,3.479316e+04,4.026986e-01,9.137576e-01,9.138526e-01,6.446573e-03,9.810629e-08,2.197622e+01,-8.291862e-02,2.205914e+01,2.405821e+01,1.703000e+02
2.905472e+05,3.362814e+00,3.480316e+04,4.028143e-01,9.137633e-01,9.138535e-01,6.447554e-03,9.807764e-08,2.197707e+01,-8.291862e-02,2.205999e+01,2.405899e+01,1.703000e+02
2.905572e+05,3.362930e+00,3.481316e+04,4.029301e-01,9.137690e-01,9.138544e-01,6.448534e-03,9.804900e-08,2.197792e+01,-8.291862e-02,2.206084e+01,2.405977e+01,1.703000e+02
2.905672e+05,3.363046e+00,3.482316e+04,4.030458e-01,9.137747e-01,9.138553e-01,6.449515e-03,9.802037e-08,2.197877e+01,-8.291862e-02,2.206169e+01,2.406055e+01,1.703000e+02
2.905772e+05,3.363162e+00,3.483316e+04,4.031616e-01,9.137804e-01,9.138562e-01,6.450495e-03,9.799174e-08,2.197962e+01,-8.291862e-02,2.206254e+01,2.406133e+01,1.703000e+02
2.905872e+05,3.363277e+00,3.484316e+04,4.032773e-01,9.137861e-01,9.138571e-01,6.451475e-03,9.796313e-08,2.198047e+01,-8.291862e-02,2.206339e+01,2.406211e+01,1.703000e+02
2.905972e+05,3.363393e+00,3.485316e+04,4.033931e-01,9.137918e-01,9.138580e-01,6.452454e-03,9.793452e-08,2.198132e+01,-8.291862e-02,2.206424e+01,2.406289e+01,1.703000e+02
2.906072e+05,3.363509e+00,3.486316e+04,4.035089e-01,9.137975e-01,9.138589e-01,6.453434e-03,9.790592e-08,2.198217e+01,-8.291862e-02,2.206509e+01,2.406367e+01,1.703000e+02
2.906172e+05,3.363625e+00,3.487317e+04,4.036246e-01,9.138032e-01,9.138598e-01,6.454413e-03,9.787733e-08,2.198302e+01,-8.291862e-02,2.206594e+01,2.406445e+01,1.703000e+02
2.906272e+05,3.363740e+00,3.488317e+04,4.037404e-01,9.138089e-01,9.138607e-01,6.455391e-03,9.784875e-08,2.198387e+01,-8.291862e-02,2.206679e+01,2.406523e+01,1.703000e+02
2.906372e+05,3.363856e+00,3.489317e+04,4.038561e-01,9.138146e-01,9.138615e-01,6.456370e-03,9.782017e-08,2.198472e+01,-8.291862e-02,2.206764e+01,2.406601e+01,1.703000e+02
2.906472e+05,3.363972e+00,3.490317e+04,4.039719e-01,9.138203e-01,9.138624e-01,6.457348e-03,9.779161e-08,2.198557e+01,-8.291862e-02,2.206849e+01,2.406679e+01,1.703000e+02
2.906572e+05,3.364088e+00,3.491317e+04,4.040876e-01,9.138261e-01,9.138633e-01,6.458326e-03,9.776305e-08,2.198642e+01,-8.291862e-02,2.206934e+01,2.406757e+01,1.703000e+02
2.906672e+05,3.364203e+00,3.492317e+04,4.042034e-01,9.138318e-01,9.138642e-01,6.459304e-03,9.773450e-08,2.198727e+01,-8.291862e-02,2.207019e+01,2.406835e+01,1.703000e+02
2.906772e+05,3.364319e+00,3.493317e+04,4.043191e-01,9.138375e-01,9.138651e-01,6.460281e-03,9.770596e-08,2.198812e+01,-8.291862e-02,2.207104e+01,2.406913e+01,1.703000e+02
2.906872e+05,3.364435e+00,3.494317e+04,4.044349e-01,9.138432e-01,9.138660e-01,6.461258e-03,9.767743e-08,2.198897e+01,-8.291862e-02,2.207189e+01,2.406990e+01,1.703000e+02
2.906972e+05,3.364551e+00,3.495317e+04,4.045506e-01,9.138485e-01,9.138669e-01,6.462235e-03,9.764890e-08,2.198920e+01,-8.291862e-02,2.207212e+01,2.407001e+01,1.703042e+02
2.907072e+05,3.364666e+00,3.496317e+04,4.046664e-01,9.138535e-01,9.138678e-01,6.463211e-03,9.762039e-08,2.198886e+01,-8.291862e-02,2.207177e+01,2.406950e+01,1.703122e+02
2.907172e+05,3.364782e+00,3.497317e+04,4.047821e-01,9.138586e-01,9.138687e-01,6.464187e-03,9.759188e-08,2.198851e+01,-8.291862e-02,2.207143e+01,2.406899e+01,1.703203e+02
2.907272e+05,3.364898e+00,3.498318e+04,4.048979e-01,9.138636e-01,9.138696e-01,6.465163e-03,9.756338e-08,2.198817e+01,-8.291862e-02,2.207109e+01,2.406848e+01,1.703283e+02
2.907372e+05,3.365014e+00,3.499318e+04,4.050136e-01,9.138686e-01,9.138705e-01,6.466139e-03,9.753489e-08,2.198782e+01,-8.291862e-02,2.207074e+01,2.406797e+01,1.703364e+02
2.907472e+05,3.365129e+00,3.500318e+04,4.051294e-01,9.138736e-01,9.138714e-01,6.467114e-03,9.750640e-08,2.198748e+01,-8.291862e-02,2.207040e+01,2.406747e+01,1.703444e+02
2.907572e+05,3.365245e+00,3.501318e+04,4.052451e-01,9.138787e-01,9.138723e-01,6.468089e-03,9.747793e-08,2.198714e+01,-8.291862e-02,2.207006e+01,2.406696e+01,1.703524e+02
2.907672e+05,3.365361e+00,3.502318e+04,4.053609e-01,9.138837e-01,9.138731e-01,6.469064e-03,9.744946e-08,2.198679e+01,-8.291862e-02,2.206971e+01,2.406645e+01,1.703605e+02
2.907772e+05,3.365477e+00,3.503318e+04,4.054766e-01,9.138887e-01,9.138740e-01,6.470038e-03,9.742100e-08,2.198645e+01,-8.291862e-02,2.206937e+01,2.406594e+01,1.703685e+02
2.907872e+05,3.365592e+00,3.504318e+04,4.055924e-01,9.138937e-01,9.138749e-01,6.471012e-03,9.739255e-08,2.198611e+01,-8.291862e-02,2.206902e+01,2.406543e+01,1.703766e+02
2.907972e+05,3.365708e+00,3.505318e+04,4.057081e-01,9.138988e-01,9.138758e-01,6.471986e-03,9.736411e-08,2.198576e+01,-8.291862e-02,2.206868e+01,2.406492e+01,1.703846e+02
2.908072e+05,3.365824e+00,3.506318e+04,4.058239e-01,9.139038e-01,9.138767e-01,6.472960e-03,9.733568e-08,2.198542e+01,-8.291862e-02,2.206834e+01,2.406441e+01,1.703926e+02
2.908172e+05,3.365940e+00,3.507318e+04,4.059396e-01,9.139088e-01,9.138776e-01,6.473933e-03,9.730725e-08,2.198507e+01,-8.291862e-02,2.206799e+01,2.406390e+01,1.704007e+02
2.908272e+05,3.366055e+00,3.508318e+04,4.060554e-01,9.139138e-01,9.138785e-01,6.474906e-03,9.727884e-08,2.198473e+01,-8.291862e-02,2.206765e+01,2.406339e+01,1.704087e+02
2.908372e+05,3.366171e+00,3.509319e+04,4.061711e-01,9.139189e-01,9.138794e-01,6.475879e-03,9.725043e-08,2.198439e+01,-8.291862e-02,2.206731e+01,2.406289e+01,1.704167e+02
2.908472e+05,3.366287e+00,3.510319e+04,4.062869e-01,9.139239e-01,9.138803e-01,6.476851e-03,9.722203e-08,2.198404e+01,-8.291862e-02,2.206696e+01,2.406238e+01,1.704248e+02
2.908572e+05,3.366403e+00,3.511319e+04,4.064026e-01,9.139289e-01,9.138812e-01,6.477823e-03,9.719364e-08,2.198370e+01,-8.291862e-02,2.206662e+01,2.406187e+01,1.704328e+02
2.908672e+05,3.366518e+00,3.512319e+04,4.065184e-01,9.139339e-01,9.138820e-01,6.478795e-03,9.716525e-08,2.198336e+01,-8.291862e-02,2.206627e+01,2.406136e+01,1.704409e+02
2.908772e+05,3.366634e+00,3.513319e+04,4.066341e-01,9.139390e-01,9.138829e-01,6.479767e-03,9.713688e-08,2.198301e+01,-8.291862e-02,2.206593e+01,2.406085e+01,1.704489e+02
2.908872e+05,3.366750e+00,3.514319e+04,4.067499e-01,9.139440e-01,9.138838e-01,6.480738e-03,9.710851e-08,2.198267e+01,-8.291862e-02,2.206559e+01,2.406034e+01,1.704569e+02
2.908972e+05,3.366866e+00,3.515319e+04,4.068656e-01,9.139490e-01,9.138847e-01,6.481709e-03,9.708015e-08,2.198233e+01,-8.291862e-02,2.206524e+01,2.405983e+01,1.704650e+02
2.909072e+05,3.366981e+00,3.516319e+04,4.069814e-01,9.139540e-01,9.138856e-01,6.482680e-03,9.705180e-08,2.198198e+01,-8.291862e-02,2.206490e+01,2.405932e+01,1.704730e+02
2.909172e+05,3.367097e+00,3.517319e+04,4.070971e-01,9.139591e-01,9.138865e-01,6.483650e-03,9.702346e-08,2.198164e+01,-8.291862e-02,2.206456e+01,2.405882e+01,1.704811e+02
2.909272e+05,3.367213e+00,3.518319e+04,4.072129e-01,9.139641e-01,9.138874e-01,6.484621e-03,9.699512e-08,2.198129e+01,-8.291862e-02,2.206421e+01,2.405831e+01,1.704891e+02
2.909372e+05,3.367329e+00,3.519319e+04,4.073286e-01,9.139691e-01,9.138883e-01,6.485590e-03,9.696680e-08,2.198095e+01,-8.291862e-02,2.206387e+01,2.405780e+01,1.704971e+02
2.909472e+05,3.367444e+00,3.520320e+04,4.074444e-01,9.139677e-01,9.138891e-01,6.486560e-03,9.693848e-08,2.198083e+01,-8.291862e-02,2.206375e+01,2.405770e+01,1.704974e+02
2.909572e+05,3.367560e+00,3.521320e+04,4.075601e-01,9.139627e-01,9.138900e-01,6.487529e-03,9.691017e-08,2.198083e+01,-8.291862e-02,2.206375e+01,2.405783e+01,1.704935e+02
