Repository: brandonlampe/CS_Data

# Repository for Crushed Salt Data
**Grant No: 456417**

This is a work in progress!

## Repository Content

### Directory Names
A uniform namining structure still in progress, but in general directories are named according to the following:
 - Names contain no spaces, a single underscore "_" will be used as a file name seperator.
 - Files are for the Crushed Salt Project (CSP); therefore, the first three charaters of each file are "CSP".
 - Folders are organized by which frame the test was performed on i.e., A2 or A3.
 - The fifth and sixth charaters of each file name will therefore be "A" followed by the frame number.

File: UNM_WP_HY_175_09/STAGE04/CREEP_FIT/175_09_STAGE04_CREEP_OUT.csv (part 18 of 38)
Analysis by Brandon Lampe, performed on: 2016/07/05 19:58:49
Experimental results below begin at: 2016/04/11 08:28:26
Duration (sec),Duration (day),Elapsed Time (sec),Elapsed Time (day),Interpolated Fractional Density,Fit to Fractional Density,Fit to Volume Strain,Fit to Volume Strain Rate (1/sec),Confining Pressure (MPa),Pore Pressure (MPa),Terzaghi Pressure (MPa),Solid Pressure (MPa),Temperature (C))
2.956676e+05,3.422079e+00,3.992362e+04,4.620790e-01,9.143940e-01,9.142799e-01,6.914005e-03,8.445137e-08,2.199517e+01,-8.291862e-02,2.207809e+01,2.406213e+01,1.703097e+02
2.956776e+05,3.422195e+00,3.993363e+04,4.621947e-01,9.144048e-01,9.142806e-01,6.914849e-03,8.442669e-08,2.199543e+01,-8.291862e-02,2.207834e+01,2.406213e+01,1.703057e+02
2.956876e+05,3.422310e+00,3.994363e+04,4.623105e-01,9.144157e-01,9.142814e-01,6.915693e-03,8.440202e-08,2.199568e+01,-8.291862e-02,2.207860e+01,2.406212e+01,1.703017e+02
2.956976e+05,3.422426e+00,3.995363e+04,4.624262e-01,9.144099e-01,9.142822e-01,6.916537e-03,8.437736e-08,2.199530e+01,-8.291862e-02,2.207822e+01,2.406185e+01,1.703023e+02
2.957076e+05,3.422542e+00,3.996363e+04,4.625420e-01,9.143919e-01,9.142829e-01,6.917381e-03,8.435270e-08,2.199444e+01,-8.291862e-02,2.207736e+01,2.406139e+01,1.703063e+02
2.957176e+05,3.422658e+00,3.997363e+04,4.626577e-01,9.143738e-01,9.142837e-01,6.918224e-03,8.432806e-08,2.199358e+01,-8.291862e-02,2.207650e+01,2.406093e+01,1.703103e+02
2.957276e+05,3.422773e+00,3.998363e+04,4.627735e-01,9.143558e-01,9.142845e-01,6.919068e-03,8.430341e-08,2.199272e+01,-8.291862e-02,2.207564e+01,2.406047e+01,1.703144e+02
2.957376e+05,3.422889e+00,3.999363e+04,4.628892e-01,9.143377e-01,9.142853e-01,6.919911e-03,8.427878e-08,2.199186e+01,-8.291862e-02,2.207478e+01,2.406000e+01,1.703184e+02
2.957476e+05,3.423005e+00,4.000363e+04,4.630050e-01,9.143196e-01,9.142860e-01,6.920753e-03,8.425415e-08,2.199101e+01,-8.291862e-02,2.207392e+01,2.405954e+01,1.703224e+02
2.957576e+05,3.423121e+00,4.001363e+04,4.631207e-01,9.143016e-01,9.142868e-01,6.921596e-03,8.422954e-08,2.199015e+01,-8.291862e-02,2.207306e+01,2.405908e+01,1.703264e+02
2.957676e+05,3.423236e+00,4.002363e+04,4.632365e-01,9.142835e-01,9.142876e-01,6.922438e-03,8.420492e-08,2.198929e+01,-8.291862e-02,2.207221e+01,2.405861e+01,1.703304e+02
2.957776e+05,3.423352e+00,4.003363e+04,4.633522e-01,9.142655e-01,9.142883e-01,6.923280e-03,8.418032e-08,2.198843e+01,-8.291862e-02,2.207135e+01,2.405815e+01,1.703345e+02
2.957876e+05,3.423468e+00,4.004364e+04,4.634680e-01,9.142474e-01,9.142891e-01,6.924122e-03,8.415572e-08,2.198757e+01,-8.291862e-02,2.207049e+01,2.405769e+01,1.703385e+02
2.957976e+05,3.423584e+00,4.005364e+04,4.635837e-01,9.142293e-01,9.142899e-01,6.924963e-03,8.413113e-08,2.198671e+01,-8.291862e-02,2.206963e+01,2.405723e+01,1.703425e+02
2.958076e+05,3.423700e+00,4.006364e+04,4.636995e-01,9.142113e-01,9.142906e-01,6.925805e-03,8.410655e-08,2.198585e+01,-8.291862e-02,2.206877e+01,2.405676e+01,1.703465e+02
2.958176e+05,3.423815e+00,4.007364e+04,4.638153e-01,9.141932e-01,9.142914e-01,6.926646e-03,8.408197e-08,2.198499e+01,-8.291862e-02,2.206791e+01,2.405630e+01,1.703505e+02
2.958276e+05,3.423931e+00,4.008364e+04,4.639310e-01,9.141751e-01,9.142922e-01,6.927486e-03,8.405740e-08,2.198413e+01,-8.291862e-02,2.206705e+01,2.405584e+01,1.703545e+02
2.958376e+05,3.424047e+00,4.009364e+04,4.640468e-01,9.141571e-01,9.142930e-01,6.928327e-03,8.403284e-08,2.198327e+01,-8.291862e-02,2.206619e+01,2.405537e+01,1.703586e+02
2.958476e+05,3.424163e+00,4.010364e+04,4.641625e-01,9.141390e-01,9.142937e-01,6.929167e-03,8.400828e-08,2.198241e+01,-8.291862e-02,2.206533e+01,2.405491e+01,1.703626e+02
2.958576e+05,3.424278e+00,4.011364e+04,4.642783e-01,9.141210e-01,9.142945e-01,6.930007e-03,8.398374e-08,2.198155e+01,-8.291862e-02,2.206447e+01,2.405445e+01,1.703666e+02
2.958676e+05,3.424394e+00,4.012364e+04,4.643940e-01,9.141029e-01,9.142953e-01,6.930847e-03,8.395920e-08,2.198069e+01,-8.291862e-02,2.206361e+01,2.405398e+01,1.703706e+02
2.958776e+05,3.424510e+00,4.013364e+04,4.645098e-01,9.140848e-01,9.142960e-01,6.931687e-03,8.393466e-08,2.197983e+01,-8.291862e-02,2.206275e+01,2.405352e+01,1.703746e+02
2.958876e+05,3.424626e+00,4.014364e+04,4.646255e-01,9.140668e-01,9.142968e-01,6.932526e-03,8.391014e-08,2.197898e+01,-8.291862e-02,2.206189e+01,2.405306e+01,1.703787e+02
2.958976e+05,3.424741e+00,4.015365e+04,4.647413e-01,9.140487e-01,9.142976e-01,6.933365e-03,8.388562e-08,2.197812e+01,-8.291862e-02,2.206103e+01,2.405259e+01,1.703827e+02
2.959076e+05,3.424857e+00,4.016365e+04,4.648570e-01,9.140307e-01,9.142983e-01,6.934204e-03,8.386111e-08,2.197726e+01,-8.291862e-02,2.206018e+01,2.405213e+01,1.703867e+02
2.959176e+05,3.424973e+00,4.017365e+04,4.649728e-01,9.140126e-01,9.142991e-01,6.935042e-03,8.383660e-08,2.197640e+01,-8.291862e-02,2.205932e+01,2.405167e+01,1.703907e+02
2.959276e+05,3.425089e+00,4.018365e+04,4.650885e-01,9.139945e-01,9.142999e-01,6.935881e-03,8.381210e-08,2.197554e+01,-8.291862e-02,2.205846e+01,2.405120e+01,1.703947e+02
2.959376e+05,3.425204e+00,4.019365e+04,4.652043e-01,9.139765e-01,9.143006e-01,6.936719e-03,8.378761e-08,2.197468e+01,-8.291862e-02,2.205760e+01,2.405074e+01,1.703988e+02
2.959476e+05,3.425320e+00,4.020365e+04,4.653200e-01,9.139748e-01,9.143014e-01,6.937557e-03,8.376313e-08,2.197483e+01,-8.291862e-02,2.205774e+01,2.405094e+01,1.704000e+02
2.959577e+05,3.425436e+00,4.021365e+04,4.654358e-01,9.139806e-01,9.143022e-01,6.938394e-03,8.373865e-08,2.197542e+01,-8.291862e-02,2.205834e+01,2.405145e+01,1.704000e+02
2.959677e+05,3.425552e+00,4.022365e+04,4.655515e-01,9.139863e-01,9.143029e-01,6.939231e-03,8.371418e-08,2.197602e+01,-8.291862e-02,2.205893e+01,2.405195e+01,1.704000e+02
2.959777e+05,3.425667e+00,4.023365e+04,4.656673e-01,9.139920e-01,9.143037e-01,6.940069e-03,8.368972e-08,2.197661e+01,-8.291862e-02,2.205953e+01,2.405245e+01,1.704000e+02
2.959877e+05,3.425783e+00,4.024365e+04,4.657830e-01,9.139977e-01,9.143045e-01,6.940905e-03,8.366527e-08,2.197721e+01,-8.291862e-02,2.206013e+01,2.405295e+01,1.704000e+02
2.959977e+05,3.425899e+00,4.025365e+04,4.658988e-01,9.140034e-01,9.143052e-01,6.941742e-03,8.364082e-08,2.197780e+01,-8.291862e-02,2.206072e+01,2.405345e+01,1.704000e+02
2.960077e+05,3.426015e+00,4.026366e+04,4.660145e-01,9.140091e-01,9.143060e-01,6.942578e-03,8.361638e-08,2.197840e+01,-8.291862e-02,2.206132e+01,2.405395e+01,1.704000e+02
2.960177e+05,3.426130e+00,4.027366e+04,4.661303e-01,9.140148e-01,9.143067e-01,6.943415e-03,8.359194e-08,2.197899e+01,-8.291862e-02,2.206191e+01,2.405445e+01,1.704000e+02
2.960277e+05,3.426246e+00,4.028366e+04,4.662460e-01,9.140205e-01,9.143075e-01,6.944250e-03,8.356752e-08,2.197959e+01,-8.291862e-02,2.206251e+01,2.405495e+01,1.704000e+02
2.960377e+05,3.426362e+00,4.029366e+04,4.663618e-01,9.140262e-01,9.143083e-01,6.945086e-03,8.354310e-08,2.198018e+01,-8.291862e-02,2.206310e+01,2.405545e+01,1.704000e+02
2.960477e+05,3.426478e+00,4.030366e+04,4.664775e-01,9.140320e-01,9.143090e-01,6.945921e-03,8.351869e-08,2.198078e+01,-8.291862e-02,2.206370e+01,2.405595e+01,1.704000e+02
2.960577e+05,3.426593e+00,4.031366e+04,4.665933e-01,9.140377e-01,9.143098e-01,6.946757e-03,8.349428e-08,2.198137e+01,-8.291862e-02,2.206429e+01,2.405645e+01,1.704000e+02
2.960677e+05,3.426709e+00,4.032366e+04,4.667090e-01,9.140434e-01,9.143106e-01,6.947591e-03,8.346988e-08,2.198197e+01,-8.291862e-02,2.206489e+01,2.405695e+01,1.704000e+02
2.960777e+05,3.426825e+00,4.033366e+04,4.668248e-01,9.140491e-01,9.143113e-01,6.948426e-03,8.344549e-08,2.198256e+01,-8.291862e-02,2.206548e+01,2.405745e+01,1.704000e+02
2.960877e+05,3.426941e+00,4.034366e+04,4.669405e-01,9.140548e-01,9.143121e-01,6.949260e-03,8.342111e-08,2.198316e+01,-8.291862e-02,2.206608e+01,2.405795e+01,1.704000e+02
2.960977e+05,3.427056e+00,4.035366e+04,4.670563e-01,9.140605e-01,9.143129e-01,6.950095e-03,8.339673e-08,2.198375e+01,-8.291862e-02,2.206667e+01,2.405845e+01,1.704000e+02
2.961077e+05,3.427172e+00,4.036366e+04,4.671720e-01,9.140662e-01,9.143136e-01,6.950929e-03,8.337236e-08,2.198435e+01,-8.291862e-02,2.206727e+01,2.405895e+01,1.704000e+02
2.961177e+05,3.427288e+00,4.037367e+04,4.672878e-01,9.140719e-01,9.143144e-01,6.951762e-03,8.334800e-08,2.198495e+01,-8.291862e-02,2.206786e+01,2.405945e+01,1.704000e+02
2.961277e+05,3.427404e+00,4.038367e+04,4.674035e-01,9.140776e-01,9.143151e-01,6.952596e-03,8.332364e-08,2.198554e+01,-8.291862e-02,2.206846e+01,2.405995e+01,1.704000e+02
2.961377e+05,3.427519e+00,4.039367e+04,4.675193e-01,9.140834e-01,9.143159e-01,6.953429e-03,8.329930e-08,2.198614e+01,-8.291862e-02,2.206905e+01,2.406045e+01,1.704000e+02
2.961477e+05,3.427635e+00,4.040367e+04,4.676350e-01,9.140891e-01,9.143167e-01,6.954262e-03,8.327495e-08,2.198673e+01,-8.291862e-02,2.206965e+01,2.406095e+01,1.704000e+02
2.961577e+05,3.427751e+00,4.041367e+04,4.677508e-01,9.140948e-01,9.143174e-01,6.955095e-03,8.325062e-08,2.198733e+01,-8.291862e-02,2.207024e+01,2.406145e+01,1.704000e+02
2.961677e+05,3.427867e+00,4.042367e+04,4.678665e-01,9.141005e-01,9.143182e-01,6.955927e-03,8.322629e-08,2.198792e+01,-8.291862e-02,2.207084e+01,2.406195e+01,1.704000e+02
2.961777e+05,3.427982e+00,4.043367e+04,4.679823e-01,9.141062e-01,9.143189e-01,6.956759e-03,8.320197e-08,2.198852e+01,-8.291862e-02,2.207144e+01,2.406245e+01,1.704000e+02
2.961877e+05,3.428098e+00,4.044367e+04,4.680980e-01,9.141119e-01,9.143197e-01,6.957591e-03,8.317766e-08,2.198911e+01,-8.291862e-02,2.207203e+01,2.406296e+01,1.704000e+02
2.961977e+05,3.428214e+00,4.045367e+04,4.682138e-01,9.141184e-01,9.143205e-01,6.958423e-03,8.315335e-08,2.198938e+01,-8.291862e-02,2.207230e+01,2.406307e+01,1.703978e+02
2.962077e+05,3.428330e+00,4.046367e+04,4.683296e-01,9.141257e-01,9.143212e-01,6.959254e-03,8.312906e-08,2.198938e+01,-8.291862e-02,2.207230e+01,2.406288e+01,1.703938e+02
2.962177e+05,3.428445e+00,4.047367e+04,4.684453e-01,9.141329e-01,9.143220e-01,6.960086e-03,8.310476e-08,2.198938e+01,-8.291862e-02,2.207230e+01,2.406269e+01,1.703897e+02
2.962277e+05,3.428561e+00,4.048367e+04,4.685611e-01,9.141401e-01,9.143228e-01,6.960917e-03,8.308048e-08,2.198938e+01,-8.291862e-02,2.207230e+01,2.406250e+01,1.703857e+02
2.962377e+05,3.428677e+00,4.049368e+04,4.686768e-01,9.141473e-01,9.143235e-01,6.961747e-03,8.305620e-08,2.198938e+01,-8.291862e-02,2.207230e+01,2.406231e+01,1.703817e+02
2.962477e+05,3.428793e+00,4.050368e+04,4.687926e-01,9.141545e-01,9.143243e-01,6.962578e-03,8.303193e-08,2.198938e+01,-8.291862e-02,2.207230e+01,2.406212e+01,1.703777e+02
2.962577e+05,3.428908e+00,4.051368e+04,4.689083e-01,9.141617e-01,9.143250e-01,6.963408e-03,8.300767e-08,2.198938e+01,-8.291862e-02,2.207230e+01,2.406193e+01,1.703737e+02
2.962677e+05,3.429024e+00,4.052368e+04,4.690241e-01,9.141690e-01,9.143258e-01,6.964238e-03,8.298341e-08,2.198938e+01,-8.291862e-02,2.207230e+01,2.406174e+01,1.703697e+02
2.962777e+05,3.429140e+00,4.053368e+04,4.691398e-01,9.141762e-01,9.143265e-01,6.965068e-03,8.295916e-08,2.198938e+01,-8.291862e-02,2.207230e+01,2.406155e+01,1.703656e+02
2.962877e+05,3.429256e+00,4.054368e+04,4.692556e-01,9.141834e-01,9.143273e-01,6.965898e-03,8.293492e-08,2.198938e+01,-8.291862e-02,2.207230e+01,2.406136e+01,1.703616e+02
2.962977e+05,3.429371e+00,4.055368e+04,4.693713e-01,9.141906e-01,9.143281e-01,6.966727e-03,8.291069e-08,2.198938e+01,-8.291862e-02,2.207230e+01,2.406117e+01,1.703576e+02
2.963077e+05,3.429487e+00,4.056368e+04,4.694871e-01,9.141978e-01,9.143288e-01,6.967556e-03,8.288646e-08,2.198938e+01,-8.291862e-02,2.207230e+01,2.406098e+01,1.703536e+02
2.963177e+05,3.429603e+00,4.057368e+04,4.696028e-01,9.142050e-01,9.143296e-01,6.968385e-03,8.286224e-08,2.198938e+01,-8.291862e-02,2.207230e+01,2.406079e+01,1.703496e+02
2.963277e+05,3.429719e+00,4.058368e+04,4.697186e-01,9.142122e-01,9.143303e-01,6.969213e-03,8.283802e-08,2.198938e+01,-8.291862e-02,2.207230e+01,2.406060e+01,1.703455e+02
2.963377e+05,3.429834e+00,4.059368e+04,4.698343e-01,9.142195e-01,9.143311e-01,6.970042e-03,8.281382e-08,2.198938e+01,-8.291862e-02,2.207230e+01,2.406041e+01,1.703415e+02
2.963477e+05,3.429950e+00,4.060369e+04,4.699501e-01,9.142267e-01,9.143319e-01,6.970870e-03,8.278962e-08,2.198938e+01,-8.291862e-02,2.207230e+01,2.406022e+01,1.703375e+02
2.963577e+05,3.430066e+00,4.061369e+04,4.700658e-01,9.142339e-01,9.143326e-01,6.971698e-03,8.276542e-08,2.198938e+01,-8.291862e-02,2.207230e+01,2.406003e+01,1.703335e+02
2.963677e+05,3.430182e+00,4.062369e+04,4.701816e-01,9.142411e-01,9.143334e-01,6.972525e-03,8.274124e-08,2.198938e+01,-8.291862e-02,2.207230e+01,2.405984e+01,1.703295e+02
2.963777e+05,3.430297e+00,4.063369e+04,4.702973e-01,9.142483e-01,9.143341e-01,6.973353e-03,8.271706e-08,2.198938e+01,-8.291862e-02,2.207230e+01,2.405964e+01,1.703254e+02
2.963877e+05,3.430413e+00,4.064369e+04,4.704131e-01,9.142555e-01,9.143349e-01,6.974180e-03,8.269289e-08,2.198938e+01,-8.291862e-02,2.207230e+01,2.405945e+01,1.703214e+02
2.963977e+05,3.430529e+00,4.065369e+04,4.705288e-01,9.142628e-01,9.143356e-01,6.975007e-03,8.266872e-08,2.198938e+01,-8.291862e-02,2.207230e+01,2.405926e+01,1.703174e+02
2.964077e+05,3.430645e+00,4.066369e+04,4.706446e-01,9.142700e-01,9.143364e-01,6.975833e-03,8.264456e-08,2.198938e+01,-8.291862e-02,2.207230e+01,2.405907e+01,1.703134e+02
2.964177e+05,3.430760e+00,4.067369e+04,4.707603e-01,9.142772e-01,9.143371e-01,6.976660e-03,8.262041e-08,2.198938e+01,-8.291862e-02,2.207230e+01,2.405888e+01,1.703094e+02
2.964277e+05,3.430876e+00,4.068369e+04,4.708761e-01,9.142844e-01,9.143379e-01,6.977486e-03,8.259627e-08,2.198938e+01,-8.291862e-02,2.207230e+01,2.405869e+01,1.703053e+02
2.964377e+05,3.430992e+00,4.069369e+04,4.709918e-01,9.142916e-01,9.143387e-01,6.978312e-03,8.257213e-08,2.198938e+01,-8.291862e-02,2.207230e+01,2.405850e+01,1.703013e+02
2.964477e+05,3.431108e+00,4.070369e+04,4.711076e-01,9.142940e-01,9.143394e-01,6.979137e-03,8.254800e-08,2.198938e+01,-8.291862e-02,2.207230e+01,2.405844e+01,1.703027e+02
2.964577e+05,3.431223e+00,4.071370e+04,4.712233e-01,9.142940e-01,9.143402e-01,6.979963e-03,8.252388e-08,2.198938e+01,-8.291862e-02,2.207230e+01,2.405844e+01,1.703067e+02
2.964677e+05,3.431339e+00,4.072370e+04,4.713391e-01,9.142940e-01,9.143409e-01,6.980788e-03,8.249977e-08,2.198938e+01,-8.291862e-02,2.207230e+01,2.405844e+01,1.703107e+02
2.964777e+05,3.431455e+00,4.073370e+04,4.714548e-01,9.142940e-01,9.143417e-01,6.981613e-03,8.247566e-08,2.198938e+01,-8.291862e-02,2.207230e+01,2.405844e+01,1.703146e+02
2.964877e+05,3.431571e+00,4.074370e+04,4.715706e-01,9.142940e-01,9.143424e-01,6.982438e-03,8.245156e-08,2.198938e+01,-8.291862e-02,2.207230e+01,2.405844e+01,1.703186e+02
2.964977e+05,3.431686e+00,4.075370e+04,4.716863e-01,9.142940e-01,9.143432e-01,6.983262e-03,8.242746e-08,2.198938e+01,-8.291862e-02,2.207230e+01,2.405844e+01,1.703226e+02
2.965077e+05,3.431802e+00,4.076370e+04,4.718021e-01,9.142940e-01,9.143439e-01,6.984086e-03,8.240337e-08,2.198938e+01,-8.291862e-02,2.207230e+01,2.405844e+01,1.703266e+02
2.965177e+05,3.431918e+00,4.077370e+04,4.719178e-01,9.142940e-01,9.143447e-01,6.984910e-03,8.237929e-08,2.198938e+01,-8.291862e-02,2.207230e+01,2.405844e+01,1.703306e+02
2.965277e+05,3.432034e+00,4.078370e+04,4.720336e-01,9.142940e-01,9.143454e-01,6.985734e-03,8.235522e-08,2.198938e+01,-8.291862e-02,2.207230e+01,2.405844e+01,1.703346e+02
2.965377e+05,3.432149e+00,4.079370e+04,4.721493e-01,9.142940e-01,9.143462e-01,6.986558e-03,8.233115e-08,2.198938e+01,-8.291862e-02,2.207230e+01,2.405844e+01,1.703386e+02
2.965477e+05,3.432265e+00,4.080370e+04,4.722651e-01,9.142940e-01,9.143469e-01,6.987381e-03,8.230709e-08,2.198938e+01,-8.291862e-02,2.207230e+01,2.405844e+01,1.703426e+02
2.965577e+05,3.432381e+00,4.081370e+04,4.723808e-01,9.142940e-01,9.143477e-01,6.988204e-03,8.228304e-08,2.198938e+01,-8.291862e-02,2.207230e+01,2.405844e+01,1.703466e+02
2.965677e+05,3.432497e+00,4.082371e+04,4.724966e-01,9.142940e-01,9.143485e-01,6.989027e-03,8.225900e-08,2.198938e+01,-8.291862e-02,2.207230e+01,2.405844e+01,1.703506e+02
2.965777e+05,3.432612e+00,4.083371e+04,4.726123e-01,9.142940e-01,9.143492e-01,6.989849e-03,8.223496e-08,2.198938e+01,-8.291862e-02,2.207230e+01,2.405844e+01,1.703546e+02
2.965877e+05,3.432728e+00,4.084371e+04,4.727281e-01,9.142940e-01,9.143500e-01,6.990672e-03,8.221093e-08,2.198938e+01,-8.291862e-02,2.207230e+01,2.405844e+01,1.703586e+02
2.965977e+05,3.432844e+00,4.085371e+04,4.728438e-01,9.142940e-01,9.143507e-01,6.991494e-03,8.218690e-08,2.198938e+01,-8.291862e-02,2.207230e+01,2.405844e+01,1.703625e+02
2.966077e+05,3.432960e+00,4.086371e+04,4.729596e-01,9.142940e-01,9.143515e-01,6.992315e-03,8.216288e-08,2.198938e+01,-8.291862e-02,2.207230e+01,2.405844e+01,1.703665e+02
2.966177e+05,3.433075e+00,4.087371e+04,4.730754e-01,9.142940e-01,9.143522e-01,6.993137e-03,8.213887e-08,2.198938e+01,-8.291862e-02,2.207230e+01,2.405844e+01,1.703705e+02
2.966277e+05,3.433191e+00,4.088371e+04,4.731911e-01,9.142940e-01,9.143530e-01,6.993958e-03,8.211487e-08,2.198938e+01,-8.291862e-02,2.207230e+01,2.405844e+01,1.703745e+02
2.966377e+05,3.433307e+00,4.089371e+04,4.733069e-01,9.142940e-01,9.143537e-01,6.994779e-03,8.209087e-08,2.198938e+01,-8.291862e-02,2.207230e+01,2.405844e+01,1.703785e+02
2.966477e+05,3.433423e+00,4.090371e+04,4.734226e-01,9.142940e-01,9.143545e-01,6.995600e-03,8.206688e-08,2.198938e+01,-8.291862e-02,2.207230e+01,2.405844e+01,1.703825e+02
2.966577e+05,3.433538e+00,4.091371e+04,4.735384e-01,9.142940e-01,9.143552e-01,6.996421e-03,8.204290e-08,2.198938e+01,-8.291862e-02,2.207230e+01,2.405844e+01,1.703865e+02
2.966677e+05,3.433654e+00,4.092371e+04,4.736541e-01,9.142940e-01,9.143560e-01,6.997241e-03,8.201893e-08,2.198938e+01,-8.291862e-02,2.207230e+01,2.405844e+01,1.703905e+02
2.966777e+05,3.433770e+00,4.093372e+04,4.737699e-01,9.142940e-01,9.143567e-01,6.998061e-03,8.199496e-08,2.198938e+01,-8.291862e-02,2.207230e+01,2.405844e+01,1.703945e+02
2.966877e+05,3.433886e+00,4.094372e+04,4.738856e-01,9.142940e-01,9.143575e-01,6.998881e-03,8.197100e-08,2.198938e+01,-8.291862e-02,2.207230e+01,2.405844e+01,1.703985e+02
2.966977e+05,3.434001e+00,4.095372e+04,4.740014e-01,9.142860e-01,9.143582e-01,6.999701e-03,8.194704e-08,2.198901e+01,-8.291862e-02,2.207193e+01,2.405825e+01,1.704025e+02
2.967077e+05,3.434117e+00,4.096372e+04,4.741171e-01,9.142731e-01,9.143590e-01,7.000520e-03,8.192309e-08,2.198841e+01,-8.291862e-02,2.207133e+01,2.405793e+01,1.704065e+02
2.967177e+05,3.434233e+00,4.097372e+04,4.742329e-01,9.142601e-01,9.143597e-01,7.001340e-03,8.189915e-08,2.198781e+01,-8.291862e-02,2.207073e+01,2.405762e+01,1.704105e+02
2.967277e+05,3.434349e+00,4.098372e+04,4.743486e-01,9.142472e-01,9.143605e-01,7.002159e-03,8.187522e-08,2.198721e+01,-8.291862e-02,2.207013e+01,2.405730e+01,1.704145e+02
2.967377e+05,3.434464e+00,4.099372e+04,4.744644e-01,9.142343e-01,9.143612e-01,7.002977e-03,8.185129e-08,2.198661e+01,-8.291862e-02,2.206953e+01,2.405699e+01,1.704185e+02
2.967477e+05,3.434580e+00,4.100372e+04,4.745801e-01,9.142213e-01,9.143620e-01,7.003796e-03,8.182737e-08,2.198601e+01,-8.291862e-02,2.206893e+01,2.405668e+01,1.704225e+02
2.967577e+05,3.434696e+00,4.101372e+04,4.746959e-01,9.142084e-01,9.143627e-01,7.004614e-03,8.180346e-08,2.198541e+01,-8.291862e-02,2.206833e+01,2.405636e+01,1.704265e+02
2.967677e+05,3.434812e+00,4.102372e+04,4.748116e-01,9.141954e-01,9.143635e-01,7.005432e-03,8.177956e-08,2.198481e+01,-8.291862e-02,2.206773e+01,2.405605e+01,1.704305e+02
2.967777e+05,3.434927e+00,4.103372e+04,4.749274e-01,9.141825e-01,9.143642e-01,7.006250e-03,8.175566e-08,2.198421e+01,-8.291862e-02,2.206713e+01,2.405573e+01,1.704345e+02
2.967877e+05,3.435043e+00,4.104373e+04,4.750431e-01,9.141695e-01,9.143649e-01,7.007067e-03,8.173177e-08,2.198362e+01,-8.291862e-02,2.206653e+01,2.405542e+01,1.704385e+02
2.967977e+05,3.435159e+00,4.105373e+04,4.751589e-01,9.141566e-01,9.143657e-01,7.007885e-03,8.170788e-08,2.198302e+01,-8.291862e-02,2.206593e+01,2.405511e+01,1.704425e+02
2.968077e+05,3.435275e+00,4.106373e+04,4.752746e-01,9.141437e-01,9.143664e-01,7.008702e-03,8.168400e-08,2.198242e+01,-8.291862e-02,2.206533e+01,2.405479e+01,1.704465e+02
2.968177e+05,3.435390e+00,4.107373e+04,4.753904e-01,9.141307e-01,9.143672e-01,7.009518e-03,8.166013e-08,2.198182e+01,-8.291862e-02,2.206474e+01,2.405448e+01,1.704505e+02
2.968277e+05,3.435506e+00,4.108373e+04,4.755061e-01,9.141178e-01,9.143679e-01,7.010335e-03,8.163627e-08,2.198122e+01,-8.291862e-02,2.206414e+01,2.405416e+01,1.704545e+02
2.968377e+05,3.435622e+00,4.109373e+04,4.756219e-01,9.141048e-01,9.143687e-01,7.011151e-03,8.161241e-08,2.198062e+01,-8.291862e-02,2.206354e+01,2.405385e+01,1.704585e+02
2.968477e+05,3.435738e+00,4.110373e+04,4.757376e-01,9.140919e-01,9.143694e-01,7.011967e-03,8.158856e-08,2.198002e+01,-8.291862e-02,2.206294e+01,2.405354e+01,1.704625e+02
2.968577e+05,3.435853e+00,4.111373e+04,4.758534e-01,9.140790e-01,9.143702e-01,7.012783e-03,8.156472e-08,2.197942e+01,-8.291862e-02,2.206234e+01,2.405322e+01,1.704666e+02
2.968677e+05,3.435969e+00,4.112373e+04,4.759691e-01,9.140660e-01,9.143709e-01,7.013599e-03,8.154088e-08,2.197882e+01,-8.291862e-02,2.206174e+01,2.405291e+01,1.704706e+02
2.968777e+05,3.436085e+00,4.113373e+04,4.760849e-01,9.140531e-01,9.143717e-01,7.014414e-03,8.151705e-08,2.197822e+01,-8.291862e-02,2.206114e+01,2.405259e+01,1.704746e+02
2.968877e+05,3.436201e+00,4.114373e+04,4.762006e-01,9.140401e-01,9.143724e-01,7.015229e-03,8.149323e-08,2.197762e+01,-8.291862e-02,2.206054e+01,2.405228e+01,1.704786e+02
2.968977e+05,3.436316e+00,4.115374e+04,4.763164e-01,9.140272e-01,9.143732e-01,7.016044e-03,8.146941e-08,2.197702e+01,-8.291862e-02,2.205994e+01,2.405197e+01,1.704826e+02
2.969077e+05,3.436432e+00,4.116374e+04,4.764321e-01,9.140143e-01,9.143739e-01,7.016859e-03,8.144561e-08,2.197642e+01,-8.291862e-02,2.205934e+01,2.405165e+01,1.704866e+02
2.969177e+05,3.436548e+00,4.117374e+04,4.765479e-01,9.140013e-01,9.143746e-01,7.017673e-03,8.142180e-08,2.197582e+01,-8.291862e-02,2.205874e+01,2.405134e+01,1.704906e+02
2.969277e+05,3.436664e+00,4.118374e+04,4.766636e-01,9.139884e-01,9.143754e-01,7.018487e-03,8.139801e-08,2.197522e+01,-8.291862e-02,2.205814e+01,2.405102e+01,1.704946e+02
2.969377e+05,3.436779e+00,4.119374e+04,4.767794e-01,9.139754e-01,9.143761e-01,7.019301e-03,8.137422e-08,2.197462e+01,-8.291862e-02,2.205754e+01,2.405071e+01,1.704986e+02
2.969477e+05,3.436895e+00,4.120374e+04,4.768951e-01,9.139825e-01,9.143769e-01,7.020115e-03,8.135044e-08,2.197425e+01,-8.308352e-02,2.205733e+01,2.405012e+01,1.704948e+02
2.969577e+05,3.437011e+00,4.121374e+04,4.770109e-01,9.140005e-01,9.143776e-01,7.020928e-03,8.132667e-08,2.197399e+01,-8.333754e-02,2.205733e+01,2.404940e+01,1.704868e+02
2.969677e+05,3.437127e+00,4.122374e+04,4.771266e-01,9.140184e-01,9.143784e-01,7.021742e-03,8.130290e-08,2.197374e+01,-8.359156e-02,2.205733e+01,2.404867e+01,1.704789e+02
2.969777e+05,3.437242e+00,4.123374e+04,4.772424e-01,9.140364e-01,9.143791e-01,7.022555e-03,8.127914e-08,2.197348e+01,-8.384558e-02,2.205733e+01,2.404794e+01,1.704709e+02
2.969877e+05,3.437358e+00,4.124374e+04,4.773581e-01,9.140543e-01,9.143799e-01,7.023367e-03,8.125539e-08,2.197322e+01,-8.409960e-02,2.205732e+01,2.404721e+01,1.704629e+02
2.969977e+05,3.437474e+00,4.125374e+04,4.774739e-01,9.140722e-01,9.143806e-01,7.024180e-03,8.123164e-08,2.197297e+01,-8.435362e-02,2.205732e+01,2.404648e+01,1.704549e+02
2.970077e+05,3.437590e+00,4.126375e+04,4.775897e-01,9.140902e-01,9.143813e-01,7.024992e-03,8.120790e-08,2.197271e+01,-8.460764e-02,2.205732e+01,2.404575e+01,1.704469e+02
2.970177e+05,3.437705e+00,4.127375e+04,4.777054e-01,9.141081e-01,9.143821e-01,7.025804e-03,8.118417e-08,2.197246e+01,-8.486166e-02,2.205732e+01,2.404502e+01,1.704389e+02
2.970277e+05,3.437821e+00,4.128375e+04,4.778212e-01,9.141260e-01,9.143828e-01,7.026616e-03,8.116044e-08,2.197220e+01,-8.511568e-02,2.205732e+01,2.404429e+01,1.704310e+02
2.970377e+05,3.437937e+00,4.129375e+04,4.779369e-01,9.141440e-01,9.143836e-01,7.027428e-03,8.113673e-08,2.197194e+01,-8.536970e-02,2.205731e+01,2.404356e+01,1.704230e+02
2.970477e+05,3.438053e+00,4.130375e+04,4.780527e-01,9.141619e-01,9.143843e-01,7.028239e-03,8.111301e-08,2.197169e+01,-8.562372e-02,2.205731e+01,2.404283e+01,1.704150e+02
2.970578e+05,3.438168e+00,4.131375e+04,4.781684e-01,9.141798e-01,9.143850e-01,7.029050e-03,8.108931e-08,2.197143e+01,-8.587774e-02,2.205731e+01,2.404210e+01,1.704070e+02
2.970678e+05,3.438284e+00,4.132375e+04,4.782842e-01,9.141978e-01,9.143858e-01,7.029861e-03,8.106561e-08,2.197118e+01,-8.613176e-02,2.205731e+01,2.404137e+01,1.703990e+02
2.970778e+05,3.438400e+00,4.133375e+04,4.783999e-01,9.142157e-01,9.143865e-01,7.030671e-03,8.104192e-08,2.197092e+01,-8.638578e-02,2.205731e+01,2.404064e+01,1.703910e+02
2.970878e+05,3.438516e+00,4.134375e+04,4.785157e-01,9.142337e-01,9.143873e-01,7.031482e-03,8.101824e-08,2.197066e+01,-8.663980e-02,2.205730e+01,2.403991e+01,1.703831e+02
2.970978e+05,3.438631e+00,4.135375e+04,4.786314e-01,9.142516e-01,9.143880e-01,7.032292e-03,8.099456e-08,2.197041e+01,-8.689382e-02,2.205730e+01,2.403918e+01,1.703751e+02
2.971078e+05,3.438747e+00,4.136375e+04,4.787472e-01,9.142695e-01,9.143888e-01,7.033102e-03,8.097089e-08,2.197015e+01,-8.714784e-02,2.205730e+01,2.403845e+01,1.703671e+02
2.971178e+05,3.438863e+00,4.137376e+04,4.788629e-01,9.142875e-01,9.143895e-01,7.033911e-03,8.094723e-08,2.196990e+01,-8.740186e-02,2.205730e+01,2.403772e+01,1.703591e+02
2.971278e+05,3.438979e+00,4.138376e+04,4.789787e-01,9.143054e-01,9.143902e-01,7.034721e-03,8.092357e-08,2.196964e+01,-8.765588e-02,2.205730e+01,2.403699e+01,1.703511e+02
2.971378e+05,3.439094e+00,4.139376e+04,4.790944e-01,9.143233e-01,9.143910e-01,7.035530e-03,8.089992e-08,2.196938e+01,-8.790990e-02,2.205729e+01,2.403626e+01,1.703431e+02
2.971478e+05,3.439210e+00,4.140376e+04,4.792102e-01,9.143413e-01,9.143917e-01,7.036339e-03,8.087628e-08,2.196913e+01,-8.816392e-02,2.205729e+01,2.403553e+01,1.703352e+02
2.971578e+05,3.439326e+00,4.141376e+04,4.793259e-01,9.143592e-01,9.143925e-01,7.037148e-03,8.085264e-08,2.196887e+01,-8.841794e-02,2.205729e+01,2.403480e+01,1.703272e+02
2.971678e+05,3.439442e+00,4.142376e+04,4.794417e-01,9.143772e-01,9.143932e-01,7.037956e-03,8.082901e-08,2.196862e+01,-8.867196e-02,2.205729e+01,2.403407e+01,1.703192e+02
2.971778e+05,3.439557e+00,4.143376e+04,4.795574e-01,9.143951e-01,9.143939e-01,7.038765e-03,8.080539e-08,2.196836e+01,-8.892598e-02,2.205729e+01,2.403334e+01,1.703112e+02
2.971878e+05,3.439673e+00,4.144376e+04,4.796732e-01,9.144130e-01,9.143947e-01,7.039573e-03,8.078177e-08,2.196810e+01,-8.918000e-02,2.205728e+01,2.403262e+01,1.703032e+02
2.971978e+05,3.439789e+00,4.145376e+04,4.797889e-01,9.144130e-01,9.143954e-01,7.040380e-03,8.075817e-08,2.196831e+01,-8.913045e-02,2.205744e+01,2.403283e+01,1.703048e+02
2.972078e+05,3.439905e+00,4.146376e+04,4.799047e-01,9.144007e-01,9.143961e-01,7.041188e-03,8.073457e-08,2.196882e+01,-8.887467e-02,2.205770e+01,2.403370e+01,1.703128e+02
2.972178e+05,3.440020e+00,4.147376e+04,4.800204e-01,9.143884e-01,9.143969e-01,7.041995e-03,8.071097e-08,2.196934e+01,-8.861888e-02,2.205796e+01,2.403456e+01,1.703209e+02
2.972278e+05,3.440136e+00,4.148377e+04,4.801362e-01,9.143761e-01,9.143976e-01,7.042802e-03,8.068738e-08,2.196985e+01,-8.836310e-02,2.205822e+01,2.403543e+01,1.703289e+02
2.972378e+05,3.440252e+00,4.149377e+04,4.802519e-01,9.143638e-01,9.143984e-01,7.043609e-03,8.066380e-08,2.197037e+01,-8.810732e-02,2.205848e+01,2.403629e+01,1.703369e+02
2.972478e+05,3.440368e+00,4.150377e+04,4.803677e-01,9.143515e-01,9.143991e-01,7.044416e-03,8.064023e-08,2.197088e+01,-8.785153e-02,2.205874e+01,2.403716e+01,1.703450e+02
2.972578e+05,3.440483e+00,4.151377e+04,4.804834e-01,9.143392e-01,9.143998e-01,7.045222e-03,8.061666e-08,2.197140e+01,-8.759575e-02,2.205900e+01,2.403802e+01,1.703530e+02
2.972678e+05,3.440599e+00,4.152377e+04,4.805992e-01,9.143269e-01,9.144006e-01,7.046028e-03,8.059310e-08,2.197192e+01,-8.733997e-02,2.205926e+01,2.403888e+01,1.703611e+02
2.972778e+05,3.440715e+00,4.153377e+04,4.807149e-01,9.143146e-01,9.144013e-01,7.046834e-03,8.056955e-08,2.197243e+01,-8.708418e-02,2.205952e+01,2.403975e+01,1.703691e+02
2.972878e+05,3.440831e+00,4.154377e+04,4.808307e-01,9.143023e-01,9.144020e-01,7.047640e-03,8.054600e-08,2.197295e+01,-8.682840e-02,2.205978e+01,2.404061e+01,1.703771e+02
2.972978e+05,3.440946e+00,4.155377e+04,4.809464e-01,9.142901e-01,9.144028e-01,7.048445e-03,8.052246e-08,2.197346e+01,-8.657262e-02,2.206004e+01,2.404148e+01,1.703852e+02
2.973078e+05,3.441062e+00,4.156377e+04,4.810622e-01,9.142778e-01,9.144035e-01,7.049250e-03,8.049893e-08,2.197398e+01,-8.631683e-02,2.206029e+01,2.404234e+01,1.703932e+02
2.973178e+05,3.441178e+00,4.157377e+04,4.811779e-01,9.142655e-01,9.144043e-01,7.050055e-03,8.047540e-08,2.197449e+01,-8.606105e-02,2.206055e+01,2.404321e+01,1.704012e+02
2.973278e+05,3.441294e+00,4.158377e+04,4.812937e-01,9.142532e-01,9.144050e-01,7.050860e-03,8.045188e-08,2.197501e+01,-8.580526e-02,2.206081e+01,2.404407e+01,1.704093e+02
2.973378e+05,3.441409e+00,4.159378e+04,4.814094e-01,9.142409e-01,9.144057e-01,7.051664e-03,8.042837e-08,2.197552e+01,-8.554948e-02,2.206107e+01,2.404493e+01,1.704173e+02
2.973478e+05,3.441525e+00,4.160378e+04,4.815252e-01,9.142286e-01,9.144065e-01,7.052469e-03,8.040487e-08,2.197604e+01,-8.529370e-02,2.206133e+01,2.404580e+01,1.704254e+02
2.973578e+05,3.441641e+00,4.161378e+04,4.816409e-01,9.142163e-01,9.144072e-01,7.053273e-03,8.038137e-08,2.197656e+01,-8.503791e-02,2.206159e+01,2.404666e+01,1.704334e+02
2.973678e+05,3.441757e+00,4.162378e+04,4.817567e-01,9.142040e-01,9.144079e-01,7.054076e-03,8.035788e-08,2.197707e+01,-8.478213e-02,2.206185e+01,2.404753e+01,1.704414e+02
2.973778e+05,3.441872e+00,4.163378e+04,4.818724e-01,9.141917e-01,9.144087e-01,7.054880e-03,8.033439e-08,2.197759e+01,-8.452635e-02,2.206211e+01,2.404839e+01,1.704495e+02
2.973878e+05,3.441988e+00,4.164378e+04,4.819882e-01,9.141794e-01,9.144094e-01,7.055683e-03,8.031091e-08,2.197810e+01,-8.427056e-02,2.206237e+01,2.404926e+01,1.704575e+02
2.973978e+05,3.442104e+00,4.165378e+04,4.821039e-01,9.141671e-01,9.144101e-01,7.056486e-03,8.028744e-08,2.197862e+01,-8.401478e-02,2.206263e+01,2.405012e+01,1.704656e+02
2.974078e+05,3.442220e+00,4.166378e+04,4.822197e-01,9.141548e-01,9.144109e-01,7.057289e-03,8.026398e-08,2.197913e+01,-8.375900e-02,2.206289e+01,2.405098e+01,1.704736e+02
2.974178e+05,3.442335e+00,4.167378e+04,4.823355e-01,9.141426e-01,9.144116e-01,7.058092e-03,8.024052e-08,2.197965e+01,-8.350321e-02,2.206315e+01,2.405185e+01,1.704816e+02
2.974278e+05,3.442451e+00,4.168378e+04,4.824512e-01,9.141303e-01,9.144123e-01,7.058894e-03,8.021707e-08,2.198016e+01,-8.324743e-02,2.206341e+01,2.405271e+01,1.704897e+02
2.974378e+05,3.442567e+00,4.169378e+04,4.825670e-01,9.141180e-01,9.144131e-01,7.059696e-03,8.019363e-08,2.198068e+01,-8.299164e-02,2.206367e+01,2.405358e+01,1.704977e+02
2.974478e+05,3.442683e+00,4.170379e+04,4.826827e-01,9.141232e-01,9.144138e-01,7.060498e-03,8.017019e-08,2.198065e+01,-8.291862e-02,2.206356e+01,2.405340e+01,1.705000e+02
2.974578e+05,3.442798e+00,4.171379e+04,4.827985e-01,9.141353e-01,9.144145e-01,7.061300e-03,8.014676e-08,2.198039e+01,-8.291862e-02,2.206331e+01,2.405280e+01,1.705000e+02
2.974678e+05,3.442914e+00,4.172379e+04,4.829142e-01,9.141475e-01,9.144153e-01,7.062101e-03,8.012334e-08,2.198014e+01,-8.291862e-02,2.206305e+01,2.405220e+01,1.705000e+02
2.974778e+05,3.443030e+00,4.173379e+04,4.830300e-01,9.141597e-01,9.144160e-01,7.062902e-03,8.009992e-08,2.197988e+01,-8.291862e-02,2.206280e+01,2.405159e+01,1.705000e+02
2.974878e+05,3.443146e+00,4.174379e+04,4.831457e-01,9.141718e-01,9.144167e-01,7.063703e-03,8.007651e-08,2.197962e+01,-8.291862e-02,2.206254e+01,2.405099e+01,1.705000e+02
2.974978e+05,3.443261e+00,4.175379e+04,4.832615e-01,9.141840e-01,9.144175e-01,7.064504e-03,8.005311e-08,2.197937e+01,-8.291862e-02,2.206229e+01,2.405039e+01,1.705000e+02
2.975078e+05,3.443377e+00,4.176379e+04,4.833772e-01,9.141961e-01,9.144182e-01,7.065305e-03,8.002971e-08,2.197911e+01,-8.291862e-02,2.206203e+01,2.404979e+01,1.705000e+02
2.975178e+05,3.443493e+00,4.177379e+04,4.834930e-01,9.142083e-01,9.144189e-01,7.066105e-03,8.000632e-08,2.197886e+01,-8.291862e-02,2.206178e+01,2.404919e+01,1.705000e+02
2.975278e+05,3.443609e+00,4.178379e+04,4.836087e-01,9.142205e-01,9.144197e-01,7.066905e-03,7.998294e-08,2.197860e+01,-8.291862e-02,2.206152e+01,2.404859e+01,1.705000e+02
2.975378e+05,3.443724e+00,4.179379e+04,4.837245e-01,9.142326e-01,9.144204e-01,7.067705e-03,7.995956e-08,2.197835e+01,-8.291862e-02,2.206127e+01,2.404799e+01,1.705000e+02
2.975478e+05,3.443840e+00,4.180379e+04,4.838402e-01,9.142448e-01,9.144211e-01,7.068504e-03,7.993619e-08,2.197809e+01,-8.291862e-02,2.206101e+01,2.404739e+01,1.705000e+02
2.975578e+05,3.443956e+00,4.181380e+04,4.839560e-01,9.142570e-01,9.144219e-01,7.069303e-03,7.991283e-08,2.197784e+01,-8.291862e-02,2.206076e+01,2.404679e+01,1.705000e+02
2.975678e+05,3.444072e+00,4.182380e+04,4.840717e-01,9.142691e-01,9.144226e-01,7.070103e-03,7.988948e-08,2.197758e+01,-8.291862e-02,2.206050e+01,2.404619e+01,1.705000e+02
2.975778e+05,3.444187e+00,4.183380e+04,4.841875e-01,9.142813e-01,9.144233e-01,7.070901e-03,7.986613e-08,2.197733e+01,-8.291862e-02,2.206025e+01,2.404559e+01,1.705000e+02
2.975878e+05,3.444303e+00,4.184380e+04,4.843032e-01,9.142935e-01,9.144240e-01,7.071700e-03,7.984279e-08,2.197707e+01,-8.291862e-02,2.205999e+01,2.404499e+01,1.705000e+02
2.975978e+05,3.444419e+00,4.185380e+04,4.844190e-01,9.143056e-01,9.144248e-01,7.072498e-03,7.981945e-08,2.197682e+01,-8.291862e-02,2.205974e+01,2.404439e+01,1.705000e+02
2.976078e+05,3.444535e+00,4.186380e+04,4.845347e-01,9.143178e-01,9.144255e-01,7.073297e-03,7.979612e-08,2.197656e+01,-8.291862e-02,2.205948e+01,2.404379e+01,1.705000e+02
2.976178e+05,3.444650e+00,4.187380e+04,4.846505e-01,9.143300e-01,9.144262e-01,7.074094e-03,7.977280e-08,2.197631e+01,-8.291862e-02,2.205923e+01,2.404319e+01,1.705000e+02
2.976278e+05,3.444766e+00,4.188380e+04,4.847662e-01,9.143421e-01,9.144270e-01,7.074892e-03,7.974949e-08,2.197605e+01,-8.291862e-02,2.205897e+01,2.404259e+01,1.705000e+02
2.976378e+05,3.444882e+00,4.189380e+04,4.848820e-01,9.143543e-01,9.144277e-01,7.075690e-03,7.972618e-08,2.197580e+01,-8.291862e-02,2.205872e+01,2.404199e+01,1.705000e+02
2.976478e+05,3.444998e+00,4.190380e+04,4.849977e-01,9.143664e-01,9.144284e-01,7.076487e-03,7.970288e-08,2.197554e+01,-8.291862e-02,2.205846e+01,2.404139e+01,1.705000e+02
2.976578e+05,3.445113e+00,4.191380e+04,4.851135e-01,9.143786e-01,9.144292e-01,7.077284e-03,7.967959e-08,2.197529e+01,-8.291862e-02,2.205821e+01,2.404079e+01,1.705000e+02
2.976678e+05,3.445229e+00,4.192381e+04,4.852292e-01,9.143908e-01,9.144299e-01,7.078081e-03,7.965630e-08,2.197503e+01,-8.291862e-02,2.205795e+01,2.404019e+01,1.705000e+02
2.976778e+05,3.445345e+00,4.193381e+04,4.853450e-01,9.144029e-01,9.144306e-01,7.078877e-03,7.963302e-08,2.197478e+01,-8.291862e-02,2.205770e+01,2.403959e+01,1.705000e+02
2.976878e+05,3.445461e+00,4.194381e+04,4.854607e-01,9.144151e-01,9.144313e-01,7.079673e-03,7.960974e-08,2.197452e+01,-8.291862e-02,2.205744e+01,2.403899e+01,1.705000e+02
2.976978e+05,3.445576e+00,4.195381e+04,4.855765e-01,9.144141e-01,9.144321e-01,7.080469e-03,7.958648e-08,2.197476e+01,-8.306503e-02,2.205782e+01,2.403929e+01,1.704977e+02
2.977078e+05,3.445692e+00,4.196381e+04,4.856922e-01,9.144033e-01,9.144328e-01,7.081265e-03,7.956322e-08,2.197536e+01,-8.331993e-02,2.205868e+01,2.404026e+01,1.704937e+02
2.977178e+05,3.445808e+00,4.197381e+04,4.858080e-01,9.143924e-01,9.144335e-01,7.082061e-03,7.953996e-08,2.197596e+01,-8.357483e-02,2.205953e+01,2.404122e+01,1.704897e+02
2.977278e+05,3.445924e+00,4.198381e+04,4.859237e-01,9.143816e-01,9.144342e-01,7.082856e-03,7.951672e-08,2.197656e+01,-8.382973e-02,2.206039e+01,2.404219e+01,1.704857e+02
2.977378e+05,3.446039e+00,4.199381e+04,4.860395e-01,9.143708e-01,9.144350e-01,7.083651e-03,7.949348e-08,2.197716e+01,-8.408463e-02,2.206124e+01,2.404315e+01,1.704817e+02
2.977478e+05,3.446155e+00,4.200381e+04,4.861552e-01,9.143600e-01,9.144357e-01,7.084446e-03,7.947024e-08,2.197776e+01,-8.433953e-02,2.206209e+01,2.404412e+01,1.704777e+02
2.977578e+05,3.446271e+00,4.201381e+04,4.862710e-01,9.143492e-01,9.144364e-01,7.085241e-03,7.944702e-08,2.197835e+01,-8.459442e-02,2.206295e+01,2.404508e+01,1.704737e+02
2.977678e+05,3.446387e+00,4.202381e+04,4.863867e-01,9.143384e-01,9.144372e-01,7.086035e-03,7.942380e-08,2.197895e+01,-8.484932e-02,2.206380e+01,2.404605e+01,1.704697e+02
2.977778e+05,3.446502e+00,4.203382e+04,4.865025e-01,9.143276e-01,9.144379e-01,7.086829e-03,7.940059e-08,2.197955e+01,-8.510422e-02,2.206466e+01,2.404701e+01,1.704657e+02
2.977878e+05,3.446618e+00,4.204382e+04,4.866182e-01,9.143168e-01,9.144386e-01,7.087623e-03,7.937738e-08,2.198015e+01,-8.535912e-02,2.206551e+01,2.404797e+01,1.704617e+02
2.977978e+05,3.446734e+00,4.205382e+04,4.867340e-01,9.143060e-01,9.144393e-01,7.088417e-03,7.935418e-08,2.198075e+01,-8.561402e-02,2.206637e+01,2.404894e+01,1.704576e+02
2.978078e+05,3.446850e+00,4.206382e+04,4.868498e-01,9.142952e-01,9.144401e-01,7.089211e-03,7.933099e-08,2.198135e+01,-8.586892e-02,2.206722e+01,2.404990e+01,1.704536e+02
2.978178e+05,3.446966e+00,4.207382e+04,4.869655e-01,9.142843e-01,9.144408e-01,7.090004e-03,7.930780e-08,2.198195e+01,-8.612382e-02,2.206807e+01,2.405087e+01,1.704496e+02
2.978278e+05,3.447081e+00,4.208382e+04,4.870813e-01,9.142735e-01,9.144415e-01,7.090797e-03,7.928462e-08,2.198255e+01,-8.637871e-02,2.206893e+01,2.405183e+01,1.704456e+02
2.978378e+05,3.447197e+00,4.209382e+04,4.871970e-01,9.142627e-01,9.144422e-01,7.091590e-03,7.926145e-08,2.198315e+01,-8.663361e-02,2.206978e+01,2.405280e+01,1.704416e+02
2.978478e+05,3.447313e+00,4.210382e+04,4.873128e-01,9.142519e-01,9.144430e-01,7.092382e-03,7.923829e-08,2.198375e+01,-8.688851e-02,2.207064e+01,2.405376e+01,1.704376e+02
2.978578e+05,3.447429e+00,4.211382e+04,4.874285e-01,9.142411e-01,9.144437e-01,7.093175e-03,7.921513e-08,2.198435e+01,-8.714341e-02,2.207149e+01,2.405473e+01,1.704336e+02
2.978678e+05,3.447544e+00,4.212382e+04,4.875443e-01,9.142303e-01,9.144444e-01,7.093967e-03,7.919198e-08,2.198495e+01,-8.739831e-02,2.207235e+01,2.405569e+01,1.704296e+02
2.978778e+05,3.447660e+00,4.213382e+04,4.876600e-01,9.142195e-01,9.144451e-01,7.094759e-03,7.916883e-08,2.198555e+01,-8.765321e-02,2.207320e+01,2.405666e+01,1.704256e+02
2.978878e+05,3.447776e+00,4.214383e+04,4.877758e-01,9.142087e-01,9.144459e-01,7.095550e-03,7.914569e-08,2.198615e+01,-8.790811e-02,2.207405e+01,2.405762e+01,1.704216e+02
2.978978e+05,3.447892e+00,4.215383e+04,4.878915e-01,9.141979e-01,9.144466e-01,7.096342e-03,7.912256e-08,2.198675e+01,-8.816300e-02,2.207491e+01,2.405859e+01,1.704176e+02
2.979078e+05,3.448007e+00,4.216383e+04,4.880073e-01,9.141870e-01,9.144473e-01,7.097133e-03,7.909943e-08,2.198735e+01,-8.841790e-02,2.207576e+01,2.405955e+01,1.704136e+02
2.979178e+05,3.448123e+00,4.217383e+04,4.881230e-01,9.141762e-01,9.144480e-01,7.097924e-03,7.907632e-08,2.198794e+01,-8.867280e-02,2.207662e+01,2.406052e+01,1.704096e+02
2.979278e+05,3.448239e+00,4.218383e+04,4.882388e-01,9.141654e-01,9.144488e-01,7.098715e-03,7.905320e-08,2.198854e+01,-8.892770e-02,2.207747e+01,2.406148e+01,1.704056e+02
2.979378e+05,3.448355e+00,4.219383e+04,4.883545e-01,9.141546e-01,9.144495e-01,7.099505e-03,7.903010e-08,2.198914e+01,-8.918260e-02,2.207833e+01,2.406245e+01,1.704016e+02
2.979478e+05,3.448470e+00,4.220383e+04,4.884703e-01,9.141504e-01,9.144502e-01,7.100295e-03,7.900700e-08,2.198938e+01,-8.912748e-02,2.207851e+01,2.406281e+01,1.703976e+02
2.979578e+05,3.448586e+00,4.221383e+04,4.885860e-01,9.141504e-01,9.144509e-01,7.101085e-03,7.898391e-08,2.198938e+01,-8.887170e-02,2.207825e+01,2.406279e+01,1.703935e+02
2.979678e+05,3.448702e+00,4.222383e+04,4.887018e-01,9.141504e-01,9.144516e-01,7.101875e-03,7.896083e-08,2.198938e+01,-8.861592e-02,2.207800e+01,2.406277e+01,1.703895e+02
2.979778e+05,3.448818e+00,4.223383e+04,4.888175e-01,9.141504e-01,9.144524e-01,7.102665e-03,7.893775e-08,2.198938e+01,-8.836013e-02,2.207774e+01,2.406274e+01,1.703855e+02
2.979878e+05,3.448933e+00,4.224383e+04,4.889333e-01,9.141504e-01,9.144531e-01,7.103454e-03,7.891468e-08,2.198938e+01,-8.810435e-02,2.207748e+01,2.406272e+01,1.703815e+02
2.979978e+05,3.449049e+00,4.225384e+04,4.890490e-01,9.141504e-01,9.144538e-01,7.104243e-03,7.889161e-08,2.198938e+01,-8.784856e-02,2.207723e+01,2.406269e+01,1.703775e+02
2.980078e+05,3.449165e+00,4.226384e+04,4.891648e-01,9.141504e-01,9.144545e-01,7.105032e-03,7.886855e-08,2.198938e+01,-8.759278e-02,2.207697e+01,2.406267e+01,1.703734e+02
