Repository: brandonlampe/CS_Data

# Repository for Crushed Salt Data
**Grant No: 456417**

This is a work in progress!

## Repository Content

### Directory Names
A uniform namining structure still in progress, but in general directories are named according to the following:
 - Names contain no spaces, a single underscore "_" will be used as a file name seperator.
 - Files are for the Crushed Salt Project (CSP); therefore, the first three charaters of each file are "CSP".
 - Folders are organized by which frame the test was performed on i.e., A2 or A3.
 - The fifth and sixth charaters of each file name will therefore be "A" followed by the frame number.

File: UNM_WP_HY_175_09/STAGE04/CREEP_FIT/175_09_STAGE04_CREEP_OUT.csv (part 22 of 38)
Analysis by Brandon Lampe, performed on: 2016/07/05 19:58:49
Experimental results below begin at: 2016/04/11 08:28:26
Duration (sec),Duration (day),Elapsed Time (sec),Elapsed Time (day),Interpolated Fractional Density,Fit to Fractional Density,Fit to Volume Strain,Fit to Volume Strain Rate (1/sec),Confining Pressure (MPa),Pore Pressure (MPa),Terzaghi Pressure (MPa),Solid Pressure (MPa),Temperature (C))
3.050685e+05,3.530885e+00,4.932448e+04,5.708852e-01,9.150028e-01,9.149147e-01,7.608179e-03,6.415733e-08,2.198200e+01,-8.605630e-02,2.206806e+01,2.403196e+01,1.703000e+02
3.050785e+05,3.531001e+00,4.933448e+04,5.710009e-01,9.149920e-01,9.149153e-01,7.608821e-03,6.413857e-08,2.198260e+01,-8.580140e-02,2.206840e+01,2.403288e+01,1.703000e+02
3.050885e+05,3.531117e+00,4.934448e+04,5.711167e-01,9.149813e-01,9.149159e-01,7.609462e-03,6.411981e-08,2.198320e+01,-8.554651e-02,2.206875e+01,2.403380e+01,1.703000e+02
3.050985e+05,3.531232e+00,4.935448e+04,5.712324e-01,9.149705e-01,9.149165e-01,7.610103e-03,6.410106e-08,2.198380e+01,-8.529161e-02,2.206909e+01,2.403471e+01,1.703000e+02
3.051085e+05,3.531348e+00,4.936448e+04,5.713482e-01,9.149597e-01,9.149171e-01,7.610744e-03,6.408231e-08,2.198440e+01,-8.503671e-02,2.206944e+01,2.403563e+01,1.703000e+02
3.051185e+05,3.531464e+00,4.937448e+04,5.714639e-01,9.149489e-01,9.149177e-01,7.611385e-03,6.406357e-08,2.198500e+01,-8.478181e-02,2.206978e+01,2.403654e+01,1.703000e+02
3.051285e+05,3.531580e+00,4.938448e+04,5.715797e-01,9.149381e-01,9.149183e-01,7.612026e-03,6.404483e-08,2.198560e+01,-8.452691e-02,2.207012e+01,2.403746e+01,1.703000e+02
3.051385e+05,3.531695e+00,4.939448e+04,5.716954e-01,9.149273e-01,9.149189e-01,7.612666e-03,6.402610e-08,2.198620e+01,-8.427201e-02,2.207047e+01,2.403837e+01,1.703000e+02
3.051485e+05,3.531811e+00,4.940448e+04,5.718112e-01,9.149166e-01,9.149194e-01,7.613306e-03,6.400738e-08,2.198680e+01,-8.401711e-02,2.207081e+01,2.403929e+01,1.703000e+02
3.051585e+05,3.531927e+00,4.941449e+04,5.719269e-01,9.149058e-01,9.149200e-01,7.613946e-03,6.398866e-08,2.198740e+01,-8.376222e-02,2.207116e+01,2.404021e+01,1.703000e+02
3.051685e+05,3.532043e+00,4.942449e+04,5.720427e-01,9.148950e-01,9.149206e-01,7.614586e-03,6.396994e-08,2.198799e+01,-8.350732e-02,2.207150e+01,2.404112e+01,1.703000e+02
3.051785e+05,3.532158e+00,4.943449e+04,5.721584e-01,9.148842e-01,9.149212e-01,7.615226e-03,6.395123e-08,2.198859e+01,-8.325242e-02,2.207185e+01,2.404204e+01,1.703000e+02
3.051885e+05,3.532274e+00,4.944449e+04,5.722742e-01,9.148734e-01,9.149218e-01,7.615865e-03,6.393253e-08,2.198919e+01,-8.299752e-02,2.207219e+01,2.404295e+01,1.703000e+02
3.051985e+05,3.532390e+00,4.945449e+04,5.723899e-01,9.148736e-01,9.149224e-01,7.616505e-03,6.391383e-08,2.198914e+01,-8.291862e-02,2.207206e+01,2.404289e+01,1.703028e+02
3.052085e+05,3.532506e+00,4.946449e+04,5.725057e-01,9.148786e-01,9.149230e-01,7.617144e-03,6.389514e-08,2.198880e+01,-8.291862e-02,2.207172e+01,2.404238e+01,1.703067e+02
3.052185e+05,3.532621e+00,4.947449e+04,5.726214e-01,9.148836e-01,9.149235e-01,7.617783e-03,6.387645e-08,2.198846e+01,-8.291862e-02,2.207138e+01,2.404188e+01,1.703107e+02
3.052285e+05,3.532737e+00,4.948449e+04,5.727372e-01,9.148886e-01,9.149241e-01,7.618421e-03,6.385777e-08,2.198812e+01,-8.291862e-02,2.207104e+01,2.404137e+01,1.703147e+02
3.052385e+05,3.532853e+00,4.949449e+04,5.728529e-01,9.148936e-01,9.149247e-01,7.619060e-03,6.383909e-08,2.198778e+01,-8.291862e-02,2.207070e+01,2.404087e+01,1.703187e+02
3.052485e+05,3.532969e+00,4.950449e+04,5.729687e-01,9.148986e-01,9.149253e-01,7.619698e-03,6.382042e-08,2.198744e+01,-8.291862e-02,2.207036e+01,2.404036e+01,1.703227e+02
3.052585e+05,3.533084e+00,4.951449e+04,5.730844e-01,9.149036e-01,9.149259e-01,7.620336e-03,6.380176e-08,2.198710e+01,-8.291862e-02,2.207001e+01,2.403986e+01,1.703267e+02
3.052685e+05,3.533200e+00,4.952450e+04,5.732002e-01,9.149086e-01,9.149265e-01,7.620974e-03,6.378310e-08,2.198675e+01,-8.291862e-02,2.206967e+01,2.403935e+01,1.703307e+02
3.052785e+05,3.533316e+00,4.953450e+04,5.733159e-01,9.149136e-01,9.149270e-01,7.621612e-03,6.376444e-08,2.198641e+01,-8.291862e-02,2.206933e+01,2.403885e+01,1.703347e+02
3.052885e+05,3.533432e+00,4.954450e+04,5.734317e-01,9.149186e-01,9.149276e-01,7.622250e-03,6.374579e-08,2.198607e+01,-8.291862e-02,2.206899e+01,2.403834e+01,1.703387e+02
3.052985e+05,3.533547e+00,4.955450e+04,5.735474e-01,9.149236e-01,9.149282e-01,7.622887e-03,6.372715e-08,2.198573e+01,-8.291862e-02,2.206865e+01,2.403784e+01,1.703427e+02
3.053085e+05,3.533663e+00,4.956450e+04,5.736632e-01,9.149286e-01,9.149288e-01,7.623524e-03,6.370851e-08,2.198539e+01,-8.291862e-02,2.206831e+01,2.403733e+01,1.703467e+02
3.053185e+05,3.533779e+00,4.957450e+04,5.737789e-01,9.149336e-01,9.149294e-01,7.624161e-03,6.368988e-08,2.198505e+01,-8.291862e-02,2.206797e+01,2.403683e+01,1.703507e+02
3.053285e+05,3.533895e+00,4.958450e+04,5.738947e-01,9.149386e-01,9.149300e-01,7.624798e-03,6.367125e-08,2.198471e+01,-8.291862e-02,2.206762e+01,2.403632e+01,1.703546e+02
3.053385e+05,3.534010e+00,4.959450e+04,5.740104e-01,9.149436e-01,9.149305e-01,7.625435e-03,6.365263e-08,2.198436e+01,-8.291862e-02,2.206728e+01,2.403582e+01,1.703586e+02
3.053485e+05,3.534126e+00,4.960450e+04,5.741262e-01,9.149486e-01,9.149311e-01,7.626071e-03,6.363401e-08,2.198402e+01,-8.291862e-02,2.206694e+01,2.403531e+01,1.703626e+02
3.053585e+05,3.534242e+00,4.961450e+04,5.742419e-01,9.149536e-01,9.149317e-01,7.626708e-03,6.361540e-08,2.198368e+01,-8.291862e-02,2.206660e+01,2.403481e+01,1.703666e+02
3.053685e+05,3.534358e+00,4.962450e+04,5.743577e-01,9.149586e-01,9.149323e-01,7.627344e-03,6.359680e-08,2.198334e+01,-8.291862e-02,2.206626e+01,2.403430e+01,1.703706e+02
3.053785e+05,3.534473e+00,4.963451e+04,5.744734e-01,9.149636e-01,9.149329e-01,7.627980e-03,6.357820e-08,2.198300e+01,-8.291862e-02,2.206592e+01,2.403380e+01,1.703746e+02
3.053885e+05,3.534589e+00,4.964451e+04,5.745892e-01,9.149686e-01,9.149334e-01,7.628616e-03,6.355960e-08,2.198266e+01,-8.291862e-02,2.206558e+01,2.403329e+01,1.703786e+02
3.053985e+05,3.534705e+00,4.965451e+04,5.747049e-01,9.149736e-01,9.149340e-01,7.629251e-03,6.354101e-08,2.198232e+01,-8.291862e-02,2.206524e+01,2.403279e+01,1.703826e+02
3.054085e+05,3.534821e+00,4.966451e+04,5.748207e-01,9.149786e-01,9.149346e-01,7.629887e-03,6.352243e-08,2.198198e+01,-8.291862e-02,2.206489e+01,2.403228e+01,1.703866e+02
3.054185e+05,3.534936e+00,4.967451e+04,5.749365e-01,9.149836e-01,9.149352e-01,7.630522e-03,6.350385e-08,2.198163e+01,-8.291862e-02,2.206455e+01,2.403178e+01,1.703906e+02
3.054285e+05,3.535052e+00,4.968451e+04,5.750522e-01,9.149886e-01,9.149358e-01,7.631157e-03,6.348528e-08,2.198129e+01,-8.291862e-02,2.206421e+01,2.403127e+01,1.703946e+02
3.054385e+05,3.535168e+00,4.969451e+04,5.751680e-01,9.149936e-01,9.149364e-01,7.631792e-03,6.346671e-08,2.198095e+01,-8.291862e-02,2.206387e+01,2.403077e+01,1.703986e+02
3.054485e+05,3.535284e+00,4.970451e+04,5.752837e-01,9.149908e-01,9.149369e-01,7.632426e-03,6.344815e-08,2.198105e+01,-8.291862e-02,2.206396e+01,2.403095e+01,1.704000e+02
3.054585e+05,3.535399e+00,4.971451e+04,5.753995e-01,9.149836e-01,9.149375e-01,7.633061e-03,6.342959e-08,2.198139e+01,-8.291862e-02,2.206431e+01,2.403151e+01,1.704000e+02
3.054685e+05,3.535515e+00,4.972451e+04,5.755152e-01,9.149764e-01,9.149381e-01,7.633695e-03,6.341104e-08,2.198173e+01,-8.291862e-02,2.206465e+01,2.403207e+01,1.704000e+02
3.054785e+05,3.535631e+00,4.973451e+04,5.756310e-01,9.149692e-01,9.149387e-01,7.634329e-03,6.339249e-08,2.198207e+01,-8.291862e-02,2.206499e+01,2.403264e+01,1.704000e+02
3.054885e+05,3.535747e+00,4.974452e+04,5.757467e-01,9.149620e-01,9.149393e-01,7.634963e-03,6.337395e-08,2.198242e+01,-8.291862e-02,2.206533e+01,2.403320e+01,1.704000e+02
3.054985e+05,3.535862e+00,4.975452e+04,5.758625e-01,9.149548e-01,9.149398e-01,7.635597e-03,6.335542e-08,2.198276e+01,-8.291862e-02,2.206568e+01,2.403377e+01,1.704000e+02
3.055085e+05,3.535978e+00,4.976452e+04,5.759782e-01,9.149476e-01,9.149404e-01,7.636230e-03,6.333689e-08,2.198310e+01,-8.291862e-02,2.206602e+01,2.403433e+01,1.704000e+02
3.055185e+05,3.536094e+00,4.977452e+04,5.760940e-01,9.149404e-01,9.149410e-01,7.636863e-03,6.331836e-08,2.198344e+01,-8.291862e-02,2.206636e+01,2.403489e+01,1.704000e+02
3.055285e+05,3.536210e+00,4.978452e+04,5.762097e-01,9.149332e-01,9.149416e-01,7.637497e-03,6.329984e-08,2.198379e+01,-8.291862e-02,2.206670e+01,2.403546e+01,1.704000e+02
3.055385e+05,3.536325e+00,4.979452e+04,5.763255e-01,9.149260e-01,9.149422e-01,7.638130e-03,6.328133e-08,2.198413e+01,-8.291862e-02,2.206705e+01,2.403602e+01,1.704000e+02
3.055485e+05,3.536441e+00,4.980452e+04,5.764412e-01,9.149188e-01,9.149427e-01,7.638762e-03,6.326282e-08,2.198447e+01,-8.291862e-02,2.206739e+01,2.403659e+01,1.704000e+02
3.055585e+05,3.536557e+00,4.981452e+04,5.765570e-01,9.149116e-01,9.149433e-01,7.639395e-03,6.324432e-08,2.198481e+01,-8.291862e-02,2.206773e+01,2.403715e+01,1.704000e+02
3.055685e+05,3.536673e+00,4.982452e+04,5.766727e-01,9.149044e-01,9.149439e-01,7.640027e-03,6.322582e-08,2.198516e+01,-8.291862e-02,2.206807e+01,2.403772e+01,1.704000e+02
3.055785e+05,3.536788e+00,4.983452e+04,5.767885e-01,9.148972e-01,9.149445e-01,7.640660e-03,6.320733e-08,2.198550e+01,-8.291862e-02,2.206842e+01,2.403828e+01,1.704000e+02
3.055885e+05,3.536904e+00,4.984452e+04,5.769042e-01,9.148900e-01,9.149450e-01,7.641292e-03,6.318884e-08,2.198584e+01,-8.291862e-02,2.206876e+01,2.403884e+01,1.704000e+02
3.055985e+05,3.537020e+00,4.985453e+04,5.770200e-01,9.148828e-01,9.149456e-01,7.641923e-03,6.317036e-08,2.198618e+01,-8.291862e-02,2.206910e+01,2.403941e+01,1.704000e+02
3.056085e+05,3.537136e+00,4.986453e+04,5.771357e-01,9.148756e-01,9.149462e-01,7.642555e-03,6.315189e-08,2.198653e+01,-8.291862e-02,2.206944e+01,2.403997e+01,1.704000e+02
3.056185e+05,3.537251e+00,4.987453e+04,5.772515e-01,9.148684e-01,9.149468e-01,7.643187e-03,6.313342e-08,2.198687e+01,-8.291862e-02,2.206979e+01,2.404054e+01,1.704000e+02
3.056285e+05,3.537367e+00,4.988453e+04,5.773672e-01,9.148612e-01,9.149474e-01,7.643818e-03,6.311495e-08,2.198721e+01,-8.291862e-02,2.207013e+01,2.404110e+01,1.704000e+02
3.056385e+05,3.537483e+00,4.989453e+04,5.774830e-01,9.148540e-01,9.149479e-01,7.644449e-03,6.309649e-08,2.198755e+01,-8.291862e-02,2.207047e+01,2.404167e+01,1.704000e+02
3.056485e+05,3.537599e+00,4.990453e+04,5.775987e-01,9.148468e-01,9.149485e-01,7.645080e-03,6.307804e-08,2.198790e+01,-8.291862e-02,2.207081e+01,2.404223e+01,1.704000e+02
3.056585e+05,3.537714e+00,4.991453e+04,5.777145e-01,9.148396e-01,9.149491e-01,7.645711e-03,6.305959e-08,2.198824e+01,-8.291862e-02,2.207116e+01,2.404279e+01,1.704000e+02
3.056685e+05,3.537830e+00,4.992453e+04,5.778302e-01,9.148324e-01,9.149497e-01,7.646341e-03,6.304114e-08,2.198858e+01,-8.291862e-02,2.207150e+01,2.404336e+01,1.704000e+02
3.056785e+05,3.537946e+00,4.993453e+04,5.779460e-01,9.148252e-01,9.149502e-01,7.646972e-03,6.302271e-08,2.198892e+01,-8.291862e-02,2.207184e+01,2.404392e+01,1.704000e+02
3.056885e+05,3.538062e+00,4.994453e+04,5.780617e-01,9.148180e-01,9.149508e-01,7.647602e-03,6.300427e-08,2.198927e+01,-8.291862e-02,2.207218e+01,2.404449e+01,1.704000e+02
3.056985e+05,3.538177e+00,4.995453e+04,5.781775e-01,9.148204e-01,9.149514e-01,7.648232e-03,6.298585e-08,2.198955e+01,-8.291862e-02,2.207247e+01,2.404473e+01,1.704000e+02
3.057085e+05,3.538293e+00,4.996454e+04,5.782932e-01,9.148276e-01,9.149520e-01,7.648862e-03,6.296742e-08,2.198981e+01,-8.291862e-02,2.207273e+01,2.404483e+01,1.704000e+02
3.057185e+05,3.538409e+00,4.997454e+04,5.784090e-01,9.148348e-01,9.149525e-01,7.649491e-03,6.294901e-08,2.199007e+01,-8.291862e-02,2.207298e+01,2.404492e+01,1.704000e+02
3.057285e+05,3.538525e+00,4.998454e+04,5.785247e-01,9.148420e-01,9.149531e-01,7.650121e-03,6.293060e-08,2.199032e+01,-8.291862e-02,2.207324e+01,2.404501e+01,1.704000e+02
3.057385e+05,3.538640e+00,4.999454e+04,5.786405e-01,9.148492e-01,9.149537e-01,7.650750e-03,6.291219e-08,2.199058e+01,-8.291862e-02,2.207350e+01,2.404510e+01,1.704000e+02
3.057485e+05,3.538756e+00,5.000454e+04,5.787562e-01,9.148564e-01,9.149543e-01,7.651379e-03,6.289379e-08,2.199084e+01,-8.291862e-02,2.207375e+01,2.404519e+01,1.704000e+02
3.057585e+05,3.538872e+00,5.001454e+04,5.788720e-01,9.148636e-01,9.149548e-01,7.652008e-03,6.287539e-08,2.199109e+01,-8.291862e-02,2.207401e+01,2.404528e+01,1.704000e+02
3.057685e+05,3.538988e+00,5.002454e+04,5.789877e-01,9.148708e-01,9.149554e-01,7.652637e-03,6.285700e-08,2.199135e+01,-8.291862e-02,2.207427e+01,2.404537e+01,1.704000e+02
3.057785e+05,3.539103e+00,5.003454e+04,5.791035e-01,9.148780e-01,9.149560e-01,7.653265e-03,6.283862e-08,2.199161e+01,-8.291862e-02,2.207452e+01,2.404546e+01,1.704000e+02
3.057885e+05,3.539219e+00,5.004454e+04,5.792192e-01,9.148852e-01,9.149566e-01,7.653894e-03,6.282024e-08,2.199186e+01,-8.291862e-02,2.207478e+01,2.404555e+01,1.704000e+02
3.057985e+05,3.539335e+00,5.005454e+04,5.793350e-01,9.148924e-01,9.149571e-01,7.654522e-03,6.280187e-08,2.199212e+01,-8.291862e-02,2.207504e+01,2.404564e+01,1.704000e+02
3.058085e+05,3.539451e+00,5.006454e+04,5.794507e-01,9.148996e-01,9.149577e-01,7.655150e-03,6.278350e-08,2.199238e+01,-8.291862e-02,2.207530e+01,2.404573e+01,1.704000e+02
3.058185e+05,3.539567e+00,5.007455e+04,5.795665e-01,9.149068e-01,9.149583e-01,7.655778e-03,6.276514e-08,2.199263e+01,-8.291862e-02,2.207555e+01,2.404583e+01,1.704000e+02
3.058285e+05,3.539682e+00,5.008455e+04,5.796823e-01,9.149140e-01,9.149589e-01,7.656405e-03,6.274678e-08,2.199289e+01,-8.291862e-02,2.207581e+01,2.404592e+01,1.704000e+02
3.058385e+05,3.539798e+00,5.009455e+04,5.797980e-01,9.149212e-01,9.149594e-01,7.657033e-03,6.272843e-08,2.199315e+01,-8.291862e-02,2.207607e+01,2.404601e+01,1.704000e+02
3.058485e+05,3.539914e+00,5.010455e+04,5.799138e-01,9.149284e-01,9.149600e-01,7.657660e-03,6.271008e-08,2.199340e+01,-8.291862e-02,2.207632e+01,2.404610e+01,1.704000e+02
3.058585e+05,3.540030e+00,5.011455e+04,5.800295e-01,9.149356e-01,9.149606e-01,7.658287e-03,6.269174e-08,2.199366e+01,-8.291862e-02,2.207658e+01,2.404619e+01,1.704000e+02
3.058686e+05,3.540145e+00,5.012455e+04,5.801453e-01,9.149428e-01,9.149612e-01,7.658914e-03,6.267340e-08,2.199392e+01,-8.291862e-02,2.207684e+01,2.404628e+01,1.704000e+02
3.058786e+05,3.540261e+00,5.013455e+04,5.802610e-01,9.149500e-01,9.149617e-01,7.659540e-03,6.265507e-08,2.199418e+01,-8.291862e-02,2.207709e+01,2.404637e+01,1.704000e+02
3.058886e+05,3.540377e+00,5.014455e+04,5.803768e-01,9.149572e-01,9.149623e-01,7.660167e-03,6.263674e-08,2.199443e+01,-8.291862e-02,2.207735e+01,2.404646e+01,1.704000e+02
3.058986e+05,3.540493e+00,5.015455e+04,5.804925e-01,9.149644e-01,9.149629e-01,7.660793e-03,6.261842e-08,2.199469e+01,-8.291862e-02,2.207761e+01,2.404655e+01,1.704000e+02
3.059086e+05,3.540608e+00,5.016455e+04,5.806083e-01,9.149716e-01,9.149635e-01,7.661419e-03,6.260011e-08,2.199495e+01,-8.291862e-02,2.207786e+01,2.404664e+01,1.704000e+02
3.059186e+05,3.540724e+00,5.017455e+04,5.807240e-01,9.149788e-01,9.149640e-01,7.662045e-03,6.258180e-08,2.199520e+01,-8.291862e-02,2.207812e+01,2.404673e+01,1.704000e+02
3.059286e+05,3.540840e+00,5.018456e+04,5.808398e-01,9.149860e-01,9.149646e-01,7.662671e-03,6.256350e-08,2.199546e+01,-8.291862e-02,2.207838e+01,2.404682e+01,1.704000e+02
3.059386e+05,3.540956e+00,5.019456e+04,5.809555e-01,9.149932e-01,9.149652e-01,7.663297e-03,6.254520e-08,2.199572e+01,-8.291862e-02,2.207864e+01,2.404692e+01,1.704000e+02
3.059486e+05,3.541071e+00,5.020456e+04,5.810713e-01,9.149954e-01,9.149658e-01,7.663922e-03,6.252690e-08,2.199537e+01,-8.291862e-02,2.207829e+01,2.404648e+01,1.704000e+02
3.059586e+05,3.541187e+00,5.021456e+04,5.811870e-01,9.149954e-01,9.149663e-01,7.664547e-03,6.250861e-08,2.199478e+01,-8.291862e-02,2.207770e+01,2.404583e+01,1.704000e+02
3.059686e+05,3.541303e+00,5.022456e+04,5.813028e-01,9.149954e-01,9.149669e-01,7.665173e-03,6.249033e-08,2.199418e+01,-8.291862e-02,2.207710e+01,2.404518e+01,1.704000e+02
3.059786e+05,3.541419e+00,5.023456e+04,5.814185e-01,9.149954e-01,9.149675e-01,7.665797e-03,6.247205e-08,2.199358e+01,-8.291862e-02,2.207650e+01,2.404453e+01,1.704000e+02
3.059886e+05,3.541534e+00,5.024456e+04,5.815343e-01,9.149954e-01,9.149680e-01,7.666422e-03,6.245378e-08,2.199298e+01,-8.291862e-02,2.207590e+01,2.404387e+01,1.704000e+02
3.059986e+05,3.541650e+00,5.025456e+04,5.816500e-01,9.149954e-01,9.149686e-01,7.667047e-03,6.243552e-08,2.199239e+01,-8.291862e-02,2.207531e+01,2.404322e+01,1.704000e+02
3.060086e+05,3.541766e+00,5.026456e+04,5.817658e-01,9.149954e-01,9.149692e-01,7.667671e-03,6.241725e-08,2.199179e+01,-8.291862e-02,2.207471e+01,2.404257e+01,1.704000e+02
3.060186e+05,3.541882e+00,5.027456e+04,5.818815e-01,9.149954e-01,9.149698e-01,7.668295e-03,6.239900e-08,2.199119e+01,-8.291862e-02,2.207411e+01,2.404191e+01,1.704000e+02
3.060286e+05,3.541997e+00,5.028456e+04,5.819973e-01,9.149954e-01,9.149703e-01,7.668919e-03,6.238075e-08,2.199060e+01,-8.291862e-02,2.207351e+01,2.404126e+01,1.704000e+02
3.060386e+05,3.542113e+00,5.029457e+04,5.821130e-01,9.149954e-01,9.149709e-01,7.669543e-03,6.236250e-08,2.199000e+01,-8.291862e-02,2.207292e+01,2.404061e+01,1.704000e+02
3.060486e+05,3.542229e+00,5.030457e+04,5.822288e-01,9.149954e-01,9.149715e-01,7.670166e-03,6.234426e-08,2.198940e+01,-8.291862e-02,2.207232e+01,2.403996e+01,1.704000e+02
3.060586e+05,3.542345e+00,5.031457e+04,5.823445e-01,9.149954e-01,9.149720e-01,7.670790e-03,6.232603e-08,2.198880e+01,-8.291862e-02,2.207172e+01,2.403930e+01,1.704000e+02
3.060686e+05,3.542460e+00,5.032457e+04,5.824603e-01,9.149954e-01,9.149726e-01,7.671413e-03,6.230780e-08,2.198821e+01,-8.291862e-02,2.207112e+01,2.403865e+01,1.704000e+02
3.060786e+05,3.542576e+00,5.033457e+04,5.825760e-01,9.149954e-01,9.149732e-01,7.672036e-03,6.228957e-08,2.198761e+01,-8.291862e-02,2.207053e+01,2.403800e+01,1.704000e+02
3.060886e+05,3.542692e+00,5.034457e+04,5.826918e-01,9.149954e-01,9.149737e-01,7.672659e-03,6.227135e-08,2.198701e+01,-8.291862e-02,2.206993e+01,2.403734e+01,1.704000e+02
3.060986e+05,3.542808e+00,5.035457e+04,5.828075e-01,9.149954e-01,9.149743e-01,7.673282e-03,6.225314e-08,2.198641e+01,-8.291862e-02,2.206933e+01,2.403669e+01,1.704000e+02
3.061086e+05,3.542923e+00,5.036457e+04,5.829233e-01,9.149954e-01,9.149749e-01,7.673904e-03,6.223493e-08,2.198582e+01,-8.291862e-02,2.206873e+01,2.403604e+01,1.704000e+02
3.061186e+05,3.543039e+00,5.037457e+04,5.830390e-01,9.149954e-01,9.149755e-01,7.674526e-03,6.221673e-08,2.198522e+01,-8.291862e-02,2.206814e+01,2.403539e+01,1.704000e+02
3.061286e+05,3.543155e+00,5.038457e+04,5.831548e-01,9.149954e-01,9.149760e-01,7.675149e-03,6.219853e-08,2.198462e+01,-8.291862e-02,2.206754e+01,2.403473e+01,1.704000e+02
3.061386e+05,3.543271e+00,5.039457e+04,5.832705e-01,9.149954e-01,9.149766e-01,7.675770e-03,6.218034e-08,2.198402e+01,-8.291862e-02,2.206694e+01,2.403408e+01,1.704000e+02
3.061486e+05,3.543386e+00,5.040458e+04,5.833863e-01,9.149954e-01,9.149772e-01,7.676392e-03,6.216215e-08,2.198343e+01,-8.291862e-02,2.206635e+01,2.403343e+01,1.704000e+02
3.061586e+05,3.543502e+00,5.041458e+04,5.835020e-01,9.149954e-01,9.149777e-01,7.677014e-03,6.214397e-08,2.198283e+01,-8.291862e-02,2.206575e+01,2.403277e+01,1.704000e+02
3.061686e+05,3.543618e+00,5.042458e+04,5.836178e-01,9.149954e-01,9.149783e-01,7.677635e-03,6.212579e-08,2.198223e+01,-8.291862e-02,2.206515e+01,2.403212e+01,1.704000e+02
3.061786e+05,3.543734e+00,5.043458e+04,5.837335e-01,9.149954e-01,9.149789e-01,7.678256e-03,6.210762e-08,2.198163e+01,-8.291862e-02,2.206455e+01,2.403147e+01,1.704000e+02
3.061886e+05,3.543849e+00,5.044458e+04,5.838493e-01,9.149954e-01,9.149794e-01,7.678877e-03,6.208946e-08,2.198104e+01,-8.291862e-02,2.206396e+01,2.403082e+01,1.704000e+02
3.061986e+05,3.543965e+00,5.045458e+04,5.839650e-01,9.149991e-01,9.149800e-01,7.679498e-03,6.207130e-08,2.198066e+01,-8.291862e-02,2.206358e+01,2.403031e+01,1.703974e+02
3.062086e+05,3.544081e+00,5.046458e+04,5.840808e-01,9.150049e-01,9.149806e-01,7.680119e-03,6.205314e-08,2.198040e+01,-8.291862e-02,2.206332e+01,2.402987e+01,1.703934e+02
3.062186e+05,3.544197e+00,5.047458e+04,5.841966e-01,9.150107e-01,9.149811e-01,7.680740e-03,6.203499e-08,2.198014e+01,-8.291862e-02,2.206306e+01,2.402944e+01,1.703894e+02
3.062286e+05,3.544312e+00,5.048458e+04,5.843123e-01,9.150165e-01,9.149817e-01,7.681360e-03,6.201685e-08,2.197989e+01,-8.291862e-02,2.206281e+01,2.402900e+01,1.703853e+02
3.062386e+05,3.544428e+00,5.049458e+04,5.844281e-01,9.150223e-01,9.149823e-01,7.681980e-03,6.199871e-08,2.197963e+01,-8.291862e-02,2.206255e+01,2.402857e+01,1.703813e+02
3.062486e+05,3.544544e+00,5.050458e+04,5.845438e-01,9.150281e-01,9.149828e-01,7.682600e-03,6.198057e-08,2.197937e+01,-8.291862e-02,2.206229e+01,2.402813e+01,1.703773e+02
3.062586e+05,3.544660e+00,5.051459e+04,5.846596e-01,9.150338e-01,9.149834e-01,7.683220e-03,6.196244e-08,2.197911e+01,-8.291862e-02,2.206203e+01,2.402770e+01,1.703733e+02
3.062686e+05,3.544775e+00,5.052459e+04,5.847753e-01,9.150396e-01,9.149840e-01,7.683839e-03,6.194432e-08,2.197886e+01,-8.291862e-02,2.206177e+01,2.402727e+01,1.703693e+02
3.062786e+05,3.544891e+00,5.053459e+04,5.848911e-01,9.150454e-01,9.149845e-01,7.684459e-03,6.192620e-08,2.197860e+01,-8.291862e-02,2.206152e+01,2.402683e+01,1.703652e+02
3.062886e+05,3.545007e+00,5.054459e+04,5.850068e-01,9.150512e-01,9.149851e-01,7.685078e-03,6.190809e-08,2.197834e+01,-8.291862e-02,2.206126e+01,2.402640e+01,1.703612e+02
3.062986e+05,3.545123e+00,5.055459e+04,5.851226e-01,9.150570e-01,9.149857e-01,7.685697e-03,6.188998e-08,2.197808e+01,-8.291862e-02,2.206100e+01,2.402596e+01,1.703572e+02
3.063086e+05,3.545238e+00,5.056459e+04,5.852383e-01,9.150628e-01,9.149862e-01,7.686316e-03,6.187188e-08,2.197782e+01,-8.291862e-02,2.206074e+01,2.402553e+01,1.703532e+02
3.063186e+05,3.545354e+00,5.057459e+04,5.853541e-01,9.150685e-01,9.149868e-01,7.686935e-03,6.185378e-08,2.197757e+01,-8.291862e-02,2.206049e+01,2.402510e+01,1.703492e+02
3.063286e+05,3.545470e+00,5.058459e+04,5.854698e-01,9.150743e-01,9.149874e-01,7.687553e-03,6.183569e-08,2.197731e+01,-8.291862e-02,2.206023e+01,2.402466e+01,1.703451e+02
3.063386e+05,3.545586e+00,5.059459e+04,5.855856e-01,9.150801e-01,9.149879e-01,7.688171e-03,6.181760e-08,2.197705e+01,-8.291862e-02,2.205997e+01,2.402423e+01,1.703411e+02
3.063486e+05,3.545701e+00,5.060459e+04,5.857013e-01,9.150859e-01,9.149885e-01,7.688789e-03,6.179952e-08,2.197679e+01,-8.291862e-02,2.205971e+01,2.402379e+01,1.703371e+02
3.063586e+05,3.545817e+00,5.061459e+04,5.858171e-01,9.150917e-01,9.149891e-01,7.689407e-03,6.178145e-08,2.197654e+01,-8.291862e-02,2.205945e+01,2.402336e+01,1.703331e+02
3.063686e+05,3.545933e+00,5.062460e+04,5.859328e-01,9.150975e-01,9.149896e-01,7.690025e-03,6.176337e-08,2.197628e+01,-8.291862e-02,2.205920e+01,2.402293e+01,1.703291e+02
3.063786e+05,3.546049e+00,5.063460e+04,5.860486e-01,9.151032e-01,9.149902e-01,7.690643e-03,6.174531e-08,2.197602e+01,-8.291862e-02,2.205894e+01,2.402249e+01,1.703250e+02
3.063886e+05,3.546164e+00,5.064460e+04,5.861643e-01,9.151090e-01,9.149908e-01,7.691260e-03,6.172725e-08,2.197576e+01,-8.291862e-02,2.205868e+01,2.402206e+01,1.703210e+02
3.063986e+05,3.546280e+00,5.065460e+04,5.862801e-01,9.151148e-01,9.149913e-01,7.691877e-03,6.170919e-08,2.197550e+01,-8.291862e-02,2.205842e+01,2.402162e+01,1.703170e+02
3.064086e+05,3.546396e+00,5.066460e+04,5.863958e-01,9.151206e-01,9.149919e-01,7.692495e-03,6.169114e-08,2.197525e+01,-8.291862e-02,2.205817e+01,2.402119e+01,1.703130e+02
3.064186e+05,3.546512e+00,5.067460e+04,5.865116e-01,9.151264e-01,9.149925e-01,7.693111e-03,6.167310e-08,2.197499e+01,-8.291862e-02,2.205791e+01,2.402076e+01,1.703090e+02
3.064286e+05,3.546627e+00,5.068460e+04,5.866273e-01,9.151322e-01,9.149930e-01,7.693728e-03,6.165506e-08,2.197473e+01,-8.291862e-02,2.205765e+01,2.402032e+01,1.703050e+02
3.064386e+05,3.546743e+00,5.069460e+04,5.867431e-01,9.151379e-01,9.149936e-01,7.694345e-03,6.163703e-08,2.197447e+01,-8.291862e-02,2.205739e+01,2.401989e+01,1.703009e+02
3.064486e+05,3.546859e+00,5.070460e+04,5.868588e-01,9.151531e-01,9.149942e-01,7.694961e-03,6.161900e-08,2.197507e+01,-8.291862e-02,2.205799e+01,2.402014e+01,1.702939e+02
3.064586e+05,3.546975e+00,5.071460e+04,5.869746e-01,9.151711e-01,9.149947e-01,7.695577e-03,6.160097e-08,2.197592e+01,-8.291862e-02,2.205884e+01,2.402060e+01,1.702859e+02
3.064686e+05,3.547090e+00,5.072460e+04,5.870903e-01,9.151890e-01,9.149953e-01,7.696193e-03,6.158296e-08,2.197678e+01,-8.291862e-02,2.205969e+01,2.402106e+01,1.702779e+02
3.064786e+05,3.547206e+00,5.073461e+04,5.872061e-01,9.152070e-01,9.149958e-01,7.696809e-03,6.156494e-08,2.197763e+01,-8.291862e-02,2.206055e+01,2.402152e+01,1.702699e+02
3.064886e+05,3.547322e+00,5.074461e+04,5.873218e-01,9.152250e-01,9.149964e-01,7.697425e-03,6.154694e-08,2.197848e+01,-8.291862e-02,2.206140e+01,2.402197e+01,1.702619e+02
3.064986e+05,3.547438e+00,5.075461e+04,5.874376e-01,9.152430e-01,9.149970e-01,7.698040e-03,6.152893e-08,2.197934e+01,-8.291862e-02,2.206225e+01,2.402243e+01,1.702540e+02
3.065086e+05,3.547553e+00,5.076461e+04,5.875533e-01,9.152610e-01,9.149975e-01,7.698655e-03,6.151094e-08,2.198019e+01,-8.291862e-02,2.206311e+01,2.402289e+01,1.702460e+02
3.065186e+05,3.547669e+00,5.077461e+04,5.876691e-01,9.152790e-01,9.149981e-01,7.699270e-03,6.149295e-08,2.198104e+01,-8.291862e-02,2.206396e+01,2.402335e+01,1.702380e+02
3.065286e+05,3.547785e+00,5.078461e+04,5.877848e-01,9.152969e-01,9.149987e-01,7.699885e-03,6.147496e-08,2.198190e+01,-8.291862e-02,2.206481e+01,2.402381e+01,1.702300e+02
3.065386e+05,3.547901e+00,5.079461e+04,5.879006e-01,9.153149e-01,9.149992e-01,7.700500e-03,6.145698e-08,2.198275e+01,-8.291862e-02,2.206567e+01,2.402427e+01,1.702220e+02
3.065486e+05,3.548016e+00,5.080461e+04,5.880163e-01,9.153329e-01,9.149998e-01,7.701114e-03,6.143900e-08,2.198360e+01,-8.291862e-02,2.206652e+01,2.402473e+01,1.702140e+02
3.065586e+05,3.548132e+00,5.081461e+04,5.881321e-01,9.153509e-01,9.150003e-01,7.701729e-03,6.142103e-08,2.198446e+01,-8.291862e-02,2.206737e+01,2.402518e+01,1.702061e+02
3.065686e+05,3.548248e+00,5.082461e+04,5.882478e-01,9.153689e-01,9.150009e-01,7.702343e-03,6.140306e-08,2.198531e+01,-8.291862e-02,2.206823e+01,2.402564e+01,1.701981e+02
3.065786e+05,3.548364e+00,5.083461e+04,5.883636e-01,9.153869e-01,9.150015e-01,7.702957e-03,6.138510e-08,2.198616e+01,-8.291862e-02,2.206908e+01,2.402610e+01,1.701901e+02
3.065886e+05,3.548479e+00,5.084462e+04,5.884793e-01,9.154048e-01,9.150020e-01,7.703571e-03,6.136715e-08,2.198702e+01,-8.291862e-02,2.206993e+01,2.402656e+01,1.701821e+02
3.065986e+05,3.548595e+00,5.085462e+04,5.885951e-01,9.154228e-01,9.150026e-01,7.704184e-03,6.134920e-08,2.198787e+01,-8.291862e-02,2.207079e+01,2.402702e+01,1.701741e+02
3.066086e+05,3.548711e+00,5.086462e+04,5.887108e-01,9.154408e-01,9.150032e-01,7.704798e-03,6.133125e-08,2.198872e+01,-8.291862e-02,2.207164e+01,2.402748e+01,1.701661e+02
3.066186e+05,3.548827e+00,5.087462e+04,5.888266e-01,9.154588e-01,9.150037e-01,7.705411e-03,6.131332e-08,2.198958e+01,-8.291862e-02,2.207249e+01,2.402794e+01,1.701582e+02
3.066286e+05,3.548942e+00,5.088462e+04,5.889424e-01,9.154768e-01,9.150043e-01,7.706024e-03,6.129538e-08,2.199043e+01,-8.291862e-02,2.207335e+01,2.402839e+01,1.701502e+02
3.066386e+05,3.549058e+00,5.089462e+04,5.890581e-01,9.154948e-01,9.150048e-01,7.706637e-03,6.127745e-08,2.199128e+01,-8.291862e-02,2.207420e+01,2.402885e+01,1.701422e+02
3.066486e+05,3.549174e+00,5.090462e+04,5.891739e-01,9.155127e-01,9.150054e-01,7.707250e-03,6.125953e-08,2.199214e+01,-8.291862e-02,2.207505e+01,2.402931e+01,1.701342e+02
3.066586e+05,3.549290e+00,5.091462e+04,5.892896e-01,9.155307e-01,9.150060e-01,7.707862e-03,6.124161e-08,2.199299e+01,-8.291862e-02,2.207591e+01,2.402977e+01,1.701262e+02
3.066686e+05,3.549405e+00,5.092462e+04,5.894054e-01,9.155487e-01,9.150065e-01,7.708475e-03,6.122370e-08,2.199384e+01,-8.291862e-02,2.207676e+01,2.403023e+01,1.701183e+02
3.066786e+05,3.549521e+00,5.093462e+04,5.895211e-01,9.155667e-01,9.150071e-01,7.709087e-03,6.120579e-08,2.199470e+01,-8.291862e-02,2.207761e+01,2.403069e+01,1.701103e+02
3.066886e+05,3.549637e+00,5.094462e+04,5.896369e-01,9.155847e-01,9.150076e-01,7.709699e-03,6.118789e-08,2.199555e+01,-8.291862e-02,2.207847e+01,2.403115e+01,1.701023e+02
3.066986e+05,3.549753e+00,5.095463e+04,5.897526e-01,9.155806e-01,9.150082e-01,7.710311e-03,6.116999e-08,2.199561e+01,-8.291862e-02,2.207853e+01,2.403132e+01,1.701028e+02
3.067086e+05,3.549868e+00,5.096463e+04,5.898684e-01,9.155677e-01,9.150088e-01,7.710923e-03,6.115210e-08,2.199535e+01,-8.291862e-02,2.207827e+01,2.403138e+01,1.701068e+02
3.067186e+05,3.549984e+00,5.097463e+04,5.899841e-01,9.155547e-01,9.150093e-01,7.711534e-03,6.113421e-08,2.199510e+01,-8.291862e-02,2.207802e+01,2.403144e+01,1.701108e+02
3.067286e+05,3.550100e+00,5.098463e+04,5.900999e-01,9.155418e-01,9.150099e-01,7.712145e-03,6.111633e-08,2.199484e+01,-8.291862e-02,2.207776e+01,2.403150e+01,1.701148e+02
3.067386e+05,3.550216e+00,5.099463e+04,5.902156e-01,9.155289e-01,9.150104e-01,7.712757e-03,6.109845e-08,2.199459e+01,-8.291862e-02,2.207751e+01,2.403156e+01,1.701188e+02
3.067486e+05,3.550331e+00,5.100463e+04,5.903314e-01,9.155159e-01,9.150110e-01,7.713367e-03,6.108058e-08,2.199433e+01,-8.291862e-02,2.207725e+01,2.403163e+01,1.701228e+02
3.067586e+05,3.550447e+00,5.101463e+04,5.904471e-01,9.155030e-01,9.150116e-01,7.713978e-03,6.106271e-08,2.199407e+01,-8.291862e-02,2.207699e+01,2.403169e+01,1.701268e+02
3.067686e+05,3.550563e+00,5.102463e+04,5.905629e-01,9.154901e-01,9.150121e-01,7.714589e-03,6.104485e-08,2.199382e+01,-8.291862e-02,2.207674e+01,2.403175e+01,1.701308e+02
3.067786e+05,3.550679e+00,5.103463e+04,5.906786e-01,9.154771e-01,9.150127e-01,7.715199e-03,6.102699e-08,2.199356e+01,-8.291862e-02,2.207648e+01,2.403181e+01,1.701348e+02
3.067886e+05,3.550794e+00,5.104463e+04,5.907944e-01,9.154642e-01,9.150132e-01,7.715809e-03,6.100914e-08,2.199331e+01,-8.291862e-02,2.207623e+01,2.403187e+01,1.701388e+02
3.067986e+05,3.550910e+00,5.105463e+04,5.909101e-01,9.154513e-01,9.150138e-01,7.716420e-03,6.099130e-08,2.199305e+01,-8.291862e-02,2.207597e+01,2.403193e+01,1.701428e+02
3.068086e+05,3.551026e+00,5.106464e+04,5.910259e-01,9.154383e-01,9.150143e-01,7.717029e-03,6.097346e-08,2.199279e+01,-8.291862e-02,2.207571e+01,2.403199e+01,1.701468e+02
3.068186e+05,3.551142e+00,5.107464e+04,5.911416e-01,9.154254e-01,9.150149e-01,7.717639e-03,6.095562e-08,2.199254e+01,-8.291862e-02,2.207546e+01,2.403205e+01,1.701507e+02
3.068286e+05,3.551257e+00,5.108464e+04,5.912574e-01,9.154125e-01,9.150155e-01,7.718249e-03,6.093779e-08,2.199228e+01,-8.291862e-02,2.207520e+01,2.403211e+01,1.701547e+02
3.068386e+05,3.551373e+00,5.109464e+04,5.913731e-01,9.153995e-01,9.150160e-01,7.718858e-03,6.091997e-08,2.199203e+01,-8.291862e-02,2.207494e+01,2.403217e+01,1.701587e+02
3.068486e+05,3.551489e+00,5.110464e+04,5.914889e-01,9.153866e-01,9.150166e-01,7.719467e-03,6.090215e-08,2.199177e+01,-8.291862e-02,2.207469e+01,2.403224e+01,1.701627e+02
3.068586e+05,3.551605e+00,5.111464e+04,5.916046e-01,9.153737e-01,9.150171e-01,7.720076e-03,6.088434e-08,2.199151e+01,-8.291862e-02,2.207443e+01,2.403230e+01,1.701667e+02
3.068686e+05,3.551720e+00,5.112464e+04,5.917204e-01,9.153607e-01,9.150177e-01,7.720685e-03,6.086653e-08,2.199126e+01,-8.291862e-02,2.207418e+01,2.403236e+01,1.701707e+02
3.068786e+05,3.551836e+00,5.113464e+04,5.918361e-01,9.153478e-01,9.150182e-01,7.721294e-03,6.084872e-08,2.199100e+01,-8.291862e-02,2.207392e+01,2.403242e+01,1.701747e+02
3.068886e+05,3.551952e+00,5.114464e+04,5.919519e-01,9.153349e-01,9.150188e-01,7.721902e-03,6.083092e-08,2.199075e+01,-8.291862e-02,2.207366e+01,2.403248e+01,1.701787e+02
3.068986e+05,3.552068e+00,5.115464e+04,5.920676e-01,9.153219e-01,9.150194e-01,7.722510e-03,6.081313e-08,2.199049e+01,-8.291862e-02,2.207341e+01,2.403254e+01,1.701827e+02
3.069086e+05,3.552183e+00,5.116464e+04,5.921834e-01,9.153090e-01,9.150199e-01,7.723118e-03,6.079534e-08,2.199023e+01,-8.291862e-02,2.207315e+01,2.403260e+01,1.701867e+02
3.069186e+05,3.552299e+00,5.117465e+04,5.922991e-01,9.152961e-01,9.150205e-01,7.723726e-03,6.077756e-08,2.198998e+01,-8.291862e-02,2.207290e+01,2.403266e+01,1.701907e+02
3.069286e+05,3.552415e+00,5.118465e+04,5.924149e-01,9.152831e-01,9.150210e-01,7.724334e-03,6.075978e-08,2.198972e+01,-8.291862e-02,2.207264e+01,2.403272e+01,1.701947e+02
3.069386e+05,3.552531e+00,5.119465e+04,5.925306e-01,9.152702e-01,9.150216e-01,7.724942e-03,6.074201e-08,2.198947e+01,-8.291862e-02,2.207238e+01,2.403279e+01,1.701986e+02
3.069486e+05,3.552646e+00,5.120465e+04,5.926464e-01,9.152658e-01,9.150221e-01,7.725549e-03,6.072424e-08,2.198955e+01,-8.291862e-02,2.207247e+01,2.403299e+01,1.702026e+02
3.069586e+05,3.552762e+00,5.121465e+04,5.927621e-01,9.152658e-01,9.150227e-01,7.726156e-03,6.070648e-08,2.198981e+01,-8.291862e-02,2.207272e+01,2.403327e+01,1.702066e+02
3.069687e+05,3.552878e+00,5.122465e+04,5.928779e-01,9.152658e-01,9.150232e-01,7.726763e-03,6.068872e-08,2.199006e+01,-8.291862e-02,2.207298e+01,2.403355e+01,1.702107e+02
3.069787e+05,3.552994e+00,5.123465e+04,5.929936e-01,9.152658e-01,9.150238e-01,7.727370e-03,6.067097e-08,2.199032e+01,-8.291862e-02,2.207324e+01,2.403383e+01,1.702147e+02
3.069887e+05,3.553109e+00,5.124465e+04,5.931094e-01,9.152658e-01,9.150244e-01,7.727977e-03,6.065322e-08,2.199058e+01,-8.291862e-02,2.207350e+01,2.403411e+01,1.702187e+02
3.069987e+05,3.553225e+00,5.125465e+04,5.932251e-01,9.152658e-01,9.150249e-01,7.728583e-03,6.063548e-08,2.199083e+01,-8.291862e-02,2.207375e+01,2.403439e+01,1.702227e+02
3.070087e+05,3.553341e+00,5.126465e+04,5.933409e-01,9.152658e-01,9.150255e-01,7.729190e-03,6.061774e-08,2.199109e+01,-8.291862e-02,2.207401e+01,2.403468e+01,1.702267e+02
3.070187e+05,3.553457e+00,5.127465e+04,5.934567e-01,9.152658e-01,9.150260e-01,7.729796e-03,6.060001e-08,2.199135e+01,-8.291862e-02,2.207427e+01,2.403496e+01,1.702307e+02
3.070287e+05,3.553572e+00,5.128466e+04,5.935724e-01,9.152658e-01,9.150266e-01,7.730402e-03,6.058229e-08,2.199160e+01,-8.291862e-02,2.207452e+01,2.403524e+01,1.702347e+02
3.070387e+05,3.553688e+00,5.129466e+04,5.936882e-01,9.152658e-01,9.150271e-01,7.731007e-03,6.056457e-08,2.199186e+01,-8.291862e-02,2.207478e+01,2.403552e+01,1.702387e+02
3.070487e+05,3.553804e+00,5.130466e+04,5.938039e-01,9.152658e-01,9.150277e-01,7.731613e-03,6.054685e-08,2.199212e+01,-8.291862e-02,2.207504e+01,2.403580e+01,1.702427e+02
3.070587e+05,3.553920e+00,5.131466e+04,5.939197e-01,9.152658e-01,9.150282e-01,7.732219e-03,6.052914e-08,2.199237e+01,-8.291862e-02,2.207529e+01,2.403608e+01,1.702467e+02
3.070687e+05,3.554035e+00,5.132466e+04,5.940354e-01,9.152658e-01,9.150288e-01,7.732824e-03,6.051143e-08,2.199263e+01,-8.291862e-02,2.207555e+01,2.403636e+01,1.702507e+02
3.070787e+05,3.554151e+00,5.133466e+04,5.941512e-01,9.152658e-01,9.150293e-01,7.733429e-03,6.049373e-08,2.199289e+01,-8.291862e-02,2.207581e+01,2.403664e+01,1.702547e+02
3.070887e+05,3.554267e+00,5.134466e+04,5.942669e-01,9.152658e-01,9.150299e-01,7.734034e-03,6.047604e-08,2.199315e+01,-8.291862e-02,2.207606e+01,2.403692e+01,1.702587e+02
3.070987e+05,3.554383e+00,5.135466e+04,5.943827e-01,9.152658e-01,9.150305e-01,7.734639e-03,6.045835e-08,2.199340e+01,-8.291862e-02,2.207632e+01,2.403720e+01,1.702627e+02
3.071087e+05,3.554498e+00,5.136466e+04,5.944984e-01,9.152658e-01,9.150310e-01,7.735243e-03,6.044066e-08,2.199366e+01,-8.291862e-02,2.207658e+01,2.403748e+01,1.702667e+02
3.071187e+05,3.554614e+00,5.137466e+04,5.946142e-01,9.152658e-01,9.150316e-01,7.735847e-03,6.042298e-08,2.199392e+01,-8.291862e-02,2.207683e+01,2.403776e+01,1.702707e+02
3.071287e+05,3.554730e+00,5.138466e+04,5.947299e-01,9.152658e-01,9.150321e-01,7.736452e-03,6.040531e-08,2.199417e+01,-8.291862e-02,2.207709e+01,2.403804e+01,1.702747e+02
3.071387e+05,3.554846e+00,5.139467e+04,5.948457e-01,9.152658e-01,9.150327e-01,7.737056e-03,6.038764e-08,2.199443e+01,-8.291862e-02,2.207735e+01,2.403832e+01,1.702787e+02
3.071487e+05,3.554961e+00,5.140467e+04,5.949614e-01,9.152658e-01,9.150332e-01,7.737659e-03,6.036998e-08,2.199469e+01,-8.291862e-02,2.207761e+01,2.403860e+01,1.702827e+02
3.071587e+05,3.555077e+00,5.141467e+04,5.950772e-01,9.152658e-01,9.150338e-01,7.738263e-03,6.035232e-08,2.199494e+01,-8.291862e-02,2.207786e+01,2.403889e+01,1.702868e+02
3.071687e+05,3.555193e+00,5.142467e+04,5.951929e-01,9.152658e-01,9.150343e-01,7.738867e-03,6.033466e-08,2.199520e+01,-8.291862e-02,2.207812e+01,2.403917e+01,1.702908e+02
3.071787e+05,3.555309e+00,5.143467e+04,5.953087e-01,9.152658e-01,9.150349e-01,7.739470e-03,6.031701e-08,2.199546e+01,-8.291862e-02,2.207838e+01,2.403945e+01,1.702948e+02
3.071887e+05,3.555424e+00,5.144467e+04,5.954244e-01,9.152658e-01,9.150354e-01,7.740073e-03,6.029937e-08,2.199571e+01,-8.291862e-02,2.207863e+01,2.403973e+01,1.702988e+02
3.071987e+05,3.555540e+00,5.145467e+04,5.955402e-01,9.152583e-01,9.150360e-01,7.740676e-03,6.028173e-08,2.199538e+01,-8.309456e-02,2.207847e+01,2.403957e+01,1.703028e+02
3.072087e+05,3.555656e+00,5.146467e+04,5.956559e-01,9.152475e-01,9.150365e-01,7.741279e-03,6.026410e-08,2.199478e+01,-8.334858e-02,2.207813e+01,2.403923e+01,1.703068e+02
3.072187e+05,3.555772e+00,5.147467e+04,5.957717e-01,9.152367e-01,9.150371e-01,7.741881e-03,6.024647e-08,2.199418e+01,-8.360260e-02,2.207779e+01,2.403889e+01,1.703107e+02
3.072287e+05,3.555887e+00,5.148467e+04,5.958874e-01,9.152259e-01,9.150376e-01,7.742484e-03,6.022885e-08,2.199359e+01,-8.385662e-02,2.207744e+01,2.403854e+01,1.703147e+02
3.072387e+05,3.556003e+00,5.149467e+04,5.960032e-01,9.152152e-01,9.150382e-01,7.743086e-03,6.021123e-08,2.199299e+01,-8.411064e-02,2.207710e+01,2.403820e+01,1.703187e+02
3.072487e+05,3.556119e+00,5.150468e+04,5.961189e-01,9.152044e-01,9.150387e-01,7.743688e-03,6.019362e-08,2.199239e+01,-8.436466e-02,2.207676e+01,2.403785e+01,1.703227e+02
3.072587e+05,3.556235e+00,5.151468e+04,5.962347e-01,9.151936e-01,9.150393e-01,7.744290e-03,6.017601e-08,2.199180e+01,-8.461868e-02,2.207641e+01,2.403751e+01,1.703267e+02
3.072687e+05,3.556350e+00,5.152468e+04,5.963504e-01,9.151828e-01,9.150398e-01,7.744892e-03,6.015841e-08,2.199120e+01,-8.487270e-02,2.207607e+01,2.403716e+01,1.703307e+02
3.072787e+05,3.556466e+00,5.153468e+04,5.964662e-01,9.151720e-01,9.150404e-01,7.745493e-03,6.014081e-08,2.199060e+01,-8.512672e-02,2.207573e+01,2.403682e+01,1.703347e+02
3.072887e+05,3.556582e+00,5.154468e+04,5.965819e-01,9.151612e-01,9.150409e-01,7.746095e-03,6.012322e-08,2.199000e+01,-8.538074e-02,2.207538e+01,2.403647e+01,1.703387e+02
3.072987e+05,3.556698e+00,5.155468e+04,5.966977e-01,9.151504e-01,9.150415e-01,7.746696e-03,6.010563e-08,2.198941e+01,-8.563476e-02,2.207504e+01,2.403613e+01,1.703427e+02
3.073087e+05,3.556813e+00,5.156468e+04,5.968134e-01,9.151396e-01,9.150420e-01,7.747297e-03,6.008805e-08,2.198881e+01,-8.588878e-02,2.207470e+01,2.403578e+01,1.703467e+02
3.073187e+05,3.556929e+00,5.157468e+04,5.969292e-01,9.151288e-01,9.150426e-01,7.747898e-03,6.007047e-08,2.198821e+01,-8.614280e-02,2.207435e+01,2.403544e+01,1.703507e+02
3.073287e+05,3.557045e+00,5.158468e+04,5.970449e-01,9.151180e-01,9.150431e-01,7.748499e-03,6.005290e-08,2.198761e+01,-8.639682e-02,2.207401e+01,2.403509e+01,1.703547e+02
3.073387e+05,3.557161e+00,5.159468e+04,5.971607e-01,9.151072e-01,9.150437e-01,7.749099e-03,6.003533e-08,2.198702e+01,-8.665084e-02,2.207367e+01,2.403475e+01,1.703586e+02
3.073487e+05,3.557276e+00,5.160468e+04,5.972764e-01,9.150964e-01,9.150442e-01,7.749699e-03,6.001777e-08,2.198642e+01,-8.690486e-02,2.207332e+01,2.403440e+01,1.703626e+02
3.073587e+05,3.557392e+00,5.161469e+04,5.973922e-01,9.150856e-01,9.150448e-01,7.750299e-03,6.000022e-08,2.198582e+01,-8.715888e-02,2.207298e+01,2.403406e+01,1.703666e+02
3.073687e+05,3.557508e+00,5.162469e+04,5.975079e-01,9.150748e-01,9.150453e-01,7.750899e-03,5.998267e-08,2.198522e+01,-8.741290e-02,2.207264e+01,2.403372e+01,1.703706e+02
3.073787e+05,3.557624e+00,5.163469e+04,5.976237e-01,9.150640e-01,9.150459e-01,7.751499e-03,5.996512e-08,2.198463e+01,-8.766691e-02,2.207229e+01,2.403337e+01,1.703746e+02
3.073887e+05,3.557739e+00,5.164469e+04,5.977394e-01,9.150533e-01,9.150464e-01,7.752099e-03,5.994758e-08,2.198403e+01,-8.792093e-02,2.207195e+01,2.403303e+01,1.703786e+02
3.073987e+05,3.557855e+00,5.165469e+04,5.978552e-01,9.150425e-01,9.150470e-01,7.752698e-03,5.993004e-08,2.198343e+01,-8.817495e-02,2.207161e+01,2.403268e+01,1.703826e+02
3.074087e+05,3.557971e+00,5.166469e+04,5.979709e-01,9.150317e-01,9.150475e-01,7.753298e-03,5.991251e-08,2.198284e+01,-8.842897e-02,2.207126e+01,2.403234e+01,1.703866e+02
