Repository: brandonlampe/CS_Data

# Repository for Crushed Salt Data
**Grant No: 456417**

This is a work in progress!

## Repository Content

### Directory Names
A uniform namining structure still in progress, but in general directories are named according to the following:
 - Names contain no spaces, a single underscore "_" will be used as a file name seperator.
 - Files are for the Crushed Salt Project (CSP); therefore, the first three charaters of each file are "CSP".
 - Folders are organized by which frame the test was performed on i.e., A2 or A3.
 - The fifth and sixth charaters of each file name will therefore be "A" followed by the frame number.

File: UNM_WP_HY_175_09/STAGE04/CREEP_FIT/175_09_STAGE04_CREEP_OUT.csv (part 26 of 38)
Analysis by Brandon Lampe, performed on: 2016/07/05 19:58:49
Experimental results below begin at: 2016/04/11 08:28:26
Duration (sec),Duration (day),Elapsed Time (sec),Elapsed Time (day),Interpolated Fractional Density,Fit to Fractional Density,Fit to Volume Strain,Fit to Volume Strain Rate (1/sec),Confining Pressure (MPa),Pore Pressure (MPa),Terzaghi Pressure (MPa),Solid Pressure (MPa),Temperature (C))
3.144693e+05,3.639691e+00,5.872533e+04,6.796913e-01,9.155399e-01,9.153973e-01,8.135483e-03,4.872945e-08,2.199508e+01,-8.362379e-02,2.207871e+01,2.403188e+01,1.703222e+02
3.144793e+05,3.639807e+00,5.873533e+04,6.798071e-01,9.155219e-01,9.153978e-01,8.135971e-03,4.871519e-08,2.199483e+01,-8.387781e-02,2.207870e+01,2.403210e+01,1.703301e+02
3.144893e+05,3.639923e+00,5.874533e+04,6.799228e-01,9.155039e-01,9.153982e-01,8.136458e-03,4.870093e-08,2.199457e+01,-8.413183e-02,2.207870e+01,2.403232e+01,1.703381e+02
3.144993e+05,3.640039e+00,5.875533e+04,6.800386e-01,9.154859e-01,9.153987e-01,8.136945e-03,4.868668e-08,2.199431e+01,-8.438585e-02,2.207870e+01,2.403253e+01,1.703461e+02
3.145093e+05,3.640154e+00,5.876533e+04,6.801543e-01,9.154680e-01,9.153991e-01,8.137432e-03,4.867243e-08,2.199406e+01,-8.463987e-02,2.207870e+01,2.403275e+01,1.703541e+02
3.145193e+05,3.640270e+00,5.877534e+04,6.802701e-01,9.154500e-01,9.153995e-01,8.137918e-03,4.865819e-08,2.199380e+01,-8.489389e-02,2.207870e+01,2.403297e+01,1.703621e+02
3.145293e+05,3.640386e+00,5.878534e+04,6.803858e-01,9.154320e-01,9.154000e-01,8.138405e-03,4.864395e-08,2.199355e+01,-8.514791e-02,2.207869e+01,2.403319e+01,1.703701e+02
3.145393e+05,3.640502e+00,5.879534e+04,6.805016e-01,9.154140e-01,9.154004e-01,8.138891e-03,4.862971e-08,2.199329e+01,-8.540193e-02,2.207869e+01,2.403340e+01,1.703780e+02
3.145493e+05,3.640617e+00,5.880534e+04,6.806173e-01,9.153960e-01,9.154009e-01,8.139377e-03,4.861548e-08,2.199303e+01,-8.565595e-02,2.207869e+01,2.403362e+01,1.703860e+02
3.145593e+05,3.640733e+00,5.881534e+04,6.807331e-01,9.153780e-01,9.154013e-01,8.139864e-03,4.860125e-08,2.199278e+01,-8.590997e-02,2.207869e+01,2.403384e+01,1.703940e+02
3.145693e+05,3.640849e+00,5.882534e+04,6.808488e-01,9.153601e-01,9.154018e-01,8.140350e-03,4.858703e-08,2.199252e+01,-8.616399e-02,2.207869e+01,2.403406e+01,1.704020e+02
3.145793e+05,3.640965e+00,5.883534e+04,6.809646e-01,9.153421e-01,9.154022e-01,8.140835e-03,4.857281e-08,2.199227e+01,-8.641800e-02,2.207868e+01,2.403427e+01,1.704100e+02
3.145893e+05,3.641080e+00,5.884534e+04,6.810803e-01,9.153241e-01,9.154027e-01,8.141321e-03,4.855859e-08,2.199201e+01,-8.667202e-02,2.207868e+01,2.403449e+01,1.704180e+02
3.145993e+05,3.641196e+00,5.885534e+04,6.811961e-01,9.153061e-01,9.154031e-01,8.141807e-03,4.854438e-08,2.199175e+01,-8.692604e-02,2.207868e+01,2.403471e+01,1.704259e+02
3.146093e+05,3.641312e+00,5.886534e+04,6.813118e-01,9.152881e-01,9.154035e-01,8.142292e-03,4.853017e-08,2.199150e+01,-8.718006e-02,2.207868e+01,2.403493e+01,1.704339e+02
3.146193e+05,3.641428e+00,5.887534e+04,6.814276e-01,9.152702e-01,9.154040e-01,8.142777e-03,4.851597e-08,2.199124e+01,-8.743408e-02,2.207868e+01,2.403514e+01,1.704419e+02
3.146293e+05,3.641543e+00,5.888535e+04,6.815433e-01,9.152522e-01,9.154044e-01,8.143263e-03,4.850177e-08,2.199099e+01,-8.768810e-02,2.207867e+01,2.403536e+01,1.704499e+02
3.146393e+05,3.641659e+00,5.889535e+04,6.816591e-01,9.152342e-01,9.154049e-01,8.143748e-03,4.848758e-08,2.199073e+01,-8.794212e-02,2.207867e+01,2.403558e+01,1.704579e+02
3.146493e+05,3.641775e+00,5.890535e+04,6.817749e-01,9.152162e-01,9.154053e-01,8.144232e-03,4.847338e-08,2.199047e+01,-8.819614e-02,2.207867e+01,2.403580e+01,1.704659e+02
3.146593e+05,3.641891e+00,5.891535e+04,6.818906e-01,9.151982e-01,9.154058e-01,8.144717e-03,4.845920e-08,2.199022e+01,-8.845016e-02,2.207867e+01,2.403602e+01,1.704738e+02
3.146693e+05,3.642006e+00,5.892535e+04,6.820064e-01,9.151802e-01,9.154062e-01,8.145202e-03,4.844502e-08,2.198996e+01,-8.870418e-02,2.207867e+01,2.403623e+01,1.704818e+02
3.146793e+05,3.642122e+00,5.893535e+04,6.821221e-01,9.151623e-01,9.154067e-01,8.145686e-03,4.843084e-08,2.198971e+01,-8.895820e-02,2.207866e+01,2.403645e+01,1.704898e+02
3.146894e+05,3.642238e+00,5.894535e+04,6.822379e-01,9.151443e-01,9.154071e-01,8.146170e-03,4.841666e-08,2.198945e+01,-8.921222e-02,2.207866e+01,2.403667e+01,1.704978e+02
3.146994e+05,3.642354e+00,5.895535e+04,6.823536e-01,9.151393e-01,9.154075e-01,8.146654e-03,4.840249e-08,2.198938e+01,-8.909864e-02,2.207848e+01,2.403671e+01,1.705000e+02
3.147094e+05,3.642469e+00,5.896535e+04,6.824694e-01,9.151393e-01,9.154080e-01,8.147138e-03,4.838833e-08,2.198938e+01,-8.884374e-02,2.207822e+01,2.403669e+01,1.705000e+02
3.147194e+05,3.642585e+00,5.897535e+04,6.825851e-01,9.151393e-01,9.154084e-01,8.147622e-03,4.837416e-08,2.198938e+01,-8.858884e-02,2.207797e+01,2.403667e+01,1.705000e+02
3.147294e+05,3.642701e+00,5.898535e+04,6.827009e-01,9.151393e-01,9.154089e-01,8.148106e-03,4.836001e-08,2.198938e+01,-8.833395e-02,2.207771e+01,2.403664e+01,1.705000e+02
3.147394e+05,3.642817e+00,5.899536e+04,6.828166e-01,9.151393e-01,9.154093e-01,8.148590e-03,4.834585e-08,2.198938e+01,-8.807905e-02,2.207746e+01,2.403662e+01,1.705000e+02
3.147494e+05,3.642932e+00,5.900536e+04,6.829324e-01,9.151393e-01,9.154098e-01,8.149073e-03,4.833170e-08,2.198938e+01,-8.782415e-02,2.207720e+01,2.403659e+01,1.705000e+02
3.147594e+05,3.643048e+00,5.901536e+04,6.830481e-01,9.151393e-01,9.154102e-01,8.149556e-03,4.831756e-08,2.198938e+01,-8.756925e-02,2.207695e+01,2.403657e+01,1.705000e+02
3.147694e+05,3.643164e+00,5.902536e+04,6.831639e-01,9.151393e-01,9.154106e-01,8.150039e-03,4.830342e-08,2.198938e+01,-8.731435e-02,2.207669e+01,2.403655e+01,1.705000e+02
3.147794e+05,3.643280e+00,5.903536e+04,6.832796e-01,9.151393e-01,9.154111e-01,8.150522e-03,4.828928e-08,2.198938e+01,-8.705945e-02,2.207644e+01,2.403652e+01,1.705000e+02
3.147894e+05,3.643395e+00,5.904536e+04,6.833954e-01,9.151393e-01,9.154115e-01,8.151005e-03,4.827515e-08,2.198938e+01,-8.680455e-02,2.207618e+01,2.403650e+01,1.705000e+02
3.147994e+05,3.643511e+00,5.905536e+04,6.835111e-01,9.151393e-01,9.154120e-01,8.151488e-03,4.826102e-08,2.198938e+01,-8.654966e-02,2.207593e+01,2.403648e+01,1.705000e+02
3.148094e+05,3.643627e+00,5.906536e+04,6.836269e-01,9.151393e-01,9.154124e-01,8.151971e-03,4.824690e-08,2.198938e+01,-8.629476e-02,2.207567e+01,2.403645e+01,1.705000e+02
3.148194e+05,3.643743e+00,5.907536e+04,6.837426e-01,9.151393e-01,9.154128e-01,8.152453e-03,4.823277e-08,2.198938e+01,-8.603986e-02,2.207542e+01,2.403643e+01,1.705000e+02
3.148294e+05,3.643858e+00,5.908536e+04,6.838584e-01,9.151393e-01,9.154133e-01,8.152935e-03,4.821866e-08,2.198938e+01,-8.578496e-02,2.207516e+01,2.403641e+01,1.705000e+02
3.148394e+05,3.643974e+00,5.909536e+04,6.839741e-01,9.151393e-01,9.154137e-01,8.153418e-03,4.820455e-08,2.198938e+01,-8.553006e-02,2.207491e+01,2.403638e+01,1.705000e+02
3.148494e+05,3.644090e+00,5.910537e+04,6.840899e-01,9.151393e-01,9.154142e-01,8.153900e-03,4.819044e-08,2.198938e+01,-8.527516e-02,2.207465e+01,2.403636e+01,1.705000e+02
3.148594e+05,3.644206e+00,5.911537e+04,6.842056e-01,9.151393e-01,9.154146e-01,8.154381e-03,4.817633e-08,2.198938e+01,-8.502026e-02,2.207440e+01,2.403633e+01,1.705000e+02
3.148694e+05,3.644321e+00,5.912537e+04,6.843214e-01,9.151393e-01,9.154151e-01,8.154863e-03,4.816223e-08,2.198938e+01,-8.476537e-02,2.207414e+01,2.403631e+01,1.705000e+02
3.148794e+05,3.644437e+00,5.913537e+04,6.844371e-01,9.151393e-01,9.154155e-01,8.155345e-03,4.814814e-08,2.198938e+01,-8.451047e-02,2.207389e+01,2.403629e+01,1.705000e+02
3.148894e+05,3.644553e+00,5.914537e+04,6.845529e-01,9.151393e-01,9.154159e-01,8.155826e-03,4.813405e-08,2.198938e+01,-8.425557e-02,2.207363e+01,2.403626e+01,1.705000e+02
3.148994e+05,3.644669e+00,5.915537e+04,6.846686e-01,9.151393e-01,9.154164e-01,8.156308e-03,4.811996e-08,2.198938e+01,-8.400067e-02,2.207338e+01,2.403624e+01,1.705000e+02
3.149094e+05,3.644784e+00,5.916537e+04,6.847844e-01,9.151393e-01,9.154168e-01,8.156789e-03,4.810588e-08,2.198938e+01,-8.374577e-02,2.207313e+01,2.403622e+01,1.705000e+02
3.149194e+05,3.644900e+00,5.917537e+04,6.849001e-01,9.151393e-01,9.154173e-01,8.157270e-03,4.809180e-08,2.198938e+01,-8.349087e-02,2.207287e+01,2.403619e+01,1.705000e+02
3.149294e+05,3.645016e+00,5.918537e+04,6.850159e-01,9.151393e-01,9.154177e-01,8.157751e-03,4.807772e-08,2.198938e+01,-8.323597e-02,2.207262e+01,2.403617e+01,1.705000e+02
3.149394e+05,3.645132e+00,5.919537e+04,6.851316e-01,9.151393e-01,9.154181e-01,8.158231e-03,4.806365e-08,2.198938e+01,-8.298108e-02,2.207236e+01,2.403615e+01,1.705000e+02
3.149494e+05,3.645247e+00,5.920537e+04,6.852474e-01,9.151393e-01,9.154186e-01,8.158712e-03,4.804958e-08,2.198893e+01,-8.311106e-02,2.207204e+01,2.403566e+01,1.705000e+02
3.149594e+05,3.645363e+00,5.921538e+04,6.853631e-01,9.151393e-01,9.154190e-01,8.159192e-03,4.803552e-08,2.198833e+01,-8.336596e-02,2.207169e+01,2.403503e+01,1.705000e+02
3.149694e+05,3.645479e+00,5.922538e+04,6.854789e-01,9.151393e-01,9.154195e-01,8.159673e-03,4.802146e-08,2.198773e+01,-8.362086e-02,2.207135e+01,2.403440e+01,1.705000e+02
3.149794e+05,3.645595e+00,5.923538e+04,6.855946e-01,9.151393e-01,9.154199e-01,8.160153e-03,4.800741e-08,2.198713e+01,-8.387576e-02,2.207100e+01,2.403377e+01,1.705000e+02
3.149894e+05,3.645710e+00,5.924538e+04,6.857104e-01,9.151393e-01,9.154203e-01,8.160633e-03,4.799336e-08,2.198653e+01,-8.413066e-02,2.207066e+01,2.403314e+01,1.705000e+02
3.149994e+05,3.645826e+00,5.925538e+04,6.858261e-01,9.151393e-01,9.154208e-01,8.161113e-03,4.797931e-08,2.198593e+01,-8.438556e-02,2.207032e+01,2.403251e+01,1.705000e+02
3.150094e+05,3.645942e+00,5.926538e+04,6.859419e-01,9.151393e-01,9.154212e-01,8.161593e-03,4.796527e-08,2.198533e+01,-8.464046e-02,2.206997e+01,2.403188e+01,1.705000e+02
3.150194e+05,3.646058e+00,5.927538e+04,6.860576e-01,9.151393e-01,9.154217e-01,8.162072e-03,4.795123e-08,2.198473e+01,-8.489535e-02,2.206963e+01,2.403124e+01,1.705000e+02
3.150294e+05,3.646173e+00,5.928538e+04,6.861734e-01,9.151393e-01,9.154221e-01,8.162552e-03,4.793720e-08,2.198413e+01,-8.515025e-02,2.206928e+01,2.403061e+01,1.705000e+02
3.150394e+05,3.646289e+00,5.929538e+04,6.862892e-01,9.151393e-01,9.154225e-01,8.163031e-03,4.792317e-08,2.198353e+01,-8.540515e-02,2.206894e+01,2.402998e+01,1.705000e+02
3.150494e+05,3.646405e+00,5.930538e+04,6.864049e-01,9.151393e-01,9.154230e-01,8.163510e-03,4.790914e-08,2.198293e+01,-8.566005e-02,2.206859e+01,2.402935e+01,1.705000e+02
3.150594e+05,3.646521e+00,5.931538e+04,6.865207e-01,9.151393e-01,9.154234e-01,8.163989e-03,4.789512e-08,2.198233e+01,-8.591495e-02,2.206825e+01,2.402872e+01,1.705000e+02
3.150694e+05,3.646636e+00,5.932539e+04,6.866364e-01,9.151393e-01,9.154238e-01,8.164468e-03,4.788110e-08,2.198173e+01,-8.616985e-02,2.206790e+01,2.402809e+01,1.705000e+02
3.150794e+05,3.646752e+00,5.933539e+04,6.867522e-01,9.151393e-01,9.154243e-01,8.164947e-03,4.786709e-08,2.198113e+01,-8.642475e-02,2.206756e+01,2.402746e+01,1.705000e+02
3.150894e+05,3.646868e+00,5.934539e+04,6.868679e-01,9.151393e-01,9.154247e-01,8.165426e-03,4.785308e-08,2.198054e+01,-8.667964e-02,2.206721e+01,2.402682e+01,1.705000e+02
3.150994e+05,3.646984e+00,5.935539e+04,6.869837e-01,9.151393e-01,9.154252e-01,8.165904e-03,4.783907e-08,2.197994e+01,-8.693454e-02,2.206687e+01,2.402619e+01,1.705000e+02
3.151094e+05,3.647099e+00,5.936539e+04,6.870994e-01,9.151393e-01,9.154256e-01,8.166383e-03,4.782507e-08,2.197934e+01,-8.718944e-02,2.206653e+01,2.402556e+01,1.705000e+02
3.151194e+05,3.647215e+00,5.937539e+04,6.872152e-01,9.151393e-01,9.154260e-01,8.166861e-03,4.781107e-08,2.197874e+01,-8.744434e-02,2.206618e+01,2.402493e+01,1.705000e+02
3.151294e+05,3.647331e+00,5.938539e+04,6.873309e-01,9.151393e-01,9.154265e-01,8.167339e-03,4.779708e-08,2.197814e+01,-8.769924e-02,2.206584e+01,2.402430e+01,1.705000e+02
3.151394e+05,3.647447e+00,5.939539e+04,6.874467e-01,9.151393e-01,9.154269e-01,8.167817e-03,4.778309e-08,2.197754e+01,-8.795414e-02,2.206549e+01,2.402367e+01,1.705000e+02
3.151494e+05,3.647562e+00,5.940539e+04,6.875624e-01,9.151393e-01,9.154274e-01,8.168295e-03,4.776911e-08,2.197694e+01,-8.820904e-02,2.206515e+01,2.402304e+01,1.705000e+02
3.151594e+05,3.647678e+00,5.941539e+04,6.876782e-01,9.151393e-01,9.154278e-01,8.168772e-03,4.775512e-08,2.197634e+01,-8.846393e-02,2.206480e+01,2.402240e+01,1.705000e+02
3.151694e+05,3.647794e+00,5.942539e+04,6.877939e-01,9.151393e-01,9.154282e-01,8.169250e-03,4.774115e-08,2.197574e+01,-8.871883e-02,2.206446e+01,2.402177e+01,1.705000e+02
3.151794e+05,3.647910e+00,5.943540e+04,6.879097e-01,9.151393e-01,9.154287e-01,8.169727e-03,4.772718e-08,2.197514e+01,-8.897373e-02,2.206411e+01,2.402114e+01,1.705000e+02
3.151894e+05,3.648025e+00,5.944540e+04,6.880254e-01,9.151393e-01,9.154291e-01,8.170205e-03,4.771321e-08,2.197454e+01,-8.922863e-02,2.206377e+01,2.402051e+01,1.705000e+02
3.151994e+05,3.648141e+00,5.945540e+04,6.881412e-01,9.151433e-01,9.154295e-01,8.170682e-03,4.769924e-08,2.197509e+01,-8.908268e-02,2.206417e+01,2.402099e+01,1.705000e+02
3.152094e+05,3.648257e+00,5.946540e+04,6.882569e-01,9.151483e-01,9.154300e-01,8.171159e-03,4.768528e-08,2.197594e+01,-8.882866e-02,2.206477e+01,2.402176e+01,1.705000e+02
3.152194e+05,3.648373e+00,5.947540e+04,6.883727e-01,9.151534e-01,9.154304e-01,8.171635e-03,4.767132e-08,2.197679e+01,-8.857464e-02,2.206537e+01,2.402254e+01,1.705000e+02
3.152294e+05,3.648488e+00,5.948540e+04,6.884884e-01,9.151584e-01,9.154308e-01,8.172112e-03,4.765737e-08,2.197765e+01,-8.832062e-02,2.206597e+01,2.402332e+01,1.705000e+02
3.152394e+05,3.648604e+00,5.949540e+04,6.886042e-01,9.151635e-01,9.154313e-01,8.172589e-03,4.764342e-08,2.197850e+01,-8.806660e-02,2.206657e+01,2.402409e+01,1.705000e+02
3.152494e+05,3.648720e+00,5.950540e+04,6.887199e-01,9.151685e-01,9.154317e-01,8.173065e-03,4.762948e-08,2.197935e+01,-8.781258e-02,2.206717e+01,2.402487e+01,1.705000e+02
3.152594e+05,3.648836e+00,5.951540e+04,6.888357e-01,9.151736e-01,9.154322e-01,8.173541e-03,4.761554e-08,2.198021e+01,-8.755856e-02,2.206776e+01,2.402564e+01,1.705000e+02
3.152694e+05,3.648951e+00,5.952540e+04,6.889514e-01,9.151786e-01,9.154326e-01,8.174017e-03,4.760160e-08,2.198106e+01,-8.730454e-02,2.206836e+01,2.402642e+01,1.705000e+02
3.152794e+05,3.649067e+00,5.953540e+04,6.890672e-01,9.151837e-01,9.154330e-01,8.174493e-03,4.758767e-08,2.198191e+01,-8.705052e-02,2.206896e+01,2.402719e+01,1.705000e+02
3.152894e+05,3.649183e+00,5.954541e+04,6.891829e-01,9.151887e-01,9.154335e-01,8.174969e-03,4.757374e-08,2.198277e+01,-8.679650e-02,2.206956e+01,2.402797e+01,1.705000e+02
3.152994e+05,3.649299e+00,5.955541e+04,6.892987e-01,9.151938e-01,9.154339e-01,8.175445e-03,4.755982e-08,2.198362e+01,-8.654248e-02,2.207016e+01,2.402875e+01,1.705000e+02
3.153094e+05,3.649414e+00,5.956541e+04,6.894144e-01,9.151988e-01,9.154343e-01,8.175921e-03,4.754590e-08,2.198447e+01,-8.628846e-02,2.207076e+01,2.402952e+01,1.705000e+02
3.153194e+05,3.649530e+00,5.957541e+04,6.895302e-01,9.152039e-01,9.154348e-01,8.176396e-03,4.753198e-08,2.198533e+01,-8.603445e-02,2.207136e+01,2.403030e+01,1.705000e+02
3.153294e+05,3.649646e+00,5.958541e+04,6.896459e-01,9.152089e-01,9.154352e-01,8.176871e-03,4.751807e-08,2.198618e+01,-8.578043e-02,2.207196e+01,2.403107e+01,1.705000e+02
3.153394e+05,3.649762e+00,5.959541e+04,6.897617e-01,9.152140e-01,9.154356e-01,8.177346e-03,4.750417e-08,2.198703e+01,-8.552641e-02,2.207256e+01,2.403185e+01,1.705000e+02
3.153494e+05,3.649877e+00,5.960541e+04,6.898774e-01,9.152190e-01,9.154361e-01,8.177822e-03,4.749026e-08,2.198789e+01,-8.527239e-02,2.207316e+01,2.403263e+01,1.705000e+02
3.153594e+05,3.649993e+00,5.961541e+04,6.899932e-01,9.152241e-01,9.154365e-01,8.178296e-03,4.747636e-08,2.198874e+01,-8.501837e-02,2.207376e+01,2.403340e+01,1.705000e+02
3.153694e+05,3.650109e+00,5.962541e+04,6.901089e-01,9.152291e-01,9.154369e-01,8.178771e-03,4.746247e-08,2.198959e+01,-8.476435e-02,2.207436e+01,2.403418e+01,1.705000e+02
3.153794e+05,3.650225e+00,5.963541e+04,6.902247e-01,9.152342e-01,9.154374e-01,8.179246e-03,4.744858e-08,2.199045e+01,-8.451033e-02,2.207496e+01,2.403495e+01,1.705000e+02
3.153894e+05,3.650340e+00,5.964541e+04,6.903404e-01,9.152392e-01,9.154378e-01,8.179720e-03,4.743469e-08,2.199130e+01,-8.425631e-02,2.207556e+01,2.403573e+01,1.705000e+02
3.153994e+05,3.650456e+00,5.965542e+04,6.904562e-01,9.152443e-01,9.154382e-01,8.180194e-03,4.742080e-08,2.199215e+01,-8.400229e-02,2.207615e+01,2.403650e+01,1.705000e+02
3.154094e+05,3.650572e+00,5.966542e+04,6.905719e-01,9.152493e-01,9.154387e-01,8.180669e-03,4.740693e-08,2.199301e+01,-8.374827e-02,2.207675e+01,2.403728e+01,1.705000e+02
3.154194e+05,3.650688e+00,5.967542e+04,6.906877e-01,9.152544e-01,9.154391e-01,8.181143e-03,4.739305e-08,2.199386e+01,-8.349425e-02,2.207735e+01,2.403806e+01,1.705000e+02
3.154294e+05,3.650803e+00,5.968542e+04,6.908034e-01,9.152594e-01,9.154395e-01,8.181617e-03,4.737918e-08,2.199471e+01,-8.324023e-02,2.207795e+01,2.403883e+01,1.705000e+02
3.154394e+05,3.650919e+00,5.969542e+04,6.909192e-01,9.152645e-01,9.154400e-01,8.182090e-03,4.736531e-08,2.199557e+01,-8.298621e-02,2.207855e+01,2.403961e+01,1.705000e+02
3.154494e+05,3.651035e+00,5.970542e+04,6.910350e-01,9.152658e-01,9.154404e-01,8.182564e-03,4.735145e-08,2.199535e+01,-8.310570e-02,2.207846e+01,2.403935e+01,1.705000e+02
3.154594e+05,3.651151e+00,5.971542e+04,6.911507e-01,9.152658e-01,9.154408e-01,8.183038e-03,4.733759e-08,2.199475e+01,-8.336059e-02,2.207811e+01,2.403872e+01,1.705000e+02
3.154694e+05,3.651266e+00,5.972542e+04,6.912665e-01,9.152658e-01,9.154413e-01,8.183511e-03,4.732374e-08,2.199415e+01,-8.361549e-02,2.207777e+01,2.403809e+01,1.705000e+02
3.154794e+05,3.651382e+00,5.973542e+04,6.913822e-01,9.152658e-01,9.154417e-01,8.183984e-03,4.730988e-08,2.199355e+01,-8.387039e-02,2.207743e+01,2.403746e+01,1.705000e+02
3.154894e+05,3.651498e+00,5.974542e+04,6.914980e-01,9.152658e-01,9.154421e-01,8.184457e-03,4.729604e-08,2.199296e+01,-8.412529e-02,2.207708e+01,2.403682e+01,1.705000e+02
3.154994e+05,3.651614e+00,5.975542e+04,6.916137e-01,9.152658e-01,9.154426e-01,8.184930e-03,4.728220e-08,2.199236e+01,-8.438019e-02,2.207674e+01,2.403619e+01,1.705000e+02
3.155094e+05,3.651729e+00,5.976543e+04,6.917295e-01,9.152658e-01,9.154430e-01,8.185403e-03,4.726836e-08,2.199176e+01,-8.463509e-02,2.207639e+01,2.403556e+01,1.705000e+02
3.155194e+05,3.651845e+00,5.977543e+04,6.918452e-01,9.152658e-01,9.154434e-01,8.185876e-03,4.725452e-08,2.199116e+01,-8.488999e-02,2.207605e+01,2.403493e+01,1.705000e+02
3.155294e+05,3.651961e+00,5.978543e+04,6.919610e-01,9.152658e-01,9.154439e-01,8.186348e-03,4.724069e-08,2.199056e+01,-8.514488e-02,2.207570e+01,2.403430e+01,1.705000e+02
3.155394e+05,3.652077e+00,5.979543e+04,6.920767e-01,9.152658e-01,9.154443e-01,8.186820e-03,4.722686e-08,2.198996e+01,-8.539978e-02,2.207536e+01,2.403367e+01,1.705000e+02
3.155494e+05,3.652192e+00,5.980543e+04,6.921925e-01,9.152658e-01,9.154447e-01,8.187293e-03,4.721304e-08,2.198936e+01,-8.565468e-02,2.207501e+01,2.403304e+01,1.705000e+02
3.155594e+05,3.652308e+00,5.981543e+04,6.923082e-01,9.152658e-01,9.154452e-01,8.187765e-03,4.719922e-08,2.198876e+01,-8.590958e-02,2.207467e+01,2.403241e+01,1.705000e+02
3.155694e+05,3.652424e+00,5.982543e+04,6.924240e-01,9.152658e-01,9.154456e-01,8.188237e-03,4.718541e-08,2.198816e+01,-8.616448e-02,2.207432e+01,2.403177e+01,1.705000e+02
3.155794e+05,3.652540e+00,5.983543e+04,6.925397e-01,9.152658e-01,9.154460e-01,8.188709e-03,4.717160e-08,2.198756e+01,-8.641938e-02,2.207398e+01,2.403114e+01,1.705000e+02
3.155894e+05,3.652655e+00,5.984543e+04,6.926555e-01,9.152658e-01,9.154465e-01,8.189180e-03,4.715779e-08,2.198696e+01,-8.667428e-02,2.207364e+01,2.403051e+01,1.705000e+02
3.155994e+05,3.652771e+00,5.985543e+04,6.927712e-01,9.152658e-01,9.154469e-01,8.189652e-03,4.714399e-08,2.198636e+01,-8.692918e-02,2.207329e+01,2.402988e+01,1.705000e+02
3.156094e+05,3.652887e+00,5.986543e+04,6.928870e-01,9.152658e-01,9.154473e-01,8.190123e-03,4.713019e-08,2.198576e+01,-8.718407e-02,2.207295e+01,2.402925e+01,1.705000e+02
3.156194e+05,3.653003e+00,5.987544e+04,6.930027e-01,9.152658e-01,9.154478e-01,8.190594e-03,4.711640e-08,2.198516e+01,-8.743897e-02,2.207260e+01,2.402862e+01,1.705000e+02
3.156294e+05,3.653118e+00,5.988544e+04,6.931185e-01,9.152658e-01,9.154482e-01,8.191066e-03,4.710261e-08,2.198456e+01,-8.769387e-02,2.207226e+01,2.402799e+01,1.705000e+02
3.156394e+05,3.653234e+00,5.989544e+04,6.932342e-01,9.152658e-01,9.154486e-01,8.191537e-03,4.708882e-08,2.198396e+01,-8.794877e-02,2.207191e+01,2.402736e+01,1.705000e+02
3.156494e+05,3.653350e+00,5.990544e+04,6.933500e-01,9.152658e-01,9.154491e-01,8.192007e-03,4.707504e-08,2.198337e+01,-8.820367e-02,2.207157e+01,2.402672e+01,1.705000e+02
3.156594e+05,3.653466e+00,5.991544e+04,6.934657e-01,9.152658e-01,9.154495e-01,8.192478e-03,4.706126e-08,2.198277e+01,-8.845857e-02,2.207122e+01,2.402609e+01,1.705000e+02
3.156694e+05,3.653581e+00,5.992544e+04,6.935815e-01,9.152658e-01,9.154499e-01,8.192949e-03,4.704749e-08,2.198217e+01,-8.871347e-02,2.207088e+01,2.402546e+01,1.705000e+02
3.156794e+05,3.653697e+00,5.993544e+04,6.936972e-01,9.152658e-01,9.154504e-01,8.193419e-03,4.703372e-08,2.198157e+01,-8.896836e-02,2.207054e+01,2.402483e+01,1.705000e+02
3.156894e+05,3.653813e+00,5.994544e+04,6.938130e-01,9.152658e-01,9.154508e-01,8.193890e-03,4.701995e-08,2.198097e+01,-8.922326e-02,2.207019e+01,2.402420e+01,1.705000e+02
3.156994e+05,3.653929e+00,5.995544e+04,6.939287e-01,9.152619e-01,9.154512e-01,8.194360e-03,4.700619e-08,2.198109e+01,-8.928276e-02,2.207037e+01,2.402444e+01,1.705000e+02
3.157094e+05,3.654044e+00,5.996544e+04,6.940445e-01,9.152569e-01,9.154516e-01,8.194830e-03,4.699243e-08,2.198143e+01,-8.928276e-02,2.207072e+01,2.402495e+01,1.705000e+02
3.157194e+05,3.654160e+00,5.997544e+04,6.941602e-01,9.152518e-01,9.154521e-01,8.195300e-03,4.697868e-08,2.198178e+01,-8.928276e-02,2.207106e+01,2.402546e+01,1.705000e+02
3.157294e+05,3.654276e+00,5.998545e+04,6.942760e-01,9.152467e-01,9.154525e-01,8.195769e-03,4.696493e-08,2.198212e+01,-8.928276e-02,2.207140e+01,2.402596e+01,1.705000e+02
3.157394e+05,3.654392e+00,5.999545e+04,6.943917e-01,9.152416e-01,9.154529e-01,8.196239e-03,4.695118e-08,2.198246e+01,-8.928276e-02,2.207174e+01,2.402647e+01,1.705000e+02
3.157494e+05,3.654507e+00,6.000545e+04,6.945075e-01,9.152366e-01,9.154534e-01,8.196709e-03,4.693744e-08,2.198280e+01,-8.928276e-02,2.207209e+01,2.402698e+01,1.705000e+02
3.157594e+05,3.654623e+00,6.001545e+04,6.946232e-01,9.152315e-01,9.154538e-01,8.197178e-03,4.692370e-08,2.198315e+01,-8.928276e-02,2.207243e+01,2.402749e+01,1.705000e+02
3.157694e+05,3.654739e+00,6.002545e+04,6.947390e-01,9.152264e-01,9.154542e-01,8.197647e-03,4.690996e-08,2.198349e+01,-8.928276e-02,2.207277e+01,2.402800e+01,1.705000e+02
3.157794e+05,3.654855e+00,6.003545e+04,6.948547e-01,9.152214e-01,9.154547e-01,8.198116e-03,4.689623e-08,2.198383e+01,-8.928276e-02,2.207311e+01,2.402850e+01,1.705000e+02
3.157895e+05,3.654970e+00,6.004545e+04,6.949705e-01,9.152163e-01,9.154551e-01,8.198585e-03,4.688251e-08,2.198417e+01,-8.928276e-02,2.207346e+01,2.402901e+01,1.705000e+02
3.157995e+05,3.655086e+00,6.005545e+04,6.950862e-01,9.152112e-01,9.154555e-01,8.199054e-03,4.686879e-08,2.198452e+01,-8.928276e-02,2.207380e+01,2.402952e+01,1.705000e+02
3.158095e+05,3.655202e+00,6.006545e+04,6.952020e-01,9.152062e-01,9.154559e-01,8.199523e-03,4.685507e-08,2.198486e+01,-8.928276e-02,2.207414e+01,2.403003e+01,1.705000e+02
3.158195e+05,3.655318e+00,6.007545e+04,6.953177e-01,9.152011e-01,9.154564e-01,8.199991e-03,4.684135e-08,2.198520e+01,-8.928276e-02,2.207448e+01,2.403053e+01,1.705000e+02
3.158295e+05,3.655433e+00,6.008545e+04,6.954335e-01,9.151960e-01,9.154568e-01,8.200459e-03,4.682765e-08,2.198554e+01,-8.928276e-02,2.207483e+01,2.403104e+01,1.705000e+02
3.158395e+05,3.655549e+00,6.009546e+04,6.955493e-01,9.151910e-01,9.154572e-01,8.200928e-03,4.681394e-08,2.198589e+01,-8.928276e-02,2.207517e+01,2.403155e+01,1.705000e+02
3.158495e+05,3.655665e+00,6.010546e+04,6.956650e-01,9.151859e-01,9.154577e-01,8.201396e-03,4.680024e-08,2.198623e+01,-8.928276e-02,2.207551e+01,2.403206e+01,1.705000e+02
3.158595e+05,3.655781e+00,6.011546e+04,6.957808e-01,9.151808e-01,9.154581e-01,8.201864e-03,4.678654e-08,2.198657e+01,-8.928276e-02,2.207585e+01,2.403257e+01,1.705000e+02
3.158695e+05,3.655897e+00,6.012546e+04,6.958965e-01,9.151758e-01,9.154585e-01,8.202332e-03,4.677285e-08,2.198691e+01,-8.928276e-02,2.207620e+01,2.403307e+01,1.705000e+02
3.158795e+05,3.656012e+00,6.013546e+04,6.960123e-01,9.151707e-01,9.154589e-01,8.202799e-03,4.675916e-08,2.198726e+01,-8.928276e-02,2.207654e+01,2.403358e+01,1.705000e+02
3.158895e+05,3.656128e+00,6.014546e+04,6.961280e-01,9.151656e-01,9.154594e-01,8.203267e-03,4.674547e-08,2.198760e+01,-8.928276e-02,2.207688e+01,2.403409e+01,1.705000e+02
3.158995e+05,3.656244e+00,6.015546e+04,6.962438e-01,9.151606e-01,9.154598e-01,8.203734e-03,4.673179e-08,2.198794e+01,-8.928276e-02,2.207722e+01,2.403460e+01,1.705000e+02
3.159095e+05,3.656360e+00,6.016546e+04,6.963595e-01,9.151555e-01,9.154602e-01,8.204202e-03,4.671811e-08,2.198828e+01,-8.928276e-02,2.207757e+01,2.403510e+01,1.705000e+02
3.159195e+05,3.656475e+00,6.017546e+04,6.964753e-01,9.151504e-01,9.154606e-01,8.204669e-03,4.670444e-08,2.198863e+01,-8.928276e-02,2.207791e+01,2.403561e+01,1.705000e+02
3.159295e+05,3.656591e+00,6.018546e+04,6.965910e-01,9.151454e-01,9.154611e-01,8.205136e-03,4.669077e-08,2.198897e+01,-8.928276e-02,2.207825e+01,2.403612e+01,1.705000e+02
3.159395e+05,3.656707e+00,6.019546e+04,6.967068e-01,9.151403e-01,9.154615e-01,8.205603e-03,4.667710e-08,2.198931e+01,-8.928276e-02,2.207859e+01,2.403663e+01,1.705000e+02
3.159495e+05,3.656823e+00,6.020547e+04,6.968225e-01,9.151393e-01,9.154619e-01,8.206069e-03,4.666344e-08,2.198911e+01,-8.907973e-02,2.207819e+01,2.403641e+01,1.705000e+02
3.159595e+05,3.656938e+00,6.021547e+04,6.969383e-01,9.151393e-01,9.154624e-01,8.206536e-03,4.664978e-08,2.198877e+01,-8.882571e-02,2.207759e+01,2.403602e+01,1.705000e+02
3.159695e+05,3.657054e+00,6.022547e+04,6.970540e-01,9.151393e-01,9.154628e-01,8.207003e-03,4.663613e-08,2.198842e+01,-8.857169e-02,2.207700e+01,2.403562e+01,1.705000e+02
3.159795e+05,3.657170e+00,6.023547e+04,6.971698e-01,9.151393e-01,9.154632e-01,8.207469e-03,4.662248e-08,2.198808e+01,-8.831767e-02,2.207640e+01,2.403522e+01,1.705000e+02
3.159895e+05,3.657286e+00,6.024547e+04,6.972855e-01,9.151393e-01,9.154636e-01,8.207935e-03,4.660883e-08,2.198774e+01,-8.806365e-02,2.207580e+01,2.403483e+01,1.705000e+02
3.159995e+05,3.657401e+00,6.025547e+04,6.974013e-01,9.151393e-01,9.154641e-01,8.208401e-03,4.659519e-08,2.198740e+01,-8.780963e-02,2.207521e+01,2.403443e+01,1.705000e+02
3.160095e+05,3.657517e+00,6.026547e+04,6.975170e-01,9.151393e-01,9.154645e-01,8.208867e-03,4.658155e-08,2.198706e+01,-8.755561e-02,2.207461e+01,2.403403e+01,1.705000e+02
3.160195e+05,3.657633e+00,6.027547e+04,6.976328e-01,9.151393e-01,9.154649e-01,8.209333e-03,4.656792e-08,2.198672e+01,-8.730159e-02,2.207402e+01,2.403364e+01,1.705000e+02
3.160295e+05,3.657749e+00,6.028547e+04,6.977485e-01,9.151393e-01,9.154653e-01,8.209798e-03,4.655429e-08,2.198638e+01,-8.704758e-02,2.207342e+01,2.403324e+01,1.705000e+02
3.160395e+05,3.657864e+00,6.029547e+04,6.978643e-01,9.151393e-01,9.154658e-01,8.210264e-03,4.654066e-08,2.198603e+01,-8.679356e-02,2.207283e+01,2.403284e+01,1.705000e+02
3.160495e+05,3.657980e+00,6.030547e+04,6.979800e-01,9.151393e-01,9.154662e-01,8.210729e-03,4.652704e-08,2.198569e+01,-8.653954e-02,2.207223e+01,2.403245e+01,1.705000e+02
3.160595e+05,3.658096e+00,6.031548e+04,6.980958e-01,9.151393e-01,9.154666e-01,8.211195e-03,4.651342e-08,2.198535e+01,-8.628552e-02,2.207164e+01,2.403205e+01,1.705000e+02
3.160695e+05,3.658212e+00,6.032548e+04,6.982115e-01,9.151393e-01,9.154670e-01,8.211660e-03,4.649980e-08,2.198501e+01,-8.603150e-02,2.207104e+01,2.403165e+01,1.705000e+02
3.160795e+05,3.658327e+00,6.033548e+04,6.983273e-01,9.151393e-01,9.154675e-01,8.212125e-03,4.648619e-08,2.198467e+01,-8.577748e-02,2.207045e+01,2.403126e+01,1.705000e+02
3.160895e+05,3.658443e+00,6.034548e+04,6.984430e-01,9.151393e-01,9.154679e-01,8.212590e-03,4.647259e-08,2.198433e+01,-8.552346e-02,2.206985e+01,2.403086e+01,1.705000e+02
3.160995e+05,3.658559e+00,6.035548e+04,6.985588e-01,9.151393e-01,9.154683e-01,8.213054e-03,4.645899e-08,2.198399e+01,-8.526944e-02,2.206926e+01,2.403047e+01,1.705000e+02
3.161095e+05,3.658675e+00,6.036548e+04,6.986745e-01,9.151393e-01,9.154688e-01,8.213519e-03,4.644539e-08,2.198365e+01,-8.501542e-02,2.206866e+01,2.403007e+01,1.705000e+02
3.161195e+05,3.658790e+00,6.037548e+04,6.987903e-01,9.151393e-01,9.154692e-01,8.213983e-03,4.643179e-08,2.198330e+01,-8.476140e-02,2.206807e+01,2.402967e+01,1.705000e+02
3.161295e+05,3.658906e+00,6.038548e+04,6.989060e-01,9.151393e-01,9.154696e-01,8.214448e-03,4.641820e-08,2.198296e+01,-8.450738e-02,2.206747e+01,2.402928e+01,1.705000e+02
3.161395e+05,3.659022e+00,6.039548e+04,6.990218e-01,9.151393e-01,9.154700e-01,8.214912e-03,4.640462e-08,2.198262e+01,-8.425336e-02,2.206687e+01,2.402888e+01,1.705000e+02
3.161495e+05,3.659138e+00,6.040548e+04,6.991375e-01,9.151393e-01,9.154705e-01,8.215376e-03,4.639103e-08,2.198228e+01,-8.399934e-02,2.206628e+01,2.402848e+01,1.705000e+02
3.161595e+05,3.659253e+00,6.041548e+04,6.992533e-01,9.151393e-01,9.154709e-01,8.215840e-03,4.637746e-08,2.198194e+01,-8.374532e-02,2.206568e+01,2.402809e+01,1.705000e+02
3.161695e+05,3.659369e+00,6.042549e+04,6.993690e-01,9.151393e-01,9.154713e-01,8.216303e-03,4.636388e-08,2.198160e+01,-8.349130e-02,2.206509e+01,2.402769e+01,1.705000e+02
3.161795e+05,3.659485e+00,6.043549e+04,6.994848e-01,9.151393e-01,9.154717e-01,8.216767e-03,4.635031e-08,2.198126e+01,-8.323728e-02,2.206449e+01,2.402729e+01,1.705000e+02
3.161895e+05,3.659601e+00,6.044549e+04,6.996005e-01,9.151393e-01,9.154721e-01,8.217230e-03,4.633674e-08,2.198091e+01,-8.298326e-02,2.206390e+01,2.402690e+01,1.705000e+02
3.161995e+05,3.659716e+00,6.045549e+04,6.997163e-01,9.151430e-01,9.154726e-01,8.217694e-03,4.632318e-08,2.198045e+01,-8.310800e-02,2.206355e+01,2.402630e+01,1.704970e+02
3.162095e+05,3.659832e+00,6.046549e+04,6.998320e-01,9.151481e-01,9.154730e-01,8.218157e-03,4.630962e-08,2.197993e+01,-8.336202e-02,2.206330e+01,2.402563e+01,1.704930e+02
3.162195e+05,3.659948e+00,6.047549e+04,6.999478e-01,9.151531e-01,9.154734e-01,8.218620e-03,4.629607e-08,2.197942e+01,-8.361604e-02,2.206304e+01,2.402496e+01,1.704890e+02
3.162295e+05,3.660064e+00,6.048549e+04,7.000635e-01,9.151582e-01,9.154738e-01,8.219083e-03,4.628252e-08,2.197891e+01,-8.387006e-02,2.206278e+01,2.402429e+01,1.704851e+02
3.162395e+05,3.660179e+00,6.049549e+04,7.001793e-01,9.151632e-01,9.154743e-01,8.219546e-03,4.626897e-08,2.197840e+01,-8.412408e-02,2.206252e+01,2.402362e+01,1.704811e+02
3.162495e+05,3.660295e+00,6.050549e+04,7.002951e-01,9.151683e-01,9.154747e-01,8.220008e-03,4.625543e-08,2.197789e+01,-8.437810e-02,2.206226e+01,2.402295e+01,1.704771e+02
3.162595e+05,3.660411e+00,6.051549e+04,7.004108e-01,9.151733e-01,9.154751e-01,8.220471e-03,4.624189e-08,2.197737e+01,-8.463212e-02,2.206201e+01,2.402228e+01,1.704731e+02
3.162695e+05,3.660527e+00,6.052549e+04,7.005266e-01,9.151784e-01,9.154755e-01,8.220933e-03,4.622835e-08,2.197686e+01,-8.488614e-02,2.206175e+01,2.402161e+01,1.704691e+02
3.162795e+05,3.660642e+00,6.053550e+04,7.006423e-01,9.151834e-01,9.154760e-01,8.221396e-03,4.621482e-08,2.197635e+01,-8.514016e-02,2.206149e+01,2.402094e+01,1.704651e+02
3.162895e+05,3.660758e+00,6.054550e+04,7.007581e-01,9.151885e-01,9.154764e-01,8.221858e-03,4.620130e-08,2.197584e+01,-8.539418e-02,2.206123e+01,2.402028e+01,1.704611e+02
3.162995e+05,3.660874e+00,6.055550e+04,7.008738e-01,9.151935e-01,9.154768e-01,8.222320e-03,4.618777e-08,2.197533e+01,-8.564820e-02,2.206097e+01,2.401961e+01,1.704571e+02
3.163095e+05,3.660990e+00,6.056550e+04,7.009896e-01,9.151986e-01,9.154772e-01,8.222782e-03,4.617425e-08,2.197481e+01,-8.590222e-02,2.206072e+01,2.401894e+01,1.704531e+02
3.163195e+05,3.661105e+00,6.057550e+04,7.011053e-01,9.152036e-01,9.154777e-01,8.223243e-03,4.616074e-08,2.197430e+01,-8.615624e-02,2.206046e+01,2.401827e+01,1.704491e+02
3.163295e+05,3.661221e+00,6.058550e+04,7.012211e-01,9.152087e-01,9.154781e-01,8.223705e-03,4.614723e-08,2.197379e+01,-8.641025e-02,2.206020e+01,2.401760e+01,1.704451e+02
3.163395e+05,3.661337e+00,6.059550e+04,7.013368e-01,9.152137e-01,9.154785e-01,8.224166e-03,4.613372e-08,2.197328e+01,-8.666427e-02,2.205994e+01,2.401693e+01,1.704411e+02
3.163495e+05,3.661453e+00,6.060550e+04,7.014526e-01,9.152188e-01,9.154789e-01,8.224628e-03,4.612022e-08,2.197277e+01,-8.691829e-02,2.205968e+01,2.401626e+01,1.704372e+02
3.163595e+05,3.661568e+00,6.061550e+04,7.015683e-01,9.152238e-01,9.154793e-01,8.225089e-03,4.610672e-08,2.197225e+01,-8.717231e-02,2.205943e+01,2.401559e+01,1.704332e+02
3.163695e+05,3.661684e+00,6.062550e+04,7.016841e-01,9.152289e-01,9.154798e-01,8.225550e-03,4.609322e-08,2.197174e+01,-8.742633e-02,2.205917e+01,2.401492e+01,1.704292e+02
3.163795e+05,3.661800e+00,6.063550e+04,7.017998e-01,9.152339e-01,9.154802e-01,8.226011e-03,4.607973e-08,2.197123e+01,-8.768035e-02,2.205891e+01,2.401426e+01,1.704252e+02
3.163895e+05,3.661916e+00,6.064551e+04,7.019156e-01,9.152390e-01,9.154806e-01,8.226472e-03,4.606624e-08,2.197072e+01,-8.793437e-02,2.205865e+01,2.401359e+01,1.704212e+02
3.163995e+05,3.662031e+00,6.065551e+04,7.020313e-01,9.152440e-01,9.154810e-01,8.226932e-03,4.605276e-08,2.197021e+01,-8.818839e-02,2.205839e+01,2.401292e+01,1.704172e+02
3.164095e+05,3.662147e+00,6.066551e+04,7.021471e-01,9.152491e-01,9.154815e-01,8.227393e-03,4.603928e-08,2.196969e+01,-8.844241e-02,2.205814e+01,2.401225e+01,1.704132e+02
3.164195e+05,3.662263e+00,6.067551e+04,7.022628e-01,9.152541e-01,9.154819e-01,8.227853e-03,4.602581e-08,2.196918e+01,-8.869643e-02,2.205788e+01,2.401158e+01,1.704092e+02
3.164295e+05,3.662379e+00,6.068551e+04,7.023786e-01,9.152592e-01,9.154823e-01,8.228313e-03,4.601233e-08,2.196867e+01,-8.895045e-02,2.205762e+01,2.401091e+01,1.704052e+02
3.164395e+05,3.662494e+00,6.069551e+04,7.024943e-01,9.152642e-01,9.154827e-01,8.228773e-03,4.599887e-08,2.196816e+01,-8.920447e-02,2.205736e+01,2.401024e+01,1.704012e+02
3.164495e+05,3.662610e+00,6.070551e+04,7.026101e-01,9.152783e-01,9.154831e-01,8.229233e-03,4.598540e-08,2.196818e+01,-8.928276e-02,2.205746e+01,2.400990e+01,1.703972e+02
3.164595e+05,3.662726e+00,6.071551e+04,7.027258e-01,9.152963e-01,9.154836e-01,8.229693e-03,4.597194e-08,2.196843e+01,-8.928276e-02,2.205772e+01,2.400971e+01,1.703932e+02
3.164695e+05,3.662842e+00,6.072551e+04,7.028416e-01,9.153143e-01,9.154840e-01,8.230153e-03,4.595849e-08,2.196869e+01,-8.928276e-02,2.205797e+01,2.400952e+01,1.703892e+02
3.164795e+05,3.662957e+00,6.073551e+04,7.029573e-01,9.153323e-01,9.154844e-01,8.230612e-03,4.594503e-08,2.196895e+01,-8.928276e-02,2.205823e+01,2.400932e+01,1.703852e+02
3.164895e+05,3.663073e+00,6.074551e+04,7.030731e-01,9.153503e-01,9.154848e-01,8.231072e-03,4.593159e-08,2.196921e+01,-8.928276e-02,2.205849e+01,2.400913e+01,1.703812e+02
3.164995e+05,3.663189e+00,6.075552e+04,7.031888e-01,9.153683e-01,9.154852e-01,8.231531e-03,4.591814e-08,2.196946e+01,-8.928276e-02,2.205874e+01,2.400894e+01,1.703772e+02
3.165095e+05,3.663305e+00,6.076552e+04,7.033046e-01,9.153863e-01,9.154857e-01,8.231990e-03,4.590470e-08,2.196972e+01,-8.928276e-02,2.205900e+01,2.400874e+01,1.703732e+02
3.165195e+05,3.663420e+00,6.077552e+04,7.034203e-01,9.154043e-01,9.154861e-01,8.232449e-03,4.589126e-08,2.196998e+01,-8.928276e-02,2.205926e+01,2.400855e+01,1.703692e+02
3.165295e+05,3.663536e+00,6.078552e+04,7.035361e-01,9.154223e-01,9.154865e-01,8.232908e-03,4.587783e-08,2.197023e+01,-8.928276e-02,2.205952e+01,2.400836e+01,1.703652e+02
3.165395e+05,3.663652e+00,6.079552e+04,7.036518e-01,9.154403e-01,9.154869e-01,8.233367e-03,4.586440e-08,2.197049e+01,-8.928276e-02,2.205977e+01,2.400816e+01,1.703612e+02
3.165495e+05,3.663768e+00,6.080552e+04,7.037676e-01,9.154583e-01,9.154873e-01,8.233826e-03,4.585098e-08,2.197075e+01,-8.928276e-02,2.206003e+01,2.400797e+01,1.703572e+02
3.165595e+05,3.663883e+00,6.081552e+04,7.038833e-01,9.154763e-01,9.154878e-01,8.234284e-03,4.583756e-08,2.197100e+01,-8.928276e-02,2.206029e+01,2.400778e+01,1.703532e+02
3.165695e+05,3.663999e+00,6.082552e+04,7.039991e-01,9.154943e-01,9.154882e-01,8.234742e-03,4.582414e-08,2.197126e+01,-8.928276e-02,2.206054e+01,2.400758e+01,1.703492e+02
3.165795e+05,3.664115e+00,6.083552e+04,7.041148e-01,9.155123e-01,9.154886e-01,8.235201e-03,4.581073e-08,2.197152e+01,-8.928276e-02,2.206080e+01,2.400739e+01,1.703452e+02
3.165895e+05,3.664231e+00,6.084552e+04,7.042306e-01,9.155303e-01,9.154890e-01,8.235659e-03,4.579732e-08,2.197177e+01,-8.928276e-02,2.206106e+01,2.400720e+01,1.703412e+02
3.165995e+05,3.664346e+00,6.085552e+04,7.043463e-01,9.155483e-01,9.154894e-01,8.236117e-03,4.578392e-08,2.197203e+01,-8.928276e-02,2.206131e+01,2.400700e+01,1.703372e+02
3.166095e+05,3.664462e+00,6.086553e+04,7.044621e-01,9.155663e-01,9.154899e-01,8.236574e-03,4.577051e-08,2.197229e+01,-8.928276e-02,2.206157e+01,2.400681e+01,1.703331e+02
3.166195e+05,3.664578e+00,6.087553e+04,7.045778e-01,9.155843e-01,9.154903e-01,8.237032e-03,4.575712e-08,2.197254e+01,-8.928276e-02,2.206183e+01,2.400662e+01,1.703291e+02
3.166295e+05,3.664694e+00,6.088553e+04,7.046936e-01,9.156023e-01,9.154907e-01,8.237490e-03,4.574372e-08,2.197280e+01,-8.928276e-02,2.206208e+01,2.400642e+01,1.703251e+02
3.166395e+05,3.664809e+00,6.089553e+04,7.048094e-01,9.156203e-01,9.154911e-01,8.237947e-03,4.573033e-08,2.197306e+01,-8.928276e-02,2.206234e+01,2.400623e+01,1.703211e+02
3.166495e+05,3.664925e+00,6.090553e+04,7.049251e-01,9.156383e-01,9.154915e-01,8.238404e-03,4.571695e-08,2.197332e+01,-8.928276e-02,2.206260e+01,2.400604e+01,1.703171e+02
3.166595e+05,3.665041e+00,6.091553e+04,7.050409e-01,9.156563e-01,9.154920e-01,8.238862e-03,4.570357e-08,2.197357e+01,-8.928276e-02,2.206286e+01,2.400584e+01,1.703131e+02
3.166695e+05,3.665157e+00,6.092553e+04,7.051566e-01,9.156743e-01,9.154924e-01,8.239319e-03,4.569019e-08,2.197383e+01,-8.928276e-02,2.206311e+01,2.400565e+01,1.703091e+02
3.166795e+05,3.665272e+00,6.093553e+04,7.052724e-01,9.156923e-01,9.154928e-01,8.239775e-03,4.567682e-08,2.197409e+01,-8.928276e-02,2.206337e+01,2.400546e+01,1.703051e+02
3.166895e+05,3.665388e+00,6.094553e+04,7.053881e-01,9.157103e-01,9.154932e-01,8.240232e-03,4.566345e-08,2.197434e+01,-8.928276e-02,2.206363e+01,2.400526e+01,1.703011e+02
3.166995e+05,3.665504e+00,6.095553e+04,7.055039e-01,9.157117e-01,9.154936e-01,8.240689e-03,4.565008e-08,2.197441e+01,-8.928276e-02,2.206370e+01,2.400531e+01,1.703058e+02
3.167095e+05,3.665620e+00,6.096553e+04,7.056196e-01,9.157066e-01,9.154940e-01,8.241145e-03,4.563672e-08,2.197441e+01,-8.928276e-02,2.206370e+01,2.400544e+01,1.703138e+02
3.167195e+05,3.665735e+00,6.097554e+04,7.057354e-01,9.157016e-01,9.154945e-01,8.241602e-03,4.562336e-08,2.197441e+01,-8.928276e-02,2.206370e+01,2.400557e+01,1.703218e+02
3.167295e+05,3.665851e+00,6.098554e+04,7.058511e-01,9.156966e-01,9.154949e-01,8.242058e-03,4.561001e-08,2.197441e+01,-8.928276e-02,2.206370e+01,2.400570e+01,1.703298e+02
3.167395e+05,3.665967e+00,6.099554e+04,7.059669e-01,9.156916e-01,9.154953e-01,8.242514e-03,4.559666e-08,2.197441e+01,-8.928276e-02,2.206370e+01,2.400584e+01,1.703378e+02
3.167495e+05,3.666083e+00,6.100554e+04,7.060826e-01,9.156865e-01,9.154957e-01,8.242970e-03,4.558331e-08,2.197441e+01,-8.928276e-02,2.206370e+01,2.400597e+01,1.703459e+02
3.167595e+05,3.666198e+00,6.101554e+04,7.061984e-01,9.156815e-01,9.154961e-01,8.243426e-03,4.556997e-08,2.197441e+01,-8.928276e-02,2.206370e+01,2.400610e+01,1.703539e+02
3.167695e+05,3.666314e+00,6.102554e+04,7.063141e-01,9.156765e-01,9.154965e-01,8.243881e-03,4.555663e-08,2.197441e+01,-8.928276e-02,2.206370e+01,2.400623e+01,1.703619e+02
3.167795e+05,3.666430e+00,6.103554e+04,7.064299e-01,9.156714e-01,9.154970e-01,8.244337e-03,4.554329e-08,2.197441e+01,-8.928276e-02,2.206370e+01,2.400636e+01,1.703699e+02
3.167895e+05,3.666546e+00,6.104554e+04,7.065456e-01,9.156664e-01,9.154974e-01,8.244792e-03,4.552996e-08,2.197441e+01,-8.928276e-02,2.206370e+01,2.400650e+01,1.703779e+02
3.167995e+05,3.666661e+00,6.105554e+04,7.066614e-01,9.156614e-01,9.154978e-01,8.245248e-03,4.551664e-08,2.197441e+01,-8.928276e-02,2.206370e+01,2.400663e+01,1.703859e+02
3.168095e+05,3.666777e+00,6.106554e+04,7.067771e-01,9.156564e-01,9.154982e-01,8.245703e-03,4.550331e-08,2.197441e+01,-8.928276e-02,2.206370e+01,2.400676e+01,1.703939e+02
