Repository: brandonlampe/CS_Data

# Repository for Crushed Salt Data
**Grant No: 456417**

This is a work in progress!

## Repository Content

### Directory Names
A uniform namining structure still in progress, but in general directories are named according to the following:
 - Names contain no spaces, a single underscore "_" will be used as a file name seperator.
 - Files are for the Crushed Salt Project (CSP); therefore, the first three charaters of each file are "CSP".
 - Folders are organized by which frame the test was performed on i.e., A2 or A3.
 - The fifth and sixth charaters of each file name will therefore be "A" followed by the frame number.

File: UNM_WP_HY_175_09/STAGE04/CREEP_FIT/175_09_STAGE04_CREEP_OUT.csv (part 30 of 38)
Analysis by Brandon Lampe, performed on: 2016/07/05 19:58:49
Experimental results below begin at: 2016/04/11 08:28:26
Duration (sec),Duration (day),Elapsed Time (sec),Elapsed Time (day),Interpolated Fractional Density,Fit to Fractional Density,Fit to Volume Strain,Fit to Volume Strain Rate (1/sec),Confining Pressure (MPa),Pore Pressure (MPa),Terzaghi Pressure (MPa),Solid Pressure (MPa),Temperature (C))
3.238702e+05,3.748498e+00,6.812618e+04,7.884975e-01,9.158960e-01,9.157640e-01,8.535954e-03,3.700539e-08,2.198083e+01,-8.475825e-02,2.206559e+01,2.400704e+01,1.703711e+02
3.238802e+05,3.748613e+00,6.813619e+04,7.886133e-01,9.158910e-01,9.157643e-01,8.536324e-03,3.699456e-08,2.198083e+01,-8.450246e-02,2.206533e+01,2.400715e+01,1.703751e+02
3.238902e+05,3.748729e+00,6.814619e+04,7.887290e-01,9.158859e-01,9.157647e-01,8.536694e-03,3.698372e-08,2.198083e+01,-8.424668e-02,2.206507e+01,2.400726e+01,1.703791e+02
3.239002e+05,3.748845e+00,6.815619e+04,7.888448e-01,9.158808e-01,9.157650e-01,8.537064e-03,3.697289e-08,2.198083e+01,-8.399090e-02,2.206482e+01,2.400737e+01,1.703832e+02
3.239102e+05,3.748961e+00,6.816619e+04,7.889605e-01,9.158757e-01,9.157653e-01,8.537433e-03,3.696207e-08,2.198083e+01,-8.373511e-02,2.206456e+01,2.400749e+01,1.703872e+02
3.239202e+05,3.749076e+00,6.817619e+04,7.890763e-01,9.158706e-01,9.157657e-01,8.537803e-03,3.695124e-08,2.198083e+01,-8.347933e-02,2.206431e+01,2.400760e+01,1.703912e+02
3.239302e+05,3.749192e+00,6.818619e+04,7.891920e-01,9.158655e-01,9.157660e-01,8.538172e-03,3.694042e-08,2.198083e+01,-8.322354e-02,2.206405e+01,2.400771e+01,1.703952e+02
3.239402e+05,3.749308e+00,6.819619e+04,7.893078e-01,9.158604e-01,9.157663e-01,8.538542e-03,3.692961e-08,2.198083e+01,-8.296776e-02,2.206380e+01,2.400782e+01,1.703992e+02
3.239502e+05,3.749424e+00,6.820619e+04,7.894235e-01,9.158635e-01,9.157667e-01,8.538911e-03,3.691879e-08,2.198062e+01,-8.291862e-02,2.206354e+01,2.400750e+01,1.703968e+02
3.239602e+05,3.749539e+00,6.821619e+04,7.895393e-01,9.158686e-01,9.157670e-01,8.539280e-03,3.690798e-08,2.198036e+01,-8.291862e-02,2.206328e+01,2.400709e+01,1.703928e+02
3.239702e+05,3.749655e+00,6.822619e+04,7.896550e-01,9.158736e-01,9.157674e-01,8.539649e-03,3.689718e-08,2.198011e+01,-8.291862e-02,2.206303e+01,2.400668e+01,1.703888e+02
3.239802e+05,3.749771e+00,6.823619e+04,7.897708e-01,9.158787e-01,9.157677e-01,8.540018e-03,3.688637e-08,2.197985e+01,-8.291862e-02,2.206277e+01,2.400627e+01,1.703848e+02
3.239902e+05,3.749887e+00,6.824620e+04,7.898865e-01,9.158837e-01,9.157680e-01,8.540387e-03,3.687557e-08,2.197960e+01,-8.291862e-02,2.206252e+01,2.400585e+01,1.703808e+02
3.240002e+05,3.750002e+00,6.825620e+04,7.900023e-01,9.158888e-01,9.157684e-01,8.540756e-03,3.686477e-08,2.197934e+01,-8.291862e-02,2.206226e+01,2.400544e+01,1.703768e+02
3.240102e+05,3.750118e+00,6.826620e+04,7.901180e-01,9.158938e-01,9.157687e-01,8.541124e-03,3.685398e-08,2.197908e+01,-8.291862e-02,2.206200e+01,2.400503e+01,1.703728e+02
3.240202e+05,3.750234e+00,6.827620e+04,7.902338e-01,9.158989e-01,9.157690e-01,8.541493e-03,3.684319e-08,2.197883e+01,-8.291862e-02,2.206175e+01,2.400462e+01,1.703688e+02
3.240302e+05,3.750350e+00,6.828620e+04,7.903495e-01,9.159040e-01,9.157694e-01,8.541861e-03,3.683240e-08,2.197857e+01,-8.291862e-02,2.206149e+01,2.400420e+01,1.703648e+02
3.240402e+05,3.750465e+00,6.829620e+04,7.904653e-01,9.159090e-01,9.157697e-01,8.542230e-03,3.682161e-08,2.197832e+01,-8.291862e-02,2.206124e+01,2.400379e+01,1.703609e+02
3.240502e+05,3.750581e+00,6.830620e+04,7.905810e-01,9.159141e-01,9.157701e-01,8.542598e-03,3.681083e-08,2.197806e+01,-8.291862e-02,2.206098e+01,2.400338e+01,1.703569e+02
3.240602e+05,3.750697e+00,6.831620e+04,7.906968e-01,9.159191e-01,9.157704e-01,8.542966e-03,3.680005e-08,2.197780e+01,-8.291862e-02,2.206072e+01,2.400297e+01,1.703529e+02
3.240702e+05,3.750813e+00,6.832620e+04,7.908125e-01,9.159242e-01,9.157707e-01,8.543334e-03,3.678928e-08,2.197755e+01,-8.291862e-02,2.206047e+01,2.400255e+01,1.703489e+02
3.240802e+05,3.750928e+00,6.833620e+04,7.909283e-01,9.159293e-01,9.157711e-01,8.543702e-03,3.677850e-08,2.197729e+01,-8.291862e-02,2.206021e+01,2.400214e+01,1.703449e+02
3.240902e+05,3.751044e+00,6.834620e+04,7.910440e-01,9.159343e-01,9.157714e-01,8.544070e-03,3.676773e-08,2.197704e+01,-8.291862e-02,2.205996e+01,2.400173e+01,1.703409e+02
3.241002e+05,3.751160e+00,6.835621e+04,7.911598e-01,9.159394e-01,9.157717e-01,8.544437e-03,3.675697e-08,2.197678e+01,-8.291862e-02,2.205970e+01,2.400132e+01,1.703369e+02
3.241102e+05,3.751276e+00,6.836621e+04,7.912755e-01,9.159444e-01,9.157721e-01,8.544805e-03,3.674620e-08,2.197652e+01,-8.291862e-02,2.205944e+01,2.400090e+01,1.703329e+02
3.241202e+05,3.751391e+00,6.837621e+04,7.913913e-01,9.159495e-01,9.157724e-01,8.545172e-03,3.673544e-08,2.197627e+01,-8.291862e-02,2.205919e+01,2.400049e+01,1.703289e+02
3.241302e+05,3.751507e+00,6.838621e+04,7.915070e-01,9.159545e-01,9.157728e-01,8.545540e-03,3.672469e-08,2.197601e+01,-8.291862e-02,2.205893e+01,2.400008e+01,1.703249e+02
3.241402e+05,3.751623e+00,6.839621e+04,7.916228e-01,9.159596e-01,9.157731e-01,8.545907e-03,3.671393e-08,2.197576e+01,-8.291862e-02,2.205868e+01,2.399967e+01,1.703209e+02
3.241502e+05,3.751739e+00,6.840621e+04,7.917385e-01,9.159647e-01,9.157734e-01,8.546274e-03,3.670318e-08,2.197550e+01,-8.291862e-02,2.205842e+01,2.399925e+01,1.703169e+02
3.241602e+05,3.751854e+00,6.841621e+04,7.918543e-01,9.159697e-01,9.157738e-01,8.546641e-03,3.669244e-08,2.197524e+01,-8.291862e-02,2.205816e+01,2.399884e+01,1.703130e+02
3.241702e+05,3.751970e+00,6.842621e+04,7.919700e-01,9.159748e-01,9.157741e-01,8.547008e-03,3.668169e-08,2.197499e+01,-8.291862e-02,2.205791e+01,2.399843e+01,1.703090e+02
3.241802e+05,3.752086e+00,6.843621e+04,7.920858e-01,9.159798e-01,9.157744e-01,8.547375e-03,3.667095e-08,2.197473e+01,-8.291862e-02,2.205765e+01,2.399802e+01,1.703050e+02
3.241902e+05,3.752202e+00,6.844621e+04,7.922015e-01,9.159849e-01,9.157748e-01,8.547741e-03,3.666021e-08,2.197448e+01,-8.291862e-02,2.205740e+01,2.399760e+01,1.703010e+02
3.242002e+05,3.752317e+00,6.845621e+04,7.923173e-01,9.159823e-01,9.157751e-01,8.548108e-03,3.664948e-08,2.197506e+01,-8.311152e-02,2.205817e+01,2.399833e+01,1.703061e+02
3.242102e+05,3.752433e+00,6.846622e+04,7.924330e-01,9.159772e-01,9.157754e-01,8.548474e-03,3.663875e-08,2.197592e+01,-8.336731e-02,2.205929e+01,2.399942e+01,1.703141e+02
3.242202e+05,3.752549e+00,6.847622e+04,7.925488e-01,9.159721e-01,9.157758e-01,8.548841e-03,3.662802e-08,2.197678e+01,-8.362309e-02,2.206040e+01,2.400052e+01,1.703221e+02
3.242302e+05,3.752665e+00,6.848622e+04,7.926645e-01,9.159670e-01,9.157761e-01,8.549207e-03,3.661729e-08,2.197764e+01,-8.387887e-02,2.206152e+01,2.400162e+01,1.703302e+02
3.242402e+05,3.752780e+00,6.849622e+04,7.927803e-01,9.159619e-01,9.157764e-01,8.549573e-03,3.660657e-08,2.197850e+01,-8.413466e-02,2.206263e+01,2.400271e+01,1.703382e+02
3.242502e+05,3.752896e+00,6.850622e+04,7.928961e-01,9.159568e-01,9.157768e-01,8.549939e-03,3.659585e-08,2.197936e+01,-8.439044e-02,2.206375e+01,2.400381e+01,1.703463e+02
3.242602e+05,3.753012e+00,6.851622e+04,7.930118e-01,9.159517e-01,9.157771e-01,8.550305e-03,3.658513e-08,2.198022e+01,-8.464622e-02,2.206486e+01,2.400490e+01,1.703543e+02
3.242702e+05,3.753128e+00,6.852622e+04,7.931276e-01,9.159466e-01,9.157775e-01,8.550671e-03,3.657442e-08,2.198108e+01,-8.490201e-02,2.206598e+01,2.400600e+01,1.703623e+02
3.242802e+05,3.753243e+00,6.853622e+04,7.932433e-01,9.159416e-01,9.157778e-01,8.551037e-03,3.656371e-08,2.198194e+01,-8.515779e-02,2.206709e+01,2.400709e+01,1.703704e+02
3.242902e+05,3.753359e+00,6.854622e+04,7.933591e-01,9.159365e-01,9.157781e-01,8.551402e-03,3.655300e-08,2.198280e+01,-8.541357e-02,2.206821e+01,2.400819e+01,1.703784e+02
3.243002e+05,3.753475e+00,6.855622e+04,7.934748e-01,9.159314e-01,9.157785e-01,8.551768e-03,3.654230e-08,2.198365e+01,-8.566936e-02,2.206932e+01,2.400928e+01,1.703864e+02
3.243102e+05,3.753591e+00,6.856622e+04,7.935906e-01,9.159263e-01,9.157788e-01,8.552133e-03,3.653160e-08,2.198451e+01,-8.592514e-02,2.207044e+01,2.401038e+01,1.703945e+02
3.243202e+05,3.753706e+00,6.857623e+04,7.937063e-01,9.159212e-01,9.157791e-01,8.552499e-03,3.652090e-08,2.198537e+01,-8.618093e-02,2.207155e+01,2.401148e+01,1.704025e+02
3.243302e+05,3.753822e+00,6.858623e+04,7.938221e-01,9.159161e-01,9.157795e-01,8.552864e-03,3.651021e-08,2.198623e+01,-8.643671e-02,2.207267e+01,2.401257e+01,1.704106e+02
3.243402e+05,3.753938e+00,6.859623e+04,7.939378e-01,9.159110e-01,9.157798e-01,8.553229e-03,3.649952e-08,2.198709e+01,-8.669249e-02,2.207378e+01,2.401367e+01,1.704186e+02
3.243502e+05,3.754054e+00,6.860623e+04,7.940536e-01,9.159059e-01,9.157801e-01,8.553594e-03,3.648883e-08,2.198795e+01,-8.694828e-02,2.207490e+01,2.401476e+01,1.704266e+02
3.243602e+05,3.754169e+00,6.861623e+04,7.941693e-01,9.159008e-01,9.157805e-01,8.553959e-03,3.647815e-08,2.198881e+01,-8.720406e-02,2.207601e+01,2.401586e+01,1.704347e+02
3.243702e+05,3.754285e+00,6.862623e+04,7.942851e-01,9.158957e-01,9.157808e-01,8.554323e-03,3.646746e-08,2.198967e+01,-8.745984e-02,2.207713e+01,2.401695e+01,1.704427e+02
3.243802e+05,3.754401e+00,6.863623e+04,7.944008e-01,9.158906e-01,9.157811e-01,8.554688e-03,3.645679e-08,2.199053e+01,-8.771563e-02,2.207824e+01,2.401805e+01,1.704508e+02
3.243902e+05,3.754517e+00,6.864623e+04,7.945166e-01,9.158855e-01,9.157815e-01,8.555053e-03,3.644611e-08,2.199139e+01,-8.797141e-02,2.207936e+01,2.401915e+01,1.704588e+02
3.244002e+05,3.754632e+00,6.865623e+04,7.946323e-01,9.158804e-01,9.157818e-01,8.555417e-03,3.643544e-08,2.199225e+01,-8.822719e-02,2.208047e+01,2.402024e+01,1.704668e+02
3.244102e+05,3.754748e+00,6.866623e+04,7.947481e-01,9.158753e-01,9.157821e-01,8.555781e-03,3.642477e-08,2.199311e+01,-8.848298e-02,2.208159e+01,2.402134e+01,1.704749e+02
3.244202e+05,3.754864e+00,6.867623e+04,7.948638e-01,9.158702e-01,9.157825e-01,8.556146e-03,3.641410e-08,2.199397e+01,-8.873876e-02,2.208270e+01,2.402243e+01,1.704829e+02
3.244302e+05,3.754980e+00,6.868624e+04,7.949796e-01,9.158652e-01,9.157828e-01,8.556510e-03,3.640344e-08,2.199482e+01,-8.899455e-02,2.208382e+01,2.402353e+01,1.704909e+02
3.244402e+05,3.755095e+00,6.869624e+04,7.950953e-01,9.158601e-01,9.157831e-01,8.556874e-03,3.639278e-08,2.199568e+01,-8.925033e-02,2.208493e+01,2.402462e+01,1.704990e+02
3.244502e+05,3.755211e+00,6.870624e+04,7.952111e-01,9.158638e-01,9.157835e-01,8.557238e-03,3.638212e-08,2.199505e+01,-8.928276e-02,2.208433e+01,2.402383e+01,1.705000e+02
3.244602e+05,3.755327e+00,6.871624e+04,7.953268e-01,9.158689e-01,9.157838e-01,8.557601e-03,3.637147e-08,2.199419e+01,-8.928276e-02,2.208348e+01,2.402277e+01,1.705000e+02
3.244702e+05,3.755443e+00,6.872624e+04,7.954426e-01,9.158739e-01,9.157841e-01,8.557965e-03,3.636082e-08,2.199334e+01,-8.928276e-02,2.208262e+01,2.402170e+01,1.705000e+02
3.244802e+05,3.755558e+00,6.873624e+04,7.955583e-01,9.158790e-01,9.157845e-01,8.558329e-03,3.635017e-08,2.199249e+01,-8.928276e-02,2.208177e+01,2.402064e+01,1.705000e+02
3.244902e+05,3.755674e+00,6.874624e+04,7.956741e-01,9.158841e-01,9.157848e-01,8.558692e-03,3.633953e-08,2.199163e+01,-8.928276e-02,2.208092e+01,2.401957e+01,1.705000e+02
3.245002e+05,3.755790e+00,6.875624e+04,7.957898e-01,9.158891e-01,9.157851e-01,8.559056e-03,3.632889e-08,2.199078e+01,-8.928276e-02,2.208006e+01,2.401851e+01,1.705000e+02
3.245102e+05,3.755906e+00,6.876624e+04,7.959056e-01,9.158942e-01,9.157855e-01,8.559419e-03,3.631825e-08,2.198993e+01,-8.928276e-02,2.207921e+01,2.401744e+01,1.705000e+02
3.245202e+05,3.756021e+00,6.877624e+04,7.960213e-01,9.158992e-01,9.157858e-01,8.559782e-03,3.630761e-08,2.198907e+01,-8.928276e-02,2.207836e+01,2.401638e+01,1.705000e+02
3.245302e+05,3.756137e+00,6.878624e+04,7.961371e-01,9.159043e-01,9.157861e-01,8.560145e-03,3.629698e-08,2.198822e+01,-8.928276e-02,2.207750e+01,2.401531e+01,1.705000e+02
3.245402e+05,3.756253e+00,6.879625e+04,7.962528e-01,9.159094e-01,9.157865e-01,8.560508e-03,3.628635e-08,2.198737e+01,-8.928276e-02,2.207665e+01,2.401425e+01,1.705000e+02
3.245502e+05,3.756369e+00,6.880625e+04,7.963686e-01,9.159144e-01,9.157868e-01,8.560871e-03,3.627573e-08,2.198651e+01,-8.928276e-02,2.207580e+01,2.401318e+01,1.705000e+02
3.245602e+05,3.756484e+00,6.881625e+04,7.964843e-01,9.159195e-01,9.157871e-01,8.561234e-03,3.626510e-08,2.198566e+01,-8.928276e-02,2.207494e+01,2.401212e+01,1.705000e+02
3.245702e+05,3.756600e+00,6.882625e+04,7.966001e-01,9.159245e-01,9.157875e-01,8.561596e-03,3.625448e-08,2.198481e+01,-8.928276e-02,2.207409e+01,2.401106e+01,1.705000e+02
3.245802e+05,3.756716e+00,6.883625e+04,7.967158e-01,9.159296e-01,9.157878e-01,8.561959e-03,3.624387e-08,2.198395e+01,-8.928276e-02,2.207324e+01,2.400999e+01,1.705000e+02
3.245902e+05,3.756832e+00,6.884625e+04,7.968316e-01,9.159346e-01,9.157881e-01,8.562321e-03,3.623326e-08,2.198310e+01,-8.928276e-02,2.207238e+01,2.400893e+01,1.705000e+02
3.246003e+05,3.756947e+00,6.885625e+04,7.969473e-01,9.159397e-01,9.157885e-01,8.562683e-03,3.622265e-08,2.198225e+01,-8.928276e-02,2.207153e+01,2.400786e+01,1.705000e+02
3.246103e+05,3.757063e+00,6.886625e+04,7.970631e-01,9.159448e-01,9.157888e-01,8.563046e-03,3.621204e-08,2.198139e+01,-8.928276e-02,2.207068e+01,2.400680e+01,1.705000e+02
3.246203e+05,3.757179e+00,6.887625e+04,7.971788e-01,9.159498e-01,9.157891e-01,8.563408e-03,3.620143e-08,2.198054e+01,-8.928276e-02,2.206982e+01,2.400573e+01,1.705000e+02
3.246303e+05,3.757295e+00,6.888625e+04,7.972946e-01,9.159549e-01,9.157895e-01,8.563770e-03,3.619083e-08,2.197969e+01,-8.928276e-02,2.206897e+01,2.400467e+01,1.705000e+02
3.246403e+05,3.757410e+00,6.889625e+04,7.974103e-01,9.159599e-01,9.157898e-01,8.564132e-03,3.618024e-08,2.197883e+01,-8.928276e-02,2.206812e+01,2.400360e+01,1.705000e+02
3.246503e+05,3.757526e+00,6.890626e+04,7.975261e-01,9.159650e-01,9.157901e-01,8.564493e-03,3.616964e-08,2.197798e+01,-8.928276e-02,2.206726e+01,2.400254e+01,1.705000e+02
3.246603e+05,3.757642e+00,6.891626e+04,7.976419e-01,9.159700e-01,9.157904e-01,8.564855e-03,3.615905e-08,2.197713e+01,-8.928276e-02,2.206641e+01,2.400147e+01,1.705000e+02
3.246703e+05,3.757758e+00,6.892626e+04,7.977576e-01,9.159751e-01,9.157908e-01,8.565217e-03,3.614846e-08,2.197627e+01,-8.928276e-02,2.206556e+01,2.400041e+01,1.705000e+02
3.246803e+05,3.757873e+00,6.893626e+04,7.978734e-01,9.159802e-01,9.157911e-01,8.565578e-03,3.613788e-08,2.197542e+01,-8.928276e-02,2.206470e+01,2.399934e+01,1.705000e+02
3.246903e+05,3.757989e+00,6.894626e+04,7.979891e-01,9.159852e-01,9.157914e-01,8.565940e-03,3.612729e-08,2.197457e+01,-8.928276e-02,2.206385e+01,2.399828e+01,1.705000e+02
3.247003e+05,3.758105e+00,6.895626e+04,7.981049e-01,9.159772e-01,9.157918e-01,8.566301e-03,3.611671e-08,2.197490e+01,-8.928276e-02,2.206419e+01,2.399886e+01,1.705000e+02
3.247103e+05,3.758221e+00,6.896626e+04,7.982206e-01,9.159664e-01,9.157921e-01,8.566662e-03,3.610614e-08,2.197550e+01,-8.928276e-02,2.206479e+01,2.399980e+01,1.705000e+02
3.247203e+05,3.758336e+00,6.897626e+04,7.983364e-01,9.159556e-01,9.157924e-01,8.567023e-03,3.609557e-08,2.197610e+01,-8.928276e-02,2.206539e+01,2.400074e+01,1.705000e+02
3.247303e+05,3.758452e+00,6.898626e+04,7.984521e-01,9.159447e-01,9.157928e-01,8.567384e-03,3.608500e-08,2.197670e+01,-8.928276e-02,2.206599e+01,2.400168e+01,1.705000e+02
3.247403e+05,3.758568e+00,6.899626e+04,7.985679e-01,9.159339e-01,9.157931e-01,8.567745e-03,3.607443e-08,2.197730e+01,-8.928276e-02,2.206659e+01,2.400262e+01,1.705000e+02
3.247503e+05,3.758684e+00,6.900626e+04,7.986836e-01,9.159230e-01,9.157934e-01,8.568105e-03,3.606387e-08,2.197790e+01,-8.928276e-02,2.206718e+01,2.400356e+01,1.705000e+02
3.247603e+05,3.758799e+00,6.901627e+04,7.987994e-01,9.159122e-01,9.157938e-01,8.568466e-03,3.605330e-08,2.197850e+01,-8.928276e-02,2.206778e+01,2.400450e+01,1.705000e+02
3.247703e+05,3.758915e+00,6.902627e+04,7.989151e-01,9.159013e-01,9.157941e-01,8.568827e-03,3.604275e-08,2.197910e+01,-8.928276e-02,2.206838e+01,2.400543e+01,1.705000e+02
3.247803e+05,3.759031e+00,6.903627e+04,7.990309e-01,9.158905e-01,9.157944e-01,8.569187e-03,3.603219e-08,2.197970e+01,-8.928276e-02,2.206898e+01,2.400637e+01,1.705000e+02
3.247903e+05,3.759147e+00,6.904627e+04,7.991466e-01,9.158796e-01,9.157947e-01,8.569547e-03,3.602164e-08,2.198030e+01,-8.928276e-02,2.206958e+01,2.400731e+01,1.705000e+02
3.248003e+05,3.759262e+00,6.905627e+04,7.992624e-01,9.158688e-01,9.157951e-01,8.569907e-03,3.601109e-08,2.198090e+01,-8.928276e-02,2.207018e+01,2.400825e+01,1.705000e+02
3.248103e+05,3.759378e+00,6.906627e+04,7.993781e-01,9.158579e-01,9.157954e-01,8.570268e-03,3.600055e-08,2.198150e+01,-8.928276e-02,2.207078e+01,2.400919e+01,1.705000e+02
3.248203e+05,3.759494e+00,6.907627e+04,7.994939e-01,9.158471e-01,9.157957e-01,8.570628e-03,3.599001e-08,2.198210e+01,-8.928276e-02,2.207138e+01,2.401013e+01,1.705000e+02
3.248303e+05,3.759610e+00,6.908627e+04,7.996096e-01,9.158362e-01,9.157961e-01,8.570987e-03,3.597947e-08,2.198270e+01,-8.928276e-02,2.207198e+01,2.401107e+01,1.705000e+02
3.248403e+05,3.759725e+00,6.909627e+04,7.997254e-01,9.158254e-01,9.157964e-01,8.571347e-03,3.596893e-08,2.198330e+01,-8.928276e-02,2.207258e+01,2.401201e+01,1.705000e+02
3.248503e+05,3.759841e+00,6.910627e+04,7.998411e-01,9.158145e-01,9.157967e-01,8.571707e-03,3.595840e-08,2.198390e+01,-8.928276e-02,2.207318e+01,2.401295e+01,1.705000e+02
3.248603e+05,3.759957e+00,6.911627e+04,7.999569e-01,9.158037e-01,9.157970e-01,8.572066e-03,3.594787e-08,2.198450e+01,-8.928276e-02,2.207378e+01,2.401389e+01,1.705000e+02
3.248703e+05,3.760073e+00,6.912628e+04,8.000726e-01,9.157928e-01,9.157974e-01,8.572426e-03,3.593734e-08,2.198509e+01,-8.928276e-02,2.207438e+01,2.401483e+01,1.705000e+02
3.248803e+05,3.760188e+00,6.913628e+04,8.001884e-01,9.157820e-01,9.157977e-01,8.572785e-03,3.592682e-08,2.198569e+01,-8.928276e-02,2.207498e+01,2.401577e+01,1.705000e+02
3.248903e+05,3.760304e+00,6.914628e+04,8.003041e-01,9.157711e-01,9.157980e-01,8.573145e-03,3.591630e-08,2.198629e+01,-8.928276e-02,2.207558e+01,2.401671e+01,1.705000e+02
3.249003e+05,3.760420e+00,6.915628e+04,8.004199e-01,9.157603e-01,9.157984e-01,8.573504e-03,3.590578e-08,2.198689e+01,-8.928276e-02,2.207618e+01,2.401765e+01,1.705000e+02
3.249103e+05,3.760536e+00,6.916628e+04,8.005356e-01,9.157494e-01,9.157987e-01,8.573863e-03,3.589527e-08,2.198749e+01,-8.928276e-02,2.207678e+01,2.401859e+01,1.705000e+02
3.249203e+05,3.760651e+00,6.917628e+04,8.006514e-01,9.157386e-01,9.157990e-01,8.574222e-03,3.588476e-08,2.198809e+01,-8.928276e-02,2.207737e+01,2.401953e+01,1.705000e+02
3.249303e+05,3.760767e+00,6.918628e+04,8.007671e-01,9.157277e-01,9.157994e-01,8.574580e-03,3.587425e-08,2.198869e+01,-8.928276e-02,2.207797e+01,2.402047e+01,1.705000e+02
3.249403e+05,3.760883e+00,6.919628e+04,8.008829e-01,9.157169e-01,9.157997e-01,8.574939e-03,3.586374e-08,2.198929e+01,-8.928276e-02,2.207857e+01,2.402142e+01,1.705000e+02
3.249503e+05,3.760999e+00,6.920628e+04,8.009986e-01,9.157202e-01,9.158000e-01,8.575298e-03,3.585324e-08,2.198938e+01,-8.928276e-02,2.207866e+01,2.402142e+01,1.705000e+02
3.249603e+05,3.761114e+00,6.921628e+04,8.011144e-01,9.157260e-01,9.158003e-01,8.575656e-03,3.584274e-08,2.198938e+01,-8.928276e-02,2.207866e+01,2.402127e+01,1.705000e+02
3.249703e+05,3.761230e+00,6.922628e+04,8.012301e-01,9.157317e-01,9.158007e-01,8.576015e-03,3.583224e-08,2.198938e+01,-8.928276e-02,2.207866e+01,2.402112e+01,1.705000e+02
3.249803e+05,3.761346e+00,6.923629e+04,8.013459e-01,9.157375e-01,9.158010e-01,8.576373e-03,3.582175e-08,2.198938e+01,-8.928276e-02,2.207866e+01,2.402097e+01,1.705000e+02
3.249903e+05,3.761462e+00,6.924629e+04,8.014616e-01,9.157432e-01,9.158013e-01,8.576731e-03,3.581126e-08,2.198938e+01,-8.928276e-02,2.207866e+01,2.402082e+01,1.705000e+02
3.250003e+05,3.761577e+00,6.925629e+04,8.015774e-01,9.157490e-01,9.158016e-01,8.577089e-03,3.580078e-08,2.198938e+01,-8.928276e-02,2.207866e+01,2.402067e+01,1.705000e+02
3.250103e+05,3.761693e+00,6.926629e+04,8.016931e-01,9.157547e-01,9.158020e-01,8.577447e-03,3.579029e-08,2.198938e+01,-8.928276e-02,2.207866e+01,2.402052e+01,1.705000e+02
3.250203e+05,3.761809e+00,6.927629e+04,8.018089e-01,9.157605e-01,9.158023e-01,8.577805e-03,3.577981e-08,2.198938e+01,-8.928276e-02,2.207866e+01,2.402036e+01,1.705000e+02
3.250303e+05,3.761925e+00,6.928629e+04,8.019246e-01,9.157662e-01,9.158026e-01,8.578163e-03,3.576933e-08,2.198938e+01,-8.928276e-02,2.207866e+01,2.402021e+01,1.705000e+02
3.250403e+05,3.762040e+00,6.929629e+04,8.020404e-01,9.157720e-01,9.158030e-01,8.578521e-03,3.575886e-08,2.198938e+01,-8.928276e-02,2.207866e+01,2.402006e+01,1.705000e+02
3.250503e+05,3.762156e+00,6.930629e+04,8.021562e-01,9.157777e-01,9.158033e-01,8.578878e-03,3.574839e-08,2.198938e+01,-8.928276e-02,2.207866e+01,2.401991e+01,1.705000e+02
3.250603e+05,3.762272e+00,6.931629e+04,8.022719e-01,9.157835e-01,9.158036e-01,8.579236e-03,3.573792e-08,2.198938e+01,-8.928276e-02,2.207866e+01,2.401976e+01,1.705000e+02
3.250703e+05,3.762388e+00,6.932629e+04,8.023877e-01,9.157892e-01,9.158039e-01,8.579593e-03,3.572745e-08,2.198938e+01,-8.928276e-02,2.207866e+01,2.401961e+01,1.705000e+02
3.250803e+05,3.762503e+00,6.933629e+04,8.025034e-01,9.157950e-01,9.158043e-01,8.579950e-03,3.571699e-08,2.198938e+01,-8.928276e-02,2.207866e+01,2.401946e+01,1.705000e+02
3.250903e+05,3.762619e+00,6.934630e+04,8.026192e-01,9.158007e-01,9.158046e-01,8.580307e-03,3.570653e-08,2.198938e+01,-8.928276e-02,2.207866e+01,2.401930e+01,1.705000e+02
3.251003e+05,3.762735e+00,6.935630e+04,8.027349e-01,9.158065e-01,9.158049e-01,8.580664e-03,3.569608e-08,2.198938e+01,-8.928276e-02,2.207866e+01,2.401915e+01,1.705000e+02
3.251103e+05,3.762851e+00,6.936630e+04,8.028507e-01,9.158122e-01,9.158052e-01,8.581021e-03,3.568562e-08,2.198938e+01,-8.928276e-02,2.207866e+01,2.401900e+01,1.705000e+02
3.251203e+05,3.762966e+00,6.937630e+04,8.029664e-01,9.158180e-01,9.158056e-01,8.581378e-03,3.567517e-08,2.198938e+01,-8.928276e-02,2.207866e+01,2.401885e+01,1.705000e+02
3.251303e+05,3.763082e+00,6.938630e+04,8.030822e-01,9.158237e-01,9.158059e-01,8.581735e-03,3.566473e-08,2.198938e+01,-8.928276e-02,2.207866e+01,2.401870e+01,1.705000e+02
3.251403e+05,3.763198e+00,6.939630e+04,8.031979e-01,9.158295e-01,9.158062e-01,8.582092e-03,3.565428e-08,2.198938e+01,-8.928276e-02,2.207866e+01,2.401855e+01,1.705000e+02
3.251503e+05,3.763314e+00,6.940630e+04,8.033137e-01,9.158352e-01,9.158066e-01,8.582448e-03,3.564384e-08,2.198938e+01,-8.928276e-02,2.207866e+01,2.401840e+01,1.705000e+02
3.251603e+05,3.763429e+00,6.941630e+04,8.034294e-01,9.158410e-01,9.158069e-01,8.582805e-03,3.563340e-08,2.198938e+01,-8.928276e-02,2.207866e+01,2.401824e+01,1.705000e+02
3.251703e+05,3.763545e+00,6.942630e+04,8.035452e-01,9.158468e-01,9.158072e-01,8.583161e-03,3.562297e-08,2.198938e+01,-8.928276e-02,2.207866e+01,2.401809e+01,1.705000e+02
3.251803e+05,3.763661e+00,6.943630e+04,8.036609e-01,9.158525e-01,9.158075e-01,8.583517e-03,3.561254e-08,2.198938e+01,-8.928276e-02,2.207866e+01,2.401794e+01,1.705000e+02
3.251903e+05,3.763777e+00,6.944630e+04,8.037767e-01,9.158583e-01,9.158079e-01,8.583873e-03,3.560211e-08,2.198938e+01,-8.928276e-02,2.207866e+01,2.401779e+01,1.705000e+02
3.252003e+05,3.763892e+00,6.945631e+04,8.038924e-01,9.158594e-01,9.158082e-01,8.584229e-03,3.559168e-08,2.198938e+01,-8.928276e-02,2.207866e+01,2.401776e+01,1.704968e+02
3.252103e+05,3.764008e+00,6.946631e+04,8.040082e-01,9.158594e-01,9.158085e-01,8.584585e-03,3.558126e-08,2.198938e+01,-8.928276e-02,2.207866e+01,2.401776e+01,1.704928e+02
3.252203e+05,3.764124e+00,6.947631e+04,8.041239e-01,9.158594e-01,9.158088e-01,8.584941e-03,3.557084e-08,2.198938e+01,-8.928276e-02,2.207866e+01,2.401776e+01,1.704888e+02
3.252303e+05,3.764240e+00,6.948631e+04,8.042397e-01,9.158594e-01,9.158092e-01,8.585297e-03,3.556043e-08,2.198938e+01,-8.928276e-02,2.207866e+01,2.401776e+01,1.704848e+02
3.252403e+05,3.764355e+00,6.949631e+04,8.043554e-01,9.158594e-01,9.158095e-01,8.585652e-03,3.555001e-08,2.198938e+01,-8.928276e-02,2.207866e+01,2.401776e+01,1.704808e+02
3.252503e+05,3.764471e+00,6.950631e+04,8.044712e-01,9.158594e-01,9.158098e-01,8.586008e-03,3.553960e-08,2.198938e+01,-8.928276e-02,2.207866e+01,2.401776e+01,1.704768e+02
3.252603e+05,3.764587e+00,6.951631e+04,8.045869e-01,9.158594e-01,9.158101e-01,8.586363e-03,3.552919e-08,2.198938e+01,-8.928276e-02,2.207866e+01,2.401776e+01,1.704728e+02
3.252703e+05,3.764703e+00,6.952631e+04,8.047027e-01,9.158594e-01,9.158105e-01,8.586718e-03,3.551879e-08,2.198938e+01,-8.928276e-02,2.207866e+01,2.401776e+01,1.704688e+02
3.252803e+05,3.764818e+00,6.953631e+04,8.048184e-01,9.158594e-01,9.158108e-01,8.587073e-03,3.550839e-08,2.198938e+01,-8.928276e-02,2.207866e+01,2.401776e+01,1.704648e+02
3.252903e+05,3.764934e+00,6.954631e+04,8.049342e-01,9.158594e-01,9.158111e-01,8.587429e-03,3.549799e-08,2.198938e+01,-8.928276e-02,2.207866e+01,2.401776e+01,1.704608e+02
3.253003e+05,3.765050e+00,6.955631e+04,8.050499e-01,9.158594e-01,9.158114e-01,8.587783e-03,3.548760e-08,2.198938e+01,-8.928276e-02,2.207866e+01,2.401776e+01,1.704567e+02
3.253103e+05,3.765166e+00,6.956632e+04,8.051657e-01,9.158594e-01,9.158118e-01,8.588138e-03,3.547720e-08,2.198938e+01,-8.928276e-02,2.207866e+01,2.401776e+01,1.704527e+02
3.253203e+05,3.765281e+00,6.957632e+04,8.052814e-01,9.158594e-01,9.158121e-01,8.588493e-03,3.546681e-08,2.198938e+01,-8.928276e-02,2.207866e+01,2.401776e+01,1.704487e+02
3.253303e+05,3.765397e+00,6.958632e+04,8.053972e-01,9.158594e-01,9.158124e-01,8.588848e-03,3.545643e-08,2.198938e+01,-8.928276e-02,2.207866e+01,2.401776e+01,1.704447e+02
3.253403e+05,3.765513e+00,6.959632e+04,8.055129e-01,9.158594e-01,9.158127e-01,8.589202e-03,3.544605e-08,2.198938e+01,-8.928276e-02,2.207866e+01,2.401776e+01,1.704407e+02
3.253503e+05,3.765629e+00,6.960632e+04,8.056287e-01,9.158594e-01,9.158131e-01,8.589557e-03,3.543567e-08,2.198938e+01,-8.928276e-02,2.207866e+01,2.401776e+01,1.704367e+02
3.253603e+05,3.765744e+00,6.961632e+04,8.057444e-01,9.158594e-01,9.158134e-01,8.589911e-03,3.542529e-08,2.198938e+01,-8.928276e-02,2.207866e+01,2.401776e+01,1.704327e+02
3.253703e+05,3.765860e+00,6.962632e+04,8.058602e-01,9.158594e-01,9.158137e-01,8.590265e-03,3.541491e-08,2.198938e+01,-8.928276e-02,2.207866e+01,2.401776e+01,1.704287e+02
3.253803e+05,3.765976e+00,6.963632e+04,8.059759e-01,9.158594e-01,9.158140e-01,8.590619e-03,3.540454e-08,2.198938e+01,-8.928276e-02,2.207866e+01,2.401776e+01,1.704247e+02
3.253903e+05,3.766092e+00,6.964632e+04,8.060917e-01,9.158594e-01,9.158144e-01,8.590973e-03,3.539418e-08,2.198938e+01,-8.928276e-02,2.207866e+01,2.401776e+01,1.704207e+02
3.254003e+05,3.766207e+00,6.965632e+04,8.062074e-01,9.158594e-01,9.158147e-01,8.591327e-03,3.538381e-08,2.198938e+01,-8.928276e-02,2.207866e+01,2.401776e+01,1.704167e+02
3.254103e+05,3.766323e+00,6.966632e+04,8.063232e-01,9.158594e-01,9.158150e-01,8.591681e-03,3.537345e-08,2.198938e+01,-8.928276e-02,2.207866e+01,2.401776e+01,1.704127e+02
3.254203e+05,3.766439e+00,6.967633e+04,8.064389e-01,9.158594e-01,9.158153e-01,8.592035e-03,3.536309e-08,2.198938e+01,-8.928276e-02,2.207866e+01,2.401776e+01,1.704087e+02
3.254303e+05,3.766555e+00,6.968633e+04,8.065547e-01,9.158594e-01,9.158157e-01,8.592388e-03,3.535274e-08,2.198938e+01,-8.928276e-02,2.207866e+01,2.401776e+01,1.704047e+02
3.254403e+05,3.766670e+00,6.969633e+04,8.066704e-01,9.158594e-01,9.158160e-01,8.592742e-03,3.534238e-08,2.198938e+01,-8.928276e-02,2.207866e+01,2.401776e+01,1.704007e+02
3.254503e+05,3.766786e+00,6.970633e+04,8.067862e-01,9.158696e-01,9.158163e-01,8.593095e-03,3.533203e-08,2.198959e+01,-8.928276e-02,2.207888e+01,2.401772e+01,1.704000e+02
3.254603e+05,3.766902e+00,6.971633e+04,8.069020e-01,9.158819e-01,9.158166e-01,8.593449e-03,3.532169e-08,2.198985e+01,-8.928276e-02,2.207913e+01,2.401768e+01,1.704000e+02
3.254703e+05,3.767018e+00,6.972633e+04,8.070177e-01,9.158942e-01,9.158170e-01,8.593802e-03,3.531134e-08,2.199011e+01,-8.928276e-02,2.207939e+01,2.401764e+01,1.704000e+02
3.254803e+05,3.767133e+00,6.973633e+04,8.071335e-01,9.159065e-01,9.158173e-01,8.594155e-03,3.530100e-08,2.199036e+01,-8.928276e-02,2.207965e+01,2.401759e+01,1.704000e+02
3.254903e+05,3.767249e+00,6.974633e+04,8.072492e-01,9.159188e-01,9.158176e-01,8.594508e-03,3.529066e-08,2.199062e+01,-8.928276e-02,2.207990e+01,2.401755e+01,1.704000e+02
3.255003e+05,3.767365e+00,6.975633e+04,8.073650e-01,9.159311e-01,9.158179e-01,8.594861e-03,3.528033e-08,2.199088e+01,-8.928276e-02,2.208016e+01,2.401751e+01,1.704000e+02
3.255103e+05,3.767481e+00,6.976633e+04,8.074807e-01,9.159434e-01,9.158182e-01,8.595214e-03,3.527000e-08,2.199113e+01,-8.928276e-02,2.208042e+01,2.401747e+01,1.704000e+02
3.255203e+05,3.767596e+00,6.977633e+04,8.075965e-01,9.159557e-01,9.158186e-01,8.595566e-03,3.525967e-08,2.199139e+01,-8.928276e-02,2.208067e+01,2.401742e+01,1.704000e+02
3.255303e+05,3.767712e+00,6.978633e+04,8.077122e-01,9.159680e-01,9.158189e-01,8.595919e-03,3.524934e-08,2.199165e+01,-8.928276e-02,2.208093e+01,2.401738e+01,1.704000e+02
3.255403e+05,3.767828e+00,6.979634e+04,8.078280e-01,9.159803e-01,9.158192e-01,8.596271e-03,3.523902e-08,2.199190e+01,-8.928276e-02,2.208119e+01,2.401734e+01,1.704000e+02
3.255503e+05,3.767944e+00,6.980634e+04,8.079437e-01,9.159926e-01,9.158195e-01,8.596624e-03,3.522870e-08,2.199216e+01,-8.928276e-02,2.208144e+01,2.401729e+01,1.704000e+02
3.255603e+05,3.768059e+00,6.981634e+04,8.080595e-01,9.160049e-01,9.158199e-01,8.596976e-03,3.521839e-08,2.199242e+01,-8.928276e-02,2.208170e+01,2.401725e+01,1.704000e+02
3.255703e+05,3.768175e+00,6.982634e+04,8.081752e-01,9.160172e-01,9.158202e-01,8.597328e-03,3.520807e-08,2.199268e+01,-8.928276e-02,2.208196e+01,2.401721e+01,1.704000e+02
3.255803e+05,3.768291e+00,6.983634e+04,8.082910e-01,9.160295e-01,9.158205e-01,8.597680e-03,3.519776e-08,2.199293e+01,-8.928276e-02,2.208222e+01,2.401716e+01,1.704000e+02
3.255903e+05,3.768407e+00,6.984634e+04,8.084067e-01,9.160418e-01,9.158208e-01,8.598032e-03,3.518746e-08,2.199319e+01,-8.928276e-02,2.208247e+01,2.401712e+01,1.704000e+02
3.256003e+05,3.768522e+00,6.985634e+04,8.085225e-01,9.160541e-01,9.158212e-01,8.598384e-03,3.517715e-08,2.199345e+01,-8.928276e-02,2.208273e+01,2.401708e+01,1.704000e+02
3.256103e+05,3.768638e+00,6.986634e+04,8.086382e-01,9.160664e-01,9.158215e-01,8.598736e-03,3.516685e-08,2.199370e+01,-8.928276e-02,2.208299e+01,2.401703e+01,1.704000e+02
3.256203e+05,3.768754e+00,6.987634e+04,8.087540e-01,9.160787e-01,9.158218e-01,8.599087e-03,3.515655e-08,2.199396e+01,-8.928276e-02,2.208324e+01,2.401699e+01,1.704000e+02
3.256303e+05,3.768870e+00,6.988634e+04,8.088697e-01,9.160909e-01,9.158221e-01,8.599439e-03,3.514626e-08,2.199422e+01,-8.928276e-02,2.208350e+01,2.401695e+01,1.704000e+02
3.256403e+05,3.768985e+00,6.989634e+04,8.089855e-01,9.161032e-01,9.158224e-01,8.599790e-03,3.513596e-08,2.199447e+01,-8.928276e-02,2.208376e+01,2.401690e+01,1.704000e+02
3.256503e+05,3.769101e+00,6.990635e+04,8.091012e-01,9.161155e-01,9.158228e-01,8.600142e-03,3.512567e-08,2.199473e+01,-8.928276e-02,2.208401e+01,2.401686e+01,1.704000e+02
3.256603e+05,3.769217e+00,6.991635e+04,8.092170e-01,9.161278e-01,9.158231e-01,8.600493e-03,3.511539e-08,2.199499e+01,-8.928276e-02,2.208427e+01,2.401682e+01,1.704000e+02
3.256703e+05,3.769333e+00,6.992635e+04,8.093327e-01,9.161401e-01,9.158234e-01,8.600844e-03,3.510511e-08,2.199524e+01,-8.928276e-02,2.208453e+01,2.401678e+01,1.704000e+02
3.256803e+05,3.769448e+00,6.993635e+04,8.094485e-01,9.161524e-01,9.158237e-01,8.601195e-03,3.509483e-08,2.199550e+01,-8.928276e-02,2.208478e+01,2.401673e+01,1.704000e+02
3.256903e+05,3.769564e+00,6.994635e+04,8.095642e-01,9.161647e-01,9.158240e-01,8.601546e-03,3.508455e-08,2.199576e+01,-8.928276e-02,2.208504e+01,2.401669e+01,1.704000e+02
3.257004e+05,3.769680e+00,6.995635e+04,8.096800e-01,9.161602e-01,9.158244e-01,8.601897e-03,3.507427e-08,2.199506e+01,-8.928276e-02,2.208434e+01,2.401604e+01,1.704000e+02
3.257104e+05,3.769796e+00,6.996635e+04,8.097957e-01,9.161530e-01,9.158247e-01,8.602248e-03,3.506400e-08,2.199421e+01,-8.928276e-02,2.208349e+01,2.401530e+01,1.704000e+02
3.257204e+05,3.769911e+00,6.997635e+04,8.099115e-01,9.161459e-01,9.158250e-01,8.602598e-03,3.505373e-08,2.199336e+01,-8.928276e-02,2.208264e+01,2.401457e+01,1.704000e+02
3.257304e+05,3.770027e+00,6.998635e+04,8.100272e-01,9.161387e-01,9.158253e-01,8.602949e-03,3.504347e-08,2.199251e+01,-8.928276e-02,2.208179e+01,2.401383e+01,1.704000e+02
3.257404e+05,3.770143e+00,6.999635e+04,8.101430e-01,9.161315e-01,9.158257e-01,8.603299e-03,3.503321e-08,2.199166e+01,-8.928276e-02,2.208094e+01,2.401309e+01,1.704000e+02
3.257504e+05,3.770259e+00,7.000635e+04,8.102587e-01,9.161244e-01,9.158260e-01,8.603650e-03,3.502295e-08,2.199081e+01,-8.928276e-02,2.208009e+01,2.401235e+01,1.704000e+02
3.257604e+05,3.770374e+00,7.001636e+04,8.103745e-01,9.161172e-01,9.158263e-01,8.604000e-03,3.501269e-08,2.198996e+01,-8.928276e-02,2.207924e+01,2.401161e+01,1.704000e+02
3.257704e+05,3.770490e+00,7.002636e+04,8.104902e-01,9.161100e-01,9.158266e-01,8.604350e-03,3.500244e-08,2.198911e+01,-8.928276e-02,2.207839e+01,2.401087e+01,1.704000e+02
3.257804e+05,3.770606e+00,7.003636e+04,8.106060e-01,9.161028e-01,9.158269e-01,8.604700e-03,3.499219e-08,2.198826e+01,-8.928276e-02,2.207754e+01,2.401013e+01,1.704000e+02
3.257904e+05,3.770722e+00,7.004636e+04,8.107217e-01,9.160957e-01,9.158273e-01,8.605050e-03,3.498194e-08,2.198740e+01,-8.928276e-02,2.207669e+01,2.400939e+01,1.704000e+02
3.258004e+05,3.770837e+00,7.005636e+04,8.108375e-01,9.160885e-01,9.158276e-01,8.605400e-03,3.497170e-08,2.198655e+01,-8.928276e-02,2.207584e+01,2.400865e+01,1.704000e+02
3.258104e+05,3.770953e+00,7.006636e+04,8.109532e-01,9.160813e-01,9.158279e-01,8.605749e-03,3.496146e-08,2.198570e+01,-8.928276e-02,2.207499e+01,2.400791e+01,1.704000e+02
3.258204e+05,3.771069e+00,7.007636e+04,8.110690e-01,9.160742e-01,9.158282e-01,8.606099e-03,3.495122e-08,2.198485e+01,-8.928276e-02,2.207414e+01,2.400717e+01,1.704000e+02
3.258304e+05,3.771185e+00,7.008636e+04,8.111847e-01,9.160670e-01,9.158285e-01,8.606448e-03,3.494098e-08,2.198400e+01,-8.928276e-02,2.207329e+01,2.400643e+01,1.704000e+02
3.258404e+05,3.771300e+00,7.009636e+04,8.113005e-01,9.160598e-01,9.158289e-01,8.606798e-03,3.493075e-08,2.198315e+01,-8.928276e-02,2.207244e+01,2.400569e+01,1.704000e+02
3.258504e+05,3.771416e+00,7.010636e+04,8.114163e-01,9.160526e-01,9.158292e-01,8.607147e-03,3.492052e-08,2.198230e+01,-8.928276e-02,2.207159e+01,2.400495e+01,1.704000e+02
3.258604e+05,3.771532e+00,7.011636e+04,8.115320e-01,9.160455e-01,9.158295e-01,8.607496e-03,3.491029e-08,2.198145e+01,-8.928276e-02,2.207073e+01,2.400421e+01,1.704000e+02
3.258704e+05,3.771648e+00,7.012637e+04,8.116478e-01,9.160383e-01,9.158298e-01,8.607845e-03,3.490007e-08,2.198060e+01,-8.928276e-02,2.206988e+01,2.400347e+01,1.704000e+02
3.258804e+05,3.771764e+00,7.013637e+04,8.117635e-01,9.160311e-01,9.158301e-01,8.608194e-03,3.488985e-08,2.197975e+01,-8.928276e-02,2.206903e+01,2.400273e+01,1.704000e+02
3.258904e+05,3.771879e+00,7.014637e+04,8.118793e-01,9.160240e-01,9.158305e-01,8.608543e-03,3.487963e-08,2.197890e+01,-8.928276e-02,2.206818e+01,2.400199e+01,1.704000e+02
3.259004e+05,3.771995e+00,7.015637e+04,8.119950e-01,9.160168e-01,9.158308e-01,8.608892e-03,3.486942e-08,2.197805e+01,-8.928276e-02,2.206733e+01,2.400125e+01,1.704000e+02
3.259104e+05,3.772111e+00,7.016637e+04,8.121108e-01,9.160096e-01,9.158311e-01,8.609241e-03,3.485921e-08,2.197720e+01,-8.928276e-02,2.206648e+01,2.400051e+01,1.704000e+02
3.259204e+05,3.772227e+00,7.017637e+04,8.122265e-01,9.160025e-01,9.158314e-01,8.609589e-03,3.484900e-08,2.197635e+01,-8.928276e-02,2.206563e+01,2.399977e+01,1.704000e+02
3.259304e+05,3.772342e+00,7.018637e+04,8.123423e-01,9.159953e-01,9.158317e-01,8.609938e-03,3.483879e-08,2.197550e+01,-8.928276e-02,2.206478e+01,2.399903e+01,1.704000e+02
3.259404e+05,3.772458e+00,7.019637e+04,8.124580e-01,9.159881e-01,9.158321e-01,8.610286e-03,3.482859e-08,2.197465e+01,-8.928276e-02,2.206393e+01,2.399829e+01,1.704000e+02
3.259504e+05,3.772574e+00,7.020637e+04,8.125738e-01,9.159861e-01,9.158324e-01,8.610634e-03,3.481839e-08,2.197423e+01,-8.928276e-02,2.206351e+01,2.399788e+01,1.704000e+02
3.259604e+05,3.772690e+00,7.021637e+04,8.126895e-01,9.159861e-01,9.158327e-01,8.610982e-03,3.480820e-08,2.197397e+01,-8.928276e-02,2.206325e+01,2.399760e+01,1.704000e+02
3.259704e+05,3.772805e+00,7.022637e+04,8.128053e-01,9.159861e-01,9.158330e-01,8.611331e-03,3.479800e-08,2.197371e+01,-8.928276e-02,2.206299e+01,2.399732e+01,1.704000e+02
3.259804e+05,3.772921e+00,7.023638e+04,8.129210e-01,9.159861e-01,9.158333e-01,8.611678e-03,3.478781e-08,2.197345e+01,-8.928276e-02,2.206274e+01,2.399704e+01,1.704000e+02
3.259904e+05,3.773037e+00,7.024638e+04,8.130368e-01,9.159861e-01,9.158336e-01,8.612026e-03,3.477762e-08,2.197320e+01,-8.928276e-02,2.206248e+01,2.399676e+01,1.704000e+02
3.260004e+05,3.773153e+00,7.025638e+04,8.131525e-01,9.159861e-01,9.158340e-01,8.612374e-03,3.476744e-08,2.197294e+01,-8.928276e-02,2.206222e+01,2.399648e+01,1.704000e+02
3.260104e+05,3.773268e+00,7.026638e+04,8.132683e-01,9.159861e-01,9.158343e-01,8.612722e-03,3.475726e-08,2.197268e+01,-8.928276e-02,2.206196e+01,2.399619e+01,1.704000e+02
3.260204e+05,3.773384e+00,7.027638e+04,8.133840e-01,9.159861e-01,9.158346e-01,8.613069e-03,3.474708e-08,2.197242e+01,-8.928276e-02,2.206171e+01,2.399591e+01,1.704000e+02
3.260304e+05,3.773500e+00,7.028638e+04,8.134998e-01,9.159861e-01,9.158349e-01,8.613417e-03,3.473690e-08,2.197217e+01,-8.928276e-02,2.206145e+01,2.399563e+01,1.704000e+02
3.260404e+05,3.773616e+00,7.029638e+04,8.136155e-01,9.159861e-01,9.158352e-01,8.613764e-03,3.472673e-08,2.197191e+01,-8.928276e-02,2.206119e+01,2.399535e+01,1.704000e+02
3.260504e+05,3.773731e+00,7.030638e+04,8.137313e-01,9.159861e-01,9.158356e-01,8.614111e-03,3.471656e-08,2.197165e+01,-8.928276e-02,2.206093e+01,2.399507e+01,1.704000e+02
3.260604e+05,3.773847e+00,7.031638e+04,8.138470e-01,9.159861e-01,9.158359e-01,8.614458e-03,3.470639e-08,2.197139e+01,-8.928276e-02,2.206067e+01,2.399479e+01,1.704000e+02
3.260704e+05,3.773963e+00,7.032638e+04,8.139628e-01,9.159861e-01,9.158362e-01,8.614806e-03,3.469623e-08,2.197113e+01,-8.928276e-02,2.206042e+01,2.399451e+01,1.704000e+02
3.260804e+05,3.774079e+00,7.033638e+04,8.140785e-01,9.159861e-01,9.158365e-01,8.615152e-03,3.468607e-08,2.197088e+01,-8.928276e-02,2.206016e+01,2.399422e+01,1.704000e+02
3.260904e+05,3.774194e+00,7.034639e+04,8.141943e-01,9.159861e-01,9.158368e-01,8.615499e-03,3.467591e-08,2.197062e+01,-8.928276e-02,2.205990e+01,2.399394e+01,1.704000e+02
3.261004e+05,3.774310e+00,7.035639e+04,8.143100e-01,9.159861e-01,9.158371e-01,8.615846e-03,3.466576e-08,2.197036e+01,-8.928276e-02,2.205964e+01,2.399366e+01,1.704000e+02
3.261104e+05,3.774426e+00,7.036639e+04,8.144258e-01,9.159861e-01,9.158375e-01,8.616193e-03,3.465561e-08,2.197010e+01,-8.928276e-02,2.205939e+01,2.399338e+01,1.704000e+02
3.261204e+05,3.774542e+00,7.037639e+04,8.145415e-01,9.159861e-01,9.158378e-01,8.616539e-03,3.464546e-08,2.196985e+01,-8.928276e-02,2.205913e+01,2.399310e+01,1.704000e+02
3.261304e+05,3.774657e+00,7.038639e+04,8.146573e-01,9.159861e-01,9.158381e-01,8.616886e-03,3.463531e-08,2.196959e+01,-8.928276e-02,2.205887e+01,2.399282e+01,1.704000e+02
3.261404e+05,3.774773e+00,7.039639e+04,8.147730e-01,9.159861e-01,9.158384e-01,8.617232e-03,3.462517e-08,2.196933e+01,-8.928276e-02,2.205861e+01,2.399254e+01,1.704000e+02
3.261504e+05,3.774889e+00,7.040639e+04,8.148888e-01,9.159861e-01,9.158387e-01,8.617578e-03,3.461503e-08,2.196907e+01,-8.928276e-02,2.205835e+01,2.399225e+01,1.704000e+02
3.261604e+05,3.775005e+00,7.041639e+04,8.150045e-01,9.159861e-01,9.158390e-01,8.617924e-03,3.460489e-08,2.196881e+01,-8.928276e-02,2.205810e+01,2.399197e+01,1.704000e+02
3.261704e+05,3.775120e+00,7.042639e+04,8.151203e-01,9.159861e-01,9.158394e-01,8.618270e-03,3.459476e-08,2.196856e+01,-8.928276e-02,2.205784e+01,2.399169e+01,1.704000e+02
3.261804e+05,3.775236e+00,7.043639e+04,8.152360e-01,9.159861e-01,9.158397e-01,8.618616e-03,3.458463e-08,2.196830e+01,-8.928276e-02,2.205758e+01,2.399141e+01,1.704000e+02
3.261904e+05,3.775352e+00,7.044639e+04,8.153518e-01,9.159861e-01,9.158400e-01,8.618962e-03,3.457450e-08,2.196804e+01,-8.928276e-02,2.205732e+01,2.399113e+01,1.704000e+02
3.262004e+05,3.775468e+00,7.045640e+04,8.154675e-01,9.159971e-01,9.158403e-01,8.619308e-03,3.456437e-08,2.196822e+01,-8.928276e-02,2.205750e+01,2.399103e+01,1.703966e+02
3.262104e+05,3.775583e+00,7.046640e+04,8.155833e-01,9.160100e-01,9.158406e-01,8.619654e-03,3.455425e-08,2.196847e+01,-8.928276e-02,2.205775e+01,2.399097e+01,1.703926e+02
