Repository: brandonlampe/CS_Data

# Repository for Crushed Salt Data
**Grant No: 456417**

This is a work in progress!

## Repository Content

### Directory Names
A uniform namining structure still in progress, but in general directories are named according to the following:
 - Names contain no spaces, a single underscore "_" will be used as a file name seperator.
 - Files are for the Crushed Salt Project (CSP); therefore, the first three charaters of each file are "CSP".
 - Folders are organized by which frame the test was performed on i.e., A2 or A3.
 - The fifth and sixth charaters of each file name will therefore be "A" followed by the frame number.

File: UNM_WP_HY_175_09/STAGE04/CREEP_FIT/175_09_STAGE04_CREEP_OUT.csv (part 32 of 38)
Analysis by Brandon Lampe, performed on: 2016/07/05 19:58:49
Experimental results below begin at: 2016/04/11 08:28:26
Duration (sec),Duration (day),Elapsed Time (sec),Elapsed Time (day),Interpolated Fractional Density,Fit to Fractional Density,Fit to Volume Strain,Fit to Volume Strain Rate (1/sec),Confining Pressure (MPa),Pore Pressure (MPa),Terzaghi Pressure (MPa),Solid Pressure (MPa),Temperature (C))
3.285706e+05,3.802901e+00,7.282661e+04,8.429006e-01,9.156541e-01,9.159128e-01,8.698454e-03,3.224634e-08,2.199251e+01,-8.928276e-02,2.208179e+01,2.402658e+01,1.707488e+02
3.285806e+05,3.803016e+00,7.283661e+04,8.430163e-01,9.156591e-01,9.159131e-01,8.698776e-03,3.223689e-08,2.199225e+01,-8.928276e-02,2.208154e+01,2.402617e+01,1.707448e+02
3.285906e+05,3.803132e+00,7.284661e+04,8.431321e-01,9.156641e-01,9.159134e-01,8.699099e-03,3.222745e-08,2.199200e+01,-8.928276e-02,2.208128e+01,2.402576e+01,1.707408e+02
3.286006e+05,3.803248e+00,7.285661e+04,8.432478e-01,9.156691e-01,9.159137e-01,8.699421e-03,3.221801e-08,2.199174e+01,-8.928276e-02,2.208103e+01,2.402535e+01,1.707368e+02
3.286106e+05,3.803364e+00,7.286661e+04,8.433636e-01,9.156741e-01,9.159140e-01,8.699743e-03,3.220858e-08,2.199149e+01,-8.928276e-02,2.208077e+01,2.402494e+01,1.707329e+02
3.286206e+05,3.803479e+00,7.287662e+04,8.434793e-01,9.156790e-01,9.159143e-01,8.700065e-03,3.219914e-08,2.199123e+01,-8.928276e-02,2.208051e+01,2.402453e+01,1.707289e+02
3.286306e+05,3.803595e+00,7.288662e+04,8.435951e-01,9.156840e-01,9.159146e-01,8.700387e-03,3.218971e-08,2.199098e+01,-8.928276e-02,2.208026e+01,2.402412e+01,1.707249e+02
3.286406e+05,3.803711e+00,7.289662e+04,8.437108e-01,9.156890e-01,9.159149e-01,8.700709e-03,3.218029e-08,2.199072e+01,-8.928276e-02,2.208000e+01,2.402371e+01,1.707209e+02
3.286506e+05,3.803827e+00,7.290662e+04,8.438266e-01,9.156940e-01,9.159152e-01,8.701031e-03,3.217086e-08,2.199047e+01,-8.928276e-02,2.207975e+01,2.402330e+01,1.707170e+02
3.286606e+05,3.803942e+00,7.291662e+04,8.439424e-01,9.156990e-01,9.159155e-01,8.701353e-03,3.216144e-08,2.199021e+01,-8.928276e-02,2.207949e+01,2.402289e+01,1.707130e+02
3.286706e+05,3.804058e+00,7.292662e+04,8.440581e-01,9.157040e-01,9.159158e-01,8.701674e-03,3.215202e-08,2.198996e+01,-8.928276e-02,2.207924e+01,2.402248e+01,1.707090e+02
3.286806e+05,3.804174e+00,7.293662e+04,8.441739e-01,9.157090e-01,9.159160e-01,8.701996e-03,3.214260e-08,2.198970e+01,-8.928276e-02,2.207898e+01,2.402207e+01,1.707050e+02
3.286906e+05,3.804290e+00,7.294662e+04,8.442896e-01,9.157140e-01,9.159163e-01,8.702317e-03,3.213319e-08,2.198945e+01,-8.928276e-02,2.207873e+01,2.402166e+01,1.707010e+02
3.287006e+05,3.804405e+00,7.295662e+04,8.444054e-01,9.157233e-01,9.159166e-01,8.702638e-03,3.212378e-08,2.198938e+01,-8.928276e-02,2.207866e+01,2.402134e+01,1.707000e+02
3.287106e+05,3.804521e+00,7.296662e+04,8.445211e-01,9.157342e-01,9.159169e-01,8.702960e-03,3.211437e-08,2.198938e+01,-8.928276e-02,2.207866e+01,2.402106e+01,1.707000e+02
3.287206e+05,3.804637e+00,7.297662e+04,8.446369e-01,9.157451e-01,9.159172e-01,8.703281e-03,3.210496e-08,2.198938e+01,-8.928276e-02,2.207866e+01,2.402077e+01,1.707000e+02
3.287306e+05,3.804753e+00,7.298663e+04,8.447526e-01,9.157560e-01,9.159175e-01,8.703602e-03,3.209556e-08,2.198938e+01,-8.928276e-02,2.207866e+01,2.402048e+01,1.707000e+02
3.287406e+05,3.804868e+00,7.299663e+04,8.448684e-01,9.157669e-01,9.159178e-01,8.703923e-03,3.208616e-08,2.198938e+01,-8.928276e-02,2.207866e+01,2.402020e+01,1.707000e+02
3.287506e+05,3.804984e+00,7.300663e+04,8.449841e-01,9.157778e-01,9.159181e-01,8.704244e-03,3.207676e-08,2.198938e+01,-8.928276e-02,2.207866e+01,2.401991e+01,1.707000e+02
3.287606e+05,3.805100e+00,7.301663e+04,8.450999e-01,9.157886e-01,9.159184e-01,8.704564e-03,3.206737e-08,2.198938e+01,-8.928276e-02,2.207866e+01,2.401962e+01,1.707000e+02
3.287706e+05,3.805216e+00,7.302663e+04,8.452156e-01,9.157995e-01,9.159187e-01,8.704885e-03,3.205798e-08,2.198938e+01,-8.928276e-02,2.207866e+01,2.401934e+01,1.707000e+02
3.287806e+05,3.805331e+00,7.303663e+04,8.453314e-01,9.158104e-01,9.159190e-01,8.705206e-03,3.204859e-08,2.198938e+01,-8.928276e-02,2.207866e+01,2.401905e+01,1.707000e+02
3.287906e+05,3.805447e+00,7.304663e+04,8.454471e-01,9.158213e-01,9.159193e-01,8.705526e-03,3.203920e-08,2.198938e+01,-8.928276e-02,2.207866e+01,2.401876e+01,1.707000e+02
3.288006e+05,3.805563e+00,7.305663e+04,8.455629e-01,9.158322e-01,9.159196e-01,8.705846e-03,3.202982e-08,2.198938e+01,-8.928276e-02,2.207866e+01,2.401848e+01,1.707000e+02
3.288106e+05,3.805679e+00,7.306663e+04,8.456786e-01,9.158431e-01,9.159199e-01,8.706167e-03,3.202044e-08,2.198938e+01,-8.928276e-02,2.207866e+01,2.401819e+01,1.707000e+02
3.288206e+05,3.805794e+00,7.307663e+04,8.457944e-01,9.158539e-01,9.159202e-01,8.706487e-03,3.201106e-08,2.198938e+01,-8.928276e-02,2.207866e+01,2.401790e+01,1.707000e+02
3.288306e+05,3.805910e+00,7.308663e+04,8.459101e-01,9.158648e-01,9.159205e-01,8.706807e-03,3.200168e-08,2.198938e+01,-8.928276e-02,2.207866e+01,2.401762e+01,1.707000e+02
3.288406e+05,3.806026e+00,7.309664e+04,8.460259e-01,9.158757e-01,9.159207e-01,8.707127e-03,3.199231e-08,2.198938e+01,-8.928276e-02,2.207866e+01,2.401733e+01,1.707000e+02
3.288506e+05,3.806142e+00,7.310664e+04,8.461416e-01,9.158866e-01,9.159210e-01,8.707447e-03,3.198294e-08,2.198938e+01,-8.928276e-02,2.207866e+01,2.401704e+01,1.707000e+02
3.288606e+05,3.806257e+00,7.311664e+04,8.462574e-01,9.158975e-01,9.159213e-01,8.707767e-03,3.197357e-08,2.198938e+01,-8.928276e-02,2.207866e+01,2.401676e+01,1.707000e+02
3.288706e+05,3.806373e+00,7.312664e+04,8.463731e-01,9.159084e-01,9.159216e-01,8.708086e-03,3.196421e-08,2.198938e+01,-8.928276e-02,2.207866e+01,2.401647e+01,1.707000e+02
3.288806e+05,3.806489e+00,7.313664e+04,8.464889e-01,9.159193e-01,9.159219e-01,8.708406e-03,3.195485e-08,2.198938e+01,-8.928276e-02,2.207866e+01,2.401618e+01,1.707000e+02
3.288906e+05,3.806605e+00,7.314664e+04,8.466046e-01,9.159301e-01,9.159222e-01,8.708726e-03,3.194549e-08,2.198938e+01,-8.928276e-02,2.207866e+01,2.401590e+01,1.707000e+02
3.289006e+05,3.806720e+00,7.315664e+04,8.467204e-01,9.159410e-01,9.159225e-01,8.709045e-03,3.193613e-08,2.198938e+01,-8.928276e-02,2.207866e+01,2.401561e+01,1.707000e+02
3.289106e+05,3.806836e+00,7.316664e+04,8.468361e-01,9.159519e-01,9.159228e-01,8.709364e-03,3.192678e-08,2.198938e+01,-8.928276e-02,2.207866e+01,2.401533e+01,1.707000e+02
3.289206e+05,3.806952e+00,7.317664e+04,8.469519e-01,9.159628e-01,9.159231e-01,8.709684e-03,3.191743e-08,2.198938e+01,-8.928276e-02,2.207866e+01,2.401504e+01,1.707000e+02
3.289306e+05,3.807068e+00,7.318664e+04,8.470676e-01,9.159737e-01,9.159234e-01,8.710003e-03,3.190808e-08,2.198938e+01,-8.928276e-02,2.207866e+01,2.401475e+01,1.707000e+02
3.289406e+05,3.807183e+00,7.319664e+04,8.471834e-01,9.159846e-01,9.159237e-01,8.710322e-03,3.189873e-08,2.198938e+01,-8.928276e-02,2.207866e+01,2.401447e+01,1.707000e+02
3.289506e+05,3.807299e+00,7.320665e+04,8.472991e-01,9.159769e-01,9.159240e-01,8.710641e-03,3.188939e-08,2.198938e+01,-8.928276e-02,2.207866e+01,2.401467e+01,1.707000e+02
3.289606e+05,3.807415e+00,7.321665e+04,8.474149e-01,9.159661e-01,9.159243e-01,8.710960e-03,3.188005e-08,2.198938e+01,-8.928276e-02,2.207866e+01,2.401495e+01,1.707000e+02
3.289706e+05,3.807531e+00,7.322665e+04,8.475306e-01,9.159553e-01,9.159245e-01,8.711278e-03,3.187071e-08,2.198938e+01,-8.928276e-02,2.207866e+01,2.401524e+01,1.707000e+02
3.289806e+05,3.807646e+00,7.323665e+04,8.476464e-01,9.159444e-01,9.159248e-01,8.711597e-03,3.186138e-08,2.198938e+01,-8.928276e-02,2.207866e+01,2.401552e+01,1.707000e+02
3.289906e+05,3.807762e+00,7.324665e+04,8.477621e-01,9.159336e-01,9.159251e-01,8.711916e-03,3.185205e-08,2.198938e+01,-8.928276e-02,2.207866e+01,2.401581e+01,1.707000e+02
3.290007e+05,3.807878e+00,7.325665e+04,8.478779e-01,9.159228e-01,9.159254e-01,8.712234e-03,3.184272e-08,2.198938e+01,-8.928276e-02,2.207866e+01,2.401609e+01,1.707000e+02
3.290107e+05,3.807994e+00,7.326665e+04,8.479936e-01,9.159120e-01,9.159257e-01,8.712553e-03,3.183339e-08,2.198938e+01,-8.928276e-02,2.207866e+01,2.401638e+01,1.707000e+02
3.290207e+05,3.808109e+00,7.327665e+04,8.481094e-01,9.159012e-01,9.159260e-01,8.712871e-03,3.182407e-08,2.198938e+01,-8.928276e-02,2.207866e+01,2.401666e+01,1.707000e+02
3.290307e+05,3.808225e+00,7.328665e+04,8.482251e-01,9.158904e-01,9.159263e-01,8.713189e-03,3.181475e-08,2.198938e+01,-8.928276e-02,2.207866e+01,2.401694e+01,1.707000e+02
3.290407e+05,3.808341e+00,7.329665e+04,8.483409e-01,9.158796e-01,9.159266e-01,8.713507e-03,3.180543e-08,2.198938e+01,-8.928276e-02,2.207866e+01,2.401723e+01,1.707000e+02
3.290507e+05,3.808457e+00,7.330665e+04,8.484567e-01,9.158688e-01,9.159269e-01,8.713825e-03,3.179611e-08,2.198938e+01,-8.928276e-02,2.207866e+01,2.401751e+01,1.707000e+02
3.290607e+05,3.808572e+00,7.331666e+04,8.485724e-01,9.158580e-01,9.159272e-01,8.714143e-03,3.178680e-08,2.198938e+01,-8.928276e-02,2.207866e+01,2.401780e+01,1.707000e+02
3.290707e+05,3.808688e+00,7.332666e+04,8.486882e-01,9.158472e-01,9.159275e-01,8.714461e-03,3.177749e-08,2.198938e+01,-8.928276e-02,2.207866e+01,2.401808e+01,1.707000e+02
3.290807e+05,3.808804e+00,7.333666e+04,8.488039e-01,9.158363e-01,9.159278e-01,8.714779e-03,3.176818e-08,2.198938e+01,-8.928276e-02,2.207866e+01,2.401837e+01,1.707000e+02
3.290907e+05,3.808920e+00,7.334666e+04,8.489197e-01,9.158255e-01,9.159280e-01,8.715097e-03,3.175888e-08,2.198938e+01,-8.928276e-02,2.207866e+01,2.401865e+01,1.707000e+02
3.291007e+05,3.809035e+00,7.335666e+04,8.490354e-01,9.158147e-01,9.159283e-01,8.715414e-03,3.174958e-08,2.198938e+01,-8.928276e-02,2.207866e+01,2.401894e+01,1.707000e+02
3.291107e+05,3.809151e+00,7.336666e+04,8.491512e-01,9.158039e-01,9.159286e-01,8.715732e-03,3.174028e-08,2.198938e+01,-8.928276e-02,2.207866e+01,2.401922e+01,1.707000e+02
3.291207e+05,3.809267e+00,7.337666e+04,8.492669e-01,9.157931e-01,9.159289e-01,8.716049e-03,3.173098e-08,2.198938e+01,-8.928276e-02,2.207866e+01,2.401951e+01,1.707000e+02
3.291307e+05,3.809383e+00,7.338666e+04,8.493827e-01,9.157823e-01,9.159292e-01,8.716366e-03,3.172169e-08,2.198938e+01,-8.928276e-02,2.207866e+01,2.401979e+01,1.707000e+02
3.291407e+05,3.809498e+00,7.339666e+04,8.494984e-01,9.157715e-01,9.159295e-01,8.716684e-03,3.171240e-08,2.198938e+01,-8.928276e-02,2.207866e+01,2.402007e+01,1.707000e+02
3.291507e+05,3.809614e+00,7.340666e+04,8.496142e-01,9.157607e-01,9.159298e-01,8.717001e-03,3.170311e-08,2.198938e+01,-8.928276e-02,2.207866e+01,2.402036e+01,1.707000e+02
3.291607e+05,3.809730e+00,7.341666e+04,8.497299e-01,9.157499e-01,9.159301e-01,8.717318e-03,3.169383e-08,2.198938e+01,-8.928276e-02,2.207866e+01,2.402064e+01,1.707000e+02
3.291707e+05,3.809846e+00,7.342667e+04,8.498457e-01,9.157391e-01,9.159304e-01,8.717635e-03,3.168454e-08,2.198938e+01,-8.928276e-02,2.207866e+01,2.402093e+01,1.707000e+02
3.291807e+05,3.809961e+00,7.343667e+04,8.499614e-01,9.157282e-01,9.159307e-01,8.717951e-03,3.167526e-08,2.198938e+01,-8.928276e-02,2.207866e+01,2.402121e+01,1.707000e+02
3.291907e+05,3.810077e+00,7.344667e+04,8.500772e-01,9.157174e-01,9.159309e-01,8.718268e-03,3.166599e-08,2.198938e+01,-8.928276e-02,2.207866e+01,2.402150e+01,1.707000e+02
3.292007e+05,3.810193e+00,7.345667e+04,8.501929e-01,9.157199e-01,9.159312e-01,8.718585e-03,3.165671e-08,2.198910e+01,-8.928276e-02,2.207839e+01,2.402113e+01,1.706968e+02
3.292107e+05,3.810309e+00,7.346667e+04,8.503087e-01,9.157257e-01,9.159315e-01,8.718901e-03,3.164744e-08,2.198876e+01,-8.928276e-02,2.207804e+01,2.402060e+01,1.706928e+02
3.292207e+05,3.810424e+00,7.347667e+04,8.504244e-01,9.157315e-01,9.159318e-01,8.719218e-03,3.163817e-08,2.198842e+01,-8.928276e-02,2.207770e+01,2.402007e+01,1.706887e+02
3.292307e+05,3.810540e+00,7.348667e+04,8.505402e-01,9.157373e-01,9.159321e-01,8.719534e-03,3.162890e-08,2.198807e+01,-8.928276e-02,2.207736e+01,2.401955e+01,1.706847e+02
3.292407e+05,3.810656e+00,7.349667e+04,8.506559e-01,9.157431e-01,9.159324e-01,8.719850e-03,3.161964e-08,2.198773e+01,-8.928276e-02,2.207701e+01,2.401902e+01,1.706807e+02
3.292507e+05,3.810772e+00,7.350667e+04,8.507717e-01,9.157489e-01,9.159327e-01,8.720167e-03,3.161038e-08,2.198738e+01,-8.928276e-02,2.207667e+01,2.401849e+01,1.706767e+02
3.292607e+05,3.810887e+00,7.351667e+04,8.508874e-01,9.157547e-01,9.159330e-01,8.720483e-03,3.160112e-08,2.198704e+01,-8.928276e-02,2.207632e+01,2.401796e+01,1.706727e+02
3.292707e+05,3.811003e+00,7.352667e+04,8.510032e-01,9.157605e-01,9.159333e-01,8.720799e-03,3.159186e-08,2.198670e+01,-8.928276e-02,2.207598e+01,2.401744e+01,1.706686e+02
3.292807e+05,3.811119e+00,7.353668e+04,8.511189e-01,9.157663e-01,9.159336e-01,8.721115e-03,3.158261e-08,2.198635e+01,-8.928276e-02,2.207564e+01,2.401691e+01,1.706646e+02
3.292907e+05,3.811235e+00,7.354668e+04,8.512347e-01,9.157721e-01,9.159338e-01,8.721430e-03,3.157336e-08,2.198601e+01,-8.928276e-02,2.207529e+01,2.401638e+01,1.706606e+02
3.293007e+05,3.811350e+00,7.355668e+04,8.513504e-01,9.157779e-01,9.159341e-01,8.721746e-03,3.156411e-08,2.198567e+01,-8.928276e-02,2.207495e+01,2.401585e+01,1.706566e+02
3.293107e+05,3.811466e+00,7.356668e+04,8.514662e-01,9.157837e-01,9.159344e-01,8.722062e-03,3.155487e-08,2.198532e+01,-8.928276e-02,2.207461e+01,2.401532e+01,1.706526e+02
3.293207e+05,3.811582e+00,7.357668e+04,8.515819e-01,9.157895e-01,9.159347e-01,8.722377e-03,3.154563e-08,2.198498e+01,-8.928276e-02,2.207426e+01,2.401480e+01,1.706485e+02
3.293307e+05,3.811698e+00,7.358668e+04,8.516977e-01,9.157952e-01,9.159350e-01,8.722693e-03,3.153639e-08,2.198464e+01,-8.928276e-02,2.207392e+01,2.401427e+01,1.706445e+02
3.293407e+05,3.811813e+00,7.359668e+04,8.518134e-01,9.158010e-01,9.159353e-01,8.723008e-03,3.152715e-08,2.198429e+01,-8.928276e-02,2.207357e+01,2.401374e+01,1.706405e+02
3.293507e+05,3.811929e+00,7.360668e+04,8.519292e-01,9.158068e-01,9.159356e-01,8.723323e-03,3.151792e-08,2.198395e+01,-8.928276e-02,2.207323e+01,2.401321e+01,1.706365e+02
3.293607e+05,3.812045e+00,7.361668e+04,8.520449e-01,9.158126e-01,9.159359e-01,8.723638e-03,3.150869e-08,2.198360e+01,-8.928276e-02,2.207289e+01,2.401269e+01,1.706325e+02
3.293707e+05,3.812161e+00,7.362668e+04,8.521607e-01,9.158184e-01,9.159362e-01,8.723953e-03,3.149946e-08,2.198326e+01,-8.928276e-02,2.207254e+01,2.401216e+01,1.706284e+02
3.293807e+05,3.812276e+00,7.363668e+04,8.522764e-01,9.158242e-01,9.159364e-01,8.724268e-03,3.149023e-08,2.198292e+01,-8.928276e-02,2.207220e+01,2.401163e+01,1.706244e+02
3.293907e+05,3.812392e+00,7.364669e+04,8.523922e-01,9.158300e-01,9.159367e-01,8.724583e-03,3.148101e-08,2.198257e+01,-8.928276e-02,2.207186e+01,2.401110e+01,1.706204e+02
3.294007e+05,3.812508e+00,7.365669e+04,8.525079e-01,9.158358e-01,9.159370e-01,8.724898e-03,3.147179e-08,2.198223e+01,-8.928276e-02,2.207151e+01,2.401057e+01,1.706164e+02
3.294107e+05,3.812624e+00,7.366669e+04,8.526237e-01,9.158416e-01,9.159373e-01,8.725213e-03,3.146257e-08,2.198189e+01,-8.928276e-02,2.207117e+01,2.401005e+01,1.706124e+02
3.294207e+05,3.812739e+00,7.367669e+04,8.527394e-01,9.158474e-01,9.159376e-01,8.725527e-03,3.145336e-08,2.198154e+01,-8.928276e-02,2.207082e+01,2.400952e+01,1.706084e+02
3.294307e+05,3.812855e+00,7.368669e+04,8.528552e-01,9.158532e-01,9.159379e-01,8.725842e-03,3.144414e-08,2.198120e+01,-8.928276e-02,2.207048e+01,2.400899e+01,1.706043e+02
3.294407e+05,3.812971e+00,7.369669e+04,8.529709e-01,9.158590e-01,9.159382e-01,8.726156e-03,3.143493e-08,2.198085e+01,-8.928276e-02,2.207014e+01,2.400846e+01,1.706003e+02
3.294507e+05,3.813087e+00,7.370669e+04,8.530867e-01,9.158641e-01,9.159385e-01,8.726471e-03,3.142573e-08,2.198059e+01,-8.928276e-02,2.206988e+01,2.400804e+01,1.705963e+02
3.294607e+05,3.813202e+00,7.371669e+04,8.532025e-01,9.158691e-01,9.159388e-01,8.726785e-03,3.141652e-08,2.198034e+01,-8.928276e-02,2.206962e+01,2.400763e+01,1.705924e+02
3.294707e+05,3.813318e+00,7.372669e+04,8.533182e-01,9.158741e-01,9.159390e-01,8.727099e-03,3.140732e-08,2.198008e+01,-8.928276e-02,2.206936e+01,2.400722e+01,1.705884e+02
3.294807e+05,3.813434e+00,7.373669e+04,8.534340e-01,9.158792e-01,9.159393e-01,8.727413e-03,3.139812e-08,2.197983e+01,-8.928276e-02,2.206911e+01,2.400681e+01,1.705844e+02
3.294907e+05,3.813550e+00,7.374669e+04,8.535497e-01,9.158842e-01,9.159396e-01,8.727727e-03,3.138893e-08,2.197957e+01,-8.928276e-02,2.206885e+01,2.400640e+01,1.705804e+02
3.295007e+05,3.813665e+00,7.375670e+04,8.536655e-01,9.158893e-01,9.159399e-01,8.728041e-03,3.137973e-08,2.197932e+01,-8.928276e-02,2.206860e+01,2.400599e+01,1.705764e+02
3.295107e+05,3.813781e+00,7.376670e+04,8.537812e-01,9.158943e-01,9.159402e-01,8.728355e-03,3.137054e-08,2.197906e+01,-8.928276e-02,2.206834e+01,2.400558e+01,1.705725e+02
3.295207e+05,3.813897e+00,7.377670e+04,8.538970e-01,9.158993e-01,9.159405e-01,8.728668e-03,3.136135e-08,2.197881e+01,-8.928276e-02,2.206809e+01,2.400517e+01,1.705685e+02
3.295307e+05,3.814013e+00,7.378670e+04,8.540127e-01,9.159044e-01,9.159408e-01,8.728982e-03,3.135217e-08,2.197855e+01,-8.928276e-02,2.206783e+01,2.400475e+01,1.705645e+02
3.295407e+05,3.814128e+00,7.379670e+04,8.541285e-01,9.159094e-01,9.159410e-01,8.729296e-03,3.134298e-08,2.197830e+01,-8.928276e-02,2.206758e+01,2.400434e+01,1.705605e+02
3.295507e+05,3.814244e+00,7.380670e+04,8.542442e-01,9.159145e-01,9.159413e-01,8.729609e-03,3.133380e-08,2.197804e+01,-8.928276e-02,2.206732e+01,2.400393e+01,1.705566e+02
3.295607e+05,3.814360e+00,7.381670e+04,8.543600e-01,9.159195e-01,9.159416e-01,8.729922e-03,3.132463e-08,2.197779e+01,-8.928276e-02,2.206707e+01,2.400352e+01,1.705526e+02
3.295707e+05,3.814476e+00,7.382670e+04,8.544757e-01,9.159245e-01,9.159419e-01,8.730236e-03,3.131545e-08,2.197753e+01,-8.928276e-02,2.206681e+01,2.400311e+01,1.705486e+02
3.295807e+05,3.814591e+00,7.383670e+04,8.545915e-01,9.159296e-01,9.159422e-01,8.730549e-03,3.130628e-08,2.197728e+01,-8.928276e-02,2.206656e+01,2.400270e+01,1.705446e+02
3.295907e+05,3.814707e+00,7.384670e+04,8.547072e-01,9.159346e-01,9.159425e-01,8.730862e-03,3.129711e-08,2.197702e+01,-8.928276e-02,2.206630e+01,2.400229e+01,1.705406e+02
3.296007e+05,3.814823e+00,7.385670e+04,8.548230e-01,9.159397e-01,9.159428e-01,8.731175e-03,3.128794e-08,2.197677e+01,-8.928276e-02,2.206605e+01,2.400188e+01,1.705367e+02
3.296107e+05,3.814939e+00,7.386671e+04,8.549387e-01,9.159447e-01,9.159431e-01,8.731488e-03,3.127878e-08,2.197651e+01,-8.928276e-02,2.206579e+01,2.400147e+01,1.705327e+02
3.296207e+05,3.815054e+00,7.387671e+04,8.550545e-01,9.159498e-01,9.159433e-01,8.731800e-03,3.126962e-08,2.197626e+01,-8.928276e-02,2.206554e+01,2.400105e+01,1.705287e+02
3.296307e+05,3.815170e+00,7.388671e+04,8.551702e-01,9.159548e-01,9.159436e-01,8.732113e-03,3.126046e-08,2.197600e+01,-8.928276e-02,2.206528e+01,2.400064e+01,1.705247e+02
3.296407e+05,3.815286e+00,7.389671e+04,8.552860e-01,9.159598e-01,9.159439e-01,8.732426e-03,3.125130e-08,2.197575e+01,-8.928276e-02,2.206503e+01,2.400023e+01,1.705208e+02
3.296507e+05,3.815402e+00,7.390671e+04,8.554017e-01,9.159649e-01,9.159442e-01,8.732738e-03,3.124215e-08,2.197549e+01,-8.928276e-02,2.206477e+01,2.399982e+01,1.705168e+02
3.296607e+05,3.815517e+00,7.391671e+04,8.555175e-01,9.159699e-01,9.159445e-01,8.733050e-03,3.123300e-08,2.197523e+01,-8.928276e-02,2.206452e+01,2.399941e+01,1.705128e+02
3.296707e+05,3.815633e+00,7.392671e+04,8.556332e-01,9.159750e-01,9.159448e-01,8.733363e-03,3.122385e-08,2.197498e+01,-8.928276e-02,2.206426e+01,2.399900e+01,1.705088e+02
3.296807e+05,3.815749e+00,7.393671e+04,8.557490e-01,9.159800e-01,9.159451e-01,8.733675e-03,3.121471e-08,2.197472e+01,-8.928276e-02,2.206401e+01,2.399859e+01,1.705048e+02
3.296907e+05,3.815865e+00,7.394671e+04,8.558647e-01,9.159850e-01,9.159453e-01,8.733987e-03,3.120557e-08,2.197447e+01,-8.928276e-02,2.206375e+01,2.399818e+01,1.705009e+02
3.297007e+05,3.815980e+00,7.395671e+04,8.559805e-01,9.159822e-01,9.159456e-01,8.734299e-03,3.119643e-08,2.197509e+01,-8.928276e-02,2.206437e+01,2.399892e+01,1.705000e+02
3.297107e+05,3.816096e+00,7.396671e+04,8.560962e-01,9.159771e-01,9.159459e-01,8.734611e-03,3.118729e-08,2.197594e+01,-8.928276e-02,2.206523e+01,2.400000e+01,1.705000e+02
3.297207e+05,3.816212e+00,7.397672e+04,8.562120e-01,9.159720e-01,9.159462e-01,8.734923e-03,3.117815e-08,2.197680e+01,-8.928276e-02,2.206609e+01,2.400107e+01,1.705000e+02
3.297307e+05,3.816328e+00,7.398672e+04,8.563277e-01,9.159669e-01,9.159465e-01,8.735235e-03,3.116902e-08,2.197766e+01,-8.928276e-02,2.206695e+01,2.400214e+01,1.705000e+02
3.297407e+05,3.816443e+00,7.399672e+04,8.564435e-01,9.159618e-01,9.159468e-01,8.735546e-03,3.115989e-08,2.197852e+01,-8.928276e-02,2.206781e+01,2.400321e+01,1.705000e+02
3.297507e+05,3.816559e+00,7.400672e+04,8.565592e-01,9.159567e-01,9.159471e-01,8.735858e-03,3.115077e-08,2.197938e+01,-8.928276e-02,2.206866e+01,2.400428e+01,1.705000e+02
3.297607e+05,3.816675e+00,7.401672e+04,8.566750e-01,9.159516e-01,9.159473e-01,8.736169e-03,3.114164e-08,2.198024e+01,-8.928276e-02,2.206952e+01,2.400536e+01,1.705000e+02
3.297707e+05,3.816791e+00,7.402672e+04,8.567907e-01,9.159465e-01,9.159476e-01,8.736481e-03,3.113252e-08,2.198110e+01,-8.928276e-02,2.207038e+01,2.400643e+01,1.705000e+02
3.297807e+05,3.816906e+00,7.403672e+04,8.569065e-01,9.159414e-01,9.159479e-01,8.736792e-03,3.112340e-08,2.198196e+01,-8.928276e-02,2.207124e+01,2.400750e+01,1.705000e+02
3.297907e+05,3.817022e+00,7.404672e+04,8.570222e-01,9.159363e-01,9.159482e-01,8.737103e-03,3.111429e-08,2.198282e+01,-8.928276e-02,2.207210e+01,2.400857e+01,1.705000e+02
3.298007e+05,3.817138e+00,7.405672e+04,8.571380e-01,9.159312e-01,9.159485e-01,8.737415e-03,3.110517e-08,2.198368e+01,-8.928276e-02,2.207296e+01,2.400965e+01,1.705000e+02
3.298107e+05,3.817254e+00,7.406672e+04,8.572537e-01,9.159261e-01,9.159488e-01,8.737726e-03,3.109606e-08,2.198454e+01,-8.928276e-02,2.207382e+01,2.401072e+01,1.705000e+02
3.298207e+05,3.817369e+00,7.407672e+04,8.573695e-01,9.159210e-01,9.159491e-01,8.738037e-03,3.108695e-08,2.198540e+01,-8.928276e-02,2.207468e+01,2.401179e+01,1.705000e+02
3.298307e+05,3.817485e+00,7.408673e+04,8.574852e-01,9.159159e-01,9.159493e-01,8.738347e-03,3.107785e-08,2.198626e+01,-8.928276e-02,2.207554e+01,2.401286e+01,1.705000e+02
3.298407e+05,3.817601e+00,7.409673e+04,8.576010e-01,9.159109e-01,9.159496e-01,8.738658e-03,3.106875e-08,2.198712e+01,-8.928276e-02,2.207640e+01,2.401393e+01,1.705000e+02
3.298507e+05,3.817717e+00,7.410673e+04,8.577167e-01,9.159058e-01,9.159499e-01,8.738969e-03,3.105965e-08,2.198797e+01,-8.928276e-02,2.207726e+01,2.401501e+01,1.705000e+02
3.298607e+05,3.817833e+00,7.411673e+04,8.578325e-01,9.159007e-01,9.159502e-01,8.739279e-03,3.105055e-08,2.198883e+01,-8.928276e-02,2.207812e+01,2.401608e+01,1.705000e+02
3.298707e+05,3.817948e+00,7.412673e+04,8.579483e-01,9.158956e-01,9.159505e-01,8.739590e-03,3.104146e-08,2.198969e+01,-8.928276e-02,2.207898e+01,2.401715e+01,1.705000e+02
3.298807e+05,3.818064e+00,7.413673e+04,8.580640e-01,9.158905e-01,9.159508e-01,8.739900e-03,3.103236e-08,2.199055e+01,-8.928276e-02,2.207983e+01,2.401822e+01,1.705000e+02
3.298907e+05,3.818180e+00,7.414673e+04,8.581798e-01,9.158854e-01,9.159510e-01,8.740211e-03,3.102327e-08,2.199141e+01,-8.928276e-02,2.208069e+01,2.401930e+01,1.705000e+02
3.299007e+05,3.818296e+00,7.415673e+04,8.582955e-01,9.158803e-01,9.159513e-01,8.740521e-03,3.101419e-08,2.199227e+01,-8.928276e-02,2.208155e+01,2.402037e+01,1.705000e+02
3.299107e+05,3.818411e+00,7.416673e+04,8.584113e-01,9.158752e-01,9.159516e-01,8.740831e-03,3.100510e-08,2.199313e+01,-8.928276e-02,2.208241e+01,2.402144e+01,1.705000e+02
3.299207e+05,3.818527e+00,7.417673e+04,8.585270e-01,9.158701e-01,9.159519e-01,8.741141e-03,3.099602e-08,2.199399e+01,-8.928276e-02,2.208327e+01,2.402251e+01,1.705000e+02
3.299307e+05,3.818643e+00,7.418673e+04,8.586428e-01,9.158650e-01,9.159522e-01,8.741451e-03,3.098694e-08,2.199485e+01,-8.928276e-02,2.208413e+01,2.402358e+01,1.705000e+02
3.299407e+05,3.818759e+00,7.419674e+04,8.587585e-01,9.158599e-01,9.159525e-01,8.741761e-03,3.097787e-08,2.199571e+01,-8.928276e-02,2.208499e+01,2.402466e+01,1.705000e+02
3.299507e+05,3.818874e+00,7.420674e+04,8.588743e-01,9.158594e-01,9.159528e-01,8.742071e-03,3.096879e-08,2.199526e+01,-8.905395e-02,2.208431e+01,2.402415e+01,1.705036e+02
3.299607e+05,3.818990e+00,7.421674e+04,8.589900e-01,9.158594e-01,9.159530e-01,8.742380e-03,3.095972e-08,2.199466e+01,-8.879993e-02,2.208346e+01,2.402348e+01,1.705076e+02
3.299707e+05,3.819106e+00,7.422674e+04,8.591058e-01,9.158594e-01,9.159533e-01,8.742690e-03,3.095066e-08,2.199406e+01,-8.854591e-02,2.208261e+01,2.402280e+01,1.705116e+02
3.299807e+05,3.819222e+00,7.423674e+04,8.592215e-01,9.158594e-01,9.159536e-01,8.742999e-03,3.094159e-08,2.199346e+01,-8.829189e-02,2.208175e+01,2.402213e+01,1.705156e+02
3.299907e+05,3.819337e+00,7.424674e+04,8.593373e-01,9.158594e-01,9.159539e-01,8.743309e-03,3.093253e-08,2.199287e+01,-8.803787e-02,2.208090e+01,2.402145e+01,1.705196e+02
3.300007e+05,3.819453e+00,7.425674e+04,8.594530e-01,9.158594e-01,9.159542e-01,8.743618e-03,3.092347e-08,2.199227e+01,-8.778385e-02,2.208005e+01,2.402078e+01,1.705236e+02
3.300107e+05,3.819569e+00,7.426674e+04,8.595688e-01,9.158594e-01,9.159545e-01,8.743927e-03,3.091441e-08,2.199167e+01,-8.752983e-02,2.207920e+01,2.402010e+01,1.705275e+02
3.300207e+05,3.819685e+00,7.427674e+04,8.596845e-01,9.158594e-01,9.159547e-01,8.744236e-03,3.090536e-08,2.199107e+01,-8.727581e-02,2.207835e+01,2.401943e+01,1.705315e+02
3.300307e+05,3.819800e+00,7.428674e+04,8.598003e-01,9.158594e-01,9.159550e-01,8.744545e-03,3.089630e-08,2.199048e+01,-8.702179e-02,2.207750e+01,2.401875e+01,1.705355e+02
3.300407e+05,3.819916e+00,7.429674e+04,8.599160e-01,9.158594e-01,9.159553e-01,8.744854e-03,3.088725e-08,2.198988e+01,-8.676778e-02,2.207665e+01,2.401807e+01,1.705395e+02
3.300507e+05,3.820032e+00,7.430675e+04,8.600318e-01,9.158594e-01,9.159556e-01,8.745163e-03,3.087821e-08,2.198928e+01,-8.651376e-02,2.207580e+01,2.401740e+01,1.705435e+02
3.300607e+05,3.820148e+00,7.431675e+04,8.601475e-01,9.158594e-01,9.159559e-01,8.745472e-03,3.086916e-08,2.198868e+01,-8.625974e-02,2.207494e+01,2.401672e+01,1.705475e+02
3.300707e+05,3.820263e+00,7.432675e+04,8.602633e-01,9.158594e-01,9.159561e-01,8.745781e-03,3.086012e-08,2.198809e+01,-8.600572e-02,2.207409e+01,2.401605e+01,1.705515e+02
3.300807e+05,3.820379e+00,7.433675e+04,8.603790e-01,9.158594e-01,9.159564e-01,8.746089e-03,3.085108e-08,2.198749e+01,-8.575170e-02,2.207324e+01,2.401537e+01,1.705555e+02
3.300907e+05,3.820495e+00,7.434675e+04,8.604948e-01,9.158594e-01,9.159567e-01,8.746398e-03,3.084205e-08,2.198689e+01,-8.549768e-02,2.207239e+01,2.401470e+01,1.705595e+02
3.301007e+05,3.820611e+00,7.435675e+04,8.606105e-01,9.158594e-01,9.159570e-01,8.746706e-03,3.083301e-08,2.198630e+01,-8.524366e-02,2.207154e+01,2.401402e+01,1.705635e+02
3.301108e+05,3.820726e+00,7.436675e+04,8.607263e-01,9.158594e-01,9.159573e-01,8.747014e-03,3.082398e-08,2.198570e+01,-8.498964e-02,2.207069e+01,2.401335e+01,1.705675e+02
3.301208e+05,3.820842e+00,7.437675e+04,8.608420e-01,9.158594e-01,9.159576e-01,8.747323e-03,3.081495e-08,2.198510e+01,-8.473562e-02,2.206984e+01,2.401267e+01,1.705714e+02
3.301308e+05,3.820958e+00,7.438675e+04,8.609578e-01,9.158594e-01,9.159578e-01,8.747631e-03,3.080593e-08,2.198450e+01,-8.448160e-02,2.206898e+01,2.401199e+01,1.705754e+02
3.301408e+05,3.821074e+00,7.439675e+04,8.610735e-01,9.158594e-01,9.159581e-01,8.747939e-03,3.079691e-08,2.198391e+01,-8.422758e-02,2.206813e+01,2.401132e+01,1.705794e+02
3.301508e+05,3.821189e+00,7.440675e+04,8.611893e-01,9.158594e-01,9.159584e-01,8.748247e-03,3.078789e-08,2.198331e+01,-8.397356e-02,2.206728e+01,2.401064e+01,1.705834e+02
3.301608e+05,3.821305e+00,7.441676e+04,8.613050e-01,9.158594e-01,9.159587e-01,8.748555e-03,3.077887e-08,2.198271e+01,-8.371954e-02,2.206643e+01,2.400997e+01,1.705874e+02
3.301708e+05,3.821421e+00,7.442676e+04,8.614208e-01,9.158594e-01,9.159590e-01,8.748862e-03,3.076985e-08,2.198211e+01,-8.346552e-02,2.206558e+01,2.400929e+01,1.705914e+02
3.301808e+05,3.821537e+00,7.443676e+04,8.615365e-01,9.158594e-01,9.159593e-01,8.749170e-03,3.076084e-08,2.198152e+01,-8.321150e-02,2.206473e+01,2.400862e+01,1.705954e+02
3.301908e+05,3.821652e+00,7.444676e+04,8.616523e-01,9.158594e-01,9.159595e-01,8.749478e-03,3.075183e-08,2.198092e+01,-8.295748e-02,2.206388e+01,2.400794e+01,1.705994e+02
3.302008e+05,3.821768e+00,7.445676e+04,8.617680e-01,9.158698e-01,9.159598e-01,8.749785e-03,3.074282e-08,2.198061e+01,-8.291862e-02,2.206353e+01,2.400733e+01,1.705966e+02
3.302108e+05,3.821884e+00,7.446676e+04,8.618838e-01,9.158820e-01,9.159601e-01,8.750093e-03,3.073382e-08,2.198035e+01,-8.291862e-02,2.206327e+01,2.400673e+01,1.705926e+02
3.302208e+05,3.822000e+00,7.447676e+04,8.619995e-01,9.158943e-01,9.159604e-01,8.750400e-03,3.072482e-08,2.198010e+01,-8.291862e-02,2.206302e+01,2.400612e+01,1.705886e+02
3.302308e+05,3.822115e+00,7.448676e+04,8.621153e-01,9.159066e-01,9.159607e-01,8.750707e-03,3.071582e-08,2.197984e+01,-8.291862e-02,2.206276e+01,2.400552e+01,1.705846e+02
3.302408e+05,3.822231e+00,7.449676e+04,8.622310e-01,9.159188e-01,9.159609e-01,8.751014e-03,3.070682e-08,2.197959e+01,-8.291862e-02,2.206251e+01,2.400492e+01,1.705807e+02
3.302508e+05,3.822347e+00,7.450676e+04,8.623468e-01,9.159311e-01,9.159612e-01,8.751321e-03,3.069783e-08,2.197933e+01,-8.291862e-02,2.206225e+01,2.400432e+01,1.705767e+02
3.302608e+05,3.822463e+00,7.451676e+04,8.624626e-01,9.159433e-01,9.159615e-01,8.751628e-03,3.068884e-08,2.197907e+01,-8.291862e-02,2.206199e+01,2.400372e+01,1.705727e+02
3.302708e+05,3.822578e+00,7.452677e+04,8.625783e-01,9.159556e-01,9.159618e-01,8.751935e-03,3.067985e-08,2.197882e+01,-8.291862e-02,2.206174e+01,2.400312e+01,1.705687e+02
3.302808e+05,3.822694e+00,7.453677e+04,8.626941e-01,9.159678e-01,9.159621e-01,8.752242e-03,3.067086e-08,2.197856e+01,-8.291862e-02,2.206148e+01,2.400251e+01,1.705647e+02
3.302908e+05,3.822810e+00,7.454677e+04,8.628098e-01,9.159801e-01,9.159623e-01,8.752549e-03,3.066188e-08,2.197831e+01,-8.291862e-02,2.206123e+01,2.400191e+01,1.705607e+02
3.303008e+05,3.822926e+00,7.455677e+04,8.629256e-01,9.159923e-01,9.159626e-01,8.752855e-03,3.065290e-08,2.197805e+01,-8.291862e-02,2.206097e+01,2.400131e+01,1.705567e+02
3.303108e+05,3.823041e+00,7.456677e+04,8.630413e-01,9.160046e-01,9.159629e-01,8.753162e-03,3.064392e-08,2.197779e+01,-8.291862e-02,2.206071e+01,2.400071e+01,1.705527e+02
3.303208e+05,3.823157e+00,7.457677e+04,8.631571e-01,9.160168e-01,9.159632e-01,8.753468e-03,3.063494e-08,2.197754e+01,-8.291862e-02,2.206046e+01,2.400011e+01,1.705487e+02
3.303308e+05,3.823273e+00,7.458677e+04,8.632728e-01,9.160291e-01,9.159635e-01,8.753774e-03,3.062597e-08,2.197728e+01,-8.291862e-02,2.206020e+01,2.399951e+01,1.705447e+02
3.303408e+05,3.823389e+00,7.459677e+04,8.633886e-01,9.160413e-01,9.159638e-01,8.754081e-03,3.061700e-08,2.197703e+01,-8.291862e-02,2.205995e+01,2.399890e+01,1.705407e+02
3.303508e+05,3.823504e+00,7.460677e+04,8.635043e-01,9.160536e-01,9.159640e-01,8.754387e-03,3.060803e-08,2.197677e+01,-8.291862e-02,2.205969e+01,2.399830e+01,1.705367e+02
3.303608e+05,3.823620e+00,7.461677e+04,8.636201e-01,9.160658e-01,9.159643e-01,8.754693e-03,3.059907e-08,2.197651e+01,-8.291862e-02,2.205943e+01,2.399770e+01,1.705328e+02
3.303708e+05,3.823736e+00,7.462677e+04,8.637358e-01,9.160781e-01,9.159646e-01,8.754999e-03,3.059010e-08,2.197626e+01,-8.291862e-02,2.205918e+01,2.399710e+01,1.705288e+02
3.303808e+05,3.823852e+00,7.463678e+04,8.638516e-01,9.160903e-01,9.159649e-01,8.755305e-03,3.058114e-08,2.197600e+01,-8.291862e-02,2.205892e+01,2.399650e+01,1.705248e+02
3.303908e+05,3.823967e+00,7.464678e+04,8.639673e-01,9.161026e-01,9.159652e-01,8.755611e-03,3.057219e-08,2.197575e+01,-8.291862e-02,2.205867e+01,2.399590e+01,1.705208e+02
3.304008e+05,3.824083e+00,7.465678e+04,8.640831e-01,9.161149e-01,9.159654e-01,8.755916e-03,3.056323e-08,2.197549e+01,-8.291862e-02,2.205841e+01,2.399530e+01,1.705168e+02
3.304108e+05,3.824199e+00,7.466678e+04,8.641988e-01,9.161271e-01,9.159657e-01,8.756222e-03,3.055428e-08,2.197523e+01,-8.291862e-02,2.205815e+01,2.399469e+01,1.705128e+02
3.304208e+05,3.824315e+00,7.467678e+04,8.643146e-01,9.161394e-01,9.159660e-01,8.756527e-03,3.054533e-08,2.197498e+01,-8.291862e-02,2.205790e+01,2.399409e+01,1.705088e+02
3.304308e+05,3.824430e+00,7.468678e+04,8.644303e-01,9.161516e-01,9.159663e-01,8.756833e-03,3.053638e-08,2.197472e+01,-8.291862e-02,2.205764e+01,2.399349e+01,1.705048e+02
3.304408e+05,3.824546e+00,7.469678e+04,8.645461e-01,9.161639e-01,9.159666e-01,8.757138e-03,3.052744e-08,2.197447e+01,-8.291862e-02,2.205739e+01,2.399289e+01,1.705008e+02
3.304508e+05,3.824662e+00,7.470678e+04,8.646618e-01,9.161566e-01,9.159668e-01,8.757443e-03,3.051850e-08,2.197510e+01,-8.312153e-02,2.205822e+01,2.399378e+01,1.705032e+02
3.304608e+05,3.824778e+00,7.471678e+04,8.647776e-01,9.161443e-01,9.159671e-01,8.757749e-03,3.050956e-08,2.197595e+01,-8.337732e-02,2.205933e+01,2.399507e+01,1.705072e+02
3.304708e+05,3.824893e+00,7.472678e+04,8.648933e-01,9.161319e-01,9.159674e-01,8.758054e-03,3.050062e-08,2.197681e+01,-8.363310e-02,2.206045e+01,2.399636e+01,1.705112e+02
3.304808e+05,3.825009e+00,7.473678e+04,8.650091e-01,9.161196e-01,9.159677e-01,8.758359e-03,3.049169e-08,2.197767e+01,-8.388888e-02,2.206156e+01,2.399764e+01,1.705152e+02
3.304908e+05,3.825125e+00,7.474679e+04,8.651248e-01,9.161073e-01,9.159679e-01,8.758664e-03,3.048276e-08,2.197853e+01,-8.414467e-02,2.206268e+01,2.399893e+01,1.705193e+02
3.305008e+05,3.825241e+00,7.475679e+04,8.652406e-01,9.160949e-01,9.159682e-01,8.758968e-03,3.047383e-08,2.197939e+01,-8.440045e-02,2.206379e+01,2.400021e+01,1.705233e+02
3.305108e+05,3.825356e+00,7.476679e+04,8.653563e-01,9.160826e-01,9.159685e-01,8.759273e-03,3.046490e-08,2.198025e+01,-8.465623e-02,2.206491e+01,2.400150e+01,1.705273e+02
3.305208e+05,3.825472e+00,7.477679e+04,8.654721e-01,9.160702e-01,9.159688e-01,8.759578e-03,3.045598e-08,2.198111e+01,-8.491202e-02,2.206602e+01,2.400278e+01,1.705313e+02
3.305308e+05,3.825588e+00,7.478679e+04,8.655878e-01,9.160579e-01,9.159691e-01,8.759882e-03,3.044706e-08,2.198197e+01,-8.516780e-02,2.206714e+01,2.400407e+01,1.705353e+02
3.305408e+05,3.825704e+00,7.479679e+04,8.657036e-01,9.160456e-01,9.159693e-01,8.760187e-03,3.043814e-08,2.198283e+01,-8.542359e-02,2.206825e+01,2.400536e+01,1.705394e+02
3.305508e+05,3.825819e+00,7.480679e+04,8.658193e-01,9.160332e-01,9.159696e-01,8.760491e-03,3.042923e-08,2.198369e+01,-8.567937e-02,2.206937e+01,2.400664e+01,1.705434e+02
3.305608e+05,3.825935e+00,7.481679e+04,8.659351e-01,9.160209e-01,9.159699e-01,8.760795e-03,3.042031e-08,2.198455e+01,-8.593515e-02,2.207048e+01,2.400793e+01,1.705474e+02
3.305708e+05,3.826051e+00,7.482679e+04,8.660508e-01,9.160086e-01,9.159702e-01,8.761100e-03,3.041140e-08,2.198541e+01,-8.619094e-02,2.207160e+01,2.400921e+01,1.705514e+02
3.305808e+05,3.826167e+00,7.483679e+04,8.661666e-01,9.159962e-01,9.159705e-01,8.761404e-03,3.040250e-08,2.198627e+01,-8.644672e-02,2.207271e+01,2.401050e+01,1.705554e+02
3.305908e+05,3.826282e+00,7.484679e+04,8.662823e-01,9.159839e-01,9.159707e-01,8.761708e-03,3.039359e-08,2.198713e+01,-8.670250e-02,2.207383e+01,2.401179e+01,1.705595e+02
3.306008e+05,3.826398e+00,7.485680e+04,8.663981e-01,9.159715e-01,9.159710e-01,8.762012e-03,3.038469e-08,2.198798e+01,-8.695829e-02,2.207494e+01,2.401307e+01,1.705635e+02
3.306108e+05,3.826514e+00,7.486680e+04,8.665138e-01,9.159592e-01,9.159713e-01,8.762315e-03,3.037579e-08,2.198884e+01,-8.721407e-02,2.207606e+01,2.401436e+01,1.705675e+02
3.306208e+05,3.826630e+00,7.487680e+04,8.666296e-01,9.159469e-01,9.159716e-01,8.762619e-03,3.036689e-08,2.198970e+01,-8.746985e-02,2.207717e+01,2.401565e+01,1.705715e+02
3.306308e+05,3.826745e+00,7.488680e+04,8.667453e-01,9.159345e-01,9.159719e-01,8.762923e-03,3.035800e-08,2.199056e+01,-8.772564e-02,2.207829e+01,2.401693e+01,1.705755e+02
3.306408e+05,3.826861e+00,7.489680e+04,8.668611e-01,9.159222e-01,9.159721e-01,8.763226e-03,3.034910e-08,2.199142e+01,-8.798142e-02,2.207940e+01,2.401822e+01,1.705796e+02
3.306508e+05,3.826977e+00,7.490680e+04,8.669768e-01,9.159098e-01,9.159724e-01,8.763530e-03,3.034022e-08,2.199228e+01,-8.823721e-02,2.208052e+01,2.401950e+01,1.705836e+02
3.306608e+05,3.827093e+00,7.491680e+04,8.670926e-01,9.158975e-01,9.159727e-01,8.763833e-03,3.033133e-08,2.199314e+01,-8.849299e-02,2.208163e+01,2.402079e+01,1.705876e+02
3.306708e+05,3.827208e+00,7.492680e+04,8.672084e-01,9.158852e-01,9.159730e-01,8.764137e-03,3.032244e-08,2.199400e+01,-8.874877e-02,2.208275e+01,2.402208e+01,1.705916e+02
3.306808e+05,3.827324e+00,7.493680e+04,8.673241e-01,9.158728e-01,9.159732e-01,8.764440e-03,3.031356e-08,2.199486e+01,-8.900456e-02,2.208386e+01,2.402336e+01,1.705956e+02
3.306908e+05,3.827440e+00,7.494680e+04,8.674399e-01,9.158605e-01,9.159735e-01,8.764743e-03,3.030468e-08,2.199572e+01,-8.926034e-02,2.208498e+01,2.402465e+01,1.705996e+02
3.307008e+05,3.827556e+00,7.495680e+04,8.675556e-01,9.158640e-01,9.159738e-01,8.765046e-03,3.029581e-08,2.199556e+01,-8.905180e-02,2.208461e+01,2.402437e+01,1.706000e+02
3.307108e+05,3.827671e+00,7.496681e+04,8.676714e-01,9.158691e-01,9.159741e-01,8.765349e-03,3.028693e-08,2.199531e+01,-8.879865e-02,2.208410e+01,2.402393e+01,1.706000e+02
3.307208e+05,3.827787e+00,7.497681e+04,8.677871e-01,9.158741e-01,9.159744e-01,8.765652e-03,3.027806e-08,2.199505e+01,-8.854551e-02,2.208360e+01,2.402350e+01,1.706000e+02
3.307308e+05,3.827903e+00,7.498681e+04,8.679029e-01,9.158791e-01,9.159746e-01,8.765954e-03,3.026919e-08,2.199479e+01,-8.829236e-02,2.208309e+01,2.402306e+01,1.706000e+02
3.307408e+05,3.828019e+00,7.499681e+04,8.680186e-01,9.158842e-01,9.159749e-01,8.766257e-03,3.026033e-08,2.199454e+01,-8.803921e-02,2.208258e+01,2.402263e+01,1.706000e+02
3.307508e+05,3.828134e+00,7.500681e+04,8.681344e-01,9.158892e-01,9.159752e-01,8.766560e-03,3.025146e-08,2.199428e+01,-8.778607e-02,2.208207e+01,2.402219e+01,1.706000e+02
3.307608e+05,3.828250e+00,7.501681e+04,8.682501e-01,9.158943e-01,9.159755e-01,8.766862e-03,3.024260e-08,2.199403e+01,-8.753292e-02,2.208156e+01,2.402176e+01,1.706000e+02
3.307708e+05,3.828366e+00,7.502681e+04,8.683659e-01,9.158993e-01,9.159757e-01,8.767165e-03,3.023375e-08,2.199377e+01,-8.727977e-02,2.208105e+01,2.402133e+01,1.706000e+02
3.307808e+05,3.828482e+00,7.503681e+04,8.684816e-01,9.159043e-01,9.159760e-01,8.767467e-03,3.022489e-08,2.199352e+01,-8.702663e-02,2.208055e+01,2.402089e+01,1.706000e+02
3.307908e+05,3.828597e+00,7.504681e+04,8.685974e-01,9.159094e-01,9.159763e-01,8.767769e-03,3.021604e-08,2.199326e+01,-8.677348e-02,2.208004e+01,2.402046e+01,1.706000e+02
3.308008e+05,3.828713e+00,7.505681e+04,8.687131e-01,9.159144e-01,9.159766e-01,8.768071e-03,3.020719e-08,2.199301e+01,-8.652033e-02,2.207953e+01,2.402002e+01,1.706000e+02
3.308108e+05,3.828829e+00,7.506681e+04,8.688289e-01,9.159195e-01,9.159768e-01,8.768373e-03,3.019834e-08,2.199275e+01,-8.626719e-02,2.207902e+01,2.401959e+01,1.706000e+02
3.308208e+05,3.828945e+00,7.507682e+04,8.689446e-01,9.159245e-01,9.159771e-01,8.768675e-03,3.018949e-08,2.199250e+01,-8.601404e-02,2.207851e+01,2.401915e+01,1.706000e+02
3.308308e+05,3.829060e+00,7.508682e+04,8.690604e-01,9.159295e-01,9.159774e-01,8.768977e-03,3.018065e-08,2.199224e+01,-8.576089e-02,2.207800e+01,2.401872e+01,1.706000e+02
3.308408e+05,3.829176e+00,7.509682e+04,8.691761e-01,9.159346e-01,9.159777e-01,8.769279e-03,3.017181e-08,2.199199e+01,-8.550775e-02,2.207750e+01,2.401828e+01,1.706000e+02
3.308508e+05,3.829292e+00,7.510682e+04,8.692919e-01,9.159396e-01,9.159779e-01,8.769581e-03,3.016297e-08,2.199173e+01,-8.525460e-02,2.207699e+01,2.401785e+01,1.706000e+02
3.308608e+05,3.829408e+00,7.511682e+04,8.694076e-01,9.159447e-01,9.159782e-01,8.769882e-03,3.015414e-08,2.199148e+01,-8.500145e-02,2.207648e+01,2.401742e+01,1.706000e+02
3.308708e+05,3.829523e+00,7.512682e+04,8.695234e-01,9.159497e-01,9.159785e-01,8.770184e-03,3.014531e-08,2.199122e+01,-8.474831e-02,2.207597e+01,2.401698e+01,1.706000e+02
3.308808e+05,3.829639e+00,7.513682e+04,8.696391e-01,9.159547e-01,9.159788e-01,8.770485e-03,3.013648e-08,2.199097e+01,-8.449516e-02,2.207546e+01,2.401655e+01,1.706000e+02
3.308908e+05,3.829755e+00,7.514682e+04,8.697549e-01,9.159598e-01,9.159791e-01,8.770787e-03,3.012765e-08,2.199071e+01,-8.424201e-02,2.207496e+01,2.401611e+01,1.706000e+02
3.309008e+05,3.829871e+00,7.515682e+04,8.698706e-01,9.159648e-01,9.159793e-01,8.771088e-03,3.011882e-08,2.199046e+01,-8.398887e-02,2.207445e+01,2.401568e+01,1.706000e+02
3.309108e+05,3.829986e+00,7.516682e+04,8.699864e-01,9.159699e-01,9.159796e-01,8.771389e-03,3.011000e-08,2.199020e+01,-8.373572e-02,2.207394e+01,2.401524e+01,1.706000e+02
