Repository: brandonlampe/CS_Data

# Repository for Crushed Salt Data
**Grant No: 456417**

This is a work in progress!

## Repository Content

### Directory Names
A uniform namining structure still in progress, but in general directories are named according to the following:
 - Names contain no spaces, a single underscore "_" will be used as a file name seperator.
 - Files are for the Crushed Salt Project (CSP); therefore, the first three charaters of each file are "CSP".
 - Folders are organized by which frame the test was performed on i.e., A2 or A3.
 - The fifth and sixth charaters of each file name will therefore be "A" followed by the frame number.

File: UNM_WP_HY_175_09/STAGE04/CREEP_FIT/175_09_STAGE04_CREEP_OUT.csv (part 37 of 38)
Analysis by Brandon Lampe, performed on: 2016/07/05 19:58:49
Experimental results below begin at: 2016/04/11 08:28:26
Duration (sec),Duration (day),Elapsed Time (sec),Elapsed Time (day),Interpolated Fractional Density,Fit to Fractional Density,Fit to Volume Strain,Fit to Volume Strain Rate (1/sec),Confining Pressure (MPa),Pore Pressure (MPa),Terzaghi Pressure (MPa),Solid Pressure (MPa),Temperature (C))
3.403217e+05,3.938908e+00,8.457768e+04,9.789083e-01,9.161435e-01,9.162065e-01,9.019044e-03,2.285443e-08,2.198938e+01,-8.928276e-02,2.207866e+01,2.401028e+01,1.706515e+02
3.403317e+05,3.939024e+00,8.458768e+04,9.790241e-01,9.161305e-01,9.162067e-01,9.019273e-03,2.284773e-08,2.198938e+01,-8.928276e-02,2.207866e+01,2.401063e+01,1.706555e+02
3.403417e+05,3.939140e+00,8.459768e+04,9.791398e-01,9.161175e-01,9.162069e-01,9.019501e-03,2.284104e-08,2.198938e+01,-8.928276e-02,2.207866e+01,2.401097e+01,1.706595e+02
3.403517e+05,3.939256e+00,8.460768e+04,9.792556e-01,9.161045e-01,9.162071e-01,9.019730e-03,2.283435e-08,2.198938e+01,-8.928276e-02,2.207866e+01,2.401131e+01,1.706635e+02
3.403617e+05,3.939371e+00,8.461768e+04,9.793713e-01,9.160915e-01,9.162073e-01,9.019958e-03,2.282766e-08,2.198938e+01,-8.928276e-02,2.207866e+01,2.401165e+01,1.706675e+02
3.403717e+05,3.939487e+00,8.462768e+04,9.794871e-01,9.160785e-01,9.162075e-01,9.020186e-03,2.282097e-08,2.198938e+01,-8.928276e-02,2.207866e+01,2.401199e+01,1.706715e+02
3.403817e+05,3.939603e+00,8.463768e+04,9.796028e-01,9.160655e-01,9.162077e-01,9.020415e-03,2.281428e-08,2.198938e+01,-8.928276e-02,2.207866e+01,2.401234e+01,1.706755e+02
3.403917e+05,3.939719e+00,8.464768e+04,9.797186e-01,9.160525e-01,9.162079e-01,9.020643e-03,2.280760e-08,2.198938e+01,-8.928276e-02,2.207866e+01,2.401268e+01,1.706795e+02
3.404017e+05,3.939834e+00,8.465768e+04,9.798343e-01,9.160396e-01,9.162082e-01,9.020871e-03,2.280092e-08,2.198938e+01,-8.928276e-02,2.207866e+01,2.401302e+01,1.706835e+02
3.404117e+05,3.939950e+00,8.466769e+04,9.799501e-01,9.160266e-01,9.162084e-01,9.021099e-03,2.279423e-08,2.198938e+01,-8.928276e-02,2.207866e+01,2.401336e+01,1.706875e+02
3.404217e+05,3.940066e+00,8.467769e+04,9.800658e-01,9.160136e-01,9.162086e-01,9.021327e-03,2.278756e-08,2.198938e+01,-8.928276e-02,2.207866e+01,2.401370e+01,1.706916e+02
3.404317e+05,3.940182e+00,8.468769e+04,9.801816e-01,9.160006e-01,9.162088e-01,9.021554e-03,2.278088e-08,2.198938e+01,-8.928276e-02,2.207866e+01,2.401405e+01,1.706956e+02
3.404417e+05,3.940297e+00,8.469769e+04,9.802973e-01,9.159876e-01,9.162090e-01,9.021782e-03,2.277420e-08,2.198938e+01,-8.928276e-02,2.207866e+01,2.401439e+01,1.706996e+02
3.404517e+05,3.940413e+00,8.470769e+04,9.804131e-01,9.159861e-01,9.162092e-01,9.022010e-03,2.276753e-08,2.198861e+01,-8.928276e-02,2.207790e+01,2.401359e+01,1.707000e+02
3.404617e+05,3.940529e+00,8.471769e+04,9.805288e-01,9.159861e-01,9.162094e-01,9.022238e-03,2.276086e-08,2.198775e+01,-8.928276e-02,2.207704e+01,2.401265e+01,1.707000e+02
3.404717e+05,3.940645e+00,8.472769e+04,9.806446e-01,9.159861e-01,9.162096e-01,9.022465e-03,2.275419e-08,2.198690e+01,-8.928276e-02,2.207618e+01,2.401171e+01,1.707000e+02
3.404817e+05,3.940760e+00,8.473769e+04,9.807603e-01,9.159861e-01,9.162098e-01,9.022693e-03,2.274752e-08,2.198604e+01,-8.928276e-02,2.207532e+01,2.401078e+01,1.707000e+02
3.404917e+05,3.940876e+00,8.474769e+04,9.808761e-01,9.159861e-01,9.162100e-01,9.022920e-03,2.274086e-08,2.198518e+01,-8.928276e-02,2.207446e+01,2.400984e+01,1.707000e+02
3.405017e+05,3.940992e+00,8.475769e+04,9.809918e-01,9.159861e-01,9.162102e-01,9.023148e-03,2.273420e-08,2.198432e+01,-8.928276e-02,2.207360e+01,2.400890e+01,1.707000e+02
3.405117e+05,3.941108e+00,8.476769e+04,9.811076e-01,9.159861e-01,9.162104e-01,9.023375e-03,2.272753e-08,2.198346e+01,-8.928276e-02,2.207274e+01,2.400796e+01,1.707000e+02
3.405217e+05,3.941223e+00,8.477770e+04,9.812233e-01,9.159861e-01,9.162107e-01,9.023602e-03,2.272088e-08,2.198260e+01,-8.928276e-02,2.207188e+01,2.400702e+01,1.707000e+02
3.405317e+05,3.941339e+00,8.478770e+04,9.813391e-01,9.159861e-01,9.162109e-01,9.023829e-03,2.271422e-08,2.198174e+01,-8.928276e-02,2.207102e+01,2.400608e+01,1.707000e+02
3.405417e+05,3.941455e+00,8.479770e+04,9.814548e-01,9.159861e-01,9.162111e-01,9.024057e-03,2.270756e-08,2.198088e+01,-8.928276e-02,2.207016e+01,2.400515e+01,1.707000e+02
3.405517e+05,3.941571e+00,8.480770e+04,9.815706e-01,9.159861e-01,9.162113e-01,9.024284e-03,2.270091e-08,2.198002e+01,-8.928276e-02,2.206930e+01,2.400421e+01,1.707000e+02
3.405617e+05,3.941686e+00,8.481770e+04,9.816863e-01,9.159861e-01,9.162115e-01,9.024511e-03,2.269426e-08,2.197916e+01,-8.928276e-02,2.206845e+01,2.400327e+01,1.707000e+02
3.405717e+05,3.941802e+00,8.482770e+04,9.818021e-01,9.159861e-01,9.162117e-01,9.024738e-03,2.268761e-08,2.197830e+01,-8.928276e-02,2.206759e+01,2.400233e+01,1.707000e+02
3.405817e+05,3.941918e+00,8.483770e+04,9.819178e-01,9.159861e-01,9.162119e-01,9.024964e-03,2.268096e-08,2.197744e+01,-8.928276e-02,2.206673e+01,2.400139e+01,1.707000e+02
3.405917e+05,3.942034e+00,8.484770e+04,9.820336e-01,9.159861e-01,9.162121e-01,9.025191e-03,2.267432e-08,2.197658e+01,-8.928276e-02,2.206587e+01,2.400046e+01,1.707000e+02
3.406017e+05,3.942149e+00,8.485770e+04,9.821493e-01,9.159861e-01,9.162123e-01,9.025418e-03,2.266767e-08,2.197573e+01,-8.928276e-02,2.206501e+01,2.399952e+01,1.707000e+02
3.406117e+05,3.942265e+00,8.486770e+04,9.822651e-01,9.159861e-01,9.162125e-01,9.025645e-03,2.266103e-08,2.197487e+01,-8.928276e-02,2.206415e+01,2.399858e+01,1.707000e+02
3.406217e+05,3.942381e+00,8.487770e+04,9.823808e-01,9.159861e-01,9.162127e-01,9.025871e-03,2.265439e-08,2.197401e+01,-8.928276e-02,2.206329e+01,2.399764e+01,1.707000e+02
3.406317e+05,3.942497e+00,8.488771e+04,9.824966e-01,9.159861e-01,9.162129e-01,9.026098e-03,2.264775e-08,2.197315e+01,-8.928276e-02,2.206243e+01,2.399670e+01,1.707000e+02
3.406417e+05,3.942612e+00,8.489771e+04,9.826123e-01,9.159861e-01,9.162132e-01,9.026324e-03,2.264112e-08,2.197229e+01,-8.928276e-02,2.206157e+01,2.399577e+01,1.707000e+02
3.406517e+05,3.942728e+00,8.490771e+04,9.827281e-01,9.159861e-01,9.162134e-01,9.026551e-03,2.263448e-08,2.197143e+01,-8.928276e-02,2.206071e+01,2.399483e+01,1.707000e+02
3.406617e+05,3.942844e+00,8.491771e+04,9.828438e-01,9.159861e-01,9.162136e-01,9.026777e-03,2.262785e-08,2.197057e+01,-8.928276e-02,2.205985e+01,2.399389e+01,1.707000e+02
3.406717e+05,3.942960e+00,8.492771e+04,9.829596e-01,9.159861e-01,9.162138e-01,9.027003e-03,2.262122e-08,2.196971e+01,-8.928276e-02,2.205899e+01,2.399295e+01,1.707000e+02
3.406817e+05,3.943075e+00,8.493771e+04,9.830754e-01,9.159861e-01,9.162140e-01,9.027229e-03,2.261459e-08,2.196885e+01,-8.928276e-02,2.205813e+01,2.399201e+01,1.707000e+02
3.406917e+05,3.943191e+00,8.494771e+04,9.831911e-01,9.159861e-01,9.162142e-01,9.027456e-03,2.260797e-08,2.196801e+01,-8.928035e-02,2.205729e+01,2.399110e+01,1.707000e+02
3.407017e+05,3.943307e+00,8.495771e+04,9.833069e-01,9.159810e-01,9.162144e-01,9.027682e-03,2.260134e-08,2.196912e+01,-8.902720e-02,2.205814e+01,2.399241e+01,1.707040e+02
3.407117e+05,3.943423e+00,8.496771e+04,9.834226e-01,9.159760e-01,9.162146e-01,9.027908e-03,2.259472e-08,2.197022e+01,-8.877405e-02,2.205900e+01,2.399373e+01,1.707080e+02
3.407217e+05,3.943538e+00,8.497771e+04,9.835384e-01,9.159710e-01,9.162148e-01,9.028134e-03,2.258810e-08,2.197133e+01,-8.852091e-02,2.205985e+01,2.399505e+01,1.707120e+02
3.407317e+05,3.943654e+00,8.498771e+04,9.836541e-01,9.159659e-01,9.162150e-01,9.028359e-03,2.258148e-08,2.197243e+01,-8.826776e-02,2.206070e+01,2.399636e+01,1.707159e+02
3.407417e+05,3.943770e+00,8.499772e+04,9.837699e-01,9.159609e-01,9.162152e-01,9.028585e-03,2.257486e-08,2.197354e+01,-8.801461e-02,2.206155e+01,2.399768e+01,1.707199e+02
3.407517e+05,3.943886e+00,8.500772e+04,9.838856e-01,9.159558e-01,9.162154e-01,9.028811e-03,2.256825e-08,2.197464e+01,-8.776147e-02,2.206241e+01,2.399899e+01,1.707239e+02
3.407617e+05,3.944001e+00,8.501772e+04,9.840014e-01,9.159508e-01,9.162156e-01,9.029037e-03,2.256164e-08,2.197575e+01,-8.750832e-02,2.206326e+01,2.400031e+01,1.707279e+02
3.407717e+05,3.944117e+00,8.502772e+04,9.841171e-01,9.159458e-01,9.162158e-01,9.029262e-03,2.255503e-08,2.197685e+01,-8.725517e-02,2.206411e+01,2.400163e+01,1.707319e+02
3.407817e+05,3.944233e+00,8.503772e+04,9.842329e-01,9.159407e-01,9.162160e-01,9.029488e-03,2.254842e-08,2.197796e+01,-8.700203e-02,2.206496e+01,2.400294e+01,1.707358e+02
3.407917e+05,3.944349e+00,8.504772e+04,9.843486e-01,9.159357e-01,9.162163e-01,9.029713e-03,2.254181e-08,2.197907e+01,-8.674888e-02,2.206581e+01,2.400426e+01,1.707398e+02
3.408017e+05,3.944464e+00,8.505772e+04,9.844644e-01,9.159306e-01,9.162165e-01,9.029939e-03,2.253521e-08,2.198017e+01,-8.649573e-02,2.206667e+01,2.400558e+01,1.707438e+02
3.408117e+05,3.944580e+00,8.506772e+04,9.845801e-01,9.159256e-01,9.162167e-01,9.030164e-03,2.252860e-08,2.198128e+01,-8.624259e-02,2.206752e+01,2.400689e+01,1.707478e+02
3.408217e+05,3.944696e+00,8.507772e+04,9.846959e-01,9.159206e-01,9.162169e-01,9.030389e-03,2.252200e-08,2.198238e+01,-8.598944e-02,2.206837e+01,2.400821e+01,1.707517e+02
3.408317e+05,3.944812e+00,8.508772e+04,9.848116e-01,9.159155e-01,9.162171e-01,9.030614e-03,2.251540e-08,2.198349e+01,-8.573629e-02,2.206922e+01,2.400953e+01,1.707557e+02
3.408417e+05,3.944927e+00,8.509772e+04,9.849274e-01,9.159105e-01,9.162173e-01,9.030840e-03,2.250881e-08,2.198459e+01,-8.548315e-02,2.207008e+01,2.401084e+01,1.707597e+02
3.408517e+05,3.945043e+00,8.510773e+04,9.850431e-01,9.159054e-01,9.162175e-01,9.031065e-03,2.250221e-08,2.198570e+01,-8.523000e-02,2.207093e+01,2.401216e+01,1.707637e+02
3.408617e+05,3.945159e+00,8.511773e+04,9.851589e-01,9.159004e-01,9.162177e-01,9.031290e-03,2.249562e-08,2.198680e+01,-8.497685e-02,2.207178e+01,2.401347e+01,1.707677e+02
3.408717e+05,3.945275e+00,8.512773e+04,9.852746e-01,9.158954e-01,9.162179e-01,9.031515e-03,2.248903e-08,2.198791e+01,-8.472371e-02,2.207263e+01,2.401479e+01,1.707716e+02
3.408817e+05,3.945390e+00,8.513773e+04,9.853904e-01,9.158903e-01,9.162181e-01,9.031740e-03,2.248244e-08,2.198902e+01,-8.447056e-02,2.207349e+01,2.401611e+01,1.707756e+02
3.408917e+05,3.945506e+00,8.514773e+04,9.855061e-01,9.158853e-01,9.162183e-01,9.031964e-03,2.247585e-08,2.199012e+01,-8.421741e-02,2.207434e+01,2.401742e+01,1.707796e+02
3.409017e+05,3.945622e+00,8.515773e+04,9.856219e-01,9.158802e-01,9.162185e-01,9.032189e-03,2.246926e-08,2.199123e+01,-8.396427e-02,2.207519e+01,2.401874e+01,1.707836e+02
3.409117e+05,3.945738e+00,8.516773e+04,9.857376e-01,9.158752e-01,9.162187e-01,9.032414e-03,2.246268e-08,2.199233e+01,-8.371112e-02,2.207604e+01,2.402006e+01,1.707875e+02
3.409217e+05,3.945853e+00,8.517773e+04,9.858534e-01,9.158702e-01,9.162189e-01,9.032638e-03,2.245610e-08,2.199344e+01,-8.345797e-02,2.207690e+01,2.402137e+01,1.707915e+02
3.409317e+05,3.945969e+00,8.518773e+04,9.859691e-01,9.158651e-01,9.162191e-01,9.032863e-03,2.244952e-08,2.199454e+01,-8.320483e-02,2.207775e+01,2.402269e+01,1.707955e+02
3.409417e+05,3.946085e+00,8.519773e+04,9.860849e-01,9.158601e-01,9.162193e-01,9.033087e-03,2.244294e-08,2.199565e+01,-8.295168e-02,2.207860e+01,2.402401e+01,1.707995e+02
3.409517e+05,3.946201e+00,8.520773e+04,9.862006e-01,9.158641e-01,9.162196e-01,9.033312e-03,2.243636e-08,2.199500e+01,-8.173258e-02,2.207673e+01,2.402308e+01,1.708000e+02
3.409617e+05,3.946316e+00,8.521774e+04,9.863164e-01,9.158696e-01,9.162198e-01,9.033536e-03,2.242979e-08,2.199408e+01,-8.036840e-02,2.207445e+01,2.402181e+01,1.708000e+02
3.409717e+05,3.946432e+00,8.522774e+04,9.864321e-01,9.158750e-01,9.162200e-01,9.033760e-03,2.242322e-08,2.199316e+01,-7.900421e-02,2.207217e+01,2.402054e+01,1.708000e+02
3.409817e+05,3.946548e+00,8.523774e+04,9.865479e-01,9.158804e-01,9.162202e-01,9.033985e-03,2.241665e-08,2.199225e+01,-7.764003e-02,2.206989e+01,2.401927e+01,1.708000e+02
3.409917e+05,3.946664e+00,8.524774e+04,9.866636e-01,9.158859e-01,9.162204e-01,9.034209e-03,2.241008e-08,2.199133e+01,-7.627584e-02,2.206761e+01,2.401800e+01,1.708000e+02
3.410017e+05,3.946779e+00,8.525774e+04,9.867794e-01,9.158913e-01,9.162206e-01,9.034433e-03,2.240351e-08,2.199041e+01,-7.491165e-02,2.206533e+01,2.401673e+01,1.708000e+02
3.410117e+05,3.946895e+00,8.526774e+04,9.868951e-01,9.158967e-01,9.162208e-01,9.034657e-03,2.239695e-08,2.198950e+01,-7.354747e-02,2.206304e+01,2.401546e+01,1.708000e+02
3.410217e+05,3.947011e+00,8.527774e+04,9.870109e-01,9.159022e-01,9.162210e-01,9.034881e-03,2.239039e-08,2.198858e+01,-7.218328e-02,2.206076e+01,2.401419e+01,1.708000e+02
3.410317e+05,3.947127e+00,8.528774e+04,9.871266e-01,9.159076e-01,9.162212e-01,9.035105e-03,2.238383e-08,2.198766e+01,-7.081910e-02,2.205848e+01,2.401292e+01,1.708000e+02
3.410417e+05,3.947242e+00,8.529774e+04,9.872424e-01,9.159130e-01,9.162214e-01,9.035329e-03,2.237727e-08,2.198675e+01,-6.945491e-02,2.205620e+01,2.401165e+01,1.708000e+02
3.410517e+05,3.947358e+00,8.530774e+04,9.873581e-01,9.159185e-01,9.162216e-01,9.035552e-03,2.237071e-08,2.198583e+01,-6.809073e-02,2.205392e+01,2.401039e+01,1.708000e+02
3.410617e+05,3.947474e+00,8.531774e+04,9.874739e-01,9.159239e-01,9.162218e-01,9.035776e-03,2.236416e-08,2.198491e+01,-6.672654e-02,2.205164e+01,2.400912e+01,1.708000e+02
3.410717e+05,3.947590e+00,8.532775e+04,9.875897e-01,9.159293e-01,9.162220e-01,9.036000e-03,2.235760e-08,2.198400e+01,-6.536236e-02,2.204936e+01,2.400785e+01,1.708000e+02
3.410817e+05,3.947705e+00,8.533775e+04,9.877054e-01,9.159348e-01,9.162222e-01,9.036223e-03,2.235105e-08,2.198308e+01,-6.399817e-02,2.204708e+01,2.400658e+01,1.708000e+02
3.410917e+05,3.947821e+00,8.534775e+04,9.878212e-01,9.159402e-01,9.162224e-01,9.036447e-03,2.234450e-08,2.198216e+01,-6.263399e-02,2.204480e+01,2.400531e+01,1.708000e+02
3.411017e+05,3.947937e+00,8.535775e+04,9.879369e-01,9.159456e-01,9.162226e-01,9.036670e-03,2.233796e-08,2.198125e+01,-6.126980e-02,2.204252e+01,2.400404e+01,1.708000e+02
3.411117e+05,3.948053e+00,8.536775e+04,9.880527e-01,9.159511e-01,9.162228e-01,9.036894e-03,2.233141e-08,2.198033e+01,-5.990562e-02,2.204024e+01,2.400277e+01,1.708000e+02
3.411218e+05,3.948168e+00,8.537775e+04,9.881684e-01,9.159565e-01,9.162230e-01,9.037117e-03,2.232487e-08,2.197941e+01,-5.854143e-02,2.203796e+01,2.400151e+01,1.708000e+02
3.411318e+05,3.948284e+00,8.538775e+04,9.882842e-01,9.159619e-01,9.162232e-01,9.037340e-03,2.231833e-08,2.197850e+01,-5.717725e-02,2.203568e+01,2.400024e+01,1.708000e+02
3.411418e+05,3.948400e+00,8.539775e+04,9.883999e-01,9.159674e-01,9.162234e-01,9.037563e-03,2.231179e-08,2.197758e+01,-5.581306e-02,2.203339e+01,2.399897e+01,1.708000e+02
3.411518e+05,3.948516e+00,8.540775e+04,9.885157e-01,9.159728e-01,9.162237e-01,9.037786e-03,2.230525e-08,2.197667e+01,-5.444887e-02,2.203111e+01,2.399770e+01,1.708000e+02
3.411618e+05,3.948631e+00,8.541775e+04,9.886314e-01,9.159782e-01,9.162239e-01,9.038009e-03,2.229871e-08,2.197575e+01,-5.308469e-02,2.202883e+01,2.399643e+01,1.708000e+02
3.411718e+05,3.948747e+00,8.542775e+04,9.887472e-01,9.159837e-01,9.162241e-01,9.038232e-03,2.229218e-08,2.197483e+01,-5.172050e-02,2.202655e+01,2.399516e+01,1.708000e+02
3.411818e+05,3.948863e+00,8.543776e+04,9.888629e-01,9.159861e-01,9.162243e-01,9.038455e-03,2.228565e-08,2.197441e+01,-5.109779e-02,2.202551e+01,2.399458e+01,1.708000e+02
3.411918e+05,3.948979e+00,8.544776e+04,9.889787e-01,9.159861e-01,9.162245e-01,9.038678e-03,2.227912e-08,2.197808e+01,-5.109779e-02,2.202918e+01,2.399859e+01,1.708000e+02
3.412018e+05,3.949094e+00,8.545776e+04,9.890944e-01,9.159861e-01,9.162247e-01,9.038901e-03,2.227259e-08,2.198542e+01,-5.109779e-02,2.203652e+01,2.400660e+01,1.708000e+02
3.412118e+05,3.949210e+00,8.546776e+04,9.892102e-01,9.159861e-01,9.162249e-01,9.039124e-03,2.226606e-08,2.199260e+01,-5.109779e-02,2.204369e+01,2.401443e+01,1.708000e+02
3.412218e+05,3.949326e+00,8.547776e+04,9.893259e-01,9.159271e-01,9.162251e-01,9.039346e-03,2.225954e-08,2.198882e+01,-5.109779e-02,2.203992e+01,2.401186e+01,1.708000e+02
3.412318e+05,3.949442e+00,8.548776e+04,9.894417e-01,9.157917e-01,9.162253e-01,9.039569e-03,2.225302e-08,2.197781e+01,-5.109779e-02,2.202891e+01,2.400340e+01,1.708000e+02
3.412418e+05,3.949557e+00,8.549776e+04,9.895574e-01,9.157153e-01,9.162255e-01,9.039791e-03,2.224650e-08,2.197748e+01,-5.109779e-02,2.202858e+01,2.400505e+01,1.708000e+02
3.412518e+05,3.949673e+00,8.550776e+04,9.896732e-01,9.157153e-01,9.162257e-01,9.040014e-03,2.223998e-08,2.198537e+01,-5.109779e-02,2.203647e+01,2.401367e+01,1.708000e+02
3.412618e+05,3.949789e+00,8.551776e+04,9.897889e-01,9.157153e-01,9.162259e-01,9.040236e-03,2.223346e-08,2.198938e+01,-5.109779e-02,2.204048e+01,2.401804e+01,1.708574e+02
3.412718e+05,3.949905e+00,8.552776e+04,9.899047e-01,9.157153e-01,9.162261e-01,9.040459e-03,2.222695e-08,2.199315e+01,-5.109779e-02,2.204425e+01,2.402216e+01,1.708412e+02
3.412818e+05,3.950020e+00,8.553776e+04,9.900204e-01,9.157153e-01,9.162263e-01,9.040681e-03,2.222044e-08,2.199579e+01,-5.109779e-02,2.204689e+01,2.402504e+01,1.708000e+02
3.412918e+05,3.950136e+00,8.554777e+04,9.901362e-01,9.157153e-01,9.162265e-01,9.040903e-03,2.221392e-08,2.199579e+01,-5.109779e-02,2.204689e+01,2.402504e+01,1.708000e+02
3.413018e+05,3.950252e+00,8.555777e+04,9.902519e-01,9.157153e-01,9.162267e-01,9.041125e-03,2.220742e-08,2.199277e+01,-5.109779e-02,2.204386e+01,2.402174e+01,1.708000e+02
3.413118e+05,3.950368e+00,8.556777e+04,9.903677e-01,9.157153e-01,9.162269e-01,9.041347e-03,2.220091e-08,2.198938e+01,-5.109779e-02,2.204048e+01,2.401804e+01,1.708000e+02
3.413218e+05,3.950483e+00,8.557777e+04,9.904834e-01,9.157153e-01,9.162271e-01,9.041569e-03,2.219440e-08,2.198938e+01,-5.109779e-02,2.204048e+01,2.401804e+01,1.709069e+02
3.413318e+05,3.950599e+00,8.558777e+04,9.905992e-01,9.157153e-01,9.162273e-01,9.041791e-03,2.218790e-08,2.198075e+01,-5.109779e-02,2.203185e+01,2.400862e+01,1.709423e+02
3.413418e+05,3.950715e+00,8.559777e+04,9.907149e-01,9.158004e-01,9.162275e-01,9.042013e-03,2.218140e-08,2.197441e+01,-5.109779e-02,2.202551e+01,2.399946e+01,1.708410e+02
3.413518e+05,3.950831e+00,8.560777e+04,9.908307e-01,9.159283e-01,9.162277e-01,9.042235e-03,2.217490e-08,2.197441e+01,-5.109779e-02,2.202551e+01,2.399610e+01,1.708000e+02
3.413618e+05,3.950946e+00,8.561777e+04,9.909464e-01,9.159861e-01,9.162279e-01,9.042457e-03,2.216840e-08,2.197441e+01,-5.109779e-02,2.202551e+01,2.399458e+01,1.708000e+02
3.413718e+05,3.951062e+00,8.562777e+04,9.910622e-01,9.159861e-01,9.162281e-01,9.042678e-03,2.216191e-08,2.197441e+01,-5.109779e-02,2.202551e+01,2.399458e+01,1.708000e+02
3.413818e+05,3.951178e+00,8.563777e+04,9.911779e-01,9.159861e-01,9.162283e-01,9.042900e-03,2.215541e-08,2.198164e+01,-5.109779e-02,2.203274e+01,2.400247e+01,1.708000e+02
3.413918e+05,3.951294e+00,8.564777e+04,9.912937e-01,9.159861e-01,9.162285e-01,9.043121e-03,2.214892e-08,2.199251e+01,-5.109779e-02,2.204361e+01,2.401434e+01,1.708000e+02
3.414018e+05,3.951409e+00,8.565778e+04,9.914094e-01,9.159177e-01,9.162287e-01,9.043343e-03,2.214243e-08,2.199233e+01,-5.109779e-02,2.204343e+01,2.401594e+01,1.708000e+02
3.414118e+05,3.951525e+00,8.566778e+04,9.915252e-01,9.157740e-01,9.162289e-01,9.043564e-03,2.213594e-08,2.198051e+01,-5.109779e-02,2.203161e+01,2.400681e+01,1.708000e+02
3.414218e+05,3.951641e+00,8.567778e+04,9.916409e-01,9.157153e-01,9.162291e-01,9.043786e-03,2.212946e-08,2.197791e+01,-5.109779e-02,2.202901e+01,2.400552e+01,1.708000e+02
3.414318e+05,3.951757e+00,8.568778e+04,9.917567e-01,9.157153e-01,9.162294e-01,9.044007e-03,2.212297e-08,2.198487e+01,-5.109779e-02,2.203597e+01,2.401311e+01,1.708945e+02
3.414418e+05,3.951872e+00,8.569778e+04,9.918724e-01,9.157153e-01,9.162296e-01,9.044228e-03,2.211649e-08,2.198938e+01,-5.109779e-02,2.204048e+01,2.401804e+01,1.709523e+02
3.414518e+05,3.951988e+00,8.570778e+04,9.919882e-01,9.157153e-01,9.162298e-01,9.044449e-03,2.211001e-08,2.199249e+01,-5.109779e-02,2.204359e+01,2.402144e+01,1.709000e+02
3.414618e+05,3.952104e+00,8.571778e+04,9.921039e-01,9.157153e-01,9.162300e-01,9.044670e-03,2.210353e-08,2.199579e+01,-5.109779e-02,2.204689e+01,2.402504e+01,1.709000e+02
3.414718e+05,3.952220e+00,8.572778e+04,9.922197e-01,9.157153e-01,9.162302e-01,9.044891e-03,2.209706e-08,2.199579e+01,-5.109779e-02,2.204689e+01,2.402504e+01,1.708502e+02
3.414818e+05,3.952335e+00,8.573778e+04,9.923355e-01,9.157153e-01,9.162304e-01,9.045112e-03,2.209058e-08,2.199579e+01,-5.109779e-02,2.204689e+01,2.402504e+01,1.708555e+02
3.414918e+05,3.952451e+00,8.574778e+04,9.924512e-01,9.157153e-01,9.162306e-01,9.045333e-03,2.208411e-08,2.199579e+01,-5.109779e-02,2.204689e+01,2.402504e+01,1.709000e+02
3.415018e+05,3.952567e+00,8.575778e+04,9.925670e-01,9.157153e-01,9.162308e-01,9.045554e-03,2.207764e-08,2.199275e+01,-5.109779e-02,2.204385e+01,2.402172e+01,1.709000e+02
3.415118e+05,3.952683e+00,8.576779e+04,9.926827e-01,9.157153e-01,9.162310e-01,9.045775e-03,2.207117e-08,2.198221e+01,-5.109779e-02,2.203331e+01,2.401021e+01,1.709000e+02
3.415218e+05,3.952798e+00,8.577779e+04,9.927985e-01,9.157153e-01,9.162312e-01,9.045995e-03,2.206470e-08,2.197129e+01,-5.109779e-02,2.202239e+01,2.399828e+01,1.709000e+02
3.415318e+05,3.952914e+00,8.578779e+04,9.929142e-01,9.157153e-01,9.162314e-01,9.046216e-03,2.205824e-08,2.196168e+01,-5.109779e-02,2.201278e+01,2.398779e+01,1.708507e+02
3.415418e+05,3.953030e+00,8.579779e+04,9.930300e-01,9.157153e-01,9.162316e-01,9.046437e-03,2.205177e-08,2.195197e+01,-5.109779e-02,2.200307e+01,2.397718e+01,1.708000e+02
3.415518e+05,3.953146e+00,8.580779e+04,9.931457e-01,9.157153e-01,9.162318e-01,9.046657e-03,2.204531e-08,2.194876e+01,-5.109779e-02,2.199986e+01,2.397368e+01,1.708000e+02
3.415618e+05,3.953261e+00,8.581779e+04,9.932615e-01,9.157153e-01,9.162320e-01,9.046878e-03,2.203885e-08,2.195204e+01,-5.109779e-02,2.200314e+01,2.397727e+01,1.709024e+02
3.415718e+05,3.953377e+00,8.582779e+04,9.933772e-01,9.157153e-01,9.162322e-01,9.047098e-03,2.203239e-08,2.195823e+01,-5.109779e-02,2.200933e+01,2.398402e+01,1.709046e+02
3.415818e+05,3.953493e+00,8.583779e+04,9.934930e-01,9.157153e-01,9.162324e-01,9.047318e-03,2.202594e-08,2.196467e+01,-5.109779e-02,2.201577e+01,2.399106e+01,1.708000e+02
3.415918e+05,3.953609e+00,8.584779e+04,9.936087e-01,9.157153e-01,9.162326e-01,9.047539e-03,2.201948e-08,2.197114e+01,-5.109779e-02,2.202224e+01,2.399812e+01,1.708489e+02
3.416018e+05,3.953724e+00,8.585779e+04,9.937245e-01,9.157153e-01,9.162328e-01,9.047759e-03,2.201303e-08,2.197759e+01,-5.109779e-02,2.202869e+01,2.400516e+01,1.708505e+02
3.416118e+05,3.953840e+00,8.586779e+04,9.938402e-01,9.157153e-01,9.162330e-01,9.047979e-03,2.200658e-08,2.198512e+01,-5.109779e-02,2.203622e+01,2.401339e+01,1.708000e+02
3.416218e+05,3.953956e+00,8.587780e+04,9.939560e-01,9.157153e-01,9.162332e-01,9.048199e-03,2.200013e-08,2.198938e+01,-5.109779e-02,2.204048e+01,2.401804e+01,1.708509e+02
3.416318e+05,3.954072e+00,8.588780e+04,9.940717e-01,9.157153e-01,9.162334e-01,9.048419e-03,2.199369e-08,2.199298e+01,-5.109779e-02,2.204408e+01,2.402197e+01,1.709000e+02
3.416418e+05,3.954187e+00,8.589780e+04,9.941875e-01,9.157153e-01,9.162336e-01,9.048639e-03,2.198724e-08,2.199579e+01,-5.109779e-02,2.204689e+01,2.402504e+01,1.709000e+02
3.416518e+05,3.954303e+00,8.590780e+04,9.943032e-01,9.157153e-01,9.162338e-01,9.048859e-03,2.198080e-08,2.199890e+01,-5.109779e-02,2.204999e+01,2.402843e+01,1.709000e+02
3.416618e+05,3.954419e+00,8.591780e+04,9.944190e-01,9.157153e-01,9.162340e-01,9.049078e-03,2.197436e-08,2.199905e+01,-5.109779e-02,2.205015e+01,2.402861e+01,1.709000e+02
3.416718e+05,3.954535e+00,8.592780e+04,9.945347e-01,9.157153e-01,9.162342e-01,9.049298e-03,2.196792e-08,2.198835e+01,-5.426414e-02,2.204261e+01,2.401720e+01,1.709000e+02
3.416818e+05,3.954650e+00,8.593780e+04,9.946505e-01,9.157153e-01,9.162344e-01,9.049518e-03,2.196148e-08,2.198083e+01,-5.425476e-02,2.203508e+01,2.400899e+01,1.709504e+02
3.416918e+05,3.954766e+00,8.594780e+04,9.947662e-01,9.157153e-01,9.162346e-01,9.049737e-03,2.195505e-08,2.197181e+01,-5.109779e-02,2.202291e+01,2.399885e+01,1.709063e+02
3.417018e+05,3.954882e+00,8.595780e+04,9.948820e-01,9.157153e-01,9.162348e-01,9.049957e-03,2.194862e-08,2.196159e+01,-5.109779e-02,2.201268e+01,2.398769e+01,1.708945e+02
3.417118e+05,3.954998e+00,8.596780e+04,9.949977e-01,9.157153e-01,9.162350e-01,9.050176e-03,2.194218e-08,2.196159e+01,-5.109779e-02,2.201268e+01,2.398769e+01,1.709038e+02
3.417218e+05,3.955113e+00,8.597780e+04,9.951135e-01,9.157153e-01,9.162352e-01,9.050396e-03,2.193576e-08,2.196159e+01,-5.109779e-02,2.201268e+01,2.398769e+01,1.708000e+02
3.417318e+05,3.955229e+00,8.598781e+04,9.952292e-01,9.157153e-01,9.162354e-01,9.050615e-03,2.192933e-08,2.196475e+01,-5.109779e-02,2.201585e+01,2.399115e+01,1.708000e+02
3.417418e+05,3.955345e+00,8.599781e+04,9.953450e-01,9.157153e-01,9.162356e-01,9.050835e-03,2.192290e-08,2.196800e+01,-5.109779e-02,2.201910e+01,2.399469e+01,1.708000e+02
3.417518e+05,3.955461e+00,8.600781e+04,9.954607e-01,9.157153e-01,9.162358e-01,9.051054e-03,2.191648e-08,2.196800e+01,-5.109779e-02,2.201910e+01,2.399469e+01,1.708000e+02
3.417618e+05,3.955576e+00,8.601781e+04,9.955765e-01,9.157153e-01,9.162360e-01,9.051273e-03,2.191006e-08,2.196800e+01,-5.109779e-02,2.201910e+01,2.399469e+01,1.708000e+02
3.417718e+05,3.955692e+00,8.602781e+04,9.956922e-01,9.157153e-01,9.162362e-01,9.051492e-03,2.190364e-08,2.196800e+01,-5.109779e-02,2.201910e+01,2.399469e+01,1.708000e+02
3.417818e+05,3.955808e+00,8.603781e+04,9.958080e-01,9.157153e-01,9.162364e-01,9.051711e-03,2.189722e-08,2.196800e+01,-5.109779e-02,2.201910e+01,2.399469e+01,1.708000e+02
3.417918e+05,3.955924e+00,8.604781e+04,9.959237e-01,9.157153e-01,9.162366e-01,9.051930e-03,2.189080e-08,2.195958e+01,-5.109779e-02,2.201068e+01,2.398550e+01,1.708437e+02
3.418018e+05,3.956039e+00,8.605781e+04,9.960395e-01,9.157153e-01,9.162368e-01,9.052149e-03,2.188439e-08,2.194558e+01,-5.109779e-02,2.199668e+01,2.397021e+01,1.708504e+02
3.418118e+05,3.956155e+00,8.606781e+04,9.961552e-01,9.157153e-01,9.162370e-01,9.052368e-03,2.187798e-08,2.193486e+01,-5.109779e-02,2.198596e+01,2.395851e+01,1.708000e+02
3.418218e+05,3.956271e+00,8.607781e+04,9.962710e-01,9.157153e-01,9.162372e-01,9.052586e-03,2.187157e-08,2.192745e+01,-5.109779e-02,2.197855e+01,2.395041e+01,1.708000e+02
3.418318e+05,3.956387e+00,8.608781e+04,9.963867e-01,9.157153e-01,9.162374e-01,9.052805e-03,2.186516e-08,2.192745e+01,-5.109779e-02,2.197855e+01,2.395041e+01,1.708000e+02
3.418418e+05,3.956502e+00,8.609782e+04,9.965025e-01,9.157153e-01,9.162376e-01,9.053024e-03,2.185875e-08,2.193150e+01,-5.109779e-02,2.198259e+01,2.395483e+01,1.707523e+02
3.418518e+05,3.956618e+00,8.610782e+04,9.966182e-01,9.157153e-01,9.162378e-01,9.053242e-03,2.185234e-08,2.193593e+01,-5.109779e-02,2.198703e+01,2.395967e+01,1.707000e+02
3.418618e+05,3.956734e+00,8.611782e+04,9.967340e-01,9.157153e-01,9.162380e-01,9.053461e-03,2.184594e-08,2.193254e+01,-5.109779e-02,2.198364e+01,2.395597e+01,1.707400e+02
3.418718e+05,3.956850e+00,8.612782e+04,9.968498e-01,9.157153e-01,9.162382e-01,9.053679e-03,2.183954e-08,2.193419e+01,-5.109779e-02,2.198528e+01,2.395777e+01,1.707548e+02
3.418818e+05,3.956966e+00,8.613782e+04,9.969655e-01,9.157153e-01,9.162384e-01,9.053898e-03,2.183314e-08,2.194234e+01,-5.109779e-02,2.199344e+01,2.396668e+01,1.707000e+02
3.418918e+05,3.957081e+00,8.614782e+04,9.970813e-01,9.157153e-01,9.162386e-01,9.054116e-03,2.182674e-08,2.194562e+01,-5.109779e-02,2.199672e+01,2.397025e+01,1.707000e+02
3.419018e+05,3.957197e+00,8.615782e+04,9.971970e-01,9.157153e-01,9.162388e-01,9.054334e-03,2.182035e-08,2.194876e+01,-5.109779e-02,2.199986e+01,2.397368e+01,1.707950e+02
3.419118e+05,3.957313e+00,8.616782e+04,9.973128e-01,9.157153e-01,9.162390e-01,9.054552e-03,2.181395e-08,2.194876e+01,-5.415016e-02,2.200291e+01,2.397396e+01,1.708041e+02
3.419218e+05,3.957429e+00,8.617782e+04,9.974285e-01,9.157153e-01,9.162392e-01,9.054771e-03,2.180756e-08,2.194563e+01,-5.435924e-02,2.199999e+01,2.397057e+01,1.707000e+02
3.419318e+05,3.957544e+00,8.618782e+04,9.975443e-01,9.157153e-01,9.162394e-01,9.054989e-03,2.180117e-08,2.193561e+01,-5.109779e-02,2.198671e+01,2.395932e+01,1.707000e+02
3.419418e+05,3.957660e+00,8.619782e+04,9.976600e-01,9.157153e-01,9.162396e-01,9.055207e-03,2.179478e-08,2.192210e+01,-5.109779e-02,2.197320e+01,2.394457e+01,1.707000e+02
3.419518e+05,3.957776e+00,8.620783e+04,9.977758e-01,9.157153e-01,9.162398e-01,9.055425e-03,2.178840e-08,2.190875e+01,-5.109779e-02,2.195985e+01,2.392999e+01,1.707000e+02
3.419618e+05,3.957892e+00,8.621783e+04,9.978915e-01,9.157153e-01,9.162400e-01,9.055642e-03,2.178201e-08,2.189522e+01,-5.109779e-02,2.194632e+01,2.391521e+01,1.707000e+02
3.419718e+05,3.958007e+00,8.622783e+04,9.980073e-01,9.157153e-01,9.162402e-01,9.055860e-03,2.177563e-08,2.189203e+01,-5.109779e-02,2.194312e+01,2.391173e+01,1.707000e+02
3.419818e+05,3.958123e+00,8.623783e+04,9.981230e-01,9.157153e-01,9.162404e-01,9.056078e-03,2.176925e-08,2.189847e+01,-5.109779e-02,2.194957e+01,2.391876e+01,1.707482e+02
3.419918e+05,3.958239e+00,8.624783e+04,9.982388e-01,9.157153e-01,9.162406e-01,9.056296e-03,2.176287e-08,2.190493e+01,-5.109779e-02,2.195603e+01,2.392582e+01,1.707510e+02
3.420018e+05,3.958355e+00,8.625783e+04,9.983545e-01,9.157153e-01,9.162408e-01,9.056513e-03,2.175650e-08,2.191112e+01,-5.109779e-02,2.196222e+01,2.393258e+01,1.707000e+02
3.420118e+05,3.958470e+00,8.626783e+04,9.984703e-01,9.157153e-01,9.162410e-01,9.056731e-03,2.175012e-08,2.191731e+01,-5.109779e-02,2.196841e+01,2.393933e+01,1.707419e+02
3.420218e+05,3.958586e+00,8.627783e+04,9.985860e-01,9.157153e-01,9.162412e-01,9.056948e-03,2.174375e-08,2.192399e+01,-5.109779e-02,2.197508e+01,2.394663e+01,1.708000e+02
3.420318e+05,3.958702e+00,8.628783e+04,9.987018e-01,9.157153e-01,9.162414e-01,9.057166e-03,2.173738e-08,2.193181e+01,-5.109779e-02,2.198291e+01,2.395518e+01,1.707485e+02
3.420418e+05,3.958818e+00,8.629783e+04,9.988175e-01,9.157153e-01,9.162416e-01,9.057383e-03,2.173101e-08,2.193901e+01,-5.109779e-02,2.199010e+01,2.396303e+01,1.707479e+02
3.420518e+05,3.958933e+00,8.630783e+04,9.989333e-01,9.157153e-01,9.162418e-01,9.057600e-03,2.172464e-08,2.194234e+01,-5.109779e-02,2.199344e+01,2.396668e+01,1.708000e+02
3.420618e+05,3.959049e+00,8.631784e+04,9.990490e-01,9.157153e-01,9.162420e-01,9.057818e-03,2.171827e-08,2.194550e+01,-5.109779e-02,2.199660e+01,2.397012e+01,1.707508e+02
3.420718e+05,3.959165e+00,8.632784e+04,9.991648e-01,9.157153e-01,9.162422e-01,9.058035e-03,2.171191e-08,2.194876e+01,-5.109779e-02,2.199986e+01,2.397368e+01,1.707456e+02
3.420818e+05,3.959281e+00,8.633784e+04,9.992805e-01,9.157153e-01,9.162424e-01,9.058252e-03,2.170555e-08,2.194876e+01,-5.109779e-02,2.199986e+01,2.397368e+01,1.708000e+02
3.420918e+05,3.959396e+00,8.634784e+04,9.993963e-01,9.157153e-01,9.162426e-01,9.058469e-03,2.169919e-08,2.194054e+01,-5.109779e-02,2.199164e+01,2.396471e+01,1.708000e+02
3.421018e+05,3.959512e+00,8.635784e+04,9.995120e-01,9.157153e-01,9.162428e-01,9.058686e-03,2.169283e-08,2.192475e+01,-5.109779e-02,2.197585e+01,2.394746e+01,1.708000e+02
3.421118e+05,3.959628e+00,8.636784e+04,9.996278e-01,9.157153e-01,9.162430e-01,9.058903e-03,2.168647e-08,2.191486e+01,-5.109779e-02,2.196596e+01,2.393666e+01,1.707518e+02
3.421218e+05,3.959744e+00,8.637784e+04,9.997435e-01,9.157153e-01,9.162432e-01,9.059120e-03,2.168012e-08,2.190821e+01,-5.109779e-02,2.195930e+01,2.392940e+01,1.707487e+02
3.421318e+05,3.959859e+00,8.638784e+04,9.998593e-01,9.157153e-01,9.162434e-01,9.059337e-03,2.167377e-08,2.190821e+01,-5.109779e-02,2.195930e+01,2.392940e+01,1.708000e+02
3.421418e+05,3.959975e+00,8.639784e+04,9.999750e-01,9.157153e-01,9.162436e-01,9.059553e-03,2.166741e-08,2.191092e+01,-5.109779e-02,2.196202e+01,2.393236e+01,1.707577e+02
3.421518e+05,3.960091e+00,8.640784e+04,1.000091e+00,9.157153e-01,9.162438e-01,9.059770e-03,2.166107e-08,2.191462e+01,-5.109779e-02,2.196572e+01,2.393640e+01,1.707371e+02
3.421618e+05,3.960207e+00,8.641784e+04,1.000207e+00,9.157153e-01,9.162440e-01,9.059987e-03,2.165472e-08,2.191711e+01,-5.109779e-02,2.196821e+01,2.393912e+01,1.707612e+02
3.421718e+05,3.960322e+00,8.642785e+04,1.000322e+00,9.157153e-01,9.162442e-01,9.060203e-03,2.164837e-08,2.192350e+01,-5.109779e-02,2.197460e+01,2.394610e+01,1.707000e+02
3.421818e+05,3.960438e+00,8.643785e+04,1.000438e+00,9.157153e-01,9.162444e-01,9.060420e-03,2.164203e-08,2.192745e+01,-5.109779e-02,2.197855e+01,2.395041e+01,1.707437e+02
3.421918e+05,3.960554e+00,8.644785e+04,1.000554e+00,9.157153e-01,9.162446e-01,9.060636e-03,2.163569e-08,2.192745e+01,-5.109779e-02,2.197855e+01,2.395041e+01,1.707511e+02
3.422018e+05,3.960670e+00,8.645785e+04,1.000670e+00,9.157153e-01,9.162448e-01,9.060852e-03,2.162935e-08,2.193166e+01,-5.109779e-02,2.198276e+01,2.395500e+01,1.707496e+02
3.422118e+05,3.960785e+00,8.646785e+04,1.000785e+00,9.157153e-01,9.162450e-01,9.061069e-03,2.162301e-08,2.193593e+01,-5.109779e-02,2.198703e+01,2.395967e+01,1.708000e+02
3.422219e+05,3.960901e+00,8.647785e+04,1.000901e+00,9.157153e-01,9.162452e-01,9.061285e-03,2.161668e-08,2.193195e+01,-5.109779e-02,2.198305e+01,2.395532e+01,1.707530e+02
3.422319e+05,3.961017e+00,8.648785e+04,1.001017e+00,9.157153e-01,9.162454e-01,9.061501e-03,2.161034e-08,2.192245e+01,-5.109779e-02,2.197354e+01,2.394495e+01,1.707390e+02
3.422419e+05,3.961133e+00,8.649785e+04,1.001133e+00,9.157153e-01,9.162456e-01,9.061717e-03,2.160401e-08,2.190966e+01,-5.109779e-02,2.196076e+01,2.393098e+01,1.708000e+02
3.422519e+05,3.961248e+00,8.650785e+04,1.001248e+00,9.157153e-01,9.162458e-01,9.061933e-03,2.159768e-08,2.189663e+01,-5.109779e-02,2.194773e+01,2.391675e+01,1.707598e+02
3.422619e+05,3.961364e+00,8.651785e+04,1.001364e+00,9.157153e-01,9.162460e-01,9.062149e-03,2.159135e-08,2.188614e+01,-5.109779e-02,2.193724e+01,2.390530e+01,1.707000e+02
3.422719e+05,3.961480e+00,8.652785e+04,1.001480e+00,9.157153e-01,9.162462e-01,9.062365e-03,2.158502e-08,2.188575e+01,-5.109779e-02,2.193685e+01,2.390487e+01,1.707498e+02
3.422819e+05,3.961596e+00,8.653786e+04,1.001596e+00,9.157153e-01,9.162464e-01,9.062581e-03,2.157870e-08,2.189220e+01,-5.109779e-02,2.194330e+01,2.391192e+01,1.707495e+02
3.422919e+05,3.961711e+00,8.654786e+04,1.001711e+00,9.157153e-01,9.162466e-01,9.062797e-03,2.157238e-08,2.189840e+01,-5.109779e-02,2.194950e+01,2.391869e+01,1.707472e+02
3.423019e+05,3.961827e+00,8.655786e+04,1.001827e+00,9.157153e-01,9.162468e-01,9.063012e-03,2.156605e-08,2.190431e+01,-5.109779e-02,2.195541e+01,2.392514e+01,1.707216e+02
3.423119e+05,3.961943e+00,8.656786e+04,1.001943e+00,9.157153e-01,9.162470e-01,9.063228e-03,2.155974e-08,2.191070e+01,-5.109779e-02,2.196180e+01,2.393212e+01,1.706389e+02
3.423219e+05,3.962059e+00,8.657786e+04,1.002059e+00,9.157153e-01,9.162472e-01,9.063444e-03,2.155342e-08,2.191722e+01,-5.109779e-02,2.196831e+01,2.393923e+01,1.707000e+02
3.423319e+05,3.962174e+00,8.658786e+04,1.002174e+00,9.157153e-01,9.162474e-01,9.063659e-03,2.154710e-08,2.192103e+01,-5.109779e-02,2.197213e+01,2.394340e+01,1.707443e+02
3.423419e+05,3.962290e+00,8.659786e+04,1.002290e+00,9.157153e-01,9.162476e-01,9.063874e-03,2.154079e-08,2.192424e+01,-5.109779e-02,2.197534e+01,2.394691e+01,1.708000e+02
3.423519e+05,3.962406e+00,8.660786e+04,1.002406e+00,9.157153e-01,9.162478e-01,9.064090e-03,2.153448e-08,2.192745e+01,-5.109779e-02,2.197855e+01,2.395041e+01,1.707493e+02
3.423619e+05,3.962522e+00,8.661786e+04,1.002522e+00,9.157153e-01,9.162480e-01,9.064305e-03,2.152817e-08,2.192745e+01,-5.109779e-02,2.197855e+01,2.395041e+01,1.707000e+02
3.423719e+05,3.962637e+00,8.662786e+04,1.002637e+00,9.157153e-01,9.162481e-01,9.064520e-03,2.152186e-08,2.192745e+01,-5.109779e-02,2.197855e+01,2.395041e+01,1.707000e+02
3.423819e+05,3.962753e+00,8.663786e+04,1.002753e+00,9.157153e-01,9.162483e-01,9.064736e-03,2.151555e-08,2.192494e+01,-5.109779e-02,2.197604e+01,2.394767e+01,1.707000e+02
3.423919e+05,3.962869e+00,8.664787e+04,1.002869e+00,9.157153e-01,9.162485e-01,9.064951e-03,2.150925e-08,2.191582e+01,-5.109779e-02,2.196691e+01,2.393771e+01,1.707000e+02
3.424019e+05,3.962985e+00,8.665787e+04,1.002985e+00,9.157153e-01,9.162487e-01,9.065166e-03,2.150295e-08,2.190041e+01,-5.109779e-02,2.195151e+01,2.392088e+01,1.707000e+02
3.424119e+05,3.963100e+00,8.666787e+04,1.003100e+00,9.157153e-01,9.162489e-01,9.065381e-03,2.149664e-08,2.188310e+01,-5.109779e-02,2.193420e+01,2.390198e+01,1.707000e+02
3.424219e+05,3.963216e+00,8.667787e+04,1.003216e+00,9.157153e-01,9.162491e-01,9.065596e-03,2.149035e-08,2.187178e+01,-5.109779e-02,2.192288e+01,2.388961e+01,1.706490e+02
3.424319e+05,3.963332e+00,8.668787e+04,1.003332e+00,9.157153e-01,9.162493e-01,9.065811e-03,2.148405e-08,2.186759e+01,-5.109779e-02,2.191868e+01,2.388504e+01,1.706000e+02
3.424419e+05,3.963448e+00,8.669787e+04,1.003448e+00,9.157153e-01,9.162495e-01,9.066026e-03,2.147775e-08,2.187352e+01,-5.109779e-02,2.192462e+01,2.389151e+01,1.706396e+02
3.424519e+05,3.963563e+00,8.670787e+04,1.003563e+00,9.157153e-01,9.162497e-01,9.066240e-03,2.147146e-08,2.188508e+01,-5.109779e-02,2.193618e+01,2.390414e+01,1.707000e+02
3.424619e+05,3.963679e+00,8.671787e+04,1.003679e+00,9.157153e-01,9.162499e-01,9.066455e-03,2.146517e-08,2.189421e+01,-5.109779e-02,2.194531e+01,2.391411e+01,1.706591e+02
3.424719e+05,3.963795e+00,8.672787e+04,1.003795e+00,9.157153e-01,9.162501e-01,9.066670e-03,2.145888e-08,2.190702e+01,-5.109779e-02,2.195812e+01,2.392810e+01,1.706000e+02
3.424819e+05,3.963911e+00,8.673787e+04,1.003911e+00,9.157153e-01,9.162503e-01,9.066884e-03,2.145259e-08,2.191732e+01,-5.109779e-02,2.196842e+01,2.393935e+01,1.706421e+02
3.424919e+05,3.964026e+00,8.674787e+04,1.004026e+00,9.157153e-01,9.162505e-01,9.067099e-03,2.144631e-08,2.192794e+01,-5.109779e-02,2.197903e+01,2.395094e+01,1.707000e+02
3.425019e+05,3.964142e+00,8.675788e+04,1.004142e+00,9.157153e-01,9.162507e-01,9.067313e-03,2.144002e-08,2.193593e+01,-5.109779e-02,2.198703e+01,2.395967e+01,1.707517e+02
3.425119e+05,3.964258e+00,8.676788e+04,1.004258e+00,9.157153e-01,9.162509e-01,9.067528e-03,2.143374e-08,2.193878e+01,-5.109779e-02,2.198988e+01,2.396279e+01,1.707555e+02
3.425219e+05,3.964374e+00,8.677788e+04,1.004374e+00,9.157153e-01,9.162511e-01,9.067742e-03,2.142746e-08,2.194489e+01,-5.109779e-02,2.199598e+01,2.396945e+01,1.707396e+02
3.425319e+05,3.964489e+00,8.678788e+04,1.004489e+00,9.157153e-01,9.162513e-01,9.067956e-03,2.142118e-08,2.194876e+01,-5.109779e-02,2.199986e+01,2.397368e+01,1.708000e+02
3.425419e+05,3.964605e+00,8.679788e+04,1.004605e+00,9.157153e-01,9.162515e-01,9.068170e-03,2.141490e-08,2.194876e+01,-5.109779e-02,2.199986e+01,2.397368e+01,1.708000e+02
3.425519e+05,3.964721e+00,8.680788e+04,1.004721e+00,9.157153e-01,9.162517e-01,9.068385e-03,2.140863e-08,2.194876e+01,-5.109779e-02,2.199986e+01,2.397368e+01,1.707576e+02
3.425619e+05,3.964837e+00,8.681788e+04,1.004837e+00,9.157153e-01,9.162519e-01,9.068599e-03,2.140235e-08,2.194627e+01,-5.109779e-02,2.199737e+01,2.397096e+01,1.707000e+02
3.425719e+05,3.964952e+00,8.682788e+04,1.004952e+00,9.157153e-01,9.162521e-01,9.068813e-03,2.139608e-08,2.193604e+01,-5.109779e-02,2.198714e+01,2.395979e+01,1.707000e+02
3.425819e+05,3.965068e+00,8.683788e+04,1.005068e+00,9.157153e-01,9.162523e-01,9.069027e-03,2.138981e-08,2.192172e+01,-5.109779e-02,2.197281e+01,2.394415e+01,1.707447e+02
3.425919e+05,3.965184e+00,8.684788e+04,1.005184e+00,9.157153e-01,9.162525e-01,9.069240e-03,2.138355e-08,2.191206e+01,-5.109779e-02,2.196316e+01,2.393361e+01,1.707601e+02
3.426019e+05,3.965300e+00,8.685788e+04,1.005300e+00,9.157153e-01,9.162527e-01,9.069454e-03,2.137728e-08,2.190556e+01,-5.109779e-02,2.195665e+01,2.392650e+01,1.707413e+02
3.426119e+05,3.965415e+00,8.686789e+04,1.005415e+00,9.157153e-01,9.162529e-01,9.069668e-03,2.137102e-08,2.190444e+01,-5.109779e-02,2.195553e+01,2.392528e+01,1.708000e+02
3.426219e+05,3.965531e+00,8.687789e+04,1.005531e+00,9.157153e-01,9.162531e-01,9.069882e-03,2.136475e-08,2.191367e+01,-5.109779e-02,2.196477e+01,2.393536e+01,1.707574e+02
3.426319e+05,3.965647e+00,8.688789e+04,1.005647e+00,9.157153e-01,9.162533e-01,9.070095e-03,2.135849e-08,2.192354e+01,-5.109779e-02,2.197464e+01,2.394614e+01,1.707000e+02
3.426419e+05,3.965763e+00,8.689789e+04,1.005763e+00,9.157153e-01,9.162535e-01,9.070309e-03,2.135224e-08,2.193073e+01,-5.109779e-02,2.198183e+01,2.395400e+01,1.707000e+02
3.426519e+05,3.965878e+00,8.690789e+04,1.005878e+00,9.157153e-01,9.162536e-01,9.070522e-03,2.134598e-08,2.193852e+01,-5.109779e-02,2.198961e+01,2.396249e+01,1.707000e+02
3.426619e+05,3.965994e+00,8.691789e+04,1.005994e+00,9.157153e-01,9.162538e-01,9.070736e-03,2.133972e-08,2.194234e+01,-5.109779e-02,2.199344e+01,2.396668e+01,1.707000e+02
