Repository: brandonlampe/CS_Data

# Repository for Crushed Salt Data
**Grant No: 456417**

This is a work in progress!

## Repository Content

### Directory Names
A uniform namining structure still in progress, but in general directories are named according to the following:
 - Names contain no spaces, a single underscore "_" will be used as a file name seperator.
 - Files are for the Crushed Salt Project (CSP); therefore, the first three charaters of each file are "CSP".
 - Folders are organized by which frame the test was performed on i.e., A2 or A3.
 - The fifth and sixth charaters of each file name will therefore be "A" followed by the frame number.
 - Files are chronologically labeled in order of tests performed on a specific frame.That is to say numbering is frame specific (e.g., 01, 02,...,nn tests performed on a specific frame)Therefore the final two characters will be the test number.

### Crushed Salt Testing
The bulk of current repo contents are tests on crushed salt performed at Sandia National Laboratory in Albuquerque, NM.  Future contents of this repository include:
 - Photographs of crushed salt samples (pre and post testing)
 - Permeability test results
 - Thermalconductivity test results
 - Porosity test results

File: UNM_WP_HY_175_09/STAGE06/CREEP_FIT/175_09_STAGE06_CREEP_OUT.csv (part 1 of 3)
Analysis by Brandon Lampe, performed on: 2016/11/18 13:55:39
Experimental results below begin at: 2016/04/13 14:14:02
Duration (sec),Duration (day),Elapsed Time (sec),Elapsed Time (day),Interpolated Fractional Density,Fit to Fractional Density,Fit to Volume Strain,Fit to Volume Strain Rate (1/sec),Confining Pressure (MPa),Pore Pressure (MPa),Terzaghi Pressure (MPa),Solid Pressure (MPa),Temperature (C))
4.492800e+05,5.200000e+00,0.000000e+00,0.000000e+00,9.250753e-01,9.253629e-01,3.107970e-04,4.547466e-08,2.994365e+01,4.019841e+00,2.592380e+01,3.204329e+01,1.699000e+02
4.493801e+05,5.201159e+00,1.001325e+02,1.158940e-03,9.251450e-01,9.253671e-01,3.153505e-04,4.547456e-08,2.995475e+01,4.019841e+00,2.593491e+01,3.205319e+01,1.699000e+02
4.494803e+05,5.202318e+00,2.002649e+02,2.317881e-03,9.252147e-01,9.253713e-01,3.199040e-04,4.547435e-08,2.996586e+01,4.019841e+00,2.594602e+01,3.206308e+01,1.699000e+02
4.495804e+05,5.203477e+00,3.003974e+02,3.476821e-03,9.251680e-01,9.253755e-01,3.244574e-04,4.547415e-08,2.996224e+01,4.019841e+00,2.594240e+01,3.206058e+01,1.698686e+02
4.496805e+05,5.204636e+00,4.005298e+02,4.635762e-03,9.250890e-01,9.253797e-01,3.290108e-04,4.547394e-08,2.995452e+01,4.019841e+00,2.593468e+01,3.205464e+01,1.698285e+02
4.497807e+05,5.205795e+00,5.006623e+02,5.794702e-03,9.250478e-01,9.253839e-01,3.335643e-04,4.547373e-08,2.995274e+01,4.020576e+00,2.593216e+01,3.205389e+01,1.698000e+02
4.498808e+05,5.206954e+00,6.007947e+02,6.953642e-03,9.251000e-01,9.253881e-01,3.381176e-04,4.547353e-08,2.996555e+01,4.023120e+00,2.594243e+01,3.206596e+01,1.698000e+02
4.499809e+05,5.208113e+00,7.009272e+02,8.112583e-03,9.251521e-01,9.253924e-01,3.426710e-04,4.547332e-08,2.997837e+01,4.025664e+00,2.595270e+01,3.207803e+01,1.698000e+02
4.500811e+05,5.209272e+00,8.010596e+02,9.271523e-03,9.251838e-01,9.253966e-01,3.472244e-04,4.547311e-08,2.998313e+01,4.026207e+00,2.595692e+01,3.208217e+01,1.697685e+02
4.501812e+05,5.210430e+00,9.011921e+02,1.043046e-02,9.252100e-01,9.254008e-01,3.517777e-04,4.547290e-08,2.998570e+01,4.026207e+00,2.595949e+01,3.208415e+01,1.697284e+02
4.502813e+05,5.211589e+00,1.001325e+03,1.158940e-02,9.252043e-01,9.254050e-01,3.563310e-04,4.547270e-08,2.998300e+01,4.026207e+00,2.595679e+01,3.208141e+01,1.696883e+02
4.503815e+05,5.212748e+00,1.101457e+03,1.274834e-02,9.251219e-01,9.254092e-01,3.608843e-04,4.547249e-08,2.996757e+01,4.026207e+00,2.594136e+01,3.206722e+01,1.696482e+02
4.504816e+05,5.213907e+00,1.201589e+03,1.390728e-02,9.250394e-01,9.254134e-01,3.654375e-04,4.547228e-08,2.995213e+01,4.026207e+00,2.592593e+01,3.205304e+01,1.696081e+02
4.505817e+05,5.215066e+00,1.301722e+03,1.506623e-02,9.251211e-01,9.254176e-01,3.699908e-04,4.547208e-08,2.995518e+01,4.026207e+00,2.592897e+01,3.205386e+01,1.695361e+02
4.506819e+05,5.216225e+00,1.401854e+03,1.622517e-02,9.252441e-01,9.254219e-01,3.745440e-04,4.547187e-08,2.996287e+01,4.026207e+00,2.593666e+01,3.205844e+01,1.694562e+02
4.507820e+05,5.217384e+00,1.501987e+03,1.738411e-02,9.253108e-01,9.254261e-01,3.790972e-04,4.547166e-08,2.996828e+01,4.026207e+00,2.594207e+01,3.206227e+01,1.694238e+02
4.508821e+05,5.218543e+00,1.602119e+03,1.854305e-02,9.252439e-01,9.254303e-01,3.836504e-04,4.547145e-08,2.996828e+01,4.026207e+00,2.594207e+01,3.206429e+01,1.695040e+02
4.509823e+05,5.219702e+00,1.702252e+03,1.970199e-02,9.251771e-01,9.254345e-01,3.882035e-04,4.547125e-08,2.996828e+01,4.026207e+00,2.594207e+01,3.206632e+01,1.695842e+02
4.510824e+05,5.220861e+00,1.802384e+03,2.086093e-02,9.251743e-01,9.254387e-01,3.927567e-04,4.547104e-08,2.996414e+01,4.026207e+00,2.593794e+01,3.206194e+01,1.696322e+02
4.511825e+05,5.222020e+00,1.902517e+03,2.201987e-02,9.251873e-01,9.254429e-01,3.973098e-04,4.547083e-08,2.995900e+01,4.026207e+00,2.593279e+01,3.205598e+01,1.696723e+02
4.512826e+05,5.223179e+00,2.002649e+03,2.317881e-02,9.252003e-01,9.254471e-01,4.018629e-04,4.547063e-08,2.995624e+01,4.026207e+00,2.593003e+01,3.205261e+01,1.697000e+02
4.513828e+05,5.224338e+00,2.102781e+03,2.433775e-02,9.252135e-01,9.254513e-01,4.064159e-04,4.547042e-08,2.995881e+01,4.026207e+00,2.593260e+01,3.205498e+01,1.697000e+02
4.514829e+05,5.225497e+00,2.202914e+03,2.549669e-02,9.252266e-01,9.254556e-01,4.109690e-04,4.547021e-08,2.996137e+01,4.026207e+00,2.593516e+01,3.205735e+01,1.697000e+02
4.515830e+05,5.226656e+00,2.303046e+03,2.665563e-02,9.252755e-01,9.254598e-01,4.155220e-04,4.547001e-08,2.996186e+01,4.026207e+00,2.593566e+01,3.205641e+01,1.697000e+02
4.516832e+05,5.227815e+00,2.403179e+03,2.781457e-02,9.253328e-01,9.254640e-01,4.200750e-04,4.546980e-08,2.996186e+01,4.026207e+00,2.593566e+01,3.205467e+01,1.697000e+02
4.517833e+05,5.228974e+00,2.503311e+03,2.897351e-02,9.253543e-01,9.254682e-01,4.246280e-04,4.546959e-08,2.996267e+01,4.024606e+00,2.593806e+01,3.205502e+01,1.696874e+02
4.518834e+05,5.230132e+00,2.603444e+03,3.013245e-02,9.252974e-01,9.254724e-01,4.291810e-04,4.546938e-08,2.996524e+01,4.019500e+00,2.594574e+01,3.205993e+01,1.696473e+02
4.519836e+05,5.231291e+00,2.703576e+03,3.129139e-02,9.252405e-01,9.254766e-01,4.337340e-04,4.546918e-08,2.996781e+01,4.014395e+00,2.595342e+01,3.206485e+01,1.696072e+02
4.520837e+05,5.232450e+00,2.803709e+03,3.245033e-02,9.252191e-01,9.254808e-01,4.382869e-04,4.546897e-08,2.996617e+01,4.013476e+00,2.595270e+01,3.206380e+01,1.696983e+02
4.521838e+05,5.233609e+00,2.903841e+03,3.360927e-02,9.252055e-01,9.254851e-01,4.428398e-04,4.546876e-08,2.996361e+01,4.013476e+00,2.595014e+01,3.206144e+01,1.698182e+02
4.522840e+05,5.234768e+00,3.003974e+03,3.476821e-02,9.252129e-01,9.254893e-01,4.473927e-04,4.546856e-08,2.996268e+01,4.013476e+00,2.594920e+01,3.206021e+01,1.699000e+02
4.523841e+05,5.235927e+00,3.104106e+03,3.592715e-02,9.252655e-01,9.254935e-01,4.519456e-04,4.546835e-08,2.996525e+01,4.013476e+00,2.595178e+01,3.206140e+01,1.699000e+02
4.524842e+05,5.237086e+00,3.204238e+03,3.708609e-02,9.253182e-01,9.254977e-01,4.564984e-04,4.546814e-08,2.996782e+01,4.013476e+00,2.595435e+01,3.206258e+01,1.699000e+02
4.525844e+05,5.238245e+00,3.304371e+03,3.824503e-02,9.253629e-01,9.255019e-01,4.610512e-04,4.546794e-08,2.997463e+01,4.015579e+00,2.595905e+01,3.206842e+01,1.699000e+02
4.526845e+05,5.239404e+00,3.404503e+03,3.940397e-02,9.254060e-01,9.255061e-01,4.656040e-04,4.546773e-08,2.998235e+01,4.018132e+00,2.596422e+01,3.207524e+01,1.699000e+02
4.527846e+05,5.240563e+00,3.504636e+03,4.056291e-02,9.254207e-01,9.255103e-01,4.701568e-04,4.546752e-08,2.998131e+01,4.019001e+00,2.596231e+01,3.207360e+01,1.699132e+02
4.528848e+05,5.241722e+00,3.604768e+03,4.172185e-02,9.253779e-01,9.255146e-01,4.747096e-04,4.546731e-08,2.996251e+01,4.016457e+00,2.594605e+01,3.205479e+01,1.699532e+02
4.529849e+05,5.242881e+00,3.704901e+03,4.288079e-02,9.253351e-01,9.255188e-01,4.792623e-04,4.546711e-08,2.994371e+01,4.013913e+00,2.592980e+01,3.203598e+01,1.699931e+02
4.530850e+05,5.244040e+00,3.805033e+03,4.403974e-02,9.252950e-01,9.255230e-01,4.838150e-04,4.546690e-08,2.993622e+01,4.013476e+00,2.592275e+01,3.202913e+01,1.700000e+02
4.531852e+05,5.245199e+00,3.905166e+03,4.519868e-02,9.252555e-01,9.255272e-01,4.883677e-04,4.546669e-08,2.993108e+01,4.013476e+00,2.591760e+01,3.202477e+01,1.700000e+02
4.532853e+05,5.246358e+00,4.005298e+03,4.635762e-02,9.252660e-01,9.255314e-01,4.929204e-04,4.546649e-08,2.993396e+01,4.013476e+00,2.592049e+01,3.202757e+01,1.700000e+02
4.533854e+05,5.247517e+00,4.105430e+03,4.751656e-02,9.253761e-01,9.255356e-01,4.974731e-04,4.546628e-08,2.995283e+01,4.013476e+00,2.593935e+01,3.204462e+01,1.700000e+02
4.534856e+05,5.248675e+00,4.205563e+03,4.867550e-02,9.254862e-01,9.255398e-01,5.020257e-04,4.546607e-08,2.997169e+01,4.013476e+00,2.595821e+01,3.206166e+01,1.700000e+02
4.535857e+05,5.249834e+00,4.305695e+03,4.983444e-02,9.254484e-01,9.255440e-01,5.065783e-04,4.546587e-08,2.996822e+01,4.013476e+00,2.595475e+01,3.205907e+01,1.700000e+02
4.536858e+05,5.250993e+00,4.405828e+03,5.099338e-02,9.253826e-01,9.255483e-01,5.111309e-04,4.546566e-08,2.996053e+01,4.013476e+00,2.594706e+01,3.205275e+01,1.700000e+02
4.537860e+05,5.252152e+00,4.505960e+03,5.215232e-02,9.253566e-01,9.255525e-01,5.156835e-04,4.546545e-08,2.995980e+01,4.013476e+00,2.594633e+01,3.205275e+01,1.700000e+02
4.538861e+05,5.253311e+00,4.606093e+03,5.331126e-02,9.254082e-01,9.255567e-01,5.202361e-04,4.546524e-08,2.997266e+01,4.013476e+00,2.595919e+01,3.206508e+01,1.700000e+02
4.539862e+05,5.254470e+00,4.706225e+03,5.447020e-02,9.254599e-01,9.255609e-01,5.247886e-04,4.546504e-08,2.998552e+01,4.013476e+00,2.597205e+01,3.207741e+01,1.700000e+02
4.540864e+05,5.255629e+00,4.806358e+03,5.562914e-02,9.254574e-01,9.255651e-01,5.293411e-04,4.546483e-08,2.997886e+01,4.013476e+00,2.596538e+01,3.207028e+01,1.700000e+02
4.541865e+05,5.256788e+00,4.906490e+03,5.678808e-02,9.254451e-01,9.255693e-01,5.338936e-04,4.546462e-08,2.996860e+01,4.013476e+00,2.595513e+01,3.205958e+01,1.700000e+02
4.542866e+05,5.257947e+00,5.006623e+03,5.794702e-02,9.254460e-01,9.255735e-01,5.384461e-04,4.546442e-08,2.996274e+01,4.013476e+00,2.594927e+01,3.205322e+01,1.700000e+02
4.543868e+05,5.259106e+00,5.106755e+03,5.910596e-02,9.254721e-01,9.255778e-01,5.429986e-04,4.546421e-08,2.996532e+01,4.013476e+00,2.595184e+01,3.205521e+01,1.700000e+02
4.544869e+05,5.260265e+00,5.206887e+03,6.026490e-02,9.254983e-01,9.255820e-01,5.475510e-04,4.546400e-08,2.996789e+01,4.013476e+00,2.595441e+01,3.205719e+01,1.700000e+02
4.545870e+05,5.261424e+00,5.307020e+03,6.142384e-02,9.255171e-01,9.255862e-01,5.521034e-04,4.546380e-08,2.997480e+01,4.013476e+00,2.596133e+01,3.206410e+01,1.700679e+02
4.546872e+05,5.262583e+00,5.407152e+03,6.258278e-02,9.255345e-01,9.255904e-01,5.566558e-04,4.546359e-08,2.998249e+01,4.013476e+00,2.596902e+01,3.207188e+01,1.701478e+02
4.547873e+05,5.263742e+00,5.507285e+03,6.374172e-02,9.255413e-01,9.255946e-01,5.612082e-04,4.546338e-08,2.998484e+01,4.013476e+00,2.597137e+01,3.207421e+01,1.702000e+02
4.548874e+05,5.264901e+00,5.607417e+03,6.490066e-02,9.255281e-01,9.255988e-01,5.657605e-04,4.546317e-08,2.997713e+01,4.013476e+00,2.596365e+01,3.206627e+01,1.702000e+02
4.549875e+05,5.266060e+00,5.707550e+03,6.605960e-02,9.255149e-01,9.256030e-01,5.703128e-04,4.546297e-08,2.996941e+01,4.013476e+00,2.595593e+01,3.205834e+01,1.702000e+02
4.550877e+05,5.267219e+00,5.807682e+03,6.721854e-02,9.255310e-01,9.256073e-01,5.748651e-04,4.546276e-08,2.997266e+01,4.013476e+00,2.595919e+01,3.206136e+01,1.701658e+02
4.551878e+05,5.268377e+00,5.907815e+03,6.837748e-02,9.255522e-01,9.256115e-01,5.794174e-04,4.546255e-08,2.997781e+01,4.013476e+00,2.596433e+01,3.206628e+01,1.701257e+02
4.552879e+05,5.269536e+00,6.007947e+03,6.953642e-02,9.255518e-01,9.256157e-01,5.839697e-04,4.546235e-08,2.997741e+01,4.012559e+00,2.596485e+01,3.206593e+01,1.701144e+02
4.553881e+05,5.270695e+00,6.108079e+03,7.069536e-02,9.255130e-01,9.256199e-01,5.885219e-04,4.546214e-08,2.996712e+01,4.010006e+00,2.595711e+01,3.205620e+01,1.701545e+02
4.554882e+05,5.271854e+00,6.208212e+03,7.185430e-02,9.254741e-01,9.256241e-01,5.930742e-04,4.546193e-08,2.995683e+01,4.007453e+00,2.594938e+01,3.204646e+01,1.701946e+02
4.555883e+05,5.273013e+00,6.308344e+03,7.301325e-02,9.255265e-01,9.256283e-01,5.976264e-04,4.546173e-08,2.995767e+01,4.009312e+00,2.594835e+01,3.204563e+01,1.701654e+02
4.556885e+05,5.274172e+00,6.408477e+03,7.417219e-02,9.255930e-01,9.256325e-01,6.021786e-04,4.546152e-08,2.996023e+01,4.011856e+00,2.594837e+01,3.204618e+01,1.701254e+02
4.557886e+05,5.275331e+00,6.508609e+03,7.533113e-02,9.256415e-01,9.256367e-01,6.067307e-04,4.546131e-08,2.996280e+01,4.013476e+00,2.594932e+01,3.204735e+01,1.701146e+02
4.558887e+05,5.276490e+00,6.608742e+03,7.649007e-02,9.256584e-01,9.256410e-01,6.112829e-04,4.546111e-08,2.996537e+01,4.013476e+00,2.595189e+01,3.204962e+01,1.701547e+02
4.559889e+05,5.277649e+00,6.708874e+03,7.764901e-02,9.256753e-01,9.256452e-01,6.158350e-04,4.546090e-08,2.996794e+01,4.013476e+00,2.595446e+01,3.205189e+01,1.701948e+02
4.560890e+05,5.278808e+00,6.809007e+03,7.880795e-02,9.256768e-01,9.256494e-01,6.203871e-04,4.546069e-08,2.997499e+01,4.013476e+00,2.596151e+01,3.205945e+01,1.701651e+02
4.561891e+05,5.279967e+00,6.909139e+03,7.996689e-02,9.256759e-01,9.256536e-01,6.249392e-04,4.546048e-08,2.998270e+01,4.013476e+00,2.596923e+01,3.206782e+01,1.701250e+02
4.562893e+05,5.281126e+00,7.009272e+03,8.112583e-02,9.256806e-01,9.256578e-01,6.294912e-04,4.546028e-08,2.998559e+01,4.013476e+00,2.597211e+01,3.207079e+01,1.701000e+02
4.563894e+05,5.282285e+00,7.109404e+03,8.228477e-02,9.256943e-01,9.256620e-01,6.340433e-04,4.546007e-08,2.998046e+01,4.013476e+00,2.596699e+01,3.206484e+01,1.701000e+02
4.564895e+05,5.283444e+00,7.209536e+03,8.344371e-02,9.257081e-01,9.256662e-01,6.385953e-04,4.545986e-08,2.997534e+01,4.013476e+00,2.596186e+01,3.205888e+01,1.701000e+02
4.565897e+05,5.284603e+00,7.309669e+03,8.460265e-02,9.256487e-01,9.256705e-01,6.431473e-04,4.545966e-08,2.996570e+01,4.011245e+00,2.595445e+01,3.205045e+01,1.701350e+02
4.566898e+05,5.285762e+00,7.409801e+03,8.576159e-02,9.255787e-01,9.256747e-01,6.476993e-04,4.545945e-08,2.995541e+01,4.008693e+00,2.594672e+01,3.204166e+01,1.701751e+02
4.567899e+05,5.286921e+00,7.509934e+03,8.692053e-02,9.255251e-01,9.256789e-01,6.522512e-04,4.545924e-08,2.995001e+01,4.008074e+00,2.594193e+01,3.203749e+01,1.702000e+02
4.568901e+05,5.288079e+00,7.610066e+03,8.807947e-02,9.254982e-01,9.256831e-01,6.568031e-04,4.545904e-08,2.995256e+01,4.010609e+00,2.594195e+01,3.204086e+01,1.702000e+02
4.569902e+05,5.289238e+00,7.710199e+03,8.923841e-02,9.254714e-01,9.256873e-01,6.613551e-04,4.545883e-08,2.995511e+01,4.013144e+00,2.594197e+01,3.204423e+01,1.702000e+02
4.570903e+05,5.290397e+00,7.810331e+03,9.039735e-02,9.255750e-01,9.256915e-01,6.659070e-04,4.545862e-08,2.996667e+01,4.013476e+00,2.595319e+01,3.205355e+01,1.702000e+02
4.571905e+05,5.291556e+00,7.910464e+03,9.155629e-02,9.256982e-01,9.256957e-01,6.704588e-04,4.545842e-08,2.997957e+01,4.013476e+00,2.596609e+01,3.206376e+01,1.702000e+02
4.572906e+05,5.292715e+00,8.010596e+03,9.271523e-02,9.257741e-01,9.257000e-01,6.750107e-04,4.545821e-08,2.998653e+01,4.013476e+00,2.597306e+01,3.206898e+01,1.702000e+02
4.573907e+05,5.293874e+00,8.110728e+03,9.387417e-02,9.257741e-01,9.257042e-01,6.795625e-04,4.545800e-08,2.998397e+01,4.013476e+00,2.597049e+01,3.206621e+01,1.702000e+02
4.574909e+05,5.295033e+00,8.210861e+03,9.503311e-02,9.257741e-01,9.257084e-01,6.841143e-04,4.545779e-08,2.998141e+01,4.013476e+00,2.596793e+01,3.206344e+01,1.702000e+02
4.575910e+05,5.296192e+00,8.310993e+03,9.619205e-02,9.257160e-01,9.257126e-01,6.886661e-04,4.545759e-08,2.997200e+01,4.013476e+00,2.595852e+01,3.205504e+01,1.702000e+02
4.576911e+05,5.297351e+00,8.411126e+03,9.735099e-02,9.256502e-01,9.257168e-01,6.932179e-04,4.545738e-08,2.996168e+01,4.013476e+00,2.594820e+01,3.204588e+01,1.702000e+02
4.577913e+05,5.298510e+00,8.511258e+03,9.850993e-02,9.256263e-01,9.257210e-01,6.977696e-04,4.545717e-08,2.995307e+01,4.013476e+00,2.593960e+01,3.203731e+01,1.702000e+02
4.578914e+05,5.299669e+00,8.611391e+03,9.966887e-02,9.256663e-01,9.257252e-01,7.023214e-04,4.545697e-08,2.994709e+01,4.013476e+00,2.593362e+01,3.202964e+01,1.702000e+02
4.579915e+05,5.300828e+00,8.711523e+03,1.008278e-01,9.257063e-01,9.257294e-01,7.068731e-04,4.545676e-08,2.994111e+01,4.013476e+00,2.592764e+01,3.202197e+01,1.702000e+02
4.580917e+05,5.301987e+00,8.811656e+03,1.019868e-01,9.257104e-01,9.257337e-01,7.114247e-04,4.545655e-08,2.995045e+01,4.013476e+00,2.593698e+01,3.203193e+01,1.702000e+02
4.581918e+05,5.303146e+00,8.911788e+03,1.031457e-01,9.257103e-01,9.257379e-01,7.159764e-04,4.545635e-08,2.996160e+01,4.013476e+00,2.594812e+01,3.204398e+01,1.702000e+02
4.582919e+05,5.304305e+00,9.011921e+03,1.043046e-01,9.257486e-01,9.257421e-01,7.205281e-04,4.545614e-08,2.996931e+01,4.013476e+00,2.595583e+01,3.205114e+01,1.702000e+02
4.583921e+05,5.305464e+00,9.112053e+03,1.054636e-01,9.258446e-01,9.257463e-01,7.250797e-04,4.545593e-08,2.997188e+01,4.013476e+00,2.595840e+01,3.205102e+01,1.702000e+02
4.584922e+05,5.306623e+00,9.212185e+03,1.066225e-01,9.259405e-01,9.257505e-01,7.296313e-04,4.545573e-08,2.997445e+01,4.013476e+00,2.596098e+01,3.205089e+01,1.702000e+02
4.585923e+05,5.307781e+00,9.312318e+03,1.077815e-01,9.258746e-01,9.257547e-01,7.341829e-04,4.545552e-08,2.996539e+01,4.013476e+00,2.595191e+01,3.204309e+01,1.702363e+02
4.586925e+05,5.308940e+00,9.412450e+03,1.089404e-01,9.257922e-01,9.257589e-01,7.387344e-04,4.545531e-08,2.995514e+01,4.013476e+00,2.594166e+01,3.203451e+01,1.702762e+02
4.587926e+05,5.310099e+00,9.512583e+03,1.100993e-01,9.257270e-01,9.257632e-01,7.432860e-04,4.545510e-08,2.994765e+01,4.013476e+00,2.593417e+01,3.202840e+01,1.702675e+02
4.588927e+05,5.311258e+00,9.612715e+03,1.112583e-01,9.256872e-01,9.257674e-01,7.478375e-04,4.545490e-08,2.994422e+01,4.013476e+00,2.593074e+01,3.202590e+01,1.701873e+02
4.589928e+05,5.312417e+00,9.712848e+03,1.124172e-01,9.256474e-01,9.257716e-01,7.523890e-04,4.545469e-08,2.994079e+01,4.013476e+00,2.592731e+01,3.202340e+01,1.701071e+02
4.590930e+05,5.313576e+00,9.812980e+03,1.135762e-01,9.256679e-01,9.257758e-01,7.569405e-04,4.545448e-08,2.994360e+01,4.013476e+00,2.593012e+01,3.202581e+01,1.701000e+02
4.591931e+05,5.314735e+00,9.913113e+03,1.147351e-01,9.256942e-01,9.257800e-01,7.614919e-04,4.545428e-08,2.994701e+01,4.013476e+00,2.593354e+01,3.202871e+01,1.701000e+02
4.592932e+05,5.315894e+00,1.001325e+04,1.158940e-01,9.257208e-01,9.257842e-01,7.660434e-04,4.545407e-08,2.994763e+01,4.013476e+00,2.593416e+01,3.202857e+01,1.700836e+02
4.593934e+05,5.317053e+00,1.011338e+04,1.170530e-01,9.257475e-01,9.257884e-01,7.705948e-04,4.545386e-08,2.994420e+01,4.013476e+00,2.593073e+01,3.202406e+01,1.700435e+02
4.594935e+05,5.318212e+00,1.021351e+04,1.182119e-01,9.257743e-01,9.257927e-01,7.751462e-04,4.545366e-08,2.994077e+01,4.013476e+00,2.592730e+01,3.201954e+01,1.700034e+02
4.595936e+05,5.319371e+00,1.031364e+04,1.193709e-01,9.257523e-01,9.257969e-01,7.796976e-04,4.545345e-08,2.993579e+01,4.011147e+00,2.592464e+01,3.201501e+01,1.700000e+02
4.596938e+05,5.320530e+00,1.041377e+04,1.205298e-01,9.257257e-01,9.258011e-01,7.842489e-04,4.545324e-08,2.993066e+01,4.008603e+00,2.592206e+01,3.201048e+01,1.700000e+02
4.597939e+05,5.321689e+00,1.051391e+04,1.216887e-01,9.257263e-01,9.258053e-01,7.888002e-04,4.545304e-08,2.993438e+01,4.007110e+00,2.592727e+01,3.201460e+01,1.700000e+02
4.598940e+05,5.322848e+00,1.061404e+04,1.228477e-01,9.257655e-01,9.258095e-01,7.933516e-04,4.545283e-08,2.995067e+01,4.007110e+00,2.594356e+01,3.203101e+01,1.700000e+02
4.599942e+05,5.324007e+00,1.071417e+04,1.240066e-01,9.258046e-01,9.258137e-01,7.979029e-04,4.545262e-08,2.996696e+01,4.007110e+00,2.595985e+01,3.204743e+01,1.700000e+02
4.600943e+05,5.325166e+00,1.081430e+04,1.251656e-01,9.259124e-01,9.258179e-01,8.024541e-04,4.545242e-08,2.997535e+01,4.009449e+00,2.596590e+01,3.205303e+01,1.701102e+02
4.601944e+05,5.326325e+00,1.091444e+04,1.263245e-01,9.260261e-01,9.258221e-01,8.070054e-04,4.545221e-08,2.998304e+01,4.011993e+00,2.597104e+01,3.205768e+01,1.702301e+02
4.602946e+05,5.327483e+00,1.101457e+04,1.274834e-01,9.260502e-01,9.258264e-01,8.115566e-04,4.545200e-08,2.997855e+01,4.013476e+00,2.596507e+01,3.205199e+01,1.702832e+02
4.603947e+05,5.328642e+00,1.111470e+04,1.286424e-01,9.259489e-01,9.258306e-01,8.161078e-04,4.545179e-08,2.995704e+01,4.013476e+00,2.594356e+01,3.203183e+01,1.702430e+02
4.604948e+05,5.329801e+00,1.121483e+04,1.298013e-01,9.258476e-01,9.258348e-01,8.206590e-04,4.545159e-08,2.993553e+01,4.013476e+00,2.592205e+01,3.201166e+01,1.702027e+02
4.605950e+05,5.330960e+00,1.131497e+04,1.309603e-01,9.258897e-01,9.258390e-01,8.252102e-04,4.545138e-08,2.994681e+01,4.013476e+00,2.593334e+01,3.202257e+01,1.702373e+02
4.606951e+05,5.332119e+00,1.141510e+04,1.321192e-01,9.259422e-01,9.258432e-01,8.297613e-04,4.545117e-08,2.996048e+01,4.013476e+00,2.594701e+01,3.203575e+01,1.702772e+02
4.607952e+05,5.333278e+00,1.151523e+04,1.332781e-01,9.259928e-01,9.258474e-01,8.343124e-04,4.545097e-08,2.996717e+01,4.013476e+00,2.595369e+01,3.204144e+01,1.703000e+02
4.608954e+05,5.334437e+00,1.161536e+04,1.344371e-01,9.260411e-01,9.258516e-01,8.388636e-04,4.545076e-08,2.996460e+01,4.013476e+00,2.595112e+01,3.203720e+01,1.703000e+02
4.609955e+05,5.335596e+00,1.171550e+04,1.355960e-01,9.260894e-01,9.258559e-01,8.434146e-04,4.545055e-08,2.996203e+01,4.013476e+00,2.594855e+01,3.203296e+01,1.703000e+02
4.610956e+05,5.336755e+00,1.181563e+04,1.367550e-01,9.261414e-01,9.258601e-01,8.479657e-04,4.545035e-08,2.996909e+01,4.013476e+00,2.595561e+01,3.203901e+01,1.703751e+02
4.611958e+05,5.337914e+00,1.191576e+04,1.379139e-01,9.261936e-01,9.258643e-01,8.525167e-04,4.545014e-08,2.997680e+01,4.013476e+00,2.596333e+01,3.204576e+01,1.704553e+02
4.612959e+05,5.339073e+00,1.201589e+04,1.390728e-01,9.261977e-01,9.258685e-01,8.570678e-04,4.544993e-08,2.997392e+01,4.013476e+00,2.596044e+01,3.204253e+01,1.705000e+02
4.613960e+05,5.340232e+00,1.211603e+04,1.402318e-01,9.261411e-01,9.258727e-01,8.616188e-04,4.544973e-08,2.995769e+01,4.013476e+00,2.594421e+01,3.202671e+01,1.705000e+02
4.614962e+05,5.341391e+00,1.221616e+04,1.413907e-01,9.260845e-01,9.258769e-01,8.661698e-04,4.544952e-08,2.994145e+01,4.013476e+00,2.592798e+01,3.201090e+01,1.705000e+02
4.615963e+05,5.342550e+00,1.231629e+04,1.425497e-01,9.261050e-01,9.258811e-01,8.707207e-04,4.544931e-08,2.995338e+01,4.013476e+00,2.593990e+01,3.202315e+01,1.705000e+02
4.616964e+05,5.343709e+00,1.241642e+04,1.437086e-01,9.261305e-01,9.258854e-01,8.752717e-04,4.544911e-08,2.996710e+01,4.013476e+00,2.595362e+01,3.203720e+01,1.705000e+02
4.617966e+05,5.344868e+00,1.251656e+04,1.448675e-01,9.261158e-01,9.258896e-01,8.798226e-04,4.544890e-08,2.997127e+01,4.013476e+00,2.595779e+01,3.204214e+01,1.705000e+02
4.618967e+05,5.346026e+00,1.261669e+04,1.460265e-01,9.260512e-01,9.258938e-01,8.843735e-04,4.544869e-08,2.996360e+01,4.013476e+00,2.595013e+01,3.203582e+01,1.705000e+02
4.619968e+05,5.347185e+00,1.271682e+04,1.471854e-01,9.259866e-01,9.258980e-01,8.889244e-04,4.544849e-08,2.995594e+01,4.013476e+00,2.594247e+01,3.202950e+01,1.705000e+02
4.620970e+05,5.348344e+00,1.281695e+04,1.483444e-01,9.259700e-01,9.259022e-01,8.934752e-04,4.544828e-08,2.995545e+01,4.013476e+00,2.594197e+01,3.202947e+01,1.704247e+02
4.621971e+05,5.349503e+00,1.291709e+04,1.495033e-01,9.259567e-01,9.259064e-01,8.980261e-04,4.544807e-08,2.995545e+01,4.013476e+00,2.594197e+01,3.202988e+01,1.703442e+02
4.622972e+05,5.350662e+00,1.301722e+04,1.506623e-01,9.259416e-01,9.259106e-01,9.025769e-04,4.544786e-08,2.995275e+01,4.013476e+00,2.593928e+01,3.202742e+01,1.703000e+02
4.623974e+05,5.351821e+00,1.311735e+04,1.518212e-01,9.259243e-01,9.259148e-01,9.071277e-04,4.544766e-08,2.994677e+01,4.013476e+00,2.593330e+01,3.202149e+01,1.703000e+02
4.624975e+05,5.352980e+00,1.321748e+04,1.529801e-01,9.259070e-01,9.259191e-01,9.116784e-04,4.544745e-08,2.994079e+01,4.013476e+00,2.592732e+01,3.201555e+01,1.703000e+02
4.625976e+05,5.354139e+00,1.331762e+04,1.541391e-01,9.259188e-01,9.259233e-01,9.162292e-04,4.544724e-08,2.995354e+01,4.013476e+00,2.594006e+01,3.202896e+01,1.702618e+02
4.626977e+05,5.355298e+00,1.341775e+04,1.552980e-01,9.259322e-01,9.259275e-01,9.207799e-04,4.544704e-08,2.996730e+01,4.013476e+00,2.595383e+01,3.204342e+01,1.702216e+02
4.627979e+05,5.356457e+00,1.351788e+04,1.564570e-01,9.259394e-01,9.259317e-01,9.253306e-04,4.544683e-08,2.996836e+01,4.013476e+00,2.595488e+01,3.204434e+01,1.702000e+02
4.628980e+05,5.357616e+00,1.361801e+04,1.576159e-01,9.259392e-01,9.259359e-01,9.298813e-04,4.544662e-08,2.995469e+01,4.013476e+00,2.594121e+01,3.202958e+01,1.702000e+02
4.629981e+05,5.358775e+00,1.371815e+04,1.587748e-01,9.259391e-01,9.259401e-01,9.344320e-04,4.544642e-08,2.994102e+01,4.013476e+00,2.592754e+01,3.201482e+01,1.702000e+02
4.630983e+05,5.359934e+00,1.381828e+04,1.599338e-01,9.259685e-01,9.259443e-01,9.389827e-04,4.544621e-08,2.995119e+01,4.013476e+00,2.593772e+01,3.202492e+01,1.702000e+02
4.631984e+05,5.361093e+00,1.391841e+04,1.610927e-01,9.259991e-01,9.259486e-01,9.435333e-04,4.544600e-08,2.996234e+01,4.013476e+00,2.594886e+01,3.203603e+01,1.702000e+02
4.632985e+05,5.362252e+00,1.401854e+04,1.622517e-01,9.260580e-01,9.259528e-01,9.480839e-04,4.544580e-08,2.997187e+01,4.013476e+00,2.595839e+01,3.204454e+01,1.702187e+02
4.633987e+05,5.363411e+00,1.411868e+04,1.634106e-01,9.261493e-01,9.259570e-01,9.526345e-04,4.544559e-08,2.997956e+01,4.013476e+00,2.596608e+01,3.205008e+01,1.702586e+02
4.634988e+05,5.364570e+00,1.421881e+04,1.645695e-01,9.262405e-01,9.259612e-01,9.571851e-04,4.544538e-08,2.998725e+01,4.013476e+00,2.597377e+01,3.205562e+01,1.702986e+02
4.635989e+05,5.365728e+00,1.431894e+04,1.657285e-01,9.261808e-01,9.259654e-01,9.617356e-04,4.544518e-08,2.998007e+01,4.013476e+00,2.596659e+01,3.204968e+01,1.703000e+02
4.636991e+05,5.366887e+00,1.441907e+04,1.668874e-01,9.261156e-01,9.259696e-01,9.662861e-04,4.544497e-08,2.997235e+01,4.013476e+00,2.595888e+01,3.204332e+01,1.703000e+02
4.637992e+05,5.368046e+00,1.451921e+04,1.680464e-01,9.260813e-01,9.259738e-01,9.708366e-04,4.544476e-08,2.996585e+01,4.012272e+00,2.595358e+01,3.203743e+01,1.702811e+02
4.638993e+05,5.369205e+00,1.461934e+04,1.692053e-01,9.260817e-01,9.259781e-01,9.753871e-04,4.544456e-08,2.996071e+01,4.009720e+00,2.595099e+01,3.203207e+01,1.702410e+02
4.639995e+05,5.370364e+00,1.471947e+04,1.703642e-01,9.260821e-01,9.259823e-01,9.799376e-04,4.544435e-08,2.995556e+01,4.007167e+00,2.594840e+01,3.202671e+01,1.702009e+02
4.640996e+05,5.371523e+00,1.481960e+04,1.715232e-01,9.261370e-01,9.259865e-01,9.844880e-04,4.544414e-08,2.996544e+01,4.009589e+00,2.595585e+01,3.203552e+01,1.702389e+02
4.641997e+05,5.372682e+00,1.491974e+04,1.726821e-01,9.261932e-01,9.259907e-01,9.890384e-04,4.544394e-08,2.997566e+01,4.012124e+00,2.596353e+01,3.204465e+01,1.702788e+02
4.642999e+05,5.373841e+00,1.501987e+04,1.738411e-01,9.261902e-01,9.259949e-01,9.935888e-04,4.544373e-08,2.997628e+01,4.013476e+00,2.596281e+01,3.204531e+01,1.703000e+02
4.644000e+05,5.375000e+00,1.512000e+04,1.750000e-01,9.261198e-01,9.259991e-01,9.981392e-04,4.544352e-08,2.996596e+01,4.013476e+00,2.595248e+01,3.203629e+01,1.703000e+02
4.645001e+05,5.376159e+00,1.522013e+04,1.761589e-01,9.260493e-01,9.260033e-01,1.002690e-03,4.544331e-08,2.995564e+01,4.013476e+00,2.594216e+01,3.202727e+01,1.703000e+02
4.646003e+05,5.377318e+00,1.532026e+04,1.773179e-01,9.260481e-01,9.260075e-01,1.007240e-03,4.544311e-08,2.995796e+01,4.013476e+00,2.594449e+01,3.202983e+01,1.702608e+02
4.647004e+05,5.378477e+00,1.542040e+04,1.784768e-01,9.260481e-01,9.260118e-01,1.011790e-03,4.544290e-08,2.996053e+01,4.013476e+00,2.594705e+01,3.203260e+01,1.702208e+02
4.648005e+05,5.379636e+00,1.552053e+04,1.796358e-01,9.260669e-01,9.260160e-01,1.016341e-03,4.544269e-08,2.996186e+01,4.013476e+00,2.594839e+01,3.203347e+01,1.702000e+02
4.649007e+05,5.380795e+00,1.562066e+04,1.807947e-01,9.261062e-01,9.260202e-01,1.020891e-03,4.544249e-08,2.996186e+01,4.013476e+00,2.594839e+01,3.203228e+01,1.702000e+02
4.650008e+05,5.381954e+00,1.572079e+04,1.819536e-01,9.261455e-01,9.260244e-01,1.025441e-03,4.544228e-08,2.996186e+01,4.013476e+00,2.594839e+01,3.203109e+01,1.702000e+02
4.651009e+05,5.383113e+00,1.582093e+04,1.831126e-01,9.262530e-01,9.260286e-01,1.029991e-03,4.544207e-08,2.997197e+01,4.013476e+00,2.595849e+01,3.203875e+01,1.703576e+02
4.652011e+05,5.384272e+00,1.592106e+04,1.842715e-01,9.263614e-01,9.260328e-01,1.034542e-03,4.544187e-08,2.998222e+01,4.013476e+00,2.596875e+01,3.204654e+01,1.705175e+02
4.653012e+05,5.385430e+00,1.602119e+04,1.854305e-01,9.263519e-01,9.260370e-01,1.039092e-03,4.544166e-08,2.998128e+01,4.013476e+00,2.596780e+01,3.204580e+01,1.705805e+02
4.654013e+05,5.386589e+00,1.612132e+04,1.865894e-01,9.262166e-01,9.260413e-01,1.043642e-03,4.544145e-08,2.996837e+01,4.013476e+00,2.595490e+01,3.203597e+01,1.705403e+02
4.655015e+05,5.387748e+00,1.622146e+04,1.877483e-01,9.260813e-01,9.260455e-01,1.048192e-03,4.544125e-08,2.995547e+01,4.013476e+00,2.594199e+01,3.202613e+01,1.705001e+02
4.656016e+05,5.388907e+00,1.632159e+04,1.889073e-01,9.260807e-01,9.260497e-01,1.052742e-03,4.544104e-08,2.994948e+01,4.013476e+00,2.593600e+01,3.201968e+01,1.705000e+02
4.657017e+05,5.390066e+00,1.642172e+04,1.900662e-01,9.260802e-01,9.260539e-01,1.057292e-03,4.544083e-08,2.994350e+01,4.013476e+00,2.593002e+01,3.201323e+01,1.705000e+02
4.658019e+05,5.391225e+00,1.652185e+04,1.912252e-01,9.261087e-01,9.260581e-01,1.061842e-03,4.544063e-08,2.994218e+01,4.013476e+00,2.592871e+01,3.201095e+01,1.704801e+02
4.659020e+05,5.392384e+00,1.662199e+04,1.923841e-01,9.261665e-01,9.260623e-01,1.066392e-03,4.544042e-08,2.994561e+01,4.013476e+00,2.593214e+01,3.201291e+01,1.704400e+02
4.660021e+05,5.393543e+00,1.672212e+04,1.935430e-01,9.262243e-01,9.260665e-01,1.070943e-03,4.544021e-08,2.994906e+01,4.013476e+00,2.593559e+01,3.201488e+01,1.704001e+02
4.661023e+05,5.394702e+00,1.682225e+04,1.947020e-01,9.262896e-01,9.260708e-01,1.075493e-03,4.544001e-08,2.995935e+01,4.013476e+00,2.594587e+01,3.202402e+01,1.704402e+02
4.662024e+05,5.395861e+00,1.692238e+04,1.958609e-01,9.263548e-01,9.260750e-01,1.080043e-03,4.543980e-08,2.996964e+01,4.013476e+00,2.595616e+01,3.203315e+01,1.704803e+02
4.663025e+05,5.397020e+00,1.702252e+04,1.970199e-01,9.264002e-01,9.260792e-01,1.084593e-03,4.543959e-08,2.997339e+01,4.013476e+00,2.595991e+01,3.203583e+01,1.704797e+02
4.664026e+05,5.398179e+00,1.712265e+04,1.981788e-01,9.264265e-01,9.260834e-01,1.089143e-03,4.543939e-08,2.997084e+01,4.013476e+00,2.595736e+01,3.203228e+01,1.704399e+02
4.665028e+05,5.399338e+00,1.722278e+04,1.993377e-01,9.264528e-01,9.260876e-01,1.093692e-03,4.543918e-08,2.996828e+01,4.013476e+00,2.595480e+01,3.202872e+01,1.704001e+02
4.666029e+05,5.400497e+00,1.732291e+04,2.004967e-01,9.264529e-01,9.260918e-01,1.098242e-03,4.543897e-08,2.997858e+01,4.013476e+00,2.596510e+01,3.203984e+01,1.703598e+02
4.667030e+05,5.401656e+00,1.742305e+04,2.016556e-01,9.264529e-01,9.260960e-01,1.102792e-03,4.543877e-08,2.998890e+01,4.013476e+00,2.597543e+01,3.205098e+01,1.703196e+02
4.668032e+05,5.402815e+00,1.752318e+04,2.028146e-01,9.264168e-01,9.261002e-01,1.107342e-03,4.543856e-08,2.999131e+01,4.012175e+00,2.597913e+01,3.205477e+01,1.703204e+02
4.669033e+05,5.403974e+00,1.762331e+04,2.039735e-01,9.263465e-01,9.261045e-01,1.111892e-03,4.543835e-08,2.998620e+01,4.009640e+00,2.597656e+01,3.205159e+01,1.703603e+02
4.670034e+05,5.405132e+00,1.772344e+04,2.051325e-01,9.262764e-01,9.261087e-01,1.116442e-03,4.543815e-08,2.998110e+01,4.007110e+00,2.597399e+01,3.204840e+01,1.704001e+02
4.671036e+05,5.406291e+00,1.782358e+04,2.062914e-01,9.262943e-01,9.261129e-01,1.120992e-03,4.543794e-08,2.997852e+01,4.007110e+00,2.597141e+01,3.204508e+01,1.704403e+02
4.672037e+05,5.407450e+00,1.792371e+04,2.074503e-01,9.263121e-01,9.261171e-01,1.125542e-03,4.543773e-08,2.997594e+01,4.007110e+00,2.596883e+01,3.204175e+01,1.704806e+02
4.673038e+05,5.408609e+00,1.802384e+04,2.086093e-01,9.263752e-01,9.261213e-01,1.130091e-03,4.543753e-08,2.997469e+01,4.007110e+00,2.596758e+01,3.203849e+01,1.704793e+02
4.674040e+05,5.409768e+00,1.812397e+04,2.097682e-01,9.264806e-01,9.261255e-01,1.134641e-03,4.543732e-08,2.997469e+01,4.007110e+00,2.596758e+01,3.203531e+01,1.704394e+02
4.675041e+05,5.410927e+00,1.822411e+04,2.109272e-01,9.265822e-01,9.261297e-01,1.139191e-03,4.543711e-08,2.997461e+01,4.007148e+00,2.596747e+01,3.203215e+01,1.704006e+02
4.676042e+05,5.412086e+00,1.832424e+04,2.120861e-01,9.264373e-01,9.261340e-01,1.143741e-03,4.543691e-08,2.996947e+01,4.009701e+00,2.595977e+01,3.203077e+01,1.704407e+02
4.677044e+05,5.413245e+00,1.842437e+04,2.132450e-01,9.262925e-01,9.261382e-01,1.148290e-03,4.543670e-08,2.996433e+01,4.012253e+00,2.595207e+01,3.202940e+01,1.704808e+02
4.678045e+05,5.414404e+00,1.852450e+04,2.144040e-01,9.262661e-01,9.261424e-01,1.152840e-03,4.543649e-08,2.996854e+01,4.013476e+00,2.595507e+01,3.203465e+01,1.705000e+02
4.679046e+05,5.415563e+00,1.862464e+04,2.155629e-01,9.263485e-01,9.261466e-01,1.157390e-03,4.543629e-08,2.998136e+01,4.013476e+00,2.596788e+01,3.204599e+01,1.705000e+02
4.680048e+05,5.416722e+00,1.872477e+04,2.167219e-01,9.264284e-01,9.261508e-01,1.161939e-03,4.543608e-08,2.999369e+01,4.013476e+00,2.598021e+01,3.205689e+01,1.705008e+02
4.681049e+05,5.417881e+00,1.882490e+04,2.178808e-01,9.263718e-01,9.261550e-01,1.166489e-03,4.543587e-08,2.998078e+01,4.013476e+00,2.596731e+01,3.204467e+01,1.705410e+02
4.682050e+05,5.419040e+00,1.892503e+04,2.190397e-01,9.263152e-01,9.261592e-01,1.171038e-03,4.543567e-08,2.996788e+01,4.013476e+00,2.595440e+01,3.203245e+01,1.705812e+02
4.683052e+05,5.420199e+00,1.902517e+04,2.201987e-01,9.263167e-01,9.261635e-01,1.175588e-03,4.543546e-08,2.996597e+01,4.013476e+00,2.595249e+01,3.203034e+01,1.705573e+02
4.684053e+05,5.421358e+00,1.912530e+04,2.213576e-01,9.263689e-01,9.261677e-01,1.180138e-03,4.543525e-08,2.997366e+01,4.013476e+00,2.596018e+01,3.203706e+01,1.704774e+02
4.685054e+05,5.422517e+00,1.922543e+04,2.225166e-01,9.264196e-01,9.261719e-01,1.184687e-03,4.543505e-08,2.998110e+01,4.013476e+00,2.596763e+01,3.204357e+01,1.704000e+02
4.686056e+05,5.423675e+00,1.932556e+04,2.236755e-01,9.264235e-01,9.261761e-01,1.189237e-03,4.543484e-08,2.998110e+01,4.013476e+00,2.596763e+01,3.204345e+01,1.704000e+02
4.687057e+05,5.424834e+00,1.942570e+04,2.248344e-01,9.264273e-01,9.261803e-01,1.193786e-03,4.543463e-08,2.998110e+01,4.013476e+00,2.596763e+01,3.204334e+01,1.704000e+02
4.688058e+05,5.425993e+00,1.952583e+04,2.259934e-01,9.263991e-01,9.261845e-01,1.198336e-03,4.543442e-08,2.997245e+01,4.013476e+00,2.595898e+01,3.203485e+01,1.704213e+02
4.689060e+05,5.427152e+00,1.962596e+04,2.271523e-01,9.263423e-01,9.261887e-01,1.202885e-03,4.543422e-08,2.995611e+01,4.013476e+00,2.594263e+01,3.201892e+01,1.704615e+02
4.690061e+05,5.428311e+00,1.972609e+04,2.283113e-01,9.262929e-01,9.261929e-01,1.207434e-03,4.543401e-08,2.994154e+01,4.013364e+00,2.592817e+01,3.200470e+01,1.705018e+02
4.691062e+05,5.429470e+00,1.982623e+04,2.294702e-01,9.264011e-01,9.261972e-01,1.211984e-03,4.543380e-08,2.996535e+01,4.010829e+00,2.595452e+01,3.202733e+01,1.705416e+02
4.692064e+05,5.430629e+00,1.992636e+04,2.306291e-01,9.265093e-01,9.262014e-01,1.216533e-03,4.543360e-08,2.998916e+01,4.008293e+00,2.598087e+01,3.204996e+01,1.705814e+02
4.693065e+05,5.431788e+00,2.002649e+04,2.317881e-01,9.265370e-01,9.262056e-01,1.221083e-03,4.543339e-08,2.998928e+01,4.007110e+00,2.598217e+01,3.204935e+01,1.706215e+02
4.694066e+05,5.432947e+00,2.012662e+04,2.329470e-01,9.264941e-01,9.262098e-01,1.225632e-03,4.543318e-08,2.996866e+01,4.007110e+00,2.596155e+01,3.202839e+01,1.706617e+02
4.695068e+05,5.434106e+00,2.022675e+04,2.341060e-01,9.264566e-01,9.262140e-01,1.230181e-03,4.543298e-08,2.994978e+01,4.007233e+00,2.594254e+01,3.200913e+01,1.707000e+02
4.696069e+05,5.435265e+00,2.032689e+04,2.352649e-01,9.265256e-01,9.262182e-01,1.234731e-03,4.543277e-08,2.996516e+01,4.009777e+00,2.595538e+01,3.202344e+01,1.707000e+02
4.697070e+05,5.436424e+00,2.042702e+04,2.364238e-01,9.265946e-01,9.262224e-01,1.239280e-03,4.543256e-08,2.998054e+01,4.012321e+00,2.596821e+01,3.203775e+01,1.707000e+02
4.698072e+05,5.437583e+00,2.052715e+04,2.375828e-01,9.266260e-01,9.262267e-01,1.243829e-03,4.543236e-08,2.998611e+01,4.012082e+00,2.597403e+01,3.204284e+01,1.707000e+02
4.699073e+05,5.438742e+00,2.062728e+04,2.387417e-01,9.266261e-01,9.262309e-01,1.248378e-03,4.543215e-08,2.998354e+01,4.009529e+00,2.597401e+01,3.204026e+01,1.707000e+02
4.700074e+05,5.439901e+00,2.072742e+04,2.399007e-01,9.266235e-01,9.262351e-01,1.252928e-03,4.543194e-08,2.998110e+01,4.007110e+00,2.597399e+01,3.203790e+01,1.707021e+02
4.701075e+05,5.441060e+00,2.082755e+04,2.410596e-01,9.265708e-01,9.262393e-01,1.257477e-03,4.543174e-08,2.998110e+01,4.007110e+00,2.597399e+01,3.203950e+01,1.707421e+02
4.702077e+05,5.442219e+00,2.092768e+04,2.422185e-01,9.265182e-01,9.262435e-01,1.262026e-03,4.543153e-08,2.998110e+01,4.007110e+00,2.597399e+01,3.204109e+01,1.707820e+02
4.703078e+05,5.443377e+00,2.102781e+04,2.433775e-01,9.264800e-01,9.262477e-01,1.266575e-03,4.543132e-08,2.997826e+01,4.008519e+00,2.596974e+01,3.203907e+01,1.707779e+02
4.704079e+05,5.444536e+00,2.112795e+04,2.445364e-01,9.264537e-01,9.262519e-01,1.271124e-03,4.543112e-08,2.997310e+01,4.011081e+00,2.596202e+01,3.203409e+01,1.707376e+02
4.705081e+05,5.445695e+00,2.122808e+04,2.456954e-01,9.264291e-01,9.262562e-01,1.275673e-03,4.543091e-08,2.996828e+01,4.013476e+00,2.595480e+01,3.202943e+01,1.707000e+02
4.706082e+05,5.446854e+00,2.132821e+04,2.468543e-01,9.264292e-01,9.262604e-01,1.280222e-03,4.543070e-08,2.996828e+01,4.013476e+00,2.595480e+01,3.202943e+01,1.707000e+02
4.707083e+05,5.448013e+00,2.142834e+04,2.480132e-01,9.264294e-01,9.262646e-01,1.284772e-03,4.543050e-08,2.996828e+01,4.013476e+00,2.595480e+01,3.202943e+01,1.707000e+02
4.708085e+05,5.449172e+00,2.152848e+04,2.491722e-01,9.264345e-01,9.262688e-01,1.289321e-03,4.543029e-08,2.996685e+01,4.013476e+00,2.595337e+01,3.202773e+01,1.706556e+02
4.709086e+05,5.450331e+00,2.162861e+04,2.503311e-01,9.264436e-01,9.262730e-01,1.293870e-03,4.543008e-08,2.996428e+01,4.013476e+00,2.595080e+01,3.202468e+01,1.705754e+02
4.710087e+05,5.451490e+00,2.172874e+04,2.514901e-01,9.264538e-01,9.262772e-01,1.298419e-03,4.542988e-08,2.996217e+01,4.013321e+00,2.594885e+01,3.202211e+01,1.704976e+02
4.711089e+05,5.452649e+00,2.182887e+04,2.526490e-01,9.264804e-01,9.262814e-01,1.302968e-03,4.542967e-08,2.996734e+01,4.010759e+00,2.595658e+01,3.202709e+01,1.704573e+02
4.712090e+05,5.453808e+00,2.192901e+04,2.538079e-01,9.265070e-01,9.262856e-01,1.307517e-03,4.542946e-08,2.997250e+01,4.008198e+00,2.596430e+01,3.203206e+01,1.704171e+02
4.713091e+05,5.454967e+00,2.202914e+04,2.549669e-01,9.264805e-01,9.262899e-01,1.312066e-03,4.542926e-08,2.996881e+01,4.008569e+00,2.596024e+01,3.202885e+01,1.704229e+02
4.714093e+05,5.456126e+00,2.212927e+04,2.561258e-01,9.264148e-01,9.262941e-01,1.316614e-03,4.542905e-08,2.995859e+01,4.011104e+00,2.594749e+01,3.201960e+01,1.704627e+02
4.715094e+05,5.457285e+00,2.222940e+04,2.572848e-01,9.263559e-01,9.262983e-01,1.321163e-03,4.542884e-08,2.995003e+01,4.013476e+00,2.593656e+01,3.201196e+01,1.705000e+02
4.716095e+05,5.458444e+00,2.232954e+04,2.584437e-01,9.263947e-01,9.263025e-01,1.325712e-03,4.542864e-08,2.996552e+01,4.013476e+00,2.595204e+01,3.202750e+01,1.705000e+02
4.717097e+05,5.459603e+00,2.242967e+04,2.596026e-01,9.264334e-01,9.263067e-01,1.330261e-03,4.542843e-08,2.998101e+01,4.013476e+00,2.596753e+01,3.204304e+01,1.705000e+02
4.718098e+05,5.460762e+00,2.252980e+04,2.607616e-01,9.264119e-01,9.263109e-01,1.334810e-03,4.542822e-08,2.998012e+01,4.012007e+00,2.596811e+01,3.204285e+01,1.705231e+02
4.719099e+05,5.461921e+00,2.262993e+04,2.619205e-01,9.263467e-01,9.263151e-01,1.339359e-03,4.542802e-08,2.996734e+01,4.009472e+00,2.595787e+01,3.203124e+01,1.705629e+02
4.720101e+05,5.463079e+00,2.273007e+04,2.630795e-01,9.262869e-01,9.263194e-01,1.343908e-03,4.542781e-08,2.995545e+01,4.007110e+00,2.594834e+01,3.202040e+01,1.706028e+02
4.721102e+05,5.464238e+00,2.283020e+04,2.642384e-01,9.262999e-01,9.263236e-01,1.348456e-03,4.542760e-08,2.995545e+01,4.007110e+00,2.594834e+01,3.202000e+01,1.706430e+02
4.722103e+05,5.465397e+00,2.293033e+04,2.653974e-01,9.263129e-01,9.263278e-01,1.353005e-03,4.542740e-08,2.995545e+01,4.007110e+00,2.594834e+01,3.201961e+01,1.706832e+02
4.723105e+05,5.466556e+00,2.303046e+04,2.665563e-01,9.263563e-01,9.263320e-01,1.357554e-03,4.542719e-08,2.996143e+01,4.007110e+00,2.595432e+01,3.202475e+01,1.706534e+02
4.724106e+05,5.467715e+00,2.313060e+04,2.677152e-01,9.264215e-01,9.263362e-01,1.362103e-03,4.542698e-08,2.997168e+01,4.007110e+00,2.596457e+01,3.203385e+01,1.705734e+02
4.725107e+05,5.468874e+00,2.323073e+04,2.688742e-01,9.264849e-01,9.263404e-01,1.366651e-03,4.542678e-08,2.998089e+01,4.007110e+00,2.597378e+01,3.204187e+01,1.705033e+02
4.726109e+05,5.470033e+00,2.333086e+04,2.700331e-01,9.265294e-01,9.263446e-01,1.371200e-03,4.542657e-08,2.997832e+01,4.007110e+00,2.597121e+01,3.203775e+01,1.705434e+02
