Repository: brandonlampe/CS_Data

# Repository for Crushed Salt Data
**Grant No: 456417**

This is a work in progress!

## Repository Content

### Directory Names
A uniform namining structure still in progress, but in general directories are named according to the following:
 - Names contain no spaces, a single underscore "_" will be used as a file name seperator.
 - Files are for the Crushed Salt Project (CSP); therefore, the first three charaters of each file are "CSP".
 - Folders are organized by which frame the test was performed on i.e., A2 or A3.
 - The fifth and sixth charaters of each file name will therefore be "A" followed by the frame number.

File: UNM_WP_HY_175_09/STAGE06/CREEP_FIT/175_09_STAGE06_CREEP_OUT.csv (part 2 of 3)
Analysis by Brandon Lampe, performed on: 2016/11/18 13:55:39
Experimental results below begin at: 2016/04/13 14:14:02
Duration (sec),Duration (day),Elapsed Time (sec),Elapsed Time (day),Interpolated Fractional Density,Fit to Fractional Density,Fit to Volume Strain,Fit to Volume Strain Rate (1/sec),Confining Pressure (MPa),Pore Pressure (MPa),Terzaghi Pressure (MPa),Solid Pressure (MPa),Temperature (C))
4.727110e+05,5.471192e+00,2.343099e+04,2.711921e-01,9.265738e-01,9.263489e-01,1.375749e-03,4.542637e-08,2.997575e+01,4.007110e+00,2.596864e+01,3.203363e+01,1.705835e+02
4.728111e+05,5.472351e+00,2.353113e+04,2.723510e-01,9.266075e-01,9.263531e-01,1.380297e-03,4.542616e-08,2.997168e+01,4.005617e+00,2.596606e+01,3.202833e+01,1.706235e+02
4.729113e+05,5.473510e+00,2.363126e+04,2.735099e-01,9.266336e-01,9.263573e-01,1.384846e-03,4.542595e-08,2.996655e+01,4.003076e+00,2.596348e+01,3.202221e+01,1.706634e+02
4.730114e+05,5.474669e+00,2.373139e+04,2.746689e-01,9.266504e-01,9.263615e-01,1.389395e-03,4.542575e-08,2.996186e+01,4.000752e+00,2.596111e+01,3.201683e+01,1.707034e+02
4.731115e+05,5.475828e+00,2.383152e+04,2.758278e-01,9.265672e-01,9.263657e-01,1.393943e-03,4.542554e-08,2.996186e+01,4.000752e+00,2.596111e+01,3.201934e+01,1.707435e+02
4.732117e+05,5.476987e+00,2.393166e+04,2.769868e-01,9.264840e-01,9.263699e-01,1.398492e-03,4.542533e-08,2.996186e+01,4.000752e+00,2.596111e+01,3.202186e+01,1.707836e+02
4.733118e+05,5.478146e+00,2.403179e+04,2.781457e-01,9.264608e-01,9.263741e-01,1.403040e-03,4.542513e-08,2.995882e+01,4.000752e+00,2.595807e+01,3.201928e+01,1.707763e+02
4.734119e+05,5.479305e+00,2.413192e+04,2.793046e-01,9.264789e-01,9.263783e-01,1.407589e-03,4.542492e-08,2.995367e+01,4.000752e+00,2.595292e+01,3.201318e+01,1.707362e+02
4.735121e+05,5.480464e+00,2.423205e+04,2.804636e-01,9.265003e-01,9.263826e-01,1.412137e-03,4.542471e-08,2.994929e+01,4.000752e+00,2.594853e+01,3.200779e+01,1.706883e+02
4.736122e+05,5.481623e+00,2.433219e+04,2.816225e-01,9.265532e-01,9.263868e-01,1.416686e-03,4.542451e-08,2.995185e+01,4.000752e+00,2.595110e+01,3.200896e+01,1.705684e+02
4.737123e+05,5.482781e+00,2.443232e+04,2.827815e-01,9.266060e-01,9.263910e-01,1.421234e-03,4.542430e-08,2.995441e+01,4.000752e+00,2.595366e+01,3.201013e+01,1.704485e+02
4.738125e+05,5.483940e+00,2.453245e+04,2.839404e-01,9.266033e-01,9.263952e-01,1.425783e-03,4.542409e-08,2.995852e+01,4.000752e+00,2.595777e+01,3.201465e+01,1.703760e+02
4.739126e+05,5.485099e+00,2.463258e+04,2.850993e-01,9.265630e-01,9.263994e-01,1.430331e-03,4.542389e-08,2.996369e+01,4.000752e+00,2.596293e+01,3.202144e+01,1.703358e+02
4.740127e+05,5.486258e+00,2.473272e+04,2.862583e-01,9.265257e-01,9.264036e-01,1.434879e-03,4.542368e-08,2.996677e+01,4.001032e+00,2.596574e+01,3.202587e+01,1.703044e+02
4.741128e+05,5.487417e+00,2.483285e+04,2.874172e-01,9.265130e-01,9.264078e-01,1.439428e-03,4.542347e-08,2.995314e+01,4.003564e+00,2.594958e+01,3.201135e+01,1.703442e+02
4.742130e+05,5.488576e+00,2.493298e+04,2.885762e-01,9.265003e-01,9.264121e-01,1.443976e-03,4.542327e-08,2.993952e+01,4.006097e+00,2.593342e+01,3.199683e+01,1.703841e+02
4.743131e+05,5.489735e+00,2.503311e+04,2.897351e-01,9.265188e-01,9.264163e-01,1.448525e-03,4.542306e-08,2.994232e+01,4.010183e+00,2.593214e+01,3.199897e+01,1.704241e+02
4.744132e+05,5.490894e+00,2.513325e+04,2.908940e-01,9.265583e-01,9.264205e-01,1.453073e-03,4.542285e-08,2.995609e+01,4.015306e+00,2.594078e+01,3.201223e+01,1.704644e+02
4.745134e+05,5.492053e+00,2.523338e+04,2.920530e-01,9.265966e-01,9.264247e-01,1.457621e-03,4.542265e-08,2.996916e+01,4.019841e+00,2.594931e+01,3.202481e+01,1.704954e+02
4.746135e+05,5.493212e+00,2.533351e+04,2.932119e-01,9.266263e-01,9.264289e-01,1.462169e-03,4.542244e-08,2.997682e+01,4.019841e+00,2.595698e+01,3.203219e+01,1.704556e+02
4.747136e+05,5.494371e+00,2.543364e+04,2.943709e-01,9.266561e-01,9.264331e-01,1.466718e-03,4.542223e-08,2.998448e+01,4.019841e+00,2.596464e+01,3.203956e+01,1.704158e+02
4.748138e+05,5.495530e+00,2.553377e+04,2.955298e-01,9.266496e-01,9.264373e-01,1.471266e-03,4.542203e-08,2.998284e+01,4.021388e+00,2.596145e+01,3.203786e+01,1.704243e+02
4.749139e+05,5.496689e+00,2.563391e+04,2.966887e-01,9.266195e-01,9.264416e-01,1.475814e-03,4.542182e-08,2.997510e+01,4.023950e+00,2.595115e+01,3.203021e+01,1.704645e+02
4.750140e+05,5.497848e+00,2.573404e+04,2.978477e-01,9.265882e-01,9.264458e-01,1.480362e-03,4.542161e-08,2.996696e+01,4.026207e+00,2.594075e+01,3.202219e+01,1.704953e+02
4.751142e+05,5.499007e+00,2.583417e+04,2.990066e-01,9.265489e-01,9.264500e-01,1.484910e-03,4.542141e-08,2.995585e+01,4.026207e+00,2.592964e+01,3.201139e+01,1.704553e+02
4.752143e+05,5.500166e+00,2.593430e+04,3.001656e-01,9.265095e-01,9.264542e-01,1.489459e-03,4.542120e-08,2.994474e+01,4.026207e+00,2.591854e+01,3.200059e+01,1.704153e+02
4.753144e+05,5.501325e+00,2.603444e+04,3.013245e-01,9.264783e-01,9.264584e-01,1.494007e-03,4.542099e-08,2.994738e+01,4.027786e+00,2.591959e+01,3.200425e+01,1.704000e+02
4.754146e+05,5.502483e+00,2.613457e+04,3.024834e-01,9.264522e-01,9.264626e-01,1.498555e-03,4.542079e-08,2.995856e+01,4.030348e+00,2.592821e+01,3.201691e+01,1.704000e+02
4.755147e+05,5.503642e+00,2.623470e+04,3.036424e-01,9.264483e-01,9.264668e-01,1.503103e-03,4.542058e-08,2.996995e+01,4.032572e+00,2.593738e+01,3.202915e+01,1.704052e+02
4.756148e+05,5.504801e+00,2.633483e+04,3.048013e-01,9.265920e-01,9.264710e-01,1.507651e-03,4.542037e-08,2.998270e+01,4.032572e+00,2.595012e+01,3.203856e+01,1.704451e+02
4.757150e+05,5.505960e+00,2.643497e+04,3.059603e-01,9.267356e-01,9.264753e-01,1.512199e-03,4.542017e-08,2.999544e+01,4.032572e+00,2.596287e+01,3.204797e+01,1.704849e+02
4.758151e+05,5.507119e+00,2.653510e+04,3.071192e-01,9.267575e-01,9.264795e-01,1.516747e-03,4.541996e-08,2.998912e+01,4.032572e+00,2.595655e+01,3.204049e+01,1.705000e+02
4.759152e+05,5.508278e+00,2.663523e+04,3.082781e-01,9.267049e-01,9.264837e-01,1.521295e-03,4.541975e-08,2.997114e+01,4.032572e+00,2.593857e+01,3.202268e+01,1.705000e+02
4.760154e+05,5.509437e+00,2.673536e+04,3.094371e-01,9.266630e-01,9.264879e-01,1.525843e-03,4.541955e-08,2.995436e+01,4.032247e+00,2.592211e+01,3.200586e+01,1.705000e+02
4.761155e+05,5.510596e+00,2.683550e+04,3.105960e-01,9.266947e-01,9.264921e-01,1.530391e-03,4.541934e-08,2.994575e+01,4.029686e+00,2.591607e+01,3.199582e+01,1.705000e+02
4.762156e+05,5.511755e+00,2.693563e+04,3.117550e-01,9.267265e-01,9.264963e-01,1.534939e-03,4.541913e-08,2.993715e+01,4.027124e+00,2.591003e+01,3.198578e+01,1.705000e+02
4.763158e+05,5.512914e+00,2.703576e+04,3.129139e-01,9.268324e-01,9.265005e-01,1.539487e-03,4.541893e-08,2.994773e+01,4.024580e+00,2.592315e+01,3.199420e+01,1.705256e+02
4.764159e+05,5.514073e+00,2.713589e+04,3.140728e-01,9.269798e-01,9.265048e-01,1.544035e-03,4.541872e-08,2.996902e+01,4.022044e+00,2.594697e+01,3.201292e+01,1.705654e+02
4.765160e+05,5.515232e+00,2.723603e+04,3.152318e-01,9.270894e-01,9.265090e-01,1.548583e-03,4.541851e-08,2.998617e+01,4.019170e+00,2.596699e+01,3.202833e+01,1.706053e+02
4.766162e+05,5.516391e+00,2.733616e+04,3.163907e-01,9.269482e-01,9.265132e-01,1.553130e-03,4.541831e-08,2.997584e+01,4.014047e+00,2.596179e+01,3.202186e+01,1.706455e+02
4.767163e+05,5.517550e+00,2.743629e+04,3.175497e-01,9.268070e-01,9.265174e-01,1.557678e-03,4.541810e-08,2.996552e+01,4.008924e+00,2.595659e+01,3.201539e+01,1.706858e+02
4.768164e+05,5.518709e+00,2.753642e+04,3.187086e-01,9.267850e-01,9.265216e-01,1.562226e-03,4.541789e-08,2.997011e+01,4.007110e+00,2.596300e+01,3.202116e+01,1.707000e+02
4.769166e+05,5.519868e+00,2.763656e+04,3.198675e-01,9.268283e-01,9.265258e-01,1.566774e-03,4.541769e-08,2.998288e+01,4.007110e+00,2.597577e+01,3.203363e+01,1.707000e+02
4.770167e+05,5.521026e+00,2.773669e+04,3.210265e-01,9.268659e-01,9.265300e-01,1.571322e-03,4.541748e-08,2.999219e+01,4.006765e+00,2.598542e+01,3.204256e+01,1.707054e+02
4.771168e+05,5.522185e+00,2.783682e+04,3.221854e-01,9.268664e-01,9.265343e-01,1.575869e-03,4.541728e-08,2.997928e+01,4.004206e+00,2.597508e+01,3.202882e+01,1.707457e+02
4.772170e+05,5.523344e+00,2.793695e+04,3.233444e-01,9.268670e-01,9.265385e-01,1.580417e-03,4.541707e-08,2.996638e+01,4.001647e+00,2.596473e+01,3.201509e+01,1.707859e+02
4.773171e+05,5.524503e+00,2.803709e+04,3.245033e-01,9.268042e-01,9.265427e-01,1.584965e-03,4.541686e-08,2.996020e+01,4.002403e+00,2.595779e+01,3.201025e+01,1.708000e+02
4.774172e+05,5.525662e+00,2.813722e+04,3.256623e-01,9.267072e-01,9.265469e-01,1.589513e-03,4.541666e-08,2.995763e+01,4.004945e+00,2.595269e+01,3.201022e+01,1.708000e+02
4.775174e+05,5.526821e+00,2.823735e+04,3.268212e-01,9.266343e-01,9.265511e-01,1.594060e-03,4.541645e-08,2.995621e+01,4.007487e+00,2.594872e+01,3.201068e+01,1.707941e+02
4.776175e+05,5.527980e+00,2.833748e+04,3.279801e-01,9.267005e-01,9.265553e-01,1.598608e-03,4.541624e-08,2.996135e+01,4.010040e+00,2.595131e+01,3.201403e+01,1.707540e+02
4.777176e+05,5.529139e+00,2.843762e+04,3.291391e-01,9.267668e-01,9.265595e-01,1.603156e-03,4.541604e-08,2.996650e+01,4.012593e+00,2.595390e+01,3.201738e+01,1.707139e+02
4.778177e+05,5.530298e+00,2.853775e+04,3.302980e-01,9.268009e-01,9.265637e-01,1.607703e-03,4.541583e-08,2.997888e+01,4.015140e+00,2.596374e+01,3.202950e+01,1.706216e+02
4.779179e+05,5.531457e+00,2.863788e+04,3.314570e-01,9.268179e-01,9.265680e-01,1.612251e-03,4.541562e-08,2.999508e+01,4.017684e+00,2.597740e+01,3.204627e+01,1.705017e+02
4.780180e+05,5.532616e+00,2.873801e+04,3.326159e-01,9.268384e-01,9.265722e-01,1.616798e-03,4.541542e-08,3.000714e+01,4.019841e+00,2.598730e+01,3.205849e+01,1.704061e+02
4.781181e+05,5.533775e+00,2.883815e+04,3.337748e-01,9.268783e-01,9.265764e-01,1.621346e-03,4.541521e-08,2.999602e+01,4.019841e+00,2.597618e+01,3.204529e+01,1.704462e+02
4.782183e+05,5.534934e+00,2.893828e+04,3.349338e-01,9.269183e-01,9.265806e-01,1.625893e-03,4.541500e-08,2.998490e+01,4.019841e+00,2.596506e+01,3.203209e+01,1.704863e+02
4.783184e+05,5.536093e+00,2.903841e+04,3.360927e-01,9.268514e-01,9.265848e-01,1.630441e-03,4.541480e-08,2.996873e+01,4.021516e+00,2.594722e+01,3.201653e+01,1.705000e+02
4.784185e+05,5.537252e+00,2.913854e+04,3.372517e-01,9.267291e-01,9.265890e-01,1.634988e-03,4.541459e-08,2.994994e+01,4.024059e+00,2.592588e+01,3.199974e+01,1.705000e+02
4.785187e+05,5.538411e+00,2.923868e+04,3.384106e-01,9.266457e-01,9.265932e-01,1.639536e-03,4.541438e-08,2.993741e+01,4.026207e+00,2.591120e+01,3.198857e+01,1.705125e+02
4.786188e+05,5.539570e+00,2.933881e+04,3.395695e-01,9.267730e-01,9.265975e-01,1.644083e-03,4.541418e-08,2.995884e+01,4.026207e+00,2.593264e+01,3.200785e+01,1.705927e+02
4.787189e+05,5.540728e+00,2.943894e+04,3.407285e-01,9.269003e-01,9.266017e-01,1.648631e-03,4.541397e-08,2.998028e+01,4.026207e+00,2.595407e+01,3.202714e+01,1.706729e+02
4.788191e+05,5.541887e+00,2.953907e+04,3.418874e-01,9.268677e-01,9.266059e-01,1.653178e-03,4.541376e-08,2.997498e+01,4.026207e+00,2.594878e+01,3.202241e+01,1.706467e+02
4.789192e+05,5.543046e+00,2.963921e+04,3.430464e-01,9.267536e-01,9.266101e-01,1.657725e-03,4.541356e-08,2.995606e+01,4.026207e+00,2.592985e+01,3.200544e+01,1.705662e+02
4.790193e+05,5.544205e+00,2.973934e+04,3.442053e-01,9.266742e-01,9.266143e-01,1.662273e-03,4.541335e-08,2.994244e+01,4.025758e+00,2.591669e+01,3.199318e+01,1.705000e+02
4.791195e+05,5.545364e+00,2.983947e+04,3.453642e-01,9.267565e-01,9.266185e-01,1.666820e-03,4.541314e-08,2.995351e+01,4.023223e+00,2.593029e+01,3.200284e+01,1.705000e+02
4.792196e+05,5.546523e+00,2.993960e+04,3.465232e-01,9.268387e-01,9.266227e-01,1.671367e-03,4.541294e-08,2.996458e+01,4.020688e+00,2.594389e+01,3.201250e+01,1.705000e+02
4.793197e+05,5.547682e+00,3.003974e+04,3.476821e-01,9.268835e-01,9.266270e-01,1.675915e-03,4.541273e-08,2.997685e+01,4.019841e+00,2.595701e+01,3.202445e+01,1.705000e+02
4.794199e+05,5.548841e+00,3.013987e+04,3.488411e-01,9.269095e-01,9.266312e-01,1.680462e-03,4.541253e-08,2.998973e+01,4.019841e+00,2.596989e+01,3.203756e+01,1.705000e+02
4.795200e+05,5.550000e+00,3.024000e+04,3.500000e-01,9.269088e-01,9.266354e-01,1.685009e-03,4.541232e-08,2.999843e+01,4.020301e+00,2.597813e+01,3.204693e+01,1.705000e+02
4.796201e+05,5.551159e+00,3.034013e+04,3.511589e-01,9.267869e-01,9.266396e-01,1.689557e-03,4.541211e-08,2.998824e+01,4.022836e+00,2.596540e+01,3.203942e+01,1.705000e+02
4.797203e+05,5.552318e+00,3.044026e+04,3.523179e-01,9.266650e-01,9.266438e-01,1.694104e-03,4.541191e-08,2.997805e+01,4.025371e+00,2.595268e+01,3.203191e+01,1.705000e+02
4.798204e+05,5.553477e+00,3.054040e+04,3.534768e-01,9.266338e-01,9.266480e-01,1.698651e-03,4.541170e-08,2.996373e+01,4.026207e+00,2.593753e+01,3.201734e+01,1.705000e+02
4.799205e+05,5.554636e+00,3.064053e+04,3.546358e-01,9.266471e-01,9.266522e-01,1.703198e-03,4.541149e-08,2.994739e+01,4.026207e+00,2.592118e+01,3.199930e+01,1.705000e+02
4.800207e+05,5.555795e+00,3.074066e+04,3.557947e-01,9.266580e-01,9.266564e-01,1.707745e-03,4.541129e-08,2.993613e+01,4.026207e+00,2.590992e+01,3.198681e+01,1.704926e+02
4.801208e+05,5.556954e+00,3.084079e+04,3.569536e-01,9.266587e-01,9.266607e-01,1.712292e-03,4.541108e-08,2.994723e+01,4.026207e+00,2.592103e+01,3.199878e+01,1.704526e+02
4.802209e+05,5.558113e+00,3.094093e+04,3.581126e-01,9.266594e-01,9.266649e-01,1.716840e-03,4.541087e-08,2.995834e+01,4.026207e+00,2.593213e+01,3.201074e+01,1.704127e+02
4.803211e+05,5.559272e+00,3.104106e+04,3.592715e-01,9.266619e-01,9.266691e-01,1.721387e-03,4.541067e-08,2.996536e+01,4.026207e+00,2.593916e+01,3.201825e+01,1.703727e+02
4.804212e+05,5.560430e+00,3.114119e+04,3.604305e-01,9.266652e-01,9.266733e-01,1.725934e-03,4.541046e-08,2.997049e+01,4.026207e+00,2.594428e+01,3.202368e+01,1.703327e+02
4.805213e+05,5.561589e+00,3.124132e+04,3.615894e-01,9.266598e-01,9.266775e-01,1.730481e-03,4.541025e-08,2.997515e+01,4.026207e+00,2.594895e+01,3.202888e+01,1.703000e+02
4.806215e+05,5.562748e+00,3.134146e+04,3.627483e-01,9.266154e-01,9.266817e-01,1.735028e-03,4.541005e-08,2.997773e+01,4.026207e+00,2.595152e+01,3.203299e+01,1.703000e+02
4.807216e+05,5.563907e+00,3.144159e+04,3.639073e-01,9.265709e-01,9.266859e-01,1.739575e-03,4.540984e-08,2.998030e+01,4.026207e+00,2.595409e+01,3.203711e+01,1.703000e+02
4.808217e+05,5.565066e+00,3.154172e+04,3.650662e-01,9.265481e-01,9.266902e-01,1.744122e-03,4.540963e-08,2.997404e+01,4.027961e+00,2.594607e+01,3.203091e+01,1.703551e+02
4.809219e+05,5.566225e+00,3.164185e+04,3.662252e-01,9.265351e-01,9.266944e-01,1.748669e-03,4.540943e-08,2.996375e+01,4.030513e+00,2.593323e+01,3.201999e+01,1.704353e+02
4.810220e+05,5.567384e+00,3.174199e+04,3.673841e-01,9.264504e-01,9.266986e-01,1.753216e-03,4.540922e-08,2.995595e+01,4.032079e+00,2.592387e+01,3.201401e+01,1.705000e+02
4.811221e+05,5.568543e+00,3.184212e+04,3.685430e-01,9.260661e-01,9.267028e-01,1.757763e-03,4.540901e-08,2.995852e+01,4.029526e+00,2.592899e+01,3.202860e+01,1.705000e+02
4.812223e+05,5.569702e+00,3.194225e+04,3.697020e-01,9.256819e-01,9.267070e-01,1.762310e-03,4.540881e-08,2.996109e+01,4.026973e+00,2.593412e+01,3.204320e+01,1.705000e+02
4.813224e+05,5.570861e+00,3.204238e+04,3.708609e-01,9.255941e-01,9.267112e-01,1.766856e-03,4.540860e-08,2.996545e+01,4.026207e+00,2.593924e+01,3.205063e+01,1.705000e+02
4.814225e+05,5.572020e+00,3.214252e+04,3.720199e-01,9.256335e-01,9.267154e-01,1.771403e-03,4.540840e-08,2.997058e+01,4.026207e+00,2.594437e+01,3.205498e+01,1.705000e+02
4.815226e+05,5.573179e+00,3.224265e+04,3.731788e-01,9.256843e-01,9.267197e-01,1.775950e-03,4.540819e-08,2.997469e+01,4.026207e+00,2.594848e+01,3.205788e+01,1.705000e+02
4.816228e+05,5.574338e+00,3.234278e+04,3.743377e-01,9.257817e-01,9.267239e-01,1.780497e-03,4.540798e-08,2.997469e+01,4.026207e+00,2.594848e+01,3.205493e+01,1.705000e+02
4.817229e+05,5.575497e+00,3.244291e+04,3.754967e-01,9.258791e-01,9.267281e-01,1.785044e-03,4.540778e-08,2.997469e+01,4.026207e+00,2.594848e+01,3.205198e+01,1.705000e+02
4.818230e+05,5.576656e+00,3.254305e+04,3.766556e-01,9.258848e-01,9.267323e-01,1.789591e-03,4.540757e-08,2.997833e+01,4.026207e+00,2.595212e+01,3.205574e+01,1.705284e+02
4.819232e+05,5.577815e+00,3.264318e+04,3.778146e-01,9.258534e-01,9.267365e-01,1.794137e-03,4.540736e-08,2.998344e+01,4.026207e+00,2.595723e+01,3.206221e+01,1.705682e+02
4.820233e+05,5.578974e+00,3.274331e+04,3.789735e-01,9.258294e-01,9.267407e-01,1.798684e-03,4.540716e-08,2.998492e+01,4.026207e+00,2.595871e+01,3.206454e+01,1.705919e+02
4.821234e+05,5.580132e+00,3.284344e+04,3.801325e-01,9.258349e-01,9.267449e-01,1.803231e-03,4.540695e-08,2.997201e+01,4.026207e+00,2.594581e+01,3.205043e+01,1.705517e+02
4.822236e+05,5.581291e+00,3.294358e+04,3.812914e-01,9.258403e-01,9.267491e-01,1.807777e-03,4.540674e-08,2.995911e+01,4.026207e+00,2.593290e+01,3.203633e+01,1.705114e+02
4.823237e+05,5.582450e+00,3.304371e+04,3.824503e-01,9.258298e-01,9.267534e-01,1.812324e-03,4.540654e-08,2.994749e+01,4.026207e+00,2.592128e+01,3.202410e+01,1.704141e+02
4.824238e+05,5.583609e+00,3.314384e+04,3.836093e-01,9.258131e-01,9.267576e-01,1.816871e-03,4.540633e-08,2.993638e+01,4.026207e+00,2.591018e+01,3.201261e+01,1.702942e+02
4.825240e+05,5.584768e+00,3.324397e+04,3.847682e-01,9.258108e-01,9.267618e-01,1.821417e-03,4.540612e-08,2.993460e+01,4.026207e+00,2.590840e+01,3.201075e+01,1.702086e+02
4.826241e+05,5.585927e+00,3.334411e+04,3.859272e-01,9.258613e-01,9.267660e-01,1.825964e-03,4.540592e-08,2.996704e+01,4.026207e+00,2.594084e+01,3.204427e+01,1.702485e+02
4.827242e+05,5.587086e+00,3.344424e+04,3.870861e-01,9.259118e-01,9.267702e-01,1.830511e-03,4.540571e-08,2.999948e+01,4.026207e+00,2.597327e+01,3.207777e+01,1.702885e+02
4.828244e+05,5.588245e+00,3.354437e+04,3.882450e-01,9.258422e-01,9.267744e-01,1.835057e-03,4.540551e-08,2.999542e+01,4.026207e+00,2.596921e+01,3.207549e+01,1.703285e+02
4.829245e+05,5.589404e+00,3.364450e+04,3.894040e-01,9.257241e-01,9.267786e-01,1.839604e-03,4.540530e-08,2.997659e+01,4.026207e+00,2.595038e+01,3.205873e+01,1.703686e+02
4.830246e+05,5.590563e+00,3.374464e+04,3.905629e-01,9.257609e-01,9.267829e-01,1.844150e-03,4.540509e-08,2.996186e+01,4.026207e+00,2.593566e+01,3.204171e+01,1.704088e+02
4.831248e+05,5.591722e+00,3.384477e+04,3.917219e-01,9.263524e-01,9.267871e-01,1.848697e-03,4.540489e-08,2.996186e+01,4.026207e+00,2.593566e+01,3.202382e+01,1.704489e+02
4.832249e+05,5.592881e+00,3.394490e+04,3.928808e-01,9.269439e-01,9.267913e-01,1.853243e-03,4.540468e-08,2.996186e+01,4.026207e+00,2.593566e+01,3.200595e+01,1.704890e+02
4.833250e+05,5.594040e+00,3.404503e+04,3.940397e-01,9.266572e-01,9.267955e-01,1.857790e-03,4.540447e-08,2.996186e+01,4.024364e+00,2.593750e+01,3.201476e+01,1.704710e+02
4.834252e+05,5.595199e+00,3.414517e+04,3.951987e-01,9.260367e-01,9.267997e-01,1.862336e-03,4.540427e-08,2.996186e+01,4.021820e+00,2.594004e+01,3.203372e+01,1.704311e+02
4.835253e+05,5.596358e+00,3.424530e+04,3.963576e-01,9.255827e-01,9.268039e-01,1.866883e-03,4.540406e-08,2.996301e+01,4.019274e+00,2.594373e+01,3.204890e+01,1.703911e+02
4.836254e+05,5.597517e+00,3.434543e+04,3.975166e-01,9.257113e-01,9.268081e-01,1.871429e-03,4.540385e-08,2.996815e+01,4.016721e+00,2.595143e+01,3.205076e+01,1.703510e+02
4.837256e+05,5.598675e+00,3.444556e+04,3.986755e-01,9.258399e-01,9.268124e-01,1.875975e-03,4.540365e-08,2.997329e+01,4.014169e+00,2.595913e+01,3.205263e+01,1.703109e+02
4.838257e+05,5.599834e+00,3.454570e+04,3.998344e-01,9.258426e-01,9.268166e-01,1.880522e-03,4.540344e-08,2.996466e+01,4.013476e+00,2.595118e+01,3.204328e+01,1.703000e+02
4.839258e+05,5.600993e+00,3.464583e+04,4.009934e-01,9.257983e-01,9.268208e-01,1.885068e-03,4.540323e-08,2.995089e+01,4.013476e+00,2.593742e+01,3.202975e+01,1.703000e+02
4.840260e+05,5.602152e+00,3.474596e+04,4.021523e-01,9.257677e-01,9.268250e-01,1.889614e-03,4.540303e-08,2.994442e+01,4.013476e+00,2.593095e+01,3.202369e+01,1.703000e+02
4.841261e+05,5.603311e+00,3.484609e+04,4.033113e-01,9.257794e-01,9.268292e-01,1.894161e-03,4.540282e-08,2.996060e+01,4.013476e+00,2.594713e+01,3.204081e+01,1.703000e+02
4.842262e+05,5.604470e+00,3.494623e+04,4.044702e-01,9.257911e-01,9.268334e-01,1.898707e-03,4.540262e-08,2.997678e+01,4.013476e+00,2.596330e+01,3.205793e+01,1.703000e+02
4.843264e+05,5.605629e+00,3.504636e+04,4.056291e-01,9.257465e-01,9.268376e-01,1.903253e-03,4.540241e-08,2.997354e+01,4.011599e+00,2.596194e+01,3.205593e+01,1.703000e+02
4.844265e+05,5.606788e+00,3.514649e+04,4.067881e-01,9.256812e-01,9.268418e-01,1.907800e-03,4.540220e-08,2.996322e+01,4.009038e+00,2.595418e+01,3.204696e+01,1.703000e+02
4.845266e+05,5.607947e+00,3.524662e+04,4.079470e-01,9.256547e-01,9.268461e-01,1.912346e-03,4.540200e-08,2.995861e+01,4.007738e+00,2.595087e+01,3.204289e+01,1.703000e+02
4.846268e+05,5.609106e+00,3.534675e+04,4.091060e-01,9.257460e-01,9.268503e-01,1.916892e-03,4.540179e-08,2.997138e+01,4.010273e+00,2.596111e+01,3.205372e+01,1.703000e+02
4.847269e+05,5.610265e+00,3.544689e+04,4.102649e-01,9.258373e-01,9.268545e-01,1.921438e-03,4.540158e-08,2.998415e+01,4.012808e+00,2.597135e+01,3.206455e+01,1.703000e+02
4.848270e+05,5.611424e+00,3.554702e+04,4.114238e-01,9.258029e-01,9.268587e-01,1.925984e-03,4.540138e-08,2.998373e+01,4.013476e+00,2.597025e+01,3.206508e+01,1.703000e+02
4.849272e+05,5.612583e+00,3.564715e+04,4.125828e-01,9.257234e-01,9.268629e-01,1.930531e-03,4.540117e-08,2.997858e+01,4.013476e+00,2.596511e+01,3.206193e+01,1.703000e+02
4.850273e+05,5.613742e+00,3.574728e+04,4.137417e-01,9.257136e-01,9.268671e-01,1.935077e-03,4.540096e-08,2.997657e+01,4.013476e+00,2.596309e+01,3.206004e+01,1.703097e+02
4.851274e+05,5.614901e+00,3.584742e+04,4.149007e-01,9.259203e-01,9.268713e-01,1.939623e-03,4.540076e-08,2.998428e+01,4.013476e+00,2.597081e+01,3.206212e+01,1.703498e+02
4.852275e+05,5.616060e+00,3.594755e+04,4.160596e-01,9.261269e-01,9.268756e-01,1.944169e-03,4.540055e-08,2.999200e+01,4.013476e+00,2.597852e+01,3.206419e+01,1.703900e+02
4.853277e+05,5.617219e+00,3.604768e+04,4.172185e-01,9.261167e-01,9.268798e-01,1.948715e-03,4.540034e-08,2.998625e+01,4.015382e+00,2.597087e+01,3.205814e+01,1.704299e+02
4.854278e+05,5.618377e+00,3.614781e+04,4.183775e-01,9.260340e-01,9.268840e-01,1.953261e-03,4.540014e-08,2.997599e+01,4.017926e+00,2.595807e+01,3.204937e+01,1.704699e+02
4.855279e+05,5.619536e+00,3.624795e+04,4.195364e-01,9.260973e-01,9.268882e-01,1.957807e-03,4.539993e-08,2.996891e+01,4.020472e+00,2.594844e+01,3.203960e+01,1.705000e+02
4.856281e+05,5.620695e+00,3.634808e+04,4.206954e-01,9.266054e-01,9.268924e-01,1.962353e-03,4.539973e-08,2.997148e+01,4.023025e+00,2.594846e+01,3.202681e+01,1.705000e+02
4.857282e+05,5.621854e+00,3.644821e+04,4.218543e-01,9.271135e-01,9.268966e-01,1.966899e-03,4.539952e-08,2.997406e+01,4.025578e+00,2.594848e+01,3.201404e+01,1.705000e+02
4.858283e+05,5.623013e+00,3.654834e+04,4.230132e-01,9.271656e-01,9.269008e-01,1.971445e-03,4.539931e-08,2.996888e+01,4.026207e+00,2.594267e+01,3.200683e+01,1.704698e+02
4.859285e+05,5.624172e+00,3.664848e+04,4.241722e-01,9.270685e-01,9.269051e-01,1.975991e-03,4.539911e-08,2.996116e+01,4.026207e+00,2.593495e+01,3.200144e+01,1.704297e+02
4.860286e+05,5.625331e+00,3.674861e+04,4.253311e-01,9.267792e-01,9.269093e-01,1.980537e-03,4.539890e-08,2.995811e+01,4.026207e+00,2.593191e+01,3.200688e+01,1.704000e+02
4.861287e+05,5.626490e+00,3.684874e+04,4.264901e-01,9.259425e-01,9.269135e-01,1.985083e-03,4.539869e-08,2.996836e+01,4.026207e+00,2.594216e+01,3.204323e+01,1.704000e+02
4.862289e+05,5.627649e+00,3.694887e+04,4.276490e-01,9.251059e-01,9.269177e-01,1.989628e-03,4.539849e-08,2.997862e+01,4.026207e+00,2.595241e+01,3.207966e+01,1.704000e+02
4.863290e+05,5.628808e+00,3.704901e+04,4.288079e-01,9.256025e-01,9.269219e-01,1.994174e-03,4.539828e-08,2.997721e+01,4.028141e+00,2.594907e+01,3.206292e+01,1.704000e+02
4.864291e+05,5.629967e+00,3.714914e+04,4.299669e-01,9.265259e-01,9.269261e-01,1.998720e-03,4.539807e-08,2.997206e+01,4.030693e+00,2.594137e+01,3.202923e+01,1.704000e+02
4.865293e+05,5.631126e+00,3.724927e+04,4.311258e-01,9.272171e-01,9.269303e-01,2.003266e-03,4.539787e-08,2.997100e+01,4.032572e+00,2.593843e+01,3.200707e+01,1.704106e+02
4.866294e+05,5.632285e+00,3.734940e+04,4.322848e-01,9.272603e-01,9.269345e-01,2.007812e-03,4.539766e-08,2.998132e+01,4.032572e+00,2.594875e+01,3.201690e+01,1.704509e+02
4.867295e+05,5.633444e+00,3.744954e+04,4.334437e-01,9.273035e-01,9.269388e-01,2.012358e-03,4.539746e-08,2.999165e+01,4.032572e+00,2.595908e+01,3.202672e+01,1.704911e+02
4.868297e+05,5.634603e+00,3.754967e+04,4.346026e-01,9.273102e-01,9.269430e-01,2.016903e-03,4.539725e-08,2.998398e+01,4.032572e+00,2.595141e+01,3.201826e+01,1.705000e+02
4.869298e+05,5.635762e+00,3.764980e+04,4.357616e-01,9.273065e-01,9.269472e-01,2.021449e-03,4.539704e-08,2.997121e+01,4.032572e+00,2.593864e+01,3.200460e+01,1.705000e+02
4.870299e+05,5.636921e+00,3.774993e+04,4.369205e-01,9.273039e-01,9.269514e-01,2.025995e-03,4.539684e-08,2.996048e+01,4.031888e+00,2.592860e+01,3.199316e+01,1.704893e+02
4.871301e+05,5.638079e+00,3.785007e+04,4.380795e-01,9.273044e-01,9.269556e-01,2.030540e-03,4.539663e-08,2.995534e+01,4.029336e+00,2.592600e+01,3.198780e+01,1.704492e+02
4.872302e+05,5.639238e+00,3.795020e+04,4.392384e-01,9.273048e-01,9.269598e-01,2.035086e-03,4.539642e-08,2.995020e+01,4.026783e+00,2.592341e+01,3.198244e+01,1.704091e+02
4.873303e+05,5.640397e+00,3.805033e+04,4.403974e-01,9.273047e-01,9.269640e-01,2.039632e-03,4.539622e-08,2.996098e+01,4.026207e+00,2.593478e+01,3.199412e+01,1.703689e+02
4.874305e+05,5.641556e+00,3.815046e+04,4.415563e-01,9.273044e-01,9.269683e-01,2.044177e-03,4.539601e-08,2.997642e+01,4.026207e+00,2.595021e+01,3.201077e+01,1.703288e+02
4.875306e+05,5.642715e+00,3.825060e+04,4.427152e-01,9.272658e-01,9.269725e-01,2.048723e-03,4.539580e-08,2.998536e+01,4.026207e+00,2.595915e+01,3.202158e+01,1.703000e+02
4.876307e+05,5.643874e+00,3.835073e+04,4.438742e-01,9.271293e-01,9.269767e-01,2.053268e-03,4.539560e-08,2.997767e+01,4.026207e+00,2.595146e+01,3.201741e+01,1.703000e+02
4.877309e+05,5.645033e+00,3.845086e+04,4.450331e-01,9.269927e-01,9.269809e-01,2.057814e-03,4.539539e-08,2.996998e+01,4.026207e+00,2.594377e+01,3.201324e+01,1.703000e+02
4.878310e+05,5.646192e+00,3.855099e+04,4.461921e-01,9.269834e-01,9.269851e-01,2.062360e-03,4.539519e-08,2.996828e+01,4.024220e+00,2.594406e+01,3.201184e+01,1.703000e+02
4.879311e+05,5.647351e+00,3.865113e+04,4.473510e-01,9.270104e-01,9.269893e-01,2.066905e-03,4.539498e-08,2.996828e+01,4.021667e+00,2.594661e+01,3.201122e+01,1.703000e+02
4.880313e+05,5.648510e+00,3.875126e+04,4.485099e-01,9.270534e-01,9.269935e-01,2.071451e-03,4.539477e-08,2.996755e+01,4.019841e+00,2.594770e+01,3.200928e+01,1.703114e+02
4.881314e+05,5.649669e+00,3.885139e+04,4.496689e-01,9.271370e-01,9.269978e-01,2.075996e-03,4.539457e-08,2.996498e+01,4.019841e+00,2.594514e+01,3.200399e+01,1.703513e+02
4.882315e+05,5.650828e+00,3.895152e+04,4.508278e-01,9.272205e-01,9.270020e-01,2.080542e-03,4.539436e-08,2.996242e+01,4.019841e+00,2.594258e+01,3.199871e+01,1.703913e+02
4.883317e+05,5.651987e+00,3.905166e+04,4.519868e-01,9.273142e-01,9.270062e-01,2.085087e-03,4.539415e-08,2.996186e+01,4.019841e+00,2.594202e+01,3.199528e+01,1.704314e+02
4.884318e+05,5.653146e+00,3.915179e+04,4.531457e-01,9.274106e-01,9.270104e-01,2.089632e-03,4.539395e-08,2.996186e+01,4.019841e+00,2.594202e+01,3.199237e+01,1.704715e+02
4.885319e+05,5.654305e+00,3.925192e+04,4.543046e-01,9.274552e-01,9.270146e-01,2.094178e-03,4.539374e-08,2.996112e+01,4.019104e+00,2.594202e+01,3.199028e+01,1.705000e+02
4.886321e+05,5.655464e+00,3.935205e+04,4.554636e-01,9.273722e-01,9.270188e-01,2.098723e-03,4.539353e-08,2.995855e+01,4.016552e+00,2.594200e+01,3.199021e+01,1.705000e+02
4.887322e+05,5.656623e+00,3.945219e+04,4.566225e-01,9.272892e-01,9.270230e-01,2.103269e-03,4.539333e-08,2.995598e+01,4.013999e+00,2.594198e+01,3.199014e+01,1.705000e+02
4.888323e+05,5.657781e+00,3.955232e+04,4.577815e-01,9.272720e-01,9.270272e-01,2.107814e-03,4.539312e-08,2.995545e+01,4.013476e+00,2.594197e+01,3.199013e+01,1.704682e+02
4.889325e+05,5.658940e+00,3.965245e+04,4.589404e-01,9.272719e-01,9.270315e-01,2.112359e-03,4.539292e-08,2.995545e+01,4.013476e+00,2.594197e+01,3.199014e+01,1.704283e+02
4.890326e+05,5.660099e+00,3.975258e+04,4.600993e-01,9.272679e-01,9.270357e-01,2.116904e-03,4.539271e-08,2.995545e+01,4.013476e+00,2.594197e+01,3.199026e+01,1.703883e+02
4.891327e+05,5.661258e+00,3.985272e+04,4.612583e-01,9.272547e-01,9.270399e-01,2.121450e-03,4.539250e-08,2.995545e+01,4.013476e+00,2.594197e+01,3.199066e+01,1.703482e+02
4.892328e+05,5.662417e+00,3.995285e+04,4.624172e-01,9.272414e-01,9.270441e-01,2.125995e-03,4.539230e-08,2.995545e+01,4.013476e+00,2.594197e+01,3.199106e+01,1.703081e+02
4.893330e+05,5.663576e+00,4.005298e+04,4.635762e-01,9.272493e-01,9.270483e-01,2.130540e-03,4.539209e-08,2.995750e+01,4.013476e+00,2.594403e+01,3.199304e+01,1.703000e+02
4.894331e+05,5.664735e+00,4.015311e+04,4.647351e-01,9.272626e-01,9.270525e-01,2.135085e-03,4.539188e-08,2.996008e+01,4.013476e+00,2.594660e+01,3.199541e+01,1.703000e+02
4.895332e+05,5.665894e+00,4.025325e+04,4.658940e-01,9.273267e-01,9.270567e-01,2.139631e-03,4.539168e-08,2.996499e+01,4.013476e+00,2.595152e+01,3.199878e+01,1.703000e+02
4.896334e+05,5.667053e+00,4.035338e+04,4.670530e-01,9.275064e-01,9.270610e-01,2.144176e-03,4.539147e-08,2.997525e+01,4.013476e+00,2.596177e+01,3.200441e+01,1.703000e+02
4.897335e+05,5.668212e+00,4.045351e+04,4.682119e-01,9.276861e-01,9.270652e-01,2.148721e-03,4.539127e-08,2.998550e+01,4.013476e+00,2.597202e+01,3.201004e+01,1.703000e+02
4.898336e+05,5.669371e+00,4.055364e+04,4.693709e-01,9.275439e-01,9.270694e-01,2.153266e-03,4.539106e-08,2.998752e+01,4.013476e+00,2.597404e+01,3.201651e+01,1.703322e+02
4.899338e+05,5.670530e+00,4.065377e+04,4.705298e-01,9.273228e-01,9.270736e-01,2.157811e-03,4.539085e-08,2.998752e+01,4.013476e+00,2.597404e+01,3.202319e+01,1.703723e+02
4.900339e+05,5.671689e+00,4.075391e+04,4.716887e-01,9.271660e-01,9.270778e-01,2.162356e-03,4.539065e-08,2.998354e+01,4.013476e+00,2.597006e+01,3.202363e+01,1.704124e+02
4.901340e+05,5.672848e+00,4.085404e+04,4.728477e-01,9.271529e-01,9.270820e-01,2.166901e-03,4.539044e-08,2.997068e+01,4.013476e+00,2.595720e+01,3.201015e+01,1.704525e+02
4.902342e+05,5.674007e+00,4.095417e+04,4.740066e-01,9.271398e-01,9.270862e-01,2.171446e-03,4.539023e-08,2.995782e+01,4.013476e+00,2.594434e+01,3.199668e+01,1.704926e+02
4.903343e+05,5.675166e+00,4.105430e+04,4.751656e-01,9.271701e-01,9.270905e-01,2.175991e-03,4.539003e-08,2.995336e+01,4.013476e+00,2.593988e+01,3.199095e+01,1.705000e+02
4.904344e+05,5.676325e+00,4.115444e+04,4.763245e-01,9.272102e-01,9.270947e-01,2.180536e-03,4.538982e-08,2.995079e+01,4.013476e+00,2.593732e+01,3.198698e+01,1.705000e+02
4.905346e+05,5.677483e+00,4.125457e+04,4.774834e-01,9.272683e-01,9.270989e-01,2.185081e-03,4.538961e-08,2.995145e+01,4.013476e+00,2.593798e+01,3.198594e+01,1.704748e+02
4.906347e+05,5.678642e+00,4.135470e+04,4.786424e-01,9.273658e-01,9.271031e-01,2.189626e-03,4.538941e-08,2.995917e+01,4.013476e+00,2.594569e+01,3.199132e+01,1.703946e+02
4.907348e+05,5.679801e+00,4.145483e+04,4.798013e-01,9.274634e-01,9.271073e-01,2.194171e-03,4.538920e-08,2.996689e+01,4.013476e+00,2.595341e+01,3.199669e+01,1.703144e+02
4.908350e+05,5.680960e+00,4.155497e+04,4.809603e-01,9.274445e-01,9.271115e-01,2.198716e-03,4.538900e-08,2.997038e+01,4.015569e+00,2.595482e+01,3.200087e+01,1.703000e+02
4.909351e+05,5.682119e+00,4.165510e+04,4.821192e-01,9.274000e-01,9.271157e-01,2.203261e-03,4.538879e-08,2.997296e+01,4.018122e+00,2.595484e+01,3.200479e+01,1.703000e+02
4.910352e+05,5.683278e+00,4.175523e+04,4.832781e-01,9.273743e-01,9.271199e-01,2.207806e-03,4.538858e-08,2.996939e+01,4.019841e+00,2.594955e+01,3.200159e+01,1.703000e+02
4.911354e+05,5.684437e+00,4.185536e+04,4.844371e-01,9.273875e-01,9.271242e-01,2.212351e-03,4.538838e-08,2.995316e+01,4.019841e+00,2.593332e+01,3.198368e+01,1.703000e+02
4.912355e+05,5.685596e+00,4.195550e+04,4.855960e-01,9.274007e-01,9.271284e-01,2.216896e-03,4.538817e-08,2.993693e+01,4.019841e+00,2.591708e+01,3.196578e+01,1.703000e+02
4.913356e+05,5.686755e+00,4.205563e+04,4.867550e-01,9.273815e-01,9.271326e-01,2.221441e-03,4.538796e-08,2.992983e+01,4.019841e+00,2.590999e+01,3.195871e+01,1.703000e+02
4.914358e+05,5.687914e+00,4.215576e+04,4.879139e-01,9.273554e-01,9.271368e-01,2.225985e-03,4.538776e-08,2.992469e+01,4.019841e+00,2.590484e+01,3.195395e+01,1.703000e+02
4.915359e+05,5.689073e+00,4.225589e+04,4.890728e-01,9.273466e-01,9.271410e-01,2.230530e-03,4.538755e-08,2.992664e+01,4.019841e+00,2.590680e+01,3.195632e+01,1.703133e+02
4.916360e+05,5.690232e+00,4.235603e+04,4.902318e-01,9.273728e-01,9.271452e-01,2.235075e-03,4.538735e-08,2.994299e+01,4.019841e+00,2.592315e+01,3.197316e+01,1.703535e+02
4.917362e+05,5.691391e+00,4.245616e+04,4.913907e-01,9.273990e-01,9.271494e-01,2.239620e-03,4.538714e-08,2.995933e+01,4.019841e+00,2.593949e+01,3.198999e+01,1.703938e+02
4.918363e+05,5.692550e+00,4.255629e+04,4.925497e-01,9.274284e-01,9.271537e-01,2.244164e-03,4.538693e-08,2.996834e+01,4.017698e+00,2.595064e+01,3.199899e+01,1.704000e+02
4.919364e+05,5.693709e+00,4.265642e+04,4.937086e-01,9.274585e-01,9.271579e-01,2.248709e-03,4.538673e-08,2.997600e+01,4.015163e+00,2.596084e+01,3.200654e+01,1.704000e+02
4.920366e+05,5.694868e+00,4.275656e+04,4.948675e-01,9.274640e-01,9.271621e-01,2.253254e-03,4.538652e-08,2.997938e+01,4.014329e+00,2.596505e+01,3.201008e+01,1.703866e+02
4.921367e+05,5.696026e+00,4.285669e+04,4.960265e-01,9.274206e-01,9.271663e-01,2.257798e-03,4.538631e-08,2.997424e+01,4.016882e+00,2.595736e+01,3.200565e+01,1.703465e+02
4.922368e+05,5.697185e+00,4.295682e+04,4.971854e-01,9.273772e-01,9.271705e-01,2.262343e-03,4.538611e-08,2.996910e+01,4.019435e+00,2.594966e+01,3.200121e+01,1.703064e+02
4.923370e+05,5.698344e+00,4.305695e+04,4.983444e-01,9.273480e-01,9.271747e-01,2.266888e-03,4.538590e-08,2.995674e+01,4.017695e+00,2.593905e+01,3.198891e+01,1.703000e+02
4.924371e+05,5.699503e+00,4.315709e+04,4.995033e-01,9.273215e-01,9.271789e-01,2.271432e-03,4.538570e-08,2.994303e+01,4.015143e+00,2.592788e+01,3.197511e+01,1.703000e+02
4.925372e+05,5.700662e+00,4.325722e+04,5.006623e-01,9.273374e-01,9.271832e-01,2.275977e-03,4.538549e-08,2.993970e+01,4.012593e+00,2.592711e+01,3.197125e+01,1.703277e+02
4.926374e+05,5.701821e+00,4.335735e+04,5.018212e-01,9.274330e-01,9.271874e-01,2.280521e-03,4.538528e-08,2.995594e+01,4.010049e+00,2.594589e+01,3.198607e+01,1.704077e+02
4.927375e+05,5.702980e+00,4.345748e+04,5.029801e-01,9.275287e-01,9.271916e-01,2.285066e-03,4.538508e-08,2.997217e+01,4.007505e+00,2.596467e+01,3.200089e+01,1.704876e+02
4.928376e+05,5.704139e+00,4.355762e+04,5.041391e-01,9.275105e-01,9.271958e-01,2.289610e-03,4.538487e-08,2.997034e+01,4.009267e+00,2.596108e+01,3.199933e+01,1.705000e+02
4.929377e+05,5.705298e+00,4.365775e+04,5.052980e-01,9.274715e-01,9.272000e-01,2.294155e-03,4.538466e-08,2.996520e+01,4.011820e+00,2.595338e+01,3.199476e+01,1.705000e+02
4.930379e+05,5.706457e+00,4.375788e+04,5.064570e-01,9.274322e-01,9.272042e-01,2.298699e-03,4.538446e-08,2.996096e+01,4.013476e+00,2.594749e+01,3.199125e+01,1.704719e+02
4.931380e+05,5.707616e+00,4.385801e+04,5.076159e-01,9.273925e-01,9.272084e-01,2.303244e-03,4.538425e-08,2.995840e+01,4.013476e+00,2.594492e+01,3.198968e+01,1.703920e+02
4.932381e+05,5.708775e+00,4.395815e+04,5.087748e-01,9.273528e-01,9.272126e-01,2.307788e-03,4.538405e-08,2.995584e+01,4.013476e+00,2.594236e+01,3.198811e+01,1.703121e+02
4.933383e+05,5.709934e+00,4.405828e+04,5.099338e-01,9.273805e-01,9.272169e-01,2.312333e-03,4.538384e-08,2.995545e+01,4.013476e+00,2.594197e+01,3.198686e+01,1.703681e+02
4.934384e+05,5.711093e+00,4.415841e+04,5.110927e-01,9.274202e-01,9.272211e-01,2.316877e-03,4.538363e-08,2.995545e+01,4.013476e+00,2.594197e+01,3.198567e+01,1.704483e+02
4.935385e+05,5.712252e+00,4.425854e+04,5.122517e-01,9.274397e-01,9.272253e-01,2.321421e-03,4.538343e-08,2.995240e+01,4.014383e+00,2.593802e+01,3.198172e+01,1.704715e+02
4.936387e+05,5.713411e+00,4.435868e+04,5.134106e-01,9.274225e-01,9.272295e-01,2.325966e-03,4.538322e-08,2.994383e+01,4.016935e+00,2.592689e+01,3.197279e+01,1.703913e+02
4.937388e+05,5.714570e+00,4.445881e+04,5.145695e-01,9.274054e-01,9.272337e-01,2.330510e-03,4.538301e-08,2.993526e+01,4.019488e+00,2.591577e+01,3.196387e+01,1.703111e+02
4.938389e+05,5.715728e+00,4.455894e+04,5.157285e-01,9.274671e-01,9.272379e-01,2.335054e-03,4.538281e-08,2.994585e+01,4.017650e+00,2.592820e+01,3.197357e+01,1.703000e+02
4.939391e+05,5.716887e+00,4.465907e+04,5.168874e-01,9.275415e-01,9.272421e-01,2.339599e-03,4.538260e-08,2.995952e+01,4.015106e+00,2.594441e+01,3.198627e+01,1.703000e+02
4.940392e+05,5.718046e+00,4.475921e+04,5.180464e-01,9.275873e-01,9.272464e-01,2.344143e-03,4.538240e-08,2.997012e+01,4.014393e+00,2.595573e+01,3.199637e+01,1.703288e+02
4.941393e+05,5.719205e+00,4.485934e+04,5.192053e-01,9.275823e-01,9.272506e-01,2.348687e-03,4.538219e-08,2.997527e+01,4.016946e+00,2.595832e+01,3.200187e+01,1.704090e+02
4.942395e+05,5.720364e+00,4.495947e+04,5.203642e-01,9.275773e-01,9.272548e-01,2.353231e-03,4.538198e-08,2.998041e+01,4.019498e+00,2.596091e+01,3.200737e+01,1.704892e+02
4.943396e+05,5.721523e+00,4.505960e+04,5.215232e-01,9.276494e-01,9.272590e-01,2.357775e-03,4.538178e-08,2.997665e+01,4.017632e+00,2.595902e+01,3.200128e+01,1.704653e+02
4.944397e+05,5.722682e+00,4.515974e+04,5.226821e-01,9.277335e-01,9.272632e-01,2.362320e-03,4.538157e-08,2.997151e+01,4.015079e+00,2.595643e+01,3.199340e+01,1.704252e+02
4.945399e+05,5.723841e+00,4.525987e+04,5.238411e-01,9.277454e-01,9.272674e-01,2.366864e-03,4.538136e-08,2.996637e+01,4.014422e+00,2.595195e+01,3.198756e+01,1.704000e+02
4.946400e+05,5.725000e+00,4.536000e+04,5.250000e-01,9.276356e-01,9.272716e-01,2.371408e-03,4.538116e-08,2.996124e+01,4.016966e+00,2.594428e+01,3.198514e+01,1.704000e+02
4.947401e+05,5.726159e+00,4.546013e+04,5.261589e-01,9.275259e-01,9.272759e-01,2.375952e-03,4.538095e-08,2.995612e+01,4.019510e+00,2.593661e+01,3.198273e+01,1.704000e+02
4.948403e+05,5.727318e+00,4.556026e+04,5.273179e-01,9.275499e-01,9.272801e-01,2.380496e-03,4.538075e-08,2.996663e+01,4.019841e+00,2.594679e+01,3.199331e+01,1.703651e+02
4.949404e+05,5.728477e+00,4.566040e+04,5.284768e-01,9.275940e-01,9.272843e-01,2.385040e-03,4.538054e-08,2.997949e+01,4.019841e+00,2.595965e+01,3.200585e+01,1.703250e+02
4.950405e+05,5.729636e+00,4.576053e+04,5.296358e-01,9.276050e-01,9.272885e-01,2.389584e-03,4.538033e-08,2.998171e+01,4.018882e+00,2.596283e+01,3.200799e+01,1.703151e+02
4.951407e+05,5.730795e+00,4.586066e+04,5.307947e-01,9.275610e-01,9.272927e-01,2.394128e-03,4.538013e-08,2.996628e+01,4.016329e+00,2.594995e+01,3.199288e+01,1.703552e+02
4.952408e+05,5.731954e+00,4.596079e+04,5.319536e-01,9.275171e-01,9.272969e-01,2.398672e-03,4.537992e-08,2.995085e+01,4.013776e+00,2.593707e+01,3.197776e+01,1.703953e+02
4.953409e+05,5.733113e+00,4.606093e+04,5.331126e-01,9.274420e-01,9.273011e-01,2.403216e-03,4.537971e-08,2.994903e+01,4.013476e+00,2.593556e+01,3.197809e+01,1.704000e+02
4.954411e+05,5.734272e+00,4.616106e+04,5.342715e-01,9.273629e-01,9.273053e-01,2.407760e-03,4.537951e-08,2.994903e+01,4.013476e+00,2.593556e+01,3.198048e+01,1.704000e+02
4.955412e+05,5.735430e+00,4.626119e+04,5.354305e-01,9.273087e-01,9.273096e-01,2.412304e-03,4.537930e-08,2.995099e+01,4.014446e+00,2.593654e+01,3.198414e+01,1.703848e+02
4.956413e+05,5.736589e+00,4.636132e+04,5.365894e-01,9.272953e-01,9.273138e-01,2.416848e-03,4.537910e-08,2.995613e+01,4.016999e+00,2.593913e+01,3.198990e+01,1.703447e+02
4.957415e+05,5.737748e+00,4.646146e+04,5.377483e-01,9.272819e-01,9.273180e-01,2.421392e-03,4.537889e-08,2.996128e+01,4.019551e+00,2.594173e+01,3.199565e+01,1.703046e+02
4.958416e+05,5.738907e+00,4.656159e+04,5.389073e-01,9.273853e-01,9.273222e-01,2.425936e-03,4.537868e-08,2.996870e+01,4.017579e+00,2.595112e+01,3.200069e+01,1.703000e+02
4.959417e+05,5.740066e+00,4.666172e+04,5.400662e-01,9.275037e-01,9.273264e-01,2.430480e-03,4.537848e-08,2.997642e+01,4.015026e+00,2.596139e+01,3.200563e+01,1.703000e+02
4.960419e+05,5.741225e+00,4.676185e+04,5.412252e-01,9.275985e-01,9.273306e-01,2.435024e-03,4.537827e-08,2.997473e+01,4.013476e+00,2.596125e+01,3.200107e+01,1.703314e+02
4.961420e+05,5.742384e+00,4.686199e+04,5.423841e-01,9.276570e-01,9.273348e-01,2.439568e-03,4.537807e-08,2.995849e+01,4.013476e+00,2.594502e+01,3.198181e+01,1.704113e+02
4.962421e+05,5.743543e+00,4.696212e+04,5.435430e-01,9.277154e-01,9.273391e-01,2.444111e-03,4.537786e-08,2.994226e+01,4.013476e+00,2.592879e+01,3.196255e+01,1.704912e+02
