Repository: brandonlampe/CS_Data

# Repository for Crushed Salt Data
**Grant No: 456417**

This is a work in progress!

## Repository Content

### Directory Names
A uniform namining structure still in progress, but in general directories are named according to the following:
 - Names contain no spaces, a single underscore "_" will be used as a file name seperator.
 - Files are for the Crushed Salt Project (CSP); therefore, the first three charaters of each file are "CSP".
 - Folders are organized by which frame the test was performed on i.e., A2 or A3.
 - The fifth and sixth charaters of each file name will therefore be "A" followed by the frame number.
 - Files are chronologically labeled in order of tests performed on a specific frame.That is to say numbering is frame specific (e.g., 01, 02,...,nn tests performed on a specific frame)Therefore the final two characters will be the test number.

### Crushed Salt Testing
The bulk of current repo contents are tests on crushed salt performed at Sandia National Laboratory in Albuquerque, NM.  Future contents of this repository include:
 - Photographs of crushed salt samples (pre and post testing)
 - Permeability test results
 - Thermalconductivity test results
 - Porosity test results

File: UNM_WP_HY_175_09/STAGE07/CREEP_FIT/175_09_STAGE07_CREEP_OUT.csv (part 1 of 3)
Analysis by Brandon Lampe, performed on: 2016/11/18 13:57:
Experimental results below begin at: 2016/04/14 14:14:02
Duration (sec),Duration (day),Elapsed Time (sec),Elapsed Time (day),Interpolated Fractional Density,Fit to Fractional Density,Fit to Volume Strain,Fit to Volume Strain Rate (1/sec),Confining Pressure (MPa),Pore Pressure (MPa),Terzaghi Pressure (MPa),Solid Pressure (MPa),Temperature (C))
5.356800e+05,6.200000e+00,0.000000e+00,0.000000e+00,9.300326e-01,9.302037e-01,1.839046e-04,3.639725e-08,2.996488e+01,-8.628787e-02,3.005117e+01,3.222566e+01,1.699529e+02
5.357800e+05,6.201158e+00,1.000289e+02,1.157742e-03,9.300987e-01,9.302071e-01,1.875454e-04,3.639718e-08,2.996231e+01,-8.883736e-02,3.005115e+01,3.222080e+01,1.699930e+02
5.358801e+05,6.202315e+00,2.000579e+02,2.315485e-03,9.300450e-01,9.302104e-01,1.911861e-04,3.639705e-08,2.995270e+01,-8.928276e-02,3.004199e+01,3.221237e+01,1.700000e+02
5.359801e+05,6.203473e+00,3.000868e+02,3.473227e-03,9.299659e-01,9.302138e-01,1.948269e-04,3.639692e-08,2.994161e+01,-8.928276e-02,3.003089e+01,3.220318e+01,1.700000e+02
5.360801e+05,6.204631e+00,4.001158e+02,4.630970e-03,9.299205e-01,9.302172e-01,1.984676e-04,3.639678e-08,2.993764e+01,-8.846584e-02,3.002610e+01,3.220043e+01,1.700000e+02
5.361801e+05,6.205789e+00,5.001447e+02,5.788712e-03,9.299467e-01,9.302206e-01,2.021084e-04,3.639665e-08,2.994877e+01,-8.591635e-02,3.003469e+01,3.221130e+01,1.700000e+02
5.362802e+05,6.206946e+00,6.001737e+02,6.946454e-03,9.299728e-01,9.302240e-01,2.057491e-04,3.639652e-08,2.995990e+01,-8.336685e-02,3.004327e+01,3.222217e+01,1.700000e+02
5.363802e+05,6.208104e+00,7.002026e+02,8.104197e-03,9.300103e-01,9.302274e-01,2.093898e-04,3.639639e-08,2.996399e+01,-8.291862e-02,3.004691e+01,3.222522e+01,1.700000e+02
5.364802e+05,6.209262e+00,8.002315e+02,9.261939e-03,9.300502e-01,9.302308e-01,2.130304e-04,3.639625e-08,2.996657e+01,-8.291862e-02,3.004948e+01,3.222661e+01,1.700000e+02
5.365803e+05,6.210420e+00,9.002605e+02,1.041968e-02,9.300633e-01,9.302342e-01,2.166711e-04,3.639612e-08,2.996742e+01,-8.291862e-02,3.005034e+01,3.222707e+01,1.699866e+02
5.366803e+05,6.211577e+00,1.000289e+03,1.157742e-02,9.300237e-01,9.302375e-01,2.203118e-04,3.639599e-08,2.996487e+01,-8.291862e-02,3.004778e+01,3.222570e+01,1.699468e+02
5.367803e+05,6.212735e+00,1.100318e+03,1.273517e-02,9.299841e-01,9.302409e-01,2.239524e-04,3.639586e-08,2.996231e+01,-8.291862e-02,3.004523e+01,3.222434e+01,1.699070e+02
5.368803e+05,6.213893e+00,1.200347e+03,1.389291e-02,9.300205e-01,9.302443e-01,2.275931e-04,3.639572e-08,2.996821e+01,-8.501704e-02,3.005322e+01,3.222956e+01,1.699330e+02
5.369804e+05,6.215051e+00,1.300376e+03,1.505065e-02,9.300733e-01,9.302477e-01,2.312337e-04,3.639559e-08,2.997591e+01,-8.756654e-02,3.006348e+01,3.223621e+01,1.699730e+02
5.370804e+05,6.216208e+00,1.400405e+03,1.620839e-02,9.300961e-01,9.302511e-01,2.348743e-04,3.639546e-08,2.997776e+01,-8.928276e-02,3.006704e+01,3.223753e+01,1.700000e+02
5.371804e+05,6.217366e+00,1.500434e+03,1.736614e-02,9.300570e-01,9.302545e-01,2.385149e-04,3.639533e-08,2.996751e+01,-8.928276e-02,3.005680e+01,3.222787e+01,1.700000e+02
5.372805e+05,6.218524e+00,1.600463e+03,1.852388e-02,9.300179e-01,9.302579e-01,2.421555e-04,3.639519e-08,2.995727e+01,-8.928276e-02,3.004655e+01,3.221822e+01,1.700000e+02
5.373805e+05,6.219682e+00,1.700492e+03,1.968162e-02,9.299895e-01,9.302612e-01,2.457960e-04,3.639506e-08,2.994841e+01,-8.718717e-02,3.003560e+01,3.220952e+01,1.699671e+02
5.374805e+05,6.220839e+00,1.800521e+03,2.083936e-02,9.299633e-01,9.302646e-01,2.494366e-04,3.639493e-08,2.993984e+01,-8.463768e-02,3.002448e+01,3.220103e+01,1.699270e+02
5.375805e+05,6.221997e+00,1.900550e+03,2.199711e-02,9.299713e-01,9.302680e-01,2.530771e-04,3.639480e-08,2.994104e+01,-8.374905e-02,3.002479e+01,3.220197e+01,1.698870e+02
5.376806e+05,6.223155e+00,2.000579e+03,2.315485e-02,9.300501e-01,9.302714e-01,2.567176e-04,3.639466e-08,2.996245e+01,-8.629855e-02,3.004875e+01,3.222245e+01,1.698469e+02
5.377806e+05,6.224313e+00,2.100608e+03,2.431259e-02,9.301290e-01,9.302748e-01,2.603582e-04,3.639453e-08,2.998387e+01,-8.884804e-02,3.007271e+01,3.224292e+01,1.698068e+02
5.378806e+05,6.225470e+00,2.200637e+03,2.547033e-02,9.300986e-01,9.302782e-01,2.639987e-04,3.639440e-08,2.998115e+01,-8.928276e-02,3.007043e+01,3.224108e+01,1.698331e+02
5.379807e+05,6.226628e+00,2.300666e+03,2.662808e-02,9.300459e-01,9.302816e-01,2.676391e-04,3.639427e-08,2.997346e+01,-8.928276e-02,3.006275e+01,3.223466e+01,1.698730e+02
5.380807e+05,6.227786e+00,2.400695e+03,2.778582e-02,9.300103e-01,9.302850e-01,2.712796e-04,3.639413e-08,2.996577e+01,-8.928276e-02,3.005506e+01,3.222762e+01,1.699000e+02
5.381807e+05,6.228944e+00,2.500724e+03,2.894356e-02,9.300105e-01,9.302883e-01,2.749201e-04,3.639400e-08,2.995807e+01,-8.928276e-02,3.004735e+01,3.221933e+01,1.699000e+02
5.382808e+05,6.230101e+00,2.600753e+03,3.010130e-02,9.300106e-01,9.302917e-01,2.785605e-04,3.639387e-08,2.995036e+01,-8.928276e-02,3.003964e+01,3.221104e+01,1.699000e+02
5.383808e+05,6.231259e+00,2.700781e+03,3.125904e-02,9.300762e-01,9.302951e-01,2.822010e-04,3.639374e-08,2.995755e+01,-8.717082e-02,3.004472e+01,3.221633e+01,1.699332e+02
5.384808e+05,6.232417e+00,2.800810e+03,3.241679e-02,9.301553e-01,9.302985e-01,2.858414e-04,3.639360e-08,2.996783e+01,-8.462133e-02,3.005245e+01,3.222444e+01,1.699732e+02
5.385808e+05,6.233575e+00,2.900839e+03,3.357453e-02,9.302271e-01,9.303019e-01,2.894818e-04,3.639347e-08,2.997724e+01,-8.291862e-02,3.006016e+01,3.223194e+01,1.699867e+02
5.386809e+05,6.234732e+00,3.000868e+03,3.473227e-02,9.302843e-01,9.303053e-01,2.931222e-04,3.639334e-08,2.998492e+01,-8.291862e-02,3.006784e+01,3.223821e+01,1.699468e+02
5.387809e+05,6.235890e+00,3.100897e+03,3.589001e-02,9.303415e-01,9.303087e-01,2.967626e-04,3.639321e-08,2.999260e+01,-8.291862e-02,3.007552e+01,3.224448e+01,1.699069e+02
5.388809e+05,6.237048e+00,3.200926e+03,3.704776e-02,9.302601e-01,9.303120e-01,3.004029e-04,3.639307e-08,2.998330e+01,-8.291862e-02,3.006622e+01,3.223731e+01,1.698669e+02
5.389810e+05,6.238205e+00,3.300955e+03,3.820550e-02,9.301498e-01,9.303154e-01,3.040433e-04,3.639294e-08,2.997046e+01,-8.291862e-02,3.005337e+01,3.222734e+01,1.698268e+02
5.390810e+05,6.239363e+00,3.400984e+03,3.936324e-02,9.300674e-01,9.303188e-01,3.076836e-04,3.639281e-08,2.995818e+01,-8.376257e-02,3.004194e+01,3.221706e+01,1.698133e+02
5.391810e+05,6.240521e+00,3.501013e+03,4.052098e-02,9.300413e-01,9.303222e-01,3.113239e-04,3.639268e-08,2.994704e+01,-8.631206e-02,3.003335e+01,3.220618e+01,1.698533e+02
5.392810e+05,6.241679e+00,3.601042e+03,4.167873e-02,9.300153e-01,9.303256e-01,3.149643e-04,3.639254e-08,2.993591e+01,-8.886155e-02,3.002477e+01,3.219531e+01,1.698934e+02
5.393811e+05,6.242836e+00,3.701071e+03,4.283647e-02,9.300441e-01,9.303290e-01,3.186046e-04,3.639241e-08,2.993906e+01,-8.928276e-02,3.002834e+01,3.219772e+01,1.699000e+02
5.394811e+05,6.243994e+00,3.801100e+03,4.399421e-02,9.300837e-01,9.303324e-01,3.222448e-04,3.639228e-08,2.994503e+01,-8.928276e-02,3.003431e+01,3.220277e+01,1.699000e+02
5.395811e+05,6.245152e+00,3.901129e+03,4.515195e-02,9.300971e-01,9.303358e-01,3.258851e-04,3.639215e-08,2.994790e+01,-8.928276e-02,3.003719e+01,3.220539e+01,1.698868e+02
5.396812e+05,6.246310e+00,4.001158e+03,4.630970e-02,9.300574e-01,9.303391e-01,3.295254e-04,3.639201e-08,2.994448e+01,-8.928276e-02,3.003376e+01,3.220309e+01,1.698467e+02
5.397812e+05,6.247467e+00,4.101187e+03,4.746744e-02,9.300176e-01,9.303425e-01,3.331656e-04,3.639188e-08,2.994105e+01,-8.928276e-02,3.003034e+01,3.220079e+01,1.698067e+02
5.398812e+05,6.248625e+00,4.201216e+03,4.862518e-02,9.300330e-01,9.303459e-01,3.368059e-04,3.639175e-08,2.994048e+01,-8.715731e-02,3.002764e+01,3.219948e+01,1.697666e+02
5.399812e+05,6.249783e+00,4.301245e+03,4.978292e-02,9.300595e-01,9.303493e-01,3.404461e-04,3.639162e-08,2.994048e+01,-8.460782e-02,3.002509e+01,3.219837e+01,1.697265e+02
5.400813e+05,6.250941e+00,4.401274e+03,5.094067e-02,9.301332e-01,9.303527e-01,3.440863e-04,3.639148e-08,2.994595e+01,-8.291862e-02,3.002887e+01,3.220157e+01,1.697135e+02
5.401813e+05,6.252098e+00,4.501302e+03,5.209841e-02,9.302996e-01,9.303561e-01,3.477265e-04,3.639135e-08,2.996217e+01,-8.291862e-02,3.004509e+01,3.221323e+01,1.697534e+02
5.402813e+05,6.253256e+00,4.601331e+03,5.325615e-02,9.304660e-01,9.303595e-01,3.513667e-04,3.639122e-08,2.997839e+01,-8.291862e-02,3.006131e+01,3.222488e+01,1.697933e+02
5.403814e+05,6.254414e+00,4.701360e+03,5.441389e-02,9.304207e-01,9.303628e-01,3.550068e-04,3.639109e-08,2.996542e+01,-8.504123e-02,3.005046e+01,3.221267e+01,1.698334e+02
5.404814e+05,6.255572e+00,4.801389e+03,5.557164e-02,9.303328e-01,9.303662e-01,3.586470e-04,3.639095e-08,2.994657e+01,-8.759072e-02,3.003416e+01,3.219566e+01,1.698734e+02
5.405814e+05,6.256729e+00,4.901418e+03,5.672938e-02,9.303086e-01,9.303696e-01,3.622871e-04,3.639082e-08,2.993954e+01,-8.928276e-02,3.002882e+01,3.218907e+01,1.699135e+02
5.406814e+05,6.257887e+00,5.001447e+03,5.788712e-02,9.304097e-01,9.303730e-01,3.659273e-04,3.639069e-08,2.995581e+01,-8.928276e-02,3.004510e+01,3.220305e+01,1.699535e+02
5.407815e+05,6.259045e+00,5.101476e+03,5.904486e-02,9.305109e-01,9.303764e-01,3.695674e-04,3.639056e-08,2.997209e+01,-8.928276e-02,3.006137e+01,3.221702e+01,1.699936e+02
5.408815e+05,6.260203e+00,5.201505e+03,6.020260e-02,9.304570e-01,9.303798e-01,3.732075e-04,3.639042e-08,2.997039e+01,-8.928276e-02,3.005967e+01,3.221707e+01,1.699665e+02
5.409815e+05,6.261360e+00,5.301534e+03,6.136035e-02,9.303736e-01,9.303832e-01,3.768476e-04,3.639029e-08,2.996527e+01,-8.928276e-02,3.005455e+01,3.221446e+01,1.699265e+02
5.410816e+05,6.262518e+00,5.401563e+03,6.251809e-02,9.303313e-01,9.303866e-01,3.804877e-04,3.639016e-08,2.996445e+01,-8.928276e-02,3.005373e+01,3.221505e+01,1.699000e+02
5.411816e+05,6.263676e+00,5.501592e+03,6.367583e-02,9.303705e-01,9.303899e-01,3.841277e-04,3.639003e-08,2.997215e+01,-8.928276e-02,3.006144e+01,3.222197e+01,1.699000e+02
5.412816e+05,6.264834e+00,5.601621e+03,6.483357e-02,9.304097e-01,9.303933e-01,3.877678e-04,3.638989e-08,2.997986e+01,-8.928276e-02,3.006915e+01,3.222889e+01,1.699000e+02
5.413816e+05,6.265991e+00,5.701650e+03,6.599132e-02,9.304314e-01,9.303967e-01,3.914078e-04,3.638976e-08,2.997682e+01,-8.715850e-02,3.006398e+01,3.222471e+01,1.698666e+02
5.414817e+05,6.267149e+00,5.801679e+03,6.714906e-02,9.304497e-01,9.304001e-01,3.950478e-04,3.638963e-08,2.997172e+01,-8.462653e-02,3.005634e+01,3.221840e+01,1.698268e+02
5.415817e+05,6.268307e+00,5.901708e+03,6.830680e-02,9.304517e-01,9.304035e-01,3.986878e-04,3.638950e-08,2.997079e+01,-8.291862e-02,3.005371e+01,3.221721e+01,1.697869e+02
5.416817e+05,6.269465e+00,6.001737e+03,6.946454e-02,9.304200e-01,9.304069e-01,4.023278e-04,3.638936e-08,2.997853e+01,-8.291862e-02,3.006145e+01,3.222663e+01,1.697467e+02
5.417818e+05,6.270622e+00,6.101766e+03,7.062229e-02,9.303883e-01,9.304103e-01,4.059678e-04,3.638923e-08,2.998626e+01,-8.291862e-02,3.006918e+01,3.223604e+01,1.697065e+02
5.418818e+05,6.271780e+00,6.201795e+03,7.178003e-02,9.303943e-01,9.304136e-01,4.096078e-04,3.638910e-08,2.998752e+01,-8.291862e-02,3.007044e+01,3.223718e+01,1.697000e+02
5.419818e+05,6.272938e+00,6.301823e+03,7.293777e-02,9.304076e-01,9.304170e-01,4.132477e-04,3.638897e-08,2.998752e+01,-8.291862e-02,3.007044e+01,3.223672e+01,1.697000e+02
5.420819e+05,6.274096e+00,6.401852e+03,7.409551e-02,9.304254e-01,9.304204e-01,4.168877e-04,3.638883e-08,2.998664e+01,-8.291862e-02,3.006956e+01,3.223516e+01,1.697000e+02
5.421819e+05,6.275253e+00,6.501881e+03,7.525326e-02,9.304517e-01,9.304238e-01,4.205276e-04,3.638870e-08,2.998408e+01,-8.291862e-02,3.006700e+01,3.223149e+01,1.697000e+02
5.422819e+05,6.276411e+00,6.601910e+03,7.641100e-02,9.304781e-01,9.304272e-01,4.241675e-04,3.638857e-08,2.998152e+01,-8.291862e-02,3.006444e+01,3.222782e+01,1.697000e+02
5.423819e+05,6.277569e+00,6.701939e+03,7.756874e-02,9.304979e-01,9.304306e-01,4.278074e-04,3.638844e-08,2.997035e+01,-8.505191e-02,3.005541e+01,3.221530e+01,1.697335e+02
5.424820e+05,6.278726e+00,6.801968e+03,7.872648e-02,9.305164e-01,9.304340e-01,4.314473e-04,3.638831e-08,2.995751e+01,-8.760140e-02,3.004511e+01,3.220104e+01,1.697736e+02
5.425820e+05,6.279884e+00,6.901997e+03,7.988423e-02,9.305044e-01,9.304374e-01,4.350872e-04,3.638817e-08,2.994903e+01,-8.928276e-02,3.003832e+01,3.219248e+01,1.697864e+02
5.426820e+05,6.281042e+00,7.002026e+03,8.104197e-02,9.304334e-01,9.304407e-01,4.387271e-04,3.638804e-08,2.994903e+01,-8.928276e-02,3.003832e+01,3.219494e+01,1.697463e+02
5.427821e+05,6.282200e+00,7.102055e+03,8.219971e-02,9.303624e-01,9.304441e-01,4.423669e-04,3.638791e-08,2.994903e+01,-8.928276e-02,3.003832e+01,3.219740e+01,1.697062e+02
5.428821e+05,6.283357e+00,7.202084e+03,8.335745e-02,9.303843e-01,9.304475e-01,4.460067e-04,3.638778e-08,2.995984e+01,-8.713771e-02,3.004698e+01,3.220810e+01,1.696663e+02
5.429821e+05,6.284515e+00,7.302113e+03,8.451520e-02,9.304234e-01,9.304509e-01,4.496466e-04,3.638764e-08,2.997265e+01,-8.459701e-02,3.005724e+01,3.222031e+01,1.696264e+02
5.430821e+05,6.285673e+00,7.402142e+03,8.567294e-02,9.304359e-01,9.304543e-01,4.532864e-04,3.638751e-08,2.997384e+01,-8.378392e-02,3.005762e+01,3.222110e+01,1.696272e+02
5.431822e+05,6.286831e+00,7.502171e+03,8.683068e-02,9.303965e-01,9.304577e-01,4.569262e-04,3.638738e-08,2.995242e+01,-8.633341e-02,3.003876e+01,3.219964e+01,1.697073e+02
5.432822e+05,6.287988e+00,7.602200e+03,8.798842e-02,9.303571e-01,9.304611e-01,4.605660e-04,3.638725e-08,2.993101e+01,-8.888290e-02,3.001990e+01,3.217818e+01,1.697874e+02
5.433822e+05,6.289146e+00,7.702229e+03,8.914616e-02,9.304435e-01,9.304644e-01,4.642057e-04,3.638711e-08,2.994354e+01,-8.928276e-02,3.003282e+01,3.218868e+01,1.698338e+02
5.434823e+05,6.290304e+00,7.802258e+03,9.030391e-02,9.305533e-01,9.304678e-01,4.678455e-04,3.638698e-08,2.996238e+01,-8.928276e-02,3.005167e+01,3.220512e+01,1.698738e+02
5.435823e+05,6.291462e+00,7.902287e+03,9.146165e-02,9.306162e-01,9.304712e-01,4.714852e-04,3.638685e-08,2.997292e+01,-8.840435e-02,3.006132e+01,3.221420e+01,1.698862e+02
5.436823e+05,6.292619e+00,8.002315e+03,9.261939e-02,9.305907e-01,9.304746e-01,4.751250e-04,3.638672e-08,2.996782e+01,-8.587239e-02,3.005369e+01,3.220941e+01,1.698464e+02
5.437823e+05,6.293777e+00,8.102344e+03,9.377713e-02,9.305653e-01,9.304780e-01,4.787647e-04,3.638658e-08,2.996271e+01,-8.334042e-02,3.004605e+01,3.220462e+01,1.698066e+02
5.438824e+05,6.294935e+00,8.202373e+03,9.493488e-02,9.305715e-01,9.304814e-01,4.824044e-04,3.638645e-08,2.996401e+01,-8.291862e-02,3.004693e+01,3.220577e+01,1.698335e+02
5.439824e+05,6.296093e+00,8.302402e+03,9.609262e-02,9.305840e-01,9.304848e-01,4.860441e-04,3.638632e-08,2.996659e+01,-8.291862e-02,3.004951e+01,3.220810e+01,1.698737e+02
5.440824e+05,6.297250e+00,8.402431e+03,9.725036e-02,9.305770e-01,9.304882e-01,4.896838e-04,3.638619e-08,2.996445e+01,-8.291862e-02,3.004737e+01,3.220605e+01,1.699000e+02
5.441825e+05,6.298408e+00,8.502460e+03,9.840810e-02,9.305334e-01,9.304915e-01,4.933234e-04,3.638605e-08,2.995339e+01,-8.291862e-02,3.003631e+01,3.219568e+01,1.699000e+02
5.442825e+05,6.299566e+00,8.602489e+03,9.956585e-02,9.304898e-01,9.304949e-01,4.969631e-04,3.638592e-08,2.994234e+01,-8.291862e-02,3.002526e+01,3.218531e+01,1.699000e+02
5.443825e+05,6.300724e+00,8.702518e+03,1.007236e-01,9.305083e-01,9.304983e-01,5.006027e-04,3.638579e-08,2.994764e+01,-8.291862e-02,3.003055e+01,3.219036e+01,1.699000e+02
5.444825e+05,6.301881e+00,8.802547e+03,1.018813e-01,9.305393e-01,9.305017e-01,5.042423e-04,3.638566e-08,2.995623e+01,-8.291862e-02,3.003915e+01,3.219852e+01,1.699000e+02
5.445826e+05,6.303039e+00,8.902576e+03,1.030391e-01,9.305685e-01,9.305051e-01,5.078820e-04,3.638552e-08,2.996363e+01,-8.291862e-02,3.004655e+01,3.220546e+01,1.699138e+02
5.446826e+05,6.304197e+00,9.002605e+03,1.041968e-01,9.305943e-01,9.305085e-01,5.115216e-04,3.638539e-08,2.996877e+01,-8.291862e-02,3.005169e+01,3.221009e+01,1.699539e+02
5.447826e+05,6.305355e+00,9.102634e+03,1.053546e-01,9.306200e-01,9.305119e-01,5.151611e-04,3.638526e-08,2.997391e+01,-8.291862e-02,3.005683e+01,3.221472e+01,1.699939e+02
5.448827e+05,6.306512e+00,9.202663e+03,1.065123e-01,9.306244e-01,9.305152e-01,5.188007e-04,3.638513e-08,2.997033e+01,-8.508177e-02,3.005541e+01,3.221088e+01,1.700000e+02
5.449827e+05,6.307670e+00,9.302692e+03,1.076700e-01,9.306250e-01,9.305186e-01,5.224403e-04,3.638499e-08,2.996519e+01,-8.763126e-02,3.005282e+01,3.220553e+01,1.700000e+02
5.450827e+05,6.308828e+00,9.402721e+03,1.088278e-01,9.306505e-01,9.305220e-01,5.260798e-04,3.638486e-08,2.995795e+01,-8.928276e-02,3.004724e+01,3.219699e+01,1.700000e+02
5.451827e+05,6.309986e+00,9.502750e+03,1.099855e-01,9.307218e-01,9.305254e-01,5.297194e-04,3.638473e-08,2.994686e+01,-8.928276e-02,3.003614e+01,3.218259e+01,1.700000e+02
5.452828e+05,6.311143e+00,9.602779e+03,1.111433e-01,9.307932e-01,9.305288e-01,5.333589e-04,3.638460e-08,2.993576e+01,-8.928276e-02,3.002505e+01,3.216820e+01,1.700000e+02
5.453828e+05,6.312301e+00,9.702808e+03,1.123010e-01,9.307546e-01,9.305322e-01,5.369984e-04,3.638446e-08,2.994133e+01,-8.928276e-02,3.003061e+01,3.217552e+01,1.700000e+02
5.454828e+05,6.313459e+00,9.802836e+03,1.134588e-01,9.306962e-01,9.305356e-01,5.406379e-04,3.638433e-08,2.994989e+01,-8.928276e-02,3.003917e+01,3.218674e+01,1.700000e+02
5.455829e+05,6.314616e+00,9.902865e+03,1.146165e-01,9.306735e-01,9.305390e-01,5.442774e-04,3.638420e-08,2.995904e+01,-8.839069e-02,3.004744e+01,3.219730e+01,1.700000e+02
5.456829e+05,6.315774e+00,1.000289e+04,1.157742e-01,9.307170e-01,9.305423e-01,5.479168e-04,3.638407e-08,2.996929e+01,-8.584999e-02,3.005514e+01,3.220660e+01,1.700000e+02
5.457829e+05,6.316932e+00,1.010292e+04,1.169320e-01,9.307606e-01,9.305457e-01,5.515563e-04,3.638393e-08,2.997953e+01,-8.330929e-02,3.006284e+01,3.221591e+01,1.700000e+02
5.458830e+05,6.318090e+00,1.020295e+04,1.180897e-01,9.307640e-01,9.305491e-01,5.551957e-04,3.638380e-08,2.997677e+01,-8.506866e-02,3.006184e+01,3.221296e+01,1.699662e+02
5.459830e+05,6.319247e+00,1.030298e+04,1.192475e-01,9.307601e-01,9.305525e-01,5.588351e-04,3.638367e-08,2.997165e+01,-8.760936e-02,3.005926e+01,3.220778e+01,1.699263e+02
5.460830e+05,6.320405e+00,1.040301e+04,1.204052e-01,9.307350e-01,9.305559e-01,5.624746e-04,3.638354e-08,2.996270e+01,-8.840944e-02,3.005111e+01,3.219910e+01,1.699000e+02
5.461830e+05,6.321563e+00,1.050304e+04,1.215630e-01,9.306688e-01,9.305593e-01,5.661140e-04,3.638341e-08,2.994637e+01,-8.585109e-02,3.003222e+01,3.218366e+01,1.699000e+02
5.462831e+05,6.322721e+00,1.060307e+04,1.227207e-01,9.306025e-01,9.305627e-01,5.697533e-04,3.638327e-08,2.993004e+01,-8.329275e-02,3.001334e+01,3.216822e+01,1.699000e+02
5.463831e+05,6.323878e+00,1.070310e+04,1.238784e-01,9.306157e-01,9.305661e-01,5.733927e-04,3.638314e-08,2.993201e+01,-8.508032e-02,3.001709e+01,3.217001e+01,1.699340e+02
5.464831e+05,6.325036e+00,1.080313e+04,1.250362e-01,9.306424e-01,9.305694e-01,5.770321e-04,3.638301e-08,2.993712e+01,-8.761229e-02,3.002473e+01,3.217476e+01,1.699738e+02
5.465832e+05,6.326194e+00,1.090315e+04,1.261939e-01,9.306555e-01,9.305728e-01,5.806714e-04,3.638288e-08,2.993873e+01,-8.841228e-02,3.002714e+01,3.217609e+01,1.699863e+02
5.466832e+05,6.327352e+00,1.100318e+04,1.273517e-01,9.306421e-01,9.305762e-01,5.843108e-04,3.638274e-08,2.993357e+01,-8.585394e-02,3.001943e+01,3.217083e+01,1.699461e+02
5.467832e+05,6.328509e+00,1.110321e+04,1.285094e-01,9.306288e-01,9.305796e-01,5.879501e-04,3.638261e-08,2.992841e+01,-8.329559e-02,3.001171e+01,3.216556e+01,1.699059e+02
5.468832e+05,6.329667e+00,1.120324e+04,1.296671e-01,9.306266e-01,9.305830e-01,5.915894e-04,3.638248e-08,2.993496e+01,-8.509245e-02,3.002005e+01,3.217280e+01,1.698658e+02
5.469833e+05,6.330825e+00,1.130327e+04,1.308249e-01,9.306263e-01,9.305864e-01,5.952287e-04,3.638235e-08,2.994352e+01,-8.764194e-02,3.003116e+01,3.218220e+01,1.698258e+02
5.470833e+05,6.331983e+00,1.140330e+04,1.319826e-01,9.306448e-01,9.305898e-01,5.988680e-04,3.638221e-08,2.995268e+01,-8.837722e-02,3.004106e+01,3.219146e+01,1.698142e+02
5.471833e+05,6.333140e+00,1.150333e+04,1.331404e-01,9.306973e-01,9.305931e-01,6.025072e-04,3.638208e-08,2.996293e+01,-8.583652e-02,3.004876e+01,3.220045e+01,1.698542e+02
5.472834e+05,6.334298e+00,1.160336e+04,1.342981e-01,9.307498e-01,9.305965e-01,6.061465e-04,3.638195e-08,2.997317e+01,-8.329582e-02,3.005646e+01,3.220945e+01,1.698941e+02
5.473834e+05,6.335456e+00,1.170339e+04,1.354559e-01,9.307950e-01,9.305999e-01,6.097857e-04,3.638182e-08,2.997688e+01,-8.291862e-02,3.005980e+01,3.221183e+01,1.699000e+02
5.474834e+05,6.336614e+00,1.180342e+04,1.366136e-01,9.308390e-01,9.306033e-01,6.134249e-04,3.638168e-08,2.997945e+01,-8.291862e-02,3.006237e+01,3.221307e+01,1.699000e+02
5.475834e+05,6.337771e+00,1.190344e+04,1.377713e-01,9.308470e-01,9.306067e-01,6.170642e-04,3.638155e-08,2.997441e+01,-8.291862e-02,3.005733e+01,3.220738e+01,1.699142e+02
5.476835e+05,6.338929e+00,1.200347e+04,1.389291e-01,9.307899e-01,9.306101e-01,6.207034e-04,3.638142e-08,2.995557e+01,-8.291862e-02,3.003849e+01,3.218912e+01,1.699543e+02
5.477835e+05,6.340087e+00,1.210350e+04,1.400868e-01,9.307328e-01,9.306135e-01,6.243426e-04,3.638129e-08,2.993672e+01,-8.291862e-02,3.001964e+01,3.217085e+01,1.699944e+02
5.478835e+05,6.341245e+00,1.220353e+04,1.412446e-01,9.307507e-01,9.306169e-01,6.279817e-04,3.638115e-08,2.994800e+01,-8.510124e-02,3.003310e+01,3.218251e+01,1.700343e+02
5.479836e+05,6.342402e+00,1.230356e+04,1.424023e-01,9.307810e-01,9.306202e-01,6.316209e-04,3.638102e-08,2.996422e+01,-8.764194e-02,3.005186e+01,3.219907e+01,1.700742e+02
5.480836e+05,6.343560e+00,1.240359e+04,1.435601e-01,9.308191e-01,9.306236e-01,6.352600e-04,3.638089e-08,2.997469e+01,-8.928276e-02,3.006397e+01,3.220912e+01,1.701000e+02
5.481836e+05,6.344718e+00,1.250362e+04,1.447178e-01,9.308718e-01,9.306270e-01,6.388992e-04,3.638076e-08,2.997469e+01,-8.928276e-02,3.006397e+01,3.220729e+01,1.701000e+02
5.482836e+05,6.345876e+00,1.260365e+04,1.458755e-01,9.309245e-01,9.306304e-01,6.425383e-04,3.638062e-08,2.997469e+01,-8.928276e-02,3.006397e+01,3.220547e+01,1.701000e+02
5.483837e+05,6.347033e+00,1.270368e+04,1.470333e-01,9.308954e-01,9.306338e-01,6.461774e-04,3.638049e-08,2.995863e+01,-8.710992e-02,3.004574e+01,3.218906e+01,1.701341e+02
5.484837e+05,6.348191e+00,1.280370e+04,1.481910e-01,9.308519e-01,9.306372e-01,6.498165e-04,3.638036e-08,2.993972e+01,-8.455158e-02,3.002428e+01,3.217007e+01,1.701743e+02
5.485837e+05,6.349349e+00,1.290373e+04,1.493488e-01,9.308241e-01,9.306406e-01,6.534556e-04,3.638023e-08,2.992858e+01,-8.291862e-02,3.001150e+01,3.215894e+01,1.701856e+02
5.486838e+05,6.350507e+00,1.300376e+04,1.505065e-01,9.308241e-01,9.306439e-01,6.570947e-04,3.638010e-08,2.993113e+01,-8.291862e-02,3.001405e+01,3.216168e+01,1.701458e+02
5.487838e+05,6.351664e+00,1.310379e+04,1.516643e-01,9.308241e-01,9.306473e-01,6.607337e-04,3.637996e-08,2.993368e+01,-8.291862e-02,3.001660e+01,3.216442e+01,1.701060e+02
5.488838e+05,6.352822e+00,1.320382e+04,1.528220e-01,9.308722e-01,9.306507e-01,6.643727e-04,3.637983e-08,2.995229e+01,-8.291862e-02,3.003521e+01,3.218275e+01,1.701341e+02
5.489838e+05,6.353980e+00,1.330385e+04,1.539797e-01,9.309290e-01,9.306541e-01,6.680118e-04,3.637970e-08,2.997378e+01,-8.291862e-02,3.005670e+01,3.220386e+01,1.701743e+02
5.490839e+05,6.355137e+00,1.340388e+04,1.551375e-01,9.309513e-01,9.306575e-01,6.716508e-04,3.637957e-08,2.998292e+01,-8.383165e-02,3.006675e+01,3.221297e+01,1.701713e+02
5.491839e+05,6.356295e+00,1.350391e+04,1.562952e-01,9.309125e-01,9.306609e-01,6.752898e-04,3.637943e-08,2.997016e+01,-8.636362e-02,3.005652e+01,3.220080e+01,1.700917e+02
5.492839e+05,6.357453e+00,1.360394e+04,1.574530e-01,9.308736e-01,9.306643e-01,6.789288e-04,3.637930e-08,2.995740e+01,-8.889559e-02,3.004629e+01,3.218863e+01,1.700122e+02
5.493840e+05,6.358611e+00,1.370397e+04,1.586107e-01,9.308899e-01,9.306677e-01,6.825678e-04,3.637917e-08,2.996200e+01,-8.928276e-02,3.005128e+01,3.219304e+01,1.700000e+02
5.494840e+05,6.359768e+00,1.380399e+04,1.597685e-01,9.309160e-01,9.306710e-01,6.862067e-04,3.637904e-08,2.996974e+01,-8.928276e-02,3.005902e+01,3.220044e+01,1.700000e+02
5.495840e+05,6.360926e+00,1.390402e+04,1.609262e-01,9.309138e-01,9.306744e-01,6.898457e-04,3.637890e-08,2.996976e+01,-8.836625e-02,3.005813e+01,3.220048e+01,1.700000e+02
5.496841e+05,6.362084e+00,1.400405e+04,1.620839e-01,9.308611e-01,9.306778e-01,6.934846e-04,3.637877e-08,2.995606e+01,-8.581676e-02,3.004188e+01,3.218739e+01,1.700000e+02
5.497841e+05,6.363242e+00,1.410408e+04,1.632417e-01,9.308084e-01,9.306812e-01,6.971235e-04,3.637864e-08,2.994236e+01,-8.326726e-02,3.002562e+01,3.217431e+01,1.700000e+02
5.498841e+05,6.364399e+00,1.420411e+04,1.643994e-01,9.308239e-01,9.306846e-01,7.007624e-04,3.637851e-08,2.995227e+01,-8.511188e-02,3.003738e+01,3.218456e+01,1.700689e+02
5.499841e+05,6.365557e+00,1.430414e+04,1.655572e-01,9.308501e-01,9.306880e-01,7.044013e-04,3.637837e-08,2.996593e+01,-8.765258e-02,3.005358e+01,3.219851e+01,1.701488e+02
5.500842e+05,6.366715e+00,1.440417e+04,1.667149e-01,9.308857e-01,9.306914e-01,7.080402e-04,3.637824e-08,2.997653e+01,-8.836908e-02,3.006490e+01,3.220872e+01,1.701856e+02
5.501842e+05,6.367873e+00,1.450420e+04,1.678726e-01,9.309380e-01,9.306947e-01,7.116791e-04,3.637811e-08,2.998167e+01,-8.581959e-02,3.006749e+01,3.221224e+01,1.701456e+02
5.502842e+05,6.369030e+00,1.460423e+04,1.690304e-01,9.309903e-01,9.306981e-01,7.153180e-04,3.637798e-08,2.998681e+01,-8.327010e-02,3.007008e+01,3.221576e+01,1.701055e+02
5.503843e+05,6.370188e+00,1.470425e+04,1.701881e-01,9.310208e-01,9.307015e-01,7.189568e-04,3.637784e-08,2.998309e+01,-8.291862e-02,3.006601e+01,3.221067e+01,1.700655e+02
5.504843e+05,6.371346e+00,1.480428e+04,1.713459e-01,9.310479e-01,9.307049e-01,7.225956e-04,3.637771e-08,2.997795e+01,-8.291862e-02,3.006087e+01,3.220421e+01,1.700254e+02
5.505843e+05,6.372504e+00,1.490431e+04,1.725036e-01,9.310362e-01,9.307083e-01,7.262344e-04,3.637758e-08,2.996876e+01,-8.291862e-02,3.005167e+01,3.219475e+01,1.700292e+02
5.506843e+05,6.373661e+00,1.500434e+04,1.736614e-01,9.309572e-01,9.307117e-01,7.298733e-04,3.637745e-08,2.995254e+01,-8.291862e-02,3.003546e+01,3.218006e+01,1.701091e+02
5.507844e+05,6.374819e+00,1.510437e+04,1.748191e-01,9.308783e-01,9.307151e-01,7.335120e-04,3.637732e-08,2.993632e+01,-8.291862e-02,3.001924e+01,3.216538e+01,1.701889e+02
5.508844e+05,6.375977e+00,1.520440e+04,1.759768e-01,9.309614e-01,9.307185e-01,7.371508e-04,3.637718e-08,2.994803e+01,-8.291862e-02,3.003095e+01,3.217508e+01,1.701656e+02
5.509844e+05,6.377135e+00,1.530443e+04,1.771346e-01,9.310706e-01,9.307218e-01,7.407896e-04,3.637705e-08,2.996425e+01,-8.291862e-02,3.004717e+01,3.218871e+01,1.701257e+02
5.510845e+05,6.378292e+00,1.540446e+04,1.782923e-01,9.310969e-01,9.307252e-01,7.444283e-04,3.637692e-08,2.997193e+01,-8.291862e-02,3.005485e+01,3.219606e+01,1.701000e+02
5.511845e+05,6.379450e+00,1.550449e+04,1.794501e-01,9.309734e-01,9.307286e-01,7.480671e-04,3.637679e-08,2.996420e+01,-8.291862e-02,3.004712e+01,3.219203e+01,1.701000e+02
5.512845e+05,6.380608e+00,1.560452e+04,1.806078e-01,9.308500e-01,9.307320e-01,7.517058e-04,3.637665e-08,2.995647e+01,-8.291862e-02,3.003938e+01,3.218800e+01,1.701000e+02
5.513845e+05,6.381766e+00,1.570454e+04,1.817656e-01,9.307495e-01,9.307354e-01,7.553445e-04,3.637652e-08,2.994806e+01,-8.511776e-02,3.003318e+01,3.218262e+01,1.701346e+02
5.514846e+05,6.382923e+00,1.580457e+04,1.829233e-01,9.306525e-01,9.307388e-01,7.589832e-04,3.637639e-08,2.993955e+01,-8.764973e-02,3.002720e+01,3.217703e+01,1.701743e+02
5.515846e+05,6.384081e+00,1.590460e+04,1.840810e-01,9.306053e-01,9.307422e-01,7.626219e-04,3.637626e-08,2.993895e+01,-8.928276e-02,3.002823e+01,3.217814e+01,1.702143e+02
5.516846e+05,6.385239e+00,1.600463e+04,1.852388e-01,9.306486e-01,9.307455e-01,7.662606e-04,3.637612e-08,2.995270e+01,-8.928276e-02,3.004198e+01,3.219141e+01,1.702545e+02
5.517847e+05,6.386397e+00,1.610466e+04,1.863965e-01,9.306918e-01,9.307489e-01,7.698992e-04,3.637599e-08,2.996645e+01,-8.928276e-02,3.005574e+01,3.220469e+01,1.702947e+02
5.518847e+05,6.387554e+00,1.620469e+04,1.875543e-01,9.305638e-01,9.307523e-01,7.735379e-04,3.637586e-08,2.996161e+01,-8.928276e-02,3.005090e+01,3.220393e+01,1.703346e+02
5.519847e+05,6.388712e+00,1.630472e+04,1.887120e-01,9.304096e-01,9.307557e-01,7.771765e-04,3.637573e-08,2.995393e+01,-8.928276e-02,3.004321e+01,3.220103e+01,1.703746e+02
5.520847e+05,6.389870e+00,1.640475e+04,1.898698e-01,9.303356e-01,9.307591e-01,7.808151e-04,3.637559e-08,2.994779e+01,-8.928276e-02,3.003708e+01,3.219700e+01,1.704000e+02
5.521848e+05,6.391027e+00,1.650478e+04,1.910275e-01,9.304024e-01,9.307625e-01,7.844537e-04,3.637546e-08,2.994437e+01,-8.928276e-02,3.003365e+01,3.219100e+01,1.704000e+02
5.522848e+05,6.392185e+00,1.660480e+04,1.921852e-01,9.304692e-01,9.307659e-01,7.880923e-04,3.637533e-08,2.994094e+01,-8.928276e-02,3.003022e+01,3.218500e+01,1.704000e+02
5.523848e+05,6.393343e+00,1.670483e+04,1.933430e-01,9.305898e-01,9.307693e-01,7.917309e-04,3.637520e-08,2.994568e+01,-8.707407e-02,3.003275e+01,3.218574e+01,1.703653e+02
5.524849e+05,6.394501e+00,1.680486e+04,1.945007e-01,9.307186e-01,9.307726e-01,7.953695e-04,3.637507e-08,2.995167e+01,-8.452458e-02,3.003620e+01,3.218752e+01,1.703252e+02
5.525849e+05,6.395658e+00,1.690489e+04,1.956585e-01,9.308404e-01,9.307760e-01,7.990080e-04,3.637493e-08,2.995830e+01,-8.386216e-02,3.004216e+01,3.219037e+01,1.703000e+02
5.526849e+05,6.396816e+00,1.700492e+04,1.968162e-01,9.309503e-01,9.307794e-01,8.026466e-04,3.637480e-08,2.996601e+01,-8.641165e-02,3.005242e+01,3.219503e+01,1.703000e+02
5.527849e+05,6.397974e+00,1.710495e+04,1.979740e-01,9.310601e-01,9.307828e-01,8.062851e-04,3.637467e-08,2.997372e+01,-8.896114e-02,3.006268e+01,3.219969e+01,1.703000e+02
5.528850e+05,6.399132e+00,1.720498e+04,1.991317e-01,9.310357e-01,9.307862e-01,8.099236e-04,3.637454e-08,2.997245e+01,-8.706257e-02,3.005951e+01,3.219904e+01,1.704047e+02
5.529850e+05,6.400289e+00,1.730501e+04,2.002894e-01,9.309919e-01,9.307896e-01,8.135621e-04,3.637440e-08,2.996989e+01,-8.452187e-02,3.005441e+01,3.219762e+01,1.705244e+02
5.530850e+05,6.401447e+00,1.740504e+04,2.014472e-01,9.309084e-01,9.307930e-01,8.172006e-04,3.637427e-08,2.997017e+01,-8.291862e-02,3.005308e+01,3.220069e+01,1.705853e+02
5.531851e+05,6.402605e+00,1.750507e+04,2.026049e-01,9.307572e-01,9.307963e-01,8.208391e-04,3.637414e-08,2.997529e+01,-8.291862e-02,3.005821e+01,3.221144e+01,1.705453e+02
5.532851e+05,6.403763e+00,1.760509e+04,2.037627e-01,9.306059e-01,9.307997e-01,8.244775e-04,3.637401e-08,2.998041e+01,-8.291862e-02,3.006333e+01,3.222219e+01,1.705054e+02
5.533851e+05,6.404920e+00,1.770512e+04,2.049204e-01,9.306359e-01,9.308031e-01,8.281160e-04,3.637387e-08,2.998110e+01,-8.291862e-02,3.006402e+01,3.222190e+01,1.705000e+02
5.534852e+05,6.406078e+00,1.780515e+04,2.060781e-01,9.306943e-01,9.308065e-01,8.317544e-04,3.637374e-08,2.998110e+01,-8.291862e-02,3.006402e+01,3.221987e+01,1.705000e+02
5.535852e+05,6.407236e+00,1.790518e+04,2.072359e-01,9.307772e-01,9.308099e-01,8.353928e-04,3.637361e-08,2.997918e+01,-8.387191e-02,3.006305e+01,3.221500e+01,1.705150e+02
5.536852e+05,6.408394e+00,1.800521e+04,2.083936e-01,9.309003e-01,9.308133e-01,8.390312e-04,3.637348e-08,2.997408e+01,-8.640388e-02,3.006048e+01,3.220543e+01,1.705548e+02
5.537852e+05,6.409551e+00,1.810524e+04,2.095514e-01,9.310235e-01,9.308167e-01,8.426696e-04,3.637334e-08,2.996898e+01,-8.893585e-02,3.005791e+01,3.219587e+01,1.705945e+02
5.538853e+05,6.410709e+00,1.820527e+04,2.107091e-01,9.310028e-01,9.308201e-01,8.463080e-04,3.637321e-08,2.996160e+01,-8.928276e-02,3.005088e+01,3.218869e+01,1.705653e+02
5.539853e+05,6.411867e+00,1.830530e+04,2.118669e-01,9.309592e-01,9.308234e-01,8.499464e-04,3.637308e-08,2.995387e+01,-8.928276e-02,3.004315e+01,3.218189e+01,1.705251e+02
5.540853e+05,6.413025e+00,1.840533e+04,2.130246e-01,9.309203e-01,9.308268e-01,8.535847e-04,3.637295e-08,2.995095e+01,-8.928276e-02,3.004023e+01,3.218011e+01,1.705000e+02
5.541854e+05,6.414182e+00,1.850535e+04,2.141823e-01,9.308890e-01,9.308302e-01,8.572231e-04,3.637282e-08,2.995605e+01,-8.928276e-02,3.004534e+01,3.218668e+01,1.705000e+02
5.542854e+05,6.415340e+00,1.860538e+04,2.153401e-01,9.308577e-01,9.308336e-01,8.608614e-04,3.637268e-08,2.996116e+01,-8.928276e-02,3.005044e+01,3.219324e+01,1.705000e+02
5.543854e+05,6.416498e+00,1.870541e+04,2.164978e-01,9.308679e-01,9.308370e-01,8.644997e-04,3.637255e-08,2.997075e+01,-8.928276e-02,3.006003e+01,3.220320e+01,1.705000e+02
5.544854e+05,6.417656e+00,1.880544e+04,2.176556e-01,9.308847e-01,9.308404e-01,8.681380e-04,3.637242e-08,2.998106e+01,-8.928276e-02,3.007035e+01,3.221369e+01,1.705000e+02
5.545855e+05,6.418813e+00,1.890547e+04,2.188133e-01,9.308492e-01,9.308438e-01,8.717763e-04,3.637229e-08,2.997950e+01,-8.928276e-02,3.006879e+01,3.221325e+01,1.705150e+02
5.546855e+05,6.419971e+00,1.900550e+04,2.199711e-01,9.307264e-01,9.308471e-01,8.754146e-04,3.637215e-08,2.995809e+01,-8.928276e-02,3.004737e+01,3.219451e+01,1.705551e+02
5.547855e+05,6.421129e+00,1.910553e+04,2.211288e-01,9.306035e-01,9.308505e-01,8.790528e-04,3.637202e-08,2.993668e+01,-8.928276e-02,3.002596e+01,3.217576e+01,1.705951e+02
5.548856e+05,6.422287e+00,1.920556e+04,2.222865e-01,9.306730e-01,9.308539e-01,8.826911e-04,3.637189e-08,2.994606e+01,-8.928276e-02,3.003534e+01,3.218343e+01,1.705299e+02
5.549856e+05,6.423444e+00,1.930559e+04,2.234443e-01,9.307692e-01,9.308573e-01,8.863293e-04,3.637176e-08,2.995972e+01,-8.928276e-02,3.004900e+01,3.219477e+01,1.704500e+02
5.550856e+05,6.424602e+00,1.940562e+04,2.246020e-01,9.308132e-01,9.308607e-01,8.899675e-04,3.637162e-08,2.996412e+01,-8.928276e-02,3.005340e+01,3.219797e+01,1.704299e+02
5.551856e+05,6.425760e+00,1.950564e+04,2.257598e-01,9.307695e-01,9.308641e-01,8.936057e-04,3.637149e-08,2.995299e+01,-8.928276e-02,3.004227e+01,3.218753e+01,1.705100e+02
5.552857e+05,6.426918e+00,1.960567e+04,2.269175e-01,9.307258e-01,9.308675e-01,8.972439e-04,3.637136e-08,2.994185e+01,-8.928276e-02,3.003114e+01,3.217708e+01,1.705901e+02
5.553857e+05,6.428075e+00,1.970570e+04,2.280753e-01,9.307198e-01,9.308709e-01,9.008821e-04,3.637123e-08,2.995695e+01,-8.928276e-02,3.004623e+01,3.219351e+01,1.706000e+02
5.554857e+05,6.429233e+00,1.980573e+04,2.292330e-01,9.307191e-01,9.308742e-01,9.045203e-04,3.637109e-08,2.997573e+01,-8.928276e-02,3.006501e+01,3.221371e+01,1.706000e+02
5.555858e+05,6.430391e+00,1.990576e+04,2.303907e-01,9.307189e-01,9.308776e-01,9.081584e-04,3.637096e-08,2.998274e+01,-8.928276e-02,3.007202e+01,3.222125e+01,1.706000e+02
5.556858e+05,6.431548e+00,2.000579e+04,2.315485e-01,9.307196e-01,9.308810e-01,9.117966e-04,3.637083e-08,2.996989e+01,-8.928276e-02,3.005917e+01,3.220742e+01,1.706000e+02
5.557858e+05,6.432706e+00,2.010582e+04,2.327062e-01,9.307203e-01,9.308844e-01,9.154347e-04,3.637070e-08,2.995704e+01,-8.928276e-02,3.004633e+01,3.219359e+01,1.706000e+02
5.558858e+05,6.433864e+00,2.020585e+04,2.338640e-01,9.307206e-01,9.308878e-01,9.190728e-04,3.637057e-08,2.995769e+01,-8.705758e-02,3.004475e+01,3.219411e+01,1.705301e+02
5.559859e+05,6.435022e+00,2.030588e+04,2.350217e-01,9.307207e-01,9.308912e-01,9.227109e-04,3.637043e-08,2.996025e+01,-8.451688e-02,3.004477e+01,3.219667e+01,1.704502e+02
5.560859e+05,6.436179e+00,2.040590e+04,2.361795e-01,9.307209e-01,9.308946e-01,9.263490e-04,3.637030e-08,2.995995e+01,-8.291862e-02,3.004287e+01,3.219622e+01,1.703851e+02
5.561859e+05,6.437337e+00,2.050593e+04,2.373372e-01,9.307214e-01,9.308979e-01,9.299871e-04,3.637017e-08,2.995479e+01,-8.291862e-02,3.003771e+01,3.219066e+01,1.703449e+02
5.562860e+05,6.438495e+00,2.060596e+04,2.384949e-01,9.307218e-01,9.309013e-01,9.336252e-04,3.637004e-08,2.994964e+01,-8.291862e-02,3.003255e+01,3.218511e+01,1.703047e+02
5.563860e+05,6.439653e+00,2.070599e+04,2.396527e-01,9.308177e-01,9.309047e-01,9.372632e-04,3.636990e-08,2.996030e+01,-8.515520e-02,3.004546e+01,3.219341e+01,1.703703e+02
5.564860e+05,6.440810e+00,2.080602e+04,2.408104e-01,9.309262e-01,9.309081e-01,9.409012e-04,3.636977e-08,2.997306e+01,-8.768717e-02,3.006075e+01,3.220354e+01,1.704499e+02
5.565860e+05,6.441968e+00,2.090605e+04,2.419682e-01,9.309554e-01,9.309115e-01,9.445393e-04,3.636964e-08,2.997824e+01,-8.928276e-02,3.006753e+01,3.220821e+01,1.704851e+02
5.566861e+05,6.443126e+00,2.100608e+04,2.431259e-01,9.308493e-01,9.309149e-01,9.481773e-04,3.636951e-08,2.997051e+01,-8.928276e-02,3.005979e+01,3.220358e+01,1.704449e+02
5.567861e+05,6.444284e+00,2.110611e+04,2.442836e-01,9.307433e-01,9.309183e-01,9.518153e-04,3.636937e-08,2.996277e+01,-8.928276e-02,3.005206e+01,3.219895e+01,1.704047e+02
5.568861e+05,6.445441e+00,2.120614e+04,2.454414e-01,9.307495e-01,9.309217e-01,9.554533e-04,3.636924e-08,2.997087e+01,-8.928276e-02,3.006015e+01,3.220743e+01,1.704351e+02
5.569862e+05,6.446599e+00,2.130616e+04,2.465991e-01,9.307707e-01,9.309250e-01,9.590912e-04,3.636911e-08,2.998107e+01,-8.928276e-02,3.007036e+01,3.221766e+01,1.704749e+02
5.570862e+05,6.447757e+00,2.140619e+04,2.477569e-01,9.308731e-01,9.309284e-01,9.627292e-04,3.636898e-08,2.998371e+01,-8.928276e-02,3.007300e+01,3.221694e+01,1.705000e+02
5.571862e+05,6.448915e+00,2.150622e+04,2.489146e-01,9.311146e-01,9.309318e-01,9.663671e-04,3.636885e-08,2.997340e+01,-8.928276e-02,3.006268e+01,3.219749e+01,1.705000e+02
5.572863e+05,6.450072e+00,2.160625e+04,2.500724e-01,9.313561e-01,9.309352e-01,9.700051e-04,3.636871e-08,2.996309e+01,-8.928276e-02,3.005237e+01,3.217804e+01,1.705000e+02
5.573863e+05,6.451230e+00,2.170628e+04,2.512301e-01,9.311774e-01,9.309386e-01,9.736430e-04,3.636858e-08,2.995432e+01,-8.928276e-02,3.004360e+01,3.217481e+01,1.704294e+02
5.574863e+05,6.452388e+00,2.180631e+04,2.523878e-01,9.309421e-01,9.309420e-01,9.772809e-04,3.636845e-08,2.994575e+01,-8.928276e-02,3.003503e+01,3.217377e+01,1.703493e+02
5.575863e+05,6.453546e+00,2.190634e+04,2.535456e-01,9.308274e-01,9.309454e-01,9.809188e-04,3.636832e-08,2.994572e+01,-8.928276e-02,3.003500e+01,3.217771e+01,1.703153e+02
5.576864e+05,6.454703e+00,2.200637e+04,2.547033e-01,9.309058e-01,9.309487e-01,9.845567e-04,3.636818e-08,2.995933e+01,-8.928276e-02,3.004861e+01,3.218961e+01,1.703551e+02
5.577864e+05,6.455861e+00,2.210640e+04,2.558611e-01,9.309842e-01,9.309521e-01,9.881945e-04,3.636805e-08,2.997294e+01,-8.928276e-02,3.006222e+01,3.220151e+01,1.703949e+02
5.578864e+05,6.457019e+00,2.220643e+04,2.570188e-01,9.309599e-01,9.309555e-01,9.918324e-04,3.636792e-08,2.996795e+01,-8.928276e-02,3.005723e+01,3.219700e+01,1.704350e+02
5.579865e+05,6.458177e+00,2.230645e+04,2.581766e-01,9.309206e-01,9.309589e-01,9.954702e-04,3.636779e-08,2.996021e+01,-8.928276e-02,3.004950e+01,3.219005e+01,1.704752e+02
5.580865e+05,6.459334e+00,2.240648e+04,2.593343e-01,9.309112e-01,9.309623e-01,9.991080e-04,3.636765e-08,2.995840e+01,-8.928276e-02,3.004768e+01,3.218842e+01,1.705000e+02
5.581865e+05,6.460492e+00,2.250651e+04,2.604920e-01,9.309500e-01,9.309657e-01,1.002746e-03,3.636752e-08,2.996608e+01,-8.928276e-02,3.005536e+01,3.219533e+01,1.705000e+02
5.582865e+05,6.461650e+00,2.260654e+04,2.616498e-01,9.309888e-01,9.309691e-01,1.006384e-03,3.636739e-08,2.997376e+01,-8.928276e-02,3.006304e+01,3.220223e+01,1.705000e+02
5.583866e+05,6.462808e+00,2.270657e+04,2.628075e-01,9.309471e-01,9.309725e-01,1.010021e-03,3.636726e-08,2.996789e+01,-8.928276e-02,3.005717e+01,3.219738e+01,1.705707e+02
5.584866e+05,6.463965e+00,2.280660e+04,2.639653e-01,9.308942e-01,9.309758e-01,1.013659e-03,3.636713e-08,2.996016e+01,-8.928276e-02,3.004944e+01,3.219091e+01,1.706511e+02
5.585866e+05,6.465123e+00,2.290663e+04,2.651230e-01,9.308550e-01,9.309792e-01,1.017297e-03,3.636699e-08,2.995745e+01,-8.928276e-02,3.004673e+01,3.218935e+01,1.706533e+02
5.586867e+05,6.466281e+00,2.300666e+04,2.662808e-01,9.308372e-01,9.309826e-01,1.020935e-03,3.636686e-08,2.996255e+01,-8.928276e-02,3.005183e+01,3.219545e+01,1.705339e+02
5.587867e+05,6.467438e+00,2.310669e+04,2.674385e-01,9.308195e-01,9.309860e-01,1.024572e-03,3.636673e-08,2.996765e+01,-8.928276e-02,3.005693e+01,3.220155e+01,1.704146e+02
