Repository: brandonlampe/CS_Data

# Repository for Crushed Salt Data
**Grant No: 456417**

This is a work in progress!

## Repository Content

### Directory Names
A uniform namining structure still in progress, but in general directories are named according to the following:
 - Names contain no spaces, a single underscore "_" will be used as a file name seperator.
 - Files are for the Crushed Salt Project (CSP); therefore, the first three charaters of each file are "CSP".
 - Folders are organized by which frame the test was performed on i.e., A2 or A3.
 - The fifth and sixth charaters of each file name will therefore be "A" followed by the frame number.
 - Files are chronologically labeled in order of tests performed on a specific frame.That is to say numbering is frame specific (e.g., 01, 02,...,nn tests performed on a specific frame)Therefore the final two characters will be the test number.

### Crushed Salt Testing
The bulk of current repo contents are tests on crushed salt performed at Sandia National Laboratory in Albuquerque, NM.  Future contents of this repository include:
 - Photographs of crushed salt samples (pre and post testing)
 - Permeability test results
 - Thermalconductivity test results
 - Porosity test results

File: UNM_WP_HY_175_09/STAGE08/CREEP_FIT/175_09_STAGE08_CREEP_OUT.csv (part 1 of 3)
Analysis by Brandon Lampe, performed on: 2016/11/18 13:59:17
Experimental results below begin at: 2016/04/15 14:14:02
Duration (sec),Duration (day),Elapsed Time (sec),Elapsed Time (day),Interpolated Fractional Density,Fit to Fractional Density,Fit to Volume Strain,Fit to Volume Strain Rate (1/sec),Confining Pressure (MPa),Pore Pressure (MPa),Terzaghi Pressure (MPa),Solid Pressure (MPa),Temperature (C))
6.220800e+05,7.200000e+00,0.000000e+00,0.000000e+00,9.325573e-01,9.322849e-01,-2.921534e-04,2.959994e-08,3.800697e+01,7.984690e+00,3.002228e+01,4.017818e+01,1.700090e+02
6.221800e+05,7.201158e+00,1.000289e+02,1.157742e-03,9.325706e-01,9.322876e-01,-2.891925e-04,2.959990e-08,3.800697e+01,7.984690e+00,3.002228e+01,4.017772e+01,1.700310e+02
6.222801e+05,7.202315e+00,2.000579e+02,2.315485e-03,9.325839e-01,9.322904e-01,-2.862317e-04,2.959981e-08,3.800697e+01,7.984690e+00,3.002228e+01,4.017726e+01,1.700709e+02
6.223801e+05,7.203473e+00,3.000868e+02,3.473227e-03,9.326019e-01,9.322932e-01,-2.832709e-04,2.959972e-08,3.800697e+01,7.984690e+00,3.002228e+01,4.017664e+01,1.701108e+02
6.224801e+05,7.204631e+00,4.001158e+02,4.630970e-03,9.326326e-01,9.322959e-01,-2.803100e-04,2.959964e-08,3.800697e+01,7.984690e+00,3.002228e+01,4.017558e+01,1.701509e+02
6.225801e+05,7.205789e+00,5.001447e+02,5.788712e-03,9.326634e-01,9.322987e-01,-2.773492e-04,2.959955e-08,3.800697e+01,7.984690e+00,3.002228e+01,4.017452e+01,1.701910e+02
6.226802e+05,7.206946e+00,6.001737e+02,6.946454e-03,9.326710e-01,9.323014e-01,-2.743884e-04,2.959946e-08,3.800300e+01,7.984690e+00,3.001831e+01,4.017001e+01,1.702000e+02
6.227802e+05,7.208104e+00,7.002026e+02,8.104197e-03,9.326718e-01,9.323042e-01,-2.714276e-04,2.959937e-08,3.799788e+01,7.984690e+00,3.001319e+01,4.016449e+01,1.702000e+02
6.228802e+05,7.209262e+00,8.002315e+02,9.261939e-03,9.326532e-01,9.323070e-01,-2.684668e-04,2.959929e-08,3.799275e+01,7.983774e+00,3.000898e+01,4.015970e+01,1.702000e+02
6.229803e+05,7.210420e+00,9.002605e+02,1.041968e-02,9.325815e-01,9.323097e-01,-2.655060e-04,2.959920e-08,3.798761e+01,7.980376e+00,3.000724e+01,4.015691e+01,1.702000e+02
6.230803e+05,7.211577e+00,1.000289e+03,1.157742e-02,9.325099e-01,9.323125e-01,-2.625453e-04,2.959911e-08,3.798248e+01,7.976978e+00,3.000550e+01,4.015411e+01,1.702000e+02
6.231803e+05,7.212735e+00,1.100318e+03,1.273517e-02,9.325787e-01,9.323152e-01,-2.595845e-04,2.959902e-08,3.799588e+01,7.978834e+00,3.001704e+01,4.016598e+01,1.702310e+02
6.232803e+05,7.213893e+00,1.200347e+03,1.389291e-02,9.326886e-01,9.323180e-01,-2.566238e-04,2.959894e-08,3.801472e+01,7.982233e+00,3.003249e+01,4.018214e+01,1.702710e+02
6.233804e+05,7.215051e+00,1.300376e+03,1.505065e-02,9.327538e-01,9.323208e-01,-2.536630e-04,2.959885e-08,3.802598e+01,7.983752e+00,3.004223e+01,4.019185e+01,1.702889e+02
6.234804e+05,7.216208e+00,1.400405e+03,1.620839e-02,9.327018e-01,9.323235e-01,-2.507023e-04,2.959876e-08,3.801745e+01,7.980365e+00,3.003708e+01,4.018474e+01,1.702490e+02
6.235804e+05,7.217366e+00,1.500434e+03,1.736614e-02,9.326499e-01,9.323263e-01,-2.477415e-04,2.959867e-08,3.800891e+01,7.976979e+00,3.003193e+01,4.017763e+01,1.702091e+02
6.236805e+05,7.218524e+00,1.600463e+03,1.852388e-02,9.326380e-01,9.323290e-01,-2.447808e-04,2.959859e-08,3.800895e+01,7.976207e+00,3.003274e+01,4.017813e+01,1.702000e+02
6.237805e+05,7.219682e+00,1.700492e+03,1.968162e-02,9.326380e-01,9.323318e-01,-2.418201e-04,2.959850e-08,3.801152e+01,7.976207e+00,3.003531e+01,4.018089e+01,1.702000e+02
6.238805e+05,7.220839e+00,1.800521e+03,2.083936e-02,9.326575e-01,9.323346e-01,-2.388594e-04,2.959841e-08,3.801574e+01,7.976207e+00,3.003953e+01,4.018474e+01,1.702111e+02
6.239805e+05,7.221997e+00,1.900550e+03,2.199711e-02,9.327282e-01,9.323373e-01,-2.358987e-04,2.959832e-08,3.802431e+01,7.976207e+00,3.004810e+01,4.019149e+01,1.702511e+02
6.240806e+05,7.223155e+00,2.000579e+03,2.315485e-02,9.327988e-01,9.323401e-01,-2.329380e-04,2.959823e-08,3.803287e+01,7.976207e+00,3.005666e+01,4.019823e+01,1.702912e+02
6.241806e+05,7.224313e+00,2.100608e+03,2.431259e-02,9.327693e-01,9.323428e-01,-2.299774e-04,2.959815e-08,3.803010e+01,7.976207e+00,3.005389e+01,4.019628e+01,1.702066e+02
6.242806e+05,7.225470e+00,2.200637e+03,2.547033e-02,9.327115e-01,9.323456e-01,-2.270167e-04,2.959806e-08,3.802413e+01,7.976207e+00,3.004792e+01,4.019187e+01,1.700869e+02
6.243807e+05,7.226628e+00,2.300666e+03,2.662808e-02,9.326661e-01,9.323484e-01,-2.240560e-04,2.959797e-08,3.801768e+01,7.976207e+00,3.004147e+01,4.018652e+01,1.700330e+02
6.244807e+05,7.227786e+00,2.400695e+03,2.778582e-02,9.326535e-01,9.323511e-01,-2.210954e-04,2.959788e-08,3.800997e+01,7.976207e+00,3.003376e+01,4.017869e+01,1.701532e+02
6.245807e+05,7.228944e+00,2.500724e+03,2.894356e-02,9.326408e-01,9.323539e-01,-2.181347e-04,2.959780e-08,3.800226e+01,7.976207e+00,3.002605e+01,4.017086e+01,1.702734e+02
6.246808e+05,7.230101e+00,2.600753e+03,3.010130e-02,9.326274e-01,9.323566e-01,-2.151741e-04,2.959771e-08,3.799855e+01,7.974228e+00,3.002432e+01,4.016749e+01,1.703000e+02
6.247808e+05,7.231259e+00,2.700781e+03,3.125904e-02,9.326138e-01,9.323594e-01,-2.122135e-04,2.959762e-08,3.799598e+01,7.971686e+00,3.002430e+01,4.016539e+01,1.703000e+02
6.248808e+05,7.232417e+00,2.800810e+03,3.241679e-02,9.326114e-01,9.323622e-01,-2.092529e-04,2.959753e-08,3.799799e+01,7.969862e+00,3.002813e+01,4.016776e+01,1.703000e+02
6.249808e+05,7.233575e+00,2.900839e+03,3.357453e-02,9.326378e-01,9.323649e-01,-2.062923e-04,2.959745e-08,3.801165e+01,7.969862e+00,3.004179e+01,4.018150e+01,1.703000e+02
6.250809e+05,7.234732e+00,3.000868e+03,3.473227e-02,9.326641e-01,9.323677e-01,-2.033317e-04,2.959736e-08,3.802530e+01,7.969862e+00,3.005544e+01,4.019523e+01,1.703000e+02
6.251809e+05,7.235890e+00,3.100897e+03,3.589001e-02,9.326493e-01,9.323704e-01,-2.003711e-04,2.959727e-08,3.802169e+01,7.971838e+00,3.004985e+01,4.019172e+01,1.702689e+02
6.252809e+05,7.237048e+00,3.200926e+03,3.704776e-02,9.326227e-01,9.323732e-01,-1.974105e-04,2.959718e-08,3.801312e+01,7.974380e+00,3.003874e+01,4.018327e+01,1.702288e+02
6.253810e+05,7.238205e+00,3.300955e+03,3.820550e-02,9.326297e-01,9.323760e-01,-1.944499e-04,2.959710e-08,3.801010e+01,7.976207e+00,3.003389e+01,4.017965e+01,1.702113e+02
6.254810e+05,7.239363e+00,3.400984e+03,3.936324e-02,9.327223e-01,9.323787e-01,-1.914894e-04,2.959701e-08,3.802123e+01,7.976207e+00,3.004502e+01,4.018839e+01,1.702513e+02
6.255810e+05,7.240521e+00,3.501013e+03,4.052098e-02,9.328149e-01,9.323815e-01,-1.885288e-04,2.959692e-08,3.803236e+01,7.976207e+00,3.005616e+01,4.019713e+01,1.702914e+02
6.256810e+05,7.241679e+00,3.601042e+03,4.167873e-02,9.327832e-01,9.323842e-01,-1.855683e-04,2.959683e-08,3.802806e+01,7.974219e+00,3.005384e+01,4.019375e+01,1.703000e+02
6.257811e+05,7.242836e+00,3.701071e+03,4.283647e-02,9.327173e-01,9.323870e-01,-1.826077e-04,2.959675e-08,3.801952e+01,7.971686e+00,3.004784e+01,4.018706e+01,1.703000e+02
6.258811e+05,7.243994e+00,3.801100e+03,4.399421e-02,9.326898e-01,9.323898e-01,-1.796472e-04,2.959666e-08,3.801410e+01,7.969862e+00,3.004424e+01,4.018232e+01,1.703000e+02
6.259811e+05,7.245152e+00,3.901129e+03,4.515195e-02,9.327609e-01,9.323925e-01,-1.766867e-04,2.959657e-08,3.801667e+01,7.969862e+00,3.004681e+01,4.018262e+01,1.703000e+02
6.260812e+05,7.246310e+00,4.001158e+03,4.630970e-02,9.328320e-01,9.323953e-01,-1.737262e-04,2.959648e-08,3.801924e+01,7.969862e+00,3.004938e+01,4.018292e+01,1.703000e+02
6.261812e+05,7.247467e+00,4.101187e+03,4.746744e-02,9.328886e-01,9.323980e-01,-1.707657e-04,2.959639e-08,3.801979e+01,7.969862e+00,3.004993e+01,4.018157e+01,1.703000e+02
6.262812e+05,7.248625e+00,4.201216e+03,4.862518e-02,9.329411e-01,9.324008e-01,-1.678052e-04,2.959631e-08,3.801979e+01,7.969862e+00,3.004993e+01,4.017975e+01,1.703000e+02
6.263812e+05,7.249783e+00,4.301245e+03,4.978292e-02,9.329559e-01,9.324036e-01,-1.648447e-04,2.959622e-08,3.801758e+01,7.969862e+00,3.004772e+01,4.017687e+01,1.703000e+02
6.264813e+05,7.250941e+00,4.401274e+03,5.094067e-02,9.328771e-01,9.324063e-01,-1.618842e-04,2.959613e-08,3.800990e+01,7.969862e+00,3.004004e+01,4.017136e+01,1.703000e+02
6.265813e+05,7.252098e+00,4.501302e+03,5.209841e-02,9.327982e-01,9.324091e-01,-1.589238e-04,2.959604e-08,3.800222e+01,7.969862e+00,3.003236e+01,4.016585e+01,1.703000e+02
6.266813e+05,7.253256e+00,4.601331e+03,5.325615e-02,9.327875e-01,9.324118e-01,-1.559633e-04,2.959596e-08,3.800658e+01,7.969862e+00,3.003672e+01,4.017090e+01,1.703314e+02
6.267814e+05,7.254414e+00,4.701360e+03,5.441389e-02,9.327957e-01,9.324146e-01,-1.530029e-04,2.959587e-08,3.801429e+01,7.969862e+00,3.004443e+01,4.017888e+01,1.703714e+02
6.268814e+05,7.255572e+00,4.801389e+03,5.557164e-02,9.327991e-01,9.324174e-01,-1.500424e-04,2.959578e-08,3.801833e+01,7.969862e+00,3.004846e+01,4.018308e+01,1.703886e+02
6.269814e+05,7.256729e+00,4.901418e+03,5.672938e-02,9.327908e-01,9.324201e-01,-1.470820e-04,2.959569e-08,3.801321e+01,7.969862e+00,3.004334e+01,4.017788e+01,1.703486e+02
6.270814e+05,7.257887e+00,5.001447e+03,5.788712e-02,9.327825e-01,9.324229e-01,-1.441216e-04,2.959561e-08,3.800808e+01,7.969862e+00,3.003822e+01,4.017268e+01,1.703087e+02
6.271815e+05,7.259045e+00,5.101476e+03,5.904486e-02,9.327355e-01,9.324257e-01,-1.411612e-04,2.959552e-08,3.800897e+01,7.969862e+00,3.003911e+01,4.017525e+01,1.702687e+02
6.272815e+05,7.260203e+00,5.201505e+03,6.020260e-02,9.326776e-01,9.324284e-01,-1.382008e-04,2.959543e-08,3.801154e+01,7.969862e+00,3.004168e+01,4.018001e+01,1.702286e+02
6.273815e+05,7.261360e+00,5.301534e+03,6.136035e-02,9.326403e-01,9.324312e-01,-1.352404e-04,2.959534e-08,3.801045e+01,7.969862e+00,3.004058e+01,4.018012e+01,1.702000e+02
6.274816e+05,7.262518e+00,5.401563e+03,6.251809e-02,9.326543e-01,9.324339e-01,-1.322800e-04,2.959526e-08,3.800017e+01,7.969862e+00,3.003031e+01,4.016862e+01,1.702000e+02
6.275816e+05,7.263676e+00,5.501592e+03,6.367583e-02,9.326684e-01,9.324367e-01,-1.293196e-04,2.959517e-08,3.798989e+01,7.969862e+00,3.002003e+01,4.015711e+01,1.702000e+02
6.276816e+05,7.264834e+00,5.601621e+03,6.483357e-02,9.327575e-01,9.324395e-01,-1.263592e-04,2.959508e-08,3.800456e+01,7.969862e+00,3.003470e+01,4.016976e+01,1.702315e+02
6.277816e+05,7.265991e+00,5.701650e+03,6.599132e-02,9.328667e-01,9.324422e-01,-1.233989e-04,2.959499e-08,3.802590e+01,7.969862e+00,3.005604e+01,4.018887e+01,1.702714e+02
6.278817e+05,7.267149e+00,5.801679e+03,6.714906e-02,9.329526e-01,9.324450e-01,-1.204385e-04,2.959491e-08,3.804117e+01,7.969862e+00,3.007131e+01,4.020227e+01,1.703000e+02
6.279817e+05,7.268307e+00,5.901708e+03,6.830680e-02,9.329798e-01,9.324477e-01,-1.174782e-04,2.959482e-08,3.804117e+01,7.969862e+00,3.007131e+01,4.020133e+01,1.703000e+02
6.280817e+05,7.269465e+00,6.001737e+03,6.946454e-02,9.330069e-01,9.324505e-01,-1.145178e-04,2.959473e-08,3.804117e+01,7.969862e+00,3.007131e+01,4.020040e+01,1.703000e+02
6.281818e+05,7.270622e+00,6.101766e+03,7.062229e-02,9.329290e-01,9.324533e-01,-1.115575e-04,2.959464e-08,3.802228e+01,7.969862e+00,3.005241e+01,4.018283e+01,1.703000e+02
6.282818e+05,7.271780e+00,6.201795e+03,7.178003e-02,9.328229e-01,9.324560e-01,-1.085972e-04,2.959455e-08,3.799829e+01,7.969862e+00,3.002843e+01,4.016079e+01,1.703000e+02
6.283818e+05,7.272938e+00,6.301823e+03,7.293777e-02,9.327428e-01,9.324588e-01,-1.056369e-04,2.959447e-08,3.798280e+01,7.969862e+00,3.001294e+01,4.014695e+01,1.702884e+02
6.284819e+05,7.274096e+00,6.401852e+03,7.409551e-02,9.327257e-01,9.324615e-01,-1.026766e-04,2.959438e-08,3.798793e+01,7.969862e+00,3.001806e+01,4.015302e+01,1.702484e+02
6.285819e+05,7.275253e+00,6.501881e+03,7.525326e-02,9.327087e-01,9.324643e-01,-9.971630e-05,2.959429e-08,3.799305e+01,7.969862e+00,3.002318e+01,4.015910e+01,1.702085e+02
6.286819e+05,7.276411e+00,6.601910e+03,7.641100e-02,9.327607e-01,9.324671e-01,-9.675602e-05,2.959420e-08,3.799414e+01,7.969862e+00,3.002428e+01,4.015848e+01,1.702000e+02
6.287819e+05,7.277569e+00,6.701939e+03,7.756874e-02,9.328313e-01,9.324698e-01,-9.379575e-05,2.959412e-08,3.799414e+01,7.969862e+00,3.002428e+01,4.015604e+01,1.702000e+02
6.288820e+05,7.278726e+00,6.801968e+03,7.872648e-02,9.328570e-01,9.324726e-01,-9.083549e-05,2.959403e-08,3.799414e+01,7.969862e+00,3.002428e+01,4.015516e+01,1.702000e+02
6.289820e+05,7.279884e+00,6.901997e+03,7.988423e-02,9.327728e-01,9.324753e-01,-8.787523e-05,2.959394e-08,3.799414e+01,7.969862e+00,3.002428e+01,4.015806e+01,1.702000e+02
6.290820e+05,7.281042e+00,7.002026e+03,8.104197e-02,9.326887e-01,9.324781e-01,-8.491498e-05,2.959385e-08,3.799414e+01,7.969862e+00,3.002428e+01,4.016096e+01,1.702000e+02
6.291821e+05,7.282200e+00,7.102055e+03,8.219971e-02,9.327062e-01,9.324809e-01,-8.195475e-05,2.959377e-08,3.800225e+01,7.969862e+00,3.003238e+01,4.016905e+01,1.701368e+02
6.292821e+05,7.283357e+00,7.202084e+03,8.335745e-02,9.327499e-01,9.324836e-01,-7.899452e-05,2.959368e-08,3.801245e+01,7.969862e+00,3.004259e+01,4.017849e+01,1.700572e+02
6.293821e+05,7.284515e+00,7.302113e+03,8.451520e-02,9.327289e-01,9.324864e-01,-7.603430e-05,2.959359e-08,3.801617e+01,7.969862e+00,3.004631e+01,4.018320e+01,1.700000e+02
6.294821e+05,7.285673e+00,7.402142e+03,8.567294e-02,9.325417e-01,9.324891e-01,-7.307409e-05,2.959350e-08,3.800328e+01,7.969862e+00,3.003342e+01,4.017584e+01,1.700000e+02
6.295822e+05,7.286831e+00,7.502171e+03,8.683068e-02,9.323546e-01,9.324919e-01,-7.011388e-05,2.959342e-08,3.799039e+01,7.969862e+00,3.002053e+01,4.016848e+01,1.700000e+02
6.296822e+05,7.287988e+00,7.602200e+03,8.798842e-02,9.323544e-01,9.324947e-01,-6.715369e-05,2.959333e-08,3.798772e+01,7.969862e+00,3.001786e+01,4.016563e+01,1.700636e+02
6.297822e+05,7.289146e+00,7.702229e+03,8.914616e-02,9.324029e-01,9.324974e-01,-6.419351e-05,2.959324e-08,3.798772e+01,7.969862e+00,3.001786e+01,4.016395e+01,1.701437e+02
6.298823e+05,7.290304e+00,7.802258e+03,9.030391e-02,9.324643e-01,9.325002e-01,-6.123333e-05,2.959315e-08,3.799482e+01,7.969862e+00,3.002496e+01,4.016944e+01,1.702000e+02
6.299823e+05,7.291462e+00,7.902287e+03,9.146165e-02,9.325563e-01,9.325029e-01,-5.827316e-05,2.959307e-08,3.801872e+01,7.969862e+00,3.004886e+01,4.019189e+01,1.702000e+02
6.300823e+05,7.292619e+00,8.002315e+03,9.261939e-02,9.326483e-01,9.325057e-01,-5.531300e-05,2.959298e-08,3.804262e+01,7.969862e+00,3.007276e+01,4.021434e+01,1.702000e+02
6.301823e+05,7.293777e+00,8.102344e+03,9.377713e-02,9.325268e-01,9.325085e-01,-5.235285e-05,2.959289e-08,3.804352e+01,7.969862e+00,3.007365e+01,4.021950e+01,1.702000e+02
6.302824e+05,7.294935e+00,8.202373e+03,9.493488e-02,9.323492e-01,9.325112e-01,-4.939271e-05,2.959280e-08,3.803838e+01,7.969862e+00,3.006851e+01,4.022013e+01,1.702000e+02
6.303824e+05,7.296093e+00,8.302402e+03,9.609262e-02,9.322204e-01,9.325140e-01,-4.643258e-05,2.959272e-08,3.803070e+01,7.969110e+00,3.006159e+01,4.021641e+01,1.702000e+02
6.304824e+05,7.297250e+00,8.402431e+03,9.725036e-02,9.322077e-01,9.325167e-01,-4.347246e-05,2.959263e-08,3.801700e+01,7.966568e+00,3.005043e+01,4.020234e+01,1.702000e+02
6.305825e+05,7.298408e+00,8.502460e+03,9.840810e-02,9.321949e-01,9.325195e-01,-4.051234e-05,2.959254e-08,3.800330e+01,7.964026e+00,3.003927e+01,4.018826e+01,1.702000e+02
6.306825e+05,7.299566e+00,8.602489e+03,9.956585e-02,9.321785e-01,9.325223e-01,-3.755223e-05,2.959245e-08,3.799236e+01,7.963517e+00,3.002884e+01,4.017714e+01,1.702000e+02
6.307825e+05,7.300724e+00,8.702518e+03,1.007236e-01,9.321612e-01,9.325250e-01,-3.459214e-05,2.959236e-08,3.798212e+01,7.963517e+00,3.001860e+01,4.016675e+01,1.702000e+02
6.308825e+05,7.301881e+00,8.802547e+03,1.018813e-01,9.321698e-01,9.325278e-01,-3.163205e-05,2.959228e-08,3.797944e+01,7.963517e+00,3.001592e+01,4.016358e+01,1.702118e+02
6.309826e+05,7.303039e+00,8.902576e+03,1.030391e-01,9.322402e-01,9.325305e-01,-2.867197e-05,2.959219e-08,3.799486e+01,7.963517e+00,3.003134e+01,4.017768e+01,1.702519e+02
6.310826e+05,7.304197e+00,9.002605e+03,1.041968e-01,9.323107e-01,9.325333e-01,-2.571190e-05,2.959210e-08,3.801027e+01,7.963517e+00,3.004676e+01,4.019178e+01,1.702919e+02
6.311826e+05,7.305355e+00,9.102634e+03,1.053546e-01,9.323140e-01,9.325361e-01,-2.275184e-05,2.959201e-08,3.801338e+01,7.965540e+00,3.004784e+01,4.019485e+01,1.703000e+02
6.312827e+05,7.306512e+00,9.202663e+03,1.065123e-01,9.323004e-01,9.325388e-01,-1.979178e-05,2.959193e-08,3.801338e+01,7.968073e+00,3.004531e+01,4.019514e+01,1.703000e+02
6.313827e+05,7.307670e+00,9.302692e+03,1.076700e-01,9.322986e-01,9.325416e-01,-1.683174e-05,2.959184e-08,3.801513e+01,7.969118e+00,3.004602e+01,4.019701e+01,1.703117e+02
6.314827e+05,7.308828e+00,9.402721e+03,1.088278e-01,9.323249e-01,9.325443e-01,-1.387170e-05,2.959175e-08,3.802111e+01,7.966585e+00,3.005452e+01,4.020269e+01,1.703516e+02
6.315827e+05,7.309986e+00,9.502750e+03,1.099855e-01,9.323512e-01,9.325471e-01,-1.091167e-05,2.959166e-08,3.802708e+01,7.964052e+00,3.006303e+01,4.020837e+01,1.703916e+02
6.316828e+05,7.311143e+00,9.602779e+03,1.111433e-01,9.323890e-01,9.325499e-01,-7.951655e-06,2.959158e-08,3.801750e+01,7.963517e+00,3.005398e+01,4.019682e+01,1.704317e+02
6.317828e+05,7.312301e+00,9.702808e+03,1.123010e-01,9.324299e-01,9.325526e-01,-4.991645e-06,2.959149e-08,3.800375e+01,7.963517e+00,3.004023e+01,4.018066e+01,1.704719e+02
6.318828e+05,7.313459e+00,9.802836e+03,1.134588e-01,9.324265e-01,9.325554e-01,-2.031644e-06,2.959140e-08,3.799491e+01,7.964278e+00,3.003063e+01,4.017124e+01,1.704880e+02
6.319829e+05,7.314616e+00,9.902865e+03,1.146165e-01,9.323204e-01,9.325581e-01,9.283479e-07,2.959131e-08,3.799746e+01,7.966802e+00,3.003066e+01,4.017746e+01,1.704482e+02
6.320829e+05,7.315774e+00,1.000289e+04,1.157742e-01,9.322142e-01,9.325609e-01,3.888331e-06,2.959123e-08,3.800001e+01,7.969326e+00,3.003068e+01,4.018369e+01,1.704084e+02
6.321829e+05,7.316932e+00,1.010292e+04,1.169320e-01,9.322334e-01,9.325637e-01,6.848306e-06,2.959114e-08,3.800935e+01,7.969862e+00,3.003949e+01,4.019301e+01,1.704000e+02
6.322830e+05,7.318090e+00,1.020295e+04,1.180897e-01,9.322864e-01,9.325664e-01,9.808272e-06,2.959105e-08,3.802053e+01,7.969862e+00,3.005066e+01,4.020316e+01,1.704000e+02
6.323830e+05,7.319247e+00,1.030298e+04,1.192475e-01,9.323514e-01,9.325692e-01,1.276823e-05,2.959096e-08,3.802732e+01,7.969862e+00,3.005745e+01,4.020819e+01,1.704120e+02
6.324830e+05,7.320405e+00,1.040301e+04,1.204052e-01,9.324446e-01,9.325719e-01,1.572818e-05,2.959088e-08,3.802389e+01,7.969862e+00,3.005403e+01,4.020130e+01,1.704521e+02
6.325830e+05,7.321563e+00,1.050304e+04,1.215630e-01,9.325377e-01,9.325747e-01,1.868812e-05,2.959079e-08,3.802046e+01,7.969862e+00,3.005060e+01,4.019441e+01,1.704921e+02
6.326831e+05,7.322721e+00,1.060307e+04,1.227207e-01,9.324818e-01,9.325775e-01,2.164805e-05,2.959070e-08,3.801362e+01,7.969862e+00,3.004376e+01,4.018900e+01,1.704358e+02
6.327831e+05,7.323878e+00,1.070310e+04,1.238784e-01,9.323896e-01,9.325802e-01,2.460797e-05,2.959061e-08,3.800594e+01,7.969862e+00,3.003607e+01,4.018394e+01,1.703560e+02
6.328831e+05,7.325036e+00,1.080313e+04,1.250362e-01,9.323128e-01,9.325830e-01,2.756788e-05,2.959053e-08,3.800132e+01,7.969862e+00,3.003146e+01,4.018164e+01,1.702880e+02
6.329832e+05,7.326194e+00,1.090315e+04,1.261939e-01,9.322725e-01,9.325858e-01,3.052779e-05,2.959044e-08,3.800389e+01,7.969862e+00,3.003403e+01,4.018579e+01,1.702480e+02
6.330832e+05,7.327352e+00,1.100318e+04,1.273517e-01,9.322322e-01,9.325885e-01,3.348768e-05,2.959035e-08,3.800646e+01,7.969862e+00,3.003660e+01,4.018994e+01,1.702079e+02
6.331832e+05,7.328509e+00,1.110321e+04,1.285094e-01,9.322461e-01,9.325913e-01,3.644757e-05,2.959026e-08,3.800490e+01,7.969862e+00,3.003504e+01,4.018779e+01,1.702000e+02
6.332832e+05,7.329667e+00,1.120324e+04,1.296671e-01,9.322734e-01,9.325940e-01,3.940745e-05,2.959018e-08,3.800233e+01,7.969862e+00,3.003247e+01,4.018409e+01,1.702000e+02
6.333833e+05,7.330825e+00,1.130327e+04,1.308249e-01,9.322841e-01,9.325968e-01,4.236732e-05,2.959009e-08,3.799820e+01,7.969086e+00,3.002911e+01,4.017934e+01,1.702000e+02
6.334833e+05,7.331983e+00,1.140330e+04,1.319826e-01,9.322575e-01,9.325996e-01,4.532718e-05,2.959000e-08,3.799052e+01,7.966553e+00,3.002396e+01,4.017221e+01,1.702000e+02
6.335833e+05,7.333140e+00,1.150333e+04,1.331404e-01,9.322309e-01,9.326023e-01,4.828703e-05,2.958991e-08,3.798283e+01,7.964020e+00,3.001881e+01,4.016507e+01,1.702000e+02
6.336834e+05,7.334298e+00,1.160336e+04,1.342981e-01,9.322683e-01,9.326051e-01,5.124688e-05,2.958982e-08,3.798131e+01,7.963517e+00,3.001779e+01,4.016218e+01,1.701680e+02
6.337834e+05,7.335456e+00,1.170339e+04,1.354559e-01,9.323215e-01,9.326078e-01,5.420671e-05,2.958974e-08,3.798131e+01,7.963517e+00,3.001779e+01,4.016034e+01,1.701281e+02
6.338834e+05,7.336614e+00,1.180342e+04,1.366136e-01,9.323747e-01,9.326106e-01,5.716654e-05,2.958965e-08,3.798769e+01,7.964274e+00,3.002341e+01,4.016529e+01,1.701000e+02
6.339834e+05,7.337771e+00,1.190344e+04,1.377713e-01,9.324278e-01,9.326134e-01,6.012635e-05,2.958956e-08,3.800917e+01,7.966825e+00,3.004235e+01,4.018631e+01,1.701000e+02
6.340835e+05,7.338929e+00,1.200347e+04,1.389291e-01,9.324810e-01,9.326161e-01,6.308616e-05,2.958947e-08,3.803066e+01,7.969375e+00,3.006128e+01,4.020733e+01,1.701000e+02
6.341835e+05,7.340087e+00,1.210350e+04,1.400868e-01,9.324593e-01,9.326189e-01,6.604596e-05,2.958939e-08,3.802375e+01,7.967819e+00,3.005593e+01,4.020078e+01,1.700678e+02
6.342835e+05,7.341245e+00,1.220353e+04,1.412446e-01,9.324199e-01,9.326216e-01,6.900575e-05,2.958930e-08,3.801014e+01,7.965295e+00,3.004484e+01,4.018773e+01,1.700280e+02
6.343836e+05,7.342402e+00,1.230356e+04,1.424023e-01,9.324291e-01,9.326244e-01,7.196553e-05,2.958921e-08,3.800386e+01,7.963517e+00,3.004034e+01,4.018081e+01,1.700000e+02
6.344836e+05,7.343560e+00,1.240359e+04,1.435601e-01,9.325537e-01,9.326272e-01,7.492531e-05,2.958912e-08,3.801503e+01,7.963517e+00,3.005151e+01,4.018848e+01,1.700000e+02
6.345836e+05,7.344718e+00,1.250362e+04,1.447178e-01,9.326783e-01,9.326299e-01,7.788507e-05,2.958904e-08,3.802620e+01,7.963517e+00,3.006268e+01,4.019616e+01,1.700000e+02
6.346836e+05,7.345876e+00,1.260365e+04,1.458755e-01,9.326555e-01,9.326327e-01,8.084483e-05,2.958895e-08,3.802834e+01,7.963517e+00,3.006483e+01,4.019924e+01,1.700000e+02
6.347837e+05,7.347033e+00,1.270368e+04,1.470333e-01,9.325978e-01,9.326354e-01,8.380457e-05,2.958886e-08,3.802834e+01,7.963517e+00,3.006483e+01,4.020124e+01,1.700000e+02
6.348837e+05,7.348191e+00,1.280370e+04,1.481910e-01,9.325545e-01,9.326382e-01,8.676431e-05,2.958877e-08,3.802278e+01,7.964269e+00,3.005851e+01,4.019671e+01,1.700118e+02
6.349837e+05,7.349349e+00,1.290373e+04,1.493488e-01,9.325459e-01,9.326410e-01,8.972404e-05,2.958869e-08,3.800387e+01,7.966819e+00,3.003705e+01,4.017655e+01,1.700520e+02
6.350838e+05,7.350507e+00,1.300376e+04,1.505065e-01,9.325372e-01,9.326437e-01,9.268376e-05,2.958860e-08,3.798496e+01,7.969370e+00,3.001559e+01,4.015639e+01,1.700922e+02
6.351838e+05,7.351664e+00,1.310379e+04,1.516643e-01,9.325467e-01,9.326465e-01,9.564347e-05,2.958851e-08,3.798753e+01,7.967811e+00,3.001972e+01,4.015893e+01,1.701000e+02
6.352838e+05,7.352822e+00,1.320382e+04,1.528220e-01,9.325605e-01,9.326492e-01,9.860318e-05,2.958842e-08,3.799524e+01,7.965269e+00,3.002997e+01,4.016690e+01,1.701000e+02
6.353838e+05,7.353980e+00,1.330385e+04,1.539797e-01,9.325998e-01,9.326520e-01,1.015629e-04,2.958834e-08,3.800401e+01,7.963517e+00,3.004049e+01,4.017508e+01,1.701124e+02
6.354839e+05,7.355137e+00,1.340388e+04,1.551375e-01,9.326960e-01,9.326548e-01,1.045226e-04,2.958825e-08,3.801515e+01,7.963517e+00,3.005163e+01,4.018369e+01,1.701525e+02
6.355839e+05,7.356295e+00,1.350391e+04,1.562952e-01,9.327922e-01,9.326575e-01,1.074822e-04,2.958816e-08,3.802628e+01,7.963517e+00,3.006276e+01,4.019230e+01,1.701926e+02
6.356839e+05,7.357453e+00,1.360394e+04,1.574530e-01,9.327275e-01,9.326603e-01,1.104419e-04,2.958807e-08,3.802556e+01,7.963517e+00,3.006205e+01,4.019378e+01,1.702325e+02
6.357840e+05,7.358611e+00,1.370397e+04,1.586107e-01,9.326260e-01,9.326630e-01,1.134016e-04,2.958799e-08,3.802215e+01,7.963517e+00,3.005863e+01,4.019362e+01,1.702724e+02
6.358840e+05,7.359768e+00,1.380399e+04,1.597685e-01,9.325751e-01,9.326658e-01,1.163612e-04,2.958790e-08,3.802085e+01,7.964301e+00,3.005655e+01,4.019393e+01,1.703000e+02
6.359840e+05,7.360926e+00,1.390402e+04,1.609262e-01,9.326369e-01,9.326686e-01,1.193209e-04,2.958781e-08,3.802426e+01,7.966834e+00,3.005743e+01,4.019527e+01,1.703000e+02
6.360841e+05,7.362084e+00,1.400405e+04,1.620839e-01,9.326987e-01,9.326713e-01,1.222805e-04,2.958772e-08,3.802768e+01,7.969367e+00,3.005831e+01,4.019661e+01,1.703000e+02
6.361841e+05,7.363242e+00,1.410408e+04,1.632417e-01,9.327291e-01,9.326741e-01,1.252401e-04,2.958764e-08,3.802559e+01,7.967817e+00,3.005777e+01,4.019344e+01,1.703645e+02
6.362841e+05,7.364399e+00,1.420411e+04,1.643994e-01,9.327517e-01,9.326768e-01,1.281997e-04,2.958755e-08,3.802216e+01,7.965275e+00,3.005689e+01,4.018916e+01,1.704446e+02
6.363841e+05,7.365557e+00,1.430414e+04,1.655572e-01,9.327552e-01,9.326796e-01,1.311593e-04,2.958746e-08,3.801742e+01,7.963517e+00,3.005391e+01,4.018409e+01,1.704877e+02
6.364842e+05,7.366715e+00,1.440417e+04,1.667149e-01,9.327156e-01,9.326824e-01,1.341189e-04,2.958737e-08,3.800974e+01,7.963517e+00,3.004622e+01,4.017722e+01,1.704478e+02
6.365842e+05,7.367873e+00,1.450420e+04,1.678726e-01,9.326759e-01,9.326851e-01,1.370785e-04,2.958729e-08,3.800206e+01,7.963517e+00,3.003854e+01,4.017036e+01,1.704078e+02
6.366842e+05,7.369030e+00,1.460423e+04,1.690304e-01,9.326216e-01,9.326879e-01,1.400381e-04,2.958720e-08,3.799226e+01,7.963517e+00,3.002875e+01,4.016173e+01,1.704323e+02
6.367843e+05,7.370188e+00,1.470425e+04,1.701881e-01,9.325637e-01,9.326906e-01,1.429977e-04,2.958711e-08,3.798195e+01,7.963517e+00,3.001843e+01,4.015267e+01,1.704725e+02
6.368843e+05,7.371346e+00,1.480428e+04,1.713459e-01,9.325297e-01,9.326934e-01,1.459572e-04,2.958702e-08,3.798054e+01,7.963517e+00,3.001702e+01,4.015233e+01,1.704874e+02
6.369843e+05,7.372504e+00,1.490431e+04,1.725036e-01,9.325474e-01,9.326962e-01,1.489168e-04,2.958693e-08,3.799840e+01,7.963517e+00,3.003489e+01,4.017088e+01,1.704476e+02
6.370843e+05,7.373661e+00,1.500434e+04,1.736614e-01,9.325650e-01,9.326989e-01,1.518763e-04,2.958685e-08,3.801627e+01,7.963517e+00,3.005275e+01,4.018942e+01,1.704079e+02
6.371844e+05,7.374819e+00,1.510437e+04,1.748191e-01,9.326219e-01,9.327017e-01,1.548359e-04,2.958676e-08,3.801565e+01,7.963517e+00,3.005214e+01,4.018680e+01,1.704000e+02
6.372844e+05,7.375977e+00,1.520440e+04,1.759768e-01,9.326885e-01,9.327044e-01,1.577954e-04,2.958667e-08,3.801050e+01,7.963517e+00,3.004698e+01,4.017897e+01,1.704000e+02
6.373844e+05,7.377135e+00,1.530443e+04,1.771346e-01,9.327034e-01,9.327072e-01,1.607549e-04,2.958658e-08,3.800454e+01,7.963517e+00,3.004102e+01,4.017206e+01,1.703874e+02
6.374845e+05,7.378292e+00,1.540446e+04,1.782923e-01,9.326061e-01,9.327100e-01,1.637144e-04,2.958650e-08,3.799683e+01,7.963517e+00,3.003331e+01,4.016716e+01,1.703473e+02
6.375845e+05,7.379450e+00,1.550449e+04,1.794501e-01,9.325088e-01,9.327127e-01,1.666739e-04,2.958641e-08,3.798912e+01,7.963517e+00,3.002560e+01,4.016225e+01,1.703073e+02
6.376845e+05,7.380608e+00,1.560452e+04,1.806078e-01,9.324950e-01,9.327155e-01,1.696334e-04,2.958632e-08,3.798982e+01,7.963517e+00,3.002630e+01,4.016348e+01,1.702673e+02
6.377845e+05,7.381766e+00,1.570454e+04,1.817656e-01,9.324997e-01,9.327182e-01,1.725929e-04,2.958623e-08,3.799238e+01,7.963517e+00,3.002886e+01,4.016606e+01,1.702274e+02
6.378846e+05,7.382923e+00,1.580457e+04,1.829233e-01,9.325487e-01,9.327210e-01,1.755524e-04,2.958615e-08,3.799736e+01,7.964315e+00,3.003305e+01,4.016965e+01,1.701874e+02
6.379846e+05,7.384081e+00,1.590460e+04,1.840810e-01,9.326946e-01,9.327238e-01,1.785118e-04,2.958606e-08,3.800764e+01,7.966857e+00,3.004078e+01,4.017545e+01,1.701474e+02
6.380846e+05,7.385239e+00,1.600463e+04,1.852388e-01,9.328405e-01,9.327265e-01,1.814713e-04,2.958597e-08,3.801792e+01,7.969398e+00,3.004852e+01,4.018125e+01,1.701073e+02
6.381847e+05,7.386397e+00,1.610466e+04,1.863965e-01,9.328025e-01,9.327293e-01,1.844308e-04,2.958588e-08,3.801145e+01,7.967798e+00,3.004365e+01,4.017574e+01,1.701651e+02
6.382847e+05,7.387554e+00,1.620469e+04,1.875543e-01,9.327235e-01,9.327321e-01,1.873902e-04,2.958580e-08,3.800124e+01,7.965274e+00,3.003597e+01,4.016771e+01,1.702446e+02
6.383847e+05,7.388712e+00,1.630472e+04,1.887120e-01,9.326523e-01,9.327348e-01,1.903496e-04,2.958571e-08,3.799571e+01,7.963517e+00,3.003219e+01,4.016436e+01,1.702878e+02
6.384847e+05,7.389870e+00,1.640475e+04,1.898698e-01,9.325988e-01,9.327376e-01,1.933091e-04,2.958562e-08,3.800086e+01,7.963517e+00,3.003735e+01,4.017173e+01,1.702476e+02
6.385848e+05,7.391027e+00,1.650478e+04,1.910275e-01,9.325454e-01,9.327403e-01,1.962685e-04,2.958553e-08,3.800602e+01,7.963517e+00,3.004250e+01,4.017911e+01,1.702074e+02
6.386848e+05,7.392185e+00,1.660480e+04,1.921852e-01,9.326111e-01,9.327431e-01,1.992279e-04,2.958545e-08,3.800906e+01,7.963517e+00,3.004554e+01,4.018009e+01,1.702326e+02
6.387848e+05,7.393343e+00,1.670483e+04,1.933430e-01,9.327037e-01,9.327459e-01,2.021873e-04,2.958536e-08,3.801162e+01,7.963517e+00,3.004810e+01,4.017964e+01,1.702725e+02
6.388849e+05,7.394501e+00,1.680486e+04,1.945007e-01,9.327634e-01,9.327486e-01,2.051467e-04,2.958527e-08,3.801258e+01,7.963517e+00,3.004906e+01,4.017861e+01,1.703000e+02
6.389849e+05,7.395658e+00,1.690489e+04,1.956585e-01,9.327504e-01,9.327514e-01,2.081060e-04,2.958518e-08,3.801000e+01,7.963517e+00,3.004648e+01,4.017629e+01,1.703000e+02
6.390849e+05,7.396816e+00,1.700492e+04,1.968162e-01,9.327375e-01,9.327541e-01,2.110654e-04,2.958510e-08,3.800742e+01,7.963517e+00,3.004390e+01,4.017398e+01,1.703000e+02
6.391849e+05,7.397974e+00,1.710495e+04,1.979740e-01,9.328196e-01,9.327569e-01,2.140248e-04,2.958501e-08,3.800066e+01,7.963517e+00,3.003714e+01,4.016389e+01,1.702344e+02
6.392850e+05,7.399132e+00,1.720498e+04,1.991317e-01,9.329220e-01,9.327597e-01,2.169841e-04,2.958492e-08,3.799300e+01,7.963517e+00,3.002949e+01,4.015215e+01,1.701549e+02
6.393850e+05,7.400289e+00,1.730501e+04,2.002894e-01,9.329560e-01,9.327624e-01,2.199435e-04,2.958483e-08,3.799359e+01,7.963517e+00,3.003008e+01,4.015161e+01,1.701250e+02
6.394850e+05,7.401447e+00,1.740504e+04,2.014472e-01,9.328381e-01,9.327652e-01,2.229028e-04,2.958475e-08,3.801250e+01,7.963517e+00,3.004898e+01,4.017595e+01,1.702054e+02
6.395851e+05,7.402605e+00,1.750507e+04,2.026049e-01,9.327202e-01,9.327679e-01,2.258621e-04,2.958466e-08,3.803141e+01,7.963517e+00,3.006789e+01,4.020029e+01,1.702858e+02
6.396851e+05,7.403763e+00,1.760509e+04,2.037627e-01,9.327906e-01,9.327707e-01,2.288214e-04,2.958457e-08,3.802986e+01,7.963517e+00,3.006634e+01,4.019620e+01,1.703000e+02
6.397851e+05,7.404920e+00,1.770512e+04,2.049204e-01,9.329016e-01,9.327735e-01,2.317808e-04,2.958448e-08,3.802391e+01,7.963517e+00,3.006039e+01,4.018598e+01,1.703000e+02
6.398852e+05,7.406078e+00,1.780515e+04,2.060781e-01,9.329613e-01,9.327762e-01,2.347401e-04,2.958440e-08,3.802165e+01,7.964306e+00,3.005735e+01,4.018145e+01,1.703249e+02
6.399852e+05,7.407236e+00,1.790518e+04,2.072359e-01,9.329067e-01,9.327790e-01,2.376993e-04,2.958431e-08,3.802767e+01,7.966857e+00,3.006081e+01,4.018960e+01,1.704053e+02
6.400852e+05,7.408394e+00,1.800521e+04,2.083936e-01,9.328521e-01,9.327817e-01,2.406586e-04,2.958422e-08,3.803369e+01,7.969407e+00,3.006428e+01,4.019775e+01,1.704857e+02
6.401852e+05,7.409551e+00,1.810524e+04,2.095514e-01,9.328319e-01,9.327845e-01,2.436179e-04,2.958413e-08,3.803265e+01,7.967773e+00,3.006487e+01,4.019746e+01,1.704671e+02
6.402853e+05,7.410709e+00,1.820527e+04,2.107091e-01,9.328191e-01,9.327873e-01,2.465772e-04,2.958405e-08,3.803008e+01,7.965232e+00,3.006485e+01,4.019533e+01,1.704270e+02
6.403853e+05,7.411867e+00,1.830530e+04,2.118669e-01,9.328006e-01,9.327900e-01,2.495364e-04,2.958396e-08,3.802307e+01,7.963517e+00,3.005955e+01,4.018857e+01,1.704130e+02
6.404853e+05,7.413025e+00,1.840533e+04,2.130246e-01,9.327704e-01,9.327928e-01,2.524957e-04,2.958387e-08,3.800685e+01,7.963517e+00,3.004333e+01,4.017223e+01,1.704529e+02
6.405854e+05,7.414182e+00,1.850535e+04,2.141823e-01,9.327402e-01,9.327955e-01,2.554549e-04,2.958378e-08,3.799063e+01,7.963517e+00,3.002712e+01,4.015588e+01,1.704928e+02
6.406854e+05,7.415340e+00,1.860538e+04,2.153401e-01,9.327553e-01,9.327983e-01,2.584141e-04,2.958370e-08,3.800108e+01,7.963517e+00,3.003756e+01,4.016656e+01,1.705329e+02
6.407854e+05,7.416498e+00,1.870541e+04,2.164978e-01,9.327803e-01,9.328011e-01,2.613734e-04,2.958361e-08,3.801735e+01,7.963517e+00,3.005383e+01,4.018314e+01,1.705729e+02
6.408854e+05,7.417656e+00,1.880544e+04,2.176556e-01,9.328608e-01,9.328038e-01,2.643326e-04,2.958352e-08,3.802724e+01,7.963517e+00,3.006372e+01,4.019096e+01,1.706130e+02
6.409855e+05,7.418813e+00,1.890547e+04,2.188133e-01,9.330568e-01,9.328066e-01,2.672918e-04,2.958343e-08,3.802382e+01,7.963517e+00,3.006031e+01,4.018054e+01,1.706529e+02
6.410855e+05,7.419971e+00,1.900550e+04,2.199711e-01,9.332527e-01,9.328093e-01,2.702510e-04,2.958335e-08,3.802041e+01,7.963517e+00,3.005689e+01,4.017011e+01,1.706928e+02
6.411855e+05,7.421129e+00,1.910553e+04,2.211288e-01,9.332558e-01,9.328121e-01,2.732102e-04,2.958326e-08,3.801769e+01,7.963517e+00,3.005417e+01,4.016709e+01,1.706672e+02
6.412856e+05,7.422287e+00,1.920556e+04,2.222865e-01,9.332165e-01,9.328149e-01,2.761693e-04,2.958317e-08,3.801512e+01,7.963517e+00,3.005160e+01,4.016569e+01,1.706271e+02
6.413856e+05,7.423444e+00,1.930559e+04,2.234443e-01,9.331768e-01,9.328176e-01,2.791285e-04,2.958308e-08,3.801255e+01,7.963517e+00,3.004903e+01,4.016431e+01,1.706000e+02
6.414856e+05,7.424602e+00,1.940562e+04,2.246020e-01,9.331364e-01,9.328204e-01,2.820877e-04,2.958299e-08,3.800999e+01,7.963517e+00,3.004647e+01,4.016296e+01,1.706000e+02
6.415856e+05,7.425760e+00,1.950564e+04,2.257598e-01,9.330960e-01,9.328231e-01,2.850468e-04,2.958291e-08,3.800743e+01,7.963517e+00,3.004391e+01,4.016161e+01,1.706000e+02
6.416857e+05,7.426918e+00,1.960567e+04,2.269175e-01,9.331647e-01,9.328259e-01,2.880060e-04,2.958282e-08,3.801611e+01,7.963517e+00,3.005259e+01,4.016854e+01,1.706329e+02
6.417857e+05,7.428075e+00,1.970570e+04,2.280753e-01,9.332575e-01,9.328287e-01,2.909651e-04,2.958273e-08,3.802728e+01,7.963517e+00,3.006376e+01,4.017731e+01,1.706731e+02
6.418857e+05,7.429233e+00,1.980573e+04,2.292330e-01,9.333011e-01,9.328314e-01,2.939242e-04,2.958264e-08,3.803194e+01,7.963517e+00,3.006843e+01,4.018080e+01,1.707000e+02
6.419858e+05,7.430391e+00,1.990576e+04,2.303907e-01,9.332448e-01,9.328342e-01,2.968833e-04,2.958256e-08,3.802344e+01,7.963517e+00,3.005992e+01,4.017363e+01,1.707000e+02
6.420858e+05,7.431548e+00,2.000579e+04,2.315485e-01,9.331886e-01,9.328369e-01,2.998424e-04,2.958247e-08,3.801493e+01,7.963517e+00,3.005142e+01,4.016646e+01,1.707000e+02
6.421858e+05,7.432706e+00,2.010582e+04,2.327062e-01,9.332141e-01,9.328397e-01,3.028015e-04,2.958238e-08,3.802040e+01,7.963517e+00,3.005689e+01,4.017144e+01,1.707329e+02
6.422858e+05,7.433864e+00,2.020585e+04,2.338640e-01,9.332577e-01,9.328425e-01,3.057606e-04,2.958229e-08,3.802900e+01,7.963517e+00,3.006548e+01,4.017914e+01,1.707731e+02
6.423859e+05,7.435022e+00,2.030588e+04,2.350217e-01,9.332830e-01,9.328452e-01,3.087197e-04,2.958221e-08,3.802691e+01,7.963517e+00,3.006339e+01,4.017603e+01,1.708000e+02
6.424859e+05,7.436179e+00,2.040590e+04,2.361795e-01,9.332707e-01,9.328480e-01,3.116788e-04,2.958212e-08,3.800309e+01,7.963517e+00,3.003957e+01,4.015093e+01,1.708000e+02
6.425859e+05,7.437337e+00,2.050593e+04,2.373372e-01,9.332584e-01,9.328507e-01,3.146378e-04,2.958203e-08,3.797927e+01,7.963517e+00,3.001576e+01,4.012584e+01,1.708000e+02
6.426860e+05,7.438495e+00,2.060596e+04,2.384949e-01,9.333035e-01,9.328535e-01,3.175969e-04,2.958194e-08,3.798121e+01,7.963517e+00,3.001769e+01,4.012636e+01,1.708000e+02
6.427860e+05,7.439653e+00,2.070599e+04,2.396527e-01,9.333615e-01,9.328563e-01,3.205559e-04,2.958186e-08,3.798894e+01,7.963517e+00,3.002543e+01,4.013265e+01,1.708000e+02
6.428860e+05,7.440810e+00,2.080602e+04,2.408104e-01,9.333210e-01,9.328590e-01,3.235150e-04,2.958177e-08,3.799948e+01,7.963517e+00,3.003597e+01,4.014534e+01,1.707868e+02
6.429860e+05,7.441968e+00,2.090605e+04,2.419682e-01,9.330795e-01,9.328618e-01,3.264740e-04,2.958168e-08,3.801576e+01,7.963517e+00,3.005224e+01,4.017110e+01,1.707468e+02
6.430861e+05,7.443126e+00,2.100608e+04,2.431259e-01,9.328380e-01,9.328645e-01,3.294330e-04,2.958159e-08,3.803203e+01,7.963517e+00,3.006851e+01,4.019689e+01,1.707067e+02
6.431861e+05,7.444284e+00,2.110611e+04,2.442836e-01,9.326876e-01,9.328673e-01,3.323920e-04,2.958151e-08,3.802555e+01,7.963517e+00,3.006204e+01,4.019514e+01,1.707000e+02
6.432861e+05,7.445441e+00,2.120614e+04,2.454414e-01,9.325556e-01,9.328701e-01,3.353510e-04,2.958142e-08,3.801450e+01,7.963517e+00,3.005098e+01,4.018785e+01,1.707000e+02
6.433862e+05,7.446599e+00,2.130616e+04,2.465991e-01,9.324742e-01,9.328728e-01,3.383100e-04,2.958133e-08,3.800971e+01,7.963517e+00,3.004619e+01,4.018552e+01,1.706744e+02
6.434862e+05,7.447757e+00,2.140619e+04,2.477569e-01,9.325010e-01,9.328756e-01,3.412690e-04,2.958124e-08,3.801830e+01,7.963517e+00,3.005478e+01,4.019381e+01,1.705940e+02
6.435862e+05,7.448915e+00,2.150622e+04,2.489146e-01,9.325278e-01,9.328783e-01,3.442280e-04,2.958116e-08,3.802689e+01,7.963517e+00,3.006338e+01,4.020210e+01,1.705136e+02
6.436863e+05,7.450072e+00,2.160625e+04,2.500724e-01,9.324962e-01,9.328811e-01,3.471870e-04,2.958107e-08,3.802125e+01,7.963517e+00,3.005773e+01,4.019714e+01,1.705000e+02
6.437863e+05,7.451230e+00,2.170628e+04,2.512301e-01,9.324527e-01,9.328839e-01,3.501459e-04,2.958098e-08,3.801272e+01,7.963517e+00,3.004920e+01,4.018949e+01,1.705000e+02
6.438863e+05,7.452388e+00,2.180631e+04,2.523878e-01,9.324276e-01,9.328866e-01,3.531049e-04,2.958089e-08,3.800612e+01,7.963517e+00,3.004261e+01,4.018329e+01,1.705000e+02
6.439863e+05,7.453546e+00,2.190634e+04,2.535456e-01,9.324406e-01,9.328894e-01,3.560638e-04,2.958081e-08,3.800355e+01,7.963517e+00,3.004003e+01,4.018008e+01,1.705000e+02
6.440864e+05,7.454703e+00,2.200637e+04,2.547033e-01,9.324536e-01,9.328922e-01,3.590228e-04,2.958072e-08,3.800097e+01,7.963517e+00,3.003745e+01,4.017686e+01,1.705000e+02
6.441864e+05,7.455861e+00,2.210640e+04,2.558611e-01,9.324449e-01,9.328949e-01,3.619817e-04,2.958063e-08,3.800269e+01,7.963517e+00,3.003917e+01,4.017901e+01,1.705000e+02
6.442864e+05,7.457019e+00,2.220643e+04,2.570188e-01,9.324321e-01,9.328977e-01,3.649406e-04,2.958054e-08,3.800524e+01,7.963517e+00,3.004173e+01,4.018219e+01,1.705000e+02
6.443865e+05,7.458177e+00,2.230645e+04,2.581766e-01,9.324828e-01,9.329004e-01,3.678995e-04,2.958046e-08,3.800976e+01,7.963517e+00,3.004624e+01,4.018529e+01,1.704739e+02
6.444865e+05,7.459334e+00,2.240648e+04,2.593343e-01,9.326653e-01,9.329032e-01,3.708584e-04,2.958037e-08,3.801836e+01,7.963517e+00,3.005484e+01,4.018819e+01,1.703935e+02
6.445865e+05,7.460492e+00,2.250651e+04,2.604920e-01,9.328479e-01,9.329060e-01,3.738173e-04,2.958028e-08,3.802695e+01,7.963517e+00,3.006343e+01,4.019110e+01,1.703131e+02
6.446865e+05,7.461650e+00,2.260654e+04,2.616498e-01,9.327626e-01,9.329087e-01,3.767762e-04,2.958019e-08,3.802549e+01,7.963517e+00,3.006198e+01,4.019249e+01,1.702667e+02
6.447866e+05,7.462808e+00,2.270657e+04,2.628075e-01,9.326254e-01,9.329115e-01,3.797350e-04,2.958011e-08,3.802209e+01,7.963517e+00,3.005858e+01,4.019358e+01,1.702269e+02
6.448866e+05,7.463965e+00,2.280660e+04,2.639653e-01,9.325414e-01,9.329142e-01,3.826939e-04,2.958002e-08,3.801478e+01,7.962682e+00,3.005210e+01,4.018870e+01,1.702391e+02
6.449866e+05,7.465123e+00,2.290663e+04,2.651230e-01,9.325684e-01,9.329170e-01,3.856528e-04,2.957993e-08,3.799931e+01,7.960103e+00,3.003921e+01,4.017137e+01,1.703597e+02
6.450867e+05,7.466281e+00,2.300666e+04,2.662808e-01,9.325953e-01,9.329198e-01,3.886116e-04,2.957984e-08,3.798384e+01,7.957525e+00,3.002631e+01,4.015404e+01,1.704803e+02
6.451867e+05,7.467438e+00,2.310669e+04,2.674385e-01,9.325852e-01,9.329225e-01,3.915704e-04,2.957976e-08,3.797701e+01,7.959253e+00,3.001776e+01,4.014694e+01,1.704330e+02
6.452867e+05,7.468596e+00,2.320671e+04,2.685962e-01,9.325678e-01,9.329253e-01,3.945293e-04,2.957967e-08,3.797187e+01,7.961822e+00,3.001005e+01,4.014184e+01,1.703529e+02
