Repository: brandonlampe/CS_Data

# Repository for Crushed Salt Data
**Grant No: 456417**

This is a work in progress!

## Repository Content

### Directory Names
A uniform namining structure still in progress, but in general directories are named according to the following:
 - Names contain no spaces, a single underscore "_" will be used as a file name seperator.
 - Files are for the Crushed Salt Project (CSP); therefore, the first three charaters of each file are "CSP".
 - Folders are organized by which frame the test was performed on i.e., A2 or A3.
 - The fifth and sixth charaters of each file name will therefore be "A" followed by the frame number.

File: UNM_WP_HY_175_09/STAGE08/CREEP_FIT/175_09_STAGE08_CREEP_OUT.csv (part 2 of 3)
Analysis by Brandon Lampe, performed on: 2016/11/18 13:59:17
Experimental results below begin at: 2016/04/15 14:14:02
Duration (sec),Duration (day),Elapsed Time (sec),Elapsed Time (day),Interpolated Fractional Density,Fit to Fractional Density,Fit to Volume Strain,Fit to Volume Strain Rate (1/sec),Confining Pressure (MPa),Pore Pressure (MPa),Terzaghi Pressure (MPa),Solid Pressure (MPa),Temperature (C))
6.453867e+05,7.469754e+00,2.330674e+04,2.697540e-01,9.325711e-01,9.329280e-01,3.974881e-04,2.957958e-08,3.797659e+01,7.963517e+00,3.001307e+01,4.014666e+01,1.703135e+02
6.454868e+05,7.470912e+00,2.340677e+04,2.709117e-01,9.326146e-01,9.329308e-01,4.004469e-04,2.957949e-08,3.800040e+01,7.963517e+00,3.003689e+01,4.017070e+01,1.703533e+02
6.455868e+05,7.472069e+00,2.350680e+04,2.720695e-01,9.326581e-01,9.329336e-01,4.034057e-04,2.957941e-08,3.802422e+01,7.963517e+00,3.006070e+01,4.019473e+01,1.703931e+02
6.456868e+05,7.473227e+00,2.360683e+04,2.732272e-01,9.326324e-01,9.329363e-01,4.063645e-04,2.957932e-08,3.802550e+01,7.961386e+00,3.006412e+01,4.019715e+01,1.704000e+02
6.457869e+05,7.474385e+00,2.370686e+04,2.743849e-01,9.325922e-01,9.329391e-01,4.093233e-04,2.957923e-08,3.802206e+01,7.958807e+00,3.006326e+01,4.019504e+01,1.704000e+02
6.458869e+05,7.475543e+00,2.380689e+04,2.755427e-01,9.325748e-01,9.329418e-01,4.122820e-04,2.957914e-08,3.801545e+01,7.957103e+00,3.005835e+01,4.018867e+01,1.704406e+02
6.459869e+05,7.476700e+00,2.390692e+04,2.767004e-01,9.326017e-01,9.329446e-01,4.152408e-04,2.957906e-08,3.800265e+01,7.957103e+00,3.004554e+01,4.017401e+01,1.705604e+02
6.460869e+05,7.477858e+00,2.400695e+04,2.778582e-01,9.326286e-01,9.329474e-01,4.181996e-04,2.957897e-08,3.798985e+01,7.957103e+00,3.003274e+01,4.015936e+01,1.706802e+02
6.461870e+05,7.479016e+00,2.410698e+04,2.790159e-01,9.328737e-01,9.329501e-01,4.211583e-04,2.957888e-08,3.800344e+01,7.959247e+00,3.004420e+01,4.016532e+01,1.707000e+02
6.462870e+05,7.480174e+00,2.420700e+04,2.801737e-01,9.331621e-01,9.329529e-01,4.241171e-04,2.957879e-08,3.802229e+01,7.961817e+00,3.006047e+01,4.017537e+01,1.707000e+02
6.463870e+05,7.481331e+00,2.430703e+04,2.813314e-01,9.333173e-01,9.329556e-01,4.270758e-04,2.957871e-08,3.803187e+01,7.962652e+00,3.006922e+01,4.018023e+01,1.706865e+02
6.464871e+05,7.482489e+00,2.440706e+04,2.824891e-01,9.332116e-01,9.329584e-01,4.300345e-04,2.957862e-08,3.802334e+01,7.960091e+00,3.006325e+01,4.017491e+01,1.706466e+02
6.465871e+05,7.483647e+00,2.450709e+04,2.836469e-01,9.331060e-01,9.329612e-01,4.329932e-04,2.957853e-08,3.801480e+01,7.957531e+00,3.005727e+01,4.016960e+01,1.706067e+02
6.466871e+05,7.484805e+00,2.460712e+04,2.848046e-01,9.329134e-01,9.329639e-01,4.359519e-04,2.957844e-08,3.801123e+01,7.957103e+00,3.005413e+01,4.017245e+01,1.705665e+02
6.467871e+05,7.485962e+00,2.470715e+04,2.859624e-01,9.327034e-01,9.329667e-01,4.389106e-04,2.957836e-08,3.800865e+01,7.957103e+00,3.005155e+01,4.017694e+01,1.705263e+02
6.468872e+05,7.487120e+00,2.480718e+04,2.871201e-01,9.325614e-01,9.329694e-01,4.418693e-04,2.957827e-08,3.800873e+01,7.957103e+00,3.005163e+01,4.018193e+01,1.704863e+02
6.469872e+05,7.488278e+00,2.490721e+04,2.882779e-01,9.325480e-01,9.329722e-01,4.448280e-04,2.957818e-08,3.801383e+01,7.957103e+00,3.005673e+01,4.018786e+01,1.704465e+02
6.470872e+05,7.489436e+00,2.500724e+04,2.894356e-01,9.325346e-01,9.329750e-01,4.477867e-04,2.957809e-08,3.801894e+01,7.957103e+00,3.006183e+01,4.019380e+01,1.704067e+02
6.471873e+05,7.490593e+00,2.510726e+04,2.905933e-01,9.325772e-01,9.329777e-01,4.507453e-04,2.957801e-08,3.801550e+01,7.959249e+00,3.005625e+01,4.018849e+01,1.704334e+02
6.472873e+05,7.491751e+00,2.520729e+04,2.917511e-01,9.326310e-01,9.329805e-01,4.537040e-04,2.957792e-08,3.801035e+01,7.961827e+00,3.004852e+01,4.018091e+01,1.704736e+02
6.473873e+05,7.492909e+00,2.530732e+04,2.929088e-01,9.326613e-01,9.329832e-01,4.566626e-04,2.957783e-08,3.801077e+01,7.963517e+00,3.004726e+01,4.018021e+01,1.705137e+02
6.474874e+05,7.494067e+00,2.540735e+04,2.940666e-01,9.326464e-01,9.329860e-01,4.596212e-04,2.957774e-08,3.802183e+01,7.963517e+00,3.005831e+01,4.019257e+01,1.705535e+02
6.475874e+05,7.495224e+00,2.550738e+04,2.952243e-01,9.326316e-01,9.329888e-01,4.625799e-04,2.957766e-08,3.803289e+01,7.963517e+00,3.006937e+01,4.020494e+01,1.705933e+02
6.476874e+05,7.496382e+00,2.560741e+04,2.963821e-01,9.326079e-01,9.329915e-01,4.655385e-04,2.957757e-08,3.802551e+01,7.963517e+00,3.006199e+01,4.019785e+01,1.706333e+02
6.477874e+05,7.497540e+00,2.570744e+04,2.975398e-01,9.325823e-01,9.329943e-01,4.684971e-04,2.957748e-08,3.801437e+01,7.963517e+00,3.005086e+01,4.018679e+01,1.706733e+02
6.478875e+05,7.498698e+00,2.580747e+04,2.986975e-01,9.325982e-01,9.329970e-01,4.714557e-04,2.957739e-08,3.800783e+01,7.963517e+00,3.004431e+01,4.017923e+01,1.707000e+02
6.479875e+05,7.499855e+00,2.590750e+04,2.998553e-01,9.326965e-01,9.329998e-01,4.744143e-04,2.957731e-08,3.801041e+01,7.963517e+00,3.004689e+01,4.017860e+01,1.707000e+02
6.480875e+05,7.501013e+00,2.600753e+04,3.010130e-01,9.327947e-01,9.330026e-01,4.773729e-04,2.957722e-08,3.801299e+01,7.963517e+00,3.004947e+01,4.017797e+01,1.707000e+02
6.481876e+05,7.502171e+00,2.610755e+04,3.021708e-01,9.329860e-01,9.330053e-01,4.803314e-04,2.957713e-08,3.801338e+01,7.963517e+00,3.004986e+01,4.017179e+01,1.706663e+02
6.482876e+05,7.503329e+00,2.620758e+04,3.033285e-01,9.331940e-01,9.330081e-01,4.832900e-04,2.957704e-08,3.801338e+01,7.963517e+00,3.004986e+01,4.016461e+01,1.706265e+02
6.483876e+05,7.504486e+00,2.630761e+04,3.044863e-01,9.333372e-01,9.330108e-01,4.862486e-04,2.957696e-08,3.801424e+01,7.963517e+00,3.005072e+01,4.016059e+01,1.706000e+02
6.484876e+05,7.505644e+00,2.640764e+04,3.056440e-01,9.333509e-01,9.330136e-01,4.892071e-04,2.957687e-08,3.801682e+01,7.963517e+00,3.005330e+01,4.016288e+01,1.706000e+02
6.485877e+05,7.506802e+00,2.650767e+04,3.068017e-01,9.333646e-01,9.330164e-01,4.921657e-04,2.957678e-08,3.801940e+01,7.963517e+00,3.005588e+01,4.016517e+01,1.706000e+02
6.486877e+05,7.507959e+00,2.660770e+04,3.079595e-01,9.333891e-01,9.330191e-01,4.951242e-04,2.957669e-08,3.801763e+01,7.963517e+00,3.005411e+01,4.016243e+01,1.706000e+02
6.487877e+05,7.509117e+00,2.670773e+04,3.091172e-01,9.334156e-01,9.330219e-01,4.980827e-04,2.957661e-08,3.801507e+01,7.963517e+00,3.005155e+01,4.015877e+01,1.706000e+02
6.488878e+05,7.510275e+00,2.680776e+04,3.102750e-01,9.334134e-01,9.330246e-01,5.010412e-04,2.957652e-08,3.801250e+01,7.963517e+00,3.004898e+01,4.015609e+01,1.705863e+02
6.489878e+05,7.511433e+00,2.690779e+04,3.114327e-01,9.333559e-01,9.330274e-01,5.039997e-04,2.957643e-08,3.800992e+01,7.963517e+00,3.004640e+01,4.015532e+01,1.705461e+02
6.490878e+05,7.512590e+00,2.700781e+04,3.125904e-01,9.332983e-01,9.330302e-01,5.069582e-04,2.957634e-08,3.800734e+01,7.963517e+00,3.004383e+01,4.015454e+01,1.705059e+02
6.491878e+05,7.513748e+00,2.710784e+04,3.137482e-01,9.331450e-01,9.330329e-01,5.099167e-04,2.957626e-08,3.801858e+01,7.965672e+00,3.005291e+01,4.017172e+01,1.705679e+02
6.492879e+05,7.514906e+00,2.720787e+04,3.149059e-01,9.329752e-01,9.330357e-01,5.128752e-04,2.957617e-08,3.803219e+01,7.968196e+00,3.006399e+01,4.019198e+01,1.706475e+02
6.493879e+05,7.516064e+00,2.730790e+04,3.160637e-01,9.328694e-01,9.330385e-01,5.158336e-04,2.957608e-08,3.803825e+01,7.968995e+00,3.006926e+01,4.020208e+01,1.707000e+02
6.494879e+05,7.517221e+00,2.740793e+04,3.172214e-01,9.328877e-01,9.330412e-01,5.187921e-04,2.957599e-08,3.802966e+01,7.966444e+00,3.006321e+01,4.019242e+01,1.707000e+02
6.495880e+05,7.518379e+00,2.750796e+04,3.183792e-01,9.329060e-01,9.330440e-01,5.217506e-04,2.957591e-08,3.802106e+01,7.963894e+00,3.005717e+01,4.018275e+01,1.707000e+02
6.496880e+05,7.519537e+00,2.760799e+04,3.195369e-01,9.328721e-01,9.330467e-01,5.247090e-04,2.957582e-08,3.800457e+01,7.963517e+00,3.004105e+01,4.016627e+01,1.707000e+02
6.497880e+05,7.520695e+00,2.770802e+04,3.206946e-01,9.328292e-01,9.330495e-01,5.276674e-04,2.957573e-08,3.798670e+01,7.963517e+00,3.002319e+01,4.014860e+01,1.707000e+02
6.498880e+05,7.521852e+00,2.780805e+04,3.218524e-01,9.328515e-01,9.330523e-01,5.306259e-04,2.957564e-08,3.798302e+01,7.964379e+00,3.001865e+01,4.014383e+01,1.707136e+02
6.499881e+05,7.523010e+00,2.790808e+04,3.230101e-01,9.330012e-01,9.330550e-01,5.335843e-04,2.957556e-08,3.800701e+01,7.966920e+00,3.004008e+01,4.016418e+01,1.707536e+02
6.500881e+05,7.524168e+00,2.800810e+04,3.241679e-01,9.331509e-01,9.330578e-01,5.365427e-04,2.957547e-08,3.803099e+01,7.969462e+00,3.006152e+01,4.018454e+01,1.707937e+02
6.501881e+05,7.525326e+00,2.810813e+04,3.253256e-01,9.329916e-01,9.330605e-01,5.395011e-04,2.957538e-08,3.802321e+01,7.967720e+00,3.005549e+01,4.018183e+01,1.708000e+02
6.502882e+05,7.526483e+00,2.820816e+04,3.264834e-01,9.327748e-01,9.330633e-01,5.424595e-04,2.957529e-08,3.800951e+01,7.965178e+00,3.004433e+01,4.017481e+01,1.708000e+02
6.503882e+05,7.527641e+00,2.830819e+04,3.276411e-01,9.326283e-01,9.330661e-01,5.454178e-04,2.957521e-08,3.800144e+01,7.963517e+00,3.003792e+01,4.017134e+01,1.708000e+02
6.504882e+05,7.528799e+00,2.840822e+04,3.287988e-01,9.326145e-01,9.330688e-01,5.483762e-04,2.957512e-08,3.800400e+01,7.963517e+00,3.004048e+01,4.017456e+01,1.708000e+02
6.505882e+05,7.529957e+00,2.850825e+04,3.299566e-01,9.326008e-01,9.330716e-01,5.513346e-04,2.957503e-08,3.800656e+01,7.963517e+00,3.004304e+01,4.017778e+01,1.708000e+02
6.506883e+05,7.531114e+00,2.860828e+04,3.311143e-01,9.327262e-01,9.330743e-01,5.542929e-04,2.957494e-08,3.800914e+01,7.963517e+00,3.004562e+01,4.017621e+01,1.707662e+02
6.507883e+05,7.532272e+00,2.870831e+04,3.322721e-01,9.328778e-01,9.330771e-01,5.572513e-04,2.957486e-08,3.801171e+01,7.963517e+00,3.004820e+01,4.017373e+01,1.707260e+02
6.508883e+05,7.533430e+00,2.880834e+04,3.334298e-01,9.329757e-01,9.330799e-01,5.602096e-04,2.957477e-08,3.801640e+01,7.963517e+00,3.005288e+01,4.017538e+01,1.707000e+02
6.509884e+05,7.534588e+00,2.890836e+04,3.345876e-01,9.329755e-01,9.330826e-01,5.631680e-04,2.957468e-08,3.802494e+01,7.963517e+00,3.006142e+01,4.018453e+01,1.707000e+02
6.510884e+05,7.535745e+00,2.900839e+04,3.357453e-01,9.329754e-01,9.330854e-01,5.661263e-04,2.957459e-08,3.803347e+01,7.963517e+00,3.006995e+01,4.019368e+01,1.707000e+02
6.511884e+05,7.536903e+00,2.910842e+04,3.369030e-01,9.329192e-01,9.330881e-01,5.690846e-04,2.957451e-08,3.801876e+01,7.963517e+00,3.005524e+01,4.017986e+01,1.707000e+02
6.512885e+05,7.538061e+00,2.920845e+04,3.380608e-01,9.328529e-01,9.330909e-01,5.720429e-04,2.957442e-08,3.799992e+01,7.963517e+00,3.003640e+01,4.016195e+01,1.707000e+02
6.513885e+05,7.539219e+00,2.930848e+04,3.392185e-01,9.328286e-01,9.330937e-01,5.750012e-04,2.957433e-08,3.799435e+01,7.964411e+00,3.002994e+01,4.015675e+01,1.707000e+02
6.514885e+05,7.540376e+00,2.940851e+04,3.403763e-01,9.328812e-01,9.330964e-01,5.779595e-04,2.957424e-08,3.801313e+01,7.966944e+00,3.004618e+01,4.017489e+01,1.707000e+02
6.515885e+05,7.541534e+00,2.950854e+04,3.415340e-01,9.329337e-01,9.330992e-01,5.809177e-04,2.957416e-08,3.803190e+01,7.969477e+00,3.006243e+01,4.019302e+01,1.707000e+02
6.516886e+05,7.542692e+00,2.960857e+04,3.426918e-01,9.330096e-01,9.331019e-01,5.838760e-04,2.957407e-08,3.803694e+01,7.967699e+00,3.006925e+01,4.019593e+01,1.707000e+02
6.517886e+05,7.543849e+00,2.970860e+04,3.438495e-01,9.330898e-01,9.331047e-01,5.868343e-04,2.957398e-08,3.803952e+01,7.965149e+00,3.007437e+01,4.019610e+01,1.707000e+02
6.518886e+05,7.545007e+00,2.980863e+04,3.450072e-01,9.330824e-01,9.331075e-01,5.897925e-04,2.957389e-08,3.803811e+01,7.964427e+00,3.007368e+01,4.019489e+01,1.707000e+02
6.519887e+05,7.546165e+00,2.990865e+04,3.461650e-01,9.329196e-01,9.331102e-01,5.927508e-04,2.957381e-08,3.802960e+01,7.966951e+00,3.006265e+01,4.019122e+01,1.707000e+02
6.520887e+05,7.547323e+00,3.000868e+04,3.473227e-01,9.327569e-01,9.331130e-01,5.957090e-04,2.957372e-08,3.802110e+01,7.969476e+00,3.005162e+01,4.018754e+01,1.707000e+02
6.521887e+05,7.548480e+00,3.010871e+04,3.484805e-01,9.328486e-01,9.331157e-01,5.986672e-04,2.957363e-08,3.802269e+01,7.969862e+00,3.005283e+01,4.018606e+01,1.707000e+02
6.522887e+05,7.549638e+00,3.020874e+04,3.496382e-01,9.329863e-01,9.331185e-01,6.016254e-04,2.957354e-08,3.802612e+01,7.969862e+00,3.005626e+01,4.018497e+01,1.707000e+02
6.523888e+05,7.550796e+00,3.030877e+04,3.507959e-01,9.330757e-01,9.331213e-01,6.045836e-04,2.957346e-08,3.802715e+01,7.969862e+00,3.005729e+01,4.018299e+01,1.707000e+02
6.524888e+05,7.551954e+00,3.040880e+04,3.519537e-01,9.330756e-01,9.331240e-01,6.075418e-04,2.957337e-08,3.802373e+01,7.969862e+00,3.005387e+01,4.017933e+01,1.707000e+02
6.525888e+05,7.553111e+00,3.050883e+04,3.531114e-01,9.330754e-01,9.331268e-01,6.105000e-04,2.957328e-08,3.802032e+01,7.969862e+00,3.005046e+01,4.017568e+01,1.707000e+02
6.526889e+05,7.554269e+00,3.060886e+04,3.542692e-01,9.331514e-01,9.331295e-01,6.134582e-04,2.957319e-08,3.801545e+01,7.969862e+00,3.004558e+01,4.016784e+01,1.707339e+02
6.527889e+05,7.555427e+00,3.070889e+04,3.554269e-01,9.332412e-01,9.331323e-01,6.164164e-04,2.957311e-08,3.801031e+01,7.969862e+00,3.004045e+01,4.015923e+01,1.707739e+02
6.528889e+05,7.556585e+00,3.080891e+04,3.565847e-01,9.332607e-01,9.331351e-01,6.193745e-04,2.957302e-08,3.800607e+01,7.969862e+00,3.003621e+01,4.015402e+01,1.707860e+02
6.529889e+05,7.557742e+00,3.090894e+04,3.577424e-01,9.331493e-01,9.331378e-01,6.223327e-04,2.957293e-08,3.800350e+01,7.969862e+00,3.003364e+01,4.015510e+01,1.707459e+02
6.530890e+05,7.558900e+00,3.100897e+04,3.589001e-01,9.330380e-01,9.331406e-01,6.252908e-04,2.957284e-08,3.800093e+01,7.969862e+00,3.003107e+01,4.015619e+01,1.707059e+02
6.531890e+05,7.560058e+00,3.110900e+04,3.600579e-01,9.330555e-01,9.331433e-01,6.282490e-04,2.957276e-08,3.801002e+01,7.969862e+00,3.004016e+01,4.016533e+01,1.706659e+02
6.532890e+05,7.561216e+00,3.120903e+04,3.612156e-01,9.330951e-01,9.331461e-01,6.312071e-04,2.957267e-08,3.802112e+01,7.969862e+00,3.005125e+01,4.017585e+01,1.706260e+02
6.533891e+05,7.562373e+00,3.130906e+04,3.623734e-01,9.331071e-01,9.331489e-01,6.341652e-04,2.957258e-08,3.802625e+01,7.969862e+00,3.005639e+01,4.018094e+01,1.705860e+02
6.534891e+05,7.563531e+00,3.140909e+04,3.635311e-01,9.330671e-01,9.331516e-01,6.371233e-04,2.957249e-08,3.802023e+01,7.969862e+00,3.005037e+01,4.017587e+01,1.705458e+02
6.535891e+05,7.564689e+00,3.150912e+04,3.646889e-01,9.330272e-01,9.331544e-01,6.400814e-04,2.957241e-08,3.801422e+01,7.969862e+00,3.004435e+01,4.017080e+01,1.705056e+02
6.536891e+05,7.565847e+00,3.160915e+04,3.658466e-01,9.330176e-01,9.331571e-01,6.430395e-04,2.957232e-08,3.801118e+01,7.969862e+00,3.004131e+01,4.016788e+01,1.705000e+02
6.537892e+05,7.567004e+00,3.170918e+04,3.670043e-01,9.330128e-01,9.331599e-01,6.459976e-04,2.957223e-08,3.800861e+01,7.969862e+00,3.003875e+01,4.016530e+01,1.705000e+02
6.538892e+05,7.568162e+00,3.180920e+04,3.681621e-01,9.330051e-01,9.331627e-01,6.489557e-04,2.957214e-08,3.800422e+01,7.968957e+00,3.003526e+01,4.016092e+01,1.705143e+02
6.539892e+05,7.569320e+00,3.190923e+04,3.693198e-01,9.329919e-01,9.331654e-01,6.519137e-04,2.957206e-08,3.799651e+01,7.966416e+00,3.003010e+01,4.015330e+01,1.705543e+02
6.540893e+05,7.570478e+00,3.200926e+04,3.704776e-01,9.329787e-01,9.331682e-01,6.548718e-04,2.957197e-08,3.798881e+01,7.963874e+00,3.002493e+01,4.014567e+01,1.705944e+02
6.541893e+05,7.571635e+00,3.210929e+04,3.716353e-01,9.330481e-01,9.331709e-01,6.578298e-04,2.957188e-08,3.800827e+01,7.965695e+00,3.004257e+01,4.016401e+01,1.706343e+02
6.542893e+05,7.572793e+00,3.220932e+04,3.727931e-01,9.331310e-01,9.331737e-01,6.607879e-04,2.957179e-08,3.803217e+01,7.968228e+00,3.006394e+01,4.018658e+01,1.706742e+02
6.543893e+05,7.573951e+00,3.230935e+04,3.739508e-01,9.331942e-01,9.331765e-01,6.637459e-04,2.957171e-08,3.804576e+01,7.968960e+00,3.007680e+01,4.019891e+01,1.707000e+02
6.544894e+05,7.575109e+00,3.240938e+04,3.751085e-01,9.332216e-01,9.331792e-01,6.667039e-04,2.957162e-08,3.804062e+01,7.966418e+00,3.007421e+01,4.019264e+01,1.707000e+02
6.545894e+05,7.576266e+00,3.250941e+04,3.762663e-01,9.332491e-01,9.331820e-01,6.696619e-04,2.957153e-08,3.803549e+01,7.963877e+00,3.007161e+01,4.018637e+01,1.707000e+02
6.546894e+05,7.577424e+00,3.260944e+04,3.774240e-01,9.332301e-01,9.331847e-01,6.726200e-04,2.957144e-08,3.802963e+01,7.963517e+00,3.006611e+01,4.018077e+01,1.706657e+02
6.547895e+05,7.578582e+00,3.270946e+04,3.785818e-01,9.332035e-01,9.331875e-01,6.755779e-04,2.957136e-08,3.802365e+01,7.963517e+00,3.006014e+01,4.017529e+01,1.706258e+02
6.548895e+05,7.579740e+00,3.280949e+04,3.797395e-01,9.331799e-01,9.331903e-01,6.785359e-04,2.957127e-08,3.802100e+01,7.963517e+00,3.005749e+01,4.017326e+01,1.705858e+02
6.549895e+05,7.580897e+00,3.290952e+04,3.808973e-01,9.331621e-01,9.331930e-01,6.814939e-04,2.957118e-08,3.802443e+01,7.963517e+00,3.006091e+01,4.017755e+01,1.705458e+02
6.550896e+05,7.582055e+00,3.300955e+04,3.820550e-01,9.331443e-01,9.331958e-01,6.844519e-04,2.957109e-08,3.802786e+01,7.963517e+00,3.006434e+01,4.018183e+01,1.705057e+02
6.551896e+05,7.583213e+00,3.310958e+04,3.832127e-01,9.330966e-01,9.331986e-01,6.874098e-04,2.957101e-08,3.801880e+01,7.961314e+00,3.005748e+01,4.017393e+01,1.705000e+02
6.552896e+05,7.584370e+00,3.320961e+04,3.843705e-01,9.330438e-01,9.332013e-01,6.903678e-04,2.957092e-08,3.800766e+01,7.958745e+00,3.004892e+01,4.016400e+01,1.705000e+02
6.553896e+05,7.585528e+00,3.330964e+04,3.855282e-01,9.330005e-01,9.332041e-01,6.933257e-04,2.957083e-08,3.799778e+01,7.957103e+00,3.004067e+01,4.015502e+01,1.705288e+02
6.554897e+05,7.586686e+00,3.340967e+04,3.866860e-01,9.329739e-01,9.332068e-01,6.962837e-04,2.957074e-08,3.799010e+01,7.957103e+00,3.003299e+01,4.014771e+01,1.706087e+02
6.555897e+05,7.587844e+00,3.350970e+04,3.878437e-01,9.329473e-01,9.332096e-01,6.992416e-04,2.957066e-08,3.798241e+01,7.957103e+00,3.002531e+01,4.014039e+01,1.706885e+02
6.556897e+05,7.589001e+00,3.360973e+04,3.890014e-01,9.331346e-01,9.332124e-01,7.021995e-04,2.957057e-08,3.799014e+01,7.957103e+00,3.003304e+01,4.014221e+01,1.707000e+02
6.557898e+05,7.590159e+00,3.370975e+04,3.901592e-01,9.333578e-01,9.332151e-01,7.051574e-04,2.957048e-08,3.800046e+01,7.957103e+00,3.004335e+01,4.014556e+01,1.707000e+02
6.558898e+05,7.591317e+00,3.380978e+04,3.913169e-01,9.334727e-01,9.332179e-01,7.081153e-04,2.957039e-08,3.800791e+01,7.957103e+00,3.005080e+01,4.014959e+01,1.706853e+02
6.559898e+05,7.592475e+00,3.390981e+04,3.924747e-01,9.334020e-01,9.332206e-01,7.110732e-04,2.957031e-08,3.801046e+01,7.957103e+00,3.005335e+01,4.015476e+01,1.706455e+02
6.560898e+05,7.593632e+00,3.400984e+04,3.936324e-01,9.333313e-01,9.332234e-01,7.140311e-04,2.957022e-08,3.801301e+01,7.957103e+00,3.005591e+01,4.015993e+01,1.706058e+02
6.561899e+05,7.594790e+00,3.410987e+04,3.947902e-01,9.331300e-01,9.332262e-01,7.169890e-04,2.957013e-08,3.801117e+01,7.957103e+00,3.005407e+01,4.016491e+01,1.705656e+02
6.562899e+05,7.595948e+00,3.420990e+04,3.959479e-01,9.329066e-01,9.332289e-01,7.199468e-04,2.957004e-08,3.800860e+01,7.957103e+00,3.005149e+01,4.016986e+01,1.705254e+02
6.563899e+05,7.597106e+00,3.430993e+04,3.971056e-01,9.327670e-01,9.332317e-01,7.229047e-04,2.956996e-08,3.800508e+01,7.958045e+00,3.004704e+01,4.017085e+01,1.705147e+02
6.564900e+05,7.598263e+00,3.440996e+04,3.982634e-01,9.327715e-01,9.332344e-01,7.258625e-04,2.956987e-08,3.799996e+01,7.960605e+00,3.003936e+01,4.016501e+01,1.705546e+02
6.565900e+05,7.599421e+00,3.450999e+04,3.994211e-01,9.327761e-01,9.332372e-01,7.288204e-04,2.956978e-08,3.799484e+01,7.963166e+00,3.003167e+01,4.015918e+01,1.705945e+02
6.566900e+05,7.600579e+00,3.461001e+04,4.005789e-01,9.327998e-01,9.332400e-01,7.317782e-04,2.956969e-08,3.799859e+01,7.965718e+00,3.003287e+01,4.016220e+01,1.705653e+02
6.567900e+05,7.601737e+00,3.471004e+04,4.017366e-01,9.328264e-01,9.332427e-01,7.347360e-04,2.956961e-08,3.800374e+01,7.968268e+00,3.003548e+01,4.016662e+01,1.705251e+02
6.568901e+05,7.602894e+00,3.481007e+04,4.028944e-01,9.328510e-01,9.332455e-01,7.376938e-04,2.956952e-08,3.801016e+01,7.969862e+00,3.004029e+01,4.017253e+01,1.705149e+02
6.569901e+05,7.604052e+00,3.491010e+04,4.040521e-01,9.328723e-01,9.332482e-01,7.406516e-04,2.956943e-08,3.801866e+01,7.969862e+00,3.004880e+01,4.018092e+01,1.705547e+02
6.570901e+05,7.605210e+00,3.501013e+04,4.052098e-01,9.328936e-01,9.332510e-01,7.436094e-04,2.956934e-08,3.802717e+01,7.969862e+00,3.005731e+01,4.018930e+01,1.705945e+02
6.571902e+05,7.606368e+00,3.511016e+04,4.063676e-01,9.329006e-01,9.332538e-01,7.465672e-04,2.956926e-08,3.802539e+01,7.969862e+00,3.005553e+01,4.018715e+01,1.706345e+02
6.572902e+05,7.607525e+00,3.521019e+04,4.075253e-01,9.329053e-01,9.332565e-01,7.495250e-04,2.956917e-08,3.802197e+01,7.969862e+00,3.005210e+01,4.018332e+01,1.706746e+02
6.573902e+05,7.608683e+00,3.531022e+04,4.086831e-01,9.328970e-01,9.332593e-01,7.524828e-04,2.956908e-08,3.801979e+01,7.970788e+00,3.004901e+01,4.018121e+01,1.707000e+02
6.574902e+05,7.609841e+00,3.541025e+04,4.098408e-01,9.328661e-01,9.332620e-01,7.554405e-04,2.956900e-08,3.801979e+01,7.973321e+00,3.004647e+01,4.018209e+01,1.707000e+02
6.575903e+05,7.610999e+00,3.551027e+04,4.109986e-01,9.328352e-01,9.332648e-01,7.583983e-04,2.956891e-08,3.801979e+01,7.975854e+00,3.004394e+01,4.018298e+01,1.707000e+02
6.576903e+05,7.612156e+00,3.561030e+04,4.121563e-01,9.329070e-01,9.332676e-01,7.613560e-04,2.956882e-08,3.802716e+01,7.976207e+00,3.005096e+01,4.018837e+01,1.707345e+02
6.577903e+05,7.613314e+00,3.571033e+04,4.133140e-01,9.329955e-01,9.332703e-01,7.643138e-04,2.956873e-08,3.803573e+01,7.976207e+00,3.005952e+01,4.019450e+01,1.707745e+02
6.578904e+05,7.614472e+00,3.581036e+04,4.144718e-01,9.330809e-01,9.332731e-01,7.672715e-04,2.956865e-08,3.803805e+01,7.977445e+00,3.006061e+01,4.019395e+01,1.707854e+02
6.579904e+05,7.615630e+00,3.591039e+04,4.156295e-01,9.331607e-01,9.332758e-01,7.702292e-04,2.956856e-08,3.802949e+01,7.980843e+00,3.004864e+01,4.018177e+01,1.707453e+02
6.580904e+05,7.616787e+00,3.601042e+04,4.167873e-01,9.332406e-01,9.332786e-01,7.731869e-04,2.956847e-08,3.802092e+01,7.984241e+00,3.003668e+01,4.016960e+01,1.707053e+02
6.581904e+05,7.617945e+00,3.611045e+04,4.179450e-01,9.333127e-01,9.332814e-01,7.761446e-04,2.956838e-08,3.802720e+01,7.986912e+00,3.004029e+01,4.017365e+01,1.708040e+02
6.582905e+05,7.619103e+00,3.621048e+04,4.191027e-01,9.333836e-01,9.332841e-01,7.791023e-04,2.956830e-08,3.803574e+01,7.989473e+00,3.004626e+01,4.018017e+01,1.709237e+02
6.583905e+05,7.620260e+00,3.631051e+04,4.202605e-01,9.333480e-01,9.332869e-01,7.820600e-04,2.956821e-08,3.803618e+01,7.991103e+00,3.004507e+01,4.018175e+01,1.710000e+02
6.584905e+05,7.621418e+00,3.641054e+04,4.214182e-01,9.331257e-01,9.332896e-01,7.850176e-04,2.956812e-08,3.802243e+01,7.991103e+00,3.003132e+01,4.017468e+01,1.710000e+02
6.585906e+05,7.622576e+00,3.651056e+04,4.225760e-01,9.329034e-01,9.332924e-01,7.879753e-04,2.956803e-08,3.800868e+01,7.991103e+00,3.001757e+01,4.016761e+01,1.710000e+02
6.586906e+05,7.623734e+00,3.661059e+04,4.237337e-01,9.328516e-01,9.332952e-01,7.909330e-04,2.956795e-08,3.801892e+01,7.988861e+00,3.003006e+01,4.018054e+01,1.709301e+02
6.587906e+05,7.624891e+00,3.671062e+04,4.248915e-01,9.328242e-01,9.332979e-01,7.938906e-04,2.956786e-08,3.803258e+01,7.986301e+00,3.004628e+01,4.019631e+01,1.708502e+02
6.588907e+05,7.626049e+00,3.681065e+04,4.260492e-01,9.327859e-01,9.333007e-01,7.968482e-04,2.956777e-08,3.803323e+01,7.984690e+00,3.004854e+01,4.019845e+01,1.707851e+02
6.589907e+05,7.627207e+00,3.691068e+04,4.272069e-01,9.327293e-01,9.333034e-01,7.998059e-04,2.956768e-08,3.801182e+01,7.984690e+00,3.002713e+01,4.017745e+01,1.707451e+02
6.590907e+05,7.628365e+00,3.701071e+04,4.283647e-01,9.326727e-01,9.333062e-01,8.027635e-04,2.956760e-08,3.799041e+01,7.984690e+00,3.000572e+01,4.015645e+01,1.707050e+02
6.591907e+05,7.629522e+00,3.711074e+04,4.295224e-01,9.326305e-01,9.333090e-01,8.057211e-04,2.956751e-08,3.799668e+01,7.977298e+00,3.001938e+01,4.016516e+01,1.706651e+02
6.592908e+05,7.630680e+00,3.721077e+04,4.306802e-01,9.325903e-01,9.333117e-01,8.086787e-04,2.956742e-08,3.800692e+01,7.968846e+00,3.003808e+01,4.017814e+01,1.706252e+02
6.593908e+05,7.631838e+00,3.731080e+04,4.318379e-01,9.327178e-01,9.333145e-01,8.116363e-04,2.956733e-08,3.801560e+01,7.963517e+00,3.005208e+01,4.018342e+01,1.706148e+02
6.594908e+05,7.632996e+00,3.741082e+04,4.329957e-01,9.331314e-01,9.333172e-01,8.145939e-04,2.956725e-08,3.802159e+01,7.963517e+00,3.005807e+01,4.017556e+01,1.706549e+02
6.595909e+05,7.634153e+00,3.751085e+04,4.341534e-01,9.335450e-01,9.333200e-01,8.175515e-04,2.956716e-08,3.802759e+01,7.963517e+00,3.006407e+01,4.016771e+01,1.706949e+02
6.596909e+05,7.635311e+00,3.761088e+04,4.353111e-01,9.335861e-01,9.333228e-01,8.205090e-04,2.956707e-08,3.800747e+01,7.961281e+00,3.004619e+01,4.014491e+01,1.707349e+02
6.597909e+05,7.636469e+00,3.771091e+04,4.364689e-01,9.335732e-01,9.333255e-01,8.234666e-04,2.956698e-08,3.798357e+01,7.958720e+00,3.002485e+01,4.011994e+01,1.707748e+02
6.598909e+05,7.637627e+00,3.781094e+04,4.376266e-01,9.335431e-01,9.333283e-01,8.264241e-04,2.956690e-08,3.797827e+01,7.957103e+00,3.002116e+01,4.011541e+01,1.708000e+02
6.599910e+05,7.638784e+00,3.791097e+04,4.387844e-01,9.334833e-01,9.333310e-01,8.293817e-04,2.956681e-08,3.800482e+01,7.957103e+00,3.004771e+01,4.014591e+01,1.708000e+02
6.600910e+05,7.639942e+00,3.801100e+04,4.399421e-01,9.334235e-01,9.333338e-01,8.323392e-04,2.956672e-08,3.803137e+01,7.957103e+00,3.007426e+01,4.017642e+01,1.708000e+02
6.601910e+05,7.641100e+00,3.811103e+04,4.410999e-01,9.333587e-01,9.333366e-01,8.352967e-04,2.956663e-08,3.802505e+01,7.957103e+00,3.006794e+01,4.017188e+01,1.708699e+02
6.602911e+05,7.642258e+00,3.821106e+04,4.422576e-01,9.332931e-01,9.333393e-01,8.382543e-04,2.956655e-08,3.801391e+01,7.957103e+00,3.005681e+01,4.016222e+01,1.709500e+02
6.603911e+05,7.643415e+00,3.831109e+04,4.434153e-01,9.332588e-01,9.333421e-01,8.412118e-04,2.956646e-08,3.800889e+01,7.957103e+00,3.005179e+01,4.015802e+01,1.710000e+02
6.604911e+05,7.644573e+00,3.841111e+04,4.445731e-01,9.332761e-01,9.333449e-01,8.441693e-04,2.956637e-08,3.801401e+01,7.957103e+00,3.005691e+01,4.016291e+01,1.710000e+02
6.605911e+05,7.645731e+00,3.851114e+04,4.457308e-01,9.332934e-01,9.333476e-01,8.471267e-04,2.956628e-08,3.801913e+01,7.957103e+00,3.006203e+01,4.016780e+01,1.710000e+02
6.606912e+05,7.646889e+00,3.861117e+04,4.468886e-01,9.331447e-01,9.333504e-01,8.500842e-04,2.956620e-08,3.801755e+01,7.959342e+00,3.005821e+01,4.017108e+01,1.709651e+02
6.607912e+05,7.648046e+00,3.871120e+04,4.480463e-01,9.329715e-01,9.333531e-01,8.530417e-04,2.956611e-08,3.801499e+01,7.961911e+00,3.005307e+01,4.017412e+01,1.709250e+02
6.608912e+05,7.649204e+00,3.881123e+04,4.492041e-01,9.328533e-01,9.333559e-01,8.559992e-04,2.956602e-08,3.800954e+01,7.963517e+00,3.004602e+01,4.017225e+01,1.709150e+02
6.609913e+05,7.650362e+00,3.891126e+04,4.503618e-01,9.328271e-01,9.333587e-01,8.589566e-04,2.956593e-08,3.799930e+01,7.963517e+00,3.003578e+01,4.016217e+01,1.709549e+02
6.610913e+05,7.651520e+00,3.901129e+04,4.515195e-01,9.328010e-01,9.333614e-01,8.619141e-04,2.956585e-08,3.798906e+01,7.963517e+00,3.002554e+01,4.015210e+01,1.709948e+02
6.611913e+05,7.652677e+00,3.911132e+04,4.526773e-01,9.328817e-01,9.333642e-01,8.648715e-04,2.956576e-08,3.800193e+01,7.965736e+00,3.003619e+01,4.016295e+01,1.709301e+02
6.612913e+05,7.653835e+00,3.921135e+04,4.538350e-01,9.329784e-01,9.333669e-01,8.678289e-04,2.956567e-08,3.801826e+01,7.968287e+00,3.004997e+01,4.017694e+01,1.708497e+02
6.613914e+05,7.654993e+00,3.931137e+04,4.549928e-01,9.331712e-01,9.333697e-01,8.707863e-04,2.956558e-08,3.802410e+01,7.969862e+00,3.005424e+01,4.017643e+01,1.708000e+02
6.614914e+05,7.656151e+00,3.941140e+04,4.561505e-01,9.335191e-01,9.333725e-01,8.737437e-04,2.956550e-08,3.801301e+01,7.969862e+00,3.004314e+01,4.015254e+01,1.708000e+02
6.615914e+05,7.657308e+00,3.951143e+04,4.573082e-01,9.338671e-01,9.333752e-01,8.767011e-04,2.956541e-08,3.800191e+01,7.969862e+00,3.003205e+01,4.012867e+01,1.708000e+02
6.616915e+05,7.658466e+00,3.961146e+04,4.584660e-01,9.336903e-01,9.333780e-01,8.796585e-04,2.956532e-08,3.801254e+01,7.972085e+00,3.004045e+01,4.014598e+01,1.708000e+02
6.617915e+05,7.659624e+00,3.971149e+04,4.596237e-01,9.334403e-01,9.333807e-01,8.826159e-04,2.956523e-08,3.802619e+01,7.974618e+00,3.005157e+01,4.016904e+01,1.708000e+02
6.618915e+05,7.660781e+00,3.981152e+04,4.607815e-01,9.333152e-01,9.333835e-01,8.855733e-04,2.956515e-08,3.803157e+01,7.975260e+00,3.005631e+01,4.017907e+01,1.708299e+02
6.619915e+05,7.661939e+00,3.991155e+04,4.619392e-01,9.334002e-01,9.333863e-01,8.885307e-04,2.956506e-08,3.802300e+01,7.972718e+00,3.005028e+01,4.016714e+01,1.709100e+02
6.620916e+05,7.663097e+00,4.001158e+04,4.630970e-01,9.334853e-01,9.333890e-01,8.914880e-04,2.956497e-08,3.801444e+01,7.970176e+00,3.004426e+01,4.015521e+01,1.709901e+02
6.621916e+05,7.664255e+00,4.011161e+04,4.642547e-01,9.333512e-01,9.333918e-01,8.944454e-04,2.956489e-08,3.801563e+01,7.967634e+00,3.004800e+01,4.016130e+01,1.709649e+02
6.622916e+05,7.665412e+00,4.021164e+04,4.654124e-01,9.331863e-01,9.333945e-01,8.974027e-04,2.956480e-08,3.801820e+01,7.965093e+00,3.005311e+01,4.016993e+01,1.709248e+02
6.623917e+05,7.666570e+00,4.031166e+04,4.665702e-01,9.330674e-01,9.333973e-01,9.003600e-04,2.956471e-08,3.801395e+01,7.963517e+00,3.005043e+01,4.016959e+01,1.709000e+02
6.624917e+05,7.667728e+00,4.041169e+04,4.677279e-01,9.330236e-01,9.334001e-01,9.033174e-04,2.956462e-08,3.799859e+01,7.963517e+00,3.003507e+01,4.015464e+01,1.709000e+02
6.625917e+05,7.668886e+00,4.051172e+04,4.688857e-01,9.329798e-01,9.334028e-01,9.062747e-04,2.956454e-08,3.798323e+01,7.963517e+00,3.001971e+01,4.013968e+01,1.709000e+02
6.626918e+05,7.670043e+00,4.061175e+04,4.700434e-01,9.328887e-01,9.334056e-01,9.092320e-04,2.956445e-08,3.798806e+01,7.961268e+00,3.002679e+01,4.014816e+01,1.708299e+02
6.627918e+05,7.671201e+00,4.071178e+04,4.712012e-01,9.327909e-01,9.334083e-01,9.121893e-04,2.956436e-08,3.799577e+01,7.958699e+00,3.003707e+01,4.015999e+01,1.707497e+02
6.628918e+05,7.672359e+00,4.081181e+04,4.723589e-01,9.327894e-01,9.334111e-01,9.151466e-04,2.956427e-08,3.800055e+01,7.958078e+00,3.004247e+01,4.016521e+01,1.707000e+02
6.629918e+05,7.673517e+00,4.091184e+04,4.735166e-01,9.329457e-01,9.334139e-01,9.181038e-04,2.956419e-08,3.800055e+01,7.960647e+00,3.003990e+01,4.015963e+01,1.707000e+02
6.630919e+05,7.674674e+00,4.101187e+04,4.746744e-01,9.331019e-01,9.334166e-01,9.210611e-04,2.956410e-08,3.800055e+01,7.963216e+00,3.003734e+01,4.015406e+01,1.707000e+02
6.631919e+05,7.675832e+00,4.111190e+04,4.758321e-01,9.331908e-01,9.334194e-01,9.240184e-04,2.956401e-08,3.799377e+01,7.965754e+00,3.002802e+01,4.014354e+01,1.707000e+02
6.632919e+05,7.676990e+00,4.121192e+04,4.769899e-01,9.332707e-01,9.334221e-01,9.269756e-04,2.956392e-08,3.798609e+01,7.968287e+00,3.001780e+01,4.013238e+01,1.707000e+02
6.633920e+05,7.678148e+00,4.131195e+04,4.781476e-01,9.333418e-01,9.334249e-01,9.299329e-04,2.956384e-08,3.798943e+01,7.969862e+00,3.001957e+01,4.013339e+01,1.707152e+02
6.634920e+05,7.679305e+00,4.141198e+04,4.793054e-01,9.333985e-01,9.334277e-01,9.328901e-04,2.956375e-08,3.801092e+01,7.969862e+00,3.004106e+01,4.015446e+01,1.707554e+02
6.635920e+05,7.680463e+00,4.151201e+04,4.804631e-01,9.334552e-01,9.334304e-01,9.358473e-04,2.956366e-08,3.803240e+01,7.969862e+00,3.006254e+01,4.017552e+01,1.707956e+02
6.636920e+05,7.681621e+00,4.161204e+04,4.816208e-01,9.334264e-01,9.334332e-01,9.388046e-04,2.956357e-08,3.801804e+01,7.972117e+00,3.004592e+01,4.016097e+01,1.708355e+02
6.637921e+05,7.682779e+00,4.171207e+04,4.827786e-01,9.333872e-01,9.334359e-01,9.417618e-04,2.956349e-08,3.799926e+01,7.974650e+00,3.002461e+01,4.014202e+01,1.708755e+02
6.638921e+05,7.683936e+00,4.181210e+04,4.839363e-01,9.333409e-01,9.334387e-01,9.447190e-04,2.956340e-08,3.798970e+01,7.976207e+00,3.001349e+01,4.013326e+01,1.708846e+02
6.639921e+05,7.685094e+00,4.191213e+04,4.850941e-01,9.332833e-01,9.334415e-01,9.476762e-04,2.956331e-08,3.799482e+01,7.976207e+00,3.001861e+01,4.014073e+01,1.708447e+02
6.640922e+05,7.686252e+00,4.201216e+04,4.862518e-01,9.332257e-01,9.334442e-01,9.506333e-04,2.956322e-08,3.799994e+01,7.976207e+00,3.002373e+01,4.014820e+01,1.708048e+02
6.641922e+05,7.687410e+00,4.211219e+04,4.874096e-01,9.333284e-01,9.334470e-01,9.535905e-04,2.956314e-08,3.800508e+01,7.976207e+00,3.002887e+01,4.015017e+01,1.708353e+02
6.642922e+05,7.688567e+00,4.221221e+04,4.885673e-01,9.334527e-01,9.334497e-01,9.565477e-04,2.956305e-08,3.801022e+01,7.976207e+00,3.003401e+01,4.015139e+01,1.708753e+02
6.643922e+05,7.689725e+00,4.231224e+04,4.897250e-01,9.334985e-01,9.334525e-01,9.595048e-04,2.956296e-08,3.801239e+01,7.976207e+00,3.003618e+01,4.015214e+01,1.708846e+02
6.644923e+05,7.690883e+00,4.241227e+04,4.908828e-01,9.334186e-01,9.334553e-01,9.624620e-04,2.956287e-08,3.800982e+01,7.976207e+00,3.003362e+01,4.015214e+01,1.708445e+02
6.645923e+05,7.692041e+00,4.251230e+04,4.920405e-01,9.333387e-01,9.334580e-01,9.654191e-04,2.956279e-08,3.800725e+01,7.976207e+00,3.003105e+01,4.015214e+01,1.708045e+02
6.646923e+05,7.693198e+00,4.261233e+04,4.931983e-01,9.332903e-01,9.334608e-01,9.683762e-04,2.956270e-08,3.800924e+01,7.976207e+00,3.003303e+01,4.015594e+01,1.708000e+02
6.647924e+05,7.694356e+00,4.271236e+04,4.943560e-01,9.332459e-01,9.334635e-01,9.713334e-04,2.956261e-08,3.801180e+01,7.976207e+00,3.003559e+01,4.016021e+01,1.708000e+02
6.648924e+05,7.695514e+00,4.281239e+04,4.955137e-01,9.332506e-01,9.334663e-01,9.742905e-04,2.956252e-08,3.801436e+01,7.976207e+00,3.003816e+01,4.016280e+01,1.708154e+02
6.649924e+05,7.696671e+00,4.291242e+04,4.966715e-01,9.333342e-01,9.334691e-01,9.772476e-04,2.956244e-08,3.801693e+01,7.976207e+00,3.004073e+01,4.016267e+01,1.708554e+02
6.650924e+05,7.697829e+00,4.301245e+04,4.978292e-01,9.334179e-01,9.334718e-01,9.802047e-04,2.956235e-08,3.801950e+01,7.976207e+00,3.004330e+01,4.016254e+01,1.708955e+02
6.651925e+05,7.698987e+00,4.311247e+04,4.989870e-01,9.333061e-01,9.334746e-01,9.831618e-04,2.956226e-08,3.801298e+01,7.973960e+00,3.003902e+01,4.015956e+01,1.708646e+02
6.652925e+05,7.700145e+00,4.321250e+04,5.001447e-01,9.331695e-01,9.334773e-01,9.861188e-04,2.956217e-08,3.800530e+01,7.971427e+00,3.003387e+01,4.015622e+01,1.708247e+02
6.653925e+05,7.701302e+00,4.331253e+04,5.013025e-01,9.330887e-01,9.334801e-01,9.890759e-04,2.956209e-08,3.799859e+01,7.969862e+00,3.002873e+01,4.015193e+01,1.708000e+02
6.654926e+05,7.702460e+00,4.341256e+04,5.024602e-01,9.330980e-01,9.334829e-01,9.920330e-04,2.956200e-08,3.799345e+01,7.969862e+00,3.002359e+01,4.014610e+01,1.708000e+02
6.655926e+05,7.703618e+00,4.351259e+04,5.036179e-01,9.331073e-01,9.334856e-01,9.949900e-04,2.956191e-08,3.798831e+01,7.969862e+00,3.001845e+01,4.014027e+01,1.708000e+02
6.656926e+05,7.704776e+00,4.361262e+04,5.047757e-01,9.332221e-01,9.334884e-01,9.979471e-04,2.956183e-08,3.799683e+01,7.972114e+00,3.002472e+01,4.014529e+01,1.708355e+02
6.657926e+05,7.705933e+00,4.371265e+04,5.059334e-01,9.333504e-01,9.334911e-01,1.000904e-03,2.956174e-08,3.800711e+01,7.974656e+00,3.003245e+01,4.015169e+01,1.708756e+02
6.658927e+05,7.707091e+00,4.381268e+04,5.070912e-01,9.334081e-01,9.334939e-01,1.003861e-03,2.956165e-08,3.801438e+01,7.976207e+00,3.003817e+01,4.015738e+01,1.708844e+02
6.659927e+05,7.708249e+00,4.391271e+04,5.082489e-01,9.333553e-01,9.334967e-01,1.006818e-03,2.956156e-08,3.801694e+01,7.976207e+00,3.004073e+01,4.016195e+01,1.708445e+02
6.660927e+05,7.709407e+00,4.401274e+04,5.094067e-01,9.333024e-01,9.334994e-01,1.009775e-03,2.956148e-08,3.801950e+01,7.976207e+00,3.004329e+01,4.016651e+01,1.708046e+02
6.661928e+05,7.710564e+00,4.411276e+04,5.105644e-01,9.333432e-01,9.335022e-01,1.012732e-03,2.956139e-08,3.802282e+01,7.976207e+00,3.004662e+01,4.016867e+01,1.708000e+02
6.662928e+05,7.711722e+00,4.421279e+04,5.117221e-01,9.333960e-01,9.335050e-01,1.015689e-03,2.956130e-08,3.802625e+01,7.976207e+00,3.005004e+01,4.017052e+01,1.708000e+02
6.663928e+05,7.712880e+00,4.431282e+04,5.128799e-01,9.333958e-01,9.335077e-01,1.018646e-03,2.956121e-08,3.801903e+01,7.977527e+00,3.004150e+01,4.016269e+01,1.707844e+02
6.664929e+05,7.714038e+00,4.441285e+04,5.140376e-01,9.333118e-01,9.335105e-01,1.021603e-03,2.956113e-08,3.799505e+01,7.980926e+00,3.001412e+01,4.013965e+01,1.707444e+02
6.665929e+05,7.715195e+00,4.451288e+04,5.151954e-01,9.332279e-01,9.335132e-01,1.024560e-03,2.956104e-08,3.797106e+01,7.984324e+00,2.998674e+01,4.011660e+01,1.707043e+02
6.666929e+05,7.716353e+00,4.461291e+04,5.163531e-01,9.332584e-01,9.335160e-01,1.027517e-03,2.956095e-08,3.797991e+01,7.984690e+00,2.999522e+01,4.012500e+01,1.707356e+02
6.667929e+05,7.717511e+00,4.471294e+04,5.175109e-01,9.333026e-01,9.335188e-01,1.030474e-03,2.956086e-08,3.799271e+01,7.984690e+00,3.000802e+01,4.013720e+01,1.707755e+02
6.668930e+05,7.718669e+00,4.481297e+04,5.186686e-01,9.333281e-01,9.335215e-01,1.033431e-03,2.956078e-08,3.800254e+01,7.984690e+00,3.001785e+01,4.014686e+01,1.708000e+02
6.669930e+05,7.719826e+00,4.491300e+04,5.198263e-01,9.333237e-01,9.335243e-01,1.036388e-03,2.956069e-08,3.800768e+01,7.984690e+00,3.002299e+01,4.015251e+01,1.708000e+02
6.670930e+05,7.720984e+00,4.501302e+04,5.209841e-01,9.333194e-01,9.335270e-01,1.039345e-03,2.956060e-08,3.801282e+01,7.984690e+00,3.002813e+01,4.015817e+01,1.708000e+02
6.671931e+05,7.722142e+00,4.511305e+04,5.221418e-01,9.332828e-01,9.335298e-01,1.042302e-03,2.956051e-08,3.801567e+01,7.984690e+00,3.003098e+01,4.016248e+01,1.707643e+02
6.672931e+05,7.723300e+00,4.521308e+04,5.232996e-01,9.332423e-01,9.335326e-01,1.045259e-03,2.956043e-08,3.801824e+01,7.984690e+00,3.003355e+01,4.016663e+01,1.707242e+02
6.673931e+05,7.724457e+00,4.531311e+04,5.244573e-01,9.332459e-01,9.335353e-01,1.048215e-03,2.956034e-08,3.801979e+01,7.983352e+00,3.003644e+01,4.016827e+01,1.707000e+02
6.674931e+05,7.725615e+00,4.541314e+04,5.256151e-01,9.333169e-01,9.335381e-01,1.051172e-03,2.956025e-08,3.801979e+01,7.979965e+00,3.003983e+01,4.016606e+01,1.707000e+02
6.675932e+05,7.726773e+00,4.551317e+04,5.267728e-01,9.333879e-01,9.335408e-01,1.054129e-03,2.956016e-08,3.801979e+01,7.976579e+00,3.004321e+01,4.016385e+01,1.707000e+02
6.676932e+05,7.727931e+00,4.561320e+04,5.279305e-01,9.333325e-01,9.335436e-01,1.057086e-03,2.956008e-08,3.801064e+01,7.979232e+00,3.003141e+01,4.015577e+01,1.707000e+02
6.677932e+05,7.729088e+00,4.571323e+04,5.290883e-01,9.332615e-01,9.335464e-01,1.060043e-03,2.955999e-08,3.800037e+01,7.982630e+00,3.001774e+01,4.014697e+01,1.707000e+02
6.678933e+05,7.730246e+00,4.581326e+04,5.302460e-01,9.332673e-01,9.335491e-01,1.063000e-03,2.955990e-08,3.799954e+01,7.984690e+00,3.001485e+01,4.014573e+01,1.707316e+02
6.679933e+05,7.731404e+00,4.591329e+04,5.314038e-01,9.333910e-01,9.335519e-01,1.065957e-03,2.955981e-08,3.801324e+01,7.984690e+00,3.002855e+01,4.015615e+01,1.708117e+02
6.680933e+05,7.732562e+00,4.601331e+04,5.325615e-01,9.335148e-01,9.335546e-01,1.068913e-03,2.955973e-08,3.802694e+01,7.984690e+00,3.004225e+01,4.016656e+01,1.708918e+02
6.681933e+05,7.733719e+00,4.611334e+04,5.337192e-01,9.334647e-01,9.335574e-01,1.071870e-03,2.955964e-08,3.801149e+01,7.984690e+00,3.002680e+01,4.015173e+01,1.709000e+02
6.682934e+05,7.734877e+00,4.621337e+04,5.348770e-01,9.333948e-01,9.335602e-01,1.074827e-03,2.955955e-08,3.799271e+01,7.984690e+00,3.000802e+01,4.013403e+01,1.709000e+02
6.683934e+05,7.736035e+00,4.631340e+04,5.360347e-01,9.333628e-01,9.335629e-01,1.077784e-03,2.955947e-08,3.798232e+01,7.984690e+00,2.999763e+01,4.012399e+01,1.708843e+02
6.684934e+05,7.737192e+00,4.641343e+04,5.371925e-01,9.333894e-01,9.335657e-01,1.080741e-03,2.955938e-08,3.798488e+01,7.984690e+00,3.000019e+01,4.012582e+01,1.708444e+02
6.685935e+05,7.738350e+00,4.651346e+04,5.383502e-01,9.334161e-01,9.335684e-01,1.083697e-03,2.955929e-08,3.798744e+01,7.984690e+00,3.000275e+01,4.012764e+01,1.708045e+02
6.686935e+05,7.739508e+00,4.661349e+04,5.395080e-01,9.334106e-01,9.335712e-01,1.086654e-03,2.955920e-08,3.799688e+01,7.984690e+00,3.001219e+01,4.013795e+01,1.708000e+02
6.687935e+05,7.740666e+00,4.671352e+04,5.406657e-01,9.334011e-01,9.335740e-01,1.089611e-03,2.955912e-08,3.800719e+01,7.984690e+00,3.002250e+01,4.014932e+01,1.708000e+02
6.688935e+05,7.741823e+00,4.681355e+04,5.418234e-01,9.333901e-01,9.335767e-01,1.092568e-03,2.955903e-08,3.801030e+01,7.983334e+00,3.002697e+01,4.015313e+01,1.708000e+02
