Repository: brandonlampe/CS_Data

# Repository for Crushed Salt Data
**Grant No: 456417**

This is a work in progress!

## Repository Content

### Directory Names
A uniform namining structure still in progress, but in general directories are named according to the following:
 - Names contain no spaces, a single underscore "_" will be used as a file name seperator.
 - Files are for the Crushed Salt Project (CSP); therefore, the first three charaters of each file are "CSP".
 - Folders are organized by which frame the test was performed on i.e., A2 or A3.
 - The fifth and sixth charaters of each file name will therefore be "A" followed by the frame number.

File: UNM_WP_HY_175_09/STAGE08/CREEP_FIT/175_09_STAGE08_CREEP_OUT.csv (part 3 of 3)
Analysis by Brandon Lampe, performed on: 2016/11/18 13:59:17
Experimental results below begin at: 2016/04/15 14:14:02
Duration (sec),Duration (day),Elapsed Time (sec),Elapsed Time (day),Interpolated Fractional Density,Fit to Fractional Density,Fit to Volume Strain,Fit to Volume Strain Rate (1/sec),Confining Pressure (MPa),Pore Pressure (MPa),Terzaghi Pressure (MPa),Solid Pressure (MPa),Temperature (C))
6.689936e+05,7.742981e+00,4.691357e+04,5.429812e-01,9.333769e-01,9.335795e-01,1.095525e-03,2.955894e-08,3.800262e+01,7.979948e+00,3.002268e+01,4.014560e+01,1.708000e+02
6.690936e+05,7.744139e+00,4.701360e+04,5.441389e-01,9.333637e-01,9.335822e-01,1.098481e-03,2.955885e-08,3.799494e+01,7.976561e+00,3.001838e+01,4.013806e+01,1.708000e+02
6.691936e+05,7.745297e+00,4.711363e+04,5.452967e-01,9.333387e-01,9.335850e-01,1.101438e-03,2.955877e-08,3.799414e+01,7.976207e+00,3.001793e+01,4.013809e+01,1.708000e+02
6.692937e+05,7.746454e+00,4.721366e+04,5.464544e-01,9.333122e-01,9.335878e-01,1.104395e-03,2.955868e-08,3.799414e+01,7.976207e+00,3.001793e+01,4.013900e+01,1.708000e+02
6.693937e+05,7.747612e+00,4.731369e+04,5.476122e-01,9.333053e-01,9.335905e-01,1.107351e-03,2.955859e-08,3.799209e+01,7.976207e+00,3.001589e+01,4.013705e+01,1.707841e+02
6.694937e+05,7.748770e+00,4.741372e+04,5.487699e-01,9.333276e-01,9.335933e-01,1.110308e-03,2.955850e-08,3.798697e+01,7.976207e+00,3.001077e+01,4.013080e+01,1.707441e+02
6.695937e+05,7.749928e+00,4.751375e+04,5.499276e-01,9.333500e-01,9.335960e-01,1.113265e-03,2.955842e-08,3.798185e+01,7.976207e+00,3.000564e+01,4.012454e+01,1.707042e+02
6.696938e+05,7.751085e+00,4.761378e+04,5.510854e-01,9.333797e-01,9.335988e-01,1.116222e-03,2.955833e-08,3.799050e+01,7.976207e+00,3.001429e+01,4.013278e+01,1.707000e+02
6.697938e+05,7.752243e+00,4.771381e+04,5.522431e-01,9.334103e-01,9.336016e-01,1.119178e-03,2.955824e-08,3.800078e+01,7.976207e+00,3.002457e+01,4.014274e+01,1.707000e+02
6.698938e+05,7.753401e+00,4.781384e+04,5.534009e-01,9.334997e-01,9.336043e-01,1.122135e-03,2.955815e-08,3.800799e+01,7.976207e+00,3.003178e+01,4.014738e+01,1.707000e+02
6.699939e+05,7.754559e+00,4.791386e+04,5.545586e-01,9.336780e-01,9.336071e-01,1.125092e-03,2.955807e-08,3.801056e+01,7.976207e+00,3.003435e+01,4.014399e+01,1.707000e+02
6.700939e+05,7.755716e+00,4.801389e+04,5.557164e-01,9.338563e-01,9.336098e-01,1.128048e-03,2.955798e-08,3.801313e+01,7.976207e+00,3.003692e+01,4.014060e+01,1.707000e+02
6.701939e+05,7.756874e+00,4.811392e+04,5.568741e-01,9.336897e-01,9.336126e-01,1.131005e-03,2.955789e-08,3.801107e+01,7.976207e+00,3.003486e+01,4.014414e+01,1.706640e+02
6.702940e+05,7.758032e+00,4.821395e+04,5.580318e-01,9.334855e-01,9.336154e-01,1.133962e-03,2.955780e-08,3.800851e+01,7.976207e+00,3.003230e+01,4.014843e+01,1.706241e+02
6.703940e+05,7.759190e+00,4.831398e+04,5.591896e-01,9.333656e-01,9.336181e-01,1.136918e-03,2.955772e-08,3.801139e+01,7.976207e+00,3.003518e+01,4.015564e+01,1.706000e+02
6.704940e+05,7.760347e+00,4.841401e+04,5.603473e-01,9.333738e-01,9.336209e-01,1.139875e-03,2.955763e-08,3.802252e+01,7.976207e+00,3.004631e+01,4.016729e+01,1.706000e+02
6.705940e+05,7.761505e+00,4.851404e+04,5.615051e-01,9.333820e-01,9.336236e-01,1.142831e-03,2.955754e-08,3.803365e+01,7.976207e+00,3.005745e+01,4.017893e+01,1.706000e+02
6.706941e+05,7.762663e+00,4.861407e+04,5.626628e-01,9.334638e-01,9.336264e-01,1.145788e-03,2.955746e-08,3.801554e+01,7.976207e+00,3.003933e+01,4.015671e+01,1.706360e+02
6.707941e+05,7.763821e+00,4.871410e+04,5.638205e-01,9.335538e-01,9.336292e-01,1.148745e-03,2.955737e-08,3.799420e+01,7.976207e+00,3.001799e+01,4.013075e+01,1.706759e+02
6.708941e+05,7.764978e+00,4.881412e+04,5.649783e-01,9.336110e-01,9.336319e-01,1.151701e-03,2.955728e-08,3.799080e+01,7.976207e+00,3.001460e+01,4.012514e+01,1.707159e+02
6.709942e+05,7.766136e+00,4.891415e+04,5.661360e-01,9.336182e-01,9.336347e-01,1.154658e-03,2.955719e-08,3.801478e+01,7.976207e+00,3.003858e+01,4.015058e+01,1.707559e+02
6.710942e+05,7.767294e+00,4.901418e+04,5.672938e-01,9.336254e-01,9.336374e-01,1.157614e-03,2.955711e-08,3.803877e+01,7.976207e+00,3.006256e+01,4.017601e+01,1.707960e+02
6.711942e+05,7.768452e+00,4.911421e+04,5.684515e-01,9.335909e-01,9.336402e-01,1.160571e-03,2.955702e-08,3.803657e+01,7.976207e+00,3.006036e+01,4.017485e+01,1.708000e+02
6.712942e+05,7.769609e+00,4.921424e+04,5.696093e-01,9.335518e-01,9.336430e-01,1.163527e-03,2.955693e-08,3.803144e+01,7.976207e+00,3.005524e+01,4.017071e+01,1.708000e+02
6.713943e+05,7.770767e+00,4.931427e+04,5.707670e-01,9.336060e-01,9.336457e-01,1.166484e-03,2.955684e-08,3.802495e+01,7.976207e+00,3.004875e+01,4.016189e+01,1.708159e+02
6.714943e+05,7.771925e+00,4.941430e+04,5.719247e-01,9.338033e-01,9.336485e-01,1.169441e-03,2.955676e-08,3.801636e+01,7.976207e+00,3.004015e+01,4.014589e+01,1.708561e+02
6.715943e+05,7.773082e+00,4.951433e+04,5.730825e-01,9.340005e-01,9.336513e-01,1.172397e-03,2.955667e-08,3.800776e+01,7.976207e+00,3.003156e+01,4.012989e+01,1.708963e+02
6.716944e+05,7.774240e+00,4.961436e+04,5.742402e-01,9.339904e-01,9.336540e-01,1.175354e-03,2.955658e-08,3.801161e+01,7.976207e+00,3.003540e+01,4.013436e+01,1.708276e+02
6.717944e+05,7.775398e+00,4.971438e+04,5.753980e-01,9.339590e-01,9.336568e-01,1.178310e-03,2.955649e-08,3.801673e+01,7.976207e+00,3.004053e+01,4.014092e+01,1.707477e+02
6.718944e+05,7.776556e+00,4.981441e+04,5.765557e-01,9.339190e-01,9.336595e-01,1.181267e-03,2.955641e-08,3.801359e+01,7.976207e+00,3.003738e+01,4.013894e+01,1.706678e+02
6.719944e+05,7.777713e+00,4.991444e+04,5.777135e-01,9.338664e-01,9.336623e-01,1.184223e-03,2.955632e-08,3.799818e+01,7.976207e+00,3.002197e+01,4.012424e+01,1.705876e+02
6.720945e+05,7.778871e+00,5.001447e+04,5.788712e-01,9.338138e-01,9.336651e-01,1.187180e-03,2.955623e-08,3.798276e+01,7.976207e+00,3.000655e+01,4.010954e+01,1.705075e+02
6.721945e+05,7.780029e+00,5.011450e+04,5.800289e-01,9.337446e-01,9.336678e-01,1.190136e-03,2.955614e-08,3.798829e+01,7.976207e+00,3.001209e+01,4.011785e+01,1.704274e+02
6.722945e+05,7.781187e+00,5.021453e+04,5.811867e-01,9.336737e-01,9.336706e-01,1.193093e-03,2.955606e-08,3.799600e+01,7.976207e+00,3.001980e+01,4.012855e+01,1.703473e+02
6.723946e+05,7.782344e+00,5.031456e+04,5.823444e-01,9.337222e-01,9.336733e-01,1.196049e-03,2.955597e-08,3.800720e+01,7.976207e+00,3.003099e+01,4.013887e+01,1.703164e+02
6.724946e+05,7.783502e+00,5.041459e+04,5.835022e-01,9.339428e-01,9.336761e-01,1.199005e-03,2.955588e-08,3.802341e+01,7.976207e+00,3.004721e+01,4.014863e+01,1.703563e+02
6.725946e+05,7.784660e+00,5.051462e+04,5.846599e-01,9.341634e-01,9.336789e-01,1.201962e-03,2.955579e-08,3.803963e+01,7.976207e+00,3.006342e+01,4.015839e+01,1.703962e+02
6.726946e+05,7.785818e+00,5.061465e+04,5.858177e-01,9.341487e-01,9.336816e-01,1.204918e-03,2.955571e-08,3.803110e+01,7.973907e+00,3.005719e+01,4.014993e+01,1.704000e+02
6.727947e+05,7.786975e+00,5.071467e+04,5.869754e-01,9.341093e-01,9.336844e-01,1.207875e-03,2.955562e-08,3.801996e+01,7.971365e+00,3.004860e+01,4.013955e+01,1.704000e+02
6.728947e+05,7.788133e+00,5.081470e+04,5.881331e-01,9.340807e-01,9.336871e-01,1.210831e-03,2.955553e-08,3.800813e+01,7.969862e+00,3.003827e+01,4.012797e+01,1.704164e+02
6.729947e+05,7.789291e+00,5.091473e+04,5.892909e-01,9.340676e-01,9.336899e-01,1.213788e-03,2.955545e-08,3.799528e+01,7.969862e+00,3.002542e+01,4.011467e+01,1.704564e+02
6.730948e+05,7.790449e+00,5.101476e+04,5.904486e-01,9.340545e-01,9.336927e-01,1.216744e-03,2.955536e-08,3.798244e+01,7.969862e+00,3.001257e+01,4.010136e+01,1.704965e+02
6.731948e+05,7.791606e+00,5.111479e+04,5.916064e-01,9.340527e-01,9.336954e-01,1.219700e-03,2.955527e-08,3.799533e+01,7.969862e+00,3.002547e+01,4.011523e+01,1.705364e+02
6.732948e+05,7.792764e+00,5.121482e+04,5.927641e-01,9.340520e-01,9.336982e-01,1.222657e-03,2.955518e-08,3.801069e+01,7.969862e+00,3.004083e+01,4.013170e+01,1.705763e+02
6.733948e+05,7.793922e+00,5.131485e+04,5.939219e-01,9.340408e-01,9.337009e-01,1.225613e-03,2.955510e-08,3.801666e+01,7.969862e+00,3.004680e+01,4.013848e+01,1.706000e+02
6.734949e+05,7.795080e+00,5.141488e+04,5.950796e-01,9.340146e-01,9.337037e-01,1.228569e-03,2.955501e-08,3.800898e+01,7.969862e+00,3.003912e+01,4.013116e+01,1.706000e+02
6.735949e+05,7.796237e+00,5.151491e+04,5.962373e-01,9.339884e-01,9.337065e-01,1.231526e-03,2.955492e-08,3.800130e+01,7.969862e+00,3.003144e+01,4.012384e+01,1.706000e+02
6.736949e+05,7.797395e+00,5.161493e+04,5.973951e-01,9.339614e-01,9.337092e-01,1.234482e-03,2.955483e-08,3.798891e+01,7.969862e+00,3.001905e+01,4.011150e+01,1.706363e+02
6.737950e+05,7.798553e+00,5.171496e+04,5.985528e-01,9.339345e-01,9.337120e-01,1.237438e-03,2.955475e-08,3.797602e+01,7.969862e+00,3.000616e+01,4.009863e+01,1.706765e+02
6.738950e+05,7.799711e+00,5.181499e+04,5.997106e-01,9.339640e-01,9.337147e-01,1.240395e-03,2.955466e-08,3.797837e+01,7.969862e+00,3.000851e+01,4.010012e+01,1.707165e+02
6.739950e+05,7.800868e+00,5.191502e+04,6.008683e-01,9.340731e-01,9.337175e-01,1.243351e-03,2.955457e-08,3.800218e+01,7.969862e+00,3.003232e+01,4.012187e+01,1.707563e+02
6.740951e+05,7.802026e+00,5.201505e+04,6.020260e-01,9.341823e-01,9.337203e-01,1.246307e-03,2.955448e-08,3.802600e+01,7.969862e+00,3.005614e+01,4.014360e+01,1.707961e+02
6.741951e+05,7.803184e+00,5.211508e+04,6.031838e-01,9.340890e-01,9.337230e-01,1.249264e-03,2.955440e-08,3.801827e+01,7.969862e+00,3.004841e+01,4.013854e+01,1.708000e+02
6.742951e+05,7.804342e+00,5.221511e+04,6.043415e-01,9.339737e-01,9.337258e-01,1.252220e-03,2.955431e-08,3.800710e+01,7.969862e+00,3.003724e+01,4.013055e+01,1.708000e+02
6.743951e+05,7.805499e+00,5.231514e+04,6.054993e-01,9.339191e-01,9.337285e-01,1.255176e-03,2.955422e-08,3.800373e+01,7.969862e+00,3.003387e+01,4.012882e+01,1.708000e+02
6.744952e+05,7.806657e+00,5.241517e+04,6.066570e-01,9.339505e-01,9.337313e-01,1.258133e-03,2.955413e-08,3.801141e+01,7.969862e+00,3.004155e+01,4.013597e+01,1.708000e+02
6.745952e+05,7.807815e+00,5.251520e+04,6.078148e-01,9.339819e-01,9.337341e-01,1.261089e-03,2.955405e-08,3.801909e+01,7.969862e+00,3.004923e+01,4.014311e+01,1.708000e+02
6.746952e+05,7.808973e+00,5.261522e+04,6.089725e-01,9.339322e-01,9.337368e-01,1.264045e-03,2.955396e-08,3.801279e+01,7.972173e+00,3.004061e+01,4.013791e+01,1.707636e+02
6.747953e+05,7.810130e+00,5.271525e+04,6.101302e-01,9.338744e-01,9.337396e-01,1.267001e-03,2.955387e-08,3.800508e+01,7.974715e+00,3.003036e+01,4.013146e+01,1.707235e+02
6.748953e+05,7.811288e+00,5.281528e+04,6.112880e-01,9.338403e-01,9.337423e-01,1.269958e-03,2.955379e-08,3.800161e+01,7.975158e+00,3.002646e+01,4.012889e+01,1.707000e+02
6.749953e+05,7.812446e+00,5.291531e+04,6.124457e-01,9.338402e-01,9.337451e-01,1.272914e-03,2.955370e-08,3.800418e+01,7.972616e+00,3.003157e+01,4.013183e+01,1.707000e+02
6.750953e+05,7.813603e+00,5.301534e+04,6.136035e-01,9.338401e-01,9.337479e-01,1.275870e-03,2.955361e-08,3.800675e+01,7.970074e+00,3.003668e+01,4.013477e+01,1.707000e+02
6.751954e+05,7.814761e+00,5.311537e+04,6.147612e-01,9.339049e-01,9.337506e-01,1.278826e-03,2.955352e-08,3.801166e+01,7.969862e+00,3.004180e+01,4.013780e+01,1.707366e+02
6.752954e+05,7.815919e+00,5.321540e+04,6.159190e-01,9.339758e-01,9.337534e-01,1.281782e-03,2.955344e-08,3.801678e+01,7.969862e+00,3.004692e+01,4.014085e+01,1.707765e+02
6.753954e+05,7.817077e+00,5.331543e+04,6.170767e-01,9.339903e-01,9.337561e-01,1.284739e-03,2.955335e-08,3.801450e+01,7.970909e+00,3.004359e+01,4.013783e+01,1.707835e+02
6.754955e+05,7.818234e+00,5.341546e+04,6.182344e-01,9.339244e-01,9.337589e-01,1.287695e-03,2.955326e-08,3.800166e+01,7.973450e+00,3.002821e+01,4.012617e+01,1.707434e+02
6.755955e+05,7.819392e+00,5.351548e+04,6.193922e-01,9.338585e-01,9.337617e-01,1.290651e-03,2.955317e-08,3.798881e+01,7.975992e+00,3.001282e+01,4.011450e+01,1.707034e+02
6.756955e+05,7.820550e+00,5.361551e+04,6.205499e-01,9.338967e-01,9.337644e-01,1.293607e-03,2.955309e-08,3.800491e+01,7.976207e+00,3.002871e+01,4.013042e+01,1.707000e+02
6.757955e+05,7.821708e+00,5.371554e+04,6.217077e-01,9.339444e-01,9.337672e-01,1.296563e-03,2.955300e-08,3.802369e+01,7.976207e+00,3.004749e+01,4.014888e+01,1.707000e+02
6.758956e+05,7.822865e+00,5.381557e+04,6.228654e-01,9.339455e-01,9.337699e-01,1.299519e-03,2.955291e-08,3.802702e+01,7.976207e+00,3.005081e+01,4.015240e+01,1.706671e+02
6.759956e+05,7.824023e+00,5.391560e+04,6.240232e-01,9.338798e-01,9.337727e-01,1.302476e-03,2.955282e-08,3.800818e+01,7.976207e+00,3.003197e+01,4.013449e+01,1.705870e+02
6.760956e+05,7.825181e+00,5.401563e+04,6.251809e-01,9.338141e-01,9.337755e-01,1.305432e-03,2.955274e-08,3.798934e+01,7.976207e+00,3.001313e+01,4.011658e+01,1.705069e+02
6.761957e+05,7.826339e+00,5.411566e+04,6.263386e-01,9.338804e-01,9.337782e-01,1.308388e-03,2.955265e-08,3.799943e+01,7.973891e+00,3.002554e+01,4.012527e+01,1.705000e+02
6.762957e+05,7.827496e+00,5.421569e+04,6.274964e-01,9.339591e-01,9.337810e-01,1.311344e-03,2.955256e-08,3.801223e+01,7.971358e+00,3.004088e+01,4.013644e+01,1.705000e+02
6.763957e+05,7.828654e+00,5.431572e+04,6.286541e-01,9.339454e-01,9.337837e-01,1.314300e-03,2.955247e-08,3.801557e+01,7.970907e+00,3.004466e+01,4.014052e+01,1.705165e+02
6.764957e+05,7.829812e+00,5.441575e+04,6.298119e-01,9.337985e-01,9.337865e-01,1.317256e-03,2.955239e-08,3.800526e+01,7.973457e+00,3.003180e+01,4.013436e+01,1.705567e+02
6.765958e+05,7.830970e+00,5.451577e+04,6.309696e-01,9.336516e-01,9.337893e-01,1.320212e-03,2.955230e-08,3.799494e+01,7.976008e+00,3.001894e+01,4.012819e+01,1.705969e+02
6.766958e+05,7.832127e+00,5.461580e+04,6.321274e-01,9.336895e-01,9.337920e-01,1.323168e-03,2.955221e-08,3.798942e+01,7.973872e+00,3.001555e+01,4.012112e+01,1.706000e+02
6.767958e+05,7.833285e+00,5.471583e+04,6.332851e-01,9.337431e-01,9.337948e-01,1.326124e-03,2.955213e-08,3.798430e+01,7.971339e+00,3.001296e+01,4.011397e+01,1.706000e+02
6.768959e+05,7.834443e+00,5.481586e+04,6.344428e-01,9.338040e-01,9.337975e-01,1.329081e-03,2.955204e-08,3.798667e+01,7.969862e+00,3.001681e+01,4.011452e+01,1.705833e+02
6.769959e+05,7.835601e+00,5.491589e+04,6.356006e-01,9.338750e-01,9.338003e-01,1.332037e-03,2.955195e-08,3.799952e+01,7.969862e+00,3.002965e+01,4.012583e+01,1.705432e+02
6.770959e+05,7.836758e+00,5.501592e+04,6.367583e-01,9.339461e-01,9.338031e-01,1.334993e-03,2.955186e-08,3.801236e+01,7.969862e+00,3.004250e+01,4.013714e+01,1.705032e+02
6.771959e+05,7.837916e+00,5.511595e+04,6.379161e-01,9.339997e-01,9.338058e-01,1.337949e-03,2.955178e-08,3.801890e+01,7.969862e+00,3.004904e+01,4.014229e+01,1.705369e+02
6.772960e+05,7.839074e+00,5.521598e+04,6.390738e-01,9.340517e-01,9.338086e-01,1.340905e-03,2.955169e-08,3.802490e+01,7.969862e+00,3.005503e+01,4.014692e+01,1.705769e+02
6.773960e+05,7.840232e+00,5.531601e+04,6.402315e-01,9.340878e-01,9.338114e-01,1.343861e-03,2.955160e-08,3.802581e+01,7.969862e+00,3.005595e+01,4.014665e+01,1.706169e+02
6.774960e+05,7.841389e+00,5.541603e+04,6.413893e-01,9.341021e-01,9.338141e-01,1.346817e-03,2.955151e-08,3.801983e+01,7.969862e+00,3.004997e+01,4.013976e+01,1.706569e+02
6.775961e+05,7.842547e+00,5.551606e+04,6.425470e-01,9.341165e-01,9.338169e-01,1.349773e-03,2.955143e-08,3.801386e+01,7.969862e+00,3.004400e+01,4.013287e+01,1.706968e+02
6.776961e+05,7.843705e+00,5.561609e+04,6.437048e-01,9.341294e-01,9.338196e-01,1.352729e-03,2.955134e-08,3.802126e+01,7.969862e+00,3.005139e+01,4.014035e+01,1.707000e+02
6.777961e+05,7.844863e+00,5.571612e+04,6.448625e-01,9.341422e-01,9.338224e-01,1.355685e-03,2.955125e-08,3.802982e+01,7.969862e+00,3.005996e+01,4.014907e+01,1.707000e+02
6.778962e+05,7.846020e+00,5.581615e+04,6.460203e-01,9.341441e-01,9.338252e-01,1.358641e-03,2.955116e-08,3.803116e+01,7.970931e+00,3.006023e+01,4.015036e+01,1.707000e+02
6.779962e+05,7.847178e+00,5.591618e+04,6.471780e-01,9.341313e-01,9.338279e-01,1.361597e-03,2.955108e-08,3.802265e+01,7.973455e+00,3.004920e+01,4.014152e+01,1.707000e+02
6.780962e+05,7.848336e+00,5.601621e+04,6.483357e-01,9.341184e-01,9.338307e-01,1.364553e-03,2.955099e-08,3.801415e+01,7.975980e+00,3.003817e+01,4.013268e+01,1.707000e+02
6.781962e+05,7.849493e+00,5.611624e+04,6.494935e-01,9.340282e-01,9.338334e-01,1.367509e-03,2.955090e-08,3.800399e+01,7.976207e+00,3.002779e+01,4.012490e+01,1.707000e+02
6.782963e+05,7.850651e+00,5.621627e+04,6.506512e-01,9.339303e-01,9.338362e-01,1.370464e-03,2.955082e-08,3.799368e+01,7.976207e+00,3.001747e+01,4.011723e+01,1.707000e+02
6.783963e+05,7.851809e+00,5.631630e+04,6.518090e-01,9.338736e-01,9.338390e-01,1.373420e-03,2.955073e-08,3.799097e+01,7.976207e+00,3.001476e+01,4.011628e+01,1.707000e+02
6.784963e+05,7.852967e+00,5.641632e+04,6.529667e-01,9.338732e-01,9.338417e-01,1.376376e-03,2.955064e-08,3.799865e+01,7.976207e+00,3.002244e+01,4.012452e+01,1.707000e+02
6.785964e+05,7.854124e+00,5.651635e+04,6.541245e-01,9.338727e-01,9.338445e-01,1.379332e-03,2.955055e-08,3.800633e+01,7.976207e+00,3.003012e+01,4.013276e+01,1.707000e+02
6.786964e+05,7.855282e+00,5.661638e+04,6.552822e-01,9.340518e-01,9.338472e-01,1.382288e-03,2.955047e-08,3.802190e+01,7.979325e+00,3.004257e+01,4.014303e+01,1.707000e+02
6.787964e+05,7.856440e+00,5.671641e+04,6.564399e-01,9.342471e-01,9.338500e-01,1.385244e-03,2.955038e-08,3.803817e+01,7.982723e+00,3.005545e+01,4.015349e+01,1.707000e+02
6.788964e+05,7.857598e+00,5.681644e+04,6.575977e-01,9.343005e-01,9.338528e-01,1.388200e-03,2.955029e-08,3.804435e+01,7.984690e+00,3.005966e+01,4.015813e+01,1.707000e+02
6.789965e+05,7.858755e+00,5.691647e+04,6.587554e-01,9.341589e-01,9.338555e-01,1.391156e-03,2.955020e-08,3.803667e+01,7.984690e+00,3.005198e+01,4.015478e+01,1.707000e+02
6.790965e+05,7.859913e+00,5.701650e+04,6.599132e-01,9.340174e-01,9.338583e-01,1.394112e-03,2.955012e-08,3.802899e+01,7.984690e+00,3.004430e+01,4.015143e+01,1.707000e+02
6.791965e+05,7.861071e+00,5.711653e+04,6.610709e-01,9.339324e-01,9.338610e-01,1.397068e-03,2.955003e-08,3.800866e+01,7.984690e+00,3.002397e+01,4.013259e+01,1.707000e+02
6.792966e+05,7.862229e+00,5.721656e+04,6.622287e-01,9.338526e-01,9.338638e-01,1.400023e-03,2.954994e-08,3.798717e+01,7.984690e+00,3.000248e+01,4.011233e+01,1.707000e+02
6.793966e+05,7.863386e+00,5.731658e+04,6.633864e-01,9.338409e-01,9.338666e-01,1.402979e-03,2.954985e-08,3.798148e+01,7.984690e+00,2.999679e+01,4.010664e+01,1.707171e+02
6.794966e+05,7.864544e+00,5.741661e+04,6.645441e-01,9.339199e-01,9.338693e-01,1.405935e-03,2.954977e-08,3.799685e+01,7.984690e+00,3.001216e+01,4.012038e+01,1.707570e+02
6.795966e+05,7.865702e+00,5.751664e+04,6.657019e-01,9.339988e-01,9.338721e-01,1.408891e-03,2.954968e-08,3.801221e+01,7.984690e+00,3.002752e+01,4.013411e+01,1.707970e+02
6.796967e+05,7.866860e+00,5.761667e+04,6.668596e-01,9.339683e-01,9.338748e-01,1.411847e-03,2.954959e-08,3.801101e+01,7.984690e+00,3.002632e+01,4.013387e+01,1.707630e+02
6.797967e+05,7.868017e+00,5.771670e+04,6.680174e-01,9.339287e-01,9.338776e-01,1.414803e-03,2.954950e-08,3.800844e+01,7.984690e+00,3.002375e+01,4.013248e+01,1.707229e+02
6.798967e+05,7.869175e+00,5.781673e+04,6.691751e-01,9.339063e-01,9.338804e-01,1.417758e-03,2.954942e-08,3.800257e+01,7.984690e+00,3.001788e+01,4.012697e+01,1.706829e+02
6.799968e+05,7.870333e+00,5.791676e+04,6.703329e-01,9.339067e-01,9.338831e-01,1.420714e-03,2.954933e-08,3.799229e+01,7.984690e+00,3.000760e+01,4.011595e+01,1.706428e+02
6.800968e+05,7.871491e+00,5.801679e+04,6.714906e-01,9.339072e-01,9.338859e-01,1.423670e-03,2.954924e-08,3.798202e+01,7.984690e+00,2.999733e+01,4.010493e+01,1.706027e+02
6.801968e+05,7.872648e+00,5.811682e+04,6.726483e-01,9.338995e-01,9.338886e-01,1.426626e-03,2.954916e-08,3.797893e+01,7.984690e+00,2.999424e+01,4.010190e+01,1.706000e+02
6.802968e+05,7.873806e+00,5.821685e+04,6.738061e-01,9.338912e-01,9.338914e-01,1.429581e-03,2.954907e-08,3.797638e+01,7.984690e+00,2.999169e+01,4.009945e+01,1.706000e+02
6.803969e+05,7.874964e+00,5.831687e+04,6.749638e-01,9.339085e-01,9.338942e-01,1.432537e-03,2.954898e-08,3.798136e+01,7.984690e+00,2.999667e+01,4.010419e+01,1.705832e+02
6.804969e+05,7.876122e+00,5.841690e+04,6.761216e-01,9.339615e-01,9.338969e-01,1.435493e-03,2.954889e-08,3.799683e+01,7.984690e+00,3.001214e+01,4.011893e+01,1.705430e+02
6.805969e+05,7.877279e+00,5.851693e+04,6.772793e-01,9.340144e-01,9.338997e-01,1.438449e-03,2.954881e-08,3.801230e+01,7.984690e+00,3.002761e+01,4.013367e+01,1.705028e+02
6.806970e+05,7.878437e+00,5.861696e+04,6.784370e-01,9.340303e-01,9.339024e-01,1.441404e-03,2.954872e-08,3.801338e+01,7.981539e+00,3.003184e+01,4.013450e+01,1.705000e+02
6.807970e+05,7.879595e+00,5.871699e+04,6.795948e-01,9.340433e-01,9.339052e-01,1.444360e-03,2.954863e-08,3.801338e+01,7.978153e+00,3.003523e+01,4.013429e+01,1.705000e+02
6.808970e+05,7.880753e+00,5.881702e+04,6.807525e-01,9.340095e-01,9.339080e-01,1.447316e-03,2.954854e-08,3.801010e+01,7.977653e+00,3.003245e+01,4.013198e+01,1.704659e+02
6.809970e+05,7.881910e+00,5.891705e+04,6.819103e-01,9.339124e-01,9.339107e-01,1.450272e-03,2.954846e-08,3.800239e+01,7.981051e+00,3.002134e+01,4.012683e+01,1.703858e+02
6.810971e+05,7.883068e+00,5.901708e+04,6.830680e-01,9.338153e-01,9.339135e-01,1.453227e-03,2.954837e-08,3.799468e+01,7.984449e+00,3.001023e+01,4.012168e+01,1.703057e+02
6.811971e+05,7.884226e+00,5.911711e+04,6.842258e-01,9.338495e-01,9.339162e-01,1.456183e-03,2.954828e-08,3.799414e+01,7.981543e+00,3.001259e+01,4.012012e+01,1.703000e+02
6.812971e+05,7.885384e+00,5.921713e+04,6.853835e-01,9.338936e-01,9.339190e-01,1.459139e-03,2.954819e-08,3.799414e+01,7.978156e+00,3.001598e+01,4.011884e+01,1.703000e+02
6.813972e+05,7.886541e+00,5.931716e+04,6.865412e-01,9.339057e-01,9.339218e-01,1.462094e-03,2.954811e-08,3.799414e+01,7.976207e+00,3.001793e+01,4.011856e+01,1.703000e+02
6.814972e+05,7.887699e+00,5.941719e+04,6.876990e-01,9.338744e-01,9.339245e-01,1.465050e-03,2.954802e-08,3.799414e+01,7.976207e+00,3.001793e+01,4.011964e+01,1.703000e+02
6.815972e+05,7.888857e+00,5.951722e+04,6.888567e-01,9.338431e-01,9.339273e-01,1.468006e-03,2.954793e-08,3.799414e+01,7.976207e+00,3.001793e+01,4.012072e+01,1.703000e+02
6.816973e+05,7.890014e+00,5.961725e+04,6.900145e-01,9.338948e-01,9.339300e-01,1.470961e-03,2.954785e-08,3.798936e+01,7.976207e+00,3.001315e+01,4.011382e+01,1.703373e+02
6.817973e+05,7.891172e+00,5.971728e+04,6.911722e-01,9.339521e-01,9.339328e-01,1.473917e-03,2.954776e-08,3.798425e+01,7.976207e+00,3.000805e+01,4.010639e+01,1.703771e+02
6.818973e+05,7.892330e+00,5.981731e+04,6.923300e-01,9.340128e-01,9.339356e-01,1.476873e-03,2.954767e-08,3.798931e+01,7.975127e+00,3.001418e+01,4.010979e+01,1.704170e+02
6.819973e+05,7.893488e+00,5.991734e+04,6.934877e-01,9.340784e-01,9.339383e-01,1.479828e-03,2.954758e-08,3.800822e+01,7.972577e+00,3.003564e+01,4.012795e+01,1.704572e+02
6.820974e+05,7.894645e+00,6.001737e+04,6.946454e-01,9.341439e-01,9.339411e-01,1.482784e-03,2.954750e-08,3.802713e+01,7.970026e+00,3.005710e+01,4.014612e+01,1.704974e+02
6.821974e+05,7.895803e+00,6.011740e+04,6.958032e-01,9.340697e-01,9.339438e-01,1.485739e-03,2.954741e-08,3.802274e+01,7.969862e+00,3.005287e+01,4.014399e+01,1.705375e+02
6.822974e+05,7.896961e+00,6.021742e+04,6.969609e-01,9.339858e-01,9.339466e-01,1.488695e-03,2.954732e-08,3.801674e+01,7.969862e+00,3.004688e+01,4.014046e+01,1.705775e+02
6.823975e+05,7.898119e+00,6.031745e+04,6.981187e-01,9.339620e-01,9.339494e-01,1.491651e-03,2.954723e-08,3.801114e+01,7.968753e+00,3.004238e+01,4.013536e+01,1.706000e+02
6.824975e+05,7.899276e+00,6.041748e+04,6.992764e-01,9.340149e-01,9.339521e-01,1.494606e-03,2.954715e-08,3.800603e+01,7.966229e+00,3.003980e+01,4.012825e+01,1.706000e+02
6.825975e+05,7.900434e+00,6.051751e+04,7.004342e-01,9.340677e-01,9.339549e-01,1.497562e-03,2.954706e-08,3.800093e+01,7.963704e+00,3.003723e+01,4.012114e+01,1.706000e+02
6.826975e+05,7.901592e+00,6.061754e+04,7.015919e-01,9.340519e-01,9.339577e-01,1.500517e-03,2.954697e-08,3.799578e+01,7.965879e+00,3.002990e+01,4.011602e+01,1.706372e+02
6.827976e+05,7.902750e+00,6.071757e+04,7.027496e-01,9.340305e-01,9.339604e-01,1.503473e-03,2.954688e-08,3.799062e+01,7.968429e+00,3.002219e+01,4.011105e+01,1.706774e+02
6.828976e+05,7.903907e+00,6.081760e+04,7.039074e-01,9.340720e-01,9.339632e-01,1.506428e-03,2.954680e-08,3.799592e+01,7.969862e+00,3.002606e+01,4.011520e+01,1.707000e+02
6.829976e+05,7.905065e+00,6.091763e+04,7.050651e-01,9.341942e-01,9.339659e-01,1.509384e-03,2.954671e-08,3.801464e+01,7.969862e+00,3.004478e+01,4.013103e+01,1.707000e+02
6.830977e+05,7.906223e+00,6.101766e+04,7.062229e-01,9.343164e-01,9.339687e-01,1.512339e-03,2.954662e-08,3.803335e+01,7.969862e+00,3.006349e+01,4.014685e+01,1.707000e+02
6.831977e+05,7.907381e+00,6.111768e+04,7.073806e-01,9.342485e-01,9.339715e-01,1.515295e-03,2.954654e-08,3.800694e+01,7.969862e+00,3.003708e+01,4.012092e+01,1.707000e+02
6.832977e+05,7.908538e+00,6.121771e+04,7.085384e-01,9.341652e-01,9.339742e-01,1.518250e-03,2.954645e-08,3.797686e+01,7.969862e+00,3.000700e+01,4.009159e+01,1.707000e+02
6.833977e+05,7.909696e+00,6.131774e+04,7.096961e-01,9.341351e-01,9.339770e-01,1.521206e-03,2.954636e-08,3.797187e+01,7.969862e+00,3.000201e+01,4.008728e+01,1.707175e+02
6.834978e+05,7.910854e+00,6.141777e+04,7.108538e-01,9.341733e-01,9.339797e-01,1.524161e-03,2.954627e-08,3.799918e+01,7.969862e+00,3.002932e+01,4.011520e+01,1.707574e+02
6.835978e+05,7.912012e+00,6.151780e+04,7.120116e-01,9.342116e-01,9.339825e-01,1.527117e-03,2.954619e-08,3.802649e+01,7.969862e+00,3.005663e+01,4.014312e+01,1.707973e+02
6.836978e+05,7.913169e+00,6.161783e+04,7.131693e-01,9.341779e-01,9.339853e-01,1.530072e-03,2.954610e-08,3.801078e+01,7.972232e+00,3.003855e+01,4.012729e+01,1.708000e+02
6.837979e+05,7.914327e+00,6.171786e+04,7.143271e-01,9.341389e-01,9.339880e-01,1.533028e-03,2.954601e-08,3.799194e+01,7.974773e+00,3.001716e+01,4.010829e+01,1.708000e+02
6.838979e+05,7.915485e+00,6.181789e+04,7.154848e-01,9.340918e-01,9.339908e-01,1.535983e-03,2.954592e-08,3.798578e+01,7.976207e+00,3.000957e+01,4.010321e+01,1.707826e+02
6.839979e+05,7.916643e+00,6.191792e+04,7.166425e-01,9.340341e-01,9.339935e-01,1.538939e-03,2.954584e-08,3.799602e+01,7.976207e+00,3.001981e+01,4.011616e+01,1.707427e+02
6.840979e+05,7.917800e+00,6.201795e+04,7.178003e-01,9.339765e-01,9.339963e-01,1.541894e-03,2.954575e-08,3.800626e+01,7.976207e+00,3.003005e+01,4.012911e+01,1.707027e+02
6.841980e+05,7.918958e+00,6.211797e+04,7.189580e-01,9.340638e-01,9.339991e-01,1.544850e-03,2.954566e-08,3.800697e+01,7.976207e+00,3.003076e+01,4.012686e+01,1.707000e+02
6.842980e+05,7.920116e+00,6.221800e+04,7.201158e-01,9.341618e-01,9.340018e-01,1.547805e-03,2.954557e-08,3.800697e+01,7.976207e+00,3.003076e+01,4.012348e+01,1.707000e+02
6.843980e+05,7.921274e+00,6.231803e+04,7.212735e-01,9.342046e-01,9.340046e-01,1.550760e-03,2.954549e-08,3.800810e+01,7.977709e+00,3.003039e+01,4.012312e+01,1.706646e+02
6.844981e+05,7.922431e+00,6.241806e+04,7.224313e-01,9.341779e-01,9.340073e-01,1.553716e-03,2.954540e-08,3.801066e+01,7.981095e+00,3.002957e+01,4.012654e+01,1.705847e+02
6.845981e+05,7.923589e+00,6.251809e+04,7.235890e-01,9.341512e-01,9.340101e-01,1.556671e-03,2.954531e-08,3.801322e+01,7.984482e+00,3.002874e+01,4.012996e+01,1.705049e+02
6.846981e+05,7.924747e+00,6.261812e+04,7.247467e-01,9.341249e-01,9.340129e-01,1.559627e-03,2.954523e-08,3.800617e+01,7.981511e+00,3.002466e+01,4.012353e+01,1.705000e+02
6.847981e+05,7.925904e+00,6.271815e+04,7.259045e-01,9.340987e-01,9.340156e-01,1.562582e-03,2.954514e-08,3.799849e+01,7.978124e+00,3.002036e+01,4.011644e+01,1.705000e+02
6.848982e+05,7.927062e+00,6.281818e+04,7.270622e-01,9.341087e-01,9.340184e-01,1.565537e-03,2.954505e-08,3.799861e+01,7.976207e+00,3.002240e+01,4.011637e+01,1.705000e+02
6.849982e+05,7.928220e+00,6.291821e+04,7.282200e-01,9.341660e-01,9.340211e-01,1.568493e-03,2.954496e-08,3.800893e+01,7.976207e+00,3.003272e+01,4.012544e+01,1.705000e+02
6.850982e+05,7.929378e+00,6.301823e+04,7.293777e-01,9.342234e-01,9.340239e-01,1.571448e-03,2.954488e-08,3.801924e+01,7.976207e+00,3.004303e+01,4.013450e+01,1.705000e+02
6.851983e+05,7.930535e+00,6.311826e+04,7.305355e-01,9.341603e-01,9.340267e-01,1.574403e-03,2.954479e-08,3.801014e+01,7.976207e+00,3.003393e+01,4.012693e+01,1.705000e+02
6.852983e+05,7.931693e+00,6.321829e+04,7.316932e-01,9.340905e-01,9.340294e-01,1.577359e-03,2.954470e-08,3.799993e+01,7.976207e+00,3.002372e+01,4.011841e+01,1.705000e+02
6.853983e+05,7.932851e+00,6.331832e+04,7.328509e-01,9.340486e-01,9.340322e-01,1.580314e-03,2.954461e-08,3.799637e+01,7.977682e+00,3.001869e+01,4.011593e+01,1.705000e+02
6.854984e+05,7.934009e+00,6.341835e+04,7.340087e-01,9.340436e-01,9.340349e-01,1.583269e-03,2.954453e-08,3.800153e+01,7.981092e+00,3.002043e+01,4.012138e+01,1.705000e+02
6.855984e+05,7.935166e+00,6.351838e+04,7.351664e-01,9.340385e-01,9.340377e-01,1.586225e-03,2.954444e-08,3.800668e+01,7.984502e+00,3.002218e+01,4.012684e+01,1.705000e+02
6.856984e+05,7.936324e+00,6.361841e+04,7.363242e-01,9.340553e-01,9.340405e-01,1.589180e-03,2.954435e-08,3.800214e+01,7.984690e+00,3.001745e+01,4.012139e+01,1.705000e+02
6.857984e+05,7.937482e+00,6.371844e+04,7.374819e-01,9.340733e-01,9.340432e-01,1.592135e-03,2.954427e-08,3.799704e+01,7.984690e+00,3.001235e+01,4.011531e+01,1.705000e+02
6.858985e+05,7.938640e+00,6.381847e+04,7.386397e-01,9.341566e-01,9.340460e-01,1.595090e-03,2.954418e-08,3.799636e+01,7.984690e+00,3.001167e+01,4.011172e+01,1.705000e+02
6.859985e+05,7.939797e+00,6.391849e+04,7.397974e-01,9.343260e-01,9.340487e-01,1.598046e-03,2.954409e-08,3.800152e+01,7.984690e+00,3.001683e+01,4.011141e+01,1.705000e+02
6.860985e+05,7.940955e+00,6.401852e+04,7.409551e-01,9.344954e-01,9.340515e-01,1.601001e-03,2.954400e-08,3.800668e+01,7.984690e+00,3.002199e+01,4.011110e+01,1.705000e+02
6.861986e+05,7.942113e+00,6.411855e+04,7.421129e-01,9.343714e-01,9.340543e-01,1.603956e-03,2.954392e-08,3.799730e+01,7.984690e+00,3.001261e+01,4.010533e+01,1.705000e+02
6.862986e+05,7.943271e+00,6.421858e+04,7.432706e-01,9.342300e-01,9.340570e-01,1.606911e-03,2.954383e-08,3.798706e+01,7.984690e+00,3.000237e+01,4.009923e+01,1.705000e+02
6.863986e+05,7.944428e+00,6.431861e+04,7.444284e-01,9.341273e-01,9.340598e-01,1.609867e-03,2.954374e-08,3.798357e+01,7.984690e+00,2.999888e+01,4.009903e+01,1.704823e+02
6.864986e+05,7.945586e+00,6.441864e+04,7.455861e-01,9.340742e-01,9.340625e-01,1.612822e-03,2.954365e-08,3.798873e+01,7.984690e+00,3.000404e+01,4.010638e+01,1.704421e+02
6.865987e+05,7.946744e+00,6.451867e+04,7.467438e-01,9.340211e-01,9.340653e-01,1.615777e-03,2.954357e-08,3.799389e+01,7.984690e+00,3.000920e+01,4.011373e+01,1.704019e+02
6.866987e+05,7.947902e+00,6.461870e+04,7.479016e-01,9.341352e-01,9.340681e-01,1.618732e-03,2.954348e-08,3.800709e+01,7.984690e+00,3.002240e+01,4.012393e+01,1.704379e+02
6.867987e+05,7.949059e+00,6.471873e+04,7.490593e-01,9.342578e-01,9.340708e-01,1.621688e-03,2.954339e-08,3.802070e+01,7.984690e+00,3.003601e+01,4.013428e+01,1.704776e+02
6.868988e+05,7.950217e+00,6.481876e+04,7.502171e-01,9.342840e-01,9.340736e-01,1.624643e-03,2.954330e-08,3.802347e+01,7.984690e+00,3.003878e+01,4.013635e+01,1.705000e+02
6.869988e+05,7.951375e+00,6.491878e+04,7.513748e-01,9.341866e-01,9.340763e-01,1.627598e-03,2.954322e-08,3.801233e+01,7.984690e+00,3.002764e+01,4.012778e+01,1.705000e+02
6.870988e+05,7.952533e+00,6.501881e+04,7.525326e-01,9.340892e-01,9.340791e-01,1.630553e-03,2.954313e-08,3.800120e+01,7.984690e+00,3.001651e+01,4.011921e+01,1.705000e+02
6.871988e+05,7.953690e+00,6.511884e+04,7.536903e-01,9.340831e-01,9.340819e-01,1.633508e-03,2.954304e-08,3.800298e+01,7.984690e+00,3.001829e+01,4.012133e+01,1.704243e+02
6.872989e+05,7.954848e+00,6.521887e+04,7.548480e-01,9.340827e-01,9.340846e-01,1.636463e-03,2.954296e-08,3.800556e+01,7.984690e+00,3.002087e+01,4.012410e+01,1.703439e+02
6.873989e+05,7.956006e+00,6.531890e+04,7.560058e-01,9.341265e-01,9.340874e-01,1.639419e-03,2.954287e-08,3.801199e+01,7.984690e+00,3.002730e+01,4.012948e+01,1.703361e+02
6.874989e+05,7.957164e+00,6.541893e+04,7.571635e-01,9.342235e-01,9.340901e-01,1.642374e-03,2.954278e-08,3.802304e+01,7.984690e+00,3.003836e+01,4.013797e+01,1.704157e+02
6.875990e+05,7.958321e+00,6.551896e+04,7.583213e-01,9.343205e-01,9.340929e-01,1.645329e-03,2.954269e-08,3.803410e+01,7.984690e+00,3.004941e+01,4.014647e+01,1.704953e+02
6.876990e+05,7.959479e+00,6.561899e+04,7.594790e-01,9.342725e-01,9.340957e-01,1.648284e-03,2.954261e-08,3.802182e+01,7.984690e+00,3.003713e+01,4.013498e+01,1.705000e+02
6.877990e+05,7.960637e+00,6.571902e+04,7.606368e-01,9.342153e-01,9.340984e-01,1.651239e-03,2.954252e-08,3.800807e+01,7.984690e+00,3.002338e+01,4.012223e+01,1.705000e+02
6.878990e+05,7.961795e+00,6.581904e+04,7.617945e-01,9.341579e-01,9.341012e-01,1.654194e-03,2.954243e-08,3.799708e+01,7.984690e+00,3.001239e+01,4.011244e+01,1.704820e+02
6.879991e+05,7.962952e+00,6.591907e+04,7.629522e-01,9.341002e-01,9.341039e-01,1.657149e-03,2.954234e-08,3.798943e+01,7.984690e+00,3.000474e+01,4.010623e+01,1.704422e+02
6.880991e+05,7.964110e+00,6.601910e+04,7.641100e-01,9.340425e-01,9.341067e-01,1.660104e-03,2.954226e-08,3.798177e+01,7.984690e+00,2.999708e+01,4.010002e+01,1.704024e+02
6.881991e+05,7.965268e+00,6.611913e+04,7.652677e-01,9.340934e-01,9.341095e-01,1.663059e-03,2.954217e-08,3.799342e+01,7.981486e+00,3.001194e+01,4.011097e+01,1.704378e+02
6.882992e+05,7.966425e+00,6.621916e+04,7.664255e-01,9.341512e-01,9.341122e-01,1.666014e-03,2.954208e-08,3.800631e+01,7.978076e+00,3.002824e+01,4.012302e+01,1.704780e+02
6.883992e+05,7.967583e+00,6.631919e+04,7.675832e-01,9.342269e-01,9.341150e-01,1.668970e-03,2.954200e-08,3.801724e+01,7.976207e+00,3.004103e+01,4.013224e+01,1.704639e+02
6.884992e+05,7.968741e+00,6.641922e+04,7.687410e-01,9.343240e-01,9.341178e-01,1.671925e-03,2.954191e-08,3.802577e+01,7.976207e+00,3.004956e+01,4.013803e+01,1.703841e+02
6.885992e+05,7.969899e+00,6.651925e+04,7.698987e-01,9.344210e-01,9.341205e-01,1.674880e-03,2.954182e-08,3.803431e+01,7.976207e+00,3.005810e+01,4.014383e+01,1.703042e+02
6.886993e+05,7.971056e+00,6.661928e+04,7.710564e-01,9.343631e-01,9.341233e-01,1.677835e-03,2.954173e-08,3.802908e+01,7.976207e+00,3.005287e+01,4.014023e+01,1.703000e+02
6.887993e+05,7.972214e+00,6.671931e+04,7.722142e-01,9.342964e-01,9.341260e-01,1.680790e-03,2.954165e-08,3.802309e+01,7.976207e+00,3.004688e+01,4.013611e+01,1.703000e+02
6.888993e+05,7.973372e+00,6.681933e+04,7.733719e-01,9.342702e-01,9.341288e-01,1.683745e-03,2.954156e-08,3.801287e+01,7.977734e+00,3.003513e+01,4.012596e+01,1.703000e+02
6.889994e+05,7.974530e+00,6.691936e+04,7.745297e-01,9.342931e-01,9.341316e-01,1.686700e-03,2.954147e-08,3.799750e+01,7.981120e+00,3.001638e+01,4.010849e+01,1.703000e+02
6.890994e+05,7.975687e+00,6.701939e+04,7.756874e-01,9.343161e-01,9.341343e-01,1.689655e-03,2.954138e-08,3.798214e+01,7.984507e+00,2.999763e+01,4.009102e+01,1.703000e+02
6.891994e+05,7.976845e+00,6.711942e+04,7.768452e-01,9.342703e-01,9.341371e-01,1.692610e-03,2.954130e-08,3.799107e+01,7.981464e+00,3.000960e+01,4.010236e+01,1.703000e+02
6.892995e+05,7.978003e+00,6.721945e+04,7.780029e-01,9.342207e-01,9.341398e-01,1.695565e-03,2.954121e-08,3.800138e+01,7.978054e+00,3.002333e+01,4.011535e+01,1.703000e+02
6.893995e+05,7.979161e+00,6.731948e+04,7.791606e-01,9.342423e-01,9.341426e-01,1.698520e-03,2.954112e-08,3.801086e+01,7.977754e+00,3.003311e+01,4.012478e+01,1.702818e+02
6.894995e+05,7.980318e+00,6.741951e+04,7.803184e-01,9.343482e-01,9.341454e-01,1.701475e-03,2.954104e-08,3.801937e+01,7.981129e+00,3.003824e+01,4.013000e+01,1.702420e+02
6.895995e+05,7.981476e+00,6.751954e+04,7.814761e-01,9.344541e-01,9.341481e-01,1.704430e-03,2.954095e-08,3.802788e+01,7.984503e+00,3.004337e+01,4.013522e+01,1.702022e+02
6.896996e+05,7.982634e+00,6.761957e+04,7.826339e-01,9.343969e-01,9.341509e-01,1.707385e-03,2.954086e-08,3.802511e+01,7.981479e+00,3.004363e+01,4.013444e+01,1.702000e+02
6.897996e+05,7.983792e+00,6.771959e+04,7.837916e-01,9.343301e-01,9.341536e-01,1.710339e-03,2.954077e-08,3.802168e+01,7.978081e+00,3.004360e+01,4.013331e+01,1.702000e+02
6.898996e+05,7.984949e+00,6.781962e+04,7.849493e-01,9.342556e-01,9.341564e-01,1.713294e-03,2.954069e-08,3.801401e+01,7.976207e+00,3.003780e+01,4.012780e+01,1.702000e+02
6.899997e+05,7.986107e+00,6.791965e+04,7.861071e-01,9.341715e-01,9.341592e-01,1.716249e-03,2.954060e-08,3.800112e+01,7.976207e+00,3.002491e+01,4.011689e+01,1.702000e+02
6.900997e+05,7.987265e+00,6.801968e+04,7.872648e-01,9.340875e-01,9.341619e-01,1.719204e-03,2.954051e-08,3.798823e+01,7.976207e+00,3.001202e+01,4.010598e+01,1.702000e+02
6.901997e+05,7.988423e+00,6.811971e+04,7.884226e-01,9.340462e-01,9.341647e-01,1.722159e-03,2.954042e-08,3.798527e+01,7.976207e+00,3.000907e+01,4.010424e+01,1.701618e+02
6.902997e+05,7.989580e+00,6.821974e+04,7.895803e-01,9.340066e-01,9.341674e-01,1.725114e-03,2.954034e-08,3.798272e+01,7.976207e+00,3.000651e+01,4.010287e+01,1.701220e+02
6.903998e+05,7.990738e+00,6.831977e+04,7.907381e-01,9.340223e-01,9.341702e-01,1.728069e-03,2.954025e-08,3.798593e+01,7.977733e+00,3.000819e+01,4.010565e+01,1.701180e+02
6.904998e+05,7.991896e+00,6.841980e+04,7.918958e-01,9.341064e-01,9.341730e-01,1.731024e-03,2.954016e-08,3.799624e+01,7.981143e+00,3.001510e+01,4.011356e+01,1.701582e+02
6.905998e+05,7.993054e+00,6.851983e+04,7.930535e-01,9.341904e-01,9.341757e-01,1.733979e-03,2.954007e-08,3.800655e+01,7.984553e+00,3.002200e+01,4.012147e+01,1.701984e+02
6.906999e+05,7.994211e+00,6.861986e+04,7.942113e-01,9.342570e-01,9.341785e-01,1.736933e-03,2.953999e-08,3.801513e+01,7.984690e+00,3.003044e+01,4.012835e+01,1.701618e+02
6.907999e+05,7.995369e+00,6.871988e+04,7.953690e-01,9.343229e-01,9.341812e-01,1.739888e-03,2.953990e-08,3.802364e+01,7.984690e+00,3.003895e+01,4.013519e+01,1.701220e+02
6.908999e+05,7.996527e+00,6.881991e+04,7.965268e-01,9.343421e-01,9.341840e-01,1.742843e-03,2.953981e-08,3.802106e+01,7.984690e+00,3.003637e+01,4.013177e+01,1.700821e+02
6.909999e+05,7.997685e+00,6.891994e+04,7.976845e-01,9.343034e-01,9.341868e-01,1.745798e-03,2.953973e-08,3.800473e+01,7.984690e+00,3.002004e+01,4.011562e+01,1.700419e+02
6.911000e+05,7.998842e+00,6.901997e+04,7.988423e-01,9.342647e-01,9.341895e-01,1.748753e-03,2.953964e-08,3.798840e+01,7.984690e+00,3.000371e+01,4.009947e+01,1.700017e+02
6.912000e+05,8.000000e+00,6.912000e+04,8.000000e-01,9.343005e-01,9.341923e-01,1.751708e-03,2.953959e-08,3.800327e+01,7.984690e+00,3.001858e+01,4.011416e+01,1.700000e+02
