Repository: brandonlampe/CS_Data

# Repository for Crushed Salt Data
**Grant No: 456417**

This is a work in progress!

## Repository Content

### Directory Names
A uniform namining structure still in progress, but in general directories are named according to the following:
 - Names contain no spaces, a single underscore "_" will be used as a file name seperator.
 - Files are for the Crushed Salt Project (CSP); therefore, the first three charaters of each file are "CSP".
 - Folders are organized by which frame the test was performed on i.e., A2 or A3.
 - The fifth and sixth charaters of each file name will therefore be "A" followed by the frame number.
 - Files are chronologically labeled in order of tests performed on a specific frame.That is to say numbering is frame specific (e.g., 01, 02,...,nn tests performed on a specific frame)Therefore the final two characters will be the test number.

### Crushed Salt Testing
The bulk of current repo contents are tests on crushed salt performed at Sandia National Laboratory in Albuquerque, NM.  Future contents of this repository include:
 - Photographs of crushed salt samples (pre and post testing)
 - Permeability test results
 - Thermalconductivity test results
 - Porosity test results

File: UNM_WP_HY_175_09/STAGE09/CREEP_FIT/175_09_STAGE09_CREEP_OUT.csv (part 1 of 34)
Analysis by Brandon Lampe, performed on: 2016/07/12 20:18:27
Experimental results below begin at: 2016/04/16 12:04:26
Duration (sec),Duration (day),Elapsed Time (sec),Elapsed Time (day),Interpolated Fractional Density,Fit to Fractional Density,Fit to Volume Strain,Fit to Volume Strain Rate (1/sec),Confining Pressure (MPa),Pore Pressure (MPa),Terzaghi Pressure (MPa),Solid Pressure (MPa),Temperature (C))
7.007040e+05,8.110000e+00,0.000000e+00,0.000000e+00,9.345143e-01,9.345750e-01,6.494470e-05,5.757522e-08,3.798398e+01,4.045119e+00,3.393886e+01,4.036223e+01,1.700583e+02
7.007140e+05,8.110116e+00,1.000101e+01,1.157524e-04,9.344595e-01,9.345756e-01,6.552051e-05,5.756861e-08,3.798131e+01,3.986824e+00,3.399449e+01,4.036559e+01,1.700402e+02
7.007240e+05,8.110232e+00,2.000201e+01,2.315048e-04,9.344596e-01,9.345761e-01,6.609619e-05,5.755537e-08,3.799278e+01,3.958004e+00,3.403477e+01,4.037988e+01,1.700000e+02
7.007340e+05,8.110347e+00,3.000302e+01,3.472572e-04,9.344369e-01,9.345767e-01,6.667174e-05,5.754213e-08,3.800487e+01,3.924887e+00,3.407998e+01,4.039603e+01,1.700673e+02
7.007440e+05,8.110463e+00,4.000403e+01,4.630096e-04,9.344253e-01,9.345772e-01,6.724715e-05,5.752890e-08,3.801140e+01,3.950459e+00,3.406094e+01,4.040168e+01,1.701000e+02
7.007540e+05,8.110579e+00,5.000503e+01,5.787620e-04,9.344249e-01,9.345777e-01,6.782243e-05,5.751567e-08,3.801759e+01,3.983514e+00,3.403407e+01,4.040600e+01,1.700344e+02
7.007640e+05,8.110695e+00,6.000604e+01,6.945143e-04,9.344660e-01,9.345783e-01,6.839758e-05,5.750243e-08,3.801979e+01,3.997534e+00,3.402226e+01,4.040577e+01,1.700000e+02
7.007740e+05,8.110810e+00,7.000705e+01,8.102667e-04,9.345950e-01,9.345788e-01,6.897260e-05,5.748920e-08,3.802480e+01,4.000752e+00,3.402405e+01,4.040588e+01,1.700586e+02
7.007840e+05,8.110926e+00,8.000805e+01,9.260191e-04,9.345884e-01,9.345793e-01,6.954748e-05,5.747598e-08,3.802834e+01,4.000752e+00,3.402759e+01,4.040993e+01,1.700400e+02
7.007940e+05,8.111042e+00,9.000906e+01,1.041772e-03,9.345288e-01,9.345799e-01,7.012223e-05,5.746275e-08,3.802834e+01,3.995674e+00,3.403267e+01,4.041260e+01,1.700598e+02
7.008040e+05,8.111158e+00,1.000101e+02,1.157524e-03,9.345719e-01,9.345804e-01,7.069685e-05,5.744952e-08,3.802310e+01,3.992262e+00,3.403083e+01,4.040555e+01,1.701000e+02
7.008140e+05,8.111273e+00,1.100111e+02,1.273276e-03,9.345948e-01,9.345810e-01,7.127134e-05,5.743630e-08,3.801979e+01,3.992262e+00,3.402753e+01,4.040112e+01,1.701666e+02
7.008240e+05,8.111389e+00,1.200121e+02,1.389029e-03,9.345034e-01,9.345815e-01,7.184569e-05,5.742307e-08,3.801557e+01,3.988074e+00,3.402749e+01,4.040045e+01,1.702000e+02
7.008340e+05,8.111505e+00,1.300131e+02,1.504781e-03,9.344580e-01,9.345820e-01,7.241991e-05,5.740985e-08,3.801338e+01,3.985903e+00,3.402748e+01,4.040003e+01,1.701377e+02
7.008440e+05,8.111621e+00,1.400141e+02,1.620533e-03,9.344977e-01,9.345826e-01,7.299400e-05,5.739663e-08,3.800961e+01,3.985903e+00,3.402371e+01,4.039445e+01,1.701000e+02
7.008540e+05,8.111736e+00,1.500151e+02,1.736286e-03,9.345052e-01,9.345831e-01,7.356796e-05,5.738341e-08,3.799537e+01,3.985903e+00,3.400947e+01,4.037892e+01,1.701603e+02
7.008640e+05,8.111852e+00,1.600161e+02,1.852038e-03,9.344924e-01,9.345836e-01,7.414179e-05,5.737019e-08,3.798002e+01,3.985903e+00,3.399412e+01,4.036300e+01,1.701400e+02
7.008740e+05,8.111968e+00,1.700171e+02,1.967791e-03,9.345203e-01,9.345842e-01,7.471548e-05,5.735698e-08,3.797885e+01,3.985903e+00,3.399295e+01,4.036066e+01,1.701000e+02
7.008840e+05,8.112084e+00,1.800181e+02,2.083543e-03,9.345376e-01,9.345847e-01,7.528904e-05,5.734376e-08,3.799310e+01,3.985903e+00,3.400720e+01,4.037524e+01,1.701000e+02
7.008940e+05,8.112199e+00,1.900191e+02,2.199295e-03,9.345797e-01,9.345852e-01,7.586247e-05,5.733055e-08,3.800459e+01,3.985903e+00,3.401869e+01,4.038589e+01,1.701000e+02
7.009040e+05,8.112315e+00,2.000201e+02,2.315048e-03,9.346669e-01,9.345858e-01,7.643577e-05,5.731733e-08,3.801499e+01,3.985903e+00,3.402908e+01,4.039362e+01,1.701000e+02
7.009140e+05,8.112431e+00,2.100211e+02,2.430800e-03,9.346840e-01,9.345863e-01,7.700893e-05,5.730412e-08,3.801979e+01,3.985903e+00,3.403389e+01,4.039809e+01,1.701000e+02
7.009240e+05,8.112547e+00,2.200221e+02,2.546553e-03,9.346692e-01,9.345868e-01,7.758197e-05,5.729091e-08,3.802497e+01,3.985903e+00,3.403906e+01,4.040420e+01,1.701000e+02
7.009340e+05,8.112662e+00,2.300232e+02,2.662305e-03,9.347155e-01,9.345874e-01,7.815487e-05,5.727770e-08,3.803221e+01,3.985903e+00,3.404631e+01,4.041015e+01,1.701000e+02
7.009440e+05,8.112778e+00,2.400242e+02,2.778057e-03,9.347871e-01,9.345879e-01,7.872764e-05,5.726450e-08,3.803476e+01,3.985903e+00,3.404886e+01,4.041008e+01,1.701619e+02
7.009540e+05,8.112894e+00,2.500252e+02,2.893810e-03,9.347918e-01,9.345885e-01,7.930027e-05,5.725129e-08,3.803081e+01,3.985903e+00,3.404491e+01,4.040568e+01,1.701385e+02
7.009640e+05,8.113010e+00,2.600262e+02,3.009562e-03,9.347564e-01,9.345890e-01,7.987278e-05,5.723808e-08,3.802834e+01,3.985903e+00,3.404244e+01,4.040442e+01,1.701696e+02
7.009740e+05,8.113125e+00,2.700272e+02,3.125315e-03,9.347247e-01,9.345895e-01,8.044515e-05,5.722488e-08,3.802834e+01,3.985903e+00,3.404244e+01,4.040566e+01,1.702000e+02
7.009840e+05,8.113241e+00,2.800282e+02,3.241067e-03,9.347331e-01,9.345901e-01,8.101739e-05,5.721168e-08,3.802834e+01,3.982134e+00,3.404621e+01,4.040559e+01,1.702000e+02
7.009940e+05,8.113357e+00,2.900292e+02,3.356819e-03,9.346727e-01,9.345906e-01,8.158950e-05,5.719848e-08,3.802834e+01,3.983405e+00,3.404494e+01,4.040785e+01,1.702000e+02
7.010040e+05,8.113473e+00,3.000302e+02,3.472572e-03,9.346319e-01,9.345911e-01,8.216147e-05,5.718528e-08,3.802317e+01,3.985903e+00,3.403727e+01,4.040374e+01,1.702000e+02
7.010140e+05,8.113588e+00,3.100312e+02,3.588324e-03,9.346364e-01,9.345917e-01,8.273332e-05,5.717208e-08,3.800784e+01,3.985903e+00,3.402194e+01,4.038716e+01,1.702000e+02
7.010240e+05,8.113704e+00,3.200322e+02,3.704076e-03,9.345958e-01,9.345922e-01,8.330503e-05,5.715888e-08,3.799263e+01,3.985903e+00,3.400673e+01,4.037247e+01,1.702000e+02
7.010340e+05,8.113820e+00,3.300332e+02,3.819829e-03,9.344999e-01,9.345927e-01,8.387661e-05,5.714569e-08,3.797958e+01,3.985903e+00,3.399368e+01,4.036223e+01,1.701365e+02
7.010440e+05,8.113936e+00,3.400342e+02,3.935581e-03,9.344592e-01,9.345933e-01,8.444806e-05,5.713249e-08,3.798298e+01,3.985903e+00,3.399707e+01,4.036745e+01,1.701630e+02
7.010540e+05,8.114051e+00,3.500352e+02,4.051334e-03,9.345453e-01,9.345938e-01,8.501938e-05,5.711930e-08,3.799535e+01,3.985903e+00,3.400945e+01,4.037734e+01,1.702000e+02
7.010640e+05,8.114167e+00,3.600362e+02,4.167086e-03,9.345839e-01,9.345943e-01,8.559056e-05,5.710611e-08,3.800055e+01,3.982021e+00,3.401853e+01,4.038168e+01,1.702000e+02
7.010740e+05,8.114283e+00,3.700372e+02,4.282838e-03,9.346919e-01,9.345949e-01,8.616161e-05,5.709292e-08,3.800444e+01,3.979538e+00,3.402491e+01,4.038181e+01,1.702000e+02
7.010840e+05,8.114399e+00,3.800382e+02,4.398591e-03,9.346381e-01,9.345954e-01,8.673253e-05,5.707973e-08,3.800697e+01,3.983507e+00,3.402346e+01,4.038632e+01,1.702000e+02
7.010940e+05,8.114514e+00,3.900393e+02,4.514343e-03,9.345647e-01,9.345959e-01,8.730332e-05,5.706654e-08,3.801094e+01,3.985903e+00,3.402504e+01,4.039327e+01,1.702000e+02
7.011040e+05,8.114630e+00,4.000403e+02,4.630096e-03,9.345685e-01,9.345965e-01,8.787398e-05,5.705336e-08,3.800929e+01,3.985903e+00,3.402339e+01,4.039136e+01,1.702000e+02
7.011140e+05,8.114746e+00,4.100413e+02,4.745848e-03,9.345429e-01,9.345970e-01,8.844451e-05,5.704017e-08,3.801071e+01,3.985903e+00,3.402480e+01,4.039387e+01,1.702000e+02
7.011240e+05,8.114862e+00,4.200423e+02,4.861600e-03,9.345434e-01,9.345975e-01,8.901490e-05,5.702699e-08,3.800979e+01,3.985903e+00,3.402388e+01,4.039286e+01,1.702000e+02
7.011340e+05,8.114977e+00,4.300433e+02,4.977353e-03,9.344969e-01,9.345981e-01,8.958516e-05,5.701381e-08,3.800697e+01,3.985903e+00,3.402106e+01,4.039166e+01,1.702000e+02
7.011440e+05,8.115093e+00,4.400443e+02,5.093105e-03,9.344787e-01,9.345986e-01,9.015529e-05,5.700063e-08,3.800697e+01,3.985903e+00,3.402106e+01,4.039236e+01,1.701391e+02
7.011540e+05,8.115209e+00,4.500453e+02,5.208858e-03,9.344924e-01,9.345991e-01,9.072529e-05,5.698745e-08,3.799492e+01,3.985903e+00,3.400902e+01,4.037894e+01,1.701626e+02
7.011640e+05,8.115325e+00,4.600463e+02,5.324610e-03,9.345411e-01,9.345997e-01,9.129515e-05,5.697427e-08,3.797576e+01,3.985903e+00,3.398986e+01,4.035654e+01,1.702000e+02
7.011740e+05,8.115440e+00,4.700473e+02,5.440362e-03,9.344353e-01,9.346002e-01,9.186489e-05,5.696110e-08,3.797259e+01,3.985903e+00,3.398668e+01,4.035726e+01,1.702000e+02
7.011840e+05,8.115556e+00,4.800483e+02,5.556115e-03,9.343786e-01,9.346007e-01,9.243449e-05,5.694792e-08,3.798616e+01,3.985903e+00,3.400026e+01,4.037400e+01,1.701415e+02
7.011940e+05,8.115672e+00,4.900493e+02,5.671867e-03,9.344613e-01,9.346013e-01,9.300396e-05,5.693475e-08,3.799744e+01,3.985903e+00,3.401154e+01,4.038285e+01,1.701000e+02
7.012041e+05,8.115788e+00,5.000503e+02,5.787620e-03,9.346089e-01,9.346018e-01,9.357330e-05,5.692157e-08,3.800425e+01,3.985903e+00,3.401834e+01,4.038438e+01,1.701576e+02
7.012141e+05,8.115903e+00,5.100513e+02,5.903372e-03,9.346487e-01,9.346023e-01,9.414251e-05,5.690840e-08,3.801481e+01,3.985903e+00,3.402891e+01,4.039413e+01,1.701389e+02
7.012241e+05,8.116019e+00,5.200523e+02,6.019124e-03,9.346561e-01,9.346029e-01,9.471158e-05,5.689523e-08,3.801979e+01,3.985903e+00,3.403389e+01,4.039918e+01,1.701628e+02
7.012341e+05,8.116135e+00,5.300533e+02,6.134877e-03,9.346058e-01,9.346034e-01,9.528053e-05,5.688207e-08,3.802513e+01,3.985903e+00,3.403923e+01,4.040685e+01,1.701376e+02
7.012441e+05,8.116251e+00,5.400544e+02,6.250629e-03,9.346661e-01,9.346039e-01,9.584934e-05,5.686890e-08,3.802834e+01,3.989646e+00,3.403870e+01,4.040768e+01,1.701000e+02
7.012541e+05,8.116366e+00,5.500554e+02,6.366381e-03,9.347596e-01,9.346045e-01,9.641802e-05,5.685573e-08,3.802834e+01,3.988745e+00,3.403960e+01,4.040410e+01,1.701553e+02
7.012641e+05,8.116482e+00,5.600564e+02,6.482134e-03,9.347218e-01,9.346050e-01,9.698657e-05,5.684257e-08,3.802834e+01,3.985903e+00,3.404244e+01,4.040577e+01,1.702000e+02
7.012741e+05,8.116598e+00,5.700574e+02,6.597886e-03,9.346294e-01,9.346055e-01,9.755498e-05,5.682941e-08,3.802339e+01,3.985903e+00,3.403749e+01,4.040407e+01,1.702000e+02
7.012841e+05,8.116714e+00,5.800584e+02,6.713639e-03,9.346428e-01,9.346060e-01,9.812327e-05,5.681624e-08,3.801979e+01,3.985903e+00,3.403389e+01,4.039970e+01,1.702000e+02
7.012941e+05,8.116829e+00,5.900594e+02,6.829391e-03,9.346266e-01,9.346066e-01,9.869142e-05,5.680308e-08,3.801979e+01,3.985903e+00,3.403389e+01,4.040033e+01,1.702000e+02
7.013041e+05,8.116945e+00,6.000604e+02,6.945143e-03,9.345538e-01,9.346071e-01,9.925945e-05,5.678993e-08,3.801578e+01,3.985903e+00,3.402987e+01,4.039887e+01,1.701374e+02
7.013141e+05,8.117061e+00,6.100614e+02,7.060896e-03,9.345248e-01,9.346076e-01,9.982734e-05,5.677677e-08,3.799822e+01,3.985903e+00,3.401232e+01,4.038121e+01,1.701591e+02
7.013241e+05,8.117177e+00,6.200624e+02,7.176648e-03,9.345065e-01,9.346082e-01,1.003951e-04,5.676361e-08,3.798060e+01,3.985903e+00,3.399470e+01,4.036307e+01,1.702000e+02
7.013341e+05,8.117292e+00,6.300634e+02,7.292401e-03,9.344749e-01,9.346087e-01,1.009627e-04,5.675046e-08,3.797490e+01,3.989210e+00,3.398569e+01,4.035796e+01,1.702000e+02
7.013441e+05,8.117408e+00,6.400644e+02,7.408153e-03,9.344589e-01,9.346092e-01,1.015302e-04,5.673730e-08,3.798507e+01,3.988900e+00,3.399617e+01,4.036949e+01,1.702000e+02
7.013541e+05,8.117524e+00,6.500654e+02,7.523905e-03,9.344777e-01,9.346098e-01,1.020976e-04,5.672415e-08,3.799786e+01,3.985903e+00,3.401196e+01,4.038266e+01,1.701419e+02
7.013641e+05,8.117640e+00,6.600664e+02,7.639658e-03,9.345125e-01,9.346103e-01,1.026648e-04,5.671100e-08,3.800461e+01,3.985903e+00,3.401871e+01,4.038853e+01,1.701000e+02
7.013741e+05,8.117755e+00,6.700674e+02,7.755410e-03,9.345520e-01,9.346108e-01,1.032319e-04,5.669785e-08,3.801100e+01,3.985903e+00,3.402509e+01,4.039382e+01,1.701000e+02
7.013841e+05,8.117871e+00,6.800684e+02,7.871163e-03,9.345873e-01,9.346114e-01,1.037989e-04,5.668471e-08,3.801338e+01,3.985903e+00,3.402748e+01,4.039500e+01,1.701593e+02
7.013941e+05,8.117987e+00,6.900695e+02,7.986915e-03,9.346378e-01,9.346119e-01,1.043657e-04,5.667156e-08,3.801696e+01,3.985903e+00,3.403105e+01,4.039686e+01,1.702000e+02
7.014041e+05,8.118103e+00,7.000705e+02,8.102667e-03,9.347197e-01,9.346124e-01,1.049324e-04,5.665841e-08,3.802426e+01,3.985903e+00,3.403836e+01,4.040148e+01,1.702000e+02
7.014141e+05,8.118218e+00,7.100715e+02,8.218420e-03,9.347913e-01,9.346129e-01,1.054990e-04,5.664527e-08,3.803175e+01,3.985903e+00,3.404585e+01,4.040670e+01,1.702000e+02
7.014241e+05,8.118334e+00,7.200725e+02,8.334172e-03,9.347929e-01,9.346135e-01,1.060655e-04,5.663213e-08,3.803102e+01,3.985903e+00,3.404511e+01,4.040586e+01,1.702000e+02
7.014341e+05,8.118450e+00,7.300735e+02,8.449925e-03,9.347295e-01,9.346140e-01,1.066318e-04,5.661899e-08,3.802834e+01,3.989945e+00,3.403840e+01,4.040518e+01,1.700729e+02
7.014441e+05,8.118566e+00,7.400745e+02,8.565677e-03,9.348351e-01,9.346145e-01,1.071979e-04,5.660585e-08,3.802834e+01,3.992262e+00,3.403608e+01,4.040091e+01,1.701261e+02
7.014541e+05,8.118681e+00,7.500755e+02,8.681429e-03,9.347480e-01,9.346151e-01,1.077640e-04,5.659271e-08,3.802834e+01,3.992262e+00,3.403608e+01,4.040431e+01,1.702000e+02
7.014641e+05,8.118797e+00,7.600765e+02,8.797182e-03,9.346558e-01,9.346156e-01,1.083299e-04,5.657957e-08,3.801920e+01,3.988379e+00,3.403083e+01,4.039839e+01,1.702000e+02
7.014741e+05,8.118913e+00,7.700775e+02,8.912934e-03,9.348194e-01,9.346161e-01,1.088957e-04,5.656644e-08,3.800258e+01,3.985903e+00,3.401668e+01,4.037441e+01,1.702000e+02
7.014841e+05,8.119029e+00,7.800785e+02,9.028686e-03,9.347946e-01,9.346166e-01,1.094614e-04,5.655330e-08,3.798729e+01,3.989296e+00,3.399800e+01,4.035878e+01,1.702000e+02
7.014941e+05,8.119144e+00,7.900795e+02,9.144439e-03,9.346341e-01,9.346172e-01,1.100269e-04,5.654017e-08,3.797787e+01,3.992262e+00,3.398560e+01,4.035473e+01,1.702000e+02
7.015041e+05,8.119260e+00,8.000805e+02,9.260191e-03,9.345765e-01,9.346177e-01,1.105923e-04,5.652704e-08,3.798648e+01,3.988435e+00,3.399804e+01,4.036645e+01,1.702000e+02
7.015141e+05,8.119376e+00,8.100815e+02,9.375944e-03,9.345372e-01,9.346182e-01,1.111575e-04,5.651391e-08,3.799414e+01,3.985903e+00,3.400823e+01,4.037636e+01,1.702000e+02
7.015241e+05,8.119492e+00,8.200825e+02,9.491696e-03,9.345309e-01,9.346188e-01,1.117227e-04,5.650078e-08,3.800180e+01,3.989703e+00,3.401210e+01,4.038454e+01,1.701403e+02
7.015341e+05,8.119607e+00,8.300835e+02,9.607448e-03,9.345959e-01,9.346193e-01,1.122877e-04,5.648765e-08,3.801090e+01,3.988363e+00,3.402254e+01,4.039184e+01,1.701000e+02
7.015441e+05,8.119723e+00,8.400845e+02,9.723201e-03,9.346341e-01,9.346198e-01,1.128525e-04,5.647453e-08,3.801699e+01,3.985903e+00,3.403109e+01,4.039704e+01,1.701563e+02
7.015541e+05,8.119839e+00,8.500856e+02,9.838953e-03,9.346697e-01,9.346203e-01,1.134173e-04,5.646140e-08,3.801979e+01,3.989311e+00,3.403048e+01,4.039841e+01,1.702000e+02
7.015641e+05,8.119955e+00,8.600866e+02,9.954706e-03,9.347008e-01,9.346209e-01,1.139819e-04,5.644828e-08,3.802440e+01,3.992262e+00,3.403214e+01,4.040193e+01,1.702000e+02
7.015741e+05,8.120070e+00,8.700876e+02,1.007046e-02,9.347008e-01,9.346214e-01,1.145463e-04,5.643516e-08,3.802834e+01,3.989058e+00,3.403929e+01,4.040637e+01,1.702504e+02
7.015841e+05,8.120186e+00,8.800886e+02,1.018621e-02,9.346258e-01,9.346219e-01,1.151107e-04,5.642204e-08,3.802834e+01,3.989478e+00,3.403887e+01,4.040926e+01,1.702438e+02
7.015941e+05,8.120302e+00,8.900896e+02,1.030196e-02,9.345077e-01,9.346225e-01,1.156749e-04,5.640892e-08,3.802322e+01,3.992262e+00,3.403095e+01,4.040818e+01,1.702000e+02
7.016041e+05,8.120418e+00,9.000906e+02,1.041772e-02,9.345090e-01,9.346230e-01,1.162390e-04,5.639580e-08,3.801979e+01,3.992262e+00,3.402753e+01,4.040446e+01,1.702000e+02
7.016141e+05,8.120533e+00,9.100916e+02,1.053347e-02,9.345536e-01,9.346235e-01,1.168029e-04,5.638269e-08,3.801617e+01,3.988669e+00,3.402750e+01,4.039910e+01,1.702000e+02
7.016241e+05,8.120649e+00,9.200926e+02,1.064922e-02,9.345087e-01,9.346240e-01,1.173668e-04,5.636957e-08,3.800993e+01,3.989327e+00,3.402060e+01,4.039412e+01,1.702000e+02
7.016341e+05,8.120765e+00,9.300936e+02,1.076497e-02,9.345302e-01,9.346246e-01,1.179304e-04,5.635646e-08,3.799655e+01,3.992262e+00,3.400429e+01,4.037877e+01,1.701459e+02
7.016441e+05,8.120881e+00,9.400946e+02,1.088072e-02,9.345917e-01,9.346251e-01,1.184940e-04,5.634335e-08,3.798123e+01,3.992262e+00,3.398897e+01,4.035998e+01,1.701506e+02
7.016541e+05,8.120996e+00,9.500956e+02,1.099648e-02,9.346147e-01,9.346256e-01,1.190574e-04,5.633024e-08,3.797490e+01,3.992262e+00,3.398263e+01,4.035231e+01,1.702000e+02
7.016641e+05,8.121112e+00,9.600966e+02,1.111223e-02,9.346112e-01,9.346261e-01,1.196207e-04,5.631713e-08,3.798941e+01,3.988665e+00,3.400075e+01,4.036823e+01,1.702566e+02
7.016741e+05,8.121228e+00,9.700976e+02,1.122798e-02,9.345712e-01,9.346267e-01,1.201839e-04,5.630402e-08,3.800055e+01,3.989833e+00,3.401072e+01,4.038162e+01,1.702382e+02
7.016841e+05,8.121344e+00,9.800986e+02,1.134373e-02,9.346210e-01,9.346272e-01,1.207469e-04,5.629091e-08,3.800419e+01,3.988656e+00,3.401553e+01,4.038366e+01,1.702000e+02
7.016941e+05,8.121459e+00,9.900996e+02,1.145949e-02,9.346863e-01,9.346277e-01,1.213098e-04,5.627781e-08,3.801390e+01,3.989342e+00,3.402456e+01,4.039146e+01,1.701459e+02
7.017041e+05,8.121575e+00,1.000101e+03,1.157524e-02,9.347371e-01,9.346282e-01,1.218726e-04,5.626471e-08,3.801979e+01,3.992262e+00,3.402753e+01,4.039558e+01,1.701544e+02
7.017141e+05,8.121691e+00,1.010102e+03,1.169099e-02,9.347841e-01,9.346288e-01,1.224352e-04,5.625160e-08,3.802414e+01,3.992262e+00,3.403188e+01,4.039840e+01,1.702000e+02
7.017241e+05,8.121807e+00,1.020103e+03,1.180674e-02,9.348751e-01,9.346293e-01,1.229977e-04,5.623850e-08,3.803496e+01,3.992262e+00,3.404270e+01,4.040643e+01,1.702000e+02
7.017341e+05,8.121922e+00,1.030104e+03,1.192250e-02,9.349452e-01,9.346298e-01,1.235601e-04,5.622540e-08,3.803753e+01,3.992262e+00,3.404527e+01,4.040645e+01,1.702000e+02
7.017441e+05,8.122038e+00,1.040105e+03,1.203825e-02,9.349240e-01,9.346303e-01,1.241223e-04,5.621230e-08,3.803476e+01,3.988317e+00,3.404644e+01,4.040458e+01,1.702000e+02
7.017541e+05,8.122154e+00,1.050106e+03,1.215400e-02,9.348634e-01,9.346309e-01,1.246845e-04,5.619921e-08,3.803476e+01,3.985903e+00,3.404886e+01,4.040711e+01,1.702000e+02
7.017641e+05,8.122270e+00,1.060107e+03,1.226975e-02,9.348160e-01,9.346314e-01,1.252464e-04,5.618611e-08,3.803476e+01,3.989315e+00,3.404544e+01,4.040872e+01,1.702000e+02
7.017741e+05,8.122386e+00,1.070108e+03,1.238551e-02,9.347669e-01,9.346319e-01,1.258083e-04,5.617302e-08,3.802721e+01,3.992262e+00,3.403494e+01,4.040235e+01,1.702505e+02
7.017841e+05,8.122501e+00,1.080109e+03,1.250126e-02,9.346999e-01,9.346324e-01,1.263700e-04,5.615993e-08,3.801979e+01,3.992262e+00,3.402753e+01,4.039703e+01,1.703000e+02
7.017941e+05,8.122617e+00,1.090110e+03,1.261701e-02,9.346675e-01,9.346330e-01,1.269316e-04,5.614684e-08,3.801979e+01,3.988967e+00,3.403083e+01,4.039852e+01,1.703000e+02
7.018041e+05,8.122733e+00,1.100111e+03,1.273276e-02,9.346506e-01,9.346335e-01,1.274931e-04,5.613375e-08,3.801644e+01,3.989229e+00,3.402721e+01,4.039557e+01,1.702477e+02
7.018141e+05,8.122849e+00,1.110112e+03,1.284852e-02,9.346291e-01,9.346340e-01,1.280544e-04,5.612066e-08,3.799837e+01,3.988541e+00,3.400983e+01,4.037712e+01,1.702000e+02
7.018241e+05,8.122964e+00,1.120113e+03,1.296427e-02,9.346249e-01,9.346345e-01,1.286156e-04,5.610757e-08,3.797979e+01,3.989839e+00,3.398995e+01,4.035731e+01,1.702619e+02
7.018341e+05,8.123080e+00,1.130114e+03,1.308002e-02,9.346069e-01,9.346351e-01,1.291767e-04,5.609449e-08,3.797144e+01,3.988837e+00,3.398260e+01,4.034916e+01,1.702461e+02
7.018441e+05,8.123196e+00,1.140115e+03,1.319577e-02,9.346307e-01,9.346356e-01,1.297376e-04,5.608140e-08,3.798149e+01,3.989127e+00,3.399236e+01,4.035896e+01,1.702000e+02
7.018541e+05,8.123312e+00,1.150116e+03,1.331152e-02,9.346463e-01,9.346361e-01,1.302984e-04,5.606832e-08,3.799414e+01,3.992262e+00,3.400188e+01,4.037167e+01,1.702000e+02
7.018641e+05,8.123427e+00,1.160117e+03,1.342728e-02,9.346882e-01,9.346366e-01,1.308591e-04,5.605524e-08,3.799748e+01,3.988951e+00,3.400853e+01,4.037384e+01,1.702000e+02
7.018741e+05,8.123543e+00,1.170118e+03,1.354303e-02,9.347575e-01,9.346372e-01,1.314196e-04,5.604216e-08,3.801066e+01,3.989243e+00,3.402141e+01,4.038522e+01,1.702525e+02
7.018841e+05,8.123659e+00,1.180119e+03,1.365878e-02,9.348091e-01,9.346377e-01,1.319800e-04,5.602908e-08,3.801979e+01,3.992262e+00,3.402753e+01,4.039277e+01,1.702466e+02
7.018941e+05,8.123775e+00,1.190120e+03,1.377453e-02,9.348839e-01,9.346382e-01,1.325403e-04,5.601600e-08,3.802481e+01,3.992262e+00,3.403255e+01,4.039523e+01,1.702587e+02
7.019041e+05,8.123890e+00,1.200121e+03,1.389029e-02,9.349048e-01,9.346387e-01,1.331005e-04,5.600293e-08,3.802834e+01,3.992262e+00,3.403608e+01,4.039819e+01,1.703000e+02
7.019141e+05,8.124006e+00,1.210122e+03,1.400604e-02,9.349225e-01,9.346393e-01,1.336605e-04,5.598985e-08,3.802834e+01,3.989023e+00,3.403932e+01,4.039773e+01,1.703000e+02
7.019241e+05,8.124122e+00,1.220123e+03,1.412179e-02,9.349043e-01,9.346398e-01,1.342204e-04,5.597678e-08,3.802834e+01,3.989178e+00,3.403917e+01,4.039843e+01,1.703000e+02
7.019341e+05,8.124238e+00,1.230124e+03,1.423754e-02,9.348665e-01,9.346403e-01,1.347801e-04,5.596371e-08,3.802387e+01,3.992262e+00,3.403161e+01,4.039490e+01,1.703000e+02
7.019441e+05,8.124353e+00,1.240125e+03,1.435330e-02,9.348318e-01,9.346408e-01,1.353398e-04,5.595064e-08,3.801979e+01,3.988908e+00,3.403089e+01,4.039213e+01,1.703000e+02
7.019541e+05,8.124469e+00,1.250126e+03,1.446905e-02,9.348069e-01,9.346414e-01,1.358993e-04,5.593757e-08,3.801979e+01,3.985903e+00,3.403389e+01,4.039331e+01,1.703000e+02
7.019641e+05,8.124585e+00,1.260127e+03,1.458480e-02,9.347881e-01,9.346419e-01,1.364586e-04,5.592450e-08,3.801633e+01,3.985903e+00,3.403043e+01,4.039033e+01,1.703000e+02
7.019741e+05,8.124701e+00,1.270128e+03,1.470055e-02,9.347569e-01,9.346424e-01,1.370179e-04,5.591144e-08,3.800691e+01,3.989112e+00,3.401779e+01,4.038124e+01,1.703000e+02
7.019841e+05,8.124816e+00,1.280129e+03,1.481631e-02,9.347413e-01,9.346429e-01,1.375770e-04,5.589837e-08,3.799727e+01,3.992262e+00,3.400501e+01,4.037132e+01,1.703000e+02
7.019941e+05,8.124932e+00,1.290130e+03,1.493206e-02,9.347590e-01,9.346434e-01,1.381359e-04,5.588531e-08,3.798750e+01,3.992262e+00,3.399524e+01,4.036018e+01,1.703000e+02
7.020041e+05,8.125048e+00,1.300131e+03,1.504781e-02,9.347216e-01,9.346440e-01,1.386948e-04,5.587225e-08,3.798805e+01,3.992262e+00,3.399579e+01,4.036222e+01,1.703000e+02
7.020141e+05,8.125164e+00,1.310132e+03,1.516356e-02,9.348163e-01,9.346445e-01,1.392535e-04,5.585919e-08,3.799414e+01,3.992262e+00,3.400188e+01,4.036505e+01,1.703000e+02
7.020241e+05,8.125279e+00,1.320133e+03,1.527932e-02,9.349840e-01,9.346450e-01,1.398121e-04,5.584613e-08,3.799414e+01,3.992262e+00,3.400188e+01,4.035853e+01,1.703000e+02
7.020341e+05,8.125395e+00,1.330134e+03,1.539507e-02,9.349968e-01,9.346455e-01,1.403705e-04,5.583307e-08,3.799762e+01,3.992262e+00,3.400535e+01,4.036175e+01,1.703000e+02
7.020441e+05,8.125511e+00,1.340135e+03,1.551082e-02,9.349028e-01,9.346461e-01,1.409288e-04,5.582002e-08,3.800055e+01,3.992262e+00,3.400829e+01,4.036855e+01,1.703000e+02
7.020541e+05,8.125627e+00,1.350136e+03,1.562657e-02,9.347981e-01,9.346466e-01,1.414870e-04,5.580696e-08,3.800055e+01,3.992262e+00,3.400829e+01,4.037262e+01,1.703000e+02
7.020641e+05,8.125742e+00,1.360137e+03,1.574233e-02,9.347223e-01,9.346471e-01,1.420451e-04,5.579391e-08,3.800055e+01,3.992262e+00,3.400829e+01,4.037557e+01,1.703000e+02
7.020741e+05,8.125858e+00,1.370138e+03,1.585808e-02,9.346511e-01,9.346476e-01,1.426030e-04,5.578086e-08,3.799717e+01,3.992262e+00,3.400490e+01,4.037472e+01,1.703000e+02
7.020841e+05,8.125974e+00,1.380139e+03,1.597383e-02,9.345944e-01,9.346481e-01,1.431608e-04,5.576781e-08,3.799414e+01,3.992262e+00,3.400188e+01,4.037369e+01,1.702468e+02
7.020941e+05,8.126090e+00,1.390140e+03,1.608958e-02,9.346007e-01,9.346487e-01,1.437185e-04,5.575476e-08,3.798372e+01,3.992262e+00,3.399145e+01,4.036229e+01,1.702000e+02
7.021041e+05,8.126205e+00,1.400141e+03,1.620533e-02,9.345941e-01,9.346492e-01,1.442760e-04,5.574171e-08,3.797490e+01,3.992262e+00,3.398263e+01,4.035311e+01,1.702000e+02
7.021141e+05,8.126321e+00,1.410142e+03,1.632109e-02,9.345815e-01,9.346497e-01,1.448334e-04,5.572866e-08,3.798143e+01,3.992262e+00,3.398916e+01,4.036059e+01,1.702000e+02
7.021241e+05,8.126437e+00,1.420143e+03,1.643684e-02,9.345803e-01,9.346502e-01,1.453907e-04,5.571562e-08,3.798772e+01,3.992262e+00,3.399546e+01,4.036737e+01,1.702000e+02
7.021341e+05,8.126553e+00,1.430144e+03,1.655259e-02,9.345239e-01,9.346507e-01,1.459479e-04,5.570258e-08,3.798772e+01,3.992262e+00,3.399546e+01,4.036957e+01,1.702000e+02
7.021441e+05,8.126668e+00,1.440145e+03,1.666834e-02,9.345861e-01,9.346513e-01,1.465049e-04,5.568953e-08,3.799113e+01,3.992262e+00,3.399886e+01,4.037079e+01,1.702000e+02
7.021541e+05,8.126784e+00,1.450146e+03,1.678410e-02,9.346689e-01,9.346518e-01,1.470618e-04,5.567649e-08,3.800099e+01,3.992262e+00,3.400873e+01,4.037812e+01,1.702000e+02
7.021641e+05,8.126900e+00,1.460147e+03,1.689985e-02,9.347044e-01,9.346523e-01,1.476185e-04,5.566346e-08,3.800697e+01,3.992262e+00,3.401470e+01,4.038313e+01,1.702000e+02
7.021741e+05,8.127016e+00,1.470148e+03,1.701560e-02,9.347770e-01,9.346528e-01,1.481752e-04,5.565042e-08,3.801047e+01,3.992262e+00,3.401821e+01,4.038405e+01,1.702000e+02
7.021841e+05,8.127131e+00,1.480149e+03,1.713135e-02,9.348464e-01,9.346533e-01,1.487316e-04,5.563738e-08,3.801338e+01,3.992262e+00,3.402112e+01,4.038446e+01,1.702000e+02
7.021941e+05,8.127247e+00,1.490150e+03,1.724711e-02,9.348260e-01,9.346539e-01,1.492880e-04,5.562435e-08,3.801033e+01,3.992262e+00,3.401807e+01,4.038199e+01,1.702476e+02
7.022042e+05,8.127363e+00,1.500151e+03,1.736286e-02,9.347676e-01,9.346544e-01,1.498442e-04,5.561131e-08,3.800697e+01,3.992262e+00,3.401470e+01,4.038067e+01,1.702519e+02
7.022142e+05,8.127479e+00,1.510152e+03,1.747861e-02,9.347322e-01,9.346549e-01,1.504004e-04,5.559828e-08,3.800697e+01,3.992262e+00,3.401470e+01,4.038205e+01,1.702000e+02
7.022242e+05,8.127594e+00,1.520153e+03,1.759436e-02,9.347433e-01,9.346554e-01,1.509563e-04,5.558525e-08,3.800697e+01,3.992262e+00,3.401470e+01,4.038161e+01,1.702000e+02
7.022342e+05,8.127710e+00,1.530154e+03,1.771012e-02,9.347189e-01,9.346559e-01,1.515122e-04,5.557222e-08,3.800697e+01,3.992262e+00,3.401470e+01,4.038256e+01,1.702000e+02
7.022442e+05,8.127826e+00,1.540155e+03,1.782587e-02,9.346931e-01,9.346565e-01,1.520679e-04,5.555920e-08,3.800344e+01,3.992262e+00,3.401118e+01,4.037980e+01,1.702000e+02
7.022542e+05,8.127942e+00,1.550156e+03,1.794162e-02,9.346508e-01,9.346570e-01,1.526235e-04,5.554617e-08,3.799067e+01,3.992262e+00,3.399841e+01,4.036778e+01,1.702000e+02
7.022642e+05,8.128057e+00,1.560157e+03,1.805737e-02,9.345917e-01,9.346575e-01,1.531789e-04,5.553314e-08,3.797518e+01,3.992262e+00,3.398292e+01,4.035351e+01,1.702000e+02
7.022742e+05,8.128173e+00,1.570158e+03,1.817313e-02,9.345623e-01,9.346580e-01,1.537342e-04,5.552012e-08,3.797132e+01,3.992262e+00,3.397906e+01,4.035052e+01,1.702000e+02
7.022842e+05,8.128289e+00,1.580159e+03,1.828888e-02,9.345795e-01,9.346585e-01,1.542894e-04,5.550710e-08,3.798117e+01,3.992262e+00,3.398890e+01,4.036039e+01,1.702000e+02
7.022942e+05,8.128405e+00,1.590160e+03,1.840463e-02,9.346124e-01,9.346591e-01,1.548445e-04,5.549408e-08,3.799118e+01,3.992262e+00,3.399892e+01,4.036982e+01,1.702000e+02
7.023042e+05,8.128520e+00,1.600161e+03,1.852038e-02,9.346530e-01,9.346596e-01,1.553994e-04,5.548106e-08,3.800059e+01,3.992262e+00,3.400833e+01,4.037831e+01,1.702000e+02
7.023142e+05,8.128636e+00,1.610162e+03,1.863613e-02,9.347410e-01,9.346601e-01,1.559542e-04,5.546804e-08,3.801024e+01,3.992262e+00,3.401798e+01,4.038520e+01,1.702000e+02
7.023242e+05,8.128752e+00,1.620163e+03,1.875189e-02,9.347847e-01,9.346606e-01,1.565089e-04,5.545503e-08,3.801669e+01,3.992262e+00,3.402443e+01,4.039040e+01,1.702000e+02
7.023342e+05,8.128868e+00,1.630164e+03,1.886764e-02,9.348005e-01,9.346611e-01,1.570634e-04,5.544201e-08,3.802390e+01,3.992262e+00,3.403164e+01,4.039750e+01,1.702000e+02
7.023442e+05,8.128983e+00,1.640165e+03,1.898339e-02,9.348149e-01,9.346617e-01,1.576178e-04,5.542900e-08,3.802169e+01,3.992262e+00,3.402942e+01,4.039458e+01,1.702000e+02
7.023542e+05,8.129099e+00,1.650166e+03,1.909914e-02,9.349061e-01,9.346622e-01,1.581721e-04,5.541599e-08,3.801338e+01,3.992262e+00,3.402112e+01,4.038214e+01,1.702000e+02
7.023642e+05,8.129215e+00,1.660167e+03,1.921490e-02,9.349667e-01,9.346627e-01,1.587263e-04,5.540298e-08,3.801338e+01,3.992262e+00,3.402112e+01,4.037978e+01,1.702449e+02
7.023742e+05,8.129331e+00,1.670168e+03,1.933065e-02,9.348556e-01,9.346632e-01,1.592803e-04,5.538997e-08,3.802418e+01,3.992262e+00,3.403192e+01,4.039566e+01,1.702495e+02
7.023842e+05,8.129446e+00,1.680169e+03,1.944640e-02,9.348576e-01,9.346637e-01,1.598342e-04,5.537696e-08,3.802380e+01,3.992262e+00,3.403153e+01,4.039517e+01,1.702513e+02
7.023942e+05,8.129562e+00,1.690170e+03,1.956215e-02,9.349120e-01,9.346642e-01,1.603880e-04,5.536395e-08,3.802113e+01,3.992262e+00,3.402887e+01,4.039020e+01,1.703000e+02
7.024042e+05,8.129678e+00,1.700171e+03,1.967791e-02,9.348595e-01,9.346648e-01,1.609416e-04,5.535095e-08,3.802384e+01,3.992262e+00,3.403158e+01,4.039514e+01,1.702474e+02
7.024142e+05,8.129794e+00,1.710172e+03,1.979366e-02,9.348127e-01,9.346653e-01,1.614951e-04,5.533795e-08,3.801351e+01,3.992262e+00,3.402125e+01,4.038591e+01,1.702490e+02
7.024242e+05,8.129909e+00,1.720173e+03,1.990941e-02,9.348091e-01,9.346658e-01,1.620485e-04,5.532494e-08,3.800432e+01,3.992262e+00,3.401206e+01,4.037623e+01,1.702588e+02
7.024342e+05,8.130025e+00,1.730174e+03,2.002516e-02,9.347928e-01,9.346663e-01,1.626017e-04,5.531194e-08,3.799476e+01,3.992262e+00,3.400250e+01,4.036663e+01,1.702452e+02
7.024442e+05,8.130141e+00,1.740175e+03,2.014092e-02,9.347632e-01,9.346668e-01,1.631548e-04,5.529894e-08,3.798772e+01,3.992262e+00,3.399546e+01,4.036025e+01,1.703000e+02
7.024542e+05,8.130257e+00,1.750176e+03,2.025667e-02,9.347069e-01,9.346673e-01,1.637078e-04,5.528595e-08,3.799103e+01,3.992262e+00,3.399877e+01,4.036598e+01,1.703000e+02
7.024642e+05,8.130372e+00,1.760177e+03,2.037242e-02,9.347271e-01,9.346679e-01,1.642606e-04,5.527295e-08,3.799414e+01,3.992262e+00,3.400188e+01,4.036852e+01,1.703000e+02
7.024742e+05,8.130488e+00,1.770178e+03,2.048817e-02,9.347448e-01,9.346684e-01,1.648134e-04,5.525996e-08,3.799414e+01,3.992262e+00,3.400188e+01,4.036783e+01,1.703000e+02
7.024842e+05,8.130604e+00,1.780179e+03,2.060393e-02,9.347133e-01,9.346689e-01,1.653659e-04,5.524696e-08,3.799414e+01,3.992262e+00,3.400188e+01,4.036906e+01,1.703000e+02
7.024942e+05,8.130720e+00,1.790180e+03,2.071968e-02,9.346949e-01,9.346694e-01,1.659184e-04,5.523397e-08,3.799414e+01,3.992262e+00,3.400188e+01,4.036978e+01,1.702586e+02
7.025042e+05,8.130835e+00,1.800181e+03,2.083543e-02,9.346488e-01,9.346699e-01,1.664707e-04,5.522098e-08,3.799414e+01,3.992262e+00,3.400188e+01,4.037157e+01,1.702000e+02
7.025142e+05,8.130951e+00,1.810182e+03,2.095118e-02,9.346817e-01,9.346704e-01,1.670229e-04,5.520799e-08,3.798760e+01,3.992262e+00,3.399534e+01,4.036329e+01,1.702000e+02
7.025242e+05,8.131067e+00,1.820183e+03,2.106694e-02,9.347365e-01,9.346710e-01,1.675750e-04,5.519501e-08,3.798463e+01,3.992262e+00,3.399237e+01,4.035798e+01,1.702000e+02
7.025342e+05,8.131183e+00,1.830184e+03,2.118269e-02,9.347367e-01,9.346715e-01,1.681269e-04,5.518202e-08,3.798437e+01,3.992262e+00,3.399211e+01,4.035770e+01,1.702000e+02
7.025442e+05,8.131298e+00,1.840185e+03,2.129844e-02,9.346662e-01,9.346720e-01,1.686788e-04,5.516903e-08,3.798443e+01,3.992262e+00,3.399217e+01,4.036051e+01,1.702000e+02
7.025542e+05,8.131414e+00,1.850186e+03,2.141419e-02,9.345618e-01,9.346725e-01,1.692304e-04,5.515605e-08,3.798772e+01,3.992262e+00,3.399546e+01,4.036809e+01,1.702000e+02
7.025642e+05,8.131530e+00,1.860187e+03,2.152994e-02,9.345254e-01,9.346730e-01,1.697820e-04,5.514307e-08,3.798772e+01,3.992262e+00,3.399546e+01,4.036951e+01,1.702000e+02
7.025742e+05,8.131646e+00,1.870188e+03,2.164570e-02,9.345254e-01,9.346735e-01,1.703334e-04,5.513009e-08,3.798772e+01,3.992262e+00,3.399546e+01,4.036951e+01,1.702000e+02
7.025842e+05,8.131761e+00,1.880189e+03,2.176145e-02,9.345931e-01,9.346741e-01,1.708847e-04,5.511711e-08,3.798772e+01,3.992262e+00,3.399546e+01,4.036687e+01,1.701532e+02
7.025942e+05,8.131877e+00,1.890190e+03,2.187720e-02,9.346528e-01,9.346746e-01,1.714359e-04,5.510413e-08,3.798772e+01,3.992262e+00,3.399546e+01,4.036455e+01,1.701520e+02
7.026042e+05,8.131993e+00,1.900191e+03,2.199295e-02,9.345959e-01,9.346751e-01,1.719869e-04,5.509116e-08,3.798436e+01,3.992262e+00,3.399210e+01,4.036317e+01,1.702000e+02
7.026142e+05,8.132109e+00,1.910192e+03,2.210871e-02,9.346004e-01,9.346756e-01,1.725378e-04,5.507818e-08,3.797446e+01,3.992262e+00,3.398220e+01,4.035240e+01,1.702000e+02
7.026242e+05,8.132224e+00,1.920193e+03,2.222446e-02,9.346539e-01,9.346761e-01,1.730886e-04,5.506521e-08,3.797166e+01,3.992262e+00,3.397940e+01,4.034733e+01,1.702000e+02
7.026342e+05,8.132340e+00,1.930194e+03,2.234021e-02,9.346851e-01,9.346766e-01,1.736392e-04,5.505224e-08,3.798026e+01,3.992262e+00,3.398800e+01,4.035531e+01,1.701582e+02
7.026442e+05,8.132456e+00,1.940195e+03,2.245596e-02,9.346626e-01,9.346771e-01,1.741897e-04,5.503927e-08,3.799308e+01,3.992262e+00,3.400082e+01,4.036990e+01,1.701000e+02
7.026542e+05,8.132572e+00,1.950196e+03,2.257172e-02,9.345563e-01,9.346777e-01,1.747401e-04,5.502630e-08,3.800332e+01,3.992262e+00,3.401105e+01,4.038499e+01,1.701000e+02
7.026642e+05,8.132687e+00,1.960197e+03,2.268747e-02,9.345239e-01,9.346782e-01,1.752904e-04,5.501333e-08,3.800697e+01,3.996292e+00,3.401067e+01,4.038988e+01,1.700525e+02
7.026742e+05,8.132803e+00,1.970198e+03,2.280322e-02,9.345584e-01,9.346787e-01,1.758405e-04,5.500037e-08,3.800697e+01,3.996279e+00,3.401069e+01,4.038853e+01,1.700000e+02
7.026842e+05,8.132919e+00,1.980199e+03,2.291897e-02,9.345762e-01,9.346792e-01,1.763905e-04,5.498740e-08,3.801040e+01,3.992262e+00,3.401814e+01,4.039180e+01,1.700000e+02
7.026942e+05,8.133035e+00,1.990200e+03,2.303473e-02,9.346803e-01,9.346797e-01,1.769403e-04,5.497444e-08,3.801338e+01,3.992262e+00,3.402112e+01,4.039093e+01,1.700000e+02
7.027042e+05,8.133150e+00,2.000201e+03,2.315048e-02,9.347838e-01,9.346802e-01,1.774901e-04,5.496148e-08,3.801338e+01,3.995833e+00,3.401755e+01,4.038665e+01,1.700000e+02
7.027142e+05,8.133266e+00,2.010202e+03,2.326623e-02,9.347611e-01,9.346807e-01,1.780397e-04,5.494852e-08,3.801068e+01,4.000752e+00,3.400993e+01,4.038431e+01,1.700000e+02
7.027242e+05,8.133382e+00,2.020203e+03,2.338198e-02,9.347031e-01,9.346813e-01,1.785892e-04,5.493556e-08,3.800697e+01,4.000752e+00,3.400621e+01,4.038259e+01,1.700000e+02
7.027342e+05,8.133498e+00,2.030204e+03,2.349774e-02,9.347034e-01,9.346818e-01,1.791385e-04,5.492260e-08,3.799862e+01,4.000752e+00,3.399786e+01,4.037364e+01,1.700000e+02
7.027442e+05,8.133613e+00,2.040205e+03,2.361349e-02,9.346549e-01,9.346823e-01,1.796877e-04,5.490965e-08,3.798772e+01,3.996624e+00,3.399110e+01,4.036417e+01,1.700000e+02
7.027542e+05,8.133729e+00,2.050206e+03,2.372924e-02,9.345857e-01,9.346828e-01,1.802368e-04,5.489669e-08,3.798772e+01,3.996834e+00,3.399089e+01,4.036684e+01,1.700000e+02
7.027642e+05,8.133845e+00,2.060207e+03,2.384499e-02,9.345647e-01,9.346833e-01,1.807858e-04,5.488374e-08,3.799093e+01,4.000752e+00,3.399018e+01,4.037082e+01,1.700000e+02
7.027742e+05,8.133961e+00,2.070208e+03,2.396074e-02,9.345586e-01,9.346838e-01,1.813346e-04,5.487079e-08,3.799414e+01,3.997162e+00,3.399698e+01,4.037474e+01,1.700000e+02
7.027842e+05,8.134076e+00,2.080209e+03,2.407650e-02,9.345726e-01,9.346843e-01,1.818833e-04,5.485784e-08,3.799685e+01,3.992262e+00,3.400459e+01,4.037744e+01,1.700000e+02
7.027942e+05,8.134192e+00,2.090210e+03,2.419225e-02,9.345771e-01,9.346848e-01,1.824319e-04,5.484489e-08,3.800334e+01,3.995959e+00,3.400739e+01,4.038395e+01,1.700000e+02
7.028042e+05,8.134308e+00,2.100211e+03,2.430800e-02,9.345772e-01,9.346854e-01,1.829803e-04,5.483194e-08,3.800976e+01,3.997047e+00,3.401272e+01,4.039074e+01,1.700000e+02
7.028142e+05,8.134424e+00,2.110212e+03,2.442375e-02,9.346169e-01,9.346859e-01,1.835286e-04,5.481900e-08,3.801338e+01,3.992262e+00,3.402112e+01,4.039340e+01,1.700000e+02
7.028242e+05,8.134540e+00,2.120213e+03,2.453951e-02,9.346519e-01,9.346864e-01,1.840768e-04,5.480606e-08,3.801338e+01,3.992262e+00,3.402112e+01,4.039204e+01,1.700000e+02
7.028342e+05,8.134655e+00,2.130214e+03,2.465526e-02,9.346692e-01,9.346869e-01,1.846248e-04,5.479311e-08,3.801687e+01,3.996879e+00,3.401999e+01,4.039477e+01,1.700000e+02
7.028442e+05,8.134771e+00,2.140215e+03,2.477101e-02,9.346330e-01,9.346874e-01,1.851728e-04,5.478017e-08,3.801678e+01,4.000752e+00,3.401603e+01,4.039582e+01,1.700000e+02
7.028542e+05,8.134887e+00,2.150216e+03,2.488676e-02,9.345776e-01,9.346879e-01,1.857206e-04,5.476723e-08,3.800793e+01,3.997143e+00,3.401078e+01,4.038875e+01,1.700000e+02
7.028642e+05,8.135003e+00,2.160217e+03,2.500252e-02,9.345584e-01,9.346884e-01,1.862682e-04,5.475429e-08,3.799774e+01,3.992262e+00,3.400548e+01,4.037895e+01,1.699562e+02
7.028742e+05,8.135118e+00,2.170218e+03,2.511827e-02,9.346075e-01,9.346889e-01,1.868158e-04,5.474136e-08,3.798851e+01,3.992262e+00,3.399625e+01,4.036716e+01,1.699000e+02
7.028842e+05,8.135234e+00,2.180219e+03,2.523402e-02,9.346200e-01,9.346895e-01,1.873632e-04,5.472842e-08,3.798131e+01,3.996084e+00,3.398523e+01,4.035870e+01,1.699000e+02
7.028942e+05,8.135350e+00,2.190220e+03,2.534977e-02,9.345421e-01,9.346900e-01,1.879104e-04,5.471549e-08,3.798450e+01,4.000752e+00,3.398375e+01,4.036482e+01,1.699000e+02
7.029042e+05,8.135466e+00,2.200221e+03,2.546553e-02,9.345071e-01,9.346905e-01,1.884576e-04,5.470256e-08,3.798772e+01,4.000752e+00,3.398697e+01,4.036963e+01,1.699546e+02
7.029142e+05,8.135581e+00,2.210222e+03,2.558128e-02,9.345233e-01,9.346910e-01,1.890046e-04,5.468963e-08,3.799075e+01,4.000752e+00,3.399000e+01,4.037223e+01,1.699529e+02
7.029242e+05,8.135697e+00,2.220223e+03,2.569703e-02,9.345584e-01,9.346915e-01,1.895515e-04,5.467670e-08,3.799414e+01,4.000752e+00,3.399339e+01,4.037449e+01,1.699428e+02
7.029342e+05,8.135813e+00,2.230224e+03,2.581278e-02,9.346074e-01,9.346920e-01,1.900982e-04,5.466377e-08,3.799414e+01,4.000752e+00,3.399339e+01,4.037259e+01,1.699560e+02
7.029442e+05,8.135929e+00,2.240225e+03,2.592854e-02,9.346405e-01,9.346925e-01,1.906449e-04,5.465084e-08,3.799414e+01,4.000752e+00,3.399339e+01,4.037130e+01,1.699000e+02
7.029542e+05,8.136044e+00,2.250226e+03,2.604429e-02,9.345679e-01,9.346930e-01,1.911914e-04,5.463792e-08,3.799704e+01,3.996911e+00,3.400013e+01,4.037750e+01,1.699000e+02
7.029642e+05,8.136160e+00,2.260227e+03,2.616004e-02,9.344836e-01,9.346935e-01,1.917377e-04,5.462499e-08,3.799788e+01,3.992262e+00,3.400562e+01,4.038200e+01,1.699000e+02
7.029742e+05,8.136276e+00,2.270228e+03,2.627579e-02,9.344258e-01,9.346941e-01,1.922840e-04,5.461207e-08,3.798533e+01,3.996150e+00,3.398918e+01,4.037055e+01,1.699000e+02
7.029842e+05,8.136392e+00,2.280229e+03,2.639155e-02,9.344733e-01,9.346946e-01,1.928301e-04,5.459915e-08,3.797186e+01,4.000752e+00,3.397111e+01,4.035397e+01,1.699000e+02
7.029942e+05,8.136507e+00,2.290230e+03,2.650730e-02,9.344975e-01,9.346951e-01,1.933761e-04,5.458623e-08,3.797400e+01,3.997101e+00,3.397690e+01,4.035557e+01,1.699000e+02
7.030042e+05,8.136623e+00,2.300232e+03,2.662305e-02,9.345087e-01,9.346956e-01,1.939219e-04,5.457332e-08,3.798415e+01,3.996015e+00,3.398813e+01,4.036607e+01,1.699000e+02
7.030142e+05,8.136739e+00,2.310233e+03,2.673880e-02,9.345654e-01,9.346961e-01,1.944676e-04,5.456040e-08,3.799057e+01,4.000752e+00,3.398982e+01,4.037040e+01,1.699000e+02
7.030242e+05,8.136855e+00,2.320234e+03,2.685455e-02,9.345433e-01,9.346966e-01,1.950132e-04,5.454748e-08,3.799705e+01,4.000752e+00,3.399630e+01,4.037820e+01,1.699000e+02
7.030342e+05,8.136970e+00,2.330235e+03,2.697031e-02,9.345430e-01,9.346971e-01,1.955587e-04,5.453457e-08,3.800324e+01,4.000752e+00,3.400249e+01,4.038483e+01,1.699000e+02
