Repository: brandonlampe/CS_Data

# Repository for Crushed Salt Data
**Grant No: 456417**

This is a work in progress!

## Repository Content

### Directory Names
A uniform namining structure still in progress, but in general directories are named according to the following:
 - Names contain no spaces, a single underscore "_" will be used as a file name seperator.
 - Files are for the Crushed Salt Project (CSP); therefore, the first three charaters of each file are "CSP".
 - Folders are organized by which frame the test was performed on i.e., A2 or A3.
 - The fifth and sixth charaters of each file name will therefore be "A" followed by the frame number.

File: UNM_WP_HY_175_09/STAGE09/CREEP_FIT/175_09_STAGE09_CREEP_OUT.csv (part 2 of 34)
Analysis by Brandon Lampe, performed on: 2016/07/12 20:18:27
Experimental results below begin at: 2016/04/16 12:04:26
Duration (sec),Duration (day),Elapsed Time (sec),Elapsed Time (day),Interpolated Fractional Density,Fit to Fractional Density,Fit to Volume Strain,Fit to Volume Strain Rate (1/sec),Confining Pressure (MPa),Pore Pressure (MPa),Terzaghi Pressure (MPa),Solid Pressure (MPa),Temperature (C))
7.030442e+05,8.137086e+00,2.340236e+03,2.708606e-02,9.346100e-01,9.346976e-01,1.961040e-04,5.452166e-08,3.801234e+01,4.000752e+00,3.401158e+01,4.039196e+01,1.699000e+02
7.030542e+05,8.137202e+00,2.350237e+03,2.720181e-02,9.346962e-01,9.346981e-01,1.966492e-04,5.450875e-08,3.801979e+01,4.000752e+00,3.401904e+01,4.039658e+01,1.699000e+02
7.030642e+05,8.137318e+00,2.360238e+03,2.731756e-02,9.347195e-01,9.346986e-01,1.971943e-04,5.449584e-08,3.801979e+01,3.997081e+00,3.402271e+01,4.039593e+01,1.699000e+02
7.030742e+05,8.137433e+00,2.370239e+03,2.743332e-02,9.347305e-01,9.346992e-01,1.977393e-04,5.448293e-08,3.802359e+01,3.996034e+00,3.402756e+01,4.039964e+01,1.699000e+02
7.030842e+05,8.137549e+00,2.380240e+03,2.754907e-02,9.347378e-01,9.346997e-01,1.982841e-04,5.447003e-08,3.802834e+01,3.996965e+00,3.403138e+01,4.040437e+01,1.699000e+02
7.030942e+05,8.137665e+00,2.390241e+03,2.766482e-02,9.347162e-01,9.347002e-01,1.988288e-04,5.445712e-08,3.802834e+01,3.996141e+00,3.403220e+01,4.040527e+01,1.699000e+02
7.031042e+05,8.137781e+00,2.400242e+03,2.778057e-02,9.347064e-01,9.347007e-01,1.993733e-04,5.444422e-08,3.802474e+01,4.000752e+00,3.402399e+01,4.040148e+01,1.699000e+02
7.031142e+05,8.137896e+00,2.410243e+03,2.789633e-02,9.346821e-01,9.347012e-01,1.999178e-04,5.443132e-08,3.801979e+01,4.000752e+00,3.401904e+01,4.039713e+01,1.699000e+02
7.031242e+05,8.138012e+00,2.420244e+03,2.801208e-02,9.347023e-01,9.347017e-01,2.004621e-04,5.441842e-08,3.801722e+01,4.000752e+00,3.401647e+01,4.039359e+01,1.699000e+02
7.031342e+05,8.138128e+00,2.430245e+03,2.812783e-02,9.346609e-01,9.347022e-01,2.010063e-04,5.440552e-08,3.800610e+01,3.997540e+00,3.400856e+01,4.038353e+01,1.699000e+02
7.031442e+05,8.138244e+00,2.440246e+03,2.824358e-02,9.345471e-01,9.347027e-01,2.015503e-04,5.439262e-08,3.798841e+01,3.992262e+00,3.399615e+01,4.036940e+01,1.699000e+02
7.031542e+05,8.138359e+00,2.450247e+03,2.835934e-02,9.344764e-01,9.347032e-01,2.020942e-04,5.437973e-08,3.798131e+01,3.992262e+00,3.398905e+01,4.036455e+01,1.699000e+02
7.031642e+05,8.138475e+00,2.460248e+03,2.847509e-02,9.345192e-01,9.347037e-01,2.026380e-04,5.436684e-08,3.798425e+01,3.992262e+00,3.399199e+01,4.036604e+01,1.699000e+02
7.031742e+05,8.138591e+00,2.470249e+03,2.859084e-02,9.345915e-01,9.347042e-01,2.031817e-04,5.435394e-08,3.799044e+01,3.992262e+00,3.399818e+01,4.036985e+01,1.699000e+02
7.031842e+05,8.138707e+00,2.480250e+03,2.870659e-02,9.345817e-01,9.347047e-01,2.037252e-04,5.434105e-08,3.799685e+01,3.992262e+00,3.400459e+01,4.037709e+01,1.699000e+02
7.031943e+05,8.138822e+00,2.490251e+03,2.882235e-02,9.345683e-01,9.347053e-01,2.042686e-04,5.432816e-08,3.800615e+01,3.995965e+00,3.401018e+01,4.038729e+01,1.699000e+02
7.032043e+05,8.138938e+00,2.500252e+03,2.893810e-02,9.346214e-01,9.347058e-01,2.048119e-04,5.431527e-08,3.801595e+01,3.997349e+00,3.401860e+01,4.039562e+01,1.699000e+02
7.032143e+05,8.139054e+00,2.510253e+03,2.905385e-02,9.347454e-01,9.347063e-01,2.053550e-04,5.430239e-08,3.801979e+01,3.995646e+00,3.402415e+01,4.039502e+01,1.699000e+02
7.032243e+05,8.139170e+00,2.520254e+03,2.916960e-02,9.347919e-01,9.347068e-01,2.058980e-04,5.428950e-08,3.802365e+01,3.996923e+00,3.402673e+01,4.039724e+01,1.699000e+02
7.032343e+05,8.139285e+00,2.530255e+03,2.928535e-02,9.347827e-01,9.347073e-01,2.064409e-04,5.427662e-08,3.802834e+01,3.996178e+00,3.403217e+01,4.040268e+01,1.699000e+02
7.032443e+05,8.139401e+00,2.540256e+03,2.940111e-02,9.347439e-01,9.347078e-01,2.069837e-04,5.426374e-08,3.802834e+01,4.000752e+00,3.402759e+01,4.040387e+01,1.699426e+02
7.032543e+05,8.139517e+00,2.550257e+03,2.951686e-02,9.346531e-01,9.347083e-01,2.075263e-04,5.425086e-08,3.802834e+01,4.000752e+00,3.402759e+01,4.040741e+01,1.699574e+02
7.032643e+05,8.139633e+00,2.560258e+03,2.963261e-02,9.346634e-01,9.347088e-01,2.080688e-04,5.423798e-08,3.802460e+01,3.997030e+00,3.402757e+01,4.040326e+01,1.699000e+02
7.032743e+05,8.139748e+00,2.570259e+03,2.974836e-02,9.346889e-01,9.347093e-01,2.086112e-04,5.422510e-08,3.801741e+01,3.995421e+00,3.402199e+01,4.039468e+01,1.699000e+02
7.032843e+05,8.139864e+00,2.580260e+03,2.986412e-02,9.346685e-01,9.347098e-01,2.091534e-04,5.421222e-08,3.801119e+01,4.000752e+00,3.401044e+01,4.038845e+01,1.699341e+02
7.032943e+05,8.139980e+00,2.590261e+03,2.997987e-02,9.346505e-01,9.347103e-01,2.096955e-04,5.419935e-08,3.799897e+01,4.000752e+00,3.399822e+01,4.037608e+01,1.699584e+02
7.033043e+05,8.140096e+00,2.600262e+03,3.009562e-02,9.346435e-01,9.347108e-01,2.102375e-04,5.418648e-08,3.798772e+01,4.000752e+00,3.398697e+01,4.036432e+01,1.699000e+02
7.033143e+05,8.140211e+00,2.610263e+03,3.021137e-02,9.346698e-01,9.347113e-01,2.107794e-04,5.417360e-08,3.798772e+01,3.997117e+00,3.399061e+01,4.036355e+01,1.699000e+02
7.033243e+05,8.140327e+00,2.620264e+03,3.032713e-02,9.346363e-01,9.347118e-01,2.113211e-04,5.416073e-08,3.799047e+01,3.995899e+00,3.399457e+01,4.036788e+01,1.699000e+02
7.033343e+05,8.140443e+00,2.630265e+03,3.044288e-02,9.345916e-01,9.347124e-01,2.118627e-04,5.414786e-08,3.799696e+01,4.000752e+00,3.399621e+01,4.037622e+01,1.699000e+02
7.033443e+05,8.140559e+00,2.640266e+03,3.055863e-02,9.346042e-01,9.347129e-01,2.124041e-04,5.413500e-08,3.800055e+01,4.000752e+00,3.399980e+01,4.037957e+01,1.699000e+02
7.033543e+05,8.140674e+00,2.650267e+03,3.067438e-02,9.346073e-01,9.347134e-01,2.129455e-04,5.412213e-08,3.800055e+01,4.000752e+00,3.399980e+01,4.037945e+01,1.699000e+02
7.033643e+05,8.140790e+00,2.660268e+03,3.079014e-02,9.345685e-01,9.347139e-01,2.134867e-04,5.410927e-08,3.800055e+01,4.000752e+00,3.399980e+01,4.038096e+01,1.699000e+02
7.033743e+05,8.140906e+00,2.670269e+03,3.090589e-02,9.345503e-01,9.347144e-01,2.140278e-04,5.409640e-08,3.800323e+01,3.997210e+00,3.400602e+01,4.038478e+01,1.699000e+02
7.033843e+05,8.141022e+00,2.680270e+03,3.102164e-02,9.344964e-01,9.347149e-01,2.145687e-04,5.408354e-08,3.800421e+01,3.992262e+00,3.401194e+01,4.038828e+01,1.699000e+02
7.033943e+05,8.141137e+00,2.690271e+03,3.113739e-02,9.344728e-01,9.347154e-01,2.151096e-04,5.407068e-08,3.799226e+01,3.995920e+00,3.399634e+01,4.037616e+01,1.699000e+02
7.034043e+05,8.141253e+00,2.700272e+03,3.125315e-02,9.344921e-01,9.347159e-01,2.156503e-04,5.405783e-08,3.797847e+01,4.000752e+00,3.397772e+01,4.036031e+01,1.699000e+02
7.034143e+05,8.141369e+00,2.710273e+03,3.136890e-02,9.345096e-01,9.347164e-01,2.161908e-04,5.404497e-08,3.797972e+01,4.000752e+00,3.397897e+01,4.036097e+01,1.699000e+02
7.034243e+05,8.141485e+00,2.720274e+03,3.148465e-02,9.345340e-01,9.347169e-01,2.167313e-04,5.403211e-08,3.799176e+01,4.000752e+00,3.399101e+01,4.037291e+01,1.699000e+02
7.034343e+05,8.141600e+00,2.730275e+03,3.160040e-02,9.345371e-01,9.347174e-01,2.172716e-04,5.401926e-08,3.800055e+01,3.997893e+00,3.400266e+01,4.038239e+01,1.699000e+02
7.034443e+05,8.141716e+00,2.740276e+03,3.171616e-02,9.345744e-01,9.347179e-01,2.178118e-04,5.400641e-08,3.800287e+01,3.992262e+00,3.401061e+01,4.038381e+01,1.699000e+02
7.034543e+05,8.141832e+00,2.750277e+03,3.183191e-02,9.346304e-01,9.347184e-01,2.183518e-04,5.399356e-08,3.801251e+01,3.992262e+00,3.402025e+01,4.039195e+01,1.699000e+02
7.034643e+05,8.141948e+00,2.760278e+03,3.194766e-02,9.347252e-01,9.347189e-01,2.188917e-04,5.398071e-08,3.802350e+01,3.992262e+00,3.403124e+01,4.040001e+01,1.699000e+02
7.034743e+05,8.142063e+00,2.770279e+03,3.206341e-02,9.347706e-01,9.347194e-01,2.194315e-04,5.396786e-08,3.802834e+01,3.992262e+00,3.403608e+01,4.040342e+01,1.699000e+02
7.034843e+05,8.142179e+00,2.780280e+03,3.217916e-02,9.347335e-01,9.347199e-01,2.199712e-04,5.395501e-08,3.803408e+01,3.992262e+00,3.404182e+01,4.041100e+01,1.699000e+02
7.034943e+05,8.142295e+00,2.790281e+03,3.229492e-02,9.347758e-01,9.347204e-01,2.205107e-04,5.394217e-08,3.804117e+01,3.992262e+00,3.404891e+01,4.041694e+01,1.699000e+02
7.035043e+05,8.142411e+00,2.800282e+03,3.241067e-02,9.348111e-01,9.347209e-01,2.210502e-04,5.392932e-08,3.803900e+01,3.992262e+00,3.404674e+01,4.041324e+01,1.699000e+02
7.035143e+05,8.142526e+00,2.810283e+03,3.252642e-02,9.347449e-01,9.347214e-01,2.215894e-04,5.391648e-08,3.803476e+01,3.992262e+00,3.404250e+01,4.041129e+01,1.699000e+02
7.035243e+05,8.142642e+00,2.820284e+03,3.264217e-02,9.347132e-01,9.347220e-01,2.221286e-04,5.390364e-08,3.803476e+01,3.992262e+00,3.404250e+01,4.041252e+01,1.699383e+02
7.035343e+05,8.142758e+00,2.830285e+03,3.275793e-02,9.346904e-01,9.347225e-01,2.226676e-04,5.389080e-08,3.803476e+01,3.992262e+00,3.404250e+01,4.041341e+01,1.699564e+02
7.035443e+05,8.142874e+00,2.840286e+03,3.287368e-02,9.346645e-01,9.347230e-01,2.232065e-04,5.387797e-08,3.803189e+01,3.992262e+00,3.403963e+01,4.041135e+01,1.699000e+02
7.035543e+05,8.142989e+00,2.850287e+03,3.298943e-02,9.346868e-01,9.347235e-01,2.237453e-04,5.386513e-08,3.801586e+01,3.992262e+00,3.402359e+01,4.039332e+01,1.699449e+02
7.035643e+05,8.143105e+00,2.860288e+03,3.310518e-02,9.346544e-01,9.347240e-01,2.242839e-04,5.385230e-08,3.799783e+01,3.992262e+00,3.400557e+01,4.037530e+01,1.699576e+02
7.035743e+05,8.143221e+00,2.870289e+03,3.322094e-02,9.346353e-01,9.347245e-01,2.248224e-04,5.383946e-08,3.799195e+01,3.992262e+00,3.399969e+01,4.036975e+01,1.699341e+02
7.035843e+05,8.143337e+00,2.880290e+03,3.333669e-02,9.346352e-01,9.347250e-01,2.253608e-04,5.382663e-08,3.798131e+01,3.992262e+00,3.398904e+01,4.035837e+01,1.699666e+02
7.035943e+05,8.143452e+00,2.890291e+03,3.345244e-02,9.346093e-01,9.347255e-01,2.258991e-04,5.381380e-08,3.797838e+01,3.992262e+00,3.398612e+01,4.035625e+01,1.699000e+02
7.036043e+05,8.143568e+00,2.900292e+03,3.356819e-02,9.345830e-01,9.347260e-01,2.264372e-04,5.380097e-08,3.798852e+01,3.995982e+00,3.399254e+01,4.036786e+01,1.699000e+02
7.036143e+05,8.143684e+00,2.910293e+03,3.368395e-02,9.346466e-01,9.347265e-01,2.269752e-04,5.378815e-08,3.798708e+01,3.996935e+00,3.399014e+01,4.036377e+01,1.699000e+02
7.036243e+05,8.143800e+00,2.920294e+03,3.379970e-02,9.347166e-01,9.347270e-01,2.275131e-04,5.377532e-08,3.799124e+01,3.992262e+00,3.399898e+01,4.036583e+01,1.699000e+02
7.036343e+05,8.143915e+00,2.930295e+03,3.391545e-02,9.347206e-01,9.347275e-01,2.280508e-04,5.376250e-08,3.799046e+01,3.992262e+00,3.399820e+01,4.036484e+01,1.699427e+02
7.036443e+05,8.144031e+00,2.940296e+03,3.403120e-02,9.347016e-01,9.347280e-01,2.285884e-04,5.374968e-08,3.799634e+01,3.992262e+00,3.400408e+01,4.037187e+01,1.699657e+02
7.036543e+05,8.144147e+00,2.950297e+03,3.414696e-02,9.347014e-01,9.347285e-01,2.291259e-04,5.373686e-08,3.800271e+01,3.995114e+00,3.400759e+01,4.037849e+01,1.699000e+02
7.036643e+05,8.144263e+00,2.960298e+03,3.426271e-02,9.347177e-01,9.347290e-01,2.296633e-04,5.372404e-08,3.800468e+01,4.000752e+00,3.400393e+01,4.037958e+01,1.699000e+02
7.036743e+05,8.144378e+00,2.970299e+03,3.437846e-02,9.347037e-01,9.347295e-01,2.302005e-04,5.371122e-08,3.799068e+01,3.997487e+00,3.399320e+01,4.036537e+01,1.699000e+02
7.036843e+05,8.144494e+00,2.980300e+03,3.449421e-02,9.346810e-01,9.347300e-01,2.307376e-04,5.369840e-08,3.797779e+01,3.992262e+00,3.398553e+01,4.035283e+01,1.699000e+02
7.036943e+05,8.144610e+00,2.990301e+03,3.460996e-02,9.347213e-01,9.347305e-01,2.312746e-04,5.368559e-08,3.797160e+01,3.992262e+00,3.397934e+01,4.034463e+01,1.699000e+02
7.037043e+05,8.144726e+00,3.000302e+03,3.472572e-02,9.346697e-01,9.347310e-01,2.318114e-04,5.367277e-08,3.796360e+01,3.992262e+00,3.397133e+01,4.033808e+01,1.699000e+02
7.037143e+05,8.144841e+00,3.010303e+03,3.484147e-02,9.346982e-01,9.347315e-01,2.323482e-04,5.365996e-08,3.797957e+01,3.992262e+00,3.398730e+01,4.035406e+01,1.699000e+02
7.037243e+05,8.144957e+00,3.020304e+03,3.495722e-02,9.348595e-01,9.347320e-01,2.328847e-04,5.364715e-08,3.799621e+01,3.992262e+00,3.400395e+01,4.036559e+01,1.699000e+02
7.037343e+05,8.145073e+00,3.030305e+03,3.507297e-02,9.349035e-01,9.347325e-01,2.334212e-04,5.363434e-08,3.798772e+01,3.992262e+00,3.399546e+01,4.035480e+01,1.699000e+02
7.037443e+05,8.145189e+00,3.040306e+03,3.518873e-02,9.348719e-01,9.347330e-01,2.339575e-04,5.362154e-08,3.798772e+01,3.992262e+00,3.399546e+01,4.035603e+01,1.699000e+02
7.037543e+05,8.145304e+00,3.050307e+03,3.530448e-02,9.347731e-01,9.347335e-01,2.344937e-04,5.360873e-08,3.799291e+01,3.992262e+00,3.400065e+01,4.036542e+01,1.699000e+02
7.037643e+05,8.145420e+00,3.060308e+03,3.542023e-02,9.347439e-01,9.347340e-01,2.350298e-04,5.359593e-08,3.799469e+01,3.992262e+00,3.400243e+01,4.036846e+01,1.699000e+02
7.037743e+05,8.145536e+00,3.070309e+03,3.553598e-02,9.347285e-01,9.347345e-01,2.355658e-04,5.358312e-08,3.799371e+01,3.996223e+00,3.399749e+01,4.036773e+01,1.699000e+02
7.037843e+05,8.145652e+00,3.080310e+03,3.565174e-02,9.346384e-01,9.347350e-01,2.361016e-04,5.357032e-08,3.800055e+01,3.997373e+00,3.400318e+01,4.037848e+01,1.699000e+02
7.037943e+05,8.145767e+00,3.090311e+03,3.576749e-02,9.346182e-01,9.347355e-01,2.366373e-04,5.355752e-08,3.799181e+01,3.992262e+00,3.399955e+01,4.037027e+01,1.699000e+02
7.038043e+05,8.145883e+00,3.100312e+03,3.588324e-02,9.346819e-01,9.347360e-01,2.371728e-04,5.354472e-08,3.797490e+01,3.995321e+00,3.397958e+01,4.034948e+01,1.699000e+02
7.038143e+05,8.145999e+00,3.110313e+03,3.599899e-02,9.346562e-01,9.347365e-01,2.377083e-04,5.353193e-08,3.797490e+01,3.997993e+00,3.397690e+01,4.035029e+01,1.699000e+02
7.038243e+05,8.146115e+00,3.120314e+03,3.611475e-02,9.345373e-01,9.347370e-01,2.382436e-04,5.351913e-08,3.797895e+01,3.994944e+00,3.398400e+01,4.035947e+01,1.699000e+02
7.038343e+05,8.146230e+00,3.130315e+03,3.623050e-02,9.345039e-01,9.347375e-01,2.387788e-04,5.350634e-08,3.799245e+01,4.000752e+00,3.399170e+01,4.037481e+01,1.698632e+02
7.038443e+05,8.146346e+00,3.140316e+03,3.634625e-02,9.345573e-01,9.347380e-01,2.393138e-04,5.349355e-08,3.799785e+01,4.000752e+00,3.399710e+01,4.037851e+01,1.698000e+02
7.038543e+05,8.146462e+00,3.150317e+03,3.646200e-02,9.345884e-01,9.347385e-01,2.398488e-04,5.348076e-08,3.799414e+01,3.997356e+00,3.399678e+01,4.037356e+01,1.698000e+02
7.038643e+05,8.146578e+00,3.160318e+03,3.657776e-02,9.346136e-01,9.347390e-01,2.403836e-04,5.346797e-08,3.799414e+01,3.995176e+00,3.399896e+01,4.037273e+01,1.698000e+02
7.038743e+05,8.146694e+00,3.170319e+03,3.669351e-02,9.346886e-01,9.347395e-01,2.409182e-04,5.345518e-08,3.800111e+01,4.000752e+00,3.400036e+01,4.037689e+01,1.698000e+02
7.038843e+05,8.146809e+00,3.180320e+03,3.680926e-02,9.346565e-01,9.347400e-01,2.414528e-04,5.344239e-08,3.800918e+01,3.997974e+00,3.401121e+01,4.038697e+01,1.698000e+02
7.038943e+05,8.146925e+00,3.190321e+03,3.692501e-02,9.346341e-01,9.347405e-01,2.419872e-04,5.342961e-08,3.800463e+01,3.992262e+00,3.401237e+01,4.038337e+01,1.698000e+02
7.039043e+05,8.147041e+00,3.200322e+03,3.704076e-02,9.346454e-01,9.347410e-01,2.425215e-04,5.341683e-08,3.801120e+01,3.992262e+00,3.401894e+01,4.038996e+01,1.698340e+02
7.039143e+05,8.147157e+00,3.210323e+03,3.715652e-02,9.346921e-01,9.347415e-01,2.430556e-04,5.340405e-08,3.800697e+01,3.992262e+00,3.401470e+01,4.038361e+01,1.699000e+02
7.039243e+05,8.147272e+00,3.220324e+03,3.727227e-02,9.347796e-01,9.347420e-01,2.435897e-04,5.339127e-08,3.800181e+01,3.995676e+00,3.400613e+01,4.037444e+01,1.699000e+02
7.039343e+05,8.147388e+00,3.230325e+03,3.738802e-02,9.347970e-01,9.347425e-01,2.441236e-04,5.337849e-08,3.798970e+01,3.997817e+00,3.399189e+01,4.036067e+01,1.699000e+02
7.039443e+05,8.147504e+00,3.240326e+03,3.750377e-02,9.346907e-01,9.347430e-01,2.446573e-04,5.336571e-08,3.797663e+01,3.992262e+00,3.398437e+01,4.035121e+01,1.699000e+02
7.039543e+05,8.147620e+00,3.250327e+03,3.761953e-02,9.346548e-01,9.347435e-01,2.451910e-04,5.335293e-08,3.796567e+01,3.992262e+00,3.397340e+01,4.034087e+01,1.698671e+02
7.039643e+05,8.147735e+00,3.260328e+03,3.773528e-02,9.345356e-01,9.347440e-01,2.457245e-04,5.334016e-08,3.796679e+01,3.992262e+00,3.397453e+01,4.034671e+01,1.698000e+02
7.039743e+05,8.147851e+00,3.270329e+03,3.785103e-02,9.344074e-01,9.347445e-01,2.462579e-04,5.332739e-08,3.798570e+01,3.992262e+00,3.399343e+01,4.037194e+01,1.698342e+02
7.039843e+05,8.147967e+00,3.280330e+03,3.796678e-02,9.346555e-01,9.347450e-01,2.467912e-04,5.331462e-08,3.799886e+01,3.992262e+00,3.400659e+01,4.037636e+01,1.698264e+02
7.039943e+05,8.148083e+00,3.290331e+03,3.808254e-02,9.347678e-01,9.347455e-01,2.473243e-04,5.330185e-08,3.800956e+01,3.995693e+00,3.401386e+01,4.038320e+01,1.697808e+02
7.040043e+05,8.148198e+00,3.300332e+03,3.819829e-02,9.345780e-01,9.347460e-01,2.478573e-04,5.328908e-08,3.801338e+01,3.997797e+00,3.401558e+01,4.039452e+01,1.699000e+02
7.040143e+05,8.148314e+00,3.310333e+03,3.831404e-02,9.345052e-01,9.347465e-01,2.483902e-04,5.327631e-08,3.801573e+01,3.992262e+00,3.402347e+01,4.040027e+01,1.699000e+02
7.040243e+05,8.148430e+00,3.320334e+03,3.842979e-02,9.345148e-01,9.347470e-01,2.489229e-04,5.326355e-08,3.801767e+01,3.992262e+00,3.402540e+01,4.040196e+01,1.698668e+02
7.040343e+05,8.148546e+00,3.330335e+03,3.854555e-02,9.346124e-01,9.347475e-01,2.494556e-04,5.325079e-08,3.801338e+01,3.995005e+00,3.401837e+01,4.039338e+01,1.698323e+02
7.040443e+05,8.148661e+00,3.340336e+03,3.866130e-02,9.345907e-01,9.347480e-01,2.499881e-04,5.323803e-08,3.801117e+01,4.000752e+00,3.401042e+01,4.039146e+01,1.699000e+02
7.040543e+05,8.148777e+00,3.350337e+03,3.877705e-02,9.346238e-01,9.347485e-01,2.505204e-04,5.322527e-08,3.800697e+01,3.997892e+00,3.400907e+01,4.038587e+01,1.699000e+02
7.040643e+05,8.148893e+00,3.360338e+03,3.889280e-02,9.345848e-01,9.347490e-01,2.510527e-04,5.321251e-08,3.800447e+01,3.992262e+00,3.401221e+01,4.038511e+01,1.698611e+02
7.040743e+05,8.149009e+00,3.370339e+03,3.900856e-02,9.345310e-01,9.347495e-01,2.515848e-04,5.319975e-08,3.799277e+01,3.992262e+00,3.400050e+01,4.037469e+01,1.698405e+02
7.040843e+05,8.149124e+00,3.380340e+03,3.912431e-02,9.345159e-01,9.347500e-01,2.521168e-04,5.318699e-08,3.797894e+01,3.995397e+00,3.398355e+01,4.036026e+01,1.698631e+02
7.040943e+05,8.149240e+00,3.390341e+03,3.924006e-02,9.345358e-01,9.347505e-01,2.526486e-04,5.317424e-08,3.797490e+01,4.000752e+00,3.397414e+01,4.035479e+01,1.698334e+02
7.041043e+05,8.149356e+00,3.400342e+03,3.935581e-02,9.345239e-01,9.347510e-01,2.531804e-04,5.316149e-08,3.798116e+01,4.000752e+00,3.398041e+01,4.036195e+01,1.698674e+02
7.041143e+05,8.149472e+00,3.410343e+03,3.947157e-02,9.346532e-01,9.347515e-01,2.537120e-04,5.314874e-08,3.799414e+01,3.997811e+00,3.399633e+01,4.037101e+01,1.698000e+02
7.041243e+05,8.149587e+00,3.420344e+03,3.958732e-02,9.347355e-01,9.347520e-01,2.542434e-04,5.313599e-08,3.799196e+01,3.995142e+00,3.399682e+01,4.036567e+01,1.698000e+02
7.041343e+05,8.149703e+00,3.430345e+03,3.970307e-02,9.346924e-01,9.347525e-01,2.547748e-04,5.312324e-08,3.799693e+01,4.000752e+00,3.399618e+01,4.037227e+01,1.698359e+02
7.041443e+05,8.149819e+00,3.440346e+03,3.981882e-02,9.347579e-01,9.347530e-01,2.553060e-04,5.311049e-08,3.801338e+01,3.997755e+00,3.401562e+01,4.038752e+01,1.699000e+02
7.041543e+05,8.149935e+00,3.450347e+03,3.993457e-02,9.348420e-01,9.347535e-01,2.558371e-04,5.309775e-08,3.801576e+01,3.992262e+00,3.402350e+01,4.038718e+01,1.698629e+02
7.041643e+05,8.150050e+00,3.460348e+03,4.005033e-02,9.348744e-01,9.347540e-01,2.563681e-04,5.308501e-08,3.801979e+01,3.992262e+00,3.402753e+01,4.039023e+01,1.698336e+02
7.041743e+05,8.150166e+00,3.470349e+03,4.016608e-02,9.348371e-01,9.347545e-01,2.568989e-04,5.307226e-08,3.802260e+01,3.992262e+00,3.403034e+01,4.039468e+01,1.699000e+02
7.041844e+05,8.150282e+00,3.480350e+03,4.028183e-02,9.348729e-01,9.347549e-01,2.574296e-04,5.305952e-08,3.802536e+01,3.992262e+00,3.403310e+01,4.039625e+01,1.699000e+02
7.041944e+05,8.150398e+00,3.490351e+03,4.039758e-02,9.347661e-01,9.347554e-01,2.579602e-04,5.304679e-08,3.801979e+01,3.992262e+00,3.402753e+01,4.039445e+01,1.699000e+02
7.042044e+05,8.150513e+00,3.500352e+03,4.051334e-02,9.346881e-01,9.347559e-01,2.584907e-04,5.303405e-08,3.801979e+01,3.992262e+00,3.402753e+01,4.039749e+01,1.699000e+02
7.042144e+05,8.150629e+00,3.510353e+03,4.062909e-02,9.346972e-01,9.347564e-01,2.590210e-04,5.302131e-08,3.801979e+01,3.992262e+00,3.402753e+01,4.039713e+01,1.699000e+02
7.042244e+05,8.150745e+00,3.520354e+03,4.074484e-02,9.347513e-01,9.347569e-01,2.595512e-04,5.300858e-08,3.801820e+01,3.992262e+00,3.402594e+01,4.039332e+01,1.699000e+02
7.042344e+05,8.150861e+00,3.530355e+03,4.086059e-02,9.346680e-01,9.347574e-01,2.600813e-04,5.299585e-08,3.800687e+01,3.992262e+00,3.401461e+01,4.038444e+01,1.699000e+02
7.042444e+05,8.150976e+00,3.540356e+03,4.097635e-02,9.345874e-01,9.347579e-01,2.606112e-04,5.298312e-08,3.798778e+01,3.992262e+00,3.399552e+01,4.036716e+01,1.699000e+02
7.042544e+05,8.151092e+00,3.550357e+03,4.109210e-02,9.345734e-01,9.347584e-01,2.611410e-04,5.297039e-08,3.797715e+01,3.995240e+00,3.398191e+01,4.035611e+01,1.699000e+02
7.042644e+05,8.151208e+00,3.560358e+03,4.120785e-02,9.345903e-01,9.347589e-01,2.616707e-04,5.295766e-08,3.798793e+01,4.000752e+00,3.398718e+01,4.036661e+01,1.699000e+02
7.042744e+05,8.151324e+00,3.570359e+03,4.132360e-02,9.345922e-01,9.347594e-01,2.622003e-04,5.294493e-08,3.800288e+01,3.997667e+00,3.400522e+01,4.038275e+01,1.698637e+02
7.042844e+05,8.151439e+00,3.580360e+03,4.143936e-02,9.346746e-01,9.347599e-01,2.627297e-04,5.293221e-08,3.800891e+01,3.994832e+00,3.401408e+01,4.038619e+01,1.698303e+02
7.042944e+05,8.151555e+00,3.590361e+03,4.155511e-02,9.347591e-01,9.347604e-01,2.632591e-04,5.291948e-08,3.801499e+01,4.000752e+00,3.401424e+01,4.038899e+01,1.699000e+02
7.043044e+05,8.151671e+00,3.600362e+03,4.167086e-02,9.347448e-01,9.347609e-01,2.637882e-04,5.290676e-08,3.802271e+01,3.997861e+00,3.402484e+01,4.039800e+01,1.699000e+02
7.043144e+05,8.151787e+00,3.610363e+03,4.178661e-02,9.347996e-01,9.347614e-01,2.643173e-04,5.289404e-08,3.802834e+01,3.992262e+00,3.403608e+01,4.040230e+01,1.699000e+02
7.043244e+05,8.151902e+00,3.620364e+03,4.190237e-02,9.348429e-01,9.347619e-01,2.648462e-04,5.288132e-08,3.802834e+01,3.992262e+00,3.403608e+01,4.040061e+01,1.699000e+02
7.043344e+05,8.152018e+00,3.630365e+03,4.201812e-02,9.347880e-01,9.347624e-01,2.653750e-04,5.286861e-08,3.803057e+01,3.992262e+00,3.403831e+01,4.040512e+01,1.698653e+02
7.043444e+05,8.152134e+00,3.640366e+03,4.213387e-02,9.348028e-01,9.347629e-01,2.659037e-04,5.285589e-08,3.803476e+01,3.992262e+00,3.404250e+01,4.040903e+01,1.698366e+02
7.043544e+05,8.152250e+00,3.650367e+03,4.224962e-02,9.348361e-01,9.347634e-01,2.664323e-04,5.284318e-08,3.803476e+01,3.994850e+00,3.403991e+01,4.040755e+01,1.699000e+02
7.043644e+05,8.152365e+00,3.660368e+03,4.236537e-02,9.347593e-01,9.347639e-01,2.669607e-04,5.283047e-08,3.803328e+01,3.998793e+00,3.403449e+01,4.040869e+01,1.699231e+02
7.043744e+05,8.152481e+00,3.670369e+03,4.248113e-02,9.347434e-01,9.347644e-01,2.674890e-04,5.281775e-08,3.802834e+01,3.992262e+00,3.403608e+01,4.040448e+01,1.699717e+02
7.043844e+05,8.152597e+00,3.680370e+03,4.259688e-02,9.347939e-01,9.347648e-01,2.680171e-04,5.280505e-08,3.802333e+01,3.992262e+00,3.403107e+01,4.039715e+01,1.699335e+02
7.043944e+05,8.152713e+00,3.690371e+03,4.271263e-02,9.348460e-01,9.347653e-01,2.685452e-04,5.279234e-08,3.800654e+01,3.992262e+00,3.401428e+01,4.037717e+01,1.700000e+02
7.044044e+05,8.152828e+00,3.700372e+03,4.282838e-02,9.348346e-01,9.347658e-01,2.690731e-04,5.277963e-08,3.798966e+01,3.992262e+00,3.399740e+01,4.035955e+01,1.699651e+02
7.044144e+05,8.152944e+00,3.710373e+03,4.294414e-02,9.348256e-01,9.347663e-01,2.696009e-04,5.276693e-08,3.797895e+01,3.992262e+00,3.398669e+01,4.034844e+01,1.699000e+02
7.044244e+05,8.153060e+00,3.720374e+03,4.305989e-02,9.348467e-01,9.347668e-01,2.701285e-04,5.275422e-08,3.798129e+01,3.992262e+00,3.398903e+01,4.035013e+01,1.699000e+02
7.044344e+05,8.153176e+00,3.730375e+03,4.317564e-02,9.348266e-01,9.347673e-01,2.706561e-04,5.274152e-08,3.799604e+01,3.992262e+00,3.400378e+01,4.036669e+01,1.699000e+02
7.044444e+05,8.153291e+00,3.740376e+03,4.329139e-02,9.347674e-01,9.347678e-01,2.711835e-04,5.272882e-08,3.800223e+01,3.992262e+00,3.400997e+01,4.037561e+01,1.699000e+02
7.044544e+05,8.153407e+00,3.750377e+03,4.340715e-02,9.347522e-01,9.347683e-01,2.717108e-04,5.271612e-08,3.800871e+01,3.992262e+00,3.401644e+01,4.038313e+01,1.699000e+02
7.044644e+05,8.153523e+00,3.760378e+03,4.352290e-02,9.348641e-01,9.347688e-01,2.722379e-04,5.270343e-08,3.801567e+01,3.992262e+00,3.402341e+01,4.038623e+01,1.699000e+02
7.044744e+05,8.153639e+00,3.770379e+03,4.363865e-02,9.349662e-01,9.347693e-01,2.727649e-04,5.269073e-08,3.802280e+01,3.992262e+00,3.403054e+01,4.038987e+01,1.699000e+02
7.044844e+05,8.153754e+00,3.780380e+03,4.375440e-02,9.349279e-01,9.347698e-01,2.732918e-04,5.267804e-08,3.802834e+01,3.992262e+00,3.403608e+01,4.039730e+01,1.699000e+02
7.044944e+05,8.153870e+00,3.790381e+03,4.387016e-02,9.349148e-01,9.347703e-01,2.738186e-04,5.266535e-08,3.802834e+01,3.992262e+00,3.403608e+01,4.039781e+01,1.699000e+02
7.045044e+05,8.153986e+00,3.800382e+03,4.398591e-02,9.350187e-01,9.347708e-01,2.743452e-04,5.265265e-08,3.803026e+01,3.992262e+00,3.403800e+01,4.039581e+01,1.699299e+02
7.045144e+05,8.154102e+00,3.810383e+03,4.410166e-02,9.351704e-01,9.347713e-01,2.748718e-04,5.263997e-08,3.803307e+01,3.992262e+00,3.404080e+01,4.039291e+01,1.699736e+02
7.045244e+05,8.154217e+00,3.820384e+03,4.421741e-02,9.350797e-01,9.347717e-01,2.753981e-04,5.262728e-08,3.802621e+01,3.992262e+00,3.403395e+01,4.038911e+01,1.699000e+02
7.045344e+05,8.154333e+00,3.830386e+03,4.433317e-02,9.349590e-01,9.347722e-01,2.759244e-04,5.261459e-08,3.801593e+01,3.994822e+00,3.402110e+01,4.038263e+01,1.699302e+02
7.045444e+05,8.154449e+00,3.840387e+03,4.444892e-02,9.349126e-01,9.347727e-01,2.764505e-04,5.260191e-08,3.800470e+01,4.000752e+00,3.400394e+01,4.037201e+01,1.700000e+02
7.045544e+05,8.154565e+00,3.850388e+03,4.456467e-02,9.349004e-01,9.347732e-01,2.769765e-04,5.258922e-08,3.799578e+01,4.000752e+00,3.399502e+01,4.036294e+01,1.699628e+02
7.045644e+05,8.154680e+00,3.860389e+03,4.468042e-02,9.348569e-01,9.347737e-01,2.775024e-04,5.257654e-08,3.798772e+01,4.000752e+00,3.398697e+01,4.035602e+01,1.699000e+02
7.045744e+05,8.154796e+00,3.870390e+03,4.479618e-02,9.348226e-01,9.347742e-01,2.780282e-04,5.256386e-08,3.798772e+01,3.998192e+00,3.398953e+01,4.035753e+01,1.699000e+02
7.045844e+05,8.154912e+00,3.880391e+03,4.491193e-02,9.348460e-01,9.347747e-01,2.785538e-04,5.255118e-08,3.798772e+01,3.994521e+00,3.399320e+01,4.035688e+01,1.699266e+02
7.045944e+05,8.155028e+00,3.890392e+03,4.502768e-02,9.348628e-01,9.347752e-01,2.790793e-04,5.253851e-08,3.798934e+01,3.998615e+00,3.399072e+01,4.035766e+01,1.699748e+02
7.046044e+05,8.155143e+00,3.900393e+03,4.514343e-02,9.349129e-01,9.347757e-01,2.796047e-04,5.252583e-08,3.799414e+01,3.994842e+00,3.399930e+01,4.036111e+01,1.699000e+02
7.046144e+05,8.155259e+00,3.910394e+03,4.525918e-02,9.349131e-01,9.347762e-01,2.801299e-04,5.251316e-08,3.799414e+01,3.997728e+00,3.399641e+01,4.036090e+01,1.699000e+02
7.046244e+05,8.155375e+00,3.920395e+03,4.537494e-02,9.349133e-01,9.347767e-01,2.806551e-04,5.250049e-08,3.799414e+01,3.995441e+00,3.399870e+01,4.036106e+01,1.699000e+02
7.046344e+05,8.155491e+00,3.930396e+03,4.549069e-02,9.348792e-01,9.347771e-01,2.811801e-04,5.248782e-08,3.799196e+01,4.000752e+00,3.399121e+01,4.035969e+01,1.699000e+02
7.046444e+05,8.155606e+00,3.940397e+03,4.560644e-02,9.347933e-01,9.347776e-01,2.817049e-04,5.247515e-08,3.798772e+01,3.998174e+00,3.398955e+01,4.035867e+01,1.699000e+02
7.046544e+05,8.155722e+00,3.950398e+03,4.572219e-02,9.347468e-01,9.347781e-01,2.822297e-04,5.246248e-08,3.798428e+01,3.992262e+00,3.399202e+01,4.035721e+01,1.699000e+02
7.046644e+05,8.155838e+00,3.960399e+03,4.583795e-02,9.347441e-01,9.347786e-01,2.827543e-04,5.244982e-08,3.797816e+01,3.994419e+00,3.398374e+01,4.035061e+01,1.699000e+02
7.046744e+05,8.155954e+00,3.970400e+03,4.595370e-02,9.347176e-01,9.347791e-01,2.832788e-04,5.243715e-08,3.798772e+01,3.998368e+00,3.398936e+01,4.036160e+01,1.699000e+02
7.046844e+05,8.156069e+00,3.980401e+03,4.606945e-02,9.346693e-01,9.347796e-01,2.838031e-04,5.242449e-08,3.798961e+01,3.992262e+00,3.399735e+01,4.036593e+01,1.699000e+02
7.046944e+05,8.156185e+00,3.990402e+03,4.618520e-02,9.346856e-01,9.347801e-01,2.843274e-04,5.241183e-08,3.799655e+01,3.992262e+00,3.400429e+01,4.037272e+01,1.698623e+02
7.047044e+05,8.156301e+00,4.000403e+03,4.630096e-02,9.346980e-01,9.347806e-01,2.848515e-04,5.239917e-08,3.799836e+01,3.992262e+00,3.400610e+01,4.037417e+01,1.698341e+02
7.047144e+05,8.156417e+00,4.010404e+03,4.641671e-02,9.346796e-01,9.347811e-01,2.853754e-04,5.238651e-08,3.799414e+01,3.992262e+00,3.400188e+01,4.037037e+01,1.698666e+02
7.047244e+05,8.156532e+00,4.020405e+03,4.653246e-02,9.346801e-01,9.347816e-01,2.858993e-04,5.237385e-08,3.799414e+01,3.992262e+00,3.400188e+01,4.037035e+01,1.698327e+02
7.047344e+05,8.156648e+00,4.030406e+03,4.664821e-02,9.346811e-01,9.347821e-01,2.864230e-04,5.236120e-08,3.799414e+01,3.992262e+00,3.400188e+01,4.037031e+01,1.699000e+02
7.047444e+05,8.156764e+00,4.040407e+03,4.676397e-02,9.348393e-01,9.347825e-01,2.869466e-04,5.234855e-08,3.799232e+01,3.992262e+00,3.400006e+01,4.036222e+01,1.698434e+02
7.047544e+05,8.156880e+00,4.050408e+03,4.687972e-02,9.349071e-01,9.347830e-01,2.874701e-04,5.233589e-08,3.798455e+01,3.992262e+00,3.399229e+01,4.035126e+01,1.697495e+02
7.047644e+05,8.156995e+00,4.060409e+03,4.699547e-02,9.348873e-01,9.347835e-01,2.879935e-04,5.232324e-08,3.797490e+01,3.992262e+00,3.398263e+01,4.034171e+01,1.698491e+02
7.047744e+05,8.157111e+00,4.070410e+03,4.711122e-02,9.347923e-01,9.347840e-01,2.885167e-04,5.231060e-08,3.798151e+01,3.992262e+00,3.398924e+01,4.035247e+01,1.697344e+02
7.047844e+05,8.157227e+00,4.080411e+03,4.722698e-02,9.348152e-01,9.347845e-01,2.890398e-04,5.229795e-08,3.799629e+01,3.992262e+00,3.400403e+01,4.036740e+01,1.698336e+02
7.047944e+05,8.157343e+00,4.090412e+03,4.734273e-02,9.348602e-01,9.347850e-01,2.895627e-04,5.228530e-08,3.800266e+01,3.992262e+00,3.401040e+01,4.037246e+01,1.698671e+02
7.048044e+05,8.157458e+00,4.100413e+03,4.745848e-02,9.347962e-01,9.347855e-01,2.900856e-04,5.227266e-08,3.800849e+01,3.992262e+00,3.401623e+01,4.038118e+01,1.698000e+02
7.048144e+05,8.157574e+00,4.110414e+03,4.757423e-02,9.348800e-01,9.347860e-01,2.906083e-04,5.226002e-08,3.801479e+01,3.992262e+00,3.402253e+01,4.038467e+01,1.698000e+02
7.048244e+05,8.157690e+00,4.120415e+03,4.768998e-02,9.349294e-01,9.347865e-01,2.911309e-04,5.224738e-08,3.801979e+01,3.992262e+00,3.402753e+01,4.038809e+01,1.698250e+02
7.048344e+05,8.157806e+00,4.130416e+03,4.780574e-02,9.350950e-01,9.347869e-01,2.916533e-04,5.223474e-08,3.802179e+01,3.992262e+00,3.402953e+01,4.038379e+01,1.698766e+02
7.048444e+05,8.157921e+00,4.140417e+03,4.792149e-02,9.351459e-01,9.347874e-01,2.921757e-04,5.222210e-08,3.803018e+01,3.992262e+00,3.403792e+01,4.039077e+01,1.698000e+02
7.048544e+05,8.158037e+00,4.150418e+03,4.803724e-02,9.351338e-01,9.347879e-01,2.926979e-04,5.220946e-08,3.803476e+01,3.992262e+00,3.404250e+01,4.039614e+01,1.698000e+02
7.048644e+05,8.158153e+00,4.160419e+03,4.815299e-02,9.350788e-01,9.347884e-01,2.932200e-04,5.219683e-08,3.803264e+01,3.992262e+00,3.404038e+01,4.039601e+01,1.698000e+02
7.048744e+05,8.158269e+00,4.170420e+03,4.826875e-02,9.350121e-01,9.347889e-01,2.937419e-04,5.218420e-08,3.802834e+01,3.992262e+00,3.403608e+01,4.039402e+01,1.698000e+02
7.048844e+05,8.158384e+00,4.180421e+03,4.838450e-02,9.349973e-01,9.347894e-01,2.942638e-04,5.217156e-08,3.802834e+01,3.992262e+00,3.403608e+01,4.039460e+01,1.698223e+02
7.048944e+05,8.158500e+00,4.190422e+03,4.850025e-02,9.349710e-01,9.347899e-01,2.947855e-04,5.215894e-08,3.802834e+01,3.992262e+00,3.403608e+01,4.039562e+01,1.699000e+02
7.049044e+05,8.158616e+00,4.200423e+03,4.861600e-02,9.350147e-01,9.347904e-01,2.953071e-04,5.214631e-08,3.802632e+01,3.992262e+00,3.403406e+01,4.039175e+01,1.699000e+02
7.049144e+05,8.158732e+00,4.210424e+03,4.873176e-02,9.349042e-01,9.347908e-01,2.958285e-04,5.213368e-08,3.801300e+01,3.992262e+00,3.402074e+01,4.038181e+01,1.699000e+02
7.049244e+05,8.158848e+00,4.220425e+03,4.884751e-02,9.348526e-01,9.347913e-01,2.963498e-04,5.212106e-08,3.799237e+01,3.992262e+00,3.400011e+01,4.036175e+01,1.699000e+02
7.049344e+05,8.158963e+00,4.230426e+03,4.896326e-02,9.347802e-01,9.347918e-01,2.968710e-04,5.210843e-08,3.798772e+01,3.992262e+00,3.399546e+01,4.035959e+01,1.698667e+02
7.049444e+05,8.159079e+00,4.240427e+03,4.907901e-02,9.347777e-01,9.347923e-01,2.973921e-04,5.209581e-08,3.798927e+01,3.992262e+00,3.399701e+01,4.036135e+01,1.698000e+02
7.049544e+05,8.159195e+00,4.250428e+03,4.919477e-02,9.347796e-01,9.347928e-01,2.979131e-04,5.208319e-08,3.799558e+01,3.992262e+00,3.400332e+01,4.036803e+01,1.698000e+02
7.049644e+05,8.159311e+00,4.260429e+03,4.931052e-02,9.348641e-01,9.347933e-01,2.984339e-04,5.207057e-08,3.800218e+01,3.994421e+00,3.400776e+01,4.037165e+01,1.698254e+02
7.049744e+05,8.159426e+00,4.270430e+03,4.942627e-02,9.350130e-01,9.347938e-01,2.989546e-04,5.205795e-08,3.800850e+01,3.998724e+00,3.400977e+01,4.037231e+01,1.699000e+02
7.049844e+05,8.159542e+00,4.280431e+03,4.954202e-02,9.349857e-01,9.347943e-01,2.994751e-04,5.204534e-08,3.801509e+01,3.992262e+00,3.402283e+01,4.038087e+01,1.698733e+02
7.049944e+05,8.159658e+00,4.290432e+03,4.965778e-02,9.349028e-01,9.347947e-01,2.999956e-04,5.203272e-08,3.801801e+01,3.992262e+00,3.402575e+01,4.038722e+01,1.698278e+02
7.050044e+05,8.159774e+00,4.300433e+03,4.977353e-02,9.348785e-01,9.347952e-01,3.005159e-04,5.202011e-08,3.801338e+01,3.992262e+00,3.402112e+01,4.038321e+01,1.699000e+02
7.050144e+05,8.159889e+00,4.310434e+03,4.988928e-02,9.349090e-01,9.347957e-01,3.010361e-04,5.200750e-08,3.801338e+01,3.994827e+00,3.401855e+01,4.038185e+01,1.699000e+02
7.050244e+05,8.160005e+00,4.320435e+03,5.000503e-02,9.349791e-01,9.347962e-01,3.015562e-04,5.199489e-08,3.801338e+01,4.000752e+00,3.401263e+01,4.037871e+01,1.698772e+02
7.050344e+05,8.160121e+00,4.330436e+03,5.012079e-02,9.349795e-01,9.347967e-01,3.020761e-04,5.198228e-08,3.801173e+01,4.000752e+00,3.401098e+01,4.037693e+01,1.698000e+02
7.050444e+05,8.160237e+00,4.340437e+03,5.023654e-02,9.349557e-01,9.347972e-01,3.025959e-04,5.196968e-08,3.800542e+01,4.000752e+00,3.400467e+01,4.037110e+01,1.698241e+02
7.050544e+05,8.160352e+00,4.350438e+03,5.035229e-02,9.348801e-01,9.347977e-01,3.031156e-04,5.195707e-08,3.799537e+01,3.998467e+00,3.399691e+01,4.036346e+01,1.699000e+02
7.050644e+05,8.160468e+00,4.360439e+03,5.046804e-02,9.348632e-01,9.347981e-01,3.036351e-04,5.194447e-08,3.797968e+01,3.992262e+00,3.398741e+01,4.034776e+01,1.698745e+02
7.050744e+05,8.160584e+00,4.370440e+03,5.058379e-02,9.348238e-01,9.347986e-01,3.041546e-04,5.193187e-08,3.797884e+01,3.994870e+00,3.398397e+01,4.034821e+01,1.698000e+02
7.050844e+05,8.160700e+00,4.380441e+03,5.069955e-02,9.348570e-01,9.347991e-01,3.046739e-04,5.191927e-08,3.798968e+01,3.998169e+00,3.399151e+01,4.035828e+01,1.698000e+02
7.050944e+05,8.160815e+00,4.390442e+03,5.081530e-02,9.349139e-01,9.347996e-01,3.051931e-04,5.190667e-08,3.799709e+01,3.992262e+00,3.400483e+01,4.036441e+01,1.698000e+02
7.051044e+05,8.160931e+00,4.400443e+03,5.093105e-02,9.350311e-01,9.348001e-01,3.057121e-04,5.189408e-08,3.800863e+01,3.992262e+00,3.401636e+01,4.037219e+01,1.698000e+02
7.051144e+05,8.161047e+00,4.410444e+03,5.104680e-02,9.350380e-01,9.348006e-01,3.062311e-04,5.188148e-08,3.801494e+01,3.992262e+00,3.402268e+01,4.037868e+01,1.698244e+02
7.051244e+05,8.161163e+00,4.420445e+03,5.116256e-02,9.349942e-01,9.348011e-01,3.067499e-04,5.186889e-08,3.801979e+01,3.992262e+00,3.402753e+01,4.038557e+01,1.699000e+02
7.051344e+05,8.161278e+00,4.430446e+03,5.127831e-02,9.349795e-01,9.348015e-01,3.072685e-04,5.185630e-08,3.802199e+01,3.992262e+00,3.402973e+01,4.038850e+01,1.698743e+02
7.051444e+05,8.161394e+00,4.440447e+03,5.139406e-02,9.350687e-01,9.348020e-01,3.077871e-04,5.184371e-08,3.802834e+01,3.994672e+00,3.403367e+01,4.039165e+01,1.698284e+02
7.051544e+05,8.161510e+00,4.450448e+03,5.150981e-02,9.350279e-01,9.348025e-01,3.083055e-04,5.183112e-08,3.802622e+01,3.998642e+00,3.402758e+01,4.039069e+01,1.699000e+02
7.051644e+05,8.161626e+00,4.460449e+03,5.162557e-02,9.349624e-01,9.348030e-01,3.088238e-04,5.181853e-08,3.802178e+01,3.992262e+00,3.402952e+01,4.038893e+01,1.699000e+02
7.051744e+05,8.161741e+00,4.470450e+03,5.174132e-02,9.349285e-01,9.348035e-01,3.093420e-04,5.180595e-08,3.802611e+01,3.992262e+00,3.403385e+01,4.039489e+01,1.699000e+02
7.051845e+05,8.161857e+00,4.480451e+03,5.185707e-02,9.349863e-01,9.348040e-01,3.098600e-04,5.179336e-08,3.801979e+01,3.992262e+00,3.402753e+01,4.038587e+01,1.699000e+02
7.051945e+05,8.161973e+00,4.490452e+03,5.197282e-02,9.350031e-01,9.348044e-01,3.103780e-04,5.178078e-08,3.801804e+01,3.992262e+00,3.402578e+01,4.038335e+01,1.699000e+02
7.052045e+05,8.162089e+00,4.500453e+03,5.208858e-02,9.349965e-01,9.348049e-01,3.108958e-04,5.176820e-08,3.801171e+01,3.992262e+00,3.401945e+01,4.037684e+01,1.699000e+02
7.052145e+05,8.162204e+00,4.510454e+03,5.220433e-02,9.350081e-01,9.348054e-01,3.114134e-04,5.175562e-08,3.800146e+01,3.992262e+00,3.400920e+01,4.036542e+01,1.699000e+02
7.052245e+05,8.162320e+00,4.520455e+03,5.232008e-02,9.349051e-01,9.348059e-01,3.119310e-04,5.174304e-08,3.798476e+01,3.992262e+00,3.399249e+01,4.035156e+01,1.699000e+02
7.052345e+05,8.162436e+00,4.530456e+03,5.243583e-02,9.348901e-01,9.348064e-01,3.124484e-04,5.173047e-08,3.797591e+01,3.993606e+00,3.398231e+01,4.034259e+01,1.699000e+02
7.052445e+05,8.162552e+00,4.540457e+03,5.255159e-02,9.349484e-01,9.348069e-01,3.129657e-04,5.171789e-08,3.798165e+01,4.000752e+00,3.398090e+01,4.034596e+01,1.699000e+02
7.052545e+05,8.162667e+00,4.550458e+03,5.266734e-02,9.349535e-01,9.348073e-01,3.134829e-04,5.170532e-08,3.798289e+01,4.000752e+00,3.398213e+01,4.034709e+01,1.699000e+02
7.052645e+05,8.162783e+00,4.560459e+03,5.278309e-02,9.349586e-01,9.348078e-01,3.139999e-04,5.169275e-08,3.798412e+01,4.000752e+00,3.398337e+01,4.034821e+01,1.699000e+02
7.052745e+05,8.162899e+00,4.570460e+03,5.289884e-02,9.349637e-01,9.348083e-01,3.145168e-04,5.168018e-08,3.798536e+01,4.000752e+00,3.398461e+01,4.034934e+01,1.699000e+02
7.052845e+05,8.163015e+00,4.580461e+03,5.301459e-02,9.349688e-01,9.348088e-01,3.150336e-04,5.166761e-08,3.798660e+01,4.000752e+00,3.398585e+01,4.035046e+01,1.699000e+02
7.052945e+05,8.163130e+00,4.590462e+03,5.313035e-02,9.349739e-01,9.348093e-01,3.155503e-04,5.165504e-08,3.798783e+01,4.000752e+00,3.398708e+01,4.035159e+01,1.699000e+02
7.053045e+05,8.163246e+00,4.600463e+03,5.324610e-02,9.349790e-01,9.348098e-01,3.160668e-04,5.164248e-08,3.798907e+01,4.000752e+00,3.398832e+01,4.035271e+01,1.699000e+02
7.053145e+05,8.163362e+00,4.610464e+03,5.336185e-02,9.349841e-01,9.348102e-01,3.165832e-04,5.162992e-08,3.799031e+01,4.000752e+00,3.398956e+01,4.035384e+01,1.699000e+02
7.053245e+05,8.163478e+00,4.620465e+03,5.347760e-02,9.349891e-01,9.348107e-01,3.170995e-04,5.161735e-08,3.799155e+01,4.000752e+00,3.399080e+01,4.035497e+01,1.699000e+02
7.053345e+05,8.163593e+00,4.630466e+03,5.359336e-02,9.349942e-01,9.348112e-01,3.176157e-04,5.160480e-08,3.799278e+01,4.000752e+00,3.399203e+01,4.035609e+01,1.699000e+02
7.053445e+05,8.163709e+00,4.640467e+03,5.370911e-02,9.349993e-01,9.348117e-01,3.181317e-04,5.159224e-08,3.799402e+01,4.000752e+00,3.399327e+01,4.035722e+01,1.699000e+02
7.053545e+05,8.163825e+00,4.650468e+03,5.382486e-02,9.350044e-01,9.348122e-01,3.186476e-04,5.157968e-08,3.799526e+01,4.000752e+00,3.399451e+01,4.035834e+01,1.699000e+02
7.053645e+05,8.163941e+00,4.660469e+03,5.394061e-02,9.350095e-01,9.348127e-01,3.191634e-04,5.156712e-08,3.799650e+01,4.000752e+00,3.399574e+01,4.035947e+01,1.699000e+02
7.053745e+05,8.164056e+00,4.670470e+03,5.405637e-02,9.350146e-01,9.348131e-01,3.196791e-04,5.155457e-08,3.799773e+01,4.000752e+00,3.399698e+01,4.036059e+01,1.699000e+02
7.053845e+05,8.164172e+00,4.680471e+03,5.417212e-02,9.350197e-01,9.348136e-01,3.201946e-04,5.154202e-08,3.799897e+01,4.000752e+00,3.399822e+01,4.036172e+01,1.699000e+02
7.053945e+05,8.164288e+00,4.690472e+03,5.428787e-02,9.350248e-01,9.348141e-01,3.207100e-04,5.152947e-08,3.800021e+01,4.000752e+00,3.399946e+01,4.036284e+01,1.699000e+02
