Repository: brandonlampe/CS_Data

# Repository for Crushed Salt Data
**Grant No: 456417**

This is a work in progress!

## Repository Content

### Directory Names
A uniform namining structure still in progress, but in general directories are named according to the following:
 - Names contain no spaces, a single underscore "_" will be used as a file name seperator.
 - Files are for the Crushed Salt Project (CSP); therefore, the first three charaters of each file are "CSP".
 - Folders are organized by which frame the test was performed on i.e., A2 or A3.
 - The fifth and sixth charaters of each file name will therefore be "A" followed by the frame number.

File: UNM_WP_HY_175_09/STAGE09/CREEP_FIT/175_09_STAGE09_CREEP_OUT.csv (part 3 of 34)
Analysis by Brandon Lampe, performed on: 2016/07/12 20:18:27
Experimental results below begin at: 2016/04/16 12:04:26
Duration (sec),Duration (day),Elapsed Time (sec),Elapsed Time (day),Interpolated Fractional Density,Fit to Fractional Density,Fit to Volume Strain,Fit to Volume Strain Rate (1/sec),Confining Pressure (MPa),Pore Pressure (MPa),Terzaghi Pressure (MPa),Solid Pressure (MPa),Temperature (C))
7.054045e+05,8.164404e+00,4.700473e+03,5.440362e-02,9.350299e-01,9.348146e-01,3.212253e-04,5.151692e-08,3.800145e+01,4.000752e+00,3.400069e+01,4.036397e+01,1.699000e+02
7.054145e+05,8.164519e+00,4.710474e+03,5.451938e-02,9.350350e-01,9.348151e-01,3.217405e-04,5.150437e-08,3.800268e+01,4.000752e+00,3.400193e+01,4.036509e+01,1.699000e+02
7.054245e+05,8.164635e+00,4.720475e+03,5.463513e-02,9.350401e-01,9.348155e-01,3.222555e-04,5.149183e-08,3.800392e+01,4.000752e+00,3.400317e+01,4.036622e+01,1.699000e+02
7.054345e+05,8.164751e+00,4.730476e+03,5.475088e-02,9.350452e-01,9.348160e-01,3.227704e-04,5.147928e-08,3.800516e+01,4.000752e+00,3.400441e+01,4.036734e+01,1.699000e+02
7.054445e+05,8.164867e+00,4.740477e+03,5.486663e-02,9.350503e-01,9.348165e-01,3.232852e-04,5.146674e-08,3.800640e+01,4.000752e+00,3.400564e+01,4.036847e+01,1.699000e+02
7.054545e+05,8.164982e+00,4.750478e+03,5.498239e-02,9.350553e-01,9.348170e-01,3.237998e-04,5.145420e-08,3.800763e+01,4.000752e+00,3.400688e+01,4.036959e+01,1.699000e+02
7.054645e+05,8.165098e+00,4.760479e+03,5.509814e-02,9.350604e-01,9.348175e-01,3.243144e-04,5.144166e-08,3.800887e+01,4.000752e+00,3.400812e+01,4.037072e+01,1.699000e+02
7.054745e+05,8.165214e+00,4.770480e+03,5.521389e-02,9.350655e-01,9.348180e-01,3.248288e-04,5.142912e-08,3.801011e+01,4.000752e+00,3.400936e+01,4.037184e+01,1.699000e+02
7.054845e+05,8.165330e+00,4.780481e+03,5.532964e-02,9.350706e-01,9.348184e-01,3.253431e-04,5.141659e-08,3.801134e+01,4.000752e+00,3.401059e+01,4.037297e+01,1.699000e+02
7.054945e+05,8.165445e+00,4.790482e+03,5.544540e-02,9.350757e-01,9.348189e-01,3.258572e-04,5.140405e-08,3.801258e+01,4.000752e+00,3.401183e+01,4.037410e+01,1.699000e+02
7.055045e+05,8.165561e+00,4.800483e+03,5.556115e-02,9.350764e-01,9.348194e-01,3.263712e-04,5.139152e-08,3.801347e+01,4.000752e+00,3.401272e+01,4.037502e+01,1.699000e+02
7.055145e+05,8.165677e+00,4.810484e+03,5.567690e-02,9.350693e-01,9.348199e-01,3.268851e-04,5.137899e-08,3.801373e+01,4.000752e+00,3.401298e+01,4.037557e+01,1.699000e+02
7.055245e+05,8.165793e+00,4.820485e+03,5.579265e-02,9.350621e-01,9.348204e-01,3.273989e-04,5.136646e-08,3.801398e+01,4.000752e+00,3.401323e+01,4.037613e+01,1.699000e+02
7.055345e+05,8.165908e+00,4.830486e+03,5.590840e-02,9.350549e-01,9.348208e-01,3.279126e-04,5.135393e-08,3.801424e+01,4.000752e+00,3.401349e+01,4.037668e+01,1.699000e+02
7.055445e+05,8.166024e+00,4.840487e+03,5.602416e-02,9.350477e-01,9.348213e-01,3.284261e-04,5.134141e-08,3.801450e+01,4.000752e+00,3.401375e+01,4.037723e+01,1.699000e+02
7.055545e+05,8.166140e+00,4.850488e+03,5.613991e-02,9.350405e-01,9.348218e-01,3.289395e-04,5.132888e-08,3.801476e+01,4.000752e+00,3.401400e+01,4.037779e+01,1.699000e+02
7.055645e+05,8.166256e+00,4.860489e+03,5.625566e-02,9.350333e-01,9.348223e-01,3.294528e-04,5.131636e-08,3.801501e+01,4.000752e+00,3.401426e+01,4.037834e+01,1.699000e+02
7.055745e+05,8.166371e+00,4.870490e+03,5.637141e-02,9.350261e-01,9.348228e-01,3.299659e-04,5.130384e-08,3.801527e+01,4.000752e+00,3.401452e+01,4.037890e+01,1.699000e+02
7.055845e+05,8.166487e+00,4.880491e+03,5.648717e-02,9.350189e-01,9.348232e-01,3.304790e-04,5.129132e-08,3.801553e+01,4.000752e+00,3.401477e+01,4.037945e+01,1.699000e+02
7.055945e+05,8.166603e+00,4.890492e+03,5.660292e-02,9.350118e-01,9.348237e-01,3.309919e-04,5.127880e-08,3.801578e+01,4.000752e+00,3.401503e+01,4.038001e+01,1.699000e+02
7.056045e+05,8.166719e+00,4.900493e+03,5.671867e-02,9.350046e-01,9.348242e-01,3.315046e-04,5.126628e-08,3.801604e+01,4.000752e+00,3.401529e+01,4.038056e+01,1.699000e+02
7.056145e+05,8.166834e+00,4.910494e+03,5.683442e-02,9.349974e-01,9.348247e-01,3.320173e-04,5.125377e-08,3.801630e+01,4.000752e+00,3.401554e+01,4.038112e+01,1.699000e+02
7.056245e+05,8.166950e+00,4.920495e+03,5.695018e-02,9.349902e-01,9.348252e-01,3.325298e-04,5.124125e-08,3.801655e+01,4.000752e+00,3.401580e+01,4.038167e+01,1.699000e+02
7.056345e+05,8.167066e+00,4.930496e+03,5.706593e-02,9.349830e-01,9.348256e-01,3.330422e-04,5.122874e-08,3.801681e+01,4.000752e+00,3.401606e+01,4.038222e+01,1.699000e+02
7.056445e+05,8.167182e+00,4.940497e+03,5.718168e-02,9.349758e-01,9.348261e-01,3.335545e-04,5.121623e-08,3.801707e+01,4.000752e+00,3.401632e+01,4.038278e+01,1.699000e+02
7.056545e+05,8.167297e+00,4.950498e+03,5.729743e-02,9.349686e-01,9.348266e-01,3.340667e-04,5.120372e-08,3.801732e+01,4.000752e+00,3.401657e+01,4.038333e+01,1.699000e+02
7.056645e+05,8.167413e+00,4.960499e+03,5.741319e-02,9.349614e-01,9.348271e-01,3.345787e-04,5.119122e-08,3.801758e+01,4.000752e+00,3.401683e+01,4.038389e+01,1.699000e+02
7.056745e+05,8.167529e+00,4.970500e+03,5.752894e-02,9.349543e-01,9.348275e-01,3.350906e-04,5.117871e-08,3.801784e+01,4.000752e+00,3.401709e+01,4.038444e+01,1.699000e+02
7.056845e+05,8.167645e+00,4.980501e+03,5.764469e-02,9.349471e-01,9.348280e-01,3.356024e-04,5.116621e-08,3.801809e+01,4.000752e+00,3.401734e+01,4.038500e+01,1.699000e+02
7.056945e+05,8.167760e+00,4.990502e+03,5.776044e-02,9.349399e-01,9.348285e-01,3.361140e-04,5.115371e-08,3.801835e+01,4.000752e+00,3.401760e+01,4.038555e+01,1.699000e+02
7.057045e+05,8.167876e+00,5.000503e+03,5.787620e-02,9.349327e-01,9.348290e-01,3.366255e-04,5.114121e-08,3.801861e+01,4.000752e+00,3.401786e+01,4.038611e+01,1.699000e+02
7.057145e+05,8.167992e+00,5.010504e+03,5.799195e-02,9.349255e-01,9.348295e-01,3.371369e-04,5.112871e-08,3.801887e+01,4.000752e+00,3.401811e+01,4.038666e+01,1.699000e+02
7.057245e+05,8.168108e+00,5.020505e+03,5.810770e-02,9.349183e-01,9.348299e-01,3.376482e-04,5.111621e-08,3.801912e+01,4.000752e+00,3.401837e+01,4.038721e+01,1.699000e+02
7.057345e+05,8.168223e+00,5.030506e+03,5.822345e-02,9.349111e-01,9.348304e-01,3.381594e-04,5.110371e-08,3.801938e+01,4.000752e+00,3.401863e+01,4.038777e+01,1.699000e+02
7.057445e+05,8.168339e+00,5.040507e+03,5.833920e-02,9.349040e-01,9.348309e-01,3.386704e-04,5.109122e-08,3.801964e+01,4.000752e+00,3.401888e+01,4.038832e+01,1.699000e+02
7.057545e+05,8.168455e+00,5.050508e+03,5.845496e-02,9.349008e-01,9.348314e-01,3.391813e-04,5.107873e-08,3.801969e+01,4.000620e+00,3.401907e+01,4.038852e+01,1.699000e+02
7.057645e+05,8.168571e+00,5.060509e+03,5.857071e-02,9.349039e-01,9.348318e-01,3.396921e-04,5.106624e-08,3.801944e+01,4.000281e+00,3.401916e+01,4.038814e+01,1.699000e+02
7.057745e+05,8.168686e+00,5.070510e+03,5.868646e-02,9.349071e-01,9.348323e-01,3.402027e-04,5.105375e-08,3.801918e+01,3.999942e+00,3.401924e+01,4.038777e+01,1.699000e+02
7.057845e+05,8.168802e+00,5.080511e+03,5.880221e-02,9.349103e-01,9.348328e-01,3.407132e-04,5.104126e-08,3.801893e+01,3.999604e+00,3.401932e+01,4.038740e+01,1.699000e+02
7.057945e+05,8.168918e+00,5.090512e+03,5.891797e-02,9.349134e-01,9.348333e-01,3.412236e-04,5.102877e-08,3.801867e+01,3.999265e+00,3.401940e+01,4.038702e+01,1.699000e+02
7.058045e+05,8.169034e+00,5.100513e+03,5.903372e-02,9.349166e-01,9.348338e-01,3.417339e-04,5.101629e-08,3.801841e+01,3.998926e+00,3.401949e+01,4.038665e+01,1.699000e+02
7.058145e+05,8.169149e+00,5.110514e+03,5.914947e-02,9.349197e-01,9.348342e-01,3.422441e-04,5.100381e-08,3.801816e+01,3.998587e+00,3.401957e+01,4.038628e+01,1.699000e+02
7.058245e+05,8.169265e+00,5.120515e+03,5.926522e-02,9.349229e-01,9.348347e-01,3.427541e-04,5.099133e-08,3.801790e+01,3.998248e+00,3.401965e+01,4.038591e+01,1.699000e+02
7.058345e+05,8.169381e+00,5.130516e+03,5.938098e-02,9.349260e-01,9.348352e-01,3.432640e-04,5.097885e-08,3.801765e+01,3.997909e+00,3.401974e+01,4.038553e+01,1.699000e+02
7.058445e+05,8.169497e+00,5.140517e+03,5.949673e-02,9.349292e-01,9.348357e-01,3.437738e-04,5.096637e-08,3.801739e+01,3.997570e+00,3.401982e+01,4.038516e+01,1.699000e+02
7.058545e+05,8.169612e+00,5.150518e+03,5.961248e-02,9.349324e-01,9.348361e-01,3.442834e-04,5.095389e-08,3.801713e+01,3.997231e+00,3.401990e+01,4.038479e+01,1.699000e+02
7.058645e+05,8.169728e+00,5.160519e+03,5.972823e-02,9.349355e-01,9.348366e-01,3.447930e-04,5.094142e-08,3.801688e+01,3.996893e+00,3.401998e+01,4.038441e+01,1.699000e+02
7.058745e+05,8.169844e+00,5.170520e+03,5.984399e-02,9.349387e-01,9.348371e-01,3.453024e-04,5.092894e-08,3.801662e+01,3.996554e+00,3.402007e+01,4.038404e+01,1.699000e+02
7.058845e+05,8.169960e+00,5.180521e+03,5.995974e-02,9.349418e-01,9.348376e-01,3.458116e-04,5.091647e-08,3.801637e+01,3.996215e+00,3.402015e+01,4.038367e+01,1.699000e+02
7.058945e+05,8.170075e+00,5.190522e+03,6.007549e-02,9.349450e-01,9.348380e-01,3.463208e-04,5.090400e-08,3.801611e+01,3.995876e+00,3.402023e+01,4.038329e+01,1.699000e+02
7.059045e+05,8.170191e+00,5.200523e+03,6.019124e-02,9.349481e-01,9.348385e-01,3.468298e-04,5.089154e-08,3.801585e+01,3.995537e+00,3.402032e+01,4.038292e+01,1.699000e+02
7.059145e+05,8.170307e+00,5.210524e+03,6.030700e-02,9.349513e-01,9.348390e-01,3.473387e-04,5.087907e-08,3.801560e+01,3.995198e+00,3.402040e+01,4.038255e+01,1.699000e+02
7.059245e+05,8.170423e+00,5.220525e+03,6.042275e-02,9.349545e-01,9.348395e-01,3.478475e-04,5.086660e-08,3.801534e+01,3.994859e+00,3.402048e+01,4.038217e+01,1.699000e+02
7.059345e+05,8.170539e+00,5.230526e+03,6.053850e-02,9.349576e-01,9.348399e-01,3.483562e-04,5.085414e-08,3.801509e+01,3.994521e+00,3.402056e+01,4.038180e+01,1.699000e+02
7.059445e+05,8.170654e+00,5.240527e+03,6.065425e-02,9.349608e-01,9.348404e-01,3.488647e-04,5.084168e-08,3.801483e+01,3.994182e+00,3.402065e+01,4.038143e+01,1.699000e+02
7.059545e+05,8.170770e+00,5.250528e+03,6.077001e-02,9.349639e-01,9.348409e-01,3.493731e-04,5.082922e-08,3.801457e+01,3.993843e+00,3.402073e+01,4.038105e+01,1.699000e+02
7.059645e+05,8.170886e+00,5.260529e+03,6.088576e-02,9.349671e-01,9.348414e-01,3.498814e-04,5.081676e-08,3.801432e+01,3.993504e+00,3.402081e+01,4.038068e+01,1.699000e+02
7.059745e+05,8.171002e+00,5.270530e+03,6.100151e-02,9.349702e-01,9.348418e-01,3.503895e-04,5.080430e-08,3.801406e+01,3.993165e+00,3.402090e+01,4.038031e+01,1.699000e+02
7.059845e+05,8.171117e+00,5.280531e+03,6.111726e-02,9.349734e-01,9.348423e-01,3.508976e-04,5.079185e-08,3.801381e+01,3.992826e+00,3.402098e+01,4.037994e+01,1.699000e+02
7.059945e+05,8.171233e+00,5.290532e+03,6.123301e-02,9.349766e-01,9.348428e-01,3.514055e-04,5.077940e-08,3.801355e+01,3.992487e+00,3.402106e+01,4.037956e+01,1.699000e+02
7.060045e+05,8.171349e+00,5.300533e+03,6.134877e-02,9.349759e-01,9.348433e-01,3.519133e-04,5.076694e-08,3.801321e+01,3.992376e+00,3.402083e+01,4.037923e+01,1.698973e+02
7.060145e+05,8.171465e+00,5.310534e+03,6.146452e-02,9.349675e-01,9.348437e-01,3.524209e-04,5.075449e-08,3.801270e+01,3.992714e+00,3.401998e+01,4.037898e+01,1.698893e+02
7.060245e+05,8.171580e+00,5.320535e+03,6.158027e-02,9.349592e-01,9.348442e-01,3.529285e-04,5.074205e-08,3.801218e+01,3.993053e+00,3.401913e+01,4.037874e+01,1.698814e+02
7.060345e+05,8.171696e+00,5.330536e+03,6.169602e-02,9.349509e-01,9.348447e-01,3.534359e-04,5.072960e-08,3.801167e+01,3.993392e+00,3.401828e+01,4.037849e+01,1.698734e+02
7.060445e+05,8.171812e+00,5.340537e+03,6.181178e-02,9.349425e-01,9.348452e-01,3.539431e-04,5.071715e-08,3.801116e+01,3.993731e+00,3.401743e+01,4.037824e+01,1.698654e+02
7.060545e+05,8.171928e+00,5.350539e+03,6.192753e-02,9.349342e-01,9.348456e-01,3.544503e-04,5.070471e-08,3.801065e+01,3.994070e+00,3.401658e+01,4.037800e+01,1.698574e+02
7.060645e+05,8.172043e+00,5.360540e+03,6.204328e-02,9.349258e-01,9.348461e-01,3.549573e-04,5.069227e-08,3.801014e+01,3.994409e+00,3.401573e+01,4.037775e+01,1.698494e+02
7.060745e+05,8.172159e+00,5.370541e+03,6.215903e-02,9.349175e-01,9.348466e-01,3.554643e-04,5.067983e-08,3.800962e+01,3.994748e+00,3.401488e+01,4.037750e+01,1.698414e+02
7.060845e+05,8.172275e+00,5.380542e+03,6.227479e-02,9.349092e-01,9.348471e-01,3.559710e-04,5.066739e-08,3.800911e+01,3.995086e+00,3.401403e+01,4.037726e+01,1.698335e+02
7.060945e+05,8.172391e+00,5.390543e+03,6.239054e-02,9.349008e-01,9.348475e-01,3.564777e-04,5.065495e-08,3.800860e+01,3.995425e+00,3.401317e+01,4.037701e+01,1.698255e+02
7.061045e+05,8.172506e+00,5.400544e+03,6.250629e-02,9.348925e-01,9.348480e-01,3.569842e-04,5.064252e-08,3.800809e+01,3.995764e+00,3.401232e+01,4.037676e+01,1.698175e+02
7.061145e+05,8.172622e+00,5.410545e+03,6.262204e-02,9.348842e-01,9.348485e-01,3.574907e-04,5.063008e-08,3.800758e+01,3.996103e+00,3.401147e+01,4.037652e+01,1.698095e+02
7.061245e+05,8.172738e+00,5.420546e+03,6.273780e-02,9.348758e-01,9.348490e-01,3.579969e-04,5.061765e-08,3.800706e+01,3.996442e+00,3.401062e+01,4.037627e+01,1.698015e+02
7.061345e+05,8.172854e+00,5.430547e+03,6.285355e-02,9.348675e-01,9.348494e-01,3.585031e-04,5.060522e-08,3.800655e+01,3.996781e+00,3.400977e+01,4.037602e+01,1.697935e+02
7.061445e+05,8.172969e+00,5.440548e+03,6.296930e-02,9.348591e-01,9.348499e-01,3.590092e-04,5.059279e-08,3.800604e+01,3.997120e+00,3.400892e+01,4.037578e+01,1.697856e+02
7.061545e+05,8.173085e+00,5.450549e+03,6.308505e-02,9.348508e-01,9.348504e-01,3.595151e-04,5.058036e-08,3.800553e+01,3.997458e+00,3.400807e+01,4.037553e+01,1.697776e+02
7.061645e+05,8.173201e+00,5.460550e+03,6.320081e-02,9.348425e-01,9.348509e-01,3.600209e-04,5.056794e-08,3.800502e+01,3.997797e+00,3.400722e+01,4.037528e+01,1.697696e+02
7.061746e+05,8.173317e+00,5.470551e+03,6.331656e-02,9.348341e-01,9.348513e-01,3.605265e-04,5.055551e-08,3.800450e+01,3.998136e+00,3.400637e+01,4.037504e+01,1.697616e+02
7.061846e+05,8.173432e+00,5.480552e+03,6.343231e-02,9.348258e-01,9.348518e-01,3.610321e-04,5.054309e-08,3.800399e+01,3.998475e+00,3.400552e+01,4.037479e+01,1.697536e+02
7.061946e+05,8.173548e+00,5.490553e+03,6.354806e-02,9.348174e-01,9.348523e-01,3.615375e-04,5.053067e-08,3.800348e+01,3.998814e+00,3.400467e+01,4.037454e+01,1.697457e+02
7.062046e+05,8.173664e+00,5.500554e+03,6.366381e-02,9.348091e-01,9.348527e-01,3.620428e-04,5.051825e-08,3.800297e+01,3.999153e+00,3.400381e+01,4.037430e+01,1.697377e+02
7.062146e+05,8.173780e+00,5.510555e+03,6.377957e-02,9.348008e-01,9.348532e-01,3.625480e-04,5.050583e-08,3.800246e+01,3.999492e+00,3.400296e+01,4.037405e+01,1.697297e+02
7.062246e+05,8.173895e+00,5.520556e+03,6.389532e-02,9.347924e-01,9.348537e-01,3.630530e-04,5.049342e-08,3.800194e+01,3.999831e+00,3.400211e+01,4.037380e+01,1.697217e+02
7.062346e+05,8.174011e+00,5.530557e+03,6.401107e-02,9.347841e-01,9.348542e-01,3.635579e-04,5.048100e-08,3.800143e+01,4.000169e+00,3.400126e+01,4.037355e+01,1.697137e+02
7.062446e+05,8.174127e+00,5.540558e+03,6.412682e-02,9.347758e-01,9.348546e-01,3.640627e-04,5.046859e-08,3.800092e+01,4.000508e+00,3.400041e+01,4.037331e+01,1.697057e+02
7.062546e+05,8.174243e+00,5.550559e+03,6.424258e-02,9.347697e-01,9.348551e-01,3.645674e-04,5.045618e-08,3.800087e+01,4.000752e+00,3.400011e+01,4.037347e+01,1.697000e+02
7.062646e+05,8.174358e+00,5.560560e+03,6.435833e-02,9.347696e-01,9.348556e-01,3.650720e-04,5.044377e-08,3.800198e+01,4.000752e+00,3.400123e+01,4.037467e+01,1.697000e+02
7.062746e+05,8.174474e+00,5.570561e+03,6.447408e-02,9.347694e-01,9.348560e-01,3.655764e-04,5.043136e-08,3.800310e+01,4.000752e+00,3.400235e+01,4.037587e+01,1.697000e+02
7.062846e+05,8.174590e+00,5.580562e+03,6.458983e-02,9.347693e-01,9.348565e-01,3.660807e-04,5.041896e-08,3.800422e+01,4.000752e+00,3.400347e+01,4.037707e+01,1.697000e+02
7.062946e+05,8.174706e+00,5.590563e+03,6.470559e-02,9.347692e-01,9.348570e-01,3.665849e-04,5.040655e-08,3.800533e+01,4.000752e+00,3.400458e+01,4.037827e+01,1.697000e+02
7.063046e+05,8.174821e+00,5.600564e+03,6.482134e-02,9.347690e-01,9.348575e-01,3.670889e-04,5.039415e-08,3.800645e+01,4.000752e+00,3.400570e+01,4.037947e+01,1.697000e+02
7.063146e+05,8.174937e+00,5.610565e+03,6.493709e-02,9.347689e-01,9.348579e-01,3.675928e-04,5.038175e-08,3.800757e+01,4.000752e+00,3.400682e+01,4.038067e+01,1.697000e+02
7.063246e+05,8.175053e+00,5.620566e+03,6.505284e-02,9.347687e-01,9.348584e-01,3.680967e-04,5.036935e-08,3.800869e+01,4.000752e+00,3.400793e+01,4.038187e+01,1.697000e+02
7.063346e+05,8.175169e+00,5.630567e+03,6.516860e-02,9.347686e-01,9.348589e-01,3.686003e-04,5.035695e-08,3.800980e+01,4.000752e+00,3.400905e+01,4.038307e+01,1.697000e+02
7.063446e+05,8.175284e+00,5.640568e+03,6.528435e-02,9.347684e-01,9.348593e-01,3.691039e-04,5.034456e-08,3.801092e+01,4.000752e+00,3.401017e+01,4.038427e+01,1.697000e+02
7.063546e+05,8.175400e+00,5.650569e+03,6.540010e-02,9.347683e-01,9.348598e-01,3.696073e-04,5.033216e-08,3.801204e+01,4.000752e+00,3.401128e+01,4.038547e+01,1.697000e+02
7.063646e+05,8.175516e+00,5.660570e+03,6.551585e-02,9.347681e-01,9.348603e-01,3.701106e-04,5.031977e-08,3.801315e+01,4.000752e+00,3.401240e+01,4.038668e+01,1.697000e+02
7.063746e+05,8.175632e+00,5.670571e+03,6.563161e-02,9.347680e-01,9.348608e-01,3.706138e-04,5.030738e-08,3.801427e+01,4.000752e+00,3.401352e+01,4.038788e+01,1.697000e+02
7.063846e+05,8.175747e+00,5.680572e+03,6.574736e-02,9.347678e-01,9.348612e-01,3.711169e-04,5.029499e-08,3.801539e+01,4.000752e+00,3.401464e+01,4.038908e+01,1.697000e+02
7.063946e+05,8.175863e+00,5.690573e+03,6.586311e-02,9.347677e-01,9.348617e-01,3.716198e-04,5.028260e-08,3.801650e+01,4.000752e+00,3.401575e+01,4.039028e+01,1.697000e+02
7.064046e+05,8.175979e+00,5.700574e+03,6.597886e-02,9.347676e-01,9.348622e-01,3.721226e-04,5.027021e-08,3.801762e+01,4.000752e+00,3.401687e+01,4.039148e+01,1.697000e+02
7.064146e+05,8.176095e+00,5.710575e+03,6.609461e-02,9.347674e-01,9.348626e-01,3.726253e-04,5.025783e-08,3.801874e+01,4.000752e+00,3.401799e+01,4.039268e+01,1.697000e+02
7.064246e+05,8.176210e+00,5.720576e+03,6.621037e-02,9.347673e-01,9.348631e-01,3.731279e-04,5.024545e-08,3.801986e+01,4.000752e+00,3.401910e+01,4.039388e+01,1.697000e+02
7.064346e+05,8.176326e+00,5.730577e+03,6.632612e-02,9.347671e-01,9.348636e-01,3.736303e-04,5.023307e-08,3.802097e+01,4.000752e+00,3.402022e+01,4.039508e+01,1.697000e+02
7.064446e+05,8.176442e+00,5.740578e+03,6.644187e-02,9.347670e-01,9.348640e-01,3.741327e-04,5.022069e-08,3.802209e+01,4.000752e+00,3.402134e+01,4.039628e+01,1.697000e+02
7.064546e+05,8.176558e+00,5.750579e+03,6.655762e-02,9.347668e-01,9.348645e-01,3.746349e-04,5.020831e-08,3.802321e+01,4.000752e+00,3.402246e+01,4.039748e+01,1.697000e+02
7.064646e+05,8.176673e+00,5.760580e+03,6.667338e-02,9.347667e-01,9.348650e-01,3.751369e-04,5.019593e-08,3.802432e+01,4.000752e+00,3.402357e+01,4.039868e+01,1.697000e+02
7.064746e+05,8.176789e+00,5.770581e+03,6.678913e-02,9.347665e-01,9.348655e-01,3.756389e-04,5.018356e-08,3.802544e+01,4.000752e+00,3.402469e+01,4.039988e+01,1.697000e+02
7.064846e+05,8.176905e+00,5.780582e+03,6.690488e-02,9.347664e-01,9.348659e-01,3.761407e-04,5.017118e-08,3.802656e+01,4.000752e+00,3.402581e+01,4.040108e+01,1.697000e+02
7.064946e+05,8.177021e+00,5.790583e+03,6.702063e-02,9.347663e-01,9.348664e-01,3.766424e-04,5.015881e-08,3.802768e+01,4.000752e+00,3.402692e+01,4.040228e+01,1.697000e+02
7.065046e+05,8.177136e+00,5.800584e+03,6.713639e-02,9.347706e-01,9.348669e-01,3.771440e-04,5.014644e-08,3.802800e+01,4.000752e+00,3.402725e+01,4.040246e+01,1.697000e+02
7.065146e+05,8.177252e+00,5.810585e+03,6.725214e-02,9.347818e-01,9.348673e-01,3.776454e-04,5.013408e-08,3.802715e+01,4.000752e+00,3.402640e+01,4.040112e+01,1.697000e+02
7.065246e+05,8.177368e+00,5.820586e+03,6.736789e-02,9.347929e-01,9.348678e-01,3.781468e-04,5.012171e-08,3.802630e+01,4.000752e+00,3.402555e+01,4.039978e+01,1.697000e+02
7.065346e+05,8.177484e+00,5.830587e+03,6.748364e-02,9.348040e-01,9.348683e-01,3.786480e-04,5.010934e-08,3.802545e+01,4.000752e+00,3.402470e+01,4.039844e+01,1.697000e+02
7.065446e+05,8.177599e+00,5.840588e+03,6.759940e-02,9.348151e-01,9.348687e-01,3.791490e-04,5.009698e-08,3.802460e+01,4.000752e+00,3.402385e+01,4.039709e+01,1.697000e+02
7.065546e+05,8.177715e+00,5.850589e+03,6.771515e-02,9.348263e-01,9.348692e-01,3.796500e-04,5.008462e-08,3.802375e+01,4.000752e+00,3.402300e+01,4.039575e+01,1.697000e+02
7.065646e+05,8.177831e+00,5.860590e+03,6.783090e-02,9.348374e-01,9.348697e-01,3.801508e-04,5.007226e-08,3.802290e+01,4.000752e+00,3.402215e+01,4.039441e+01,1.697000e+02
7.065746e+05,8.177947e+00,5.870591e+03,6.794665e-02,9.348485e-01,9.348701e-01,3.806515e-04,5.005990e-08,3.802205e+01,4.000752e+00,3.402130e+01,4.039306e+01,1.697000e+02
7.065846e+05,8.178062e+00,5.880592e+03,6.806241e-02,9.348596e-01,9.348706e-01,3.811521e-04,5.004755e-08,3.802120e+01,4.000752e+00,3.402045e+01,4.039172e+01,1.697000e+02
7.065946e+05,8.178178e+00,5.890593e+03,6.817816e-02,9.348708e-01,9.348711e-01,3.816526e-04,5.003519e-08,3.802035e+01,4.000752e+00,3.401960e+01,4.039038e+01,1.697000e+02
7.066046e+05,8.178294e+00,5.900594e+03,6.829391e-02,9.348819e-01,9.348715e-01,3.821529e-04,5.002284e-08,3.801950e+01,4.000752e+00,3.401875e+01,4.038904e+01,1.697000e+02
7.066146e+05,8.178410e+00,5.910595e+03,6.840966e-02,9.348930e-01,9.348720e-01,3.826532e-04,5.001049e-08,3.801865e+01,4.000752e+00,3.401790e+01,4.038769e+01,1.697000e+02
7.066246e+05,8.178525e+00,5.920596e+03,6.852542e-02,9.349042e-01,9.348725e-01,3.831533e-04,4.999814e-08,3.801780e+01,4.000752e+00,3.401705e+01,4.038635e+01,1.697000e+02
7.066346e+05,8.178641e+00,5.930597e+03,6.864117e-02,9.349153e-01,9.348729e-01,3.836532e-04,4.998579e-08,3.801695e+01,4.000752e+00,3.401620e+01,4.038501e+01,1.697000e+02
7.066446e+05,8.178757e+00,5.940598e+03,6.875692e-02,9.349264e-01,9.348734e-01,3.841531e-04,4.997344e-08,3.801610e+01,4.000752e+00,3.401535e+01,4.038366e+01,1.697000e+02
7.066546e+05,8.178873e+00,5.950599e+03,6.887267e-02,9.349375e-01,9.348739e-01,3.846528e-04,4.996110e-08,3.801525e+01,4.000752e+00,3.401450e+01,4.038232e+01,1.697000e+02
7.066646e+05,8.178988e+00,5.960600e+03,6.898842e-02,9.349487e-01,9.348743e-01,3.851524e-04,4.994875e-08,3.801440e+01,4.000752e+00,3.401365e+01,4.038098e+01,1.697000e+02
7.066746e+05,8.179104e+00,5.970601e+03,6.910418e-02,9.349598e-01,9.348748e-01,3.856519e-04,4.993641e-08,3.801355e+01,4.000752e+00,3.401280e+01,4.037964e+01,1.697000e+02
7.066846e+05,8.179220e+00,5.980602e+03,6.921993e-02,9.349709e-01,9.348753e-01,3.861512e-04,4.992407e-08,3.801270e+01,4.000752e+00,3.401194e+01,4.037829e+01,1.697000e+02
7.066946e+05,8.179336e+00,5.990603e+03,6.933568e-02,9.349820e-01,9.348757e-01,3.866504e-04,4.991173e-08,3.801185e+01,4.000752e+00,3.401109e+01,4.037695e+01,1.697000e+02
7.067046e+05,8.179451e+00,6.000604e+03,6.945143e-02,9.349932e-01,9.348762e-01,3.871496e-04,4.989940e-08,3.801100e+01,4.000752e+00,3.401024e+01,4.037561e+01,1.697000e+02
7.067146e+05,8.179567e+00,6.010605e+03,6.956719e-02,9.350043e-01,9.348767e-01,3.876485e-04,4.988706e-08,3.801015e+01,4.000752e+00,3.400939e+01,4.037427e+01,1.697000e+02
7.067246e+05,8.179683e+00,6.020606e+03,6.968294e-02,9.350154e-01,9.348771e-01,3.881474e-04,4.987473e-08,3.800929e+01,4.000752e+00,3.400854e+01,4.037293e+01,1.697000e+02
7.067346e+05,8.179799e+00,6.030607e+03,6.979869e-02,9.350266e-01,9.348776e-01,3.886461e-04,4.986240e-08,3.800844e+01,4.000752e+00,3.400769e+01,4.037158e+01,1.697000e+02
7.067446e+05,8.179914e+00,6.040608e+03,6.991444e-02,9.350377e-01,9.348781e-01,3.891447e-04,4.985007e-08,3.800759e+01,4.000752e+00,3.400684e+01,4.037024e+01,1.697000e+02
7.067546e+05,8.180030e+00,6.050609e+03,7.003020e-02,9.350445e-01,9.348785e-01,3.896432e-04,4.983774e-08,3.800676e+01,4.000752e+00,3.400601e+01,4.036909e+01,1.697000e+02
7.067646e+05,8.180146e+00,6.060610e+03,7.014595e-02,9.350392e-01,9.348790e-01,3.901416e-04,4.982541e-08,3.800599e+01,4.000752e+00,3.400524e+01,4.036847e+01,1.697000e+02
7.067746e+05,8.180262e+00,6.070611e+03,7.026170e-02,9.350338e-01,9.348795e-01,3.906398e-04,4.981309e-08,3.800522e+01,4.000752e+00,3.400447e+01,4.036785e+01,1.697000e+02
7.067846e+05,8.180377e+00,6.080612e+03,7.037745e-02,9.350285e-01,9.348799e-01,3.911380e-04,4.980077e-08,3.800444e+01,4.000752e+00,3.400369e+01,4.036723e+01,1.697000e+02
7.067946e+05,8.180493e+00,6.090613e+03,7.049321e-02,9.350231e-01,9.348804e-01,3.916360e-04,4.978844e-08,3.800367e+01,4.000752e+00,3.400292e+01,4.036661e+01,1.697000e+02
7.068046e+05,8.180609e+00,6.100614e+03,7.060896e-02,9.350178e-01,9.348809e-01,3.921338e-04,4.977612e-08,3.800290e+01,4.000752e+00,3.400215e+01,4.036599e+01,1.697000e+02
7.068146e+05,8.180725e+00,6.110615e+03,7.072471e-02,9.350124e-01,9.348813e-01,3.926316e-04,4.976381e-08,3.800212e+01,4.000752e+00,3.400137e+01,4.036537e+01,1.697000e+02
7.068246e+05,8.180840e+00,6.120616e+03,7.084046e-02,9.350071e-01,9.348818e-01,3.931292e-04,4.975149e-08,3.800135e+01,4.000752e+00,3.400060e+01,4.036475e+01,1.697000e+02
7.068346e+05,8.180956e+00,6.130617e+03,7.095622e-02,9.350017e-01,9.348823e-01,3.936267e-04,4.973917e-08,3.800058e+01,4.000752e+00,3.399983e+01,4.036413e+01,1.697000e+02
7.068446e+05,8.181072e+00,6.140618e+03,7.107197e-02,9.349964e-01,9.348827e-01,3.941241e-04,4.972686e-08,3.799980e+01,4.000752e+00,3.399905e+01,4.036351e+01,1.697000e+02
7.068546e+05,8.181188e+00,6.150619e+03,7.118772e-02,9.349910e-01,9.348832e-01,3.946213e-04,4.971455e-08,3.799903e+01,4.000752e+00,3.399828e+01,4.036290e+01,1.697000e+02
7.068646e+05,8.181303e+00,6.160620e+03,7.130347e-02,9.349857e-01,9.348837e-01,3.951185e-04,4.970224e-08,3.799826e+01,4.000752e+00,3.399751e+01,4.036228e+01,1.697000e+02
7.068746e+05,8.181419e+00,6.170621e+03,7.141922e-02,9.349803e-01,9.348841e-01,3.956155e-04,4.968993e-08,3.799748e+01,4.000752e+00,3.399673e+01,4.036166e+01,1.697000e+02
7.068846e+05,8.181535e+00,6.180622e+03,7.153498e-02,9.349750e-01,9.348846e-01,3.961124e-04,4.967763e-08,3.799671e+01,4.000752e+00,3.399596e+01,4.036104e+01,1.697000e+02
7.068946e+05,8.181651e+00,6.190623e+03,7.165073e-02,9.349696e-01,9.348851e-01,3.966091e-04,4.966532e-08,3.799594e+01,4.000752e+00,3.399519e+01,4.036042e+01,1.697000e+02
7.069046e+05,8.181766e+00,6.200624e+03,7.176648e-02,9.349643e-01,9.348855e-01,3.971058e-04,4.965302e-08,3.799516e+01,4.000752e+00,3.399441e+01,4.035980e+01,1.697000e+02
7.069146e+05,8.181882e+00,6.210625e+03,7.188223e-02,9.349590e-01,9.348860e-01,3.976023e-04,4.964072e-08,3.799439e+01,4.000752e+00,3.399364e+01,4.035918e+01,1.697000e+02
7.069246e+05,8.181998e+00,6.220626e+03,7.199799e-02,9.349536e-01,9.348864e-01,3.980987e-04,4.962842e-08,3.799362e+01,4.000752e+00,3.399287e+01,4.035856e+01,1.697000e+02
7.069346e+05,8.182114e+00,6.230627e+03,7.211374e-02,9.349483e-01,9.348869e-01,3.985950e-04,4.961612e-08,3.799284e+01,4.000752e+00,3.399209e+01,4.035794e+01,1.697000e+02
7.069446e+05,8.182229e+00,6.240628e+03,7.222949e-02,9.349429e-01,9.348874e-01,3.990911e-04,4.960382e-08,3.799207e+01,4.000752e+00,3.399132e+01,4.035732e+01,1.697000e+02
7.069546e+05,8.182345e+00,6.250629e+03,7.234524e-02,9.349376e-01,9.348878e-01,3.995872e-04,4.959153e-08,3.799130e+01,4.000752e+00,3.399055e+01,4.035670e+01,1.697000e+02
7.069646e+05,8.182461e+00,6.260630e+03,7.246100e-02,9.349322e-01,9.348883e-01,4.000831e-04,4.957923e-08,3.799052e+01,4.000752e+00,3.398977e+01,4.035608e+01,1.697000e+02
7.069746e+05,8.182577e+00,6.270631e+03,7.257675e-02,9.349269e-01,9.348888e-01,4.005788e-04,4.956694e-08,3.798975e+01,4.000752e+00,3.398900e+01,4.035547e+01,1.697000e+02
7.069846e+05,8.182693e+00,6.280632e+03,7.269250e-02,9.349215e-01,9.348892e-01,4.010745e-04,4.955465e-08,3.798898e+01,4.000752e+00,3.398823e+01,4.035485e+01,1.697000e+02
7.069946e+05,8.182808e+00,6.290633e+03,7.280825e-02,9.349162e-01,9.348897e-01,4.015700e-04,4.954236e-08,3.798820e+01,4.000752e+00,3.398745e+01,4.035423e+01,1.697000e+02
7.070046e+05,8.182924e+00,6.300634e+03,7.292401e-02,9.349114e-01,9.348902e-01,4.020654e-04,4.953008e-08,3.798782e+01,4.000623e+00,3.398720e+01,4.035401e+01,1.696985e+02
7.070146e+05,8.183040e+00,6.310635e+03,7.303976e-02,9.349074e-01,9.348906e-01,4.025607e-04,4.951779e-08,3.798808e+01,4.000286e+00,3.398779e+01,4.035446e+01,1.696945e+02
7.070246e+05,8.183156e+00,6.320636e+03,7.315551e-02,9.349034e-01,9.348911e-01,4.030559e-04,4.950551e-08,3.798833e+01,3.999948e+00,3.398838e+01,4.035492e+01,1.696905e+02
7.070346e+05,8.183271e+00,6.330637e+03,7.327126e-02,9.348995e-01,9.348915e-01,4.035509e-04,4.949323e-08,3.798859e+01,3.999610e+00,3.398898e+01,4.035537e+01,1.696866e+02
7.070446e+05,8.183387e+00,6.340638e+03,7.338702e-02,9.348955e-01,9.348920e-01,4.040459e-04,4.948095e-08,3.798884e+01,3.999273e+00,3.398957e+01,4.035582e+01,1.696826e+02
7.070546e+05,8.183503e+00,6.350639e+03,7.350277e-02,9.348915e-01,9.348925e-01,4.045407e-04,4.946867e-08,3.798910e+01,3.998935e+00,3.399016e+01,4.035627e+01,1.696786e+02
7.070646e+05,8.183619e+00,6.360640e+03,7.361852e-02,9.348876e-01,9.348929e-01,4.050353e-04,4.945640e-08,3.798935e+01,3.998597e+00,3.399075e+01,4.035672e+01,1.696746e+02
7.070746e+05,8.183734e+00,6.370641e+03,7.373427e-02,9.348836e-01,9.348934e-01,4.055299e-04,4.944412e-08,3.798961e+01,3.998259e+00,3.399135e+01,4.035717e+01,1.696706e+02
7.070846e+05,8.183850e+00,6.380642e+03,7.385003e-02,9.348797e-01,9.348939e-01,4.060243e-04,4.943185e-08,3.798986e+01,3.997922e+00,3.399194e+01,4.035762e+01,1.696667e+02
7.070946e+05,8.183966e+00,6.390643e+03,7.396578e-02,9.348757e-01,9.348943e-01,4.065186e-04,4.941958e-08,3.799012e+01,3.997584e+00,3.399253e+01,4.035807e+01,1.696627e+02
7.071046e+05,8.184082e+00,6.400644e+03,7.408153e-02,9.348717e-01,9.348948e-01,4.070128e-04,4.940731e-08,3.799037e+01,3.997246e+00,3.399313e+01,4.035852e+01,1.696587e+02
7.071146e+05,8.184197e+00,6.410645e+03,7.419728e-02,9.348678e-01,9.348952e-01,4.075069e-04,4.939504e-08,3.799063e+01,3.996909e+00,3.399372e+01,4.035897e+01,1.696547e+02
7.071246e+05,8.184313e+00,6.420646e+03,7.431303e-02,9.348638e-01,9.348957e-01,4.080008e-04,4.938277e-08,3.799088e+01,3.996571e+00,3.399431e+01,4.035942e+01,1.696508e+02
7.071346e+05,8.184429e+00,6.430647e+03,7.442879e-02,9.348599e-01,9.348962e-01,4.084946e-04,4.937051e-08,3.799114e+01,3.996233e+00,3.399490e+01,4.035987e+01,1.696468e+02
7.071446e+05,8.184545e+00,6.440648e+03,7.454454e-02,9.348559e-01,9.348966e-01,4.089883e-04,4.935825e-08,3.799139e+01,3.995896e+00,3.399550e+01,4.036032e+01,1.696428e+02
7.071546e+05,8.184660e+00,6.450649e+03,7.466029e-02,9.348519e-01,9.348971e-01,4.094819e-04,4.934598e-08,3.799165e+01,3.995558e+00,3.399609e+01,4.036077e+01,1.696388e+02
7.071647e+05,8.184776e+00,6.460650e+03,7.477604e-02,9.348480e-01,9.348976e-01,4.099753e-04,4.933372e-08,3.799190e+01,3.995220e+00,3.399668e+01,4.036122e+01,1.696348e+02
7.071747e+05,8.184892e+00,6.470651e+03,7.489180e-02,9.348440e-01,9.348980e-01,4.104687e-04,4.932147e-08,3.799216e+01,3.994882e+00,3.399728e+01,4.036167e+01,1.696309e+02
7.071847e+05,8.185008e+00,6.480652e+03,7.500755e-02,9.348400e-01,9.348985e-01,4.109619e-04,4.930921e-08,3.799241e+01,3.994545e+00,3.399787e+01,4.036212e+01,1.696269e+02
7.071947e+05,8.185123e+00,6.490653e+03,7.512330e-02,9.348361e-01,9.348989e-01,4.114549e-04,4.929696e-08,3.799267e+01,3.994207e+00,3.399846e+01,4.036257e+01,1.696229e+02
7.072047e+05,8.185239e+00,6.500654e+03,7.523905e-02,9.348321e-01,9.348994e-01,4.119479e-04,4.928470e-08,3.799292e+01,3.993869e+00,3.399905e+01,4.036302e+01,1.696189e+02
7.072147e+05,8.185355e+00,6.510655e+03,7.535481e-02,9.348282e-01,9.348999e-01,4.124407e-04,4.927245e-08,3.799318e+01,3.993532e+00,3.399965e+01,4.036347e+01,1.696150e+02
7.072247e+05,8.185471e+00,6.520656e+03,7.547056e-02,9.348242e-01,9.349003e-01,4.129334e-04,4.926020e-08,3.799343e+01,3.993194e+00,3.400024e+01,4.036393e+01,1.696110e+02
7.072347e+05,8.185586e+00,6.530657e+03,7.558631e-02,9.348202e-01,9.349008e-01,4.134260e-04,4.924795e-08,3.799369e+01,3.992856e+00,3.400083e+01,4.036438e+01,1.696070e+02
7.072447e+05,8.185702e+00,6.540658e+03,7.570206e-02,9.348163e-01,9.349012e-01,4.139185e-04,4.923571e-08,3.799394e+01,3.992519e+00,3.400143e+01,4.036483e+01,1.696030e+02
7.072547e+05,8.185818e+00,6.550659e+03,7.581782e-02,9.348139e-01,9.349017e-01,4.144109e-04,4.922346e-08,3.799432e+01,3.992262e+00,3.400206e+01,4.036534e+01,1.696010e+02
7.072647e+05,8.185934e+00,6.560660e+03,7.593357e-02,9.348165e-01,9.349022e-01,4.149031e-04,4.921122e-08,3.799510e+01,3.992262e+00,3.400284e+01,4.036607e+01,1.696050e+02
7.072747e+05,8.186049e+00,6.570661e+03,7.604932e-02,9.348191e-01,9.349026e-01,4.153952e-04,4.919898e-08,3.799587e+01,3.992262e+00,3.400361e+01,4.036679e+01,1.696090e+02
7.072847e+05,8.186165e+00,6.580662e+03,7.616507e-02,9.348217e-01,9.349031e-01,4.158872e-04,4.918674e-08,3.799664e+01,3.992262e+00,3.400438e+01,4.036752e+01,1.696130e+02
7.072947e+05,8.186281e+00,6.590663e+03,7.628083e-02,9.348244e-01,9.349035e-01,4.163790e-04,4.917450e-08,3.799742e+01,3.992262e+00,3.400516e+01,4.036825e+01,1.696170e+02
7.073047e+05,8.186397e+00,6.600664e+03,7.639658e-02,9.348270e-01,9.349040e-01,4.168707e-04,4.916227e-08,3.799819e+01,3.992262e+00,3.400593e+01,4.036897e+01,1.696211e+02
7.073147e+05,8.186512e+00,6.610665e+03,7.651233e-02,9.348296e-01,9.349045e-01,4.173624e-04,4.915003e-08,3.799896e+01,3.992262e+00,3.400670e+01,4.036970e+01,1.696251e+02
7.073247e+05,8.186628e+00,6.620666e+03,7.662808e-02,9.348322e-01,9.349049e-01,4.178538e-04,4.913780e-08,3.799974e+01,3.992262e+00,3.400748e+01,4.037042e+01,1.696291e+02
7.073347e+05,8.186744e+00,6.630667e+03,7.674383e-02,9.348348e-01,9.349054e-01,4.183452e-04,4.912557e-08,3.800051e+01,3.992262e+00,3.400825e+01,4.037115e+01,1.696331e+02
7.073447e+05,8.186860e+00,6.640668e+03,7.685959e-02,9.348374e-01,9.349058e-01,4.188365e-04,4.911334e-08,3.800128e+01,3.992262e+00,3.400902e+01,4.037187e+01,1.696371e+02
7.073547e+05,8.186975e+00,6.650669e+03,7.697534e-02,9.348401e-01,9.349063e-01,4.193276e-04,4.910111e-08,3.800206e+01,3.992262e+00,3.400980e+01,4.037260e+01,1.696412e+02
7.073647e+05,8.187091e+00,6.660670e+03,7.709109e-02,9.348427e-01,9.349068e-01,4.198186e-04,4.908889e-08,3.800283e+01,3.992262e+00,3.401057e+01,4.037332e+01,1.696452e+02
7.073747e+05,8.187207e+00,6.670671e+03,7.720684e-02,9.348453e-01,9.349072e-01,4.203095e-04,4.907666e-08,3.800360e+01,3.992262e+00,3.401134e+01,4.037405e+01,1.696492e+02
7.073847e+05,8.187323e+00,6.680672e+03,7.732260e-02,9.348479e-01,9.349077e-01,4.208002e-04,4.906444e-08,3.800438e+01,3.992262e+00,3.401212e+01,4.037477e+01,1.696532e+02
7.073947e+05,8.187438e+00,6.690673e+03,7.743835e-02,9.348505e-01,9.349081e-01,4.212908e-04,4.905222e-08,3.800515e+01,3.992262e+00,3.401289e+01,4.037550e+01,1.696572e+02
7.074047e+05,8.187554e+00,6.700674e+03,7.755410e-02,9.348531e-01,9.349086e-01,4.217814e-04,4.904000e-08,3.800592e+01,3.992262e+00,3.401366e+01,4.037623e+01,1.696613e+02
7.074147e+05,8.187670e+00,6.710675e+03,7.766985e-02,9.348557e-01,9.349090e-01,4.222717e-04,4.902779e-08,3.800670e+01,3.992262e+00,3.401444e+01,4.037695e+01,1.696653e+02
7.074247e+05,8.187786e+00,6.720676e+03,7.778561e-02,9.348584e-01,9.349095e-01,4.227620e-04,4.901557e-08,3.800747e+01,3.992262e+00,3.401521e+01,4.037768e+01,1.696693e+02
7.074347e+05,8.187901e+00,6.730677e+03,7.790136e-02,9.348610e-01,9.349100e-01,4.232521e-04,4.900336e-08,3.800824e+01,3.992262e+00,3.401598e+01,4.037840e+01,1.696733e+02
7.074447e+05,8.188017e+00,6.740678e+03,7.801711e-02,9.348636e-01,9.349104e-01,4.237422e-04,4.899114e-08,3.800902e+01,3.992262e+00,3.401676e+01,4.037913e+01,1.696773e+02
7.074547e+05,8.188133e+00,6.750679e+03,7.813286e-02,9.348662e-01,9.349109e-01,4.242321e-04,4.897893e-08,3.800979e+01,3.992262e+00,3.401753e+01,4.037985e+01,1.696813e+02
7.074647e+05,8.188249e+00,6.760680e+03,7.824862e-02,9.348688e-01,9.349113e-01,4.247218e-04,4.896672e-08,3.801056e+01,3.992262e+00,3.401830e+01,4.038058e+01,1.696854e+02
7.074747e+05,8.188364e+00,6.770681e+03,7.836437e-02,9.348714e-01,9.349118e-01,4.252115e-04,4.895452e-08,3.801134e+01,3.992262e+00,3.401908e+01,4.038130e+01,1.696894e+02
7.074847e+05,8.188480e+00,6.780682e+03,7.848012e-02,9.348741e-01,9.349123e-01,4.257010e-04,4.894231e-08,3.801211e+01,3.992262e+00,3.401985e+01,4.038203e+01,1.696934e+02
7.074947e+05,8.188596e+00,6.790683e+03,7.859587e-02,9.348767e-01,9.349127e-01,4.261904e-04,4.893011e-08,3.801288e+01,3.992262e+00,3.402062e+01,4.038275e+01,1.696974e+02
7.075047e+05,8.188712e+00,6.800684e+03,7.871163e-02,9.348779e-01,9.349132e-01,4.266797e-04,4.891791e-08,3.801320e+01,3.992384e+00,3.402081e+01,4.038303e+01,1.697000e+02
7.075147e+05,8.188827e+00,6.810685e+03,7.882738e-02,9.348765e-01,9.349136e-01,4.271689e-04,4.890571e-08,3.801268e+01,3.992723e+00,3.401996e+01,4.038251e+01,1.697000e+02
7.075247e+05,8.188943e+00,6.820686e+03,7.894313e-02,9.348752e-01,9.349141e-01,4.276579e-04,4.889351e-08,3.801217e+01,3.993062e+00,3.401911e+01,4.038199e+01,1.697000e+02
7.075347e+05,8.189059e+00,6.830687e+03,7.905888e-02,9.348739e-01,9.349145e-01,4.281469e-04,4.888131e-08,3.801166e+01,3.993401e+00,3.401826e+01,4.038147e+01,1.697000e+02
7.075447e+05,8.189175e+00,6.840688e+03,7.917464e-02,9.348726e-01,9.349150e-01,4.286357e-04,4.886912e-08,3.801115e+01,3.993739e+00,3.401741e+01,4.038095e+01,1.697000e+02
7.075547e+05,8.189290e+00,6.850689e+03,7.929039e-02,9.348713e-01,9.349155e-01,4.291244e-04,4.885692e-08,3.801064e+01,3.994078e+00,3.401656e+01,4.038043e+01,1.697000e+02
7.075647e+05,8.189406e+00,6.860690e+03,7.940614e-02,9.348699e-01,9.349159e-01,4.296129e-04,4.884473e-08,3.801012e+01,3.994417e+00,3.401571e+01,4.037991e+01,1.697000e+02
7.075747e+05,8.189522e+00,6.870691e+03,7.952189e-02,9.348686e-01,9.349164e-01,4.301013e-04,4.883254e-08,3.800961e+01,3.994756e+00,3.401486e+01,4.037939e+01,1.697000e+02
7.075847e+05,8.189638e+00,6.880693e+03,7.963764e-02,9.348673e-01,9.349168e-01,4.305897e-04,4.882035e-08,3.800910e+01,3.995095e+00,3.401400e+01,4.037887e+01,1.697000e+02
7.075947e+05,8.189753e+00,6.890694e+03,7.975340e-02,9.348660e-01,9.349173e-01,4.310779e-04,4.880816e-08,3.800859e+01,3.995434e+00,3.401315e+01,4.037835e+01,1.697000e+02
7.076047e+05,8.189869e+00,6.900695e+03,7.986915e-02,9.348647e-01,9.349177e-01,4.315659e-04,4.879598e-08,3.800808e+01,3.995773e+00,3.401230e+01,4.037783e+01,1.697000e+02
7.076147e+05,8.189985e+00,6.910696e+03,7.998490e-02,9.348633e-01,9.349182e-01,4.320539e-04,4.878380e-08,3.800756e+01,3.996111e+00,3.401145e+01,4.037731e+01,1.697000e+02
7.076247e+05,8.190101e+00,6.920697e+03,8.010065e-02,9.348620e-01,9.349186e-01,4.325417e-04,4.877161e-08,3.800705e+01,3.996450e+00,3.401060e+01,4.037679e+01,1.697000e+02
7.076347e+05,8.190216e+00,6.930698e+03,8.021641e-02,9.348607e-01,9.349191e-01,4.330294e-04,4.875943e-08,3.800654e+01,3.996789e+00,3.400975e+01,4.037627e+01,1.697000e+02
7.076447e+05,8.190332e+00,6.940699e+03,8.033216e-02,9.348594e-01,9.349196e-01,4.335170e-04,4.874726e-08,3.800603e+01,3.997128e+00,3.400890e+01,4.037575e+01,1.697000e+02
7.076547e+05,8.190448e+00,6.950700e+03,8.044791e-02,9.348581e-01,9.349200e-01,4.340044e-04,4.873508e-08,3.800552e+01,3.997467e+00,3.400805e+01,4.037523e+01,1.697000e+02
7.076647e+05,8.190564e+00,6.960701e+03,8.056366e-02,9.348567e-01,9.349205e-01,4.344918e-04,4.872291e-08,3.800500e+01,3.997806e+00,3.400720e+01,4.037471e+01,1.697000e+02
7.076747e+05,8.190679e+00,6.970702e+03,8.067942e-02,9.348554e-01,9.349209e-01,4.349790e-04,4.871073e-08,3.800449e+01,3.998145e+00,3.400635e+01,4.037419e+01,1.697000e+02
7.076847e+05,8.190795e+00,6.980703e+03,8.079517e-02,9.348541e-01,9.349214e-01,4.354661e-04,4.869856e-08,3.800398e+01,3.998483e+00,3.400550e+01,4.037367e+01,1.697000e+02
7.076947e+05,8.190911e+00,6.990704e+03,8.091092e-02,9.348528e-01,9.349218e-01,4.359531e-04,4.868639e-08,3.800347e+01,3.998822e+00,3.400464e+01,4.037315e+01,1.697000e+02
7.077047e+05,8.191027e+00,7.000705e+03,8.102667e-02,9.348515e-01,9.349223e-01,4.364399e-04,4.867422e-08,3.800296e+01,3.999161e+00,3.400379e+01,4.037263e+01,1.697000e+02
7.077147e+05,8.191142e+00,7.010706e+03,8.114243e-02,9.348501e-01,9.349227e-01,4.369267e-04,4.866206e-08,3.800244e+01,3.999500e+00,3.400294e+01,4.037211e+01,1.697000e+02
7.077247e+05,8.191258e+00,7.020707e+03,8.125818e-02,9.348488e-01,9.349232e-01,4.374133e-04,4.864989e-08,3.800193e+01,3.999839e+00,3.400209e+01,4.037159e+01,1.697000e+02
7.077347e+05,8.191374e+00,7.030708e+03,8.137393e-02,9.348475e-01,9.349237e-01,4.378997e-04,4.863773e-08,3.800142e+01,4.000178e+00,3.400124e+01,4.037107e+01,1.697000e+02
7.077447e+05,8.191490e+00,7.040709e+03,8.148968e-02,9.348462e-01,9.349241e-01,4.383861e-04,4.862557e-08,3.800091e+01,4.000517e+00,3.400039e+01,4.037055e+01,1.697000e+02
7.077547e+05,8.191605e+00,7.050710e+03,8.160544e-02,9.348473e-01,9.349246e-01,4.388724e-04,4.861341e-08,3.800071e+01,4.000752e+00,3.399996e+01,4.037028e+01,1.697000e+02
