Repository: brandonlampe/CS_Data

# Repository for Crushed Salt Data
**Grant No: 456417**

This is a work in progress!

## Repository Content

### Directory Names
A uniform namining structure still in progress, but in general directories are named according to the following:
 - Names contain no spaces, a single underscore "_" will be used as a file name seperator.
 - Files are for the Crushed Salt Project (CSP); therefore, the first three charaters of each file are "CSP".
 - Folders are organized by which frame the test was performed on i.e., A2 or A3.
 - The fifth and sixth charaters of each file name will therefore be "A" followed by the frame number.

File: UNM_WP_HY_175_09/STAGE09/CREEP_FIT/175_09_STAGE09_CREEP_OUT.csv (part 4 of 34)
Analysis by Brandon Lampe, performed on: 2016/07/12 20:18:27
Experimental results below begin at: 2016/04/16 12:04:26
Duration (sec),Duration (day),Elapsed Time (sec),Elapsed Time (day),Interpolated Fractional Density,Fit to Fractional Density,Fit to Volume Strain,Fit to Volume Strain Rate (1/sec),Confining Pressure (MPa),Pore Pressure (MPa),Terzaghi Pressure (MPa),Solid Pressure (MPa),Temperature (C))
7.077647e+05,8.191721e+00,7.060711e+03,8.172119e-02,9.348540e-01,9.349250e-01,4.393585e-04,4.860125e-08,3.800123e+01,4.000752e+00,3.400047e+01,4.037057e+01,1.697000e+02
7.077747e+05,8.191837e+00,7.070712e+03,8.183694e-02,9.348606e-01,9.349255e-01,4.398445e-04,4.858910e-08,3.800174e+01,4.000752e+00,3.400099e+01,4.037087e+01,1.697000e+02
7.077847e+05,8.191953e+00,7.080713e+03,8.195269e-02,9.348673e-01,9.349259e-01,4.403304e-04,4.857694e-08,3.800226e+01,4.000752e+00,3.400150e+01,4.037116e+01,1.697000e+02
7.077947e+05,8.192068e+00,7.090714e+03,8.206844e-02,9.348740e-01,9.349264e-01,4.408161e-04,4.856479e-08,3.800277e+01,4.000752e+00,3.400202e+01,4.037145e+01,1.697000e+02
7.078047e+05,8.192184e+00,7.100715e+03,8.218420e-02,9.348806e-01,9.349268e-01,4.413018e-04,4.855264e-08,3.800329e+01,4.000752e+00,3.400254e+01,4.037174e+01,1.697000e+02
7.078147e+05,8.192300e+00,7.110716e+03,8.229995e-02,9.348873e-01,9.349273e-01,4.417873e-04,4.854049e-08,3.800380e+01,4.000752e+00,3.400305e+01,4.037204e+01,1.697000e+02
7.078247e+05,8.192416e+00,7.120717e+03,8.241570e-02,9.348939e-01,9.349277e-01,4.422727e-04,4.852834e-08,3.800432e+01,4.000752e+00,3.400357e+01,4.037233e+01,1.697000e+02
7.078347e+05,8.192531e+00,7.130718e+03,8.253145e-02,9.349006e-01,9.349282e-01,4.427579e-04,4.851620e-08,3.800483e+01,4.000752e+00,3.400408e+01,4.037262e+01,1.697000e+02
7.078447e+05,8.192647e+00,7.140719e+03,8.264721e-02,9.349073e-01,9.349287e-01,4.432431e-04,4.850405e-08,3.800535e+01,4.000752e+00,3.400460e+01,4.037291e+01,1.697000e+02
7.078547e+05,8.192763e+00,7.150720e+03,8.276296e-02,9.349139e-01,9.349291e-01,4.437281e-04,4.849191e-08,3.800587e+01,4.000752e+00,3.400511e+01,4.037321e+01,1.697000e+02
7.078647e+05,8.192879e+00,7.160721e+03,8.287871e-02,9.349206e-01,9.349296e-01,4.442130e-04,4.847977e-08,3.800638e+01,4.000752e+00,3.400563e+01,4.037350e+01,1.697000e+02
7.078747e+05,8.192994e+00,7.170722e+03,8.299446e-02,9.349273e-01,9.349300e-01,4.446978e-04,4.846763e-08,3.800690e+01,4.000752e+00,3.400614e+01,4.037379e+01,1.697000e+02
7.078847e+05,8.193110e+00,7.180723e+03,8.311022e-02,9.349339e-01,9.349305e-01,4.451825e-04,4.845549e-08,3.800741e+01,4.000752e+00,3.400666e+01,4.037408e+01,1.697000e+02
7.078947e+05,8.193226e+00,7.190724e+03,8.322597e-02,9.349406e-01,9.349309e-01,4.456670e-04,4.844336e-08,3.800793e+01,4.000752e+00,3.400718e+01,4.037437e+01,1.697000e+02
7.079047e+05,8.193342e+00,7.200725e+03,8.334172e-02,9.349472e-01,9.349314e-01,4.461514e-04,4.843122e-08,3.800844e+01,4.000752e+00,3.400769e+01,4.037467e+01,1.697000e+02
7.079147e+05,8.193457e+00,7.210726e+03,8.345747e-02,9.349539e-01,9.349318e-01,4.466357e-04,4.841909e-08,3.800896e+01,4.000752e+00,3.400821e+01,4.037496e+01,1.697000e+02
7.079247e+05,8.193573e+00,7.220727e+03,8.357323e-02,9.349606e-01,9.349323e-01,4.471199e-04,4.840696e-08,3.800947e+01,4.000752e+00,3.400872e+01,4.037525e+01,1.697000e+02
7.079347e+05,8.193689e+00,7.230728e+03,8.368898e-02,9.349672e-01,9.349327e-01,4.476040e-04,4.839483e-08,3.800999e+01,4.000752e+00,3.400924e+01,4.037554e+01,1.697000e+02
7.079447e+05,8.193805e+00,7.240729e+03,8.380473e-02,9.349739e-01,9.349332e-01,4.480879e-04,4.838271e-08,3.801051e+01,4.000752e+00,3.400975e+01,4.037584e+01,1.697000e+02
7.079547e+05,8.193920e+00,7.250730e+03,8.392048e-02,9.349805e-01,9.349336e-01,4.485717e-04,4.837058e-08,3.801102e+01,4.000752e+00,3.401027e+01,4.037613e+01,1.697000e+02
7.079647e+05,8.194036e+00,7.260731e+03,8.403624e-02,9.349872e-01,9.349341e-01,4.490554e-04,4.835846e-08,3.801154e+01,4.000752e+00,3.401078e+01,4.037642e+01,1.697000e+02
7.079747e+05,8.194152e+00,7.270732e+03,8.415199e-02,9.349939e-01,9.349345e-01,4.495390e-04,4.834634e-08,3.801205e+01,4.000752e+00,3.401130e+01,4.037671e+01,1.697000e+02
7.079847e+05,8.194268e+00,7.280733e+03,8.426774e-02,9.350005e-01,9.349350e-01,4.500224e-04,4.833422e-08,3.801257e+01,4.000752e+00,3.401182e+01,4.037700e+01,1.697000e+02
7.079947e+05,8.194383e+00,7.290734e+03,8.438349e-02,9.350072e-01,9.349354e-01,4.505058e-04,4.832210e-08,3.801308e+01,4.000752e+00,3.401233e+01,4.037730e+01,1.697000e+02
7.080047e+05,8.194499e+00,7.300735e+03,8.449925e-02,9.350099e-01,9.349359e-01,4.509890e-04,4.830998e-08,3.801294e+01,4.000608e+00,3.401234e+01,4.037705e+01,1.697000e+02
7.080147e+05,8.194615e+00,7.310736e+03,8.461500e-02,9.350073e-01,9.349363e-01,4.514721e-04,4.829787e-08,3.801192e+01,4.000269e+00,3.401165e+01,4.037608e+01,1.697000e+02
7.080247e+05,8.194731e+00,7.320737e+03,8.473075e-02,9.350048e-01,9.349368e-01,4.519550e-04,4.828575e-08,3.801090e+01,3.999930e+00,3.401097e+01,4.037511e+01,1.697000e+02
7.080347e+05,8.194847e+00,7.330738e+03,8.484650e-02,9.350022e-01,9.349373e-01,4.524379e-04,4.827364e-08,3.800987e+01,3.999591e+00,3.401028e+01,4.037414e+01,1.697000e+02
7.080447e+05,8.194962e+00,7.340739e+03,8.496225e-02,9.349996e-01,9.349377e-01,4.529206e-04,4.826153e-08,3.800885e+01,3.999252e+00,3.400960e+01,4.037317e+01,1.697000e+02
7.080547e+05,8.195078e+00,7.350740e+03,8.507801e-02,9.349970e-01,9.349382e-01,4.534032e-04,4.824943e-08,3.800782e+01,3.998913e+00,3.400891e+01,4.037220e+01,1.697000e+02
7.080647e+05,8.195194e+00,7.360741e+03,8.519376e-02,9.349944e-01,9.349386e-01,4.538857e-04,4.823732e-08,3.800680e+01,3.998574e+00,3.400823e+01,4.037122e+01,1.697000e+02
7.080747e+05,8.195310e+00,7.370742e+03,8.530951e-02,9.349918e-01,9.349391e-01,4.543680e-04,4.822521e-08,3.800578e+01,3.998236e+00,3.400754e+01,4.037025e+01,1.697000e+02
7.080847e+05,8.195425e+00,7.380743e+03,8.542526e-02,9.349893e-01,9.349395e-01,4.548503e-04,4.821311e-08,3.800475e+01,3.997897e+00,3.400685e+01,4.036928e+01,1.697000e+02
7.080947e+05,8.195541e+00,7.390744e+03,8.554102e-02,9.349867e-01,9.349400e-01,4.553324e-04,4.820101e-08,3.800373e+01,3.997558e+00,3.400617e+01,4.036831e+01,1.697000e+02
7.081047e+05,8.195657e+00,7.400745e+03,8.565677e-02,9.349841e-01,9.349404e-01,4.558144e-04,4.818891e-08,3.800270e+01,3.997219e+00,3.400548e+01,4.036734e+01,1.697000e+02
7.081147e+05,8.195773e+00,7.410746e+03,8.577252e-02,9.349815e-01,9.349409e-01,4.562963e-04,4.817681e-08,3.800168e+01,3.996880e+00,3.400480e+01,4.036637e+01,1.697000e+02
7.081247e+05,8.195888e+00,7.420747e+03,8.588827e-02,9.349789e-01,9.349413e-01,4.567780e-04,4.816472e-08,3.800066e+01,3.996541e+00,3.400411e+01,4.036540e+01,1.697000e+02
7.081347e+05,8.196004e+00,7.430748e+03,8.600403e-02,9.349763e-01,9.349418e-01,4.572597e-04,4.815262e-08,3.799963e+01,3.996202e+00,3.400343e+01,4.036443e+01,1.697000e+02
7.081447e+05,8.196120e+00,7.440749e+03,8.611978e-02,9.349738e-01,9.349422e-01,4.577412e-04,4.814053e-08,3.799861e+01,3.995864e+00,3.400274e+01,4.036346e+01,1.697000e+02
7.081547e+05,8.196236e+00,7.450750e+03,8.623553e-02,9.349712e-01,9.349427e-01,4.582226e-04,4.812844e-08,3.799758e+01,3.995525e+00,3.400206e+01,4.036248e+01,1.697000e+02
7.081648e+05,8.196351e+00,7.460751e+03,8.635128e-02,9.349686e-01,9.349431e-01,4.587039e-04,4.811635e-08,3.799656e+01,3.995186e+00,3.400137e+01,4.036151e+01,1.697000e+02
7.081748e+05,8.196467e+00,7.470752e+03,8.646704e-02,9.349660e-01,9.349436e-01,4.591850e-04,4.810426e-08,3.799554e+01,3.994847e+00,3.400069e+01,4.036054e+01,1.697000e+02
7.081848e+05,8.196583e+00,7.480753e+03,8.658279e-02,9.349634e-01,9.349440e-01,4.596660e-04,4.809218e-08,3.799451e+01,3.994508e+00,3.400000e+01,4.035957e+01,1.697000e+02
7.081948e+05,8.196699e+00,7.490754e+03,8.669854e-02,9.349608e-01,9.349445e-01,4.601469e-04,4.808010e-08,3.799349e+01,3.994169e+00,3.399932e+01,4.035860e+01,1.697000e+02
7.082048e+05,8.196814e+00,7.500755e+03,8.681429e-02,9.349583e-01,9.349449e-01,4.606277e-04,4.806801e-08,3.799246e+01,3.993830e+00,3.399863e+01,4.035763e+01,1.697000e+02
7.082148e+05,8.196930e+00,7.510756e+03,8.693005e-02,9.349557e-01,9.349454e-01,4.611084e-04,4.805593e-08,3.799144e+01,3.993491e+00,3.399795e+01,4.035666e+01,1.697000e+02
7.082248e+05,8.197046e+00,7.520757e+03,8.704580e-02,9.349531e-01,9.349458e-01,4.615890e-04,4.804385e-08,3.799042e+01,3.993153e+00,3.399726e+01,4.035569e+01,1.697000e+02
7.082348e+05,8.197162e+00,7.530758e+03,8.716155e-02,9.349505e-01,9.349463e-01,4.620694e-04,4.803178e-08,3.798939e+01,3.992814e+00,3.399658e+01,4.035471e+01,1.697000e+02
7.082448e+05,8.197277e+00,7.540759e+03,8.727730e-02,9.349479e-01,9.349467e-01,4.625497e-04,4.801970e-08,3.798837e+01,3.992475e+00,3.399589e+01,4.035374e+01,1.697000e+02
7.082548e+05,8.197393e+00,7.550760e+03,8.739305e-02,9.349458e-01,9.349472e-01,4.630299e-04,4.800763e-08,3.798753e+01,3.992262e+00,3.399527e+01,4.035295e+01,1.696985e+02
7.082648e+05,8.197509e+00,7.560761e+03,8.750881e-02,9.349444e-01,9.349476e-01,4.635099e-04,4.799556e-08,3.798702e+01,3.992262e+00,3.399476e+01,4.035245e+01,1.696945e+02
7.082748e+05,8.197625e+00,7.570762e+03,8.762456e-02,9.349431e-01,9.349481e-01,4.639899e-04,4.798349e-08,3.798651e+01,3.992262e+00,3.399424e+01,4.035196e+01,1.696905e+02
7.082848e+05,8.197740e+00,7.580763e+03,8.774031e-02,9.349417e-01,9.349485e-01,4.644697e-04,4.797142e-08,3.798599e+01,3.992262e+00,3.399373e+01,4.035146e+01,1.696865e+02
7.082948e+05,8.197856e+00,7.590764e+03,8.785606e-02,9.349403e-01,9.349489e-01,4.649494e-04,4.795935e-08,3.798548e+01,3.992262e+00,3.399322e+01,4.035096e+01,1.696825e+02
7.083048e+05,8.197972e+00,7.600765e+03,8.797182e-02,9.349389e-01,9.349494e-01,4.654290e-04,4.794729e-08,3.798496e+01,3.992262e+00,3.399270e+01,4.035047e+01,1.696785e+02
7.083148e+05,8.198088e+00,7.610766e+03,8.808757e-02,9.349376e-01,9.349498e-01,4.659084e-04,4.793523e-08,3.798445e+01,3.992262e+00,3.399219e+01,4.034997e+01,1.696745e+02
7.083248e+05,8.198203e+00,7.620767e+03,8.820332e-02,9.349362e-01,9.349503e-01,4.663878e-04,4.792316e-08,3.798394e+01,3.992262e+00,3.399167e+01,4.034947e+01,1.696705e+02
7.083348e+05,8.198319e+00,7.630768e+03,8.831907e-02,9.349348e-01,9.349507e-01,4.668670e-04,4.791110e-08,3.798342e+01,3.992262e+00,3.399116e+01,4.034898e+01,1.696665e+02
7.083448e+05,8.198435e+00,7.640769e+03,8.843483e-02,9.349335e-01,9.349512e-01,4.673461e-04,4.789905e-08,3.798291e+01,3.992262e+00,3.399065e+01,4.034848e+01,1.696625e+02
7.083548e+05,8.198551e+00,7.650770e+03,8.855058e-02,9.349321e-01,9.349516e-01,4.678251e-04,4.788699e-08,3.798240e+01,3.992262e+00,3.399013e+01,4.034799e+01,1.696585e+02
7.083648e+05,8.198666e+00,7.660771e+03,8.866633e-02,9.349307e-01,9.349521e-01,4.683039e-04,4.787494e-08,3.798188e+01,3.992262e+00,3.398962e+01,4.034749e+01,1.696545e+02
7.083748e+05,8.198782e+00,7.670772e+03,8.878208e-02,9.349294e-01,9.349525e-01,4.687827e-04,4.786288e-08,3.798137e+01,3.992262e+00,3.398911e+01,4.034699e+01,1.696504e+02
7.083848e+05,8.198898e+00,7.680773e+03,8.889784e-02,9.349280e-01,9.349530e-01,4.692613e-04,4.785083e-08,3.798085e+01,3.992262e+00,3.398859e+01,4.034650e+01,1.696464e+02
7.083948e+05,8.199014e+00,7.690774e+03,8.901359e-02,9.349266e-01,9.349534e-01,4.697398e-04,4.783878e-08,3.798034e+01,3.992262e+00,3.398808e+01,4.034600e+01,1.696424e+02
7.084048e+05,8.199129e+00,7.700775e+03,8.912934e-02,9.349253e-01,9.349539e-01,4.702182e-04,4.782674e-08,3.797983e+01,3.992262e+00,3.398756e+01,4.034550e+01,1.696384e+02
7.084148e+05,8.199245e+00,7.710776e+03,8.924509e-02,9.349239e-01,9.349543e-01,4.706964e-04,4.781469e-08,3.797931e+01,3.992262e+00,3.398705e+01,4.034501e+01,1.696344e+02
7.084248e+05,8.199361e+00,7.720777e+03,8.936085e-02,9.349225e-01,9.349548e-01,4.711746e-04,4.780265e-08,3.797880e+01,3.992262e+00,3.398654e+01,4.034451e+01,1.696304e+02
7.084348e+05,8.199477e+00,7.730778e+03,8.947660e-02,9.349212e-01,9.349552e-01,4.716526e-04,4.779061e-08,3.797828e+01,3.992262e+00,3.398602e+01,4.034401e+01,1.696264e+02
7.084448e+05,8.199592e+00,7.740779e+03,8.959235e-02,9.349198e-01,9.349557e-01,4.721305e-04,4.777856e-08,3.797777e+01,3.992262e+00,3.398551e+01,4.034352e+01,1.696224e+02
7.084548e+05,8.199708e+00,7.750780e+03,8.970810e-02,9.349184e-01,9.349561e-01,4.726082e-04,4.776653e-08,3.797726e+01,3.992262e+00,3.398500e+01,4.034302e+01,1.696184e+02
7.084648e+05,8.199824e+00,7.760781e+03,8.982386e-02,9.349171e-01,9.349566e-01,4.730859e-04,4.775449e-08,3.797674e+01,3.992262e+00,3.398448e+01,4.034253e+01,1.696144e+02
7.084748e+05,8.199940e+00,7.770782e+03,8.993961e-02,9.349157e-01,9.349570e-01,4.735634e-04,4.774245e-08,3.797623e+01,3.992262e+00,3.398397e+01,4.034203e+01,1.696104e+02
7.084848e+05,8.200055e+00,7.780783e+03,9.005536e-02,9.349143e-01,9.349574e-01,4.740408e-04,4.773042e-08,3.797572e+01,3.992262e+00,3.398345e+01,4.034153e+01,1.696064e+02
7.084948e+05,8.200171e+00,7.790784e+03,9.017111e-02,9.349130e-01,9.349579e-01,4.745181e-04,4.771839e-08,3.797520e+01,3.992262e+00,3.398294e+01,4.034104e+01,1.696024e+02
7.085048e+05,8.200287e+00,7.800785e+03,9.028686e-02,9.349137e-01,9.349583e-01,4.749953e-04,4.770636e-08,3.797562e+01,3.992262e+00,3.398336e+01,4.034146e+01,1.696016e+02
7.085148e+05,8.200403e+00,7.810786e+03,9.040262e-02,9.349177e-01,9.349588e-01,4.754723e-04,4.769433e-08,3.797741e+01,3.992262e+00,3.398515e+01,4.034322e+01,1.696056e+02
7.085248e+05,8.200518e+00,7.820787e+03,9.051837e-02,9.349217e-01,9.349592e-01,4.759493e-04,4.768230e-08,3.797921e+01,3.992262e+00,3.398694e+01,4.034498e+01,1.696096e+02
7.085348e+05,8.200634e+00,7.830788e+03,9.063412e-02,9.349256e-01,9.349597e-01,4.764261e-04,4.767028e-08,3.798100e+01,3.992262e+00,3.398874e+01,4.034674e+01,1.696136e+02
7.085448e+05,8.200750e+00,7.840789e+03,9.074987e-02,9.349296e-01,9.349601e-01,4.769028e-04,4.765826e-08,3.798279e+01,3.992262e+00,3.399053e+01,4.034851e+01,1.696176e+02
7.085548e+05,8.200866e+00,7.850790e+03,9.086563e-02,9.349335e-01,9.349606e-01,4.773794e-04,4.764624e-08,3.798458e+01,3.992262e+00,3.399232e+01,4.035027e+01,1.696216e+02
7.085648e+05,8.200981e+00,7.860791e+03,9.098138e-02,9.349375e-01,9.349610e-01,4.778558e-04,4.763422e-08,3.798637e+01,3.992262e+00,3.399411e+01,4.035203e+01,1.696256e+02
7.085748e+05,8.201097e+00,7.870792e+03,9.109713e-02,9.349415e-01,9.349615e-01,4.783321e-04,4.762220e-08,3.798817e+01,3.992262e+00,3.399590e+01,4.035379e+01,1.696296e+02
7.085848e+05,8.201213e+00,7.880793e+03,9.121288e-02,9.349454e-01,9.349619e-01,4.788083e-04,4.761018e-08,3.798996e+01,3.992262e+00,3.399770e+01,4.035556e+01,1.696335e+02
7.085948e+05,8.201329e+00,7.890794e+03,9.132864e-02,9.349494e-01,9.349624e-01,4.792844e-04,4.759817e-08,3.799175e+01,3.992262e+00,3.399949e+01,4.035732e+01,1.696375e+02
7.086048e+05,8.201444e+00,7.900795e+03,9.144439e-02,9.349534e-01,9.349628e-01,4.797604e-04,4.758616e-08,3.799354e+01,3.992262e+00,3.400128e+01,4.035908e+01,1.696415e+02
7.086148e+05,8.201560e+00,7.910796e+03,9.156014e-02,9.349573e-01,9.349632e-01,4.802363e-04,4.757414e-08,3.799533e+01,3.992262e+00,3.400307e+01,4.036084e+01,1.696455e+02
7.086248e+05,8.201676e+00,7.920797e+03,9.167589e-02,9.349613e-01,9.349637e-01,4.807120e-04,4.756214e-08,3.799713e+01,3.992262e+00,3.400486e+01,4.036261e+01,1.696495e+02
7.086348e+05,8.201792e+00,7.930798e+03,9.179165e-02,9.349652e-01,9.349641e-01,4.811876e-04,4.755013e-08,3.799892e+01,3.992262e+00,3.400666e+01,4.036437e+01,1.696535e+02
7.086448e+05,8.201907e+00,7.940799e+03,9.190740e-02,9.349692e-01,9.349646e-01,4.816631e-04,4.753812e-08,3.800071e+01,3.992262e+00,3.400845e+01,4.036613e+01,1.696575e+02
7.086548e+05,8.202023e+00,7.950800e+03,9.202315e-02,9.349732e-01,9.349650e-01,4.821384e-04,4.752612e-08,3.800250e+01,3.992262e+00,3.401024e+01,4.036789e+01,1.696615e+02
7.086648e+05,8.202139e+00,7.960801e+03,9.213890e-02,9.349771e-01,9.349655e-01,4.826137e-04,4.751412e-08,3.800429e+01,3.992262e+00,3.401203e+01,4.036966e+01,1.696655e+02
7.086748e+05,8.202255e+00,7.970802e+03,9.225466e-02,9.349811e-01,9.349659e-01,4.830888e-04,4.750212e-08,3.800609e+01,3.992262e+00,3.401382e+01,4.037142e+01,1.696695e+02
7.086848e+05,8.202370e+00,7.980803e+03,9.237041e-02,9.349850e-01,9.349664e-01,4.835638e-04,4.749012e-08,3.800788e+01,3.992262e+00,3.401562e+01,4.037318e+01,1.696735e+02
7.086948e+05,8.202486e+00,7.990804e+03,9.248616e-02,9.349890e-01,9.349668e-01,4.840387e-04,4.747812e-08,3.800967e+01,3.992262e+00,3.401741e+01,4.037494e+01,1.696775e+02
7.087048e+05,8.202602e+00,8.000805e+03,9.260191e-02,9.349930e-01,9.349672e-01,4.845135e-04,4.746613e-08,3.801146e+01,3.992262e+00,3.401920e+01,4.037671e+01,1.696814e+02
7.087148e+05,8.202718e+00,8.010806e+03,9.271766e-02,9.349969e-01,9.349677e-01,4.849881e-04,4.745413e-08,3.801325e+01,3.992262e+00,3.402099e+01,4.037847e+01,1.696854e+02
7.087248e+05,8.202833e+00,8.020807e+03,9.283342e-02,9.350009e-01,9.349681e-01,4.854627e-04,4.744214e-08,3.801505e+01,3.992262e+00,3.402278e+01,4.038023e+01,1.696894e+02
7.087348e+05,8.202949e+00,8.030808e+03,9.294917e-02,9.350049e-01,9.349686e-01,4.859371e-04,4.743015e-08,3.801684e+01,3.992262e+00,3.402458e+01,4.038199e+01,1.696934e+02
7.087448e+05,8.203065e+00,8.040809e+03,9.306492e-02,9.350088e-01,9.349690e-01,4.864114e-04,4.741816e-08,3.801863e+01,3.992262e+00,3.402637e+01,4.038376e+01,1.696974e+02
7.087548e+05,8.203181e+00,8.050810e+03,9.318067e-02,9.350114e-01,9.349695e-01,4.868855e-04,4.740618e-08,3.801943e+01,3.992381e+00,3.402705e+01,4.038451e+01,1.697000e+02
7.087648e+05,8.203296e+00,8.060811e+03,9.329643e-02,9.350114e-01,9.349699e-01,4.873596e-04,4.739419e-08,3.801841e+01,3.992720e+00,3.402569e+01,4.038339e+01,1.697000e+02
7.087748e+05,8.203412e+00,8.070812e+03,9.341218e-02,9.350115e-01,9.349703e-01,4.878335e-04,4.738221e-08,3.801739e+01,3.993059e+00,3.402433e+01,4.038227e+01,1.697000e+02
7.087848e+05,8.203528e+00,8.080813e+03,9.352793e-02,9.350115e-01,9.349708e-01,4.883073e-04,4.737023e-08,3.801636e+01,3.993398e+00,3.402296e+01,4.038115e+01,1.697000e+02
7.087948e+05,8.203644e+00,8.090814e+03,9.364368e-02,9.350116e-01,9.349712e-01,4.887810e-04,4.735825e-08,3.801534e+01,3.993737e+00,3.402160e+01,4.038002e+01,1.697000e+02
7.088048e+05,8.203759e+00,8.100815e+03,9.375944e-02,9.350116e-01,9.349717e-01,4.892546e-04,4.734627e-08,3.801431e+01,3.994075e+00,3.402024e+01,4.037890e+01,1.697000e+02
7.088148e+05,8.203875e+00,8.110816e+03,9.387519e-02,9.350117e-01,9.349721e-01,4.897280e-04,4.733430e-08,3.801329e+01,3.994414e+00,3.401887e+01,4.037778e+01,1.697000e+02
7.088248e+05,8.203991e+00,8.120817e+03,9.399094e-02,9.350117e-01,9.349726e-01,4.902014e-04,4.732232e-08,3.801227e+01,3.994753e+00,3.401751e+01,4.037666e+01,1.697000e+02
7.088348e+05,8.204107e+00,8.130818e+03,9.410669e-02,9.350117e-01,9.349730e-01,4.906746e-04,4.731035e-08,3.801124e+01,3.995092e+00,3.401615e+01,4.037554e+01,1.697000e+02
7.088448e+05,8.204222e+00,8.140819e+03,9.422245e-02,9.350118e-01,9.349734e-01,4.911477e-04,4.729838e-08,3.801022e+01,3.995431e+00,3.401479e+01,4.037442e+01,1.697000e+02
7.088548e+05,8.204338e+00,8.150820e+03,9.433820e-02,9.350118e-01,9.349739e-01,4.916206e-04,4.728641e-08,3.800919e+01,3.995770e+00,3.401342e+01,4.037330e+01,1.697000e+02
7.088648e+05,8.204454e+00,8.160821e+03,9.445395e-02,9.350119e-01,9.349743e-01,4.920935e-04,4.727444e-08,3.800817e+01,3.996109e+00,3.401206e+01,4.037218e+01,1.697000e+02
7.088748e+05,8.204570e+00,8.170822e+03,9.456970e-02,9.350119e-01,9.349748e-01,4.925662e-04,4.726248e-08,3.800715e+01,3.996447e+00,3.401070e+01,4.037106e+01,1.697000e+02
7.088848e+05,8.204685e+00,8.180823e+03,9.468546e-02,9.350120e-01,9.349752e-01,4.930388e-04,4.725051e-08,3.800612e+01,3.996786e+00,3.400933e+01,4.036994e+01,1.697000e+02
7.088948e+05,8.204801e+00,8.190824e+03,9.480121e-02,9.350120e-01,9.349757e-01,4.935113e-04,4.723855e-08,3.800510e+01,3.997125e+00,3.400797e+01,4.036882e+01,1.697000e+02
7.089048e+05,8.204917e+00,8.200825e+03,9.491696e-02,9.350120e-01,9.349761e-01,4.939837e-04,4.722659e-08,3.800407e+01,3.997464e+00,3.400661e+01,4.036770e+01,1.697000e+02
7.089148e+05,8.205033e+00,8.210826e+03,9.503271e-02,9.350121e-01,9.349765e-01,4.944560e-04,4.721463e-08,3.800305e+01,3.997803e+00,3.400525e+01,4.036658e+01,1.697000e+02
7.089248e+05,8.205148e+00,8.220827e+03,9.514847e-02,9.350121e-01,9.349770e-01,4.949281e-04,4.720268e-08,3.800202e+01,3.998142e+00,3.400388e+01,4.036546e+01,1.697000e+02
7.089348e+05,8.205264e+00,8.230828e+03,9.526422e-02,9.350122e-01,9.349774e-01,4.954001e-04,4.719072e-08,3.800100e+01,3.998481e+00,3.400252e+01,4.036434e+01,1.697000e+02
7.089448e+05,8.205380e+00,8.240829e+03,9.537997e-02,9.350122e-01,9.349779e-01,4.958720e-04,4.717877e-08,3.799998e+01,3.998820e+00,3.400116e+01,4.036322e+01,1.697000e+02
7.089548e+05,8.205496e+00,8.250830e+03,9.549572e-02,9.350123e-01,9.349783e-01,4.963438e-04,4.716682e-08,3.799895e+01,3.999158e+00,3.399979e+01,4.036210e+01,1.697000e+02
7.089648e+05,8.205611e+00,8.260831e+03,9.561147e-02,9.350123e-01,9.349787e-01,4.968154e-04,4.715487e-08,3.799793e+01,3.999497e+00,3.399843e+01,4.036098e+01,1.697000e+02
7.089748e+05,8.205727e+00,8.270832e+03,9.572723e-02,9.350123e-01,9.349792e-01,4.972870e-04,4.714292e-08,3.799690e+01,3.999836e+00,3.399707e+01,4.035986e+01,1.697000e+02
7.089848e+05,8.205843e+00,8.280833e+03,9.584298e-02,9.350124e-01,9.349796e-01,4.977584e-04,4.713098e-08,3.799588e+01,4.000175e+00,3.399571e+01,4.035874e+01,1.697000e+02
7.089948e+05,8.205959e+00,8.290834e+03,9.595873e-02,9.350124e-01,9.349801e-01,4.982297e-04,4.711903e-08,3.799486e+01,4.000514e+00,3.399434e+01,4.035762e+01,1.697000e+02
7.090048e+05,8.206074e+00,8.300835e+03,9.607448e-02,9.350109e-01,9.349805e-01,4.987009e-04,4.710709e-08,3.799414e+01,4.000650e+00,3.399349e+01,4.035690e+01,1.696976e+02
7.090148e+05,8.206190e+00,8.310836e+03,9.619024e-02,9.350056e-01,9.349809e-01,4.991719e-04,4.709515e-08,3.799414e+01,4.000309e+00,3.399383e+01,4.035713e+01,1.696896e+02
7.090248e+05,8.206306e+00,8.320837e+03,9.630599e-02,9.350003e-01,9.349814e-01,4.996429e-04,4.708321e-08,3.799414e+01,3.999968e+00,3.399417e+01,4.035736e+01,1.696815e+02
7.090348e+05,8.206422e+00,8.330838e+03,9.642174e-02,9.349950e-01,9.349818e-01,5.001137e-04,4.707127e-08,3.799414e+01,3.999626e+00,3.399451e+01,4.035759e+01,1.696735e+02
7.090448e+05,8.206537e+00,8.340839e+03,9.653749e-02,9.349897e-01,9.349823e-01,5.005844e-04,4.705934e-08,3.799414e+01,3.999285e+00,3.399485e+01,4.035782e+01,1.696655e+02
7.090548e+05,8.206653e+00,8.350840e+03,9.665325e-02,9.349844e-01,9.349827e-01,5.010550e-04,4.704740e-08,3.799414e+01,3.998944e+00,3.399519e+01,4.035805e+01,1.696574e+02
7.090648e+05,8.206769e+00,8.360841e+03,9.676900e-02,9.349791e-01,9.349831e-01,5.015254e-04,4.703547e-08,3.799414e+01,3.998603e+00,3.399554e+01,4.035828e+01,1.696494e+02
7.090748e+05,8.206885e+00,8.370842e+03,9.688475e-02,9.349738e-01,9.349836e-01,5.019958e-04,4.702354e-08,3.799414e+01,3.998262e+00,3.399588e+01,4.035851e+01,1.696413e+02
7.090848e+05,8.207001e+00,8.380843e+03,9.700050e-02,9.349685e-01,9.349840e-01,5.024660e-04,4.701161e-08,3.799414e+01,3.997920e+00,3.399622e+01,4.035874e+01,1.696333e+02
7.090948e+05,8.207116e+00,8.390844e+03,9.711626e-02,9.349631e-01,9.349845e-01,5.029361e-04,4.699969e-08,3.799414e+01,3.997579e+00,3.399656e+01,4.035897e+01,1.696253e+02
7.091048e+05,8.207232e+00,8.400845e+03,9.723201e-02,9.349578e-01,9.349849e-01,5.034061e-04,4.698776e-08,3.799414e+01,3.997238e+00,3.399690e+01,4.035920e+01,1.696172e+02
7.091148e+05,8.207348e+00,8.410847e+03,9.734776e-02,9.349525e-01,9.349853e-01,5.038759e-04,4.697584e-08,3.799414e+01,3.996897e+00,3.399724e+01,4.035943e+01,1.696092e+02
7.091248e+05,8.207464e+00,8.420848e+03,9.746351e-02,9.349472e-01,9.349858e-01,5.043457e-04,4.696392e-08,3.799414e+01,3.996555e+00,3.399758e+01,4.035966e+01,1.696011e+02
7.091348e+05,8.207579e+00,8.430849e+03,9.757927e-02,9.349419e-01,9.349862e-01,5.048153e-04,4.695200e-08,3.799414e+01,3.996214e+00,3.399792e+01,4.035989e+01,1.695931e+02
7.091448e+05,8.207695e+00,8.440850e+03,9.769502e-02,9.349366e-01,9.349867e-01,5.052848e-04,4.694008e-08,3.799414e+01,3.995873e+00,3.399826e+01,4.036012e+01,1.695851e+02
7.091549e+05,8.207811e+00,8.450851e+03,9.781077e-02,9.349313e-01,9.349871e-01,5.057542e-04,4.692816e-08,3.799414e+01,3.995532e+00,3.399861e+01,4.036035e+01,1.695770e+02
7.091649e+05,8.207927e+00,8.460852e+03,9.792652e-02,9.349260e-01,9.349875e-01,5.062235e-04,4.691625e-08,3.799414e+01,3.995191e+00,3.399895e+01,4.036058e+01,1.695690e+02
7.091749e+05,8.208042e+00,8.470853e+03,9.804227e-02,9.349207e-01,9.349880e-01,5.066926e-04,4.690434e-08,3.799414e+01,3.994849e+00,3.399929e+01,4.036081e+01,1.695610e+02
7.091849e+05,8.208158e+00,8.480854e+03,9.815803e-02,9.349154e-01,9.349884e-01,5.071617e-04,4.689243e-08,3.799414e+01,3.994508e+00,3.399963e+01,4.036104e+01,1.695529e+02
7.091949e+05,8.208274e+00,8.490855e+03,9.827378e-02,9.349101e-01,9.349889e-01,5.076306e-04,4.688052e-08,3.799414e+01,3.994167e+00,3.399997e+01,4.036127e+01,1.695449e+02
7.092049e+05,8.208390e+00,8.500856e+03,9.838953e-02,9.349048e-01,9.349893e-01,5.080994e-04,4.686861e-08,3.799414e+01,3.993826e+00,3.400031e+01,4.036150e+01,1.695368e+02
7.092149e+05,8.208505e+00,8.510857e+03,9.850528e-02,9.348995e-01,9.349897e-01,5.085680e-04,4.685670e-08,3.799414e+01,3.993485e+00,3.400065e+01,4.036173e+01,1.695288e+02
7.092249e+05,8.208621e+00,8.520858e+03,9.862104e-02,9.348942e-01,9.349902e-01,5.090366e-04,4.684480e-08,3.799414e+01,3.993143e+00,3.400099e+01,4.036196e+01,1.695208e+02
7.092349e+05,8.208737e+00,8.530859e+03,9.873679e-02,9.348889e-01,9.349906e-01,5.095050e-04,4.683290e-08,3.799414e+01,3.992802e+00,3.400134e+01,4.036219e+01,1.695127e+02
7.092449e+05,8.208853e+00,8.540860e+03,9.885254e-02,9.348836e-01,9.349910e-01,5.099733e-04,4.682100e-08,3.799414e+01,3.992461e+00,3.400168e+01,4.036242e+01,1.695047e+02
7.092549e+05,8.208968e+00,8.550861e+03,9.896829e-02,9.348843e-01,9.349915e-01,5.104415e-04,4.680910e-08,3.799446e+01,3.992403e+00,3.400205e+01,4.036274e+01,1.695017e+02
7.092649e+05,8.209084e+00,8.560862e+03,9.908405e-02,9.348935e-01,9.349919e-01,5.109096e-04,4.679720e-08,3.799522e+01,3.992741e+00,3.400248e+01,4.036317e+01,1.695056e+02
7.092749e+05,8.209200e+00,8.570863e+03,9.919980e-02,9.349027e-01,9.349924e-01,5.113776e-04,4.678531e-08,3.799599e+01,3.993078e+00,3.400291e+01,4.036361e+01,1.695096e+02
7.092849e+05,8.209316e+00,8.580864e+03,9.931555e-02,9.349119e-01,9.349928e-01,5.118454e-04,4.677342e-08,3.799675e+01,3.993416e+00,3.400334e+01,4.036405e+01,1.695136e+02
7.092949e+05,8.209431e+00,8.590865e+03,9.943130e-02,9.349211e-01,9.349932e-01,5.123131e-04,4.676153e-08,3.799752e+01,3.993754e+00,3.400377e+01,4.036448e+01,1.695176e+02
7.093049e+05,8.209547e+00,8.600866e+03,9.954706e-02,9.349303e-01,9.349937e-01,5.127807e-04,4.674964e-08,3.799828e+01,3.994091e+00,3.400419e+01,4.036492e+01,1.695215e+02
7.093149e+05,8.209663e+00,8.610867e+03,9.966281e-02,9.349395e-01,9.349941e-01,5.132482e-04,4.673775e-08,3.799905e+01,3.994429e+00,3.400462e+01,4.036536e+01,1.695255e+02
7.093249e+05,8.209779e+00,8.620868e+03,9.977856e-02,9.349487e-01,9.349945e-01,5.137156e-04,4.672586e-08,3.799981e+01,3.994767e+00,3.400505e+01,4.036580e+01,1.695295e+02
7.093349e+05,8.209894e+00,8.630869e+03,9.989431e-02,9.349579e-01,9.349950e-01,5.141828e-04,4.671398e-08,3.800058e+01,3.995105e+00,3.400548e+01,4.036623e+01,1.695335e+02
7.093449e+05,8.210010e+00,8.640870e+03,1.000101e-01,9.349671e-01,9.349954e-01,5.146500e-04,4.670210e-08,3.800135e+01,3.995442e+00,3.400590e+01,4.036667e+01,1.695375e+02
7.093549e+05,8.210126e+00,8.650871e+03,1.001258e-01,9.349763e-01,9.349959e-01,5.151170e-04,4.669022e-08,3.800211e+01,3.995780e+00,3.400633e+01,4.036711e+01,1.695414e+02
7.093649e+05,8.210242e+00,8.660872e+03,1.002416e-01,9.349855e-01,9.349963e-01,5.155839e-04,4.667834e-08,3.800288e+01,3.996118e+00,3.400676e+01,4.036755e+01,1.695454e+02
7.093749e+05,8.210357e+00,8.670873e+03,1.003573e-01,9.349947e-01,9.349967e-01,5.160506e-04,4.666646e-08,3.800364e+01,3.996455e+00,3.400719e+01,4.036798e+01,1.695494e+02
7.093849e+05,8.210473e+00,8.680874e+03,1.004731e-01,9.350039e-01,9.349972e-01,5.165173e-04,4.665458e-08,3.800441e+01,3.996793e+00,3.400761e+01,4.036842e+01,1.695534e+02
7.093949e+05,8.210589e+00,8.690875e+03,1.005888e-01,9.350131e-01,9.349976e-01,5.169838e-04,4.664271e-08,3.800517e+01,3.997131e+00,3.400804e+01,4.036886e+01,1.695573e+02
7.094049e+05,8.210705e+00,8.700876e+03,1.007046e-01,9.350223e-01,9.349980e-01,5.174502e-04,4.663084e-08,3.800594e+01,3.997468e+00,3.400847e+01,4.036930e+01,1.695613e+02
7.094149e+05,8.210820e+00,8.710877e+03,1.008203e-01,9.350315e-01,9.349985e-01,5.179165e-04,4.661897e-08,3.800670e+01,3.997806e+00,3.400890e+01,4.036973e+01,1.695653e+02
7.094249e+05,8.210936e+00,8.720878e+03,1.009361e-01,9.350407e-01,9.349989e-01,5.183827e-04,4.660710e-08,3.800747e+01,3.998144e+00,3.400932e+01,4.037017e+01,1.695693e+02
7.094349e+05,8.211052e+00,8.730879e+03,1.010518e-01,9.350499e-01,9.349993e-01,5.188488e-04,4.659523e-08,3.800823e+01,3.998482e+00,3.400975e+01,4.037061e+01,1.695733e+02
7.094449e+05,8.211168e+00,8.740880e+03,1.011676e-01,9.350591e-01,9.349998e-01,5.193147e-04,4.658337e-08,3.800900e+01,3.998819e+00,3.401018e+01,4.037104e+01,1.695772e+02
7.094549e+05,8.211283e+00,8.750881e+03,1.012833e-01,9.350683e-01,9.350002e-01,5.197805e-04,4.657151e-08,3.800976e+01,3.999157e+00,3.401061e+01,4.037148e+01,1.695812e+02
7.094649e+05,8.211399e+00,8.760882e+03,1.013991e-01,9.350775e-01,9.350006e-01,5.202462e-04,4.655965e-08,3.801053e+01,3.999495e+00,3.401104e+01,4.037192e+01,1.695852e+02
7.094749e+05,8.211515e+00,8.770883e+03,1.015148e-01,9.350867e-01,9.350011e-01,5.207118e-04,4.654779e-08,3.801130e+01,3.999832e+00,3.401146e+01,4.037236e+01,1.695892e+02
7.094849e+05,8.211631e+00,8.780884e+03,1.016306e-01,9.350959e-01,9.350015e-01,5.211773e-04,4.653593e-08,3.801206e+01,4.000170e+00,3.401189e+01,4.037279e+01,1.695931e+02
7.094949e+05,8.211746e+00,8.790885e+03,1.017464e-01,9.351051e-01,9.350020e-01,5.216426e-04,4.652407e-08,3.801283e+01,4.000508e+00,3.401232e+01,4.037323e+01,1.695971e+02
7.095049e+05,8.211862e+00,8.800886e+03,1.018621e-01,9.351122e-01,9.350024e-01,5.221079e-04,4.651222e-08,3.801362e+01,4.000657e+00,3.401296e+01,4.037379e+01,1.696000e+02
7.095149e+05,8.211978e+00,8.810887e+03,1.019779e-01,9.351139e-01,9.350028e-01,5.225730e-04,4.650037e-08,3.801448e+01,4.000316e+00,3.401416e+01,4.037467e+01,1.696000e+02
7.095249e+05,8.212094e+00,8.820888e+03,1.020936e-01,9.351157e-01,9.350033e-01,5.230380e-04,4.648852e-08,3.801534e+01,3.999975e+00,3.401536e+01,4.037554e+01,1.696000e+02
7.095349e+05,8.212209e+00,8.830889e+03,1.022094e-01,9.351174e-01,9.350037e-01,5.235028e-04,4.647667e-08,3.801620e+01,3.999633e+00,3.401656e+01,4.037642e+01,1.696000e+02
7.095449e+05,8.212325e+00,8.840890e+03,1.023251e-01,9.351191e-01,9.350041e-01,5.239676e-04,4.646482e-08,3.801705e+01,3.999292e+00,3.401776e+01,4.037729e+01,1.696000e+02
7.095549e+05,8.212441e+00,8.850891e+03,1.024409e-01,9.351209e-01,9.350046e-01,5.244322e-04,4.645298e-08,3.801791e+01,3.998951e+00,3.401896e+01,4.037817e+01,1.696000e+02
7.095649e+05,8.212557e+00,8.860892e+03,1.025566e-01,9.351226e-01,9.350050e-01,5.248967e-04,4.644113e-08,3.801877e+01,3.998610e+00,3.402016e+01,4.037904e+01,1.696000e+02
7.095749e+05,8.212672e+00,8.870893e+03,1.026724e-01,9.351243e-01,9.350054e-01,5.253611e-04,4.642929e-08,3.801963e+01,3.998269e+00,3.402136e+01,4.037992e+01,1.696000e+02
7.095849e+05,8.212788e+00,8.880894e+03,1.027881e-01,9.351261e-01,9.350059e-01,5.258254e-04,4.641745e-08,3.802049e+01,3.997927e+00,3.402256e+01,4.038079e+01,1.696000e+02
7.095949e+05,8.212904e+00,8.890895e+03,1.029039e-01,9.351278e-01,9.350063e-01,5.262896e-04,4.640561e-08,3.802135e+01,3.997586e+00,3.402376e+01,4.038167e+01,1.696000e+02
7.096049e+05,8.213020e+00,8.900896e+03,1.030196e-01,9.351296e-01,9.350067e-01,5.267536e-04,4.639378e-08,3.802221e+01,3.997245e+00,3.402497e+01,4.038254e+01,1.696000e+02
7.096149e+05,8.213135e+00,8.910897e+03,1.031354e-01,9.351313e-01,9.350072e-01,5.272176e-04,4.638194e-08,3.802307e+01,3.996904e+00,3.402617e+01,4.038342e+01,1.696000e+02
7.096249e+05,8.213251e+00,8.920898e+03,1.032511e-01,9.351330e-01,9.350076e-01,5.276814e-04,4.637011e-08,3.802393e+01,3.996563e+00,3.402737e+01,4.038429e+01,1.696000e+02
7.096349e+05,8.213367e+00,8.930899e+03,1.033669e-01,9.351348e-01,9.350080e-01,5.281450e-04,4.635828e-08,3.802479e+01,3.996221e+00,3.402857e+01,4.038517e+01,1.696000e+02
7.096449e+05,8.213483e+00,8.940900e+03,1.034826e-01,9.351365e-01,9.350085e-01,5.286086e-04,4.634645e-08,3.802565e+01,3.995880e+00,3.402977e+01,4.038604e+01,1.696000e+02
7.096549e+05,8.213598e+00,8.950901e+03,1.035984e-01,9.351382e-01,9.350089e-01,5.290721e-04,4.633462e-08,3.802651e+01,3.995539e+00,3.403097e+01,4.038692e+01,1.696000e+02
7.096649e+05,8.213714e+00,8.960902e+03,1.037141e-01,9.351400e-01,9.350093e-01,5.295354e-04,4.632280e-08,3.802737e+01,3.995198e+00,3.403217e+01,4.038779e+01,1.696000e+02
7.096749e+05,8.213830e+00,8.970903e+03,1.038299e-01,9.351417e-01,9.350098e-01,5.299986e-04,4.631097e-08,3.802823e+01,3.994856e+00,3.403337e+01,4.038867e+01,1.696000e+02
7.096849e+05,8.213946e+00,8.980904e+03,1.039456e-01,9.351434e-01,9.350102e-01,5.304617e-04,4.629915e-08,3.802908e+01,3.994515e+00,3.403457e+01,4.038954e+01,1.696000e+02
7.096949e+05,8.214061e+00,8.990905e+03,1.040614e-01,9.351452e-01,9.350106e-01,5.309247e-04,4.628733e-08,3.802994e+01,3.994174e+00,3.403577e+01,4.039042e+01,1.696000e+02
7.097049e+05,8.214177e+00,9.000906e+03,1.041772e-01,9.351469e-01,9.350111e-01,5.313876e-04,4.627551e-08,3.803080e+01,3.993833e+00,3.403697e+01,4.039129e+01,1.696000e+02
7.097149e+05,8.214293e+00,9.010907e+03,1.042929e-01,9.351486e-01,9.350115e-01,5.318503e-04,4.626370e-08,3.803166e+01,3.993492e+00,3.403817e+01,4.039217e+01,1.696000e+02
7.097249e+05,8.214409e+00,9.020908e+03,1.044087e-01,9.351504e-01,9.350119e-01,5.323129e-04,4.625188e-08,3.803252e+01,3.993150e+00,3.403937e+01,4.039304e+01,1.696000e+02
7.097349e+05,8.214524e+00,9.030909e+03,1.045244e-01,9.351521e-01,9.350124e-01,5.327754e-04,4.624007e-08,3.803338e+01,3.992809e+00,3.404057e+01,4.039392e+01,1.696000e+02
7.097449e+05,8.214640e+00,9.040910e+03,1.046402e-01,9.351538e-01,9.350128e-01,5.332378e-04,4.622826e-08,3.803424e+01,3.992468e+00,3.404177e+01,4.039479e+01,1.696000e+02
7.097549e+05,8.214756e+00,9.050911e+03,1.047559e-01,9.351542e-01,9.350132e-01,5.337001e-04,4.621645e-08,3.803381e+01,3.992262e+00,3.404155e+01,4.039433e+01,1.696016e+02
7.097649e+05,8.214872e+00,9.060912e+03,1.048717e-01,9.351525e-01,9.350137e-01,5.341622e-04,4.620464e-08,3.803142e+01,3.992262e+00,3.403916e+01,4.039184e+01,1.696056e+02
7.097749e+05,8.214987e+00,9.070913e+03,1.049874e-01,9.351508e-01,9.350141e-01,5.346243e-04,4.619284e-08,3.802903e+01,3.992262e+00,3.403677e+01,4.038936e+01,1.696096e+02
7.097849e+05,8.215103e+00,9.080914e+03,1.051032e-01,9.351490e-01,9.350145e-01,5.350862e-04,4.618103e-08,3.802664e+01,3.992262e+00,3.403438e+01,4.038687e+01,1.696136e+02
7.097949e+05,8.215219e+00,9.090915e+03,1.052189e-01,9.351473e-01,9.350150e-01,5.355480e-04,4.616923e-08,3.802425e+01,3.992262e+00,3.403199e+01,4.038438e+01,1.696175e+02
7.098049e+05,8.215335e+00,9.100916e+03,1.053347e-01,9.351456e-01,9.350154e-01,5.360097e-04,4.615743e-08,3.802186e+01,3.992262e+00,3.402960e+01,4.038189e+01,1.696215e+02
7.098149e+05,8.215450e+00,9.110917e+03,1.054504e-01,9.351439e-01,9.350158e-01,5.364712e-04,4.614563e-08,3.801947e+01,3.992262e+00,3.402721e+01,4.037940e+01,1.696255e+02
7.098249e+05,8.215566e+00,9.120918e+03,1.055662e-01,9.351421e-01,9.350163e-01,5.369327e-04,4.613383e-08,3.801709e+01,3.992262e+00,3.402482e+01,4.037692e+01,1.696295e+02
7.098349e+05,8.215682e+00,9.130919e+03,1.056819e-01,9.351404e-01,9.350167e-01,5.373940e-04,4.612204e-08,3.801470e+01,3.992262e+00,3.402243e+01,4.037443e+01,1.696335e+02
7.098449e+05,8.215798e+00,9.140920e+03,1.057977e-01,9.351387e-01,9.350171e-01,5.378552e-04,4.611025e-08,3.801231e+01,3.992262e+00,3.402004e+01,4.037194e+01,1.696375e+02
7.098549e+05,8.215913e+00,9.150921e+03,1.059134e-01,9.351370e-01,9.350175e-01,5.383163e-04,4.609845e-08,3.800992e+01,3.992262e+00,3.401766e+01,4.036945e+01,1.696415e+02
7.098649e+05,8.216029e+00,9.160922e+03,1.060292e-01,9.351352e-01,9.350180e-01,5.387773e-04,4.608667e-08,3.800753e+01,3.992262e+00,3.401527e+01,4.036696e+01,1.696455e+02
7.098749e+05,8.216145e+00,9.170923e+03,1.061449e-01,9.351335e-01,9.350184e-01,5.392381e-04,4.607488e-08,3.800514e+01,3.992262e+00,3.401288e+01,4.036448e+01,1.696495e+02
7.098849e+05,8.216261e+00,9.180924e+03,1.062607e-01,9.351318e-01,9.350188e-01,5.396989e-04,4.606309e-08,3.800275e+01,3.992262e+00,3.401049e+01,4.036199e+01,1.696535e+02
7.098949e+05,8.216376e+00,9.190925e+03,1.063764e-01,9.351301e-01,9.350193e-01,5.401595e-04,4.605131e-08,3.800036e+01,3.992262e+00,3.400810e+01,4.035950e+01,1.696575e+02
7.099049e+05,8.216492e+00,9.200926e+03,1.064922e-01,9.351284e-01,9.350197e-01,5.406200e-04,4.603952e-08,3.799797e+01,3.992262e+00,3.400571e+01,4.035701e+01,1.696615e+02
7.099149e+05,8.216608e+00,9.210927e+03,1.066080e-01,9.351266e-01,9.350201e-01,5.410804e-04,4.602774e-08,3.799558e+01,3.992262e+00,3.400332e+01,4.035452e+01,1.696654e+02
7.099249e+05,8.216724e+00,9.220928e+03,1.067237e-01,9.351249e-01,9.350206e-01,5.415406e-04,4.601596e-08,3.799319e+01,3.992262e+00,3.400093e+01,4.035203e+01,1.696694e+02
7.099349e+05,8.216839e+00,9.230929e+03,1.068395e-01,9.351232e-01,9.350210e-01,5.420008e-04,4.600419e-08,3.799080e+01,3.992262e+00,3.399854e+01,4.034955e+01,1.696734e+02
7.099449e+05,8.216955e+00,9.240930e+03,1.069552e-01,9.351215e-01,9.350214e-01,5.424608e-04,4.599241e-08,3.798841e+01,3.992262e+00,3.399615e+01,4.034706e+01,1.696774e+02
7.099549e+05,8.217071e+00,9.250931e+03,1.070710e-01,9.351197e-01,9.350219e-01,5.429207e-04,4.598064e-08,3.798602e+01,3.992262e+00,3.399376e+01,4.034457e+01,1.696814e+02
7.099649e+05,8.217187e+00,9.260932e+03,1.071867e-01,9.351180e-01,9.350223e-01,5.433805e-04,4.596887e-08,3.798363e+01,3.992262e+00,3.399137e+01,4.034208e+01,1.696854e+02
7.099749e+05,8.217302e+00,9.270933e+03,1.073025e-01,9.351163e-01,9.350227e-01,5.438402e-04,4.595710e-08,3.798124e+01,3.992262e+00,3.398898e+01,4.033959e+01,1.696894e+02
7.099849e+05,8.217418e+00,9.280934e+03,1.074182e-01,9.351146e-01,9.350231e-01,5.442997e-04,4.594533e-08,3.797886e+01,3.992262e+00,3.398659e+01,4.033711e+01,1.696934e+02
7.099949e+05,8.217534e+00,9.290935e+03,1.075340e-01,9.351129e-01,9.350236e-01,5.447592e-04,4.593356e-08,3.797647e+01,3.992262e+00,3.398420e+01,4.033462e+01,1.696974e+02
7.100049e+05,8.217650e+00,9.300936e+03,1.076497e-01,9.351132e-01,9.350240e-01,5.452185e-04,4.592180e-08,3.797572e+01,3.992262e+00,3.398346e+01,4.033380e+01,1.697000e+02
7.100149e+05,8.217765e+00,9.310937e+03,1.077655e-01,9.351176e-01,9.350244e-01,5.456777e-04,4.591004e-08,3.797812e+01,3.992262e+00,3.398585e+01,4.033620e+01,1.697000e+02
7.100249e+05,8.217881e+00,9.320938e+03,1.078812e-01,9.351221e-01,9.350249e-01,5.461368e-04,4.589827e-08,3.798051e+01,3.992262e+00,3.398825e+01,4.033859e+01,1.697000e+02
7.100349e+05,8.217997e+00,9.330939e+03,1.079970e-01,9.351265e-01,9.350253e-01,5.465958e-04,4.588652e-08,3.798291e+01,3.992262e+00,3.399065e+01,4.034098e+01,1.697000e+02
7.100449e+05,8.218113e+00,9.340940e+03,1.081127e-01,9.351309e-01,9.350257e-01,5.470546e-04,4.587476e-08,3.798531e+01,3.992262e+00,3.399305e+01,4.034338e+01,1.697000e+02
7.100549e+05,8.218228e+00,9.350941e+03,1.082285e-01,9.351353e-01,9.350261e-01,5.475134e-04,4.586300e-08,3.798771e+01,3.992262e+00,3.399545e+01,4.034577e+01,1.697000e+02
7.100649e+05,8.218344e+00,9.360942e+03,1.083442e-01,9.351397e-01,9.350266e-01,5.479720e-04,4.585125e-08,3.799011e+01,3.992262e+00,3.399784e+01,4.034816e+01,1.697000e+02
7.100749e+05,8.218460e+00,9.370943e+03,1.084600e-01,9.351441e-01,9.350270e-01,5.484305e-04,4.583950e-08,3.799250e+01,3.992262e+00,3.400024e+01,4.035055e+01,1.697000e+02
7.100849e+05,8.218576e+00,9.380944e+03,1.085757e-01,9.351485e-01,9.350274e-01,5.488889e-04,4.582775e-08,3.799490e+01,3.992262e+00,3.400264e+01,4.035295e+01,1.697000e+02
7.100949e+05,8.218691e+00,9.390945e+03,1.086915e-01,9.351529e-01,9.350279e-01,5.493471e-04,4.581600e-08,3.799730e+01,3.992262e+00,3.400504e+01,4.035534e+01,1.697000e+02
7.101049e+05,8.218807e+00,9.400946e+03,1.088072e-01,9.351573e-01,9.350283e-01,5.498053e-04,4.580425e-08,3.799970e+01,3.992262e+00,3.400743e+01,4.035773e+01,1.697000e+02
7.101149e+05,8.218923e+00,9.410947e+03,1.089230e-01,9.351617e-01,9.350287e-01,5.502633e-04,4.579251e-08,3.800209e+01,3.992262e+00,3.400983e+01,4.036012e+01,1.697000e+02
