Repository: brandonlampe/CS_Data

# Repository for Crushed Salt Data
**Grant No: 456417**

This is a work in progress!

## Repository Content

### Directory Names
A uniform namining structure still in progress, but in general directories are named according to the following:
 - Names contain no spaces, a single underscore "_" will be used as a file name seperator.
 - Files are for the Crushed Salt Project (CSP); therefore, the first three charaters of each file are "CSP".
 - Folders are organized by which frame the test was performed on i.e., A2 or A3.
 - The fifth and sixth charaters of each file name will therefore be "A" followed by the frame number.

File: UNM_WP_HY_175_09/STAGE09/CREEP_FIT/175_09_STAGE09_CREEP_OUT.csv (part 5 of 34)
Analysis by Brandon Lampe, performed on: 2016/07/12 20:18:27
Experimental results below begin at: 2016/04/16 12:04:26
Duration (sec),Duration (day),Elapsed Time (sec),Elapsed Time (day),Interpolated Fractional Density,Fit to Fractional Density,Fit to Volume Strain,Fit to Volume Strain Rate (1/sec),Confining Pressure (MPa),Pore Pressure (MPa),Terzaghi Pressure (MPa),Solid Pressure (MPa),Temperature (C))
7.101249e+05,8.219039e+00,9.420948e+03,1.090388e-01,9.351661e-01,9.350291e-01,5.507212e-04,4.578076e-08,3.800449e+01,3.992262e+00,3.401223e+01,4.036252e+01,1.697000e+02
7.101349e+05,8.219155e+00,9.430949e+03,1.091545e-01,9.351705e-01,9.350296e-01,5.511790e-04,4.576902e-08,3.800689e+01,3.992262e+00,3.401463e+01,4.036491e+01,1.697000e+02
7.101450e+05,8.219270e+00,9.440950e+03,1.092703e-01,9.351750e-01,9.350300e-01,5.516367e-04,4.575728e-08,3.800929e+01,3.992262e+00,3.401702e+01,4.036730e+01,1.697000e+02
7.101550e+05,8.219386e+00,9.450951e+03,1.093860e-01,9.351794e-01,9.350304e-01,5.520942e-04,4.574555e-08,3.801168e+01,3.992262e+00,3.401942e+01,4.036969e+01,1.697000e+02
7.101650e+05,8.219502e+00,9.460952e+03,1.095018e-01,9.351838e-01,9.350309e-01,5.525517e-04,4.573381e-08,3.801408e+01,3.992262e+00,3.402182e+01,4.037208e+01,1.697000e+02
7.101750e+05,8.219618e+00,9.470953e+03,1.096175e-01,9.351882e-01,9.350313e-01,5.530090e-04,4.572208e-08,3.801648e+01,3.992262e+00,3.402422e+01,4.037448e+01,1.697000e+02
7.101850e+05,8.219733e+00,9.480954e+03,1.097333e-01,9.351926e-01,9.350317e-01,5.534662e-04,4.571034e-08,3.801888e+01,3.992262e+00,3.402661e+01,4.037687e+01,1.697000e+02
7.101950e+05,8.219849e+00,9.490955e+03,1.098490e-01,9.351970e-01,9.350321e-01,5.539233e-04,4.569861e-08,3.802127e+01,3.992262e+00,3.402901e+01,4.037926e+01,1.697000e+02
7.102050e+05,8.219965e+00,9.500956e+03,1.099648e-01,9.352014e-01,9.350326e-01,5.543803e-04,4.568689e-08,3.802367e+01,3.992262e+00,3.403141e+01,4.038165e+01,1.697000e+02
7.102150e+05,8.220081e+00,9.510957e+03,1.100805e-01,9.352058e-01,9.350330e-01,5.548371e-04,4.567516e-08,3.802607e+01,3.992262e+00,3.403381e+01,4.038405e+01,1.697000e+02
7.102250e+05,8.220196e+00,9.520958e+03,1.101963e-01,9.352102e-01,9.350334e-01,5.552939e-04,4.566343e-08,3.802847e+01,3.992262e+00,3.403621e+01,4.038644e+01,1.697000e+02
7.102350e+05,8.220312e+00,9.530959e+03,1.103120e-01,9.352146e-01,9.350338e-01,5.557505e-04,4.565171e-08,3.803087e+01,3.992262e+00,3.403860e+01,4.038883e+01,1.697000e+02
7.102450e+05,8.220428e+00,9.540960e+03,1.104278e-01,9.352190e-01,9.350343e-01,5.562070e-04,4.563999e-08,3.803326e+01,3.992262e+00,3.404100e+01,4.039122e+01,1.697000e+02
7.102550e+05,8.220544e+00,9.550961e+03,1.105435e-01,9.352223e-01,9.350347e-01,5.566634e-04,4.562827e-08,3.803466e+01,3.992262e+00,3.404240e+01,4.039259e+01,1.697000e+02
7.102650e+05,8.220659e+00,9.560962e+03,1.106593e-01,9.352236e-01,9.350351e-01,5.571197e-04,4.561655e-08,3.803441e+01,3.992262e+00,3.404214e+01,4.039227e+01,1.697000e+02
7.102750e+05,8.220775e+00,9.570963e+03,1.107750e-01,9.352249e-01,9.350356e-01,5.575758e-04,4.560484e-08,3.803415e+01,3.992262e+00,3.404189e+01,4.039194e+01,1.697000e+02
7.102850e+05,8.220891e+00,9.580964e+03,1.108908e-01,9.352262e-01,9.350360e-01,5.580319e-04,4.559312e-08,3.803389e+01,3.992262e+00,3.404163e+01,4.039162e+01,1.697000e+02
7.102950e+05,8.221007e+00,9.590965e+03,1.110065e-01,9.352276e-01,9.350364e-01,5.584878e-04,4.558141e-08,3.803364e+01,3.992262e+00,3.404138e+01,4.039129e+01,1.697000e+02
7.103050e+05,8.221122e+00,9.600966e+03,1.111223e-01,9.352289e-01,9.350368e-01,5.589436e-04,4.556970e-08,3.803338e+01,3.992262e+00,3.404112e+01,4.039097e+01,1.697000e+02
7.103150e+05,8.221238e+00,9.610967e+03,1.112380e-01,9.352302e-01,9.350373e-01,5.593993e-04,4.555799e-08,3.803313e+01,3.992262e+00,3.404086e+01,4.039064e+01,1.697000e+02
7.103250e+05,8.221354e+00,9.620968e+03,1.113538e-01,9.352315e-01,9.350377e-01,5.598548e-04,4.554628e-08,3.803287e+01,3.992262e+00,3.404061e+01,4.039032e+01,1.697000e+02
7.103350e+05,8.221470e+00,9.630969e+03,1.114696e-01,9.352329e-01,9.350381e-01,5.603103e-04,4.553458e-08,3.803261e+01,3.992262e+00,3.404035e+01,4.038999e+01,1.697000e+02
7.103450e+05,8.221585e+00,9.640970e+03,1.115853e-01,9.352342e-01,9.350385e-01,5.607656e-04,4.552288e-08,3.803236e+01,3.992262e+00,3.404010e+01,4.038967e+01,1.697000e+02
7.103550e+05,8.221701e+00,9.650971e+03,1.117011e-01,9.352355e-01,9.350390e-01,5.612208e-04,4.551117e-08,3.803210e+01,3.992262e+00,3.403984e+01,4.038934e+01,1.697000e+02
7.103650e+05,8.221817e+00,9.660972e+03,1.118168e-01,9.352368e-01,9.350394e-01,5.616759e-04,4.549947e-08,3.803185e+01,3.992262e+00,3.403958e+01,4.038902e+01,1.697000e+02
7.103750e+05,8.221933e+00,9.670973e+03,1.119326e-01,9.352381e-01,9.350398e-01,5.621309e-04,4.548778e-08,3.803159e+01,3.992262e+00,3.403933e+01,4.038869e+01,1.697000e+02
7.103850e+05,8.222048e+00,9.680974e+03,1.120483e-01,9.352395e-01,9.350402e-01,5.625858e-04,4.547608e-08,3.803133e+01,3.992262e+00,3.403907e+01,4.038837e+01,1.697000e+02
7.103950e+05,8.222164e+00,9.690975e+03,1.121641e-01,9.352408e-01,9.350407e-01,5.630405e-04,4.546439e-08,3.803108e+01,3.992262e+00,3.403882e+01,4.038804e+01,1.697000e+02
7.104050e+05,8.222280e+00,9.700976e+03,1.122798e-01,9.352421e-01,9.350411e-01,5.634951e-04,4.545269e-08,3.803082e+01,3.992262e+00,3.403856e+01,4.038772e+01,1.697000e+02
7.104150e+05,8.222396e+00,9.710977e+03,1.123956e-01,9.352434e-01,9.350415e-01,5.639497e-04,4.544100e-08,3.803057e+01,3.992262e+00,3.403830e+01,4.038739e+01,1.697000e+02
7.104250e+05,8.222511e+00,9.720978e+03,1.125113e-01,9.352447e-01,9.350419e-01,5.644041e-04,4.542931e-08,3.803031e+01,3.992262e+00,3.403805e+01,4.038707e+01,1.697000e+02
7.104350e+05,8.222627e+00,9.730979e+03,1.126271e-01,9.352461e-01,9.350424e-01,5.648583e-04,4.541763e-08,3.803005e+01,3.992262e+00,3.403779e+01,4.038674e+01,1.697000e+02
7.104450e+05,8.222743e+00,9.740980e+03,1.127428e-01,9.352474e-01,9.350428e-01,5.653125e-04,4.540594e-08,3.802980e+01,3.992262e+00,3.403754e+01,4.038641e+01,1.697000e+02
7.104550e+05,8.222859e+00,9.750981e+03,1.128586e-01,9.352487e-01,9.350432e-01,5.657665e-04,4.539426e-08,3.802954e+01,3.992262e+00,3.403728e+01,4.038609e+01,1.697000e+02
7.104650e+05,8.222974e+00,9.760982e+03,1.129743e-01,9.352500e-01,9.350436e-01,5.662205e-04,4.538258e-08,3.802929e+01,3.992262e+00,3.403702e+01,4.038576e+01,1.697000e+02
7.104750e+05,8.223090e+00,9.770983e+03,1.130901e-01,9.352513e-01,9.350441e-01,5.666743e-04,4.537090e-08,3.802903e+01,3.992262e+00,3.403677e+01,4.038544e+01,1.697000e+02
7.104850e+05,8.223206e+00,9.780984e+03,1.132058e-01,9.352527e-01,9.350445e-01,5.671280e-04,4.535922e-08,3.802877e+01,3.992262e+00,3.403651e+01,4.038511e+01,1.697000e+02
7.104950e+05,8.223322e+00,9.790985e+03,1.133216e-01,9.352540e-01,9.350449e-01,5.675816e-04,4.534754e-08,3.802852e+01,3.992262e+00,3.403626e+01,4.038479e+01,1.697000e+02
7.105050e+05,8.223437e+00,9.800986e+03,1.134373e-01,9.352526e-01,9.350453e-01,5.680350e-04,4.533587e-08,3.802790e+01,3.992262e+00,3.403564e+01,4.038418e+01,1.697000e+02
7.105150e+05,8.223553e+00,9.810987e+03,1.135531e-01,9.352455e-01,9.350458e-01,5.684884e-04,4.532420e-08,3.802653e+01,3.992262e+00,3.403426e+01,4.038299e+01,1.697000e+02
7.105250e+05,8.223669e+00,9.820988e+03,1.136688e-01,9.352384e-01,9.350462e-01,5.689416e-04,4.531253e-08,3.802515e+01,3.992262e+00,3.403289e+01,4.038180e+01,1.697000e+02
7.105350e+05,8.223785e+00,9.830989e+03,1.137846e-01,9.352312e-01,9.350466e-01,5.693947e-04,4.530086e-08,3.802378e+01,3.992262e+00,3.403151e+01,4.038060e+01,1.697000e+02
7.105450e+05,8.223900e+00,9.840990e+03,1.139004e-01,9.352241e-01,9.350470e-01,5.698477e-04,4.528919e-08,3.802240e+01,3.992262e+00,3.403014e+01,4.037941e+01,1.697000e+02
7.105550e+05,8.224016e+00,9.850991e+03,1.140161e-01,9.352170e-01,9.350475e-01,5.703006e-04,4.527753e-08,3.802103e+01,3.992262e+00,3.402877e+01,4.037822e+01,1.697000e+02
7.105650e+05,8.224132e+00,9.860992e+03,1.141319e-01,9.352099e-01,9.350479e-01,5.707534e-04,4.526586e-08,3.801965e+01,3.992262e+00,3.402739e+01,4.037702e+01,1.697000e+02
7.105750e+05,8.224248e+00,9.870993e+03,1.142476e-01,9.352028e-01,9.350483e-01,5.712060e-04,4.525420e-08,3.801828e+01,3.992262e+00,3.402602e+01,4.037583e+01,1.697000e+02
7.105850e+05,8.224363e+00,9.880994e+03,1.143634e-01,9.351957e-01,9.350487e-01,5.716585e-04,4.524254e-08,3.801690e+01,3.992262e+00,3.402464e+01,4.037464e+01,1.697000e+02
7.105950e+05,8.224479e+00,9.890995e+03,1.144791e-01,9.351886e-01,9.350491e-01,5.721109e-04,4.523088e-08,3.801553e+01,3.992262e+00,3.402327e+01,4.037344e+01,1.697000e+02
7.106050e+05,8.224595e+00,9.900996e+03,1.145949e-01,9.351815e-01,9.350496e-01,5.725632e-04,4.521923e-08,3.801415e+01,3.992262e+00,3.402189e+01,4.037225e+01,1.697000e+02
7.106150e+05,8.224711e+00,9.910997e+03,1.147106e-01,9.351743e-01,9.350500e-01,5.730154e-04,4.520757e-08,3.801278e+01,3.992262e+00,3.402052e+01,4.037106e+01,1.697000e+02
7.106250e+05,8.224826e+00,9.920998e+03,1.148264e-01,9.351672e-01,9.350504e-01,5.734675e-04,4.519592e-08,3.801140e+01,3.992262e+00,3.401914e+01,4.036986e+01,1.697000e+02
7.106350e+05,8.224942e+00,9.930999e+03,1.149421e-01,9.351601e-01,9.350508e-01,5.739194e-04,4.518427e-08,3.801003e+01,3.992262e+00,3.401777e+01,4.036867e+01,1.697000e+02
7.106450e+05,8.225058e+00,9.941001e+03,1.150579e-01,9.351530e-01,9.350513e-01,5.743713e-04,4.517262e-08,3.800865e+01,3.992262e+00,3.401639e+01,4.036748e+01,1.697000e+02
7.106550e+05,8.225174e+00,9.951002e+03,1.151736e-01,9.351459e-01,9.350517e-01,5.748230e-04,4.516097e-08,3.800728e+01,3.992262e+00,3.401502e+01,4.036628e+01,1.697000e+02
7.106650e+05,8.225289e+00,9.961003e+03,1.152894e-01,9.351388e-01,9.350521e-01,5.752746e-04,4.514933e-08,3.800590e+01,3.992262e+00,3.401364e+01,4.036509e+01,1.697000e+02
7.106750e+05,8.225405e+00,9.971004e+03,1.154051e-01,9.351317e-01,9.350525e-01,5.757260e-04,4.513769e-08,3.800453e+01,3.992262e+00,3.401227e+01,4.036390e+01,1.697000e+02
7.106850e+05,8.225521e+00,9.981005e+03,1.155209e-01,9.351246e-01,9.350529e-01,5.761774e-04,4.512604e-08,3.800315e+01,3.992262e+00,3.401089e+01,4.036270e+01,1.697000e+02
7.106950e+05,8.225637e+00,9.991006e+03,1.156366e-01,9.351174e-01,9.350534e-01,5.766287e-04,4.511440e-08,3.800178e+01,3.992262e+00,3.400952e+01,4.036151e+01,1.697000e+02
7.107050e+05,8.225752e+00,1.000101e+04,1.157524e-01,9.351103e-01,9.350538e-01,5.770798e-04,4.510277e-08,3.800040e+01,3.992262e+00,3.400814e+01,4.036032e+01,1.697000e+02
7.107150e+05,8.225868e+00,1.001101e+04,1.158681e-01,9.351032e-01,9.350542e-01,5.775308e-04,4.509113e-08,3.799903e+01,3.992262e+00,3.400677e+01,4.035912e+01,1.697000e+02
7.107250e+05,8.225984e+00,1.002101e+04,1.159839e-01,9.350961e-01,9.350546e-01,5.779817e-04,4.507950e-08,3.799765e+01,3.992262e+00,3.400539e+01,4.035793e+01,1.697000e+02
7.107350e+05,8.226100e+00,1.003101e+04,1.160996e-01,9.350890e-01,9.350551e-01,5.784325e-04,4.506786e-08,3.799628e+01,3.992262e+00,3.400402e+01,4.035673e+01,1.697000e+02
7.107450e+05,8.226215e+00,1.004101e+04,1.162154e-01,9.350819e-01,9.350555e-01,5.788832e-04,4.505623e-08,3.799491e+01,3.992262e+00,3.400264e+01,4.035554e+01,1.697000e+02
7.107550e+05,8.226331e+00,1.005101e+04,1.163312e-01,9.350687e-01,9.350559e-01,5.793337e-04,4.504460e-08,3.799425e+01,3.992262e+00,3.400199e+01,4.035535e+01,1.696982e+02
7.107650e+05,8.226447e+00,1.006101e+04,1.164469e-01,9.350478e-01,9.350563e-01,5.797841e-04,4.503298e-08,3.799451e+01,3.992262e+00,3.400224e+01,4.035644e+01,1.696942e+02
7.107750e+05,8.226563e+00,1.007101e+04,1.165627e-01,9.350270e-01,9.350567e-01,5.802345e-04,4.502135e-08,3.799476e+01,3.992262e+00,3.400250e+01,4.035752e+01,1.696903e+02
7.107850e+05,8.226678e+00,1.008101e+04,1.166784e-01,9.350061e-01,9.350572e-01,5.806847e-04,4.500973e-08,3.799502e+01,3.992262e+00,3.400276e+01,4.035861e+01,1.696863e+02
7.107950e+05,8.226794e+00,1.009102e+04,1.167942e-01,9.349852e-01,9.350576e-01,5.811347e-04,4.499811e-08,3.799528e+01,3.992262e+00,3.400301e+01,4.035970e+01,1.696823e+02
7.108050e+05,8.226910e+00,1.010102e+04,1.169099e-01,9.349644e-01,9.350580e-01,5.815847e-04,4.498649e-08,3.799553e+01,3.992262e+00,3.400327e+01,4.036078e+01,1.696783e+02
7.108150e+05,8.227026e+00,1.011102e+04,1.170257e-01,9.349435e-01,9.350584e-01,5.820346e-04,4.497487e-08,3.799579e+01,3.992262e+00,3.400353e+01,4.036187e+01,1.696743e+02
7.108250e+05,8.227141e+00,1.012102e+04,1.171414e-01,9.349226e-01,9.350588e-01,5.824843e-04,4.496325e-08,3.799604e+01,3.992262e+00,3.400378e+01,4.036295e+01,1.696703e+02
7.108350e+05,8.227257e+00,1.013102e+04,1.172572e-01,9.349018e-01,9.350593e-01,5.829339e-04,4.495164e-08,3.799630e+01,3.992262e+00,3.400404e+01,4.036404e+01,1.696663e+02
7.108450e+05,8.227373e+00,1.014102e+04,1.173729e-01,9.348809e-01,9.350597e-01,5.833834e-04,4.494003e-08,3.799656e+01,3.992262e+00,3.400429e+01,4.036512e+01,1.696623e+02
7.108550e+05,8.227489e+00,1.015102e+04,1.174887e-01,9.348601e-01,9.350601e-01,5.838328e-04,4.492842e-08,3.799681e+01,3.992262e+00,3.400455e+01,4.036621e+01,1.696583e+02
7.108650e+05,8.227604e+00,1.016102e+04,1.176044e-01,9.348392e-01,9.350605e-01,5.842821e-04,4.491681e-08,3.799707e+01,3.992262e+00,3.400481e+01,4.036729e+01,1.696543e+02
7.108750e+05,8.227720e+00,1.017102e+04,1.177202e-01,9.348183e-01,9.350609e-01,5.847312e-04,4.490520e-08,3.799732e+01,3.992262e+00,3.400506e+01,4.036838e+01,1.696503e+02
7.108850e+05,8.227836e+00,1.018102e+04,1.178359e-01,9.347975e-01,9.350614e-01,5.851803e-04,4.489360e-08,3.799758e+01,3.992262e+00,3.400532e+01,4.036947e+01,1.696463e+02
7.108950e+05,8.227952e+00,1.019103e+04,1.179517e-01,9.347766e-01,9.350618e-01,5.856292e-04,4.488199e-08,3.799784e+01,3.992262e+00,3.400557e+01,4.037055e+01,1.696424e+02
7.109050e+05,8.228067e+00,1.020103e+04,1.180674e-01,9.347557e-01,9.350622e-01,5.860780e-04,4.487039e-08,3.799809e+01,3.992262e+00,3.400583e+01,4.037164e+01,1.696384e+02
7.109150e+05,8.228183e+00,1.021103e+04,1.181832e-01,9.347349e-01,9.350626e-01,5.865267e-04,4.485879e-08,3.799835e+01,3.992262e+00,3.400609e+01,4.037272e+01,1.696344e+02
7.109250e+05,8.228299e+00,1.022103e+04,1.182989e-01,9.347140e-01,9.350630e-01,5.869753e-04,4.484719e-08,3.799860e+01,3.992262e+00,3.400634e+01,4.037381e+01,1.696304e+02
7.109350e+05,8.228415e+00,1.023103e+04,1.184147e-01,9.346931e-01,9.350635e-01,5.874237e-04,4.483560e-08,3.799886e+01,3.992262e+00,3.400660e+01,4.037489e+01,1.696264e+02
7.109450e+05,8.228530e+00,1.024103e+04,1.185304e-01,9.346723e-01,9.350639e-01,5.878721e-04,4.482400e-08,3.799912e+01,3.992262e+00,3.400685e+01,4.037598e+01,1.696224e+02
7.109550e+05,8.228646e+00,1.025103e+04,1.186462e-01,9.346514e-01,9.350643e-01,5.883203e-04,4.481241e-08,3.799937e+01,3.992262e+00,3.400711e+01,4.037707e+01,1.696184e+02
7.109650e+05,8.228762e+00,1.026103e+04,1.187620e-01,9.346305e-01,9.350647e-01,5.887684e-04,4.480082e-08,3.799963e+01,3.992262e+00,3.400737e+01,4.037815e+01,1.696144e+02
7.109750e+05,8.228878e+00,1.027103e+04,1.188777e-01,9.346097e-01,9.350651e-01,5.892164e-04,4.478923e-08,3.799988e+01,3.992262e+00,3.400762e+01,4.037924e+01,1.696104e+02
7.109850e+05,8.228993e+00,1.028103e+04,1.189935e-01,9.345888e-01,9.350656e-01,5.896643e-04,4.477764e-08,3.800014e+01,3.992262e+00,3.400788e+01,4.038033e+01,1.696064e+02
7.109950e+05,8.229109e+00,1.029104e+04,1.191092e-01,9.345679e-01,9.350660e-01,5.901120e-04,4.476606e-08,3.800040e+01,3.992262e+00,3.400813e+01,4.038141e+01,1.696024e+02
7.110050e+05,8.229225e+00,1.030104e+04,1.192250e-01,9.345574e-01,9.350664e-01,5.905597e-04,4.475448e-08,3.800045e+01,3.992262e+00,3.400819e+01,4.038188e+01,1.696000e+02
7.110150e+05,8.229341e+00,1.031104e+04,1.193407e-01,9.345632e-01,9.350668e-01,5.910072e-04,4.474290e-08,3.800020e+01,3.992262e+00,3.400793e+01,4.038138e+01,1.696000e+02
7.110250e+05,8.229456e+00,1.032104e+04,1.194565e-01,9.345690e-01,9.350672e-01,5.914546e-04,4.473132e-08,3.799994e+01,3.992262e+00,3.400768e+01,4.038088e+01,1.696000e+02
7.110350e+05,8.229572e+00,1.033104e+04,1.195722e-01,9.345748e-01,9.350677e-01,5.919019e-04,4.471974e-08,3.799968e+01,3.992262e+00,3.400742e+01,4.038038e+01,1.696000e+02
7.110450e+05,8.229688e+00,1.034104e+04,1.196880e-01,9.345806e-01,9.350681e-01,5.923491e-04,4.470816e-08,3.799943e+01,3.992262e+00,3.400717e+01,4.037988e+01,1.696000e+02
7.110550e+05,8.229804e+00,1.035104e+04,1.198037e-01,9.345864e-01,9.350685e-01,5.927962e-04,4.469659e-08,3.799917e+01,3.992262e+00,3.400691e+01,4.037938e+01,1.696000e+02
7.110650e+05,8.229919e+00,1.036104e+04,1.199195e-01,9.345922e-01,9.350689e-01,5.932431e-04,4.468502e-08,3.799892e+01,3.992262e+00,3.400665e+01,4.037888e+01,1.696000e+02
7.110750e+05,8.230035e+00,1.037104e+04,1.200352e-01,9.345980e-01,9.350693e-01,5.936900e-04,4.467345e-08,3.799866e+01,3.992262e+00,3.400640e+01,4.037839e+01,1.696000e+02
7.110850e+05,8.230151e+00,1.038104e+04,1.201510e-01,9.346038e-01,9.350697e-01,5.941367e-04,4.466188e-08,3.799840e+01,3.992262e+00,3.400614e+01,4.037789e+01,1.696000e+02
7.110950e+05,8.230267e+00,1.039105e+04,1.202667e-01,9.346096e-01,9.350702e-01,5.945833e-04,4.465031e-08,3.799815e+01,3.992262e+00,3.400589e+01,4.037739e+01,1.696000e+02
7.111050e+05,8.230382e+00,1.040105e+04,1.203825e-01,9.346154e-01,9.350706e-01,5.950298e-04,4.463875e-08,3.799789e+01,3.992262e+00,3.400563e+01,4.037689e+01,1.696000e+02
7.111150e+05,8.230498e+00,1.041105e+04,1.204982e-01,9.346212e-01,9.350710e-01,5.954762e-04,4.462718e-08,3.799764e+01,3.992262e+00,3.400537e+01,4.037639e+01,1.696000e+02
7.111250e+05,8.230614e+00,1.042105e+04,1.206140e-01,9.346270e-01,9.350714e-01,5.959224e-04,4.461562e-08,3.799738e+01,3.992262e+00,3.400512e+01,4.037589e+01,1.696000e+02
7.111350e+05,8.230730e+00,1.043105e+04,1.207297e-01,9.346328e-01,9.350718e-01,5.963686e-04,4.460406e-08,3.799712e+01,3.992262e+00,3.400486e+01,4.037539e+01,1.696000e+02
7.111451e+05,8.230845e+00,1.044105e+04,1.208455e-01,9.346386e-01,9.350722e-01,5.968146e-04,4.459250e-08,3.799687e+01,3.992262e+00,3.400461e+01,4.037489e+01,1.696000e+02
7.111551e+05,8.230961e+00,1.045105e+04,1.209612e-01,9.346444e-01,9.350727e-01,5.972605e-04,4.458095e-08,3.799661e+01,3.992262e+00,3.400435e+01,4.037439e+01,1.696000e+02
7.111651e+05,8.231077e+00,1.046105e+04,1.210770e-01,9.346502e-01,9.350731e-01,5.977063e-04,4.456940e-08,3.799636e+01,3.992262e+00,3.400409e+01,4.037389e+01,1.696000e+02
7.111751e+05,8.231193e+00,1.047105e+04,1.211928e-01,9.346560e-01,9.350735e-01,5.981520e-04,4.455784e-08,3.799610e+01,3.992262e+00,3.400384e+01,4.037339e+01,1.696000e+02
7.111851e+05,8.231309e+00,1.048105e+04,1.213085e-01,9.346618e-01,9.350739e-01,5.985976e-04,4.454629e-08,3.799584e+01,3.992262e+00,3.400358e+01,4.037289e+01,1.696000e+02
7.111951e+05,8.231424e+00,1.049106e+04,1.214243e-01,9.346676e-01,9.350743e-01,5.990430e-04,4.453474e-08,3.799559e+01,3.992262e+00,3.400333e+01,4.037239e+01,1.696000e+02
7.112051e+05,8.231540e+00,1.050106e+04,1.215400e-01,9.346734e-01,9.350747e-01,5.994883e-04,4.452320e-08,3.799533e+01,3.992262e+00,3.400307e+01,4.037189e+01,1.696000e+02
7.112151e+05,8.231656e+00,1.051106e+04,1.216558e-01,9.346792e-01,9.350752e-01,5.999336e-04,4.451165e-08,3.799508e+01,3.992262e+00,3.400281e+01,4.037139e+01,1.696000e+02
7.112251e+05,8.231772e+00,1.052106e+04,1.217715e-01,9.346849e-01,9.350756e-01,6.003787e-04,4.450011e-08,3.799482e+01,3.992262e+00,3.400256e+01,4.037089e+01,1.696000e+02
7.112351e+05,8.231887e+00,1.053106e+04,1.218873e-01,9.346907e-01,9.350760e-01,6.008237e-04,4.448857e-08,3.799456e+01,3.992262e+00,3.400230e+01,4.037039e+01,1.696000e+02
7.112451e+05,8.232003e+00,1.054106e+04,1.220030e-01,9.346965e-01,9.350764e-01,6.012685e-04,4.447703e-08,3.799431e+01,3.992262e+00,3.400205e+01,4.036989e+01,1.696000e+02
7.112551e+05,8.232119e+00,1.055106e+04,1.221188e-01,9.347043e-01,9.350768e-01,6.017133e-04,4.446549e-08,3.799440e+01,3.992262e+00,3.400213e+01,4.036969e+01,1.696000e+02
7.112651e+05,8.232235e+00,1.056106e+04,1.222345e-01,9.347158e-01,9.350772e-01,6.021579e-04,4.445396e-08,3.799517e+01,3.992262e+00,3.400291e+01,4.037007e+01,1.696000e+02
7.112751e+05,8.232350e+00,1.057106e+04,1.223503e-01,9.347274e-01,9.350777e-01,6.026025e-04,4.444242e-08,3.799594e+01,3.992262e+00,3.400368e+01,4.037044e+01,1.696000e+02
7.112851e+05,8.232466e+00,1.058106e+04,1.224660e-01,9.347389e-01,9.350781e-01,6.030469e-04,4.443089e-08,3.799672e+01,3.992262e+00,3.400445e+01,4.037082e+01,1.696000e+02
7.112951e+05,8.232582e+00,1.059107e+04,1.225818e-01,9.347505e-01,9.350785e-01,6.034912e-04,4.441936e-08,3.799749e+01,3.992262e+00,3.400523e+01,4.037120e+01,1.696000e+02
7.113051e+05,8.232698e+00,1.060107e+04,1.226975e-01,9.347621e-01,9.350789e-01,6.039353e-04,4.440783e-08,3.799826e+01,3.992262e+00,3.400600e+01,4.037158e+01,1.696000e+02
7.113151e+05,8.232813e+00,1.061107e+04,1.228133e-01,9.347736e-01,9.350793e-01,6.043794e-04,4.439631e-08,3.799904e+01,3.992262e+00,3.400677e+01,4.037195e+01,1.696000e+02
7.113251e+05,8.232929e+00,1.062107e+04,1.229290e-01,9.347852e-01,9.350797e-01,6.048234e-04,4.438478e-08,3.799981e+01,3.992262e+00,3.400755e+01,4.037233e+01,1.696000e+02
7.113351e+05,8.233045e+00,1.063107e+04,1.230448e-01,9.347967e-01,9.350801e-01,6.052672e-04,4.437326e-08,3.800058e+01,3.992262e+00,3.400832e+01,4.037271e+01,1.696000e+02
7.113451e+05,8.233161e+00,1.064107e+04,1.231605e-01,9.348083e-01,9.350806e-01,6.057109e-04,4.436174e-08,3.800136e+01,3.992262e+00,3.400910e+01,4.037308e+01,1.696000e+02
7.113551e+05,8.233276e+00,1.065107e+04,1.232763e-01,9.348199e-01,9.350810e-01,6.061545e-04,4.435022e-08,3.800213e+01,3.992262e+00,3.400987e+01,4.037346e+01,1.696000e+02
7.113651e+05,8.233392e+00,1.066107e+04,1.233920e-01,9.348314e-01,9.350814e-01,6.065980e-04,4.433870e-08,3.800290e+01,3.992262e+00,3.401064e+01,4.037384e+01,1.696000e+02
7.113751e+05,8.233508e+00,1.067107e+04,1.235078e-01,9.348430e-01,9.350818e-01,6.070414e-04,4.432719e-08,3.800368e+01,3.992262e+00,3.401142e+01,4.037422e+01,1.696000e+02
7.113851e+05,8.233624e+00,1.068107e+04,1.236236e-01,9.348545e-01,9.350822e-01,6.074846e-04,4.431568e-08,3.800445e+01,3.992262e+00,3.401219e+01,4.037459e+01,1.696000e+02
7.113951e+05,8.233739e+00,1.069108e+04,1.237393e-01,9.348661e-01,9.350826e-01,6.079278e-04,4.430416e-08,3.800522e+01,3.992262e+00,3.401296e+01,4.037497e+01,1.696000e+02
7.114051e+05,8.233855e+00,1.070108e+04,1.238551e-01,9.348777e-01,9.350830e-01,6.083708e-04,4.429265e-08,3.800600e+01,3.992262e+00,3.401374e+01,4.037535e+01,1.696000e+02
7.114151e+05,8.233971e+00,1.071108e+04,1.239708e-01,9.348892e-01,9.350835e-01,6.088137e-04,4.428115e-08,3.800677e+01,3.992262e+00,3.401451e+01,4.037573e+01,1.696000e+02
7.114251e+05,8.234087e+00,1.072108e+04,1.240866e-01,9.349008e-01,9.350839e-01,6.092565e-04,4.426964e-08,3.800754e+01,3.992262e+00,3.401528e+01,4.037610e+01,1.696000e+02
7.114351e+05,8.234202e+00,1.073108e+04,1.242023e-01,9.349123e-01,9.350843e-01,6.096992e-04,4.425814e-08,3.800832e+01,3.992262e+00,3.401606e+01,4.037648e+01,1.696000e+02
7.114451e+05,8.234318e+00,1.074108e+04,1.243181e-01,9.349239e-01,9.350847e-01,6.101418e-04,4.424663e-08,3.800909e+01,3.992262e+00,3.401683e+01,4.037686e+01,1.696000e+02
7.114551e+05,8.234434e+00,1.075108e+04,1.244338e-01,9.349355e-01,9.350851e-01,6.105842e-04,4.423513e-08,3.800986e+01,3.992262e+00,3.401760e+01,4.037724e+01,1.696000e+02
7.114651e+05,8.234550e+00,1.076108e+04,1.245496e-01,9.349470e-01,9.350855e-01,6.110266e-04,4.422363e-08,3.801064e+01,3.992262e+00,3.401838e+01,4.037761e+01,1.696000e+02
7.114751e+05,8.234665e+00,1.077108e+04,1.246653e-01,9.349586e-01,9.350859e-01,6.114688e-04,4.421214e-08,3.801141e+01,3.992262e+00,3.401915e+01,4.037799e+01,1.696000e+02
7.114851e+05,8.234781e+00,1.078109e+04,1.247811e-01,9.349701e-01,9.350864e-01,6.119109e-04,4.420064e-08,3.801218e+01,3.992262e+00,3.401992e+01,4.037837e+01,1.696000e+02
7.114951e+05,8.234897e+00,1.079109e+04,1.248968e-01,9.349817e-01,9.350868e-01,6.123529e-04,4.418915e-08,3.801296e+01,3.992262e+00,3.402070e+01,4.037874e+01,1.696000e+02
7.115051e+05,8.235013e+00,1.080109e+04,1.250126e-01,9.349973e-01,9.350872e-01,6.127948e-04,4.417766e-08,3.801350e+01,3.992262e+00,3.402123e+01,4.037871e+01,1.696000e+02
7.115151e+05,8.235128e+00,1.081109e+04,1.251283e-01,9.350177e-01,9.350876e-01,6.132365e-04,4.416617e-08,3.801375e+01,3.992262e+00,3.402149e+01,4.037819e+01,1.696000e+02
7.115251e+05,8.235244e+00,1.082109e+04,1.252441e-01,9.350381e-01,9.350880e-01,6.136782e-04,4.415468e-08,3.801401e+01,3.992262e+00,3.402174e+01,4.037767e+01,1.696000e+02
7.115351e+05,8.235360e+00,1.083109e+04,1.253598e-01,9.350585e-01,9.350884e-01,6.141197e-04,4.414320e-08,3.801426e+01,3.992262e+00,3.402200e+01,4.037715e+01,1.696000e+02
7.115451e+05,8.235476e+00,1.084109e+04,1.254756e-01,9.350789e-01,9.350888e-01,6.145611e-04,4.413171e-08,3.801452e+01,3.992262e+00,3.402225e+01,4.037663e+01,1.696000e+02
7.115551e+05,8.235591e+00,1.085109e+04,1.255913e-01,9.350993e-01,9.350893e-01,6.150024e-04,4.412023e-08,3.801477e+01,3.992262e+00,3.402251e+01,4.037611e+01,1.696000e+02
7.115651e+05,8.235707e+00,1.086109e+04,1.257071e-01,9.351197e-01,9.350897e-01,6.154436e-04,4.410875e-08,3.801503e+01,3.992262e+00,3.402276e+01,4.037559e+01,1.696000e+02
7.115751e+05,8.235823e+00,1.087109e+04,1.258228e-01,9.351401e-01,9.350901e-01,6.158847e-04,4.409727e-08,3.801528e+01,3.992262e+00,3.402302e+01,4.037507e+01,1.696000e+02
7.115851e+05,8.235939e+00,1.088110e+04,1.259386e-01,9.351605e-01,9.350905e-01,6.163257e-04,4.408580e-08,3.801554e+01,3.992262e+00,3.402327e+01,4.037454e+01,1.696000e+02
7.115951e+05,8.236054e+00,1.089110e+04,1.260544e-01,9.351809e-01,9.350909e-01,6.167665e-04,4.407432e-08,3.801579e+01,3.992262e+00,3.402353e+01,4.037402e+01,1.696000e+02
7.116051e+05,8.236170e+00,1.090110e+04,1.261701e-01,9.352013e-01,9.350913e-01,6.172072e-04,4.406285e-08,3.801605e+01,3.992262e+00,3.402378e+01,4.037350e+01,1.696000e+02
7.116151e+05,8.236286e+00,1.091110e+04,1.262859e-01,9.352217e-01,9.350917e-01,6.176479e-04,4.405138e-08,3.801630e+01,3.992262e+00,3.402404e+01,4.037298e+01,1.696000e+02
7.116251e+05,8.236402e+00,1.092110e+04,1.264016e-01,9.352421e-01,9.350921e-01,6.180884e-04,4.403991e-08,3.801656e+01,3.992262e+00,3.402429e+01,4.037246e+01,1.696000e+02
7.116351e+05,8.236517e+00,1.093110e+04,1.265174e-01,9.352625e-01,9.350925e-01,6.185287e-04,4.402844e-08,3.801681e+01,3.992262e+00,3.402455e+01,4.037194e+01,1.696000e+02
7.116451e+05,8.236633e+00,1.094110e+04,1.266331e-01,9.352829e-01,9.350930e-01,6.189690e-04,4.401698e-08,3.801707e+01,3.992262e+00,3.402480e+01,4.037142e+01,1.696000e+02
7.116551e+05,8.236749e+00,1.095110e+04,1.267489e-01,9.353033e-01,9.350934e-01,6.194092e-04,4.400551e-08,3.801732e+01,3.992262e+00,3.402506e+01,4.037090e+01,1.696000e+02
7.116651e+05,8.236865e+00,1.096110e+04,1.268646e-01,9.353238e-01,9.350938e-01,6.198492e-04,4.399405e-08,3.801758e+01,3.992262e+00,3.402532e+01,4.037038e+01,1.696000e+02
7.116751e+05,8.236980e+00,1.097110e+04,1.269804e-01,9.353442e-01,9.350942e-01,6.202891e-04,4.398259e-08,3.801783e+01,3.992262e+00,3.402557e+01,4.036986e+01,1.696000e+02
7.116851e+05,8.237096e+00,1.098111e+04,1.270961e-01,9.353646e-01,9.350946e-01,6.207290e-04,4.397113e-08,3.801809e+01,3.992262e+00,3.402583e+01,4.036934e+01,1.696000e+02
7.116951e+05,8.237212e+00,1.099111e+04,1.272119e-01,9.353850e-01,9.350950e-01,6.211687e-04,4.395968e-08,3.801834e+01,3.992262e+00,3.402608e+01,4.036881e+01,1.696000e+02
7.117051e+05,8.237328e+00,1.100111e+04,1.273276e-01,9.354054e-01,9.350954e-01,6.216082e-04,4.394822e-08,3.801860e+01,3.992262e+00,3.402634e+01,4.036829e+01,1.696000e+02
7.117151e+05,8.237443e+00,1.101111e+04,1.274434e-01,9.354258e-01,9.350958e-01,6.220477e-04,4.393677e-08,3.801885e+01,3.992262e+00,3.402659e+01,4.036777e+01,1.696000e+02
7.117251e+05,8.237559e+00,1.102111e+04,1.275591e-01,9.354462e-01,9.350962e-01,6.224871e-04,4.392532e-08,3.801911e+01,3.992262e+00,3.402685e+01,4.036725e+01,1.696000e+02
7.117351e+05,8.237675e+00,1.103111e+04,1.276749e-01,9.354666e-01,9.350967e-01,6.229263e-04,4.391387e-08,3.801936e+01,3.992262e+00,3.402710e+01,4.036673e+01,1.696000e+02
7.117451e+05,8.237791e+00,1.104111e+04,1.277906e-01,9.354870e-01,9.350971e-01,6.233654e-04,4.390242e-08,3.801962e+01,3.992262e+00,3.402736e+01,4.036621e+01,1.696000e+02
7.117551e+05,8.237906e+00,1.105111e+04,1.279064e-01,9.354975e-01,9.350975e-01,6.238044e-04,4.389098e-08,3.801955e+01,3.992262e+00,3.402729e+01,4.036573e+01,1.696000e+02
7.117651e+05,8.238022e+00,1.106111e+04,1.280221e-01,9.354863e-01,9.350979e-01,6.242433e-04,4.387953e-08,3.801878e+01,3.992262e+00,3.402651e+01,4.036534e+01,1.696000e+02
7.117751e+05,8.238138e+00,1.107111e+04,1.281379e-01,9.354752e-01,9.350983e-01,6.246821e-04,4.386809e-08,3.801800e+01,3.992262e+00,3.402574e+01,4.036494e+01,1.696000e+02
7.117851e+05,8.238254e+00,1.108112e+04,1.282536e-01,9.354640e-01,9.350987e-01,6.251208e-04,4.385665e-08,3.801723e+01,3.992262e+00,3.402497e+01,4.036455e+01,1.696000e+02
7.117951e+05,8.238369e+00,1.109112e+04,1.283694e-01,9.354529e-01,9.350991e-01,6.255593e-04,4.384522e-08,3.801646e+01,3.992262e+00,3.402419e+01,4.036416e+01,1.696000e+02
7.118051e+05,8.238485e+00,1.110112e+04,1.284852e-01,9.354417e-01,9.350995e-01,6.259978e-04,4.383378e-08,3.801568e+01,3.992262e+00,3.402342e+01,4.036376e+01,1.696000e+02
7.118151e+05,8.238601e+00,1.111112e+04,1.286009e-01,9.354306e-01,9.350999e-01,6.264361e-04,4.382235e-08,3.801491e+01,3.992262e+00,3.402265e+01,4.036337e+01,1.696000e+02
7.118251e+05,8.238717e+00,1.112112e+04,1.287167e-01,9.354194e-01,9.351004e-01,6.268743e-04,4.381091e-08,3.801414e+01,3.992262e+00,3.402187e+01,4.036298e+01,1.696000e+02
7.118351e+05,8.238832e+00,1.113112e+04,1.288324e-01,9.354083e-01,9.351008e-01,6.273124e-04,4.379948e-08,3.801336e+01,3.992262e+00,3.402110e+01,4.036258e+01,1.696000e+02
7.118451e+05,8.238948e+00,1.114112e+04,1.289482e-01,9.353971e-01,9.351012e-01,6.277504e-04,4.378806e-08,3.801259e+01,3.992262e+00,3.402033e+01,4.036219e+01,1.696000e+02
7.118551e+05,8.239064e+00,1.115112e+04,1.290639e-01,9.353860e-01,9.351016e-01,6.281883e-04,4.377663e-08,3.801182e+01,3.992262e+00,3.401955e+01,4.036180e+01,1.696000e+02
7.118651e+05,8.239180e+00,1.116112e+04,1.291797e-01,9.353748e-01,9.351020e-01,6.286260e-04,4.376520e-08,3.801104e+01,3.992262e+00,3.401878e+01,4.036140e+01,1.696000e+02
7.118751e+05,8.239295e+00,1.117112e+04,1.292954e-01,9.353637e-01,9.351024e-01,6.290637e-04,4.375378e-08,3.801027e+01,3.992262e+00,3.401801e+01,4.036101e+01,1.696000e+02
7.118851e+05,8.239411e+00,1.118113e+04,1.294112e-01,9.353525e-01,9.351028e-01,6.295012e-04,4.374236e-08,3.800950e+01,3.992262e+00,3.401723e+01,4.036062e+01,1.696000e+02
7.118951e+05,8.239527e+00,1.119113e+04,1.295269e-01,9.353414e-01,9.351032e-01,6.299386e-04,4.373094e-08,3.800872e+01,3.992262e+00,3.401646e+01,4.036023e+01,1.696000e+02
7.119051e+05,8.239643e+00,1.120113e+04,1.296427e-01,9.353302e-01,9.351036e-01,6.303759e-04,4.371952e-08,3.800795e+01,3.992262e+00,3.401569e+01,4.035983e+01,1.696000e+02
7.119151e+05,8.239758e+00,1.121113e+04,1.297584e-01,9.353191e-01,9.351040e-01,6.308131e-04,4.370811e-08,3.800718e+01,3.992262e+00,3.401491e+01,4.035944e+01,1.696000e+02
7.119251e+05,8.239874e+00,1.122113e+04,1.298742e-01,9.353079e-01,9.351044e-01,6.312501e-04,4.369670e-08,3.800640e+01,3.992262e+00,3.401414e+01,4.035905e+01,1.696000e+02
7.119351e+05,8.239990e+00,1.123113e+04,1.299899e-01,9.352968e-01,9.351049e-01,6.316871e-04,4.368528e-08,3.800563e+01,3.992262e+00,3.401337e+01,4.035865e+01,1.696000e+02
7.119451e+05,8.240106e+00,1.124113e+04,1.301057e-01,9.352856e-01,9.351053e-01,6.321239e-04,4.367387e-08,3.800486e+01,3.992262e+00,3.401259e+01,4.035826e+01,1.696000e+02
7.119551e+05,8.240221e+00,1.125113e+04,1.302214e-01,9.352745e-01,9.351057e-01,6.325607e-04,4.366247e-08,3.800408e+01,3.992262e+00,3.401182e+01,4.035787e+01,1.696000e+02
7.119651e+05,8.240337e+00,1.126113e+04,1.303372e-01,9.352633e-01,9.351061e-01,6.329973e-04,4.365106e-08,3.800331e+01,3.992262e+00,3.401105e+01,4.035747e+01,1.696000e+02
7.119751e+05,8.240453e+00,1.127113e+04,1.304529e-01,9.352522e-01,9.351065e-01,6.334338e-04,4.363966e-08,3.800254e+01,3.992262e+00,3.401027e+01,4.035708e+01,1.696000e+02
7.119851e+05,8.240569e+00,1.128114e+04,1.305687e-01,9.352410e-01,9.351069e-01,6.338701e-04,4.362825e-08,3.800176e+01,3.992262e+00,3.400950e+01,4.035668e+01,1.696000e+02
7.119951e+05,8.240684e+00,1.129114e+04,1.306844e-01,9.352299e-01,9.351073e-01,6.343064e-04,4.361685e-08,3.800099e+01,3.992262e+00,3.400873e+01,4.035629e+01,1.696000e+02
7.120051e+05,8.240800e+00,1.130114e+04,1.308002e-01,9.352241e-01,9.351077e-01,6.347426e-04,4.360546e-08,3.800066e+01,3.992409e+00,3.400825e+01,4.035616e+01,1.696017e+02
7.120151e+05,8.240916e+00,1.131114e+04,1.309160e-01,9.352254e-01,9.351081e-01,6.351786e-04,4.359406e-08,3.800092e+01,3.992746e+00,3.400817e+01,4.035635e+01,1.696057e+02
7.120251e+05,8.241032e+00,1.132114e+04,1.310317e-01,9.352267e-01,9.351085e-01,6.356145e-04,4.358266e-08,3.800117e+01,3.993084e+00,3.400809e+01,4.035655e+01,1.696097e+02
7.120351e+05,8.241147e+00,1.133114e+04,1.311475e-01,9.352280e-01,9.351089e-01,6.360504e-04,4.357127e-08,3.800143e+01,3.993422e+00,3.400801e+01,4.035675e+01,1.696137e+02
7.120451e+05,8.241263e+00,1.134114e+04,1.312632e-01,9.352293e-01,9.351093e-01,6.364861e-04,4.355988e-08,3.800168e+01,3.993759e+00,3.400792e+01,4.035695e+01,1.696176e+02
7.120551e+05,8.241379e+00,1.135114e+04,1.313790e-01,9.352306e-01,9.351097e-01,6.369216e-04,4.354849e-08,3.800194e+01,3.994097e+00,3.400784e+01,4.035715e+01,1.696216e+02
7.120651e+05,8.241495e+00,1.136114e+04,1.314947e-01,9.352319e-01,9.351102e-01,6.373571e-04,4.353710e-08,3.800219e+01,3.994435e+00,3.400776e+01,4.035735e+01,1.696256e+02
7.120751e+05,8.241610e+00,1.137114e+04,1.316105e-01,9.352332e-01,9.351106e-01,6.377925e-04,4.352572e-08,3.800245e+01,3.994772e+00,3.400768e+01,4.035755e+01,1.696296e+02
7.120851e+05,8.241726e+00,1.138115e+04,1.317262e-01,9.352344e-01,9.351110e-01,6.382277e-04,4.351433e-08,3.800270e+01,3.995110e+00,3.400759e+01,4.035775e+01,1.696335e+02
7.120951e+05,8.241842e+00,1.139115e+04,1.318420e-01,9.352357e-01,9.351114e-01,6.386628e-04,4.350295e-08,3.800296e+01,3.995448e+00,3.400751e+01,4.035795e+01,1.696375e+02
7.121051e+05,8.241958e+00,1.140115e+04,1.319577e-01,9.352370e-01,9.351118e-01,6.390979e-04,4.349157e-08,3.800321e+01,3.995785e+00,3.400743e+01,4.035815e+01,1.696415e+02
7.121151e+05,8.242073e+00,1.141115e+04,1.320735e-01,9.352383e-01,9.351122e-01,6.395328e-04,4.348019e-08,3.800347e+01,3.996123e+00,3.400735e+01,4.035835e+01,1.696455e+02
7.121251e+05,8.242189e+00,1.142115e+04,1.321892e-01,9.352396e-01,9.351126e-01,6.399675e-04,4.346882e-08,3.800372e+01,3.996461e+00,3.400726e+01,4.035855e+01,1.696495e+02
7.121352e+05,8.242305e+00,1.143115e+04,1.323050e-01,9.352409e-01,9.351130e-01,6.404022e-04,4.345744e-08,3.800398e+01,3.996799e+00,3.400718e+01,4.035875e+01,1.696534e+02
7.121452e+05,8.242421e+00,1.144115e+04,1.324207e-01,9.352422e-01,9.351134e-01,6.408368e-04,4.344607e-08,3.800423e+01,3.997136e+00,3.400710e+01,4.035895e+01,1.696574e+02
7.121552e+05,8.242536e+00,1.145115e+04,1.325365e-01,9.352435e-01,9.351138e-01,6.412712e-04,4.343470e-08,3.800449e+01,3.997474e+00,3.400702e+01,4.035915e+01,1.696614e+02
7.121652e+05,8.242652e+00,1.146115e+04,1.326522e-01,9.352447e-01,9.351142e-01,6.417056e-04,4.342333e-08,3.800474e+01,3.997812e+00,3.400693e+01,4.035934e+01,1.696654e+02
7.121752e+05,8.242768e+00,1.147115e+04,1.327680e-01,9.352460e-01,9.351146e-01,6.421398e-04,4.341196e-08,3.800500e+01,3.998149e+00,3.400685e+01,4.035954e+01,1.696693e+02
7.121852e+05,8.242884e+00,1.148116e+04,1.328837e-01,9.352473e-01,9.351150e-01,6.425739e-04,4.340060e-08,3.800525e+01,3.998487e+00,3.400677e+01,4.035974e+01,1.696733e+02
7.121952e+05,8.242999e+00,1.149116e+04,1.329995e-01,9.352486e-01,9.351154e-01,6.430079e-04,4.338923e-08,3.800551e+01,3.998825e+00,3.400668e+01,4.035994e+01,1.696773e+02
7.122052e+05,8.243115e+00,1.150116e+04,1.331152e-01,9.352499e-01,9.351158e-01,6.434418e-04,4.337787e-08,3.800576e+01,3.999162e+00,3.400660e+01,4.036014e+01,1.696813e+02
7.122152e+05,8.243231e+00,1.151116e+04,1.332310e-01,9.352512e-01,9.351163e-01,6.438755e-04,4.336651e-08,3.800602e+01,3.999500e+00,3.400652e+01,4.036034e+01,1.696853e+02
7.122252e+05,8.243347e+00,1.152116e+04,1.333468e-01,9.352525e-01,9.351167e-01,6.443092e-04,4.335516e-08,3.800628e+01,3.999838e+00,3.400644e+01,4.036054e+01,1.696892e+02
7.122352e+05,8.243463e+00,1.153116e+04,1.334625e-01,9.352538e-01,9.351171e-01,6.447427e-04,4.334380e-08,3.800653e+01,4.000176e+00,3.400635e+01,4.036074e+01,1.696932e+02
7.122452e+05,8.243578e+00,1.154116e+04,1.335783e-01,9.352551e-01,9.351175e-01,6.451761e-04,4.333245e-08,3.800679e+01,4.000513e+00,3.400627e+01,4.036094e+01,1.696972e+02
7.122552e+05,8.243694e+00,1.155116e+04,1.336940e-01,9.352543e-01,9.351179e-01,6.456095e-04,4.332109e-08,3.800689e+01,4.000752e+00,3.400614e+01,4.036107e+01,1.696988e+02
7.122652e+05,8.243810e+00,1.156116e+04,1.338098e-01,9.352484e-01,9.351183e-01,6.460427e-04,4.330974e-08,3.800663e+01,4.000752e+00,3.400588e+01,4.036102e+01,1.696948e+02
7.122752e+05,8.243926e+00,1.157116e+04,1.339255e-01,9.352426e-01,9.351187e-01,6.464757e-04,4.329840e-08,3.800637e+01,4.000752e+00,3.400562e+01,4.036097e+01,1.696908e+02
7.122852e+05,8.244041e+00,1.158117e+04,1.340413e-01,9.352368e-01,9.351191e-01,6.469087e-04,4.328705e-08,3.800612e+01,4.000752e+00,3.400536e+01,4.036092e+01,1.696868e+02
7.122952e+05,8.244157e+00,1.159117e+04,1.341570e-01,9.352310e-01,9.351195e-01,6.473416e-04,4.327571e-08,3.800586e+01,4.000752e+00,3.400511e+01,4.036087e+01,1.696827e+02
7.123052e+05,8.244273e+00,1.160117e+04,1.342728e-01,9.352252e-01,9.351199e-01,6.477743e-04,4.326436e-08,3.800560e+01,4.000752e+00,3.400485e+01,4.036082e+01,1.696787e+02
7.123152e+05,8.244389e+00,1.161117e+04,1.343885e-01,9.352194e-01,9.351203e-01,6.482069e-04,4.325302e-08,3.800534e+01,4.000752e+00,3.400459e+01,4.036077e+01,1.696747e+02
7.123252e+05,8.244504e+00,1.162117e+04,1.345043e-01,9.352136e-01,9.351207e-01,6.486395e-04,4.324168e-08,3.800509e+01,4.000752e+00,3.400433e+01,4.036072e+01,1.696707e+02
7.123352e+05,8.244620e+00,1.163117e+04,1.346200e-01,9.352078e-01,9.351211e-01,6.490719e-04,4.323035e-08,3.800483e+01,4.000752e+00,3.400408e+01,4.036067e+01,1.696667e+02
7.123452e+05,8.244736e+00,1.164117e+04,1.347358e-01,9.352019e-01,9.351215e-01,6.495042e-04,4.321901e-08,3.800457e+01,4.000752e+00,3.400382e+01,4.036062e+01,1.696626e+02
7.123552e+05,8.244852e+00,1.165117e+04,1.348515e-01,9.351961e-01,9.351219e-01,6.499363e-04,4.320768e-08,3.800431e+01,4.000752e+00,3.400356e+01,4.036057e+01,1.696586e+02
7.123652e+05,8.244967e+00,1.166117e+04,1.349673e-01,9.351903e-01,9.351223e-01,6.503684e-04,4.319635e-08,3.800405e+01,4.000752e+00,3.400330e+01,4.036052e+01,1.696546e+02
7.123752e+05,8.245083e+00,1.167117e+04,1.350830e-01,9.351845e-01,9.351227e-01,6.508003e-04,4.318502e-08,3.800380e+01,4.000752e+00,3.400304e+01,4.036047e+01,1.696506e+02
7.123852e+05,8.245199e+00,1.168118e+04,1.351988e-01,9.351787e-01,9.351231e-01,6.512322e-04,4.317369e-08,3.800354e+01,4.000752e+00,3.400279e+01,4.036042e+01,1.696466e+02
7.123952e+05,8.245315e+00,1.169118e+04,1.353145e-01,9.351729e-01,9.351235e-01,6.516639e-04,4.316236e-08,3.800328e+01,4.000752e+00,3.400253e+01,4.036037e+01,1.696426e+02
7.124052e+05,8.245430e+00,1.170118e+04,1.354303e-01,9.351671e-01,9.351239e-01,6.520955e-04,4.315104e-08,3.800302e+01,4.000752e+00,3.400227e+01,4.036032e+01,1.696385e+02
7.124152e+05,8.245546e+00,1.171118e+04,1.355460e-01,9.351613e-01,9.351243e-01,6.525270e-04,4.313972e-08,3.800277e+01,4.000752e+00,3.400201e+01,4.036027e+01,1.696345e+02
7.124252e+05,8.245662e+00,1.172118e+04,1.356618e-01,9.351555e-01,9.351247e-01,6.529584e-04,4.312840e-08,3.800251e+01,4.000752e+00,3.400176e+01,4.036022e+01,1.696305e+02
7.124352e+05,8.245778e+00,1.173118e+04,1.357776e-01,9.351496e-01,9.351251e-01,6.533897e-04,4.311708e-08,3.800225e+01,4.000752e+00,3.400150e+01,4.036017e+01,1.696265e+02
7.124452e+05,8.245893e+00,1.174118e+04,1.358933e-01,9.351438e-01,9.351256e-01,6.538208e-04,4.310576e-08,3.800199e+01,4.000752e+00,3.400124e+01,4.036012e+01,1.696225e+02
7.124552e+05,8.246009e+00,1.175118e+04,1.360091e-01,9.351380e-01,9.351260e-01,6.542519e-04,4.309445e-08,3.800173e+01,4.000752e+00,3.400098e+01,4.036007e+01,1.696184e+02
7.124652e+05,8.246125e+00,1.176118e+04,1.361248e-01,9.351322e-01,9.351264e-01,6.546828e-04,4.308313e-08,3.800148e+01,4.000752e+00,3.400072e+01,4.036002e+01,1.696144e+02
7.124752e+05,8.246241e+00,1.177118e+04,1.362406e-01,9.351264e-01,9.351268e-01,6.551136e-04,4.307182e-08,3.800122e+01,4.000752e+00,3.400047e+01,4.035997e+01,1.696104e+02
