Repository: brandonlampe/CS_Data

# Repository for Crushed Salt Data
**Grant No: 456417**

This is a work in progress!

## Repository Content

### Directory Names
A uniform namining structure still in progress, but in general directories are named according to the following:
 - Names contain no spaces, a single underscore "_" will be used as a file name seperator.
 - Files are for the Crushed Salt Project (CSP); therefore, the first three charaters of each file are "CSP".
 - Folders are organized by which frame the test was performed on i.e., A2 or A3.
 - The fifth and sixth charaters of each file name will therefore be "A" followed by the frame number.

File: UNM_WP_HY_175_09/STAGE09/CREEP_FIT/175_09_STAGE09_CREEP_OUT.csv (part 6 of 34)
Analysis by Brandon Lampe, performed on: 2016/07/12 20:18:27
Experimental results below begin at: 2016/04/16 12:04:26
Duration (sec),Duration (day),Elapsed Time (sec),Elapsed Time (day),Interpolated Fractional Density,Fit to Fractional Density,Fit to Volume Strain,Fit to Volume Strain Rate (1/sec),Confining Pressure (MPa),Pore Pressure (MPa),Terzaghi Pressure (MPa),Solid Pressure (MPa),Temperature (C))
7.124852e+05,8.246356e+00,1.178119e+04,1.363563e-01,9.351206e-01,9.351272e-01,6.555443e-04,4.306051e-08,3.800096e+01,4.000752e+00,3.400021e+01,4.035992e+01,1.696064e+02
7.124952e+05,8.246472e+00,1.179119e+04,1.364721e-01,9.351148e-01,9.351276e-01,6.559749e-04,4.304921e-08,3.800070e+01,4.000752e+00,3.399995e+01,4.035987e+01,1.696024e+02
7.125052e+05,8.246588e+00,1.180119e+04,1.365878e-01,9.351132e-01,9.351280e-01,6.564054e-04,4.303790e-08,3.800076e+01,4.000612e+00,3.400015e+01,4.036001e+01,1.696000e+02
7.125152e+05,8.246704e+00,1.181119e+04,1.367036e-01,9.351175e-01,9.351284e-01,6.568358e-04,4.302660e-08,3.800128e+01,4.000273e+00,3.400100e+01,4.036041e+01,1.696000e+02
7.125252e+05,8.246819e+00,1.182119e+04,1.368193e-01,9.351219e-01,9.351288e-01,6.572660e-04,4.301530e-08,3.800179e+01,3.999934e+00,3.400185e+01,4.036081e+01,1.696000e+02
7.125352e+05,8.246935e+00,1.183119e+04,1.369351e-01,9.351263e-01,9.351292e-01,6.576962e-04,4.300400e-08,3.800230e+01,3.999595e+00,3.400270e+01,4.036121e+01,1.696000e+02
7.125452e+05,8.247051e+00,1.184119e+04,1.370508e-01,9.351306e-01,9.351296e-01,6.581262e-04,4.299270e-08,3.800281e+01,3.999256e+00,3.400355e+01,4.036161e+01,1.696000e+02
7.125552e+05,8.247167e+00,1.185119e+04,1.371666e-01,9.351350e-01,9.351300e-01,6.585561e-04,4.298140e-08,3.800332e+01,3.998917e+00,3.400441e+01,4.036202e+01,1.696000e+02
7.125652e+05,8.247282e+00,1.186119e+04,1.372823e-01,9.351394e-01,9.351304e-01,6.589859e-04,4.297011e-08,3.800384e+01,3.998579e+00,3.400526e+01,4.036242e+01,1.696000e+02
7.125752e+05,8.247398e+00,1.187119e+04,1.373981e-01,9.351437e-01,9.351308e-01,6.594156e-04,4.295882e-08,3.800435e+01,3.998240e+00,3.400611e+01,4.036282e+01,1.696000e+02
7.125852e+05,8.247514e+00,1.188120e+04,1.375138e-01,9.351481e-01,9.351312e-01,6.598452e-04,4.294753e-08,3.800486e+01,3.997901e+00,3.400696e+01,4.036322e+01,1.696000e+02
7.125952e+05,8.247630e+00,1.189120e+04,1.376296e-01,9.351524e-01,9.351316e-01,6.602746e-04,4.293624e-08,3.800537e+01,3.997562e+00,3.400781e+01,4.036362e+01,1.696000e+02
7.126052e+05,8.247745e+00,1.190120e+04,1.377453e-01,9.351568e-01,9.351320e-01,6.607040e-04,4.292495e-08,3.800588e+01,3.997223e+00,3.400866e+01,4.036402e+01,1.696000e+02
7.126152e+05,8.247861e+00,1.191120e+04,1.378611e-01,9.351612e-01,9.351324e-01,6.611332e-04,4.291367e-08,3.800640e+01,3.996884e+00,3.400951e+01,4.036442e+01,1.696000e+02
7.126252e+05,8.247977e+00,1.192120e+04,1.379768e-01,9.351655e-01,9.351328e-01,6.615623e-04,4.290238e-08,3.800691e+01,3.996545e+00,3.401036e+01,4.036483e+01,1.696000e+02
7.126352e+05,8.248093e+00,1.193120e+04,1.380926e-01,9.351699e-01,9.351332e-01,6.619913e-04,4.289110e-08,3.800742e+01,3.996207e+00,3.401121e+01,4.036523e+01,1.696000e+02
7.126452e+05,8.248208e+00,1.194120e+04,1.382084e-01,9.351743e-01,9.351336e-01,6.624202e-04,4.287982e-08,3.800793e+01,3.995868e+00,3.401206e+01,4.036563e+01,1.696000e+02
7.126552e+05,8.248324e+00,1.195120e+04,1.383241e-01,9.351786e-01,9.351340e-01,6.628490e-04,4.286855e-08,3.800844e+01,3.995529e+00,3.401291e+01,4.036603e+01,1.696000e+02
7.126652e+05,8.248440e+00,1.196120e+04,1.384399e-01,9.351830e-01,9.351344e-01,6.632777e-04,4.285727e-08,3.800896e+01,3.995190e+00,3.401377e+01,4.036643e+01,1.696000e+02
7.126752e+05,8.248556e+00,1.197120e+04,1.385556e-01,9.351874e-01,9.351348e-01,6.637063e-04,4.284600e-08,3.800947e+01,3.994851e+00,3.401462e+01,4.036683e+01,1.696000e+02
7.126852e+05,8.248671e+00,1.198121e+04,1.386714e-01,9.351917e-01,9.351352e-01,6.641347e-04,4.283473e-08,3.800998e+01,3.994512e+00,3.401547e+01,4.036723e+01,1.696000e+02
7.126952e+05,8.248787e+00,1.199121e+04,1.387871e-01,9.351961e-01,9.351356e-01,6.645630e-04,4.282346e-08,3.801049e+01,3.994173e+00,3.401632e+01,4.036763e+01,1.696000e+02
7.127052e+05,8.248903e+00,1.200121e+04,1.389029e-01,9.352005e-01,9.351360e-01,6.649913e-04,4.281219e-08,3.801100e+01,3.993835e+00,3.401717e+01,4.036804e+01,1.696000e+02
7.127152e+05,8.249019e+00,1.201121e+04,1.390186e-01,9.352048e-01,9.351364e-01,6.654194e-04,4.280092e-08,3.801152e+01,3.993496e+00,3.401802e+01,4.036844e+01,1.696000e+02
7.127252e+05,8.249134e+00,1.202121e+04,1.391344e-01,9.352092e-01,9.351368e-01,6.658474e-04,4.278966e-08,3.801203e+01,3.993157e+00,3.401887e+01,4.036884e+01,1.696000e+02
7.127352e+05,8.249250e+00,1.203121e+04,1.392501e-01,9.352135e-01,9.351372e-01,6.662752e-04,4.277840e-08,3.801254e+01,3.992818e+00,3.401972e+01,4.036924e+01,1.696000e+02
7.127452e+05,8.249366e+00,1.204121e+04,1.393659e-01,9.352179e-01,9.351376e-01,6.667030e-04,4.276714e-08,3.801305e+01,3.992479e+00,3.402057e+01,4.036964e+01,1.696000e+02
7.127552e+05,8.249482e+00,1.205121e+04,1.394816e-01,9.352202e-01,9.351380e-01,6.671307e-04,4.275588e-08,3.801310e+01,3.992384e+00,3.402072e+01,4.036961e+01,1.696000e+02
7.127652e+05,8.249597e+00,1.206121e+04,1.395974e-01,9.352190e-01,9.351384e-01,6.675582e-04,4.274462e-08,3.801233e+01,3.992724e+00,3.401961e+01,4.036881e+01,1.696000e+02
7.127752e+05,8.249713e+00,1.207121e+04,1.397131e-01,9.352177e-01,9.351388e-01,6.679856e-04,4.273337e-08,3.801156e+01,3.993064e+00,3.401850e+01,4.036801e+01,1.696000e+02
7.127852e+05,8.249829e+00,1.208122e+04,1.398289e-01,9.352164e-01,9.351392e-01,6.684130e-04,4.272212e-08,3.801079e+01,3.993404e+00,3.401739e+01,4.036722e+01,1.696000e+02
7.127952e+05,8.249945e+00,1.209122e+04,1.399446e-01,9.352151e-01,9.351396e-01,6.688402e-04,4.271086e-08,3.801002e+01,3.993744e+00,3.401627e+01,4.036642e+01,1.696000e+02
7.128052e+05,8.250060e+00,1.210122e+04,1.400604e-01,9.352138e-01,9.351400e-01,6.692673e-04,4.269962e-08,3.800925e+01,3.994085e+00,3.401516e+01,4.036562e+01,1.696000e+02
7.128152e+05,8.250176e+00,1.211122e+04,1.401761e-01,9.352126e-01,9.351404e-01,6.696943e-04,4.268837e-08,3.800848e+01,3.994425e+00,3.401405e+01,4.036482e+01,1.696000e+02
7.128252e+05,8.250292e+00,1.212122e+04,1.402919e-01,9.352113e-01,9.351408e-01,6.701211e-04,4.267712e-08,3.800771e+01,3.994765e+00,3.401294e+01,4.036403e+01,1.696000e+02
7.128352e+05,8.250408e+00,1.213122e+04,1.404076e-01,9.352100e-01,9.351412e-01,6.705479e-04,4.266588e-08,3.800694e+01,3.995105e+00,3.401183e+01,4.036323e+01,1.696000e+02
7.128452e+05,8.250523e+00,1.214122e+04,1.405234e-01,9.352087e-01,9.351416e-01,6.709745e-04,4.265464e-08,3.800617e+01,3.995445e+00,3.401072e+01,4.036243e+01,1.696000e+02
7.128552e+05,8.250639e+00,1.215122e+04,1.406392e-01,9.352074e-01,9.351420e-01,6.714011e-04,4.264340e-08,3.800540e+01,3.995785e+00,3.400961e+01,4.036163e+01,1.696000e+02
7.128652e+05,8.250755e+00,1.216122e+04,1.407549e-01,9.352061e-01,9.351424e-01,6.718275e-04,4.263216e-08,3.800462e+01,3.996125e+00,3.400850e+01,4.036083e+01,1.696000e+02
7.128752e+05,8.250871e+00,1.217122e+04,1.408707e-01,9.352049e-01,9.351428e-01,6.722538e-04,4.262093e-08,3.800385e+01,3.996465e+00,3.400739e+01,4.036004e+01,1.696000e+02
7.128852e+05,8.250986e+00,1.218123e+04,1.409864e-01,9.352036e-01,9.351432e-01,6.726800e-04,4.260969e-08,3.800308e+01,3.996805e+00,3.400628e+01,4.035924e+01,1.696000e+02
7.128952e+05,8.251102e+00,1.219123e+04,1.411022e-01,9.352023e-01,9.351436e-01,6.731061e-04,4.259846e-08,3.800231e+01,3.997145e+00,3.400517e+01,4.035844e+01,1.696000e+02
7.129052e+05,8.251218e+00,1.220123e+04,1.412179e-01,9.352010e-01,9.351440e-01,6.735320e-04,4.258723e-08,3.800154e+01,3.997485e+00,3.400406e+01,4.035764e+01,1.696000e+02
7.129152e+05,8.251334e+00,1.221123e+04,1.413337e-01,9.351997e-01,9.351444e-01,6.739579e-04,4.257600e-08,3.800077e+01,3.997825e+00,3.400295e+01,4.035685e+01,1.696000e+02
7.129252e+05,8.251449e+00,1.222123e+04,1.414494e-01,9.351984e-01,9.351448e-01,6.743836e-04,4.256477e-08,3.800000e+01,3.998165e+00,3.400184e+01,4.035605e+01,1.696000e+02
7.129352e+05,8.251565e+00,1.223123e+04,1.415652e-01,9.351972e-01,9.351452e-01,6.748093e-04,4.255355e-08,3.799923e+01,3.998505e+00,3.400073e+01,4.035525e+01,1.696000e+02
7.129452e+05,8.251681e+00,1.224123e+04,1.416809e-01,9.351959e-01,9.351456e-01,6.752348e-04,4.254233e-08,3.799846e+01,3.998845e+00,3.399961e+01,4.035445e+01,1.696000e+02
7.129552e+05,8.251797e+00,1.225123e+04,1.417967e-01,9.351946e-01,9.351460e-01,6.756602e-04,4.253111e-08,3.799769e+01,3.999185e+00,3.399850e+01,4.035365e+01,1.696000e+02
7.129652e+05,8.251912e+00,1.226123e+04,1.419124e-01,9.351933e-01,9.351464e-01,6.760855e-04,4.251989e-08,3.799692e+01,3.999525e+00,3.399739e+01,4.035286e+01,1.696000e+02
7.129752e+05,8.252028e+00,1.227124e+04,1.420282e-01,9.351920e-01,9.351468e-01,6.765107e-04,4.250867e-08,3.799615e+01,3.999865e+00,3.399628e+01,4.035206e+01,1.696000e+02
7.129852e+05,8.252144e+00,1.228124e+04,1.421439e-01,9.351908e-01,9.351472e-01,6.769358e-04,4.249746e-08,3.799538e+01,4.000205e+00,3.399517e+01,4.035126e+01,1.696000e+02
7.129952e+05,8.252260e+00,1.229124e+04,1.422597e-01,9.351895e-01,9.351476e-01,6.773607e-04,4.248624e-08,3.799461e+01,4.000545e+00,3.399406e+01,4.035046e+01,1.696000e+02
7.130052e+05,8.252375e+00,1.230124e+04,1.423754e-01,9.351920e-01,9.351480e-01,6.777856e-04,4.247503e-08,3.799468e+01,4.000752e+00,3.399392e+01,4.035043e+01,1.696016e+02
7.130152e+05,8.252491e+00,1.231124e+04,1.424912e-01,9.352005e-01,9.351484e-01,6.782103e-04,4.246382e-08,3.799605e+01,4.000752e+00,3.399529e+01,4.035156e+01,1.696056e+02
7.130252e+05,8.252607e+00,1.232124e+04,1.426069e-01,9.352089e-01,9.351488e-01,6.786349e-04,4.245262e-08,3.799742e+01,4.000752e+00,3.399666e+01,4.035270e+01,1.696096e+02
7.130352e+05,8.252723e+00,1.233124e+04,1.427227e-01,9.352173e-01,9.351492e-01,6.790595e-04,4.244141e-08,3.799879e+01,4.000752e+00,3.399803e+01,4.035384e+01,1.696136e+02
7.130452e+05,8.252838e+00,1.234124e+04,1.428384e-01,9.352258e-01,9.351495e-01,6.794839e-04,4.243021e-08,3.800016e+01,4.000752e+00,3.399940e+01,4.035497e+01,1.696176e+02
7.130552e+05,8.252954e+00,1.235124e+04,1.429542e-01,9.352342e-01,9.351499e-01,6.799081e-04,4.241900e-08,3.800153e+01,4.000752e+00,3.400077e+01,4.035611e+01,1.696216e+02
7.130652e+05,8.253070e+00,1.236124e+04,1.430700e-01,9.352427e-01,9.351503e-01,6.803323e-04,4.240780e-08,3.800290e+01,4.000752e+00,3.400214e+01,4.035725e+01,1.696256e+02
7.130752e+05,8.253186e+00,1.237125e+04,1.431857e-01,9.352511e-01,9.351507e-01,6.807564e-04,4.239661e-08,3.800427e+01,4.000752e+00,3.400351e+01,4.035838e+01,1.696296e+02
7.130852e+05,8.253301e+00,1.238125e+04,1.433015e-01,9.352596e-01,9.351511e-01,6.811803e-04,4.238541e-08,3.800564e+01,4.000752e+00,3.400488e+01,4.035952e+01,1.696336e+02
7.130952e+05,8.253417e+00,1.239125e+04,1.434172e-01,9.352680e-01,9.351515e-01,6.816042e-04,4.237422e-08,3.800701e+01,4.000752e+00,3.400625e+01,4.036066e+01,1.696376e+02
7.131052e+05,8.253533e+00,1.240125e+04,1.435330e-01,9.352764e-01,9.351519e-01,6.820279e-04,4.236302e-08,3.800838e+01,4.000752e+00,3.400762e+01,4.036179e+01,1.696416e+02
7.131152e+05,8.253649e+00,1.241125e+04,1.436487e-01,9.352849e-01,9.351523e-01,6.824515e-04,4.235183e-08,3.800975e+01,4.000752e+00,3.400899e+01,4.036293e+01,1.696456e+02
7.131253e+05,8.253764e+00,1.242125e+04,1.437645e-01,9.352933e-01,9.351527e-01,6.828750e-04,4.234064e-08,3.801112e+01,4.000752e+00,3.401037e+01,4.036407e+01,1.696496e+02
7.131353e+05,8.253880e+00,1.243125e+04,1.438802e-01,9.353018e-01,9.351531e-01,6.832984e-04,4.232946e-08,3.801249e+01,4.000752e+00,3.401174e+01,4.036520e+01,1.696536e+02
7.131453e+05,8.253996e+00,1.244125e+04,1.439960e-01,9.353102e-01,9.351535e-01,6.837217e-04,4.231827e-08,3.801386e+01,4.000752e+00,3.401311e+01,4.036634e+01,1.696576e+02
7.131553e+05,8.254112e+00,1.245125e+04,1.441117e-01,9.353187e-01,9.351539e-01,6.841449e-04,4.230709e-08,3.801523e+01,4.000752e+00,3.401448e+01,4.036748e+01,1.696617e+02
7.131653e+05,8.254227e+00,1.246125e+04,1.442275e-01,9.353271e-01,9.351543e-01,6.845679e-04,4.229591e-08,3.801660e+01,4.000752e+00,3.401585e+01,4.036861e+01,1.696657e+02
7.131753e+05,8.254343e+00,1.247126e+04,1.443432e-01,9.353356e-01,9.351547e-01,6.849909e-04,4.228473e-08,3.801797e+01,4.000752e+00,3.401722e+01,4.036975e+01,1.696697e+02
7.131853e+05,8.254459e+00,1.248126e+04,1.444590e-01,9.353440e-01,9.351551e-01,6.854137e-04,4.227355e-08,3.801934e+01,4.000752e+00,3.401859e+01,4.037088e+01,1.696737e+02
7.131953e+05,8.254575e+00,1.249126e+04,1.445747e-01,9.353524e-01,9.351555e-01,6.858364e-04,4.226238e-08,3.802071e+01,4.000752e+00,3.401996e+01,4.037202e+01,1.696777e+02
7.132053e+05,8.254690e+00,1.250126e+04,1.446905e-01,9.353609e-01,9.351559e-01,6.862590e-04,4.225120e-08,3.802208e+01,4.000752e+00,3.402133e+01,4.037316e+01,1.696817e+02
7.132153e+05,8.254806e+00,1.251126e+04,1.448062e-01,9.353693e-01,9.351563e-01,6.866815e-04,4.224003e-08,3.802345e+01,4.000752e+00,3.402270e+01,4.037429e+01,1.696857e+02
7.132253e+05,8.254922e+00,1.252126e+04,1.449220e-01,9.353778e-01,9.351567e-01,6.871039e-04,4.222886e-08,3.802482e+01,4.000752e+00,3.402407e+01,4.037543e+01,1.696897e+02
7.132353e+05,8.255038e+00,1.253126e+04,1.450377e-01,9.353862e-01,9.351571e-01,6.875262e-04,4.221769e-08,3.802619e+01,4.000752e+00,3.402544e+01,4.037657e+01,1.696937e+02
7.132453e+05,8.255153e+00,1.254126e+04,1.451535e-01,9.353947e-01,9.351575e-01,6.879484e-04,4.220653e-08,3.802756e+01,4.000752e+00,3.402681e+01,4.037770e+01,1.696977e+02
7.132553e+05,8.255269e+00,1.255126e+04,1.452693e-01,9.353971e-01,9.351579e-01,6.883704e-04,4.219536e-08,3.802820e+01,4.000752e+00,3.402745e+01,4.037830e+01,1.697000e+02
7.132653e+05,8.255385e+00,1.256126e+04,1.453850e-01,9.353913e-01,9.351583e-01,6.887924e-04,4.218420e-08,3.802786e+01,4.000752e+00,3.402711e+01,4.037815e+01,1.697000e+02
7.132753e+05,8.255501e+00,1.257127e+04,1.455008e-01,9.353855e-01,9.351586e-01,6.892142e-04,4.217304e-08,3.802752e+01,4.000752e+00,3.402677e+01,4.037801e+01,1.697000e+02
7.132853e+05,8.255617e+00,1.258127e+04,1.456165e-01,9.353798e-01,9.351590e-01,6.896359e-04,4.216188e-08,3.802718e+01,4.000752e+00,3.402642e+01,4.037787e+01,1.697000e+02
7.132953e+05,8.255732e+00,1.259127e+04,1.457323e-01,9.353740e-01,9.351594e-01,6.900575e-04,4.215073e-08,3.802683e+01,4.000752e+00,3.402608e+01,4.037773e+01,1.697000e+02
7.133053e+05,8.255848e+00,1.260127e+04,1.458480e-01,9.353683e-01,9.351598e-01,6.904790e-04,4.213957e-08,3.802649e+01,4.000752e+00,3.402574e+01,4.037759e+01,1.697000e+02
7.133153e+05,8.255964e+00,1.261127e+04,1.459638e-01,9.353625e-01,9.351602e-01,6.909004e-04,4.212842e-08,3.802615e+01,4.000752e+00,3.402540e+01,4.037745e+01,1.697000e+02
7.133253e+05,8.256080e+00,1.262127e+04,1.460795e-01,9.353568e-01,9.351606e-01,6.913217e-04,4.211727e-08,3.802581e+01,4.000752e+00,3.402506e+01,4.037731e+01,1.697000e+02
7.133353e+05,8.256195e+00,1.263127e+04,1.461953e-01,9.353510e-01,9.351610e-01,6.917428e-04,4.210612e-08,3.802547e+01,4.000752e+00,3.402472e+01,4.037717e+01,1.697000e+02
7.133453e+05,8.256311e+00,1.264127e+04,1.463110e-01,9.353452e-01,9.351614e-01,6.921639e-04,4.209497e-08,3.802513e+01,4.000752e+00,3.402438e+01,4.037703e+01,1.697000e+02
7.133553e+05,8.256427e+00,1.265127e+04,1.464268e-01,9.353395e-01,9.351618e-01,6.925848e-04,4.208383e-08,3.802479e+01,4.000752e+00,3.402403e+01,4.037689e+01,1.697000e+02
7.133653e+05,8.256543e+00,1.266127e+04,1.465425e-01,9.353337e-01,9.351622e-01,6.930056e-04,4.207268e-08,3.802444e+01,4.000752e+00,3.402369e+01,4.037675e+01,1.697000e+02
7.133753e+05,8.256658e+00,1.267128e+04,1.466583e-01,9.353280e-01,9.351626e-01,6.934263e-04,4.206154e-08,3.802410e+01,4.000752e+00,3.402335e+01,4.037660e+01,1.697000e+02
7.133853e+05,8.256774e+00,1.268128e+04,1.467740e-01,9.353222e-01,9.351630e-01,6.938469e-04,4.205040e-08,3.802376e+01,4.000752e+00,3.402301e+01,4.037646e+01,1.697000e+02
7.133953e+05,8.256890e+00,1.269128e+04,1.468898e-01,9.353164e-01,9.351634e-01,6.942674e-04,4.203927e-08,3.802342e+01,4.000752e+00,3.402267e+01,4.037632e+01,1.697000e+02
7.134053e+05,8.257006e+00,1.270128e+04,1.470055e-01,9.353107e-01,9.351638e-01,6.946878e-04,4.202813e-08,3.802308e+01,4.000752e+00,3.402233e+01,4.037618e+01,1.697000e+02
7.134153e+05,8.257121e+00,1.271128e+04,1.471213e-01,9.353049e-01,9.351642e-01,6.951081e-04,4.201700e-08,3.802274e+01,4.000752e+00,3.402199e+01,4.037604e+01,1.697000e+02
7.134253e+05,8.257237e+00,1.272128e+04,1.472370e-01,9.352992e-01,9.351646e-01,6.955282e-04,4.200587e-08,3.802240e+01,4.000752e+00,3.402165e+01,4.037590e+01,1.697000e+02
7.134353e+05,8.257353e+00,1.273128e+04,1.473528e-01,9.352934e-01,9.351649e-01,6.959483e-04,4.199474e-08,3.802206e+01,4.000752e+00,3.402130e+01,4.037576e+01,1.697000e+02
7.134453e+05,8.257469e+00,1.274128e+04,1.474685e-01,9.352876e-01,9.351653e-01,6.963682e-04,4.198361e-08,3.802171e+01,4.000752e+00,3.402096e+01,4.037562e+01,1.697000e+02
7.134553e+05,8.257584e+00,1.275128e+04,1.475843e-01,9.352819e-01,9.351657e-01,6.967880e-04,4.197248e-08,3.802137e+01,4.000752e+00,3.402062e+01,4.037548e+01,1.697000e+02
7.134653e+05,8.257700e+00,1.276128e+04,1.477001e-01,9.352761e-01,9.351661e-01,6.972078e-04,4.196136e-08,3.802103e+01,4.000752e+00,3.402028e+01,4.037534e+01,1.697000e+02
7.134753e+05,8.257816e+00,1.277129e+04,1.478158e-01,9.352704e-01,9.351665e-01,6.976274e-04,4.195023e-08,3.802069e+01,4.000752e+00,3.401994e+01,4.037519e+01,1.697000e+02
7.134853e+05,8.257932e+00,1.278129e+04,1.479316e-01,9.352646e-01,9.351669e-01,6.980468e-04,4.193911e-08,3.802035e+01,4.000752e+00,3.401960e+01,4.037505e+01,1.697000e+02
7.134953e+05,8.258047e+00,1.279129e+04,1.480473e-01,9.352589e-01,9.351673e-01,6.984662e-04,4.192800e-08,3.802001e+01,4.000752e+00,3.401926e+01,4.037491e+01,1.697000e+02
7.135053e+05,8.258163e+00,1.280129e+04,1.481631e-01,9.352491e-01,9.351677e-01,6.988855e-04,4.191688e-08,3.801979e+01,4.000752e+00,3.401904e+01,4.037506e+01,1.697000e+02
7.135153e+05,8.258279e+00,1.281129e+04,1.482788e-01,9.352326e-01,9.351681e-01,6.993046e-04,4.190576e-08,3.801979e+01,4.000752e+00,3.401904e+01,4.037571e+01,1.697000e+02
7.135253e+05,8.258395e+00,1.282129e+04,1.483946e-01,9.352160e-01,9.351685e-01,6.997237e-04,4.189465e-08,3.801979e+01,4.000752e+00,3.401904e+01,4.037635e+01,1.697000e+02
7.135353e+05,8.258510e+00,1.283129e+04,1.485103e-01,9.351995e-01,9.351689e-01,7.001426e-04,4.188354e-08,3.801979e+01,4.000752e+00,3.401904e+01,4.037699e+01,1.697000e+02
7.135453e+05,8.258626e+00,1.284129e+04,1.486261e-01,9.351829e-01,9.351693e-01,7.005614e-04,4.187243e-08,3.801979e+01,4.000752e+00,3.401904e+01,4.037764e+01,1.697000e+02
7.135553e+05,8.258742e+00,1.285129e+04,1.487418e-01,9.351664e-01,9.351697e-01,7.009802e-04,4.186132e-08,3.801979e+01,4.000752e+00,3.401904e+01,4.037828e+01,1.697000e+02
7.135653e+05,8.258858e+00,1.286129e+04,1.488576e-01,9.351499e-01,9.351700e-01,7.013988e-04,4.185022e-08,3.801979e+01,4.000752e+00,3.401904e+01,4.037892e+01,1.697000e+02
7.135753e+05,8.258973e+00,1.287130e+04,1.489733e-01,9.351333e-01,9.351704e-01,7.018172e-04,4.183912e-08,3.801979e+01,4.000752e+00,3.401904e+01,4.037957e+01,1.697000e+02
7.135853e+05,8.259089e+00,1.288130e+04,1.490891e-01,9.351168e-01,9.351708e-01,7.022356e-04,4.182801e-08,3.801979e+01,4.000752e+00,3.401904e+01,4.038021e+01,1.697000e+02
7.135953e+05,8.259205e+00,1.289130e+04,1.492048e-01,9.351003e-01,9.351712e-01,7.026539e-04,4.181691e-08,3.801979e+01,4.000752e+00,3.401904e+01,4.038085e+01,1.697000e+02
7.136053e+05,8.259321e+00,1.290130e+04,1.493206e-01,9.350837e-01,9.351716e-01,7.030720e-04,4.180582e-08,3.801979e+01,4.000752e+00,3.401904e+01,4.038150e+01,1.697000e+02
7.136153e+05,8.259436e+00,1.291130e+04,1.494363e-01,9.350672e-01,9.351720e-01,7.034901e-04,4.179472e-08,3.801979e+01,4.000752e+00,3.401904e+01,4.038214e+01,1.697000e+02
7.136253e+05,8.259552e+00,1.292130e+04,1.495521e-01,9.350507e-01,9.351724e-01,7.039080e-04,4.178363e-08,3.801979e+01,4.000752e+00,3.401904e+01,4.038278e+01,1.697000e+02
7.136353e+05,8.259668e+00,1.293130e+04,1.496678e-01,9.350341e-01,9.351728e-01,7.043258e-04,4.177254e-08,3.801979e+01,4.000752e+00,3.401904e+01,4.038343e+01,1.697000e+02
7.136453e+05,8.259784e+00,1.294130e+04,1.497836e-01,9.350176e-01,9.351732e-01,7.047436e-04,4.176145e-08,3.801979e+01,4.000752e+00,3.401904e+01,4.038407e+01,1.697000e+02
7.136553e+05,8.259899e+00,1.295130e+04,1.498993e-01,9.350011e-01,9.351736e-01,7.051612e-04,4.175036e-08,3.801979e+01,4.000752e+00,3.401904e+01,4.038471e+01,1.697000e+02
7.136653e+05,8.260015e+00,1.296130e+04,1.500151e-01,9.349845e-01,9.351740e-01,7.055786e-04,4.173927e-08,3.801979e+01,4.000752e+00,3.401904e+01,4.038536e+01,1.697000e+02
7.136753e+05,8.260131e+00,1.297131e+04,1.501309e-01,9.349680e-01,9.351743e-01,7.059960e-04,4.172819e-08,3.801979e+01,4.000752e+00,3.401904e+01,4.038600e+01,1.697000e+02
7.136853e+05,8.260247e+00,1.298131e+04,1.502466e-01,9.349514e-01,9.351747e-01,7.064133e-04,4.171710e-08,3.801979e+01,4.000752e+00,3.401904e+01,4.038664e+01,1.697000e+02
7.136953e+05,8.260362e+00,1.299131e+04,1.503624e-01,9.349349e-01,9.351751e-01,7.068305e-04,4.170602e-08,3.801979e+01,4.000752e+00,3.401904e+01,4.038729e+01,1.697000e+02
7.137053e+05,8.260478e+00,1.300131e+04,1.504781e-01,9.349184e-01,9.351755e-01,7.072475e-04,4.169494e-08,3.801979e+01,4.000752e+00,3.401904e+01,4.038793e+01,1.697000e+02
7.137153e+05,8.260594e+00,1.301131e+04,1.505939e-01,9.349018e-01,9.351759e-01,7.076644e-04,4.168387e-08,3.801979e+01,4.000752e+00,3.401904e+01,4.038857e+01,1.697000e+02
7.137253e+05,8.260710e+00,1.302131e+04,1.507096e-01,9.348853e-01,9.351763e-01,7.080813e-04,4.167279e-08,3.801979e+01,4.000752e+00,3.401904e+01,4.038922e+01,1.697000e+02
7.137353e+05,8.260825e+00,1.303131e+04,1.508254e-01,9.348688e-01,9.351767e-01,7.084980e-04,4.166172e-08,3.801979e+01,4.000752e+00,3.401904e+01,4.038986e+01,1.697000e+02
7.137453e+05,8.260941e+00,1.304131e+04,1.509411e-01,9.348522e-01,9.351771e-01,7.089146e-04,4.165065e-08,3.801979e+01,4.000752e+00,3.401904e+01,4.039050e+01,1.697000e+02
7.137553e+05,8.261057e+00,1.305131e+04,1.510569e-01,9.348467e-01,9.351775e-01,7.093311e-04,4.163958e-08,3.802003e+01,4.000752e+00,3.401928e+01,4.039098e+01,1.697000e+02
7.137653e+05,8.261173e+00,1.306131e+04,1.511726e-01,9.348573e-01,9.351779e-01,7.097475e-04,4.162851e-08,3.802063e+01,4.000752e+00,3.401988e+01,4.039121e+01,1.697000e+02
7.137753e+05,8.261288e+00,1.307132e+04,1.512884e-01,9.348678e-01,9.351782e-01,7.101637e-04,4.161745e-08,3.802123e+01,4.000752e+00,3.402048e+01,4.039143e+01,1.697000e+02
7.137853e+05,8.261404e+00,1.308132e+04,1.514041e-01,9.348784e-01,9.351786e-01,7.105799e-04,4.160638e-08,3.802183e+01,4.000752e+00,3.402108e+01,4.039166e+01,1.697000e+02
7.137953e+05,8.261520e+00,1.309132e+04,1.515199e-01,9.348890e-01,9.351790e-01,7.109959e-04,4.159532e-08,3.802242e+01,4.000752e+00,3.402167e+01,4.039189e+01,1.697000e+02
7.138053e+05,8.261636e+00,1.310132e+04,1.516356e-01,9.348996e-01,9.351794e-01,7.114119e-04,4.158426e-08,3.802302e+01,4.000752e+00,3.402227e+01,4.039212e+01,1.697000e+02
7.138153e+05,8.261751e+00,1.311132e+04,1.517514e-01,9.349101e-01,9.351798e-01,7.118277e-04,4.157321e-08,3.802362e+01,4.000752e+00,3.402287e+01,4.039234e+01,1.697000e+02
7.138253e+05,8.261867e+00,1.312132e+04,1.518671e-01,9.349207e-01,9.351802e-01,7.122434e-04,4.156215e-08,3.802422e+01,4.000752e+00,3.402346e+01,4.039257e+01,1.697000e+02
7.138353e+05,8.261983e+00,1.313132e+04,1.519829e-01,9.349313e-01,9.351806e-01,7.126590e-04,4.155110e-08,3.802481e+01,4.000752e+00,3.402406e+01,4.039280e+01,1.697000e+02
7.138453e+05,8.262099e+00,1.314132e+04,1.520986e-01,9.349419e-01,9.351810e-01,7.130745e-04,4.154004e-08,3.802541e+01,4.000752e+00,3.402466e+01,4.039302e+01,1.697000e+02
7.138553e+05,8.262214e+00,1.315132e+04,1.522144e-01,9.349525e-01,9.351814e-01,7.134899e-04,4.152899e-08,3.802601e+01,4.000752e+00,3.402526e+01,4.039325e+01,1.697000e+02
7.138653e+05,8.262330e+00,1.316132e+04,1.523301e-01,9.349630e-01,9.351817e-01,7.139052e-04,4.151795e-08,3.802661e+01,4.000752e+00,3.402585e+01,4.039348e+01,1.697000e+02
7.138753e+05,8.262446e+00,1.317133e+04,1.524459e-01,9.349736e-01,9.351821e-01,7.143204e-04,4.150690e-08,3.802720e+01,4.000752e+00,3.402645e+01,4.039371e+01,1.697000e+02
7.138853e+05,8.262562e+00,1.318133e+04,1.525617e-01,9.349842e-01,9.351825e-01,7.147354e-04,4.149586e-08,3.802780e+01,4.000752e+00,3.402705e+01,4.039393e+01,1.697000e+02
7.138953e+05,8.262677e+00,1.319133e+04,1.526774e-01,9.349948e-01,9.351829e-01,7.151504e-04,4.148481e-08,3.802840e+01,4.000752e+00,3.402765e+01,4.039416e+01,1.697000e+02
7.139053e+05,8.262793e+00,1.320133e+04,1.527932e-01,9.350053e-01,9.351833e-01,7.155652e-04,4.147377e-08,3.802900e+01,4.000752e+00,3.402824e+01,4.039439e+01,1.697000e+02
7.139153e+05,8.262909e+00,1.321133e+04,1.529089e-01,9.350159e-01,9.351837e-01,7.159799e-04,4.146273e-08,3.802959e+01,4.000752e+00,3.402884e+01,4.039461e+01,1.697000e+02
7.139253e+05,8.263025e+00,1.322133e+04,1.530247e-01,9.350265e-01,9.351841e-01,7.163945e-04,4.145170e-08,3.803019e+01,4.000752e+00,3.402944e+01,4.039484e+01,1.697000e+02
7.139353e+05,8.263140e+00,1.323133e+04,1.531404e-01,9.350371e-01,9.351845e-01,7.168090e-04,4.144066e-08,3.803079e+01,4.000752e+00,3.403004e+01,4.039507e+01,1.697000e+02
7.139453e+05,8.263256e+00,1.324133e+04,1.532562e-01,9.350477e-01,9.351848e-01,7.172234e-04,4.142963e-08,3.803138e+01,4.000752e+00,3.403063e+01,4.039530e+01,1.697000e+02
7.139553e+05,8.263372e+00,1.325133e+04,1.533719e-01,9.350582e-01,9.351852e-01,7.176377e-04,4.141860e-08,3.803198e+01,4.000752e+00,3.403123e+01,4.039552e+01,1.697000e+02
7.139653e+05,8.263488e+00,1.326133e+04,1.534877e-01,9.350688e-01,9.351856e-01,7.180519e-04,4.140757e-08,3.803258e+01,4.000752e+00,3.403183e+01,4.039575e+01,1.697000e+02
7.139753e+05,8.263603e+00,1.327134e+04,1.536034e-01,9.350794e-01,9.351860e-01,7.184659e-04,4.139654e-08,3.803318e+01,4.000752e+00,3.403242e+01,4.039598e+01,1.697000e+02
7.139853e+05,8.263719e+00,1.328134e+04,1.537192e-01,9.350900e-01,9.351864e-01,7.188799e-04,4.138552e-08,3.803377e+01,4.000752e+00,3.403302e+01,4.039620e+01,1.697000e+02
7.139953e+05,8.263835e+00,1.329134e+04,1.538349e-01,9.351005e-01,9.351868e-01,7.192937e-04,4.137449e-08,3.803437e+01,4.000752e+00,3.403362e+01,4.039643e+01,1.697000e+02
7.140053e+05,8.263951e+00,1.330134e+04,1.539507e-01,9.351081e-01,9.351872e-01,7.197075e-04,4.136347e-08,3.803446e+01,4.000752e+00,3.403370e+01,4.039623e+01,1.697000e+02
7.140153e+05,8.264066e+00,1.331134e+04,1.540664e-01,9.351100e-01,9.351876e-01,7.201211e-04,4.135245e-08,3.803360e+01,4.000752e+00,3.403285e+01,4.039524e+01,1.697000e+02
7.140253e+05,8.264182e+00,1.332134e+04,1.541822e-01,9.351119e-01,9.351879e-01,7.205346e-04,4.134143e-08,3.803274e+01,4.000752e+00,3.403199e+01,4.039424e+01,1.697000e+02
7.140353e+05,8.264298e+00,1.333134e+04,1.542979e-01,9.351138e-01,9.351883e-01,7.209480e-04,4.133042e-08,3.803188e+01,4.000752e+00,3.403113e+01,4.039325e+01,1.697000e+02
7.140453e+05,8.264414e+00,1.334134e+04,1.544137e-01,9.351156e-01,9.351887e-01,7.213613e-04,4.131941e-08,3.803102e+01,4.000752e+00,3.403027e+01,4.039226e+01,1.697000e+02
7.140553e+05,8.264529e+00,1.335134e+04,1.545294e-01,9.351175e-01,9.351891e-01,7.217745e-04,4.130839e-08,3.803016e+01,4.000752e+00,3.402941e+01,4.039127e+01,1.697000e+02
7.140653e+05,8.264645e+00,1.336134e+04,1.546452e-01,9.351194e-01,9.351895e-01,7.221875e-04,4.129738e-08,3.802930e+01,4.000752e+00,3.402855e+01,4.039027e+01,1.697000e+02
7.140753e+05,8.264761e+00,1.337135e+04,1.547609e-01,9.351213e-01,9.351899e-01,7.226005e-04,4.128638e-08,3.802844e+01,4.000752e+00,3.402769e+01,4.038928e+01,1.697000e+02
7.140853e+05,8.264877e+00,1.338135e+04,1.548767e-01,9.351232e-01,9.351903e-01,7.230134e-04,4.127537e-08,3.802758e+01,4.000752e+00,3.402683e+01,4.038829e+01,1.697000e+02
7.140953e+05,8.264992e+00,1.339135e+04,1.549925e-01,9.351251e-01,9.351906e-01,7.234261e-04,4.126437e-08,3.802672e+01,4.000752e+00,3.402597e+01,4.038730e+01,1.697000e+02
7.141053e+05,8.265108e+00,1.340135e+04,1.551082e-01,9.351270e-01,9.351910e-01,7.238387e-04,4.125336e-08,3.802586e+01,4.000752e+00,3.402511e+01,4.038630e+01,1.697000e+02
7.141153e+05,8.265224e+00,1.341135e+04,1.552240e-01,9.351289e-01,9.351914e-01,7.242512e-04,4.124236e-08,3.802500e+01,4.000752e+00,3.402425e+01,4.038531e+01,1.697000e+02
7.141254e+05,8.265340e+00,1.342135e+04,1.553397e-01,9.351308e-01,9.351918e-01,7.246637e-04,4.123136e-08,3.802415e+01,4.000752e+00,3.402339e+01,4.038432e+01,1.697000e+02
7.141354e+05,8.265455e+00,1.343135e+04,1.554555e-01,9.351327e-01,9.351922e-01,7.250760e-04,4.122037e-08,3.802329e+01,4.000752e+00,3.402253e+01,4.038333e+01,1.697000e+02
7.141454e+05,8.265571e+00,1.344135e+04,1.555712e-01,9.351346e-01,9.351926e-01,7.254881e-04,4.120937e-08,3.802243e+01,4.000752e+00,3.402168e+01,4.038233e+01,1.697000e+02
7.141554e+05,8.265687e+00,1.345135e+04,1.556870e-01,9.351365e-01,9.351930e-01,7.259002e-04,4.119838e-08,3.802157e+01,4.000752e+00,3.402082e+01,4.038134e+01,1.697000e+02
7.141654e+05,8.265803e+00,1.346135e+04,1.558027e-01,9.351384e-01,9.351933e-01,7.263122e-04,4.118739e-08,3.802071e+01,4.000752e+00,3.401996e+01,4.038035e+01,1.697000e+02
7.141754e+05,8.265918e+00,1.347136e+04,1.559185e-01,9.351403e-01,9.351937e-01,7.267241e-04,4.117640e-08,3.801985e+01,4.000752e+00,3.401910e+01,4.037936e+01,1.697000e+02
7.141854e+05,8.266034e+00,1.348136e+04,1.560342e-01,9.351422e-01,9.351941e-01,7.271358e-04,4.116541e-08,3.801899e+01,4.000752e+00,3.401824e+01,4.037836e+01,1.697000e+02
7.141954e+05,8.266150e+00,1.349136e+04,1.561500e-01,9.351441e-01,9.351945e-01,7.275475e-04,4.115443e-08,3.801813e+01,4.000752e+00,3.401738e+01,4.037737e+01,1.697000e+02
7.142054e+05,8.266266e+00,1.350136e+04,1.562657e-01,9.351459e-01,9.351949e-01,7.279590e-04,4.114344e-08,3.801727e+01,4.000752e+00,3.401652e+01,4.037638e+01,1.697000e+02
7.142154e+05,8.266381e+00,1.351136e+04,1.563815e-01,9.351478e-01,9.351953e-01,7.283704e-04,4.113246e-08,3.801641e+01,4.000752e+00,3.401566e+01,4.037539e+01,1.697000e+02
7.142254e+05,8.266497e+00,1.352136e+04,1.564972e-01,9.351497e-01,9.351957e-01,7.287817e-04,4.112148e-08,3.801555e+01,4.000752e+00,3.401480e+01,4.037439e+01,1.697000e+02
7.142354e+05,8.266613e+00,1.353136e+04,1.566130e-01,9.351516e-01,9.351960e-01,7.291929e-04,4.111051e-08,3.801469e+01,4.000752e+00,3.401394e+01,4.037340e+01,1.697000e+02
7.142454e+05,8.266729e+00,1.354136e+04,1.567287e-01,9.351535e-01,9.351964e-01,7.296040e-04,4.109953e-08,3.801383e+01,4.000752e+00,3.401308e+01,4.037241e+01,1.697000e+02
7.142554e+05,8.266844e+00,1.355136e+04,1.568445e-01,9.351518e-01,9.351968e-01,7.300150e-04,4.108856e-08,3.801254e+01,4.000752e+00,3.401179e+01,4.037109e+01,1.696981e+02
7.142654e+05,8.266960e+00,1.356136e+04,1.569602e-01,9.351461e-01,9.351972e-01,7.304259e-04,4.107759e-08,3.801075e+01,4.000752e+00,3.401000e+01,4.036940e+01,1.696941e+02
7.142754e+05,8.267076e+00,1.357137e+04,1.570760e-01,9.351404e-01,9.351976e-01,7.308366e-04,4.106662e-08,3.800897e+01,4.000752e+00,3.400822e+01,4.036771e+01,1.696902e+02
7.142854e+05,8.267192e+00,1.358137e+04,1.571917e-01,9.351347e-01,9.351980e-01,7.312473e-04,4.105565e-08,3.800718e+01,4.000752e+00,3.400643e+01,4.036602e+01,1.696862e+02
7.142954e+05,8.267307e+00,1.359137e+04,1.573075e-01,9.351290e-01,9.351983e-01,7.316578e-04,4.104468e-08,3.800540e+01,4.000752e+00,3.400464e+01,4.036434e+01,1.696822e+02
7.143054e+05,8.267423e+00,1.360137e+04,1.574233e-01,9.351233e-01,9.351987e-01,7.320683e-04,4.103372e-08,3.800361e+01,4.000752e+00,3.400286e+01,4.036265e+01,1.696782e+02
7.143154e+05,8.267539e+00,1.361137e+04,1.575390e-01,9.351176e-01,9.351991e-01,7.324786e-04,4.102276e-08,3.800182e+01,4.000752e+00,3.400107e+01,4.036096e+01,1.696743e+02
7.143254e+05,8.267655e+00,1.362137e+04,1.576548e-01,9.351119e-01,9.351995e-01,7.328888e-04,4.101180e-08,3.800004e+01,4.000752e+00,3.399929e+01,4.035927e+01,1.696703e+02
7.143354e+05,8.267771e+00,1.363137e+04,1.577705e-01,9.351062e-01,9.351999e-01,7.332989e-04,4.100084e-08,3.799825e+01,4.000752e+00,3.399750e+01,4.035759e+01,1.696663e+02
7.143454e+05,8.267886e+00,1.364137e+04,1.578863e-01,9.351005e-01,9.352003e-01,7.337089e-04,4.098988e-08,3.799647e+01,4.000752e+00,3.399571e+01,4.035590e+01,1.696623e+02
7.143554e+05,8.268002e+00,1.365137e+04,1.580020e-01,9.350948e-01,9.352006e-01,7.341188e-04,4.097893e-08,3.799468e+01,4.000752e+00,3.399393e+01,4.035421e+01,1.696584e+02
7.143654e+05,8.268118e+00,1.366137e+04,1.581178e-01,9.350890e-01,9.352010e-01,7.345285e-04,4.096797e-08,3.799289e+01,4.000752e+00,3.399214e+01,4.035252e+01,1.696544e+02
7.143754e+05,8.268234e+00,1.367138e+04,1.582335e-01,9.350833e-01,9.352014e-01,7.349382e-04,4.095702e-08,3.799111e+01,4.000752e+00,3.399036e+01,4.035083e+01,1.696504e+02
7.143854e+05,8.268349e+00,1.368138e+04,1.583493e-01,9.350776e-01,9.352018e-01,7.353478e-04,4.094607e-08,3.798932e+01,4.000752e+00,3.398857e+01,4.034915e+01,1.696464e+02
7.143954e+05,8.268465e+00,1.369138e+04,1.584650e-01,9.350719e-01,9.352022e-01,7.357572e-04,4.093513e-08,3.798754e+01,4.000752e+00,3.398678e+01,4.034746e+01,1.696424e+02
7.144054e+05,8.268581e+00,1.370138e+04,1.585808e-01,9.350662e-01,9.352026e-01,7.361666e-04,4.092418e-08,3.798575e+01,4.000752e+00,3.398500e+01,4.034577e+01,1.696385e+02
7.144154e+05,8.268697e+00,1.371138e+04,1.586965e-01,9.350605e-01,9.352029e-01,7.365758e-04,4.091324e-08,3.798396e+01,4.000752e+00,3.398321e+01,4.034408e+01,1.696345e+02
7.144254e+05,8.268812e+00,1.372138e+04,1.588123e-01,9.350548e-01,9.352033e-01,7.369849e-04,4.090230e-08,3.798218e+01,4.000752e+00,3.398143e+01,4.034239e+01,1.696305e+02
7.144354e+05,8.268928e+00,1.373138e+04,1.589280e-01,9.350491e-01,9.352037e-01,7.373939e-04,4.089136e-08,3.798039e+01,4.000752e+00,3.397964e+01,4.034071e+01,1.696265e+02
7.144454e+05,8.269044e+00,1.374138e+04,1.590438e-01,9.350434e-01,9.352041e-01,7.378028e-04,4.088042e-08,3.797861e+01,4.000752e+00,3.397786e+01,4.033902e+01,1.696226e+02
7.144554e+05,8.269160e+00,1.375138e+04,1.591595e-01,9.350377e-01,9.352045e-01,7.382116e-04,4.086949e-08,3.797682e+01,4.000752e+00,3.397607e+01,4.033733e+01,1.696186e+02
7.144654e+05,8.269275e+00,1.376139e+04,1.592753e-01,9.350320e-01,9.352049e-01,7.386203e-04,4.085855e-08,3.797504e+01,4.000752e+00,3.397428e+01,4.033564e+01,1.696146e+02
7.144754e+05,8.269391e+00,1.377139e+04,1.593910e-01,9.350263e-01,9.352052e-01,7.390289e-04,4.084762e-08,3.797325e+01,4.000752e+00,3.397250e+01,4.033395e+01,1.696106e+02
7.144854e+05,8.269507e+00,1.378139e+04,1.595068e-01,9.350206e-01,9.352056e-01,7.394373e-04,4.083669e-08,3.797146e+01,4.000752e+00,3.397071e+01,4.033227e+01,1.696066e+02
7.144954e+05,8.269623e+00,1.379139e+04,1.596225e-01,9.350148e-01,9.352060e-01,7.398457e-04,4.082577e-08,3.796968e+01,4.000752e+00,3.396893e+01,4.033058e+01,1.696027e+02
7.145054e+05,8.269738e+00,1.380139e+04,1.597383e-01,9.350112e-01,9.352064e-01,7.402539e-04,4.081484e-08,3.796899e+01,4.000752e+00,3.396824e+01,4.032999e+01,1.696013e+02
7.145154e+05,8.269854e+00,1.381139e+04,1.598541e-01,9.350116e-01,9.352068e-01,7.406621e-04,4.080392e-08,3.797054e+01,4.000752e+00,3.396979e+01,4.033163e+01,1.696053e+02
7.145254e+05,8.269970e+00,1.382139e+04,1.599698e-01,9.350120e-01,9.352071e-01,7.410701e-04,4.079299e-08,3.797209e+01,4.000752e+00,3.397134e+01,4.033327e+01,1.696094e+02
7.145354e+05,8.270086e+00,1.383139e+04,1.600856e-01,9.350124e-01,9.352075e-01,7.414780e-04,4.078207e-08,3.797363e+01,4.000752e+00,3.397288e+01,4.033490e+01,1.696134e+02
7.145454e+05,8.270201e+00,1.384139e+04,1.602013e-01,9.350128e-01,9.352079e-01,7.418858e-04,4.077116e-08,3.797518e+01,4.000752e+00,3.397443e+01,4.033654e+01,1.696174e+02
7.145554e+05,8.270317e+00,1.385139e+04,1.603171e-01,9.350132e-01,9.352083e-01,7.422935e-04,4.076024e-08,3.797673e+01,4.000752e+00,3.397598e+01,4.033818e+01,1.696214e+02
7.145654e+05,8.270433e+00,1.386140e+04,1.604328e-01,9.350136e-01,9.352087e-01,7.427011e-04,4.074933e-08,3.797827e+01,4.000752e+00,3.397752e+01,4.033982e+01,1.696254e+02
7.145754e+05,8.270549e+00,1.387140e+04,1.605486e-01,9.350140e-01,9.352090e-01,7.431086e-04,4.073841e-08,3.797982e+01,4.000752e+00,3.397907e+01,4.034146e+01,1.696295e+02
7.145854e+05,8.270664e+00,1.388140e+04,1.606643e-01,9.350144e-01,9.352094e-01,7.435159e-04,4.072750e-08,3.798137e+01,4.000752e+00,3.398062e+01,4.034310e+01,1.696335e+02
7.145954e+05,8.270780e+00,1.389140e+04,1.607801e-01,9.350148e-01,9.352098e-01,7.439232e-04,4.071660e-08,3.798291e+01,4.000752e+00,3.398216e+01,4.034474e+01,1.696375e+02
7.146054e+05,8.270896e+00,1.390140e+04,1.608958e-01,9.350152e-01,9.352102e-01,7.443304e-04,4.070569e-08,3.798446e+01,4.000752e+00,3.398371e+01,4.034637e+01,1.696415e+02
7.146154e+05,8.271012e+00,1.391140e+04,1.610116e-01,9.350156e-01,9.352106e-01,7.447374e-04,4.069478e-08,3.798601e+01,4.000752e+00,3.398526e+01,4.034801e+01,1.696455e+02
7.146254e+05,8.271127e+00,1.392140e+04,1.611273e-01,9.350160e-01,9.352110e-01,7.451443e-04,4.068388e-08,3.798755e+01,4.000752e+00,3.398680e+01,4.034965e+01,1.696496e+02
7.146354e+05,8.271243e+00,1.393140e+04,1.612431e-01,9.350164e-01,9.352113e-01,7.455512e-04,4.067298e-08,3.798910e+01,4.000752e+00,3.398835e+01,4.035129e+01,1.696536e+02
7.146454e+05,8.271359e+00,1.394140e+04,1.613588e-01,9.350168e-01,9.352117e-01,7.459579e-04,4.066208e-08,3.799065e+01,4.000752e+00,3.398990e+01,4.035293e+01,1.696576e+02
7.146554e+05,8.271475e+00,1.395140e+04,1.614746e-01,9.350172e-01,9.352121e-01,7.463645e-04,4.065119e-08,3.799219e+01,4.000752e+00,3.399144e+01,4.035457e+01,1.696616e+02
7.146654e+05,8.271590e+00,1.396141e+04,1.615903e-01,9.350176e-01,9.352125e-01,7.467710e-04,4.064029e-08,3.799374e+01,4.000752e+00,3.399299e+01,4.035620e+01,1.696656e+02
7.146754e+05,8.271706e+00,1.397141e+04,1.617061e-01,9.350180e-01,9.352129e-01,7.471774e-04,4.062940e-08,3.799529e+01,4.000752e+00,3.399454e+01,4.035784e+01,1.696697e+02
7.146854e+05,8.271822e+00,1.398141e+04,1.618218e-01,9.350184e-01,9.352132e-01,7.475836e-04,4.061851e-08,3.799683e+01,4.000752e+00,3.399608e+01,4.035948e+01,1.696737e+02
7.146954e+05,8.271938e+00,1.399141e+04,1.619376e-01,9.350188e-01,9.352136e-01,7.479898e-04,4.060762e-08,3.799838e+01,4.000752e+00,3.399763e+01,4.036112e+01,1.696777e+02
7.147054e+05,8.272053e+00,1.400141e+04,1.620533e-01,9.350193e-01,9.352140e-01,7.483959e-04,4.059673e-08,3.799993e+01,4.000752e+00,3.399918e+01,4.036276e+01,1.696817e+02
7.147154e+05,8.272169e+00,1.401141e+04,1.621691e-01,9.350197e-01,9.352144e-01,7.488018e-04,4.058584e-08,3.800148e+01,4.000752e+00,3.400072e+01,4.036440e+01,1.696857e+02
7.147254e+05,8.272285e+00,1.402141e+04,1.622849e-01,9.350201e-01,9.352148e-01,7.492077e-04,4.057496e-08,3.800302e+01,4.000752e+00,3.400227e+01,4.036604e+01,1.696898e+02
7.147354e+05,8.272401e+00,1.403141e+04,1.624006e-01,9.350205e-01,9.352151e-01,7.496134e-04,4.056408e-08,3.800457e+01,4.000752e+00,3.400382e+01,4.036767e+01,1.696938e+02
7.147454e+05,8.272516e+00,1.404141e+04,1.625164e-01,9.350209e-01,9.352155e-01,7.500190e-04,4.055320e-08,3.800612e+01,4.000752e+00,3.400536e+01,4.036931e+01,1.696978e+02
7.147554e+05,8.272632e+00,1.405141e+04,1.626321e-01,9.350253e-01,9.352159e-01,7.504246e-04,4.054232e-08,3.800685e+01,4.000752e+00,3.400610e+01,4.036993e+01,1.696982e+02
7.147654e+05,8.272748e+00,1.406142e+04,1.627479e-01,9.350348e-01,9.352163e-01,7.508300e-04,4.053145e-08,3.800659e+01,4.000752e+00,3.400584e+01,4.036929e+01,1.696942e+02
7.147754e+05,8.272864e+00,1.407142e+04,1.628636e-01,9.350442e-01,9.352166e-01,7.512353e-04,4.052057e-08,3.800634e+01,4.000752e+00,3.400559e+01,4.036864e+01,1.696902e+02
7.147854e+05,8.272979e+00,1.408142e+04,1.629794e-01,9.350536e-01,9.352170e-01,7.516405e-04,4.050970e-08,3.800608e+01,4.000752e+00,3.400533e+01,4.036800e+01,1.696862e+02
7.147954e+05,8.273095e+00,1.409142e+04,1.630951e-01,9.350630e-01,9.352174e-01,7.520455e-04,4.049883e-08,3.800583e+01,4.000752e+00,3.400507e+01,4.036736e+01,1.696822e+02
7.148054e+05,8.273211e+00,1.410142e+04,1.632109e-01,9.350724e-01,9.352178e-01,7.524505e-04,4.048796e-08,3.800557e+01,4.000752e+00,3.400482e+01,4.036672e+01,1.696782e+02
7.148154e+05,8.273327e+00,1.411142e+04,1.633266e-01,9.350818e-01,9.352182e-01,7.528554e-04,4.047710e-08,3.800531e+01,4.000752e+00,3.400456e+01,4.036608e+01,1.696743e+02
7.148254e+05,8.273442e+00,1.412142e+04,1.634424e-01,9.350913e-01,9.352185e-01,7.532601e-04,4.046623e-08,3.800506e+01,4.000752e+00,3.400431e+01,4.036544e+01,1.696703e+02
7.148354e+05,8.273558e+00,1.413142e+04,1.635581e-01,9.351007e-01,9.352189e-01,7.536648e-04,4.045537e-08,3.800480e+01,4.000752e+00,3.400405e+01,4.036480e+01,1.696663e+02
