Repository: brandonlampe/CS_Data

# Repository for Crushed Salt Data
**Grant No: 456417**

This is a work in progress!

## Repository Content

### Directory Names
A uniform namining structure still in progress, but in general directories are named according to the following:
 - Names contain no spaces, a single underscore "_" will be used as a file name seperator.
 - Files are for the Crushed Salt Project (CSP); therefore, the first three charaters of each file are "CSP".
 - Folders are organized by which frame the test was performed on i.e., A2 or A3.
 - The fifth and sixth charaters of each file name will therefore be "A" followed by the frame number.

File: UNM_WP_HY_175_09/STAGE09/CREEP_FIT/175_09_STAGE09_CREEP_OUT.csv (part 8 of 34)
Analysis by Brandon Lampe, performed on: 2016/07/12 20:18:27
Experimental results below begin at: 2016/04/16 12:04:26
Duration (sec),Duration (day),Elapsed Time (sec),Elapsed Time (day),Interpolated Fractional Density,Fit to Fractional Density,Fit to Volume Strain,Fit to Volume Strain Rate (1/sec),Confining Pressure (MPa),Pore Pressure (MPa),Terzaghi Pressure (MPa),Solid Pressure (MPa),Temperature (C))
7.172057e+05,8.300991e+00,1.650166e+04,1.909914e-01,9.350959e-01,9.353058e-01,8.465460e-04,3.793574e-08,3.802320e+01,4.000752e+00,3.402245e+01,4.038467e+01,1.693000e+02
7.172157e+05,8.301107e+00,1.651166e+04,1.911072e-01,9.351011e-01,9.353061e-01,8.469254e-04,3.792534e-08,3.802431e+01,4.000752e+00,3.402355e+01,4.038565e+01,1.693000e+02
7.172257e+05,8.301223e+00,1.652166e+04,1.912229e-01,9.351064e-01,9.353065e-01,8.473046e-04,3.791495e-08,3.802541e+01,4.000752e+00,3.402466e+01,4.038662e+01,1.693000e+02
7.172357e+05,8.301339e+00,1.653166e+04,1.913387e-01,9.351117e-01,9.353069e-01,8.476837e-04,3.790455e-08,3.802652e+01,4.000752e+00,3.402577e+01,4.038760e+01,1.693000e+02
7.172457e+05,8.301454e+00,1.654166e+04,1.914545e-01,9.351169e-01,9.353072e-01,8.480628e-04,3.789416e-08,3.802762e+01,4.000752e+00,3.402687e+01,4.038858e+01,1.693000e+02
7.172557e+05,8.301570e+00,1.655167e+04,1.915702e-01,9.351213e-01,9.353076e-01,8.484417e-04,3.788377e-08,3.802787e+01,4.000633e+00,3.402723e+01,4.038868e+01,1.693014e+02
7.172657e+05,8.301686e+00,1.656167e+04,1.916860e-01,9.351240e-01,9.353079e-01,8.488205e-04,3.787338e-08,3.802649e+01,4.000292e+00,3.402620e+01,4.038712e+01,1.693054e+02
7.172757e+05,8.301802e+00,1.657167e+04,1.918017e-01,9.351267e-01,9.353083e-01,8.491992e-04,3.786299e-08,3.802512e+01,3.999951e+00,3.402517e+01,4.038557e+01,1.693094e+02
7.172857e+05,8.301917e+00,1.658167e+04,1.919175e-01,9.351295e-01,9.353086e-01,8.495779e-04,3.785260e-08,3.802374e+01,3.999610e+00,3.402413e+01,4.038402e+01,1.693135e+02
7.172957e+05,8.302033e+00,1.659167e+04,1.920332e-01,9.351322e-01,9.353090e-01,8.499564e-04,3.784222e-08,3.802237e+01,3.999268e+00,3.402310e+01,4.038247e+01,1.693175e+02
7.173057e+05,8.302149e+00,1.660167e+04,1.921490e-01,9.351349e-01,9.353093e-01,8.503348e-04,3.783184e-08,3.802099e+01,3.998927e+00,3.402207e+01,4.038091e+01,1.693215e+02
7.173157e+05,8.302265e+00,1.661167e+04,1.922647e-01,9.351376e-01,9.353097e-01,8.507131e-04,3.782146e-08,3.801962e+01,3.998586e+00,3.402103e+01,4.037936e+01,1.693255e+02
7.173257e+05,8.302380e+00,1.662167e+04,1.923805e-01,9.351403e-01,9.353100e-01,8.510913e-04,3.781108e-08,3.801824e+01,3.998245e+00,3.402000e+01,4.037781e+01,1.693295e+02
7.173357e+05,8.302496e+00,1.663167e+04,1.924962e-01,9.351430e-01,9.353104e-01,8.514694e-04,3.780071e-08,3.801687e+01,3.997903e+00,3.401897e+01,4.037626e+01,1.693335e+02
7.173457e+05,8.302612e+00,1.664167e+04,1.926120e-01,9.351458e-01,9.353107e-01,8.518474e-04,3.779033e-08,3.801549e+01,3.997562e+00,3.401793e+01,4.037471e+01,1.693376e+02
7.173557e+05,8.302728e+00,1.665168e+04,1.927277e-01,9.351485e-01,9.353111e-01,8.522253e-04,3.777996e-08,3.801412e+01,3.997221e+00,3.401690e+01,4.037315e+01,1.693416e+02
7.173657e+05,8.302843e+00,1.666168e+04,1.928435e-01,9.351512e-01,9.353115e-01,8.526030e-04,3.776959e-08,3.801274e+01,3.996880e+00,3.401586e+01,4.037160e+01,1.693456e+02
7.173757e+05,8.302959e+00,1.667168e+04,1.929592e-01,9.351539e-01,9.353118e-01,8.529807e-04,3.775923e-08,3.801137e+01,3.996539e+00,3.401483e+01,4.037005e+01,1.693496e+02
7.173857e+05,8.303075e+00,1.668168e+04,1.930750e-01,9.351566e-01,9.353122e-01,8.533583e-04,3.774886e-08,3.800999e+01,3.996197e+00,3.401380e+01,4.036850e+01,1.693536e+02
7.173957e+05,8.303191e+00,1.669168e+04,1.931907e-01,9.351593e-01,9.353125e-01,8.537358e-04,3.773850e-08,3.800862e+01,3.995856e+00,3.401276e+01,4.036694e+01,1.693577e+02
7.174057e+05,8.303306e+00,1.670168e+04,1.933065e-01,9.351621e-01,9.353129e-01,8.541132e-04,3.772813e-08,3.800724e+01,3.995515e+00,3.401173e+01,4.036539e+01,1.693617e+02
7.174157e+05,8.303422e+00,1.671168e+04,1.934222e-01,9.351648e-01,9.353132e-01,8.544904e-04,3.771777e-08,3.800587e+01,3.995174e+00,3.401070e+01,4.036384e+01,1.693657e+02
7.174257e+05,8.303538e+00,1.672168e+04,1.935380e-01,9.351675e-01,9.353136e-01,8.548676e-04,3.770742e-08,3.800450e+01,3.994833e+00,3.400966e+01,4.036229e+01,1.693697e+02
7.174357e+05,8.303654e+00,1.673168e+04,1.936537e-01,9.351702e-01,9.353139e-01,8.552446e-04,3.769706e-08,3.800312e+01,3.994491e+00,3.400863e+01,4.036074e+01,1.693737e+02
7.174457e+05,8.303770e+00,1.674168e+04,1.937695e-01,9.351729e-01,9.353143e-01,8.556216e-04,3.768671e-08,3.800175e+01,3.994150e+00,3.400760e+01,4.035918e+01,1.693778e+02
7.174557e+05,8.303885e+00,1.675169e+04,1.938853e-01,9.351757e-01,9.353146e-01,8.559985e-04,3.767636e-08,3.800037e+01,3.993809e+00,3.400656e+01,4.035763e+01,1.693818e+02
7.174657e+05,8.304001e+00,1.676169e+04,1.940010e-01,9.351784e-01,9.353150e-01,8.563752e-04,3.766601e-08,3.799900e+01,3.993468e+00,3.400553e+01,4.035608e+01,1.693858e+02
7.174757e+05,8.304117e+00,1.677169e+04,1.941168e-01,9.351811e-01,9.353153e-01,8.567519e-04,3.765566e-08,3.799762e+01,3.993126e+00,3.400449e+01,4.035453e+01,1.693898e+02
7.174857e+05,8.304233e+00,1.678169e+04,1.942325e-01,9.351838e-01,9.353157e-01,8.571284e-04,3.764531e-08,3.799625e+01,3.992785e+00,3.400346e+01,4.035298e+01,1.693938e+02
7.174957e+05,8.304348e+00,1.679169e+04,1.943483e-01,9.351865e-01,9.353160e-01,8.575048e-04,3.763497e-08,3.799487e+01,3.992444e+00,3.400243e+01,4.035142e+01,1.693979e+02
7.175057e+05,8.304464e+00,1.680169e+04,1.944640e-01,9.351873e-01,9.353164e-01,8.578812e-04,3.762463e-08,3.799438e+01,3.992420e+00,3.400196e+01,4.035086e+01,1.694019e+02
7.175157e+05,8.304580e+00,1.681169e+04,1.945798e-01,9.351860e-01,9.353167e-01,8.582574e-04,3.761428e-08,3.799489e+01,3.992759e+00,3.400213e+01,4.035144e+01,1.694059e+02
7.175257e+05,8.304696e+00,1.682169e+04,1.946955e-01,9.351846e-01,9.353171e-01,8.586335e-04,3.760395e-08,3.799540e+01,3.993098e+00,3.400230e+01,4.035202e+01,1.694098e+02
7.175357e+05,8.304811e+00,1.683169e+04,1.948113e-01,9.351832e-01,9.353174e-01,8.590096e-04,3.759361e-08,3.799591e+01,3.993437e+00,3.400248e+01,4.035260e+01,1.694138e+02
7.175457e+05,8.304927e+00,1.684170e+04,1.949270e-01,9.351819e-01,9.353178e-01,8.593855e-04,3.758328e-08,3.799642e+01,3.993776e+00,3.400265e+01,4.035317e+01,1.694178e+02
7.175557e+05,8.305043e+00,1.685170e+04,1.950428e-01,9.351805e-01,9.353182e-01,8.597613e-04,3.757294e-08,3.799694e+01,3.994115e+00,3.400282e+01,4.035375e+01,1.694218e+02
7.175657e+05,8.305159e+00,1.686170e+04,1.951585e-01,9.351792e-01,9.353185e-01,8.601370e-04,3.756261e-08,3.799745e+01,3.994453e+00,3.400300e+01,4.035433e+01,1.694258e+02
7.175757e+05,8.305274e+00,1.687170e+04,1.952743e-01,9.351778e-01,9.353189e-01,8.605126e-04,3.755229e-08,3.799796e+01,3.994792e+00,3.400317e+01,4.035490e+01,1.694298e+02
7.175857e+05,8.305390e+00,1.688170e+04,1.953900e-01,9.351764e-01,9.353192e-01,8.608881e-04,3.754196e-08,3.799847e+01,3.995131e+00,3.400334e+01,4.035548e+01,1.694338e+02
7.175957e+05,8.305506e+00,1.689170e+04,1.955058e-01,9.351751e-01,9.353196e-01,8.612635e-04,3.753164e-08,3.799898e+01,3.995470e+00,3.400351e+01,4.035606e+01,1.694378e+02
7.176057e+05,8.305622e+00,1.690170e+04,1.956215e-01,9.351737e-01,9.353199e-01,8.616388e-04,3.752131e-08,3.799950e+01,3.995809e+00,3.400369e+01,4.035663e+01,1.694418e+02
7.176157e+05,8.305737e+00,1.691170e+04,1.957373e-01,9.351723e-01,9.353203e-01,8.620140e-04,3.751099e-08,3.800001e+01,3.996148e+00,3.400386e+01,4.035721e+01,1.694458e+02
7.176257e+05,8.305853e+00,1.692170e+04,1.958530e-01,9.351710e-01,9.353206e-01,8.623891e-04,3.750067e-08,3.800052e+01,3.996487e+00,3.400403e+01,4.035779e+01,1.694498e+02
7.176357e+05,8.305969e+00,1.693170e+04,1.959688e-01,9.351696e-01,9.353210e-01,8.627641e-04,3.749036e-08,3.800103e+01,3.996825e+00,3.400421e+01,4.035837e+01,1.694538e+02
7.176457e+05,8.306085e+00,1.694171e+04,1.960845e-01,9.351682e-01,9.353213e-01,8.631390e-04,3.748004e-08,3.800154e+01,3.997164e+00,3.400438e+01,4.035894e+01,1.694577e+02
7.176557e+05,8.306200e+00,1.695171e+04,1.962003e-01,9.351669e-01,9.353217e-01,8.635138e-04,3.746973e-08,3.800206e+01,3.997503e+00,3.400455e+01,4.035952e+01,1.694617e+02
7.176657e+05,8.306316e+00,1.696171e+04,1.963161e-01,9.351655e-01,9.353220e-01,8.638885e-04,3.745942e-08,3.800257e+01,3.997842e+00,3.400473e+01,4.036010e+01,1.694657e+02
7.176757e+05,8.306432e+00,1.697171e+04,1.964318e-01,9.351642e-01,9.353224e-01,8.642631e-04,3.744911e-08,3.800308e+01,3.998181e+00,3.400490e+01,4.036067e+01,1.694697e+02
7.176857e+05,8.306548e+00,1.698171e+04,1.965476e-01,9.351628e-01,9.353227e-01,8.646375e-04,3.743880e-08,3.800359e+01,3.998520e+00,3.400507e+01,4.036125e+01,1.694737e+02
7.176957e+05,8.306663e+00,1.699171e+04,1.966633e-01,9.351614e-01,9.353231e-01,8.650119e-04,3.742850e-08,3.800411e+01,3.998859e+00,3.400525e+01,4.036183e+01,1.694777e+02
7.177057e+05,8.306779e+00,1.700171e+04,1.967791e-01,9.351601e-01,9.353234e-01,8.653862e-04,3.741820e-08,3.800462e+01,3.999197e+00,3.400542e+01,4.036241e+01,1.694817e+02
7.177157e+05,8.306895e+00,1.701171e+04,1.968948e-01,9.351587e-01,9.353238e-01,8.657604e-04,3.740790e-08,3.800513e+01,3.999536e+00,3.400559e+01,4.036298e+01,1.694857e+02
7.177257e+05,8.307011e+00,1.702171e+04,1.970106e-01,9.351573e-01,9.353241e-01,8.661344e-04,3.739760e-08,3.800564e+01,3.999875e+00,3.400577e+01,4.036356e+01,1.694897e+02
7.177357e+05,8.307126e+00,1.703171e+04,1.971263e-01,9.351560e-01,9.353245e-01,8.665084e-04,3.738730e-08,3.800615e+01,4.000214e+00,3.400594e+01,4.036414e+01,1.694937e+02
7.177457e+05,8.307242e+00,1.704172e+04,1.972421e-01,9.351546e-01,9.353248e-01,8.668822e-04,3.737701e-08,3.800667e+01,4.000553e+00,3.400611e+01,4.036471e+01,1.694977e+02
7.177557e+05,8.307358e+00,1.705172e+04,1.973578e-01,9.351584e-01,9.353252e-01,8.672560e-04,3.736671e-08,3.800697e+01,4.000752e+00,3.400621e+01,4.036487e+01,1.695016e+02
7.177657e+05,8.307474e+00,1.706172e+04,1.974736e-01,9.351695e-01,9.353255e-01,8.676297e-04,3.735642e-08,3.800697e+01,4.000752e+00,3.400621e+01,4.036444e+01,1.695056e+02
7.177757e+05,8.307589e+00,1.707172e+04,1.975893e-01,9.351807e-01,9.353259e-01,8.680032e-04,3.734613e-08,3.800697e+01,4.000752e+00,3.400621e+01,4.036401e+01,1.695096e+02
7.177857e+05,8.307705e+00,1.708172e+04,1.977051e-01,9.351918e-01,9.353262e-01,8.683767e-04,3.733585e-08,3.800697e+01,4.000752e+00,3.400621e+01,4.036358e+01,1.695136e+02
7.177957e+05,8.307821e+00,1.709172e+04,1.978208e-01,9.352029e-01,9.353266e-01,8.687500e-04,3.732556e-08,3.800697e+01,4.000752e+00,3.400621e+01,4.036314e+01,1.695176e+02
7.178057e+05,8.307937e+00,1.710172e+04,1.979366e-01,9.352140e-01,9.353269e-01,8.691232e-04,3.731528e-08,3.800697e+01,4.000752e+00,3.400621e+01,4.036271e+01,1.695216e+02
7.178157e+05,8.308052e+00,1.711172e+04,1.980523e-01,9.352252e-01,9.353273e-01,8.694964e-04,3.730500e-08,3.800697e+01,4.000752e+00,3.400621e+01,4.036228e+01,1.695256e+02
7.178257e+05,8.308168e+00,1.712172e+04,1.981681e-01,9.352363e-01,9.353276e-01,8.698694e-04,3.729472e-08,3.800697e+01,4.000752e+00,3.400621e+01,4.036184e+01,1.695296e+02
7.178357e+05,8.308284e+00,1.713172e+04,1.982838e-01,9.352474e-01,9.353280e-01,8.702423e-04,3.728444e-08,3.800697e+01,4.000752e+00,3.400621e+01,4.036141e+01,1.695336e+02
7.178457e+05,8.308400e+00,1.714173e+04,1.983996e-01,9.352586e-01,9.353283e-01,8.706152e-04,3.727417e-08,3.800697e+01,4.000752e+00,3.400621e+01,4.036098e+01,1.695376e+02
7.178557e+05,8.308515e+00,1.715173e+04,1.985153e-01,9.352697e-01,9.353287e-01,8.709879e-04,3.726389e-08,3.800697e+01,4.000752e+00,3.400621e+01,4.036055e+01,1.695416e+02
7.178657e+05,8.308631e+00,1.716173e+04,1.986311e-01,9.352808e-01,9.353290e-01,8.713605e-04,3.725362e-08,3.800697e+01,4.000752e+00,3.400621e+01,4.036011e+01,1.695456e+02
7.178757e+05,8.308747e+00,1.717173e+04,1.987469e-01,9.352919e-01,9.353293e-01,8.717331e-04,3.724335e-08,3.800697e+01,4.000752e+00,3.400621e+01,4.035968e+01,1.695495e+02
7.178857e+05,8.308863e+00,1.718173e+04,1.988626e-01,9.353031e-01,9.353297e-01,8.721055e-04,3.723308e-08,3.800697e+01,4.000752e+00,3.400621e+01,4.035925e+01,1.695535e+02
7.178957e+05,8.308978e+00,1.719173e+04,1.989784e-01,9.353142e-01,9.353300e-01,8.724778e-04,3.722282e-08,3.800697e+01,4.000752e+00,3.400621e+01,4.035882e+01,1.695575e+02
7.179057e+05,8.309094e+00,1.720173e+04,1.990941e-01,9.353253e-01,9.353304e-01,8.728500e-04,3.721256e-08,3.800697e+01,4.000752e+00,3.400621e+01,4.035838e+01,1.695615e+02
7.179157e+05,8.309210e+00,1.721173e+04,1.992099e-01,9.353365e-01,9.353307e-01,8.732221e-04,3.720229e-08,3.800697e+01,4.000752e+00,3.400621e+01,4.035795e+01,1.695655e+02
7.179257e+05,8.309326e+00,1.722173e+04,1.993256e-01,9.353476e-01,9.353311e-01,8.735941e-04,3.719204e-08,3.800697e+01,4.000752e+00,3.400621e+01,4.035752e+01,1.695695e+02
7.179357e+05,8.309441e+00,1.723173e+04,1.994414e-01,9.353587e-01,9.353314e-01,8.739660e-04,3.718178e-08,3.800697e+01,4.000752e+00,3.400621e+01,4.035709e+01,1.695735e+02
7.179457e+05,8.309557e+00,1.724174e+04,1.995571e-01,9.353698e-01,9.353318e-01,8.743378e-04,3.717152e-08,3.800697e+01,4.000752e+00,3.400621e+01,4.035665e+01,1.695775e+02
7.179557e+05,8.309673e+00,1.725174e+04,1.996729e-01,9.353810e-01,9.353321e-01,8.747095e-04,3.716127e-08,3.800697e+01,4.000752e+00,3.400621e+01,4.035622e+01,1.695815e+02
7.179657e+05,8.309789e+00,1.726174e+04,1.997886e-01,9.353921e-01,9.353325e-01,8.750811e-04,3.715102e-08,3.800697e+01,4.000752e+00,3.400621e+01,4.035579e+01,1.695855e+02
7.179757e+05,8.309904e+00,1.727174e+04,1.999044e-01,9.354032e-01,9.353328e-01,8.754526e-04,3.714077e-08,3.800697e+01,4.000752e+00,3.400621e+01,4.035536e+01,1.695895e+02
7.179857e+05,8.310020e+00,1.728174e+04,2.000201e-01,9.354144e-01,9.353332e-01,8.758240e-04,3.713052e-08,3.800697e+01,4.000752e+00,3.400621e+01,4.035492e+01,1.695935e+02
7.179957e+05,8.310136e+00,1.729174e+04,2.001359e-01,9.354255e-01,9.353335e-01,8.761953e-04,3.712027e-08,3.800697e+01,4.000752e+00,3.400621e+01,4.035449e+01,1.695974e+02
7.180057e+05,8.310252e+00,1.730174e+04,2.002516e-01,9.354305e-01,9.353339e-01,8.765665e-04,3.711003e-08,3.800715e+01,4.000752e+00,3.400640e+01,4.035449e+01,1.695986e+02
7.180157e+05,8.310367e+00,1.731174e+04,2.003674e-01,9.354247e-01,9.353342e-01,8.769376e-04,3.709979e-08,3.800766e+01,4.000752e+00,3.400691e+01,4.035527e+01,1.695946e+02
7.180257e+05,8.310483e+00,1.732174e+04,2.004831e-01,9.354188e-01,9.353346e-01,8.773086e-04,3.708955e-08,3.800818e+01,4.000752e+00,3.400743e+01,4.035604e+01,1.695905e+02
7.180357e+05,8.310599e+00,1.733174e+04,2.005989e-01,9.354130e-01,9.353349e-01,8.776795e-04,3.707931e-08,3.800869e+01,4.000752e+00,3.400794e+01,4.035682e+01,1.695865e+02
7.180457e+05,8.310715e+00,1.734175e+04,2.007146e-01,9.354072e-01,9.353353e-01,8.780502e-04,3.706908e-08,3.800921e+01,4.000752e+00,3.400845e+01,4.035760e+01,1.695825e+02
7.180557e+05,8.310830e+00,1.735175e+04,2.008304e-01,9.354013e-01,9.353356e-01,8.784209e-04,3.705884e-08,3.800972e+01,4.000752e+00,3.400897e+01,4.035837e+01,1.695785e+02
7.180657e+05,8.310946e+00,1.736175e+04,2.009461e-01,9.353955e-01,9.353359e-01,8.787915e-04,3.704861e-08,3.801023e+01,4.000752e+00,3.400948e+01,4.035915e+01,1.695745e+02
7.180757e+05,8.311062e+00,1.737175e+04,2.010619e-01,9.353897e-01,9.353363e-01,8.791620e-04,3.703838e-08,3.801075e+01,4.000752e+00,3.401000e+01,4.035993e+01,1.695705e+02
7.180857e+05,8.311178e+00,1.738175e+04,2.011777e-01,9.353838e-01,9.353366e-01,8.795323e-04,3.702815e-08,3.801126e+01,4.000752e+00,3.401051e+01,4.036070e+01,1.695665e+02
7.180958e+05,8.311293e+00,1.739175e+04,2.012934e-01,9.353780e-01,9.353370e-01,8.799026e-04,3.701793e-08,3.801177e+01,4.000752e+00,3.401102e+01,4.036148e+01,1.695625e+02
7.181058e+05,8.311409e+00,1.740175e+04,2.014092e-01,9.353722e-01,9.353373e-01,8.802728e-04,3.700770e-08,3.801229e+01,4.000752e+00,3.401154e+01,4.036225e+01,1.695585e+02
7.181158e+05,8.311525e+00,1.741175e+04,2.015249e-01,9.353663e-01,9.353377e-01,8.806428e-04,3.699748e-08,3.801280e+01,4.000752e+00,3.401205e+01,4.036303e+01,1.695545e+02
7.181258e+05,8.311641e+00,1.742175e+04,2.016407e-01,9.353605e-01,9.353380e-01,8.810128e-04,3.698726e-08,3.801332e+01,4.000752e+00,3.401256e+01,4.036381e+01,1.695505e+02
7.181358e+05,8.311756e+00,1.743175e+04,2.017564e-01,9.353546e-01,9.353384e-01,8.813826e-04,3.697704e-08,3.801383e+01,4.000752e+00,3.401308e+01,4.036458e+01,1.695465e+02
7.181458e+05,8.311872e+00,1.744176e+04,2.018722e-01,9.353488e-01,9.353387e-01,8.817524e-04,3.696683e-08,3.801434e+01,4.000752e+00,3.401359e+01,4.036536e+01,1.695425e+02
7.181558e+05,8.311988e+00,1.745176e+04,2.019879e-01,9.353430e-01,9.353391e-01,8.821221e-04,3.695661e-08,3.801486e+01,4.000752e+00,3.401411e+01,4.036613e+01,1.695385e+02
7.181658e+05,8.312104e+00,1.746176e+04,2.021037e-01,9.353371e-01,9.353394e-01,8.824916e-04,3.694640e-08,3.801537e+01,4.000752e+00,3.401462e+01,4.036691e+01,1.695345e+02
7.181758e+05,8.312219e+00,1.747176e+04,2.022194e-01,9.353313e-01,9.353398e-01,8.828611e-04,3.693619e-08,3.801588e+01,4.000752e+00,3.401513e+01,4.036769e+01,1.695305e+02
7.181858e+05,8.312335e+00,1.748176e+04,2.023352e-01,9.353255e-01,9.353401e-01,8.832304e-04,3.692598e-08,3.801640e+01,4.000752e+00,3.401565e+01,4.036846e+01,1.695265e+02
7.181958e+05,8.312451e+00,1.749176e+04,2.024509e-01,9.353196e-01,9.353404e-01,8.835997e-04,3.691578e-08,3.801691e+01,4.000752e+00,3.401616e+01,4.036924e+01,1.695225e+02
7.182058e+05,8.312567e+00,1.750176e+04,2.025667e-01,9.353138e-01,9.353408e-01,8.839688e-04,3.690557e-08,3.801743e+01,4.000752e+00,3.401667e+01,4.037002e+01,1.695185e+02
7.182158e+05,8.312682e+00,1.751176e+04,2.026824e-01,9.353080e-01,9.353411e-01,8.843378e-04,3.689537e-08,3.801794e+01,4.000752e+00,3.401719e+01,4.037079e+01,1.695144e+02
7.182258e+05,8.312798e+00,1.752176e+04,2.027982e-01,9.353021e-01,9.353415e-01,8.847068e-04,3.688517e-08,3.801845e+01,4.000752e+00,3.401770e+01,4.037157e+01,1.695104e+02
7.182358e+05,8.312914e+00,1.753176e+04,2.029139e-01,9.352963e-01,9.353418e-01,8.850756e-04,3.687497e-08,3.801897e+01,4.000752e+00,3.401822e+01,4.037234e+01,1.695064e+02
7.182458e+05,8.313030e+00,1.754177e+04,2.030297e-01,9.352904e-01,9.353422e-01,8.854444e-04,3.686478e-08,3.801948e+01,4.000752e+00,3.401873e+01,4.037312e+01,1.695024e+02
7.182558e+05,8.313145e+00,1.755177e+04,2.031454e-01,9.352853e-01,9.353425e-01,8.858130e-04,3.685458e-08,3.801959e+01,4.000752e+00,3.401884e+01,4.037344e+01,1.694984e+02
7.182658e+05,8.313261e+00,1.756177e+04,2.032612e-01,9.352813e-01,9.353429e-01,8.861815e-04,3.684439e-08,3.801908e+01,4.000752e+00,3.401833e+01,4.037304e+01,1.694944e+02
7.182758e+05,8.313377e+00,1.757177e+04,2.033770e-01,9.352773e-01,9.353432e-01,8.865500e-04,3.683420e-08,3.801856e+01,4.000752e+00,3.401781e+01,4.037265e+01,1.694904e+02
7.182858e+05,8.313493e+00,1.758177e+04,2.034927e-01,9.352734e-01,9.353436e-01,8.869183e-04,3.682401e-08,3.801805e+01,4.000752e+00,3.401730e+01,4.037226e+01,1.694864e+02
7.182958e+05,8.313608e+00,1.759177e+04,2.036085e-01,9.352694e-01,9.353439e-01,8.872865e-04,3.681382e-08,3.801754e+01,4.000752e+00,3.401678e+01,4.037186e+01,1.694824e+02
7.183058e+05,8.313724e+00,1.760177e+04,2.037242e-01,9.352654e-01,9.353442e-01,8.876546e-04,3.680364e-08,3.801702e+01,4.000752e+00,3.401627e+01,4.037147e+01,1.694784e+02
7.183158e+05,8.313840e+00,1.761177e+04,2.038400e-01,9.352614e-01,9.353446e-01,8.880227e-04,3.679346e-08,3.801651e+01,4.000752e+00,3.401576e+01,4.037107e+01,1.694744e+02
7.183258e+05,8.313956e+00,1.762177e+04,2.039557e-01,9.352574e-01,9.353449e-01,8.883906e-04,3.678328e-08,3.801599e+01,4.000752e+00,3.401524e+01,4.037068e+01,1.694704e+02
7.183358e+05,8.314071e+00,1.763177e+04,2.040715e-01,9.352534e-01,9.353453e-01,8.887584e-04,3.677310e-08,3.801548e+01,4.000752e+00,3.401473e+01,4.037028e+01,1.694664e+02
7.183458e+05,8.314187e+00,1.764178e+04,2.041872e-01,9.352494e-01,9.353456e-01,8.891261e-04,3.676292e-08,3.801497e+01,4.000752e+00,3.401422e+01,4.036989e+01,1.694624e+02
7.183558e+05,8.314303e+00,1.765178e+04,2.043030e-01,9.352454e-01,9.353460e-01,8.894937e-04,3.675275e-08,3.801445e+01,4.000752e+00,3.401370e+01,4.036950e+01,1.694584e+02
7.183658e+05,8.314419e+00,1.766178e+04,2.044187e-01,9.352414e-01,9.353463e-01,8.898612e-04,3.674257e-08,3.801394e+01,4.000752e+00,3.401319e+01,4.036910e+01,1.694544e+02
7.183758e+05,8.314534e+00,1.767178e+04,2.045345e-01,9.352374e-01,9.353466e-01,8.902286e-04,3.673240e-08,3.801343e+01,4.000752e+00,3.401267e+01,4.036871e+01,1.694504e+02
7.183858e+05,8.314650e+00,1.768178e+04,2.046502e-01,9.352334e-01,9.353470e-01,8.905960e-04,3.672224e-08,3.801291e+01,4.000752e+00,3.401216e+01,4.036831e+01,1.694464e+02
7.183958e+05,8.314766e+00,1.769178e+04,2.047660e-01,9.352295e-01,9.353473e-01,8.909632e-04,3.671207e-08,3.801240e+01,4.000752e+00,3.401165e+01,4.036792e+01,1.694424e+02
7.184058e+05,8.314882e+00,1.770178e+04,2.048817e-01,9.352255e-01,9.353477e-01,8.913303e-04,3.670190e-08,3.801188e+01,4.000752e+00,3.401113e+01,4.036753e+01,1.694383e+02
7.184158e+05,8.314997e+00,1.771178e+04,2.049975e-01,9.352215e-01,9.353480e-01,8.916973e-04,3.669174e-08,3.801137e+01,4.000752e+00,3.401062e+01,4.036713e+01,1.694343e+02
7.184258e+05,8.315113e+00,1.772178e+04,2.051132e-01,9.352175e-01,9.353484e-01,8.920642e-04,3.668158e-08,3.801086e+01,4.000752e+00,3.401011e+01,4.036674e+01,1.694303e+02
7.184358e+05,8.315229e+00,1.773178e+04,2.052290e-01,9.352135e-01,9.353487e-01,8.924310e-04,3.667142e-08,3.801034e+01,4.000752e+00,3.400959e+01,4.036634e+01,1.694263e+02
7.184458e+05,8.315345e+00,1.774179e+04,2.053447e-01,9.352095e-01,9.353491e-01,8.927977e-04,3.666126e-08,3.800983e+01,4.000752e+00,3.400908e+01,4.036595e+01,1.694223e+02
7.184558e+05,8.315460e+00,1.775179e+04,2.054605e-01,9.352055e-01,9.353494e-01,8.931643e-04,3.665111e-08,3.800932e+01,4.000752e+00,3.400856e+01,4.036555e+01,1.694183e+02
7.184658e+05,8.315576e+00,1.776179e+04,2.055762e-01,9.352015e-01,9.353497e-01,8.935308e-04,3.664096e-08,3.800880e+01,4.000752e+00,3.400805e+01,4.036516e+01,1.694143e+02
7.184758e+05,8.315692e+00,1.777179e+04,2.056920e-01,9.351975e-01,9.353501e-01,8.938972e-04,3.663081e-08,3.800829e+01,4.000752e+00,3.400754e+01,4.036477e+01,1.694103e+02
7.184858e+05,8.315808e+00,1.778179e+04,2.058078e-01,9.351935e-01,9.353504e-01,8.942635e-04,3.662066e-08,3.800777e+01,4.000752e+00,3.400702e+01,4.036437e+01,1.694063e+02
7.184958e+05,8.315924e+00,1.779179e+04,2.059235e-01,9.351895e-01,9.353508e-01,8.946297e-04,3.661051e-08,3.800726e+01,4.000752e+00,3.400651e+01,4.036398e+01,1.694023e+02
7.185058e+05,8.316039e+00,1.780179e+04,2.060393e-01,9.351850e-01,9.353511e-01,8.949958e-04,3.660037e-08,3.800686e+01,4.000752e+00,3.400610e+01,4.036372e+01,1.694000e+02
7.185158e+05,8.316155e+00,1.781179e+04,2.061550e-01,9.351797e-01,9.353514e-01,8.953617e-04,3.659022e-08,3.800660e+01,4.000752e+00,3.400585e+01,4.036365e+01,1.694000e+02
7.185258e+05,8.316271e+00,1.782179e+04,2.062708e-01,9.351744e-01,9.353518e-01,8.957276e-04,3.658008e-08,3.800634e+01,4.000752e+00,3.400559e+01,4.036359e+01,1.694000e+02
7.185358e+05,8.316387e+00,1.783179e+04,2.063865e-01,9.351691e-01,9.353521e-01,8.960934e-04,3.656994e-08,3.800609e+01,4.000752e+00,3.400533e+01,4.036352e+01,1.694000e+02
7.185458e+05,8.316502e+00,1.784180e+04,2.065023e-01,9.351638e-01,9.353525e-01,8.964591e-04,3.655981e-08,3.800583e+01,4.000752e+00,3.400508e+01,4.036345e+01,1.694000e+02
7.185558e+05,8.316618e+00,1.785180e+04,2.066180e-01,9.351585e-01,9.353528e-01,8.968247e-04,3.654967e-08,3.800557e+01,4.000752e+00,3.400482e+01,4.036338e+01,1.694000e+02
7.185658e+05,8.316734e+00,1.786180e+04,2.067338e-01,9.351532e-01,9.353532e-01,8.971902e-04,3.653954e-08,3.800531e+01,4.000752e+00,3.400456e+01,4.036331e+01,1.694000e+02
7.185758e+05,8.316850e+00,1.787180e+04,2.068495e-01,9.351479e-01,9.353535e-01,8.975556e-04,3.652941e-08,3.800506e+01,4.000752e+00,3.400431e+01,4.036324e+01,1.694000e+02
7.185858e+05,8.316965e+00,1.788180e+04,2.069653e-01,9.351426e-01,9.353538e-01,8.979208e-04,3.651928e-08,3.800480e+01,4.000752e+00,3.400405e+01,4.036317e+01,1.694000e+02
7.185958e+05,8.317081e+00,1.789180e+04,2.070810e-01,9.351373e-01,9.353542e-01,8.982860e-04,3.650915e-08,3.800454e+01,4.000752e+00,3.400379e+01,4.036311e+01,1.694000e+02
7.186058e+05,8.317197e+00,1.790180e+04,2.071968e-01,9.351320e-01,9.353545e-01,8.986511e-04,3.649902e-08,3.800429e+01,4.000752e+00,3.400354e+01,4.036304e+01,1.694000e+02
7.186158e+05,8.317313e+00,1.791180e+04,2.073125e-01,9.351267e-01,9.353549e-01,8.990161e-04,3.648890e-08,3.800403e+01,4.000752e+00,3.400328e+01,4.036297e+01,1.694000e+02
7.186258e+05,8.317428e+00,1.792180e+04,2.074283e-01,9.351214e-01,9.353552e-01,8.993809e-04,3.647878e-08,3.800377e+01,4.000752e+00,3.400302e+01,4.036290e+01,1.694000e+02
7.186358e+05,8.317544e+00,1.793180e+04,2.075440e-01,9.351161e-01,9.353555e-01,8.997457e-04,3.646866e-08,3.800352e+01,4.000752e+00,3.400276e+01,4.036283e+01,1.694000e+02
7.186458e+05,8.317660e+00,1.794181e+04,2.076598e-01,9.351108e-01,9.353559e-01,9.001104e-04,3.645854e-08,3.800326e+01,4.000752e+00,3.400251e+01,4.036276e+01,1.694000e+02
7.186558e+05,8.317776e+00,1.795181e+04,2.077755e-01,9.351055e-01,9.353562e-01,9.004750e-04,3.644843e-08,3.800300e+01,4.000752e+00,3.400225e+01,4.036269e+01,1.694000e+02
7.186658e+05,8.317891e+00,1.796181e+04,2.078913e-01,9.351002e-01,9.353566e-01,9.008394e-04,3.643831e-08,3.800275e+01,4.000752e+00,3.400199e+01,4.036263e+01,1.694000e+02
7.186758e+05,8.318007e+00,1.797181e+04,2.080070e-01,9.350949e-01,9.353569e-01,9.012038e-04,3.642820e-08,3.800249e+01,4.000752e+00,3.400174e+01,4.036256e+01,1.694000e+02
7.186858e+05,8.318123e+00,1.798181e+04,2.081228e-01,9.350896e-01,9.353573e-01,9.015681e-04,3.641809e-08,3.800223e+01,4.000752e+00,3.400148e+01,4.036249e+01,1.694000e+02
7.186958e+05,8.318239e+00,1.799181e+04,2.082386e-01,9.350843e-01,9.353576e-01,9.019322e-04,3.640799e-08,3.800198e+01,4.000752e+00,3.400122e+01,4.036242e+01,1.694000e+02
7.187058e+05,8.318354e+00,1.800181e+04,2.083543e-01,9.350790e-01,9.353579e-01,9.022963e-04,3.639788e-08,3.800172e+01,4.000752e+00,3.400097e+01,4.036235e+01,1.694000e+02
7.187158e+05,8.318470e+00,1.801181e+04,2.084701e-01,9.350737e-01,9.353583e-01,9.026603e-04,3.638778e-08,3.800146e+01,4.000752e+00,3.400071e+01,4.036228e+01,1.694000e+02
7.187258e+05,8.318586e+00,1.802181e+04,2.085858e-01,9.350684e-01,9.353586e-01,9.030241e-04,3.637768e-08,3.800120e+01,4.000752e+00,3.400045e+01,4.036221e+01,1.694000e+02
7.187358e+05,8.318702e+00,1.803181e+04,2.087016e-01,9.350631e-01,9.353590e-01,9.033879e-04,3.636758e-08,3.800095e+01,4.000752e+00,3.400020e+01,4.036214e+01,1.694000e+02
7.187458e+05,8.318817e+00,1.804182e+04,2.088173e-01,9.350578e-01,9.353593e-01,9.037516e-04,3.635748e-08,3.800069e+01,4.000752e+00,3.399994e+01,4.036208e+01,1.694000e+02
7.187558e+05,8.318933e+00,1.805182e+04,2.089331e-01,9.350624e-01,9.353596e-01,9.041151e-04,3.634738e-08,3.800090e+01,4.000752e+00,3.400015e+01,4.036212e+01,1.694037e+02
7.187658e+05,8.319049e+00,1.806182e+04,2.090488e-01,9.350788e-01,9.353600e-01,9.044786e-04,3.633729e-08,3.800167e+01,4.000752e+00,3.400092e+01,4.036231e+01,1.694116e+02
7.187758e+05,8.319165e+00,1.807182e+04,2.091646e-01,9.350952e-01,9.353603e-01,9.048419e-04,3.632720e-08,3.800244e+01,4.000752e+00,3.400169e+01,4.036249e+01,1.694196e+02
7.187858e+05,8.319280e+00,1.808182e+04,2.092803e-01,9.351116e-01,9.353607e-01,9.052052e-04,3.631711e-08,3.800321e+01,4.000752e+00,3.400246e+01,4.036267e+01,1.694276e+02
7.187958e+05,8.319396e+00,1.809182e+04,2.093961e-01,9.351280e-01,9.353610e-01,9.055684e-04,3.630702e-08,3.800398e+01,4.000752e+00,3.400322e+01,4.036286e+01,1.694356e+02
7.188058e+05,8.319512e+00,1.810182e+04,2.095118e-01,9.351444e-01,9.353613e-01,9.059314e-04,3.629694e-08,3.800474e+01,4.000752e+00,3.400399e+01,4.036304e+01,1.694436e+02
7.188158e+05,8.319628e+00,1.811182e+04,2.096276e-01,9.351608e-01,9.353617e-01,9.062944e-04,3.628685e-08,3.800551e+01,4.000752e+00,3.400476e+01,4.036323e+01,1.694516e+02
7.188258e+05,8.319743e+00,1.812182e+04,2.097433e-01,9.351772e-01,9.353620e-01,9.066572e-04,3.627677e-08,3.800628e+01,4.000752e+00,3.400553e+01,4.036341e+01,1.694595e+02
7.188358e+05,8.319859e+00,1.813182e+04,2.098591e-01,9.351936e-01,9.353624e-01,9.070200e-04,3.626669e-08,3.800705e+01,4.000752e+00,3.400630e+01,4.036359e+01,1.694675e+02
7.188458e+05,8.319975e+00,1.814183e+04,2.099748e-01,9.352100e-01,9.353627e-01,9.073826e-04,3.625661e-08,3.800782e+01,4.000752e+00,3.400706e+01,4.036378e+01,1.694755e+02
7.188558e+05,8.320091e+00,1.815183e+04,2.100906e-01,9.352264e-01,9.353630e-01,9.077452e-04,3.624654e-08,3.800858e+01,4.000752e+00,3.400783e+01,4.036396e+01,1.694835e+02
7.188658e+05,8.320206e+00,1.816183e+04,2.102063e-01,9.352428e-01,9.353634e-01,9.081076e-04,3.623646e-08,3.800935e+01,4.000752e+00,3.400860e+01,4.036414e+01,1.694915e+02
7.188758e+05,8.320322e+00,1.817183e+04,2.103221e-01,9.352592e-01,9.353637e-01,9.084700e-04,3.622639e-08,3.801012e+01,4.000752e+00,3.400937e+01,4.036433e+01,1.694995e+02
7.188858e+05,8.320438e+00,1.818183e+04,2.104378e-01,9.352756e-01,9.353640e-01,9.088322e-04,3.621632e-08,3.801089e+01,4.000752e+00,3.401014e+01,4.036451e+01,1.695074e+02
7.188958e+05,8.320554e+00,1.819183e+04,2.105536e-01,9.352920e-01,9.353644e-01,9.091944e-04,3.620625e-08,3.801166e+01,4.000752e+00,3.401090e+01,4.036469e+01,1.695154e+02
7.189058e+05,8.320669e+00,1.820183e+04,2.106694e-01,9.353084e-01,9.353647e-01,9.095564e-04,3.619619e-08,3.801242e+01,4.000752e+00,3.401167e+01,4.036488e+01,1.695234e+02
7.189158e+05,8.320785e+00,1.821183e+04,2.107851e-01,9.353248e-01,9.353651e-01,9.099184e-04,3.618612e-08,3.801319e+01,4.000752e+00,3.401244e+01,4.036506e+01,1.695314e+02
7.189258e+05,8.320901e+00,1.822183e+04,2.109009e-01,9.353412e-01,9.353654e-01,9.102802e-04,3.617606e-08,3.801396e+01,4.000752e+00,3.401321e+01,4.036525e+01,1.695394e+02
7.189358e+05,8.321017e+00,1.823183e+04,2.110166e-01,9.353576e-01,9.353657e-01,9.106420e-04,3.616600e-08,3.801473e+01,4.000752e+00,3.401398e+01,4.036543e+01,1.695474e+02
7.189458e+05,8.321132e+00,1.824184e+04,2.111324e-01,9.353740e-01,9.353661e-01,9.110036e-04,3.615594e-08,3.801550e+01,4.000752e+00,3.401474e+01,4.036561e+01,1.695553e+02
7.189558e+05,8.321248e+00,1.825184e+04,2.112481e-01,9.353904e-01,9.353664e-01,9.113652e-04,3.614589e-08,3.801626e+01,4.000752e+00,3.401551e+01,4.036580e+01,1.695633e+02
7.189658e+05,8.321364e+00,1.826184e+04,2.113639e-01,9.354068e-01,9.353668e-01,9.117266e-04,3.613583e-08,3.801703e+01,4.000752e+00,3.401628e+01,4.036598e+01,1.695713e+02
7.189758e+05,8.321480e+00,1.827184e+04,2.114796e-01,9.354232e-01,9.353671e-01,9.120879e-04,3.612578e-08,3.801780e+01,4.000752e+00,3.401705e+01,4.036616e+01,1.695793e+02
7.189858e+05,8.321595e+00,1.828184e+04,2.115954e-01,9.354396e-01,9.353674e-01,9.124492e-04,3.611573e-08,3.801857e+01,4.000752e+00,3.401782e+01,4.036635e+01,1.695873e+02
7.189958e+05,8.321711e+00,1.829184e+04,2.117111e-01,9.354560e-01,9.353678e-01,9.128103e-04,3.610568e-08,3.801934e+01,4.000752e+00,3.401858e+01,4.036653e+01,1.695952e+02
7.190058e+05,8.321827e+00,1.830184e+04,2.118269e-01,9.354623e-01,9.353681e-01,9.131714e-04,3.609564e-08,3.801958e+01,4.000752e+00,3.401883e+01,4.036655e+01,1.695984e+02
7.190158e+05,8.321943e+00,1.831184e+04,2.119426e-01,9.354538e-01,9.353684e-01,9.135323e-04,3.608559e-08,3.801907e+01,4.000752e+00,3.401832e+01,4.036633e+01,1.695944e+02
7.190258e+05,8.322058e+00,1.832184e+04,2.120584e-01,9.354453e-01,9.353688e-01,9.138932e-04,3.607555e-08,3.801855e+01,4.000752e+00,3.401780e+01,4.036611e+01,1.695903e+02
7.190358e+05,8.322174e+00,1.833184e+04,2.121741e-01,9.354369e-01,9.353691e-01,9.142539e-04,3.606551e-08,3.801804e+01,4.000752e+00,3.401729e+01,4.036588e+01,1.695863e+02
7.190458e+05,8.322290e+00,1.834185e+04,2.122899e-01,9.354284e-01,9.353695e-01,9.146145e-04,3.605547e-08,3.801752e+01,4.000752e+00,3.401677e+01,4.036566e+01,1.695823e+02
7.190558e+05,8.322406e+00,1.835185e+04,2.124056e-01,9.354199e-01,9.353698e-01,9.149751e-04,3.604544e-08,3.801701e+01,4.000752e+00,3.401625e+01,4.036544e+01,1.695783e+02
7.190658e+05,8.322521e+00,1.836185e+04,2.125214e-01,9.354114e-01,9.353701e-01,9.153355e-04,3.603540e-08,3.801649e+01,4.000752e+00,3.401574e+01,4.036522e+01,1.695743e+02
7.190758e+05,8.322637e+00,1.837185e+04,2.126371e-01,9.354030e-01,9.353705e-01,9.156959e-04,3.602537e-08,3.801598e+01,4.000752e+00,3.401522e+01,4.036500e+01,1.695702e+02
7.190859e+05,8.322753e+00,1.838185e+04,2.127529e-01,9.353945e-01,9.353708e-01,9.160561e-04,3.601534e-08,3.801546e+01,4.000752e+00,3.401471e+01,4.036478e+01,1.695662e+02
7.190959e+05,8.322869e+00,1.839185e+04,2.128686e-01,9.353860e-01,9.353711e-01,9.164162e-04,3.600531e-08,3.801494e+01,4.000752e+00,3.401419e+01,4.036455e+01,1.695622e+02
7.191059e+05,8.322984e+00,1.840185e+04,2.129844e-01,9.353775e-01,9.353715e-01,9.167763e-04,3.599529e-08,3.801443e+01,4.000752e+00,3.401368e+01,4.036433e+01,1.695582e+02
7.191159e+05,8.323100e+00,1.841185e+04,2.131002e-01,9.353691e-01,9.353718e-01,9.171362e-04,3.598526e-08,3.801391e+01,4.000752e+00,3.401316e+01,4.036411e+01,1.695542e+02
7.191259e+05,8.323216e+00,1.842185e+04,2.132159e-01,9.353606e-01,9.353722e-01,9.174961e-04,3.597524e-08,3.801340e+01,4.000752e+00,3.401265e+01,4.036389e+01,1.695501e+02
7.191359e+05,8.323332e+00,1.843186e+04,2.133317e-01,9.353521e-01,9.353725e-01,9.178558e-04,3.596522e-08,3.801288e+01,4.000752e+00,3.401213e+01,4.036367e+01,1.695461e+02
7.191459e+05,8.323447e+00,1.844186e+04,2.134474e-01,9.353437e-01,9.353728e-01,9.182154e-04,3.595520e-08,3.801237e+01,4.000752e+00,3.401161e+01,4.036345e+01,1.695421e+02
7.191559e+05,8.323563e+00,1.845186e+04,2.135632e-01,9.353352e-01,9.353732e-01,9.185750e-04,3.594518e-08,3.801185e+01,4.000752e+00,3.401110e+01,4.036322e+01,1.695381e+02
7.191659e+05,8.323679e+00,1.846186e+04,2.136789e-01,9.353267e-01,9.353735e-01,9.189344e-04,3.593517e-08,3.801134e+01,4.000752e+00,3.401058e+01,4.036300e+01,1.695341e+02
7.191759e+05,8.323795e+00,1.847186e+04,2.137947e-01,9.353182e-01,9.353738e-01,9.192938e-04,3.592516e-08,3.801082e+01,4.000752e+00,3.401007e+01,4.036278e+01,1.695300e+02
7.191859e+05,8.323910e+00,1.848186e+04,2.139104e-01,9.353098e-01,9.353742e-01,9.196530e-04,3.591515e-08,3.801030e+01,4.000752e+00,3.400955e+01,4.036256e+01,1.695260e+02
7.191959e+05,8.324026e+00,1.849186e+04,2.140262e-01,9.353013e-01,9.353745e-01,9.200121e-04,3.590514e-08,3.800979e+01,4.000752e+00,3.400904e+01,4.036234e+01,1.695220e+02
7.192059e+05,8.324142e+00,1.850186e+04,2.141419e-01,9.352928e-01,9.353748e-01,9.203712e-04,3.589513e-08,3.800927e+01,4.000752e+00,3.400852e+01,4.036211e+01,1.695180e+02
7.192159e+05,8.324258e+00,1.851186e+04,2.142577e-01,9.352843e-01,9.353752e-01,9.207301e-04,3.588513e-08,3.800876e+01,4.000752e+00,3.400801e+01,4.036189e+01,1.695140e+02
7.192259e+05,8.324373e+00,1.852186e+04,2.143734e-01,9.352759e-01,9.353755e-01,9.210889e-04,3.587512e-08,3.800824e+01,4.000752e+00,3.400749e+01,4.036167e+01,1.695100e+02
7.192359e+05,8.324489e+00,1.853187e+04,2.144892e-01,9.352674e-01,9.353758e-01,9.214477e-04,3.586512e-08,3.800773e+01,4.000752e+00,3.400697e+01,4.036145e+01,1.695059e+02
7.192459e+05,8.324605e+00,1.854187e+04,2.146049e-01,9.352589e-01,9.353762e-01,9.218063e-04,3.585513e-08,3.800721e+01,4.000752e+00,3.400646e+01,4.036123e+01,1.695019e+02
7.192559e+05,8.324721e+00,1.855187e+04,2.147207e-01,9.352542e-01,9.353765e-01,9.221649e-04,3.584513e-08,3.800741e+01,4.000752e+00,3.400666e+01,4.036163e+01,1.695000e+02
7.192659e+05,8.324836e+00,1.856187e+04,2.148364e-01,9.352528e-01,9.353769e-01,9.225233e-04,3.583513e-08,3.800826e+01,4.000752e+00,3.400751e+01,4.036259e+01,1.695000e+02
7.192759e+05,8.324952e+00,1.857187e+04,2.149522e-01,9.352514e-01,9.353772e-01,9.228816e-04,3.582514e-08,3.800911e+01,4.000752e+00,3.400836e+01,4.036355e+01,1.695000e+02
7.192859e+05,8.325068e+00,1.858187e+04,2.150679e-01,9.352500e-01,9.353775e-01,9.232399e-04,3.581515e-08,3.800996e+01,4.000752e+00,3.400921e+01,4.036452e+01,1.695000e+02
7.192959e+05,8.325184e+00,1.859187e+04,2.151837e-01,9.352486e-01,9.353779e-01,9.235980e-04,3.580516e-08,3.801081e+01,4.000752e+00,3.401006e+01,4.036548e+01,1.695000e+02
7.193059e+05,8.325299e+00,1.860187e+04,2.152994e-01,9.352472e-01,9.353782e-01,9.239560e-04,3.579518e-08,3.801166e+01,4.000752e+00,3.401091e+01,4.036644e+01,1.695000e+02
7.193159e+05,8.325415e+00,1.861187e+04,2.154152e-01,9.352458e-01,9.353785e-01,9.243140e-04,3.578519e-08,3.801251e+01,4.000752e+00,3.401176e+01,4.036741e+01,1.695000e+02
7.193259e+05,8.325531e+00,1.862187e+04,2.155310e-01,9.352444e-01,9.353789e-01,9.246718e-04,3.577521e-08,3.801336e+01,4.000752e+00,3.401261e+01,4.036837e+01,1.695000e+02
7.193359e+05,8.325647e+00,1.863188e+04,2.156467e-01,9.352430e-01,9.353792e-01,9.250296e-04,3.576523e-08,3.801421e+01,4.000752e+00,3.401346e+01,4.036933e+01,1.695000e+02
7.193459e+05,8.325762e+00,1.864188e+04,2.157625e-01,9.352417e-01,9.353795e-01,9.253872e-04,3.575525e-08,3.801507e+01,4.000752e+00,3.401431e+01,4.037030e+01,1.695000e+02
7.193559e+05,8.325878e+00,1.865188e+04,2.158782e-01,9.352403e-01,9.353799e-01,9.257447e-04,3.574527e-08,3.801592e+01,4.000752e+00,3.401516e+01,4.037126e+01,1.695000e+02
7.193659e+05,8.325994e+00,1.866188e+04,2.159940e-01,9.352389e-01,9.353802e-01,9.261022e-04,3.573530e-08,3.801677e+01,4.000752e+00,3.401601e+01,4.037222e+01,1.695000e+02
7.193759e+05,8.326110e+00,1.867188e+04,2.161097e-01,9.352375e-01,9.353805e-01,9.264595e-04,3.572532e-08,3.801762e+01,4.000752e+00,3.401686e+01,4.037319e+01,1.695000e+02
7.193859e+05,8.326225e+00,1.868188e+04,2.162255e-01,9.352361e-01,9.353809e-01,9.268168e-04,3.571535e-08,3.801847e+01,4.000752e+00,3.401772e+01,4.037415e+01,1.695000e+02
7.193959e+05,8.326341e+00,1.869188e+04,2.163412e-01,9.352347e-01,9.353812e-01,9.271739e-04,3.570538e-08,3.801932e+01,4.000752e+00,3.401857e+01,4.037511e+01,1.695000e+02
7.194059e+05,8.326457e+00,1.870188e+04,2.164570e-01,9.352333e-01,9.353815e-01,9.275309e-04,3.569542e-08,3.802017e+01,4.000752e+00,3.401942e+01,4.037608e+01,1.695000e+02
7.194159e+05,8.326573e+00,1.871188e+04,2.165727e-01,9.352319e-01,9.353819e-01,9.278879e-04,3.568545e-08,3.802102e+01,4.000752e+00,3.402027e+01,4.037704e+01,1.695000e+02
7.194259e+05,8.326688e+00,1.872188e+04,2.166885e-01,9.352306e-01,9.353822e-01,9.282447e-04,3.567549e-08,3.802187e+01,4.000752e+00,3.402112e+01,4.037800e+01,1.695000e+02
7.194359e+05,8.326804e+00,1.873189e+04,2.168042e-01,9.352292e-01,9.353825e-01,9.286015e-04,3.566553e-08,3.802272e+01,4.000752e+00,3.402197e+01,4.037897e+01,1.695000e+02
7.194459e+05,8.326920e+00,1.874189e+04,2.169200e-01,9.352278e-01,9.353829e-01,9.289581e-04,3.565557e-08,3.802357e+01,4.000752e+00,3.402282e+01,4.037993e+01,1.695000e+02
7.194559e+05,8.327036e+00,1.875189e+04,2.170357e-01,9.352264e-01,9.353832e-01,9.293146e-04,3.564561e-08,3.802442e+01,4.000752e+00,3.402367e+01,4.038089e+01,1.695000e+02
7.194659e+05,8.327151e+00,1.876189e+04,2.171515e-01,9.352250e-01,9.353835e-01,9.296711e-04,3.563566e-08,3.802527e+01,4.000752e+00,3.402452e+01,4.038186e+01,1.695000e+02
7.194759e+05,8.327267e+00,1.877189e+04,2.172672e-01,9.352236e-01,9.353839e-01,9.300274e-04,3.562571e-08,3.802612e+01,4.000752e+00,3.402537e+01,4.038282e+01,1.695000e+02
7.194859e+05,8.327383e+00,1.878189e+04,2.173830e-01,9.352222e-01,9.353842e-01,9.303837e-04,3.561575e-08,3.802697e+01,4.000752e+00,3.402622e+01,4.038378e+01,1.695000e+02
7.194959e+05,8.327499e+00,1.879189e+04,2.174987e-01,9.352208e-01,9.353845e-01,9.307398e-04,3.560581e-08,3.802782e+01,4.000752e+00,3.402707e+01,4.038475e+01,1.695000e+02
7.195059e+05,8.327614e+00,1.880189e+04,2.176145e-01,9.352215e-01,9.353849e-01,9.310959e-04,3.559586e-08,3.802801e+01,4.000752e+00,3.402726e+01,4.038493e+01,1.695000e+02
7.195159e+05,8.327730e+00,1.881189e+04,2.177302e-01,9.352256e-01,9.353852e-01,9.314518e-04,3.558591e-08,3.802716e+01,4.000752e+00,3.402640e+01,4.038385e+01,1.695000e+02
7.195259e+05,8.327846e+00,1.882189e+04,2.178460e-01,9.352296e-01,9.353855e-01,9.318076e-04,3.557597e-08,3.802630e+01,4.000752e+00,3.402554e+01,4.038277e+01,1.695000e+02
7.195359e+05,8.327962e+00,1.883190e+04,2.179618e-01,9.352337e-01,9.353859e-01,9.321634e-04,3.556603e-08,3.802544e+01,4.000752e+00,3.402468e+01,4.038170e+01,1.695000e+02
7.195459e+05,8.328078e+00,1.884190e+04,2.180775e-01,9.352377e-01,9.353862e-01,9.325190e-04,3.555609e-08,3.802458e+01,4.000752e+00,3.402383e+01,4.038062e+01,1.695000e+02
7.195559e+05,8.328193e+00,1.885190e+04,2.181933e-01,9.352418e-01,9.353865e-01,9.328746e-04,3.554615e-08,3.802372e+01,4.000752e+00,3.402297e+01,4.037954e+01,1.695000e+02
