Repository: brandonlampe/CS_Data

# Repository for Crushed Salt Data
**Grant No: 456417**

This is a work in progress!

## Repository Content

### Directory Names
A uniform namining structure still in progress, but in general directories are named according to the following:
 - Names contain no spaces, a single underscore "_" will be used as a file name seperator.
 - Files are for the Crushed Salt Project (CSP); therefore, the first three charaters of each file are "CSP".
 - Folders are organized by which frame the test was performed on i.e., A2 or A3.
 - The fifth and sixth charaters of each file name will therefore be "A" followed by the frame number.

File: UNM_WP_HY_175_09/STAGE09/CREEP_FIT/175_09_STAGE09_CREEP_OUT.csv (part 12 of 34)
Analysis by Brandon Lampe, performed on: 2016/07/12 20:18:27
Experimental results below begin at: 2016/04/16 12:04:26
Duration (sec),Duration (day),Elapsed Time (sec),Elapsed Time (day),Interpolated Fractional Density,Fit to Fractional Density,Fit to Volume Strain,Fit to Volume Strain Rate (1/sec),Confining Pressure (MPa),Pore Pressure (MPa),Terzaghi Pressure (MPa),Solid Pressure (MPa),Temperature (C))
7.266466e+05,8.410262e+00,2.594261e+04,3.002617e-01,9.355995e-01,9.356001e-01,1.161125e-03,2.899979e-08,3.801492e+01,4.007110e+00,3.400781e+01,4.035579e+01,1.700000e+02
7.266566e+05,8.410377e+00,2.595261e+04,3.003775e-01,9.355929e-01,9.356003e-01,1.161415e-03,2.899126e-08,3.801356e+01,4.007110e+00,3.400645e+01,4.035459e+01,1.700000e+02
7.266666e+05,8.410493e+00,2.596261e+04,3.004932e-01,9.355863e-01,9.356006e-01,1.161705e-03,2.898273e-08,3.801219e+01,4.007110e+00,3.400508e+01,4.035339e+01,1.700000e+02
7.266766e+05,8.410609e+00,2.597261e+04,3.006090e-01,9.355798e-01,9.356009e-01,1.161995e-03,2.897420e-08,3.801083e+01,4.007110e+00,3.400372e+01,4.035218e+01,1.700000e+02
7.266866e+05,8.410725e+00,2.598261e+04,3.007247e-01,9.355732e-01,9.356011e-01,1.162284e-03,2.896567e-08,3.800946e+01,4.007110e+00,3.400235e+01,4.035098e+01,1.700000e+02
7.266966e+05,8.410840e+00,2.599262e+04,3.008405e-01,9.355666e-01,9.356014e-01,1.162574e-03,2.895715e-08,3.800810e+01,4.007110e+00,3.400099e+01,4.034978e+01,1.700000e+02
7.267066e+05,8.410956e+00,2.600262e+04,3.009562e-01,9.355600e-01,9.356017e-01,1.162863e-03,2.894862e-08,3.800673e+01,4.007110e+00,3.399962e+01,4.034858e+01,1.700000e+02
7.267166e+05,8.411072e+00,2.601262e+04,3.010720e-01,9.355534e-01,9.356020e-01,1.163153e-03,2.894010e-08,3.800536e+01,4.007110e+00,3.399825e+01,4.034737e+01,1.700000e+02
7.267266e+05,8.411188e+00,2.602262e+04,3.011877e-01,9.355468e-01,9.356022e-01,1.163442e-03,2.893158e-08,3.800400e+01,4.007110e+00,3.399689e+01,4.034617e+01,1.700000e+02
7.267366e+05,8.411303e+00,2.603262e+04,3.013035e-01,9.355402e-01,9.356025e-01,1.163732e-03,2.892307e-08,3.800263e+01,4.007110e+00,3.399552e+01,4.034497e+01,1.700000e+02
7.267466e+05,8.411419e+00,2.604262e+04,3.014192e-01,9.355336e-01,9.356028e-01,1.164021e-03,2.891455e-08,3.800127e+01,4.007110e+00,3.399416e+01,4.034376e+01,1.700000e+02
7.267566e+05,8.411535e+00,2.605262e+04,3.015350e-01,9.355354e-01,9.356030e-01,1.164310e-03,2.890604e-08,3.800108e+01,4.007110e+00,3.399397e+01,4.034349e+01,1.700019e+02
7.267666e+05,8.411651e+00,2.606262e+04,3.016507e-01,9.355465e-01,9.356033e-01,1.164599e-03,2.889753e-08,3.800220e+01,4.007110e+00,3.399509e+01,4.034425e+01,1.700059e+02
7.267766e+05,8.411766e+00,2.607262e+04,3.017665e-01,9.355576e-01,9.356036e-01,1.164888e-03,2.888902e-08,3.800332e+01,4.007110e+00,3.399621e+01,4.034502e+01,1.700099e+02
7.267866e+05,8.411882e+00,2.608263e+04,3.018822e-01,9.355687e-01,9.356039e-01,1.165177e-03,2.888051e-08,3.800443e+01,4.007110e+00,3.399732e+01,4.034578e+01,1.700140e+02
7.267966e+05,8.411998e+00,2.609263e+04,3.019980e-01,9.355799e-01,9.356041e-01,1.165466e-03,2.887201e-08,3.800555e+01,4.007110e+00,3.399844e+01,4.034654e+01,1.700180e+02
7.268066e+05,8.412114e+00,2.610263e+04,3.021137e-01,9.355910e-01,9.356044e-01,1.165754e-03,2.886350e-08,3.800667e+01,4.007110e+00,3.399956e+01,4.034730e+01,1.700220e+02
7.268166e+05,8.412229e+00,2.611263e+04,3.022295e-01,9.356021e-01,9.356047e-01,1.166043e-03,2.885500e-08,3.800778e+01,4.007110e+00,3.400067e+01,4.034807e+01,1.700260e+02
7.268266e+05,8.412345e+00,2.612263e+04,3.023452e-01,9.356132e-01,9.356049e-01,1.166332e-03,2.884650e-08,3.800890e+01,4.007110e+00,3.400179e+01,4.034883e+01,1.700300e+02
7.268366e+05,8.412461e+00,2.613263e+04,3.024610e-01,9.356243e-01,9.356052e-01,1.166620e-03,2.883800e-08,3.801002e+01,4.007110e+00,3.400291e+01,4.034959e+01,1.700341e+02
7.268466e+05,8.412577e+00,2.614263e+04,3.025767e-01,9.356354e-01,9.356055e-01,1.166908e-03,2.882951e-08,3.801114e+01,4.007110e+00,3.400403e+01,4.035035e+01,1.700381e+02
7.268566e+05,8.412693e+00,2.615263e+04,3.026925e-01,9.356465e-01,9.356057e-01,1.167197e-03,2.882101e-08,3.801225e+01,4.007110e+00,3.400514e+01,4.035112e+01,1.700421e+02
7.268666e+05,8.412808e+00,2.616263e+04,3.028083e-01,9.356576e-01,9.356060e-01,1.167485e-03,2.881252e-08,3.801337e+01,4.007110e+00,3.400626e+01,4.035188e+01,1.700461e+02
7.268766e+05,8.412924e+00,2.617263e+04,3.029240e-01,9.356687e-01,9.356063e-01,1.167773e-03,2.880403e-08,3.801449e+01,4.007110e+00,3.400738e+01,4.035264e+01,1.700501e+02
7.268866e+05,8.413040e+00,2.618264e+04,3.030398e-01,9.356798e-01,9.356066e-01,1.168061e-03,2.879555e-08,3.801560e+01,4.007110e+00,3.400849e+01,4.035340e+01,1.700542e+02
7.268966e+05,8.413156e+00,2.619264e+04,3.031555e-01,9.356910e-01,9.356068e-01,1.168349e-03,2.878706e-08,3.801672e+01,4.007110e+00,3.400961e+01,4.035417e+01,1.700582e+02
7.269066e+05,8.413271e+00,2.620264e+04,3.032713e-01,9.357021e-01,9.356071e-01,1.168637e-03,2.877858e-08,3.801784e+01,4.007110e+00,3.401073e+01,4.035493e+01,1.700622e+02
7.269166e+05,8.413387e+00,2.621264e+04,3.033870e-01,9.357132e-01,9.356074e-01,1.168925e-03,2.877009e-08,3.801896e+01,4.007110e+00,3.401184e+01,4.035569e+01,1.700662e+02
7.269266e+05,8.413503e+00,2.622264e+04,3.035028e-01,9.357243e-01,9.356076e-01,1.169212e-03,2.876161e-08,3.802007e+01,4.007110e+00,3.401296e+01,4.035645e+01,1.700702e+02
7.269366e+05,8.413619e+00,2.623264e+04,3.036185e-01,9.357354e-01,9.356079e-01,1.169500e-03,2.875314e-08,3.802119e+01,4.007110e+00,3.401408e+01,4.035721e+01,1.700743e+02
7.269466e+05,8.413734e+00,2.624264e+04,3.037343e-01,9.357465e-01,9.356082e-01,1.169787e-03,2.874466e-08,3.802231e+01,4.007110e+00,3.401520e+01,4.035798e+01,1.700783e+02
7.269566e+05,8.413850e+00,2.625264e+04,3.038500e-01,9.357576e-01,9.356084e-01,1.170075e-03,2.873619e-08,3.802342e+01,4.007110e+00,3.401631e+01,4.035874e+01,1.700823e+02
7.269666e+05,8.413966e+00,2.626264e+04,3.039658e-01,9.357687e-01,9.356087e-01,1.170362e-03,2.872771e-08,3.802454e+01,4.007110e+00,3.401743e+01,4.035950e+01,1.700863e+02
7.269766e+05,8.414082e+00,2.627264e+04,3.040815e-01,9.357798e-01,9.356090e-01,1.170649e-03,2.871924e-08,3.802566e+01,4.007110e+00,3.401855e+01,4.036026e+01,1.700903e+02
7.269866e+05,8.414197e+00,2.628265e+04,3.041973e-01,9.357910e-01,9.356092e-01,1.170937e-03,2.871077e-08,3.802677e+01,4.007110e+00,3.401966e+01,4.036102e+01,1.700944e+02
7.269966e+05,8.414313e+00,2.629265e+04,3.043130e-01,9.358021e-01,9.356095e-01,1.171224e-03,2.870231e-08,3.802789e+01,4.007110e+00,3.402078e+01,4.036179e+01,1.700984e+02
7.270066e+05,8.414429e+00,2.630265e+04,3.044288e-01,9.358066e-01,9.356098e-01,1.171511e-03,2.869384e-08,3.802784e+01,4.007110e+00,3.402073e+01,4.036155e+01,1.700976e+02
7.270166e+05,8.414545e+00,2.631265e+04,3.045445e-01,9.358067e-01,9.356100e-01,1.171798e-03,2.868538e-08,3.802699e+01,4.007110e+00,3.401988e+01,4.036064e+01,1.700937e+02
7.270266e+05,8.414660e+00,2.632265e+04,3.046603e-01,9.358068e-01,9.356103e-01,1.172084e-03,2.867692e-08,3.802614e+01,4.007110e+00,3.401903e+01,4.035973e+01,1.700897e+02
7.270367e+05,8.414776e+00,2.633265e+04,3.047760e-01,9.358069e-01,9.356106e-01,1.172371e-03,2.866846e-08,3.802529e+01,4.007110e+00,3.401818e+01,4.035882e+01,1.700857e+02
7.270467e+05,8.414892e+00,2.634265e+04,3.048918e-01,9.358070e-01,9.356109e-01,1.172658e-03,2.866001e-08,3.802444e+01,4.007110e+00,3.401733e+01,4.035790e+01,1.700817e+02
7.270567e+05,8.415008e+00,2.635265e+04,3.050075e-01,9.358071e-01,9.356111e-01,1.172944e-03,2.865155e-08,3.802359e+01,4.007110e+00,3.401648e+01,4.035699e+01,1.700777e+02
7.270667e+05,8.415123e+00,2.636265e+04,3.051233e-01,9.358072e-01,9.356114e-01,1.173231e-03,2.864310e-08,3.802274e+01,4.007110e+00,3.401563e+01,4.035608e+01,1.700738e+02
7.270767e+05,8.415239e+00,2.637265e+04,3.052391e-01,9.358073e-01,9.356117e-01,1.173517e-03,2.863465e-08,3.802189e+01,4.007110e+00,3.401478e+01,4.035517e+01,1.700698e+02
7.270867e+05,8.415355e+00,2.638266e+04,3.053548e-01,9.358074e-01,9.356119e-01,1.173804e-03,2.862620e-08,3.802104e+01,4.007110e+00,3.401393e+01,4.035425e+01,1.700658e+02
7.270967e+05,8.415471e+00,2.639266e+04,3.054706e-01,9.358075e-01,9.356122e-01,1.174090e-03,2.861775e-08,3.802019e+01,4.007110e+00,3.401308e+01,4.035334e+01,1.700618e+02
7.271067e+05,8.415586e+00,2.640266e+04,3.055863e-01,9.358076e-01,9.356125e-01,1.174376e-03,2.860931e-08,3.801934e+01,4.007110e+00,3.401222e+01,4.035243e+01,1.700579e+02
7.271167e+05,8.415702e+00,2.641266e+04,3.057021e-01,9.358077e-01,9.356127e-01,1.174662e-03,2.860086e-08,3.801848e+01,4.007110e+00,3.401137e+01,4.035151e+01,1.700539e+02
7.271267e+05,8.415818e+00,2.642266e+04,3.058178e-01,9.358078e-01,9.356130e-01,1.174948e-03,2.859242e-08,3.801763e+01,4.007110e+00,3.401052e+01,4.035060e+01,1.700499e+02
7.271367e+05,8.415934e+00,2.643266e+04,3.059336e-01,9.358079e-01,9.356133e-01,1.175234e-03,2.858398e-08,3.801678e+01,4.007110e+00,3.400967e+01,4.034969e+01,1.700459e+02
7.271467e+05,8.416049e+00,2.644266e+04,3.060493e-01,9.358080e-01,9.356135e-01,1.175520e-03,2.857555e-08,3.801593e+01,4.007110e+00,3.400882e+01,4.034878e+01,1.700419e+02
7.271567e+05,8.416165e+00,2.645266e+04,3.061651e-01,9.358081e-01,9.356138e-01,1.175806e-03,2.856711e-08,3.801508e+01,4.007110e+00,3.400797e+01,4.034786e+01,1.700380e+02
7.271667e+05,8.416281e+00,2.646266e+04,3.062808e-01,9.358082e-01,9.356141e-01,1.176091e-03,2.855868e-08,3.801423e+01,4.007110e+00,3.400712e+01,4.034695e+01,1.700340e+02
7.271767e+05,8.416397e+00,2.647266e+04,3.063966e-01,9.358083e-01,9.356143e-01,1.176377e-03,2.855025e-08,3.801338e+01,4.007110e+00,3.400627e+01,4.034604e+01,1.700300e+02
7.271867e+05,8.416512e+00,2.648267e+04,3.065123e-01,9.358084e-01,9.356146e-01,1.176662e-03,2.854182e-08,3.801253e+01,4.007110e+00,3.400542e+01,4.034513e+01,1.700260e+02
7.271967e+05,8.416628e+00,2.649267e+04,3.066281e-01,9.358085e-01,9.356149e-01,1.176948e-03,2.853339e-08,3.801168e+01,4.007110e+00,3.400457e+01,4.034421e+01,1.700221e+02
7.272067e+05,8.416744e+00,2.650267e+04,3.067438e-01,9.358086e-01,9.356151e-01,1.177233e-03,2.852496e-08,3.801083e+01,4.007110e+00,3.400372e+01,4.034330e+01,1.700181e+02
7.272167e+05,8.416860e+00,2.651267e+04,3.068596e-01,9.358087e-01,9.356154e-01,1.177518e-03,2.851654e-08,3.800998e+01,4.007110e+00,3.400287e+01,4.034239e+01,1.700141e+02
7.272267e+05,8.416975e+00,2.652267e+04,3.069753e-01,9.358088e-01,9.356157e-01,1.177803e-03,2.850812e-08,3.800913e+01,4.007110e+00,3.400202e+01,4.034148e+01,1.700101e+02
7.272367e+05,8.417091e+00,2.653267e+04,3.070911e-01,9.358089e-01,9.356159e-01,1.178089e-03,2.849970e-08,3.800828e+01,4.007110e+00,3.400117e+01,4.034056e+01,1.700061e+02
7.272467e+05,8.417207e+00,2.654267e+04,3.072068e-01,9.358090e-01,9.356162e-01,1.178374e-03,2.849128e-08,3.800743e+01,4.007110e+00,3.400032e+01,4.033965e+01,1.700022e+02
7.272567e+05,8.417323e+00,2.655267e+04,3.073226e-01,9.358038e-01,9.356165e-01,1.178658e-03,2.848287e-08,3.800697e+01,4.007110e+00,3.399986e+01,4.033936e+01,1.699982e+02
7.272667e+05,8.417438e+00,2.656267e+04,3.074383e-01,9.357923e-01,9.356167e-01,1.178943e-03,2.847445e-08,3.800697e+01,4.007110e+00,3.399986e+01,4.033981e+01,1.699942e+02
7.272767e+05,8.417554e+00,2.657267e+04,3.075541e-01,9.357807e-01,9.356170e-01,1.179228e-03,2.846604e-08,3.800697e+01,4.007110e+00,3.399986e+01,4.034026e+01,1.699902e+02
7.272867e+05,8.417670e+00,2.658268e+04,3.076699e-01,9.357691e-01,9.356173e-01,1.179513e-03,2.845763e-08,3.800697e+01,4.007110e+00,3.399986e+01,4.034071e+01,1.699862e+02
7.272967e+05,8.417786e+00,2.659268e+04,3.077856e-01,9.357575e-01,9.356175e-01,1.179797e-03,2.844922e-08,3.800697e+01,4.007110e+00,3.399986e+01,4.034115e+01,1.699822e+02
7.273067e+05,8.417901e+00,2.660268e+04,3.079014e-01,9.357459e-01,9.356178e-01,1.180082e-03,2.844082e-08,3.800697e+01,4.007110e+00,3.399986e+01,4.034160e+01,1.699782e+02
7.273167e+05,8.418017e+00,2.661268e+04,3.080171e-01,9.357344e-01,9.356181e-01,1.180366e-03,2.843241e-08,3.800697e+01,4.007110e+00,3.399986e+01,4.034205e+01,1.699741e+02
7.273267e+05,8.418133e+00,2.662268e+04,3.081329e-01,9.357228e-01,9.356183e-01,1.180650e-03,2.842401e-08,3.800697e+01,4.007110e+00,3.399986e+01,4.034250e+01,1.699701e+02
7.273367e+05,8.418249e+00,2.663268e+04,3.082486e-01,9.357112e-01,9.356186e-01,1.180935e-03,2.841561e-08,3.800697e+01,4.007110e+00,3.399986e+01,4.034295e+01,1.699661e+02
7.273467e+05,8.418364e+00,2.664268e+04,3.083644e-01,9.356996e-01,9.356189e-01,1.181219e-03,2.840721e-08,3.800697e+01,4.007110e+00,3.399986e+01,4.034340e+01,1.699621e+02
7.273567e+05,8.418480e+00,2.665268e+04,3.084801e-01,9.356881e-01,9.356191e-01,1.181503e-03,2.839882e-08,3.800697e+01,4.007110e+00,3.399986e+01,4.034385e+01,1.699581e+02
7.273667e+05,8.418596e+00,2.666268e+04,3.085959e-01,9.356765e-01,9.356194e-01,1.181787e-03,2.839042e-08,3.800697e+01,4.007110e+00,3.399986e+01,4.034430e+01,1.699541e+02
7.273767e+05,8.418712e+00,2.667268e+04,3.087116e-01,9.356649e-01,9.356197e-01,1.182071e-03,2.838203e-08,3.800697e+01,4.007110e+00,3.399986e+01,4.034475e+01,1.699501e+02
7.273867e+05,8.418827e+00,2.668269e+04,3.088274e-01,9.356533e-01,9.356199e-01,1.182354e-03,2.837364e-08,3.800697e+01,4.007110e+00,3.399986e+01,4.034520e+01,1.699461e+02
7.273967e+05,8.418943e+00,2.669269e+04,3.089431e-01,9.356418e-01,9.356202e-01,1.182638e-03,2.836525e-08,3.800697e+01,4.007110e+00,3.399986e+01,4.034565e+01,1.699421e+02
7.274067e+05,8.419059e+00,2.670269e+04,3.090589e-01,9.356302e-01,9.356205e-01,1.182922e-03,2.835686e-08,3.800697e+01,4.007110e+00,3.399986e+01,4.034610e+01,1.699381e+02
7.274167e+05,8.419175e+00,2.671269e+04,3.091746e-01,9.356186e-01,9.356207e-01,1.183205e-03,2.834848e-08,3.800697e+01,4.007110e+00,3.399986e+01,4.034655e+01,1.699341e+02
7.274267e+05,8.419290e+00,2.672269e+04,3.092904e-01,9.356070e-01,9.356210e-01,1.183489e-03,2.834010e-08,3.800697e+01,4.007110e+00,3.399986e+01,4.034700e+01,1.699301e+02
7.274367e+05,8.419406e+00,2.673269e+04,3.094061e-01,9.355955e-01,9.356213e-01,1.183772e-03,2.833172e-08,3.800697e+01,4.007110e+00,3.399986e+01,4.034745e+01,1.699261e+02
7.274467e+05,8.419522e+00,2.674269e+04,3.095219e-01,9.355839e-01,9.356215e-01,1.184056e-03,2.832334e-08,3.800697e+01,4.007110e+00,3.399986e+01,4.034790e+01,1.699221e+02
7.274567e+05,8.419638e+00,2.675269e+04,3.096376e-01,9.355723e-01,9.356218e-01,1.184339e-03,2.831496e-08,3.800697e+01,4.007110e+00,3.399986e+01,4.034835e+01,1.699181e+02
7.274667e+05,8.419753e+00,2.676269e+04,3.097534e-01,9.355607e-01,9.356220e-01,1.184622e-03,2.830659e-08,3.800697e+01,4.007110e+00,3.399986e+01,4.034880e+01,1.699141e+02
7.274767e+05,8.419869e+00,2.677269e+04,3.098691e-01,9.355491e-01,9.356223e-01,1.184905e-03,2.829821e-08,3.800697e+01,4.007110e+00,3.399986e+01,4.034925e+01,1.699101e+02
7.274867e+05,8.419985e+00,2.678270e+04,3.099849e-01,9.355376e-01,9.356226e-01,1.185188e-03,2.828984e-08,3.800697e+01,4.007110e+00,3.399986e+01,4.034970e+01,1.699061e+02
7.274967e+05,8.420101e+00,2.679270e+04,3.101007e-01,9.355260e-01,9.356228e-01,1.185471e-03,2.828147e-08,3.800697e+01,4.007110e+00,3.399986e+01,4.035015e+01,1.699021e+02
7.275067e+05,8.420216e+00,2.680270e+04,3.102164e-01,9.355222e-01,9.356231e-01,1.185754e-03,2.827311e-08,3.800709e+01,4.007110e+00,3.399998e+01,4.035043e+01,1.699000e+02
7.275167e+05,8.420332e+00,2.681270e+04,3.103322e-01,9.355266e-01,9.356234e-01,1.186036e-03,2.826474e-08,3.800735e+01,4.007110e+00,3.400024e+01,4.035053e+01,1.699000e+02
7.275267e+05,8.420448e+00,2.682270e+04,3.104479e-01,9.355310e-01,9.356236e-01,1.186319e-03,2.825638e-08,3.800760e+01,4.007110e+00,3.400049e+01,4.035063e+01,1.699000e+02
7.275367e+05,8.420564e+00,2.683270e+04,3.105637e-01,9.355354e-01,9.356239e-01,1.186602e-03,2.824802e-08,3.800786e+01,4.007110e+00,3.400075e+01,4.035074e+01,1.699000e+02
7.275467e+05,8.420679e+00,2.684270e+04,3.106794e-01,9.355398e-01,9.356242e-01,1.186884e-03,2.823966e-08,3.800812e+01,4.007110e+00,3.400101e+01,4.035084e+01,1.699000e+02
7.275567e+05,8.420795e+00,2.685270e+04,3.107952e-01,9.355443e-01,9.356244e-01,1.187166e-03,2.823130e-08,3.800838e+01,4.007110e+00,3.400126e+01,4.035094e+01,1.699000e+02
7.275667e+05,8.420911e+00,2.686270e+04,3.109109e-01,9.355487e-01,9.356247e-01,1.187449e-03,2.822294e-08,3.800863e+01,4.007110e+00,3.400152e+01,4.035105e+01,1.699000e+02
7.275767e+05,8.421027e+00,2.687270e+04,3.110267e-01,9.355531e-01,9.356250e-01,1.187731e-03,2.821459e-08,3.800889e+01,4.007110e+00,3.400178e+01,4.035115e+01,1.699000e+02
7.275867e+05,8.421142e+00,2.688271e+04,3.111424e-01,9.355575e-01,9.356252e-01,1.188013e-03,2.820624e-08,3.800915e+01,4.007110e+00,3.400204e+01,4.035125e+01,1.699000e+02
7.275967e+05,8.421258e+00,2.689271e+04,3.112582e-01,9.355619e-01,9.356255e-01,1.188295e-03,2.819789e-08,3.800940e+01,4.007110e+00,3.400229e+01,4.035136e+01,1.699000e+02
7.276067e+05,8.421374e+00,2.690271e+04,3.113739e-01,9.355663e-01,9.356257e-01,1.188577e-03,2.818954e-08,3.800966e+01,4.007110e+00,3.400255e+01,4.035146e+01,1.699000e+02
7.276167e+05,8.421490e+00,2.691271e+04,3.114897e-01,9.355707e-01,9.356260e-01,1.188859e-03,2.818120e-08,3.800992e+01,4.007110e+00,3.400281e+01,4.035156e+01,1.699000e+02
7.276267e+05,8.421605e+00,2.692271e+04,3.116054e-01,9.355751e-01,9.356263e-01,1.189141e-03,2.817285e-08,3.801017e+01,4.007110e+00,3.400306e+01,4.035167e+01,1.699000e+02
7.276367e+05,8.421721e+00,2.693271e+04,3.117212e-01,9.355795e-01,9.356265e-01,1.189422e-03,2.816451e-08,3.801043e+01,4.007110e+00,3.400332e+01,4.035177e+01,1.699000e+02
7.276467e+05,8.421837e+00,2.694271e+04,3.118369e-01,9.355840e-01,9.356268e-01,1.189704e-03,2.815617e-08,3.801069e+01,4.007110e+00,3.400358e+01,4.035187e+01,1.699000e+02
7.276567e+05,8.421953e+00,2.695271e+04,3.119527e-01,9.355884e-01,9.356271e-01,1.189986e-03,2.814783e-08,3.801094e+01,4.007110e+00,3.400383e+01,4.035198e+01,1.699000e+02
7.276667e+05,8.422068e+00,2.696271e+04,3.120684e-01,9.355928e-01,9.356273e-01,1.190267e-03,2.813950e-08,3.801120e+01,4.007110e+00,3.400409e+01,4.035208e+01,1.699000e+02
7.276767e+05,8.422184e+00,2.697271e+04,3.121842e-01,9.355972e-01,9.356276e-01,1.190548e-03,2.813116e-08,3.801146e+01,4.007110e+00,3.400435e+01,4.035218e+01,1.699000e+02
7.276867e+05,8.422300e+00,2.698272e+04,3.122999e-01,9.356016e-01,9.356279e-01,1.190830e-03,2.812283e-08,3.801171e+01,4.007110e+00,3.400460e+01,4.035229e+01,1.699000e+02
7.276967e+05,8.422416e+00,2.699272e+04,3.124157e-01,9.356060e-01,9.356281e-01,1.191111e-03,2.811450e-08,3.801197e+01,4.007110e+00,3.400486e+01,4.035239e+01,1.699000e+02
7.277067e+05,8.422531e+00,2.700272e+04,3.125315e-01,9.356104e-01,9.356284e-01,1.191392e-03,2.810617e-08,3.801223e+01,4.007110e+00,3.400512e+01,4.035249e+01,1.699000e+02
7.277167e+05,8.422647e+00,2.701272e+04,3.126472e-01,9.356148e-01,9.356286e-01,1.191673e-03,2.809784e-08,3.801249e+01,4.007110e+00,3.400538e+01,4.035260e+01,1.699000e+02
7.277267e+05,8.422763e+00,2.702272e+04,3.127630e-01,9.356192e-01,9.356289e-01,1.191954e-03,2.808952e-08,3.801274e+01,4.007110e+00,3.400563e+01,4.035270e+01,1.699000e+02
7.277367e+05,8.422879e+00,2.703272e+04,3.128787e-01,9.356237e-01,9.356292e-01,1.192235e-03,2.808120e-08,3.801300e+01,4.007110e+00,3.400589e+01,4.035280e+01,1.699000e+02
7.277467e+05,8.422994e+00,2.704272e+04,3.129945e-01,9.356281e-01,9.356294e-01,1.192516e-03,2.807288e-08,3.801326e+01,4.007110e+00,3.400615e+01,4.035291e+01,1.699000e+02
7.277567e+05,8.423110e+00,2.705272e+04,3.131102e-01,9.356332e-01,9.356297e-01,1.192797e-03,2.806456e-08,3.801351e+01,4.007110e+00,3.400640e+01,4.035298e+01,1.699000e+02
7.277667e+05,8.423226e+00,2.706272e+04,3.132260e-01,9.356389e-01,9.356300e-01,1.193077e-03,2.805624e-08,3.801377e+01,4.007110e+00,3.400666e+01,4.035303e+01,1.699000e+02
7.277767e+05,8.423342e+00,2.707272e+04,3.133417e-01,9.356447e-01,9.356302e-01,1.193358e-03,2.804793e-08,3.801402e+01,4.007110e+00,3.400691e+01,4.035308e+01,1.699000e+02
7.277867e+05,8.423457e+00,2.708273e+04,3.134575e-01,9.356505e-01,9.356305e-01,1.193638e-03,2.803961e-08,3.801428e+01,4.007110e+00,3.400717e+01,4.035313e+01,1.699000e+02
7.277967e+05,8.423573e+00,2.709273e+04,3.135732e-01,9.356562e-01,9.356307e-01,1.193919e-03,2.803130e-08,3.801454e+01,4.007110e+00,3.400743e+01,4.035318e+01,1.699000e+02
7.278067e+05,8.423689e+00,2.710273e+04,3.136890e-01,9.356620e-01,9.356310e-01,1.194199e-03,2.802300e-08,3.801479e+01,4.007110e+00,3.400768e+01,4.035323e+01,1.699000e+02
7.278167e+05,8.423805e+00,2.711273e+04,3.138047e-01,9.356678e-01,9.356313e-01,1.194479e-03,2.801469e-08,3.801505e+01,4.007110e+00,3.400794e+01,4.035328e+01,1.699000e+02
7.278267e+05,8.423920e+00,2.712273e+04,3.139205e-01,9.356735e-01,9.356315e-01,1.194759e-03,2.800638e-08,3.801530e+01,4.007110e+00,3.400819e+01,4.035333e+01,1.699000e+02
7.278367e+05,8.424036e+00,2.713273e+04,3.140362e-01,9.356793e-01,9.356318e-01,1.195039e-03,2.799808e-08,3.801556e+01,4.007110e+00,3.400845e+01,4.035338e+01,1.699000e+02
7.278467e+05,8.424152e+00,2.714273e+04,3.141520e-01,9.356850e-01,9.356321e-01,1.195319e-03,2.798978e-08,3.801582e+01,4.007110e+00,3.400871e+01,4.035343e+01,1.699000e+02
7.278567e+05,8.424268e+00,2.715273e+04,3.142677e-01,9.356908e-01,9.356323e-01,1.195599e-03,2.798148e-08,3.801607e+01,4.007110e+00,3.400896e+01,4.035348e+01,1.699000e+02
7.278667e+05,8.424383e+00,2.716273e+04,3.143835e-01,9.356966e-01,9.356326e-01,1.195879e-03,2.797318e-08,3.801633e+01,4.007110e+00,3.400922e+01,4.035353e+01,1.699000e+02
7.278767e+05,8.424499e+00,2.717273e+04,3.144992e-01,9.357023e-01,9.356328e-01,1.196159e-03,2.796489e-08,3.801658e+01,4.007110e+00,3.400947e+01,4.035358e+01,1.699000e+02
7.278867e+05,8.424615e+00,2.718274e+04,3.146150e-01,9.357081e-01,9.356331e-01,1.196438e-03,2.795659e-08,3.801684e+01,4.007110e+00,3.400973e+01,4.035363e+01,1.699000e+02
7.278967e+05,8.424731e+00,2.719274e+04,3.147307e-01,9.357138e-01,9.356334e-01,1.196718e-03,2.794830e-08,3.801710e+01,4.007110e+00,3.400999e+01,4.035368e+01,1.699000e+02
7.279067e+05,8.424847e+00,2.720274e+04,3.148465e-01,9.357196e-01,9.356336e-01,1.196997e-03,2.794001e-08,3.801735e+01,4.007110e+00,3.401024e+01,4.035373e+01,1.699000e+02
7.279167e+05,8.424962e+00,2.721274e+04,3.149623e-01,9.357254e-01,9.356339e-01,1.197277e-03,2.793173e-08,3.801761e+01,4.007110e+00,3.401050e+01,4.035378e+01,1.699000e+02
7.279267e+05,8.425078e+00,2.722274e+04,3.150780e-01,9.357311e-01,9.356341e-01,1.197556e-03,2.792344e-08,3.801786e+01,4.007110e+00,3.401075e+01,4.035383e+01,1.699000e+02
7.279367e+05,8.425194e+00,2.723274e+04,3.151938e-01,9.357369e-01,9.356344e-01,1.197835e-03,2.791516e-08,3.801812e+01,4.007110e+00,3.401101e+01,4.035388e+01,1.699000e+02
7.279467e+05,8.425310e+00,2.724274e+04,3.153095e-01,9.357426e-01,9.356347e-01,1.198114e-03,2.790687e-08,3.801838e+01,4.007110e+00,3.401127e+01,4.035393e+01,1.699000e+02
7.279567e+05,8.425425e+00,2.725274e+04,3.154253e-01,9.357484e-01,9.356349e-01,1.198393e-03,2.789859e-08,3.801863e+01,4.007110e+00,3.401152e+01,4.035398e+01,1.699000e+02
7.279667e+05,8.425541e+00,2.726274e+04,3.155410e-01,9.357542e-01,9.356352e-01,1.198672e-03,2.789032e-08,3.801889e+01,4.007110e+00,3.401178e+01,4.035403e+01,1.699000e+02
7.279767e+05,8.425657e+00,2.727274e+04,3.156568e-01,9.357599e-01,9.356355e-01,1.198951e-03,2.788204e-08,3.801914e+01,4.007110e+00,3.401203e+01,4.035408e+01,1.699000e+02
7.279867e+05,8.425773e+00,2.728275e+04,3.157725e-01,9.357657e-01,9.356357e-01,1.199230e-03,2.787377e-08,3.801940e+01,4.007110e+00,3.401229e+01,4.035413e+01,1.699000e+02
7.279967e+05,8.425888e+00,2.729275e+04,3.158883e-01,9.357715e-01,9.356360e-01,1.199509e-03,2.786549e-08,3.801966e+01,4.007110e+00,3.401255e+01,4.035418e+01,1.699000e+02
7.280067e+05,8.426004e+00,2.730275e+04,3.160040e-01,9.357752e-01,9.356362e-01,1.199787e-03,2.785722e-08,3.801919e+01,4.007110e+00,3.401208e+01,4.035354e+01,1.699000e+02
7.280167e+05,8.426120e+00,2.731275e+04,3.161198e-01,9.357766e-01,9.356365e-01,1.200066e-03,2.784896e-08,3.801791e+01,4.007110e+00,3.401080e+01,4.035211e+01,1.699000e+02
7.280267e+05,8.426236e+00,2.732275e+04,3.162355e-01,9.357780e-01,9.356368e-01,1.200344e-03,2.784069e-08,3.801662e+01,4.007110e+00,3.400951e+01,4.035068e+01,1.699000e+02
7.280368e+05,8.426351e+00,2.733275e+04,3.163513e-01,9.357794e-01,9.356370e-01,1.200623e-03,2.783243e-08,3.801534e+01,4.007110e+00,3.400823e+01,4.034926e+01,1.699000e+02
7.280468e+05,8.426467e+00,2.734275e+04,3.164670e-01,9.357808e-01,9.356373e-01,1.200901e-03,2.782416e-08,3.801406e+01,4.007110e+00,3.400695e+01,4.034783e+01,1.699000e+02
7.280568e+05,8.426583e+00,2.735275e+04,3.165828e-01,9.357822e-01,9.356375e-01,1.201179e-03,2.781590e-08,3.801277e+01,4.007110e+00,3.400566e+01,4.034640e+01,1.699000e+02
7.280668e+05,8.426699e+00,2.736275e+04,3.166985e-01,9.357836e-01,9.356378e-01,1.201458e-03,2.780764e-08,3.801149e+01,4.007110e+00,3.400438e+01,4.034497e+01,1.699000e+02
7.280768e+05,8.426814e+00,2.737275e+04,3.168143e-01,9.357850e-01,9.356381e-01,1.201736e-03,2.779939e-08,3.801020e+01,4.007110e+00,3.400309e+01,4.034355e+01,1.699000e+02
7.280868e+05,8.426930e+00,2.738276e+04,3.169300e-01,9.357864e-01,9.356383e-01,1.202014e-03,2.779113e-08,3.800892e+01,4.007110e+00,3.400181e+01,4.034212e+01,1.699000e+02
7.280968e+05,8.427046e+00,2.739276e+04,3.170458e-01,9.357878e-01,9.356386e-01,1.202291e-03,2.778288e-08,3.800763e+01,4.007110e+00,3.400052e+01,4.034069e+01,1.699000e+02
7.281068e+05,8.427162e+00,2.740276e+04,3.171616e-01,9.357892e-01,9.356388e-01,1.202569e-03,2.777463e-08,3.800635e+01,4.007110e+00,3.399924e+01,4.033927e+01,1.699000e+02
7.281168e+05,8.427277e+00,2.741276e+04,3.172773e-01,9.357906e-01,9.356391e-01,1.202847e-03,2.776638e-08,3.800506e+01,4.007110e+00,3.399795e+01,4.033784e+01,1.699000e+02
7.281268e+05,8.427393e+00,2.742276e+04,3.173931e-01,9.357920e-01,9.356394e-01,1.203125e-03,2.775813e-08,3.800378e+01,4.007110e+00,3.399667e+01,4.033641e+01,1.699000e+02
7.281368e+05,8.427509e+00,2.743276e+04,3.175088e-01,9.357934e-01,9.356396e-01,1.203402e-03,2.774989e-08,3.800250e+01,4.007110e+00,3.399539e+01,4.033499e+01,1.699000e+02
7.281468e+05,8.427625e+00,2.744276e+04,3.176246e-01,9.357948e-01,9.356399e-01,1.203680e-03,2.774165e-08,3.800121e+01,4.007110e+00,3.399410e+01,4.033356e+01,1.699000e+02
7.281568e+05,8.427740e+00,2.745276e+04,3.177403e-01,9.357962e-01,9.356401e-01,1.203957e-03,2.773340e-08,3.799993e+01,4.007110e+00,3.399282e+01,4.033213e+01,1.699000e+02
7.281668e+05,8.427856e+00,2.746276e+04,3.178561e-01,9.357976e-01,9.356404e-01,1.204234e-03,2.772517e-08,3.799864e+01,4.007110e+00,3.399153e+01,4.033071e+01,1.699000e+02
7.281768e+05,8.427972e+00,2.747276e+04,3.179718e-01,9.357990e-01,9.356407e-01,1.204512e-03,2.771693e-08,3.799736e+01,4.007110e+00,3.399025e+01,4.032928e+01,1.699000e+02
7.281868e+05,8.428088e+00,2.748277e+04,3.180876e-01,9.358004e-01,9.356409e-01,1.204789e-03,2.770869e-08,3.799607e+01,4.007110e+00,3.398896e+01,4.032785e+01,1.699000e+02
7.281968e+05,8.428203e+00,2.749277e+04,3.182033e-01,9.358018e-01,9.356412e-01,1.205066e-03,2.770046e-08,3.799479e+01,4.007110e+00,3.398768e+01,4.032643e+01,1.699000e+02
7.282068e+05,8.428319e+00,2.750277e+04,3.183191e-01,9.358032e-01,9.356414e-01,1.205343e-03,2.769223e-08,3.799350e+01,4.007110e+00,3.398639e+01,4.032500e+01,1.699000e+02
7.282168e+05,8.428435e+00,2.751277e+04,3.184348e-01,9.358046e-01,9.356417e-01,1.205620e-03,2.768400e-08,3.799222e+01,4.007110e+00,3.398511e+01,4.032357e+01,1.699000e+02
7.282268e+05,8.428551e+00,2.752277e+04,3.185506e-01,9.358060e-01,9.356420e-01,1.205897e-03,2.767577e-08,3.799094e+01,4.007110e+00,3.398383e+01,4.032214e+01,1.699000e+02
7.282368e+05,8.428666e+00,2.753277e+04,3.186663e-01,9.358074e-01,9.356422e-01,1.206173e-03,2.766755e-08,3.798965e+01,4.007110e+00,3.398254e+01,4.032072e+01,1.699000e+02
7.282468e+05,8.428782e+00,2.754277e+04,3.187821e-01,9.358088e-01,9.356425e-01,1.206450e-03,2.765932e-08,3.798837e+01,4.007110e+00,3.398126e+01,4.031929e+01,1.699000e+02
7.282568e+05,8.428898e+00,2.755277e+04,3.188978e-01,9.358141e-01,9.356427e-01,1.206727e-03,2.765110e-08,3.798854e+01,4.007110e+00,3.398143e+01,4.031927e+01,1.699020e+02
7.282668e+05,8.429014e+00,2.756277e+04,3.190136e-01,9.358234e-01,9.356430e-01,1.207003e-03,2.764288e-08,3.799016e+01,4.007110e+00,3.398305e+01,4.032064e+01,1.699060e+02
7.282768e+05,8.429129e+00,2.757278e+04,3.191293e-01,9.358326e-01,9.356432e-01,1.207280e-03,2.763466e-08,3.799179e+01,4.007110e+00,3.398468e+01,4.032202e+01,1.699100e+02
7.282868e+05,8.429245e+00,2.758278e+04,3.192451e-01,9.358419e-01,9.356435e-01,1.207556e-03,2.762645e-08,3.799342e+01,4.007110e+00,3.398631e+01,4.032340e+01,1.699140e+02
7.282968e+05,8.429361e+00,2.759278e+04,3.193608e-01,9.358512e-01,9.356438e-01,1.207832e-03,2.761823e-08,3.799504e+01,4.007110e+00,3.398793e+01,4.032478e+01,1.699180e+02
7.283068e+05,8.429477e+00,2.760278e+04,3.194766e-01,9.358605e-01,9.356440e-01,1.208108e-03,2.761002e-08,3.799667e+01,4.007110e+00,3.398956e+01,4.032616e+01,1.699220e+02
7.283168e+05,8.429592e+00,2.761278e+04,3.195924e-01,9.358697e-01,9.356443e-01,1.208384e-03,2.760181e-08,3.799830e+01,4.007110e+00,3.399119e+01,4.032754e+01,1.699260e+02
7.283268e+05,8.429708e+00,2.762278e+04,3.197081e-01,9.358790e-01,9.356445e-01,1.208660e-03,2.759360e-08,3.799993e+01,4.007110e+00,3.399282e+01,4.032892e+01,1.699300e+02
7.283368e+05,8.429824e+00,2.763278e+04,3.198239e-01,9.358883e-01,9.356448e-01,1.208936e-03,2.758540e-08,3.800155e+01,4.007110e+00,3.399444e+01,4.033029e+01,1.699340e+02
7.283468e+05,8.429940e+00,2.764278e+04,3.199396e-01,9.358975e-01,9.356451e-01,1.209212e-03,2.757719e-08,3.800318e+01,4.007110e+00,3.399607e+01,4.033167e+01,1.699380e+02
7.283568e+05,8.430055e+00,2.765278e+04,3.200554e-01,9.359068e-01,9.356453e-01,1.209488e-03,2.756899e-08,3.800481e+01,4.007110e+00,3.399770e+01,4.033305e+01,1.699421e+02
7.283668e+05,8.430171e+00,2.766278e+04,3.201711e-01,9.359161e-01,9.356456e-01,1.209764e-03,2.756079e-08,3.800643e+01,4.007110e+00,3.399932e+01,4.033443e+01,1.699461e+02
7.283768e+05,8.430287e+00,2.767279e+04,3.202869e-01,9.359254e-01,9.356458e-01,1.210039e-03,2.755259e-08,3.800806e+01,4.007110e+00,3.400095e+01,4.033581e+01,1.699501e+02
7.283868e+05,8.430403e+00,2.768279e+04,3.204026e-01,9.359346e-01,9.356461e-01,1.210315e-03,2.754439e-08,3.800969e+01,4.007110e+00,3.400258e+01,4.033719e+01,1.699541e+02
7.283968e+05,8.430518e+00,2.769279e+04,3.205184e-01,9.359439e-01,9.356463e-01,1.210590e-03,2.753620e-08,3.801131e+01,4.007110e+00,3.400420e+01,4.033857e+01,1.699581e+02
7.284068e+05,8.430634e+00,2.770279e+04,3.206341e-01,9.359532e-01,9.356466e-01,1.210865e-03,2.752801e-08,3.801294e+01,4.007110e+00,3.400583e+01,4.033994e+01,1.699621e+02
7.284168e+05,8.430750e+00,2.771279e+04,3.207499e-01,9.359625e-01,9.356469e-01,1.211141e-03,2.751981e-08,3.801457e+01,4.007110e+00,3.400746e+01,4.034132e+01,1.699661e+02
7.284268e+05,8.430866e+00,2.772279e+04,3.208656e-01,9.359717e-01,9.356471e-01,1.211416e-03,2.751163e-08,3.801620e+01,4.007110e+00,3.400909e+01,4.034270e+01,1.699701e+02
7.284368e+05,8.430981e+00,2.773279e+04,3.209814e-01,9.359810e-01,9.356474e-01,1.211691e-03,2.750344e-08,3.801782e+01,4.007110e+00,3.401071e+01,4.034408e+01,1.699741e+02
7.284468e+05,8.431097e+00,2.774279e+04,3.210971e-01,9.359903e-01,9.356476e-01,1.211966e-03,2.749525e-08,3.801945e+01,4.007110e+00,3.401234e+01,4.034546e+01,1.699781e+02
7.284568e+05,8.431213e+00,2.775279e+04,3.212129e-01,9.359996e-01,9.356479e-01,1.212241e-03,2.748707e-08,3.802108e+01,4.007110e+00,3.401397e+01,4.034684e+01,1.699821e+02
7.284668e+05,8.431329e+00,2.776279e+04,3.213286e-01,9.360088e-01,9.356481e-01,1.212516e-03,2.747889e-08,3.802270e+01,4.007110e+00,3.401559e+01,4.034821e+01,1.699861e+02
7.284768e+05,8.431444e+00,2.777280e+04,3.214444e-01,9.360181e-01,9.356484e-01,1.212791e-03,2.747071e-08,3.802433e+01,4.007110e+00,3.401722e+01,4.034959e+01,1.699901e+02
7.284868e+05,8.431560e+00,2.778280e+04,3.215601e-01,9.360274e-01,9.356487e-01,1.213065e-03,2.746253e-08,3.802596e+01,4.007110e+00,3.401885e+01,4.035097e+01,1.699941e+02
7.284968e+05,8.431676e+00,2.779280e+04,3.216759e-01,9.360366e-01,9.356489e-01,1.213340e-03,2.745436e-08,3.802758e+01,4.007110e+00,3.402047e+01,4.035235e+01,1.699981e+02
7.285068e+05,8.431792e+00,2.780280e+04,3.217916e-01,9.360361e-01,9.356492e-01,1.213614e-03,2.744618e-08,3.802803e+01,4.007110e+00,3.402092e+01,4.035284e+01,1.700000e+02
7.285168e+05,8.431907e+00,2.781280e+04,3.219074e-01,9.360268e-01,9.356494e-01,1.213889e-03,2.743801e-08,3.802743e+01,4.007110e+00,3.402032e+01,4.035256e+01,1.700000e+02
7.285268e+05,8.432023e+00,2.782280e+04,3.220232e-01,9.360175e-01,9.356497e-01,1.214163e-03,2.742984e-08,3.802683e+01,4.007110e+00,3.401972e+01,4.035229e+01,1.700000e+02
7.285368e+05,8.432139e+00,2.783280e+04,3.221389e-01,9.360083e-01,9.356499e-01,1.214438e-03,2.742167e-08,3.802623e+01,4.007110e+00,3.401912e+01,4.035201e+01,1.700000e+02
7.285468e+05,8.432255e+00,2.784280e+04,3.222547e-01,9.359990e-01,9.356502e-01,1.214712e-03,2.741351e-08,3.802564e+01,4.007110e+00,3.401853e+01,4.035173e+01,1.700000e+02
7.285568e+05,8.432370e+00,2.785280e+04,3.223704e-01,9.359898e-01,9.356505e-01,1.214986e-03,2.740534e-08,3.802504e+01,4.007110e+00,3.401793e+01,4.035145e+01,1.700000e+02
7.285668e+05,8.432486e+00,2.786280e+04,3.224862e-01,9.359805e-01,9.356507e-01,1.215260e-03,2.739718e-08,3.802444e+01,4.007110e+00,3.401733e+01,4.035117e+01,1.700000e+02
7.285768e+05,8.432602e+00,2.787281e+04,3.226019e-01,9.359713e-01,9.356510e-01,1.215534e-03,2.738902e-08,3.802385e+01,4.007110e+00,3.401673e+01,4.035089e+01,1.700000e+02
7.285868e+05,8.432718e+00,2.788281e+04,3.227177e-01,9.359620e-01,9.356512e-01,1.215808e-03,2.738086e-08,3.802325e+01,4.007110e+00,3.401614e+01,4.035061e+01,1.700000e+02
7.285968e+05,8.432833e+00,2.789281e+04,3.228334e-01,9.359527e-01,9.356515e-01,1.216082e-03,2.737271e-08,3.802265e+01,4.007110e+00,3.401554e+01,4.035033e+01,1.700000e+02
7.286068e+05,8.432949e+00,2.790281e+04,3.229492e-01,9.359435e-01,9.356517e-01,1.216355e-03,2.736455e-08,3.802205e+01,4.007110e+00,3.401494e+01,4.035006e+01,1.700000e+02
7.286168e+05,8.433065e+00,2.791281e+04,3.230649e-01,9.359342e-01,9.356520e-01,1.216629e-03,2.735640e-08,3.802146e+01,4.007110e+00,3.401435e+01,4.034978e+01,1.700000e+02
7.286268e+05,8.433181e+00,2.792281e+04,3.231807e-01,9.359250e-01,9.356523e-01,1.216902e-03,2.734825e-08,3.802086e+01,4.007110e+00,3.401375e+01,4.034950e+01,1.700000e+02
7.286368e+05,8.433296e+00,2.793281e+04,3.232964e-01,9.359157e-01,9.356525e-01,1.217176e-03,2.734010e-08,3.802026e+01,4.007110e+00,3.401315e+01,4.034922e+01,1.700000e+02
7.286468e+05,8.433412e+00,2.794281e+04,3.234122e-01,9.359065e-01,9.356528e-01,1.217449e-03,2.733196e-08,3.801966e+01,4.007110e+00,3.401255e+01,4.034894e+01,1.700000e+02
7.286568e+05,8.433528e+00,2.795281e+04,3.235279e-01,9.358972e-01,9.356530e-01,1.217723e-03,2.732381e-08,3.801907e+01,4.007110e+00,3.401196e+01,4.034866e+01,1.700000e+02
7.286668e+05,8.433644e+00,2.796281e+04,3.236437e-01,9.358880e-01,9.356533e-01,1.217996e-03,2.731567e-08,3.801847e+01,4.007110e+00,3.401136e+01,4.034838e+01,1.700000e+02
7.286768e+05,8.433759e+00,2.797282e+04,3.237594e-01,9.358787e-01,9.356535e-01,1.218269e-03,2.730753e-08,3.801787e+01,4.007110e+00,3.401076e+01,4.034810e+01,1.700000e+02
7.286868e+05,8.433875e+00,2.798282e+04,3.238752e-01,9.358694e-01,9.356538e-01,1.218542e-03,2.729939e-08,3.801727e+01,4.007110e+00,3.401016e+01,4.034782e+01,1.700000e+02
7.286968e+05,8.433991e+00,2.799282e+04,3.239909e-01,9.358602e-01,9.356540e-01,1.218815e-03,2.729125e-08,3.801668e+01,4.007110e+00,3.400957e+01,4.034755e+01,1.700000e+02
7.287068e+05,8.434107e+00,2.800282e+04,3.241067e-01,9.358509e-01,9.356543e-01,1.219088e-03,2.728312e-08,3.801608e+01,4.007110e+00,3.400897e+01,4.034727e+01,1.700000e+02
7.287168e+05,8.434222e+00,2.801282e+04,3.242224e-01,9.358417e-01,9.356546e-01,1.219361e-03,2.727499e-08,3.801548e+01,4.007110e+00,3.400837e+01,4.034699e+01,1.700000e+02
7.287268e+05,8.434338e+00,2.802282e+04,3.243382e-01,9.358324e-01,9.356548e-01,1.219633e-03,2.726685e-08,3.801489e+01,4.007110e+00,3.400777e+01,4.034671e+01,1.700000e+02
7.287368e+05,8.434454e+00,2.803282e+04,3.244540e-01,9.358232e-01,9.356551e-01,1.219906e-03,2.725872e-08,3.801429e+01,4.007110e+00,3.400718e+01,4.034643e+01,1.700000e+02
7.287468e+05,8.434570e+00,2.804282e+04,3.245697e-01,9.358139e-01,9.356553e-01,1.220179e-03,2.725060e-08,3.801369e+01,4.007110e+00,3.400658e+01,4.034615e+01,1.700000e+02
7.287568e+05,8.434685e+00,2.805282e+04,3.246855e-01,9.358091e-01,9.356556e-01,1.220451e-03,2.724247e-08,3.801313e+01,4.007110e+00,3.400602e+01,4.034574e+01,1.700000e+02
7.287668e+05,8.434801e+00,2.806282e+04,3.248012e-01,9.358092e-01,9.356558e-01,1.220724e-03,2.723435e-08,3.801262e+01,4.007110e+00,3.400551e+01,4.034519e+01,1.700000e+02
7.287768e+05,8.434917e+00,2.807283e+04,3.249170e-01,9.358092e-01,9.356561e-01,1.220996e-03,2.722623e-08,3.801211e+01,4.007110e+00,3.400500e+01,4.034464e+01,1.700000e+02
7.287868e+05,8.435033e+00,2.808283e+04,3.250327e-01,9.358093e-01,9.356563e-01,1.221268e-03,2.721811e-08,3.801159e+01,4.007110e+00,3.400448e+01,4.034409e+01,1.700000e+02
7.287968e+05,8.435148e+00,2.809283e+04,3.251485e-01,9.358093e-01,9.356566e-01,1.221540e-03,2.720999e-08,3.801108e+01,4.007110e+00,3.400397e+01,4.034354e+01,1.700000e+02
7.288068e+05,8.435264e+00,2.810283e+04,3.252642e-01,9.358094e-01,9.356568e-01,1.221812e-03,2.720187e-08,3.801056e+01,4.007110e+00,3.400345e+01,4.034299e+01,1.700000e+02
7.288168e+05,8.435380e+00,2.811283e+04,3.253800e-01,9.358095e-01,9.356571e-01,1.222084e-03,2.719376e-08,3.801005e+01,4.007110e+00,3.400294e+01,4.034243e+01,1.700000e+02
7.288268e+05,8.435496e+00,2.812283e+04,3.254957e-01,9.358095e-01,9.356574e-01,1.222356e-03,2.718565e-08,3.800954e+01,4.007110e+00,3.400243e+01,4.034188e+01,1.700000e+02
7.288368e+05,8.435611e+00,2.813283e+04,3.256115e-01,9.358096e-01,9.356576e-01,1.222628e-03,2.717754e-08,3.800902e+01,4.007110e+00,3.400191e+01,4.034133e+01,1.700000e+02
7.288468e+05,8.435727e+00,2.814283e+04,3.257272e-01,9.358096e-01,9.356579e-01,1.222900e-03,2.716943e-08,3.800851e+01,4.007110e+00,3.400140e+01,4.034078e+01,1.700000e+02
7.288568e+05,8.435843e+00,2.815283e+04,3.258430e-01,9.358097e-01,9.356581e-01,1.223172e-03,2.716132e-08,3.800800e+01,4.007110e+00,3.400089e+01,4.034023e+01,1.700000e+02
7.288668e+05,8.435959e+00,2.816283e+04,3.259587e-01,9.358098e-01,9.356584e-01,1.223443e-03,2.715322e-08,3.800748e+01,4.007110e+00,3.400037e+01,4.033968e+01,1.700000e+02
7.288768e+05,8.436074e+00,2.817284e+04,3.260745e-01,9.358098e-01,9.356586e-01,1.223715e-03,2.714512e-08,3.800697e+01,4.007110e+00,3.399986e+01,4.033913e+01,1.700000e+02
7.288868e+05,8.436190e+00,2.818284e+04,3.261902e-01,9.358099e-01,9.356589e-01,1.223986e-03,2.713702e-08,3.800645e+01,4.007110e+00,3.399934e+01,4.033858e+01,1.700000e+02
7.288968e+05,8.436306e+00,2.819284e+04,3.263060e-01,9.358099e-01,9.356591e-01,1.224258e-03,2.712892e-08,3.800594e+01,4.007110e+00,3.399883e+01,4.033802e+01,1.700000e+02
7.289068e+05,8.436422e+00,2.820284e+04,3.264217e-01,9.358100e-01,9.356594e-01,1.224529e-03,2.712082e-08,3.800543e+01,4.007110e+00,3.399832e+01,4.033747e+01,1.700000e+02
7.289168e+05,8.436537e+00,2.821284e+04,3.265375e-01,9.358100e-01,9.356596e-01,1.224800e-03,2.711273e-08,3.800491e+01,4.007110e+00,3.399780e+01,4.033692e+01,1.700000e+02
7.289268e+05,8.436653e+00,2.822284e+04,3.266532e-01,9.358101e-01,9.356599e-01,1.225071e-03,2.710464e-08,3.800440e+01,4.007110e+00,3.399729e+01,4.033637e+01,1.700000e+02
7.289368e+05,8.436769e+00,2.823284e+04,3.267690e-01,9.358102e-01,9.356601e-01,1.225342e-03,2.709654e-08,3.800389e+01,4.007110e+00,3.399677e+01,4.033582e+01,1.700000e+02
7.289468e+05,8.436885e+00,2.824284e+04,3.268848e-01,9.358102e-01,9.356604e-01,1.225613e-03,2.708846e-08,3.800337e+01,4.007110e+00,3.399626e+01,4.033527e+01,1.700000e+02
7.289568e+05,8.437001e+00,2.825284e+04,3.270005e-01,9.358103e-01,9.356607e-01,1.225884e-03,2.708037e-08,3.800286e+01,4.007110e+00,3.399575e+01,4.033472e+01,1.700000e+02
7.289668e+05,8.437116e+00,2.826284e+04,3.271163e-01,9.358103e-01,9.356609e-01,1.226155e-03,2.707228e-08,3.800234e+01,4.007110e+00,3.399523e+01,4.033417e+01,1.700000e+02
7.289768e+05,8.437232e+00,2.827285e+04,3.272320e-01,9.358104e-01,9.356612e-01,1.226426e-03,2.706420e-08,3.800183e+01,4.007110e+00,3.399472e+01,4.033361e+01,1.700000e+02
7.289868e+05,8.437348e+00,2.828285e+04,3.273478e-01,9.358104e-01,9.356614e-01,1.226696e-03,2.705612e-08,3.800132e+01,4.007110e+00,3.399421e+01,4.033306e+01,1.700000e+02
7.289968e+05,8.437464e+00,2.829285e+04,3.274635e-01,9.358105e-01,9.356617e-01,1.226967e-03,2.704804e-08,3.800080e+01,4.007110e+00,3.399369e+01,4.033251e+01,1.700000e+02
