Repository: brandonlampe/CS_Data

# Repository for Crushed Salt Data
**Grant No: 456417**

This is a work in progress!

## Repository Content

### Directory Names
A uniform namining structure still in progress, but in general directories are named according to the following:
 - Names contain no spaces, a single underscore "_" will be used as a file name seperator.
 - Files are for the Crushed Salt Project (CSP); therefore, the first three charaters of each file are "CSP".
 - Folders are organized by which frame the test was performed on i.e., A2 or A3.
 - The fifth and sixth charaters of each file name will therefore be "A" followed by the frame number.

File: UNM_WP_HY_175_09/STAGE09/CREEP_FIT/175_09_STAGE09_CREEP_OUT.csv (part 15 of 34)
Analysis by Brandon Lampe, performed on: 2016/07/12 20:18:27
Experimental results below begin at: 2016/04/16 12:04:26
Duration (sec),Duration (day),Elapsed Time (sec),Elapsed Time (day),Interpolated Fractional Density,Fit to Fractional Density,Fit to Volume Strain,Fit to Volume Strain Rate (1/sec),Confining Pressure (MPa),Pore Pressure (MPa),Terzaghi Pressure (MPa),Solid Pressure (MPa),Temperature (C))
7.337273e+05,8.492214e+00,3.302332e+04,3.822144e-01,9.357247e-01,9.357732e-01,1.346214e-03,2.343869e-08,3.796521e+01,4.001380e+00,3.396383e+01,4.029820e+01,1.701802e+02
7.337373e+05,8.492330e+00,3.303332e+04,3.823301e-01,9.357180e-01,9.357735e-01,1.346449e-03,2.343150e-08,3.796307e+01,4.001125e+00,3.396195e+01,4.029619e+01,1.701882e+02
7.337473e+05,8.492446e+00,3.304333e+04,3.824459e-01,9.357114e-01,9.357737e-01,1.346683e-03,2.342431e-08,3.796093e+01,4.000871e+00,3.396006e+01,4.029418e+01,1.701963e+02
7.337573e+05,8.492562e+00,3.305333e+04,3.825617e-01,9.357083e-01,9.357739e-01,1.346917e-03,2.341712e-08,3.796052e+01,4.000752e+00,3.395977e+01,4.029387e+01,1.702000e+02
7.337673e+05,8.492677e+00,3.306333e+04,3.826774e-01,9.357083e-01,9.357741e-01,1.347151e-03,2.340994e-08,3.796164e+01,4.000752e+00,3.396089e+01,4.029506e+01,1.702000e+02
7.337773e+05,8.492793e+00,3.307333e+04,3.827932e-01,9.357083e-01,9.357743e-01,1.347385e-03,2.340276e-08,3.796275e+01,4.000752e+00,3.396200e+01,4.029625e+01,1.702000e+02
7.337873e+05,8.492909e+00,3.308333e+04,3.829089e-01,9.357083e-01,9.357746e-01,1.347619e-03,2.339557e-08,3.796386e+01,4.000752e+00,3.396311e+01,4.029744e+01,1.702000e+02
7.337973e+05,8.493025e+00,3.309333e+04,3.830247e-01,9.357083e-01,9.357748e-01,1.347853e-03,2.338840e-08,3.796498e+01,4.000752e+00,3.396422e+01,4.029863e+01,1.702000e+02
7.338073e+05,8.493140e+00,3.310333e+04,3.831404e-01,9.357083e-01,9.357750e-01,1.348087e-03,2.338122e-08,3.796609e+01,4.000752e+00,3.396534e+01,4.029982e+01,1.702000e+02
7.338173e+05,8.493256e+00,3.311333e+04,3.832562e-01,9.357083e-01,9.357752e-01,1.348321e-03,2.337404e-08,3.796720e+01,4.000752e+00,3.396645e+01,4.030101e+01,1.702000e+02
7.338273e+05,8.493372e+00,3.312333e+04,3.833719e-01,9.357083e-01,9.357754e-01,1.348555e-03,2.336687e-08,3.796832e+01,4.000752e+00,3.396756e+01,4.030220e+01,1.702000e+02
7.338373e+05,8.493488e+00,3.313333e+04,3.834877e-01,9.357083e-01,9.357757e-01,1.348788e-03,2.335970e-08,3.796943e+01,4.000752e+00,3.396868e+01,4.030339e+01,1.702000e+02
7.338473e+05,8.493603e+00,3.314334e+04,3.836034e-01,9.357083e-01,9.357759e-01,1.349022e-03,2.335253e-08,3.797054e+01,4.000752e+00,3.396979e+01,4.030458e+01,1.702000e+02
7.338573e+05,8.493719e+00,3.315334e+04,3.837192e-01,9.357083e-01,9.357761e-01,1.349256e-03,2.334536e-08,3.797166e+01,4.000752e+00,3.397090e+01,4.030577e+01,1.702000e+02
7.338673e+05,8.493835e+00,3.316334e+04,3.838349e-01,9.357083e-01,9.357763e-01,1.349489e-03,2.333820e-08,3.797277e+01,4.000752e+00,3.397202e+01,4.030696e+01,1.702000e+02
7.338773e+05,8.493951e+00,3.317334e+04,3.839507e-01,9.357083e-01,9.357765e-01,1.349722e-03,2.333103e-08,3.797388e+01,4.000752e+00,3.397313e+01,4.030815e+01,1.702000e+02
7.338873e+05,8.494066e+00,3.318334e+04,3.840664e-01,9.357083e-01,9.357768e-01,1.349956e-03,2.332387e-08,3.797500e+01,4.000752e+00,3.397424e+01,4.030934e+01,1.702000e+02
7.338973e+05,8.494182e+00,3.319334e+04,3.841822e-01,9.357083e-01,9.357770e-01,1.350189e-03,2.331671e-08,3.797611e+01,4.000752e+00,3.397536e+01,4.031053e+01,1.702000e+02
7.339073e+05,8.494298e+00,3.320334e+04,3.842979e-01,9.357083e-01,9.357772e-01,1.350422e-03,2.330955e-08,3.797722e+01,4.000752e+00,3.397647e+01,4.031172e+01,1.702000e+02
7.339173e+05,8.494414e+00,3.321334e+04,3.844137e-01,9.357083e-01,9.357774e-01,1.350655e-03,2.330239e-08,3.797833e+01,4.000752e+00,3.397758e+01,4.031291e+01,1.702000e+02
7.339273e+05,8.494529e+00,3.322334e+04,3.845294e-01,9.357083e-01,9.357776e-01,1.350888e-03,2.329524e-08,3.797945e+01,4.000752e+00,3.397870e+01,4.031410e+01,1.702000e+02
7.339373e+05,8.494645e+00,3.323334e+04,3.846452e-01,9.357083e-01,9.357778e-01,1.351121e-03,2.328808e-08,3.798056e+01,4.000752e+00,3.397981e+01,4.031528e+01,1.702000e+02
7.339473e+05,8.494761e+00,3.324335e+04,3.847609e-01,9.357083e-01,9.357781e-01,1.351354e-03,2.328093e-08,3.798167e+01,4.000752e+00,3.398092e+01,4.031647e+01,1.702000e+02
7.339573e+05,8.494877e+00,3.325335e+04,3.848767e-01,9.357083e-01,9.357783e-01,1.351587e-03,2.327378e-08,3.798279e+01,4.000752e+00,3.398204e+01,4.031766e+01,1.702000e+02
7.339673e+05,8.494992e+00,3.326335e+04,3.849925e-01,9.357083e-01,9.357785e-01,1.351819e-03,2.326663e-08,3.798390e+01,4.000752e+00,3.398315e+01,4.031885e+01,1.702000e+02
7.339773e+05,8.495108e+00,3.327335e+04,3.851082e-01,9.357083e-01,9.357787e-01,1.352052e-03,2.325949e-08,3.798501e+01,4.000752e+00,3.398426e+01,4.032004e+01,1.702000e+02
7.339873e+05,8.495224e+00,3.328335e+04,3.852240e-01,9.357083e-01,9.357789e-01,1.352285e-03,2.325234e-08,3.798613e+01,4.000752e+00,3.398538e+01,4.032123e+01,1.702000e+02
7.339974e+05,8.495340e+00,3.329335e+04,3.853397e-01,9.357083e-01,9.357791e-01,1.352517e-03,2.324520e-08,3.798724e+01,4.000752e+00,3.398649e+01,4.032242e+01,1.702000e+02
7.340074e+05,8.495455e+00,3.330335e+04,3.854555e-01,9.357113e-01,9.357794e-01,1.352750e-03,2.323806e-08,3.798801e+01,4.000752e+00,3.398726e+01,4.032313e+01,1.702000e+02
7.340174e+05,8.495571e+00,3.331335e+04,3.855712e-01,9.357167e-01,9.357796e-01,1.352982e-03,2.323092e-08,3.798853e+01,4.000752e+00,3.398777e+01,4.032347e+01,1.702000e+02
7.340274e+05,8.495687e+00,3.332335e+04,3.856870e-01,9.357220e-01,9.357798e-01,1.353214e-03,2.322379e-08,3.798904e+01,4.000752e+00,3.398829e+01,4.032381e+01,1.702000e+02
7.340374e+05,8.495803e+00,3.333335e+04,3.858027e-01,9.357274e-01,9.357800e-01,1.353447e-03,2.321665e-08,3.798955e+01,4.000752e+00,3.398880e+01,4.032415e+01,1.702000e+02
7.340474e+05,8.495918e+00,3.334336e+04,3.859185e-01,9.357327e-01,9.357802e-01,1.353679e-03,2.320952e-08,3.799006e+01,4.000752e+00,3.398931e+01,4.032449e+01,1.702000e+02
7.340574e+05,8.496034e+00,3.335336e+04,3.860342e-01,9.357380e-01,9.357805e-01,1.353911e-03,2.320239e-08,3.799057e+01,4.000752e+00,3.398982e+01,4.032483e+01,1.702000e+02
7.340674e+05,8.496150e+00,3.336336e+04,3.861500e-01,9.357434e-01,9.357807e-01,1.354143e-03,2.319526e-08,3.799109e+01,4.000752e+00,3.399033e+01,4.032517e+01,1.702000e+02
7.340774e+05,8.496266e+00,3.337336e+04,3.862657e-01,9.357487e-01,9.357809e-01,1.354375e-03,2.318813e-08,3.799160e+01,4.000752e+00,3.399085e+01,4.032551e+01,1.702000e+02
7.340874e+05,8.496381e+00,3.338336e+04,3.863815e-01,9.357541e-01,9.357811e-01,1.354607e-03,2.318100e-08,3.799211e+01,4.000752e+00,3.399136e+01,4.032585e+01,1.702000e+02
7.340974e+05,8.496497e+00,3.339336e+04,3.864972e-01,9.357594e-01,9.357813e-01,1.354838e-03,2.317388e-08,3.799262e+01,4.000752e+00,3.399187e+01,4.032619e+01,1.702000e+02
7.341074e+05,8.496613e+00,3.340336e+04,3.866130e-01,9.357648e-01,9.357815e-01,1.355070e-03,2.316676e-08,3.799313e+01,4.000752e+00,3.399238e+01,4.032653e+01,1.702000e+02
7.341174e+05,8.496729e+00,3.341336e+04,3.867287e-01,9.357701e-01,9.357818e-01,1.355302e-03,2.315963e-08,3.799365e+01,4.000752e+00,3.399289e+01,4.032687e+01,1.702000e+02
7.341274e+05,8.496844e+00,3.342336e+04,3.868445e-01,9.357755e-01,9.357820e-01,1.355533e-03,2.315252e-08,3.799416e+01,4.000752e+00,3.399341e+01,4.032721e+01,1.702000e+02
7.341374e+05,8.496960e+00,3.343336e+04,3.869602e-01,9.357808e-01,9.357822e-01,1.355765e-03,2.314540e-08,3.799467e+01,4.000752e+00,3.399392e+01,4.032755e+01,1.702000e+02
7.341474e+05,8.497076e+00,3.344337e+04,3.870760e-01,9.357862e-01,9.357824e-01,1.355996e-03,2.313828e-08,3.799518e+01,4.000752e+00,3.399443e+01,4.032789e+01,1.702000e+02
7.341574e+05,8.497192e+00,3.345337e+04,3.871917e-01,9.357915e-01,9.357826e-01,1.356228e-03,2.313117e-08,3.799569e+01,4.000752e+00,3.399494e+01,4.032823e+01,1.702000e+02
7.341674e+05,8.497307e+00,3.346337e+04,3.873075e-01,9.357968e-01,9.357828e-01,1.356459e-03,2.312406e-08,3.799621e+01,4.000752e+00,3.399545e+01,4.032857e+01,1.702000e+02
7.341774e+05,8.497423e+00,3.347337e+04,3.874233e-01,9.358022e-01,9.357831e-01,1.356690e-03,2.311695e-08,3.799672e+01,4.000752e+00,3.399597e+01,4.032891e+01,1.702000e+02
7.341874e+05,8.497539e+00,3.348337e+04,3.875390e-01,9.358075e-01,9.357833e-01,1.356921e-03,2.310984e-08,3.799723e+01,4.000752e+00,3.399648e+01,4.032925e+01,1.702000e+02
7.341974e+05,8.497655e+00,3.349337e+04,3.876548e-01,9.358129e-01,9.357835e-01,1.357152e-03,2.310274e-08,3.799774e+01,4.000752e+00,3.399699e+01,4.032959e+01,1.702000e+02
7.342074e+05,8.497771e+00,3.350337e+04,3.877705e-01,9.358182e-01,9.357837e-01,1.357383e-03,2.309563e-08,3.799825e+01,4.000752e+00,3.399750e+01,4.032992e+01,1.702000e+02
7.342174e+05,8.497886e+00,3.351337e+04,3.878863e-01,9.358236e-01,9.357839e-01,1.357614e-03,2.308853e-08,3.799877e+01,4.000752e+00,3.399801e+01,4.033026e+01,1.702000e+02
7.342274e+05,8.498002e+00,3.352337e+04,3.880020e-01,9.358289e-01,9.357841e-01,1.357845e-03,2.308143e-08,3.799928e+01,4.000752e+00,3.399853e+01,4.033060e+01,1.702000e+02
7.342374e+05,8.498118e+00,3.353337e+04,3.881178e-01,9.358343e-01,9.357843e-01,1.358076e-03,2.307433e-08,3.799979e+01,4.000752e+00,3.399904e+01,4.033094e+01,1.702000e+02
7.342474e+05,8.498234e+00,3.354338e+04,3.882335e-01,9.358396e-01,9.357846e-01,1.358307e-03,2.306723e-08,3.800030e+01,4.000752e+00,3.399955e+01,4.033128e+01,1.702000e+02
7.342574e+05,8.498349e+00,3.355338e+04,3.883493e-01,9.358408e-01,9.357848e-01,1.358538e-03,2.306014e-08,3.800068e+01,4.000752e+00,3.399993e+01,4.033164e+01,1.701959e+02
7.342674e+05,8.498465e+00,3.356338e+04,3.884650e-01,9.358381e-01,9.357850e-01,1.358768e-03,2.305304e-08,3.800094e+01,4.000752e+00,3.400019e+01,4.033202e+01,1.701879e+02
7.342774e+05,8.498581e+00,3.357338e+04,3.885808e-01,9.358354e-01,9.357852e-01,1.358999e-03,2.304595e-08,3.800120e+01,4.000752e+00,3.400045e+01,4.033240e+01,1.701799e+02
7.342874e+05,8.498697e+00,3.358338e+04,3.886965e-01,9.358327e-01,9.357854e-01,1.359229e-03,2.303886e-08,3.800145e+01,4.000752e+00,3.400070e+01,4.033278e+01,1.701719e+02
7.342974e+05,8.498812e+00,3.359338e+04,3.888123e-01,9.358300e-01,9.357856e-01,1.359459e-03,2.303177e-08,3.800171e+01,4.000752e+00,3.400096e+01,4.033316e+01,1.701639e+02
7.343074e+05,8.498928e+00,3.360338e+04,3.889280e-01,9.358273e-01,9.357859e-01,1.359690e-03,2.302469e-08,3.800197e+01,4.000752e+00,3.400122e+01,4.033354e+01,1.701558e+02
7.343174e+05,8.499044e+00,3.361338e+04,3.890438e-01,9.358246e-01,9.357861e-01,1.359920e-03,2.301760e-08,3.800222e+01,4.000752e+00,3.400147e+01,4.033392e+01,1.701478e+02
7.343274e+05,8.499160e+00,3.362338e+04,3.891595e-01,9.358218e-01,9.357863e-01,1.360150e-03,2.301052e-08,3.800248e+01,4.000752e+00,3.400173e+01,4.033430e+01,1.701398e+02
7.343374e+05,8.499275e+00,3.363339e+04,3.892753e-01,9.358191e-01,9.357865e-01,1.360380e-03,2.300344e-08,3.800274e+01,4.000752e+00,3.400199e+01,4.033468e+01,1.701318e+02
7.343474e+05,8.499391e+00,3.364339e+04,3.893910e-01,9.358164e-01,9.357867e-01,1.360610e-03,2.299636e-08,3.800300e+01,4.000752e+00,3.400224e+01,4.033506e+01,1.701238e+02
7.343574e+05,8.499507e+00,3.365339e+04,3.895068e-01,9.358137e-01,9.357869e-01,1.360840e-03,2.298928e-08,3.800325e+01,4.000752e+00,3.400250e+01,4.033544e+01,1.701158e+02
7.343674e+05,8.499623e+00,3.366339e+04,3.896225e-01,9.358110e-01,9.357872e-01,1.361070e-03,2.298221e-08,3.800351e+01,4.000752e+00,3.400276e+01,4.033582e+01,1.701078e+02
7.343774e+05,8.499738e+00,3.367339e+04,3.897383e-01,9.358083e-01,9.357874e-01,1.361300e-03,2.297514e-08,3.800377e+01,4.000752e+00,3.400301e+01,4.033620e+01,1.700998e+02
7.343874e+05,8.499854e+00,3.368339e+04,3.898541e-01,9.358056e-01,9.357876e-01,1.361530e-03,2.296806e-08,3.800402e+01,4.000752e+00,3.400327e+01,4.033658e+01,1.700918e+02
7.343974e+05,8.499970e+00,3.369339e+04,3.899698e-01,9.358029e-01,9.357878e-01,1.361759e-03,2.296099e-08,3.800428e+01,4.000752e+00,3.400353e+01,4.033696e+01,1.700838e+02
7.344074e+05,8.500086e+00,3.370339e+04,3.900856e-01,9.358002e-01,9.357880e-01,1.361989e-03,2.295393e-08,3.800454e+01,4.000752e+00,3.400378e+01,4.033734e+01,1.700757e+02
7.344174e+05,8.500201e+00,3.371339e+04,3.902013e-01,9.357974e-01,9.357882e-01,1.362218e-03,2.294686e-08,3.800479e+01,4.000752e+00,3.400404e+01,4.033772e+01,1.700677e+02
7.344274e+05,8.500317e+00,3.372339e+04,3.903171e-01,9.357947e-01,9.357884e-01,1.362448e-03,2.293980e-08,3.800505e+01,4.000752e+00,3.400430e+01,4.033810e+01,1.700597e+02
7.344374e+05,8.500433e+00,3.373340e+04,3.904328e-01,9.357920e-01,9.357887e-01,1.362677e-03,2.293273e-08,3.800531e+01,4.000752e+00,3.400456e+01,4.033848e+01,1.700517e+02
7.344474e+05,8.500549e+00,3.374340e+04,3.905486e-01,9.357893e-01,9.357889e-01,1.362907e-03,2.292567e-08,3.800556e+01,4.000752e+00,3.400481e+01,4.033886e+01,1.700437e+02
7.344574e+05,8.500664e+00,3.375340e+04,3.906643e-01,9.357866e-01,9.357891e-01,1.363136e-03,2.291861e-08,3.800582e+01,4.000752e+00,3.400507e+01,4.033924e+01,1.700357e+02
7.344674e+05,8.500780e+00,3.376340e+04,3.907801e-01,9.357839e-01,9.357893e-01,1.363365e-03,2.291156e-08,3.800608e+01,4.000752e+00,3.400533e+01,4.033962e+01,1.700277e+02
7.344774e+05,8.500896e+00,3.377340e+04,3.908958e-01,9.357812e-01,9.357895e-01,1.363594e-03,2.290450e-08,3.800633e+01,4.000752e+00,3.400558e+01,4.034000e+01,1.700197e+02
7.344874e+05,8.501012e+00,3.378340e+04,3.910116e-01,9.357785e-01,9.357897e-01,1.363823e-03,2.289745e-08,3.800659e+01,4.000752e+00,3.400584e+01,4.034038e+01,1.700117e+02
7.344974e+05,8.501127e+00,3.379340e+04,3.911273e-01,9.357758e-01,9.357899e-01,1.364052e-03,2.289040e-08,3.800685e+01,4.000752e+00,3.400610e+01,4.034076e+01,1.700036e+02
7.345074e+05,8.501243e+00,3.380340e+04,3.912431e-01,9.357731e-01,9.357902e-01,1.364281e-03,2.288335e-08,3.800655e+01,4.000752e+00,3.400579e+01,4.034054e+01,1.700022e+02
7.345174e+05,8.501359e+00,3.381340e+04,3.913588e-01,9.357704e-01,9.357904e-01,1.364510e-03,2.287630e-08,3.800577e+01,4.000752e+00,3.400502e+01,4.033982e+01,1.700062e+02
7.345274e+05,8.501475e+00,3.382340e+04,3.914746e-01,9.357677e-01,9.357906e-01,1.364739e-03,2.286925e-08,3.800500e+01,4.000752e+00,3.400425e+01,4.033910e+01,1.700102e+02
7.345374e+05,8.501590e+00,3.383341e+04,3.915903e-01,9.357650e-01,9.357908e-01,1.364967e-03,2.286221e-08,3.800423e+01,4.000752e+00,3.400348e+01,4.033838e+01,1.700142e+02
7.345474e+05,8.501706e+00,3.384341e+04,3.917061e-01,9.357623e-01,9.357910e-01,1.365196e-03,2.285517e-08,3.800346e+01,4.000752e+00,3.400271e+01,4.033766e+01,1.700182e+02
7.345574e+05,8.501822e+00,3.385341e+04,3.918218e-01,9.357597e-01,9.357912e-01,1.365424e-03,2.284812e-08,3.800269e+01,4.000752e+00,3.400194e+01,4.033694e+01,1.700222e+02
7.345674e+05,8.501938e+00,3.386341e+04,3.919376e-01,9.357570e-01,9.357914e-01,1.365653e-03,2.284109e-08,3.800192e+01,4.000752e+00,3.400117e+01,4.033622e+01,1.700262e+02
7.345774e+05,8.502053e+00,3.387341e+04,3.920533e-01,9.357543e-01,9.357917e-01,1.365881e-03,2.283405e-08,3.800115e+01,4.000752e+00,3.400040e+01,4.033550e+01,1.700302e+02
7.345874e+05,8.502169e+00,3.388341e+04,3.921691e-01,9.357516e-01,9.357919e-01,1.366110e-03,2.282701e-08,3.800038e+01,4.000752e+00,3.399963e+01,4.033478e+01,1.700342e+02
7.345974e+05,8.502285e+00,3.389341e+04,3.922849e-01,9.357489e-01,9.357921e-01,1.366338e-03,2.281998e-08,3.799961e+01,4.000752e+00,3.399886e+01,4.033406e+01,1.700382e+02
7.346074e+05,8.502401e+00,3.390341e+04,3.924006e-01,9.357462e-01,9.357923e-01,1.366566e-03,2.281295e-08,3.799884e+01,4.000752e+00,3.399809e+01,4.033334e+01,1.700422e+02
7.346174e+05,8.502516e+00,3.391341e+04,3.925164e-01,9.357436e-01,9.357925e-01,1.366794e-03,2.280592e-08,3.799807e+01,4.000752e+00,3.399732e+01,4.033262e+01,1.700462e+02
7.346274e+05,8.502632e+00,3.392341e+04,3.926321e-01,9.357409e-01,9.357927e-01,1.367022e-03,2.279889e-08,3.799730e+01,4.000752e+00,3.399655e+01,4.033191e+01,1.700502e+02
7.346374e+05,8.502748e+00,3.393342e+04,3.927479e-01,9.357382e-01,9.357929e-01,1.367250e-03,2.279186e-08,3.799653e+01,4.000752e+00,3.399578e+01,4.033119e+01,1.700543e+02
7.346474e+05,8.502864e+00,3.394342e+04,3.928636e-01,9.357355e-01,9.357931e-01,1.367478e-03,2.278484e-08,3.799576e+01,4.000752e+00,3.399500e+01,4.033047e+01,1.700583e+02
7.346574e+05,8.502979e+00,3.395342e+04,3.929794e-01,9.357328e-01,9.357934e-01,1.367706e-03,2.277782e-08,3.799499e+01,4.000752e+00,3.399423e+01,4.032975e+01,1.700623e+02
7.346674e+05,8.503095e+00,3.396342e+04,3.930951e-01,9.357302e-01,9.357936e-01,1.367934e-03,2.277079e-08,3.799421e+01,4.000752e+00,3.399346e+01,4.032903e+01,1.700663e+02
7.346774e+05,8.503211e+00,3.397342e+04,3.932109e-01,9.357275e-01,9.357938e-01,1.368161e-03,2.276378e-08,3.799344e+01,4.000752e+00,3.399269e+01,4.032831e+01,1.700703e+02
7.346874e+05,8.503327e+00,3.398342e+04,3.933266e-01,9.357248e-01,9.357940e-01,1.368389e-03,2.275676e-08,3.799267e+01,4.000752e+00,3.399192e+01,4.032759e+01,1.700743e+02
7.346974e+05,8.503442e+00,3.399342e+04,3.934424e-01,9.357221e-01,9.357942e-01,1.368617e-03,2.274974e-08,3.799190e+01,4.000752e+00,3.399115e+01,4.032687e+01,1.700783e+02
7.347074e+05,8.503558e+00,3.400342e+04,3.935581e-01,9.357194e-01,9.357944e-01,1.368844e-03,2.274273e-08,3.799113e+01,4.000752e+00,3.399038e+01,4.032615e+01,1.700823e+02
7.347174e+05,8.503674e+00,3.401342e+04,3.936739e-01,9.357167e-01,9.357946e-01,1.369071e-03,2.273572e-08,3.799036e+01,4.000752e+00,3.398961e+01,4.032543e+01,1.700863e+02
7.347274e+05,8.503790e+00,3.402342e+04,3.937896e-01,9.357141e-01,9.357949e-01,1.369299e-03,2.272871e-08,3.798959e+01,4.000752e+00,3.398884e+01,4.032471e+01,1.700903e+02
7.347374e+05,8.503905e+00,3.403343e+04,3.939054e-01,9.357114e-01,9.357951e-01,1.369526e-03,2.272170e-08,3.798882e+01,4.000752e+00,3.398807e+01,4.032399e+01,1.700943e+02
7.347474e+05,8.504021e+00,3.404343e+04,3.940211e-01,9.357087e-01,9.357953e-01,1.369753e-03,2.271469e-08,3.798805e+01,4.000752e+00,3.398730e+01,4.032327e+01,1.700983e+02
7.347574e+05,8.504137e+00,3.405343e+04,3.941369e-01,9.357106e-01,9.357955e-01,1.369980e-03,2.270769e-08,3.798832e+01,4.000752e+00,3.398756e+01,4.032348e+01,1.701023e+02
7.347674e+05,8.504253e+00,3.406343e+04,3.942526e-01,9.357159e-01,9.357957e-01,1.370207e-03,2.270068e-08,3.798934e+01,4.000752e+00,3.398859e+01,4.032437e+01,1.701063e+02
7.347774e+05,8.504368e+00,3.407343e+04,3.943684e-01,9.357212e-01,9.357959e-01,1.370434e-03,2.269368e-08,3.799036e+01,4.000752e+00,3.398961e+01,4.032526e+01,1.701103e+02
7.347874e+05,8.504484e+00,3.408343e+04,3.944841e-01,9.357265e-01,9.357961e-01,1.370661e-03,2.268668e-08,3.799139e+01,4.000752e+00,3.399064e+01,4.032615e+01,1.701143e+02
7.347974e+05,8.504600e+00,3.409343e+04,3.945999e-01,9.357318e-01,9.357963e-01,1.370888e-03,2.267969e-08,3.799241e+01,4.000752e+00,3.399166e+01,4.032704e+01,1.701183e+02
7.348074e+05,8.504716e+00,3.410343e+04,3.947157e-01,9.357371e-01,9.357966e-01,1.371115e-03,2.267269e-08,3.799344e+01,4.000752e+00,3.399268e+01,4.032793e+01,1.701223e+02
7.348174e+05,8.504831e+00,3.411343e+04,3.948314e-01,9.357424e-01,9.357968e-01,1.371342e-03,2.266570e-08,3.799446e+01,4.000752e+00,3.399371e+01,4.032882e+01,1.701263e+02
7.348274e+05,8.504947e+00,3.412343e+04,3.949472e-01,9.357476e-01,9.357970e-01,1.371568e-03,2.265870e-08,3.799548e+01,4.000752e+00,3.399473e+01,4.032970e+01,1.701302e+02
7.348374e+05,8.505063e+00,3.413344e+04,3.950629e-01,9.357529e-01,9.357972e-01,1.371795e-03,2.265171e-08,3.799651e+01,4.000752e+00,3.399576e+01,4.033059e+01,1.701342e+02
7.348474e+05,8.505179e+00,3.414344e+04,3.951787e-01,9.357582e-01,9.357974e-01,1.372021e-03,2.264472e-08,3.799753e+01,4.000752e+00,3.399678e+01,4.033148e+01,1.701382e+02
7.348574e+05,8.505294e+00,3.415344e+04,3.952944e-01,9.357635e-01,9.357976e-01,1.372248e-03,2.263774e-08,3.799856e+01,4.000752e+00,3.399780e+01,4.033237e+01,1.701422e+02
7.348674e+05,8.505410e+00,3.416344e+04,3.954102e-01,9.357688e-01,9.357978e-01,1.372474e-03,2.263075e-08,3.799958e+01,4.000752e+00,3.399883e+01,4.033326e+01,1.701462e+02
7.348774e+05,8.505526e+00,3.417344e+04,3.955259e-01,9.357741e-01,9.357980e-01,1.372701e-03,2.262377e-08,3.800060e+01,4.000752e+00,3.399985e+01,4.033415e+01,1.701502e+02
7.348874e+05,8.505642e+00,3.418344e+04,3.956417e-01,9.357794e-01,9.357982e-01,1.372927e-03,2.261679e-08,3.800163e+01,4.000752e+00,3.400088e+01,4.033504e+01,1.701542e+02
7.348974e+05,8.505757e+00,3.419344e+04,3.957574e-01,9.357847e-01,9.357985e-01,1.373153e-03,2.260981e-08,3.800265e+01,4.000752e+00,3.400190e+01,4.033593e+01,1.701582e+02
7.349074e+05,8.505873e+00,3.420344e+04,3.958732e-01,9.357899e-01,9.357987e-01,1.373379e-03,2.260283e-08,3.800368e+01,4.000752e+00,3.400292e+01,4.033682e+01,1.701622e+02
7.349174e+05,8.505989e+00,3.421344e+04,3.959889e-01,9.357952e-01,9.357989e-01,1.373605e-03,2.259586e-08,3.800470e+01,4.000752e+00,3.400395e+01,4.033771e+01,1.701662e+02
7.349274e+05,8.506105e+00,3.422344e+04,3.961047e-01,9.358005e-01,9.357991e-01,1.373831e-03,2.258888e-08,3.800572e+01,4.000752e+00,3.400497e+01,4.033859e+01,1.701702e+02
7.349374e+05,8.506220e+00,3.423345e+04,3.962204e-01,9.358058e-01,9.357993e-01,1.374057e-03,2.258191e-08,3.800675e+01,4.000752e+00,3.400600e+01,4.033948e+01,1.701742e+02
7.349474e+05,8.506336e+00,3.424345e+04,3.963362e-01,9.358111e-01,9.357995e-01,1.374283e-03,2.257494e-08,3.800777e+01,4.000752e+00,3.400702e+01,4.034037e+01,1.701781e+02
7.349574e+05,8.506452e+00,3.425345e+04,3.964519e-01,9.358164e-01,9.357997e-01,1.374508e-03,2.256797e-08,3.800880e+01,4.000752e+00,3.400804e+01,4.034126e+01,1.701821e+02
7.349674e+05,8.506568e+00,3.426345e+04,3.965677e-01,9.358217e-01,9.357999e-01,1.374734e-03,2.256100e-08,3.800982e+01,4.000752e+00,3.400907e+01,4.034215e+01,1.701861e+02
7.349774e+05,8.506683e+00,3.427345e+04,3.966834e-01,9.358270e-01,9.358001e-01,1.374960e-03,2.255404e-08,3.801084e+01,4.000752e+00,3.401009e+01,4.034304e+01,1.701901e+02
7.349875e+05,8.506799e+00,3.428345e+04,3.967992e-01,9.358322e-01,9.358004e-01,1.375185e-03,2.254707e-08,3.801187e+01,4.000752e+00,3.401112e+01,4.034393e+01,1.701941e+02
7.349975e+05,8.506915e+00,3.429345e+04,3.969149e-01,9.358375e-01,9.358006e-01,1.375411e-03,2.254011e-08,3.801289e+01,4.000752e+00,3.401214e+01,4.034482e+01,1.701981e+02
7.350075e+05,8.507031e+00,3.430345e+04,3.970307e-01,9.358380e-01,9.358008e-01,1.375636e-03,2.253315e-08,3.801324e+01,4.000752e+00,3.401249e+01,4.034518e+01,1.701958e+02
7.350175e+05,8.507146e+00,3.431345e+04,3.971465e-01,9.358340e-01,9.358010e-01,1.375861e-03,2.252619e-08,3.801299e+01,4.000752e+00,3.401224e+01,4.034506e+01,1.701878e+02
7.350275e+05,8.507262e+00,3.432345e+04,3.972622e-01,9.358300e-01,9.358012e-01,1.376087e-03,2.251924e-08,3.801273e+01,4.000752e+00,3.401198e+01,4.034494e+01,1.701798e+02
7.350375e+05,8.507378e+00,3.433346e+04,3.973780e-01,9.358261e-01,9.358014e-01,1.376312e-03,2.251228e-08,3.801247e+01,4.000752e+00,3.401172e+01,4.034482e+01,1.701718e+02
7.350475e+05,8.507494e+00,3.434346e+04,3.974937e-01,9.358221e-01,9.358016e-01,1.376537e-03,2.250533e-08,3.801222e+01,4.000752e+00,3.401147e+01,4.034469e+01,1.701638e+02
7.350575e+05,8.507609e+00,3.435346e+04,3.976095e-01,9.358181e-01,9.358018e-01,1.376762e-03,2.249838e-08,3.801196e+01,4.000752e+00,3.401121e+01,4.034457e+01,1.701557e+02
7.350675e+05,8.507725e+00,3.436346e+04,3.977252e-01,9.358142e-01,9.358020e-01,1.376987e-03,2.249143e-08,3.801170e+01,4.000752e+00,3.401095e+01,4.034445e+01,1.701477e+02
7.350775e+05,8.507841e+00,3.437346e+04,3.978410e-01,9.358102e-01,9.358023e-01,1.377212e-03,2.248448e-08,3.801145e+01,4.000752e+00,3.401069e+01,4.034433e+01,1.701397e+02
7.350875e+05,8.507957e+00,3.438346e+04,3.979567e-01,9.358063e-01,9.358025e-01,1.377437e-03,2.247754e-08,3.801119e+01,4.000752e+00,3.401044e+01,4.034421e+01,1.701317e+02
7.350975e+05,8.508072e+00,3.439346e+04,3.980725e-01,9.358023e-01,9.358027e-01,1.377661e-03,2.247060e-08,3.801093e+01,4.000752e+00,3.401018e+01,4.034409e+01,1.701237e+02
7.351075e+05,8.508188e+00,3.440346e+04,3.981882e-01,9.357983e-01,9.358029e-01,1.377886e-03,2.246365e-08,3.801068e+01,4.000752e+00,3.400992e+01,4.034397e+01,1.701157e+02
7.351175e+05,8.508304e+00,3.441346e+04,3.983040e-01,9.357944e-01,9.358031e-01,1.378111e-03,2.245671e-08,3.801042e+01,4.000752e+00,3.400967e+01,4.034385e+01,1.701077e+02
7.351275e+05,8.508420e+00,3.442346e+04,3.984197e-01,9.357904e-01,9.358033e-01,1.378335e-03,2.244978e-08,3.801016e+01,4.000752e+00,3.400941e+01,4.034373e+01,1.700997e+02
7.351375e+05,8.508535e+00,3.443347e+04,3.985355e-01,9.357864e-01,9.358035e-01,1.378560e-03,2.244284e-08,3.800991e+01,4.000752e+00,3.400915e+01,4.034361e+01,1.700917e+02
7.351475e+05,8.508651e+00,3.444347e+04,3.986512e-01,9.357825e-01,9.358037e-01,1.378784e-03,2.243590e-08,3.800965e+01,4.000752e+00,3.400890e+01,4.034349e+01,1.700837e+02
7.351575e+05,8.508767e+00,3.445347e+04,3.987670e-01,9.357785e-01,9.358039e-01,1.379009e-03,2.242897e-08,3.800939e+01,4.000752e+00,3.400864e+01,4.034337e+01,1.700756e+02
7.351675e+05,8.508883e+00,3.446347e+04,3.988827e-01,9.357745e-01,9.358041e-01,1.379233e-03,2.242204e-08,3.800913e+01,4.000752e+00,3.400838e+01,4.034325e+01,1.700676e+02
7.351775e+05,8.508998e+00,3.447347e+04,3.989985e-01,9.357706e-01,9.358044e-01,1.379457e-03,2.241511e-08,3.800888e+01,4.000752e+00,3.400813e+01,4.034313e+01,1.700596e+02
7.351875e+05,8.509114e+00,3.448347e+04,3.991142e-01,9.357666e-01,9.358046e-01,1.379681e-03,2.240818e-08,3.800862e+01,4.000752e+00,3.400787e+01,4.034301e+01,1.700516e+02
7.351975e+05,8.509230e+00,3.449347e+04,3.992300e-01,9.357626e-01,9.358048e-01,1.379905e-03,2.240126e-08,3.800836e+01,4.000752e+00,3.400761e+01,4.034289e+01,1.700436e+02
7.352075e+05,8.509346e+00,3.450347e+04,3.993457e-01,9.357587e-01,9.358050e-01,1.380129e-03,2.239433e-08,3.800811e+01,4.000752e+00,3.400736e+01,4.034277e+01,1.700356e+02
7.352175e+05,8.509461e+00,3.451347e+04,3.994615e-01,9.357547e-01,9.358052e-01,1.380353e-03,2.238741e-08,3.800785e+01,4.000752e+00,3.400710e+01,4.034265e+01,1.700276e+02
7.352275e+05,8.509577e+00,3.452347e+04,3.995773e-01,9.357507e-01,9.358054e-01,1.380577e-03,2.238049e-08,3.800759e+01,4.000752e+00,3.400684e+01,4.034253e+01,1.700196e+02
7.352375e+05,8.509693e+00,3.453348e+04,3.996930e-01,9.357468e-01,9.358056e-01,1.380801e-03,2.237357e-08,3.800734e+01,4.000752e+00,3.400658e+01,4.034240e+01,1.700116e+02
7.352475e+05,8.509809e+00,3.454348e+04,3.998088e-01,9.357428e-01,9.358058e-01,1.381025e-03,2.236666e-08,3.800708e+01,4.000752e+00,3.400633e+01,4.034228e+01,1.700035e+02
7.352575e+05,8.509925e+00,3.455348e+04,3.999245e-01,9.357388e-01,9.358060e-01,1.381248e-03,2.235974e-08,3.800654e+01,4.000752e+00,3.400578e+01,4.034186e+01,1.700000e+02
7.352675e+05,8.510040e+00,3.456348e+04,4.000403e-01,9.357349e-01,9.358062e-01,1.381472e-03,2.235283e-08,3.800577e+01,4.000752e+00,3.400501e+01,4.034119e+01,1.700000e+02
7.352775e+05,8.510156e+00,3.457348e+04,4.001560e-01,9.357309e-01,9.358065e-01,1.381695e-03,2.234592e-08,3.800499e+01,4.000752e+00,3.400424e+01,4.034052e+01,1.700000e+02
7.352875e+05,8.510272e+00,3.458348e+04,4.002718e-01,9.357269e-01,9.358067e-01,1.381919e-03,2.233901e-08,3.800422e+01,4.000752e+00,3.400347e+01,4.033985e+01,1.700000e+02
7.352975e+05,8.510388e+00,3.459348e+04,4.003875e-01,9.357229e-01,9.358069e-01,1.382142e-03,2.233210e-08,3.800345e+01,4.000752e+00,3.400270e+01,4.033918e+01,1.700000e+02
7.353075e+05,8.510503e+00,3.460348e+04,4.005033e-01,9.357189e-01,9.358071e-01,1.382365e-03,2.232519e-08,3.800268e+01,4.000752e+00,3.400193e+01,4.033851e+01,1.700000e+02
7.353175e+05,8.510619e+00,3.461348e+04,4.006190e-01,9.357150e-01,9.358073e-01,1.382589e-03,2.231829e-08,3.800191e+01,4.000752e+00,3.400116e+01,4.033784e+01,1.700000e+02
7.353275e+05,8.510735e+00,3.462348e+04,4.007348e-01,9.357110e-01,9.358075e-01,1.382812e-03,2.231139e-08,3.800114e+01,4.000752e+00,3.400039e+01,4.033717e+01,1.700000e+02
7.353375e+05,8.510851e+00,3.463349e+04,4.008505e-01,9.357070e-01,9.358077e-01,1.383035e-03,2.230449e-08,3.800037e+01,4.000752e+00,3.399962e+01,4.033651e+01,1.700000e+02
7.353475e+05,8.510966e+00,3.464349e+04,4.009663e-01,9.357030e-01,9.358079e-01,1.383258e-03,2.229759e-08,3.799960e+01,4.000752e+00,3.399885e+01,4.033584e+01,1.700000e+02
7.353575e+05,8.511082e+00,3.465349e+04,4.010820e-01,9.356990e-01,9.358081e-01,1.383481e-03,2.229069e-08,3.799883e+01,4.000752e+00,3.399808e+01,4.033517e+01,1.700000e+02
7.353675e+05,8.511198e+00,3.466349e+04,4.011978e-01,9.356951e-01,9.358083e-01,1.383704e-03,2.228380e-08,3.799806e+01,4.000752e+00,3.399731e+01,4.033450e+01,1.700000e+02
7.353775e+05,8.511314e+00,3.467349e+04,4.013135e-01,9.356911e-01,9.358085e-01,1.383927e-03,2.227690e-08,3.799729e+01,4.000752e+00,3.399654e+01,4.033383e+01,1.700000e+02
7.353875e+05,8.511429e+00,3.468349e+04,4.014293e-01,9.356871e-01,9.358087e-01,1.384149e-03,2.227001e-08,3.799652e+01,4.000752e+00,3.399577e+01,4.033316e+01,1.700000e+02
7.353975e+05,8.511545e+00,3.469349e+04,4.015450e-01,9.356831e-01,9.358090e-01,1.384372e-03,2.226312e-08,3.799575e+01,4.000752e+00,3.399499e+01,4.033249e+01,1.700000e+02
7.354075e+05,8.511661e+00,3.470349e+04,4.016608e-01,9.356791e-01,9.358092e-01,1.384595e-03,2.225623e-08,3.799498e+01,4.000752e+00,3.399422e+01,4.033182e+01,1.700000e+02
7.354175e+05,8.511777e+00,3.471349e+04,4.017765e-01,9.356752e-01,9.358094e-01,1.384817e-03,2.224935e-08,3.799421e+01,4.000752e+00,3.399345e+01,4.033115e+01,1.700000e+02
7.354275e+05,8.511892e+00,3.472349e+04,4.018923e-01,9.356712e-01,9.358096e-01,1.385040e-03,2.224246e-08,3.799343e+01,4.000752e+00,3.399268e+01,4.033048e+01,1.700000e+02
7.354375e+05,8.512008e+00,3.473350e+04,4.020081e-01,9.356672e-01,9.358098e-01,1.385262e-03,2.223558e-08,3.799266e+01,4.000752e+00,3.399191e+01,4.032981e+01,1.700000e+02
7.354475e+05,8.512124e+00,3.474350e+04,4.021238e-01,9.356632e-01,9.358100e-01,1.385485e-03,2.222870e-08,3.799189e+01,4.000752e+00,3.399114e+01,4.032914e+01,1.700000e+02
7.354575e+05,8.512240e+00,3.475350e+04,4.022396e-01,9.356592e-01,9.358102e-01,1.385707e-03,2.222182e-08,3.799112e+01,4.000752e+00,3.399037e+01,4.032848e+01,1.700000e+02
7.354675e+05,8.512355e+00,3.476350e+04,4.023553e-01,9.356553e-01,9.358104e-01,1.385929e-03,2.221494e-08,3.799035e+01,4.000752e+00,3.398960e+01,4.032781e+01,1.700000e+02
7.354775e+05,8.512471e+00,3.477350e+04,4.024711e-01,9.356513e-01,9.358106e-01,1.386151e-03,2.220807e-08,3.798958e+01,4.000752e+00,3.398883e+01,4.032714e+01,1.700000e+02
7.354875e+05,8.512587e+00,3.478350e+04,4.025868e-01,9.356473e-01,9.358108e-01,1.386373e-03,2.220119e-08,3.798881e+01,4.000752e+00,3.398806e+01,4.032647e+01,1.700000e+02
7.354975e+05,8.512703e+00,3.479350e+04,4.027026e-01,9.356433e-01,9.358110e-01,1.386595e-03,2.219432e-08,3.798804e+01,4.000752e+00,3.398729e+01,4.032580e+01,1.700000e+02
7.355075e+05,8.512818e+00,3.480350e+04,4.028183e-01,9.356479e-01,9.358112e-01,1.386817e-03,2.218745e-08,3.798848e+01,4.000752e+00,3.398773e+01,4.032609e+01,1.700024e+02
7.355175e+05,8.512934e+00,3.481350e+04,4.029341e-01,9.356585e-01,9.358115e-01,1.387039e-03,2.218058e-08,3.798976e+01,4.000752e+00,3.398901e+01,4.032705e+01,1.700063e+02
7.355275e+05,8.513050e+00,3.482350e+04,4.030498e-01,9.356691e-01,9.358117e-01,1.387261e-03,2.217371e-08,3.799104e+01,4.000752e+00,3.399029e+01,4.032800e+01,1.700103e+02
7.355375e+05,8.513166e+00,3.483351e+04,4.031656e-01,9.356797e-01,9.358119e-01,1.387483e-03,2.216685e-08,3.799232e+01,4.000752e+00,3.399157e+01,4.032896e+01,1.700143e+02
7.355475e+05,8.513281e+00,3.484351e+04,4.032813e-01,9.356902e-01,9.358121e-01,1.387704e-03,2.215999e-08,3.799360e+01,4.000752e+00,3.399285e+01,4.032992e+01,1.700183e+02
7.355575e+05,8.513397e+00,3.485351e+04,4.033971e-01,9.357008e-01,9.358123e-01,1.387926e-03,2.215312e-08,3.799488e+01,4.000752e+00,3.399413e+01,4.033088e+01,1.700223e+02
7.355675e+05,8.513513e+00,3.486351e+04,4.035128e-01,9.357114e-01,9.358125e-01,1.388147e-03,2.214626e-08,3.799616e+01,4.000752e+00,3.399541e+01,4.033183e+01,1.700263e+02
7.355775e+05,8.513629e+00,3.487351e+04,4.036286e-01,9.357220e-01,9.358127e-01,1.388369e-03,2.213941e-08,3.799744e+01,4.000752e+00,3.399669e+01,4.033279e+01,1.700303e+02
7.355875e+05,8.513744e+00,3.488351e+04,4.037443e-01,9.357325e-01,9.358129e-01,1.388590e-03,2.213255e-08,3.799872e+01,4.000752e+00,3.399797e+01,4.033375e+01,1.700343e+02
7.355975e+05,8.513860e+00,3.489351e+04,4.038601e-01,9.357431e-01,9.358131e-01,1.388811e-03,2.212570e-08,3.800000e+01,4.000752e+00,3.399925e+01,4.033471e+01,1.700383e+02
7.356075e+05,8.513976e+00,3.490351e+04,4.039758e-01,9.357537e-01,9.358133e-01,1.389033e-03,2.211884e-08,3.800128e+01,4.000752e+00,3.400053e+01,4.033566e+01,1.700423e+02
7.356175e+05,8.514092e+00,3.491351e+04,4.040916e-01,9.357643e-01,9.358135e-01,1.389254e-03,2.211199e-08,3.800256e+01,4.000752e+00,3.400181e+01,4.033662e+01,1.700463e+02
7.356275e+05,8.514207e+00,3.492351e+04,4.042073e-01,9.357749e-01,9.358137e-01,1.389475e-03,2.210514e-08,3.800384e+01,4.000752e+00,3.400309e+01,4.033758e+01,1.700503e+02
7.356375e+05,8.514323e+00,3.493352e+04,4.043231e-01,9.357854e-01,9.358139e-01,1.389696e-03,2.209830e-08,3.800512e+01,4.000752e+00,3.400437e+01,4.033854e+01,1.700542e+02
7.356475e+05,8.514439e+00,3.494352e+04,4.044389e-01,9.357960e-01,9.358141e-01,1.389917e-03,2.209145e-08,3.800640e+01,4.000752e+00,3.400565e+01,4.033949e+01,1.700582e+02
7.356575e+05,8.514555e+00,3.495352e+04,4.045546e-01,9.358066e-01,9.358144e-01,1.390138e-03,2.208461e-08,3.800768e+01,4.000752e+00,3.400693e+01,4.034045e+01,1.700622e+02
7.356675e+05,8.514670e+00,3.496352e+04,4.046704e-01,9.358172e-01,9.358146e-01,1.390359e-03,2.207777e-08,3.800896e+01,4.000752e+00,3.400821e+01,4.034141e+01,1.700662e+02
7.356775e+05,8.514786e+00,3.497352e+04,4.047861e-01,9.358277e-01,9.358148e-01,1.390580e-03,2.207093e-08,3.801024e+01,4.000752e+00,3.400949e+01,4.034236e+01,1.700702e+02
7.356875e+05,8.514902e+00,3.498352e+04,4.049019e-01,9.358383e-01,9.358150e-01,1.390800e-03,2.206409e-08,3.801152e+01,4.000752e+00,3.401077e+01,4.034332e+01,1.700742e+02
7.356975e+05,8.515018e+00,3.499352e+04,4.050176e-01,9.358489e-01,9.358152e-01,1.391021e-03,2.205725e-08,3.801280e+01,4.000752e+00,3.401205e+01,4.034428e+01,1.700782e+02
7.357075e+05,8.515133e+00,3.500352e+04,4.051334e-01,9.358595e-01,9.358154e-01,1.391241e-03,2.205042e-08,3.801408e+01,4.000752e+00,3.401333e+01,4.034523e+01,1.700822e+02
7.357175e+05,8.515249e+00,3.501352e+04,4.052491e-01,9.358700e-01,9.358156e-01,1.391462e-03,2.204359e-08,3.801536e+01,4.000752e+00,3.401461e+01,4.034619e+01,1.700862e+02
7.357275e+05,8.515365e+00,3.502352e+04,4.053649e-01,9.358806e-01,9.358158e-01,1.391682e-03,2.203675e-08,3.801664e+01,4.000752e+00,3.401589e+01,4.034715e+01,1.700902e+02
7.357375e+05,8.515481e+00,3.503353e+04,4.054806e-01,9.358912e-01,9.358160e-01,1.391903e-03,2.202992e-08,3.801792e+01,4.000752e+00,3.401717e+01,4.034811e+01,1.700942e+02
7.357475e+05,8.515596e+00,3.504353e+04,4.055964e-01,9.359018e-01,9.358162e-01,1.392123e-03,2.202310e-08,3.801920e+01,4.000752e+00,3.401845e+01,4.034906e+01,1.700982e+02
7.357575e+05,8.515712e+00,3.505353e+04,4.057121e-01,9.359038e-01,9.358164e-01,1.392343e-03,2.201627e-08,3.801910e+01,4.000752e+00,3.401835e+01,4.034888e+01,1.700979e+02
7.357675e+05,8.515828e+00,3.506353e+04,4.058279e-01,9.358985e-01,9.358166e-01,1.392563e-03,2.200945e-08,3.801782e+01,4.000752e+00,3.401707e+01,4.034771e+01,1.700938e+02
7.357775e+05,8.515944e+00,3.507353e+04,4.059436e-01,9.358932e-01,9.358168e-01,1.392783e-03,2.200263e-08,3.801653e+01,4.000752e+00,3.401578e+01,4.034655e+01,1.700898e+02
7.357875e+05,8.516059e+00,3.508353e+04,4.060594e-01,9.358878e-01,9.358170e-01,1.393003e-03,2.199580e-08,3.801525e+01,4.000752e+00,3.401450e+01,4.034538e+01,1.700858e+02
7.357975e+05,8.516175e+00,3.509353e+04,4.061751e-01,9.358825e-01,9.358172e-01,1.393223e-03,2.198899e-08,3.801397e+01,4.000752e+00,3.401321e+01,4.034422e+01,1.700818e+02
7.358075e+05,8.516291e+00,3.510353e+04,4.062909e-01,9.358772e-01,9.358174e-01,1.393443e-03,2.198217e-08,3.801268e+01,4.000752e+00,3.401193e+01,4.034305e+01,1.700778e+02
7.358175e+05,8.516407e+00,3.511353e+04,4.064066e-01,9.358719e-01,9.358177e-01,1.393663e-03,2.197535e-08,3.801140e+01,4.000752e+00,3.401065e+01,4.034189e+01,1.700738e+02
7.358275e+05,8.516522e+00,3.512353e+04,4.065224e-01,9.358666e-01,9.358179e-01,1.393883e-03,2.196854e-08,3.801011e+01,4.000752e+00,3.400936e+01,4.034072e+01,1.700698e+02
7.358375e+05,8.516638e+00,3.513354e+04,4.066381e-01,9.358612e-01,9.358181e-01,1.394102e-03,2.196173e-08,3.800883e+01,4.000752e+00,3.400808e+01,4.033955e+01,1.700658e+02
7.358475e+05,8.516754e+00,3.514354e+04,4.067539e-01,9.358559e-01,9.358183e-01,1.394322e-03,2.195492e-08,3.800754e+01,4.000752e+00,3.400679e+01,4.033839e+01,1.700618e+02
7.358575e+05,8.516870e+00,3.515354e+04,4.068697e-01,9.358506e-01,9.358185e-01,1.394542e-03,2.194811e-08,3.800626e+01,4.000752e+00,3.400551e+01,4.033722e+01,1.700578e+02
7.358675e+05,8.516985e+00,3.516354e+04,4.069854e-01,9.358453e-01,9.358187e-01,1.394761e-03,2.194131e-08,3.800497e+01,4.000752e+00,3.400422e+01,4.033606e+01,1.700538e+02
7.358775e+05,8.517101e+00,3.517354e+04,4.071012e-01,9.358400e-01,9.358189e-01,1.394980e-03,2.193450e-08,3.800369e+01,4.000752e+00,3.400294e+01,4.033489e+01,1.700498e+02
7.358875e+05,8.517217e+00,3.518354e+04,4.072169e-01,9.358346e-01,9.358191e-01,1.395200e-03,2.192770e-08,3.800241e+01,4.000752e+00,3.400165e+01,4.033372e+01,1.700458e+02
7.358975e+05,8.517333e+00,3.519354e+04,4.073327e-01,9.358293e-01,9.358193e-01,1.395419e-03,2.192090e-08,3.800112e+01,4.000752e+00,3.400037e+01,4.033256e+01,1.700418e+02
7.359075e+05,8.517448e+00,3.520354e+04,4.074484e-01,9.358240e-01,9.358195e-01,1.395638e-03,2.191410e-08,3.799984e+01,4.000752e+00,3.399909e+01,4.033139e+01,1.700378e+02
7.359175e+05,8.517564e+00,3.521354e+04,4.075642e-01,9.358187e-01,9.358197e-01,1.395857e-03,2.190730e-08,3.799855e+01,4.000752e+00,3.399780e+01,4.033023e+01,1.700338e+02
7.359275e+05,8.517680e+00,3.522355e+04,4.076799e-01,9.358133e-01,9.358199e-01,1.396076e-03,2.190051e-08,3.799727e+01,4.000752e+00,3.399652e+01,4.032906e+01,1.700298e+02
7.359375e+05,8.517796e+00,3.523355e+04,4.077957e-01,9.358080e-01,9.358201e-01,1.396295e-03,2.189371e-08,3.799598e+01,4.000752e+00,3.399523e+01,4.032789e+01,1.700258e+02
7.359475e+05,8.517911e+00,3.524355e+04,4.079114e-01,9.358027e-01,9.358203e-01,1.396514e-03,2.188692e-08,3.799470e+01,4.000752e+00,3.399395e+01,4.032673e+01,1.700218e+02
7.359575e+05,8.518027e+00,3.525355e+04,4.080272e-01,9.357974e-01,9.358205e-01,1.396733e-03,2.188013e-08,3.799341e+01,4.000752e+00,3.399266e+01,4.032556e+01,1.700177e+02
7.359675e+05,8.518143e+00,3.526355e+04,4.081429e-01,9.357921e-01,9.358207e-01,1.396952e-03,2.187334e-08,3.799213e+01,4.000752e+00,3.399138e+01,4.032440e+01,1.700137e+02
7.359776e+05,8.518259e+00,3.527355e+04,4.082587e-01,9.357867e-01,9.358209e-01,1.397171e-03,2.186655e-08,3.799085e+01,4.000752e+00,3.399009e+01,4.032323e+01,1.700097e+02
7.359876e+05,8.518374e+00,3.528355e+04,4.083744e-01,9.357814e-01,9.358211e-01,1.397389e-03,2.185977e-08,3.798956e+01,4.000752e+00,3.398881e+01,4.032206e+01,1.700057e+02
7.359976e+05,8.518490e+00,3.529355e+04,4.084902e-01,9.357761e-01,9.358213e-01,1.397608e-03,2.185299e-08,3.798828e+01,4.000752e+00,3.398753e+01,4.032090e+01,1.700017e+02
7.360076e+05,8.518606e+00,3.530355e+04,4.086059e-01,9.357754e-01,9.358215e-01,1.397827e-03,2.184620e-08,3.798787e+01,4.000752e+00,3.398712e+01,4.032049e+01,1.700000e+02
7.360176e+05,8.518722e+00,3.531355e+04,4.087217e-01,9.357781e-01,9.358218e-01,1.398045e-03,2.183942e-08,3.798813e+01,4.000752e+00,3.398738e+01,4.032066e+01,1.700000e+02
7.360276e+05,8.518837e+00,3.532356e+04,4.088374e-01,9.357808e-01,9.358220e-01,1.398263e-03,2.183265e-08,3.798838e+01,4.000752e+00,3.398763e+01,4.032083e+01,1.700000e+02
7.360376e+05,8.518953e+00,3.533356e+04,4.089532e-01,9.357835e-01,9.358222e-01,1.398482e-03,2.182587e-08,3.798864e+01,4.000752e+00,3.398789e+01,4.032100e+01,1.700000e+02
7.360476e+05,8.519069e+00,3.534356e+04,4.090689e-01,9.357862e-01,9.358224e-01,1.398700e-03,2.181910e-08,3.798890e+01,4.000752e+00,3.398815e+01,4.032117e+01,1.700000e+02
7.360576e+05,8.519185e+00,3.535356e+04,4.091847e-01,9.357889e-01,9.358226e-01,1.398918e-03,2.181232e-08,3.798915e+01,4.000752e+00,3.398840e+01,4.032134e+01,1.700000e+02
7.360676e+05,8.519300e+00,3.536356e+04,4.093005e-01,9.357916e-01,9.358228e-01,1.399136e-03,2.180555e-08,3.798941e+01,4.000752e+00,3.398866e+01,4.032151e+01,1.700000e+02
7.360776e+05,8.519416e+00,3.537356e+04,4.094162e-01,9.357943e-01,9.358230e-01,1.399354e-03,2.179878e-08,3.798967e+01,4.000752e+00,3.398892e+01,4.032168e+01,1.700000e+02
