Repository: brandonlampe/CS_Data

# Repository for Crushed Salt Data
**Grant No: 456417**

This is a work in progress!

## Repository Content

### Directory Names
A uniform namining structure still in progress, but in general directories are named according to the following:
 - Names contain no spaces, a single underscore "_" will be used as a file name seperator.
 - Files are for the Crushed Salt Project (CSP); therefore, the first three charaters of each file are "CSP".
 - Folders are organized by which frame the test was performed on i.e., A2 or A3.
 - The fifth and sixth charaters of each file name will therefore be "A" followed by the frame number.

File: UNM_WP_HY_175_09/STAGE09/CREEP_FIT/175_09_STAGE09_CREEP_OUT.csv (part 17 of 34)
Analysis by Brandon Lampe, performed on: 2016/07/12 20:18:27
Experimental results below begin at: 2016/04/16 12:04:26
Duration (sec),Duration (day),Elapsed Time (sec),Elapsed Time (day),Interpolated Fractional Density,Fit to Fractional Density,Fit to Volume Strain,Fit to Volume Strain Rate (1/sec),Confining Pressure (MPa),Pore Pressure (MPa),Terzaghi Pressure (MPa),Solid Pressure (MPa),Temperature (C))
7.384478e+05,8.546850e+00,3.774380e+04,4.368495e-01,9.358086e-01,9.358696e-01,1.449160e-03,2.024385e-08,3.797769e+01,4.005728e+00,3.397196e+01,4.030798e+01,1.700783e+02
7.384578e+05,8.546965e+00,3.775380e+04,4.369653e-01,9.358086e-01,9.358698e-01,1.449363e-03,2.023749e-08,3.797717e+01,4.005982e+00,3.397119e+01,4.030741e+01,1.700823e+02
7.384678e+05,8.547081e+00,3.776380e+04,4.370810e-01,9.358086e-01,9.358700e-01,1.449565e-03,2.023114e-08,3.797666e+01,4.006236e+00,3.397043e+01,4.030685e+01,1.700862e+02
7.384778e+05,8.547197e+00,3.777380e+04,4.371968e-01,9.358087e-01,9.358702e-01,1.449768e-03,2.022478e-08,3.797615e+01,4.006489e+00,3.396966e+01,4.030628e+01,1.700902e+02
7.384878e+05,8.547313e+00,3.778380e+04,4.373125e-01,9.358087e-01,9.358703e-01,1.449970e-03,2.021843e-08,3.797564e+01,4.006743e+00,3.396889e+01,4.030572e+01,1.700942e+02
7.384978e+05,8.547428e+00,3.779380e+04,4.374283e-01,9.358087e-01,9.358705e-01,1.450172e-03,2.021209e-08,3.797513e+01,4.006997e+00,3.396813e+01,4.030515e+01,1.700982e+02
7.385078e+05,8.547544e+00,3.780380e+04,4.375440e-01,9.358156e-01,9.358707e-01,1.450374e-03,2.020574e-08,3.797622e+01,4.007110e+00,3.396911e+01,4.030604e+01,1.701022e+02
7.385178e+05,8.547660e+00,3.781381e+04,4.376598e-01,9.358279e-01,9.358709e-01,1.450576e-03,2.019939e-08,3.797861e+01,4.007110e+00,3.397150e+01,4.030812e+01,1.701062e+02
7.385278e+05,8.547776e+00,3.782381e+04,4.377755e-01,9.358403e-01,9.358711e-01,1.450778e-03,2.019305e-08,3.798100e+01,4.007110e+00,3.397389e+01,4.031019e+01,1.701102e+02
7.385378e+05,8.547891e+00,3.783381e+04,4.378913e-01,9.358527e-01,9.358713e-01,1.450980e-03,2.018671e-08,3.798339e+01,4.007110e+00,3.397628e+01,4.031227e+01,1.701142e+02
7.385478e+05,8.548007e+00,3.784381e+04,4.380070e-01,9.358650e-01,9.358715e-01,1.451182e-03,2.018037e-08,3.798578e+01,4.007110e+00,3.397867e+01,4.031434e+01,1.701182e+02
7.385578e+05,8.548123e+00,3.785381e+04,4.381228e-01,9.358774e-01,9.358717e-01,1.451384e-03,2.017403e-08,3.798817e+01,4.007110e+00,3.398105e+01,4.031641e+01,1.701222e+02
7.385678e+05,8.548239e+00,3.786381e+04,4.382386e-01,9.358897e-01,9.358719e-01,1.451585e-03,2.016769e-08,3.799055e+01,4.007110e+00,3.398344e+01,4.031849e+01,1.701262e+02
7.385778e+05,8.548354e+00,3.787381e+04,4.383543e-01,9.359021e-01,9.358720e-01,1.451787e-03,2.016136e-08,3.799294e+01,4.007110e+00,3.398583e+01,4.032056e+01,1.701301e+02
7.385878e+05,8.548470e+00,3.788381e+04,4.384701e-01,9.359145e-01,9.358722e-01,1.451989e-03,2.015503e-08,3.799533e+01,4.007110e+00,3.398822e+01,4.032263e+01,1.701341e+02
7.385978e+05,8.548586e+00,3.789381e+04,4.385858e-01,9.359268e-01,9.358724e-01,1.452190e-03,2.014869e-08,3.799772e+01,4.007110e+00,3.399061e+01,4.032471e+01,1.701381e+02
7.386078e+05,8.548702e+00,3.790381e+04,4.387016e-01,9.359392e-01,9.358726e-01,1.452392e-03,2.014236e-08,3.800011e+01,4.007110e+00,3.399300e+01,4.032678e+01,1.701421e+02
7.386178e+05,8.548817e+00,3.791382e+04,4.388173e-01,9.359515e-01,9.358728e-01,1.452593e-03,2.013604e-08,3.800250e+01,4.007110e+00,3.399539e+01,4.032885e+01,1.701461e+02
7.386278e+05,8.548933e+00,3.792382e+04,4.389331e-01,9.359639e-01,9.358730e-01,1.452794e-03,2.012971e-08,3.800489e+01,4.007110e+00,3.399778e+01,4.033093e+01,1.701501e+02
7.386378e+05,8.549049e+00,3.793382e+04,4.390488e-01,9.359763e-01,9.358732e-01,1.452996e-03,2.012338e-08,3.800728e+01,4.007110e+00,3.400017e+01,4.033300e+01,1.701541e+02
7.386478e+05,8.549165e+00,3.794382e+04,4.391646e-01,9.359886e-01,9.358734e-01,1.453197e-03,2.011706e-08,3.800967e+01,4.007110e+00,3.400256e+01,4.033507e+01,1.701581e+02
7.386578e+05,8.549280e+00,3.795382e+04,4.392803e-01,9.360010e-01,9.358736e-01,1.453398e-03,2.011074e-08,3.801206e+01,4.007110e+00,3.400495e+01,4.033715e+01,1.701621e+02
7.386678e+05,8.549396e+00,3.796382e+04,4.393961e-01,9.360133e-01,9.358737e-01,1.453599e-03,2.010442e-08,3.801445e+01,4.007110e+00,3.400734e+01,4.033922e+01,1.701661e+02
7.386778e+05,8.549512e+00,3.797382e+04,4.395118e-01,9.360257e-01,9.358739e-01,1.453800e-03,2.009810e-08,3.801684e+01,4.007110e+00,3.400973e+01,4.034129e+01,1.701701e+02
7.386878e+05,8.549628e+00,3.798382e+04,4.396276e-01,9.360381e-01,9.358741e-01,1.454001e-03,2.009179e-08,3.801923e+01,4.007110e+00,3.401212e+01,4.034336e+01,1.701741e+02
7.386978e+05,8.549743e+00,3.799382e+04,4.397433e-01,9.360504e-01,9.358743e-01,1.454202e-03,2.008547e-08,3.802162e+01,4.007110e+00,3.401451e+01,4.034544e+01,1.701780e+02
7.387078e+05,8.549859e+00,3.800382e+04,4.398591e-01,9.360628e-01,9.358745e-01,1.454403e-03,2.007916e-08,3.802401e+01,4.007110e+00,3.401690e+01,4.034751e+01,1.701820e+02
7.387178e+05,8.549975e+00,3.801383e+04,4.399748e-01,9.360751e-01,9.358747e-01,1.454604e-03,2.007285e-08,3.802640e+01,4.007110e+00,3.401928e+01,4.034958e+01,1.701860e+02
7.387278e+05,8.550091e+00,3.802383e+04,4.400906e-01,9.360875e-01,9.358749e-01,1.454804e-03,2.006654e-08,3.802878e+01,4.007110e+00,3.402167e+01,4.035166e+01,1.701900e+02
7.387378e+05,8.550206e+00,3.803383e+04,4.402063e-01,9.360999e-01,9.358751e-01,1.455005e-03,2.006023e-08,3.803117e+01,4.007110e+00,3.402406e+01,4.035373e+01,1.701940e+02
7.387478e+05,8.550322e+00,3.804383e+04,4.403221e-01,9.361122e-01,9.358752e-01,1.455206e-03,2.005393e-08,3.803356e+01,4.007110e+00,3.402645e+01,4.035580e+01,1.701980e+02
7.387578e+05,8.550438e+00,3.805383e+04,4.404378e-01,9.361142e-01,9.358754e-01,1.455406e-03,2.004762e-08,3.803407e+01,4.007238e+00,3.402683e+01,4.035626e+01,1.702000e+02
7.387678e+05,8.550554e+00,3.806383e+04,4.405536e-01,9.361057e-01,9.358756e-01,1.455607e-03,2.004132e-08,3.803270e+01,4.007494e+00,3.402520e+01,4.035510e+01,1.702000e+02
7.387778e+05,8.550669e+00,3.807383e+04,4.406694e-01,9.360973e-01,9.358758e-01,1.455807e-03,2.003502e-08,3.803132e+01,4.007750e+00,3.402357e+01,4.035394e+01,1.702000e+02
7.387878e+05,8.550785e+00,3.808383e+04,4.407851e-01,9.360888e-01,9.358760e-01,1.456007e-03,2.002872e-08,3.802995e+01,4.008006e+00,3.402194e+01,4.035278e+01,1.702000e+02
7.387978e+05,8.550901e+00,3.809383e+04,4.409009e-01,9.360804e-01,9.358762e-01,1.456208e-03,2.002242e-08,3.802857e+01,4.008262e+00,3.402031e+01,4.035163e+01,1.702000e+02
7.388078e+05,8.551017e+00,3.810383e+04,4.410166e-01,9.360719e-01,9.358764e-01,1.456408e-03,2.001612e-08,3.802720e+01,4.008517e+00,3.401868e+01,4.035047e+01,1.702000e+02
7.388178e+05,8.551132e+00,3.811384e+04,4.411324e-01,9.360635e-01,9.358766e-01,1.456608e-03,2.000983e-08,3.802582e+01,4.008773e+00,3.401705e+01,4.034931e+01,1.702000e+02
7.388278e+05,8.551248e+00,3.812384e+04,4.412481e-01,9.360550e-01,9.358767e-01,1.456808e-03,2.000354e-08,3.802445e+01,4.009029e+00,3.401542e+01,4.034815e+01,1.702000e+02
7.388378e+05,8.551364e+00,3.813384e+04,4.413639e-01,9.360466e-01,9.358769e-01,1.457008e-03,1.999725e-08,3.802307e+01,4.009285e+00,3.401379e+01,4.034699e+01,1.702000e+02
7.388478e+05,8.551480e+00,3.814384e+04,4.414796e-01,9.360381e-01,9.358771e-01,1.457208e-03,1.999096e-08,3.802170e+01,4.009541e+00,3.401216e+01,4.034584e+01,1.702000e+02
7.388578e+05,8.551595e+00,3.815384e+04,4.415954e-01,9.360297e-01,9.358773e-01,1.457408e-03,1.998467e-08,3.802032e+01,4.009797e+00,3.401053e+01,4.034468e+01,1.702000e+02
7.388678e+05,8.551711e+00,3.816384e+04,4.417111e-01,9.360212e-01,9.358775e-01,1.457608e-03,1.997839e-08,3.801895e+01,4.010052e+00,3.400890e+01,4.034352e+01,1.702000e+02
7.388778e+05,8.551827e+00,3.817384e+04,4.418269e-01,9.360128e-01,9.358777e-01,1.457808e-03,1.997210e-08,3.801757e+01,4.010308e+00,3.400727e+01,4.034236e+01,1.702000e+02
7.388878e+05,8.551943e+00,3.818384e+04,4.419426e-01,9.360043e-01,9.358779e-01,1.458007e-03,1.996582e-08,3.801620e+01,4.010564e+00,3.400563e+01,4.034120e+01,1.702000e+02
7.388978e+05,8.552058e+00,3.819384e+04,4.420584e-01,9.359958e-01,9.358781e-01,1.458207e-03,1.995954e-08,3.801482e+01,4.010820e+00,3.400400e+01,4.034005e+01,1.702000e+02
7.389078e+05,8.552174e+00,3.820384e+04,4.421741e-01,9.359874e-01,9.358782e-01,1.458407e-03,1.995326e-08,3.801345e+01,4.011076e+00,3.400237e+01,4.033889e+01,1.702000e+02
7.389178e+05,8.552290e+00,3.821385e+04,4.422899e-01,9.359789e-01,9.358784e-01,1.458606e-03,1.994698e-08,3.801207e+01,4.011332e+00,3.400074e+01,4.033773e+01,1.702000e+02
7.389278e+05,8.552406e+00,3.822385e+04,4.424056e-01,9.359705e-01,9.358786e-01,1.458806e-03,1.994071e-08,3.801070e+01,4.011588e+00,3.399911e+01,4.033657e+01,1.702000e+02
7.389378e+05,8.552521e+00,3.823385e+04,4.425214e-01,9.359620e-01,9.358788e-01,1.459005e-03,1.993443e-08,3.800932e+01,4.011843e+00,3.399748e+01,4.033541e+01,1.702000e+02
7.389478e+05,8.552637e+00,3.824385e+04,4.426371e-01,9.359536e-01,9.358790e-01,1.459204e-03,1.992816e-08,3.800795e+01,4.012099e+00,3.399585e+01,4.033425e+01,1.702000e+02
7.389579e+05,8.552753e+00,3.825385e+04,4.427529e-01,9.359451e-01,9.358792e-01,1.459404e-03,1.992189e-08,3.800657e+01,4.012355e+00,3.399422e+01,4.033309e+01,1.702000e+02
7.389679e+05,8.552869e+00,3.826385e+04,4.428686e-01,9.359367e-01,9.358794e-01,1.459603e-03,1.991562e-08,3.800520e+01,4.012611e+00,3.399259e+01,4.033194e+01,1.702000e+02
7.389779e+05,8.552984e+00,3.827385e+04,4.429844e-01,9.359282e-01,9.358795e-01,1.459802e-03,1.990935e-08,3.800383e+01,4.012867e+00,3.399096e+01,4.033078e+01,1.702000e+02
7.389879e+05,8.553100e+00,3.828385e+04,4.431002e-01,9.359198e-01,9.358797e-01,1.460001e-03,1.990309e-08,3.800245e+01,4.013123e+00,3.398933e+01,4.032962e+01,1.702000e+02
7.389979e+05,8.553216e+00,3.829385e+04,4.432159e-01,9.359113e-01,9.358799e-01,1.460200e-03,1.989683e-08,3.800108e+01,4.013378e+00,3.398770e+01,4.032846e+01,1.702000e+02
7.390079e+05,8.553332e+00,3.830386e+04,4.433317e-01,9.359133e-01,9.358801e-01,1.460399e-03,1.989056e-08,3.800024e+01,4.013476e+00,3.398676e+01,4.032748e+01,1.702000e+02
7.390179e+05,8.553447e+00,3.831386e+04,4.434474e-01,9.359217e-01,9.358803e-01,1.460598e-03,1.988430e-08,3.799973e+01,4.013476e+00,3.398625e+01,4.032661e+01,1.702000e+02
7.390279e+05,8.553563e+00,3.832386e+04,4.435632e-01,9.359302e-01,9.358805e-01,1.460797e-03,1.987805e-08,3.799922e+01,4.013476e+00,3.398574e+01,4.032574e+01,1.702000e+02
7.390379e+05,8.553679e+00,3.833386e+04,4.436789e-01,9.359386e-01,9.358807e-01,1.460995e-03,1.987179e-08,3.799871e+01,4.013476e+00,3.398523e+01,4.032486e+01,1.702000e+02
7.390479e+05,8.553795e+00,3.834386e+04,4.437947e-01,9.359470e-01,9.358809e-01,1.461194e-03,1.986553e-08,3.799819e+01,4.013476e+00,3.398472e+01,4.032399e+01,1.702000e+02
7.390579e+05,8.553910e+00,3.835386e+04,4.439104e-01,9.359554e-01,9.358810e-01,1.461393e-03,1.985928e-08,3.799768e+01,4.013476e+00,3.398421e+01,4.032312e+01,1.702000e+02
7.390679e+05,8.554026e+00,3.836386e+04,4.440262e-01,9.359639e-01,9.358812e-01,1.461591e-03,1.985303e-08,3.799717e+01,4.013476e+00,3.398370e+01,4.032225e+01,1.702000e+02
7.390779e+05,8.554142e+00,3.837386e+04,4.441419e-01,9.359723e-01,9.358814e-01,1.461790e-03,1.984678e-08,3.799666e+01,4.013476e+00,3.398319e+01,4.032138e+01,1.702000e+02
7.390879e+05,8.554258e+00,3.838386e+04,4.442577e-01,9.359807e-01,9.358816e-01,1.461988e-03,1.984053e-08,3.799615e+01,4.013476e+00,3.398268e+01,4.032050e+01,1.702000e+02
7.390979e+05,8.554373e+00,3.839386e+04,4.443734e-01,9.359891e-01,9.358818e-01,1.462187e-03,1.983428e-08,3.799564e+01,4.013476e+00,3.398217e+01,4.031963e+01,1.702000e+02
7.391079e+05,8.554489e+00,3.840387e+04,4.444892e-01,9.359975e-01,9.358820e-01,1.462385e-03,1.982804e-08,3.799513e+01,4.013476e+00,3.398166e+01,4.031876e+01,1.702000e+02
7.391179e+05,8.554605e+00,3.841387e+04,4.446049e-01,9.360060e-01,9.358822e-01,1.462583e-03,1.982179e-08,3.799462e+01,4.013476e+00,3.398115e+01,4.031789e+01,1.702000e+02
7.391279e+05,8.554721e+00,3.842387e+04,4.447207e-01,9.360144e-01,9.358823e-01,1.462782e-03,1.981555e-08,3.799411e+01,4.013476e+00,3.398064e+01,4.031702e+01,1.702000e+02
7.391379e+05,8.554836e+00,3.843387e+04,4.448364e-01,9.360228e-01,9.358825e-01,1.462980e-03,1.980931e-08,3.799360e+01,4.013476e+00,3.398013e+01,4.031615e+01,1.702000e+02
7.391479e+05,8.554952e+00,3.844387e+04,4.449522e-01,9.360312e-01,9.358827e-01,1.463178e-03,1.980307e-08,3.799309e+01,4.013476e+00,3.397962e+01,4.031527e+01,1.702000e+02
7.391579e+05,8.555068e+00,3.845387e+04,4.450679e-01,9.360397e-01,9.358829e-01,1.463376e-03,1.979684e-08,3.799258e+01,4.013476e+00,3.397911e+01,4.031440e+01,1.702000e+02
7.391679e+05,8.555184e+00,3.846387e+04,4.451837e-01,9.360481e-01,9.358831e-01,1.463574e-03,1.979060e-08,3.799207e+01,4.013476e+00,3.397860e+01,4.031353e+01,1.702000e+02
7.391779e+05,8.555299e+00,3.847387e+04,4.452994e-01,9.360565e-01,9.358833e-01,1.463772e-03,1.978437e-08,3.799156e+01,4.013476e+00,3.397809e+01,4.031266e+01,1.702000e+02
7.391879e+05,8.555415e+00,3.848387e+04,4.454152e-01,9.360649e-01,9.358834e-01,1.463970e-03,1.977814e-08,3.799105e+01,4.013476e+00,3.397758e+01,4.031179e+01,1.702000e+02
7.391979e+05,8.555531e+00,3.849387e+04,4.455310e-01,9.360734e-01,9.358836e-01,1.464167e-03,1.977191e-08,3.799054e+01,4.013476e+00,3.397707e+01,4.031091e+01,1.702000e+02
7.392079e+05,8.555647e+00,3.850388e+04,4.456467e-01,9.360818e-01,9.358838e-01,1.464365e-03,1.976568e-08,3.799003e+01,4.013476e+00,3.397656e+01,4.031004e+01,1.702000e+02
7.392179e+05,8.555762e+00,3.851388e+04,4.457625e-01,9.360902e-01,9.358840e-01,1.464563e-03,1.975945e-08,3.798952e+01,4.013476e+00,3.397604e+01,4.030917e+01,1.702000e+02
7.392279e+05,8.555878e+00,3.852388e+04,4.458782e-01,9.360986e-01,9.358842e-01,1.464760e-03,1.975323e-08,3.798901e+01,4.013476e+00,3.397553e+01,4.030830e+01,1.702000e+02
7.392379e+05,8.555994e+00,3.853388e+04,4.459940e-01,9.361070e-01,9.358844e-01,1.464958e-03,1.974700e-08,3.798850e+01,4.013476e+00,3.397502e+01,4.030743e+01,1.702000e+02
7.392479e+05,8.556110e+00,3.854388e+04,4.461097e-01,9.361155e-01,9.358846e-01,1.465155e-03,1.974078e-08,3.798799e+01,4.013476e+00,3.397451e+01,4.030656e+01,1.702000e+02
7.392579e+05,8.556225e+00,3.855388e+04,4.462255e-01,9.361179e-01,9.358847e-01,1.465353e-03,1.973456e-08,3.798748e+01,4.013476e+00,3.397400e+01,4.030591e+01,1.702000e+02
7.392679e+05,8.556341e+00,3.856388e+04,4.463412e-01,9.361140e-01,9.358849e-01,1.465550e-03,1.972835e-08,3.798696e+01,4.013476e+00,3.397349e+01,4.030552e+01,1.702000e+02
7.392779e+05,8.556457e+00,3.857388e+04,4.464570e-01,9.361100e-01,9.358851e-01,1.465747e-03,1.972213e-08,3.798645e+01,4.013476e+00,3.397297e+01,4.030512e+01,1.702000e+02
7.392879e+05,8.556573e+00,3.858388e+04,4.465727e-01,9.361060e-01,9.358853e-01,1.465944e-03,1.971591e-08,3.798593e+01,4.013476e+00,3.397245e+01,4.030472e+01,1.702000e+02
7.392979e+05,8.556688e+00,3.859388e+04,4.466885e-01,9.361020e-01,9.358855e-01,1.466142e-03,1.970970e-08,3.798541e+01,4.013476e+00,3.397194e+01,4.030433e+01,1.702000e+02
7.393079e+05,8.556804e+00,3.860389e+04,4.468042e-01,9.360980e-01,9.358857e-01,1.466339e-03,1.970349e-08,3.798490e+01,4.013476e+00,3.397142e+01,4.030393e+01,1.702000e+02
7.393179e+05,8.556920e+00,3.861389e+04,4.469200e-01,9.360941e-01,9.358858e-01,1.466536e-03,1.969728e-08,3.798438e+01,4.013476e+00,3.397091e+01,4.030353e+01,1.702000e+02
7.393279e+05,8.557036e+00,3.862389e+04,4.470357e-01,9.360901e-01,9.358860e-01,1.466733e-03,1.969107e-08,3.798387e+01,4.013476e+00,3.397039e+01,4.030314e+01,1.702000e+02
7.393379e+05,8.557151e+00,3.863389e+04,4.471515e-01,9.360861e-01,9.358862e-01,1.466930e-03,1.968487e-08,3.798335e+01,4.013476e+00,3.396988e+01,4.030274e+01,1.702000e+02
7.393479e+05,8.557267e+00,3.864389e+04,4.472672e-01,9.360821e-01,9.358864e-01,1.467126e-03,1.967866e-08,3.798284e+01,4.013476e+00,3.396936e+01,4.030234e+01,1.702000e+02
7.393579e+05,8.557383e+00,3.865389e+04,4.473830e-01,9.360781e-01,9.358866e-01,1.467323e-03,1.967246e-08,3.798232e+01,4.013476e+00,3.396885e+01,4.030195e+01,1.702000e+02
7.393679e+05,8.557499e+00,3.866389e+04,4.474987e-01,9.360742e-01,9.358868e-01,1.467520e-03,1.966626e-08,3.798181e+01,4.013476e+00,3.396833e+01,4.030155e+01,1.702000e+02
7.393779e+05,8.557614e+00,3.867389e+04,4.476145e-01,9.360702e-01,9.358870e-01,1.467717e-03,1.966006e-08,3.798129e+01,4.013476e+00,3.396781e+01,4.030116e+01,1.702000e+02
7.393879e+05,8.557730e+00,3.868389e+04,4.477302e-01,9.360662e-01,9.358871e-01,1.467913e-03,1.965386e-08,3.798077e+01,4.013476e+00,3.396730e+01,4.030076e+01,1.702000e+02
7.393979e+05,8.557846e+00,3.869389e+04,4.478460e-01,9.360622e-01,9.358873e-01,1.468110e-03,1.964766e-08,3.798026e+01,4.013476e+00,3.396678e+01,4.030036e+01,1.702000e+02
7.394079e+05,8.557962e+00,3.870390e+04,4.479618e-01,9.360582e-01,9.358875e-01,1.468306e-03,1.964147e-08,3.797974e+01,4.013476e+00,3.396627e+01,4.029997e+01,1.702000e+02
7.394179e+05,8.558078e+00,3.871390e+04,4.480775e-01,9.360543e-01,9.358877e-01,1.468503e-03,1.963528e-08,3.797923e+01,4.013476e+00,3.396575e+01,4.029957e+01,1.702000e+02
7.394279e+05,8.558193e+00,3.872390e+04,4.481933e-01,9.360503e-01,9.358879e-01,1.468699e-03,1.962908e-08,3.797871e+01,4.013476e+00,3.396524e+01,4.029917e+01,1.702000e+02
7.394379e+05,8.558309e+00,3.873390e+04,4.483090e-01,9.360463e-01,9.358881e-01,1.468895e-03,1.962290e-08,3.797820e+01,4.013476e+00,3.396472e+01,4.029878e+01,1.702000e+02
7.394479e+05,8.558425e+00,3.874390e+04,4.484248e-01,9.360423e-01,9.358882e-01,1.469091e-03,1.961671e-08,3.797768e+01,4.013476e+00,3.396421e+01,4.029838e+01,1.702000e+02
7.394579e+05,8.558541e+00,3.875390e+04,4.485405e-01,9.360383e-01,9.358884e-01,1.469288e-03,1.961052e-08,3.797717e+01,4.013476e+00,3.396369e+01,4.029798e+01,1.702000e+02
7.394679e+05,8.558656e+00,3.876390e+04,4.486563e-01,9.360344e-01,9.358886e-01,1.469484e-03,1.960434e-08,3.797665e+01,4.013476e+00,3.396317e+01,4.029759e+01,1.702000e+02
7.394779e+05,8.558772e+00,3.877390e+04,4.487720e-01,9.360304e-01,9.358888e-01,1.469680e-03,1.959815e-08,3.797613e+01,4.013476e+00,3.396266e+01,4.029719e+01,1.702000e+02
7.394879e+05,8.558888e+00,3.878390e+04,4.488878e-01,9.360264e-01,9.358890e-01,1.469876e-03,1.959197e-08,3.797562e+01,4.013476e+00,3.396214e+01,4.029679e+01,1.702000e+02
7.394979e+05,8.559004e+00,3.879390e+04,4.490035e-01,9.360224e-01,9.358892e-01,1.470072e-03,1.958579e-08,3.797510e+01,4.013476e+00,3.396163e+01,4.029640e+01,1.702000e+02
7.395079e+05,8.559119e+00,3.880391e+04,4.491193e-01,9.360240e-01,9.358893e-01,1.470267e-03,1.957962e-08,3.797597e+01,4.013628e+00,3.396234e+01,4.029726e+01,1.702024e+02
7.395179e+05,8.559235e+00,3.881391e+04,4.492350e-01,9.360292e-01,9.358895e-01,1.470463e-03,1.957344e-08,3.797777e+01,4.013883e+00,3.396389e+01,4.029896e+01,1.702064e+02
7.395279e+05,8.559351e+00,3.882391e+04,4.493508e-01,9.360345e-01,9.358897e-01,1.470659e-03,1.956726e-08,3.797957e+01,4.014138e+00,3.396543e+01,4.030065e+01,1.702104e+02
7.395379e+05,8.559467e+00,3.883391e+04,4.494665e-01,9.360398e-01,9.358899e-01,1.470855e-03,1.956109e-08,3.798137e+01,4.014393e+00,3.396697e+01,4.030235e+01,1.702144e+02
7.395479e+05,8.559582e+00,3.884391e+04,4.495823e-01,9.360450e-01,9.358901e-01,1.471050e-03,1.955492e-08,3.798317e+01,4.014648e+00,3.396852e+01,4.030405e+01,1.702184e+02
7.395579e+05,8.559698e+00,3.885391e+04,4.496980e-01,9.360503e-01,9.358903e-01,1.471246e-03,1.954875e-08,3.798496e+01,4.014903e+00,3.397006e+01,4.030575e+01,1.702224e+02
7.395679e+05,8.559814e+00,3.886391e+04,4.498138e-01,9.360556e-01,9.358904e-01,1.471441e-03,1.954258e-08,3.798676e+01,4.015158e+00,3.397160e+01,4.030745e+01,1.702264e+02
7.395779e+05,8.559930e+00,3.887391e+04,4.499295e-01,9.360608e-01,9.358906e-01,1.471637e-03,1.953642e-08,3.798856e+01,4.015413e+00,3.397315e+01,4.030915e+01,1.702304e+02
7.395879e+05,8.560045e+00,3.888391e+04,4.500453e-01,9.360661e-01,9.358908e-01,1.471832e-03,1.953025e-08,3.799036e+01,4.015668e+00,3.397469e+01,4.031085e+01,1.702344e+02
7.395979e+05,8.560161e+00,3.889391e+04,4.501610e-01,9.360714e-01,9.358910e-01,1.472027e-03,1.952409e-08,3.799216e+01,4.015923e+00,3.397623e+01,4.031255e+01,1.702384e+02
7.396079e+05,8.560277e+00,3.890392e+04,4.502768e-01,9.360766e-01,9.358912e-01,1.472222e-03,1.951793e-08,3.799396e+01,4.016178e+00,3.397778e+01,4.031425e+01,1.702424e+02
7.396179e+05,8.560393e+00,3.891392e+04,4.503926e-01,9.360819e-01,9.358914e-01,1.472418e-03,1.951177e-08,3.799575e+01,4.016433e+00,3.397932e+01,4.031595e+01,1.702465e+02
7.396279e+05,8.560508e+00,3.892392e+04,4.505083e-01,9.360871e-01,9.358915e-01,1.472613e-03,1.950561e-08,3.799755e+01,4.016688e+00,3.398086e+01,4.031765e+01,1.702505e+02
7.396379e+05,8.560624e+00,3.893392e+04,4.506241e-01,9.360924e-01,9.358917e-01,1.472808e-03,1.949946e-08,3.799935e+01,4.016943e+00,3.398241e+01,4.031935e+01,1.702545e+02
7.396479e+05,8.560740e+00,3.894392e+04,4.507398e-01,9.360977e-01,9.358919e-01,1.473003e-03,1.949330e-08,3.800115e+01,4.017198e+00,3.398395e+01,4.032105e+01,1.702585e+02
7.396579e+05,8.560856e+00,3.895392e+04,4.508556e-01,9.361029e-01,9.358921e-01,1.473198e-03,1.948715e-08,3.800295e+01,4.017453e+00,3.398549e+01,4.032275e+01,1.702625e+02
7.396679e+05,8.560971e+00,3.896392e+04,4.509713e-01,9.361082e-01,9.358923e-01,1.473393e-03,1.948100e-08,3.800474e+01,4.017708e+00,3.398704e+01,4.032445e+01,1.702665e+02
7.396779e+05,8.561087e+00,3.897392e+04,4.510871e-01,9.361135e-01,9.358924e-01,1.473587e-03,1.947485e-08,3.800654e+01,4.017963e+00,3.398858e+01,4.032615e+01,1.702705e+02
7.396879e+05,8.561203e+00,3.898392e+04,4.512028e-01,9.361187e-01,9.358926e-01,1.473782e-03,1.946870e-08,3.800834e+01,4.018218e+00,3.399012e+01,4.032785e+01,1.702745e+02
7.396979e+05,8.561319e+00,3.899392e+04,4.513186e-01,9.361240e-01,9.358928e-01,1.473977e-03,1.946256e-08,3.801014e+01,4.018473e+00,3.399167e+01,4.032955e+01,1.702785e+02
7.397079e+05,8.561434e+00,3.900393e+04,4.514343e-01,9.361293e-01,9.358930e-01,1.474171e-03,1.945641e-08,3.801194e+01,4.018728e+00,3.399321e+01,4.033124e+01,1.702825e+02
7.397179e+05,8.561550e+00,3.901393e+04,4.515501e-01,9.361345e-01,9.358932e-01,1.474366e-03,1.945027e-08,3.801374e+01,4.018983e+00,3.399475e+01,4.033294e+01,1.702865e+02
7.397279e+05,8.561666e+00,3.902393e+04,4.516658e-01,9.361398e-01,9.358934e-01,1.474560e-03,1.944413e-08,3.801553e+01,4.019237e+00,3.399630e+01,4.033464e+01,1.702905e+02
7.397379e+05,8.561782e+00,3.903393e+04,4.517816e-01,9.361451e-01,9.358935e-01,1.474755e-03,1.943799e-08,3.801733e+01,4.019492e+00,3.399784e+01,4.033634e+01,1.702945e+02
7.397479e+05,8.561897e+00,3.904393e+04,4.518973e-01,9.361503e-01,9.358937e-01,1.474949e-03,1.943185e-08,3.801913e+01,4.019747e+00,3.399938e+01,4.033804e+01,1.702985e+02
7.397579e+05,8.562013e+00,3.905393e+04,4.520131e-01,9.361522e-01,9.358939e-01,1.475143e-03,1.942571e-08,3.802001e+01,4.019841e+00,3.400017e+01,4.033890e+01,1.702975e+02
7.397679e+05,8.562129e+00,3.906393e+04,4.521288e-01,9.361522e-01,9.358941e-01,1.475338e-03,1.941958e-08,3.802035e+01,4.019841e+00,3.400051e+01,4.033927e+01,1.702935e+02
7.397779e+05,8.562245e+00,3.907393e+04,4.522446e-01,9.361521e-01,9.358943e-01,1.475532e-03,1.941345e-08,3.802069e+01,4.019841e+00,3.400085e+01,4.033963e+01,1.702895e+02
7.397879e+05,8.562360e+00,3.908393e+04,4.523603e-01,9.361521e-01,9.358945e-01,1.475726e-03,1.940732e-08,3.802103e+01,4.019841e+00,3.400119e+01,4.034000e+01,1.702855e+02
7.397979e+05,8.562476e+00,3.909393e+04,4.524761e-01,9.361520e-01,9.358946e-01,1.475920e-03,1.940119e-08,3.802137e+01,4.019841e+00,3.400153e+01,4.034037e+01,1.702815e+02
7.398079e+05,8.562592e+00,3.910394e+04,4.525918e-01,9.361519e-01,9.358948e-01,1.476114e-03,1.939506e-08,3.802172e+01,4.019841e+00,3.400187e+01,4.034073e+01,1.702775e+02
7.398179e+05,8.562708e+00,3.911394e+04,4.527076e-01,9.361519e-01,9.358950e-01,1.476308e-03,1.938893e-08,3.802206e+01,4.019841e+00,3.400222e+01,4.034110e+01,1.702735e+02
7.398279e+05,8.562823e+00,3.912394e+04,4.528234e-01,9.361518e-01,9.358952e-01,1.476502e-03,1.938281e-08,3.802240e+01,4.019841e+00,3.400256e+01,4.034147e+01,1.702695e+02
7.398379e+05,8.562939e+00,3.913394e+04,4.529391e-01,9.361518e-01,9.358954e-01,1.476696e-03,1.937669e-08,3.802274e+01,4.019841e+00,3.400290e+01,4.034183e+01,1.702655e+02
7.398479e+05,8.563055e+00,3.914394e+04,4.530549e-01,9.361517e-01,9.358955e-01,1.476890e-03,1.937057e-08,3.802308e+01,4.019841e+00,3.400324e+01,4.034220e+01,1.702616e+02
7.398579e+05,8.563171e+00,3.915394e+04,4.531706e-01,9.361517e-01,9.358957e-01,1.477083e-03,1.936445e-08,3.802342e+01,4.019841e+00,3.400358e+01,4.034257e+01,1.702576e+02
7.398679e+05,8.563286e+00,3.916394e+04,4.532864e-01,9.361516e-01,9.358959e-01,1.477277e-03,1.935833e-08,3.802376e+01,4.019841e+00,3.400392e+01,4.034293e+01,1.702536e+02
7.398779e+05,8.563402e+00,3.917394e+04,4.534021e-01,9.361515e-01,9.358961e-01,1.477470e-03,1.935221e-08,3.802410e+01,4.019841e+00,3.400426e+01,4.034330e+01,1.702496e+02
7.398879e+05,8.563518e+00,3.918394e+04,4.535179e-01,9.361515e-01,9.358963e-01,1.477664e-03,1.934610e-08,3.802445e+01,4.019841e+00,3.400460e+01,4.034367e+01,1.702456e+02
7.398979e+05,8.563634e+00,3.919394e+04,4.536336e-01,9.361514e-01,9.358964e-01,1.477857e-03,1.933999e-08,3.802479e+01,4.019841e+00,3.400495e+01,4.034404e+01,1.702416e+02
7.399079e+05,8.563749e+00,3.920395e+04,4.537494e-01,9.361514e-01,9.358966e-01,1.478051e-03,1.933388e-08,3.802513e+01,4.019841e+00,3.400529e+01,4.034440e+01,1.702376e+02
7.399179e+05,8.563865e+00,3.921395e+04,4.538651e-01,9.361513e-01,9.358968e-01,1.478244e-03,1.932777e-08,3.802547e+01,4.019841e+00,3.400563e+01,4.034477e+01,1.702336e+02
7.399279e+05,8.563981e+00,3.922395e+04,4.539809e-01,9.361513e-01,9.358970e-01,1.478437e-03,1.932166e-08,3.802581e+01,4.019841e+00,3.400597e+01,4.034514e+01,1.702296e+02
7.399379e+05,8.564097e+00,3.923395e+04,4.540966e-01,9.361512e-01,9.358972e-01,1.478631e-03,1.931555e-08,3.802615e+01,4.019841e+00,3.400631e+01,4.034550e+01,1.702256e+02
7.399479e+05,8.564212e+00,3.924395e+04,4.542124e-01,9.361511e-01,9.358973e-01,1.478824e-03,1.930945e-08,3.802649e+01,4.019841e+00,3.400665e+01,4.034587e+01,1.702216e+02
7.399580e+05,8.564328e+00,3.925395e+04,4.543281e-01,9.361511e-01,9.358975e-01,1.479017e-03,1.930335e-08,3.802684e+01,4.019841e+00,3.400699e+01,4.034624e+01,1.702177e+02
7.399680e+05,8.564444e+00,3.926395e+04,4.544439e-01,9.361510e-01,9.358977e-01,1.479210e-03,1.929724e-08,3.802718e+01,4.019841e+00,3.400734e+01,4.034660e+01,1.702137e+02
7.399780e+05,8.564560e+00,3.927395e+04,4.545596e-01,9.361510e-01,9.358979e-01,1.479403e-03,1.929115e-08,3.802752e+01,4.019841e+00,3.400768e+01,4.034697e+01,1.702097e+02
7.399880e+05,8.564675e+00,3.928395e+04,4.546754e-01,9.361509e-01,9.358981e-01,1.479596e-03,1.928505e-08,3.802786e+01,4.019841e+00,3.400802e+01,4.034734e+01,1.702057e+02
7.399980e+05,8.564791e+00,3.929395e+04,4.547911e-01,9.361509e-01,9.358983e-01,1.479789e-03,1.927895e-08,3.802820e+01,4.019841e+00,3.400836e+01,4.034770e+01,1.702017e+02
7.400080e+05,8.564907e+00,3.930396e+04,4.549069e-01,9.361493e-01,9.358984e-01,1.479981e-03,1.927286e-08,3.802800e+01,4.019989e+00,3.400801e+01,4.034754e+01,1.702046e+02
7.400180e+05,8.565023e+00,3.931396e+04,4.550226e-01,9.361467e-01,9.358986e-01,1.480174e-03,1.926676e-08,3.802740e+01,4.020244e+00,3.400716e+01,4.034698e+01,1.702126e+02
7.400280e+05,8.565138e+00,3.932396e+04,4.551384e-01,9.361441e-01,9.358988e-01,1.480367e-03,1.926067e-08,3.802680e+01,4.020499e+00,3.400630e+01,4.034642e+01,1.702207e+02
7.400380e+05,8.565254e+00,3.933396e+04,4.552542e-01,9.361415e-01,9.358990e-01,1.480559e-03,1.925458e-08,3.802620e+01,4.020754e+00,3.400545e+01,4.034587e+01,1.702287e+02
7.400480e+05,8.565370e+00,3.934396e+04,4.553699e-01,9.361389e-01,9.358992e-01,1.480752e-03,1.924850e-08,3.802560e+01,4.021009e+00,3.400459e+01,4.034531e+01,1.702367e+02
7.400580e+05,8.565486e+00,3.935396e+04,4.554857e-01,9.361363e-01,9.358993e-01,1.480944e-03,1.924241e-08,3.802500e+01,4.021264e+00,3.400374e+01,4.034476e+01,1.702447e+02
7.400680e+05,8.565601e+00,3.936396e+04,4.556014e-01,9.361337e-01,9.358995e-01,1.481137e-03,1.923633e-08,3.802440e+01,4.021518e+00,3.400288e+01,4.034420e+01,1.702527e+02
7.400780e+05,8.565717e+00,3.937396e+04,4.557172e-01,9.361310e-01,9.358997e-01,1.481329e-03,1.923024e-08,3.802380e+01,4.021773e+00,3.400203e+01,4.034364e+01,1.702607e+02
7.400880e+05,8.565833e+00,3.938396e+04,4.558329e-01,9.361284e-01,9.358999e-01,1.481521e-03,1.922416e-08,3.802320e+01,4.022028e+00,3.400117e+01,4.034309e+01,1.702687e+02
7.400980e+05,8.565949e+00,3.939396e+04,4.559487e-01,9.361258e-01,9.359001e-01,1.481714e-03,1.921808e-08,3.802260e+01,4.022283e+00,3.400032e+01,4.034253e+01,1.702767e+02
7.401080e+05,8.566064e+00,3.940397e+04,4.560644e-01,9.361232e-01,9.359002e-01,1.481906e-03,1.921201e-08,3.802200e+01,4.022538e+00,3.399947e+01,4.034197e+01,1.702847e+02
7.401180e+05,8.566180e+00,3.941397e+04,4.561802e-01,9.361206e-01,9.359004e-01,1.482098e-03,1.920593e-08,3.802140e+01,4.022793e+00,3.399861e+01,4.034142e+01,1.702927e+02
7.401280e+05,8.566296e+00,3.942397e+04,4.562959e-01,9.361180e-01,9.359006e-01,1.482290e-03,1.919986e-08,3.802081e+01,4.023048e+00,3.399776e+01,4.034086e+01,1.703008e+02
7.401380e+05,8.566412e+00,3.943397e+04,4.564117e-01,9.361154e-01,9.359008e-01,1.482482e-03,1.919378e-08,3.802021e+01,4.023303e+00,3.399690e+01,4.034030e+01,1.703088e+02
7.401480e+05,8.566527e+00,3.944397e+04,4.565274e-01,9.361128e-01,9.359010e-01,1.482674e-03,1.918771e-08,3.801961e+01,4.023558e+00,3.399605e+01,4.033975e+01,1.703168e+02
7.401580e+05,8.566643e+00,3.945397e+04,4.566432e-01,9.361102e-01,9.359011e-01,1.482866e-03,1.918164e-08,3.801901e+01,4.023813e+00,3.399519e+01,4.033919e+01,1.703248e+02
7.401680e+05,8.566759e+00,3.946397e+04,4.567589e-01,9.361075e-01,9.359013e-01,1.483057e-03,1.917557e-08,3.801841e+01,4.024068e+00,3.399434e+01,4.033863e+01,1.703328e+02
7.401780e+05,8.566875e+00,3.947397e+04,4.568747e-01,9.361049e-01,9.359015e-01,1.483249e-03,1.916951e-08,3.801781e+01,4.024323e+00,3.399349e+01,4.033808e+01,1.703408e+02
7.401880e+05,8.566990e+00,3.948397e+04,4.569904e-01,9.361023e-01,9.359017e-01,1.483441e-03,1.916344e-08,3.801721e+01,4.024578e+00,3.399263e+01,4.033752e+01,1.703488e+02
7.401980e+05,8.567106e+00,3.949397e+04,4.571062e-01,9.360997e-01,9.359019e-01,1.483633e-03,1.915738e-08,3.801661e+01,4.024833e+00,3.399178e+01,4.033697e+01,1.703568e+02
7.402080e+05,8.567222e+00,3.950398e+04,4.572219e-01,9.360971e-01,9.359020e-01,1.483824e-03,1.915132e-08,3.801601e+01,4.025088e+00,3.399092e+01,4.033641e+01,1.703648e+02
7.402180e+05,8.567338e+00,3.951398e+04,4.573377e-01,9.360945e-01,9.359022e-01,1.484016e-03,1.914526e-08,3.801541e+01,4.025343e+00,3.399007e+01,4.033585e+01,1.703729e+02
7.402280e+05,8.567453e+00,3.952398e+04,4.574534e-01,9.360919e-01,9.359024e-01,1.484207e-03,1.913920e-08,3.801481e+01,4.025598e+00,3.398921e+01,4.033530e+01,1.703809e+02
7.402380e+05,8.567569e+00,3.953398e+04,4.575692e-01,9.360893e-01,9.359026e-01,1.484398e-03,1.913315e-08,3.801421e+01,4.025853e+00,3.398836e+01,4.033474e+01,1.703889e+02
7.402480e+05,8.567685e+00,3.954398e+04,4.576850e-01,9.360867e-01,9.359027e-01,1.484590e-03,1.912709e-08,3.801361e+01,4.026108e+00,3.398750e+01,4.033418e+01,1.703969e+02
7.402580e+05,8.567801e+00,3.955398e+04,4.578007e-01,9.360854e-01,9.359029e-01,1.484781e-03,1.912104e-08,3.801291e+01,4.026051e+00,3.398686e+01,4.033349e+01,1.704024e+02
7.402680e+05,8.567916e+00,3.956398e+04,4.579165e-01,9.360849e-01,9.359031e-01,1.484972e-03,1.911499e-08,3.801214e+01,4.025796e+00,3.398634e+01,4.033270e+01,1.704065e+02
7.402780e+05,8.568032e+00,3.957398e+04,4.580322e-01,9.360844e-01,9.359033e-01,1.485163e-03,1.910894e-08,3.801137e+01,4.025541e+00,3.398583e+01,4.033191e+01,1.704105e+02
7.402880e+05,8.568148e+00,3.958398e+04,4.581480e-01,9.360840e-01,9.359035e-01,1.485354e-03,1.910289e-08,3.801060e+01,4.025286e+00,3.398531e+01,4.033112e+01,1.704145e+02
7.402980e+05,8.568264e+00,3.959398e+04,4.582637e-01,9.360835e-01,9.359036e-01,1.485545e-03,1.909684e-08,3.800983e+01,4.025031e+00,3.398479e+01,4.033033e+01,1.704185e+02
7.403080e+05,8.568379e+00,3.960399e+04,4.583795e-01,9.360830e-01,9.359038e-01,1.485736e-03,1.909080e-08,3.800906e+01,4.024776e+00,3.398428e+01,4.032955e+01,1.704225e+02
7.403180e+05,8.568495e+00,3.961399e+04,4.584952e-01,9.360826e-01,9.359040e-01,1.485927e-03,1.908476e-08,3.800828e+01,4.024521e+00,3.398376e+01,4.032876e+01,1.704265e+02
7.403280e+05,8.568611e+00,3.962399e+04,4.586110e-01,9.360821e-01,9.359042e-01,1.486118e-03,1.907872e-08,3.800751e+01,4.024266e+00,3.398325e+01,4.032797e+01,1.704305e+02
7.403380e+05,8.568727e+00,3.963399e+04,4.587267e-01,9.360817e-01,9.359044e-01,1.486309e-03,1.907268e-08,3.800674e+01,4.024012e+00,3.398273e+01,4.032718e+01,1.704345e+02
7.403480e+05,8.568842e+00,3.964399e+04,4.588425e-01,9.360812e-01,9.359045e-01,1.486500e-03,1.906664e-08,3.800597e+01,4.023757e+00,3.398222e+01,4.032639e+01,1.704385e+02
7.403580e+05,8.568958e+00,3.965399e+04,4.589582e-01,9.360807e-01,9.359047e-01,1.486690e-03,1.906060e-08,3.800520e+01,4.023502e+00,3.398170e+01,4.032561e+01,1.704425e+02
7.403680e+05,8.569074e+00,3.966399e+04,4.590740e-01,9.360803e-01,9.359049e-01,1.486881e-03,1.905457e-08,3.800443e+01,4.023247e+00,3.398118e+01,4.032482e+01,1.704465e+02
7.403780e+05,8.569190e+00,3.967399e+04,4.591897e-01,9.360798e-01,9.359051e-01,1.487071e-03,1.904853e-08,3.800366e+01,4.022992e+00,3.398067e+01,4.032403e+01,1.704505e+02
7.403880e+05,8.569305e+00,3.968399e+04,4.593055e-01,9.360794e-01,9.359052e-01,1.487262e-03,1.904250e-08,3.800289e+01,4.022737e+00,3.398015e+01,4.032324e+01,1.704545e+02
7.403980e+05,8.569421e+00,3.969399e+04,4.594212e-01,9.360789e-01,9.359054e-01,1.487452e-03,1.903647e-08,3.800212e+01,4.022482e+00,3.397964e+01,4.032245e+01,1.704585e+02
7.404080e+05,8.569537e+00,3.970400e+04,4.595370e-01,9.360784e-01,9.359056e-01,1.487643e-03,1.903045e-08,3.800135e+01,4.022227e+00,3.397912e+01,4.032167e+01,1.704625e+02
7.404180e+05,8.569653e+00,3.971400e+04,4.596527e-01,9.360780e-01,9.359058e-01,1.487833e-03,1.902442e-08,3.800058e+01,4.021972e+00,3.397861e+01,4.032088e+01,1.704665e+02
7.404280e+05,8.569768e+00,3.972400e+04,4.597685e-01,9.360775e-01,9.359060e-01,1.488023e-03,1.901839e-08,3.799981e+01,4.021717e+00,3.397809e+01,4.032009e+01,1.704705e+02
7.404380e+05,8.569884e+00,3.973400e+04,4.598842e-01,9.360770e-01,9.359061e-01,1.488213e-03,1.901237e-08,3.799904e+01,4.021462e+00,3.397757e+01,4.031930e+01,1.704745e+02
7.404480e+05,8.570000e+00,3.974400e+04,4.600000e-01,9.360766e-01,9.359063e-01,1.488403e-03,1.900635e-08,3.799827e+01,4.021207e+00,3.397706e+01,4.031851e+01,1.704785e+02
7.404580e+05,8.570116e+00,3.975400e+04,4.601158e-01,9.360761e-01,9.359065e-01,1.488593e-03,1.900033e-08,3.799750e+01,4.020952e+00,3.397654e+01,4.031773e+01,1.704826e+02
7.404680e+05,8.570232e+00,3.976400e+04,4.602315e-01,9.360757e-01,9.359067e-01,1.488783e-03,1.899431e-08,3.799672e+01,4.020697e+00,3.397603e+01,4.031694e+01,1.704866e+02
7.404780e+05,8.570347e+00,3.977400e+04,4.603473e-01,9.360752e-01,9.359068e-01,1.488973e-03,1.898829e-08,3.799595e+01,4.020442e+00,3.397551e+01,4.031615e+01,1.704906e+02
7.404880e+05,8.570463e+00,3.978400e+04,4.604630e-01,9.360747e-01,9.359070e-01,1.489163e-03,1.898228e-08,3.799518e+01,4.020187e+00,3.397500e+01,4.031536e+01,1.704946e+02
7.404980e+05,8.570579e+00,3.979401e+04,4.605788e-01,9.360743e-01,9.359072e-01,1.489353e-03,1.897627e-08,3.799441e+01,4.019932e+00,3.397448e+01,4.031457e+01,1.704986e+02
7.405080e+05,8.570695e+00,3.980401e+04,4.606945e-01,9.360761e-01,9.359074e-01,1.489543e-03,1.897026e-08,3.799381e+01,4.020005e+00,3.397380e+01,4.031385e+01,1.705000e+02
7.405180e+05,8.570810e+00,3.981401e+04,4.608103e-01,9.360793e-01,9.359076e-01,1.489733e-03,1.896425e-08,3.799330e+01,4.020259e+00,3.397304e+01,4.031316e+01,1.705000e+02
7.405280e+05,8.570926e+00,3.982401e+04,4.609260e-01,9.360825e-01,9.359077e-01,1.489922e-03,1.895824e-08,3.799278e+01,4.020513e+00,3.397227e+01,4.031248e+01,1.705000e+02
7.405380e+05,8.571042e+00,3.983401e+04,4.610418e-01,9.360856e-01,9.359079e-01,1.490112e-03,1.895223e-08,3.799227e+01,4.020767e+00,3.397151e+01,4.031179e+01,1.705000e+02
7.405480e+05,8.571158e+00,3.984401e+04,4.611575e-01,9.360888e-01,9.359081e-01,1.490301e-03,1.894623e-08,3.799176e+01,4.021021e+00,3.397074e+01,4.031110e+01,1.705000e+02
7.405580e+05,8.571273e+00,3.985401e+04,4.612733e-01,9.360920e-01,9.359083e-01,1.490491e-03,1.894022e-08,3.799125e+01,4.021275e+00,3.396997e+01,4.031042e+01,1.705000e+02
7.405680e+05,8.571389e+00,3.986401e+04,4.613890e-01,9.360951e-01,9.359084e-01,1.490680e-03,1.893422e-08,3.799074e+01,4.021529e+00,3.396921e+01,4.030973e+01,1.705000e+02
7.405780e+05,8.571505e+00,3.987401e+04,4.615048e-01,9.360983e-01,9.359086e-01,1.490869e-03,1.892822e-08,3.799022e+01,4.021783e+00,3.396844e+01,4.030904e+01,1.705000e+02
7.405880e+05,8.571621e+00,3.988401e+04,4.616205e-01,9.361015e-01,9.359088e-01,1.491059e-03,1.892222e-08,3.798971e+01,4.022038e+00,3.396767e+01,4.030836e+01,1.705000e+02
7.405980e+05,8.571736e+00,3.989402e+04,4.617363e-01,9.361046e-01,9.359090e-01,1.491248e-03,1.891623e-08,3.798920e+01,4.022292e+00,3.396691e+01,4.030767e+01,1.705000e+02
7.406080e+05,8.571852e+00,3.990402e+04,4.618520e-01,9.361078e-01,9.359092e-01,1.491437e-03,1.891023e-08,3.798869e+01,4.022546e+00,3.396614e+01,4.030698e+01,1.705000e+02
7.406180e+05,8.571968e+00,3.991402e+04,4.619678e-01,9.361109e-01,9.359093e-01,1.491626e-03,1.890424e-08,3.798818e+01,4.022800e+00,3.396538e+01,4.030629e+01,1.705000e+02
7.406280e+05,8.572084e+00,3.992402e+04,4.620835e-01,9.361141e-01,9.359095e-01,1.491815e-03,1.889825e-08,3.798766e+01,4.023054e+00,3.396461e+01,4.030561e+01,1.705000e+02
7.406380e+05,8.572199e+00,3.993402e+04,4.621993e-01,9.361173e-01,9.359097e-01,1.492004e-03,1.889225e-08,3.798715e+01,4.023308e+00,3.396384e+01,4.030492e+01,1.705000e+02
7.406480e+05,8.572315e+00,3.994402e+04,4.623150e-01,9.361204e-01,9.359099e-01,1.492193e-03,1.888627e-08,3.798664e+01,4.023562e+00,3.396308e+01,4.030423e+01,1.705000e+02
7.406580e+05,8.572431e+00,3.995402e+04,4.624308e-01,9.361236e-01,9.359100e-01,1.492382e-03,1.888028e-08,3.798613e+01,4.023816e+00,3.396231e+01,4.030355e+01,1.705000e+02
7.406680e+05,8.572547e+00,3.996402e+04,4.625466e-01,9.361268e-01,9.359102e-01,1.492571e-03,1.887429e-08,3.798562e+01,4.024070e+00,3.396155e+01,4.030286e+01,1.705000e+02
7.406780e+05,8.572662e+00,3.997402e+04,4.626623e-01,9.361299e-01,9.359104e-01,1.492759e-03,1.886831e-08,3.798510e+01,4.024324e+00,3.396078e+01,4.030217e+01,1.705000e+02
7.406880e+05,8.572778e+00,3.998402e+04,4.627781e-01,9.361331e-01,9.359106e-01,1.492948e-03,1.886233e-08,3.798459e+01,4.024578e+00,3.396001e+01,4.030149e+01,1.705000e+02
7.406980e+05,8.572894e+00,3.999403e+04,4.628938e-01,9.361362e-01,9.359107e-01,1.493137e-03,1.885635e-08,3.798408e+01,4.024832e+00,3.395925e+01,4.030080e+01,1.705000e+02
7.407080e+05,8.573010e+00,4.000403e+04,4.630096e-01,9.361394e-01,9.359109e-01,1.493325e-03,1.885037e-08,3.798357e+01,4.025086e+00,3.395848e+01,4.030011e+01,1.705000e+02
7.407180e+05,8.573125e+00,4.001403e+04,4.631253e-01,9.361426e-01,9.359111e-01,1.493514e-03,1.884439e-08,3.798306e+01,4.025341e+00,3.395772e+01,4.029943e+01,1.705000e+02
7.407280e+05,8.573241e+00,4.002403e+04,4.632411e-01,9.361457e-01,9.359113e-01,1.493702e-03,1.883842e-08,3.798254e+01,4.025595e+00,3.395695e+01,4.029874e+01,1.705000e+02
7.407380e+05,8.573357e+00,4.003403e+04,4.633568e-01,9.361489e-01,9.359115e-01,1.493891e-03,1.883244e-08,3.798203e+01,4.025849e+00,3.395618e+01,4.029805e+01,1.705000e+02
7.407480e+05,8.573473e+00,4.004403e+04,4.634726e-01,9.361521e-01,9.359116e-01,1.494079e-03,1.882647e-08,3.798152e+01,4.026103e+00,3.395542e+01,4.029737e+01,1.705000e+02
7.407580e+05,8.573588e+00,4.005403e+04,4.635883e-01,9.361517e-01,9.359118e-01,1.494267e-03,1.882050e-08,3.798222e+01,4.026207e+00,3.395601e+01,4.029812e+01,1.705000e+02
7.407680e+05,8.573704e+00,4.006403e+04,4.637041e-01,9.361489e-01,9.359120e-01,1.494455e-03,1.881453e-08,3.798376e+01,4.026207e+00,3.395755e+01,4.029987e+01,1.705000e+02
7.407780e+05,8.573820e+00,4.007403e+04,4.638198e-01,9.361462e-01,9.359122e-01,1.494643e-03,1.880857e-08,3.798530e+01,4.026207e+00,3.395910e+01,4.030163e+01,1.705000e+02
7.407880e+05,8.573936e+00,4.008403e+04,4.639356e-01,9.361434e-01,9.359123e-01,1.494832e-03,1.880260e-08,3.798684e+01,4.026207e+00,3.396064e+01,4.030338e+01,1.705000e+02
7.407980e+05,8.574051e+00,4.009404e+04,4.640513e-01,9.361406e-01,9.359125e-01,1.495020e-03,1.879664e-08,3.798839e+01,4.026207e+00,3.396218e+01,4.030513e+01,1.705000e+02
