Repository: brandonlampe/CS_Data

# Repository for Crushed Salt Data
**Grant No: 456417**

This is a work in progress!

## Repository Content

### Directory Names
A uniform namining structure still in progress, but in general directories are named according to the following:
 - Names contain no spaces, a single underscore "_" will be used as a file name seperator.
 - Files are for the Crushed Salt Project (CSP); therefore, the first three charaters of each file are "CSP".
 - Folders are organized by which frame the test was performed on i.e., A2 or A3.
 - The fifth and sixth charaters of each file name will therefore be "A" followed by the frame number.

File: UNM_WP_HY_175_09/STAGE09/CREEP_FIT/175_09_STAGE09_CREEP_OUT.csv (part 22 of 34)
Analysis by Brandon Lampe, performed on: 2016/07/12 20:18:27
Experimental results below begin at: 2016/04/16 12:04:26
Duration (sec),Duration (day),Elapsed Time (sec),Elapsed Time (day),Interpolated Fractional Density,Fit to Fractional Density,Fit to Volume Strain,Fit to Volume Strain Rate (1/sec),Confining Pressure (MPa),Pore Pressure (MPa),Terzaghi Pressure (MPa),Solid Pressure (MPa),Temperature (C))
7.502490e+05,8.683437e+00,4.954499e+04,5.734373e-01,9.360859e-01,9.360559e-01,1.648244e-03,1.385141e-08,3.801345e+01,4.026207e+00,3.398724e+01,4.033404e+01,1.704989e+02
7.502590e+05,8.683553e+00,4.955499e+04,5.735531e-01,9.360800e-01,9.360561e-01,1.648383e-03,1.384686e-08,3.801301e+01,4.026207e+00,3.398681e+01,4.033379e+01,1.705029e+02
7.502690e+05,8.683669e+00,4.956499e+04,5.736688e-01,9.360747e-01,9.360562e-01,1.648521e-03,1.384231e-08,3.801250e+01,4.026207e+00,3.398630e+01,4.033345e+01,1.705068e+02
7.502790e+05,8.683785e+00,4.957499e+04,5.737846e-01,9.360694e-01,9.360563e-01,1.648659e-03,1.383777e-08,3.801199e+01,4.026207e+00,3.398579e+01,4.033312e+01,1.705108e+02
7.502890e+05,8.683900e+00,4.958499e+04,5.739004e-01,9.360641e-01,9.360564e-01,1.648798e-03,1.383322e-08,3.801148e+01,4.026207e+00,3.398528e+01,4.033278e+01,1.705148e+02
7.502990e+05,8.684016e+00,4.959499e+04,5.740161e-01,9.360588e-01,9.360566e-01,1.648936e-03,1.382868e-08,3.801097e+01,4.026207e+00,3.398477e+01,4.033244e+01,1.705188e+02
7.503090e+05,8.684132e+00,4.960499e+04,5.741319e-01,9.360534e-01,9.360567e-01,1.649074e-03,1.382414e-08,3.801046e+01,4.026207e+00,3.398425e+01,4.033210e+01,1.705227e+02
7.503190e+05,8.684248e+00,4.961499e+04,5.742476e-01,9.360481e-01,9.360568e-01,1.649213e-03,1.381960e-08,3.800995e+01,4.026207e+00,3.398374e+01,4.033176e+01,1.705267e+02
7.503290e+05,8.684363e+00,4.962499e+04,5.743634e-01,9.360428e-01,9.360570e-01,1.649351e-03,1.381506e-08,3.800944e+01,4.026207e+00,3.398323e+01,4.033142e+01,1.705307e+02
7.503390e+05,8.684479e+00,4.963500e+04,5.744791e-01,9.360375e-01,9.360571e-01,1.649489e-03,1.381052e-08,3.800893e+01,4.026207e+00,3.398272e+01,4.033108e+01,1.705347e+02
7.503490e+05,8.684595e+00,4.964500e+04,5.745949e-01,9.360322e-01,9.360572e-01,1.649627e-03,1.380599e-08,3.800842e+01,4.026207e+00,3.398221e+01,4.033074e+01,1.705387e+02
7.503590e+05,8.684711e+00,4.965500e+04,5.747106e-01,9.360269e-01,9.360573e-01,1.649765e-03,1.380145e-08,3.800791e+01,4.026207e+00,3.398170e+01,4.033040e+01,1.705426e+02
7.503690e+05,8.684826e+00,4.966500e+04,5.748264e-01,9.360216e-01,9.360575e-01,1.649903e-03,1.379692e-08,3.800740e+01,4.026207e+00,3.398119e+01,4.033006e+01,1.705466e+02
7.503790e+05,8.684942e+00,4.967500e+04,5.749421e-01,9.360162e-01,9.360576e-01,1.650041e-03,1.379239e-08,3.800689e+01,4.026207e+00,3.398068e+01,4.032973e+01,1.705506e+02
7.503890e+05,8.685058e+00,4.968500e+04,5.750579e-01,9.360109e-01,9.360577e-01,1.650179e-03,1.378786e-08,3.800638e+01,4.026207e+00,3.398017e+01,4.032939e+01,1.705546e+02
7.503990e+05,8.685174e+00,4.969500e+04,5.751736e-01,9.360056e-01,9.360579e-01,1.650317e-03,1.378333e-08,3.800587e+01,4.026207e+00,3.397966e+01,4.032905e+01,1.705585e+02
7.504090e+05,8.685289e+00,4.970500e+04,5.752894e-01,9.360003e-01,9.360580e-01,1.650455e-03,1.377880e-08,3.800536e+01,4.026207e+00,3.397915e+01,4.032871e+01,1.705625e+02
7.504190e+05,8.685405e+00,4.971500e+04,5.754051e-01,9.359950e-01,9.360581e-01,1.650592e-03,1.377428e-08,3.800485e+01,4.026207e+00,3.397864e+01,4.032837e+01,1.705665e+02
7.504290e+05,8.685521e+00,4.972500e+04,5.755209e-01,9.359897e-01,9.360583e-01,1.650730e-03,1.376975e-08,3.800434e+01,4.026207e+00,3.397813e+01,4.032803e+01,1.705705e+02
7.504390e+05,8.685637e+00,4.973501e+04,5.756366e-01,9.359844e-01,9.360584e-01,1.650868e-03,1.376523e-08,3.800383e+01,4.026207e+00,3.397762e+01,4.032769e+01,1.705745e+02
7.504490e+05,8.685752e+00,4.974501e+04,5.757524e-01,9.359790e-01,9.360585e-01,1.651006e-03,1.376071e-08,3.800332e+01,4.026207e+00,3.397711e+01,4.032735e+01,1.705784e+02
7.504590e+05,8.685868e+00,4.975501e+04,5.758681e-01,9.359737e-01,9.360586e-01,1.651143e-03,1.375619e-08,3.800281e+01,4.026207e+00,3.397660e+01,4.032701e+01,1.705824e+02
7.504690e+05,8.685984e+00,4.976501e+04,5.759839e-01,9.359684e-01,9.360588e-01,1.651281e-03,1.375167e-08,3.800230e+01,4.026207e+00,3.397609e+01,4.032667e+01,1.705864e+02
7.504790e+05,8.686100e+00,4.977501e+04,5.760996e-01,9.359631e-01,9.360589e-01,1.651418e-03,1.374715e-08,3.800179e+01,4.026207e+00,3.397558e+01,4.032634e+01,1.705904e+02
7.504890e+05,8.686215e+00,4.978501e+04,5.762154e-01,9.359578e-01,9.360590e-01,1.651556e-03,1.374263e-08,3.800128e+01,4.026207e+00,3.397507e+01,4.032600e+01,1.705943e+02
7.504990e+05,8.686331e+00,4.979501e+04,5.763312e-01,9.359525e-01,9.360592e-01,1.651693e-03,1.373812e-08,3.800077e+01,4.026207e+00,3.397456e+01,4.032566e+01,1.705983e+02
7.505090e+05,8.686447e+00,4.980501e+04,5.764469e-01,9.359495e-01,9.360593e-01,1.651830e-03,1.373360e-08,3.800085e+01,4.026207e+00,3.397464e+01,4.032586e+01,1.706000e+02
7.505190e+05,8.686563e+00,4.981501e+04,5.765627e-01,9.359481e-01,9.360594e-01,1.651968e-03,1.372909e-08,3.800137e+01,4.026207e+00,3.397516e+01,4.032647e+01,1.706000e+02
7.505290e+05,8.686678e+00,4.982501e+04,5.766784e-01,9.359468e-01,9.360595e-01,1.652105e-03,1.372458e-08,3.800188e+01,4.026207e+00,3.397567e+01,4.032707e+01,1.706000e+02
7.505390e+05,8.686794e+00,4.983502e+04,5.767942e-01,9.359454e-01,9.360597e-01,1.652242e-03,1.372007e-08,3.800240e+01,4.026207e+00,3.397619e+01,4.032767e+01,1.706000e+02
7.505490e+05,8.686910e+00,4.984502e+04,5.769099e-01,9.359441e-01,9.360598e-01,1.652379e-03,1.371556e-08,3.800291e+01,4.026207e+00,3.397671e+01,4.032827e+01,1.706000e+02
7.505590e+05,8.687026e+00,4.985502e+04,5.770257e-01,9.359427e-01,9.360599e-01,1.652517e-03,1.371105e-08,3.800343e+01,4.026207e+00,3.397722e+01,4.032888e+01,1.706000e+02
7.505690e+05,8.687141e+00,4.986502e+04,5.771414e-01,9.359414e-01,9.360601e-01,1.652654e-03,1.370655e-08,3.800394e+01,4.026207e+00,3.397774e+01,4.032948e+01,1.706000e+02
7.505790e+05,8.687257e+00,4.987502e+04,5.772572e-01,9.359400e-01,9.360602e-01,1.652791e-03,1.370204e-08,3.800446e+01,4.026207e+00,3.397825e+01,4.033008e+01,1.706000e+02
7.505890e+05,8.687373e+00,4.988502e+04,5.773729e-01,9.359387e-01,9.360603e-01,1.652928e-03,1.369754e-08,3.800497e+01,4.026207e+00,3.397877e+01,4.033069e+01,1.706000e+02
7.505990e+05,8.687489e+00,4.989502e+04,5.774887e-01,9.359373e-01,9.360604e-01,1.653065e-03,1.369303e-08,3.800549e+01,4.026207e+00,3.397928e+01,4.033129e+01,1.706000e+02
7.506090e+05,8.687604e+00,4.990502e+04,5.776044e-01,9.359360e-01,9.360606e-01,1.653202e-03,1.368853e-08,3.800601e+01,4.026207e+00,3.397980e+01,4.033189e+01,1.706000e+02
7.506190e+05,8.687720e+00,4.991502e+04,5.777202e-01,9.359346e-01,9.360607e-01,1.653339e-03,1.368403e-08,3.800652e+01,4.026207e+00,3.398031e+01,4.033250e+01,1.706000e+02
7.506290e+05,8.687836e+00,4.992502e+04,5.778359e-01,9.359333e-01,9.360608e-01,1.653475e-03,1.367954e-08,3.800704e+01,4.026207e+00,3.398083e+01,4.033310e+01,1.706000e+02
7.506390e+05,8.687952e+00,4.993503e+04,5.779517e-01,9.359320e-01,9.360609e-01,1.653612e-03,1.367504e-08,3.800755e+01,4.026207e+00,3.398135e+01,4.033370e+01,1.706000e+02
7.506490e+05,8.688067e+00,4.994503e+04,5.780674e-01,9.359306e-01,9.360611e-01,1.653749e-03,1.367055e-08,3.800807e+01,4.026207e+00,3.398186e+01,4.033431e+01,1.706000e+02
7.506590e+05,8.688183e+00,4.995503e+04,5.781832e-01,9.359293e-01,9.360612e-01,1.653886e-03,1.366605e-08,3.800858e+01,4.026207e+00,3.398238e+01,4.033491e+01,1.706000e+02
7.506690e+05,8.688299e+00,4.996503e+04,5.782989e-01,9.359279e-01,9.360613e-01,1.654022e-03,1.366156e-08,3.800910e+01,4.026207e+00,3.398289e+01,4.033551e+01,1.706000e+02
7.506790e+05,8.688415e+00,4.997503e+04,5.784147e-01,9.359266e-01,9.360615e-01,1.654159e-03,1.365707e-08,3.800961e+01,4.026207e+00,3.398341e+01,4.033611e+01,1.706000e+02
7.506890e+05,8.688530e+00,4.998503e+04,5.785304e-01,9.359252e-01,9.360616e-01,1.654295e-03,1.365258e-08,3.801013e+01,4.026207e+00,3.398392e+01,4.033672e+01,1.706000e+02
7.506990e+05,8.688646e+00,4.999503e+04,5.786462e-01,9.359239e-01,9.360617e-01,1.654432e-03,1.364809e-08,3.801065e+01,4.026207e+00,3.398444e+01,4.033732e+01,1.706000e+02
7.507090e+05,8.688762e+00,5.000503e+04,5.787620e-01,9.359225e-01,9.360618e-01,1.654568e-03,1.364360e-08,3.801116e+01,4.026207e+00,3.398495e+01,4.033792e+01,1.706000e+02
7.507190e+05,8.688878e+00,5.001503e+04,5.788777e-01,9.359212e-01,9.360620e-01,1.654705e-03,1.363912e-08,3.801168e+01,4.026207e+00,3.398547e+01,4.033853e+01,1.706000e+02
7.507290e+05,8.688993e+00,5.002503e+04,5.789935e-01,9.359198e-01,9.360621e-01,1.654841e-03,1.363463e-08,3.801219e+01,4.026207e+00,3.398599e+01,4.033913e+01,1.706000e+02
7.507390e+05,8.689109e+00,5.003504e+04,5.791092e-01,9.359185e-01,9.360622e-01,1.654978e-03,1.363015e-08,3.801271e+01,4.026207e+00,3.398650e+01,4.033973e+01,1.706000e+02
7.507490e+05,8.689225e+00,5.004504e+04,5.792250e-01,9.359172e-01,9.360624e-01,1.655114e-03,1.362567e-08,3.801322e+01,4.026207e+00,3.398702e+01,4.034034e+01,1.706000e+02
7.507590e+05,8.689341e+00,5.005504e+04,5.793407e-01,9.359264e-01,9.360625e-01,1.655250e-03,1.362118e-08,3.801338e+01,4.026207e+00,3.398717e+01,4.034014e+01,1.706000e+02
7.507690e+05,8.689456e+00,5.006504e+04,5.794565e-01,9.359402e-01,9.360626e-01,1.655386e-03,1.361671e-08,3.801338e+01,4.026207e+00,3.398717e+01,4.033961e+01,1.706000e+02
7.507790e+05,8.689572e+00,5.007504e+04,5.795722e-01,9.359540e-01,9.360627e-01,1.655522e-03,1.361223e-08,3.801338e+01,4.026207e+00,3.398717e+01,4.033907e+01,1.706000e+02
7.507890e+05,8.689688e+00,5.008504e+04,5.796880e-01,9.359678e-01,9.360629e-01,1.655659e-03,1.360775e-08,3.801338e+01,4.026207e+00,3.398717e+01,4.033854e+01,1.706000e+02
7.507990e+05,8.689804e+00,5.009504e+04,5.798037e-01,9.359816e-01,9.360630e-01,1.655795e-03,1.360328e-08,3.801338e+01,4.026207e+00,3.398717e+01,4.033800e+01,1.706000e+02
7.508090e+05,8.689919e+00,5.010504e+04,5.799195e-01,9.359955e-01,9.360631e-01,1.655931e-03,1.359880e-08,3.801338e+01,4.026207e+00,3.398717e+01,4.033746e+01,1.706000e+02
7.508190e+05,8.690035e+00,5.011504e+04,5.800352e-01,9.360093e-01,9.360632e-01,1.656067e-03,1.359433e-08,3.801338e+01,4.026207e+00,3.398717e+01,4.033693e+01,1.706000e+02
7.508290e+05,8.690151e+00,5.012504e+04,5.801510e-01,9.360231e-01,9.360634e-01,1.656203e-03,1.358986e-08,3.801338e+01,4.026207e+00,3.398717e+01,4.033639e+01,1.706000e+02
7.508390e+05,8.690267e+00,5.013505e+04,5.802667e-01,9.360369e-01,9.360635e-01,1.656338e-03,1.358539e-08,3.801338e+01,4.026207e+00,3.398717e+01,4.033586e+01,1.706000e+02
7.508490e+05,8.690382e+00,5.014505e+04,5.803825e-01,9.360507e-01,9.360636e-01,1.656474e-03,1.358092e-08,3.801338e+01,4.026207e+00,3.398717e+01,4.033532e+01,1.706000e+02
7.508590e+05,8.690498e+00,5.015505e+04,5.804982e-01,9.360645e-01,9.360638e-01,1.656610e-03,1.357645e-08,3.801338e+01,4.026207e+00,3.398717e+01,4.033479e+01,1.706000e+02
7.508690e+05,8.690614e+00,5.016505e+04,5.806140e-01,9.360783e-01,9.360639e-01,1.656746e-03,1.357199e-08,3.801338e+01,4.026207e+00,3.398717e+01,4.033425e+01,1.706000e+02
7.508790e+05,8.690730e+00,5.017505e+04,5.807297e-01,9.360922e-01,9.360640e-01,1.656882e-03,1.356752e-08,3.801338e+01,4.026207e+00,3.398717e+01,4.033371e+01,1.706000e+02
7.508891e+05,8.690845e+00,5.018505e+04,5.808455e-01,9.361060e-01,9.360641e-01,1.657017e-03,1.356306e-08,3.801338e+01,4.026207e+00,3.398717e+01,4.033318e+01,1.706000e+02
7.508991e+05,8.690961e+00,5.019505e+04,5.809612e-01,9.361198e-01,9.360643e-01,1.657153e-03,1.355860e-08,3.801338e+01,4.026207e+00,3.398717e+01,4.033264e+01,1.706000e+02
7.509091e+05,8.691077e+00,5.020505e+04,5.810770e-01,9.361336e-01,9.360644e-01,1.657288e-03,1.355414e-08,3.801338e+01,4.026207e+00,3.398717e+01,4.033211e+01,1.706000e+02
7.509191e+05,8.691193e+00,5.021505e+04,5.811928e-01,9.361474e-01,9.360645e-01,1.657424e-03,1.354968e-08,3.801338e+01,4.026207e+00,3.398717e+01,4.033157e+01,1.706000e+02
7.509291e+05,8.691309e+00,5.022505e+04,5.813085e-01,9.361612e-01,9.360646e-01,1.657559e-03,1.354522e-08,3.801338e+01,4.026207e+00,3.398717e+01,4.033103e+01,1.706000e+02
7.509391e+05,8.691424e+00,5.023506e+04,5.814243e-01,9.361750e-01,9.360648e-01,1.657695e-03,1.354076e-08,3.801338e+01,4.026207e+00,3.398717e+01,4.033050e+01,1.706000e+02
7.509491e+05,8.691540e+00,5.024506e+04,5.815400e-01,9.361889e-01,9.360649e-01,1.657830e-03,1.353631e-08,3.801338e+01,4.026207e+00,3.398717e+01,4.032996e+01,1.706000e+02
7.509591e+05,8.691656e+00,5.025506e+04,5.816558e-01,9.362027e-01,9.360650e-01,1.657966e-03,1.353185e-08,3.801338e+01,4.026207e+00,3.398717e+01,4.032943e+01,1.706000e+02
7.509691e+05,8.691772e+00,5.026506e+04,5.817715e-01,9.362165e-01,9.360652e-01,1.658101e-03,1.352740e-08,3.801338e+01,4.026207e+00,3.398717e+01,4.032889e+01,1.706000e+02
7.509791e+05,8.691887e+00,5.027506e+04,5.818873e-01,9.362303e-01,9.360653e-01,1.658236e-03,1.352295e-08,3.801338e+01,4.026207e+00,3.398717e+01,4.032836e+01,1.706000e+02
7.509891e+05,8.692003e+00,5.028506e+04,5.820030e-01,9.362441e-01,9.360654e-01,1.658371e-03,1.351850e-08,3.801338e+01,4.026207e+00,3.398717e+01,4.032782e+01,1.706000e+02
7.509991e+05,8.692119e+00,5.029506e+04,5.821188e-01,9.362579e-01,9.360655e-01,1.658507e-03,1.351405e-08,3.801338e+01,4.026207e+00,3.398717e+01,4.032728e+01,1.706000e+02
7.510091e+05,8.692235e+00,5.030506e+04,5.822345e-01,9.362592e-01,9.360657e-01,1.658642e-03,1.350960e-08,3.801272e+01,4.026043e+00,3.398667e+01,4.032654e+01,1.705974e+02
7.510191e+05,8.692350e+00,5.031506e+04,5.823503e-01,9.362535e-01,9.360658e-01,1.658777e-03,1.350516e-08,3.801169e+01,4.025788e+00,3.398590e+01,4.032568e+01,1.705934e+02
7.510291e+05,8.692466e+00,5.032506e+04,5.824660e-01,9.362478e-01,9.360659e-01,1.658912e-03,1.350071e-08,3.801066e+01,4.025533e+00,3.398513e+01,4.032482e+01,1.705894e+02
7.510391e+05,8.692582e+00,5.033507e+04,5.825818e-01,9.362420e-01,9.360660e-01,1.659047e-03,1.349627e-08,3.800964e+01,4.025278e+00,3.398436e+01,4.032397e+01,1.705854e+02
7.510491e+05,8.692698e+00,5.034507e+04,5.826975e-01,9.362363e-01,9.360662e-01,1.659182e-03,1.349183e-08,3.800861e+01,4.025023e+00,3.398358e+01,4.032311e+01,1.705814e+02
7.510591e+05,8.692813e+00,5.035507e+04,5.828133e-01,9.362306e-01,9.360663e-01,1.659317e-03,1.348739e-08,3.800758e+01,4.024768e+00,3.398281e+01,4.032225e+01,1.705774e+02
7.510691e+05,8.692929e+00,5.036507e+04,5.829290e-01,9.362249e-01,9.360664e-01,1.659452e-03,1.348295e-08,3.800655e+01,4.024513e+00,3.398204e+01,4.032139e+01,1.705734e+02
7.510791e+05,8.693045e+00,5.037507e+04,5.830448e-01,9.362192e-01,9.360665e-01,1.659586e-03,1.347851e-08,3.800552e+01,4.024258e+00,3.398127e+01,4.032053e+01,1.705694e+02
7.510891e+05,8.693161e+00,5.038507e+04,5.831605e-01,9.362135e-01,9.360667e-01,1.659721e-03,1.347407e-08,3.800450e+01,4.024003e+00,3.398049e+01,4.031967e+01,1.705654e+02
7.510991e+05,8.693276e+00,5.039507e+04,5.832763e-01,9.362078e-01,9.360668e-01,1.659856e-03,1.346964e-08,3.800347e+01,4.023748e+00,3.397972e+01,4.031881e+01,1.705614e+02
7.511091e+05,8.693392e+00,5.040507e+04,5.833920e-01,9.362020e-01,9.360669e-01,1.659991e-03,1.346520e-08,3.800244e+01,4.023493e+00,3.397895e+01,4.031795e+01,1.705574e+02
7.511191e+05,8.693508e+00,5.041507e+04,5.835078e-01,9.361963e-01,9.360670e-01,1.660125e-03,1.346077e-08,3.800141e+01,4.023238e+00,3.397818e+01,4.031710e+01,1.705534e+02
7.511291e+05,8.693624e+00,5.042507e+04,5.836236e-01,9.361906e-01,9.360672e-01,1.660260e-03,1.345634e-08,3.800039e+01,4.022983e+00,3.397740e+01,4.031624e+01,1.705494e+02
7.511391e+05,8.693739e+00,5.043508e+04,5.837393e-01,9.361849e-01,9.360673e-01,1.660394e-03,1.345191e-08,3.799936e+01,4.022728e+00,3.397663e+01,4.031538e+01,1.705454e+02
7.511491e+05,8.693855e+00,5.044508e+04,5.838551e-01,9.361792e-01,9.360674e-01,1.660529e-03,1.344748e-08,3.799833e+01,4.022473e+00,3.397586e+01,4.031452e+01,1.705413e+02
7.511591e+05,8.693971e+00,5.045508e+04,5.839708e-01,9.361735e-01,9.360675e-01,1.660663e-03,1.344305e-08,3.799730e+01,4.022218e+00,3.397509e+01,4.031366e+01,1.705373e+02
7.511691e+05,8.694087e+00,5.046508e+04,5.840866e-01,9.361678e-01,9.360677e-01,1.660798e-03,1.343863e-08,3.799628e+01,4.021963e+00,3.397431e+01,4.031280e+01,1.705333e+02
7.511791e+05,8.694202e+00,5.047508e+04,5.842023e-01,9.361621e-01,9.360678e-01,1.660932e-03,1.343420e-08,3.799525e+01,4.021708e+00,3.397354e+01,4.031194e+01,1.705293e+02
7.511891e+05,8.694318e+00,5.048508e+04,5.843181e-01,9.361563e-01,9.360679e-01,1.661067e-03,1.342978e-08,3.799422e+01,4.021454e+00,3.397277e+01,4.031108e+01,1.705253e+02
7.511991e+05,8.694434e+00,5.049508e+04,5.844338e-01,9.361506e-01,9.360681e-01,1.661201e-03,1.342536e-08,3.799319e+01,4.021199e+00,3.397200e+01,4.031023e+01,1.705213e+02
7.512091e+05,8.694550e+00,5.050508e+04,5.845496e-01,9.361449e-01,9.360682e-01,1.661335e-03,1.342094e-08,3.799217e+01,4.020944e+00,3.397122e+01,4.030937e+01,1.705173e+02
7.512191e+05,8.694665e+00,5.051508e+04,5.846653e-01,9.361392e-01,9.360683e-01,1.661469e-03,1.341652e-08,3.799114e+01,4.020689e+00,3.397045e+01,4.030851e+01,1.705133e+02
7.512291e+05,8.694781e+00,5.052509e+04,5.847811e-01,9.361335e-01,9.360684e-01,1.661603e-03,1.341210e-08,3.799011e+01,4.020434e+00,3.396968e+01,4.030765e+01,1.705093e+02
7.512391e+05,8.694897e+00,5.053509e+04,5.848968e-01,9.361278e-01,9.360686e-01,1.661738e-03,1.340768e-08,3.798908e+01,4.020179e+00,3.396891e+01,4.030679e+01,1.705053e+02
7.512491e+05,8.695013e+00,5.054509e+04,5.850126e-01,9.361221e-01,9.360687e-01,1.661872e-03,1.340327e-08,3.798806e+01,4.019924e+00,3.396813e+01,4.030593e+01,1.705013e+02
7.512591e+05,8.695128e+00,5.055509e+04,5.851283e-01,9.361136e-01,9.360688e-01,1.662006e-03,1.339885e-08,3.798755e+01,4.020013e+00,3.396754e+01,4.030571e+01,1.705000e+02
7.512691e+05,8.695244e+00,5.056509e+04,5.852441e-01,9.361038e-01,9.360689e-01,1.662140e-03,1.339444e-08,3.798729e+01,4.020267e+00,3.396703e+01,4.030580e+01,1.705000e+02
7.512791e+05,8.695360e+00,5.057509e+04,5.853598e-01,9.360939e-01,9.360691e-01,1.662274e-03,1.339003e-08,3.798704e+01,4.020521e+00,3.396652e+01,4.030589e+01,1.705000e+02
7.512891e+05,8.695476e+00,5.058509e+04,5.854756e-01,9.360841e-01,9.360692e-01,1.662407e-03,1.338562e-08,3.798678e+01,4.020776e+00,3.396601e+01,4.030598e+01,1.705000e+02
7.512991e+05,8.695591e+00,5.059509e+04,5.855913e-01,9.360743e-01,9.360693e-01,1.662541e-03,1.338121e-08,3.798653e+01,4.021030e+00,3.396550e+01,4.030607e+01,1.705000e+02
7.513091e+05,8.695707e+00,5.060509e+04,5.857071e-01,9.360645e-01,9.360694e-01,1.662675e-03,1.337680e-08,3.798627e+01,4.021284e+00,3.396499e+01,4.030616e+01,1.705000e+02
7.513191e+05,8.695823e+00,5.061509e+04,5.858228e-01,9.360547e-01,9.360696e-01,1.662809e-03,1.337239e-08,3.798601e+01,4.021538e+00,3.396448e+01,4.030625e+01,1.705000e+02
7.513291e+05,8.695939e+00,5.062510e+04,5.859386e-01,9.360448e-01,9.360697e-01,1.662943e-03,1.336799e-08,3.798576e+01,4.021792e+00,3.396397e+01,4.030634e+01,1.705000e+02
7.513391e+05,8.696054e+00,5.063510e+04,5.860544e-01,9.360350e-01,9.360698e-01,1.663076e-03,1.336359e-08,3.798550e+01,4.022046e+00,3.396346e+01,4.030643e+01,1.705000e+02
7.513491e+05,8.696170e+00,5.064510e+04,5.861701e-01,9.360252e-01,9.360699e-01,1.663210e-03,1.335918e-08,3.798525e+01,4.022300e+00,3.396295e+01,4.030652e+01,1.705000e+02
7.513591e+05,8.696286e+00,5.065510e+04,5.862859e-01,9.360154e-01,9.360701e-01,1.663343e-03,1.335478e-08,3.798499e+01,4.022554e+00,3.396244e+01,4.030661e+01,1.705000e+02
7.513691e+05,8.696402e+00,5.066510e+04,5.864016e-01,9.360056e-01,9.360702e-01,1.663477e-03,1.335038e-08,3.798473e+01,4.022808e+00,3.396193e+01,4.030670e+01,1.705000e+02
7.513791e+05,8.696517e+00,5.067510e+04,5.865174e-01,9.359958e-01,9.360703e-01,1.663611e-03,1.334598e-08,3.798448e+01,4.023062e+00,3.396142e+01,4.030679e+01,1.705000e+02
7.513891e+05,8.696633e+00,5.068510e+04,5.866331e-01,9.359859e-01,9.360704e-01,1.663744e-03,1.334159e-08,3.798422e+01,4.023316e+00,3.396091e+01,4.030688e+01,1.705000e+02
7.513991e+05,8.696749e+00,5.069510e+04,5.867489e-01,9.359761e-01,9.360706e-01,1.663877e-03,1.333719e-08,3.798397e+01,4.023570e+00,3.396040e+01,4.030697e+01,1.705000e+02
7.514091e+05,8.696865e+00,5.070510e+04,5.868646e-01,9.359663e-01,9.360707e-01,1.664011e-03,1.333280e-08,3.798371e+01,4.023824e+00,3.395989e+01,4.030706e+01,1.705000e+02
7.514191e+05,8.696980e+00,5.071510e+04,5.869804e-01,9.359565e-01,9.360708e-01,1.664144e-03,1.332840e-08,3.798345e+01,4.024079e+00,3.395938e+01,4.030715e+01,1.705000e+02
7.514291e+05,8.697096e+00,5.072511e+04,5.870961e-01,9.359467e-01,9.360709e-01,1.664277e-03,1.332401e-08,3.798320e+01,4.024333e+00,3.395887e+01,4.030724e+01,1.705000e+02
7.514391e+05,8.697212e+00,5.073511e+04,5.872119e-01,9.359369e-01,9.360711e-01,1.664411e-03,1.331962e-08,3.798294e+01,4.024587e+00,3.395836e+01,4.030733e+01,1.705000e+02
7.514491e+05,8.697328e+00,5.074511e+04,5.873276e-01,9.359270e-01,9.360712e-01,1.664544e-03,1.331523e-08,3.798269e+01,4.024841e+00,3.395785e+01,4.030742e+01,1.705000e+02
7.514591e+05,8.697443e+00,5.075511e+04,5.874434e-01,9.359172e-01,9.360713e-01,1.664677e-03,1.331085e-08,3.798243e+01,4.025095e+00,3.395734e+01,4.030751e+01,1.705000e+02
7.514691e+05,8.697559e+00,5.076511e+04,5.875591e-01,9.359074e-01,9.360714e-01,1.664810e-03,1.330646e-08,3.798217e+01,4.025349e+00,3.395683e+01,4.030760e+01,1.705000e+02
7.514791e+05,8.697675e+00,5.077511e+04,5.876749e-01,9.358976e-01,9.360716e-01,1.664943e-03,1.330207e-08,3.798192e+01,4.025603e+00,3.395632e+01,4.030769e+01,1.705000e+02
7.514891e+05,8.697791e+00,5.078511e+04,5.877906e-01,9.358878e-01,9.360717e-01,1.665076e-03,1.329769e-08,3.798166e+01,4.025857e+00,3.395581e+01,4.030778e+01,1.705000e+02
7.514991e+05,8.697906e+00,5.079511e+04,5.879064e-01,9.358780e-01,9.360718e-01,1.665209e-03,1.329331e-08,3.798141e+01,4.026111e+00,3.395530e+01,4.030787e+01,1.705000e+02
7.515091e+05,8.698022e+00,5.080511e+04,5.880221e-01,9.358717e-01,9.360719e-01,1.665342e-03,1.328893e-08,3.798077e+01,4.026207e+00,3.395457e+01,4.030743e+01,1.704975e+02
7.515191e+05,8.698138e+00,5.081511e+04,5.881379e-01,9.358677e-01,9.360721e-01,1.665475e-03,1.328455e-08,3.797992e+01,4.026207e+00,3.395371e+01,4.030666e+01,1.704935e+02
7.515291e+05,8.698254e+00,5.082512e+04,5.882536e-01,9.358637e-01,9.360722e-01,1.665608e-03,1.328017e-08,3.797906e+01,4.026207e+00,3.395285e+01,4.030590e+01,1.704895e+02
7.515391e+05,8.698369e+00,5.083512e+04,5.883694e-01,9.358596e-01,9.360723e-01,1.665740e-03,1.327579e-08,3.797820e+01,4.026207e+00,3.395199e+01,4.030514e+01,1.704854e+02
7.515491e+05,8.698485e+00,5.084512e+04,5.884852e-01,9.358556e-01,9.360724e-01,1.665873e-03,1.327141e-08,3.797734e+01,4.026207e+00,3.395113e+01,4.030438e+01,1.704814e+02
7.515591e+05,8.698601e+00,5.085512e+04,5.886009e-01,9.358516e-01,9.360725e-01,1.666006e-03,1.326704e-08,3.797648e+01,4.026207e+00,3.395027e+01,4.030362e+01,1.704774e+02
7.515691e+05,8.698717e+00,5.086512e+04,5.887167e-01,9.358475e-01,9.360727e-01,1.666139e-03,1.326267e-08,3.797562e+01,4.026207e+00,3.394941e+01,4.030286e+01,1.704734e+02
7.515791e+05,8.698832e+00,5.087512e+04,5.888324e-01,9.358435e-01,9.360728e-01,1.666271e-03,1.325829e-08,3.797476e+01,4.026207e+00,3.394855e+01,4.030209e+01,1.704694e+02
7.515891e+05,8.698948e+00,5.088512e+04,5.889482e-01,9.358394e-01,9.360729e-01,1.666404e-03,1.325392e-08,3.797390e+01,4.026207e+00,3.394769e+01,4.030133e+01,1.704653e+02
7.515991e+05,8.699064e+00,5.089512e+04,5.890639e-01,9.358354e-01,9.360730e-01,1.666536e-03,1.324955e-08,3.797304e+01,4.026207e+00,3.394683e+01,4.030057e+01,1.704613e+02
7.516091e+05,8.699180e+00,5.090512e+04,5.891797e-01,9.358314e-01,9.360732e-01,1.666669e-03,1.324519e-08,3.797218e+01,4.026207e+00,3.394598e+01,4.029981e+01,1.704573e+02
7.516191e+05,8.699295e+00,5.091512e+04,5.892954e-01,9.358273e-01,9.360733e-01,1.666801e-03,1.324082e-08,3.797132e+01,4.026207e+00,3.394512e+01,4.029905e+01,1.704533e+02
7.516291e+05,8.699411e+00,5.092513e+04,5.894112e-01,9.358233e-01,9.360734e-01,1.666934e-03,1.323645e-08,3.797046e+01,4.026207e+00,3.394426e+01,4.029829e+01,1.704493e+02
7.516391e+05,8.699527e+00,5.093513e+04,5.895269e-01,9.358193e-01,9.360735e-01,1.667066e-03,1.323209e-08,3.796960e+01,4.026207e+00,3.394340e+01,4.029752e+01,1.704452e+02
7.516491e+05,8.699643e+00,5.094513e+04,5.896427e-01,9.358152e-01,9.360737e-01,1.667198e-03,1.322773e-08,3.796874e+01,4.026207e+00,3.394254e+01,4.029676e+01,1.704412e+02
7.516591e+05,8.699758e+00,5.095513e+04,5.897584e-01,9.358112e-01,9.360738e-01,1.667331e-03,1.322336e-08,3.796789e+01,4.026207e+00,3.394168e+01,4.029600e+01,1.704372e+02
7.516691e+05,8.699874e+00,5.096513e+04,5.898742e-01,9.358071e-01,9.360739e-01,1.667463e-03,1.321900e-08,3.796703e+01,4.026207e+00,3.394082e+01,4.029524e+01,1.704332e+02
7.516791e+05,8.699990e+00,5.097513e+04,5.899899e-01,9.358031e-01,9.360740e-01,1.667595e-03,1.321465e-08,3.796617e+01,4.026207e+00,3.393996e+01,4.029448e+01,1.704292e+02
7.516891e+05,8.700106e+00,5.098513e+04,5.901057e-01,9.357991e-01,9.360742e-01,1.667727e-03,1.321029e-08,3.796531e+01,4.026207e+00,3.393910e+01,4.029372e+01,1.704251e+02
7.516991e+05,8.700221e+00,5.099513e+04,5.902214e-01,9.357950e-01,9.360743e-01,1.667859e-03,1.320593e-08,3.796445e+01,4.026207e+00,3.393824e+01,4.029295e+01,1.704211e+02
7.517091e+05,8.700337e+00,5.100513e+04,5.903372e-01,9.357910e-01,9.360744e-01,1.667991e-03,1.320158e-08,3.796359e+01,4.026207e+00,3.393738e+01,4.029219e+01,1.704171e+02
7.517191e+05,8.700453e+00,5.101513e+04,5.904529e-01,9.357870e-01,9.360745e-01,1.668123e-03,1.319722e-08,3.796273e+01,4.026207e+00,3.393652e+01,4.029143e+01,1.704131e+02
7.517291e+05,8.700569e+00,5.102514e+04,5.905687e-01,9.357829e-01,9.360747e-01,1.668255e-03,1.319287e-08,3.796187e+01,4.026207e+00,3.393566e+01,4.029067e+01,1.704091e+02
7.517391e+05,8.700684e+00,5.103514e+04,5.906844e-01,9.357789e-01,9.360748e-01,1.668387e-03,1.318852e-08,3.796101e+01,4.026207e+00,3.393480e+01,4.028991e+01,1.704051e+02
7.517491e+05,8.700800e+00,5.104514e+04,5.908002e-01,9.357748e-01,9.360749e-01,1.668519e-03,1.318417e-08,3.796015e+01,4.026207e+00,3.393395e+01,4.028914e+01,1.704010e+02
7.517591e+05,8.700916e+00,5.105514e+04,5.909160e-01,9.357800e-01,9.360750e-01,1.668651e-03,1.317982e-08,3.796151e+01,4.026019e+00,3.393549e+01,4.029041e+01,1.704030e+02
7.517691e+05,8.701032e+00,5.106514e+04,5.910317e-01,9.357883e-01,9.360751e-01,1.668783e-03,1.317547e-08,3.796364e+01,4.025766e+00,3.393787e+01,4.029238e+01,1.704069e+02
7.517791e+05,8.701147e+00,5.107514e+04,5.911475e-01,9.357967e-01,9.360753e-01,1.668914e-03,1.317113e-08,3.796576e+01,4.025512e+00,3.394025e+01,4.029434e+01,1.704109e+02
7.517891e+05,8.701263e+00,5.108514e+04,5.912632e-01,9.358050e-01,9.360754e-01,1.669046e-03,1.316678e-08,3.796789e+01,4.025259e+00,3.394263e+01,4.029631e+01,1.704149e+02
7.517991e+05,8.701379e+00,5.109514e+04,5.913790e-01,9.358133e-01,9.360755e-01,1.669178e-03,1.316244e-08,3.797001e+01,4.025006e+00,3.394501e+01,4.029827e+01,1.704189e+02
7.518091e+05,8.701495e+00,5.110514e+04,5.914947e-01,9.358217e-01,9.360756e-01,1.669309e-03,1.315810e-08,3.797214e+01,4.024753e+00,3.394739e+01,4.030024e+01,1.704228e+02
7.518191e+05,8.701610e+00,5.111514e+04,5.916105e-01,9.358300e-01,9.360758e-01,1.669441e-03,1.315376e-08,3.797427e+01,4.024500e+00,3.394977e+01,4.030221e+01,1.704268e+02
7.518291e+05,8.701726e+00,5.112515e+04,5.917262e-01,9.358383e-01,9.360759e-01,1.669572e-03,1.314942e-08,3.797639e+01,4.024246e+00,3.395215e+01,4.030417e+01,1.704308e+02
7.518391e+05,8.701842e+00,5.113515e+04,5.918420e-01,9.358467e-01,9.360760e-01,1.669704e-03,1.314508e-08,3.797852e+01,4.023993e+00,3.395452e+01,4.030614e+01,1.704348e+02
7.518491e+05,8.701958e+00,5.114515e+04,5.919577e-01,9.358550e-01,9.360761e-01,1.669835e-03,1.314074e-08,3.798064e+01,4.023740e+00,3.395690e+01,4.030810e+01,1.704388e+02
7.518591e+05,8.702073e+00,5.115515e+04,5.920735e-01,9.358634e-01,9.360763e-01,1.669967e-03,1.313641e-08,3.798277e+01,4.023487e+00,3.395928e+01,4.031007e+01,1.704427e+02
7.518691e+05,8.702189e+00,5.116515e+04,5.921892e-01,9.358717e-01,9.360764e-01,1.670098e-03,1.313207e-08,3.798490e+01,4.023234e+00,3.396166e+01,4.031204e+01,1.704467e+02
7.518792e+05,8.702305e+00,5.117515e+04,5.923050e-01,9.358800e-01,9.360765e-01,1.670229e-03,1.312774e-08,3.798702e+01,4.022980e+00,3.396404e+01,4.031400e+01,1.704507e+02
7.518892e+05,8.702421e+00,5.118515e+04,5.924207e-01,9.358884e-01,9.360766e-01,1.670361e-03,1.312341e-08,3.798915e+01,4.022727e+00,3.396642e+01,4.031597e+01,1.704547e+02
7.518992e+05,8.702536e+00,5.119515e+04,5.925365e-01,9.358967e-01,9.360767e-01,1.670492e-03,1.311908e-08,3.799127e+01,4.022474e+00,3.396880e+01,4.031793e+01,1.704586e+02
7.519092e+05,8.702652e+00,5.120515e+04,5.926522e-01,9.359050e-01,9.360769e-01,1.670623e-03,1.311475e-08,3.799340e+01,4.022221e+00,3.397118e+01,4.031990e+01,1.704626e+02
7.519192e+05,8.702768e+00,5.121515e+04,5.927680e-01,9.359134e-01,9.360770e-01,1.670754e-03,1.311042e-08,3.799553e+01,4.021968e+00,3.397356e+01,4.032186e+01,1.704666e+02
7.519292e+05,8.702884e+00,5.122516e+04,5.928837e-01,9.359217e-01,9.360771e-01,1.670885e-03,1.310610e-08,3.799765e+01,4.021714e+00,3.397594e+01,4.032383e+01,1.704706e+02
7.519392e+05,8.702999e+00,5.123516e+04,5.929995e-01,9.359300e-01,9.360772e-01,1.671016e-03,1.310177e-08,3.799978e+01,4.021461e+00,3.397832e+01,4.032580e+01,1.704746e+02
7.519492e+05,8.703115e+00,5.124516e+04,5.931152e-01,9.359384e-01,9.360774e-01,1.671147e-03,1.309745e-08,3.800190e+01,4.021208e+00,3.398070e+01,4.032776e+01,1.704785e+02
7.519592e+05,8.703231e+00,5.125516e+04,5.932310e-01,9.359467e-01,9.360775e-01,1.671278e-03,1.309312e-08,3.800403e+01,4.020955e+00,3.398308e+01,4.032973e+01,1.704825e+02
7.519692e+05,8.703347e+00,5.126516e+04,5.933468e-01,9.359550e-01,9.360776e-01,1.671409e-03,1.308880e-08,3.800616e+01,4.020702e+00,3.398545e+01,4.033169e+01,1.704865e+02
7.519792e+05,8.703463e+00,5.127516e+04,5.934625e-01,9.359634e-01,9.360777e-01,1.671540e-03,1.308448e-08,3.800828e+01,4.020448e+00,3.398783e+01,4.033366e+01,1.704905e+02
7.519892e+05,8.703578e+00,5.128516e+04,5.935783e-01,9.359717e-01,9.360779e-01,1.671671e-03,1.308016e-08,3.801041e+01,4.020195e+00,3.399021e+01,4.033562e+01,1.704944e+02
7.519992e+05,8.703694e+00,5.129516e+04,5.936940e-01,9.359800e-01,9.360780e-01,1.671802e-03,1.307585e-08,3.801253e+01,4.019942e+00,3.399259e+01,4.033759e+01,1.704984e+02
7.520092e+05,8.703810e+00,5.130516e+04,5.938098e-01,9.359882e-01,9.360781e-01,1.671933e-03,1.307153e-08,3.801390e+01,4.019996e+00,3.399390e+01,4.033872e+01,1.704976e+02
7.520192e+05,8.703926e+00,5.131516e+04,5.939255e-01,9.359962e-01,9.360782e-01,1.672063e-03,1.306722e-08,3.801476e+01,4.020251e+00,3.399451e+01,4.033931e+01,1.704936e+02
7.520292e+05,8.704041e+00,5.132517e+04,5.940413e-01,9.360043e-01,9.360783e-01,1.672194e-03,1.306290e-08,3.801562e+01,4.020507e+00,3.399511e+01,4.033990e+01,1.704895e+02
7.520392e+05,8.704157e+00,5.133517e+04,5.941570e-01,9.360123e-01,9.360785e-01,1.672325e-03,1.305859e-08,3.801648e+01,4.020763e+00,3.399571e+01,4.034049e+01,1.704855e+02
7.520492e+05,8.704273e+00,5.134517e+04,5.942728e-01,9.360203e-01,9.360786e-01,1.672455e-03,1.305428e-08,3.801733e+01,4.021019e+00,3.399632e+01,4.034108e+01,1.704815e+02
7.520592e+05,8.704389e+00,5.135517e+04,5.943885e-01,9.360284e-01,9.360787e-01,1.672586e-03,1.304997e-08,3.801819e+01,4.021275e+00,3.399692e+01,4.034167e+01,1.704775e+02
7.520692e+05,8.704504e+00,5.136517e+04,5.945043e-01,9.360364e-01,9.360788e-01,1.672716e-03,1.304566e-08,3.801905e+01,4.021531e+00,3.399752e+01,4.034226e+01,1.704735e+02
7.520792e+05,8.704620e+00,5.137517e+04,5.946200e-01,9.360444e-01,9.360790e-01,1.672847e-03,1.304136e-08,3.801991e+01,4.021786e+00,3.399813e+01,4.034285e+01,1.704694e+02
7.520892e+05,8.704736e+00,5.138517e+04,5.947358e-01,9.360525e-01,9.360791e-01,1.672977e-03,1.303705e-08,3.802077e+01,4.022042e+00,3.399873e+01,4.034343e+01,1.704654e+02
7.520992e+05,8.704852e+00,5.139517e+04,5.948515e-01,9.360605e-01,9.360792e-01,1.673107e-03,1.303275e-08,3.802163e+01,4.022298e+00,3.399933e+01,4.034402e+01,1.704614e+02
7.521092e+05,8.704967e+00,5.140517e+04,5.949673e-01,9.360685e-01,9.360793e-01,1.673238e-03,1.302844e-08,3.802249e+01,4.022554e+00,3.399994e+01,4.034461e+01,1.704574e+02
7.521192e+05,8.705083e+00,5.141517e+04,5.950830e-01,9.360766e-01,9.360794e-01,1.673368e-03,1.302414e-08,3.802335e+01,4.022810e+00,3.400054e+01,4.034520e+01,1.704534e+02
7.521292e+05,8.705199e+00,5.142518e+04,5.951988e-01,9.360846e-01,9.360796e-01,1.673498e-03,1.301984e-08,3.802421e+01,4.023066e+00,3.400114e+01,4.034579e+01,1.704493e+02
7.521392e+05,8.705315e+00,5.143518e+04,5.953145e-01,9.360926e-01,9.360797e-01,1.673628e-03,1.301554e-08,3.802507e+01,4.023322e+00,3.400175e+01,4.034638e+01,1.704453e+02
7.521492e+05,8.705430e+00,5.144518e+04,5.954303e-01,9.361007e-01,9.360798e-01,1.673759e-03,1.301124e-08,3.802593e+01,4.023577e+00,3.400235e+01,4.034697e+01,1.704413e+02
7.521592e+05,8.705546e+00,5.145518e+04,5.955460e-01,9.361087e-01,9.360799e-01,1.673889e-03,1.300695e-08,3.802679e+01,4.023833e+00,3.400295e+01,4.034756e+01,1.704373e+02
7.521692e+05,8.705662e+00,5.146518e+04,5.956618e-01,9.361167e-01,9.360801e-01,1.674019e-03,1.300265e-08,3.802765e+01,4.024089e+00,3.400356e+01,4.034814e+01,1.704333e+02
7.521792e+05,8.705778e+00,5.147518e+04,5.957776e-01,9.361248e-01,9.360802e-01,1.674149e-03,1.299836e-08,3.802850e+01,4.024345e+00,3.400416e+01,4.034873e+01,1.704293e+02
7.521892e+05,8.705893e+00,5.148518e+04,5.958933e-01,9.361328e-01,9.360803e-01,1.674279e-03,1.299407e-08,3.802936e+01,4.024601e+00,3.400476e+01,4.034932e+01,1.704252e+02
7.521992e+05,8.706009e+00,5.149518e+04,5.960091e-01,9.361408e-01,9.360804e-01,1.674409e-03,1.298977e-08,3.803022e+01,4.024857e+00,3.400537e+01,4.034991e+01,1.704212e+02
7.522092e+05,8.706125e+00,5.150518e+04,5.961248e-01,9.361489e-01,9.360805e-01,1.674539e-03,1.298548e-08,3.803108e+01,4.025112e+00,3.400597e+01,4.035050e+01,1.704172e+02
7.522192e+05,8.706241e+00,5.151518e+04,5.962406e-01,9.361569e-01,9.360807e-01,1.674668e-03,1.298120e-08,3.803194e+01,4.025368e+00,3.400657e+01,4.035109e+01,1.704132e+02
7.522292e+05,8.706356e+00,5.152519e+04,5.963563e-01,9.361649e-01,9.360808e-01,1.674798e-03,1.297691e-08,3.803280e+01,4.025624e+00,3.400718e+01,4.035168e+01,1.704092e+02
7.522392e+05,8.706472e+00,5.153519e+04,5.964721e-01,9.361730e-01,9.360809e-01,1.674928e-03,1.297262e-08,3.803366e+01,4.025880e+00,3.400778e+01,4.035227e+01,1.704051e+02
7.522492e+05,8.706588e+00,5.154519e+04,5.965878e-01,9.361810e-01,9.360810e-01,1.675058e-03,1.296834e-08,3.803452e+01,4.026136e+00,3.400838e+01,4.035285e+01,1.704011e+02
7.522592e+05,8.706704e+00,5.155519e+04,5.967036e-01,9.361804e-01,9.360811e-01,1.675187e-03,1.296405e-08,3.803414e+01,4.026023e+00,3.400812e+01,4.035248e+01,1.704058e+02
7.522692e+05,8.706819e+00,5.156519e+04,5.968193e-01,9.361764e-01,9.360813e-01,1.675317e-03,1.295977e-08,3.803328e+01,4.025768e+00,3.400752e+01,4.035174e+01,1.704138e+02
7.522792e+05,8.706935e+00,5.157519e+04,5.969351e-01,9.361724e-01,9.360814e-01,1.675447e-03,1.295549e-08,3.803243e+01,4.025513e+00,3.400691e+01,4.035100e+01,1.704218e+02
7.522892e+05,8.707051e+00,5.158519e+04,5.970508e-01,9.361684e-01,9.360815e-01,1.675576e-03,1.295121e-08,3.803157e+01,4.025258e+00,3.400631e+01,4.035025e+01,1.704298e+02
7.522992e+05,8.707167e+00,5.159519e+04,5.971666e-01,9.361644e-01,9.360816e-01,1.675706e-03,1.294693e-08,3.803072e+01,4.025003e+00,3.400571e+01,4.034951e+01,1.704378e+02
7.523092e+05,8.707282e+00,5.160519e+04,5.972823e-01,9.361605e-01,9.360818e-01,1.675835e-03,1.294265e-08,3.802986e+01,4.024748e+00,3.400511e+01,4.034877e+01,1.704458e+02
7.523192e+05,8.707398e+00,5.161519e+04,5.973981e-01,9.361565e-01,9.360819e-01,1.675965e-03,1.293838e-08,3.802900e+01,4.024493e+00,3.400451e+01,4.034802e+01,1.704538e+02
7.523292e+05,8.707514e+00,5.162520e+04,5.975138e-01,9.361525e-01,9.360820e-01,1.676094e-03,1.293410e-08,3.802815e+01,4.024238e+00,3.400391e+01,4.034728e+01,1.704619e+02
7.523392e+05,8.707630e+00,5.163520e+04,5.976296e-01,9.361485e-01,9.360821e-01,1.676223e-03,1.292983e-08,3.802729e+01,4.023983e+00,3.400331e+01,4.034654e+01,1.704699e+02
7.523492e+05,8.707745e+00,5.164520e+04,5.977453e-01,9.361445e-01,9.360822e-01,1.676353e-03,1.292556e-08,3.802643e+01,4.023728e+00,3.400271e+01,4.034580e+01,1.704779e+02
7.523592e+05,8.707861e+00,5.165520e+04,5.978611e-01,9.361406e-01,9.360824e-01,1.676482e-03,1.292129e-08,3.802558e+01,4.023473e+00,3.400210e+01,4.034505e+01,1.704859e+02
7.523692e+05,8.707977e+00,5.166520e+04,5.979768e-01,9.361366e-01,9.360825e-01,1.676611e-03,1.291702e-08,3.802472e+01,4.023218e+00,3.400150e+01,4.034431e+01,1.704939e+02
7.523792e+05,8.708093e+00,5.167520e+04,5.980926e-01,9.361326e-01,9.360826e-01,1.676740e-03,1.291275e-08,3.802386e+01,4.022963e+00,3.400090e+01,4.034357e+01,1.705019e+02
7.523892e+05,8.708208e+00,5.168520e+04,5.982084e-01,9.361286e-01,9.360827e-01,1.676869e-03,1.290848e-08,3.802301e+01,4.022708e+00,3.400030e+01,4.034282e+01,1.705099e+02
7.523992e+05,8.708324e+00,5.169520e+04,5.983241e-01,9.361246e-01,9.360828e-01,1.676998e-03,1.290422e-08,3.802215e+01,4.022453e+00,3.399970e+01,4.034208e+01,1.705179e+02
7.524092e+05,8.708440e+00,5.170520e+04,5.984399e-01,9.361206e-01,9.360830e-01,1.677127e-03,1.289995e-08,3.802130e+01,4.022198e+00,3.399910e+01,4.034134e+01,1.705259e+02
7.524192e+05,8.708556e+00,5.171520e+04,5.985556e-01,9.361167e-01,9.360831e-01,1.677256e-03,1.289569e-08,3.802044e+01,4.021944e+00,3.399850e+01,4.034060e+01,1.705340e+02
7.524292e+05,8.708671e+00,5.172521e+04,5.986714e-01,9.361127e-01,9.360832e-01,1.677385e-03,1.289143e-08,3.801958e+01,4.021689e+00,3.399789e+01,4.033985e+01,1.705420e+02
7.524392e+05,8.708787e+00,5.173521e+04,5.987871e-01,9.361087e-01,9.360833e-01,1.677514e-03,1.288717e-08,3.801873e+01,4.021434e+00,3.399729e+01,4.033911e+01,1.705500e+02
7.524492e+05,8.708903e+00,5.174521e+04,5.989029e-01,9.361047e-01,9.360834e-01,1.677643e-03,1.288291e-08,3.801787e+01,4.021179e+00,3.399669e+01,4.033837e+01,1.705580e+02
7.524592e+05,8.709019e+00,5.175521e+04,5.990186e-01,9.361007e-01,9.360836e-01,1.677772e-03,1.287865e-08,3.801701e+01,4.020924e+00,3.399609e+01,4.033762e+01,1.705660e+02
7.524692e+05,8.709134e+00,5.176521e+04,5.991344e-01,9.360968e-01,9.360837e-01,1.677901e-03,1.287439e-08,3.801616e+01,4.020669e+00,3.399549e+01,4.033688e+01,1.705740e+02
7.524792e+05,8.709250e+00,5.177521e+04,5.992501e-01,9.360928e-01,9.360838e-01,1.678029e-03,1.287014e-08,3.801530e+01,4.020414e+00,3.399489e+01,4.033614e+01,1.705820e+02
7.524892e+05,8.709366e+00,5.178521e+04,5.993659e-01,9.360888e-01,9.360839e-01,1.678158e-03,1.286588e-08,3.801445e+01,4.020159e+00,3.399429e+01,4.033540e+01,1.705900e+02
7.524992e+05,8.709482e+00,5.179521e+04,5.994816e-01,9.360848e-01,9.360840e-01,1.678287e-03,1.286163e-08,3.801359e+01,4.019904e+00,3.399369e+01,4.033465e+01,1.705980e+02
7.525092e+05,8.709597e+00,5.180521e+04,5.995974e-01,9.360818e-01,9.360842e-01,1.678415e-03,1.285738e-08,3.801299e+01,4.019841e+00,3.399315e+01,4.033414e+01,1.706030e+02
7.525192e+05,8.709713e+00,5.181521e+04,5.997131e-01,9.360791e-01,9.360843e-01,1.678544e-03,1.285313e-08,3.801248e+01,4.019841e+00,3.399264e+01,4.033370e+01,1.706070e+02
7.525292e+05,8.709829e+00,5.182522e+04,5.998289e-01,9.360765e-01,9.360844e-01,1.678672e-03,1.284888e-08,3.801197e+01,4.019841e+00,3.399213e+01,4.033326e+01,1.706110e+02
7.525392e+05,8.709945e+00,5.183522e+04,5.999446e-01,9.360738e-01,9.360845e-01,1.678801e-03,1.284463e-08,3.801146e+01,4.019841e+00,3.399162e+01,4.033281e+01,1.706149e+02
7.525492e+05,8.710060e+00,5.184522e+04,6.000604e-01,9.360711e-01,9.360846e-01,1.678929e-03,1.284039e-08,3.801095e+01,4.019841e+00,3.399111e+01,4.033237e+01,1.706189e+02
7.525592e+05,8.710176e+00,5.185522e+04,6.001761e-01,9.360684e-01,9.360848e-01,1.679058e-03,1.283614e-08,3.801044e+01,4.019841e+00,3.399060e+01,4.033193e+01,1.706229e+02
7.525692e+05,8.710292e+00,5.186522e+04,6.002919e-01,9.360657e-01,9.360849e-01,1.679186e-03,1.283190e-08,3.800993e+01,4.019841e+00,3.399009e+01,4.033149e+01,1.706269e+02
7.525792e+05,8.710408e+00,5.187522e+04,6.004076e-01,9.360631e-01,9.360850e-01,1.679314e-03,1.282766e-08,3.800942e+01,4.019841e+00,3.398958e+01,4.033105e+01,1.706308e+02
7.525892e+05,8.710523e+00,5.188522e+04,6.005234e-01,9.360604e-01,9.360851e-01,1.679443e-03,1.282341e-08,3.800891e+01,4.019841e+00,3.398907e+01,4.033061e+01,1.706348e+02
7.525992e+05,8.710639e+00,5.189522e+04,6.006392e-01,9.360577e-01,9.360852e-01,1.679571e-03,1.281917e-08,3.800840e+01,4.019841e+00,3.398856e+01,4.033017e+01,1.706388e+02
