Repository: brandonlampe/CS_Data

# Repository for Crushed Salt Data
**Grant No: 456417**

This is a work in progress!

## Repository Content

### Directory Names
A uniform namining structure still in progress, but in general directories are named according to the following:
 - Names contain no spaces, a single underscore "_" will be used as a file name seperator.
 - Files are for the Crushed Salt Project (CSP); therefore, the first three charaters of each file are "CSP".
 - Folders are organized by which frame the test was performed on i.e., A2 or A3.
 - The fifth and sixth charaters of each file name will therefore be "A" followed by the frame number.

File: UNM_WP_HY_175_09/STAGE09/CREEP_FIT/175_09_STAGE09_CREEP_OUT.csv (part 23 of 34)
Analysis by Brandon Lampe, performed on: 2016/07/12 20:18:27
Experimental results below begin at: 2016/04/16 12:04:26
Duration (sec),Duration (day),Elapsed Time (sec),Elapsed Time (day),Interpolated Fractional Density,Fit to Fractional Density,Fit to Volume Strain,Fit to Volume Strain Rate (1/sec),Confining Pressure (MPa),Pore Pressure (MPa),Terzaghi Pressure (MPa),Solid Pressure (MPa),Temperature (C))
7.526092e+05,8.710755e+00,5.190522e+04,6.007549e-01,9.360550e-01,9.360854e-01,1.679699e-03,1.281494e-08,3.800789e+01,4.019841e+00,3.398805e+01,4.032973e+01,1.706428e+02
7.526192e+05,8.710871e+00,5.191522e+04,6.008707e-01,9.360523e-01,9.360855e-01,1.679827e-03,1.281070e-08,3.800738e+01,4.019841e+00,3.398754e+01,4.032929e+01,1.706468e+02
7.526292e+05,8.710986e+00,5.192523e+04,6.009864e-01,9.360497e-01,9.360856e-01,1.679955e-03,1.280646e-08,3.800687e+01,4.019841e+00,3.398703e+01,4.032884e+01,1.706507e+02
7.526392e+05,8.711102e+00,5.193523e+04,6.011022e-01,9.360470e-01,9.360857e-01,1.680083e-03,1.280223e-08,3.800636e+01,4.019841e+00,3.398652e+01,4.032840e+01,1.706547e+02
7.526492e+05,8.711218e+00,5.194523e+04,6.012179e-01,9.360443e-01,9.360858e-01,1.680211e-03,1.279799e-08,3.800585e+01,4.019841e+00,3.398601e+01,4.032796e+01,1.706587e+02
7.526592e+05,8.711334e+00,5.195523e+04,6.013337e-01,9.360416e-01,9.360860e-01,1.680339e-03,1.279376e-08,3.800534e+01,4.019841e+00,3.398550e+01,4.032752e+01,1.706627e+02
7.526692e+05,8.711449e+00,5.196523e+04,6.014494e-01,9.360390e-01,9.360861e-01,1.680467e-03,1.278953e-08,3.800483e+01,4.019841e+00,3.398499e+01,4.032708e+01,1.706666e+02
7.526792e+05,8.711565e+00,5.197523e+04,6.015652e-01,9.360363e-01,9.360862e-01,1.680595e-03,1.278530e-08,3.800432e+01,4.019841e+00,3.398448e+01,4.032664e+01,1.706706e+02
7.526892e+05,8.711681e+00,5.198523e+04,6.016809e-01,9.360336e-01,9.360863e-01,1.680723e-03,1.278107e-08,3.800381e+01,4.019841e+00,3.398397e+01,4.032620e+01,1.706746e+02
7.526992e+05,8.711797e+00,5.199523e+04,6.017967e-01,9.360309e-01,9.360864e-01,1.680851e-03,1.277685e-08,3.800330e+01,4.019841e+00,3.398346e+01,4.032576e+01,1.706786e+02
7.527092e+05,8.711912e+00,5.200523e+04,6.019124e-01,9.360282e-01,9.360866e-01,1.680979e-03,1.277262e-08,3.800279e+01,4.019841e+00,3.398295e+01,4.032531e+01,1.706826e+02
7.527192e+05,8.712028e+00,5.201524e+04,6.020282e-01,9.360256e-01,9.360867e-01,1.681106e-03,1.276840e-08,3.800228e+01,4.019841e+00,3.398244e+01,4.032487e+01,1.706865e+02
7.527292e+05,8.712144e+00,5.202524e+04,6.021439e-01,9.360229e-01,9.360868e-01,1.681234e-03,1.276417e-08,3.800177e+01,4.019841e+00,3.398193e+01,4.032443e+01,1.706905e+02
7.527392e+05,8.712260e+00,5.203524e+04,6.022597e-01,9.360202e-01,9.360869e-01,1.681362e-03,1.275995e-08,3.800126e+01,4.019841e+00,3.398142e+01,4.032399e+01,1.706945e+02
7.527492e+05,8.712375e+00,5.204524e+04,6.023754e-01,9.360175e-01,9.360870e-01,1.681489e-03,1.275573e-08,3.800075e+01,4.019841e+00,3.398091e+01,4.032355e+01,1.706985e+02
7.527592e+05,8.712491e+00,5.205524e+04,6.024912e-01,9.360181e-01,9.360872e-01,1.681617e-03,1.275151e-08,3.800124e+01,4.019841e+00,3.398140e+01,4.032405e+01,1.707000e+02
7.527692e+05,8.712607e+00,5.206524e+04,6.026069e-01,9.360208e-01,9.360873e-01,1.681744e-03,1.274729e-08,3.800236e+01,4.019841e+00,3.398251e+01,4.032514e+01,1.707000e+02
7.527792e+05,8.712723e+00,5.207524e+04,6.027227e-01,9.360235e-01,9.360874e-01,1.681872e-03,1.274307e-08,3.800347e+01,4.019841e+00,3.398363e+01,4.032623e+01,1.707000e+02
7.527892e+05,8.712838e+00,5.208524e+04,6.028384e-01,9.360261e-01,9.360875e-01,1.681999e-03,1.273886e-08,3.800459e+01,4.019841e+00,3.398475e+01,4.032732e+01,1.707000e+02
7.527992e+05,8.712954e+00,5.209524e+04,6.029542e-01,9.360288e-01,9.360876e-01,1.682127e-03,1.273464e-08,3.800571e+01,4.019841e+00,3.398587e+01,4.032841e+01,1.707000e+02
7.528092e+05,8.713070e+00,5.210524e+04,6.030700e-01,9.360314e-01,9.360878e-01,1.682254e-03,1.273043e-08,3.800682e+01,4.019841e+00,3.398698e+01,4.032950e+01,1.707000e+02
7.528192e+05,8.713186e+00,5.211525e+04,6.031857e-01,9.360341e-01,9.360879e-01,1.682381e-03,1.272622e-08,3.800794e+01,4.019841e+00,3.398810e+01,4.033059e+01,1.707000e+02
7.528292e+05,8.713301e+00,5.212525e+04,6.033015e-01,9.360368e-01,9.360880e-01,1.682508e-03,1.272201e-08,3.800906e+01,4.019841e+00,3.398922e+01,4.033168e+01,1.707000e+02
7.528392e+05,8.713417e+00,5.213525e+04,6.034172e-01,9.360394e-01,9.360881e-01,1.682636e-03,1.271780e-08,3.801018e+01,4.019841e+00,3.399033e+01,4.033277e+01,1.707000e+02
7.528492e+05,8.713533e+00,5.214525e+04,6.035330e-01,9.360421e-01,9.360882e-01,1.682763e-03,1.271359e-08,3.801129e+01,4.019841e+00,3.399145e+01,4.033386e+01,1.707000e+02
7.528592e+05,8.713649e+00,5.215525e+04,6.036487e-01,9.360448e-01,9.360884e-01,1.682890e-03,1.270938e-08,3.801241e+01,4.019841e+00,3.399257e+01,4.033495e+01,1.707000e+02
7.528693e+05,8.713764e+00,5.216525e+04,6.037645e-01,9.360474e-01,9.360885e-01,1.683017e-03,1.270518e-08,3.801353e+01,4.019841e+00,3.399368e+01,4.033604e+01,1.707000e+02
7.528793e+05,8.713880e+00,5.217525e+04,6.038802e-01,9.360501e-01,9.360886e-01,1.683144e-03,1.270097e-08,3.801464e+01,4.019841e+00,3.399480e+01,4.033713e+01,1.707000e+02
7.528893e+05,8.713996e+00,5.218525e+04,6.039960e-01,9.360528e-01,9.360887e-01,1.683271e-03,1.269677e-08,3.801576e+01,4.019841e+00,3.399592e+01,4.033822e+01,1.707000e+02
7.528993e+05,8.714112e+00,5.219525e+04,6.041117e-01,9.360554e-01,9.360888e-01,1.683398e-03,1.269257e-08,3.801688e+01,4.019841e+00,3.399704e+01,4.033931e+01,1.707000e+02
7.529093e+05,8.714227e+00,5.220525e+04,6.042275e-01,9.360581e-01,9.360889e-01,1.683525e-03,1.268837e-08,3.801799e+01,4.019841e+00,3.399815e+01,4.034040e+01,1.707000e+02
7.529193e+05,8.714343e+00,5.221526e+04,6.043432e-01,9.360607e-01,9.360891e-01,1.683652e-03,1.268417e-08,3.801911e+01,4.019841e+00,3.399927e+01,4.034149e+01,1.707000e+02
7.529293e+05,8.714459e+00,5.222526e+04,6.044590e-01,9.360634e-01,9.360892e-01,1.683779e-03,1.267997e-08,3.802023e+01,4.019841e+00,3.400039e+01,4.034258e+01,1.707000e+02
7.529393e+05,8.714575e+00,5.223526e+04,6.045747e-01,9.360661e-01,9.360893e-01,1.683905e-03,1.267578e-08,3.802135e+01,4.019841e+00,3.400150e+01,4.034367e+01,1.707000e+02
7.529493e+05,8.714690e+00,5.224526e+04,6.046905e-01,9.360687e-01,9.360894e-01,1.684032e-03,1.267158e-08,3.802246e+01,4.019841e+00,3.400262e+01,4.034476e+01,1.707000e+02
7.529593e+05,8.714806e+00,5.225526e+04,6.048062e-01,9.360714e-01,9.360895e-01,1.684159e-03,1.266739e-08,3.802358e+01,4.019841e+00,3.400374e+01,4.034585e+01,1.707000e+02
7.529693e+05,8.714922e+00,5.226526e+04,6.049220e-01,9.360741e-01,9.360897e-01,1.684286e-03,1.266319e-08,3.802470e+01,4.019841e+00,3.400486e+01,4.034694e+01,1.707000e+02
7.529793e+05,8.715038e+00,5.227526e+04,6.050377e-01,9.360767e-01,9.360898e-01,1.684412e-03,1.265900e-08,3.802581e+01,4.019841e+00,3.400597e+01,4.034803e+01,1.707000e+02
7.529893e+05,8.715153e+00,5.228526e+04,6.051535e-01,9.360794e-01,9.360899e-01,1.684539e-03,1.265481e-08,3.802693e+01,4.019841e+00,3.400709e+01,4.034912e+01,1.707000e+02
7.529993e+05,8.715269e+00,5.229526e+04,6.052693e-01,9.360820e-01,9.360900e-01,1.684665e-03,1.265062e-08,3.802805e+01,4.019841e+00,3.400821e+01,4.035021e+01,1.707000e+02
7.530093e+05,8.715385e+00,5.230526e+04,6.053850e-01,9.360838e-01,9.360901e-01,1.684792e-03,1.264644e-08,3.802753e+01,4.019841e+00,3.400769e+01,4.034959e+01,1.707000e+02
7.530193e+05,8.715501e+00,5.231527e+04,6.055008e-01,9.360852e-01,9.360903e-01,1.684918e-03,1.264225e-08,3.802642e+01,4.019841e+00,3.400658e+01,4.034835e+01,1.707000e+02
7.530293e+05,8.715617e+00,5.232527e+04,6.056165e-01,9.360866e-01,9.360904e-01,1.685045e-03,1.263806e-08,3.802531e+01,4.019841e+00,3.400547e+01,4.034711e+01,1.707000e+02
7.530393e+05,8.715732e+00,5.233527e+04,6.057323e-01,9.360880e-01,9.360905e-01,1.685171e-03,1.263388e-08,3.802420e+01,4.019841e+00,3.400436e+01,4.034587e+01,1.707000e+02
7.530493e+05,8.715848e+00,5.234527e+04,6.058480e-01,9.360894e-01,9.360906e-01,1.685297e-03,1.262970e-08,3.802309e+01,4.019841e+00,3.400325e+01,4.034463e+01,1.707000e+02
7.530593e+05,8.715964e+00,5.235527e+04,6.059638e-01,9.360908e-01,9.360907e-01,1.685424e-03,1.262552e-08,3.802198e+01,4.019841e+00,3.400214e+01,4.034339e+01,1.707000e+02
7.530693e+05,8.716080e+00,5.236527e+04,6.060795e-01,9.360921e-01,9.360908e-01,1.685550e-03,1.262134e-08,3.802087e+01,4.019841e+00,3.400103e+01,4.034216e+01,1.707000e+02
7.530793e+05,8.716195e+00,5.237527e+04,6.061953e-01,9.360935e-01,9.360910e-01,1.685676e-03,1.261716e-08,3.801976e+01,4.019841e+00,3.399992e+01,4.034092e+01,1.707000e+02
7.530893e+05,8.716311e+00,5.238527e+04,6.063110e-01,9.360949e-01,9.360911e-01,1.685802e-03,1.261298e-08,3.801866e+01,4.019841e+00,3.399881e+01,4.033968e+01,1.707000e+02
7.530993e+05,8.716427e+00,5.239527e+04,6.064268e-01,9.360963e-01,9.360912e-01,1.685928e-03,1.260880e-08,3.801755e+01,4.019841e+00,3.399770e+01,4.033844e+01,1.707000e+02
7.531093e+05,8.716543e+00,5.240527e+04,6.065425e-01,9.360977e-01,9.360913e-01,1.686054e-03,1.260463e-08,3.801644e+01,4.019841e+00,3.399660e+01,4.033720e+01,1.707000e+02
7.531193e+05,8.716658e+00,5.241528e+04,6.066583e-01,9.360991e-01,9.360914e-01,1.686181e-03,1.260045e-08,3.801533e+01,4.019841e+00,3.399549e+01,4.033596e+01,1.707000e+02
7.531293e+05,8.716774e+00,5.242528e+04,6.067740e-01,9.361005e-01,9.360916e-01,1.686307e-03,1.259628e-08,3.801422e+01,4.019841e+00,3.399438e+01,4.033472e+01,1.707000e+02
7.531393e+05,8.716890e+00,5.243528e+04,6.068898e-01,9.361019e-01,9.360917e-01,1.686432e-03,1.259211e-08,3.801311e+01,4.019841e+00,3.399327e+01,4.033348e+01,1.707000e+02
7.531493e+05,8.717006e+00,5.244528e+04,6.070055e-01,9.361033e-01,9.360918e-01,1.686558e-03,1.258794e-08,3.801200e+01,4.019841e+00,3.399216e+01,4.033224e+01,1.707000e+02
7.531593e+05,8.717121e+00,5.245528e+04,6.071213e-01,9.361047e-01,9.360919e-01,1.686684e-03,1.258377e-08,3.801089e+01,4.019841e+00,3.399105e+01,4.033100e+01,1.707000e+02
7.531693e+05,8.717237e+00,5.246528e+04,6.072370e-01,9.361061e-01,9.360920e-01,1.686810e-03,1.257960e-08,3.800978e+01,4.019841e+00,3.398994e+01,4.032976e+01,1.707000e+02
7.531793e+05,8.717353e+00,5.247528e+04,6.073528e-01,9.361075e-01,9.360921e-01,1.686936e-03,1.257544e-08,3.800867e+01,4.019841e+00,3.398883e+01,4.032852e+01,1.707000e+02
7.531893e+05,8.717469e+00,5.248528e+04,6.074685e-01,9.361089e-01,9.360923e-01,1.687062e-03,1.257127e-08,3.800756e+01,4.019841e+00,3.398772e+01,4.032729e+01,1.707000e+02
7.531993e+05,8.717584e+00,5.249528e+04,6.075843e-01,9.361103e-01,9.360924e-01,1.687187e-03,1.256711e-08,3.800645e+01,4.019841e+00,3.398661e+01,4.032605e+01,1.707000e+02
7.532093e+05,8.717700e+00,5.250528e+04,6.077001e-01,9.361117e-01,9.360925e-01,1.687313e-03,1.256295e-08,3.800534e+01,4.019841e+00,3.398550e+01,4.032481e+01,1.707000e+02
7.532193e+05,8.717816e+00,5.251529e+04,6.078158e-01,9.361131e-01,9.360926e-01,1.687439e-03,1.255879e-08,3.800423e+01,4.019841e+00,3.398439e+01,4.032357e+01,1.707000e+02
7.532293e+05,8.717932e+00,5.252529e+04,6.079316e-01,9.361145e-01,9.360927e-01,1.687564e-03,1.255463e-08,3.800312e+01,4.019841e+00,3.398328e+01,4.032233e+01,1.707000e+02
7.532393e+05,8.718047e+00,5.253529e+04,6.080473e-01,9.361159e-01,9.360928e-01,1.687690e-03,1.255047e-08,3.800202e+01,4.019841e+00,3.398217e+01,4.032109e+01,1.707000e+02
7.532493e+05,8.718163e+00,5.254529e+04,6.081631e-01,9.361172e-01,9.360930e-01,1.687815e-03,1.254631e-08,3.800091e+01,4.019841e+00,3.398106e+01,4.031985e+01,1.707000e+02
7.532593e+05,8.718279e+00,5.255529e+04,6.082788e-01,9.361149e-01,9.360931e-01,1.687941e-03,1.254215e-08,3.800108e+01,4.019841e+00,3.398124e+01,4.032012e+01,1.706945e+02
7.532693e+05,8.718395e+00,5.256529e+04,6.083946e-01,9.361108e-01,9.360932e-01,1.688066e-03,1.253800e-08,3.800185e+01,4.019841e+00,3.398201e+01,4.032110e+01,1.706865e+02
7.532793e+05,8.718510e+00,5.257529e+04,6.085103e-01,9.361067e-01,9.360933e-01,1.688191e-03,1.253384e-08,3.800262e+01,4.019841e+00,3.398278e+01,4.032209e+01,1.706785e+02
7.532893e+05,8.718626e+00,5.258529e+04,6.086261e-01,9.361027e-01,9.360934e-01,1.688317e-03,1.252969e-08,3.800339e+01,4.019841e+00,3.398355e+01,4.032307e+01,1.706705e+02
7.532993e+05,8.718742e+00,5.259529e+04,6.087418e-01,9.360986e-01,9.360936e-01,1.688442e-03,1.252554e-08,3.800416e+01,4.019841e+00,3.398432e+01,4.032405e+01,1.706625e+02
7.533093e+05,8.718858e+00,5.260529e+04,6.088576e-01,9.360945e-01,9.360937e-01,1.688567e-03,1.252139e-08,3.800493e+01,4.019841e+00,3.398509e+01,4.032503e+01,1.706545e+02
7.533193e+05,8.718973e+00,5.261530e+04,6.089733e-01,9.360904e-01,9.360938e-01,1.688693e-03,1.251724e-08,3.800570e+01,4.019841e+00,3.398586e+01,4.032601e+01,1.706465e+02
7.533293e+05,8.719089e+00,5.262530e+04,6.090891e-01,9.360863e-01,9.360939e-01,1.688818e-03,1.251310e-08,3.800647e+01,4.019841e+00,3.398663e+01,4.032699e+01,1.706385e+02
7.533393e+05,8.719205e+00,5.263530e+04,6.092048e-01,9.360823e-01,9.360940e-01,1.688943e-03,1.250895e-08,3.800724e+01,4.019841e+00,3.398740e+01,4.032798e+01,1.706305e+02
7.533493e+05,8.719321e+00,5.264530e+04,6.093206e-01,9.360782e-01,9.360941e-01,1.689068e-03,1.250480e-08,3.800801e+01,4.019841e+00,3.398817e+01,4.032896e+01,1.706225e+02
7.533593e+05,8.719436e+00,5.265530e+04,6.094363e-01,9.360741e-01,9.360943e-01,1.689193e-03,1.250066e-08,3.800878e+01,4.019841e+00,3.398894e+01,4.032994e+01,1.706144e+02
7.533693e+05,8.719552e+00,5.266530e+04,6.095521e-01,9.360700e-01,9.360944e-01,1.689318e-03,1.249652e-08,3.800955e+01,4.019841e+00,3.398971e+01,4.033092e+01,1.706064e+02
7.533793e+05,8.719668e+00,5.267530e+04,6.096678e-01,9.360659e-01,9.360945e-01,1.689443e-03,1.249238e-08,3.801032e+01,4.019841e+00,3.399048e+01,4.033190e+01,1.705984e+02
7.533893e+05,8.719784e+00,5.268530e+04,6.097836e-01,9.360618e-01,9.360946e-01,1.689568e-03,1.248824e-08,3.801110e+01,4.019841e+00,3.399125e+01,4.033288e+01,1.705904e+02
7.533993e+05,8.719899e+00,5.269530e+04,6.098993e-01,9.360578e-01,9.360947e-01,1.689693e-03,1.248410e-08,3.801187e+01,4.019841e+00,3.399202e+01,4.033387e+01,1.705824e+02
7.534093e+05,8.720015e+00,5.270530e+04,6.100151e-01,9.360537e-01,9.360948e-01,1.689818e-03,1.247996e-08,3.801264e+01,4.019841e+00,3.399280e+01,4.033485e+01,1.705744e+02
7.534193e+05,8.720131e+00,5.271531e+04,6.101309e-01,9.360496e-01,9.360950e-01,1.689942e-03,1.247583e-08,3.801341e+01,4.019841e+00,3.399357e+01,4.033583e+01,1.705664e+02
7.534293e+05,8.720247e+00,5.272531e+04,6.102466e-01,9.360455e-01,9.360951e-01,1.690067e-03,1.247169e-08,3.801418e+01,4.019841e+00,3.399434e+01,4.033681e+01,1.705584e+02
7.534393e+05,8.720362e+00,5.273531e+04,6.103624e-01,9.360414e-01,9.360952e-01,1.690192e-03,1.246756e-08,3.801495e+01,4.019841e+00,3.399511e+01,4.033779e+01,1.705504e+02
7.534493e+05,8.720478e+00,5.274531e+04,6.104781e-01,9.360373e-01,9.360953e-01,1.690316e-03,1.246343e-08,3.801572e+01,4.019841e+00,3.399588e+01,4.033877e+01,1.705423e+02
7.534593e+05,8.720594e+00,5.275531e+04,6.105939e-01,9.360333e-01,9.360954e-01,1.690441e-03,1.245929e-08,3.801649e+01,4.019841e+00,3.399665e+01,4.033976e+01,1.705343e+02
7.534693e+05,8.720710e+00,5.276531e+04,6.107096e-01,9.360292e-01,9.360955e-01,1.690566e-03,1.245516e-08,3.801726e+01,4.019841e+00,3.399742e+01,4.034074e+01,1.705263e+02
7.534793e+05,8.720825e+00,5.277531e+04,6.108254e-01,9.360251e-01,9.360957e-01,1.690690e-03,1.245104e-08,3.801803e+01,4.019841e+00,3.399819e+01,4.034172e+01,1.705183e+02
7.534893e+05,8.720941e+00,5.278531e+04,6.109411e-01,9.360210e-01,9.360958e-01,1.690815e-03,1.244691e-08,3.801880e+01,4.019841e+00,3.399896e+01,4.034270e+01,1.705103e+02
7.534993e+05,8.721057e+00,5.279531e+04,6.110569e-01,9.360169e-01,9.360959e-01,1.690939e-03,1.244278e-08,3.801957e+01,4.019841e+00,3.399973e+01,4.034368e+01,1.705023e+02
7.535093e+05,8.721173e+00,5.280531e+04,6.111726e-01,9.360149e-01,9.360960e-01,1.691064e-03,1.243866e-08,3.801943e+01,4.019841e+00,3.399959e+01,4.034361e+01,1.705057e+02
7.535193e+05,8.721288e+00,5.281532e+04,6.112884e-01,9.360136e-01,9.360961e-01,1.691188e-03,1.243453e-08,3.801892e+01,4.019841e+00,3.399907e+01,4.034311e+01,1.705137e+02
7.535293e+05,8.721404e+00,5.282532e+04,6.114041e-01,9.360123e-01,9.360962e-01,1.691312e-03,1.243041e-08,3.801840e+01,4.019841e+00,3.399856e+01,4.034261e+01,1.705217e+02
7.535393e+05,8.721520e+00,5.283532e+04,6.115199e-01,9.360110e-01,9.360964e-01,1.691437e-03,1.242629e-08,3.801789e+01,4.019841e+00,3.399805e+01,4.034212e+01,1.705296e+02
7.535493e+05,8.721636e+00,5.284532e+04,6.116356e-01,9.360097e-01,9.360965e-01,1.691561e-03,1.242217e-08,3.801738e+01,4.019841e+00,3.399754e+01,4.034162e+01,1.705376e+02
7.535593e+05,8.721751e+00,5.285532e+04,6.117514e-01,9.360085e-01,9.360966e-01,1.691685e-03,1.241805e-08,3.801687e+01,4.019841e+00,3.399703e+01,4.034112e+01,1.705456e+02
7.535693e+05,8.721867e+00,5.286532e+04,6.118671e-01,9.360072e-01,9.360967e-01,1.691809e-03,1.241394e-08,3.801636e+01,4.019841e+00,3.399651e+01,4.034062e+01,1.705536e+02
7.535793e+05,8.721983e+00,5.287532e+04,6.119829e-01,9.360059e-01,9.360968e-01,1.691933e-03,1.240982e-08,3.801584e+01,4.019841e+00,3.399600e+01,4.034013e+01,1.705616e+02
7.535893e+05,8.722099e+00,5.288532e+04,6.120986e-01,9.360046e-01,9.360969e-01,1.692057e-03,1.240571e-08,3.801533e+01,4.019841e+00,3.399549e+01,4.033963e+01,1.705696e+02
7.535993e+05,8.722214e+00,5.289532e+04,6.122144e-01,9.360033e-01,9.360971e-01,1.692182e-03,1.240159e-08,3.801482e+01,4.019841e+00,3.399498e+01,4.033913e+01,1.705775e+02
7.536093e+05,8.722330e+00,5.290532e+04,6.123301e-01,9.360021e-01,9.360972e-01,1.692306e-03,1.239748e-08,3.801431e+01,4.019841e+00,3.399447e+01,4.033864e+01,1.705855e+02
7.536193e+05,8.722446e+00,5.291533e+04,6.124459e-01,9.360008e-01,9.360973e-01,1.692429e-03,1.239337e-08,3.801380e+01,4.019841e+00,3.399395e+01,4.033814e+01,1.705935e+02
7.536293e+05,8.722562e+00,5.292533e+04,6.125617e-01,9.359995e-01,9.360974e-01,1.692553e-03,1.238926e-08,3.801328e+01,4.019841e+00,3.399344e+01,4.033764e+01,1.706015e+02
7.536393e+05,8.722677e+00,5.293533e+04,6.126774e-01,9.359982e-01,9.360975e-01,1.692677e-03,1.238515e-08,3.801277e+01,4.019841e+00,3.399293e+01,4.033714e+01,1.706095e+02
7.536493e+05,8.722793e+00,5.294533e+04,6.127932e-01,9.359969e-01,9.360976e-01,1.692801e-03,1.238104e-08,3.801226e+01,4.019841e+00,3.399242e+01,4.033665e+01,1.706175e+02
7.536593e+05,8.722909e+00,5.295533e+04,6.129089e-01,9.359957e-01,9.360977e-01,1.692925e-03,1.237694e-08,3.801175e+01,4.019841e+00,3.399191e+01,4.033615e+01,1.706254e+02
7.536693e+05,8.723025e+00,5.296533e+04,6.130247e-01,9.359944e-01,9.360979e-01,1.693049e-03,1.237283e-08,3.801124e+01,4.019841e+00,3.399139e+01,4.033565e+01,1.706334e+02
7.536793e+05,8.723140e+00,5.297533e+04,6.131404e-01,9.359931e-01,9.360980e-01,1.693172e-03,1.236873e-08,3.801072e+01,4.019841e+00,3.399088e+01,4.033515e+01,1.706414e+02
7.536893e+05,8.723256e+00,5.298533e+04,6.132562e-01,9.359918e-01,9.360981e-01,1.693296e-03,1.236463e-08,3.801021e+01,4.019841e+00,3.399037e+01,4.033466e+01,1.706494e+02
7.536993e+05,8.723372e+00,5.299533e+04,6.133719e-01,9.359906e-01,9.360982e-01,1.693420e-03,1.236053e-08,3.800970e+01,4.019841e+00,3.398986e+01,4.033416e+01,1.706574e+02
7.537093e+05,8.723488e+00,5.300533e+04,6.134877e-01,9.359893e-01,9.360983e-01,1.693543e-03,1.235643e-08,3.800919e+01,4.019841e+00,3.398935e+01,4.033366e+01,1.706654e+02
7.537193e+05,8.723603e+00,5.301534e+04,6.136034e-01,9.359880e-01,9.360984e-01,1.693667e-03,1.235233e-08,3.800868e+01,4.019841e+00,3.398883e+01,4.033316e+01,1.706733e+02
7.537293e+05,8.723719e+00,5.302534e+04,6.137192e-01,9.359867e-01,9.360986e-01,1.693790e-03,1.234823e-08,3.800816e+01,4.019841e+00,3.398832e+01,4.033267e+01,1.706813e+02
7.537393e+05,8.723835e+00,5.303534e+04,6.138349e-01,9.359854e-01,9.360987e-01,1.693914e-03,1.234413e-08,3.800765e+01,4.019841e+00,3.398781e+01,4.033217e+01,1.706893e+02
7.537493e+05,8.723951e+00,5.304534e+04,6.139507e-01,9.359842e-01,9.360988e-01,1.694037e-03,1.234004e-08,3.800714e+01,4.019841e+00,3.398730e+01,4.033167e+01,1.706973e+02
7.537593e+05,8.724066e+00,5.305534e+04,6.140664e-01,9.359882e-01,9.360989e-01,1.694161e-03,1.233595e-08,3.800663e+01,4.019841e+00,3.398678e+01,4.033097e+01,1.707000e+02
7.537693e+05,8.724182e+00,5.306534e+04,6.141822e-01,9.359949e-01,9.360990e-01,1.694284e-03,1.233185e-08,3.800611e+01,4.019841e+00,3.398627e+01,4.033016e+01,1.707000e+02
7.537793e+05,8.724298e+00,5.307534e+04,6.142979e-01,9.360016e-01,9.360991e-01,1.694407e-03,1.232776e-08,3.800559e+01,4.019841e+00,3.398575e+01,4.032934e+01,1.707000e+02
7.537893e+05,8.724414e+00,5.308534e+04,6.144137e-01,9.360083e-01,9.360993e-01,1.694531e-03,1.232367e-08,3.800508e+01,4.019841e+00,3.398524e+01,4.032853e+01,1.707000e+02
7.537993e+05,8.724529e+00,5.309534e+04,6.145294e-01,9.360150e-01,9.360994e-01,1.694654e-03,1.231958e-08,3.800456e+01,4.019841e+00,3.398472e+01,4.032772e+01,1.707000e+02
7.538093e+05,8.724645e+00,5.310534e+04,6.146452e-01,9.360217e-01,9.360995e-01,1.694777e-03,1.231550e-08,3.800405e+01,4.019841e+00,3.398421e+01,4.032691e+01,1.707000e+02
7.538193e+05,8.724761e+00,5.311535e+04,6.147609e-01,9.360285e-01,9.360996e-01,1.694900e-03,1.231141e-08,3.800353e+01,4.019841e+00,3.398369e+01,4.032610e+01,1.707000e+02
7.538293e+05,8.724877e+00,5.312535e+04,6.148767e-01,9.360352e-01,9.360997e-01,1.695023e-03,1.230733e-08,3.800302e+01,4.019841e+00,3.398317e+01,4.032529e+01,1.707000e+02
7.538393e+05,8.724992e+00,5.313535e+04,6.149925e-01,9.360419e-01,9.360998e-01,1.695146e-03,1.230324e-08,3.800250e+01,4.019841e+00,3.398266e+01,4.032448e+01,1.707000e+02
7.538493e+05,8.725108e+00,5.314535e+04,6.151082e-01,9.360486e-01,9.360999e-01,1.695269e-03,1.229916e-08,3.800199e+01,4.019841e+00,3.398214e+01,4.032367e+01,1.707000e+02
7.538593e+05,8.725224e+00,5.315535e+04,6.152240e-01,9.360553e-01,9.361001e-01,1.695392e-03,1.229508e-08,3.800147e+01,4.019841e+00,3.398163e+01,4.032285e+01,1.707000e+02
7.538694e+05,8.725340e+00,5.316535e+04,6.153397e-01,9.360620e-01,9.361002e-01,1.695515e-03,1.229100e-08,3.800095e+01,4.019841e+00,3.398111e+01,4.032204e+01,1.707000e+02
7.538794e+05,8.725455e+00,5.317535e+04,6.154555e-01,9.360688e-01,9.361003e-01,1.695638e-03,1.228692e-08,3.800044e+01,4.019841e+00,3.398060e+01,4.032123e+01,1.707000e+02
7.538894e+05,8.725571e+00,5.318535e+04,6.155712e-01,9.360755e-01,9.361004e-01,1.695761e-03,1.228284e-08,3.799992e+01,4.019841e+00,3.398008e+01,4.032042e+01,1.707000e+02
7.538994e+05,8.725687e+00,5.319535e+04,6.156870e-01,9.360822e-01,9.361005e-01,1.695884e-03,1.227877e-08,3.799941e+01,4.019841e+00,3.397957e+01,4.031961e+01,1.707000e+02
7.539094e+05,8.725803e+00,5.320535e+04,6.158027e-01,9.360889e-01,9.361006e-01,1.696007e-03,1.227469e-08,3.799889e+01,4.019841e+00,3.397905e+01,4.031880e+01,1.707000e+02
7.539194e+05,8.725918e+00,5.321536e+04,6.159185e-01,9.360956e-01,9.361007e-01,1.696129e-03,1.227062e-08,3.799838e+01,4.019841e+00,3.397853e+01,4.031799e+01,1.707000e+02
7.539294e+05,8.726034e+00,5.322536e+04,6.160342e-01,9.361023e-01,9.361009e-01,1.696252e-03,1.226655e-08,3.799786e+01,4.019841e+00,3.397802e+01,4.031718e+01,1.707000e+02
7.539394e+05,8.726150e+00,5.323536e+04,6.161500e-01,9.361091e-01,9.361010e-01,1.696375e-03,1.226247e-08,3.799734e+01,4.019841e+00,3.397750e+01,4.031636e+01,1.707000e+02
7.539494e+05,8.726266e+00,5.324536e+04,6.162657e-01,9.361158e-01,9.361011e-01,1.696497e-03,1.225840e-08,3.799683e+01,4.019841e+00,3.397699e+01,4.031555e+01,1.707000e+02
7.539594e+05,8.726381e+00,5.325536e+04,6.163815e-01,9.361225e-01,9.361012e-01,1.696620e-03,1.225434e-08,3.799631e+01,4.019841e+00,3.397647e+01,4.031474e+01,1.707000e+02
7.539694e+05,8.726497e+00,5.326536e+04,6.164972e-01,9.361292e-01,9.361013e-01,1.696743e-03,1.225027e-08,3.799580e+01,4.019841e+00,3.397596e+01,4.031393e+01,1.707000e+02
7.539794e+05,8.726613e+00,5.327536e+04,6.166130e-01,9.361359e-01,9.361014e-01,1.696865e-03,1.224620e-08,3.799528e+01,4.019841e+00,3.397544e+01,4.031312e+01,1.707000e+02
7.539894e+05,8.726729e+00,5.328536e+04,6.167287e-01,9.361426e-01,9.361016e-01,1.696987e-03,1.224214e-08,3.799477e+01,4.019841e+00,3.397493e+01,4.031231e+01,1.707000e+02
7.539994e+05,8.726844e+00,5.329536e+04,6.168445e-01,9.361493e-01,9.361017e-01,1.697110e-03,1.223807e-08,3.799425e+01,4.019841e+00,3.397441e+01,4.031150e+01,1.707000e+02
7.540094e+05,8.726960e+00,5.330536e+04,6.169602e-01,9.361453e-01,9.361018e-01,1.697232e-03,1.223401e-08,3.799374e+01,4.019841e+00,3.397390e+01,4.031111e+01,1.707000e+02
7.540194e+05,8.727076e+00,5.331537e+04,6.170760e-01,9.361383e-01,9.361019e-01,1.697355e-03,1.222995e-08,3.799323e+01,4.019841e+00,3.397339e+01,4.031083e+01,1.707000e+02
7.540294e+05,8.727192e+00,5.332537e+04,6.171917e-01,9.361312e-01,9.361020e-01,1.697477e-03,1.222589e-08,3.799272e+01,4.019841e+00,3.397288e+01,4.031056e+01,1.707000e+02
7.540394e+05,8.727307e+00,5.333537e+04,6.173075e-01,9.361242e-01,9.361021e-01,1.697599e-03,1.222183e-08,3.799221e+01,4.019841e+00,3.397237e+01,4.031029e+01,1.707000e+02
7.540494e+05,8.727423e+00,5.334537e+04,6.174233e-01,9.361171e-01,9.361022e-01,1.697721e-03,1.221777e-08,3.799170e+01,4.019841e+00,3.397186e+01,4.031002e+01,1.707000e+02
7.540594e+05,8.727539e+00,5.335537e+04,6.175390e-01,9.361101e-01,9.361024e-01,1.697844e-03,1.221372e-08,3.799119e+01,4.019841e+00,3.397135e+01,4.030975e+01,1.707000e+02
7.540694e+05,8.727655e+00,5.336537e+04,6.176548e-01,9.361030e-01,9.361025e-01,1.697966e-03,1.220966e-08,3.799068e+01,4.019841e+00,3.397084e+01,4.030948e+01,1.707000e+02
7.540794e+05,8.727771e+00,5.337537e+04,6.177705e-01,9.360960e-01,9.361026e-01,1.698088e-03,1.220561e-08,3.799017e+01,4.019841e+00,3.397033e+01,4.030920e+01,1.707000e+02
7.540894e+05,8.727886e+00,5.338537e+04,6.178863e-01,9.360889e-01,9.361027e-01,1.698210e-03,1.220156e-08,3.798966e+01,4.019841e+00,3.396982e+01,4.030893e+01,1.707000e+02
7.540994e+05,8.728002e+00,5.339537e+04,6.180020e-01,9.360819e-01,9.361028e-01,1.698332e-03,1.219750e-08,3.798915e+01,4.019841e+00,3.396931e+01,4.030866e+01,1.707000e+02
7.541094e+05,8.728118e+00,5.340537e+04,6.181178e-01,9.360749e-01,9.361029e-01,1.698454e-03,1.219345e-08,3.798864e+01,4.019841e+00,3.396880e+01,4.030839e+01,1.707000e+02
7.541194e+05,8.728234e+00,5.341538e+04,6.182335e-01,9.360678e-01,9.361030e-01,1.698576e-03,1.218940e-08,3.798813e+01,4.019841e+00,3.396829e+01,4.030812e+01,1.707000e+02
7.541294e+05,8.728349e+00,5.342538e+04,6.183493e-01,9.360608e-01,9.361032e-01,1.698698e-03,1.218536e-08,3.798762e+01,4.019841e+00,3.396778e+01,4.030784e+01,1.707000e+02
7.541394e+05,8.728465e+00,5.343538e+04,6.184650e-01,9.360537e-01,9.361033e-01,1.698819e-03,1.218131e-08,3.798711e+01,4.019841e+00,3.396727e+01,4.030757e+01,1.707000e+02
7.541494e+05,8.728581e+00,5.344538e+04,6.185808e-01,9.360467e-01,9.361034e-01,1.698941e-03,1.217727e-08,3.798660e+01,4.019841e+00,3.396676e+01,4.030730e+01,1.707000e+02
7.541594e+05,8.728697e+00,5.345538e+04,6.186965e-01,9.360396e-01,9.361035e-01,1.699063e-03,1.217322e-08,3.798609e+01,4.019841e+00,3.396625e+01,4.030703e+01,1.707000e+02
7.541694e+05,8.728812e+00,5.346538e+04,6.188123e-01,9.360326e-01,9.361036e-01,1.699185e-03,1.216918e-08,3.798558e+01,4.019841e+00,3.396573e+01,4.030676e+01,1.707000e+02
7.541794e+05,8.728928e+00,5.347538e+04,6.189280e-01,9.360255e-01,9.361037e-01,1.699306e-03,1.216514e-08,3.798507e+01,4.019841e+00,3.396522e+01,4.030649e+01,1.707000e+02
7.541894e+05,8.729044e+00,5.348538e+04,6.190438e-01,9.360185e-01,9.361038e-01,1.699428e-03,1.216110e-08,3.798456e+01,4.019841e+00,3.396471e+01,4.030621e+01,1.707000e+02
7.541994e+05,8.729160e+00,5.349538e+04,6.191595e-01,9.360114e-01,9.361039e-01,1.699550e-03,1.215706e-08,3.798405e+01,4.019841e+00,3.396420e+01,4.030594e+01,1.707000e+02
7.542094e+05,8.729275e+00,5.350539e+04,6.192753e-01,9.360044e-01,9.361041e-01,1.699671e-03,1.215302e-08,3.798354e+01,4.019841e+00,3.396369e+01,4.030567e+01,1.707000e+02
7.542194e+05,8.729391e+00,5.351539e+04,6.193910e-01,9.359973e-01,9.361042e-01,1.699793e-03,1.214898e-08,3.798302e+01,4.019841e+00,3.396318e+01,4.030540e+01,1.707000e+02
7.542294e+05,8.729507e+00,5.352539e+04,6.195068e-01,9.359903e-01,9.361043e-01,1.699914e-03,1.214495e-08,3.798251e+01,4.019841e+00,3.396267e+01,4.030513e+01,1.707000e+02
7.542394e+05,8.729623e+00,5.353539e+04,6.196225e-01,9.359832e-01,9.361044e-01,1.700036e-03,1.214091e-08,3.798200e+01,4.019841e+00,3.396216e+01,4.030485e+01,1.707000e+02
7.542494e+05,8.729738e+00,5.354539e+04,6.197383e-01,9.359762e-01,9.361045e-01,1.700157e-03,1.213688e-08,3.798149e+01,4.019841e+00,3.396165e+01,4.030458e+01,1.707000e+02
7.542594e+05,8.729854e+00,5.355539e+04,6.198541e-01,9.359819e-01,9.361046e-01,1.700278e-03,1.213285e-08,3.798213e+01,4.019841e+00,3.396229e+01,4.030504e+01,1.707000e+02
7.542694e+05,8.729970e+00,5.356539e+04,6.199698e-01,9.359948e-01,9.361047e-01,1.700400e-03,1.212882e-08,3.798342e+01,4.019841e+00,3.396358e+01,4.030592e+01,1.707000e+02
7.542794e+05,8.730086e+00,5.357539e+04,6.200856e-01,9.360077e-01,9.361049e-01,1.700521e-03,1.212479e-08,3.798471e+01,4.019841e+00,3.396487e+01,4.030680e+01,1.707000e+02
7.542894e+05,8.730201e+00,5.358539e+04,6.202013e-01,9.360206e-01,9.361050e-01,1.700642e-03,1.212076e-08,3.798600e+01,4.019841e+00,3.396616e+01,4.030767e+01,1.707000e+02
7.542994e+05,8.730317e+00,5.359539e+04,6.203171e-01,9.360336e-01,9.361051e-01,1.700763e-03,1.211673e-08,3.798729e+01,4.019841e+00,3.396745e+01,4.030855e+01,1.707000e+02
7.543094e+05,8.730433e+00,5.360540e+04,6.204328e-01,9.360465e-01,9.361052e-01,1.700885e-03,1.211271e-08,3.798858e+01,4.019841e+00,3.396874e+01,4.030943e+01,1.707000e+02
7.543194e+05,8.730549e+00,5.361540e+04,6.205486e-01,9.360594e-01,9.361053e-01,1.701006e-03,1.210868e-08,3.798987e+01,4.019841e+00,3.397003e+01,4.031030e+01,1.707000e+02
7.543294e+05,8.730664e+00,5.362540e+04,6.206643e-01,9.360723e-01,9.361054e-01,1.701127e-03,1.210466e-08,3.799116e+01,4.019841e+00,3.397132e+01,4.031118e+01,1.707000e+02
7.543394e+05,8.730780e+00,5.363540e+04,6.207801e-01,9.360852e-01,9.361055e-01,1.701248e-03,1.210064e-08,3.799245e+01,4.019841e+00,3.397260e+01,4.031206e+01,1.707000e+02
7.543494e+05,8.730896e+00,5.364540e+04,6.208958e-01,9.360981e-01,9.361057e-01,1.701369e-03,1.209662e-08,3.799374e+01,4.019841e+00,3.397389e+01,4.031293e+01,1.707000e+02
7.543594e+05,8.731012e+00,5.365540e+04,6.210116e-01,9.361110e-01,9.361058e-01,1.701490e-03,1.209260e-08,3.799502e+01,4.019841e+00,3.397518e+01,4.031381e+01,1.707000e+02
7.543694e+05,8.731127e+00,5.366540e+04,6.211273e-01,9.361239e-01,9.361059e-01,1.701611e-03,1.208858e-08,3.799631e+01,4.019841e+00,3.397647e+01,4.031468e+01,1.707000e+02
7.543794e+05,8.731243e+00,5.367540e+04,6.212431e-01,9.361369e-01,9.361060e-01,1.701732e-03,1.208456e-08,3.799760e+01,4.019841e+00,3.397776e+01,4.031556e+01,1.707000e+02
7.543894e+05,8.731359e+00,5.368540e+04,6.213588e-01,9.361498e-01,9.361061e-01,1.701852e-03,1.208055e-08,3.799889e+01,4.019841e+00,3.397905e+01,4.031644e+01,1.707000e+02
7.543994e+05,8.731475e+00,5.369540e+04,6.214746e-01,9.361627e-01,9.361062e-01,1.701973e-03,1.207653e-08,3.800018e+01,4.019841e+00,3.398034e+01,4.031731e+01,1.707000e+02
7.544094e+05,8.731590e+00,5.370541e+04,6.215903e-01,9.361756e-01,9.361063e-01,1.702094e-03,1.207252e-08,3.800147e+01,4.019841e+00,3.398163e+01,4.031819e+01,1.707000e+02
7.544194e+05,8.731706e+00,5.371541e+04,6.217061e-01,9.361885e-01,9.361064e-01,1.702215e-03,1.206851e-08,3.800276e+01,4.019841e+00,3.398292e+01,4.031907e+01,1.707000e+02
7.544294e+05,8.731822e+00,5.372541e+04,6.218218e-01,9.362014e-01,9.361066e-01,1.702335e-03,1.206450e-08,3.800405e+01,4.019841e+00,3.398420e+01,4.031994e+01,1.707000e+02
7.544394e+05,8.731938e+00,5.373541e+04,6.219376e-01,9.362143e-01,9.361067e-01,1.702456e-03,1.206049e-08,3.800534e+01,4.019841e+00,3.398549e+01,4.032082e+01,1.707000e+02
7.544494e+05,8.732053e+00,5.374541e+04,6.220533e-01,9.362272e-01,9.361068e-01,1.702577e-03,1.205648e-08,3.800662e+01,4.019841e+00,3.398678e+01,4.032169e+01,1.707000e+02
7.544594e+05,8.732169e+00,5.375541e+04,6.221691e-01,9.362402e-01,9.361069e-01,1.702697e-03,1.205247e-08,3.800791e+01,4.019841e+00,3.398807e+01,4.032257e+01,1.707000e+02
7.544694e+05,8.732285e+00,5.376541e+04,6.222849e-01,9.362531e-01,9.361070e-01,1.702818e-03,1.204847e-08,3.800920e+01,4.019841e+00,3.398936e+01,4.032345e+01,1.707000e+02
7.544794e+05,8.732401e+00,5.377541e+04,6.224006e-01,9.362660e-01,9.361071e-01,1.702938e-03,1.204446e-08,3.801049e+01,4.019841e+00,3.399065e+01,4.032432e+01,1.707000e+02
7.544894e+05,8.732516e+00,5.378541e+04,6.225164e-01,9.362789e-01,9.361072e-01,1.703059e-03,1.204046e-08,3.801178e+01,4.019841e+00,3.399194e+01,4.032520e+01,1.707000e+02
7.544994e+05,8.732632e+00,5.379541e+04,6.226321e-01,9.362918e-01,9.361073e-01,1.703179e-03,1.203646e-08,3.801307e+01,4.019841e+00,3.399323e+01,4.032607e+01,1.707000e+02
7.545094e+05,8.732748e+00,5.380542e+04,6.227479e-01,9.362876e-01,9.361075e-01,1.703299e-03,1.203246e-08,3.801260e+01,4.019841e+00,3.399276e+01,4.032574e+01,1.707000e+02
7.545194e+05,8.732864e+00,5.381542e+04,6.228636e-01,9.362779e-01,9.361076e-01,1.703420e-03,1.202846e-08,3.801158e+01,4.019841e+00,3.399174e+01,4.032503e+01,1.707000e+02
7.545294e+05,8.732979e+00,5.382542e+04,6.229794e-01,9.362682e-01,9.361077e-01,1.703540e-03,1.202446e-08,3.801056e+01,4.019841e+00,3.399072e+01,4.032431e+01,1.707000e+02
7.545394e+05,8.733095e+00,5.383542e+04,6.230951e-01,9.362585e-01,9.361078e-01,1.703660e-03,1.202046e-08,3.800954e+01,4.019841e+00,3.398970e+01,4.032360e+01,1.707000e+02
7.545494e+05,8.733211e+00,5.384542e+04,6.232109e-01,9.362488e-01,9.361079e-01,1.703780e-03,1.201646e-08,3.800852e+01,4.019841e+00,3.398868e+01,4.032288e+01,1.707000e+02
7.545594e+05,8.733327e+00,5.385542e+04,6.233266e-01,9.362391e-01,9.361080e-01,1.703901e-03,1.201247e-08,3.800750e+01,4.019841e+00,3.398766e+01,4.032217e+01,1.707000e+02
7.545694e+05,8.733442e+00,5.386542e+04,6.234424e-01,9.362295e-01,9.361081e-01,1.704021e-03,1.200847e-08,3.800648e+01,4.019841e+00,3.398664e+01,4.032146e+01,1.707000e+02
7.545794e+05,8.733558e+00,5.387542e+04,6.235581e-01,9.362198e-01,9.361082e-01,1.704141e-03,1.200448e-08,3.800546e+01,4.019841e+00,3.398562e+01,4.032074e+01,1.707000e+02
7.545894e+05,8.733674e+00,5.388542e+04,6.236739e-01,9.362101e-01,9.361084e-01,1.704261e-03,1.200049e-08,3.800444e+01,4.019841e+00,3.398460e+01,4.032003e+01,1.707000e+02
7.545994e+05,8.733790e+00,5.389542e+04,6.237896e-01,9.362004e-01,9.361085e-01,1.704381e-03,1.199650e-08,3.800342e+01,4.019841e+00,3.398358e+01,4.031931e+01,1.707000e+02
7.546094e+05,8.733905e+00,5.390543e+04,6.239054e-01,9.361907e-01,9.361086e-01,1.704501e-03,1.199251e-08,3.800240e+01,4.019841e+00,3.398256e+01,4.031860e+01,1.707000e+02
7.546194e+05,8.734021e+00,5.391543e+04,6.240211e-01,9.361810e-01,9.361087e-01,1.704621e-03,1.198852e-08,3.800138e+01,4.019841e+00,3.398154e+01,4.031788e+01,1.707000e+02
7.546294e+05,8.734137e+00,5.392543e+04,6.241369e-01,9.361713e-01,9.361088e-01,1.704741e-03,1.198454e-08,3.800036e+01,4.019841e+00,3.398052e+01,4.031717e+01,1.707000e+02
7.546394e+05,8.734253e+00,5.393543e+04,6.242526e-01,9.361617e-01,9.361089e-01,1.704860e-03,1.198055e-08,3.799934e+01,4.019841e+00,3.397950e+01,4.031645e+01,1.707000e+02
7.546494e+05,8.734368e+00,5.394543e+04,6.243684e-01,9.361520e-01,9.361090e-01,1.704980e-03,1.197657e-08,3.799832e+01,4.019841e+00,3.397848e+01,4.031574e+01,1.707000e+02
7.546594e+05,8.734484e+00,5.395543e+04,6.244841e-01,9.361423e-01,9.361091e-01,1.705100e-03,1.197259e-08,3.799730e+01,4.019841e+00,3.397746e+01,4.031502e+01,1.707000e+02
7.546694e+05,8.734600e+00,5.396543e+04,6.245999e-01,9.361326e-01,9.361093e-01,1.705220e-03,1.196860e-08,3.799628e+01,4.019841e+00,3.397644e+01,4.031431e+01,1.707000e+02
7.546794e+05,8.734716e+00,5.397543e+04,6.247157e-01,9.361229e-01,9.361094e-01,1.705339e-03,1.196462e-08,3.799526e+01,4.019841e+00,3.397541e+01,4.031360e+01,1.707000e+02
7.546894e+05,8.734831e+00,5.398543e+04,6.248314e-01,9.361132e-01,9.361095e-01,1.705459e-03,1.196064e-08,3.799424e+01,4.019841e+00,3.397439e+01,4.031288e+01,1.707000e+02
7.546994e+05,8.734947e+00,5.399543e+04,6.249472e-01,9.361035e-01,9.361096e-01,1.705579e-03,1.195667e-08,3.799322e+01,4.019841e+00,3.397337e+01,4.031217e+01,1.707000e+02
7.547094e+05,8.735063e+00,5.400544e+04,6.250629e-01,9.360939e-01,9.361097e-01,1.705698e-03,1.195269e-08,3.799219e+01,4.019841e+00,3.397235e+01,4.031145e+01,1.707000e+02
7.547194e+05,8.735179e+00,5.401544e+04,6.251787e-01,9.360842e-01,9.361098e-01,1.705818e-03,1.194871e-08,3.799117e+01,4.019841e+00,3.397133e+01,4.031074e+01,1.707000e+02
7.547294e+05,8.735294e+00,5.402544e+04,6.252944e-01,9.360745e-01,9.361099e-01,1.705937e-03,1.194474e-08,3.799015e+01,4.019841e+00,3.397031e+01,4.031002e+01,1.707000e+02
7.547394e+05,8.735410e+00,5.403544e+04,6.254102e-01,9.360648e-01,9.361100e-01,1.706057e-03,1.194077e-08,3.798913e+01,4.019841e+00,3.396929e+01,4.030931e+01,1.707000e+02
7.547494e+05,8.735526e+00,5.404544e+04,6.255259e-01,9.360551e-01,9.361102e-01,1.706176e-03,1.193680e-08,3.798811e+01,4.019841e+00,3.396827e+01,4.030859e+01,1.707000e+02
7.547594e+05,8.735642e+00,5.405544e+04,6.256417e-01,9.360555e-01,9.361103e-01,1.706295e-03,1.193282e-08,3.798820e+01,4.019999e+00,3.396820e+01,4.030866e+01,1.707000e+02
7.547694e+05,8.735757e+00,5.406544e+04,6.257574e-01,9.360621e-01,9.361104e-01,1.706415e-03,1.192886e-08,3.798897e+01,4.020254e+00,3.396872e+01,4.030921e+01,1.707000e+02
7.547794e+05,8.735873e+00,5.407544e+04,6.258732e-01,9.360687e-01,9.361105e-01,1.706534e-03,1.192489e-08,3.798974e+01,4.020509e+00,3.396923e+01,4.030976e+01,1.707000e+02
7.547894e+05,8.735989e+00,5.408544e+04,6.259889e-01,9.360753e-01,9.361106e-01,1.706653e-03,1.192092e-08,3.799051e+01,4.020764e+00,3.396975e+01,4.031031e+01,1.707000e+02
7.547994e+05,8.736105e+00,5.409544e+04,6.261047e-01,9.360819e-01,9.361107e-01,1.706772e-03,1.191695e-08,3.799128e+01,4.021019e+00,3.397026e+01,4.031086e+01,1.707000e+02
7.548094e+05,8.736220e+00,5.410545e+04,6.262204e-01,9.360885e-01,9.361108e-01,1.706892e-03,1.191299e-08,3.799205e+01,4.021274e+00,3.397078e+01,4.031141e+01,1.707000e+02
7.548194e+05,8.736336e+00,5.411545e+04,6.263362e-01,9.360951e-01,9.361109e-01,1.707011e-03,1.190903e-08,3.799283e+01,4.021529e+00,3.397130e+01,4.031196e+01,1.707000e+02
7.548294e+05,8.736452e+00,5.412545e+04,6.264519e-01,9.361017e-01,9.361110e-01,1.707130e-03,1.190506e-08,3.799360e+01,4.021784e+00,3.397181e+01,4.031251e+01,1.707000e+02
7.548394e+05,8.736568e+00,5.413545e+04,6.265677e-01,9.361082e-01,9.361112e-01,1.707249e-03,1.190110e-08,3.799437e+01,4.022039e+00,3.397233e+01,4.031306e+01,1.707000e+02
7.548494e+05,8.736683e+00,5.414545e+04,6.266834e-01,9.361148e-01,9.361113e-01,1.707368e-03,1.189714e-08,3.799514e+01,4.022294e+00,3.397284e+01,4.031361e+01,1.707000e+02
7.548595e+05,8.736799e+00,5.415545e+04,6.267992e-01,9.361214e-01,9.361114e-01,1.707487e-03,1.189319e-08,3.799591e+01,4.022549e+00,3.397336e+01,4.031416e+01,1.707000e+02
7.548695e+05,8.736915e+00,5.416545e+04,6.269149e-01,9.361280e-01,9.361115e-01,1.707606e-03,1.188923e-08,3.799668e+01,4.022804e+00,3.397387e+01,4.031471e+01,1.707000e+02
7.548795e+05,8.737031e+00,5.417545e+04,6.270307e-01,9.361346e-01,9.361116e-01,1.707725e-03,1.188527e-08,3.799745e+01,4.023059e+00,3.397439e+01,4.031526e+01,1.707000e+02
7.548895e+05,8.737146e+00,5.418545e+04,6.271465e-01,9.361412e-01,9.361117e-01,1.707843e-03,1.188132e-08,3.799822e+01,4.023314e+00,3.397491e+01,4.031582e+01,1.707000e+02
7.548995e+05,8.737262e+00,5.419545e+04,6.272622e-01,9.361478e-01,9.361118e-01,1.707962e-03,1.187736e-08,3.799899e+01,4.023569e+00,3.397542e+01,4.031637e+01,1.707000e+02
7.549095e+05,8.737378e+00,5.420546e+04,6.273780e-01,9.361544e-01,9.361119e-01,1.708081e-03,1.187341e-08,3.799976e+01,4.023824e+00,3.397594e+01,4.031692e+01,1.707000e+02
7.549195e+05,8.737494e+00,5.421546e+04,6.274937e-01,9.361610e-01,9.361120e-01,1.708200e-03,1.186946e-08,3.800053e+01,4.024079e+00,3.397645e+01,4.031747e+01,1.707000e+02
7.549295e+05,8.737609e+00,5.422546e+04,6.276095e-01,9.361676e-01,9.361122e-01,1.708318e-03,1.186551e-08,3.800130e+01,4.024333e+00,3.397697e+01,4.031802e+01,1.707000e+02
7.549395e+05,8.737725e+00,5.423546e+04,6.277252e-01,9.361742e-01,9.361123e-01,1.708437e-03,1.186156e-08,3.800207e+01,4.024588e+00,3.397748e+01,4.031857e+01,1.707000e+02
7.549495e+05,8.737841e+00,5.424546e+04,6.278410e-01,9.361808e-01,9.361124e-01,1.708556e-03,1.185761e-08,3.800284e+01,4.024843e+00,3.397800e+01,4.031912e+01,1.707000e+02
7.549595e+05,8.737957e+00,5.425546e+04,6.279567e-01,9.361874e-01,9.361125e-01,1.708674e-03,1.185367e-08,3.800361e+01,4.025098e+00,3.397852e+01,4.031967e+01,1.707000e+02
