Repository: brandonlampe/CS_Data

# Repository for Crushed Salt Data
**Grant No: 456417**

This is a work in progress!

## Repository Content

### Directory Names
A uniform namining structure still in progress, but in general directories are named according to the following:
 - Names contain no spaces, a single underscore "_" will be used as a file name seperator.
 - Files are for the Crushed Salt Project (CSP); therefore, the first three charaters of each file are "CSP".
 - Folders are organized by which frame the test was performed on i.e., A2 or A3.
 - The fifth and sixth charaters of each file name will therefore be "A" followed by the frame number.

File: UNM_WP_HY_175_09/STAGE09/CREEP_FIT/175_09_STAGE09_CREEP_OUT.csv (part 25 of 34)
Analysis by Brandon Lampe, performed on: 2016/07/12 20:18:27
Experimental results below begin at: 2016/04/16 12:04:26
Duration (sec),Duration (day),Elapsed Time (sec),Elapsed Time (day),Interpolated Fractional Density,Fit to Fractional Density,Fit to Volume Strain,Fit to Volume Strain Rate (1/sec),Confining Pressure (MPa),Pore Pressure (MPa),Terzaghi Pressure (MPa),Solid Pressure (MPa),Temperature (C))
7.573297e+05,8.765390e+00,5.662570e+04,6.553900e-01,9.360876e-01,9.361378e-01,1.735688e-03,1.095179e-08,3.801382e+01,4.021817e+00,3.399200e+01,4.033466e+01,1.704000e+02
7.573397e+05,8.765506e+00,5.663570e+04,6.555058e-01,9.360752e-01,9.361379e-01,1.735798e-03,1.094812e-08,3.801305e+01,4.022071e+00,3.399098e+01,4.033430e+01,1.704000e+02
7.573497e+05,8.765622e+00,5.664570e+04,6.556215e-01,9.360628e-01,9.361380e-01,1.735907e-03,1.094445e-08,3.801229e+01,4.022325e+00,3.398996e+01,4.033395e+01,1.704000e+02
7.573597e+05,8.765737e+00,5.665570e+04,6.557373e-01,9.360505e-01,9.361381e-01,1.736017e-03,1.094079e-08,3.801152e+01,4.022579e+00,3.398894e+01,4.033359e+01,1.704000e+02
7.573697e+05,8.765853e+00,5.666570e+04,6.558530e-01,9.360381e-01,9.361382e-01,1.736126e-03,1.093712e-08,3.801075e+01,4.022833e+00,3.398792e+01,4.033323e+01,1.704000e+02
7.573797e+05,8.765969e+00,5.667570e+04,6.559688e-01,9.360257e-01,9.361383e-01,1.736236e-03,1.093346e-08,3.800998e+01,4.023087e+00,3.398689e+01,4.033288e+01,1.704000e+02
7.573897e+05,8.766085e+00,5.668571e+04,6.560845e-01,9.360133e-01,9.361384e-01,1.736345e-03,1.092980e-08,3.800921e+01,4.023341e+00,3.398587e+01,4.033252e+01,1.704000e+02
7.573997e+05,8.766200e+00,5.669571e+04,6.562003e-01,9.360009e-01,9.361385e-01,1.736454e-03,1.092614e-08,3.800845e+01,4.023596e+00,3.398485e+01,4.033216e+01,1.704000e+02
7.574097e+05,8.766316e+00,5.670571e+04,6.563161e-01,9.359885e-01,9.361386e-01,1.736563e-03,1.092248e-08,3.800768e+01,4.023850e+00,3.398383e+01,4.033180e+01,1.704000e+02
7.574197e+05,8.766432e+00,5.671571e+04,6.564318e-01,9.359761e-01,9.361387e-01,1.736673e-03,1.091882e-08,3.800691e+01,4.024104e+00,3.398281e+01,4.033145e+01,1.704000e+02
7.574297e+05,8.766548e+00,5.672571e+04,6.565476e-01,9.359637e-01,9.361388e-01,1.736782e-03,1.091517e-08,3.800614e+01,4.024358e+00,3.398178e+01,4.033109e+01,1.704000e+02
7.574397e+05,8.766663e+00,5.673571e+04,6.566633e-01,9.359513e-01,9.361389e-01,1.736891e-03,1.091151e-08,3.800537e+01,4.024612e+00,3.398076e+01,4.033073e+01,1.704000e+02
7.574497e+05,8.766779e+00,5.674571e+04,6.567791e-01,9.359389e-01,9.361390e-01,1.737000e-03,1.090785e-08,3.800461e+01,4.024866e+00,3.397974e+01,4.033037e+01,1.704000e+02
7.574597e+05,8.766895e+00,5.675571e+04,6.568948e-01,9.359265e-01,9.361391e-01,1.737109e-03,1.090420e-08,3.800384e+01,4.025120e+00,3.397872e+01,4.033002e+01,1.704000e+02
7.574697e+05,8.767011e+00,5.676571e+04,6.570106e-01,9.359142e-01,9.361392e-01,1.737218e-03,1.090055e-08,3.800307e+01,4.025374e+00,3.397770e+01,4.032966e+01,1.704000e+02
7.574797e+05,8.767126e+00,5.677571e+04,6.571263e-01,9.359018e-01,9.361393e-01,1.737327e-03,1.089690e-08,3.800230e+01,4.025628e+00,3.397667e+01,4.032930e+01,1.704000e+02
7.574897e+05,8.767242e+00,5.678572e+04,6.572421e-01,9.358894e-01,9.361394e-01,1.737436e-03,1.089325e-08,3.800153e+01,4.025882e+00,3.397565e+01,4.032895e+01,1.704000e+02
7.574997e+05,8.767358e+00,5.679572e+04,6.573578e-01,9.358770e-01,9.361395e-01,1.737545e-03,1.088960e-08,3.800077e+01,4.026136e+00,3.397463e+01,4.032859e+01,1.704000e+02
7.575097e+05,8.767474e+00,5.680572e+04,6.574736e-01,9.358767e-01,9.361396e-01,1.737654e-03,1.088595e-08,3.800074e+01,4.026207e+00,3.397453e+01,4.032856e+01,1.704029e+02
7.575197e+05,8.767589e+00,5.681572e+04,6.575893e-01,9.358811e-01,9.361397e-01,1.737763e-03,1.088230e-08,3.800099e+01,4.026207e+00,3.397479e+01,4.032867e+01,1.704069e+02
7.575297e+05,8.767705e+00,5.682572e+04,6.577051e-01,9.358855e-01,9.361398e-01,1.737872e-03,1.087866e-08,3.800125e+01,4.026207e+00,3.397504e+01,4.032877e+01,1.704109e+02
7.575397e+05,8.767821e+00,5.683572e+04,6.578208e-01,9.358899e-01,9.361399e-01,1.737980e-03,1.087501e-08,3.800150e+01,4.026207e+00,3.397530e+01,4.032887e+01,1.704149e+02
7.575497e+05,8.767937e+00,5.684572e+04,6.579366e-01,9.358942e-01,9.361400e-01,1.738089e-03,1.087137e-08,3.800176e+01,4.026207e+00,3.397555e+01,4.032898e+01,1.704188e+02
7.575597e+05,8.768052e+00,5.685572e+04,6.580523e-01,9.358986e-01,9.361401e-01,1.738198e-03,1.086773e-08,3.800202e+01,4.026207e+00,3.397581e+01,4.032908e+01,1.704228e+02
7.575697e+05,8.768168e+00,5.686572e+04,6.581681e-01,9.359030e-01,9.361402e-01,1.738307e-03,1.086409e-08,3.800227e+01,4.026207e+00,3.397607e+01,4.032918e+01,1.704268e+02
7.575797e+05,8.768284e+00,5.687572e+04,6.582838e-01,9.359074e-01,9.361403e-01,1.738415e-03,1.086045e-08,3.800253e+01,4.026207e+00,3.397632e+01,4.032929e+01,1.704308e+02
7.575897e+05,8.768400e+00,5.688573e+04,6.583996e-01,9.359118e-01,9.361404e-01,1.738524e-03,1.085681e-08,3.800278e+01,4.026207e+00,3.397658e+01,4.032939e+01,1.704348e+02
7.575997e+05,8.768515e+00,5.689573e+04,6.585153e-01,9.359162e-01,9.361405e-01,1.738632e-03,1.085317e-08,3.800304e+01,4.026207e+00,3.397683e+01,4.032949e+01,1.704388e+02
7.576097e+05,8.768631e+00,5.690573e+04,6.586311e-01,9.359205e-01,9.361406e-01,1.738741e-03,1.084953e-08,3.800330e+01,4.026207e+00,3.397709e+01,4.032960e+01,1.704428e+02
7.576197e+05,8.768747e+00,5.691573e+04,6.587469e-01,9.359249e-01,9.361407e-01,1.738849e-03,1.084590e-08,3.800355e+01,4.026207e+00,3.397735e+01,4.032970e+01,1.704468e+02
7.576297e+05,8.768863e+00,5.692573e+04,6.588626e-01,9.359293e-01,9.361408e-01,1.738958e-03,1.084226e-08,3.800381e+01,4.026207e+00,3.397760e+01,4.032981e+01,1.704508e+02
7.576397e+05,8.768978e+00,5.693573e+04,6.589784e-01,9.359337e-01,9.361409e-01,1.739066e-03,1.083863e-08,3.800406e+01,4.026207e+00,3.397786e+01,4.032991e+01,1.704548e+02
7.576497e+05,8.769094e+00,5.694573e+04,6.590941e-01,9.359381e-01,9.361410e-01,1.739175e-03,1.083500e-08,3.800432e+01,4.026207e+00,3.397811e+01,4.033001e+01,1.704588e+02
7.576597e+05,8.769210e+00,5.695573e+04,6.592099e-01,9.359425e-01,9.361411e-01,1.739283e-03,1.083137e-08,3.800458e+01,4.026207e+00,3.397837e+01,4.033012e+01,1.704628e+02
7.576697e+05,8.769326e+00,5.696573e+04,6.593256e-01,9.359468e-01,9.361412e-01,1.739391e-03,1.082774e-08,3.800483e+01,4.026207e+00,3.397863e+01,4.033022e+01,1.704667e+02
7.576797e+05,8.769441e+00,5.697573e+04,6.594414e-01,9.359512e-01,9.361413e-01,1.739499e-03,1.082411e-08,3.800509e+01,4.026207e+00,3.397888e+01,4.033032e+01,1.704707e+02
7.576897e+05,8.769557e+00,5.698574e+04,6.595571e-01,9.359556e-01,9.361414e-01,1.739608e-03,1.082048e-08,3.800534e+01,4.026207e+00,3.397914e+01,4.033043e+01,1.704747e+02
7.576997e+05,8.769673e+00,5.699574e+04,6.596729e-01,9.359600e-01,9.361416e-01,1.739716e-03,1.081685e-08,3.800560e+01,4.026207e+00,3.397939e+01,4.033053e+01,1.704787e+02
7.577097e+05,8.769789e+00,5.700574e+04,6.597886e-01,9.359644e-01,9.361417e-01,1.739824e-03,1.081323e-08,3.800586e+01,4.026207e+00,3.397965e+01,4.033063e+01,1.704827e+02
7.577197e+05,8.769904e+00,5.701574e+04,6.599044e-01,9.359688e-01,9.361418e-01,1.739932e-03,1.080960e-08,3.800611e+01,4.026207e+00,3.397991e+01,4.033074e+01,1.704867e+02
7.577297e+05,8.770020e+00,5.702574e+04,6.600201e-01,9.359731e-01,9.361419e-01,1.740040e-03,1.080598e-08,3.800637e+01,4.026207e+00,3.398016e+01,4.033084e+01,1.704907e+02
7.577397e+05,8.770136e+00,5.703574e+04,6.601359e-01,9.359775e-01,9.361420e-01,1.740148e-03,1.080236e-08,3.800662e+01,4.026207e+00,3.398042e+01,4.033094e+01,1.704947e+02
7.577497e+05,8.770252e+00,5.704574e+04,6.602516e-01,9.359819e-01,9.361421e-01,1.740256e-03,1.079874e-08,3.800688e+01,4.026207e+00,3.398067e+01,4.033105e+01,1.704987e+02
7.577597e+05,8.770367e+00,5.705574e+04,6.603674e-01,9.359822e-01,9.361422e-01,1.740364e-03,1.079512e-08,3.800662e+01,4.026207e+00,3.398041e+01,4.033076e+01,1.705000e+02
7.577697e+05,8.770483e+00,5.706574e+04,6.604831e-01,9.359805e-01,9.361423e-01,1.740472e-03,1.079150e-08,3.800611e+01,4.026207e+00,3.397990e+01,4.033027e+01,1.705000e+02
7.577797e+05,8.770599e+00,5.707574e+04,6.605989e-01,9.359788e-01,9.361424e-01,1.740580e-03,1.078788e-08,3.800559e+01,4.026207e+00,3.397938e+01,4.032979e+01,1.705000e+02
7.577897e+05,8.770715e+00,5.708575e+04,6.607146e-01,9.359771e-01,9.361425e-01,1.740688e-03,1.078427e-08,3.800507e+01,4.026207e+00,3.397887e+01,4.032930e+01,1.705000e+02
7.577997e+05,8.770830e+00,5.709575e+04,6.608304e-01,9.359755e-01,9.361426e-01,1.740796e-03,1.078065e-08,3.800456e+01,4.026207e+00,3.397835e+01,4.032882e+01,1.705000e+02
7.578097e+05,8.770946e+00,5.710575e+04,6.609461e-01,9.359738e-01,9.361427e-01,1.740904e-03,1.077704e-08,3.800404e+01,4.026207e+00,3.397784e+01,4.032833e+01,1.705000e+02
7.578197e+05,8.771062e+00,5.711575e+04,6.610619e-01,9.359721e-01,9.361428e-01,1.741011e-03,1.077342e-08,3.800353e+01,4.026207e+00,3.397732e+01,4.032785e+01,1.705000e+02
7.578297e+05,8.771178e+00,5.712575e+04,6.611777e-01,9.359704e-01,9.361429e-01,1.741119e-03,1.076981e-08,3.800301e+01,4.026207e+00,3.397680e+01,4.032736e+01,1.705000e+02
7.578398e+05,8.771293e+00,5.713575e+04,6.612934e-01,9.359687e-01,9.361430e-01,1.741227e-03,1.076620e-08,3.800250e+01,4.026207e+00,3.397629e+01,4.032688e+01,1.705000e+02
7.578498e+05,8.771409e+00,5.714575e+04,6.614092e-01,9.359670e-01,9.361431e-01,1.741335e-03,1.076259e-08,3.800198e+01,4.026207e+00,3.397577e+01,4.032639e+01,1.705000e+02
7.578598e+05,8.771525e+00,5.715575e+04,6.615249e-01,9.359653e-01,9.361432e-01,1.741442e-03,1.075898e-08,3.800147e+01,4.026207e+00,3.397526e+01,4.032591e+01,1.705000e+02
7.578698e+05,8.771641e+00,5.716575e+04,6.616407e-01,9.359636e-01,9.361433e-01,1.741550e-03,1.075538e-08,3.800095e+01,4.026207e+00,3.397474e+01,4.032542e+01,1.705000e+02
7.578798e+05,8.771756e+00,5.717575e+04,6.617564e-01,9.359619e-01,9.361434e-01,1.741657e-03,1.075177e-08,3.800043e+01,4.026207e+00,3.397423e+01,4.032494e+01,1.705000e+02
7.578898e+05,8.771872e+00,5.718576e+04,6.618722e-01,9.359602e-01,9.361435e-01,1.741765e-03,1.074817e-08,3.799992e+01,4.026207e+00,3.397371e+01,4.032445e+01,1.705000e+02
7.578998e+05,8.771988e+00,5.719576e+04,6.619879e-01,9.359585e-01,9.361436e-01,1.741872e-03,1.074456e-08,3.799940e+01,4.026207e+00,3.397320e+01,4.032397e+01,1.705000e+02
7.579098e+05,8.772104e+00,5.720576e+04,6.621037e-01,9.359568e-01,9.361437e-01,1.741980e-03,1.074096e-08,3.799889e+01,4.026207e+00,3.397268e+01,4.032348e+01,1.705000e+02
7.579198e+05,8.772219e+00,5.721576e+04,6.622194e-01,9.359551e-01,9.361438e-01,1.742087e-03,1.073736e-08,3.799837e+01,4.026207e+00,3.397216e+01,4.032299e+01,1.705000e+02
7.579298e+05,8.772335e+00,5.722576e+04,6.623352e-01,9.359534e-01,9.361439e-01,1.742194e-03,1.073376e-08,3.799786e+01,4.026207e+00,3.397165e+01,4.032251e+01,1.705000e+02
7.579398e+05,8.772451e+00,5.723576e+04,6.624509e-01,9.359517e-01,9.361440e-01,1.742302e-03,1.073016e-08,3.799734e+01,4.026207e+00,3.397113e+01,4.032202e+01,1.705000e+02
7.579498e+05,8.772567e+00,5.724576e+04,6.625667e-01,9.359501e-01,9.361441e-01,1.742409e-03,1.072656e-08,3.799683e+01,4.026207e+00,3.397062e+01,4.032154e+01,1.705000e+02
7.579598e+05,8.772682e+00,5.725576e+04,6.626824e-01,9.359484e-01,9.361442e-01,1.742516e-03,1.072296e-08,3.799631e+01,4.026207e+00,3.397010e+01,4.032105e+01,1.705000e+02
7.579698e+05,8.772798e+00,5.726576e+04,6.627982e-01,9.359467e-01,9.361443e-01,1.742624e-03,1.071936e-08,3.799579e+01,4.026207e+00,3.396959e+01,4.032057e+01,1.705000e+02
7.579798e+05,8.772914e+00,5.727576e+04,6.629139e-01,9.359450e-01,9.361444e-01,1.742731e-03,1.071577e-08,3.799528e+01,4.026207e+00,3.396907e+01,4.032008e+01,1.705000e+02
7.579898e+05,8.773030e+00,5.728577e+04,6.630297e-01,9.359433e-01,9.361445e-01,1.742838e-03,1.071218e-08,3.799476e+01,4.026207e+00,3.396856e+01,4.031960e+01,1.705000e+02
7.579998e+05,8.773145e+00,5.729577e+04,6.631454e-01,9.359416e-01,9.361446e-01,1.742945e-03,1.070858e-08,3.799425e+01,4.026207e+00,3.396804e+01,4.031911e+01,1.705000e+02
7.580098e+05,8.773261e+00,5.730577e+04,6.632612e-01,9.359381e-01,9.361447e-01,1.743052e-03,1.070499e-08,3.799394e+01,4.026207e+00,3.396773e+01,4.031892e+01,1.705000e+02
7.580198e+05,8.773377e+00,5.731577e+04,6.633770e-01,9.359341e-01,9.361448e-01,1.743159e-03,1.070140e-08,3.799368e+01,4.026207e+00,3.396747e+01,4.031880e+01,1.705000e+02
7.580298e+05,8.773493e+00,5.732577e+04,6.634927e-01,9.359301e-01,9.361449e-01,1.743266e-03,1.069781e-08,3.799343e+01,4.026207e+00,3.396722e+01,4.031868e+01,1.705000e+02
7.580398e+05,8.773608e+00,5.733577e+04,6.636085e-01,9.359261e-01,9.361450e-01,1.743373e-03,1.069422e-08,3.799317e+01,4.026207e+00,3.396696e+01,4.031856e+01,1.705000e+02
7.580498e+05,8.773724e+00,5.734577e+04,6.637242e-01,9.359221e-01,9.361451e-01,1.743480e-03,1.069064e-08,3.799292e+01,4.026207e+00,3.396671e+01,4.031845e+01,1.705000e+02
7.580598e+05,8.773840e+00,5.735577e+04,6.638400e-01,9.359181e-01,9.361452e-01,1.743587e-03,1.068705e-08,3.799266e+01,4.026207e+00,3.396645e+01,4.031833e+01,1.705000e+02
7.580698e+05,8.773956e+00,5.736577e+04,6.639557e-01,9.359141e-01,9.361453e-01,1.743694e-03,1.068347e-08,3.799241e+01,4.026207e+00,3.396620e+01,4.031821e+01,1.705000e+02
7.580798e+05,8.774071e+00,5.737577e+04,6.640715e-01,9.359101e-01,9.361454e-01,1.743801e-03,1.067988e-08,3.799215e+01,4.026207e+00,3.396594e+01,4.031809e+01,1.705000e+02
7.580898e+05,8.774187e+00,5.738578e+04,6.641872e-01,9.359061e-01,9.361455e-01,1.743907e-03,1.067630e-08,3.799190e+01,4.026207e+00,3.396569e+01,4.031798e+01,1.705000e+02
7.580998e+05,8.774303e+00,5.739578e+04,6.643030e-01,9.359021e-01,9.361456e-01,1.744014e-03,1.067272e-08,3.799164e+01,4.026207e+00,3.396543e+01,4.031786e+01,1.705000e+02
7.581098e+05,8.774419e+00,5.740578e+04,6.644187e-01,9.358981e-01,9.361457e-01,1.744121e-03,1.066914e-08,3.799139e+01,4.026207e+00,3.396518e+01,4.031774e+01,1.705000e+02
7.581198e+05,8.774534e+00,5.741578e+04,6.645345e-01,9.358941e-01,9.361458e-01,1.744228e-03,1.066556e-08,3.799113e+01,4.026207e+00,3.396492e+01,4.031762e+01,1.705000e+02
7.581298e+05,8.774650e+00,5.742578e+04,6.646502e-01,9.358901e-01,9.361459e-01,1.744334e-03,1.066198e-08,3.799088e+01,4.026207e+00,3.396467e+01,4.031751e+01,1.705000e+02
7.581398e+05,8.774766e+00,5.743578e+04,6.647660e-01,9.358861e-01,9.361460e-01,1.744441e-03,1.065840e-08,3.799062e+01,4.026207e+00,3.396441e+01,4.031739e+01,1.705000e+02
7.581498e+05,8.774882e+00,5.744578e+04,6.648817e-01,9.358821e-01,9.361461e-01,1.744547e-03,1.065483e-08,3.799037e+01,4.026207e+00,3.396416e+01,4.031727e+01,1.705000e+02
7.581598e+05,8.774997e+00,5.745578e+04,6.649975e-01,9.358781e-01,9.361462e-01,1.744654e-03,1.065125e-08,3.799011e+01,4.026207e+00,3.396390e+01,4.031715e+01,1.705000e+02
7.581698e+05,8.775113e+00,5.746578e+04,6.651132e-01,9.358741e-01,9.361463e-01,1.744760e-03,1.064768e-08,3.798985e+01,4.026207e+00,3.396365e+01,4.031704e+01,1.705000e+02
7.581798e+05,8.775229e+00,5.747578e+04,6.652290e-01,9.358702e-01,9.361464e-01,1.744867e-03,1.064410e-08,3.798960e+01,4.026207e+00,3.396339e+01,4.031692e+01,1.705000e+02
7.581898e+05,8.775345e+00,5.748579e+04,6.653447e-01,9.358662e-01,9.361465e-01,1.744973e-03,1.064053e-08,3.798934e+01,4.026207e+00,3.396314e+01,4.031680e+01,1.705000e+02
7.581998e+05,8.775460e+00,5.749579e+04,6.654605e-01,9.358622e-01,9.361466e-01,1.745080e-03,1.063696e-08,3.798909e+01,4.026207e+00,3.396288e+01,4.031668e+01,1.705000e+02
7.582098e+05,8.775576e+00,5.750579e+04,6.655762e-01,9.358582e-01,9.361467e-01,1.745186e-03,1.063339e-08,3.798883e+01,4.026207e+00,3.396263e+01,4.031656e+01,1.705000e+02
7.582198e+05,8.775692e+00,5.751579e+04,6.656920e-01,9.358542e-01,9.361468e-01,1.745292e-03,1.062982e-08,3.798858e+01,4.026207e+00,3.396237e+01,4.031645e+01,1.705000e+02
7.582298e+05,8.775808e+00,5.752579e+04,6.658078e-01,9.358502e-01,9.361469e-01,1.745399e-03,1.062626e-08,3.798832e+01,4.026207e+00,3.396212e+01,4.031633e+01,1.705000e+02
7.582398e+05,8.775924e+00,5.753579e+04,6.659235e-01,9.358462e-01,9.361470e-01,1.745505e-03,1.062269e-08,3.798807e+01,4.026207e+00,3.396186e+01,4.031621e+01,1.705000e+02
7.582498e+05,8.776039e+00,5.754579e+04,6.660393e-01,9.358422e-01,9.361471e-01,1.745611e-03,1.061913e-08,3.798781e+01,4.026207e+00,3.396161e+01,4.031609e+01,1.705000e+02
7.582598e+05,8.776155e+00,5.755579e+04,6.661550e-01,9.358480e-01,9.361472e-01,1.745717e-03,1.061556e-08,3.798823e+01,4.026207e+00,3.396202e+01,4.031631e+01,1.705000e+02
7.582698e+05,8.776271e+00,5.756579e+04,6.662708e-01,9.358591e-01,9.361473e-01,1.745824e-03,1.061200e-08,3.798900e+01,4.026207e+00,3.396279e+01,4.031671e+01,1.705000e+02
7.582798e+05,8.776387e+00,5.757579e+04,6.663865e-01,9.358702e-01,9.361474e-01,1.745930e-03,1.060844e-08,3.798977e+01,4.026207e+00,3.396357e+01,4.031710e+01,1.705000e+02
7.582898e+05,8.776502e+00,5.758580e+04,6.665023e-01,9.358813e-01,9.361475e-01,1.746036e-03,1.060488e-08,3.799055e+01,4.026207e+00,3.396434e+01,4.031750e+01,1.705000e+02
7.582998e+05,8.776618e+00,5.759580e+04,6.666180e-01,9.358924e-01,9.361476e-01,1.746142e-03,1.060132e-08,3.799132e+01,4.026207e+00,3.396511e+01,4.031789e+01,1.705000e+02
7.583098e+05,8.776734e+00,5.760580e+04,6.667338e-01,9.359035e-01,9.361477e-01,1.746248e-03,1.059776e-08,3.799209e+01,4.026207e+00,3.396589e+01,4.031829e+01,1.705000e+02
7.583198e+05,8.776850e+00,5.761580e+04,6.668495e-01,9.359146e-01,9.361478e-01,1.746354e-03,1.059420e-08,3.799287e+01,4.026207e+00,3.396666e+01,4.031868e+01,1.705000e+02
7.583298e+05,8.776965e+00,5.762580e+04,6.669653e-01,9.359257e-01,9.361479e-01,1.746460e-03,1.059065e-08,3.799364e+01,4.026207e+00,3.396743e+01,4.031908e+01,1.705000e+02
7.583398e+05,8.777081e+00,5.763580e+04,6.670810e-01,9.359368e-01,9.361480e-01,1.746566e-03,1.058709e-08,3.799441e+01,4.026207e+00,3.396821e+01,4.031948e+01,1.705000e+02
7.583498e+05,8.777197e+00,5.764580e+04,6.671968e-01,9.359479e-01,9.361481e-01,1.746671e-03,1.058354e-08,3.799519e+01,4.026207e+00,3.396898e+01,4.031987e+01,1.705000e+02
7.583598e+05,8.777313e+00,5.765580e+04,6.673125e-01,9.359590e-01,9.361482e-01,1.746777e-03,1.057999e-08,3.799596e+01,4.026207e+00,3.396975e+01,4.032027e+01,1.705000e+02
7.583698e+05,8.777428e+00,5.766580e+04,6.674283e-01,9.359701e-01,9.361483e-01,1.746883e-03,1.057643e-08,3.799673e+01,4.026207e+00,3.397053e+01,4.032066e+01,1.705000e+02
7.583798e+05,8.777544e+00,5.767580e+04,6.675440e-01,9.359812e-01,9.361484e-01,1.746989e-03,1.057288e-08,3.799751e+01,4.026207e+00,3.397130e+01,4.032106e+01,1.705000e+02
7.583898e+05,8.777660e+00,5.768581e+04,6.676598e-01,9.359923e-01,9.361485e-01,1.747095e-03,1.056933e-08,3.799828e+01,4.026207e+00,3.397207e+01,4.032145e+01,1.705000e+02
7.583998e+05,8.777776e+00,5.769581e+04,6.677755e-01,9.360034e-01,9.361486e-01,1.747200e-03,1.056579e-08,3.799905e+01,4.026207e+00,3.397285e+01,4.032185e+01,1.705000e+02
7.584098e+05,8.777891e+00,5.770581e+04,6.678913e-01,9.360145e-01,9.361487e-01,1.747306e-03,1.056224e-08,3.799983e+01,4.026207e+00,3.397362e+01,4.032225e+01,1.705000e+02
7.584198e+05,8.778007e+00,5.771581e+04,6.680070e-01,9.360256e-01,9.361488e-01,1.747412e-03,1.055869e-08,3.800060e+01,4.026207e+00,3.397439e+01,4.032264e+01,1.705000e+02
7.584298e+05,8.778123e+00,5.772581e+04,6.681228e-01,9.360367e-01,9.361489e-01,1.747517e-03,1.055515e-08,3.800137e+01,4.026207e+00,3.397517e+01,4.032304e+01,1.705000e+02
7.584398e+05,8.778239e+00,5.773581e+04,6.682386e-01,9.360478e-01,9.361490e-01,1.747623e-03,1.055160e-08,3.800215e+01,4.026207e+00,3.397594e+01,4.032343e+01,1.705000e+02
7.584498e+05,8.778354e+00,5.774581e+04,6.683543e-01,9.360589e-01,9.361491e-01,1.747728e-03,1.054806e-08,3.800292e+01,4.026207e+00,3.397671e+01,4.032383e+01,1.705000e+02
7.584598e+05,8.778470e+00,5.775581e+04,6.684701e-01,9.360700e-01,9.361491e-01,1.747834e-03,1.054452e-08,3.800369e+01,4.026207e+00,3.397749e+01,4.032422e+01,1.705000e+02
7.584698e+05,8.778586e+00,5.776581e+04,6.685858e-01,9.360811e-01,9.361492e-01,1.747939e-03,1.054098e-08,3.800447e+01,4.026207e+00,3.397826e+01,4.032462e+01,1.705000e+02
7.584798e+05,8.778702e+00,5.777581e+04,6.687016e-01,9.360922e-01,9.361493e-01,1.748044e-03,1.053744e-08,3.800524e+01,4.026207e+00,3.397903e+01,4.032502e+01,1.705000e+02
7.584898e+05,8.778817e+00,5.778582e+04,6.688173e-01,9.361033e-01,9.361494e-01,1.748150e-03,1.053390e-08,3.800601e+01,4.026207e+00,3.397981e+01,4.032541e+01,1.705000e+02
7.584998e+05,8.778933e+00,5.779582e+04,6.689331e-01,9.361144e-01,9.361495e-01,1.748255e-03,1.053036e-08,3.800679e+01,4.026207e+00,3.398058e+01,4.032581e+01,1.705000e+02
7.585098e+05,8.779049e+00,5.780582e+04,6.690488e-01,9.361139e-01,9.361496e-01,1.748360e-03,1.052683e-08,3.800657e+01,4.026207e+00,3.398037e+01,4.032560e+01,1.705000e+02
7.585198e+05,8.779165e+00,5.781582e+04,6.691646e-01,9.361100e-01,9.361497e-01,1.748466e-03,1.052329e-08,3.800606e+01,4.026207e+00,3.397985e+01,4.032520e+01,1.705000e+02
7.585298e+05,8.779280e+00,5.782582e+04,6.692803e-01,9.361060e-01,9.361498e-01,1.748571e-03,1.051976e-08,3.800555e+01,4.026207e+00,3.397934e+01,4.032481e+01,1.705000e+02
7.585398e+05,8.779396e+00,5.783582e+04,6.693961e-01,9.361021e-01,9.361499e-01,1.748676e-03,1.051623e-08,3.800504e+01,4.026207e+00,3.397883e+01,4.032442e+01,1.705000e+02
7.585498e+05,8.779512e+00,5.784582e+04,6.695118e-01,9.360981e-01,9.361500e-01,1.748781e-03,1.051269e-08,3.800452e+01,4.026207e+00,3.397832e+01,4.032402e+01,1.705000e+02
7.585598e+05,8.779628e+00,5.785582e+04,6.696276e-01,9.360942e-01,9.361501e-01,1.748886e-03,1.050916e-08,3.800401e+01,4.026207e+00,3.397781e+01,4.032363e+01,1.705000e+02
7.585698e+05,8.779743e+00,5.786582e+04,6.697433e-01,9.360902e-01,9.361502e-01,1.748992e-03,1.050563e-08,3.800350e+01,4.026207e+00,3.397729e+01,4.032324e+01,1.705000e+02
7.585798e+05,8.779859e+00,5.787582e+04,6.698591e-01,9.360863e-01,9.361503e-01,1.749097e-03,1.050211e-08,3.800299e+01,4.026207e+00,3.397678e+01,4.032284e+01,1.705000e+02
7.585898e+05,8.779975e+00,5.788583e+04,6.699748e-01,9.360823e-01,9.361504e-01,1.749202e-03,1.049858e-08,3.800248e+01,4.026207e+00,3.397627e+01,4.032245e+01,1.705000e+02
7.585998e+05,8.780091e+00,5.789583e+04,6.700906e-01,9.360784e-01,9.361505e-01,1.749307e-03,1.049505e-08,3.800196e+01,4.026207e+00,3.397576e+01,4.032205e+01,1.705000e+02
7.586098e+05,8.780206e+00,5.790583e+04,6.702063e-01,9.360744e-01,9.361506e-01,1.749411e-03,1.049153e-08,3.800145e+01,4.026207e+00,3.397525e+01,4.032166e+01,1.705000e+02
7.586198e+05,8.780322e+00,5.791583e+04,6.703221e-01,9.360705e-01,9.361507e-01,1.749516e-03,1.048800e-08,3.800094e+01,4.026207e+00,3.397473e+01,4.032127e+01,1.705000e+02
7.586298e+05,8.780438e+00,5.792583e+04,6.704378e-01,9.360665e-01,9.361508e-01,1.749621e-03,1.048448e-08,3.800043e+01,4.026207e+00,3.397422e+01,4.032087e+01,1.705000e+02
7.586398e+05,8.780554e+00,5.793583e+04,6.705536e-01,9.360625e-01,9.361509e-01,1.749726e-03,1.048096e-08,3.799992e+01,4.026207e+00,3.397371e+01,4.032048e+01,1.705000e+02
7.586498e+05,8.780669e+00,5.794583e+04,6.706694e-01,9.360586e-01,9.361510e-01,1.749831e-03,1.047744e-08,3.799940e+01,4.026207e+00,3.397320e+01,4.032009e+01,1.705000e+02
7.586598e+05,8.780785e+00,5.795583e+04,6.707851e-01,9.360546e-01,9.361511e-01,1.749936e-03,1.047392e-08,3.799889e+01,4.026207e+00,3.397269e+01,4.031969e+01,1.705000e+02
7.586698e+05,8.780901e+00,5.796583e+04,6.709009e-01,9.360507e-01,9.361512e-01,1.750040e-03,1.047040e-08,3.799838e+01,4.026207e+00,3.397217e+01,4.031930e+01,1.705000e+02
7.586798e+05,8.781017e+00,5.797583e+04,6.710166e-01,9.360467e-01,9.361513e-01,1.750145e-03,1.046688e-08,3.799787e+01,4.026207e+00,3.397166e+01,4.031891e+01,1.705000e+02
7.586898e+05,8.781132e+00,5.798584e+04,6.711324e-01,9.360428e-01,9.361514e-01,1.750250e-03,1.046337e-08,3.799736e+01,4.026207e+00,3.397115e+01,4.031851e+01,1.705000e+02
7.586998e+05,8.781248e+00,5.799584e+04,6.712481e-01,9.360388e-01,9.361515e-01,1.750354e-03,1.045985e-08,3.799684e+01,4.026207e+00,3.397064e+01,4.031812e+01,1.705000e+02
7.587098e+05,8.781364e+00,5.800584e+04,6.713639e-01,9.360349e-01,9.361516e-01,1.750459e-03,1.045634e-08,3.799633e+01,4.026207e+00,3.397013e+01,4.031772e+01,1.705000e+02
7.587198e+05,8.781480e+00,5.801584e+04,6.714796e-01,9.360309e-01,9.361517e-01,1.750564e-03,1.045282e-08,3.799582e+01,4.026207e+00,3.396961e+01,4.031733e+01,1.705000e+02
7.587298e+05,8.781595e+00,5.802584e+04,6.715954e-01,9.360270e-01,9.361518e-01,1.750668e-03,1.044931e-08,3.799531e+01,4.026207e+00,3.396910e+01,4.031694e+01,1.705000e+02
7.587398e+05,8.781711e+00,5.803584e+04,6.717111e-01,9.360230e-01,9.361519e-01,1.750773e-03,1.044580e-08,3.799480e+01,4.026207e+00,3.396859e+01,4.031654e+01,1.705000e+02
7.587498e+05,8.781827e+00,5.804584e+04,6.718269e-01,9.360191e-01,9.361520e-01,1.750877e-03,1.044229e-08,3.799428e+01,4.026207e+00,3.396808e+01,4.031615e+01,1.705000e+02
7.587598e+05,8.781943e+00,5.805584e+04,6.719426e-01,9.360169e-01,9.361521e-01,1.750981e-03,1.043878e-08,3.799469e+01,4.026207e+00,3.396848e+01,4.031666e+01,1.704971e+02
7.587698e+05,8.782058e+00,5.806584e+04,6.720584e-01,9.360155e-01,9.361522e-01,1.751086e-03,1.043528e-08,3.799546e+01,4.026207e+00,3.396926e+01,4.031754e+01,1.704931e+02
7.587798e+05,8.782174e+00,5.807584e+04,6.721741e-01,9.360142e-01,9.361523e-01,1.751190e-03,1.043177e-08,3.799624e+01,4.026207e+00,3.397003e+01,4.031842e+01,1.704891e+02
7.587898e+05,8.782290e+00,5.808585e+04,6.722899e-01,9.360128e-01,9.361524e-01,1.751294e-03,1.042826e-08,3.799701e+01,4.026207e+00,3.397080e+01,4.031930e+01,1.704851e+02
7.587998e+05,8.782406e+00,5.809585e+04,6.724056e-01,9.360114e-01,9.361525e-01,1.751399e-03,1.042476e-08,3.799778e+01,4.026207e+00,3.397158e+01,4.032018e+01,1.704811e+02
7.588098e+05,8.782521e+00,5.810585e+04,6.725214e-01,9.360100e-01,9.361526e-01,1.751503e-03,1.042126e-08,3.799856e+01,4.026207e+00,3.397235e+01,4.032106e+01,1.704770e+02
7.588198e+05,8.782637e+00,5.811585e+04,6.726371e-01,9.360086e-01,9.361527e-01,1.751607e-03,1.041775e-08,3.799933e+01,4.026207e+00,3.397312e+01,4.032195e+01,1.704730e+02
7.588299e+05,8.782753e+00,5.812585e+04,6.727529e-01,9.360072e-01,9.361528e-01,1.751711e-03,1.041425e-08,3.800010e+01,4.026207e+00,3.397390e+01,4.032283e+01,1.704690e+02
7.588399e+05,8.782869e+00,5.813585e+04,6.728686e-01,9.360058e-01,9.361529e-01,1.751815e-03,1.041075e-08,3.800088e+01,4.026207e+00,3.397467e+01,4.032371e+01,1.704650e+02
7.588499e+05,8.782984e+00,5.814585e+04,6.729844e-01,9.360044e-01,9.361530e-01,1.751920e-03,1.040726e-08,3.800165e+01,4.026207e+00,3.397544e+01,4.032459e+01,1.704610e+02
7.588599e+05,8.783100e+00,5.815585e+04,6.731002e-01,9.360030e-01,9.361531e-01,1.752024e-03,1.040376e-08,3.800242e+01,4.026207e+00,3.397622e+01,4.032547e+01,1.704569e+02
7.588699e+05,8.783216e+00,5.816585e+04,6.732159e-01,9.360017e-01,9.361532e-01,1.752128e-03,1.040026e-08,3.800320e+01,4.026207e+00,3.397699e+01,4.032635e+01,1.704529e+02
7.588799e+05,8.783332e+00,5.817586e+04,6.733317e-01,9.360003e-01,9.361533e-01,1.752232e-03,1.039677e-08,3.800397e+01,4.026207e+00,3.397776e+01,4.032723e+01,1.704489e+02
7.588899e+05,8.783447e+00,5.818586e+04,6.734474e-01,9.359989e-01,9.361534e-01,1.752336e-03,1.039327e-08,3.800474e+01,4.026207e+00,3.397854e+01,4.032811e+01,1.704449e+02
7.588999e+05,8.783563e+00,5.819586e+04,6.735632e-01,9.359975e-01,9.361535e-01,1.752440e-03,1.038978e-08,3.800552e+01,4.026207e+00,3.397931e+01,4.032899e+01,1.704409e+02
7.589099e+05,8.783679e+00,5.820586e+04,6.736789e-01,9.359961e-01,9.361536e-01,1.752543e-03,1.038629e-08,3.800629e+01,4.026207e+00,3.398008e+01,4.032987e+01,1.704368e+02
7.589199e+05,8.783795e+00,5.821586e+04,6.737947e-01,9.359947e-01,9.361537e-01,1.752647e-03,1.038279e-08,3.800706e+01,4.026207e+00,3.398086e+01,4.033075e+01,1.704328e+02
7.589299e+05,8.783910e+00,5.822586e+04,6.739104e-01,9.359933e-01,9.361538e-01,1.752751e-03,1.037930e-08,3.800784e+01,4.026207e+00,3.398163e+01,4.033163e+01,1.704288e+02
7.589399e+05,8.784026e+00,5.823586e+04,6.740262e-01,9.359919e-01,9.361539e-01,1.752855e-03,1.037582e-08,3.800861e+01,4.026207e+00,3.398240e+01,4.033251e+01,1.704248e+02
7.589499e+05,8.784142e+00,5.824586e+04,6.741419e-01,9.359905e-01,9.361539e-01,1.752959e-03,1.037233e-08,3.800938e+01,4.026207e+00,3.398318e+01,4.033339e+01,1.704208e+02
7.589599e+05,8.784258e+00,5.825586e+04,6.742577e-01,9.359891e-01,9.361540e-01,1.753062e-03,1.036884e-08,3.801016e+01,4.026207e+00,3.398395e+01,4.033427e+01,1.704167e+02
7.589699e+05,8.784373e+00,5.826586e+04,6.743734e-01,9.359878e-01,9.361541e-01,1.753166e-03,1.036536e-08,3.801093e+01,4.026207e+00,3.398472e+01,4.033515e+01,1.704127e+02
7.589799e+05,8.784489e+00,5.827587e+04,6.744892e-01,9.359864e-01,9.361542e-01,1.753270e-03,1.036187e-08,3.801170e+01,4.026207e+00,3.398550e+01,4.033603e+01,1.704087e+02
7.589899e+05,8.784605e+00,5.828587e+04,6.746049e-01,9.359850e-01,9.361543e-01,1.753373e-03,1.035839e-08,3.801248e+01,4.026207e+00,3.398627e+01,4.033691e+01,1.704047e+02
7.589999e+05,8.784721e+00,5.829587e+04,6.747207e-01,9.359836e-01,9.361544e-01,1.753477e-03,1.035491e-08,3.801325e+01,4.026207e+00,3.398704e+01,4.033779e+01,1.704007e+02
7.590099e+05,8.784836e+00,5.830587e+04,6.748364e-01,9.359834e-01,9.361545e-01,1.753580e-03,1.035142e-08,3.801317e+01,4.026207e+00,3.398696e+01,4.033771e+01,1.704033e+02
7.590199e+05,8.784952e+00,5.831587e+04,6.749522e-01,9.359834e-01,9.361546e-01,1.753684e-03,1.034794e-08,3.801291e+01,4.026207e+00,3.398670e+01,4.033743e+01,1.704073e+02
7.590299e+05,8.785068e+00,5.832587e+04,6.750679e-01,9.359834e-01,9.361547e-01,1.753787e-03,1.034446e-08,3.801266e+01,4.026207e+00,3.398645e+01,4.033716e+01,1.704113e+02
7.590399e+05,8.785184e+00,5.833587e+04,6.751837e-01,9.359834e-01,9.361548e-01,1.753891e-03,1.034099e-08,3.801240e+01,4.026207e+00,3.398619e+01,4.033689e+01,1.704152e+02
7.590499e+05,8.785299e+00,5.834587e+04,6.752994e-01,9.359834e-01,9.361549e-01,1.753994e-03,1.033751e-08,3.801215e+01,4.026207e+00,3.398594e+01,4.033662e+01,1.704192e+02
7.590599e+05,8.785415e+00,5.835587e+04,6.754152e-01,9.359834e-01,9.361550e-01,1.754098e-03,1.033403e-08,3.801189e+01,4.026207e+00,3.398568e+01,4.033634e+01,1.704232e+02
7.590699e+05,8.785531e+00,5.836587e+04,6.755310e-01,9.359834e-01,9.361551e-01,1.754201e-03,1.033056e-08,3.801164e+01,4.026207e+00,3.398543e+01,4.033607e+01,1.704272e+02
7.590799e+05,8.785647e+00,5.837588e+04,6.756467e-01,9.359834e-01,9.361552e-01,1.754304e-03,1.032709e-08,3.801138e+01,4.026207e+00,3.398517e+01,4.033580e+01,1.704312e+02
7.590899e+05,8.785762e+00,5.838588e+04,6.757625e-01,9.359834e-01,9.361553e-01,1.754408e-03,1.032361e-08,3.801113e+01,4.026207e+00,3.398492e+01,4.033553e+01,1.704351e+02
7.590999e+05,8.785878e+00,5.839588e+04,6.758782e-01,9.359834e-01,9.361554e-01,1.754511e-03,1.032014e-08,3.801087e+01,4.026207e+00,3.398466e+01,4.033525e+01,1.704391e+02
7.591099e+05,8.785994e+00,5.840588e+04,6.759940e-01,9.359834e-01,9.361555e-01,1.754614e-03,1.031667e-08,3.801062e+01,4.026207e+00,3.398441e+01,4.033498e+01,1.704431e+02
7.591199e+05,8.786110e+00,5.841588e+04,6.761097e-01,9.359834e-01,9.361556e-01,1.754717e-03,1.031320e-08,3.801036e+01,4.026207e+00,3.398415e+01,4.033471e+01,1.704471e+02
7.591299e+05,8.786225e+00,5.842588e+04,6.762255e-01,9.359834e-01,9.361557e-01,1.754820e-03,1.030973e-08,3.801011e+01,4.026207e+00,3.398390e+01,4.033444e+01,1.704510e+02
7.591399e+05,8.786341e+00,5.843588e+04,6.763412e-01,9.359834e-01,9.361558e-01,1.754923e-03,1.030627e-08,3.800985e+01,4.026207e+00,3.398364e+01,4.033416e+01,1.704550e+02
7.591499e+05,8.786457e+00,5.844588e+04,6.764570e-01,9.359834e-01,9.361559e-01,1.755026e-03,1.030280e-08,3.800960e+01,4.026207e+00,3.398339e+01,4.033389e+01,1.704590e+02
7.591599e+05,8.786573e+00,5.845588e+04,6.765727e-01,9.359834e-01,9.361560e-01,1.755129e-03,1.029934e-08,3.800934e+01,4.026207e+00,3.398313e+01,4.033362e+01,1.704630e+02
7.591699e+05,8.786688e+00,5.846588e+04,6.766885e-01,9.359834e-01,9.361561e-01,1.755232e-03,1.029587e-08,3.800908e+01,4.026207e+00,3.398288e+01,4.033335e+01,1.704670e+02
7.591799e+05,8.786804e+00,5.847589e+04,6.768042e-01,9.359834e-01,9.361562e-01,1.755335e-03,1.029241e-08,3.800883e+01,4.026207e+00,3.398262e+01,4.033307e+01,1.704709e+02
7.591899e+05,8.786920e+00,5.848589e+04,6.769200e-01,9.359834e-01,9.361563e-01,1.755438e-03,1.028895e-08,3.800857e+01,4.026207e+00,3.398237e+01,4.033280e+01,1.704749e+02
7.591999e+05,8.787036e+00,5.849589e+04,6.770357e-01,9.359834e-01,9.361564e-01,1.755541e-03,1.028549e-08,3.800832e+01,4.026207e+00,3.398211e+01,4.033253e+01,1.704789e+02
7.592099e+05,8.787151e+00,5.850589e+04,6.771515e-01,9.359834e-01,9.361565e-01,1.755644e-03,1.028203e-08,3.800806e+01,4.026207e+00,3.398186e+01,4.033226e+01,1.704829e+02
7.592199e+05,8.787267e+00,5.851589e+04,6.772672e-01,9.359834e-01,9.361566e-01,1.755747e-03,1.027857e-08,3.800781e+01,4.026207e+00,3.398160e+01,4.033198e+01,1.704868e+02
7.592299e+05,8.787383e+00,5.852589e+04,6.773830e-01,9.359834e-01,9.361567e-01,1.755850e-03,1.027511e-08,3.800755e+01,4.026207e+00,3.398135e+01,4.033171e+01,1.704908e+02
7.592399e+05,8.787499e+00,5.853589e+04,6.774987e-01,9.359834e-01,9.361567e-01,1.755952e-03,1.027165e-08,3.800730e+01,4.026207e+00,3.398109e+01,4.033144e+01,1.704948e+02
7.592499e+05,8.787614e+00,5.854589e+04,6.776145e-01,9.359834e-01,9.361568e-01,1.756055e-03,1.026820e-08,3.800704e+01,4.026207e+00,3.398084e+01,4.033117e+01,1.704988e+02
7.592599e+05,8.787730e+00,5.855589e+04,6.777302e-01,9.359871e-01,9.361569e-01,1.756158e-03,1.026475e-08,3.800732e+01,4.026384e+00,3.398094e+01,4.033131e+01,1.705056e+02
7.592699e+05,8.787846e+00,5.856589e+04,6.778460e-01,9.359924e-01,9.361570e-01,1.756260e-03,1.026129e-08,3.800784e+01,4.026640e+00,3.398120e+01,4.033163e+01,1.705136e+02
7.592799e+05,8.787962e+00,5.857590e+04,6.779618e-01,9.359977e-01,9.361571e-01,1.756363e-03,1.025784e-08,3.800835e+01,4.026896e+00,3.398146e+01,4.033196e+01,1.705216e+02
7.592899e+05,8.788078e+00,5.858590e+04,6.780775e-01,9.360030e-01,9.361572e-01,1.756466e-03,1.025439e-08,3.800887e+01,4.027152e+00,3.398172e+01,4.033229e+01,1.705297e+02
7.592999e+05,8.788193e+00,5.859590e+04,6.781933e-01,9.360084e-01,9.361573e-01,1.756568e-03,1.025094e-08,3.800939e+01,4.027408e+00,3.398198e+01,4.033261e+01,1.705377e+02
7.593099e+05,8.788309e+00,5.860590e+04,6.783090e-01,9.360137e-01,9.361574e-01,1.756671e-03,1.024749e-08,3.800990e+01,4.027663e+00,3.398224e+01,4.033294e+01,1.705458e+02
7.593199e+05,8.788425e+00,5.861590e+04,6.784248e-01,9.360190e-01,9.361575e-01,1.756773e-03,1.024404e-08,3.801042e+01,4.027919e+00,3.398250e+01,4.033327e+01,1.705538e+02
7.593299e+05,8.788541e+00,5.862590e+04,6.785405e-01,9.360243e-01,9.361576e-01,1.756875e-03,1.024060e-08,3.801093e+01,4.028175e+00,3.398276e+01,4.033360e+01,1.705618e+02
7.593399e+05,8.788656e+00,5.863590e+04,6.786563e-01,9.360297e-01,9.361577e-01,1.756978e-03,1.023715e-08,3.801145e+01,4.028431e+00,3.398302e+01,4.033392e+01,1.705699e+02
7.593499e+05,8.788772e+00,5.864590e+04,6.787720e-01,9.360350e-01,9.361578e-01,1.757080e-03,1.023371e-08,3.801196e+01,4.028687e+00,3.398328e+01,4.033425e+01,1.705779e+02
7.593599e+05,8.788888e+00,5.865590e+04,6.788878e-01,9.360403e-01,9.361579e-01,1.757183e-03,1.023026e-08,3.801248e+01,4.028943e+00,3.398354e+01,4.033458e+01,1.705860e+02
7.593699e+05,8.789004e+00,5.866590e+04,6.790035e-01,9.360456e-01,9.361580e-01,1.757285e-03,1.022682e-08,3.801299e+01,4.029199e+00,3.398380e+01,4.033490e+01,1.705940e+02
7.593799e+05,8.789119e+00,5.867591e+04,6.791193e-01,9.360510e-01,9.361581e-01,1.757387e-03,1.022338e-08,3.801351e+01,4.029454e+00,3.398406e+01,4.033523e+01,1.706020e+02
7.593899e+05,8.789235e+00,5.868591e+04,6.792350e-01,9.360563e-01,9.361582e-01,1.757489e-03,1.021994e-08,3.801403e+01,4.029710e+00,3.398432e+01,4.033556e+01,1.706101e+02
7.593999e+05,8.789351e+00,5.869591e+04,6.793508e-01,9.360616e-01,9.361583e-01,1.757592e-03,1.021650e-08,3.801454e+01,4.029966e+00,3.398457e+01,4.033588e+01,1.706181e+02
7.594099e+05,8.789467e+00,5.870591e+04,6.794665e-01,9.360670e-01,9.361584e-01,1.757694e-03,1.021306e-08,3.801506e+01,4.030222e+00,3.398483e+01,4.033621e+01,1.706261e+02
7.594199e+05,8.789582e+00,5.871591e+04,6.795823e-01,9.360723e-01,9.361585e-01,1.757796e-03,1.020963e-08,3.801557e+01,4.030478e+00,3.398509e+01,4.033654e+01,1.706342e+02
7.594299e+05,8.789698e+00,5.872591e+04,6.796980e-01,9.360776e-01,9.361586e-01,1.757898e-03,1.020619e-08,3.801609e+01,4.030734e+00,3.398535e+01,4.033686e+01,1.706422e+02
7.594399e+05,8.789814e+00,5.873591e+04,6.798138e-01,9.360829e-01,9.361587e-01,1.758000e-03,1.020276e-08,3.801660e+01,4.030989e+00,3.398561e+01,4.033719e+01,1.706503e+02
7.594499e+05,8.789930e+00,5.874591e+04,6.799295e-01,9.360883e-01,9.361588e-01,1.758102e-03,1.019932e-08,3.801712e+01,4.031245e+00,3.398587e+01,4.033752e+01,1.706583e+02
7.594599e+05,8.790045e+00,5.875591e+04,6.800453e-01,9.360936e-01,9.361589e-01,1.758204e-03,1.019589e-08,3.801763e+01,4.031501e+00,3.398613e+01,4.033784e+01,1.706663e+02
7.594699e+05,8.790161e+00,5.876591e+04,6.801610e-01,9.360989e-01,9.361590e-01,1.758306e-03,1.019246e-08,3.801815e+01,4.031757e+00,3.398639e+01,4.033817e+01,1.706744e+02
7.594799e+05,8.790277e+00,5.877592e+04,6.802768e-01,9.361042e-01,9.361590e-01,1.758408e-03,1.018903e-08,3.801867e+01,4.032013e+00,3.398665e+01,4.033850e+01,1.706824e+02
7.594899e+05,8.790393e+00,5.878592e+04,6.803926e-01,9.361096e-01,9.361591e-01,1.758510e-03,1.018560e-08,3.801918e+01,4.032269e+00,3.398691e+01,4.033882e+01,1.706905e+02
7.594999e+05,8.790508e+00,5.879592e+04,6.805083e-01,9.361149e-01,9.361592e-01,1.758612e-03,1.018217e-08,3.801970e+01,4.032524e+00,3.398717e+01,4.033915e+01,1.706985e+02
7.595099e+05,8.790624e+00,5.880592e+04,6.806241e-01,9.361116e-01,9.361593e-01,1.758713e-03,1.017874e-08,3.801896e+01,4.032572e+00,3.398639e+01,4.033849e+01,1.707000e+02
7.595199e+05,8.790740e+00,5.881592e+04,6.807398e-01,9.361063e-01,9.361594e-01,1.758815e-03,1.017532e-08,3.801794e+01,4.032572e+00,3.398537e+01,4.033760e+01,1.707000e+02
7.595299e+05,8.790856e+00,5.882592e+04,6.808556e-01,9.361011e-01,9.361595e-01,1.758917e-03,1.017189e-08,3.801692e+01,4.032572e+00,3.398435e+01,4.033672e+01,1.707000e+02
7.595399e+05,8.790971e+00,5.883592e+04,6.809713e-01,9.360958e-01,9.361596e-01,1.759019e-03,1.016847e-08,3.801590e+01,4.032572e+00,3.398333e+01,4.033583e+01,1.707000e+02
7.595499e+05,8.791087e+00,5.884592e+04,6.810871e-01,9.360905e-01,9.361597e-01,1.759120e-03,1.016505e-08,3.801488e+01,4.032572e+00,3.398231e+01,4.033495e+01,1.707000e+02
7.595599e+05,8.791203e+00,5.885592e+04,6.812028e-01,9.360852e-01,9.361598e-01,1.759222e-03,1.016162e-08,3.801386e+01,4.032572e+00,3.398129e+01,4.033406e+01,1.707000e+02
7.595699e+05,8.791319e+00,5.886592e+04,6.813186e-01,9.360800e-01,9.361599e-01,1.759324e-03,1.015820e-08,3.801284e+01,4.032572e+00,3.398027e+01,4.033318e+01,1.707000e+02
7.595799e+05,8.791434e+00,5.887593e+04,6.814343e-01,9.360747e-01,9.361600e-01,1.759425e-03,1.015478e-08,3.801182e+01,4.032572e+00,3.397925e+01,4.033229e+01,1.707000e+02
7.595899e+05,8.791550e+00,5.888593e+04,6.815501e-01,9.360694e-01,9.361601e-01,1.759527e-03,1.015136e-08,3.801080e+01,4.032572e+00,3.397823e+01,4.033140e+01,1.707000e+02
7.595999e+05,8.791666e+00,5.889593e+04,6.816658e-01,9.360642e-01,9.361602e-01,1.759628e-03,1.014795e-08,3.800978e+01,4.032572e+00,3.397721e+01,4.033052e+01,1.707000e+02
7.596099e+05,8.791782e+00,5.890593e+04,6.817816e-01,9.360589e-01,9.361603e-01,1.759730e-03,1.014453e-08,3.800876e+01,4.032572e+00,3.397619e+01,4.032963e+01,1.707000e+02
7.596199e+05,8.791897e+00,5.891593e+04,6.818973e-01,9.360536e-01,9.361604e-01,1.759831e-03,1.014112e-08,3.800774e+01,4.032572e+00,3.397517e+01,4.032875e+01,1.707000e+02
7.596299e+05,8.792013e+00,5.892593e+04,6.820131e-01,9.360483e-01,9.361605e-01,1.759932e-03,1.013770e-08,3.800672e+01,4.032572e+00,3.397415e+01,4.032786e+01,1.707000e+02
7.596399e+05,8.792129e+00,5.893593e+04,6.821288e-01,9.360431e-01,9.361606e-01,1.760034e-03,1.013429e-08,3.800570e+01,4.032572e+00,3.397313e+01,4.032698e+01,1.707000e+02
7.596499e+05,8.792245e+00,5.894593e+04,6.822446e-01,9.360378e-01,9.361607e-01,1.760135e-03,1.013088e-08,3.800468e+01,4.032572e+00,3.397210e+01,4.032609e+01,1.707000e+02
7.596599e+05,8.792360e+00,5.895593e+04,6.823603e-01,9.360325e-01,9.361608e-01,1.760237e-03,1.012746e-08,3.800366e+01,4.032572e+00,3.397108e+01,4.032520e+01,1.707000e+02
7.596699e+05,8.792476e+00,5.896593e+04,6.824761e-01,9.360273e-01,9.361609e-01,1.760338e-03,1.012405e-08,3.800264e+01,4.032572e+00,3.397006e+01,4.032432e+01,1.707000e+02
7.596799e+05,8.792592e+00,5.897594e+04,6.825918e-01,9.360220e-01,9.361610e-01,1.760439e-03,1.012065e-08,3.800162e+01,4.032572e+00,3.396904e+01,4.032343e+01,1.707000e+02
