Repository: brandonlampe/CS_Data

# Repository for Crushed Salt Data
**Grant No: 456417**

This is a work in progress!

## Repository Content

### Directory Names
A uniform namining structure still in progress, but in general directories are named according to the following:
 - Names contain no spaces, a single underscore "_" will be used as a file name seperator.
 - Files are for the Crushed Salt Project (CSP); therefore, the first three charaters of each file are "CSP".
 - Folders are organized by which frame the test was performed on i.e., A2 or A3.
 - The fifth and sixth charaters of each file name will therefore be "A" followed by the frame number.

File: UNM_WP_HY_175_09/STAGE09/CREEP_FIT/175_09_STAGE09_CREEP_OUT.csv (part 26 of 34)
Analysis by Brandon Lampe, performed on: 2016/07/12 20:18:27
Experimental results below begin at: 2016/04/16 12:04:26
Duration (sec),Duration (day),Elapsed Time (sec),Elapsed Time (day),Interpolated Fractional Density,Fit to Fractional Density,Fit to Volume Strain,Fit to Volume Strain Rate (1/sec),Confining Pressure (MPa),Pore Pressure (MPa),Terzaghi Pressure (MPa),Solid Pressure (MPa),Temperature (C))
7.596899e+05,8.792708e+00,5.898594e+04,6.827076e-01,9.360167e-01,9.361610e-01,1.760540e-03,1.011724e-08,3.800059e+01,4.032572e+00,3.396802e+01,4.032255e+01,1.707000e+02
7.596999e+05,8.792823e+00,5.899594e+04,6.828234e-01,9.360114e-01,9.361611e-01,1.760641e-03,1.011383e-08,3.799957e+01,4.032572e+00,3.396700e+01,4.032166e+01,1.707000e+02
7.597099e+05,8.792939e+00,5.900594e+04,6.829391e-01,9.360062e-01,9.361612e-01,1.760743e-03,1.011043e-08,3.799855e+01,4.032572e+00,3.396598e+01,4.032077e+01,1.707000e+02
7.597199e+05,8.793055e+00,5.901594e+04,6.830549e-01,9.360009e-01,9.361613e-01,1.760844e-03,1.010702e-08,3.799753e+01,4.032572e+00,3.396496e+01,4.031989e+01,1.707000e+02
7.597299e+05,8.793171e+00,5.902594e+04,6.831706e-01,9.359956e-01,9.361614e-01,1.760945e-03,1.010362e-08,3.799651e+01,4.032572e+00,3.396394e+01,4.031900e+01,1.707000e+02
7.597399e+05,8.793286e+00,5.903594e+04,6.832864e-01,9.359904e-01,9.361615e-01,1.761046e-03,1.010021e-08,3.799549e+01,4.032572e+00,3.396292e+01,4.031812e+01,1.707000e+02
7.597499e+05,8.793402e+00,5.904594e+04,6.834021e-01,9.359851e-01,9.361616e-01,1.761147e-03,1.009681e-08,3.799447e+01,4.032572e+00,3.396190e+01,4.031723e+01,1.707000e+02
7.597599e+05,8.793518e+00,5.905594e+04,6.835179e-01,9.359869e-01,9.361617e-01,1.761248e-03,1.009341e-08,3.799483e+01,4.032572e+00,3.396226e+01,4.031754e+01,1.707000e+02
7.597699e+05,8.793634e+00,5.906594e+04,6.836336e-01,9.359922e-01,9.361618e-01,1.761349e-03,1.009001e-08,3.799586e+01,4.032572e+00,3.396328e+01,4.031844e+01,1.707000e+02
7.597799e+05,8.793749e+00,5.907595e+04,6.837494e-01,9.359974e-01,9.361619e-01,1.761449e-03,1.008662e-08,3.799688e+01,4.032572e+00,3.396431e+01,4.031933e+01,1.707000e+02
7.597899e+05,8.793865e+00,5.908595e+04,6.838651e-01,9.360027e-01,9.361620e-01,1.761550e-03,1.008322e-08,3.799791e+01,4.032572e+00,3.396534e+01,4.032022e+01,1.707000e+02
7.597999e+05,8.793981e+00,5.909595e+04,6.839809e-01,9.360080e-01,9.361621e-01,1.761651e-03,1.007982e-08,3.799894e+01,4.032572e+00,3.396637e+01,4.032112e+01,1.707000e+02
7.598099e+05,8.794097e+00,5.910595e+04,6.840966e-01,9.360132e-01,9.361622e-01,1.761752e-03,1.007643e-08,3.799997e+01,4.032572e+00,3.396739e+01,4.032201e+01,1.707000e+02
7.598199e+05,8.794212e+00,5.911595e+04,6.842124e-01,9.360185e-01,9.361623e-01,1.761853e-03,1.007303e-08,3.800099e+01,4.032572e+00,3.396842e+01,4.032290e+01,1.707000e+02
7.598300e+05,8.794328e+00,5.912595e+04,6.843281e-01,9.360238e-01,9.361624e-01,1.761953e-03,1.006964e-08,3.800202e+01,4.032572e+00,3.396945e+01,4.032380e+01,1.707000e+02
7.598400e+05,8.794444e+00,5.913595e+04,6.844439e-01,9.360290e-01,9.361625e-01,1.762054e-03,1.006625e-08,3.800305e+01,4.032572e+00,3.397048e+01,4.032469e+01,1.707000e+02
7.598500e+05,8.794560e+00,5.914595e+04,6.845596e-01,9.360343e-01,9.361626e-01,1.762155e-03,1.006286e-08,3.800408e+01,4.032572e+00,3.397150e+01,4.032559e+01,1.707000e+02
7.598600e+05,8.794675e+00,5.915595e+04,6.846754e-01,9.360396e-01,9.361627e-01,1.762255e-03,1.005947e-08,3.800510e+01,4.032572e+00,3.397253e+01,4.032648e+01,1.707000e+02
7.598700e+05,8.794791e+00,5.916595e+04,6.847911e-01,9.360448e-01,9.361627e-01,1.762356e-03,1.005608e-08,3.800613e+01,4.032572e+00,3.397356e+01,4.032737e+01,1.707000e+02
7.598800e+05,8.794907e+00,5.917596e+04,6.849069e-01,9.360501e-01,9.361628e-01,1.762457e-03,1.005269e-08,3.800716e+01,4.032572e+00,3.397459e+01,4.032827e+01,1.707000e+02
7.598900e+05,8.795023e+00,5.918596e+04,6.850226e-01,9.360553e-01,9.361629e-01,1.762557e-03,1.004930e-08,3.800819e+01,4.032572e+00,3.397562e+01,4.032916e+01,1.707000e+02
7.599000e+05,8.795138e+00,5.919596e+04,6.851384e-01,9.360606e-01,9.361630e-01,1.762658e-03,1.004592e-08,3.800922e+01,4.032572e+00,3.397664e+01,4.033005e+01,1.707000e+02
7.599100e+05,8.795254e+00,5.920596e+04,6.852542e-01,9.360659e-01,9.361631e-01,1.762758e-03,1.004254e-08,3.801024e+01,4.032572e+00,3.397767e+01,4.033095e+01,1.707000e+02
7.599200e+05,8.795370e+00,5.921596e+04,6.853699e-01,9.360711e-01,9.361632e-01,1.762858e-03,1.003915e-08,3.801127e+01,4.032572e+00,3.397870e+01,4.033184e+01,1.707000e+02
7.599300e+05,8.795486e+00,5.922596e+04,6.854857e-01,9.360764e-01,9.361633e-01,1.762959e-03,1.003577e-08,3.801230e+01,4.032572e+00,3.397973e+01,4.033273e+01,1.707000e+02
7.599400e+05,8.795601e+00,5.923596e+04,6.856014e-01,9.360817e-01,9.361634e-01,1.763059e-03,1.003239e-08,3.801333e+01,4.032572e+00,3.398075e+01,4.033363e+01,1.707000e+02
7.599500e+05,8.795717e+00,5.924596e+04,6.857172e-01,9.360869e-01,9.361635e-01,1.763159e-03,1.002901e-08,3.801435e+01,4.032572e+00,3.398178e+01,4.033452e+01,1.707000e+02
7.599600e+05,8.795833e+00,5.925596e+04,6.858329e-01,9.360922e-01,9.361636e-01,1.763260e-03,1.002563e-08,3.801538e+01,4.032572e+00,3.398281e+01,4.033542e+01,1.707000e+02
7.599700e+05,8.795949e+00,5.926596e+04,6.859487e-01,9.360975e-01,9.361637e-01,1.763360e-03,1.002225e-08,3.801641e+01,4.032572e+00,3.398384e+01,4.033631e+01,1.707000e+02
7.599800e+05,8.796064e+00,5.927597e+04,6.860644e-01,9.361027e-01,9.361638e-01,1.763460e-03,1.001887e-08,3.801744e+01,4.032572e+00,3.398486e+01,4.033720e+01,1.707000e+02
7.599900e+05,8.796180e+00,5.928597e+04,6.861802e-01,9.361080e-01,9.361639e-01,1.763560e-03,1.001550e-08,3.801846e+01,4.032572e+00,3.398589e+01,4.033810e+01,1.707000e+02
7.600000e+05,8.796296e+00,5.929597e+04,6.862959e-01,9.361133e-01,9.361640e-01,1.763661e-03,1.001212e-08,3.801949e+01,4.032572e+00,3.398692e+01,4.033899e+01,1.707000e+02
7.600100e+05,8.796412e+00,5.930597e+04,6.864117e-01,9.361089e-01,9.361641e-01,1.763761e-03,1.000875e-08,3.801852e+01,4.032572e+00,3.398595e+01,4.033812e+01,1.707028e+02
7.600200e+05,8.796527e+00,5.931597e+04,6.865274e-01,9.361006e-01,9.361642e-01,1.763861e-03,1.000538e-08,3.801672e+01,4.032572e+00,3.398414e+01,4.033652e+01,1.707069e+02
7.600300e+05,8.796643e+00,5.932597e+04,6.866432e-01,9.360922e-01,9.361642e-01,1.763961e-03,1.000201e-08,3.801491e+01,4.032572e+00,3.398234e+01,4.033491e+01,1.707109e+02
7.600400e+05,8.796759e+00,5.933597e+04,6.867589e-01,9.360839e-01,9.361643e-01,1.764061e-03,9.998635e-09,3.801311e+01,4.032572e+00,3.398053e+01,4.033331e+01,1.707149e+02
7.600500e+05,8.796875e+00,5.934597e+04,6.868747e-01,9.360755e-01,9.361644e-01,1.764161e-03,9.995265e-09,3.801130e+01,4.032572e+00,3.397873e+01,4.033171e+01,1.707189e+02
7.600600e+05,8.796990e+00,5.935597e+04,6.869904e-01,9.360672e-01,9.361645e-01,1.764261e-03,9.991897e-09,3.800950e+01,4.032572e+00,3.397693e+01,4.033010e+01,1.707229e+02
7.600700e+05,8.797106e+00,5.936597e+04,6.871062e-01,9.360588e-01,9.361646e-01,1.764361e-03,9.988529e-09,3.800769e+01,4.032572e+00,3.397512e+01,4.032850e+01,1.707270e+02
7.600800e+05,8.797222e+00,5.937598e+04,6.872219e-01,9.360505e-01,9.361647e-01,1.764461e-03,9.985163e-09,3.800589e+01,4.032572e+00,3.397332e+01,4.032689e+01,1.707310e+02
7.600900e+05,8.797338e+00,5.938598e+04,6.873377e-01,9.360421e-01,9.361648e-01,1.764560e-03,9.981798e-09,3.800408e+01,4.032572e+00,3.397151e+01,4.032529e+01,1.707350e+02
7.601000e+05,8.797453e+00,5.939598e+04,6.874534e-01,9.360338e-01,9.361649e-01,1.764660e-03,9.978434e-09,3.800228e+01,4.032572e+00,3.396971e+01,4.032369e+01,1.707390e+02
7.601100e+05,8.797569e+00,5.940598e+04,6.875692e-01,9.360254e-01,9.361650e-01,1.764760e-03,9.975070e-09,3.800048e+01,4.032572e+00,3.396790e+01,4.032208e+01,1.707430e+02
7.601200e+05,8.797685e+00,5.941598e+04,6.876850e-01,9.360171e-01,9.361651e-01,1.764860e-03,9.971708e-09,3.799867e+01,4.032572e+00,3.396610e+01,4.032048e+01,1.707470e+02
7.601300e+05,8.797801e+00,5.942598e+04,6.878007e-01,9.360087e-01,9.361652e-01,1.764959e-03,9.968347e-09,3.799687e+01,4.032572e+00,3.396429e+01,4.031887e+01,1.707511e+02
7.601400e+05,8.797916e+00,5.943598e+04,6.879165e-01,9.360003e-01,9.361653e-01,1.765059e-03,9.964987e-09,3.799506e+01,4.032572e+00,3.396249e+01,4.031727e+01,1.707551e+02
7.601500e+05,8.798032e+00,5.944598e+04,6.880322e-01,9.359920e-01,9.361654e-01,1.765159e-03,9.961628e-09,3.799326e+01,4.032572e+00,3.396068e+01,4.031567e+01,1.707591e+02
7.601600e+05,8.798148e+00,5.945598e+04,6.881480e-01,9.359836e-01,9.361655e-01,1.765258e-03,9.958270e-09,3.799145e+01,4.032572e+00,3.395888e+01,4.031406e+01,1.707631e+02
7.601700e+05,8.798264e+00,5.946598e+04,6.882637e-01,9.359753e-01,9.361656e-01,1.765358e-03,9.954914e-09,3.798965e+01,4.032572e+00,3.395708e+01,4.031246e+01,1.707671e+02
7.601800e+05,8.798379e+00,5.947599e+04,6.883795e-01,9.359669e-01,9.361656e-01,1.765457e-03,9.951558e-09,3.798784e+01,4.032572e+00,3.395527e+01,4.031085e+01,1.707712e+02
7.601900e+05,8.798495e+00,5.948599e+04,6.884952e-01,9.359586e-01,9.361657e-01,1.765557e-03,9.948203e-09,3.798604e+01,4.032572e+00,3.395347e+01,4.030925e+01,1.707752e+02
7.602000e+05,8.798611e+00,5.949599e+04,6.886110e-01,9.359502e-01,9.361658e-01,1.765656e-03,9.944849e-09,3.798423e+01,4.032572e+00,3.395166e+01,4.030764e+01,1.707792e+02
7.602100e+05,8.798727e+00,5.950599e+04,6.887267e-01,9.359419e-01,9.361659e-01,1.765756e-03,9.941497e-09,3.798243e+01,4.032572e+00,3.394986e+01,4.030604e+01,1.707832e+02
7.602200e+05,8.798842e+00,5.951599e+04,6.888425e-01,9.359335e-01,9.361660e-01,1.765855e-03,9.938145e-09,3.798063e+01,4.032572e+00,3.394805e+01,4.030444e+01,1.707872e+02
7.602300e+05,8.798958e+00,5.952599e+04,6.889582e-01,9.359252e-01,9.361661e-01,1.765955e-03,9.934795e-09,3.797882e+01,4.032572e+00,3.394625e+01,4.030283e+01,1.707913e+02
7.602400e+05,8.799074e+00,5.953599e+04,6.890740e-01,9.359168e-01,9.361662e-01,1.766054e-03,9.931445e-09,3.797702e+01,4.032572e+00,3.394444e+01,4.030123e+01,1.707953e+02
7.602500e+05,8.799190e+00,5.954599e+04,6.891897e-01,9.359085e-01,9.361663e-01,1.766153e-03,9.928097e-09,3.797521e+01,4.032572e+00,3.394264e+01,4.029962e+01,1.707993e+02
7.602600e+05,8.799305e+00,5.955599e+04,6.893055e-01,9.359140e-01,9.361664e-01,1.766253e-03,9.924750e-09,3.797511e+01,4.032572e+00,3.394253e+01,4.029930e+01,1.707934e+02
7.602700e+05,8.799421e+00,5.956599e+04,6.894212e-01,9.359225e-01,9.361665e-01,1.766352e-03,9.921403e-09,3.797536e+01,4.032572e+00,3.394279e+01,4.029924e+01,1.707855e+02
7.602800e+05,8.799537e+00,5.957600e+04,6.895370e-01,9.359309e-01,9.361666e-01,1.766451e-03,9.918058e-09,3.797562e+01,4.032572e+00,3.394304e+01,4.029919e+01,1.707775e+02
7.602900e+05,8.799653e+00,5.958600e+04,6.896527e-01,9.359394e-01,9.361667e-01,1.766550e-03,9.914714e-09,3.797587e+01,4.032572e+00,3.394330e+01,4.029913e+01,1.707696e+02
7.603000e+05,8.799768e+00,5.959600e+04,6.897685e-01,9.359479e-01,9.361668e-01,1.766649e-03,9.911371e-09,3.797613e+01,4.032572e+00,3.394356e+01,4.029907e+01,1.707616e+02
7.603100e+05,8.799884e+00,5.960600e+04,6.898842e-01,9.359563e-01,9.361669e-01,1.766748e-03,9.908029e-09,3.797638e+01,4.032572e+00,3.394381e+01,4.029902e+01,1.707537e+02
7.603200e+05,8.800000e+00,5.961600e+04,6.900000e-01,9.359648e-01,9.361669e-01,1.766848e-03,9.904688e-09,3.797664e+01,4.032572e+00,3.394407e+01,4.029896e+01,1.707457e+02
7.603300e+05,8.800116e+00,5.962600e+04,6.901158e-01,9.359733e-01,9.361670e-01,1.766947e-03,9.901348e-09,3.797689e+01,4.032572e+00,3.394432e+01,4.029891e+01,1.707377e+02
7.603400e+05,8.800232e+00,5.963600e+04,6.902315e-01,9.359817e-01,9.361671e-01,1.767046e-03,9.898009e-09,3.797715e+01,4.032572e+00,3.394458e+01,4.029885e+01,1.707298e+02
7.603500e+05,8.800347e+00,5.964600e+04,6.903473e-01,9.359902e-01,9.361672e-01,1.767145e-03,9.894671e-09,3.797740e+01,4.032572e+00,3.394483e+01,4.029880e+01,1.707218e+02
7.603600e+05,8.800463e+00,5.965600e+04,6.904630e-01,9.359987e-01,9.361673e-01,1.767243e-03,9.891334e-09,3.797766e+01,4.032572e+00,3.394509e+01,4.029874e+01,1.707139e+02
7.603700e+05,8.800579e+00,5.966601e+04,6.905788e-01,9.360071e-01,9.361674e-01,1.767342e-03,9.887999e-09,3.797791e+01,4.032572e+00,3.394534e+01,4.029869e+01,1.707059e+02
7.603800e+05,8.800695e+00,5.967601e+04,6.906945e-01,9.360156e-01,9.361675e-01,1.767441e-03,9.884664e-09,3.797817e+01,4.032572e+00,3.394560e+01,4.029863e+01,1.706980e+02
7.603900e+05,8.800810e+00,5.968601e+04,6.908103e-01,9.360241e-01,9.361676e-01,1.767540e-03,9.881330e-09,3.797842e+01,4.032572e+00,3.394585e+01,4.029858e+01,1.706900e+02
7.604000e+05,8.800926e+00,5.969601e+04,6.909260e-01,9.360325e-01,9.361677e-01,1.767639e-03,9.877998e-09,3.797868e+01,4.032572e+00,3.394611e+01,4.029852e+01,1.706821e+02
7.604100e+05,8.801042e+00,5.970601e+04,6.910418e-01,9.360410e-01,9.361678e-01,1.767738e-03,9.874666e-09,3.797893e+01,4.032572e+00,3.394636e+01,4.029846e+01,1.706741e+02
7.604200e+05,8.801158e+00,5.971601e+04,6.911575e-01,9.360495e-01,9.361679e-01,1.767836e-03,9.871336e-09,3.797919e+01,4.032572e+00,3.394662e+01,4.029841e+01,1.706661e+02
7.604300e+05,8.801273e+00,5.972601e+04,6.912733e-01,9.360579e-01,9.361680e-01,1.767935e-03,9.868006e-09,3.797944e+01,4.032572e+00,3.394687e+01,4.029835e+01,1.706582e+02
7.604400e+05,8.801389e+00,5.973601e+04,6.913890e-01,9.360664e-01,9.361681e-01,1.768034e-03,9.864678e-09,3.797970e+01,4.032572e+00,3.394713e+01,4.029830e+01,1.706502e+02
7.604500e+05,8.801505e+00,5.974601e+04,6.915048e-01,9.360749e-01,9.361682e-01,1.768132e-03,9.861351e-09,3.797995e+01,4.032572e+00,3.394738e+01,4.029824e+01,1.706423e+02
7.604600e+05,8.801621e+00,5.975601e+04,6.916205e-01,9.360833e-01,9.361682e-01,1.768231e-03,9.858024e-09,3.798021e+01,4.032572e+00,3.394764e+01,4.029819e+01,1.706343e+02
7.604700e+05,8.801736e+00,5.976602e+04,6.917363e-01,9.360918e-01,9.361683e-01,1.768330e-03,9.854699e-09,3.798046e+01,4.032572e+00,3.394789e+01,4.029813e+01,1.706264e+02
7.604800e+05,8.801852e+00,5.977602e+04,6.918520e-01,9.361003e-01,9.361684e-01,1.768428e-03,9.851375e-09,3.798072e+01,4.032572e+00,3.394815e+01,4.029808e+01,1.706184e+02
7.604900e+05,8.801968e+00,5.978602e+04,6.919678e-01,9.361087e-01,9.361685e-01,1.768527e-03,9.848052e-09,3.798097e+01,4.032572e+00,3.394840e+01,4.029802e+01,1.706105e+02
7.605000e+05,8.802084e+00,5.979602e+04,6.920835e-01,9.361172e-01,9.361686e-01,1.768625e-03,9.844730e-09,3.798123e+01,4.032572e+00,3.394866e+01,4.029797e+01,1.706025e+02
7.605100e+05,8.802199e+00,5.980602e+04,6.921993e-01,9.361168e-01,9.361687e-01,1.768724e-03,9.841408e-09,3.798166e+01,4.032397e+00,3.394927e+01,4.029846e+01,1.706000e+02
7.605200e+05,8.802315e+00,5.981602e+04,6.923150e-01,9.361122e-01,9.361688e-01,1.768822e-03,9.838088e-09,3.798218e+01,4.032141e+00,3.395004e+01,4.029920e+01,1.706000e+02
7.605300e+05,8.802431e+00,5.982602e+04,6.924308e-01,9.361077e-01,9.361689e-01,1.768920e-03,9.834769e-09,3.798269e+01,4.031885e+00,3.395081e+01,4.029994e+01,1.706000e+02
7.605400e+05,8.802547e+00,5.983602e+04,6.925466e-01,9.361032e-01,9.361690e-01,1.769019e-03,9.831452e-09,3.798321e+01,4.031630e+00,3.395158e+01,4.030069e+01,1.706000e+02
7.605500e+05,8.802662e+00,5.984602e+04,6.926623e-01,9.360986e-01,9.361691e-01,1.769117e-03,9.828135e-09,3.798373e+01,4.031374e+00,3.395235e+01,4.030143e+01,1.706000e+02
7.605600e+05,8.802778e+00,5.985602e+04,6.927781e-01,9.360941e-01,9.361692e-01,1.769215e-03,9.824819e-09,3.798424e+01,4.031118e+00,3.395312e+01,4.030218e+01,1.706000e+02
7.605700e+05,8.802894e+00,5.986603e+04,6.928938e-01,9.360896e-01,9.361693e-01,1.769314e-03,9.821504e-09,3.798476e+01,4.030862e+00,3.395389e+01,4.030292e+01,1.706000e+02
7.605800e+05,8.803010e+00,5.987603e+04,6.930096e-01,9.360850e-01,9.361694e-01,1.769412e-03,9.818190e-09,3.798527e+01,4.030606e+00,3.395467e+01,4.030366e+01,1.706000e+02
7.605900e+05,8.803125e+00,5.988603e+04,6.931253e-01,9.360805e-01,9.361694e-01,1.769510e-03,9.814878e-09,3.798579e+01,4.030350e+00,3.395544e+01,4.030441e+01,1.706000e+02
7.606000e+05,8.803241e+00,5.989603e+04,6.932411e-01,9.360760e-01,9.361695e-01,1.769608e-03,9.811566e-09,3.798630e+01,4.030095e+00,3.395621e+01,4.030515e+01,1.706000e+02
7.606100e+05,8.803357e+00,5.990603e+04,6.933568e-01,9.360714e-01,9.361696e-01,1.769706e-03,9.808255e-09,3.798682e+01,4.029839e+00,3.395698e+01,4.030590e+01,1.706000e+02
7.606200e+05,8.803473e+00,5.991603e+04,6.934726e-01,9.360669e-01,9.361697e-01,1.769804e-03,9.804946e-09,3.798733e+01,4.029583e+00,3.395775e+01,4.030664e+01,1.706000e+02
7.606300e+05,8.803588e+00,5.992603e+04,6.935883e-01,9.360624e-01,9.361698e-01,1.769902e-03,9.801637e-09,3.798785e+01,4.029327e+00,3.395852e+01,4.030738e+01,1.706000e+02
7.606400e+05,8.803704e+00,5.993603e+04,6.937041e-01,9.360579e-01,9.361699e-01,1.770000e-03,9.798330e-09,3.798837e+01,4.029071e+00,3.395929e+01,4.030813e+01,1.706000e+02
7.606500e+05,8.803820e+00,5.994603e+04,6.938198e-01,9.360533e-01,9.361700e-01,1.770098e-03,9.795023e-09,3.798888e+01,4.028815e+00,3.396007e+01,4.030887e+01,1.706000e+02
7.606600e+05,8.803936e+00,5.995603e+04,6.939356e-01,9.360488e-01,9.361701e-01,1.770196e-03,9.791718e-09,3.798940e+01,4.028560e+00,3.396084e+01,4.030961e+01,1.706000e+02
7.606700e+05,8.804051e+00,5.996604e+04,6.940513e-01,9.360443e-01,9.361702e-01,1.770294e-03,9.788414e-09,3.798991e+01,4.028304e+00,3.396161e+01,4.031036e+01,1.706000e+02
7.606800e+05,8.804167e+00,5.997604e+04,6.941671e-01,9.360397e-01,9.361703e-01,1.770392e-03,9.785110e-09,3.799043e+01,4.028048e+00,3.396238e+01,4.031110e+01,1.706000e+02
7.606900e+05,8.804283e+00,5.998604e+04,6.942828e-01,9.360352e-01,9.361704e-01,1.770490e-03,9.781808e-09,3.799094e+01,4.027792e+00,3.396315e+01,4.031185e+01,1.706000e+02
7.607000e+05,8.804399e+00,5.999604e+04,6.943986e-01,9.360307e-01,9.361705e-01,1.770588e-03,9.778507e-09,3.799146e+01,4.027536e+00,3.396392e+01,4.031259e+01,1.706000e+02
7.607100e+05,8.804514e+00,6.000604e+04,6.945143e-01,9.360261e-01,9.361705e-01,1.770685e-03,9.775207e-09,3.799197e+01,4.027280e+00,3.396469e+01,4.031333e+01,1.706000e+02
7.607200e+05,8.804630e+00,6.001604e+04,6.946301e-01,9.360216e-01,9.361706e-01,1.770783e-03,9.771908e-09,3.799249e+01,4.027024e+00,3.396547e+01,4.031408e+01,1.706000e+02
7.607300e+05,8.804746e+00,6.002604e+04,6.947458e-01,9.360171e-01,9.361707e-01,1.770881e-03,9.768609e-09,3.799301e+01,4.026769e+00,3.396624e+01,4.031482e+01,1.706000e+02
7.607400e+05,8.804862e+00,6.003604e+04,6.948616e-01,9.360125e-01,9.361708e-01,1.770979e-03,9.765312e-09,3.799352e+01,4.026513e+00,3.396701e+01,4.031557e+01,1.706000e+02
7.607500e+05,8.804977e+00,6.004604e+04,6.949774e-01,9.360080e-01,9.361709e-01,1.771076e-03,9.762016e-09,3.799404e+01,4.026257e+00,3.396778e+01,4.031631e+01,1.706000e+02
7.607600e+05,8.805093e+00,6.005604e+04,6.950931e-01,9.360196e-01,9.361710e-01,1.771174e-03,9.758721e-09,3.799496e+01,4.026207e+00,3.396875e+01,4.031685e+01,1.706000e+02
7.607700e+05,8.805209e+00,6.006605e+04,6.952089e-01,9.360350e-01,9.361711e-01,1.771271e-03,9.755427e-09,3.799599e+01,4.026207e+00,3.396978e+01,4.031735e+01,1.706000e+02
7.607800e+05,8.805325e+00,6.007605e+04,6.953246e-01,9.360505e-01,9.361712e-01,1.771369e-03,9.752135e-09,3.799701e+01,4.026207e+00,3.397080e+01,4.031784e+01,1.706000e+02
7.607900e+05,8.805440e+00,6.008605e+04,6.954404e-01,9.360660e-01,9.361713e-01,1.771466e-03,9.748843e-09,3.799803e+01,4.026207e+00,3.397183e+01,4.031834e+01,1.706000e+02
7.608000e+05,8.805556e+00,6.009605e+04,6.955561e-01,9.360815e-01,9.361714e-01,1.771564e-03,9.745552e-09,3.799906e+01,4.026207e+00,3.397285e+01,4.031883e+01,1.706000e+02
7.608100e+05,8.805672e+00,6.010605e+04,6.956719e-01,9.360969e-01,9.361715e-01,1.771661e-03,9.742262e-09,3.800008e+01,4.026207e+00,3.397387e+01,4.031932e+01,1.706000e+02
7.608201e+05,8.805788e+00,6.011605e+04,6.957876e-01,9.361124e-01,9.361715e-01,1.771759e-03,9.738973e-09,3.800111e+01,4.026207e+00,3.397490e+01,4.031982e+01,1.706000e+02
7.608301e+05,8.805903e+00,6.012605e+04,6.959034e-01,9.361279e-01,9.361716e-01,1.771856e-03,9.735686e-09,3.800213e+01,4.026207e+00,3.397592e+01,4.032031e+01,1.706000e+02
7.608401e+05,8.806019e+00,6.013605e+04,6.960191e-01,9.361433e-01,9.361717e-01,1.771954e-03,9.732399e-09,3.800315e+01,4.026207e+00,3.397695e+01,4.032081e+01,1.706000e+02
7.608501e+05,8.806135e+00,6.014605e+04,6.961349e-01,9.361588e-01,9.361718e-01,1.772051e-03,9.729113e-09,3.800418e+01,4.026207e+00,3.397797e+01,4.032130e+01,1.706000e+02
7.608601e+05,8.806251e+00,6.015605e+04,6.962506e-01,9.361743e-01,9.361719e-01,1.772148e-03,9.725829e-09,3.800520e+01,4.026207e+00,3.397899e+01,4.032179e+01,1.706000e+02
7.608701e+05,8.806366e+00,6.016606e+04,6.963664e-01,9.361898e-01,9.361720e-01,1.772245e-03,9.722545e-09,3.800623e+01,4.026207e+00,3.398002e+01,4.032229e+01,1.706000e+02
7.608801e+05,8.806482e+00,6.017606e+04,6.964821e-01,9.362052e-01,9.361721e-01,1.772343e-03,9.719263e-09,3.800725e+01,4.026207e+00,3.398104e+01,4.032278e+01,1.706000e+02
7.608901e+05,8.806598e+00,6.018606e+04,6.965979e-01,9.362207e-01,9.361722e-01,1.772440e-03,9.715981e-09,3.800827e+01,4.026207e+00,3.398207e+01,4.032328e+01,1.706000e+02
7.609001e+05,8.806714e+00,6.019606e+04,6.967136e-01,9.362362e-01,9.361723e-01,1.772537e-03,9.712701e-09,3.800930e+01,4.026207e+00,3.398309e+01,4.032377e+01,1.706000e+02
7.609101e+05,8.806829e+00,6.020606e+04,6.968294e-01,9.362516e-01,9.361724e-01,1.772634e-03,9.709421e-09,3.801032e+01,4.026207e+00,3.398411e+01,4.032426e+01,1.706000e+02
7.609201e+05,8.806945e+00,6.021606e+04,6.969451e-01,9.362671e-01,9.361725e-01,1.772731e-03,9.706143e-09,3.801135e+01,4.026207e+00,3.398514e+01,4.032476e+01,1.706000e+02
7.609301e+05,8.807061e+00,6.022606e+04,6.970609e-01,9.362826e-01,9.361725e-01,1.772828e-03,9.702866e-09,3.801237e+01,4.026207e+00,3.398616e+01,4.032525e+01,1.706000e+02
7.609401e+05,8.807177e+00,6.023606e+04,6.971766e-01,9.362980e-01,9.361726e-01,1.772925e-03,9.699589e-09,3.801339e+01,4.026207e+00,3.398719e+01,4.032575e+01,1.706000e+02
7.609501e+05,8.807292e+00,6.024606e+04,6.972924e-01,9.363135e-01,9.361727e-01,1.773022e-03,9.696314e-09,3.801442e+01,4.026207e+00,3.398821e+01,4.032624e+01,1.706000e+02
7.609601e+05,8.807408e+00,6.025606e+04,6.974082e-01,9.363290e-01,9.361728e-01,1.773119e-03,9.693040e-09,3.801544e+01,4.026207e+00,3.398924e+01,4.032673e+01,1.706000e+02
7.609701e+05,8.807524e+00,6.026607e+04,6.975239e-01,9.363445e-01,9.361729e-01,1.773216e-03,9.689767e-09,3.801647e+01,4.026207e+00,3.399026e+01,4.032723e+01,1.706000e+02
7.609801e+05,8.807640e+00,6.027607e+04,6.976397e-01,9.363599e-01,9.361730e-01,1.773313e-03,9.686495e-09,3.801749e+01,4.026207e+00,3.399128e+01,4.032772e+01,1.706000e+02
7.609901e+05,8.807755e+00,6.028607e+04,6.977554e-01,9.363754e-01,9.361731e-01,1.773410e-03,9.683223e-09,3.801851e+01,4.026207e+00,3.399231e+01,4.032821e+01,1.706000e+02
7.610001e+05,8.807871e+00,6.029607e+04,6.978712e-01,9.363909e-01,9.361732e-01,1.773507e-03,9.679953e-09,3.801954e+01,4.026207e+00,3.399333e+01,4.032871e+01,1.706000e+02
7.610101e+05,8.807987e+00,6.030607e+04,6.979869e-01,9.363918e-01,9.361733e-01,1.773603e-03,9.676684e-09,3.801883e+01,4.026015e+00,3.399281e+01,4.032793e+01,1.706000e+02
7.610201e+05,8.808103e+00,6.031607e+04,6.981027e-01,9.363879e-01,9.361734e-01,1.773700e-03,9.673416e-09,3.801754e+01,4.025761e+00,3.399178e+01,4.032673e+01,1.706000e+02
7.610301e+05,8.808218e+00,6.032607e+04,6.982184e-01,9.363840e-01,9.361735e-01,1.773797e-03,9.670149e-09,3.801626e+01,4.025506e+00,3.399075e+01,4.032552e+01,1.706000e+02
7.610401e+05,8.808334e+00,6.033607e+04,6.983342e-01,9.363801e-01,9.361735e-01,1.773894e-03,9.666883e-09,3.801498e+01,4.025251e+00,3.398972e+01,4.032432e+01,1.706000e+02
7.610501e+05,8.808450e+00,6.034607e+04,6.984499e-01,9.363761e-01,9.361736e-01,1.773990e-03,9.663618e-09,3.801369e+01,4.024996e+00,3.398870e+01,4.032312e+01,1.706000e+02
7.610601e+05,8.808566e+00,6.035607e+04,6.985657e-01,9.363722e-01,9.361737e-01,1.774087e-03,9.660354e-09,3.801241e+01,4.024741e+00,3.398767e+01,4.032191e+01,1.706000e+02
7.610701e+05,8.808681e+00,6.036608e+04,6.986814e-01,9.363683e-01,9.361738e-01,1.774184e-03,9.657092e-09,3.801112e+01,4.024486e+00,3.398664e+01,4.032071e+01,1.706000e+02
7.610801e+05,8.808797e+00,6.037608e+04,6.987972e-01,9.363644e-01,9.361739e-01,1.774280e-03,9.653830e-09,3.800984e+01,4.024231e+00,3.398561e+01,4.031951e+01,1.706000e+02
7.610901e+05,8.808913e+00,6.038608e+04,6.989129e-01,9.363605e-01,9.361740e-01,1.774377e-03,9.650569e-09,3.800855e+01,4.023976e+00,3.398458e+01,4.031831e+01,1.706000e+02
7.611001e+05,8.809029e+00,6.039608e+04,6.990287e-01,9.363566e-01,9.361741e-01,1.774473e-03,9.647309e-09,3.800727e+01,4.023721e+00,3.398355e+01,4.031710e+01,1.706000e+02
7.611101e+05,8.809144e+00,6.040608e+04,6.991444e-01,9.363527e-01,9.361742e-01,1.774570e-03,9.644050e-09,3.800598e+01,4.023466e+00,3.398252e+01,4.031590e+01,1.706000e+02
7.611201e+05,8.809260e+00,6.041608e+04,6.992602e-01,9.363488e-01,9.361743e-01,1.774666e-03,9.640793e-09,3.800470e+01,4.023211e+00,3.398149e+01,4.031470e+01,1.706000e+02
7.611301e+05,8.809376e+00,6.042608e+04,6.993759e-01,9.363449e-01,9.361744e-01,1.774762e-03,9.637536e-09,3.800342e+01,4.022956e+00,3.398046e+01,4.031349e+01,1.706000e+02
7.611401e+05,8.809492e+00,6.043608e+04,6.994917e-01,9.363409e-01,9.361744e-01,1.774859e-03,9.634280e-09,3.800213e+01,4.022701e+00,3.397943e+01,4.031229e+01,1.706000e+02
7.611501e+05,8.809607e+00,6.044608e+04,6.996074e-01,9.363370e-01,9.361745e-01,1.774955e-03,9.631026e-09,3.800085e+01,4.022446e+00,3.397840e+01,4.031109e+01,1.706000e+02
7.611601e+05,8.809723e+00,6.045608e+04,6.997232e-01,9.363331e-01,9.361746e-01,1.775051e-03,9.627772e-09,3.799956e+01,4.022191e+00,3.397737e+01,4.030989e+01,1.706000e+02
7.611701e+05,8.809839e+00,6.046609e+04,6.998390e-01,9.363292e-01,9.361747e-01,1.775148e-03,9.624519e-09,3.799828e+01,4.021936e+00,3.397634e+01,4.030868e+01,1.706000e+02
7.611801e+05,8.809955e+00,6.047609e+04,6.999547e-01,9.363253e-01,9.361748e-01,1.775244e-03,9.621268e-09,3.799699e+01,4.021681e+00,3.397531e+01,4.030748e+01,1.706000e+02
7.611901e+05,8.810070e+00,6.048609e+04,7.000705e-01,9.363214e-01,9.361749e-01,1.775340e-03,9.618017e-09,3.799571e+01,4.021426e+00,3.397428e+01,4.030628e+01,1.706000e+02
7.612001e+05,8.810186e+00,6.049609e+04,7.001862e-01,9.363175e-01,9.361750e-01,1.775436e-03,9.614768e-09,3.799442e+01,4.021171e+00,3.397325e+01,4.030507e+01,1.706000e+02
7.612101e+05,8.810302e+00,6.050609e+04,7.003020e-01,9.363136e-01,9.361751e-01,1.775533e-03,9.611519e-09,3.799314e+01,4.020916e+00,3.397222e+01,4.030387e+01,1.706000e+02
7.612201e+05,8.810418e+00,6.051609e+04,7.004177e-01,9.363097e-01,9.361752e-01,1.775629e-03,9.608272e-09,3.799186e+01,4.020661e+00,3.397119e+01,4.030267e+01,1.706000e+02
7.612301e+05,8.810533e+00,6.052609e+04,7.005335e-01,9.363058e-01,9.361753e-01,1.775725e-03,9.605026e-09,3.799057e+01,4.020406e+00,3.397016e+01,4.030147e+01,1.706000e+02
7.612401e+05,8.810649e+00,6.053609e+04,7.006492e-01,9.363018e-01,9.361753e-01,1.775821e-03,9.601780e-09,3.798929e+01,4.020151e+00,3.396913e+01,4.030026e+01,1.706000e+02
7.612501e+05,8.810765e+00,6.054609e+04,7.007650e-01,9.362979e-01,9.361754e-01,1.775917e-03,9.598536e-09,3.798800e+01,4.019897e+00,3.396811e+01,4.029906e+01,1.706000e+02
7.612601e+05,8.810881e+00,6.055609e+04,7.008807e-01,9.362967e-01,9.361755e-01,1.776013e-03,9.595293e-09,3.798712e+01,4.019841e+00,3.396728e+01,4.029817e+01,1.706000e+02
7.612701e+05,8.810996e+00,6.056610e+04,7.009965e-01,9.362963e-01,9.361756e-01,1.776109e-03,9.592050e-09,3.798635e+01,4.019841e+00,3.396651e+01,4.029737e+01,1.706000e+02
7.612801e+05,8.811112e+00,6.057610e+04,7.011122e-01,9.362959e-01,9.361757e-01,1.776205e-03,9.588809e-09,3.798559e+01,4.019841e+00,3.396574e+01,4.029656e+01,1.706000e+02
7.612901e+05,8.811228e+00,6.058610e+04,7.012280e-01,9.362955e-01,9.361758e-01,1.776300e-03,9.585569e-09,3.798482e+01,4.019841e+00,3.396498e+01,4.029576e+01,1.706000e+02
7.613001e+05,8.811344e+00,6.059610e+04,7.013437e-01,9.362950e-01,9.361759e-01,1.776396e-03,9.582330e-09,3.798405e+01,4.019841e+00,3.396421e+01,4.029496e+01,1.706000e+02
7.613101e+05,8.811459e+00,6.060610e+04,7.014595e-01,9.362946e-01,9.361760e-01,1.776492e-03,9.579091e-09,3.798328e+01,4.019841e+00,3.396344e+01,4.029415e+01,1.706000e+02
7.613201e+05,8.811575e+00,6.061610e+04,7.015752e-01,9.362942e-01,9.361761e-01,1.776588e-03,9.575854e-09,3.798251e+01,4.019841e+00,3.396267e+01,4.029335e+01,1.706000e+02
7.613301e+05,8.811691e+00,6.062610e+04,7.016910e-01,9.362937e-01,9.361762e-01,1.776684e-03,9.572618e-09,3.798175e+01,4.019841e+00,3.396190e+01,4.029254e+01,1.706000e+02
7.613401e+05,8.811807e+00,6.063610e+04,7.018067e-01,9.362933e-01,9.361762e-01,1.776779e-03,9.569383e-09,3.798098e+01,4.019841e+00,3.396114e+01,4.029174e+01,1.706000e+02
7.613501e+05,8.811922e+00,6.064610e+04,7.019225e-01,9.362929e-01,9.361763e-01,1.776875e-03,9.566149e-09,3.798021e+01,4.019841e+00,3.396037e+01,4.029094e+01,1.706000e+02
7.613601e+05,8.812038e+00,6.065610e+04,7.020382e-01,9.362924e-01,9.361764e-01,1.776971e-03,9.562916e-09,3.797944e+01,4.019841e+00,3.395960e+01,4.029013e+01,1.706000e+02
7.613701e+05,8.812154e+00,6.066611e+04,7.021540e-01,9.362920e-01,9.361765e-01,1.777066e-03,9.559684e-09,3.797867e+01,4.019841e+00,3.395883e+01,4.028933e+01,1.706000e+02
7.613801e+05,8.812270e+00,6.067611e+04,7.022698e-01,9.362916e-01,9.361766e-01,1.777162e-03,9.556453e-09,3.797791e+01,4.019841e+00,3.395806e+01,4.028853e+01,1.706000e+02
7.613901e+05,8.812386e+00,6.068611e+04,7.023855e-01,9.362911e-01,9.361767e-01,1.777257e-03,9.553223e-09,3.797714e+01,4.019841e+00,3.395730e+01,4.028772e+01,1.706000e+02
7.614001e+05,8.812501e+00,6.069611e+04,7.025013e-01,9.362907e-01,9.361768e-01,1.777353e-03,9.549994e-09,3.797637e+01,4.019841e+00,3.395653e+01,4.028692e+01,1.706000e+02
7.614101e+05,8.812617e+00,6.070611e+04,7.026170e-01,9.362903e-01,9.361769e-01,1.777449e-03,9.546766e-09,3.797560e+01,4.019841e+00,3.395576e+01,4.028612e+01,1.706000e+02
7.614201e+05,8.812733e+00,6.071611e+04,7.027328e-01,9.362898e-01,9.361770e-01,1.777544e-03,9.543539e-09,3.797483e+01,4.019841e+00,3.395499e+01,4.028531e+01,1.706000e+02
7.614301e+05,8.812849e+00,6.072611e+04,7.028485e-01,9.362894e-01,9.361771e-01,1.777639e-03,9.540313e-09,3.797407e+01,4.019841e+00,3.395422e+01,4.028451e+01,1.706000e+02
7.614401e+05,8.812964e+00,6.073611e+04,7.029643e-01,9.362890e-01,9.361771e-01,1.777735e-03,9.537088e-09,3.797330e+01,4.019841e+00,3.395346e+01,4.028371e+01,1.706000e+02
7.614501e+05,8.813080e+00,6.074611e+04,7.030800e-01,9.362885e-01,9.361772e-01,1.777830e-03,9.533864e-09,3.797253e+01,4.019841e+00,3.395269e+01,4.028290e+01,1.706000e+02
7.614601e+05,8.813196e+00,6.075611e+04,7.031958e-01,9.362881e-01,9.361773e-01,1.777925e-03,9.530641e-09,3.797176e+01,4.019841e+00,3.395192e+01,4.028210e+01,1.706000e+02
7.614701e+05,8.813312e+00,6.076612e+04,7.033115e-01,9.362877e-01,9.361774e-01,1.778021e-03,9.527419e-09,3.797099e+01,4.019841e+00,3.395115e+01,4.028130e+01,1.706000e+02
7.614801e+05,8.813427e+00,6.077612e+04,7.034273e-01,9.362873e-01,9.361775e-01,1.778116e-03,9.524198e-09,3.797023e+01,4.019841e+00,3.395038e+01,4.028049e+01,1.706000e+02
7.614901e+05,8.813543e+00,6.078612e+04,7.035430e-01,9.362868e-01,9.361776e-01,1.778211e-03,9.520979e-09,3.796946e+01,4.019841e+00,3.394962e+01,4.027969e+01,1.706000e+02
7.615001e+05,8.813659e+00,6.079612e+04,7.036588e-01,9.362864e-01,9.361777e-01,1.778307e-03,9.517760e-09,3.796869e+01,4.019841e+00,3.394885e+01,4.027888e+01,1.706000e+02
7.615101e+05,8.813775e+00,6.080612e+04,7.037745e-01,9.362823e-01,9.361778e-01,1.778402e-03,9.514542e-09,3.796867e+01,4.019655e+00,3.394902e+01,4.027903e+01,1.705971e+02
7.615201e+05,8.813890e+00,6.081612e+04,7.038903e-01,9.362770e-01,9.361779e-01,1.778497e-03,9.511325e-09,3.796893e+01,4.019399e+00,3.394953e+01,4.027954e+01,1.705930e+02
7.615301e+05,8.814006e+00,6.082612e+04,7.040060e-01,9.362716e-01,9.361779e-01,1.778592e-03,9.508110e-09,3.796919e+01,4.019143e+00,3.395004e+01,4.028004e+01,1.705890e+02
7.615401e+05,8.814122e+00,6.083612e+04,7.041218e-01,9.362662e-01,9.361780e-01,1.778687e-03,9.504895e-09,3.796944e+01,4.018887e+00,3.395056e+01,4.028054e+01,1.705850e+02
7.615501e+05,8.814238e+00,6.084612e+04,7.042375e-01,9.362608e-01,9.361781e-01,1.778782e-03,9.501681e-09,3.796970e+01,4.018631e+00,3.395107e+01,4.028104e+01,1.705810e+02
7.615601e+05,8.814353e+00,6.085612e+04,7.043533e-01,9.362554e-01,9.361782e-01,1.778877e-03,9.498469e-09,3.796996e+01,4.018375e+00,3.395158e+01,4.028154e+01,1.705770e+02
7.615701e+05,8.814469e+00,6.086613e+04,7.044690e-01,9.362500e-01,9.361783e-01,1.778972e-03,9.495257e-09,3.797022e+01,4.018119e+00,3.395210e+01,4.028204e+01,1.705729e+02
7.615801e+05,8.814585e+00,6.087613e+04,7.045848e-01,9.362446e-01,9.361784e-01,1.779067e-03,9.492046e-09,3.797048e+01,4.017864e+00,3.395261e+01,4.028254e+01,1.705689e+02
7.615901e+05,8.814701e+00,6.088613e+04,7.047006e-01,9.362393e-01,9.361785e-01,1.779162e-03,9.488837e-09,3.797073e+01,4.017608e+00,3.395313e+01,4.028304e+01,1.705649e+02
7.616001e+05,8.814816e+00,6.089613e+04,7.048163e-01,9.362339e-01,9.361786e-01,1.779257e-03,9.485628e-09,3.797099e+01,4.017352e+00,3.395364e+01,4.028355e+01,1.705609e+02
7.616101e+05,8.814932e+00,6.090613e+04,7.049321e-01,9.362285e-01,9.361787e-01,1.779352e-03,9.482420e-09,3.797125e+01,4.017096e+00,3.395415e+01,4.028405e+01,1.705569e+02
7.616201e+05,8.815048e+00,6.091613e+04,7.050478e-01,9.362231e-01,9.361787e-01,1.779446e-03,9.479214e-09,3.797151e+01,4.016840e+00,3.395467e+01,4.028455e+01,1.705529e+02
7.616301e+05,8.815164e+00,6.092613e+04,7.051636e-01,9.362177e-01,9.361788e-01,1.779541e-03,9.476008e-09,3.797176e+01,4.016584e+00,3.395518e+01,4.028505e+01,1.705488e+02
7.616401e+05,8.815279e+00,6.093613e+04,7.052793e-01,9.362123e-01,9.361789e-01,1.779636e-03,9.472804e-09,3.797202e+01,4.016329e+00,3.395569e+01,4.028555e+01,1.705448e+02
7.616501e+05,8.815395e+00,6.094613e+04,7.053951e-01,9.362069e-01,9.361790e-01,1.779731e-03,9.469600e-09,3.797228e+01,4.016073e+00,3.395621e+01,4.028605e+01,1.705408e+02
7.616601e+05,8.815511e+00,6.095613e+04,7.055108e-01,9.362016e-01,9.361791e-01,1.779825e-03,9.466398e-09,3.797254e+01,4.015817e+00,3.395672e+01,4.028655e+01,1.705368e+02
7.616701e+05,8.815627e+00,6.096614e+04,7.056266e-01,9.361962e-01,9.361792e-01,1.779920e-03,9.463196e-09,3.797280e+01,4.015561e+00,3.395723e+01,4.028706e+01,1.705328e+02
7.616801e+05,8.815742e+00,6.097614e+04,7.057423e-01,9.361908e-01,9.361793e-01,1.780015e-03,9.459996e-09,3.797305e+01,4.015305e+00,3.395775e+01,4.028756e+01,1.705287e+02
7.616901e+05,8.815858e+00,6.098614e+04,7.058581e-01,9.361854e-01,9.361794e-01,1.780109e-03,9.456796e-09,3.797331e+01,4.015049e+00,3.395826e+01,4.028806e+01,1.705247e+02
7.617001e+05,8.815974e+00,6.099614e+04,7.059738e-01,9.361800e-01,9.361795e-01,1.780204e-03,9.453598e-09,3.797357e+01,4.014794e+00,3.395878e+01,4.028856e+01,1.705207e+02
7.617101e+05,8.816090e+00,6.100614e+04,7.060896e-01,9.361746e-01,9.361795e-01,1.780298e-03,9.450400e-09,3.797383e+01,4.014538e+00,3.395929e+01,4.028906e+01,1.705167e+02
7.617201e+05,8.816205e+00,6.101614e+04,7.062053e-01,9.361692e-01,9.361796e-01,1.780393e-03,9.447204e-09,3.797408e+01,4.014282e+00,3.395980e+01,4.028956e+01,1.705127e+02
7.617301e+05,8.816321e+00,6.102614e+04,7.063211e-01,9.361639e-01,9.361797e-01,1.780487e-03,9.444009e-09,3.797434e+01,4.014026e+00,3.396032e+01,4.029006e+01,1.705086e+02
7.617401e+05,8.816437e+00,6.103614e+04,7.064368e-01,9.361585e-01,9.361798e-01,1.780582e-03,9.440814e-09,3.797460e+01,4.013770e+00,3.396083e+01,4.029057e+01,1.705046e+02
7.617501e+05,8.816553e+00,6.104614e+04,7.065526e-01,9.361531e-01,9.361799e-01,1.780676e-03,9.437621e-09,3.797486e+01,4.013514e+00,3.396134e+01,4.029107e+01,1.705006e+02
7.617601e+05,8.816668e+00,6.105614e+04,7.066683e-01,9.361499e-01,9.361800e-01,1.780771e-03,9.434428e-09,3.797670e+01,4.013476e+00,3.396323e+01,4.029316e+01,1.705034e+02
7.617701e+05,8.816784e+00,6.106615e+04,7.067841e-01,9.361472e-01,9.361801e-01,1.780865e-03,9.431237e-09,3.797883e+01,4.013476e+00,3.396535e+01,4.029554e+01,1.705074e+02
7.617801e+05,8.816900e+00,6.107615e+04,7.068998e-01,9.361445e-01,9.361802e-01,1.780959e-03,9.428047e-09,3.798095e+01,4.013476e+00,3.396748e+01,4.029792e+01,1.705113e+02
7.617901e+05,8.817016e+00,6.108615e+04,7.070156e-01,9.361417e-01,9.361802e-01,1.781053e-03,9.424857e-09,3.798308e+01,4.013476e+00,3.396961e+01,4.030029e+01,1.705153e+02
7.618001e+05,8.817131e+00,6.109615e+04,7.071314e-01,9.361390e-01,9.361803e-01,1.781148e-03,9.421669e-09,3.798521e+01,4.013476e+00,3.397173e+01,4.030267e+01,1.705193e+02
7.618101e+05,8.817247e+00,6.110615e+04,7.072471e-01,9.361363e-01,9.361804e-01,1.781242e-03,9.418482e-09,3.798733e+01,4.013476e+00,3.397386e+01,4.030505e+01,1.705233e+02
7.618202e+05,8.817363e+00,6.111615e+04,7.073629e-01,9.361335e-01,9.361805e-01,1.781336e-03,9.415295e-09,3.798946e+01,4.013476e+00,3.397598e+01,4.030743e+01,1.705272e+02
7.618302e+05,8.817479e+00,6.112615e+04,7.074786e-01,9.361308e-01,9.361806e-01,1.781430e-03,9.412110e-09,3.799159e+01,4.013476e+00,3.397811e+01,4.030980e+01,1.705312e+02
7.618402e+05,8.817594e+00,6.113615e+04,7.075944e-01,9.361281e-01,9.361807e-01,1.781524e-03,9.408926e-09,3.799371e+01,4.013476e+00,3.398024e+01,4.031218e+01,1.705352e+02
7.618502e+05,8.817710e+00,6.114615e+04,7.077101e-01,9.361253e-01,9.361808e-01,1.781618e-03,9.405743e-09,3.799584e+01,4.013476e+00,3.398236e+01,4.031456e+01,1.705392e+02
7.618602e+05,8.817826e+00,6.115616e+04,7.078259e-01,9.361226e-01,9.361809e-01,1.781712e-03,9.402560e-09,3.799796e+01,4.013476e+00,3.398449e+01,4.031693e+01,1.705432e+02
7.618702e+05,8.817942e+00,6.116616e+04,7.079416e-01,9.361198e-01,9.361810e-01,1.781806e-03,9.399379e-09,3.800009e+01,4.013476e+00,3.398661e+01,4.031931e+01,1.705471e+02
7.618802e+05,8.818057e+00,6.117616e+04,7.080574e-01,9.361171e-01,9.361810e-01,1.781900e-03,9.396199e-09,3.800222e+01,4.013476e+00,3.398874e+01,4.032169e+01,1.705511e+02
7.618902e+05,8.818173e+00,6.118616e+04,7.081731e-01,9.361144e-01,9.361811e-01,1.781994e-03,9.393020e-09,3.800434e+01,4.013476e+00,3.399087e+01,4.032407e+01,1.705551e+02
7.619002e+05,8.818289e+00,6.119616e+04,7.082889e-01,9.361116e-01,9.361812e-01,1.782088e-03,9.389841e-09,3.800647e+01,4.013476e+00,3.399299e+01,4.032644e+01,1.705591e+02
7.619102e+05,8.818405e+00,6.120616e+04,7.084046e-01,9.361089e-01,9.361813e-01,1.782182e-03,9.386664e-09,3.800859e+01,4.013476e+00,3.399512e+01,4.032882e+01,1.705630e+02
7.619202e+05,8.818520e+00,6.121616e+04,7.085204e-01,9.361062e-01,9.361814e-01,1.782276e-03,9.383488e-09,3.801072e+01,4.013476e+00,3.399724e+01,4.033120e+01,1.705670e+02
7.619302e+05,8.818636e+00,6.122616e+04,7.086361e-01,9.361034e-01,9.361815e-01,1.782370e-03,9.380313e-09,3.801285e+01,4.013476e+00,3.399937e+01,4.033358e+01,1.705710e+02
7.619402e+05,8.818752e+00,6.123616e+04,7.087519e-01,9.361007e-01,9.361816e-01,1.782464e-03,9.377139e-09,3.801497e+01,4.013476e+00,3.400150e+01,4.033595e+01,1.705750e+02
7.619502e+05,8.818868e+00,6.124616e+04,7.088676e-01,9.360980e-01,9.361817e-01,1.782557e-03,9.373965e-09,3.801710e+01,4.013476e+00,3.400362e+01,4.033833e+01,1.705790e+02
7.619602e+05,8.818983e+00,6.125617e+04,7.089834e-01,9.360952e-01,9.361817e-01,1.782651e-03,9.370793e-09,3.801922e+01,4.013476e+00,3.400575e+01,4.034071e+01,1.705829e+02
7.619702e+05,8.819099e+00,6.126617e+04,7.090991e-01,9.360925e-01,9.361818e-01,1.782745e-03,9.367622e-09,3.802135e+01,4.013476e+00,3.400787e+01,4.034308e+01,1.705869e+02
7.619802e+05,8.819215e+00,6.127617e+04,7.092149e-01,9.360897e-01,9.361819e-01,1.782839e-03,9.364452e-09,3.802348e+01,4.013476e+00,3.401000e+01,4.034546e+01,1.705909e+02
7.619902e+05,8.819331e+00,6.128617e+04,7.093306e-01,9.360870e-01,9.361820e-01,1.782932e-03,9.361283e-09,3.802560e+01,4.013476e+00,3.401213e+01,4.034784e+01,1.705949e+02
7.620002e+05,8.819446e+00,6.129617e+04,7.094464e-01,9.360843e-01,9.361821e-01,1.783026e-03,9.358115e-09,3.802773e+01,4.013476e+00,3.401425e+01,4.035022e+01,1.705988e+02
7.620102e+05,8.819562e+00,6.130617e+04,7.095622e-01,9.360804e-01,9.361822e-01,1.783119e-03,9.354947e-09,3.802701e+01,4.013476e+00,3.401353e+01,4.034960e+01,1.705972e+02
7.620202e+05,8.819678e+00,6.131617e+04,7.096779e-01,9.360760e-01,9.361823e-01,1.783213e-03,9.351781e-09,3.802512e+01,4.013476e+00,3.401165e+01,4.034776e+01,1.705932e+02
7.620302e+05,8.819794e+00,6.132617e+04,7.097937e-01,9.360716e-01,9.361824e-01,1.783306e-03,9.348616e-09,3.802324e+01,4.013476e+00,3.400976e+01,4.034591e+01,1.705891e+02
7.620402e+05,8.819909e+00,6.133617e+04,7.099094e-01,9.360672e-01,9.361824e-01,1.783400e-03,9.345452e-09,3.802136e+01,4.013476e+00,3.400788e+01,4.034407e+01,1.705851e+02
