Repository: brandonlampe/CS_Data

# Repository for Crushed Salt Data
**Grant No: 456417**

This is a work in progress!

## Repository Content

### Directory Names
A uniform namining structure still in progress, but in general directories are named according to the following:
 - Names contain no spaces, a single underscore "_" will be used as a file name seperator.
 - Files are for the Crushed Salt Project (CSP); therefore, the first three charaters of each file are "CSP".
 - Folders are organized by which frame the test was performed on i.e., A2 or A3.
 - The fifth and sixth charaters of each file name will therefore be "A" followed by the frame number.

File: UNM_WP_HY_175_09/STAGE09/CREEP_FIT/175_09_STAGE09_CREEP_OUT.csv (part 27 of 34)
Analysis by Brandon Lampe, performed on: 2016/07/12 20:18:27
Experimental results below begin at: 2016/04/16 12:04:26
Duration (sec),Duration (day),Elapsed Time (sec),Elapsed Time (day),Interpolated Fractional Density,Fit to Fractional Density,Fit to Volume Strain,Fit to Volume Strain Rate (1/sec),Confining Pressure (MPa),Pore Pressure (MPa),Terzaghi Pressure (MPa),Solid Pressure (MPa),Temperature (C))
7.620502e+05,8.820025e+00,6.134617e+04,7.100252e-01,9.360628e-01,9.361825e-01,1.783493e-03,9.342289e-09,3.801947e+01,4.013476e+00,3.400600e+01,4.034223e+01,1.705811e+02
7.620602e+05,8.820141e+00,6.135618e+04,7.101409e-01,9.360584e-01,9.361826e-01,1.783587e-03,9.339127e-09,3.801759e+01,4.013476e+00,3.400411e+01,4.034039e+01,1.705771e+02
7.620702e+05,8.820257e+00,6.136618e+04,7.102567e-01,9.360541e-01,9.361827e-01,1.783680e-03,9.335966e-09,3.801570e+01,4.013476e+00,3.400223e+01,4.033855e+01,1.705731e+02
7.620802e+05,8.820372e+00,6.137618e+04,7.103724e-01,9.360497e-01,9.361828e-01,1.783774e-03,9.332805e-09,3.801382e+01,4.013476e+00,3.400034e+01,4.033670e+01,1.705691e+02
7.620902e+05,8.820488e+00,6.138618e+04,7.104882e-01,9.360453e-01,9.361829e-01,1.783867e-03,9.329646e-09,3.801194e+01,4.013476e+00,3.399846e+01,4.033486e+01,1.705651e+02
7.621002e+05,8.820604e+00,6.139618e+04,7.106039e-01,9.360409e-01,9.361830e-01,1.783960e-03,9.326488e-09,3.801005e+01,4.013476e+00,3.399658e+01,4.033302e+01,1.705611e+02
7.621102e+05,8.820720e+00,6.140618e+04,7.107197e-01,9.360365e-01,9.361831e-01,1.784053e-03,9.323331e-09,3.800817e+01,4.013476e+00,3.399469e+01,4.033118e+01,1.705571e+02
7.621202e+05,8.820835e+00,6.141618e+04,7.108354e-01,9.360321e-01,9.361831e-01,1.784147e-03,9.320175e-09,3.800629e+01,4.013476e+00,3.399281e+01,4.032933e+01,1.705531e+02
7.621302e+05,8.820951e+00,6.142618e+04,7.109512e-01,9.360277e-01,9.361832e-01,1.784240e-03,9.317020e-09,3.800440e+01,4.013476e+00,3.399093e+01,4.032749e+01,1.705491e+02
7.621402e+05,8.821067e+00,6.143618e+04,7.110669e-01,9.360234e-01,9.361833e-01,1.784333e-03,9.313866e-09,3.800252e+01,4.013476e+00,3.398904e+01,4.032565e+01,1.705451e+02
7.621502e+05,8.821183e+00,6.144618e+04,7.111827e-01,9.360190e-01,9.361834e-01,1.784426e-03,9.310713e-09,3.800063e+01,4.013476e+00,3.398716e+01,4.032381e+01,1.705411e+02
7.621602e+05,8.821298e+00,6.145619e+04,7.112984e-01,9.360146e-01,9.361835e-01,1.784519e-03,9.307561e-09,3.799875e+01,4.013476e+00,3.398527e+01,4.032196e+01,1.705371e+02
7.621702e+05,8.821414e+00,6.146619e+04,7.114142e-01,9.360102e-01,9.361836e-01,1.784612e-03,9.304409e-09,3.799687e+01,4.013476e+00,3.398339e+01,4.032012e+01,1.705331e+02
7.621802e+05,8.821530e+00,6.147619e+04,7.115299e-01,9.360058e-01,9.361837e-01,1.784705e-03,9.301259e-09,3.799498e+01,4.013476e+00,3.398151e+01,4.031828e+01,1.705291e+02
7.621902e+05,8.821646e+00,6.148619e+04,7.116457e-01,9.360014e-01,9.361838e-01,1.784798e-03,9.298110e-09,3.799310e+01,4.013476e+00,3.397962e+01,4.031644e+01,1.705251e+02
7.622002e+05,8.821761e+00,6.149619e+04,7.117614e-01,9.359971e-01,9.361838e-01,1.784891e-03,9.294962e-09,3.799121e+01,4.013476e+00,3.397774e+01,4.031459e+01,1.705211e+02
7.622102e+05,8.821877e+00,6.150619e+04,7.118772e-01,9.359927e-01,9.361839e-01,1.784984e-03,9.291815e-09,3.798933e+01,4.013476e+00,3.397585e+01,4.031275e+01,1.705171e+02
7.622202e+05,8.821993e+00,6.151619e+04,7.119930e-01,9.359883e-01,9.361840e-01,1.785077e-03,9.288669e-09,3.798745e+01,4.013476e+00,3.397397e+01,4.031091e+01,1.705130e+02
7.622302e+05,8.822109e+00,6.152619e+04,7.121087e-01,9.359839e-01,9.361841e-01,1.785170e-03,9.285524e-09,3.798556e+01,4.013476e+00,3.397209e+01,4.030907e+01,1.705090e+02
7.622402e+05,8.822224e+00,6.153619e+04,7.122245e-01,9.359795e-01,9.361842e-01,1.785263e-03,9.282380e-09,3.798368e+01,4.013476e+00,3.397020e+01,4.030722e+01,1.705050e+02
7.622502e+05,8.822340e+00,6.154619e+04,7.123402e-01,9.359751e-01,9.361843e-01,1.785356e-03,9.279237e-09,3.798180e+01,4.013476e+00,3.396832e+01,4.030538e+01,1.705010e+02
7.622602e+05,8.822456e+00,6.155620e+04,7.124560e-01,9.359783e-01,9.361844e-01,1.785449e-03,9.276095e-09,3.798226e+01,4.013476e+00,3.396879e+01,4.030576e+01,1.705000e+02
7.622702e+05,8.822572e+00,6.156620e+04,7.125717e-01,9.359840e-01,9.361845e-01,1.785541e-03,9.272953e-09,3.798355e+01,4.013476e+00,3.397007e+01,4.030691e+01,1.705000e+02
7.622802e+05,8.822687e+00,6.157620e+04,7.126875e-01,9.359897e-01,9.361845e-01,1.785634e-03,9.269813e-09,3.798483e+01,4.013476e+00,3.397136e+01,4.030806e+01,1.705000e+02
7.622902e+05,8.822803e+00,6.158620e+04,7.128032e-01,9.359955e-01,9.361846e-01,1.785727e-03,9.266674e-09,3.798612e+01,4.013476e+00,3.397264e+01,4.030921e+01,1.705000e+02
7.623002e+05,8.822919e+00,6.159620e+04,7.129190e-01,9.360012e-01,9.361847e-01,1.785819e-03,9.263536e-09,3.798740e+01,4.013476e+00,3.397393e+01,4.031036e+01,1.705000e+02
7.623102e+05,8.823035e+00,6.160620e+04,7.130347e-01,9.360070e-01,9.361848e-01,1.785912e-03,9.260399e-09,3.798869e+01,4.013476e+00,3.397521e+01,4.031151e+01,1.705000e+02
7.623202e+05,8.823150e+00,6.161620e+04,7.131505e-01,9.360127e-01,9.361849e-01,1.786005e-03,9.257263e-09,3.798997e+01,4.013476e+00,3.397650e+01,4.031266e+01,1.705000e+02
7.623302e+05,8.823266e+00,6.162620e+04,7.132662e-01,9.360184e-01,9.361850e-01,1.786097e-03,9.254128e-09,3.799126e+01,4.013476e+00,3.397778e+01,4.031381e+01,1.705000e+02
7.623402e+05,8.823382e+00,6.163620e+04,7.133820e-01,9.360242e-01,9.361851e-01,1.786190e-03,9.250994e-09,3.799254e+01,4.013476e+00,3.397906e+01,4.031496e+01,1.705000e+02
7.623502e+05,8.823498e+00,6.164620e+04,7.134977e-01,9.360299e-01,9.361851e-01,1.786282e-03,9.247860e-09,3.799382e+01,4.013476e+00,3.398035e+01,4.031611e+01,1.705000e+02
7.623602e+05,8.823613e+00,6.165621e+04,7.136135e-01,9.360357e-01,9.361852e-01,1.786375e-03,9.244728e-09,3.799511e+01,4.013476e+00,3.398163e+01,4.031726e+01,1.705000e+02
7.623702e+05,8.823729e+00,6.166621e+04,7.137292e-01,9.360414e-01,9.361853e-01,1.786467e-03,9.241597e-09,3.799639e+01,4.013476e+00,3.398292e+01,4.031841e+01,1.705000e+02
7.623802e+05,8.823845e+00,6.167621e+04,7.138450e-01,9.360472e-01,9.361854e-01,1.786560e-03,9.238467e-09,3.799768e+01,4.013476e+00,3.398420e+01,4.031955e+01,1.705000e+02
7.623902e+05,8.823961e+00,6.168621e+04,7.139607e-01,9.360529e-01,9.361855e-01,1.786652e-03,9.235338e-09,3.799896e+01,4.013476e+00,3.398549e+01,4.032070e+01,1.705000e+02
7.624002e+05,8.824076e+00,6.169621e+04,7.140765e-01,9.360586e-01,9.361856e-01,1.786744e-03,9.232210e-09,3.800025e+01,4.013476e+00,3.398677e+01,4.032185e+01,1.705000e+02
7.624102e+05,8.824192e+00,6.170621e+04,7.141922e-01,9.360644e-01,9.361857e-01,1.786837e-03,9.229083e-09,3.800153e+01,4.013476e+00,3.398806e+01,4.032300e+01,1.705000e+02
7.624202e+05,8.824308e+00,6.171621e+04,7.143080e-01,9.360701e-01,9.361857e-01,1.786929e-03,9.225956e-09,3.800282e+01,4.013476e+00,3.398934e+01,4.032415e+01,1.705000e+02
7.624302e+05,8.824424e+00,6.172621e+04,7.144238e-01,9.360759e-01,9.361858e-01,1.787021e-03,9.222831e-09,3.800410e+01,4.013476e+00,3.399062e+01,4.032530e+01,1.705000e+02
7.624402e+05,8.824540e+00,6.173621e+04,7.145395e-01,9.360816e-01,9.361859e-01,1.787113e-03,9.219707e-09,3.800538e+01,4.013476e+00,3.399191e+01,4.032645e+01,1.705000e+02
7.624502e+05,8.824655e+00,6.174621e+04,7.146553e-01,9.360873e-01,9.361860e-01,1.787205e-03,9.216584e-09,3.800667e+01,4.013476e+00,3.399319e+01,4.032760e+01,1.705000e+02
7.624602e+05,8.824771e+00,6.175622e+04,7.147710e-01,9.360931e-01,9.361861e-01,1.787298e-03,9.213462e-09,3.800795e+01,4.013476e+00,3.399448e+01,4.032875e+01,1.705000e+02
7.624702e+05,8.824887e+00,6.176622e+04,7.148868e-01,9.360988e-01,9.361862e-01,1.787390e-03,9.210341e-09,3.800924e+01,4.013476e+00,3.399576e+01,4.032990e+01,1.705000e+02
7.624802e+05,8.825003e+00,6.177622e+04,7.150025e-01,9.361046e-01,9.361863e-01,1.787482e-03,9.207220e-09,3.801052e+01,4.013476e+00,3.399705e+01,4.033105e+01,1.705000e+02
7.624902e+05,8.825118e+00,6.178622e+04,7.151183e-01,9.361103e-01,9.361864e-01,1.787574e-03,9.204101e-09,3.801181e+01,4.013476e+00,3.399833e+01,4.033220e+01,1.705000e+02
7.625002e+05,8.825234e+00,6.179622e+04,7.152340e-01,9.361160e-01,9.361864e-01,1.787666e-03,9.200983e-09,3.801309e+01,4.013476e+00,3.399962e+01,4.033335e+01,1.705000e+02
7.625102e+05,8.825350e+00,6.180622e+04,7.153498e-01,9.361140e-01,9.361865e-01,1.787758e-03,9.197866e-09,3.801172e+01,4.013476e+00,3.399825e+01,4.033197e+01,1.704969e+02
7.625202e+05,8.825466e+00,6.181622e+04,7.154655e-01,9.361096e-01,9.361866e-01,1.787850e-03,9.194749e-09,3.800959e+01,4.013476e+00,3.399612e+01,4.032986e+01,1.704929e+02
7.625302e+05,8.825581e+00,6.182622e+04,7.155813e-01,9.361052e-01,9.361867e-01,1.787942e-03,9.191634e-09,3.800746e+01,4.013476e+00,3.399398e+01,4.032775e+01,1.704889e+02
7.625402e+05,8.825697e+00,6.183622e+04,7.156970e-01,9.361009e-01,9.361868e-01,1.788034e-03,9.188520e-09,3.800532e+01,4.013476e+00,3.399185e+01,4.032564e+01,1.704849e+02
7.625502e+05,8.825813e+00,6.184622e+04,7.158128e-01,9.360965e-01,9.361869e-01,1.788126e-03,9.185407e-09,3.800319e+01,4.013476e+00,3.398972e+01,4.032353e+01,1.704809e+02
7.625602e+05,8.825929e+00,6.185623e+04,7.159285e-01,9.360922e-01,9.361870e-01,1.788218e-03,9.182294e-09,3.800106e+01,4.013476e+00,3.398758e+01,4.032142e+01,1.704769e+02
7.625702e+05,8.826044e+00,6.186623e+04,7.160443e-01,9.360878e-01,9.361870e-01,1.788309e-03,9.179183e-09,3.799892e+01,4.013476e+00,3.398545e+01,4.031931e+01,1.704730e+02
7.625802e+05,8.826160e+00,6.187623e+04,7.161600e-01,9.360835e-01,9.361871e-01,1.788401e-03,9.176073e-09,3.799679e+01,4.013476e+00,3.398332e+01,4.031720e+01,1.704690e+02
7.625902e+05,8.826276e+00,6.188623e+04,7.162758e-01,9.360791e-01,9.361872e-01,1.788493e-03,9.172964e-09,3.799466e+01,4.013476e+00,3.398118e+01,4.031509e+01,1.704650e+02
7.626002e+05,8.826392e+00,6.189623e+04,7.163915e-01,9.360748e-01,9.361873e-01,1.788585e-03,9.169855e-09,3.799252e+01,4.013476e+00,3.397905e+01,4.031298e+01,1.704610e+02
7.626102e+05,8.826507e+00,6.190623e+04,7.165073e-01,9.360704e-01,9.361874e-01,1.788676e-03,9.166748e-09,3.799039e+01,4.013476e+00,3.397692e+01,4.031087e+01,1.704570e+02
7.626202e+05,8.826623e+00,6.191623e+04,7.166230e-01,9.360660e-01,9.361875e-01,1.788768e-03,9.163642e-09,3.798826e+01,4.013476e+00,3.397478e+01,4.030876e+01,1.704530e+02
7.626302e+05,8.826739e+00,6.192623e+04,7.167388e-01,9.360617e-01,9.361876e-01,1.788860e-03,9.160536e-09,3.798612e+01,4.013476e+00,3.397265e+01,4.030665e+01,1.704490e+02
7.626402e+05,8.826855e+00,6.193623e+04,7.168546e-01,9.360573e-01,9.361876e-01,1.788951e-03,9.157432e-09,3.798399e+01,4.013476e+00,3.397052e+01,4.030454e+01,1.704450e+02
7.626502e+05,8.826970e+00,6.194623e+04,7.169703e-01,9.360530e-01,9.361877e-01,1.789043e-03,9.154329e-09,3.798186e+01,4.013476e+00,3.396838e+01,4.030243e+01,1.704410e+02
7.626602e+05,8.827086e+00,6.195624e+04,7.170861e-01,9.360486e-01,9.361878e-01,1.789134e-03,9.151226e-09,3.797972e+01,4.013476e+00,3.396625e+01,4.030032e+01,1.704370e+02
7.626702e+05,8.827202e+00,6.196624e+04,7.172018e-01,9.360443e-01,9.361879e-01,1.789226e-03,9.148125e-09,3.797759e+01,4.013476e+00,3.396412e+01,4.029821e+01,1.704330e+02
7.626802e+05,8.827318e+00,6.197624e+04,7.173176e-01,9.360399e-01,9.361880e-01,1.789317e-03,9.145024e-09,3.797546e+01,4.013476e+00,3.396198e+01,4.029610e+01,1.704290e+02
7.626902e+05,8.827433e+00,6.198624e+04,7.174333e-01,9.360356e-01,9.361881e-01,1.789409e-03,9.141925e-09,3.797332e+01,4.013476e+00,3.395985e+01,4.029399e+01,1.704251e+02
7.627002e+05,8.827549e+00,6.199624e+04,7.175491e-01,9.360312e-01,9.361882e-01,1.789500e-03,9.138826e-09,3.797119e+01,4.013476e+00,3.395771e+01,4.029188e+01,1.704211e+02
7.627102e+05,8.827665e+00,6.200624e+04,7.176648e-01,9.360268e-01,9.361882e-01,1.789592e-03,9.135729e-09,3.796906e+01,4.013476e+00,3.395558e+01,4.028977e+01,1.704171e+02
7.627202e+05,8.827781e+00,6.201624e+04,7.177806e-01,9.360225e-01,9.361883e-01,1.789683e-03,9.132633e-09,3.796692e+01,4.013476e+00,3.395345e+01,4.028766e+01,1.704131e+02
7.627302e+05,8.827896e+00,6.202624e+04,7.178963e-01,9.360181e-01,9.361884e-01,1.789774e-03,9.129537e-09,3.796479e+01,4.013476e+00,3.395131e+01,4.028555e+01,1.704091e+02
7.627402e+05,8.828012e+00,6.203624e+04,7.180121e-01,9.360138e-01,9.361885e-01,1.789865e-03,9.126443e-09,3.796266e+01,4.013476e+00,3.394918e+01,4.028344e+01,1.704051e+02
7.627502e+05,8.828128e+00,6.204624e+04,7.181278e-01,9.360094e-01,9.361886e-01,1.789957e-03,9.123349e-09,3.796052e+01,4.013476e+00,3.394705e+01,4.028132e+01,1.704011e+02
7.627602e+05,8.828244e+00,6.205625e+04,7.182436e-01,9.360114e-01,9.361887e-01,1.790048e-03,9.120257e-09,3.796129e+01,4.013660e+00,3.394763e+01,4.028206e+01,1.704029e+02
7.627702e+05,8.828359e+00,6.206625e+04,7.183593e-01,9.360158e-01,9.361888e-01,1.790139e-03,9.117165e-09,3.796318e+01,4.013915e+00,3.394926e+01,4.028388e+01,1.704069e+02
7.627802e+05,8.828475e+00,6.207625e+04,7.184751e-01,9.360201e-01,9.361888e-01,1.790230e-03,9.114074e-09,3.796506e+01,4.014170e+00,3.395089e+01,4.028571e+01,1.704109e+02
7.627902e+05,8.828591e+00,6.208625e+04,7.185908e-01,9.360245e-01,9.361889e-01,1.790321e-03,9.110985e-09,3.796694e+01,4.014425e+00,3.395252e+01,4.028753e+01,1.704149e+02
7.628002e+05,8.828707e+00,6.209625e+04,7.187066e-01,9.360289e-01,9.361890e-01,1.790413e-03,9.107896e-09,3.796883e+01,4.014680e+00,3.395415e+01,4.028936e+01,1.704189e+02
7.628103e+05,8.828822e+00,6.210625e+04,7.188223e-01,9.360333e-01,9.361891e-01,1.790504e-03,9.104809e-09,3.797071e+01,4.014935e+00,3.395578e+01,4.029118e+01,1.704229e+02
7.628203e+05,8.828938e+00,6.211625e+04,7.189381e-01,9.360377e-01,9.361892e-01,1.790595e-03,9.101722e-09,3.797259e+01,4.015190e+00,3.395740e+01,4.029301e+01,1.704269e+02
7.628303e+05,8.829054e+00,6.212625e+04,7.190539e-01,9.360421e-01,9.361893e-01,1.790686e-03,9.098636e-09,3.797448e+01,4.015445e+00,3.395903e+01,4.029483e+01,1.704309e+02
7.628403e+05,8.829170e+00,6.213625e+04,7.191696e-01,9.360465e-01,9.361894e-01,1.790777e-03,9.095552e-09,3.797636e+01,4.015700e+00,3.396066e+01,4.029666e+01,1.704349e+02
7.628503e+05,8.829285e+00,6.214625e+04,7.192854e-01,9.360508e-01,9.361894e-01,1.790868e-03,9.092468e-09,3.797825e+01,4.015955e+00,3.396229e+01,4.029848e+01,1.704389e+02
7.628603e+05,8.829401e+00,6.215626e+04,7.194011e-01,9.360552e-01,9.361895e-01,1.790959e-03,9.089386e-09,3.798013e+01,4.016210e+00,3.396392e+01,4.030031e+01,1.704429e+02
7.628703e+05,8.829517e+00,6.216626e+04,7.195169e-01,9.360596e-01,9.361896e-01,1.791049e-03,9.086304e-09,3.798201e+01,4.016464e+00,3.396555e+01,4.030213e+01,1.704470e+02
7.628803e+05,8.829633e+00,6.217626e+04,7.196326e-01,9.360640e-01,9.361897e-01,1.791140e-03,9.083223e-09,3.798390e+01,4.016719e+00,3.396718e+01,4.030396e+01,1.704510e+02
7.628903e+05,8.829748e+00,6.218626e+04,7.197484e-01,9.360684e-01,9.361898e-01,1.791231e-03,9.080143e-09,3.798578e+01,4.016974e+00,3.396881e+01,4.030578e+01,1.704550e+02
7.629003e+05,8.829864e+00,6.219626e+04,7.198641e-01,9.360728e-01,9.361899e-01,1.791322e-03,9.077065e-09,3.798767e+01,4.017229e+00,3.397044e+01,4.030761e+01,1.704590e+02
7.629103e+05,8.829980e+00,6.220626e+04,7.199799e-01,9.360772e-01,9.361899e-01,1.791413e-03,9.073987e-09,3.798955e+01,4.017484e+00,3.397206e+01,4.030943e+01,1.704630e+02
7.629203e+05,8.830096e+00,6.221626e+04,7.200956e-01,9.360815e-01,9.361900e-01,1.791503e-03,9.070910e-09,3.799143e+01,4.017739e+00,3.397369e+01,4.031126e+01,1.704670e+02
7.629303e+05,8.830211e+00,6.222626e+04,7.202114e-01,9.360859e-01,9.361901e-01,1.791594e-03,9.067834e-09,3.799332e+01,4.017994e+00,3.397532e+01,4.031308e+01,1.704710e+02
7.629403e+05,8.830327e+00,6.223626e+04,7.203271e-01,9.360903e-01,9.361902e-01,1.791685e-03,9.064759e-09,3.799520e+01,4.018249e+00,3.397695e+01,4.031491e+01,1.704750e+02
7.629503e+05,8.830443e+00,6.224626e+04,7.204429e-01,9.360947e-01,9.361903e-01,1.791775e-03,9.061686e-09,3.799708e+01,4.018504e+00,3.397858e+01,4.031673e+01,1.704790e+02
7.629603e+05,8.830559e+00,6.225627e+04,7.205586e-01,9.360991e-01,9.361904e-01,1.791866e-03,9.058613e-09,3.799897e+01,4.018759e+00,3.398021e+01,4.031856e+01,1.704830e+02
7.629703e+05,8.830674e+00,6.226627e+04,7.206744e-01,9.361035e-01,9.361905e-01,1.791957e-03,9.055541e-09,3.800085e+01,4.019014e+00,3.398184e+01,4.032038e+01,1.704870e+02
7.629803e+05,8.830790e+00,6.227627e+04,7.207901e-01,9.361078e-01,9.361905e-01,1.792047e-03,9.052470e-09,3.800274e+01,4.019269e+00,3.398347e+01,4.032221e+01,1.704910e+02
7.629903e+05,8.830906e+00,6.228627e+04,7.209059e-01,9.361122e-01,9.361906e-01,1.792138e-03,9.049400e-09,3.800462e+01,4.019524e+00,3.398510e+01,4.032403e+01,1.704950e+02
7.630003e+05,8.831022e+00,6.229627e+04,7.210216e-01,9.361166e-01,9.361907e-01,1.792228e-03,9.046331e-09,3.800650e+01,4.019779e+00,3.398673e+01,4.032586e+01,1.704990e+02
7.630103e+05,8.831137e+00,6.230627e+04,7.211374e-01,9.361147e-01,9.361908e-01,1.792319e-03,9.043263e-09,3.800677e+01,4.020033e+00,3.398674e+01,4.032620e+01,1.705000e+02
7.630203e+05,8.831253e+00,6.231627e+04,7.212531e-01,9.361107e-01,9.361909e-01,1.792409e-03,9.040196e-09,3.800652e+01,4.020287e+00,3.398623e+01,4.032607e+01,1.705000e+02
7.630303e+05,8.831369e+00,6.232627e+04,7.213689e-01,9.361066e-01,9.361910e-01,1.792499e-03,9.037130e-09,3.800626e+01,4.020541e+00,3.398572e+01,4.032593e+01,1.705000e+02
7.630403e+05,8.831485e+00,6.233627e+04,7.214847e-01,9.361026e-01,9.361910e-01,1.792590e-03,9.034065e-09,3.800600e+01,4.020795e+00,3.398521e+01,4.032580e+01,1.705000e+02
7.630503e+05,8.831600e+00,6.234627e+04,7.216004e-01,9.360986e-01,9.361911e-01,1.792680e-03,9.031001e-09,3.800575e+01,4.021050e+00,3.398470e+01,4.032566e+01,1.705000e+02
7.630603e+05,8.831716e+00,6.235628e+04,7.217162e-01,9.360946e-01,9.361912e-01,1.792770e-03,9.027938e-09,3.800549e+01,4.021304e+00,3.398419e+01,4.032553e+01,1.705000e+02
7.630703e+05,8.831832e+00,6.236628e+04,7.218319e-01,9.360906e-01,9.361913e-01,1.792861e-03,9.024876e-09,3.800524e+01,4.021558e+00,3.398368e+01,4.032539e+01,1.705000e+02
7.630803e+05,8.831948e+00,6.237628e+04,7.219477e-01,9.360866e-01,9.361914e-01,1.792951e-03,9.021814e-09,3.800498e+01,4.021812e+00,3.398317e+01,4.032526e+01,1.705000e+02
7.630903e+05,8.832063e+00,6.238628e+04,7.220634e-01,9.360826e-01,9.361915e-01,1.793041e-03,9.018754e-09,3.800472e+01,4.022066e+00,3.398266e+01,4.032512e+01,1.705000e+02
7.631003e+05,8.832179e+00,6.239628e+04,7.221792e-01,9.360786e-01,9.361916e-01,1.793131e-03,9.015695e-09,3.800447e+01,4.022320e+00,3.398215e+01,4.032499e+01,1.705000e+02
7.631103e+05,8.832295e+00,6.240628e+04,7.222949e-01,9.360746e-01,9.361916e-01,1.793222e-03,9.012637e-09,3.800421e+01,4.022574e+00,3.398164e+01,4.032485e+01,1.705000e+02
7.631203e+05,8.832411e+00,6.241628e+04,7.224107e-01,9.360705e-01,9.361917e-01,1.793312e-03,9.009580e-09,3.800396e+01,4.022828e+00,3.398113e+01,4.032472e+01,1.705000e+02
7.631303e+05,8.832526e+00,6.242628e+04,7.225264e-01,9.360665e-01,9.361918e-01,1.793402e-03,9.006523e-09,3.800370e+01,4.023082e+00,3.398062e+01,4.032458e+01,1.705000e+02
7.631403e+05,8.832642e+00,6.243628e+04,7.226422e-01,9.360625e-01,9.361919e-01,1.793492e-03,9.003468e-09,3.800344e+01,4.023336e+00,3.398011e+01,4.032445e+01,1.705000e+02
7.631503e+05,8.832758e+00,6.244628e+04,7.227579e-01,9.360585e-01,9.361920e-01,1.793582e-03,9.000414e-09,3.800319e+01,4.023590e+00,3.397960e+01,4.032431e+01,1.705000e+02
7.631603e+05,8.832874e+00,6.245629e+04,7.228737e-01,9.360545e-01,9.361921e-01,1.793672e-03,8.997360e-09,3.800293e+01,4.023844e+00,3.397909e+01,4.032417e+01,1.705000e+02
7.631703e+05,8.832989e+00,6.246629e+04,7.229894e-01,9.360505e-01,9.361921e-01,1.793762e-03,8.994308e-09,3.800268e+01,4.024098e+00,3.397858e+01,4.032404e+01,1.705000e+02
7.631803e+05,8.833105e+00,6.247629e+04,7.231052e-01,9.360465e-01,9.361922e-01,1.793852e-03,8.991257e-09,3.800242e+01,4.024353e+00,3.397807e+01,4.032390e+01,1.705000e+02
7.631903e+05,8.833221e+00,6.248629e+04,7.232209e-01,9.360425e-01,9.361923e-01,1.793942e-03,8.988206e-09,3.800216e+01,4.024607e+00,3.397756e+01,4.032377e+01,1.705000e+02
7.632003e+05,8.833337e+00,6.249629e+04,7.233367e-01,9.360385e-01,9.361924e-01,1.794031e-03,8.985157e-09,3.800191e+01,4.024861e+00,3.397705e+01,4.032363e+01,1.705000e+02
7.632103e+05,8.833452e+00,6.250629e+04,7.234524e-01,9.360345e-01,9.361925e-01,1.794121e-03,8.982108e-09,3.800165e+01,4.025115e+00,3.397654e+01,4.032350e+01,1.705000e+02
7.632203e+05,8.833568e+00,6.251629e+04,7.235682e-01,9.360304e-01,9.361926e-01,1.794211e-03,8.979061e-09,3.800140e+01,4.025369e+00,3.397603e+01,4.032336e+01,1.705000e+02
7.632303e+05,8.833684e+00,6.252629e+04,7.236839e-01,9.360264e-01,9.361927e-01,1.794301e-03,8.976014e-09,3.800114e+01,4.025623e+00,3.397552e+01,4.032323e+01,1.705000e+02
7.632403e+05,8.833800e+00,6.253629e+04,7.237997e-01,9.360224e-01,9.361927e-01,1.794391e-03,8.972969e-09,3.800088e+01,4.025877e+00,3.397501e+01,4.032309e+01,1.705000e+02
7.632503e+05,8.833915e+00,6.254629e+04,7.239155e-01,9.360184e-01,9.361928e-01,1.794480e-03,8.969924e-09,3.800063e+01,4.026131e+00,3.397450e+01,4.032296e+01,1.705000e+02
7.632603e+05,8.834031e+00,6.255630e+04,7.240312e-01,9.360172e-01,9.361929e-01,1.794570e-03,8.966881e-09,3.800073e+01,4.026207e+00,3.397453e+01,4.032311e+01,1.705000e+02
7.632703e+05,8.834147e+00,6.256630e+04,7.241470e-01,9.360173e-01,9.361930e-01,1.794660e-03,8.963838e-09,3.800099e+01,4.026207e+00,3.397478e+01,4.032338e+01,1.705000e+02
7.632803e+05,8.834263e+00,6.257630e+04,7.242627e-01,9.360173e-01,9.361931e-01,1.794749e-03,8.960796e-09,3.800125e+01,4.026207e+00,3.397504e+01,4.032366e+01,1.705000e+02
7.632903e+05,8.834378e+00,6.258630e+04,7.243785e-01,9.360173e-01,9.361932e-01,1.794839e-03,8.957756e-09,3.800151e+01,4.026207e+00,3.397530e+01,4.032393e+01,1.705000e+02
7.633003e+05,8.834494e+00,6.259630e+04,7.244942e-01,9.360173e-01,9.361932e-01,1.794929e-03,8.954716e-09,3.800176e+01,4.026207e+00,3.397556e+01,4.032421e+01,1.705000e+02
7.633103e+05,8.834610e+00,6.260630e+04,7.246100e-01,9.360174e-01,9.361933e-01,1.795018e-03,8.951677e-09,3.800202e+01,4.026207e+00,3.397581e+01,4.032448e+01,1.705000e+02
7.633203e+05,8.834726e+00,6.261630e+04,7.247257e-01,9.360174e-01,9.361934e-01,1.795108e-03,8.948639e-09,3.800228e+01,4.026207e+00,3.397607e+01,4.032475e+01,1.705000e+02
7.633303e+05,8.834841e+00,6.262630e+04,7.248415e-01,9.360174e-01,9.361935e-01,1.795197e-03,8.945603e-09,3.800254e+01,4.026207e+00,3.397633e+01,4.032503e+01,1.705000e+02
7.633403e+05,8.834957e+00,6.263630e+04,7.249572e-01,9.360175e-01,9.361936e-01,1.795287e-03,8.942567e-09,3.800279e+01,4.026207e+00,3.397659e+01,4.032530e+01,1.705000e+02
7.633503e+05,8.835073e+00,6.264630e+04,7.250730e-01,9.360175e-01,9.361937e-01,1.795376e-03,8.939532e-09,3.800305e+01,4.026207e+00,3.397685e+01,4.032558e+01,1.705000e+02
7.633603e+05,8.835189e+00,6.265631e+04,7.251887e-01,9.360175e-01,9.361937e-01,1.795465e-03,8.936498e-09,3.800331e+01,4.026207e+00,3.397710e+01,4.032585e+01,1.705000e+02
7.633703e+05,8.835304e+00,6.266631e+04,7.253045e-01,9.360175e-01,9.361938e-01,1.795555e-03,8.933465e-09,3.800357e+01,4.026207e+00,3.397736e+01,4.032613e+01,1.705000e+02
7.633803e+05,8.835420e+00,6.267631e+04,7.254202e-01,9.360176e-01,9.361939e-01,1.795644e-03,8.930433e-09,3.800383e+01,4.026207e+00,3.397762e+01,4.032640e+01,1.705000e+02
7.633903e+05,8.835536e+00,6.268631e+04,7.255360e-01,9.360176e-01,9.361940e-01,1.795733e-03,8.927402e-09,3.800408e+01,4.026207e+00,3.397788e+01,4.032667e+01,1.705000e+02
7.634003e+05,8.835652e+00,6.269631e+04,7.256517e-01,9.360176e-01,9.361941e-01,1.795823e-03,8.924372e-09,3.800434e+01,4.026207e+00,3.397813e+01,4.032695e+01,1.705000e+02
7.634103e+05,8.835767e+00,6.270631e+04,7.257675e-01,9.360177e-01,9.361942e-01,1.795912e-03,8.921343e-09,3.800460e+01,4.026207e+00,3.397839e+01,4.032722e+01,1.705000e+02
7.634203e+05,8.835883e+00,6.271631e+04,7.258832e-01,9.360177e-01,9.361942e-01,1.796001e-03,8.918315e-09,3.800486e+01,4.026207e+00,3.397865e+01,4.032750e+01,1.705000e+02
7.634303e+05,8.835999e+00,6.272631e+04,7.259990e-01,9.360177e-01,9.361943e-01,1.796090e-03,8.915288e-09,3.800511e+01,4.026207e+00,3.397891e+01,4.032777e+01,1.705000e+02
7.634403e+05,8.836115e+00,6.273631e+04,7.261147e-01,9.360178e-01,9.361944e-01,1.796179e-03,8.912261e-09,3.800537e+01,4.026207e+00,3.397917e+01,4.032805e+01,1.705000e+02
7.634503e+05,8.836230e+00,6.274632e+04,7.262305e-01,9.360178e-01,9.361945e-01,1.796269e-03,8.909236e-09,3.800563e+01,4.026207e+00,3.397942e+01,4.032832e+01,1.705000e+02
7.634603e+05,8.836346e+00,6.275632e+04,7.263463e-01,9.360178e-01,9.361946e-01,1.796358e-03,8.906212e-09,3.800589e+01,4.026207e+00,3.397968e+01,4.032859e+01,1.705000e+02
7.634703e+05,8.836462e+00,6.276632e+04,7.264620e-01,9.360178e-01,9.361947e-01,1.796447e-03,8.903189e-09,3.800615e+01,4.026207e+00,3.397994e+01,4.032887e+01,1.705000e+02
7.634803e+05,8.836578e+00,6.277632e+04,7.265778e-01,9.360179e-01,9.361947e-01,1.796536e-03,8.900166e-09,3.800640e+01,4.026207e+00,3.398020e+01,4.032914e+01,1.705000e+02
7.634903e+05,8.836694e+00,6.278632e+04,7.266935e-01,9.360179e-01,9.361948e-01,1.796625e-03,8.897145e-09,3.800666e+01,4.026207e+00,3.398045e+01,4.032942e+01,1.705000e+02
7.635003e+05,8.836809e+00,6.279632e+04,7.268093e-01,9.360179e-01,9.361949e-01,1.796714e-03,8.894125e-09,3.800692e+01,4.026207e+00,3.398071e+01,4.032969e+01,1.705000e+02
7.635103e+05,8.836925e+00,6.280632e+04,7.269250e-01,9.360187e-01,9.361950e-01,1.796803e-03,8.891105e-09,3.800591e+01,4.026415e+00,3.397950e+01,4.032857e+01,1.705000e+02
7.635203e+05,8.837041e+00,6.281632e+04,7.270408e-01,9.360196e-01,9.361951e-01,1.796891e-03,8.888087e-09,3.800463e+01,4.026670e+00,3.397797e+01,4.032715e+01,1.705000e+02
7.635303e+05,8.837157e+00,6.282632e+04,7.271565e-01,9.360205e-01,9.361952e-01,1.796980e-03,8.885069e-09,3.800335e+01,4.026924e+00,3.397643e+01,4.032573e+01,1.705000e+02
7.635403e+05,8.837272e+00,6.283632e+04,7.272723e-01,9.360214e-01,9.361952e-01,1.797069e-03,8.882053e-09,3.800207e+01,4.027178e+00,3.397490e+01,4.032431e+01,1.705000e+02
7.635503e+05,8.837388e+00,6.284633e+04,7.273880e-01,9.360224e-01,9.361953e-01,1.797158e-03,8.879037e-09,3.800079e+01,4.027432e+00,3.397336e+01,4.032289e+01,1.705000e+02
7.635603e+05,8.837504e+00,6.285633e+04,7.275038e-01,9.360233e-01,9.361954e-01,1.797247e-03,8.876023e-09,3.799951e+01,4.027686e+00,3.397183e+01,4.032147e+01,1.705000e+02
7.635703e+05,8.837620e+00,6.286633e+04,7.276195e-01,9.360242e-01,9.361955e-01,1.797336e-03,8.873009e-09,3.799823e+01,4.027940e+00,3.397029e+01,4.032005e+01,1.705000e+02
7.635803e+05,8.837735e+00,6.287633e+04,7.277353e-01,9.360251e-01,9.361956e-01,1.797424e-03,8.869996e-09,3.799695e+01,4.028194e+00,3.396876e+01,4.031863e+01,1.705000e+02
7.635903e+05,8.837851e+00,6.288633e+04,7.278510e-01,9.360260e-01,9.361957e-01,1.797513e-03,8.866985e-09,3.799567e+01,4.028448e+00,3.396723e+01,4.031721e+01,1.705000e+02
7.636003e+05,8.837967e+00,6.289633e+04,7.279668e-01,9.360270e-01,9.361957e-01,1.797602e-03,8.863974e-09,3.799439e+01,4.028702e+00,3.396569e+01,4.031579e+01,1.705000e+02
7.636103e+05,8.838083e+00,6.290633e+04,7.280825e-01,9.360279e-01,9.361958e-01,1.797690e-03,8.860964e-09,3.799311e+01,4.028956e+00,3.396416e+01,4.031437e+01,1.705000e+02
7.636203e+05,8.838198e+00,6.291633e+04,7.281983e-01,9.360288e-01,9.361959e-01,1.797779e-03,8.857955e-09,3.799183e+01,4.029210e+00,3.396262e+01,4.031295e+01,1.705000e+02
7.636303e+05,8.838314e+00,6.292633e+04,7.283140e-01,9.360297e-01,9.361960e-01,1.797867e-03,8.854948e-09,3.799055e+01,4.029464e+00,3.396109e+01,4.031153e+01,1.705000e+02
7.636403e+05,8.838430e+00,6.293633e+04,7.284298e-01,9.360306e-01,9.361961e-01,1.797956e-03,8.851941e-09,3.798927e+01,4.029718e+00,3.395956e+01,4.031011e+01,1.705000e+02
7.636503e+05,8.838546e+00,6.294634e+04,7.285455e-01,9.360316e-01,9.361962e-01,1.798044e-03,8.848935e-09,3.798799e+01,4.029973e+00,3.395802e+01,4.030869e+01,1.705000e+02
7.636603e+05,8.838661e+00,6.295634e+04,7.286613e-01,9.360325e-01,9.361962e-01,1.798133e-03,8.845930e-09,3.798671e+01,4.030227e+00,3.395649e+01,4.030727e+01,1.705000e+02
7.636703e+05,8.838777e+00,6.296634e+04,7.287771e-01,9.360334e-01,9.361963e-01,1.798221e-03,8.842926e-09,3.798543e+01,4.030481e+00,3.395495e+01,4.030585e+01,1.705000e+02
7.636803e+05,8.838893e+00,6.297634e+04,7.288928e-01,9.360343e-01,9.361964e-01,1.798310e-03,8.839923e-09,3.798415e+01,4.030735e+00,3.395342e+01,4.030443e+01,1.705000e+02
7.636903e+05,8.839009e+00,6.298634e+04,7.290086e-01,9.360352e-01,9.361965e-01,1.798398e-03,8.836921e-09,3.798287e+01,4.030989e+00,3.395189e+01,4.030301e+01,1.705000e+02
7.637003e+05,8.839124e+00,6.299634e+04,7.291243e-01,9.360362e-01,9.361966e-01,1.798487e-03,8.833920e-09,3.798159e+01,4.031243e+00,3.395035e+01,4.030158e+01,1.705000e+02
7.637103e+05,8.839240e+00,6.300634e+04,7.292401e-01,9.360371e-01,9.361967e-01,1.798575e-03,8.830919e-09,3.798031e+01,4.031497e+00,3.394882e+01,4.030016e+01,1.705000e+02
7.637203e+05,8.839356e+00,6.301634e+04,7.293558e-01,9.360380e-01,9.361967e-01,1.798663e-03,8.827920e-09,3.797903e+01,4.031751e+00,3.394728e+01,4.029874e+01,1.705000e+02
7.637303e+05,8.839472e+00,6.302634e+04,7.294716e-01,9.360389e-01,9.361968e-01,1.798752e-03,8.824922e-09,3.797775e+01,4.032005e+00,3.394575e+01,4.029732e+01,1.705000e+02
7.637403e+05,8.839587e+00,6.303634e+04,7.295873e-01,9.360398e-01,9.361969e-01,1.798840e-03,8.821925e-09,3.797647e+01,4.032259e+00,3.394422e+01,4.029590e+01,1.705000e+02
7.637503e+05,8.839703e+00,6.304635e+04,7.297031e-01,9.360408e-01,9.361970e-01,1.798928e-03,8.818928e-09,3.797519e+01,4.032513e+00,3.394268e+01,4.029448e+01,1.705000e+02
7.637603e+05,8.839819e+00,6.305635e+04,7.298188e-01,9.360464e-01,9.361971e-01,1.799016e-03,8.815933e-09,3.797628e+01,4.032572e+00,3.394371e+01,4.029542e+01,1.705031e+02
7.637703e+05,8.839935e+00,6.306635e+04,7.299346e-01,9.360535e-01,9.361971e-01,1.799104e-03,8.812939e-09,3.797809e+01,4.032572e+00,3.394551e+01,4.029707e+01,1.705071e+02
7.637803e+05,8.840050e+00,6.307635e+04,7.300503e-01,9.360606e-01,9.361972e-01,1.799192e-03,8.809945e-09,3.797989e+01,4.032572e+00,3.394732e+01,4.029873e+01,1.705111e+02
7.637903e+05,8.840166e+00,6.308635e+04,7.301661e-01,9.360677e-01,9.361973e-01,1.799281e-03,8.806953e-09,3.798169e+01,4.032572e+00,3.394912e+01,4.030038e+01,1.705151e+02
7.638004e+05,8.840282e+00,6.309635e+04,7.302818e-01,9.360748e-01,9.361974e-01,1.799369e-03,8.803961e-09,3.798350e+01,4.032572e+00,3.395093e+01,4.030203e+01,1.705192e+02
7.638104e+05,8.840398e+00,6.310635e+04,7.303976e-01,9.360819e-01,9.361975e-01,1.799457e-03,8.800970e-09,3.798530e+01,4.032572e+00,3.395273e+01,4.030368e+01,1.705232e+02
7.638204e+05,8.840513e+00,6.311635e+04,7.305133e-01,9.360890e-01,9.361976e-01,1.799545e-03,8.797981e-09,3.798711e+01,4.032572e+00,3.395454e+01,4.030534e+01,1.705272e+02
7.638304e+05,8.840629e+00,6.312635e+04,7.306291e-01,9.360961e-01,9.361976e-01,1.799633e-03,8.794992e-09,3.798891e+01,4.032572e+00,3.395634e+01,4.030699e+01,1.705312e+02
7.638404e+05,8.840745e+00,6.313635e+04,7.307448e-01,9.361032e-01,9.361977e-01,1.799721e-03,8.792004e-09,3.799072e+01,4.032572e+00,3.395814e+01,4.030864e+01,1.705352e+02
7.638504e+05,8.840861e+00,6.314636e+04,7.308606e-01,9.361103e-01,9.361978e-01,1.799808e-03,8.789018e-09,3.799252e+01,4.032572e+00,3.395995e+01,4.031030e+01,1.705393e+02
7.638604e+05,8.840976e+00,6.315636e+04,7.309763e-01,9.361174e-01,9.361979e-01,1.799896e-03,8.786032e-09,3.799433e+01,4.032572e+00,3.396175e+01,4.031195e+01,1.705433e+02
7.638704e+05,8.841092e+00,6.316636e+04,7.310921e-01,9.361245e-01,9.361980e-01,1.799984e-03,8.783047e-09,3.799613e+01,4.032572e+00,3.396356e+01,4.031360e+01,1.705473e+02
7.638804e+05,8.841208e+00,6.317636e+04,7.312079e-01,9.361315e-01,9.361981e-01,1.800072e-03,8.780063e-09,3.799793e+01,4.032572e+00,3.396536e+01,4.031525e+01,1.705513e+02
7.638904e+05,8.841324e+00,6.318636e+04,7.313236e-01,9.361386e-01,9.361981e-01,1.800160e-03,8.777080e-09,3.799974e+01,4.032572e+00,3.396717e+01,4.031691e+01,1.705553e+02
7.639004e+05,8.841439e+00,6.319636e+04,7.314394e-01,9.361457e-01,9.361982e-01,1.800248e-03,8.774098e-09,3.800154e+01,4.032572e+00,3.396897e+01,4.031856e+01,1.705594e+02
7.639104e+05,8.841555e+00,6.320636e+04,7.315551e-01,9.361528e-01,9.361983e-01,1.800335e-03,8.771117e-09,3.800335e+01,4.032572e+00,3.397078e+01,4.032021e+01,1.705634e+02
7.639204e+05,8.841671e+00,6.321636e+04,7.316709e-01,9.361599e-01,9.361984e-01,1.800423e-03,8.768137e-09,3.800515e+01,4.032572e+00,3.397258e+01,4.032186e+01,1.705674e+02
7.639304e+05,8.841787e+00,6.322636e+04,7.317866e-01,9.361670e-01,9.361985e-01,1.800511e-03,8.765158e-09,3.800696e+01,4.032572e+00,3.397438e+01,4.032352e+01,1.705714e+02
7.639404e+05,8.841902e+00,6.323636e+04,7.319024e-01,9.361741e-01,9.361985e-01,1.800598e-03,8.762180e-09,3.800876e+01,4.032572e+00,3.397619e+01,4.032517e+01,1.705754e+02
7.639504e+05,8.842018e+00,6.324637e+04,7.320181e-01,9.361812e-01,9.361986e-01,1.800686e-03,8.759203e-09,3.801057e+01,4.032572e+00,3.397799e+01,4.032682e+01,1.705794e+02
7.639604e+05,8.842134e+00,6.325637e+04,7.321339e-01,9.361883e-01,9.361987e-01,1.800774e-03,8.756226e-09,3.801237e+01,4.032572e+00,3.397980e+01,4.032847e+01,1.705835e+02
7.639704e+05,8.842250e+00,6.326637e+04,7.322496e-01,9.361954e-01,9.361988e-01,1.800861e-03,8.753251e-09,3.801418e+01,4.032572e+00,3.398160e+01,4.033013e+01,1.705875e+02
7.639804e+05,8.842365e+00,6.327637e+04,7.323654e-01,9.362025e-01,9.361989e-01,1.800949e-03,8.750277e-09,3.801598e+01,4.032572e+00,3.398341e+01,4.033178e+01,1.705915e+02
7.639904e+05,8.842481e+00,6.328637e+04,7.324811e-01,9.362096e-01,9.361990e-01,1.801036e-03,8.747303e-09,3.801778e+01,4.032572e+00,3.398521e+01,4.033343e+01,1.705955e+02
7.640004e+05,8.842597e+00,6.329637e+04,7.325969e-01,9.362167e-01,9.361990e-01,1.801124e-03,8.744331e-09,3.801959e+01,4.032572e+00,3.398702e+01,4.033508e+01,1.705995e+02
7.640104e+05,8.842713e+00,6.330637e+04,7.327126e-01,9.362197e-01,9.361991e-01,1.801211e-03,8.741359e-09,3.802055e+01,4.032572e+00,3.398797e+01,4.033599e+01,1.705965e+02
7.640204e+05,8.842828e+00,6.331637e+04,7.328284e-01,9.362223e-01,9.361992e-01,1.801298e-03,8.738389e-09,3.802140e+01,4.032572e+00,3.398883e+01,4.033680e+01,1.705925e+02
7.640304e+05,8.842944e+00,6.332637e+04,7.329441e-01,9.362249e-01,9.361993e-01,1.801386e-03,8.735419e-09,3.802225e+01,4.032572e+00,3.398968e+01,4.033761e+01,1.705885e+02
7.640404e+05,8.843060e+00,6.333637e+04,7.330599e-01,9.362274e-01,9.361994e-01,1.801473e-03,8.732451e-09,3.802310e+01,4.032572e+00,3.399053e+01,4.033841e+01,1.705845e+02
7.640504e+05,8.843176e+00,6.334638e+04,7.331756e-01,9.362300e-01,9.361994e-01,1.801560e-03,8.729483e-09,3.802395e+01,4.032572e+00,3.399138e+01,4.033922e+01,1.705806e+02
7.640604e+05,8.843291e+00,6.335638e+04,7.332914e-01,9.362326e-01,9.361995e-01,1.801648e-03,8.726516e-09,3.802480e+01,4.032572e+00,3.399223e+01,4.034003e+01,1.705766e+02
7.640704e+05,8.843407e+00,6.336638e+04,7.334071e-01,9.362351e-01,9.361996e-01,1.801735e-03,8.723550e-09,3.802565e+01,4.032572e+00,3.399308e+01,4.034084e+01,1.705726e+02
7.640804e+05,8.843523e+00,6.337638e+04,7.335229e-01,9.362377e-01,9.361997e-01,1.801822e-03,8.720585e-09,3.802650e+01,4.032572e+00,3.399393e+01,4.034165e+01,1.705686e+02
7.640904e+05,8.843639e+00,6.338638e+04,7.336387e-01,9.362403e-01,9.361998e-01,1.801909e-03,8.717622e-09,3.802735e+01,4.032572e+00,3.399478e+01,4.034246e+01,1.705647e+02
7.641004e+05,8.843754e+00,6.339638e+04,7.337544e-01,9.362428e-01,9.361999e-01,1.801997e-03,8.714659e-09,3.802820e+01,4.032572e+00,3.399563e+01,4.034327e+01,1.705607e+02
7.641104e+05,8.843870e+00,6.340638e+04,7.338702e-01,9.362454e-01,9.361999e-01,1.802084e-03,8.711697e-09,3.802905e+01,4.032572e+00,3.399648e+01,4.034408e+01,1.705567e+02
7.641204e+05,8.843986e+00,6.341638e+04,7.339859e-01,9.362480e-01,9.362000e-01,1.802171e-03,8.708736e-09,3.802990e+01,4.032572e+00,3.399733e+01,4.034489e+01,1.705527e+02
7.641304e+05,8.844102e+00,6.342638e+04,7.341017e-01,9.362505e-01,9.362001e-01,1.802258e-03,8.705775e-09,3.803075e+01,4.032572e+00,3.399818e+01,4.034569e+01,1.705487e+02
7.641404e+05,8.844217e+00,6.343638e+04,7.342174e-01,9.362531e-01,9.362002e-01,1.802345e-03,8.702816e-09,3.803160e+01,4.032572e+00,3.399903e+01,4.034650e+01,1.705448e+02
7.641504e+05,8.844333e+00,6.344639e+04,7.343332e-01,9.362557e-01,9.362003e-01,1.802432e-03,8.699858e-09,3.803245e+01,4.032572e+00,3.399988e+01,4.034731e+01,1.705408e+02
7.641604e+05,8.844449e+00,6.345639e+04,7.344489e-01,9.362582e-01,9.362003e-01,1.802519e-03,8.696901e-09,3.803330e+01,4.032572e+00,3.400073e+01,4.034812e+01,1.705368e+02
7.641704e+05,8.844565e+00,6.346639e+04,7.345647e-01,9.362608e-01,9.362004e-01,1.802606e-03,8.693944e-09,3.803415e+01,4.032572e+00,3.400158e+01,4.034893e+01,1.705328e+02
7.641804e+05,8.844680e+00,6.347639e+04,7.346804e-01,9.362633e-01,9.362005e-01,1.802693e-03,8.690989e-09,3.803500e+01,4.032572e+00,3.400243e+01,4.034974e+01,1.705289e+02
7.641904e+05,8.844796e+00,6.348639e+04,7.347962e-01,9.362659e-01,9.362006e-01,1.802780e-03,8.688035e-09,3.803585e+01,4.032572e+00,3.400328e+01,4.035055e+01,1.705249e+02
7.642004e+05,8.844912e+00,6.349639e+04,7.349119e-01,9.362685e-01,9.362007e-01,1.802867e-03,8.685081e-09,3.803671e+01,4.032572e+00,3.400413e+01,4.035136e+01,1.705209e+02
7.642104e+05,8.845028e+00,6.350639e+04,7.350277e-01,9.362710e-01,9.362008e-01,1.802954e-03,8.682129e-09,3.803756e+01,4.032572e+00,3.400498e+01,4.035217e+01,1.705169e+02
7.642204e+05,8.845143e+00,6.351639e+04,7.351434e-01,9.362736e-01,9.362008e-01,1.803040e-03,8.679177e-09,3.803841e+01,4.032572e+00,3.400583e+01,4.035297e+01,1.705129e+02
7.642304e+05,8.845259e+00,6.352639e+04,7.352592e-01,9.362762e-01,9.362009e-01,1.803127e-03,8.676226e-09,3.803926e+01,4.032572e+00,3.400668e+01,4.035378e+01,1.705090e+02
7.642404e+05,8.845375e+00,6.353639e+04,7.353749e-01,9.362787e-01,9.362010e-01,1.803214e-03,8.673277e-09,3.804011e+01,4.032572e+00,3.400753e+01,4.035459e+01,1.705050e+02
7.642504e+05,8.845491e+00,6.354640e+04,7.354907e-01,9.362813e-01,9.362011e-01,1.803301e-03,8.670328e-09,3.804096e+01,4.032572e+00,3.400838e+01,4.035540e+01,1.705010e+02
7.642604e+05,8.845606e+00,6.355640e+04,7.356064e-01,9.362810e-01,9.362012e-01,1.803387e-03,8.667380e-09,3.804079e+01,4.032763e+00,3.400803e+01,4.035522e+01,1.705060e+02
7.642704e+05,8.845722e+00,6.356640e+04,7.357222e-01,9.362797e-01,9.362012e-01,1.803474e-03,8.664433e-09,3.804027e+01,4.033018e+00,3.400726e+01,4.035470e+01,1.705140e+02
7.642804e+05,8.845838e+00,6.357640e+04,7.358379e-01,9.362784e-01,9.362013e-01,1.803561e-03,8.661487e-09,3.803976e+01,4.033273e+00,3.400649e+01,4.035419e+01,1.705220e+02
7.642904e+05,8.845954e+00,6.358640e+04,7.359537e-01,9.362771e-01,9.362014e-01,1.803647e-03,8.658543e-09,3.803925e+01,4.033528e+00,3.400572e+01,4.035367e+01,1.705300e+02
7.643004e+05,8.846069e+00,6.359640e+04,7.360695e-01,9.362758e-01,9.362015e-01,1.803734e-03,8.655599e-09,3.803873e+01,4.033783e+00,3.400495e+01,4.035316e+01,1.705380e+02
7.643104e+05,8.846185e+00,6.360640e+04,7.361852e-01,9.362745e-01,9.362016e-01,1.803820e-03,8.652655e-09,3.803822e+01,4.034038e+00,3.400418e+01,4.035264e+01,1.705460e+02
7.643204e+05,8.846301e+00,6.361640e+04,7.363010e-01,9.362732e-01,9.362016e-01,1.803907e-03,8.649713e-09,3.803771e+01,4.034293e+00,3.400341e+01,4.035213e+01,1.705540e+02
7.643304e+05,8.846417e+00,6.362640e+04,7.364167e-01,9.362719e-01,9.362017e-01,1.803993e-03,8.646772e-09,3.803719e+01,4.034548e+00,3.400264e+01,4.035161e+01,1.705621e+02
7.643404e+05,8.846532e+00,6.363640e+04,7.365325e-01,9.362706e-01,9.362018e-01,1.804080e-03,8.643832e-09,3.803668e+01,4.034802e+00,3.400188e+01,4.035109e+01,1.705701e+02
7.643504e+05,8.846648e+00,6.364641e+04,7.366482e-01,9.362693e-01,9.362019e-01,1.804166e-03,8.640893e-09,3.803616e+01,4.035057e+00,3.400111e+01,4.035058e+01,1.705781e+02
7.643604e+05,8.846764e+00,6.365641e+04,7.367640e-01,9.362680e-01,9.362020e-01,1.804253e-03,8.637954e-09,3.803565e+01,4.035312e+00,3.400034e+01,4.035006e+01,1.705861e+02
7.643704e+05,8.846880e+00,6.366641e+04,7.368797e-01,9.362667e-01,9.362020e-01,1.804339e-03,8.635017e-09,3.803514e+01,4.035567e+00,3.399957e+01,4.034955e+01,1.705941e+02
7.643804e+05,8.846995e+00,6.367641e+04,7.369955e-01,9.362654e-01,9.362021e-01,1.804425e-03,8.632080e-09,3.803462e+01,4.035822e+00,3.399880e+01,4.034903e+01,1.706021e+02
7.643904e+05,8.847111e+00,6.368641e+04,7.371112e-01,9.362641e-01,9.362022e-01,1.804512e-03,8.629145e-09,3.803411e+01,4.036077e+00,3.399803e+01,4.034852e+01,1.706101e+02
7.644004e+05,8.847227e+00,6.369641e+04,7.372270e-01,9.362628e-01,9.362023e-01,1.804598e-03,8.626210e-09,3.803360e+01,4.036332e+00,3.399726e+01,4.034800e+01,1.706181e+02
