Repository: brandonlampe/CS_Data

# Repository for Crushed Salt Data
**Grant No: 456417**

This is a work in progress!

## Repository Content

### Directory Names
A uniform namining structure still in progress, but in general directories are named according to the following:
 - Names contain no spaces, a single underscore "_" will be used as a file name seperator.
 - Files are for the Crushed Salt Project (CSP); therefore, the first three charaters of each file are "CSP".
 - Folders are organized by which frame the test was performed on i.e., A2 or A3.
 - The fifth and sixth charaters of each file name will therefore be "A" followed by the frame number.

File: UNM_WP_HY_175_09/STAGE09/CREEP_FIT/175_09_STAGE09_CREEP_OUT.csv (part 28 of 34)
Analysis by Brandon Lampe, performed on: 2016/07/12 20:18:27
Experimental results below begin at: 2016/04/16 12:04:26
Duration (sec),Duration (day),Elapsed Time (sec),Elapsed Time (day),Interpolated Fractional Density,Fit to Fractional Density,Fit to Volume Strain,Fit to Volume Strain Rate (1/sec),Confining Pressure (MPa),Pore Pressure (MPa),Terzaghi Pressure (MPa),Solid Pressure (MPa),Temperature (C))
7.644104e+05,8.847343e+00,6.370641e+04,7.373427e-01,9.362615e-01,9.362024e-01,1.804684e-03,8.623276e-09,3.803308e+01,4.036587e+00,3.399649e+01,4.034748e+01,1.706261e+02
7.644204e+05,8.847458e+00,6.371641e+04,7.374585e-01,9.362602e-01,9.362025e-01,1.804770e-03,8.620344e-09,3.803257e+01,4.036842e+00,3.399573e+01,4.034697e+01,1.706342e+02
7.644304e+05,8.847574e+00,6.372641e+04,7.375742e-01,9.362589e-01,9.362025e-01,1.804857e-03,8.617412e-09,3.803205e+01,4.037097e+00,3.399496e+01,4.034645e+01,1.706422e+02
7.644404e+05,8.847690e+00,6.373641e+04,7.376900e-01,9.362576e-01,9.362026e-01,1.804943e-03,8.614481e-09,3.803154e+01,4.037352e+00,3.399419e+01,4.034594e+01,1.706502e+02
7.644504e+05,8.847806e+00,6.374642e+04,7.378057e-01,9.362563e-01,9.362027e-01,1.805029e-03,8.611551e-09,3.803103e+01,4.037607e+00,3.399342e+01,4.034542e+01,1.706582e+02
7.644604e+05,8.847921e+00,6.375642e+04,7.379215e-01,9.362550e-01,9.362028e-01,1.805115e-03,8.608622e-09,3.803051e+01,4.037862e+00,3.399265e+01,4.034491e+01,1.706662e+02
7.644704e+05,8.848037e+00,6.376642e+04,7.380372e-01,9.362537e-01,9.362029e-01,1.805201e-03,8.605694e-09,3.803000e+01,4.038117e+00,3.399188e+01,4.034439e+01,1.706742e+02
7.644804e+05,8.848153e+00,6.377642e+04,7.381530e-01,9.362524e-01,9.362029e-01,1.805287e-03,8.602767e-09,3.802949e+01,4.038372e+00,3.399111e+01,4.034387e+01,1.706822e+02
7.644904e+05,8.848269e+00,6.378642e+04,7.382687e-01,9.362511e-01,9.362030e-01,1.805373e-03,8.599841e-09,3.802897e+01,4.038627e+00,3.399034e+01,4.034336e+01,1.706902e+02
7.645004e+05,8.848384e+00,6.379642e+04,7.383845e-01,9.362498e-01,9.362031e-01,1.805459e-03,8.596916e-09,3.802846e+01,4.038882e+00,3.398958e+01,4.034284e+01,1.706982e+02
7.645104e+05,8.848500e+00,6.380642e+04,7.385003e-01,9.362562e-01,9.362032e-01,1.805545e-03,8.593992e-09,3.802788e+01,4.038542e+00,3.398934e+01,4.034200e+01,1.707000e+02
7.645204e+05,8.848616e+00,6.381642e+04,7.386160e-01,9.362647e-01,9.362033e-01,1.805631e-03,8.591068e-09,3.802728e+01,4.038034e+00,3.398925e+01,4.034107e+01,1.707000e+02
7.645304e+05,8.848732e+00,6.382642e+04,7.387318e-01,9.362732e-01,9.362033e-01,1.805717e-03,8.588146e-09,3.802668e+01,4.037525e+00,3.398916e+01,4.034014e+01,1.707000e+02
7.645404e+05,8.848848e+00,6.383642e+04,7.388475e-01,9.362817e-01,9.362034e-01,1.805803e-03,8.585224e-09,3.802609e+01,4.037017e+00,3.398907e+01,4.033920e+01,1.707000e+02
7.645504e+05,8.848963e+00,6.384643e+04,7.389633e-01,9.362902e-01,9.362035e-01,1.805889e-03,8.582304e-09,3.802549e+01,4.036509e+00,3.398898e+01,4.033827e+01,1.707000e+02
7.645604e+05,8.849079e+00,6.385643e+04,7.390790e-01,9.362987e-01,9.362036e-01,1.805975e-03,8.579384e-09,3.802489e+01,4.036001e+00,3.398889e+01,4.033734e+01,1.707000e+02
7.645704e+05,8.849195e+00,6.386643e+04,7.391948e-01,9.363072e-01,9.362037e-01,1.806060e-03,8.576466e-09,3.802430e+01,4.035493e+00,3.398880e+01,4.033640e+01,1.707000e+02
7.645804e+05,8.849311e+00,6.387643e+04,7.393105e-01,9.363157e-01,9.362037e-01,1.806146e-03,8.573548e-09,3.802370e+01,4.034985e+00,3.398871e+01,4.033547e+01,1.707000e+02
7.645904e+05,8.849426e+00,6.388643e+04,7.394263e-01,9.363242e-01,9.362038e-01,1.806232e-03,8.570631e-09,3.802310e+01,4.034476e+00,3.398862e+01,4.033454e+01,1.707000e+02
7.646004e+05,8.849542e+00,6.389643e+04,7.395420e-01,9.363327e-01,9.362039e-01,1.806318e-03,8.567715e-09,3.802250e+01,4.033968e+00,3.398853e+01,4.033360e+01,1.707000e+02
7.646104e+05,8.849658e+00,6.390643e+04,7.396578e-01,9.363411e-01,9.362040e-01,1.806403e-03,8.564801e-09,3.802191e+01,4.033460e+00,3.398845e+01,4.033267e+01,1.707000e+02
7.646204e+05,8.849774e+00,6.391643e+04,7.397735e-01,9.363496e-01,9.362041e-01,1.806489e-03,8.561887e-09,3.802131e+01,4.032952e+00,3.398836e+01,4.033174e+01,1.707000e+02
7.646304e+05,8.849889e+00,6.392643e+04,7.398893e-01,9.363581e-01,9.362041e-01,1.806574e-03,8.558974e-09,3.802071e+01,4.032444e+00,3.398827e+01,4.033081e+01,1.707000e+02
7.646404e+05,8.850005e+00,6.393643e+04,7.400050e-01,9.363666e-01,9.362042e-01,1.806660e-03,8.556062e-09,3.802011e+01,4.031936e+00,3.398818e+01,4.032987e+01,1.707000e+02
7.646504e+05,8.850121e+00,6.394644e+04,7.401208e-01,9.363751e-01,9.362043e-01,1.806746e-03,8.553150e-09,3.801952e+01,4.031428e+00,3.398809e+01,4.032894e+01,1.707000e+02
7.646604e+05,8.850237e+00,6.395644e+04,7.402365e-01,9.363836e-01,9.362044e-01,1.806831e-03,8.550240e-09,3.801892e+01,4.030919e+00,3.398800e+01,4.032801e+01,1.707000e+02
7.646704e+05,8.850352e+00,6.396644e+04,7.403523e-01,9.363921e-01,9.362045e-01,1.806917e-03,8.547331e-09,3.801832e+01,4.030411e+00,3.398791e+01,4.032707e+01,1.707000e+02
7.646804e+05,8.850468e+00,6.397644e+04,7.404680e-01,9.364006e-01,9.362045e-01,1.807002e-03,8.544423e-09,3.801772e+01,4.029903e+00,3.398782e+01,4.032614e+01,1.707000e+02
7.646904e+05,8.850584e+00,6.398644e+04,7.405838e-01,9.364091e-01,9.362046e-01,1.807088e-03,8.541515e-09,3.801713e+01,4.029395e+00,3.398773e+01,4.032521e+01,1.707000e+02
7.647004e+05,8.850700e+00,6.399644e+04,7.406995e-01,9.364176e-01,9.362047e-01,1.807173e-03,8.538609e-09,3.801653e+01,4.028887e+00,3.398764e+01,4.032428e+01,1.707000e+02
7.647104e+05,8.850815e+00,6.400644e+04,7.408153e-01,9.364261e-01,9.362048e-01,1.807258e-03,8.535703e-09,3.801593e+01,4.028379e+00,3.398755e+01,4.032334e+01,1.707000e+02
7.647204e+05,8.850931e+00,6.401644e+04,7.409311e-01,9.364346e-01,9.362049e-01,1.807344e-03,8.532798e-09,3.801533e+01,4.027870e+00,3.398746e+01,4.032241e+01,1.707000e+02
7.647304e+05,8.851047e+00,6.402644e+04,7.410468e-01,9.364431e-01,9.362049e-01,1.807429e-03,8.529895e-09,3.801474e+01,4.027362e+00,3.398738e+01,4.032148e+01,1.707000e+02
7.647404e+05,8.851163e+00,6.403644e+04,7.411626e-01,9.364516e-01,9.362050e-01,1.807514e-03,8.526992e-09,3.801414e+01,4.026854e+00,3.398729e+01,4.032054e+01,1.707000e+02
7.647504e+05,8.851278e+00,6.404645e+04,7.412783e-01,9.364601e-01,9.362051e-01,1.807600e-03,8.524090e-09,3.801354e+01,4.026346e+00,3.398720e+01,4.031961e+01,1.707000e+02
7.647604e+05,8.851394e+00,6.405645e+04,7.413941e-01,9.364557e-01,9.362052e-01,1.807685e-03,8.521189e-09,3.801263e+01,4.026022e+00,3.398661e+01,4.031883e+01,1.707029e+02
7.647704e+05,8.851510e+00,6.406645e+04,7.415098e-01,9.364463e-01,9.362053e-01,1.807770e-03,8.518289e-09,3.801161e+01,4.025767e+00,3.398584e+01,4.031812e+01,1.707069e+02
7.647804e+05,8.851626e+00,6.407645e+04,7.416256e-01,9.364370e-01,9.362053e-01,1.807855e-03,8.515390e-09,3.801058e+01,4.025512e+00,3.398507e+01,4.031740e+01,1.707109e+02
7.647904e+05,8.851741e+00,6.408645e+04,7.417413e-01,9.364277e-01,9.362054e-01,1.807940e-03,8.512492e-09,3.800955e+01,4.025257e+00,3.398429e+01,4.031668e+01,1.707149e+02
7.648005e+05,8.851857e+00,6.409645e+04,7.418571e-01,9.364183e-01,9.362055e-01,1.808025e-03,8.509595e-09,3.800852e+01,4.025002e+00,3.398352e+01,4.031596e+01,1.707189e+02
7.648105e+05,8.851973e+00,6.410645e+04,7.419728e-01,9.364090e-01,9.362056e-01,1.808111e-03,8.506699e-09,3.800750e+01,4.024747e+00,3.398275e+01,4.031524e+01,1.707229e+02
7.648205e+05,8.852089e+00,6.411645e+04,7.420886e-01,9.363997e-01,9.362057e-01,1.808196e-03,8.503804e-09,3.800647e+01,4.024492e+00,3.398198e+01,4.031453e+01,1.707269e+02
7.648305e+05,8.852204e+00,6.412645e+04,7.422043e-01,9.363903e-01,9.362057e-01,1.808281e-03,8.500909e-09,3.800544e+01,4.024237e+00,3.398120e+01,4.031381e+01,1.707309e+02
7.648405e+05,8.852320e+00,6.413645e+04,7.423201e-01,9.363810e-01,9.362058e-01,1.808366e-03,8.498016e-09,3.800441e+01,4.023982e+00,3.398043e+01,4.031309e+01,1.707350e+02
7.648505e+05,8.852436e+00,6.414646e+04,7.424358e-01,9.363717e-01,9.362059e-01,1.808451e-03,8.495123e-09,3.800339e+01,4.023727e+00,3.397966e+01,4.031237e+01,1.707390e+02
7.648605e+05,8.852552e+00,6.415646e+04,7.425516e-01,9.363623e-01,9.362060e-01,1.808536e-03,8.492232e-09,3.800236e+01,4.023472e+00,3.397889e+01,4.031165e+01,1.707430e+02
7.648705e+05,8.852667e+00,6.416646e+04,7.426673e-01,9.363530e-01,9.362061e-01,1.808620e-03,8.489341e-09,3.800133e+01,4.023217e+00,3.397811e+01,4.031093e+01,1.707470e+02
7.648805e+05,8.852783e+00,6.417646e+04,7.427831e-01,9.363436e-01,9.362061e-01,1.808705e-03,8.486451e-09,3.800030e+01,4.022962e+00,3.397734e+01,4.031022e+01,1.707510e+02
7.648905e+05,8.852899e+00,6.418646e+04,7.428988e-01,9.363343e-01,9.362062e-01,1.808790e-03,8.483563e-09,3.799927e+01,4.022707e+00,3.397657e+01,4.030950e+01,1.707550e+02
7.649005e+05,8.853015e+00,6.419646e+04,7.430146e-01,9.363250e-01,9.362063e-01,1.808875e-03,8.480675e-09,3.799825e+01,4.022452e+00,3.397579e+01,4.030878e+01,1.707590e+02
7.649105e+05,8.853130e+00,6.420646e+04,7.431303e-01,9.363156e-01,9.362064e-01,1.808960e-03,8.477788e-09,3.799722e+01,4.022197e+00,3.397502e+01,4.030806e+01,1.707630e+02
7.649205e+05,8.853246e+00,6.421646e+04,7.432461e-01,9.363063e-01,9.362065e-01,1.809045e-03,8.474902e-09,3.799619e+01,4.021942e+00,3.397425e+01,4.030734e+01,1.707670e+02
7.649305e+05,8.853362e+00,6.422646e+04,7.433619e-01,9.362970e-01,9.362065e-01,1.809129e-03,8.472017e-09,3.799516e+01,4.021687e+00,3.397348e+01,4.030663e+01,1.707710e+02
7.649405e+05,8.853478e+00,6.423647e+04,7.434776e-01,9.362876e-01,9.362066e-01,1.809214e-03,8.469132e-09,3.799414e+01,4.021433e+00,3.397270e+01,4.030591e+01,1.707750e+02
7.649505e+05,8.853593e+00,6.424647e+04,7.435934e-01,9.362783e-01,9.362067e-01,1.809299e-03,8.466249e-09,3.799311e+01,4.021178e+00,3.397193e+01,4.030519e+01,1.707790e+02
7.649605e+05,8.853709e+00,6.425647e+04,7.437091e-01,9.362690e-01,9.362068e-01,1.809383e-03,8.463367e-09,3.799208e+01,4.020923e+00,3.397116e+01,4.030447e+01,1.707830e+02
7.649705e+05,8.853825e+00,6.426647e+04,7.438249e-01,9.362596e-01,9.362069e-01,1.809468e-03,8.460486e-09,3.799105e+01,4.020668e+00,3.397039e+01,4.030375e+01,1.707870e+02
7.649805e+05,8.853941e+00,6.427647e+04,7.439406e-01,9.362503e-01,9.362069e-01,1.809553e-03,8.457605e-09,3.799003e+01,4.020413e+00,3.396961e+01,4.030303e+01,1.707910e+02
7.649905e+05,8.854056e+00,6.428647e+04,7.440564e-01,9.362409e-01,9.362070e-01,1.809637e-03,8.454726e-09,3.798900e+01,4.020158e+00,3.396884e+01,4.030232e+01,1.707950e+02
7.650005e+05,8.854172e+00,6.429647e+04,7.441721e-01,9.362316e-01,9.362071e-01,1.809722e-03,8.451847e-09,3.798797e+01,4.019903e+00,3.396807e+01,4.030160e+01,1.707990e+02
7.650105e+05,8.854288e+00,6.430647e+04,7.442879e-01,9.362320e-01,9.362072e-01,1.809806e-03,8.448969e-09,3.798870e+01,4.019648e+00,3.396905e+01,4.030238e+01,1.708000e+02
7.650205e+05,8.854404e+00,6.431647e+04,7.444036e-01,9.362354e-01,9.362072e-01,1.809891e-03,8.446093e-09,3.798998e+01,4.019393e+00,3.397059e+01,4.030363e+01,1.708000e+02
7.650305e+05,8.854519e+00,6.432647e+04,7.445194e-01,9.362389e-01,9.362073e-01,1.809975e-03,8.443217e-09,3.799127e+01,4.019138e+00,3.397213e+01,4.030489e+01,1.708000e+02
7.650405e+05,8.854635e+00,6.433648e+04,7.446351e-01,9.362423e-01,9.362074e-01,1.810060e-03,8.440342e-09,3.799255e+01,4.018883e+00,3.397367e+01,4.030614e+01,1.708000e+02
7.650505e+05,8.854751e+00,6.434648e+04,7.447509e-01,9.362458e-01,9.362075e-01,1.810144e-03,8.437468e-09,3.799384e+01,4.018628e+00,3.397521e+01,4.030740e+01,1.708000e+02
7.650605e+05,8.854867e+00,6.435648e+04,7.448666e-01,9.362492e-01,9.362076e-01,1.810228e-03,8.434595e-09,3.799512e+01,4.018373e+00,3.397675e+01,4.030866e+01,1.708000e+02
7.650705e+05,8.854982e+00,6.436648e+04,7.449824e-01,9.362527e-01,9.362076e-01,1.810313e-03,8.431723e-09,3.799641e+01,4.018118e+00,3.397829e+01,4.030991e+01,1.708000e+02
7.650805e+05,8.855098e+00,6.437648e+04,7.450981e-01,9.362561e-01,9.362077e-01,1.810397e-03,8.428851e-09,3.799769e+01,4.017863e+00,3.397983e+01,4.031117e+01,1.708000e+02
7.650905e+05,8.855214e+00,6.438648e+04,7.452139e-01,9.362596e-01,9.362078e-01,1.810481e-03,8.425981e-09,3.799897e+01,4.017608e+00,3.398137e+01,4.031242e+01,1.708000e+02
7.651005e+05,8.855330e+00,6.439648e+04,7.453296e-01,9.362630e-01,9.362079e-01,1.810566e-03,8.423112e-09,3.800026e+01,4.017353e+00,3.398291e+01,4.031368e+01,1.708000e+02
7.651105e+05,8.855445e+00,6.440648e+04,7.454454e-01,9.362665e-01,9.362080e-01,1.810650e-03,8.420243e-09,3.800154e+01,4.017098e+00,3.398445e+01,4.031493e+01,1.708000e+02
7.651205e+05,8.855561e+00,6.441648e+04,7.455611e-01,9.362699e-01,9.362080e-01,1.810734e-03,8.417376e-09,3.800283e+01,4.016843e+00,3.398598e+01,4.031619e+01,1.708000e+02
7.651305e+05,8.855677e+00,6.442648e+04,7.456769e-01,9.362734e-01,9.362081e-01,1.810818e-03,8.414509e-09,3.800411e+01,4.016588e+00,3.398752e+01,4.031744e+01,1.708000e+02
7.651405e+05,8.855793e+00,6.443649e+04,7.457927e-01,9.362768e-01,9.362082e-01,1.810902e-03,8.411644e-09,3.800540e+01,4.016333e+00,3.398906e+01,4.031870e+01,1.708000e+02
7.651505e+05,8.855908e+00,6.444649e+04,7.459084e-01,9.362803e-01,9.362083e-01,1.810986e-03,8.408779e-09,3.800668e+01,4.016078e+00,3.399060e+01,4.031996e+01,1.708000e+02
7.651605e+05,8.856024e+00,6.445649e+04,7.460242e-01,9.362837e-01,9.362084e-01,1.811071e-03,8.405915e-09,3.800797e+01,4.015823e+00,3.399214e+01,4.032121e+01,1.708000e+02
7.651705e+05,8.856140e+00,6.446649e+04,7.461399e-01,9.362872e-01,9.362084e-01,1.811155e-03,8.403052e-09,3.800925e+01,4.015569e+00,3.399368e+01,4.032247e+01,1.708000e+02
7.651805e+05,8.856256e+00,6.447649e+04,7.462557e-01,9.362906e-01,9.362085e-01,1.811239e-03,8.400190e-09,3.801053e+01,4.015314e+00,3.399522e+01,4.032372e+01,1.708000e+02
7.651905e+05,8.856371e+00,6.448649e+04,7.463714e-01,9.362940e-01,9.362086e-01,1.811323e-03,8.397329e-09,3.801182e+01,4.015059e+00,3.399676e+01,4.032498e+01,1.708000e+02
7.652005e+05,8.856487e+00,6.449649e+04,7.464872e-01,9.362975e-01,9.362087e-01,1.811407e-03,8.394469e-09,3.801310e+01,4.014804e+00,3.399830e+01,4.032623e+01,1.708000e+02
7.652105e+05,8.856603e+00,6.450649e+04,7.466029e-01,9.363009e-01,9.362087e-01,1.811490e-03,8.391610e-09,3.801439e+01,4.014549e+00,3.399984e+01,4.032749e+01,1.708000e+02
7.652205e+05,8.856719e+00,6.451649e+04,7.467187e-01,9.363044e-01,9.362088e-01,1.811574e-03,8.388751e-09,3.801567e+01,4.014294e+00,3.400138e+01,4.032874e+01,1.708000e+02
7.652305e+05,8.856834e+00,6.452649e+04,7.468344e-01,9.363078e-01,9.362089e-01,1.811658e-03,8.385894e-09,3.801696e+01,4.014039e+00,3.400292e+01,4.033000e+01,1.708000e+02
7.652405e+05,8.856950e+00,6.453650e+04,7.469502e-01,9.363113e-01,9.362090e-01,1.811742e-03,8.383038e-09,3.801824e+01,4.013784e+00,3.400446e+01,4.033125e+01,1.708000e+02
7.652505e+05,8.857066e+00,6.454650e+04,7.470659e-01,9.363147e-01,9.362091e-01,1.811826e-03,8.380182e-09,3.801953e+01,4.013529e+00,3.400600e+01,4.033251e+01,1.708000e+02
7.652605e+05,8.857182e+00,6.455650e+04,7.471817e-01,9.363081e-01,9.362091e-01,1.811910e-03,8.377327e-09,3.801898e+01,4.013677e+00,3.400530e+01,4.033217e+01,1.707968e+02
7.652705e+05,8.857297e+00,6.456650e+04,7.472974e-01,9.362989e-01,9.362092e-01,1.811994e-03,8.374474e-09,3.801796e+01,4.013931e+00,3.400403e+01,4.033142e+01,1.707928e+02
7.652805e+05,8.857413e+00,6.457650e+04,7.474132e-01,9.362896e-01,9.362093e-01,1.812077e-03,8.371621e-09,3.801693e+01,4.014185e+00,3.400275e+01,4.033067e+01,1.707889e+02
7.652905e+05,8.857529e+00,6.458650e+04,7.475289e-01,9.362804e-01,9.362094e-01,1.812161e-03,8.368769e-09,3.801591e+01,4.014439e+00,3.400147e+01,4.032992e+01,1.707849e+02
7.653005e+05,8.857645e+00,6.459650e+04,7.476447e-01,9.362712e-01,9.362094e-01,1.812245e-03,8.365918e-09,3.801489e+01,4.014693e+00,3.400019e+01,4.032917e+01,1.707809e+02
7.653105e+05,8.857760e+00,6.460650e+04,7.477604e-01,9.362619e-01,9.362095e-01,1.812328e-03,8.363068e-09,3.801386e+01,4.014947e+00,3.399891e+01,4.032841e+01,1.707769e+02
7.653205e+05,8.857876e+00,6.461650e+04,7.478762e-01,9.362527e-01,9.362096e-01,1.812412e-03,8.360219e-09,3.801284e+01,4.015202e+00,3.399764e+01,4.032766e+01,1.707729e+02
7.653305e+05,8.857992e+00,6.462650e+04,7.479919e-01,9.362434e-01,9.362097e-01,1.812496e-03,8.357371e-09,3.801181e+01,4.015456e+00,3.399636e+01,4.032691e+01,1.707689e+02
7.653405e+05,8.858108e+00,6.463651e+04,7.481077e-01,9.362342e-01,9.362098e-01,1.812579e-03,8.354523e-09,3.801079e+01,4.015710e+00,3.399508e+01,4.032616e+01,1.707649e+02
7.653505e+05,8.858223e+00,6.464651e+04,7.482235e-01,9.362249e-01,9.362098e-01,1.812663e-03,8.351677e-09,3.800977e+01,4.015964e+00,3.399380e+01,4.032540e+01,1.707609e+02
7.653605e+05,8.858339e+00,6.465651e+04,7.483392e-01,9.362157e-01,9.362099e-01,1.812746e-03,8.348832e-09,3.800874e+01,4.016218e+00,3.399252e+01,4.032465e+01,1.707569e+02
7.653705e+05,8.858455e+00,6.466651e+04,7.484550e-01,9.362064e-01,9.362100e-01,1.812830e-03,8.345987e-09,3.800772e+01,4.016472e+00,3.399125e+01,4.032390e+01,1.707529e+02
7.653805e+05,8.858571e+00,6.467651e+04,7.485707e-01,9.361972e-01,9.362101e-01,1.812913e-03,8.343144e-09,3.800669e+01,4.016726e+00,3.398997e+01,4.032315e+01,1.707489e+02
7.653905e+05,8.858686e+00,6.468651e+04,7.486865e-01,9.361879e-01,9.362102e-01,1.812997e-03,8.340301e-09,3.800567e+01,4.016980e+00,3.398869e+01,4.032239e+01,1.707449e+02
7.654005e+05,8.858802e+00,6.469651e+04,7.488022e-01,9.361787e-01,9.362102e-01,1.813080e-03,8.337459e-09,3.800465e+01,4.017234e+00,3.398741e+01,4.032164e+01,1.707410e+02
7.654105e+05,8.858918e+00,6.470651e+04,7.489180e-01,9.361695e-01,9.362103e-01,1.813163e-03,8.334618e-09,3.800362e+01,4.017488e+00,3.398613e+01,4.032089e+01,1.707370e+02
7.654205e+05,8.859034e+00,6.471651e+04,7.490337e-01,9.361602e-01,9.362104e-01,1.813247e-03,8.331778e-09,3.800260e+01,4.017742e+00,3.398486e+01,4.032013e+01,1.707330e+02
7.654305e+05,8.859149e+00,6.472651e+04,7.491495e-01,9.361510e-01,9.362105e-01,1.813330e-03,8.328939e-09,3.800157e+01,4.017996e+00,3.398358e+01,4.031938e+01,1.707290e+02
7.654405e+05,8.859265e+00,6.473652e+04,7.492652e-01,9.361417e-01,9.362105e-01,1.813413e-03,8.326101e-09,3.800055e+01,4.018250e+00,3.398230e+01,4.031863e+01,1.707250e+02
7.654505e+05,8.859381e+00,6.474652e+04,7.493810e-01,9.361325e-01,9.362106e-01,1.813496e-03,8.323264e-09,3.799953e+01,4.018505e+00,3.398102e+01,4.031788e+01,1.707210e+02
7.654605e+05,8.859497e+00,6.475652e+04,7.494967e-01,9.361232e-01,9.362107e-01,1.813580e-03,8.320427e-09,3.799850e+01,4.018759e+00,3.397974e+01,4.031712e+01,1.707170e+02
7.654705e+05,8.859612e+00,6.476652e+04,7.496125e-01,9.361140e-01,9.362108e-01,1.813663e-03,8.317592e-09,3.799748e+01,4.019013e+00,3.397846e+01,4.031637e+01,1.707130e+02
7.654805e+05,8.859728e+00,6.477652e+04,7.497282e-01,9.361047e-01,9.362109e-01,1.813746e-03,8.314758e-09,3.799645e+01,4.019267e+00,3.397719e+01,4.031562e+01,1.707090e+02
7.654905e+05,8.859844e+00,6.478652e+04,7.498440e-01,9.360955e-01,9.362109e-01,1.813829e-03,8.311924e-09,3.799543e+01,4.019521e+00,3.397591e+01,4.031487e+01,1.707050e+02
7.655005e+05,8.859960e+00,6.479652e+04,7.499597e-01,9.360863e-01,9.362110e-01,1.813912e-03,8.309091e-09,3.799441e+01,4.019775e+00,3.397463e+01,4.031411e+01,1.707010e+02
7.655105e+05,8.860075e+00,6.480652e+04,7.500755e-01,9.360868e-01,9.362111e-01,1.813995e-03,8.306260e-09,3.799452e+01,4.019652e+00,3.397487e+01,4.031422e+01,1.706941e+02
7.655205e+05,8.860191e+00,6.481652e+04,7.501912e-01,9.360908e-01,9.362112e-01,1.814078e-03,8.303429e-09,3.799503e+01,4.019397e+00,3.397564e+01,4.031463e+01,1.706860e+02
7.655305e+05,8.860307e+00,6.482652e+04,7.503070e-01,9.360949e-01,9.362112e-01,1.814161e-03,8.300599e-09,3.799555e+01,4.019141e+00,3.397641e+01,4.031504e+01,1.706780e+02
7.655405e+05,8.860423e+00,6.483653e+04,7.504227e-01,9.360989e-01,9.362113e-01,1.814244e-03,8.297770e-09,3.799607e+01,4.018885e+00,3.397718e+01,4.031546e+01,1.706699e+02
7.655505e+05,8.860539e+00,6.484653e+04,7.505385e-01,9.361029e-01,9.362114e-01,1.814327e-03,8.294942e-09,3.799658e+01,4.018629e+00,3.397795e+01,4.031587e+01,1.706619e+02
7.655605e+05,8.860654e+00,6.485653e+04,7.506543e-01,9.361069e-01,9.362115e-01,1.814410e-03,8.292115e-09,3.799710e+01,4.018373e+00,3.397872e+01,4.031628e+01,1.706539e+02
7.655705e+05,8.860770e+00,6.486653e+04,7.507700e-01,9.361110e-01,9.362116e-01,1.814493e-03,8.289288e-09,3.799761e+01,4.018117e+00,3.397949e+01,4.031669e+01,1.706458e+02
7.655805e+05,8.860886e+00,6.487653e+04,7.508858e-01,9.361150e-01,9.362116e-01,1.814576e-03,8.286463e-09,3.799813e+01,4.017862e+00,3.398027e+01,4.031711e+01,1.706378e+02
7.655905e+05,8.861002e+00,6.488653e+04,7.510015e-01,9.361190e-01,9.362117e-01,1.814659e-03,8.283639e-09,3.799864e+01,4.017606e+00,3.398104e+01,4.031752e+01,1.706298e+02
7.656005e+05,8.861117e+00,6.489653e+04,7.511173e-01,9.361230e-01,9.362118e-01,1.814742e-03,8.280815e-09,3.799916e+01,4.017350e+00,3.398181e+01,4.031793e+01,1.706217e+02
7.656105e+05,8.861233e+00,6.490653e+04,7.512330e-01,9.361271e-01,9.362119e-01,1.814825e-03,8.277992e-09,3.799967e+01,4.017094e+00,3.398258e+01,4.031834e+01,1.706137e+02
7.656205e+05,8.861349e+00,6.491653e+04,7.513488e-01,9.361311e-01,9.362119e-01,1.814907e-03,8.275171e-09,3.800019e+01,4.016838e+00,3.398335e+01,4.031875e+01,1.706056e+02
7.656305e+05,8.861465e+00,6.492653e+04,7.514645e-01,9.361351e-01,9.362120e-01,1.814990e-03,8.272350e-09,3.800071e+01,4.016582e+00,3.398412e+01,4.031917e+01,1.705976e+02
7.656405e+05,8.861580e+00,6.493654e+04,7.515803e-01,9.361391e-01,9.362121e-01,1.815073e-03,8.269530e-09,3.800122e+01,4.016326e+00,3.398489e+01,4.031958e+01,1.705896e+02
7.656505e+05,8.861696e+00,6.494654e+04,7.516960e-01,9.361432e-01,9.362122e-01,1.815156e-03,8.266711e-09,3.800174e+01,4.016071e+00,3.398567e+01,4.031999e+01,1.705815e+02
7.656605e+05,8.861812e+00,6.495654e+04,7.518118e-01,9.361472e-01,9.362123e-01,1.815238e-03,8.263893e-09,3.800225e+01,4.015815e+00,3.398644e+01,4.032040e+01,1.705735e+02
7.656705e+05,8.861928e+00,6.496654e+04,7.519275e-01,9.361512e-01,9.362123e-01,1.815321e-03,8.261076e-09,3.800277e+01,4.015559e+00,3.398721e+01,4.032081e+01,1.705654e+02
7.656805e+05,8.862043e+00,6.497654e+04,7.520433e-01,9.361552e-01,9.362124e-01,1.815404e-03,8.258259e-09,3.800328e+01,4.015303e+00,3.398798e+01,4.032123e+01,1.705574e+02
7.656905e+05,8.862159e+00,6.498654e+04,7.521590e-01,9.361593e-01,9.362125e-01,1.815486e-03,8.255444e-09,3.800380e+01,4.015047e+00,3.398875e+01,4.032164e+01,1.705494e+02
7.657005e+05,8.862275e+00,6.499654e+04,7.522748e-01,9.361633e-01,9.362126e-01,1.815569e-03,8.252630e-09,3.800431e+01,4.014791e+00,3.398952e+01,4.032205e+01,1.705413e+02
7.657105e+05,8.862391e+00,6.500654e+04,7.523905e-01,9.361673e-01,9.362126e-01,1.815651e-03,8.249816e-09,3.800483e+01,4.014536e+00,3.399029e+01,4.032246e+01,1.705333e+02
7.657205e+05,8.862506e+00,6.501654e+04,7.525063e-01,9.361713e-01,9.362127e-01,1.815734e-03,8.247003e-09,3.800535e+01,4.014280e+00,3.399107e+01,4.032288e+01,1.705253e+02
7.657305e+05,8.862622e+00,6.502654e+04,7.526220e-01,9.361753e-01,9.362128e-01,1.815816e-03,8.244192e-09,3.800586e+01,4.014024e+00,3.399184e+01,4.032329e+01,1.705172e+02
7.657405e+05,8.862738e+00,6.503655e+04,7.527378e-01,9.361794e-01,9.362129e-01,1.815899e-03,8.241381e-09,3.800638e+01,4.013768e+00,3.399261e+01,4.032370e+01,1.705092e+02
7.657505e+05,8.862854e+00,6.504655e+04,7.528535e-01,9.361834e-01,9.362129e-01,1.815981e-03,8.238571e-09,3.800689e+01,4.013512e+00,3.399338e+01,4.032411e+01,1.705011e+02
7.657605e+05,8.862969e+00,6.505655e+04,7.529693e-01,9.361957e-01,9.362130e-01,1.816063e-03,8.235762e-09,3.800770e+01,4.013476e+00,3.399422e+01,4.032450e+01,1.705068e+02
7.657705e+05,8.863085e+00,6.506655e+04,7.530851e-01,9.362095e-01,9.362131e-01,1.816146e-03,8.232954e-09,3.800855e+01,4.013476e+00,3.399508e+01,4.032487e+01,1.705148e+02
7.657805e+05,8.863201e+00,6.507655e+04,7.532008e-01,9.362232e-01,9.362132e-01,1.816228e-03,8.230147e-09,3.800940e+01,4.013476e+00,3.399593e+01,4.032525e+01,1.705228e+02
7.657906e+05,8.863317e+00,6.508655e+04,7.533166e-01,9.362369e-01,9.362133e-01,1.816310e-03,8.227340e-09,3.801026e+01,4.013476e+00,3.399678e+01,4.032563e+01,1.705308e+02
7.658006e+05,8.863432e+00,6.509655e+04,7.534323e-01,9.362506e-01,9.362133e-01,1.816393e-03,8.224535e-09,3.801111e+01,4.013476e+00,3.399764e+01,4.032601e+01,1.705388e+02
7.658106e+05,8.863548e+00,6.510655e+04,7.535481e-01,9.362643e-01,9.362134e-01,1.816475e-03,8.221731e-09,3.801196e+01,4.013476e+00,3.399849e+01,4.032639e+01,1.705468e+02
7.658206e+05,8.863664e+00,6.511655e+04,7.536638e-01,9.362781e-01,9.362135e-01,1.816557e-03,8.218927e-09,3.801282e+01,4.013476e+00,3.399934e+01,4.032677e+01,1.705547e+02
7.658306e+05,8.863780e+00,6.512655e+04,7.537796e-01,9.362918e-01,9.362136e-01,1.816639e-03,8.216124e-09,3.801367e+01,4.013476e+00,3.400020e+01,4.032715e+01,1.705627e+02
7.658406e+05,8.863895e+00,6.513656e+04,7.538953e-01,9.363055e-01,9.362136e-01,1.816721e-03,8.213322e-09,3.801452e+01,4.013476e+00,3.400105e+01,4.032753e+01,1.705707e+02
7.658506e+05,8.864011e+00,6.514656e+04,7.540111e-01,9.363192e-01,9.362137e-01,1.816804e-03,8.210522e-09,3.801538e+01,4.013476e+00,3.400190e+01,4.032791e+01,1.705787e+02
7.658606e+05,8.864127e+00,6.515656e+04,7.541268e-01,9.363329e-01,9.362138e-01,1.816886e-03,8.207722e-09,3.801623e+01,4.013476e+00,3.400276e+01,4.032829e+01,1.705867e+02
7.658706e+05,8.864243e+00,6.516656e+04,7.542426e-01,9.363467e-01,9.362139e-01,1.816968e-03,8.204923e-09,3.801708e+01,4.013476e+00,3.400361e+01,4.032867e+01,1.705947e+02
7.658806e+05,8.864358e+00,6.517656e+04,7.543583e-01,9.363604e-01,9.362139e-01,1.817050e-03,8.202124e-09,3.801794e+01,4.013476e+00,3.400446e+01,4.032905e+01,1.706026e+02
7.658906e+05,8.864474e+00,6.518656e+04,7.544741e-01,9.363741e-01,9.362140e-01,1.817132e-03,8.199327e-09,3.801879e+01,4.013476e+00,3.400532e+01,4.032943e+01,1.706106e+02
7.659006e+05,8.864590e+00,6.519656e+04,7.545898e-01,9.363878e-01,9.362141e-01,1.817214e-03,8.196531e-09,3.801964e+01,4.013476e+00,3.400617e+01,4.032981e+01,1.706186e+02
7.659106e+05,8.864706e+00,6.520656e+04,7.547056e-01,9.364015e-01,9.362142e-01,1.817296e-03,8.193735e-09,3.802050e+01,4.013476e+00,3.400702e+01,4.033018e+01,1.706266e+02
7.659206e+05,8.864821e+00,6.521656e+04,7.548213e-01,9.364153e-01,9.362143e-01,1.817378e-03,8.190941e-09,3.802135e+01,4.013476e+00,3.400788e+01,4.033056e+01,1.706346e+02
7.659306e+05,8.864937e+00,6.522656e+04,7.549371e-01,9.364290e-01,9.362143e-01,1.817460e-03,8.188147e-09,3.802220e+01,4.013476e+00,3.400873e+01,4.033094e+01,1.706426e+02
7.659406e+05,8.865053e+00,6.523657e+04,7.550528e-01,9.364427e-01,9.362144e-01,1.817541e-03,8.185354e-09,3.802306e+01,4.013476e+00,3.400958e+01,4.033132e+01,1.706505e+02
7.659506e+05,8.865169e+00,6.524657e+04,7.551686e-01,9.364564e-01,9.362145e-01,1.817623e-03,8.182563e-09,3.802391e+01,4.013476e+00,3.401044e+01,4.033170e+01,1.706585e+02
7.659606e+05,8.865284e+00,6.525657e+04,7.552843e-01,9.364701e-01,9.362146e-01,1.817705e-03,8.179772e-09,3.802476e+01,4.013476e+00,3.401129e+01,4.033208e+01,1.706665e+02
7.659706e+05,8.865400e+00,6.526657e+04,7.554001e-01,9.364839e-01,9.362146e-01,1.817787e-03,8.176982e-09,3.802562e+01,4.013476e+00,3.401214e+01,4.033246e+01,1.706745e+02
7.659806e+05,8.865516e+00,6.527657e+04,7.555159e-01,9.364976e-01,9.362147e-01,1.817869e-03,8.174192e-09,3.802647e+01,4.013476e+00,3.401300e+01,4.033284e+01,1.706825e+02
7.659906e+05,8.865632e+00,6.528657e+04,7.556316e-01,9.365113e-01,9.362148e-01,1.817950e-03,8.171404e-09,3.802732e+01,4.013476e+00,3.401385e+01,4.033322e+01,1.706905e+02
7.660006e+05,8.865747e+00,6.529657e+04,7.557474e-01,9.365250e-01,9.362149e-01,1.818032e-03,8.168617e-09,3.802818e+01,4.013476e+00,3.401470e+01,4.033360e+01,1.706984e+02
7.660106e+05,8.865863e+00,6.530657e+04,7.558631e-01,9.365170e-01,9.362149e-01,1.818114e-03,8.165830e-09,3.802704e+01,4.013476e+00,3.401356e+01,4.033269e+01,1.707000e+02
7.660206e+05,8.865979e+00,6.531657e+04,7.559789e-01,9.365037e-01,9.362150e-01,1.818195e-03,8.163045e-09,3.802541e+01,4.013476e+00,3.401193e+01,4.033147e+01,1.707000e+02
7.660306e+05,8.866095e+00,6.532657e+04,7.560946e-01,9.364904e-01,9.362151e-01,1.818277e-03,8.160260e-09,3.802378e+01,4.013476e+00,3.401031e+01,4.033024e+01,1.707000e+02
7.660406e+05,8.866210e+00,6.533658e+04,7.562104e-01,9.364771e-01,9.362152e-01,1.818359e-03,8.157476e-09,3.802216e+01,4.013476e+00,3.400868e+01,4.032902e+01,1.707000e+02
7.660506e+05,8.866326e+00,6.534658e+04,7.563261e-01,9.364638e-01,9.362153e-01,1.818440e-03,8.154694e-09,3.802053e+01,4.013476e+00,3.400705e+01,4.032780e+01,1.707000e+02
7.660606e+05,8.866442e+00,6.535658e+04,7.564419e-01,9.364505e-01,9.362153e-01,1.818522e-03,8.151912e-09,3.801890e+01,4.013476e+00,3.400543e+01,4.032658e+01,1.707000e+02
7.660706e+05,8.866558e+00,6.536658e+04,7.565576e-01,9.364373e-01,9.362154e-01,1.818603e-03,8.149131e-09,3.801727e+01,4.013476e+00,3.400380e+01,4.032536e+01,1.707000e+02
7.660806e+05,8.866673e+00,6.537658e+04,7.566734e-01,9.364240e-01,9.362155e-01,1.818685e-03,8.146350e-09,3.801565e+01,4.013476e+00,3.400217e+01,4.032414e+01,1.707000e+02
7.660906e+05,8.866789e+00,6.538658e+04,7.567891e-01,9.364107e-01,9.362156e-01,1.818766e-03,8.143571e-09,3.801402e+01,4.013476e+00,3.400054e+01,4.032291e+01,1.707000e+02
7.661006e+05,8.866905e+00,6.539658e+04,7.569049e-01,9.363974e-01,9.362156e-01,1.818848e-03,8.140793e-09,3.801239e+01,4.013476e+00,3.399892e+01,4.032169e+01,1.707000e+02
7.661106e+05,8.867021e+00,6.540658e+04,7.570206e-01,9.363841e-01,9.362157e-01,1.818929e-03,8.138015e-09,3.801077e+01,4.013476e+00,3.399729e+01,4.032047e+01,1.707000e+02
7.661206e+05,8.867136e+00,6.541658e+04,7.571364e-01,9.363708e-01,9.362158e-01,1.819010e-03,8.135239e-09,3.800914e+01,4.013476e+00,3.399566e+01,4.031925e+01,1.707000e+02
7.661306e+05,8.867252e+00,6.542658e+04,7.572521e-01,9.363575e-01,9.362159e-01,1.819092e-03,8.132463e-09,3.800751e+01,4.013476e+00,3.399404e+01,4.031802e+01,1.707000e+02
7.661406e+05,8.867368e+00,6.543659e+04,7.573679e-01,9.363442e-01,9.362159e-01,1.819173e-03,8.129688e-09,3.800589e+01,4.013476e+00,3.399241e+01,4.031680e+01,1.707000e+02
7.661506e+05,8.867484e+00,6.544659e+04,7.574836e-01,9.363309e-01,9.362160e-01,1.819254e-03,8.126914e-09,3.800426e+01,4.013476e+00,3.399078e+01,4.031558e+01,1.707000e+02
7.661606e+05,8.867599e+00,6.545659e+04,7.575994e-01,9.363176e-01,9.362161e-01,1.819336e-03,8.124141e-09,3.800263e+01,4.013476e+00,3.398916e+01,4.031436e+01,1.707000e+02
7.661706e+05,8.867715e+00,6.546659e+04,7.577151e-01,9.363043e-01,9.362162e-01,1.819417e-03,8.121369e-09,3.800100e+01,4.013476e+00,3.398753e+01,4.031314e+01,1.707000e+02
7.661806e+05,8.867831e+00,6.547659e+04,7.578309e-01,9.362911e-01,9.362162e-01,1.819498e-03,8.118598e-09,3.799938e+01,4.013476e+00,3.398590e+01,4.031191e+01,1.707000e+02
7.661906e+05,8.867947e+00,6.548659e+04,7.579467e-01,9.362778e-01,9.362163e-01,1.819579e-03,8.115828e-09,3.799775e+01,4.013476e+00,3.398427e+01,4.031069e+01,1.707000e+02
7.662006e+05,8.868062e+00,6.549659e+04,7.580624e-01,9.362645e-01,9.362164e-01,1.819660e-03,8.113058e-09,3.799612e+01,4.013476e+00,3.398265e+01,4.030947e+01,1.707000e+02
7.662106e+05,8.868178e+00,6.550659e+04,7.581782e-01,9.362512e-01,9.362165e-01,1.819742e-03,8.110290e-09,3.799450e+01,4.013476e+00,3.398102e+01,4.030825e+01,1.707000e+02
7.662206e+05,8.868294e+00,6.551659e+04,7.582939e-01,9.362379e-01,9.362165e-01,1.819823e-03,8.107522e-09,3.799287e+01,4.013476e+00,3.397939e+01,4.030702e+01,1.707000e+02
7.662306e+05,8.868410e+00,6.552659e+04,7.584097e-01,9.362246e-01,9.362166e-01,1.819904e-03,8.104756e-09,3.799124e+01,4.013476e+00,3.397777e+01,4.030580e+01,1.707000e+02
7.662406e+05,8.868525e+00,6.553660e+04,7.585254e-01,9.362113e-01,9.362167e-01,1.819985e-03,8.101990e-09,3.798962e+01,4.013476e+00,3.397614e+01,4.030458e+01,1.707000e+02
7.662506e+05,8.868641e+00,6.554660e+04,7.586412e-01,9.361980e-01,9.362168e-01,1.820066e-03,8.099225e-09,3.798799e+01,4.013476e+00,3.397451e+01,4.030336e+01,1.707000e+02
7.662606e+05,8.868757e+00,6.555660e+04,7.587569e-01,9.362059e-01,9.362168e-01,1.820147e-03,8.096461e-09,3.798908e+01,4.013689e+00,3.397539e+01,4.030420e+01,1.707000e+02
7.662706e+05,8.868873e+00,6.556660e+04,7.588727e-01,9.362178e-01,9.362169e-01,1.820228e-03,8.093698e-09,3.799070e+01,4.013943e+00,3.397676e+01,4.030546e+01,1.707000e+02
7.662806e+05,8.868988e+00,6.557660e+04,7.589884e-01,9.362298e-01,9.362170e-01,1.820309e-03,8.090935e-09,3.799232e+01,4.014197e+00,3.397813e+01,4.030671e+01,1.707000e+02
7.662906e+05,8.869104e+00,6.558660e+04,7.591042e-01,9.362417e-01,9.362171e-01,1.820390e-03,8.088174e-09,3.799395e+01,4.014451e+00,3.397949e+01,4.030796e+01,1.707000e+02
7.663006e+05,8.869220e+00,6.559660e+04,7.592199e-01,9.362537e-01,9.362172e-01,1.820470e-03,8.085414e-09,3.799557e+01,4.014705e+00,3.398086e+01,4.030921e+01,1.707000e+02
7.663106e+05,8.869336e+00,6.560660e+04,7.593357e-01,9.362656e-01,9.362172e-01,1.820551e-03,8.082654e-09,3.799719e+01,4.014959e+00,3.398223e+01,4.031046e+01,1.707000e+02
7.663206e+05,8.869451e+00,6.561660e+04,7.594514e-01,9.362776e-01,9.362173e-01,1.820632e-03,8.079895e-09,3.799881e+01,4.015213e+00,3.398360e+01,4.031171e+01,1.707000e+02
7.663306e+05,8.869567e+00,6.562660e+04,7.595672e-01,9.362895e-01,9.362174e-01,1.820713e-03,8.077138e-09,3.800043e+01,4.015467e+00,3.398496e+01,4.031296e+01,1.707000e+02
7.663406e+05,8.869683e+00,6.563661e+04,7.596829e-01,9.363015e-01,9.362175e-01,1.820794e-03,8.074381e-09,3.800205e+01,4.015721e+00,3.398633e+01,4.031421e+01,1.707000e+02
7.663506e+05,8.869799e+00,6.564661e+04,7.597987e-01,9.363134e-01,9.362175e-01,1.820874e-03,8.071625e-09,3.800367e+01,4.015975e+00,3.398770e+01,4.031546e+01,1.707000e+02
7.663606e+05,8.869914e+00,6.565661e+04,7.599144e-01,9.363254e-01,9.362176e-01,1.820955e-03,8.068869e-09,3.800530e+01,4.016229e+00,3.398907e+01,4.031672e+01,1.707000e+02
7.663706e+05,8.870030e+00,6.566661e+04,7.600302e-01,9.363373e-01,9.362177e-01,1.821036e-03,8.066115e-09,3.800692e+01,4.016483e+00,3.399043e+01,4.031797e+01,1.707000e+02
7.663806e+05,8.870146e+00,6.567661e+04,7.601459e-01,9.363493e-01,9.362178e-01,1.821116e-03,8.063362e-09,3.800854e+01,4.016738e+00,3.399180e+01,4.031922e+01,1.707000e+02
7.663906e+05,8.870262e+00,6.568661e+04,7.602617e-01,9.363612e-01,9.362178e-01,1.821197e-03,8.060609e-09,3.801016e+01,4.016992e+00,3.399317e+01,4.032047e+01,1.707000e+02
7.664006e+05,8.870377e+00,6.569661e+04,7.603775e-01,9.363732e-01,9.362179e-01,1.821278e-03,8.057858e-09,3.801178e+01,4.017246e+00,3.399454e+01,4.032172e+01,1.707000e+02
7.664106e+05,8.870493e+00,6.570661e+04,7.604932e-01,9.363851e-01,9.362180e-01,1.821358e-03,8.055107e-09,3.801340e+01,4.017500e+00,3.399590e+01,4.032297e+01,1.707000e+02
7.664206e+05,8.870609e+00,6.571661e+04,7.606090e-01,9.363971e-01,9.362181e-01,1.821439e-03,8.052357e-09,3.801502e+01,4.017754e+00,3.399727e+01,4.032422e+01,1.707000e+02
7.664306e+05,8.870725e+00,6.572661e+04,7.607247e-01,9.364090e-01,9.362181e-01,1.821519e-03,8.049609e-09,3.801664e+01,4.018008e+00,3.399864e+01,4.032547e+01,1.707000e+02
7.664406e+05,8.870840e+00,6.573662e+04,7.608405e-01,9.364210e-01,9.362182e-01,1.821600e-03,8.046861e-09,3.801827e+01,4.018262e+00,3.400000e+01,4.032672e+01,1.707000e+02
7.664506e+05,8.870956e+00,6.574662e+04,7.609562e-01,9.364329e-01,9.362183e-01,1.821680e-03,8.044113e-09,3.801989e+01,4.018516e+00,3.400137e+01,4.032797e+01,1.707000e+02
7.664606e+05,8.871072e+00,6.575662e+04,7.610720e-01,9.364449e-01,9.362184e-01,1.821761e-03,8.041367e-09,3.802151e+01,4.018770e+00,3.400274e+01,4.032922e+01,1.707000e+02
7.664706e+05,8.871188e+00,6.576662e+04,7.611877e-01,9.364568e-01,9.362184e-01,1.821841e-03,8.038622e-09,3.802313e+01,4.019024e+00,3.400411e+01,4.033048e+01,1.707000e+02
7.664806e+05,8.871303e+00,6.577662e+04,7.613035e-01,9.364688e-01,9.362185e-01,1.821921e-03,8.035877e-09,3.802475e+01,4.019278e+00,3.400547e+01,4.033173e+01,1.707000e+02
7.664906e+05,8.871419e+00,6.578662e+04,7.614192e-01,9.364807e-01,9.362186e-01,1.822002e-03,8.033134e-09,3.802637e+01,4.019532e+00,3.400684e+01,4.033298e+01,1.707000e+02
7.665006e+05,8.871535e+00,6.579662e+04,7.615350e-01,9.364927e-01,9.362187e-01,1.822082e-03,8.030391e-09,3.802799e+01,4.019786e+00,3.400821e+01,4.033423e+01,1.707000e+02
7.665106e+05,8.871651e+00,6.580662e+04,7.616507e-01,9.364813e-01,9.362187e-01,1.822162e-03,8.027649e-09,3.802646e+01,4.020042e+00,3.400642e+01,4.033301e+01,1.706937e+02
7.665206e+05,8.871766e+00,6.581662e+04,7.617665e-01,9.364634e-01,9.362188e-01,1.822243e-03,8.024908e-09,3.802405e+01,4.020298e+00,3.400376e+01,4.033112e+01,1.706857e+02
7.665306e+05,8.871882e+00,6.582663e+04,7.618822e-01,9.364456e-01,9.362189e-01,1.822323e-03,8.022168e-09,3.802165e+01,4.020554e+00,3.400109e+01,4.032922e+01,1.706776e+02
7.665406e+05,8.871998e+00,6.583663e+04,7.619980e-01,9.364278e-01,9.362190e-01,1.822403e-03,8.019429e-09,3.801924e+01,4.020809e+00,3.399843e+01,4.032733e+01,1.706696e+02
7.665506e+05,8.872114e+00,6.584663e+04,7.621137e-01,9.364099e-01,9.362190e-01,1.822483e-03,8.016691e-09,3.801684e+01,4.021065e+00,3.399577e+01,4.032543e+01,1.706615e+02
7.665606e+05,8.872229e+00,6.585663e+04,7.622295e-01,9.363921e-01,9.362191e-01,1.822564e-03,8.013954e-09,3.801443e+01,4.021321e+00,3.399311e+01,4.032354e+01,1.706535e+02
7.665706e+05,8.872345e+00,6.586663e+04,7.623452e-01,9.363742e-01,9.362192e-01,1.822644e-03,8.011217e-09,3.801202e+01,4.021577e+00,3.399045e+01,4.032164e+01,1.706455e+02
7.665806e+05,8.872461e+00,6.587663e+04,7.624610e-01,9.363564e-01,9.362193e-01,1.822724e-03,8.008482e-09,3.800962e+01,4.021833e+00,3.398778e+01,4.031975e+01,1.706374e+02
7.665906e+05,8.872577e+00,6.588663e+04,7.625767e-01,9.363386e-01,9.362193e-01,1.822804e-03,8.005747e-09,3.800721e+01,4.022089e+00,3.398512e+01,4.031785e+01,1.706294e+02
7.666006e+05,8.872693e+00,6.589663e+04,7.626925e-01,9.363207e-01,9.362194e-01,1.822884e-03,8.003013e-09,3.800481e+01,4.022344e+00,3.398246e+01,4.031596e+01,1.706214e+02
7.666106e+05,8.872808e+00,6.590663e+04,7.628083e-01,9.363029e-01,9.362195e-01,1.822964e-03,8.000280e-09,3.800240e+01,4.022600e+00,3.397980e+01,4.031406e+01,1.706133e+02
7.666206e+05,8.872924e+00,6.591663e+04,7.629240e-01,9.362851e-01,9.362196e-01,1.823044e-03,7.997548e-09,3.799999e+01,4.022856e+00,3.397714e+01,4.031216e+01,1.706053e+02
7.666306e+05,8.873040e+00,6.592664e+04,7.630398e-01,9.362672e-01,9.362196e-01,1.823124e-03,7.994817e-09,3.799759e+01,4.023112e+00,3.397448e+01,4.031027e+01,1.705972e+02
7.666406e+05,8.873156e+00,6.593664e+04,7.631555e-01,9.362494e-01,9.362197e-01,1.823204e-03,7.992087e-09,3.799518e+01,4.023368e+00,3.397181e+01,4.030837e+01,1.705892e+02
7.666506e+05,8.873271e+00,6.594664e+04,7.632713e-01,9.362315e-01,9.362198e-01,1.823284e-03,7.989357e-09,3.799278e+01,4.023624e+00,3.396915e+01,4.030648e+01,1.705812e+02
7.666606e+05,8.873387e+00,6.595664e+04,7.633870e-01,9.362137e-01,9.362199e-01,1.823364e-03,7.986629e-09,3.799037e+01,4.023880e+00,3.396649e+01,4.030458e+01,1.705731e+02
7.666706e+05,8.873503e+00,6.596664e+04,7.635028e-01,9.361959e-01,9.362199e-01,1.823443e-03,7.983901e-09,3.798796e+01,4.024135e+00,3.396383e+01,4.030269e+01,1.705651e+02
7.666806e+05,8.873619e+00,6.597664e+04,7.636185e-01,9.361780e-01,9.362200e-01,1.823523e-03,7.981174e-09,3.798556e+01,4.024391e+00,3.396117e+01,4.030079e+01,1.705570e+02
7.666906e+05,8.873734e+00,6.598664e+04,7.637343e-01,9.361602e-01,9.362201e-01,1.823603e-03,7.978448e-09,3.798315e+01,4.024647e+00,3.395850e+01,4.029889e+01,1.705490e+02
7.667006e+05,8.873850e+00,6.599664e+04,7.638500e-01,9.361423e-01,9.362202e-01,1.823683e-03,7.975723e-09,3.798075e+01,4.024903e+00,3.395584e+01,4.029700e+01,1.705410e+02
7.667106e+05,8.873966e+00,6.600664e+04,7.639658e-01,9.361245e-01,9.362202e-01,1.823763e-03,7.972999e-09,3.797834e+01,4.025159e+00,3.395318e+01,4.029510e+01,1.705329e+02
7.667206e+05,8.874082e+00,6.601664e+04,7.640815e-01,9.361067e-01,9.362203e-01,1.823842e-03,7.970276e-09,3.797593e+01,4.025415e+00,3.395052e+01,4.029320e+01,1.705249e+02
7.667306e+05,8.874197e+00,6.602665e+04,7.641973e-01,9.360888e-01,9.362204e-01,1.823922e-03,7.967554e-09,3.797353e+01,4.025670e+00,3.394786e+01,4.029131e+01,1.705169e+02
7.667406e+05,8.874313e+00,6.603665e+04,7.643130e-01,9.360710e-01,9.362205e-01,1.824002e-03,7.964832e-09,3.797112e+01,4.025926e+00,3.394520e+01,4.028941e+01,1.705088e+02
7.667506e+05,8.874429e+00,6.604665e+04,7.644288e-01,9.360532e-01,9.362205e-01,1.824081e-03,7.962112e-09,3.796872e+01,4.026182e+00,3.394253e+01,4.028751e+01,1.705008e+02
7.667606e+05,8.874545e+00,6.605665e+04,7.645445e-01,9.360621e-01,9.362206e-01,1.824161e-03,7.959392e-09,3.797063e+01,4.026207e+00,3.394443e+01,4.028921e+01,1.705000e+02
