Repository: brandonlampe/CS_Data

# Repository for Crushed Salt Data
**Grant No: 456417**

This is a work in progress!

## Repository Content

### Directory Names
A uniform namining structure still in progress, but in general directories are named according to the following:
 - Names contain no spaces, a single underscore "_" will be used as a file name seperator.
 - Files are for the Crushed Salt Project (CSP); therefore, the first three charaters of each file are "CSP".
 - Folders are organized by which frame the test was performed on i.e., A2 or A3.
 - The fifth and sixth charaters of each file name will therefore be "A" followed by the frame number.

File: UNM_WP_HY_175_09/STAGE09/CREEP_FIT/175_09_STAGE09_CREEP_OUT.csv (part 31 of 34)
Analysis by Brandon Lampe, performed on: 2016/07/12 20:18:27
Experimental results below begin at: 2016/04/16 12:04:26
Duration (sec),Duration (day),Elapsed Time (sec),Elapsed Time (day),Interpolated Fractional Density,Fit to Fractional Density,Fit to Volume Strain,Fit to Volume Strain Rate (1/sec),Confining Pressure (MPa),Pore Pressure (MPa),Terzaghi Pressure (MPa),Solid Pressure (MPa),Temperature (C))
7.714911e+05,8.929295e+00,7.078712e+04,8.192954e-01,9.364910e-01,9.362531e-01,1.858921e-03,6.767317e-09,3.801950e+01,4.013476e+00,3.400602e+01,4.032565e+01,1.702000e+02
7.715011e+05,8.929411e+00,7.079713e+04,8.194112e-01,9.364950e-01,9.362532e-01,1.858988e-03,6.764987e-09,3.801975e+01,4.013476e+00,3.400628e+01,4.032576e+01,1.702000e+02
7.715111e+05,8.929527e+00,7.080713e+04,8.195269e-01,9.364863e-01,9.362533e-01,1.859056e-03,6.762658e-09,3.801851e+01,4.013689e+00,3.400482e+01,4.032476e+01,1.702000e+02
7.715211e+05,8.929643e+00,7.081713e+04,8.196427e-01,9.364752e-01,9.362533e-01,1.859124e-03,6.760330e-09,3.801697e+01,4.013943e+00,3.400303e+01,4.032353e+01,1.702000e+02
7.715311e+05,8.929758e+00,7.082713e+04,8.197584e-01,9.364641e-01,9.362534e-01,1.859191e-03,6.758003e-09,3.801543e+01,4.014197e+00,3.400124e+01,4.032230e+01,1.702000e+02
7.715411e+05,8.929874e+00,7.083713e+04,8.198742e-01,9.364530e-01,9.362535e-01,1.859259e-03,6.755676e-09,3.801390e+01,4.014451e+00,3.399945e+01,4.032108e+01,1.702000e+02
7.715511e+05,8.929990e+00,7.084713e+04,8.199899e-01,9.364419e-01,9.362535e-01,1.859326e-03,6.753350e-09,3.801236e+01,4.014705e+00,3.399766e+01,4.031985e+01,1.702000e+02
7.715611e+05,8.930106e+00,7.085713e+04,8.201057e-01,9.364308e-01,9.362536e-01,1.859394e-03,6.751025e-09,3.801083e+01,4.014959e+00,3.399587e+01,4.031862e+01,1.702000e+02
7.715711e+05,8.930221e+00,7.086713e+04,8.202214e-01,9.364197e-01,9.362537e-01,1.859461e-03,6.748700e-09,3.800929e+01,4.015213e+00,3.399408e+01,4.031739e+01,1.702000e+02
7.715811e+05,8.930337e+00,7.087713e+04,8.203372e-01,9.364086e-01,9.362537e-01,1.859529e-03,6.746377e-09,3.800775e+01,4.015467e+00,3.399229e+01,4.031617e+01,1.702000e+02
7.715911e+05,8.930453e+00,7.088713e+04,8.204529e-01,9.363975e-01,9.362538e-01,1.859596e-03,6.744054e-09,3.800622e+01,4.015721e+00,3.399050e+01,4.031494e+01,1.702000e+02
7.716011e+05,8.930569e+00,7.089714e+04,8.205687e-01,9.363864e-01,9.362538e-01,1.859664e-03,6.741732e-09,3.800468e+01,4.015975e+00,3.398871e+01,4.031371e+01,1.702000e+02
7.716111e+05,8.930684e+00,7.090714e+04,8.206844e-01,9.363753e-01,9.362539e-01,1.859731e-03,6.739410e-09,3.800315e+01,4.016229e+00,3.398692e+01,4.031249e+01,1.702000e+02
7.716211e+05,8.930800e+00,7.091714e+04,8.208002e-01,9.363642e-01,9.362540e-01,1.859799e-03,6.737090e-09,3.800161e+01,4.016483e+00,3.398513e+01,4.031126e+01,1.702000e+02
7.716311e+05,8.930916e+00,7.092714e+04,8.209160e-01,9.363531e-01,9.362540e-01,1.859866e-03,6.734770e-09,3.800007e+01,4.016738e+00,3.398334e+01,4.031003e+01,1.702000e+02
7.716411e+05,8.931032e+00,7.093714e+04,8.210317e-01,9.363420e-01,9.362541e-01,1.859933e-03,6.732451e-09,3.799854e+01,4.016992e+00,3.398155e+01,4.030880e+01,1.702000e+02
7.716511e+05,8.931147e+00,7.094714e+04,8.211475e-01,9.363309e-01,9.362542e-01,1.860001e-03,6.730133e-09,3.799700e+01,4.017246e+00,3.397976e+01,4.030758e+01,1.702000e+02
7.716611e+05,8.931263e+00,7.095714e+04,8.212632e-01,9.363198e-01,9.362542e-01,1.860068e-03,6.727815e-09,3.799547e+01,4.017500e+00,3.397797e+01,4.030635e+01,1.702000e+02
7.716711e+05,8.931379e+00,7.096714e+04,8.213790e-01,9.363087e-01,9.362543e-01,1.860135e-03,6.725498e-09,3.799393e+01,4.017754e+00,3.397618e+01,4.030512e+01,1.702000e+02
7.716811e+05,8.931495e+00,7.097714e+04,8.214947e-01,9.362976e-01,9.362543e-01,1.860202e-03,6.723182e-09,3.799239e+01,4.018008e+00,3.397439e+01,4.030389e+01,1.702000e+02
7.716911e+05,8.931610e+00,7.098714e+04,8.216105e-01,9.362865e-01,9.362544e-01,1.860270e-03,6.720867e-09,3.799086e+01,4.018262e+00,3.397260e+01,4.030267e+01,1.702000e+02
7.717011e+05,8.931726e+00,7.099715e+04,8.217262e-01,9.362754e-01,9.362545e-01,1.860337e-03,6.718553e-09,3.798932e+01,4.018516e+00,3.397081e+01,4.030144e+01,1.702000e+02
7.717111e+05,8.931842e+00,7.100715e+04,8.218420e-01,9.362643e-01,9.362545e-01,1.860404e-03,6.716239e-09,3.798779e+01,4.018770e+00,3.396902e+01,4.030021e+01,1.702000e+02
7.717211e+05,8.931958e+00,7.101715e+04,8.219577e-01,9.362532e-01,9.362546e-01,1.860471e-03,6.713926e-09,3.798625e+01,4.019024e+00,3.396723e+01,4.029898e+01,1.702000e+02
7.717311e+05,8.932073e+00,7.102715e+04,8.220735e-01,9.362421e-01,9.362547e-01,1.860538e-03,6.711614e-09,3.798471e+01,4.019278e+00,3.396544e+01,4.029775e+01,1.702000e+02
7.717411e+05,8.932189e+00,7.103715e+04,8.221892e-01,9.362310e-01,9.362547e-01,1.860605e-03,6.709302e-09,3.798318e+01,4.019532e+00,3.396365e+01,4.029653e+01,1.702000e+02
7.717512e+05,8.932305e+00,7.104715e+04,8.223050e-01,9.362199e-01,9.362548e-01,1.860672e-03,6.706991e-09,3.798164e+01,4.019786e+00,3.396186e+01,4.029530e+01,1.702000e+02
7.717612e+05,8.932421e+00,7.105715e+04,8.224207e-01,9.362158e-01,9.362549e-01,1.860740e-03,6.704682e-09,3.798111e+01,4.019841e+00,3.396127e+01,4.029489e+01,1.702000e+02
7.717712e+05,8.932536e+00,7.106715e+04,8.225365e-01,9.362136e-01,9.362549e-01,1.860807e-03,6.702372e-09,3.798085e+01,4.019841e+00,3.396101e+01,4.029470e+01,1.702000e+02
7.717812e+05,8.932652e+00,7.107715e+04,8.226522e-01,9.362114e-01,9.362550e-01,1.860874e-03,6.700064e-09,3.798060e+01,4.019841e+00,3.396075e+01,4.029451e+01,1.702000e+02
7.717912e+05,8.932768e+00,7.108715e+04,8.227680e-01,9.362092e-01,9.362550e-01,1.860941e-03,6.697756e-09,3.798034e+01,4.019841e+00,3.396050e+01,4.029432e+01,1.702000e+02
7.718012e+05,8.932884e+00,7.109716e+04,8.228837e-01,9.362070e-01,9.362551e-01,1.861008e-03,6.695449e-09,3.798008e+01,4.019841e+00,3.396024e+01,4.029413e+01,1.702000e+02
7.718112e+05,8.932999e+00,7.110716e+04,8.229995e-01,9.362049e-01,9.362552e-01,1.861075e-03,6.693143e-09,3.797982e+01,4.019841e+00,3.395998e+01,4.029394e+01,1.702000e+02
7.718212e+05,8.933115e+00,7.111716e+04,8.231152e-01,9.362027e-01,9.362552e-01,1.861141e-03,6.690838e-09,3.797957e+01,4.019841e+00,3.395973e+01,4.029375e+01,1.702000e+02
7.718312e+05,8.933231e+00,7.112716e+04,8.232310e-01,9.362005e-01,9.362553e-01,1.861208e-03,6.688533e-09,3.797931e+01,4.019841e+00,3.395947e+01,4.029356e+01,1.702000e+02
7.718412e+05,8.933347e+00,7.113716e+04,8.233468e-01,9.361983e-01,9.362554e-01,1.861275e-03,6.686230e-09,3.797905e+01,4.019841e+00,3.395921e+01,4.029337e+01,1.702000e+02
7.718512e+05,8.933463e+00,7.114716e+04,8.234625e-01,9.361962e-01,9.362554e-01,1.861342e-03,6.683926e-09,3.797880e+01,4.019841e+00,3.395896e+01,4.029318e+01,1.702000e+02
7.718612e+05,8.933578e+00,7.115716e+04,8.235783e-01,9.361940e-01,9.362555e-01,1.861409e-03,6.681624e-09,3.797854e+01,4.019841e+00,3.395870e+01,4.029299e+01,1.702000e+02
7.718712e+05,8.933694e+00,7.116716e+04,8.236940e-01,9.361918e-01,9.362555e-01,1.861476e-03,6.679323e-09,3.797828e+01,4.019841e+00,3.395844e+01,4.029280e+01,1.702000e+02
7.718812e+05,8.933810e+00,7.117716e+04,8.238098e-01,9.361896e-01,9.362556e-01,1.861543e-03,6.677022e-09,3.797803e+01,4.019841e+00,3.395818e+01,4.029261e+01,1.702000e+02
7.718912e+05,8.933926e+00,7.118716e+04,8.239255e-01,9.361874e-01,9.362557e-01,1.861609e-03,6.674722e-09,3.797777e+01,4.019841e+00,3.395793e+01,4.029242e+01,1.702000e+02
7.719012e+05,8.934041e+00,7.119717e+04,8.240413e-01,9.361853e-01,9.362557e-01,1.861676e-03,6.672422e-09,3.797751e+01,4.019841e+00,3.395767e+01,4.029223e+01,1.702000e+02
7.719112e+05,8.934157e+00,7.120717e+04,8.241570e-01,9.361831e-01,9.362558e-01,1.861743e-03,6.670124e-09,3.797726e+01,4.019841e+00,3.395741e+01,4.029204e+01,1.702000e+02
7.719212e+05,8.934273e+00,7.121717e+04,8.242728e-01,9.361809e-01,9.362559e-01,1.861809e-03,6.667826e-09,3.797700e+01,4.019841e+00,3.395716e+01,4.029185e+01,1.702000e+02
7.719312e+05,8.934389e+00,7.122717e+04,8.243885e-01,9.361787e-01,9.362559e-01,1.861876e-03,6.665529e-09,3.797674e+01,4.019841e+00,3.395690e+01,4.029166e+01,1.702000e+02
7.719412e+05,8.934504e+00,7.123717e+04,8.245043e-01,9.361765e-01,9.362560e-01,1.861943e-03,6.663233e-09,3.797648e+01,4.019841e+00,3.395664e+01,4.029147e+01,1.702000e+02
7.719512e+05,8.934620e+00,7.124717e+04,8.246200e-01,9.361744e-01,9.362560e-01,1.862009e-03,6.660937e-09,3.797623e+01,4.019841e+00,3.395639e+01,4.029128e+01,1.702000e+02
7.719612e+05,8.934736e+00,7.125717e+04,8.247358e-01,9.361722e-01,9.362561e-01,1.862076e-03,6.658643e-09,3.797597e+01,4.019841e+00,3.395613e+01,4.029109e+01,1.702000e+02
7.719712e+05,8.934852e+00,7.126717e+04,8.248515e-01,9.361700e-01,9.362562e-01,1.862143e-03,6.656349e-09,3.797571e+01,4.019841e+00,3.395587e+01,4.029090e+01,1.702000e+02
7.719812e+05,8.934967e+00,7.127717e+04,8.249673e-01,9.361678e-01,9.362562e-01,1.862209e-03,6.654055e-09,3.797546e+01,4.019841e+00,3.395562e+01,4.029071e+01,1.702000e+02
7.719912e+05,8.935083e+00,7.128717e+04,8.250830e-01,9.361657e-01,9.362563e-01,1.862276e-03,6.651763e-09,3.797520e+01,4.019841e+00,3.395536e+01,4.029052e+01,1.702000e+02
7.720012e+05,8.935199e+00,7.129718e+04,8.251988e-01,9.361635e-01,9.362564e-01,1.862342e-03,6.649471e-09,3.797494e+01,4.019841e+00,3.395510e+01,4.029033e+01,1.702000e+02
7.720112e+05,8.935315e+00,7.130718e+04,8.253145e-01,9.361605e-01,9.362564e-01,1.862409e-03,6.647180e-09,3.797574e+01,4.020050e+00,3.395569e+01,4.029127e+01,1.701935e+02
7.720212e+05,8.935430e+00,7.131718e+04,8.254303e-01,9.361574e-01,9.362565e-01,1.862475e-03,6.644890e-09,3.797676e+01,4.020305e+00,3.395646e+01,4.029247e+01,1.701854e+02
7.720312e+05,8.935546e+00,7.132718e+04,8.255460e-01,9.361543e-01,9.362565e-01,1.862542e-03,6.642600e-09,3.797779e+01,4.020560e+00,3.395723e+01,4.029367e+01,1.701774e+02
7.720412e+05,8.935662e+00,7.133718e+04,8.256618e-01,9.361511e-01,9.362566e-01,1.862608e-03,6.640312e-09,3.797882e+01,4.020814e+00,3.395800e+01,4.029488e+01,1.701694e+02
7.720512e+05,8.935778e+00,7.134718e+04,8.257776e-01,9.361480e-01,9.362567e-01,1.862674e-03,6.638024e-09,3.797985e+01,4.021069e+00,3.395878e+01,4.029608e+01,1.701614e+02
7.720612e+05,8.935893e+00,7.135718e+04,8.258933e-01,9.361449e-01,9.362567e-01,1.862741e-03,6.635737e-09,3.798087e+01,4.021324e+00,3.395955e+01,4.029728e+01,1.701534e+02
7.720712e+05,8.936009e+00,7.136718e+04,8.260091e-01,9.361417e-01,9.362568e-01,1.862807e-03,6.633450e-09,3.798190e+01,4.021579e+00,3.396032e+01,4.029848e+01,1.701454e+02
7.720812e+05,8.936125e+00,7.137718e+04,8.261248e-01,9.361386e-01,9.362569e-01,1.862873e-03,6.631164e-09,3.798293e+01,4.021834e+00,3.396109e+01,4.029968e+01,1.701374e+02
7.720912e+05,8.936241e+00,7.138718e+04,8.262406e-01,9.361355e-01,9.362569e-01,1.862940e-03,6.628879e-09,3.798396e+01,4.022089e+00,3.396187e+01,4.030088e+01,1.701294e+02
7.721012e+05,8.936356e+00,7.139719e+04,8.263563e-01,9.361323e-01,9.362570e-01,1.863006e-03,6.626595e-09,3.798498e+01,4.022344e+00,3.396264e+01,4.030209e+01,1.701214e+02
7.721112e+05,8.936472e+00,7.140719e+04,8.264721e-01,9.361292e-01,9.362570e-01,1.863072e-03,6.624312e-09,3.798601e+01,4.022599e+00,3.396341e+01,4.030329e+01,1.701134e+02
7.721212e+05,8.936588e+00,7.141719e+04,8.265878e-01,9.361261e-01,9.362571e-01,1.863139e-03,6.622029e-09,3.798704e+01,4.022854e+00,3.396418e+01,4.030449e+01,1.701053e+02
7.721312e+05,8.936704e+00,7.142719e+04,8.267036e-01,9.361230e-01,9.362572e-01,1.863205e-03,6.619747e-09,3.798807e+01,4.023109e+00,3.396496e+01,4.030569e+01,1.700973e+02
7.721412e+05,8.936819e+00,7.143719e+04,8.268193e-01,9.361198e-01,9.362572e-01,1.863271e-03,6.617466e-09,3.798909e+01,4.023364e+00,3.396573e+01,4.030689e+01,1.700893e+02
7.721512e+05,8.936935e+00,7.144719e+04,8.269351e-01,9.361167e-01,9.362573e-01,1.863337e-03,6.615186e-09,3.799012e+01,4.023619e+00,3.396650e+01,4.030809e+01,1.700813e+02
7.721612e+05,8.937051e+00,7.145719e+04,8.270508e-01,9.361136e-01,9.362573e-01,1.863403e-03,6.612906e-09,3.799115e+01,4.023874e+00,3.396728e+01,4.030930e+01,1.700733e+02
7.721712e+05,8.937167e+00,7.146719e+04,8.271666e-01,9.361104e-01,9.362574e-01,1.863469e-03,6.610627e-09,3.799218e+01,4.024129e+00,3.396805e+01,4.031050e+01,1.700653e+02
7.721812e+05,8.937282e+00,7.147719e+04,8.272823e-01,9.361073e-01,9.362575e-01,1.863536e-03,6.608349e-09,3.799320e+01,4.024384e+00,3.396882e+01,4.031170e+01,1.700573e+02
7.721912e+05,8.937398e+00,7.148719e+04,8.273981e-01,9.361042e-01,9.362575e-01,1.863602e-03,6.606071e-09,3.799423e+01,4.024639e+00,3.396959e+01,4.031290e+01,1.700493e+02
7.722012e+05,8.937514e+00,7.149720e+04,8.275138e-01,9.361010e-01,9.362576e-01,1.863668e-03,6.603795e-09,3.799526e+01,4.024894e+00,3.397037e+01,4.031410e+01,1.700413e+02
7.722112e+05,8.937630e+00,7.150720e+04,8.276296e-01,9.360979e-01,9.362577e-01,1.863734e-03,6.601519e-09,3.799629e+01,4.025149e+00,3.397114e+01,4.031530e+01,1.700332e+02
7.722212e+05,8.937745e+00,7.151720e+04,8.277453e-01,9.360948e-01,9.362577e-01,1.863800e-03,6.599244e-09,3.799731e+01,4.025404e+00,3.397191e+01,4.031651e+01,1.700252e+02
7.722312e+05,8.937861e+00,7.152720e+04,8.278611e-01,9.360916e-01,9.362578e-01,1.863866e-03,6.596969e-09,3.799834e+01,4.025659e+00,3.397268e+01,4.031771e+01,1.700172e+02
7.722412e+05,8.937977e+00,7.153720e+04,8.279768e-01,9.360885e-01,9.362578e-01,1.863932e-03,6.594696e-09,3.799937e+01,4.025914e+00,3.397346e+01,4.031891e+01,1.700092e+02
7.722512e+05,8.938093e+00,7.154720e+04,8.280926e-01,9.360854e-01,9.362579e-01,1.863998e-03,6.592423e-09,3.800040e+01,4.026169e+00,3.397423e+01,4.032011e+01,1.700012e+02
7.722612e+05,8.938208e+00,7.155720e+04,8.282084e-01,9.360872e-01,9.362580e-01,1.864063e-03,6.590151e-09,3.800012e+01,4.026207e+00,3.397391e+01,4.031974e+01,1.700000e+02
7.722712e+05,8.938324e+00,7.156720e+04,8.283241e-01,9.360899e-01,9.362580e-01,1.864129e-03,6.587879e-09,3.799960e+01,4.026207e+00,3.397340e+01,4.031909e+01,1.700000e+02
7.722812e+05,8.938440e+00,7.157720e+04,8.284399e-01,9.360926e-01,9.362581e-01,1.864195e-03,6.585608e-09,3.799909e+01,4.026207e+00,3.397289e+01,4.031844e+01,1.700000e+02
7.722912e+05,8.938556e+00,7.158720e+04,8.285556e-01,9.360953e-01,9.362581e-01,1.864261e-03,6.583339e-09,3.799858e+01,4.026207e+00,3.397237e+01,4.031778e+01,1.700000e+02
7.723012e+05,8.938671e+00,7.159721e+04,8.286714e-01,9.360980e-01,9.362582e-01,1.864327e-03,6.581069e-09,3.799807e+01,4.026207e+00,3.397186e+01,4.031713e+01,1.700000e+02
7.723112e+05,8.938787e+00,7.160721e+04,8.287871e-01,9.361006e-01,9.362583e-01,1.864393e-03,6.578801e-09,3.799756e+01,4.026207e+00,3.397135e+01,4.031648e+01,1.700000e+02
7.723212e+05,8.938903e+00,7.161721e+04,8.289029e-01,9.361033e-01,9.362583e-01,1.864459e-03,6.576533e-09,3.799704e+01,4.026207e+00,3.397084e+01,4.031583e+01,1.700000e+02
7.723312e+05,8.939019e+00,7.162721e+04,8.290186e-01,9.361060e-01,9.362584e-01,1.864524e-03,6.574266e-09,3.799653e+01,4.026207e+00,3.397033e+01,4.031518e+01,1.700000e+02
7.723412e+05,8.939134e+00,7.163721e+04,8.291344e-01,9.361087e-01,9.362585e-01,1.864590e-03,6.572000e-09,3.799602e+01,4.026207e+00,3.396981e+01,4.031453e+01,1.700000e+02
7.723512e+05,8.939250e+00,7.164721e+04,8.292501e-01,9.361114e-01,9.362585e-01,1.864656e-03,6.569735e-09,3.799551e+01,4.026207e+00,3.396930e+01,4.031388e+01,1.700000e+02
7.723612e+05,8.939366e+00,7.165721e+04,8.293659e-01,9.361141e-01,9.362586e-01,1.864721e-03,6.567470e-09,3.799500e+01,4.026207e+00,3.396879e+01,4.031323e+01,1.700000e+02
7.723712e+05,8.939482e+00,7.166721e+04,8.294816e-01,9.361168e-01,9.362586e-01,1.864787e-03,6.565206e-09,3.799448e+01,4.026207e+00,3.396828e+01,4.031257e+01,1.700000e+02
7.723812e+05,8.939597e+00,7.167721e+04,8.295974e-01,9.361195e-01,9.362587e-01,1.864853e-03,6.562943e-09,3.799397e+01,4.026207e+00,3.396777e+01,4.031192e+01,1.700000e+02
7.723912e+05,8.939713e+00,7.168721e+04,8.297131e-01,9.361222e-01,9.362588e-01,1.864918e-03,6.560680e-09,3.799346e+01,4.026207e+00,3.396725e+01,4.031127e+01,1.700000e+02
7.724012e+05,8.939829e+00,7.169722e+04,8.298289e-01,9.361248e-01,9.362588e-01,1.864984e-03,6.558419e-09,3.799295e+01,4.026207e+00,3.396674e+01,4.031062e+01,1.700000e+02
7.724112e+05,8.939945e+00,7.170722e+04,8.299446e-01,9.361275e-01,9.362589e-01,1.865050e-03,6.556158e-09,3.799244e+01,4.026207e+00,3.396623e+01,4.030997e+01,1.700000e+02
7.724212e+05,8.940060e+00,7.171722e+04,8.300604e-01,9.361302e-01,9.362589e-01,1.865115e-03,6.553898e-09,3.799192e+01,4.026207e+00,3.396572e+01,4.030932e+01,1.700000e+02
7.724312e+05,8.940176e+00,7.172722e+04,8.301761e-01,9.361329e-01,9.362590e-01,1.865181e-03,6.551638e-09,3.799141e+01,4.026207e+00,3.396521e+01,4.030867e+01,1.700000e+02
7.724412e+05,8.940292e+00,7.173722e+04,8.302919e-01,9.361356e-01,9.362591e-01,1.865246e-03,6.549379e-09,3.799090e+01,4.026207e+00,3.396469e+01,4.030802e+01,1.700000e+02
7.724512e+05,8.940408e+00,7.174722e+04,8.304076e-01,9.361383e-01,9.362591e-01,1.865312e-03,6.547122e-09,3.799039e+01,4.026207e+00,3.396418e+01,4.030737e+01,1.700000e+02
7.724612e+05,8.940523e+00,7.175722e+04,8.305234e-01,9.361410e-01,9.362592e-01,1.865377e-03,6.544864e-09,3.798988e+01,4.026207e+00,3.396367e+01,4.030671e+01,1.700000e+02
7.724712e+05,8.940639e+00,7.176722e+04,8.306392e-01,9.361437e-01,9.362593e-01,1.865443e-03,6.542608e-09,3.798936e+01,4.026207e+00,3.396316e+01,4.030606e+01,1.700000e+02
7.724812e+05,8.940755e+00,7.177722e+04,8.307549e-01,9.361463e-01,9.362593e-01,1.865508e-03,6.540352e-09,3.798885e+01,4.026207e+00,3.396265e+01,4.030541e+01,1.700000e+02
7.724912e+05,8.940871e+00,7.178722e+04,8.308707e-01,9.361490e-01,9.362594e-01,1.865573e-03,6.538097e-09,3.798834e+01,4.026207e+00,3.396213e+01,4.030476e+01,1.700000e+02
7.725012e+05,8.940986e+00,7.179723e+04,8.309864e-01,9.361517e-01,9.362594e-01,1.865639e-03,6.535843e-09,3.798783e+01,4.026207e+00,3.396162e+01,4.030411e+01,1.700000e+02
7.725112e+05,8.941102e+00,7.180723e+04,8.311022e-01,9.361558e-01,9.362595e-01,1.865704e-03,6.533589e-09,3.798752e+01,4.026207e+00,3.396131e+01,4.030362e+01,1.700000e+02
7.725212e+05,8.941218e+00,7.181723e+04,8.312179e-01,9.361602e-01,9.362596e-01,1.865769e-03,6.531337e-09,3.798726e+01,4.026207e+00,3.396106e+01,4.030318e+01,1.700000e+02
7.725312e+05,8.941334e+00,7.182723e+04,8.313337e-01,9.361647e-01,9.362596e-01,1.865835e-03,6.529085e-09,3.798701e+01,4.026207e+00,3.396080e+01,4.030273e+01,1.700000e+02
7.725412e+05,8.941449e+00,7.183723e+04,8.314494e-01,9.361691e-01,9.362597e-01,1.865900e-03,6.526833e-09,3.798675e+01,4.026207e+00,3.396054e+01,4.030228e+01,1.700000e+02
7.725512e+05,8.941565e+00,7.184723e+04,8.315652e-01,9.361735e-01,9.362597e-01,1.865965e-03,6.524583e-09,3.798649e+01,4.026207e+00,3.396029e+01,4.030184e+01,1.700000e+02
7.725612e+05,8.941681e+00,7.185723e+04,8.316809e-01,9.361779e-01,9.362598e-01,1.866031e-03,6.522333e-09,3.798624e+01,4.026207e+00,3.396003e+01,4.030139e+01,1.700000e+02
7.725712e+05,8.941797e+00,7.186723e+04,8.317967e-01,9.361824e-01,9.362599e-01,1.866096e-03,6.520084e-09,3.798598e+01,4.026207e+00,3.395977e+01,4.030095e+01,1.700000e+02
7.725812e+05,8.941912e+00,7.187723e+04,8.319124e-01,9.361868e-01,9.362599e-01,1.866161e-03,6.517836e-09,3.798572e+01,4.026207e+00,3.395951e+01,4.030050e+01,1.700000e+02
7.725912e+05,8.942028e+00,7.188724e+04,8.320282e-01,9.361912e-01,9.362600e-01,1.866226e-03,6.515588e-09,3.798546e+01,4.026207e+00,3.395926e+01,4.030005e+01,1.700000e+02
7.726012e+05,8.942144e+00,7.189724e+04,8.321439e-01,9.361957e-01,9.362601e-01,1.866291e-03,6.513341e-09,3.798521e+01,4.026207e+00,3.395900e+01,4.029961e+01,1.700000e+02
7.726112e+05,8.942260e+00,7.190724e+04,8.322597e-01,9.362001e-01,9.362601e-01,1.866356e-03,6.511095e-09,3.798495e+01,4.026207e+00,3.395874e+01,4.029916e+01,1.700000e+02
7.726212e+05,8.942375e+00,7.191724e+04,8.323754e-01,9.362045e-01,9.362602e-01,1.866422e-03,6.508850e-09,3.798469e+01,4.026207e+00,3.395849e+01,4.029872e+01,1.700000e+02
7.726312e+05,8.942491e+00,7.192724e+04,8.324912e-01,9.362089e-01,9.362602e-01,1.866487e-03,6.506605e-09,3.798444e+01,4.026207e+00,3.395823e+01,4.029827e+01,1.700000e+02
7.726412e+05,8.942607e+00,7.193724e+04,8.326069e-01,9.362134e-01,9.362603e-01,1.866552e-03,6.504362e-09,3.798418e+01,4.026207e+00,3.395797e+01,4.029782e+01,1.700000e+02
7.726512e+05,8.942723e+00,7.194724e+04,8.327227e-01,9.362178e-01,9.362604e-01,1.866617e-03,6.502118e-09,3.798392e+01,4.026207e+00,3.395772e+01,4.029738e+01,1.700000e+02
7.726612e+05,8.942838e+00,7.195724e+04,8.328384e-01,9.362222e-01,9.362604e-01,1.866682e-03,6.499876e-09,3.798367e+01,4.026207e+00,3.395746e+01,4.029693e+01,1.700000e+02
7.726712e+05,8.942954e+00,7.196724e+04,8.329542e-01,9.362267e-01,9.362605e-01,1.866747e-03,6.497634e-09,3.798341e+01,4.026207e+00,3.395720e+01,4.029649e+01,1.700000e+02
7.726812e+05,8.943070e+00,7.197724e+04,8.330700e-01,9.362311e-01,9.362605e-01,1.866812e-03,6.495394e-09,3.798315e+01,4.026207e+00,3.395695e+01,4.029604e+01,1.700000e+02
7.726912e+05,8.943186e+00,7.198725e+04,8.331857e-01,9.362355e-01,9.362606e-01,1.866877e-03,6.493153e-09,3.798290e+01,4.026207e+00,3.395669e+01,4.029559e+01,1.700000e+02
7.727012e+05,8.943301e+00,7.199725e+04,8.333015e-01,9.362400e-01,9.362607e-01,1.866942e-03,6.490914e-09,3.798264e+01,4.026207e+00,3.395643e+01,4.029515e+01,1.700000e+02
7.727112e+05,8.943417e+00,7.200725e+04,8.334172e-01,9.362444e-01,9.362607e-01,1.867006e-03,6.488675e-09,3.798238e+01,4.026207e+00,3.395617e+01,4.029470e+01,1.700000e+02
7.727212e+05,8.943533e+00,7.201725e+04,8.335330e-01,9.362488e-01,9.362608e-01,1.867071e-03,6.486437e-09,3.798212e+01,4.026207e+00,3.395592e+01,4.029426e+01,1.700000e+02
7.727312e+05,8.943649e+00,7.202725e+04,8.336487e-01,9.362532e-01,9.362608e-01,1.867136e-03,6.484200e-09,3.798187e+01,4.026207e+00,3.395566e+01,4.029381e+01,1.700000e+02
7.727413e+05,8.943764e+00,7.203725e+04,8.337645e-01,9.362577e-01,9.362609e-01,1.867201e-03,6.481964e-09,3.798161e+01,4.026207e+00,3.395540e+01,4.029336e+01,1.700000e+02
7.727513e+05,8.943880e+00,7.204725e+04,8.338802e-01,9.362621e-01,9.362610e-01,1.867266e-03,6.479728e-09,3.798135e+01,4.026207e+00,3.395515e+01,4.029292e+01,1.700000e+02
7.727613e+05,8.943996e+00,7.205725e+04,8.339960e-01,9.362547e-01,9.362610e-01,1.867331e-03,6.477493e-09,3.798238e+01,4.026418e+00,3.395596e+01,4.029428e+01,1.700066e+02
7.727713e+05,8.944112e+00,7.206725e+04,8.341117e-01,9.362448e-01,9.362611e-01,1.867395e-03,6.475259e-09,3.798366e+01,4.026673e+00,3.395699e+01,4.029602e+01,1.700147e+02
7.727813e+05,8.944227e+00,7.207725e+04,8.342275e-01,9.362350e-01,9.362611e-01,1.867460e-03,6.473025e-09,3.798494e+01,4.026928e+00,3.395802e+01,4.029775e+01,1.700227e+02
7.727913e+05,8.944343e+00,7.208726e+04,8.343432e-01,9.362251e-01,9.362612e-01,1.867525e-03,6.470793e-09,3.798623e+01,4.027183e+00,3.395905e+01,4.029949e+01,1.700307e+02
7.728013e+05,8.944459e+00,7.209726e+04,8.344590e-01,9.362153e-01,9.362613e-01,1.867590e-03,6.468561e-09,3.798751e+01,4.027438e+00,3.396008e+01,4.030123e+01,1.700387e+02
7.728113e+05,8.944575e+00,7.210726e+04,8.345747e-01,9.362054e-01,9.362613e-01,1.867654e-03,6.466329e-09,3.798880e+01,4.027693e+00,3.396110e+01,4.030296e+01,1.700467e+02
7.728213e+05,8.944690e+00,7.211726e+04,8.346905e-01,9.361956e-01,9.362614e-01,1.867719e-03,6.464099e-09,3.799008e+01,4.027948e+00,3.396213e+01,4.030470e+01,1.700547e+02
7.728313e+05,8.944806e+00,7.212726e+04,8.348062e-01,9.361857e-01,9.362614e-01,1.867784e-03,6.461869e-09,3.799137e+01,4.028203e+00,3.396316e+01,4.030644e+01,1.700627e+02
7.728413e+05,8.944922e+00,7.213726e+04,8.349220e-01,9.361759e-01,9.362615e-01,1.867848e-03,6.459640e-09,3.799265e+01,4.028458e+00,3.396419e+01,4.030817e+01,1.700707e+02
7.728513e+05,8.945038e+00,7.214726e+04,8.350377e-01,9.361660e-01,9.362616e-01,1.867913e-03,6.457412e-09,3.799394e+01,4.028713e+00,3.396522e+01,4.030991e+01,1.700787e+02
7.728613e+05,8.945153e+00,7.215726e+04,8.351535e-01,9.361562e-01,9.362616e-01,1.867977e-03,6.455184e-09,3.799522e+01,4.028968e+00,3.396625e+01,4.031165e+01,1.700867e+02
7.728713e+05,8.945269e+00,7.216726e+04,8.352693e-01,9.361463e-01,9.362617e-01,1.868042e-03,6.452957e-09,3.799650e+01,4.029223e+00,3.396728e+01,4.031338e+01,1.700948e+02
7.728813e+05,8.945385e+00,7.217726e+04,8.353850e-01,9.361364e-01,9.362617e-01,1.868106e-03,6.450731e-09,3.799779e+01,4.029478e+00,3.396831e+01,4.031512e+01,1.701028e+02
7.728913e+05,8.945501e+00,7.218727e+04,8.355008e-01,9.361266e-01,9.362618e-01,1.868171e-03,6.448506e-09,3.799907e+01,4.029733e+00,3.396934e+01,4.031686e+01,1.701108e+02
7.729013e+05,8.945617e+00,7.219727e+04,8.356165e-01,9.361167e-01,9.362619e-01,1.868235e-03,6.446281e-09,3.800036e+01,4.029988e+00,3.397037e+01,4.031859e+01,1.701188e+02
7.729113e+05,8.945732e+00,7.220727e+04,8.357323e-01,9.361069e-01,9.362619e-01,1.868300e-03,6.444057e-09,3.800164e+01,4.030243e+00,3.397140e+01,4.032033e+01,1.701268e+02
7.729213e+05,8.945848e+00,7.221727e+04,8.358480e-01,9.360970e-01,9.362620e-01,1.868364e-03,6.441834e-09,3.800293e+01,4.030498e+00,3.397243e+01,4.032207e+01,1.701348e+02
7.729313e+05,8.945964e+00,7.222727e+04,8.359638e-01,9.360872e-01,9.362621e-01,1.868429e-03,6.439611e-09,3.800421e+01,4.030753e+00,3.397346e+01,4.032380e+01,1.701428e+02
7.729413e+05,8.946080e+00,7.223727e+04,8.360795e-01,9.360773e-01,9.362621e-01,1.868493e-03,6.437390e-09,3.800550e+01,4.031008e+00,3.397449e+01,4.032554e+01,1.701508e+02
7.729513e+05,8.946195e+00,7.224727e+04,8.361953e-01,9.360675e-01,9.362622e-01,1.868557e-03,6.435169e-09,3.800678e+01,4.031262e+00,3.397552e+01,4.032728e+01,1.701588e+02
7.729613e+05,8.946311e+00,7.225727e+04,8.363110e-01,9.360576e-01,9.362622e-01,1.868622e-03,6.432949e-09,3.800806e+01,4.031517e+00,3.397655e+01,4.032901e+01,1.701669e+02
7.729713e+05,8.946427e+00,7.226727e+04,8.364268e-01,9.360478e-01,9.362623e-01,1.868686e-03,6.430729e-09,3.800935e+01,4.031772e+00,3.397758e+01,4.033075e+01,1.701749e+02
7.729813e+05,8.946543e+00,7.227727e+04,8.365425e-01,9.360379e-01,9.362624e-01,1.868750e-03,6.428510e-09,3.801063e+01,4.032027e+00,3.397861e+01,4.033249e+01,1.701829e+02
7.729913e+05,8.946658e+00,7.228728e+04,8.366583e-01,9.360281e-01,9.362624e-01,1.868815e-03,6.426292e-09,3.801192e+01,4.032282e+00,3.397964e+01,4.033422e+01,1.701909e+02
7.730013e+05,8.946774e+00,7.229728e+04,8.367740e-01,9.360182e-01,9.362625e-01,1.868879e-03,6.424075e-09,3.801320e+01,4.032537e+00,3.398066e+01,4.033596e+01,1.701989e+02
7.730113e+05,8.946890e+00,7.230728e+04,8.368898e-01,9.360276e-01,9.362625e-01,1.868943e-03,6.421858e-09,3.801272e+01,4.032572e+00,3.398014e+01,4.033508e+01,1.702000e+02
7.730213e+05,8.947006e+00,7.231728e+04,8.370055e-01,9.360400e-01,9.362626e-01,1.869007e-03,6.419642e-09,3.801195e+01,4.032572e+00,3.397938e+01,4.033377e+01,1.702000e+02
7.730313e+05,8.947121e+00,7.232728e+04,8.371213e-01,9.360524e-01,9.362627e-01,1.869072e-03,6.417427e-09,3.801118e+01,4.032572e+00,3.397861e+01,4.033247e+01,1.702000e+02
7.730413e+05,8.947237e+00,7.233728e+04,8.372370e-01,9.360649e-01,9.362627e-01,1.869136e-03,6.415213e-09,3.801041e+01,4.032572e+00,3.397784e+01,4.033117e+01,1.702000e+02
7.730513e+05,8.947353e+00,7.234728e+04,8.373528e-01,9.360773e-01,9.362628e-01,1.869200e-03,6.412999e-09,3.800965e+01,4.032572e+00,3.397707e+01,4.032987e+01,1.702000e+02
7.730613e+05,8.947469e+00,7.235728e+04,8.374685e-01,9.360898e-01,9.362628e-01,1.869264e-03,6.410786e-09,3.800888e+01,4.032572e+00,3.397630e+01,4.032856e+01,1.702000e+02
7.730713e+05,8.947584e+00,7.236728e+04,8.375843e-01,9.361022e-01,9.362629e-01,1.869328e-03,6.408574e-09,3.800811e+01,4.032572e+00,3.397554e+01,4.032726e+01,1.702000e+02
7.730813e+05,8.947700e+00,7.237728e+04,8.377001e-01,9.361146e-01,9.362630e-01,1.869392e-03,6.406363e-09,3.800734e+01,4.032572e+00,3.397477e+01,4.032596e+01,1.702000e+02
7.730913e+05,8.947816e+00,7.238729e+04,8.378158e-01,9.361271e-01,9.362630e-01,1.869456e-03,6.404152e-09,3.800657e+01,4.032572e+00,3.397400e+01,4.032466e+01,1.702000e+02
7.731013e+05,8.947932e+00,7.239729e+04,8.379316e-01,9.361395e-01,9.362631e-01,1.869520e-03,6.401942e-09,3.800581e+01,4.032572e+00,3.397323e+01,4.032335e+01,1.702000e+02
7.731113e+05,8.948047e+00,7.240729e+04,8.380473e-01,9.361519e-01,9.362631e-01,1.869584e-03,6.399733e-09,3.800504e+01,4.032572e+00,3.397246e+01,4.032205e+01,1.702000e+02
7.731213e+05,8.948163e+00,7.241729e+04,8.381631e-01,9.361644e-01,9.362632e-01,1.869648e-03,6.397524e-09,3.800427e+01,4.032572e+00,3.397170e+01,4.032075e+01,1.702000e+02
7.731313e+05,8.948279e+00,7.242729e+04,8.382788e-01,9.361768e-01,9.362633e-01,1.869712e-03,6.395317e-09,3.800350e+01,4.032572e+00,3.397093e+01,4.031945e+01,1.702000e+02
7.731413e+05,8.948395e+00,7.243729e+04,8.383946e-01,9.361892e-01,9.362633e-01,1.869776e-03,6.393109e-09,3.800273e+01,4.032572e+00,3.397016e+01,4.031814e+01,1.702000e+02
7.731513e+05,8.948510e+00,7.244729e+04,8.385103e-01,9.362017e-01,9.362634e-01,1.869840e-03,6.390903e-09,3.800197e+01,4.032572e+00,3.396939e+01,4.031684e+01,1.702000e+02
7.731613e+05,8.948626e+00,7.245729e+04,8.386261e-01,9.362141e-01,9.362634e-01,1.869904e-03,6.388697e-09,3.800120e+01,4.032572e+00,3.396862e+01,4.031554e+01,1.702000e+02
7.731713e+05,8.948742e+00,7.246729e+04,8.387418e-01,9.362266e-01,9.362635e-01,1.869968e-03,6.386493e-09,3.800043e+01,4.032572e+00,3.396786e+01,4.031424e+01,1.702000e+02
7.731813e+05,8.948858e+00,7.247729e+04,8.388576e-01,9.362390e-01,9.362636e-01,1.870032e-03,6.384288e-09,3.799966e+01,4.032572e+00,3.396709e+01,4.031293e+01,1.702000e+02
7.731913e+05,8.948973e+00,7.248730e+04,8.389733e-01,9.362514e-01,9.362636e-01,1.870096e-03,6.382085e-09,3.799889e+01,4.032572e+00,3.396632e+01,4.031163e+01,1.702000e+02
7.732013e+05,8.949089e+00,7.249730e+04,8.390891e-01,9.362639e-01,9.362637e-01,1.870160e-03,6.379882e-09,3.799813e+01,4.032572e+00,3.396555e+01,4.031033e+01,1.702000e+02
7.732113e+05,8.949205e+00,7.250730e+04,8.392048e-01,9.362763e-01,9.362637e-01,1.870223e-03,6.377680e-09,3.799736e+01,4.032572e+00,3.396478e+01,4.030903e+01,1.702000e+02
7.732213e+05,8.949321e+00,7.251730e+04,8.393206e-01,9.362887e-01,9.362638e-01,1.870287e-03,6.375479e-09,3.799659e+01,4.032572e+00,3.396402e+01,4.030772e+01,1.702000e+02
7.732313e+05,8.949436e+00,7.252730e+04,8.394363e-01,9.363012e-01,9.362639e-01,1.870351e-03,6.373279e-09,3.799582e+01,4.032572e+00,3.396325e+01,4.030642e+01,1.702000e+02
7.732413e+05,8.949552e+00,7.253730e+04,8.395521e-01,9.363136e-01,9.362639e-01,1.870415e-03,6.371079e-09,3.799505e+01,4.032572e+00,3.396248e+01,4.030512e+01,1.702000e+02
7.732513e+05,8.949668e+00,7.254730e+04,8.396678e-01,9.363260e-01,9.362640e-01,1.870478e-03,6.368880e-09,3.799428e+01,4.032572e+00,3.396171e+01,4.030382e+01,1.702000e+02
7.732613e+05,8.949784e+00,7.255730e+04,8.397836e-01,9.363237e-01,9.362640e-01,1.870542e-03,6.366681e-09,3.799435e+01,4.032572e+00,3.396177e+01,4.030397e+01,1.702000e+02
7.732713e+05,8.949899e+00,7.256730e+04,8.398993e-01,9.363180e-01,9.362641e-01,1.870606e-03,6.364484e-09,3.799460e+01,4.032572e+00,3.396203e+01,4.030447e+01,1.702000e+02
7.732813e+05,8.950015e+00,7.257730e+04,8.400151e-01,9.363122e-01,9.362641e-01,1.870669e-03,6.362287e-09,3.799486e+01,4.032572e+00,3.396229e+01,4.030497e+01,1.702000e+02
7.732913e+05,8.950131e+00,7.258731e+04,8.401309e-01,9.363064e-01,9.362642e-01,1.870733e-03,6.360091e-09,3.799512e+01,4.032572e+00,3.396255e+01,4.030547e+01,1.702000e+02
7.733013e+05,8.950247e+00,7.259731e+04,8.402466e-01,9.363006e-01,9.362643e-01,1.870796e-03,6.357895e-09,3.799538e+01,4.032572e+00,3.396281e+01,4.030597e+01,1.702000e+02
7.733113e+05,8.950362e+00,7.260731e+04,8.403624e-01,9.362948e-01,9.362643e-01,1.870860e-03,6.355701e-09,3.799564e+01,4.032572e+00,3.396306e+01,4.030647e+01,1.702000e+02
7.733213e+05,8.950478e+00,7.261731e+04,8.404781e-01,9.362890e-01,9.362644e-01,1.870924e-03,6.353507e-09,3.799589e+01,4.032572e+00,3.396332e+01,4.030697e+01,1.702000e+02
7.733313e+05,8.950594e+00,7.262731e+04,8.405939e-01,9.362832e-01,9.362644e-01,1.870987e-03,6.351314e-09,3.799615e+01,4.032572e+00,3.396358e+01,4.030747e+01,1.702000e+02
7.733413e+05,8.950710e+00,7.263731e+04,8.407096e-01,9.362774e-01,9.362645e-01,1.871051e-03,6.349121e-09,3.799641e+01,4.032572e+00,3.396384e+01,4.030797e+01,1.702000e+02
7.733513e+05,8.950825e+00,7.264731e+04,8.408254e-01,9.362716e-01,9.362646e-01,1.871114e-03,6.346929e-09,3.799667e+01,4.032572e+00,3.396409e+01,4.030847e+01,1.702000e+02
7.733613e+05,8.950941e+00,7.265731e+04,8.409411e-01,9.362658e-01,9.362646e-01,1.871178e-03,6.344738e-09,3.799692e+01,4.032572e+00,3.396435e+01,4.030897e+01,1.702000e+02
7.733713e+05,8.951057e+00,7.266731e+04,8.410569e-01,9.362600e-01,9.362647e-01,1.871241e-03,6.342548e-09,3.799718e+01,4.032572e+00,3.396461e+01,4.030947e+01,1.702000e+02
7.733813e+05,8.951173e+00,7.267731e+04,8.411726e-01,9.362542e-01,9.362647e-01,1.871304e-03,6.340358e-09,3.799744e+01,4.032572e+00,3.396487e+01,4.030997e+01,1.702000e+02
7.733913e+05,8.951288e+00,7.268732e+04,8.412884e-01,9.362485e-01,9.362648e-01,1.871368e-03,6.338169e-09,3.799770e+01,4.032572e+00,3.396513e+01,4.031047e+01,1.702000e+02
7.734013e+05,8.951404e+00,7.269732e+04,8.414041e-01,9.362427e-01,9.362649e-01,1.871431e-03,6.335981e-09,3.799796e+01,4.032572e+00,3.396538e+01,4.031097e+01,1.702000e+02
7.734113e+05,8.951520e+00,7.270732e+04,8.415199e-01,9.362369e-01,9.362649e-01,1.871495e-03,6.333794e-09,3.799821e+01,4.032572e+00,3.396564e+01,4.031147e+01,1.702000e+02
7.734213e+05,8.951636e+00,7.271732e+04,8.416356e-01,9.362311e-01,9.362650e-01,1.871558e-03,6.331607e-09,3.799847e+01,4.032572e+00,3.396590e+01,4.031197e+01,1.702000e+02
7.734313e+05,8.951751e+00,7.272732e+04,8.417514e-01,9.362253e-01,9.362650e-01,1.871621e-03,6.329421e-09,3.799873e+01,4.032572e+00,3.396616e+01,4.031247e+01,1.702000e+02
7.734413e+05,8.951867e+00,7.273732e+04,8.418671e-01,9.362195e-01,9.362651e-01,1.871685e-03,6.327236e-09,3.799899e+01,4.032572e+00,3.396641e+01,4.031297e+01,1.702000e+02
7.734513e+05,8.951983e+00,7.274732e+04,8.419829e-01,9.362137e-01,9.362652e-01,1.871748e-03,6.325051e-09,3.799924e+01,4.032572e+00,3.396667e+01,4.031347e+01,1.702000e+02
7.734613e+05,8.952099e+00,7.275732e+04,8.420986e-01,9.362079e-01,9.362652e-01,1.871811e-03,6.322867e-09,3.799950e+01,4.032572e+00,3.396693e+01,4.031397e+01,1.702000e+02
7.734713e+05,8.952214e+00,7.276732e+04,8.422144e-01,9.362021e-01,9.362653e-01,1.871874e-03,6.320684e-09,3.799976e+01,4.032572e+00,3.396719e+01,4.031447e+01,1.702000e+02
7.734813e+05,8.952330e+00,7.277732e+04,8.423301e-01,9.361963e-01,9.362653e-01,1.871937e-03,6.318502e-09,3.800002e+01,4.032572e+00,3.396745e+01,4.031497e+01,1.702000e+02
7.734913e+05,8.952446e+00,7.278733e+04,8.424459e-01,9.361905e-01,9.362654e-01,1.872001e-03,6.316320e-09,3.800028e+01,4.032572e+00,3.396770e+01,4.031547e+01,1.702000e+02
7.735013e+05,8.952562e+00,7.279733e+04,8.425617e-01,9.361847e-01,9.362655e-01,1.872064e-03,6.314139e-09,3.800053e+01,4.032572e+00,3.396796e+01,4.031597e+01,1.702000e+02
7.735113e+05,8.952677e+00,7.280733e+04,8.426774e-01,9.361819e-01,9.362655e-01,1.872127e-03,6.311959e-09,3.799984e+01,4.032808e+00,3.396703e+01,4.031532e+01,1.702000e+02
7.735213e+05,8.952793e+00,7.281733e+04,8.427932e-01,9.361792e-01,9.362656e-01,1.872190e-03,6.309780e-09,3.799907e+01,4.033062e+00,3.396601e+01,4.031459e+01,1.702000e+02
7.735313e+05,8.952909e+00,7.282733e+04,8.429089e-01,9.361765e-01,9.362656e-01,1.872253e-03,6.307601e-09,3.799830e+01,4.033316e+00,3.396499e+01,4.031385e+01,1.702000e+02
7.735413e+05,8.953025e+00,7.283733e+04,8.430247e-01,9.361739e-01,9.362657e-01,1.872316e-03,6.305423e-09,3.799754e+01,4.033570e+00,3.396396e+01,4.031312e+01,1.702000e+02
7.735513e+05,8.953140e+00,7.284733e+04,8.431404e-01,9.361712e-01,9.362658e-01,1.872379e-03,6.303246e-09,3.799677e+01,4.033824e+00,3.396294e+01,4.031238e+01,1.702000e+02
7.735613e+05,8.953256e+00,7.285733e+04,8.432562e-01,9.361686e-01,9.362658e-01,1.872442e-03,6.301069e-09,3.799600e+01,4.034079e+00,3.396192e+01,4.031165e+01,1.702000e+02
7.735713e+05,8.953372e+00,7.286733e+04,8.433719e-01,9.361659e-01,9.362659e-01,1.872505e-03,6.298893e-09,3.799523e+01,4.034333e+00,3.396090e+01,4.031091e+01,1.702000e+02
7.735813e+05,8.953488e+00,7.287733e+04,8.434877e-01,9.361632e-01,9.362659e-01,1.872568e-03,6.296718e-09,3.799446e+01,4.034587e+00,3.395988e+01,4.031018e+01,1.702000e+02
7.735913e+05,8.953603e+00,7.288734e+04,8.436034e-01,9.361606e-01,9.362660e-01,1.872631e-03,6.294544e-09,3.799370e+01,4.034841e+00,3.395885e+01,4.030944e+01,1.702000e+02
7.736013e+05,8.953719e+00,7.289734e+04,8.437192e-01,9.361579e-01,9.362660e-01,1.872694e-03,6.292370e-09,3.799293e+01,4.035095e+00,3.395783e+01,4.030871e+01,1.702000e+02
7.736113e+05,8.953835e+00,7.290734e+04,8.438349e-01,9.361553e-01,9.362661e-01,1.872757e-03,6.290197e-09,3.799216e+01,4.035349e+00,3.395681e+01,4.030798e+01,1.702000e+02
7.736213e+05,8.953951e+00,7.291734e+04,8.439507e-01,9.361526e-01,9.362662e-01,1.872820e-03,6.288025e-09,3.799139e+01,4.035603e+00,3.395579e+01,4.030724e+01,1.702000e+02
7.736313e+05,8.954066e+00,7.292734e+04,8.440664e-01,9.361499e-01,9.362662e-01,1.872883e-03,6.285853e-09,3.799062e+01,4.035857e+00,3.395477e+01,4.030651e+01,1.702000e+02
7.736413e+05,8.954182e+00,7.293734e+04,8.441822e-01,9.361473e-01,9.362663e-01,1.872946e-03,6.283682e-09,3.798985e+01,4.036111e+00,3.395374e+01,4.030577e+01,1.702000e+02
7.736513e+05,8.954298e+00,7.294734e+04,8.442979e-01,9.361446e-01,9.362663e-01,1.873009e-03,6.281512e-09,3.798909e+01,4.036365e+00,3.395272e+01,4.030504e+01,1.702000e+02
7.736613e+05,8.954414e+00,7.295734e+04,8.444137e-01,9.361420e-01,9.362664e-01,1.873071e-03,6.279343e-09,3.798832e+01,4.036619e+00,3.395170e+01,4.030430e+01,1.702000e+02
7.736713e+05,8.954529e+00,7.296734e+04,8.445294e-01,9.361393e-01,9.362665e-01,1.873134e-03,6.277174e-09,3.798755e+01,4.036873e+00,3.395068e+01,4.030357e+01,1.702000e+02
7.736813e+05,8.954645e+00,7.297734e+04,8.446452e-01,9.361366e-01,9.362665e-01,1.873197e-03,6.275006e-09,3.798678e+01,4.037127e+00,3.394966e+01,4.030283e+01,1.702000e+02
7.736913e+05,8.954761e+00,7.298735e+04,8.447609e-01,9.361340e-01,9.362666e-01,1.873260e-03,6.272839e-09,3.798601e+01,4.037382e+00,3.394863e+01,4.030210e+01,1.702000e+02
7.737013e+05,8.954877e+00,7.299735e+04,8.448767e-01,9.361313e-01,9.362666e-01,1.873322e-03,6.270672e-09,3.798525e+01,4.037636e+00,3.394761e+01,4.030136e+01,1.702000e+02
7.737113e+05,8.954992e+00,7.300735e+04,8.449925e-01,9.361287e-01,9.362667e-01,1.873385e-03,6.268506e-09,3.798448e+01,4.037890e+00,3.394659e+01,4.030063e+01,1.702000e+02
7.737213e+05,8.955108e+00,7.301735e+04,8.451082e-01,9.361260e-01,9.362668e-01,1.873448e-03,6.266341e-09,3.798371e+01,4.038144e+00,3.394557e+01,4.029989e+01,1.702000e+02
7.737313e+05,8.955224e+00,7.302735e+04,8.452240e-01,9.361233e-01,9.362668e-01,1.873510e-03,6.264177e-09,3.798294e+01,4.038398e+00,3.394454e+01,4.029916e+01,1.702000e+02
7.737414e+05,8.955340e+00,7.303735e+04,8.453397e-01,9.361207e-01,9.362669e-01,1.873573e-03,6.262013e-09,3.798217e+01,4.038652e+00,3.394352e+01,4.029842e+01,1.702000e+02
7.737514e+05,8.955455e+00,7.304735e+04,8.454555e-01,9.361180e-01,9.362669e-01,1.873636e-03,6.259850e-09,3.798141e+01,4.038906e+00,3.394250e+01,4.029769e+01,1.702000e+02
7.737614e+05,8.955571e+00,7.305735e+04,8.455712e-01,9.361228e-01,9.362670e-01,1.873698e-03,6.257688e-09,3.798198e+01,4.038938e+00,3.394304e+01,4.029812e+01,1.701930e+02
7.737714e+05,8.955687e+00,7.306735e+04,8.456870e-01,9.361286e-01,9.362670e-01,1.873761e-03,6.255527e-09,3.798275e+01,4.038938e+00,3.394381e+01,4.029871e+01,1.701850e+02
7.737814e+05,8.955803e+00,7.307735e+04,8.458027e-01,9.361344e-01,9.362671e-01,1.873823e-03,6.253366e-09,3.798352e+01,4.038938e+00,3.394458e+01,4.029931e+01,1.701771e+02
7.737914e+05,8.955918e+00,7.308736e+04,8.459185e-01,9.361403e-01,9.362672e-01,1.873886e-03,6.251206e-09,3.798429e+01,4.038938e+00,3.394535e+01,4.029990e+01,1.701691e+02
7.738014e+05,8.956034e+00,7.309736e+04,8.460342e-01,9.361461e-01,9.362672e-01,1.873948e-03,6.249046e-09,3.798505e+01,4.038938e+00,3.394612e+01,4.030050e+01,1.701611e+02
7.738114e+05,8.956150e+00,7.310736e+04,8.461500e-01,9.361519e-01,9.362673e-01,1.874011e-03,6.246888e-09,3.798582e+01,4.038938e+00,3.394688e+01,4.030109e+01,1.701531e+02
7.738214e+05,8.956266e+00,7.311736e+04,8.462657e-01,9.361577e-01,9.362673e-01,1.874073e-03,6.244730e-09,3.798659e+01,4.038938e+00,3.394765e+01,4.030169e+01,1.701451e+02
7.738314e+05,8.956381e+00,7.312736e+04,8.463815e-01,9.361635e-01,9.362674e-01,1.874136e-03,6.242573e-09,3.798736e+01,4.038938e+00,3.394842e+01,4.030228e+01,1.701371e+02
7.738414e+05,8.956497e+00,7.313736e+04,8.464972e-01,9.361694e-01,9.362675e-01,1.874198e-03,6.240416e-09,3.798813e+01,4.038938e+00,3.394919e+01,4.030288e+01,1.701292e+02
