Repository: brandonlampe/CS_Data

# Repository for Crushed Salt Data
**Grant No: 456417**

This is a work in progress!

## Repository Content

### Directory Names
A uniform namining structure still in progress, but in general directories are named according to the following:
 - Names contain no spaces, a single underscore "_" will be used as a file name seperator.
 - Files are for the Crushed Salt Project (CSP); therefore, the first three charaters of each file are "CSP".
 - Folders are organized by which frame the test was performed on i.e., A2 or A3.
 - The fifth and sixth charaters of each file name will therefore be "A" followed by the frame number.

File: UNM_WP_HY_175_09/STAGE09/CREEP_FIT/175_09_STAGE09_CREEP_OUT.csv (part 33 of 34)
Analysis by Brandon Lampe, performed on: 2016/07/12 20:18:27
Experimental results below begin at: 2016/04/16 12:04:26
Duration (sec),Duration (day),Elapsed Time (sec),Elapsed Time (day),Interpolated Fractional Density,Fit to Fractional Density,Fit to Volume Strain,Fit to Volume Strain Rate (1/sec),Confining Pressure (MPa),Pore Pressure (MPa),Terzaghi Pressure (MPa),Solid Pressure (MPa),Temperature (C))
7.762116e+05,8.983931e+00,7.550760e+04,8.739305e-01,9.364519e-01,9.362807e-01,1.888400e-03,5.749009e-09,3.800596e+01,4.018789e+00,3.398717e+01,4.031234e+01,1.702165e+02
7.762216e+05,8.984046e+00,7.551760e+04,8.740463e-01,9.364625e-01,9.362808e-01,1.888457e-03,5.747017e-09,3.800775e+01,4.019043e+00,3.398871e+01,4.031383e+01,1.702125e+02
7.762316e+05,8.984162e+00,7.552760e+04,8.741621e-01,9.364732e-01,9.362809e-01,1.888514e-03,5.745025e-09,3.800954e+01,4.019297e+00,3.399024e+01,4.031531e+01,1.702085e+02
7.762416e+05,8.984278e+00,7.553760e+04,8.742778e-01,9.364838e-01,9.362809e-01,1.888572e-03,5.743034e-09,3.801133e+01,4.019551e+00,3.399178e+01,4.031679e+01,1.702046e+02
7.762516e+05,8.984394e+00,7.554760e+04,8.743936e-01,9.364945e-01,9.362810e-01,1.888629e-03,5.741044e-09,3.801312e+01,4.019805e+00,3.399332e+01,4.031828e+01,1.702006e+02
7.762616e+05,8.984509e+00,7.555760e+04,8.745093e-01,9.364914e-01,9.362810e-01,1.888687e-03,5.739054e-09,3.801184e+01,4.020060e+00,3.399178e+01,4.031700e+01,1.702034e+02
7.762716e+05,8.984625e+00,7.556761e+04,8.746251e-01,9.364861e-01,9.362811e-01,1.888744e-03,5.737065e-09,3.801004e+01,4.020315e+00,3.398972e+01,4.031527e+01,1.702074e+02
7.762816e+05,8.984741e+00,7.557761e+04,8.747408e-01,9.364808e-01,9.362811e-01,1.888801e-03,5.735077e-09,3.800824e+01,4.020570e+00,3.398767e+01,4.031354e+01,1.702114e+02
7.762916e+05,8.984857e+00,7.558761e+04,8.748566e-01,9.364755e-01,9.362812e-01,1.888859e-03,5.733089e-09,3.800644e+01,4.020825e+00,3.398562e+01,4.031181e+01,1.702155e+02
7.763016e+05,8.984972e+00,7.559761e+04,8.749723e-01,9.364702e-01,9.362812e-01,1.888916e-03,5.731102e-09,3.800464e+01,4.021080e+00,3.398356e+01,4.031008e+01,1.702195e+02
7.763116e+05,8.985088e+00,7.560761e+04,8.750881e-01,9.364649e-01,9.362813e-01,1.888973e-03,5.729115e-09,3.800285e+01,4.021335e+00,3.398151e+01,4.030835e+01,1.702235e+02
7.763216e+05,8.985204e+00,7.561761e+04,8.752038e-01,9.364596e-01,9.362813e-01,1.889031e-03,5.727130e-09,3.800105e+01,4.021590e+00,3.397946e+01,4.030661e+01,1.702275e+02
7.763316e+05,8.985320e+00,7.562761e+04,8.753196e-01,9.364542e-01,9.362814e-01,1.889088e-03,5.725144e-09,3.799925e+01,4.021845e+00,3.397740e+01,4.030488e+01,1.702315e+02
7.763416e+05,8.985435e+00,7.563761e+04,8.754353e-01,9.364489e-01,9.362814e-01,1.889145e-03,5.723160e-09,3.799745e+01,4.022100e+00,3.397535e+01,4.030315e+01,1.702355e+02
7.763516e+05,8.985551e+00,7.564761e+04,8.755511e-01,9.364436e-01,9.362815e-01,1.889202e-03,5.721176e-09,3.799565e+01,4.022355e+00,3.397330e+01,4.030142e+01,1.702395e+02
7.763616e+05,8.985667e+00,7.565761e+04,8.756668e-01,9.364383e-01,9.362816e-01,1.889260e-03,5.719193e-09,3.799385e+01,4.022610e+00,3.397124e+01,4.029969e+01,1.702435e+02
7.763716e+05,8.985783e+00,7.566762e+04,8.757826e-01,9.364330e-01,9.362816e-01,1.889317e-03,5.717211e-09,3.799206e+01,4.022865e+00,3.396919e+01,4.029795e+01,1.702475e+02
7.763816e+05,8.985898e+00,7.567762e+04,8.758983e-01,9.364277e-01,9.362817e-01,1.889374e-03,5.715229e-09,3.799026e+01,4.023120e+00,3.396714e+01,4.029622e+01,1.702515e+02
7.763916e+05,8.986014e+00,7.568762e+04,8.760141e-01,9.364224e-01,9.362817e-01,1.889431e-03,5.713248e-09,3.798846e+01,4.023375e+00,3.396508e+01,4.029449e+01,1.702555e+02
7.764016e+05,8.986130e+00,7.569762e+04,8.761298e-01,9.364171e-01,9.362818e-01,1.889488e-03,5.711267e-09,3.798666e+01,4.023630e+00,3.396303e+01,4.029276e+01,1.702595e+02
7.764116e+05,8.986246e+00,7.570762e+04,8.762456e-01,9.364118e-01,9.362818e-01,1.889545e-03,5.709288e-09,3.798486e+01,4.023884e+00,3.396098e+01,4.029103e+01,1.702635e+02
7.764216e+05,8.986361e+00,7.571762e+04,8.763613e-01,9.364064e-01,9.362819e-01,1.889603e-03,5.707308e-09,3.798306e+01,4.024139e+00,3.395893e+01,4.028930e+01,1.702675e+02
7.764316e+05,8.986477e+00,7.572762e+04,8.764771e-01,9.364011e-01,9.362819e-01,1.889660e-03,5.705330e-09,3.798127e+01,4.024394e+00,3.395687e+01,4.028756e+01,1.702715e+02
7.764416e+05,8.986593e+00,7.573762e+04,8.765929e-01,9.363958e-01,9.362820e-01,1.889717e-03,5.703352e-09,3.797947e+01,4.024649e+00,3.395482e+01,4.028583e+01,1.702755e+02
7.764516e+05,8.986709e+00,7.574762e+04,8.767086e-01,9.363905e-01,9.362820e-01,1.889774e-03,5.701375e-09,3.797767e+01,4.024904e+00,3.395277e+01,4.028410e+01,1.702795e+02
7.764616e+05,8.986824e+00,7.575762e+04,8.768244e-01,9.363852e-01,9.362821e-01,1.889831e-03,5.699399e-09,3.797587e+01,4.025159e+00,3.395071e+01,4.028237e+01,1.702835e+02
7.764716e+05,8.986940e+00,7.576763e+04,8.769401e-01,9.363799e-01,9.362821e-01,1.889888e-03,5.697423e-09,3.797407e+01,4.025414e+00,3.394866e+01,4.028063e+01,1.702875e+02
7.764816e+05,8.987056e+00,7.577763e+04,8.770559e-01,9.363746e-01,9.362822e-01,1.889945e-03,5.695448e-09,3.797228e+01,4.025669e+00,3.394661e+01,4.027890e+01,1.702916e+02
7.764916e+05,8.987172e+00,7.578763e+04,8.771716e-01,9.363693e-01,9.362822e-01,1.890002e-03,5.693473e-09,3.797048e+01,4.025924e+00,3.394455e+01,4.027717e+01,1.702956e+02
7.765016e+05,8.987287e+00,7.579763e+04,8.772874e-01,9.363640e-01,9.362823e-01,1.890059e-03,5.691499e-09,3.796868e+01,4.026179e+00,3.394250e+01,4.027544e+01,1.702996e+02
7.765116e+05,8.987403e+00,7.580763e+04,8.774031e-01,9.363586e-01,9.362824e-01,1.890115e-03,5.689526e-09,3.796818e+01,4.026207e+00,3.394197e+01,4.027511e+01,1.702964e+02
7.765216e+05,8.987519e+00,7.581763e+04,8.775189e-01,9.363533e-01,9.362824e-01,1.890172e-03,5.687554e-09,3.796784e+01,4.026207e+00,3.394163e+01,4.027495e+01,1.702925e+02
7.765316e+05,8.987635e+00,7.582763e+04,8.776346e-01,9.363480e-01,9.362825e-01,1.890229e-03,5.685582e-09,3.796750e+01,4.026207e+00,3.394129e+01,4.027479e+01,1.702885e+02
7.765416e+05,8.987750e+00,7.583763e+04,8.777504e-01,9.363427e-01,9.362825e-01,1.890286e-03,5.683610e-09,3.796715e+01,4.026207e+00,3.394095e+01,4.027463e+01,1.702845e+02
7.765516e+05,8.987866e+00,7.584763e+04,8.778661e-01,9.363374e-01,9.362826e-01,1.890343e-03,5.681640e-09,3.796681e+01,4.026207e+00,3.394061e+01,4.027447e+01,1.702805e+02
7.765616e+05,8.987982e+00,7.585763e+04,8.779819e-01,9.363320e-01,9.362826e-01,1.890400e-03,5.679670e-09,3.796647e+01,4.026207e+00,3.394027e+01,4.027432e+01,1.702765e+02
7.765716e+05,8.988098e+00,7.586764e+04,8.780976e-01,9.363267e-01,9.362827e-01,1.890456e-03,5.677701e-09,3.796613e+01,4.026207e+00,3.393992e+01,4.027416e+01,1.702725e+02
7.765816e+05,8.988213e+00,7.587764e+04,8.782134e-01,9.363214e-01,9.362827e-01,1.890513e-03,5.675732e-09,3.796579e+01,4.026207e+00,3.393958e+01,4.027400e+01,1.702685e+02
7.765916e+05,8.988329e+00,7.588764e+04,8.783291e-01,9.363161e-01,9.362828e-01,1.890570e-03,5.673764e-09,3.796545e+01,4.026207e+00,3.393924e+01,4.027384e+01,1.702645e+02
7.766016e+05,8.988445e+00,7.589764e+04,8.784449e-01,9.363108e-01,9.362828e-01,1.890627e-03,5.671797e-09,3.796511e+01,4.026207e+00,3.393890e+01,4.027368e+01,1.702605e+02
7.766116e+05,8.988561e+00,7.590764e+04,8.785606e-01,9.363054e-01,9.362829e-01,1.890683e-03,5.669830e-09,3.796477e+01,4.026207e+00,3.393856e+01,4.027352e+01,1.702565e+02
7.766216e+05,8.988676e+00,7.591764e+04,8.786764e-01,9.363001e-01,9.362829e-01,1.890740e-03,5.667864e-09,3.796442e+01,4.026207e+00,3.393822e+01,4.027336e+01,1.702525e+02
7.766316e+05,8.988792e+00,7.592764e+04,8.787921e-01,9.362948e-01,9.362830e-01,1.890797e-03,5.665899e-09,3.796408e+01,4.026207e+00,3.393788e+01,4.027321e+01,1.702485e+02
7.766416e+05,8.988908e+00,7.593764e+04,8.789079e-01,9.362895e-01,9.362830e-01,1.890853e-03,5.663934e-09,3.796374e+01,4.026207e+00,3.393753e+01,4.027305e+01,1.702446e+02
7.766516e+05,8.989024e+00,7.594764e+04,8.790237e-01,9.362841e-01,9.362831e-01,1.890910e-03,5.661970e-09,3.796340e+01,4.026207e+00,3.393719e+01,4.027289e+01,1.702406e+02
7.766616e+05,8.989139e+00,7.595764e+04,8.791394e-01,9.362788e-01,9.362832e-01,1.890967e-03,5.660007e-09,3.796306e+01,4.026207e+00,3.393685e+01,4.027273e+01,1.702366e+02
7.766716e+05,8.989255e+00,7.596765e+04,8.792552e-01,9.362735e-01,9.362832e-01,1.891023e-03,5.658044e-09,3.796272e+01,4.026207e+00,3.393651e+01,4.027257e+01,1.702326e+02
7.766816e+05,8.989371e+00,7.597765e+04,8.793709e-01,9.362682e-01,9.362833e-01,1.891080e-03,5.656082e-09,3.796238e+01,4.026207e+00,3.393617e+01,4.027241e+01,1.702286e+02
7.766916e+05,8.989487e+00,7.598765e+04,8.794867e-01,9.362629e-01,9.362833e-01,1.891136e-03,5.654121e-09,3.796203e+01,4.026207e+00,3.393583e+01,4.027225e+01,1.702246e+02
7.767016e+05,8.989602e+00,7.599765e+04,8.796024e-01,9.362575e-01,9.362834e-01,1.891193e-03,5.652160e-09,3.796169e+01,4.026207e+00,3.393549e+01,4.027210e+01,1.702206e+02
7.767116e+05,8.989718e+00,7.600765e+04,8.797182e-01,9.362522e-01,9.362834e-01,1.891250e-03,5.650200e-09,3.796135e+01,4.026207e+00,3.393514e+01,4.027194e+01,1.702166e+02
7.767217e+05,8.989834e+00,7.601765e+04,8.798339e-01,9.362469e-01,9.362835e-01,1.891306e-03,5.648241e-09,3.796101e+01,4.026207e+00,3.393480e+01,4.027178e+01,1.702126e+02
7.767317e+05,8.989950e+00,7.602765e+04,8.799497e-01,9.362416e-01,9.362835e-01,1.891363e-03,5.646282e-09,3.796067e+01,4.026207e+00,3.393446e+01,4.027162e+01,1.702086e+02
7.767417e+05,8.990065e+00,7.603765e+04,8.800654e-01,9.362363e-01,9.362836e-01,1.891419e-03,5.644324e-09,3.796033e+01,4.026207e+00,3.393412e+01,4.027146e+01,1.702046e+02
7.767517e+05,8.990181e+00,7.604765e+04,8.801812e-01,9.362309e-01,9.362836e-01,1.891475e-03,5.642367e-09,3.795999e+01,4.026207e+00,3.393378e+01,4.027130e+01,1.702006e+02
7.767617e+05,8.990297e+00,7.605765e+04,8.802969e-01,9.362389e-01,9.362837e-01,1.891532e-03,5.640410e-09,3.796172e+01,4.026420e+00,3.393530e+01,4.027283e+01,1.702067e+02
7.767717e+05,8.990413e+00,7.606766e+04,8.804127e-01,9.362495e-01,9.362837e-01,1.891588e-03,5.638454e-09,3.796386e+01,4.026675e+00,3.393719e+01,4.027469e+01,1.702147e+02
7.767817e+05,8.990528e+00,7.607766e+04,8.805284e-01,9.362601e-01,9.362838e-01,1.891645e-03,5.636498e-09,3.796601e+01,4.026930e+00,3.393907e+01,4.027655e+01,1.702227e+02
7.767917e+05,8.990644e+00,7.608766e+04,8.806442e-01,9.362707e-01,9.362838e-01,1.891701e-03,5.634543e-09,3.796815e+01,4.027185e+00,3.394096e+01,4.027841e+01,1.702307e+02
7.768017e+05,8.990760e+00,7.609766e+04,8.807599e-01,9.362813e-01,9.362839e-01,1.891757e-03,5.632589e-09,3.797029e+01,4.027440e+00,3.394285e+01,4.028027e+01,1.702388e+02
7.768117e+05,8.990876e+00,7.610766e+04,8.808757e-01,9.362919e-01,9.362839e-01,1.891814e-03,5.630636e-09,3.797243e+01,4.027695e+00,3.394473e+01,4.028213e+01,1.702468e+02
7.768217e+05,8.990991e+00,7.611766e+04,8.809914e-01,9.363025e-01,9.362840e-01,1.891870e-03,5.628683e-09,3.797457e+01,4.027950e+00,3.394662e+01,4.028399e+01,1.702548e+02
7.768317e+05,8.991107e+00,7.612766e+04,8.811072e-01,9.363131e-01,9.362841e-01,1.891926e-03,5.626731e-09,3.797671e+01,4.028205e+00,3.394850e+01,4.028585e+01,1.702628e+02
7.768417e+05,8.991223e+00,7.613766e+04,8.812229e-01,9.363237e-01,9.362841e-01,1.891982e-03,5.624779e-09,3.797885e+01,4.028460e+00,3.395039e+01,4.028770e+01,1.702708e+02
7.768517e+05,8.991339e+00,7.614766e+04,8.813387e-01,9.363343e-01,9.362842e-01,1.892039e-03,5.622828e-09,3.798099e+01,4.028715e+00,3.395228e+01,4.028956e+01,1.702788e+02
7.768617e+05,8.991454e+00,7.615766e+04,8.814545e-01,9.363449e-01,9.362842e-01,1.892095e-03,5.620878e-09,3.798313e+01,4.028970e+00,3.395416e+01,4.029142e+01,1.702868e+02
7.768717e+05,8.991570e+00,7.616767e+04,8.815702e-01,9.363555e-01,9.362843e-01,1.892151e-03,5.618928e-09,3.798527e+01,4.029225e+00,3.395605e+01,4.029328e+01,1.702948e+02
7.768817e+05,8.991686e+00,7.617767e+04,8.816860e-01,9.363661e-01,9.362843e-01,1.892207e-03,5.616979e-09,3.798741e+01,4.029480e+00,3.395793e+01,4.029514e+01,1.703028e+02
7.768917e+05,8.991802e+00,7.618767e+04,8.818017e-01,9.363766e-01,9.362844e-01,1.892263e-03,5.615031e-09,3.798955e+01,4.029735e+00,3.395982e+01,4.029700e+01,1.703108e+02
7.769017e+05,8.991917e+00,7.619767e+04,8.819175e-01,9.363872e-01,9.362844e-01,1.892320e-03,5.613084e-09,3.799169e+01,4.029990e+00,3.396170e+01,4.029886e+01,1.703189e+02
7.769117e+05,8.992033e+00,7.620767e+04,8.820332e-01,9.363978e-01,9.362845e-01,1.892376e-03,5.611137e-09,3.799383e+01,4.030245e+00,3.396359e+01,4.030072e+01,1.703269e+02
7.769217e+05,8.992149e+00,7.621767e+04,8.821490e-01,9.364084e-01,9.362845e-01,1.892432e-03,5.609190e-09,3.799598e+01,4.030500e+00,3.396548e+01,4.030257e+01,1.703349e+02
7.769317e+05,8.992265e+00,7.622767e+04,8.822647e-01,9.364190e-01,9.362846e-01,1.892488e-03,5.607244e-09,3.799812e+01,4.030755e+00,3.396736e+01,4.030443e+01,1.703429e+02
7.769417e+05,8.992380e+00,7.623767e+04,8.823805e-01,9.364296e-01,9.362846e-01,1.892544e-03,5.605299e-09,3.800026e+01,4.031010e+00,3.396925e+01,4.030629e+01,1.703509e+02
7.769517e+05,8.992496e+00,7.624767e+04,8.824962e-01,9.364402e-01,9.362847e-01,1.892600e-03,5.603355e-09,3.800240e+01,4.031265e+00,3.397113e+01,4.030815e+01,1.703589e+02
7.769617e+05,8.992612e+00,7.625767e+04,8.826120e-01,9.364508e-01,9.362847e-01,1.892656e-03,5.601411e-09,3.800454e+01,4.031520e+00,3.397302e+01,4.031001e+01,1.703669e+02
7.769717e+05,8.992728e+00,7.626768e+04,8.827277e-01,9.364614e-01,9.362848e-01,1.892712e-03,5.599468e-09,3.800668e+01,4.031774e+00,3.397490e+01,4.031187e+01,1.703749e+02
7.769817e+05,8.992843e+00,7.627768e+04,8.828435e-01,9.364720e-01,9.362848e-01,1.892768e-03,5.597526e-09,3.800882e+01,4.032029e+00,3.397679e+01,4.031372e+01,1.703829e+02
7.769917e+05,8.992959e+00,7.628768e+04,8.829592e-01,9.364826e-01,9.362849e-01,1.892824e-03,5.595584e-09,3.801096e+01,4.032284e+00,3.397868e+01,4.031558e+01,1.703910e+02
7.770017e+05,8.993075e+00,7.629768e+04,8.830750e-01,9.364932e-01,9.362849e-01,1.892880e-03,5.593643e-09,3.801310e+01,4.032539e+00,3.398056e+01,4.031744e+01,1.703990e+02
7.770117e+05,8.993191e+00,7.630768e+04,8.831907e-01,9.364825e-01,9.362850e-01,1.892936e-03,5.591702e-09,3.801249e+01,4.032572e+00,3.397991e+01,4.031719e+01,1.704035e+02
7.770217e+05,8.993306e+00,7.631768e+04,8.833065e-01,9.364687e-01,9.362850e-01,1.892992e-03,5.589763e-09,3.801146e+01,4.032572e+00,3.397889e+01,4.031663e+01,1.704075e+02
7.770317e+05,8.993422e+00,7.632768e+04,8.834222e-01,9.364549e-01,9.362851e-01,1.893048e-03,5.587823e-09,3.801043e+01,4.032572e+00,3.397786e+01,4.031607e+01,1.704115e+02
7.770417e+05,8.993538e+00,7.633768e+04,8.835380e-01,9.364411e-01,9.362852e-01,1.893104e-03,5.585885e-09,3.800940e+01,4.032572e+00,3.397683e+01,4.031551e+01,1.704155e+02
7.770517e+05,8.993654e+00,7.634768e+04,8.836537e-01,9.364273e-01,9.362852e-01,1.893160e-03,5.583947e-09,3.800837e+01,4.032572e+00,3.397580e+01,4.031494e+01,1.704195e+02
7.770617e+05,8.993770e+00,7.635768e+04,8.837695e-01,9.364135e-01,9.362853e-01,1.893215e-03,5.582010e-09,3.800735e+01,4.032572e+00,3.397477e+01,4.031438e+01,1.704235e+02
7.770717e+05,8.993885e+00,7.636769e+04,8.838853e-01,9.363997e-01,9.362853e-01,1.893271e-03,5.580073e-09,3.800632e+01,4.032572e+00,3.397375e+01,4.031382e+01,1.704275e+02
7.770817e+05,8.994001e+00,7.637769e+04,8.840010e-01,9.363859e-01,9.362854e-01,1.893327e-03,5.578137e-09,3.800529e+01,4.032572e+00,3.397272e+01,4.031326e+01,1.704315e+02
7.770917e+05,8.994117e+00,7.638769e+04,8.841168e-01,9.363720e-01,9.362854e-01,1.893383e-03,5.576202e-09,3.800426e+01,4.032572e+00,3.397169e+01,4.031269e+01,1.704355e+02
7.771017e+05,8.994233e+00,7.639769e+04,8.842325e-01,9.363582e-01,9.362855e-01,1.893438e-03,5.574267e-09,3.800324e+01,4.032572e+00,3.397066e+01,4.031213e+01,1.704395e+02
7.771117e+05,8.994348e+00,7.640769e+04,8.843483e-01,9.363444e-01,9.362855e-01,1.893494e-03,5.572333e-09,3.800221e+01,4.032572e+00,3.396964e+01,4.031157e+01,1.704435e+02
7.771217e+05,8.994464e+00,7.641769e+04,8.844640e-01,9.363306e-01,9.362856e-01,1.893550e-03,5.570400e-09,3.800118e+01,4.032572e+00,3.396861e+01,4.031101e+01,1.704475e+02
7.771317e+05,8.994580e+00,7.642769e+04,8.845798e-01,9.363168e-01,9.362856e-01,1.893606e-03,5.568467e-09,3.800015e+01,4.032572e+00,3.396758e+01,4.031045e+01,1.704515e+02
7.771417e+05,8.994696e+00,7.643769e+04,8.846955e-01,9.363030e-01,9.362857e-01,1.893661e-03,5.566535e-09,3.799913e+01,4.032572e+00,3.396655e+01,4.030988e+01,1.704556e+02
7.771517e+05,8.994811e+00,7.644769e+04,8.848113e-01,9.362892e-01,9.362857e-01,1.893717e-03,5.564603e-09,3.799810e+01,4.032572e+00,3.396553e+01,4.030932e+01,1.704596e+02
7.771617e+05,8.994927e+00,7.645770e+04,8.849270e-01,9.362754e-01,9.362858e-01,1.893773e-03,5.562673e-09,3.799707e+01,4.032572e+00,3.396450e+01,4.030876e+01,1.704636e+02
7.771717e+05,8.995043e+00,7.646770e+04,8.850428e-01,9.362616e-01,9.362858e-01,1.893828e-03,5.560743e-09,3.799604e+01,4.032572e+00,3.396347e+01,4.030820e+01,1.704676e+02
7.771817e+05,8.995159e+00,7.647770e+04,8.851585e-01,9.362478e-01,9.362859e-01,1.893884e-03,5.558813e-09,3.799502e+01,4.032572e+00,3.396244e+01,4.030763e+01,1.704716e+02
7.771917e+05,8.995274e+00,7.648770e+04,8.852743e-01,9.362339e-01,9.362859e-01,1.893939e-03,5.556884e-09,3.799399e+01,4.032572e+00,3.396142e+01,4.030707e+01,1.704756e+02
7.772017e+05,8.995390e+00,7.649770e+04,8.853900e-01,9.362201e-01,9.362860e-01,1.893995e-03,5.554956e-09,3.799296e+01,4.032572e+00,3.396039e+01,4.030651e+01,1.704796e+02
7.772117e+05,8.995506e+00,7.650770e+04,8.855058e-01,9.362063e-01,9.362860e-01,1.894051e-03,5.553028e-09,3.799193e+01,4.032572e+00,3.395936e+01,4.030595e+01,1.704836e+02
7.772217e+05,8.995622e+00,7.651770e+04,8.856215e-01,9.361925e-01,9.362861e-01,1.894106e-03,5.551102e-09,3.799091e+01,4.032572e+00,3.395833e+01,4.030538e+01,1.704876e+02
7.772317e+05,8.995737e+00,7.652770e+04,8.857373e-01,9.361787e-01,9.362861e-01,1.894162e-03,5.549175e-09,3.798988e+01,4.032572e+00,3.395731e+01,4.030482e+01,1.704916e+02
7.772417e+05,8.995853e+00,7.653770e+04,8.858530e-01,9.361649e-01,9.362862e-01,1.894217e-03,5.547250e-09,3.798885e+01,4.032572e+00,3.395628e+01,4.030426e+01,1.704956e+02
7.772517e+05,8.995969e+00,7.654770e+04,8.859688e-01,9.361511e-01,9.362862e-01,1.894273e-03,5.545325e-09,3.798782e+01,4.032572e+00,3.395525e+01,4.030370e+01,1.704996e+02
7.772617e+05,8.996085e+00,7.655771e+04,8.860845e-01,9.361562e-01,9.362863e-01,1.894328e-03,5.543400e-09,3.798672e+01,4.032572e+00,3.395415e+01,4.030232e+01,1.704928e+02
7.772717e+05,8.996200e+00,7.656771e+04,8.862003e-01,9.361634e-01,9.362864e-01,1.894383e-03,5.541477e-09,3.798561e+01,4.032572e+00,3.395304e+01,4.030086e+01,1.704848e+02
7.772817e+05,8.996316e+00,7.657771e+04,8.863161e-01,9.361705e-01,9.362864e-01,1.894439e-03,5.539554e-09,3.798450e+01,4.032572e+00,3.395193e+01,4.029940e+01,1.704768e+02
7.772917e+05,8.996432e+00,7.658771e+04,8.864318e-01,9.361777e-01,9.362865e-01,1.894494e-03,5.537631e-09,3.798339e+01,4.032572e+00,3.395082e+01,4.029793e+01,1.704688e+02
7.773017e+05,8.996548e+00,7.659771e+04,8.865476e-01,9.361849e-01,9.362865e-01,1.894550e-03,5.535709e-09,3.798228e+01,4.032572e+00,3.394971e+01,4.029647e+01,1.704609e+02
7.773117e+05,8.996663e+00,7.660771e+04,8.866633e-01,9.361920e-01,9.362866e-01,1.894605e-03,5.533788e-09,3.798118e+01,4.032572e+00,3.394860e+01,4.029501e+01,1.704529e+02
7.773217e+05,8.996779e+00,7.661771e+04,8.867791e-01,9.361992e-01,9.362866e-01,1.894660e-03,5.531868e-09,3.798007e+01,4.032572e+00,3.394749e+01,4.029355e+01,1.704449e+02
7.773317e+05,8.996895e+00,7.662771e+04,8.868948e-01,9.362063e-01,9.362867e-01,1.894716e-03,5.529948e-09,3.797896e+01,4.032572e+00,3.394638e+01,4.029208e+01,1.704369e+02
7.773417e+05,8.997011e+00,7.663771e+04,8.870106e-01,9.362135e-01,9.362867e-01,1.894771e-03,5.528029e-09,3.797785e+01,4.032572e+00,3.394527e+01,4.029062e+01,1.704289e+02
7.773517e+05,8.997126e+00,7.664771e+04,8.871263e-01,9.362207e-01,9.362868e-01,1.894826e-03,5.526110e-09,3.797674e+01,4.032572e+00,3.394417e+01,4.028916e+01,1.704209e+02
7.773617e+05,8.997242e+00,7.665772e+04,8.872421e-01,9.362278e-01,9.362868e-01,1.894881e-03,5.524192e-09,3.797563e+01,4.032572e+00,3.394306e+01,4.028770e+01,1.704130e+02
7.773717e+05,8.997358e+00,7.666772e+04,8.873578e-01,9.362350e-01,9.362869e-01,1.894937e-03,5.522275e-09,3.797452e+01,4.032572e+00,3.394195e+01,4.028623e+01,1.704050e+02
7.773817e+05,8.997474e+00,7.667772e+04,8.874736e-01,9.362421e-01,9.362869e-01,1.894992e-03,5.520358e-09,3.797341e+01,4.032572e+00,3.394084e+01,4.028477e+01,1.703970e+02
7.773917e+05,8.997589e+00,7.668772e+04,8.875893e-01,9.362493e-01,9.362870e-01,1.895047e-03,5.518442e-09,3.797230e+01,4.032572e+00,3.393973e+01,4.028331e+01,1.703890e+02
7.774017e+05,8.997705e+00,7.669772e+04,8.877051e-01,9.362565e-01,9.362870e-01,1.895102e-03,5.516527e-09,3.797119e+01,4.032572e+00,3.393862e+01,4.028185e+01,1.703810e+02
7.774117e+05,8.997821e+00,7.670772e+04,8.878208e-01,9.362636e-01,9.362871e-01,1.895157e-03,5.514612e-09,3.797008e+01,4.032572e+00,3.393751e+01,4.028039e+01,1.703730e+02
7.774217e+05,8.997937e+00,7.671772e+04,8.879366e-01,9.362708e-01,9.362871e-01,1.895213e-03,5.512698e-09,3.796897e+01,4.032572e+00,3.393640e+01,4.027892e+01,1.703651e+02
7.774317e+05,8.998052e+00,7.672772e+04,8.880523e-01,9.362779e-01,9.362872e-01,1.895268e-03,5.510785e-09,3.796786e+01,4.032572e+00,3.393529e+01,4.027746e+01,1.703571e+02
7.774417e+05,8.998168e+00,7.673772e+04,8.881681e-01,9.362851e-01,9.362872e-01,1.895323e-03,5.508872e-09,3.796675e+01,4.032572e+00,3.393418e+01,4.027600e+01,1.703491e+02
7.774517e+05,8.998284e+00,7.674772e+04,8.882838e-01,9.362923e-01,9.362873e-01,1.895378e-03,5.506960e-09,3.796564e+01,4.032572e+00,3.393307e+01,4.027454e+01,1.703411e+02
7.774617e+05,8.998400e+00,7.675773e+04,8.883996e-01,9.362994e-01,9.362873e-01,1.895433e-03,5.505048e-09,3.796454e+01,4.032572e+00,3.393196e+01,4.027308e+01,1.703331e+02
7.774717e+05,8.998515e+00,7.676773e+04,8.885153e-01,9.363066e-01,9.362874e-01,1.895488e-03,5.503138e-09,3.796343e+01,4.032572e+00,3.393085e+01,4.027161e+01,1.703251e+02
7.774817e+05,8.998631e+00,7.677773e+04,8.886311e-01,9.363138e-01,9.362874e-01,1.895543e-03,5.501227e-09,3.796232e+01,4.032572e+00,3.392974e+01,4.027015e+01,1.703172e+02
7.774917e+05,8.998747e+00,7.678773e+04,8.887469e-01,9.363209e-01,9.362875e-01,1.895598e-03,5.499318e-09,3.796121e+01,4.032572e+00,3.392863e+01,4.026869e+01,1.703092e+02
7.775017e+05,8.998863e+00,7.679773e+04,8.888626e-01,9.363281e-01,9.362875e-01,1.895653e-03,5.497409e-09,3.796010e+01,4.032572e+00,3.392753e+01,4.026723e+01,1.703012e+02
7.775117e+05,8.998978e+00,7.680773e+04,8.889784e-01,9.363298e-01,9.362876e-01,1.895708e-03,5.495501e-09,3.796175e+01,4.032789e+00,3.392896e+01,4.026891e+01,1.703068e+02
7.775217e+05,8.999094e+00,7.681773e+04,8.890941e-01,9.363306e-01,9.362876e-01,1.895763e-03,5.493593e-09,3.796389e+01,4.033044e+00,3.393085e+01,4.027115e+01,1.703148e+02
7.775317e+05,8.999210e+00,7.682773e+04,8.892099e-01,9.363315e-01,9.362877e-01,1.895818e-03,5.491686e-09,3.796603e+01,4.033299e+00,3.393273e+01,4.027339e+01,1.703228e+02
7.775417e+05,8.999326e+00,7.683773e+04,8.893256e-01,9.363323e-01,9.362877e-01,1.895873e-03,5.489780e-09,3.796817e+01,4.033554e+00,3.393462e+01,4.027562e+01,1.703308e+02
7.775517e+05,8.999441e+00,7.684773e+04,8.894414e-01,9.363331e-01,9.362878e-01,1.895928e-03,5.487874e-09,3.797031e+01,4.033809e+00,3.393650e+01,4.027786e+01,1.703388e+02
7.775617e+05,8.999557e+00,7.685774e+04,8.895571e-01,9.363339e-01,9.362878e-01,1.895983e-03,5.485969e-09,3.797245e+01,4.034064e+00,3.393839e+01,4.028010e+01,1.703469e+02
7.775717e+05,8.999673e+00,7.686774e+04,8.896729e-01,9.363347e-01,9.362879e-01,1.896037e-03,5.484064e-09,3.797459e+01,4.034319e+00,3.394028e+01,4.028234e+01,1.703549e+02
7.775817e+05,8.999789e+00,7.687774e+04,8.897886e-01,9.363355e-01,9.362880e-01,1.896092e-03,5.482160e-09,3.797674e+01,4.034574e+00,3.394216e+01,4.028457e+01,1.703629e+02
7.775917e+05,8.999904e+00,7.688774e+04,8.899044e-01,9.363363e-01,9.362880e-01,1.896147e-03,5.480257e-09,3.797888e+01,4.034829e+00,3.394405e+01,4.028681e+01,1.703709e+02
7.776017e+05,9.000020e+00,7.689774e+04,8.900201e-01,9.363371e-01,9.362881e-01,1.896202e-03,5.478355e-09,3.798102e+01,4.035084e+00,3.394593e+01,4.028905e+01,1.703789e+02
7.776117e+05,9.000136e+00,7.690774e+04,8.901359e-01,9.363379e-01,9.362881e-01,1.896257e-03,5.476453e-09,3.798316e+01,4.035339e+00,3.394782e+01,4.029129e+01,1.703869e+02
7.776217e+05,9.000252e+00,7.691774e+04,8.902516e-01,9.363387e-01,9.362882e-01,1.896311e-03,5.474551e-09,3.798530e+01,4.035594e+00,3.394970e+01,4.029352e+01,1.703949e+02
7.776317e+05,9.000367e+00,7.692774e+04,8.903674e-01,9.363395e-01,9.362882e-01,1.896366e-03,5.472651e-09,3.798744e+01,4.035849e+00,3.395159e+01,4.029576e+01,1.704029e+02
7.776417e+05,9.000483e+00,7.693774e+04,8.904831e-01,9.363403e-01,9.362883e-01,1.896421e-03,5.470751e-09,3.798958e+01,4.036103e+00,3.395348e+01,4.029800e+01,1.704109e+02
7.776517e+05,9.000599e+00,7.694774e+04,8.905989e-01,9.363411e-01,9.362883e-01,1.896476e-03,5.468851e-09,3.799172e+01,4.036358e+00,3.395536e+01,4.030024e+01,1.704190e+02
7.776617e+05,9.000715e+00,7.695775e+04,8.907146e-01,9.363420e-01,9.362884e-01,1.896530e-03,5.466953e-09,3.799386e+01,4.036613e+00,3.395725e+01,4.030248e+01,1.704270e+02
7.776717e+05,9.000830e+00,7.696775e+04,8.908304e-01,9.363428e-01,9.362884e-01,1.896585e-03,5.465055e-09,3.799600e+01,4.036868e+00,3.395913e+01,4.030471e+01,1.704350e+02
7.776817e+05,9.000946e+00,7.697775e+04,8.909461e-01,9.363436e-01,9.362885e-01,1.896640e-03,5.463157e-09,3.799814e+01,4.037123e+00,3.396102e+01,4.030695e+01,1.704430e+02
7.776917e+05,9.001062e+00,7.698775e+04,8.910619e-01,9.363444e-01,9.362885e-01,1.896694e-03,5.461260e-09,3.800028e+01,4.037378e+00,3.396291e+01,4.030919e+01,1.704510e+02
7.777017e+05,9.001178e+00,7.699775e+04,8.911777e-01,9.363452e-01,9.362886e-01,1.896749e-03,5.459364e-09,3.800242e+01,4.037633e+00,3.396479e+01,4.031143e+01,1.704590e+02
7.777118e+05,9.001293e+00,7.700775e+04,8.912934e-01,9.363460e-01,9.362886e-01,1.896803e-03,5.457468e-09,3.800457e+01,4.037888e+00,3.396668e+01,4.031366e+01,1.704670e+02
7.777218e+05,9.001409e+00,7.701775e+04,8.914092e-01,9.363468e-01,9.362887e-01,1.896858e-03,5.455574e-09,3.800671e+01,4.038143e+00,3.396856e+01,4.031590e+01,1.704750e+02
7.777318e+05,9.001525e+00,7.702775e+04,8.915249e-01,9.363476e-01,9.362887e-01,1.896913e-03,5.453679e-09,3.800885e+01,4.038398e+00,3.397045e+01,4.031814e+01,1.704830e+02
7.777418e+05,9.001641e+00,7.703775e+04,8.916407e-01,9.363484e-01,9.362888e-01,1.896967e-03,5.451786e-09,3.801099e+01,4.038653e+00,3.397233e+01,4.032038e+01,1.704910e+02
7.777518e+05,9.001756e+00,7.704775e+04,8.917564e-01,9.363492e-01,9.362888e-01,1.897022e-03,5.449893e-09,3.801313e+01,4.038908e+00,3.397422e+01,4.032261e+01,1.704991e+02
7.777618e+05,9.001872e+00,7.705776e+04,8.918722e-01,9.363596e-01,9.362889e-01,1.897076e-03,5.448000e-09,3.801391e+01,4.038938e+00,3.397497e+01,4.032305e+01,1.704965e+02
7.777718e+05,9.001988e+00,7.706776e+04,8.919879e-01,9.363711e-01,9.362889e-01,1.897131e-03,5.446108e-09,3.801451e+01,4.038938e+00,3.397557e+01,4.032324e+01,1.704925e+02
7.777818e+05,9.002104e+00,7.707776e+04,8.921037e-01,9.363827e-01,9.362890e-01,1.897185e-03,5.444217e-09,3.801511e+01,4.038938e+00,3.397617e+01,4.032343e+01,1.704885e+02
7.777918e+05,9.002219e+00,7.708776e+04,8.922194e-01,9.363943e-01,9.362890e-01,1.897239e-03,5.442327e-09,3.801571e+01,4.038938e+00,3.397677e+01,4.032362e+01,1.704844e+02
7.778018e+05,9.002335e+00,7.709776e+04,8.923352e-01,9.364059e-01,9.362891e-01,1.897294e-03,5.440437e-09,3.801631e+01,4.038938e+00,3.397737e+01,4.032381e+01,1.704804e+02
7.778118e+05,9.002451e+00,7.710776e+04,8.924509e-01,9.364175e-01,9.362891e-01,1.897348e-03,5.438548e-09,3.801691e+01,4.038938e+00,3.397797e+01,4.032400e+01,1.704764e+02
7.778218e+05,9.002567e+00,7.711776e+04,8.925667e-01,9.364291e-01,9.362892e-01,1.897403e-03,5.436659e-09,3.801750e+01,4.038938e+00,3.397857e+01,4.032419e+01,1.704724e+02
7.778318e+05,9.002682e+00,7.712776e+04,8.926824e-01,9.364407e-01,9.362892e-01,1.897457e-03,5.434771e-09,3.801810e+01,4.038938e+00,3.397917e+01,4.032438e+01,1.704684e+02
7.778418e+05,9.002798e+00,7.713776e+04,8.927982e-01,9.364523e-01,9.362893e-01,1.897511e-03,5.432884e-09,3.801870e+01,4.038938e+00,3.397977e+01,4.032457e+01,1.704644e+02
7.778518e+05,9.002914e+00,7.714776e+04,8.929139e-01,9.364639e-01,9.362893e-01,1.897566e-03,5.430997e-09,3.801930e+01,4.038938e+00,3.398037e+01,4.032476e+01,1.704604e+02
7.778618e+05,9.003030e+00,7.715777e+04,8.930297e-01,9.364755e-01,9.362894e-01,1.897620e-03,5.429111e-09,3.801990e+01,4.038938e+00,3.398096e+01,4.032496e+01,1.704564e+02
7.778718e+05,9.003145e+00,7.716777e+04,8.931454e-01,9.364870e-01,9.362894e-01,1.897674e-03,5.427226e-09,3.802050e+01,4.038938e+00,3.398156e+01,4.032515e+01,1.704524e+02
7.778818e+05,9.003261e+00,7.717777e+04,8.932612e-01,9.364986e-01,9.362895e-01,1.897729e-03,5.425341e-09,3.802110e+01,4.038938e+00,3.398216e+01,4.032534e+01,1.704484e+02
7.778918e+05,9.003377e+00,7.718777e+04,8.933770e-01,9.365102e-01,9.362895e-01,1.897783e-03,5.423457e-09,3.802170e+01,4.038938e+00,3.398276e+01,4.032553e+01,1.704444e+02
7.779018e+05,9.003493e+00,7.719777e+04,8.934927e-01,9.365218e-01,9.362896e-01,1.897837e-03,5.421573e-09,3.802230e+01,4.038938e+00,3.398336e+01,4.032572e+01,1.704404e+02
7.779118e+05,9.003608e+00,7.720777e+04,8.936085e-01,9.365334e-01,9.362896e-01,1.897891e-03,5.419690e-09,3.802290e+01,4.038938e+00,3.398396e+01,4.032591e+01,1.704364e+02
7.779218e+05,9.003724e+00,7.721777e+04,8.937242e-01,9.365450e-01,9.362897e-01,1.897945e-03,5.417808e-09,3.802350e+01,4.038938e+00,3.398456e+01,4.032610e+01,1.704324e+02
7.779318e+05,9.003840e+00,7.722777e+04,8.938400e-01,9.365566e-01,9.362897e-01,1.898000e-03,5.415926e-09,3.802410e+01,4.038938e+00,3.398516e+01,4.032629e+01,1.704284e+02
7.779418e+05,9.003956e+00,7.723777e+04,8.939557e-01,9.365682e-01,9.362898e-01,1.898054e-03,5.414045e-09,3.802470e+01,4.038938e+00,3.398576e+01,4.032648e+01,1.704244e+02
7.779518e+05,9.004071e+00,7.724777e+04,8.940715e-01,9.365798e-01,9.362898e-01,1.898108e-03,5.412165e-09,3.802530e+01,4.038938e+00,3.398636e+01,4.032667e+01,1.704204e+02
7.779618e+05,9.004187e+00,7.725778e+04,8.941872e-01,9.365914e-01,9.362899e-01,1.898162e-03,5.410285e-09,3.802590e+01,4.038938e+00,3.398696e+01,4.032686e+01,1.704164e+02
7.779718e+05,9.004303e+00,7.726778e+04,8.943030e-01,9.366030e-01,9.362899e-01,1.898216e-03,5.408406e-09,3.802650e+01,4.038938e+00,3.398756e+01,4.032706e+01,1.704124e+02
7.779818e+05,9.004419e+00,7.727778e+04,8.944187e-01,9.366145e-01,9.362900e-01,1.898270e-03,5.406528e-09,3.802710e+01,4.038938e+00,3.398816e+01,4.032725e+01,1.704083e+02
7.779918e+05,9.004534e+00,7.728778e+04,8.945345e-01,9.366261e-01,9.362900e-01,1.898324e-03,5.404650e-09,3.802769e+01,4.038938e+00,3.398876e+01,4.032744e+01,1.704043e+02
7.780018e+05,9.004650e+00,7.729778e+04,8.946502e-01,9.366377e-01,9.362901e-01,1.898378e-03,5.402773e-09,3.802829e+01,4.038938e+00,3.398936e+01,4.032763e+01,1.704003e+02
7.780118e+05,9.004766e+00,7.730778e+04,8.947660e-01,9.366310e-01,9.362901e-01,1.898432e-03,5.400896e-09,3.802756e+01,4.038938e+00,3.398863e+01,4.032711e+01,1.703963e+02
7.780218e+05,9.004882e+00,7.731778e+04,8.948817e-01,9.366226e-01,9.362902e-01,1.898486e-03,5.399020e-09,3.802671e+01,4.038938e+00,3.398777e+01,4.032652e+01,1.703924e+02
7.780318e+05,9.004997e+00,7.732778e+04,8.949975e-01,9.366142e-01,9.362902e-01,1.898540e-03,5.397145e-09,3.802586e+01,4.038938e+00,3.398692e+01,4.032594e+01,1.703884e+02
7.780418e+05,9.005113e+00,7.733778e+04,8.951132e-01,9.366058e-01,9.362903e-01,1.898594e-03,5.395270e-09,3.802500e+01,4.038938e+00,3.398607e+01,4.032535e+01,1.703844e+02
7.780518e+05,9.005229e+00,7.734778e+04,8.952290e-01,9.365974e-01,9.362903e-01,1.898648e-03,5.393396e-09,3.802415e+01,4.038938e+00,3.398521e+01,4.032477e+01,1.703804e+02
7.780618e+05,9.005345e+00,7.735779e+04,8.953447e-01,9.365890e-01,9.362904e-01,1.898702e-03,5.391522e-09,3.802330e+01,4.038938e+00,3.398436e+01,4.032418e+01,1.703764e+02
7.780718e+05,9.005460e+00,7.736779e+04,8.954605e-01,9.365806e-01,9.362904e-01,1.898756e-03,5.389650e-09,3.802244e+01,4.038938e+00,3.398351e+01,4.032359e+01,1.703724e+02
7.780818e+05,9.005576e+00,7.737779e+04,8.955762e-01,9.365722e-01,9.362905e-01,1.898810e-03,5.387777e-09,3.802159e+01,4.038938e+00,3.398265e+01,4.032301e+01,1.703684e+02
7.780918e+05,9.005692e+00,7.738779e+04,8.956920e-01,9.365638e-01,9.362905e-01,1.898864e-03,5.385906e-09,3.802074e+01,4.038938e+00,3.398180e+01,4.032242e+01,1.703644e+02
7.781018e+05,9.005808e+00,7.739779e+04,8.958078e-01,9.365554e-01,9.362906e-01,1.898918e-03,5.384035e-09,3.801988e+01,4.038938e+00,3.398095e+01,4.032184e+01,1.703604e+02
7.781118e+05,9.005924e+00,7.740779e+04,8.959235e-01,9.365470e-01,9.362906e-01,1.898971e-03,5.382164e-09,3.801903e+01,4.038938e+00,3.398009e+01,4.032125e+01,1.703564e+02
7.781218e+05,9.006039e+00,7.741779e+04,8.960393e-01,9.365386e-01,9.362907e-01,1.899025e-03,5.380295e-09,3.801818e+01,4.038938e+00,3.397924e+01,4.032067e+01,1.703524e+02
7.781318e+05,9.006155e+00,7.742779e+04,8.961550e-01,9.365302e-01,9.362907e-01,1.899079e-03,5.378426e-09,3.801732e+01,4.038938e+00,3.397839e+01,4.032008e+01,1.703484e+02
7.781418e+05,9.006271e+00,7.743779e+04,8.962708e-01,9.365218e-01,9.362908e-01,1.899133e-03,5.376557e-09,3.801647e+01,4.038938e+00,3.397753e+01,4.031949e+01,1.703445e+02
7.781518e+05,9.006387e+00,7.744779e+04,8.963865e-01,9.365134e-01,9.362908e-01,1.899187e-03,5.374689e-09,3.801562e+01,4.038938e+00,3.397668e+01,4.031891e+01,1.703405e+02
7.781618e+05,9.006502e+00,7.745780e+04,8.965023e-01,9.365050e-01,9.362909e-01,1.899240e-03,5.372822e-09,3.801476e+01,4.038938e+00,3.397583e+01,4.031832e+01,1.703365e+02
7.781718e+05,9.006618e+00,7.746780e+04,8.966180e-01,9.364966e-01,9.362909e-01,1.899294e-03,5.370956e-09,3.801391e+01,4.038938e+00,3.397497e+01,4.031774e+01,1.703325e+02
7.781818e+05,9.006734e+00,7.747780e+04,8.967338e-01,9.364882e-01,9.362910e-01,1.899348e-03,5.369090e-09,3.801306e+01,4.038938e+00,3.397412e+01,4.031715e+01,1.703285e+02
7.781918e+05,9.006850e+00,7.748780e+04,8.968495e-01,9.364798e-01,9.362911e-01,1.899402e-03,5.367224e-09,3.801220e+01,4.038938e+00,3.397327e+01,4.031657e+01,1.703245e+02
7.782018e+05,9.006965e+00,7.749780e+04,8.969653e-01,9.364714e-01,9.362911e-01,1.899455e-03,5.365360e-09,3.801135e+01,4.038938e+00,3.397241e+01,4.031598e+01,1.703205e+02
7.782118e+05,9.007081e+00,7.750780e+04,8.970810e-01,9.364630e-01,9.362912e-01,1.899509e-03,5.363496e-09,3.801050e+01,4.038938e+00,3.397156e+01,4.031539e+01,1.703165e+02
7.782218e+05,9.007197e+00,7.751780e+04,8.971968e-01,9.364546e-01,9.362912e-01,1.899562e-03,5.361632e-09,3.800964e+01,4.038938e+00,3.397071e+01,4.031481e+01,1.703125e+02
7.782318e+05,9.007313e+00,7.752780e+04,8.973125e-01,9.364462e-01,9.362913e-01,1.899616e-03,5.359769e-09,3.800879e+01,4.038938e+00,3.396985e+01,4.031422e+01,1.703085e+02
7.782418e+05,9.007428e+00,7.753780e+04,8.974283e-01,9.364378e-01,9.362913e-01,1.899670e-03,5.357907e-09,3.800794e+01,4.038938e+00,3.396900e+01,4.031364e+01,1.703045e+02
7.782518e+05,9.007544e+00,7.754780e+04,8.975440e-01,9.364294e-01,9.362914e-01,1.899723e-03,5.356046e-09,3.800708e+01,4.038938e+00,3.396815e+01,4.031305e+01,1.703006e+02
7.782618e+05,9.007660e+00,7.755781e+04,8.976598e-01,9.364236e-01,9.362914e-01,1.899777e-03,5.354185e-09,3.800652e+01,4.038719e+00,3.396781e+01,4.031269e+01,1.703034e+02
7.782718e+05,9.007776e+00,7.756781e+04,8.977755e-01,9.364183e-01,9.362915e-01,1.899830e-03,5.352324e-09,3.800601e+01,4.038465e+00,3.396755e+01,4.031237e+01,1.703074e+02
7.782818e+05,9.007891e+00,7.757781e+04,8.978913e-01,9.364130e-01,9.362915e-01,1.899884e-03,5.350465e-09,3.800550e+01,4.038211e+00,3.396729e+01,4.031204e+01,1.703114e+02
7.782918e+05,9.008007e+00,7.758781e+04,8.980070e-01,9.364077e-01,9.362916e-01,1.899937e-03,5.348606e-09,3.800499e+01,4.037957e+00,3.396703e+01,4.031172e+01,1.703154e+02
7.783018e+05,9.008123e+00,7.759781e+04,8.981228e-01,9.364024e-01,9.362916e-01,1.899991e-03,5.346747e-09,3.800448e+01,4.037703e+00,3.396677e+01,4.031140e+01,1.703194e+02
7.783118e+05,9.008239e+00,7.760781e+04,8.982386e-01,9.363970e-01,9.362917e-01,1.900044e-03,5.344889e-09,3.800396e+01,4.037449e+00,3.396652e+01,4.031107e+01,1.703234e+02
7.783218e+05,9.008354e+00,7.761781e+04,8.983543e-01,9.363917e-01,9.362917e-01,1.900098e-03,5.343032e-09,3.800345e+01,4.037194e+00,3.396626e+01,4.031075e+01,1.703274e+02
7.783318e+05,9.008470e+00,7.762781e+04,8.984701e-01,9.363864e-01,9.362918e-01,1.900151e-03,5.341176e-09,3.800294e+01,4.036940e+00,3.396600e+01,4.031043e+01,1.703314e+02
7.783418e+05,9.008586e+00,7.763781e+04,8.985858e-01,9.363811e-01,9.362918e-01,1.900205e-03,5.339320e-09,3.800243e+01,4.036686e+00,3.396574e+01,4.031010e+01,1.703354e+02
7.783518e+05,9.008702e+00,7.764781e+04,8.987016e-01,9.363758e-01,9.362919e-01,1.900258e-03,5.337464e-09,3.800192e+01,4.036432e+00,3.396548e+01,4.030978e+01,1.703394e+02
7.783618e+05,9.008817e+00,7.765782e+04,8.988173e-01,9.363704e-01,9.362919e-01,1.900311e-03,5.335610e-09,3.800140e+01,4.036178e+00,3.396523e+01,4.030946e+01,1.703434e+02
7.783718e+05,9.008933e+00,7.766782e+04,8.989331e-01,9.363651e-01,9.362920e-01,1.900365e-03,5.333756e-09,3.800089e+01,4.035924e+00,3.396497e+01,4.030913e+01,1.703473e+02
7.783818e+05,9.009049e+00,7.767782e+04,8.990488e-01,9.363598e-01,9.362920e-01,1.900418e-03,5.331902e-09,3.800038e+01,4.035670e+00,3.396471e+01,4.030881e+01,1.703513e+02
7.783918e+05,9.009165e+00,7.768782e+04,8.991646e-01,9.363545e-01,9.362921e-01,1.900471e-03,5.330049e-09,3.799987e+01,4.035416e+00,3.396445e+01,4.030849e+01,1.703553e+02
7.784018e+05,9.009280e+00,7.769782e+04,8.992803e-01,9.363492e-01,9.362921e-01,1.900525e-03,5.328197e-09,3.799936e+01,4.035162e+00,3.396419e+01,4.030816e+01,1.703593e+02
7.784118e+05,9.009396e+00,7.770782e+04,8.993961e-01,9.363438e-01,9.362922e-01,1.900578e-03,5.326346e-09,3.799884e+01,4.034908e+00,3.396394e+01,4.030784e+01,1.703633e+02
7.784218e+05,9.009512e+00,7.771782e+04,8.995118e-01,9.363385e-01,9.362922e-01,1.900631e-03,5.324495e-09,3.799833e+01,4.034654e+00,3.396368e+01,4.030752e+01,1.703673e+02
7.784318e+05,9.009628e+00,7.772782e+04,8.996276e-01,9.363332e-01,9.362923e-01,1.900684e-03,5.322644e-09,3.799782e+01,4.034400e+00,3.396342e+01,4.030719e+01,1.703713e+02
7.784418e+05,9.009743e+00,7.773782e+04,8.997433e-01,9.363279e-01,9.362923e-01,1.900738e-03,5.320795e-09,3.799731e+01,4.034146e+00,3.396316e+01,4.030687e+01,1.703753e+02
7.784518e+05,9.009859e+00,7.774782e+04,8.998591e-01,9.363225e-01,9.362924e-01,1.900791e-03,5.318945e-09,3.799680e+01,4.033891e+00,3.396290e+01,4.030655e+01,1.703793e+02
7.784618e+05,9.009975e+00,7.775783e+04,8.999748e-01,9.363172e-01,9.362924e-01,1.900844e-03,5.317097e-09,3.799628e+01,4.033637e+00,3.396265e+01,4.030622e+01,1.703833e+02
7.784718e+05,9.010091e+00,7.776783e+04,9.000906e-01,9.363119e-01,9.362925e-01,1.900897e-03,5.315249e-09,3.799577e+01,4.033383e+00,3.396239e+01,4.030590e+01,1.703873e+02
7.784818e+05,9.010206e+00,7.777783e+04,9.002063e-01,9.363066e-01,9.362925e-01,1.900950e-03,5.313402e-09,3.799526e+01,4.033129e+00,3.396213e+01,4.030558e+01,1.703913e+02
7.784918e+05,9.010322e+00,7.778783e+04,9.003221e-01,9.363013e-01,9.362926e-01,1.901003e-03,5.311555e-09,3.799475e+01,4.032875e+00,3.396187e+01,4.030525e+01,1.703952e+02
7.785018e+05,9.010438e+00,7.779783e+04,9.004378e-01,9.362959e-01,9.362926e-01,1.901057e-03,5.309709e-09,3.799424e+01,4.032621e+00,3.396161e+01,4.030493e+01,1.703992e+02
7.785118e+05,9.010554e+00,7.780783e+04,9.005536e-01,9.362992e-01,9.362926e-01,1.901110e-03,5.307864e-09,3.799497e+01,4.032366e+00,3.396261e+01,4.030561e+01,1.704032e+02
7.785218e+05,9.010669e+00,7.781783e+04,9.006694e-01,9.363044e-01,9.362927e-01,1.901163e-03,5.306019e-09,3.799600e+01,4.032110e+00,3.396389e+01,4.030652e+01,1.704073e+02
7.785318e+05,9.010785e+00,7.782783e+04,9.007851e-01,9.363097e-01,9.362927e-01,1.901216e-03,5.304175e-09,3.799703e+01,4.031854e+00,3.396518e+01,4.030744e+01,1.704113e+02
7.785418e+05,9.010901e+00,7.783783e+04,9.009009e-01,9.363149e-01,9.362928e-01,1.901269e-03,5.302331e-09,3.799807e+01,4.031598e+00,3.396647e+01,4.030835e+01,1.704153e+02
7.785518e+05,9.011017e+00,7.784783e+04,9.010166e-01,9.363202e-01,9.362928e-01,1.901322e-03,5.300488e-09,3.799910e+01,4.031342e+00,3.396775e+01,4.030927e+01,1.704193e+02
7.785618e+05,9.011132e+00,7.785784e+04,9.011324e-01,9.363255e-01,9.362929e-01,1.901375e-03,5.298646e-09,3.800013e+01,4.031086e+00,3.396904e+01,4.031018e+01,1.704233e+02
