Repository: brandonlampe/CS_Data

# Repository for Crushed Salt Data
**Grant No: 456417**

This is a work in progress!

## Repository Content

### Directory Names
A uniform namining structure still in progress, but in general directories are named according to the following:
 - Names contain no spaces, a single underscore "_" will be used as a file name seperator.
 - Files are for the Crushed Salt Project (CSP); therefore, the first three charaters of each file are "CSP".
 - Folders are organized by which frame the test was performed on i.e., A2 or A3.
 - The fifth and sixth charaters of each file name will therefore be "A" followed by the frame number.
 - Files are chronologically labeled in order of tests performed on a specific frame.That is to say numbering is frame specific (e.g., 01, 02,...,nn tests performed on a specific frame)Therefore the final two characters will be the test number.

### Crushed Salt Testing
The bulk of current repo contents are tests on crushed salt performed at Sandia National Laboratory in Albuquerque, NM.  Future contents of this repository include:
 - Photographs of crushed salt samples (pre and post testing)
 - Permeability test results
 - Thermalconductivity test results
 - Porosity test results

File: UNM_WP_HY_175_09/STAGE10/CREEP_FIT/175_09_STAGE10_CREEP_OUT.csv (part 1 of 68)
Analysis by Brandon Lampe, performed on: 2016/07/12 20:19:47
Experimental results below begin at: 2016/04/17 10:45:14
Duration (sec),Duration (day),Elapsed Time (sec),Elapsed Time (day),Interpolated Fractional Density,Fit to Fractional Density,Fit to Volume Strain,Fit to Volume Strain Rate (1/sec),Confining Pressure (MPa),Pore Pressure (MPa),Terzaghi Pressure (MPa),Solid Pressure (MPa),Temperature (C))
7.823520e+05,9.055000e+00,0.000000e+00,0.000000e+00,9.363737e-01,9.362509e-01,-1.312003e-04,6.594861e-08,3.799297e+01,6.044097e-01,3.738856e+01,4.053351e+01,1.700000e+02
7.823620e+05,9.055116e+00,1.000050e+01,1.157465e-04,9.362992e-01,9.362515e-01,-1.305408e-04,6.593170e-08,3.798497e+01,6.030442e-01,3.738193e+01,4.052824e+01,1.700000e+02
7.823720e+05,9.055231e+00,2.000100e+01,2.314931e-04,9.363613e-01,9.362521e-01,-1.298816e-04,6.589790e-08,3.797490e+01,5.968022e-01,3.737809e+01,4.051526e+01,1.700000e+02
7.823820e+05,9.055347e+00,3.000151e+01,3.472396e-04,9.363514e-01,9.362527e-01,-1.292228e-04,6.586414e-08,3.797781e+01,5.916821e-01,3.738613e+01,4.051914e+01,1.700000e+02
7.823920e+05,9.055463e+00,4.000201e+01,4.629862e-04,9.363047e-01,9.362533e-01,-1.285643e-04,6.583042e-08,3.798886e+01,5.905568e-01,3.739830e+01,4.053300e+01,1.700000e+02
7.824020e+05,9.055579e+00,5.000251e+01,5.787327e-04,9.362575e-01,9.362539e-01,-1.279061e-04,6.579673e-08,3.799465e+01,5.848126e-01,3.740983e+01,4.054159e+01,1.700000e+02
7.824120e+05,9.055694e+00,6.000301e+01,6.944793e-04,9.363629e-01,9.362546e-01,-1.272483e-04,6.576309e-08,3.800055e+01,5.789531e-01,3.742160e+01,4.054380e+01,1.700000e+02
7.824220e+05,9.055810e+00,7.000351e+01,8.102258e-04,9.364617e-01,9.362552e-01,-1.265908e-04,6.572948e-08,3.800055e+01,5.783023e-01,3.742225e+01,4.053962e+01,1.700000e+02
7.824320e+05,9.055926e+00,8.000402e+01,9.259724e-04,9.364690e-01,9.362558e-01,-1.259336e-04,6.569590e-08,3.800055e+01,5.712114e-01,3.742934e+01,4.053980e+01,1.700000e+02
7.824420e+05,9.056042e+00,9.000452e+01,1.041719e-03,9.364534e-01,9.362564e-01,-1.252768e-04,6.566237e-08,3.800055e+01,5.662241e-01,3.743433e+01,4.054080e+01,1.699803e+02
7.824520e+05,9.056157e+00,1.000050e+02,1.157465e-03,9.363165e-01,9.362570e-01,-1.246203e-04,6.562887e-08,3.799908e+01,5.642823e-01,3.743480e+01,4.054521e+01,1.699229e+02
7.824620e+05,9.056273e+00,1.100055e+02,1.273212e-03,9.364072e-01,9.362576e-01,-1.239641e-04,6.559541e-08,3.799008e+01,5.577400e-01,3.743234e+01,4.053216e+01,1.700000e+02
7.824720e+05,9.056389e+00,1.200060e+02,1.388959e-03,9.363284e-01,9.362582e-01,-1.233083e-04,6.556199e-08,3.797490e+01,5.563223e-01,3.741857e+01,4.051941e+01,1.700000e+02
7.824820e+05,9.056505e+00,1.300065e+02,1.504705e-03,9.363243e-01,9.362589e-01,-1.226528e-04,6.552860e-08,3.797568e+01,5.513759e-01,3.742431e+01,4.052076e+01,1.699877e+02
7.824920e+05,9.056620e+00,1.400070e+02,1.620452e-03,9.362982e-01,9.362595e-01,-1.219977e-04,6.549526e-08,3.798253e+01,5.507711e-01,3.743176e+01,4.052923e+01,1.699000e+02
7.825020e+05,9.056736e+00,1.500075e+02,1.736198e-03,9.363224e-01,9.362601e-01,-1.213429e-04,6.546195e-08,3.799508e+01,5.440739e-01,3.745101e+01,4.054206e+01,1.699000e+02
7.825120e+05,9.056852e+00,1.600080e+02,1.851945e-03,9.362900e-01,9.362607e-01,-1.206884e-04,6.542867e-08,3.800183e+01,5.386469e-01,3.746318e+01,4.055102e+01,1.699000e+02
7.825220e+05,9.056968e+00,1.700085e+02,1.967691e-03,9.363318e-01,9.362613e-01,-1.200342e-04,6.539543e-08,3.800845e+01,5.386469e-01,3.746980e+01,4.055630e+01,1.699000e+02
7.825320e+05,9.057083e+00,1.800090e+02,2.083438e-03,9.363920e-01,9.362619e-01,-1.193804e-04,6.536223e-08,3.801475e+01,5.372907e-01,3.747746e+01,4.056055e+01,1.699000e+02
7.825420e+05,9.057199e+00,1.900095e+02,2.199184e-03,9.364347e-01,9.362625e-01,-1.187269e-04,6.532907e-08,3.801979e+01,5.322821e-01,3.748751e+01,4.056445e+01,1.699224e+02
7.825520e+05,9.057315e+00,2.000100e+02,2.314931e-03,9.364522e-01,9.362631e-01,-1.180738e-04,6.529595e-08,3.801979e+01,5.314904e-01,3.748830e+01,4.056375e+01,1.700000e+02
7.825620e+05,9.057431e+00,2.100105e+02,2.430678e-03,9.363897e-01,9.362638e-01,-1.174209e-04,6.526286e-08,3.802062e+01,5.253015e-01,3.749532e+01,4.056774e+01,1.700000e+02
7.825720e+05,9.057546e+00,2.200110e+02,2.546424e-03,9.363594e-01,9.362644e-01,-1.167684e-04,6.522980e-08,3.802717e+01,5.195545e-01,3.750762e+01,4.057642e+01,1.700000e+02
7.825820e+05,9.057662e+00,2.300115e+02,2.662171e-03,9.363581e-01,9.362650e-01,-1.161163e-04,6.519679e-08,3.801979e+01,5.195545e-01,3.750024e+01,4.056859e+01,1.700000e+02
7.825920e+05,9.057778e+00,2.400120e+02,2.777917e-03,9.363257e-01,9.362656e-01,-1.154644e-04,6.516381e-08,3.801681e+01,5.180739e-01,3.749873e+01,4.056689e+01,1.700000e+02
7.826020e+05,9.057894e+00,2.500125e+02,2.893664e-03,9.362560e-01,9.362662e-01,-1.148129e-04,6.513087e-08,3.800421e+01,5.113648e-01,3.749284e+01,4.055687e+01,1.700000e+02
7.826120e+05,9.058009e+00,2.600130e+02,3.009410e-03,9.362823e-01,9.362668e-01,-1.141618e-04,6.509796e-08,3.799269e+01,5.047041e-01,3.748798e+01,4.054389e+01,1.700000e+02
7.826220e+05,9.058125e+00,2.700136e+02,3.125157e-03,9.362824e-01,9.362674e-01,-1.135109e-04,6.506509e-08,3.798691e+01,5.047041e-01,3.748221e+01,4.053772e+01,1.700000e+02
7.826320e+05,9.058241e+00,2.800141e+02,3.240903e-03,9.362800e-01,9.362680e-01,-1.128604e-04,6.503226e-08,3.798258e+01,5.047041e-01,3.747788e+01,4.053320e+01,1.700000e+02
7.826420e+05,9.058357e+00,2.900146e+02,3.356650e-03,9.362696e-01,9.362686e-01,-1.122102e-04,6.499946e-08,3.799503e+01,5.038211e-01,3.749121e+01,4.054700e+01,1.700000e+02
7.826520e+05,9.058472e+00,3.000151e+02,3.472396e-03,9.363926e-01,9.362692e-01,-1.115603e-04,6.496670e-08,3.800135e+01,4.975512e-01,3.750380e+01,4.054891e+01,1.700000e+02
7.826620e+05,9.058588e+00,3.100156e+02,3.588143e-03,9.363930e-01,9.362698e-01,-1.109108e-04,6.493397e-08,3.800697e+01,4.919772e-01,3.751499e+01,4.055527e+01,1.700000e+02
7.826720e+05,9.058704e+00,3.200161e+02,3.703890e-03,9.364183e-01,9.362705e-01,-1.102616e-04,6.490128e-08,3.800824e+01,4.919772e-01,3.751627e+01,4.055555e+01,1.700000e+02
7.826820e+05,9.058820e+00,3.300166e+02,3.819636e-03,9.363825e-01,9.362711e-01,-1.096127e-04,6.486863e-08,3.801338e+01,4.909357e-01,3.752244e+01,4.056264e+01,1.700000e+02
7.826920e+05,9.058935e+00,3.400171e+02,3.935383e-03,9.363782e-01,9.362717e-01,-1.089642e-04,6.483601e-08,3.801256e+01,4.856124e-01,3.752694e+01,4.056231e+01,1.700000e+02
7.827020e+05,9.059051e+00,3.500176e+02,4.051129e-03,9.363490e-01,9.362723e-01,-1.083159e-04,6.480343e-08,3.800697e+01,4.849685e-01,3.752200e+01,4.055763e+01,1.700000e+02
7.827120e+05,9.059167e+00,3.600181e+02,4.166876e-03,9.363400e-01,9.362729e-01,-1.076680e-04,6.477089e-08,3.800516e+01,4.792483e-01,3.752591e+01,4.055648e+01,1.700000e+02
7.827220e+05,9.059283e+00,3.700186e+02,4.282622e-03,9.362866e-01,9.362735e-01,-1.070204e-04,6.473838e-08,3.799279e+01,4.792483e-01,3.751354e+01,4.054555e+01,1.700000e+02
7.827320e+05,9.059398e+00,3.800191e+02,4.398369e-03,9.363147e-01,9.362741e-01,-1.063732e-04,6.470591e-08,3.798077e+01,4.787156e-01,3.750206e+01,4.053155e+01,1.700000e+02
7.827420e+05,9.059514e+00,3.900196e+02,4.514115e-03,9.362926e-01,9.362747e-01,-1.057263e-04,6.467347e-08,3.797361e+01,4.716045e-01,3.750200e+01,4.052533e+01,1.700000e+02
7.827520e+05,9.059630e+00,4.000201e+02,4.629862e-03,9.362894e-01,9.362753e-01,-1.050797e-04,6.464107e-08,3.797196e+01,4.665193e-01,3.750544e+01,4.052405e+01,1.700000e+02
7.827620e+05,9.059746e+00,4.100206e+02,4.745609e-03,9.363230e-01,9.362759e-01,-1.044334e-04,6.460870e-08,3.799025e+01,4.665193e-01,3.752373e+01,4.054215e+01,1.700000e+02
7.827720e+05,9.059861e+00,4.200211e+02,4.861355e-03,9.363424e-01,9.362765e-01,-1.037874e-04,6.457637e-08,3.800055e+01,4.658625e-01,3.753469e+01,4.055236e+01,1.700000e+02
7.827820e+05,9.059977e+00,4.300216e+02,4.977102e-03,9.362982e-01,9.362771e-01,-1.031418e-04,6.454407e-08,3.800147e+01,4.601566e-01,3.754131e+01,4.055562e+01,1.700000e+02
7.827920e+05,9.060093e+00,4.400221e+02,5.092848e-03,9.363976e-01,9.362777e-01,-1.024965e-04,6.451181e-08,3.800697e+01,4.592479e-01,3.754772e+01,4.055730e+01,1.700000e+02
7.828020e+05,9.060209e+00,4.500226e+02,5.208595e-03,9.364214e-01,9.362783e-01,-1.018515e-04,6.447959e-08,3.800747e+01,4.516703e-01,3.755580e+01,4.055733e+01,1.700000e+02
7.828120e+05,9.060324e+00,4.600231e+02,5.324341e-03,9.363592e-01,9.362789e-01,-1.012068e-04,6.444740e-08,3.801254e+01,4.516703e-01,3.756087e+01,4.056542e+01,1.700000e+02
7.828220e+05,9.060440e+00,4.700236e+02,5.440088e-03,9.364211e-01,9.362795e-01,-1.005625e-04,6.441525e-08,3.800697e+01,4.505080e-01,3.755646e+01,4.055688e+01,1.700000e+02
7.828320e+05,9.060556e+00,4.800241e+02,5.555834e-03,9.363786e-01,9.362801e-01,-9.991844e-05,6.438313e-08,3.800442e+01,4.453055e-01,3.755911e+01,4.055634e+01,1.700000e+02
7.828420e+05,9.060672e+00,4.900246e+02,5.671581e-03,9.363130e-01,9.362807e-01,-9.927474e-05,6.435104e-08,3.799279e+01,4.453055e-01,3.754748e+01,4.054673e+01,1.700000e+02
7.828520e+05,9.060787e+00,5.000251e+02,5.787327e-03,9.362992e-01,9.362813e-01,-9.863136e-05,6.431899e-08,3.798038e+01,4.443866e-01,3.753600e+01,4.053413e+01,1.700000e+02
7.828620e+05,9.060903e+00,5.100256e+02,5.903074e-03,9.363875e-01,9.362819e-01,-9.798829e-05,6.428698e-08,3.797490e+01,4.389414e-01,3.753596e+01,4.052486e+01,1.699891e+02
7.828720e+05,9.061019e+00,5.200261e+02,6.018821e-03,9.363307e-01,9.362825e-01,-9.734555e-05,6.425500e-08,3.797593e+01,4.384312e-01,3.753749e+01,4.052843e+01,1.699000e+02
7.828820e+05,9.061135e+00,5.300266e+02,6.134567e-03,9.363558e-01,9.362831e-01,-9.670313e-05,6.422306e-08,3.798850e+01,4.325786e-01,3.755592e+01,4.054118e+01,1.699000e+02
7.828920e+05,9.061250e+00,5.400271e+02,6.250314e-03,9.363199e-01,9.362838e-01,-9.606103e-05,6.419115e-08,3.799480e+01,4.325786e-01,3.756222e+01,4.054944e+01,1.699000e+02
7.829020e+05,9.061366e+00,5.500276e+02,6.366060e-03,9.363786e-01,9.362844e-01,-9.541924e-05,6.415927e-08,3.800055e+01,4.313027e-01,3.756925e+01,4.055316e+01,1.699000e+02
7.829120e+05,9.061482e+00,5.600281e+02,6.481807e-03,9.364796e-01,9.362850e-01,-9.477778e-05,6.412743e-08,3.800124e+01,4.262138e-01,3.757503e+01,4.054991e+01,1.699000e+02
7.829220e+05,9.061598e+00,5.700286e+02,6.597553e-03,9.363657e-01,9.362856e-01,-9.413663e-05,6.409563e-08,3.800697e+01,4.262138e-01,3.758075e+01,4.056091e+01,1.699000e+02
7.829320e+05,9.061713e+00,5.800291e+02,6.713300e-03,9.364450e-01,9.362862e-01,-9.349580e-05,6.406386e-08,3.800697e+01,4.255084e-01,3.758146e+01,4.055756e+01,1.699000e+02
7.829420e+05,9.061829e+00,5.900296e+02,6.829046e-03,9.363285e-01,9.362868e-01,-9.285529e-05,6.403212e-08,3.800697e+01,4.198497e-01,3.758712e+01,4.056294e+01,1.699000e+02
7.829520e+05,9.061945e+00,6.000301e+02,6.944793e-03,9.364535e-01,9.362874e-01,-9.221509e-05,6.400042e-08,3.800538e+01,4.198497e-01,3.758553e+01,4.055589e+01,1.699000e+02
7.829620e+05,9.062061e+00,6.100306e+02,7.060540e-03,9.364057e-01,9.362880e-01,-9.157521e-05,6.396875e-08,3.799279e+01,4.191788e-01,3.757361e+01,4.054453e+01,1.699000e+02
7.829720e+05,9.062176e+00,6.200311e+02,7.176286e-03,9.364685e-01,9.362885e-01,-9.093565e-05,6.393712e-08,3.797872e+01,4.134848e-01,3.756523e+01,4.052720e+01,1.699000e+02
7.829820e+05,9.062292e+00,6.300316e+02,7.292033e-03,9.363653e-01,9.362891e-01,-9.029641e-05,6.390552e-08,3.796918e+01,4.134848e-01,3.755570e+01,4.052144e+01,1.699000e+02
7.829920e+05,9.062408e+00,6.400321e+02,7.407779e-03,9.363905e-01,9.362897e-01,-8.965748e-05,6.387396e-08,3.797775e+01,4.134848e-01,3.756426e+01,4.052951e+01,1.699000e+02
7.830020e+05,9.062524e+00,6.500326e+02,7.523526e-03,9.363531e-01,9.362903e-01,-8.901886e-05,6.384243e-08,3.799414e+01,4.127675e-01,3.758137e+01,4.054866e+01,1.699000e+02
7.830120e+05,9.062639e+00,6.600331e+02,7.639272e-03,9.362861e-01,9.362909e-01,-8.838057e-05,6.381093e-08,3.799468e+01,4.071207e-01,3.758756e+01,4.055250e+01,1.699000e+02
7.830220e+05,9.062755e+00,6.700336e+02,7.755019e-03,9.363381e-01,9.362915e-01,-8.774258e-05,6.377947e-08,3.800055e+01,4.063241e-01,3.759423e+01,4.055659e+01,1.699000e+02
7.830320e+05,9.062871e+00,6.800341e+02,7.870765e-03,9.364875e-01,9.362921e-01,-8.710491e-05,6.374805e-08,3.800118e+01,4.007559e-01,3.760042e+01,4.055123e+01,1.699000e+02
7.830420e+05,9.062987e+00,6.900346e+02,7.986512e-03,9.364366e-01,9.362927e-01,-8.646756e-05,6.371665e-08,3.800697e+01,4.007559e-01,3.760621e+01,4.055960e+01,1.699000e+02
7.830520e+05,9.063102e+00,7.000351e+02,8.102258e-03,9.364816e-01,9.362933e-01,-8.583052e-05,6.368529e-08,3.800697e+01,4.007559e-01,3.760621e+01,4.055767e+01,1.699000e+02
7.830620e+05,9.063218e+00,7.100356e+02,8.218005e-03,9.364265e-01,9.362939e-01,-8.519379e-05,6.365397e-08,3.800697e+01,3.994829e-01,3.760748e+01,4.056012e+01,1.699000e+02
7.830720e+05,9.063334e+00,7.200361e+02,8.333752e-03,9.364310e-01,9.362945e-01,-8.455737e-05,6.362267e-08,3.800697e+01,3.922717e-01,3.761469e+01,4.056041e+01,1.699000e+02
7.830820e+05,9.063449e+00,7.300366e+02,8.449498e-03,9.364511e-01,9.362951e-01,-8.392127e-05,6.359142e-08,3.800697e+01,3.922717e-01,3.761469e+01,4.055955e+01,1.699000e+02
7.830920e+05,9.063565e+00,7.400371e+02,8.565245e-03,9.363452e-01,9.362957e-01,-8.328548e-05,6.356019e-08,3.800534e+01,3.914631e-01,3.761387e+01,4.056241e+01,1.699000e+02
7.831020e+05,9.063681e+00,7.500376e+02,8.680991e-03,9.363210e-01,9.362963e-01,-8.265000e-05,6.352900e-08,3.799222e+01,3.859069e-01,3.760631e+01,4.054981e+01,1.699000e+02
7.831120e+05,9.063797e+00,7.600381e+02,8.796738e-03,9.363612e-01,9.362969e-01,-8.201484e-05,6.349784e-08,3.797281e+01,3.859069e-01,3.758690e+01,4.052736e+01,1.699139e+02
7.831220e+05,9.063912e+00,7.700386e+02,8.912484e-03,9.363575e-01,9.362975e-01,-8.137998e-05,6.346672e-08,3.796163e+01,3.851846e-01,3.757644e+01,4.051563e+01,1.699887e+02
7.831320e+05,9.064028e+00,7.800391e+02,9.028231e-03,9.363263e-01,9.362981e-01,-8.074544e-05,6.343563e-08,3.797782e+01,3.795428e-01,3.759828e+01,4.053464e+01,1.699000e+02
7.831420e+05,9.064144e+00,7.900396e+02,9.143977e-03,9.363217e-01,9.362987e-01,-8.011121e-05,6.340457e-08,3.799488e+01,3.795428e-01,3.761534e+01,4.055306e+01,1.699000e+02
7.831520e+05,9.064260e+00,8.000402e+02,9.259724e-03,9.363759e-01,9.362993e-01,-7.947728e-05,6.337355e-08,3.800112e+01,3.789801e-01,3.762214e+01,4.055744e+01,1.699000e+02
7.831620e+05,9.064375e+00,8.100407e+02,9.375471e-03,9.365376e-01,9.362999e-01,-7.884367e-05,6.334256e-08,3.800779e+01,3.739985e-01,3.763379e+01,4.055796e+01,1.699000e+02
7.831720e+05,9.064491e+00,8.200412e+02,9.491217e-03,9.365934e-01,9.363005e-01,-7.821037e-05,6.331161e-08,3.801403e+01,3.788937e-01,3.763514e+01,4.056190e+01,1.699102e+02
7.831820e+05,9.064607e+00,8.300417e+02,9.606964e-03,9.364924e-01,9.363011e-01,-7.757738e-05,6.328068e-08,3.801979e+01,3.731779e-01,3.764662e+01,4.057277e+01,1.699859e+02
7.831920e+05,9.064723e+00,8.400422e+02,9.722710e-03,9.364957e-01,9.363016e-01,-7.694469e-05,6.324979e-08,3.802063e+01,3.731779e-01,3.764745e+01,4.057353e+01,1.699098e+02
7.832020e+05,9.064838e+00,8.500427e+02,9.838457e-03,9.365255e-01,9.363022e-01,-7.631232e-05,6.321893e-08,3.802824e+01,3.731779e-01,3.765507e+01,4.058038e+01,1.699988e+02
7.832120e+05,9.064954e+00,8.600432e+02,9.954203e-03,9.365220e-01,9.363028e-01,-7.568025e-05,6.318811e-08,3.802834e+01,3.724248e-01,3.765592e+01,4.058069e+01,1.700000e+02
7.832220e+05,9.065070e+00,8.700437e+02,1.006995e-02,9.364837e-01,9.363034e-01,-7.504849e-05,6.315732e-08,3.802834e+01,3.668152e-01,3.766153e+01,4.058271e+01,1.700000e+02
7.832320e+05,9.065186e+00,8.800442e+02,1.018570e-02,9.363926e-01,9.363040e-01,-7.441704e-05,6.312656e-08,3.802834e+01,3.659827e-01,3.766236e+01,4.058668e+01,1.700000e+02
7.832420e+05,9.065301e+00,8.900447e+02,1.030144e-02,9.363891e-01,9.363046e-01,-7.378590e-05,6.309584e-08,3.802746e+01,3.604510e-01,3.766700e+01,4.058625e+01,1.700000e+02
7.832520e+05,9.065417e+00,9.000452e+02,1.041719e-02,9.363690e-01,9.363052e-01,-7.315506e-05,6.306514e-08,3.801796e+01,3.604510e-01,3.765750e+01,4.057697e+01,1.700000e+02
7.832620e+05,9.065533e+00,9.100457e+02,1.053294e-02,9.364265e-01,9.363058e-01,-7.252453e-05,6.303449e-08,3.800505e+01,3.604510e-01,3.764460e+01,4.056072e+01,1.700000e+02
7.832720e+05,9.065649e+00,9.200462e+02,1.064868e-02,9.364271e-01,9.363064e-01,-7.189431e-05,6.300386e-08,3.798792e+01,3.604510e-01,3.762747e+01,4.054240e+01,1.700000e+02
7.832820e+05,9.065764e+00,9.300467e+02,1.076443e-02,9.364235e-01,9.363070e-01,-7.126439e-05,6.297326e-08,3.797490e+01,3.604510e-01,3.761445e+01,4.052865e+01,1.700000e+02
7.832920e+05,9.065880e+00,9.400472e+02,1.088018e-02,9.364064e-01,9.363076e-01,-7.063478e-05,6.294270e-08,3.797549e+01,3.598622e-01,3.761563e+01,4.053006e+01,1.700000e+02
7.833020e+05,9.065996e+00,9.500477e+02,1.099592e-02,9.365325e-01,9.363081e-01,-7.000547e-05,6.291218e-08,3.798216e+01,3.540862e-01,3.762808e+01,4.053216e+01,1.700000e+02
7.833120e+05,9.066112e+00,9.600482e+02,1.111167e-02,9.365626e-01,9.363087e-01,-6.937647e-05,6.288168e-08,3.798840e+01,3.540862e-01,3.763432e+01,4.053754e+01,1.700000e+02
7.833220e+05,9.066227e+00,9.700487e+02,1.122742e-02,9.365862e-01,9.363093e-01,-6.874778e-05,6.285122e-08,3.799507e+01,3.540862e-01,3.764098e+01,4.054364e+01,1.700000e+02
7.833320e+05,9.066343e+00,9.800492e+02,1.134316e-02,9.366650e-01,9.363099e-01,-6.811938e-05,6.282078e-08,3.800120e+01,3.540862e-01,3.764711e+01,4.054681e+01,1.700000e+02
7.833420e+05,9.066459e+00,9.900497e+02,1.145891e-02,9.366050e-01,9.363105e-01,-6.749130e-05,6.279039e-08,3.800691e+01,3.540862e-01,3.765283e+01,4.055548e+01,1.700000e+02
7.833521e+05,9.066575e+00,1.000050e+03,1.157465e-02,9.365709e-01,9.363111e-01,-6.686351e-05,6.276002e-08,3.801338e+01,3.395950e-01,3.767378e+01,4.056483e+01,1.700000e+02
7.833621e+05,9.066690e+00,1.010051e+03,1.169040e-02,9.365710e-01,9.363117e-01,-6.623603e-05,6.272968e-08,3.801338e+01,3.469196e-01,3.766646e+01,4.056433e+01,1.700000e+02
7.833721e+05,9.066806e+00,1.020051e+03,1.180615e-02,9.365848e-01,9.363123e-01,-6.560886e-05,6.269938e-08,3.801338e+01,3.392359e-01,3.767414e+01,4.056426e+01,1.700000e+02
7.833821e+05,9.066922e+00,1.030052e+03,1.192189e-02,9.366719e-01,9.363129e-01,-6.498198e-05,6.266911e-08,3.801338e+01,3.392359e-01,3.767414e+01,4.056052e+01,1.700216e+02
7.833921e+05,9.067038e+00,1.040052e+03,1.203764e-02,9.366673e-01,9.363134e-01,-6.435541e-05,6.263888e-08,3.801149e+01,3.392359e-01,3.767226e+01,4.055870e+01,1.701706e+02
7.834021e+05,9.067153e+00,1.050053e+03,1.215339e-02,9.366301e-01,9.363140e-01,-6.372914e-05,6.260867e-08,3.799841e+01,3.385260e-01,3.765988e+01,4.054637e+01,1.700000e+02
7.834121e+05,9.067269e+00,1.060053e+03,1.226913e-02,9.365451e-01,9.363146e-01,-6.310317e-05,6.257850e-08,3.798082e+01,3.328731e-01,3.764795e+01,4.053163e+01,1.700000e+02
7.834221e+05,9.067385e+00,1.070054e+03,1.238488e-02,9.363511e-01,9.363152e-01,-6.247751e-05,6.254836e-08,3.797490e+01,3.328731e-01,3.764202e+01,4.053363e+01,1.700000e+02
7.834321e+05,9.067501e+00,1.080054e+03,1.250063e-02,9.363939e-01,9.363158e-01,-6.185214e-05,6.251825e-08,3.797506e+01,3.328731e-01,3.764218e+01,4.053196e+01,1.700000e+02
7.834421e+05,9.067616e+00,1.090055e+03,1.261637e-02,9.363931e-01,9.363164e-01,-6.122708e-05,6.248817e-08,3.800143e+01,3.328731e-01,3.766855e+01,4.056016e+01,1.700000e+02
7.834521e+05,9.067732e+00,1.100055e+03,1.273212e-02,9.364569e-01,9.363170e-01,-6.060232e-05,6.245812e-08,3.800767e+01,3.328731e-01,3.767480e+01,4.056409e+01,1.700000e+02
7.834621e+05,9.067848e+00,1.110056e+03,1.284787e-02,9.364264e-01,9.363175e-01,-5.997786e-05,6.242811e-08,3.801433e+01,3.319255e-01,3.768241e+01,4.057258e+01,1.700000e+02
7.834721e+05,9.067964e+00,1.120056e+03,1.296361e-02,9.364336e-01,9.363181e-01,-5.935369e-05,6.239813e-08,3.801979e+01,3.265090e-01,3.769328e+01,4.057846e+01,1.700000e+02
7.834821e+05,9.068079e+00,1.130057e+03,1.307936e-02,9.364901e-01,9.363187e-01,-5.872983e-05,6.236818e-08,3.802046e+01,3.265090e-01,3.769395e+01,4.057675e+01,1.700000e+02
7.834921e+05,9.068195e+00,1.140057e+03,1.319511e-02,9.364607e-01,9.363193e-01,-5.810627e-05,6.233826e-08,3.802798e+01,3.265090e-01,3.770147e+01,4.058605e+01,1.700043e+02
7.835021e+05,9.068311e+00,1.150058e+03,1.331085e-02,9.364933e-01,9.363199e-01,-5.748300e-05,6.230837e-08,3.801979e+01,3.265090e-01,3.769328e+01,4.057590e+01,1.700992e+02
7.835121e+05,9.068427e+00,1.160058e+03,1.342660e-02,9.365673e-01,9.363205e-01,-5.686004e-05,6.227851e-08,3.801979e+01,3.261271e-01,3.769367e+01,4.057275e+01,1.700000e+02
7.835221e+05,9.068542e+00,1.170059e+03,1.354235e-02,9.365043e-01,9.363210e-01,-5.623737e-05,6.224869e-08,3.801907e+01,3.208585e-01,3.769821e+01,4.057504e+01,1.700000e+02
7.835321e+05,9.068658e+00,1.180059e+03,1.365809e-02,9.364925e-01,9.363216e-01,-5.561500e-05,6.221890e-08,3.801145e+01,3.255493e-01,3.768590e+01,4.056708e+01,1.700000e+02
7.835421e+05,9.068774e+00,1.190060e+03,1.377384e-02,9.364175e-01,9.363222e-01,-5.499293e-05,6.218913e-08,3.799907e+01,3.201441e-01,3.767893e+01,4.055746e+01,1.700000e+02
7.835521e+05,9.068890e+00,1.200060e+03,1.388959e-02,9.363490e-01,9.363228e-01,-5.437116e-05,6.215940e-08,3.798670e+01,3.201441e-01,3.766656e+01,4.054719e+01,1.700000e+02
7.835621e+05,9.069005e+00,1.210061e+03,1.400533e-02,9.363460e-01,9.363234e-01,-5.374968e-05,6.212970e-08,3.797490e+01,3.201441e-01,3.765475e+01,4.053471e+01,1.700000e+02
7.835721e+05,9.069121e+00,1.220061e+03,1.412108e-02,9.362837e-01,9.363239e-01,-5.312850e-05,6.210004e-08,3.797509e+01,3.201441e-01,3.765494e+01,4.053759e+01,1.700000e+02
7.835821e+05,9.069237e+00,1.230062e+03,1.423683e-02,9.363512e-01,9.363245e-01,-5.250762e-05,6.207040e-08,3.799450e+01,3.197821e-01,3.767472e+01,4.055545e+01,1.700000e+02
7.835921e+05,9.069353e+00,1.240062e+03,1.435257e-02,9.363856e-01,9.363251e-01,-5.188703e-05,6.204080e-08,3.800072e+01,3.137793e-01,3.768694e+01,4.056102e+01,1.700000e+02
7.836021e+05,9.069468e+00,1.250063e+03,1.446832e-02,9.364872e-01,9.363257e-01,-5.126674e-05,6.201122e-08,3.800697e+01,3.137793e-01,3.769319e+01,4.056333e+01,1.700000e+02
7.836121e+05,9.069584e+00,1.260063e+03,1.458407e-02,9.364040e-01,9.363263e-01,-5.064674e-05,6.198168e-08,3.800772e+01,3.137793e-01,3.769394e+01,4.056771e+01,1.700000e+02
7.836221e+05,9.069700e+00,1.270064e+03,1.469981e-02,9.364964e-01,9.363269e-01,-5.002704e-05,6.195217e-08,3.801338e+01,3.137793e-01,3.769960e+01,4.056978e+01,1.700000e+02
7.836321e+05,9.069816e+00,1.280064e+03,1.481556e-02,9.365374e-01,9.363274e-01,-4.940764e-05,6.192268e-08,3.801338e+01,3.137793e-01,3.769960e+01,4.056802e+01,1.700000e+02
7.836421e+05,9.069931e+00,1.290065e+03,1.493130e-02,9.365362e-01,9.363280e-01,-4.878853e-05,6.189323e-08,3.801338e+01,3.137101e-01,3.769967e+01,4.056807e+01,1.700000e+02
7.836521e+05,9.070047e+00,1.300065e+03,1.504705e-02,9.364288e-01,9.363286e-01,-4.816971e-05,6.186381e-08,3.801338e+01,3.075715e-01,3.770581e+01,4.057311e+01,1.700000e+02
7.836621e+05,9.070163e+00,1.310066e+03,1.516280e-02,9.364261e-01,9.363292e-01,-4.755119e-05,6.183443e-08,3.801320e+01,3.074152e-01,3.770578e+01,4.057304e+01,1.700000e+02
7.836721e+05,9.070279e+00,1.320066e+03,1.527854e-02,9.364142e-01,9.363297e-01,-4.693296e-05,6.180507e-08,3.800498e+01,3.074152e-01,3.769757e+01,4.056478e+01,1.700000e+02
7.836821e+05,9.070394e+00,1.330067e+03,1.539429e-02,9.363454e-01,9.363303e-01,-4.631503e-05,6.177574e-08,3.799185e+01,3.066574e-01,3.768519e+01,4.055376e+01,1.700000e+02
7.836921e+05,9.070510e+00,1.340067e+03,1.551004e-02,9.363165e-01,9.363309e-01,-4.569738e-05,6.174644e-08,3.797431e+01,3.016330e-01,3.767268e+01,4.053661e+01,1.700000e+02
7.837021e+05,9.070626e+00,1.350068e+03,1.562578e-02,9.363165e-01,9.363315e-01,-4.508003e-05,6.171718e-08,3.796926e+01,3.066426e-01,3.766262e+01,4.053088e+01,1.700000e+02
7.837121e+05,9.070742e+00,1.360068e+03,1.574153e-02,9.363161e-01,9.363321e-01,-4.446298e-05,6.168794e-08,3.797506e+01,3.010524e-01,3.767401e+01,4.053747e+01,1.700000e+02
7.837221e+05,9.070857e+00,1.370069e+03,1.585728e-02,9.362831e-01,9.363326e-01,-4.384621e-05,6.165874e-08,3.798743e+01,3.010524e-01,3.768638e+01,4.055211e+01,1.700000e+02
7.837321e+05,9.070973e+00,1.380069e+03,1.597302e-02,9.363174e-01,9.363332e-01,-4.322974e-05,6.162956e-08,3.799430e+01,3.010524e-01,3.769325e+01,4.055796e+01,1.700000e+02
7.837421e+05,9.071089e+00,1.390070e+03,1.608877e-02,9.363918e-01,9.363338e-01,-4.261356e-05,6.160042e-08,3.800049e+01,3.010524e-01,3.769943e+01,4.056137e+01,1.700000e+02
7.837521e+05,9.071205e+00,1.400070e+03,1.620452e-02,9.365393e-01,9.363344e-01,-4.199767e-05,6.157130e-08,3.801416e+01,2.946876e-01,3.771947e+01,4.057006e+01,1.700000e+02
7.837621e+05,9.071320e+00,1.410071e+03,1.632026e-02,9.366366e-01,9.363349e-01,-4.138207e-05,6.154222e-08,3.801979e+01,2.946876e-01,3.772511e+01,4.057190e+01,1.700000e+02
7.837721e+05,9.071436e+00,1.420071e+03,1.643601e-02,9.366452e-01,9.363355e-01,-4.076677e-05,6.151317e-08,3.802085e+01,2.946876e-01,3.772616e+01,4.057265e+01,1.700000e+02
7.837821e+05,9.071552e+00,1.430072e+03,1.655176e-02,9.367025e-01,9.363361e-01,-4.015175e-05,6.148414e-08,3.802834e+01,2.946876e-01,3.773366e+01,4.057819e+01,1.700000e+02
7.837921e+05,9.071668e+00,1.440072e+03,1.666750e-02,9.366065e-01,9.363367e-01,-3.953702e-05,6.145515e-08,3.802834e+01,2.946876e-01,3.773366e+01,4.058232e+01,1.700000e+02
7.838021e+05,9.071783e+00,1.450073e+03,1.678325e-02,9.366682e-01,9.363373e-01,-3.892258e-05,6.142619e-08,3.801979e+01,2.946876e-01,3.772511e+01,4.057053e+01,1.700973e+02
7.838121e+05,9.071899e+00,1.460073e+03,1.689900e-02,9.365385e-01,9.363378e-01,-3.830844e-05,6.139726e-08,3.801979e+01,2.946876e-01,3.772511e+01,4.057611e+01,1.700008e+02
7.838221e+05,9.072015e+00,1.470074e+03,1.701474e-02,9.365975e-01,9.363384e-01,-3.769458e-05,6.136835e-08,3.801952e+01,2.946876e-01,3.772483e+01,4.057328e+01,1.700957e+02
7.838321e+05,9.072130e+00,1.480074e+03,1.713049e-02,9.364165e-01,9.363390e-01,-3.708101e-05,6.133948e-08,3.801216e+01,2.661646e-01,3.774599e+01,4.057514e+01,1.700000e+02
7.838421e+05,9.072246e+00,1.490075e+03,1.724624e-02,9.363158e-01,9.363395e-01,-3.646773e-05,6.131064e-08,3.799735e+01,-4.428207e-03,3.800178e+01,4.058207e+01,1.700000e+02
7.838521e+05,9.072362e+00,1.500075e+03,1.736198e-02,9.363142e-01,9.363401e-01,-3.585473e-05,6.128183e-08,3.797479e+01,-4.428207e-03,3.797922e+01,4.055805e+01,1.700000e+02
7.838621e+05,9.072478e+00,1.510076e+03,1.747773e-02,9.362179e-01,9.363407e-01,-3.524203e-05,6.125304e-08,3.796860e+01,-4.428207e-03,3.797303e+01,4.055561e+01,1.700000e+02
7.838721e+05,9.072593e+00,1.520076e+03,1.759348e-02,9.363220e-01,9.363413e-01,-3.462961e-05,6.122429e-08,3.797527e+01,1.936290e-03,3.797333e+01,4.055778e+01,1.700000e+02
7.838821e+05,9.072709e+00,1.530077e+03,1.770922e-02,9.365267e-01,9.363418e-01,-3.401748e-05,6.119557e-08,3.798764e+01,1.936290e-03,3.798570e+01,4.056213e+01,1.700000e+02
7.838921e+05,9.072825e+00,1.540077e+03,1.782497e-02,9.364739e-01,9.363424e-01,-3.340564e-05,6.116687e-08,3.800082e+01,1.936290e-03,3.799888e+01,4.057849e+01,1.700000e+02
7.839021e+05,9.072941e+00,1.550078e+03,1.794072e-02,9.365375e-01,9.363430e-01,-3.279408e-05,6.113821e-08,3.800706e+01,1.845254e-03,3.800521e+01,4.058240e+01,1.700000e+02
7.839121e+05,9.073056e+00,1.560078e+03,1.805646e-02,9.365142e-01,9.363436e-01,-3.218281e-05,6.110957e-08,3.802088e+01,-1.159841e-02,3.803247e+01,4.059908e+01,1.700000e+02
7.839221e+05,9.073172e+00,1.570079e+03,1.817221e-02,9.366709e-01,9.363441e-01,-3.157183e-05,6.108097e-08,3.802846e+01,-1.738976e-02,3.804585e+01,4.060077e+01,1.700018e+02
7.839321e+05,9.073288e+00,1.580079e+03,1.828795e-02,9.367349e-01,9.363447e-01,-3.096113e-05,6.105239e-08,3.803465e+01,-2.966754e-02,3.806432e+01,4.060543e+01,1.700983e+02
7.839421e+05,9.073404e+00,1.590080e+03,1.840370e-02,9.367793e-01,9.363453e-01,-3.035072e-05,6.102385e-08,3.803476e+01,-5.129410e-02,3.808605e+01,4.060508e+01,1.701000e+02
7.839521e+05,9.073519e+00,1.600080e+03,1.851945e-02,9.367470e-01,9.363458e-01,-2.974059e-05,6.099533e-08,3.803476e+01,-5.743300e-02,3.809219e+01,4.060690e+01,1.701000e+02
7.839621e+05,9.073635e+00,1.610081e+03,1.863519e-02,9.366235e-01,9.363464e-01,-2.913075e-05,6.096684e-08,3.803476e+01,-5.073053e-02,3.808549e+01,4.061181e+01,1.701957e+02
7.839721e+05,9.073751e+00,1.620081e+03,1.875094e-02,9.365901e-01,9.363470e-01,-2.852119e-05,6.093839e-08,3.803470e+01,-4.261352e-02,3.807731e+01,4.061264e+01,1.701000e+02
7.839821e+05,9.073867e+00,1.630082e+03,1.886669e-02,9.365404e-01,9.363476e-01,-2.791192e-05,6.090996e-08,3.802834e+01,-4.261352e-02,3.807096e+01,4.060802e+01,1.701139e+02
7.839921e+05,9.073982e+00,1.640082e+03,1.898243e-02,9.366338e-01,9.363481e-01,-2.730293e-05,6.088156e-08,3.802691e+01,-4.261352e-02,3.806953e+01,4.060244e+01,1.701904e+02
7.840021e+05,9.074098e+00,1.650083e+03,1.909818e-02,9.366049e-01,9.363487e-01,-2.669423e-05,6.085319e-08,3.801359e+01,-4.261352e-02,3.805620e+01,4.058946e+01,1.701014e+02
7.840121e+05,9.074214e+00,1.660083e+03,1.921393e-02,9.365979e-01,9.363493e-01,-2.608581e-05,6.082485e-08,3.800655e+01,-4.261352e-02,3.804916e+01,4.058225e+01,1.701033e+02
7.840221e+05,9.074330e+00,1.670084e+03,1.932967e-02,9.363935e-01,9.363498e-01,-2.547767e-05,6.079654e-08,3.799417e+01,-4.261352e-02,3.803679e+01,4.057790e+01,1.701997e+02
7.840321e+05,9.074445e+00,1.680084e+03,1.944542e-02,9.363640e-01,9.363504e-01,-2.486982e-05,6.076826e-08,3.799414e+01,-4.261352e-02,3.803675e+01,4.057914e+01,1.701000e+02
7.840421e+05,9.074561e+00,1.690085e+03,1.956117e-02,9.364596e-01,9.363510e-01,-2.426225e-05,6.074000e-08,3.799414e+01,-4.261352e-02,3.803675e+01,4.057500e+01,1.701000e+02
7.840521e+05,9.074677e+00,1.700085e+03,1.967691e-02,9.363615e-01,9.363515e-01,-2.365496e-05,6.071178e-08,3.799454e+01,-4.261352e-02,3.803715e+01,4.057968e+01,1.701000e+02
7.840621e+05,9.074793e+00,1.710086e+03,1.979266e-02,9.363896e-01,9.363521e-01,-2.304795e-05,6.068358e-08,3.800118e+01,-4.261352e-02,3.804379e+01,4.058555e+01,1.701000e+02
7.840721e+05,9.074908e+00,1.720086e+03,1.990841e-02,9.363595e-01,9.363527e-01,-2.244122e-05,6.065542e-08,3.800689e+01,-4.261352e-02,3.804950e+01,4.059296e+01,1.701000e+02
7.840821e+05,9.075024e+00,1.730087e+03,2.002415e-02,9.363602e-01,9.363533e-01,-2.183478e-05,6.062728e-08,3.800055e+01,-4.261352e-02,3.804317e+01,4.058616e+01,1.701965e+02
7.840921e+05,9.075140e+00,1.740087e+03,2.013990e-02,9.363925e-01,9.363538e-01,-2.122862e-05,6.059917e-08,3.800055e+01,-4.261352e-02,3.804317e+01,4.058476e+01,1.701001e+02
7.841021e+05,9.075256e+00,1.750088e+03,2.025565e-02,9.364233e-01,9.363544e-01,-2.062274e-05,6.057109e-08,3.796184e+01,-3.624897e-02,3.799809e+01,4.054165e+01,1.701000e+02
7.841121e+05,9.075371e+00,1.760088e+03,2.037139e-02,9.363597e-01,9.363550e-01,-2.001713e-05,6.054304e-08,3.800039e+01,-3.632955e-02,3.803672e+01,4.058558e+01,1.701000e+02
7.841221e+05,9.075487e+00,1.770089e+03,2.048714e-02,9.363805e-01,9.363555e-01,-1.941181e-05,6.051501e-08,3.798607e+01,-4.223486e-02,3.802831e+01,4.056979e+01,1.700941e+02
7.841321e+05,9.075603e+00,1.780089e+03,2.060289e-02,9.363493e-01,9.363561e-01,-1.880677e-05,6.048702e-08,3.795993e+01,-3.640202e-02,3.799633e+01,4.054283e+01,1.700000e+02
7.841421e+05,9.075719e+00,1.790090e+03,2.071863e-02,9.363493e-01,9.363567e-01,-1.820201e-05,6.045906e-08,3.795993e+01,-4.254098e-02,3.800247e+01,4.054324e+01,1.700000e+02
7.841521e+05,9.075834e+00,1.800090e+03,2.083438e-02,9.362832e-01,9.363572e-01,-1.759753e-05,6.043112e-08,3.798201e+01,-4.261352e-02,3.802463e+01,4.056970e+01,1.700000e+02
7.841621e+05,9.075950e+00,1.810091e+03,2.095013e-02,9.363158e-01,9.363578e-01,-1.699333e-05,6.040321e-08,3.800056e+01,-4.261352e-02,3.804317e+01,4.058809e+01,1.700000e+02
7.841721e+05,9.076066e+00,1.820091e+03,2.106587e-02,9.363280e-01,9.363583e-01,-1.638941e-05,6.037533e-08,3.800728e+01,-4.261352e-02,3.804989e+01,4.059474e+01,1.700000e+02
7.841821e+05,9.076182e+00,1.830092e+03,2.118162e-02,9.365731e-01,9.363589e-01,-1.578576e-05,6.034748e-08,3.801347e+01,-4.261352e-02,3.805608e+01,4.059071e+01,1.700000e+02
7.841921e+05,9.076297e+00,1.840092e+03,2.129737e-02,9.367017e-01,9.363595e-01,-1.518240e-05,6.031965e-08,3.801965e+01,-4.261352e-02,3.806227e+01,4.059174e+01,1.700000e+02
7.842021e+05,9.076413e+00,1.850093e+03,2.141311e-02,9.366701e-01,9.363600e-01,-1.457931e-05,6.029186e-08,3.803476e+01,-4.246118e-02,3.807722e+01,4.060923e+01,1.702000e+02
7.842121e+05,9.076529e+00,1.860093e+03,2.152886e-02,9.366697e-01,9.363606e-01,-1.397650e-05,6.026409e-08,3.803476e+01,-3.679445e-02,3.807155e+01,4.060886e+01,1.702000e+02
7.842221e+05,9.076645e+00,1.870094e+03,2.164460e-02,9.366982e-01,9.363612e-01,-1.337397e-05,6.023636e-08,3.803476e+01,-4.236929e-02,3.807713e+01,4.060800e+01,1.701962e+02
7.842321e+05,9.076760e+00,1.880094e+03,2.176035e-02,9.365915e-01,9.363617e-01,-1.277171e-05,6.020865e-08,3.803476e+01,-3.624897e-02,3.807101e+01,4.061222e+01,1.701003e+02
7.842421e+05,9.076876e+00,1.890095e+03,2.187610e-02,9.365992e-01,9.363623e-01,-1.216973e-05,6.018096e-08,3.803476e+01,-3.657238e-02,3.807133e+01,4.061190e+01,1.702000e+02
7.842521e+05,9.076992e+00,1.900095e+03,2.199184e-02,9.367349e-01,9.363629e-01,-1.156803e-05,6.015331e-08,3.803466e+01,-4.251569e-02,3.807718e+01,4.060631e+01,1.702000e+02
7.842621e+05,9.077108e+00,1.910096e+03,2.210759e-02,9.365739e-01,9.363634e-01,-1.096661e-05,6.012568e-08,3.802847e+01,-3.637674e-02,3.806485e+01,4.060628e+01,1.702000e+02
7.842721e+05,9.077223e+00,1.920096e+03,2.222334e-02,9.365383e-01,9.363640e-01,-1.036546e-05,6.009809e-08,3.801946e+01,-3.624897e-02,3.805571e+01,4.059820e+01,1.702000e+02
7.842821e+05,9.077339e+00,1.930097e+03,2.233908e-02,9.365681e-01,9.363646e-01,-9.764585e-06,6.007052e-08,3.800804e+01,-3.624897e-02,3.804429e+01,4.058471e+01,1.702000e+02
7.842921e+05,9.077455e+00,1.940097e+03,2.245483e-02,9.366032e-01,9.363651e-01,-9.163988e-06,6.004297e-08,3.800085e+01,-3.624897e-02,3.803710e+01,4.057551e+01,1.702000e+02
7.843021e+05,9.077571e+00,1.950098e+03,2.257058e-02,9.366050e-01,9.363657e-01,-8.563665e-06,6.001546e-08,3.798769e+01,-3.624897e-02,3.802394e+01,4.056138e+01,1.702000e+02
7.843121e+05,9.077686e+00,1.960098e+03,2.268632e-02,9.367019e-01,9.363662e-01,-7.963618e-06,5.998797e-08,3.798131e+01,-3.658436e-02,3.801789e+01,4.055039e+01,1.702000e+02
7.843221e+05,9.077802e+00,1.970099e+03,2.280207e-02,9.366383e-01,9.363668e-01,-7.363846e-06,5.996052e-08,3.798153e+01,-4.250371e-02,3.802404e+01,4.055378e+01,1.702000e+02
7.843321e+05,9.077918e+00,1.980099e+03,2.291782e-02,9.366383e-01,9.363674e-01,-6.764348e-06,5.993309e-08,3.799390e+01,-3.636476e-02,3.803027e+01,4.056657e+01,1.702000e+02
7.843421e+05,9.078034e+00,1.990100e+03,2.303356e-02,9.366393e-01,9.363679e-01,-6.165124e-06,5.990568e-08,3.800055e+01,-3.624897e-02,3.803680e+01,4.057362e+01,1.702030e+02
7.843521e+05,9.078149e+00,2.000100e+03,2.314931e-02,9.366713e-01,9.363685e-01,-5.566174e-06,5.987831e-08,3.800055e+01,-3.624897e-02,3.803680e+01,4.057223e+01,1.702994e+02
7.843621e+05,9.078265e+00,2.010101e+03,2.326506e-02,9.367036e-01,9.363690e-01,-4.967498e-06,5.985096e-08,3.800055e+01,-3.624897e-02,3.803680e+01,4.057083e+01,1.702041e+02
7.843721e+05,9.078381e+00,2.020101e+03,2.338080e-02,9.366714e-01,9.363696e-01,-4.369095e-06,5.982364e-08,3.800055e+01,-3.624897e-02,3.803680e+01,4.057223e+01,1.702000e+02
7.843821e+05,9.078497e+00,2.030102e+03,2.349655e-02,9.365951e-01,9.363702e-01,-3.770965e-06,5.979635e-08,3.800055e+01,-3.624897e-02,3.803680e+01,4.057554e+01,1.702000e+02
7.843921e+05,9.078612e+00,2.040102e+03,2.361230e-02,9.364251e-01,9.363707e-01,-3.173108e-06,5.976908e-08,3.800031e+01,-3.624897e-02,3.803656e+01,4.058265e+01,1.702000e+02
7.844021e+05,9.078728e+00,2.050103e+03,2.372804e-02,9.363605e-01,9.363713e-01,-2.575523e-06,5.974185e-08,3.798793e+01,-3.624897e-02,3.802418e+01,4.057224e+01,1.702000e+02
7.844121e+05,9.078844e+00,2.060103e+03,2.384379e-02,9.362820e-01,9.363718e-01,-1.978211e-06,5.971464e-08,3.796848e+01,-3.624897e-02,3.800473e+01,4.055487e+01,1.702000e+02
7.844221e+05,9.078960e+00,2.070104e+03,2.395954e-02,9.362823e-01,9.363724e-01,-1.381170e-06,5.968745e-08,3.796848e+01,-3.624897e-02,3.800473e+01,4.055485e+01,1.702000e+02
7.844321e+05,9.079075e+00,2.080104e+03,2.407528e-02,9.362823e-01,9.363730e-01,-7.844017e-07,5.966030e-08,3.798697e+01,-3.624897e-02,3.802322e+01,4.057460e+01,1.702000e+02
7.844421e+05,9.079191e+00,2.090105e+03,2.419103e-02,9.363440e-01,9.363735e-01,-1.879045e-07,5.963317e-08,3.798179e+01,-3.624897e-02,3.801804e+01,4.056639e+01,1.702000e+02
7.844521e+05,9.079307e+00,2.100105e+03,2.430678e-02,9.363920e-01,9.363741e-01,4.083216e-07,5.960607e-08,3.800091e+01,-3.624897e-02,3.803716e+01,4.058473e+01,1.702000e+02
7.844621e+05,9.079423e+00,2.110106e+03,2.442252e-02,9.363601e-01,9.363746e-01,1.004277e-06,5.957900e-08,3.800697e+01,-3.624897e-02,3.804321e+01,4.059258e+01,1.702000e+02
7.844721e+05,9.079538e+00,2.120106e+03,2.453827e-02,9.363921e-01,9.363752e-01,1.599961e-06,5.955195e-08,3.800697e+01,-3.624897e-02,3.804321e+01,4.059119e+01,1.702000e+02
7.844821e+05,9.079654e+00,2.130107e+03,2.465402e-02,9.364246e-01,9.363758e-01,2.195376e-06,5.952493e-08,3.800697e+01,-3.624897e-02,3.804321e+01,4.058978e+01,1.701033e+02
7.844921e+05,9.079770e+00,2.140107e+03,2.476976e-02,9.363923e-01,9.363763e-01,2.790520e-06,5.949794e-08,3.800697e+01,-3.624897e-02,3.804321e+01,4.059118e+01,1.701998e+02
7.845021e+05,9.079886e+00,2.150108e+03,2.488551e-02,9.364571e-01,9.363769e-01,3.385394e-06,5.947098e-08,3.800697e+01,-3.624897e-02,3.804321e+01,4.058837e+01,1.702000e+02
7.845121e+05,9.080001e+00,2.160108e+03,2.500125e-02,9.365010e-01,9.363774e-01,3.979999e-06,5.944404e-08,3.800102e+01,-4.214968e-02,3.804317e+01,4.058052e+01,1.702000e+02
7.845221e+05,9.080117e+00,2.170109e+03,2.511700e-02,9.363751e-01,9.363780e-01,4.574335e-06,5.941713e-08,3.800627e+01,-4.261352e-02,3.804888e+01,4.059162e+01,1.702000e+02
7.845321e+05,9.080233e+00,2.180109e+03,2.523275e-02,9.363267e-01,9.363785e-01,5.168401e-06,5.939025e-08,3.800652e+01,-4.261352e-02,3.804914e+01,4.059399e+01,1.702000e+02
7.845421e+05,9.080348e+00,2.190110e+03,2.534849e-02,9.363590e-01,9.363791e-01,5.762199e-06,5.936339e-08,3.798797e+01,-4.261352e-02,3.803058e+01,4.057277e+01,1.702000e+02
7.845521e+05,9.080464e+00,2.200110e+03,2.546424e-02,9.363155e-01,9.363796e-01,6.355729e-06,5.933656e-08,3.797512e+01,-4.261352e-02,3.801774e+01,4.056094e+01,1.701000e+02
7.845621e+05,9.080580e+00,2.210111e+03,2.557999e-02,9.363155e-01,9.363802e-01,6.948990e-06,5.930976e-08,3.798131e+01,-4.261352e-02,3.802392e+01,4.056755e+01,1.701000e+02
7.845721e+05,9.080696e+00,2.220111e+03,2.569573e-02,9.363801e-01,9.363808e-01,7.541983e-06,5.928298e-08,3.798750e+01,-4.261352e-02,3.803011e+01,4.057135e+01,1.701000e+02
7.845821e+05,9.080811e+00,2.230112e+03,2.581148e-02,9.364240e-01,9.363813e-01,8.134709e-06,5.925623e-08,3.798772e+01,-4.261352e-02,3.803034e+01,4.056969e+01,1.701929e+02
7.845921e+05,9.080927e+00,2.240112e+03,2.592723e-02,9.365862e-01,9.363819e-01,8.727167e-06,5.922951e-08,3.799346e+01,-4.261352e-02,3.803607e+01,4.056878e+01,1.701106e+02
7.846021e+05,9.081043e+00,2.250113e+03,2.604297e-02,9.366990e-01,9.363824e-01,9.319359e-06,5.920281e-08,3.800615e+01,-3.665551e-02,3.804280e+01,4.057703e+01,1.701000e+02
7.846121e+05,9.081159e+00,2.260113e+03,2.615872e-02,9.367047e-01,9.363830e-01,9.911283e-06,5.917614e-08,3.801330e+01,-4.253947e-02,3.805584e+01,4.058483e+01,1.701000e+02
7.846221e+05,9.081274e+00,2.270114e+03,2.627447e-02,9.367357e-01,9.363835e-01,1.050294e-05,5.914950e-08,3.801362e+01,-4.261352e-02,3.805623e+01,4.058382e+01,1.701963e+02
7.846321e+05,9.081390e+00,2.280114e+03,2.639021e-02,9.366706e-01,9.363841e-01,1.109433e-05,5.912288e-08,3.801979e+01,-4.261352e-02,3.806241e+01,4.059324e+01,1.701002e+02
7.846421e+05,9.081506e+00,2.290115e+03,2.650596e-02,9.367656e-01,9.363846e-01,1.168546e-05,5.909629e-08,3.801979e+01,-4.261352e-02,3.806241e+01,4.058912e+01,1.701954e+02
7.846521e+05,9.081622e+00,2.300115e+03,2.662171e-02,9.366462e-01,9.363852e-01,1.227632e-05,5.906973e-08,3.801979e+01,-4.261352e-02,3.806241e+01,4.059430e+01,1.701064e+02
7.846621e+05,9.081737e+00,2.310116e+03,2.673745e-02,9.365776e-01,9.363857e-01,1.286691e-05,5.904319e-08,3.801405e+01,-3.691444e-02,3.805096e+01,4.059075e+01,1.701895e+02
