Repository: brandonlampe/CS_Data

# Repository for Crushed Salt Data
**Grant No: 456417**

This is a work in progress!

## Repository Content

### Directory Names
A uniform namining structure still in progress, but in general directories are named according to the following:
 - Names contain no spaces, a single underscore "_" will be used as a file name seperator.
 - Files are for the Crushed Salt Project (CSP); therefore, the first three charaters of each file are "CSP".
 - Folders are organized by which frame the test was performed on i.e., A2 or A3.
 - The fifth and sixth charaters of each file name will therefore be "A" followed by the frame number.

File: UNM_WP_HY_175_09/STAGE13/CREEP_FIT/175_09_STAGE13_CREEP_OUT.csv (part 6 of 63)
Analysis by Brandon Lampe, performed on: 2016/07/06 15:32:59
Experimental results below begin at: 2016/04/21 16:38:02
Duration (sec),Duration (day),Elapsed Time (sec),Elapsed Time (day),Interpolated Fractional Density,Fit to Fractional Density,Fit to Volume Strain,Fit to Volume Strain Rate (1/sec),Confining Pressure (MPa),Pore Pressure (MPa),Terzaghi Pressure (MPa),Solid Pressure (MPa),Temperature (C))
1.160861e+06,1.343589e+01,1.174080e+04,1.358889e-01,9.471041e-01,9.472775e-01,4.090107e-05,1.085694e-08,3.800697e+01,8.006562e+00,3.000040e+01,3.968249e+01,1.699436e+02
1.160871e+06,1.343600e+01,1.175080e+04,1.360046e-01,9.471077e-01,9.472776e-01,4.100964e-05,1.085694e-08,3.800697e+01,8.006308e+00,3.000066e+01,3.968239e+01,1.699396e+02
1.160881e+06,1.343612e+01,1.176080e+04,1.361204e-01,9.471113e-01,9.472777e-01,4.111822e-05,1.085693e-08,3.800697e+01,8.006054e+00,3.000091e+01,3.968228e+01,1.699356e+02
1.160891e+06,1.343624e+01,1.177080e+04,1.362361e-01,9.471149e-01,9.472778e-01,4.122680e-05,1.085693e-08,3.800697e+01,8.005799e+00,3.000117e+01,3.968217e+01,1.699316e+02
1.160901e+06,1.343635e+01,1.178080e+04,1.363519e-01,9.471186e-01,9.472779e-01,4.133537e-05,1.085693e-08,3.800697e+01,8.005545e+00,3.000142e+01,3.968207e+01,1.699276e+02
1.160911e+06,1.343647e+01,1.179080e+04,1.364676e-01,9.471222e-01,9.472780e-01,4.144395e-05,1.085693e-08,3.800697e+01,8.005291e+00,3.000167e+01,3.968196e+01,1.699236e+02
1.160921e+06,1.343658e+01,1.180080e+04,1.365834e-01,9.471258e-01,9.472781e-01,4.155253e-05,1.085693e-08,3.800697e+01,8.005037e+00,3.000193e+01,3.968185e+01,1.699196e+02
1.160931e+06,1.343670e+01,1.181080e+04,1.366991e-01,9.471294e-01,9.472782e-01,4.166110e-05,1.085693e-08,3.800697e+01,8.004783e+00,3.000218e+01,3.968175e+01,1.699156e+02
1.160941e+06,1.343681e+01,1.182080e+04,1.368149e-01,9.471330e-01,9.472783e-01,4.176968e-05,1.085693e-08,3.800697e+01,8.004529e+00,3.000244e+01,3.968164e+01,1.699116e+02
1.160951e+06,1.343693e+01,1.183081e+04,1.369306e-01,9.471366e-01,9.472784e-01,4.187826e-05,1.085693e-08,3.800697e+01,8.004275e+00,3.000269e+01,3.968153e+01,1.699076e+02
1.160961e+06,1.343705e+01,1.184081e+04,1.370464e-01,9.471409e-01,9.472785e-01,4.198683e-05,1.085693e-08,3.800697e+01,8.004021e+00,3.000294e+01,3.968140e+01,1.699036e+02
1.160971e+06,1.343716e+01,1.185081e+04,1.371621e-01,9.471513e-01,9.472786e-01,4.209541e-05,1.085692e-08,3.800689e+01,8.003767e+00,3.000312e+01,3.968098e+01,1.699004e+02
1.160981e+06,1.343728e+01,1.186081e+04,1.372779e-01,9.471659e-01,9.472787e-01,4.220399e-05,1.085692e-08,3.800612e+01,8.003513e+00,3.000260e+01,3.967970e+01,1.699044e+02
1.160991e+06,1.343739e+01,1.187081e+04,1.373936e-01,9.471804e-01,9.472788e-01,4.231256e-05,1.085692e-08,3.800535e+01,8.003260e+00,3.000209e+01,3.967842e+01,1.699084e+02
1.161001e+06,1.343751e+01,1.188081e+04,1.375094e-01,9.471949e-01,9.472789e-01,4.242114e-05,1.085692e-08,3.800458e+01,8.003007e+00,3.000157e+01,3.967714e+01,1.699124e+02
1.161011e+06,1.343763e+01,1.189081e+04,1.376251e-01,9.472094e-01,9.472790e-01,4.252972e-05,1.085692e-08,3.800381e+01,8.002754e+00,3.000106e+01,3.967585e+01,1.699164e+02
1.161021e+06,1.343774e+01,1.190081e+04,1.377409e-01,9.472239e-01,9.472791e-01,4.263829e-05,1.085692e-08,3.800305e+01,8.002500e+00,3.000054e+01,3.967457e+01,1.699204e+02
1.161031e+06,1.343786e+01,1.191081e+04,1.378566e-01,9.472384e-01,9.472792e-01,4.274687e-05,1.085692e-08,3.800228e+01,8.002247e+00,3.000003e+01,3.967329e+01,1.699244e+02
1.161041e+06,1.343797e+01,1.192081e+04,1.379724e-01,9.472530e-01,9.472793e-01,4.285545e-05,1.085692e-08,3.800151e+01,8.001994e+00,2.999952e+01,3.967201e+01,1.699284e+02
1.161051e+06,1.343809e+01,1.193081e+04,1.380881e-01,9.472675e-01,9.472794e-01,4.296402e-05,1.085691e-08,3.800074e+01,8.001741e+00,2.999900e+01,3.967073e+01,1.699323e+02
1.161061e+06,1.343820e+01,1.194081e+04,1.382039e-01,9.472820e-01,9.472795e-01,4.307260e-05,1.085691e-08,3.799997e+01,8.001487e+00,2.999849e+01,3.966944e+01,1.699363e+02
1.161071e+06,1.343832e+01,1.195081e+04,1.383196e-01,9.472965e-01,9.472796e-01,4.318118e-05,1.085691e-08,3.799921e+01,8.001234e+00,2.999797e+01,3.966816e+01,1.699403e+02
1.161081e+06,1.343844e+01,1.196081e+04,1.384354e-01,9.473110e-01,9.472797e-01,4.328975e-05,1.085691e-08,3.799844e+01,8.000981e+00,2.999746e+01,3.966688e+01,1.699443e+02
1.161091e+06,1.343855e+01,1.197082e+04,1.385511e-01,9.473256e-01,9.472798e-01,4.339833e-05,1.085691e-08,3.799767e+01,8.000728e+00,2.999694e+01,3.966560e+01,1.699483e+02
1.161101e+06,1.343867e+01,1.198082e+04,1.386668e-01,9.473401e-01,9.472799e-01,4.350691e-05,1.085691e-08,3.799690e+01,8.000474e+00,2.999643e+01,3.966432e+01,1.699523e+02
1.161111e+06,1.343878e+01,1.199082e+04,1.387826e-01,9.473546e-01,9.472800e-01,4.361548e-05,1.085691e-08,3.799613e+01,8.000221e+00,2.999591e+01,3.966304e+01,1.699563e+02
1.161121e+06,1.343890e+01,1.200082e+04,1.388983e-01,9.473691e-01,9.472801e-01,4.372406e-05,1.085691e-08,3.799537e+01,7.999968e+00,2.999540e+01,3.966175e+01,1.699603e+02
1.161131e+06,1.343901e+01,1.201082e+04,1.390141e-01,9.473836e-01,9.472802e-01,4.383264e-05,1.085691e-08,3.799460e+01,7.999715e+00,2.999488e+01,3.966047e+01,1.699643e+02
1.161141e+06,1.343913e+01,1.202082e+04,1.391298e-01,9.473981e-01,9.472803e-01,4.394121e-05,1.085690e-08,3.799383e+01,7.999461e+00,2.999437e+01,3.965919e+01,1.699683e+02
1.161151e+06,1.343925e+01,1.203082e+04,1.392456e-01,9.474127e-01,9.472804e-01,4.404979e-05,1.085690e-08,3.799306e+01,7.999208e+00,2.999385e+01,3.965791e+01,1.699723e+02
1.161161e+06,1.343936e+01,1.204082e+04,1.393613e-01,9.474272e-01,9.472805e-01,4.415836e-05,1.085690e-08,3.799229e+01,7.998955e+00,2.999334e+01,3.965663e+01,1.699763e+02
1.161171e+06,1.343948e+01,1.205082e+04,1.394771e-01,9.474417e-01,9.472806e-01,4.426694e-05,1.085690e-08,3.799153e+01,7.998702e+00,2.999282e+01,3.965535e+01,1.699802e+02
1.161181e+06,1.343959e+01,1.206082e+04,1.395928e-01,9.474562e-01,9.472808e-01,4.437552e-05,1.085690e-08,3.799076e+01,7.998448e+00,2.999231e+01,3.965406e+01,1.699842e+02
1.161191e+06,1.343971e+01,1.207082e+04,1.397086e-01,9.474707e-01,9.472809e-01,4.448409e-05,1.085690e-08,3.798999e+01,7.998195e+00,2.999179e+01,3.965278e+01,1.699882e+02
1.161201e+06,1.343982e+01,1.208082e+04,1.398243e-01,9.474852e-01,9.472810e-01,4.459267e-05,1.085690e-08,3.798922e+01,7.997942e+00,2.999128e+01,3.965150e+01,1.699922e+02
1.161211e+06,1.343994e+01,1.209082e+04,1.399401e-01,9.474991e-01,9.472811e-01,4.470125e-05,1.085690e-08,3.798845e+01,7.997689e+00,2.999076e+01,3.965024e+01,1.699962e+02
1.161221e+06,1.344006e+01,1.210082e+04,1.400558e-01,9.474994e-01,9.472812e-01,4.480982e-05,1.085689e-08,3.798778e+01,7.997435e+00,2.999034e+01,3.964953e+01,1.699994e+02
1.161231e+06,1.344017e+01,1.211082e+04,1.401716e-01,9.474727e-01,9.472813e-01,4.491840e-05,1.085689e-08,3.798880e+01,7.997181e+00,2.999162e+01,3.965152e+01,1.699874e+02
1.161241e+06,1.344029e+01,1.212083e+04,1.402873e-01,9.474461e-01,9.472814e-01,4.502698e-05,1.085689e-08,3.798983e+01,7.996927e+00,2.999290e+01,3.965351e+01,1.699754e+02
1.161251e+06,1.344040e+01,1.213083e+04,1.404031e-01,9.474194e-01,9.472815e-01,4.513555e-05,1.085689e-08,3.799086e+01,7.996673e+00,2.999419e+01,3.965550e+01,1.699633e+02
1.161261e+06,1.344052e+01,1.214083e+04,1.405188e-01,9.473927e-01,9.472816e-01,4.524413e-05,1.085689e-08,3.799189e+01,7.996419e+00,2.999547e+01,3.965749e+01,1.699513e+02
1.161271e+06,1.344063e+01,1.215083e+04,1.406346e-01,9.473661e-01,9.472817e-01,4.535270e-05,1.085689e-08,3.799291e+01,7.996165e+00,2.999675e+01,3.965948e+01,1.699393e+02
1.161281e+06,1.344075e+01,1.216083e+04,1.407503e-01,9.473394e-01,9.472818e-01,4.546128e-05,1.085689e-08,3.799394e+01,7.995911e+00,2.999803e+01,3.966147e+01,1.699273e+02
1.161291e+06,1.344087e+01,1.217083e+04,1.408661e-01,9.473128e-01,9.472819e-01,4.556986e-05,1.085689e-08,3.799497e+01,7.995657e+00,2.999931e+01,3.966346e+01,1.699153e+02
1.161301e+06,1.344098e+01,1.218083e+04,1.409818e-01,9.472861e-01,9.472820e-01,4.567843e-05,1.085689e-08,3.799600e+01,7.995403e+00,3.000059e+01,3.966545e+01,1.699033e+02
1.161311e+06,1.344110e+01,1.219083e+04,1.410976e-01,9.472594e-01,9.472821e-01,4.578701e-05,1.085688e-08,3.799702e+01,7.995148e+00,3.000188e+01,3.966744e+01,1.698913e+02
1.161321e+06,1.344121e+01,1.220083e+04,1.412133e-01,9.472328e-01,9.472822e-01,4.589559e-05,1.085688e-08,3.799805e+01,7.994894e+00,3.000316e+01,3.966943e+01,1.698792e+02
1.161331e+06,1.344133e+01,1.221083e+04,1.413291e-01,9.472061e-01,9.472823e-01,4.600416e-05,1.085688e-08,3.799908e+01,7.994640e+00,3.000444e+01,3.967142e+01,1.698672e+02
1.161341e+06,1.344144e+01,1.222083e+04,1.414448e-01,9.471794e-01,9.472824e-01,4.611274e-05,1.085688e-08,3.800011e+01,7.994386e+00,3.000572e+01,3.967341e+01,1.698552e+02
1.161351e+06,1.344156e+01,1.223083e+04,1.415606e-01,9.471528e-01,9.472825e-01,4.622131e-05,1.085688e-08,3.800113e+01,7.994132e+00,3.000700e+01,3.967540e+01,1.698432e+02
1.161361e+06,1.344168e+01,1.224083e+04,1.416763e-01,9.471261e-01,9.472826e-01,4.632989e-05,1.085688e-08,3.800216e+01,7.993878e+00,3.000828e+01,3.967739e+01,1.698312e+02
1.161371e+06,1.344179e+01,1.225083e+04,1.417921e-01,9.470995e-01,9.472827e-01,4.643847e-05,1.085688e-08,3.800319e+01,7.993624e+00,3.000957e+01,3.967938e+01,1.698192e+02
1.161381e+06,1.344191e+01,1.226083e+04,1.419078e-01,9.470728e-01,9.472828e-01,4.654704e-05,1.085688e-08,3.800422e+01,7.993370e+00,3.001085e+01,3.968137e+01,1.698071e+02
1.161391e+06,1.344202e+01,1.227084e+04,1.420236e-01,9.470461e-01,9.472829e-01,4.665562e-05,1.085687e-08,3.800524e+01,7.993115e+00,3.001213e+01,3.968337e+01,1.697951e+02
1.161401e+06,1.344214e+01,1.228084e+04,1.421393e-01,9.470195e-01,9.472830e-01,4.676419e-05,1.085687e-08,3.800627e+01,7.992861e+00,3.001341e+01,3.968536e+01,1.697831e+02
1.161411e+06,1.344226e+01,1.229084e+04,1.422551e-01,9.469928e-01,9.472831e-01,4.687277e-05,1.085687e-08,3.800730e+01,7.992607e+00,3.001469e+01,3.968735e+01,1.697711e+02
1.161421e+06,1.344237e+01,1.230084e+04,1.423708e-01,9.469661e-01,9.472832e-01,4.698135e-05,1.085687e-08,3.800833e+01,7.992353e+00,3.001597e+01,3.968934e+01,1.697591e+02
1.161431e+06,1.344249e+01,1.231084e+04,1.424866e-01,9.469395e-01,9.472833e-01,4.708992e-05,1.085687e-08,3.800935e+01,7.992099e+00,3.001725e+01,3.969133e+01,1.697471e+02
1.161441e+06,1.344260e+01,1.232084e+04,1.426023e-01,9.469128e-01,9.472834e-01,4.719850e-05,1.085687e-08,3.801038e+01,7.991845e+00,3.001854e+01,3.969332e+01,1.697351e+02
1.161451e+06,1.344272e+01,1.233084e+04,1.427180e-01,9.468862e-01,9.472835e-01,4.730708e-05,1.085687e-08,3.801141e+01,7.991591e+00,3.001982e+01,3.969532e+01,1.697230e+02
1.161461e+06,1.344283e+01,1.234084e+04,1.428338e-01,9.468608e-01,9.472836e-01,4.741565e-05,1.085687e-08,3.801244e+01,7.991337e+00,3.002110e+01,3.969726e+01,1.697110e+02
1.161471e+06,1.344295e+01,1.235084e+04,1.429495e-01,9.468534e-01,9.472837e-01,4.752423e-05,1.085687e-08,3.801320e+01,7.991082e+00,3.002212e+01,3.969834e+01,1.697007e+02
1.161481e+06,1.344307e+01,1.236084e+04,1.430653e-01,9.468813e-01,9.472838e-01,4.763280e-05,1.085686e-08,3.801105e+01,7.990824e+00,3.002023e+01,3.969515e+01,1.697087e+02
1.161491e+06,1.344318e+01,1.237084e+04,1.431810e-01,9.469092e-01,9.472839e-01,4.774138e-05,1.085686e-08,3.800891e+01,7.990567e+00,3.001834e+01,3.969196e+01,1.697167e+02
1.161501e+06,1.344330e+01,1.238084e+04,1.432968e-01,9.469371e-01,9.472840e-01,4.784996e-05,1.085686e-08,3.800676e+01,7.990309e+00,3.001645e+01,3.968877e+01,1.697248e+02
1.161511e+06,1.344341e+01,1.239084e+04,1.434125e-01,9.469650e-01,9.472841e-01,4.795853e-05,1.085686e-08,3.800461e+01,7.990051e+00,3.001456e+01,3.968558e+01,1.697328e+02
1.161521e+06,1.344353e+01,1.240084e+04,1.435283e-01,9.469929e-01,9.472842e-01,4.806711e-05,1.085686e-08,3.800246e+01,7.989793e+00,3.001267e+01,3.968240e+01,1.697409e+02
1.161531e+06,1.344364e+01,1.241084e+04,1.436440e-01,9.470207e-01,9.472843e-01,4.817568e-05,1.085686e-08,3.800031e+01,7.989536e+00,3.001078e+01,3.967921e+01,1.697489e+02
1.161541e+06,1.344376e+01,1.242085e+04,1.437598e-01,9.470486e-01,9.472845e-01,4.828426e-05,1.085686e-08,3.799817e+01,7.989278e+00,3.000889e+01,3.967602e+01,1.697569e+02
1.161551e+06,1.344388e+01,1.243085e+04,1.438755e-01,9.470765e-01,9.472846e-01,4.839284e-05,1.085686e-08,3.799602e+01,7.989020e+00,3.000700e+01,3.967283e+01,1.697650e+02
1.161561e+06,1.344399e+01,1.244085e+04,1.439913e-01,9.471044e-01,9.472847e-01,4.850141e-05,1.085685e-08,3.799387e+01,7.988762e+00,3.000511e+01,3.966965e+01,1.697730e+02
1.161571e+06,1.344411e+01,1.245085e+04,1.441070e-01,9.471323e-01,9.472848e-01,4.860999e-05,1.085685e-08,3.799172e+01,7.988504e+00,3.000322e+01,3.966646e+01,1.697810e+02
1.161581e+06,1.344422e+01,1.246085e+04,1.442228e-01,9.471602e-01,9.472849e-01,4.871856e-05,1.085685e-08,3.798957e+01,7.988247e+00,3.000133e+01,3.966327e+01,1.697891e+02
1.161591e+06,1.344434e+01,1.247085e+04,1.443385e-01,9.471881e-01,9.472850e-01,4.882714e-05,1.085685e-08,3.798742e+01,7.987989e+00,2.999944e+01,3.966009e+01,1.697971e+02
1.161601e+06,1.344445e+01,1.248085e+04,1.444543e-01,9.472160e-01,9.472851e-01,4.893571e-05,1.085685e-08,3.798528e+01,7.987731e+00,2.999755e+01,3.965690e+01,1.698052e+02
1.161611e+06,1.344457e+01,1.249085e+04,1.445700e-01,9.472439e-01,9.472852e-01,4.904429e-05,1.085685e-08,3.798313e+01,7.987473e+00,2.999566e+01,3.965372e+01,1.698132e+02
1.161621e+06,1.344469e+01,1.250085e+04,1.446858e-01,9.472718e-01,9.472853e-01,4.915287e-05,1.085685e-08,3.798098e+01,7.987216e+00,2.999376e+01,3.965053e+01,1.698212e+02
1.161631e+06,1.344480e+01,1.251085e+04,1.448015e-01,9.472997e-01,9.472854e-01,4.926144e-05,1.085685e-08,3.797883e+01,7.986958e+00,2.999187e+01,3.964734e+01,1.698293e+02
1.161641e+06,1.344492e+01,1.252085e+04,1.449173e-01,9.473276e-01,9.472855e-01,4.937002e-05,1.085685e-08,3.797668e+01,7.986700e+00,2.998998e+01,3.964416e+01,1.698373e+02
1.161651e+06,1.344503e+01,1.253085e+04,1.450330e-01,9.473555e-01,9.472856e-01,4.947859e-05,1.085684e-08,3.797454e+01,7.986442e+00,2.998809e+01,3.964097e+01,1.698453e+02
1.161661e+06,1.344515e+01,1.254085e+04,1.451488e-01,9.473834e-01,9.472857e-01,4.958717e-05,1.085684e-08,3.797239e+01,7.986184e+00,2.998620e+01,3.963779e+01,1.698534e+02
1.161671e+06,1.344526e+01,1.255085e+04,1.452645e-01,9.474113e-01,9.472858e-01,4.969575e-05,1.085684e-08,3.797024e+01,7.985927e+00,2.998431e+01,3.963460e+01,1.698614e+02
1.161681e+06,1.344538e+01,1.256086e+04,1.453803e-01,9.474392e-01,9.472859e-01,4.980432e-05,1.085684e-08,3.796809e+01,7.985669e+00,2.998242e+01,3.963142e+01,1.698695e+02
1.161691e+06,1.344550e+01,1.257086e+04,1.454960e-01,9.474671e-01,9.472860e-01,4.991290e-05,1.085684e-08,3.796594e+01,7.985411e+00,2.998053e+01,3.962823e+01,1.698775e+02
1.161701e+06,1.344561e+01,1.258086e+04,1.456118e-01,9.474950e-01,9.472861e-01,5.002147e-05,1.085684e-08,3.796380e+01,7.985153e+00,2.997864e+01,3.962505e+01,1.698855e+02
1.161711e+06,1.344573e+01,1.259086e+04,1.457275e-01,9.475222e-01,9.472862e-01,5.013005e-05,1.085684e-08,3.796165e+01,7.984896e+00,2.997675e+01,3.962189e+01,1.698936e+02
1.161721e+06,1.344584e+01,1.260086e+04,1.458433e-01,9.475401e-01,9.472863e-01,5.023862e-05,1.085684e-08,3.796010e+01,7.984741e+00,2.997536e+01,3.961967e+01,1.699008e+02
1.161731e+06,1.344596e+01,1.261086e+04,1.459590e-01,9.475308e-01,9.472864e-01,5.034720e-05,1.085683e-08,3.796095e+01,7.984996e+00,2.997596e+01,3.962086e+01,1.699048e+02
1.161741e+06,1.344607e+01,1.262086e+04,1.460748e-01,9.475216e-01,9.472865e-01,5.045578e-05,1.085683e-08,3.796180e+01,7.985251e+00,2.997655e+01,3.962205e+01,1.699088e+02
1.161751e+06,1.344619e+01,1.263086e+04,1.461905e-01,9.475124e-01,9.472866e-01,5.056435e-05,1.085683e-08,3.796265e+01,7.985506e+00,2.997715e+01,3.962324e+01,1.699127e+02
1.161761e+06,1.344631e+01,1.264086e+04,1.463063e-01,9.475031e-01,9.472867e-01,5.067293e-05,1.085683e-08,3.796350e+01,7.985761e+00,2.997774e+01,3.962443e+01,1.699167e+02
1.161771e+06,1.344642e+01,1.265086e+04,1.464220e-01,9.474939e-01,9.472868e-01,5.078150e-05,1.085683e-08,3.796435e+01,7.986017e+00,2.997834e+01,3.962563e+01,1.699207e+02
1.161781e+06,1.344654e+01,1.266086e+04,1.465378e-01,9.474847e-01,9.472869e-01,5.089008e-05,1.085683e-08,3.796520e+01,7.986272e+00,2.997893e+01,3.962682e+01,1.699247e+02
1.161791e+06,1.344665e+01,1.267086e+04,1.466535e-01,9.474754e-01,9.472870e-01,5.099865e-05,1.085683e-08,3.796605e+01,7.986527e+00,2.997953e+01,3.962801e+01,1.699286e+02
1.161801e+06,1.344677e+01,1.268086e+04,1.467693e-01,9.474662e-01,9.472871e-01,5.110723e-05,1.085683e-08,3.796691e+01,7.986782e+00,2.998012e+01,3.962920e+01,1.699326e+02
1.161811e+06,1.344689e+01,1.269086e+04,1.468850e-01,9.474570e-01,9.472872e-01,5.121581e-05,1.085682e-08,3.796776e+01,7.987037e+00,2.998072e+01,3.963039e+01,1.699366e+02
1.161821e+06,1.344700e+01,1.270086e+04,1.470007e-01,9.474477e-01,9.472873e-01,5.132438e-05,1.085682e-08,3.796861e+01,7.987292e+00,2.998131e+01,3.963158e+01,1.699406e+02
1.161831e+06,1.344712e+01,1.271087e+04,1.471165e-01,9.474385e-01,9.472874e-01,5.143296e-05,1.085682e-08,3.796946e+01,7.987547e+00,2.998191e+01,3.963278e+01,1.699446e+02
1.161841e+06,1.344723e+01,1.272087e+04,1.472322e-01,9.474293e-01,9.472875e-01,5.154153e-05,1.085682e-08,3.797031e+01,7.987802e+00,2.998250e+01,3.963397e+01,1.699485e+02
1.161851e+06,1.344735e+01,1.273087e+04,1.473480e-01,9.474200e-01,9.472876e-01,5.165011e-05,1.085682e-08,3.797116e+01,7.988057e+00,2.998310e+01,3.963516e+01,1.699525e+02
1.161861e+06,1.344746e+01,1.274087e+04,1.474637e-01,9.474108e-01,9.472877e-01,5.175868e-05,1.085682e-08,3.797201e+01,7.988313e+00,2.998369e+01,3.963635e+01,1.699565e+02
1.161871e+06,1.344758e+01,1.275087e+04,1.475795e-01,9.474016e-01,9.472878e-01,5.186726e-05,1.085682e-08,3.797286e+01,7.988568e+00,2.998429e+01,3.963754e+01,1.699605e+02
1.161881e+06,1.344770e+01,1.276087e+04,1.476952e-01,9.473923e-01,9.472879e-01,5.197584e-05,1.085682e-08,3.797371e+01,7.988823e+00,2.998489e+01,3.963874e+01,1.699644e+02
1.161891e+06,1.344781e+01,1.277087e+04,1.478110e-01,9.473831e-01,9.472881e-01,5.208441e-05,1.085682e-08,3.797456e+01,7.989078e+00,2.998548e+01,3.963993e+01,1.699684e+02
1.161901e+06,1.344793e+01,1.278087e+04,1.479267e-01,9.473739e-01,9.472882e-01,5.219299e-05,1.085681e-08,3.797541e+01,7.989333e+00,2.998608e+01,3.964112e+01,1.699724e+02
1.161911e+06,1.344804e+01,1.279087e+04,1.480425e-01,9.473647e-01,9.472883e-01,5.230156e-05,1.085681e-08,3.797626e+01,7.989588e+00,2.998667e+01,3.964231e+01,1.699764e+02
1.161921e+06,1.344816e+01,1.280087e+04,1.481582e-01,9.473554e-01,9.472884e-01,5.241014e-05,1.085681e-08,3.797711e+01,7.989843e+00,2.998727e+01,3.964350e+01,1.699804e+02
1.161931e+06,1.344827e+01,1.281087e+04,1.482740e-01,9.473462e-01,9.472885e-01,5.251871e-05,1.085681e-08,3.797796e+01,7.990098e+00,2.998786e+01,3.964470e+01,1.699843e+02
1.161941e+06,1.344839e+01,1.282087e+04,1.483897e-01,9.473370e-01,9.472886e-01,5.262729e-05,1.085681e-08,3.797881e+01,7.990353e+00,2.998846e+01,3.964589e+01,1.699883e+02
1.161951e+06,1.344851e+01,1.283087e+04,1.485055e-01,9.473277e-01,9.472887e-01,5.273586e-05,1.085681e-08,3.797966e+01,7.990609e+00,2.998905e+01,3.964708e+01,1.699923e+02
1.161961e+06,1.344862e+01,1.284087e+04,1.486212e-01,9.473183e-01,9.472888e-01,5.284444e-05,1.085681e-08,3.798051e+01,7.990864e+00,2.998965e+01,3.964828e+01,1.699963e+02
1.161971e+06,1.344874e+01,1.285087e+04,1.487370e-01,9.473064e-01,9.472889e-01,5.295301e-05,1.085681e-08,3.798137e+01,7.991119e+00,2.999025e+01,3.964957e+01,1.700000e+02
1.161981e+06,1.344885e+01,1.286088e+04,1.488527e-01,9.473022e-01,9.472890e-01,5.306159e-05,1.085680e-08,3.798240e+01,7.991374e+00,2.999103e+01,3.965078e+01,1.700000e+02
1.161991e+06,1.344897e+01,1.287088e+04,1.489685e-01,9.472981e-01,9.472891e-01,5.317017e-05,1.085680e-08,3.798343e+01,7.991629e+00,2.999181e+01,3.965200e+01,1.700000e+02
1.162001e+06,1.344908e+01,1.288088e+04,1.490842e-01,9.472939e-01,9.472892e-01,5.327874e-05,1.085680e-08,3.798447e+01,7.991884e+00,2.999258e+01,3.965321e+01,1.700000e+02
1.162011e+06,1.344920e+01,1.289088e+04,1.492000e-01,9.472898e-01,9.472893e-01,5.338732e-05,1.085680e-08,3.798550e+01,7.992139e+00,2.999336e+01,3.965442e+01,1.700000e+02
1.162021e+06,1.344932e+01,1.290088e+04,1.493157e-01,9.472856e-01,9.472894e-01,5.349589e-05,1.085680e-08,3.798653e+01,7.992394e+00,2.999413e+01,3.965564e+01,1.700000e+02
1.162031e+06,1.344943e+01,1.291088e+04,1.494315e-01,9.472815e-01,9.472895e-01,5.360447e-05,1.085680e-08,3.798756e+01,7.992649e+00,2.999491e+01,3.965685e+01,1.700000e+02
1.162041e+06,1.344955e+01,1.292088e+04,1.495472e-01,9.472773e-01,9.472896e-01,5.371304e-05,1.085680e-08,3.798859e+01,7.992904e+00,2.999569e+01,3.965806e+01,1.700000e+02
1.162051e+06,1.344966e+01,1.293088e+04,1.496630e-01,9.472732e-01,9.472897e-01,5.382162e-05,1.085680e-08,3.798962e+01,7.993159e+00,2.999646e+01,3.965927e+01,1.700000e+02
1.162061e+06,1.344978e+01,1.294088e+04,1.497787e-01,9.472691e-01,9.472898e-01,5.393019e-05,1.085680e-08,3.799065e+01,7.993414e+00,2.999724e+01,3.966049e+01,1.700000e+02
1.162071e+06,1.344989e+01,1.295088e+04,1.498945e-01,9.472649e-01,9.472899e-01,5.403877e-05,1.085679e-08,3.799168e+01,7.993669e+00,2.999801e+01,3.966170e+01,1.700000e+02
1.162081e+06,1.345001e+01,1.296088e+04,1.500102e-01,9.472608e-01,9.472900e-01,5.414734e-05,1.085679e-08,3.799271e+01,7.993924e+00,2.999879e+01,3.966291e+01,1.700000e+02
1.162091e+06,1.345013e+01,1.297088e+04,1.501260e-01,9.472566e-01,9.472901e-01,5.425592e-05,1.085679e-08,3.799375e+01,7.994179e+00,2.999957e+01,3.966413e+01,1.700000e+02
1.162101e+06,1.345024e+01,1.298088e+04,1.502417e-01,9.472525e-01,9.472902e-01,5.436449e-05,1.085679e-08,3.799478e+01,7.994434e+00,3.000034e+01,3.966534e+01,1.700000e+02
1.162111e+06,1.345036e+01,1.299088e+04,1.503575e-01,9.472483e-01,9.472903e-01,5.447307e-05,1.085679e-08,3.799581e+01,7.994689e+00,3.000112e+01,3.966655e+01,1.700000e+02
1.162121e+06,1.345047e+01,1.300089e+04,1.504732e-01,9.472442e-01,9.472904e-01,5.458165e-05,1.085679e-08,3.799684e+01,7.994944e+00,3.000190e+01,3.966776e+01,1.700000e+02
1.162131e+06,1.345059e+01,1.301089e+04,1.505890e-01,9.472400e-01,9.472905e-01,5.469022e-05,1.085679e-08,3.799787e+01,7.995199e+00,3.000267e+01,3.966898e+01,1.700000e+02
1.162141e+06,1.345070e+01,1.302089e+04,1.507047e-01,9.472359e-01,9.472906e-01,5.479880e-05,1.085679e-08,3.799890e+01,7.995454e+00,3.000345e+01,3.967019e+01,1.700000e+02
1.162151e+06,1.345082e+01,1.303089e+04,1.508205e-01,9.472317e-01,9.472907e-01,5.490737e-05,1.085678e-08,3.799993e+01,7.995709e+00,3.000422e+01,3.967140e+01,1.700000e+02
1.162161e+06,1.345094e+01,1.304089e+04,1.509362e-01,9.472276e-01,9.472908e-01,5.501595e-05,1.085678e-08,3.800096e+01,7.995964e+00,3.000500e+01,3.967262e+01,1.700000e+02
1.162171e+06,1.345105e+01,1.305089e+04,1.510520e-01,9.472234e-01,9.472909e-01,5.512452e-05,1.085678e-08,3.800199e+01,7.996219e+00,3.000578e+01,3.967383e+01,1.700000e+02
1.162181e+06,1.345117e+01,1.306089e+04,1.511677e-01,9.472193e-01,9.472910e-01,5.523310e-05,1.085678e-08,3.800303e+01,7.996474e+00,3.000655e+01,3.967504e+01,1.700000e+02
1.162191e+06,1.345128e+01,1.307089e+04,1.512834e-01,9.472151e-01,9.472911e-01,5.534167e-05,1.085678e-08,3.800406e+01,7.996729e+00,3.000733e+01,3.967626e+01,1.700000e+02
1.162201e+06,1.345140e+01,1.308089e+04,1.513992e-01,9.472110e-01,9.472912e-01,5.545025e-05,1.085678e-08,3.800509e+01,7.996984e+00,3.000810e+01,3.967747e+01,1.700000e+02
1.162211e+06,1.345151e+01,1.309089e+04,1.515149e-01,9.472068e-01,9.472913e-01,5.555882e-05,1.085678e-08,3.800612e+01,7.997239e+00,3.000888e+01,3.967868e+01,1.700000e+02
1.162221e+06,1.345163e+01,1.310089e+04,1.516307e-01,9.472042e-01,9.472914e-01,5.566740e-05,1.085678e-08,3.800674e+01,7.997448e+00,3.000929e+01,3.967941e+01,1.700000e+02
1.162231e+06,1.345175e+01,1.311089e+04,1.517464e-01,9.472083e-01,9.472915e-01,5.577597e-05,1.085678e-08,3.800546e+01,7.997448e+00,3.000801e+01,3.967792e+01,1.700000e+02
1.162241e+06,1.345186e+01,1.312089e+04,1.518622e-01,9.472124e-01,9.472917e-01,5.588455e-05,1.085677e-08,3.800418e+01,7.997448e+00,3.000673e+01,3.967643e+01,1.700000e+02
1.162251e+06,1.345198e+01,1.313089e+04,1.519779e-01,9.472165e-01,9.472918e-01,5.599312e-05,1.085677e-08,3.800290e+01,7.997448e+00,3.000545e+01,3.967494e+01,1.700000e+02
1.162261e+06,1.345209e+01,1.314089e+04,1.520937e-01,9.472206e-01,9.472919e-01,5.610170e-05,1.085677e-08,3.800162e+01,7.997448e+00,3.000417e+01,3.967346e+01,1.700000e+02
1.162271e+06,1.345221e+01,1.315090e+04,1.522094e-01,9.472248e-01,9.472920e-01,5.621027e-05,1.085677e-08,3.800034e+01,7.997448e+00,3.000289e+01,3.967197e+01,1.700000e+02
1.162281e+06,1.345233e+01,1.316090e+04,1.523252e-01,9.472289e-01,9.472921e-01,5.631885e-05,1.085677e-08,3.799906e+01,7.997448e+00,3.000161e+01,3.967048e+01,1.700000e+02
1.162291e+06,1.345244e+01,1.317090e+04,1.524409e-01,9.472330e-01,9.472922e-01,5.642742e-05,1.085677e-08,3.799778e+01,7.997448e+00,3.000033e+01,3.966899e+01,1.700000e+02
1.162301e+06,1.345256e+01,1.318090e+04,1.525567e-01,9.472371e-01,9.472923e-01,5.653600e-05,1.085677e-08,3.799650e+01,7.997448e+00,2.999905e+01,3.966750e+01,1.700000e+02
1.162311e+06,1.345267e+01,1.319090e+04,1.526724e-01,9.472412e-01,9.472924e-01,5.664457e-05,1.085677e-08,3.799522e+01,7.997448e+00,2.999777e+01,3.966601e+01,1.700000e+02
1.162321e+06,1.345279e+01,1.320090e+04,1.527882e-01,9.472454e-01,9.472925e-01,5.675315e-05,1.085676e-08,3.799394e+01,7.997448e+00,2.999649e+01,3.966452e+01,1.700000e+02
1.162331e+06,1.345290e+01,1.321090e+04,1.529039e-01,9.472495e-01,9.472926e-01,5.686172e-05,1.085676e-08,3.799266e+01,7.997448e+00,2.999521e+01,3.966303e+01,1.700000e+02
1.162341e+06,1.345302e+01,1.322090e+04,1.530197e-01,9.472536e-01,9.472927e-01,5.697030e-05,1.085676e-08,3.799138e+01,7.997448e+00,2.999393e+01,3.966154e+01,1.700000e+02
1.162351e+06,1.345314e+01,1.323090e+04,1.531354e-01,9.472577e-01,9.472928e-01,5.707887e-05,1.085676e-08,3.799010e+01,7.997448e+00,2.999265e+01,3.966006e+01,1.700000e+02
1.162361e+06,1.345325e+01,1.324090e+04,1.532512e-01,9.472618e-01,9.472929e-01,5.718745e-05,1.085676e-08,3.798882e+01,7.997448e+00,2.999137e+01,3.965857e+01,1.700000e+02
1.162371e+06,1.345337e+01,1.325090e+04,1.533669e-01,9.472660e-01,9.472930e-01,5.729602e-05,1.085676e-08,3.798754e+01,7.997448e+00,2.999009e+01,3.965708e+01,1.700000e+02
1.162381e+06,1.345348e+01,1.326090e+04,1.534827e-01,9.472701e-01,9.472931e-01,5.740460e-05,1.085676e-08,3.798626e+01,7.997448e+00,2.998881e+01,3.965559e+01,1.700000e+02
1.162391e+06,1.345360e+01,1.327090e+04,1.535984e-01,9.472742e-01,9.472932e-01,5.751317e-05,1.085676e-08,3.798498e+01,7.997448e+00,2.998753e+01,3.965410e+01,1.700000e+02
1.162401e+06,1.345371e+01,1.328090e+04,1.537142e-01,9.472783e-01,9.472933e-01,5.762175e-05,1.085676e-08,3.798370e+01,7.997448e+00,2.998625e+01,3.965261e+01,1.700000e+02
1.162411e+06,1.345383e+01,1.329090e+04,1.538299e-01,9.472824e-01,9.472934e-01,5.773032e-05,1.085675e-08,3.798242e+01,7.997448e+00,2.998497e+01,3.965112e+01,1.700000e+02
1.162421e+06,1.345395e+01,1.330091e+04,1.539457e-01,9.472865e-01,9.472935e-01,5.783890e-05,1.085675e-08,3.798114e+01,7.997448e+00,2.998369e+01,3.964963e+01,1.700000e+02
1.162431e+06,1.345406e+01,1.331091e+04,1.540614e-01,9.472907e-01,9.472936e-01,5.794747e-05,1.085675e-08,3.797986e+01,7.997448e+00,2.998241e+01,3.964814e+01,1.700000e+02
1.162441e+06,1.345418e+01,1.332091e+04,1.541772e-01,9.472948e-01,9.472937e-01,5.805605e-05,1.085675e-08,3.797858e+01,7.997448e+00,2.998113e+01,3.964666e+01,1.700000e+02
1.162451e+06,1.345429e+01,1.333091e+04,1.542929e-01,9.472989e-01,9.472938e-01,5.816462e-05,1.085675e-08,3.797730e+01,7.997448e+00,2.997985e+01,3.964517e+01,1.700000e+02
1.162461e+06,1.345441e+01,1.334091e+04,1.544087e-01,9.473026e-01,9.472939e-01,5.827320e-05,1.085675e-08,3.797602e+01,7.997448e+00,2.997857e+01,3.964369e+01,1.700000e+02
1.162471e+06,1.345452e+01,1.335091e+04,1.545244e-01,9.473023e-01,9.472940e-01,5.838177e-05,1.085675e-08,3.797496e+01,7.997448e+00,2.997751e+01,3.964259e+01,1.699995e+02
1.162481e+06,1.345464e+01,1.336091e+04,1.546402e-01,9.472934e-01,9.472941e-01,5.849035e-05,1.085675e-08,3.797547e+01,7.997448e+00,2.997802e+01,3.964343e+01,1.699955e+02
1.162491e+06,1.345476e+01,1.337091e+04,1.547559e-01,9.472844e-01,9.472942e-01,5.859892e-05,1.085674e-08,3.797598e+01,7.997448e+00,2.997854e+01,3.964427e+01,1.699915e+02
1.162501e+06,1.345487e+01,1.338091e+04,1.548717e-01,9.472754e-01,9.472943e-01,5.870750e-05,1.085674e-08,3.797650e+01,7.997448e+00,2.997905e+01,3.964510e+01,1.699875e+02
1.162511e+06,1.345499e+01,1.339091e+04,1.549874e-01,9.472665e-01,9.472944e-01,5.881607e-05,1.085674e-08,3.797701e+01,7.997448e+00,2.997956e+01,3.964594e+01,1.699835e+02
1.162521e+06,1.345510e+01,1.340091e+04,1.551032e-01,9.472575e-01,9.472945e-01,5.892465e-05,1.085674e-08,3.797752e+01,7.997448e+00,2.998007e+01,3.964678e+01,1.699795e+02
1.162531e+06,1.345522e+01,1.341091e+04,1.552189e-01,9.472486e-01,9.472946e-01,5.903322e-05,1.085674e-08,3.797803e+01,7.997448e+00,2.998058e+01,3.964762e+01,1.699756e+02
1.162541e+06,1.345533e+01,1.342091e+04,1.553346e-01,9.472396e-01,9.472947e-01,5.914180e-05,1.085674e-08,3.797854e+01,7.997448e+00,2.998110e+01,3.964846e+01,1.699716e+02
1.162551e+06,1.345545e+01,1.343091e+04,1.554504e-01,9.472307e-01,9.472948e-01,5.925037e-05,1.085674e-08,3.797906e+01,7.997448e+00,2.998161e+01,3.964930e+01,1.699676e+02
1.162561e+06,1.345557e+01,1.344092e+04,1.555661e-01,9.472217e-01,9.472949e-01,5.935895e-05,1.085674e-08,3.797957e+01,7.997448e+00,2.998212e+01,3.965014e+01,1.699636e+02
1.162571e+06,1.345568e+01,1.345092e+04,1.556819e-01,9.472127e-01,9.472950e-01,5.946752e-05,1.085674e-08,3.798008e+01,7.997448e+00,2.998263e+01,3.965098e+01,1.699596e+02
1.162581e+06,1.345580e+01,1.346092e+04,1.557976e-01,9.472038e-01,9.472951e-01,5.957610e-05,1.085673e-08,3.798059e+01,7.997448e+00,2.998314e+01,3.965182e+01,1.699556e+02
1.162591e+06,1.345591e+01,1.347092e+04,1.559134e-01,9.471948e-01,9.472953e-01,5.968467e-05,1.085673e-08,3.798110e+01,7.997448e+00,2.998366e+01,3.965266e+01,1.699516e+02
1.162601e+06,1.345603e+01,1.348092e+04,1.560291e-01,9.471859e-01,9.472954e-01,5.979324e-05,1.085673e-08,3.798162e+01,7.997448e+00,2.998417e+01,3.965350e+01,1.699476e+02
1.162611e+06,1.345614e+01,1.349092e+04,1.561449e-01,9.471769e-01,9.472955e-01,5.990182e-05,1.085673e-08,3.798213e+01,7.997448e+00,2.998468e+01,3.965434e+01,1.699436e+02
1.162621e+06,1.345626e+01,1.350092e+04,1.562606e-01,9.471679e-01,9.472956e-01,6.001039e-05,1.085673e-08,3.798264e+01,7.997448e+00,2.998519e+01,3.965518e+01,1.699396e+02
1.162631e+06,1.345638e+01,1.351092e+04,1.563764e-01,9.471590e-01,9.472957e-01,6.011897e-05,1.085673e-08,3.798315e+01,7.997448e+00,2.998570e+01,3.965602e+01,1.699356e+02
1.162641e+06,1.345649e+01,1.352092e+04,1.564921e-01,9.471500e-01,9.472958e-01,6.022754e-05,1.085673e-08,3.798366e+01,7.997448e+00,2.998622e+01,3.965686e+01,1.699317e+02
1.162651e+06,1.345661e+01,1.353092e+04,1.566079e-01,9.471411e-01,9.472959e-01,6.033612e-05,1.085673e-08,3.798418e+01,7.997448e+00,2.998673e+01,3.965770e+01,1.699277e+02
1.162661e+06,1.345672e+01,1.354092e+04,1.567236e-01,9.471321e-01,9.472960e-01,6.044469e-05,1.085672e-08,3.798469e+01,7.997448e+00,2.998724e+01,3.965854e+01,1.699237e+02
1.162671e+06,1.345684e+01,1.355092e+04,1.568394e-01,9.471231e-01,9.472961e-01,6.055327e-05,1.085672e-08,3.798520e+01,7.997448e+00,2.998775e+01,3.965938e+01,1.699197e+02
1.162681e+06,1.345696e+01,1.356092e+04,1.569551e-01,9.471142e-01,9.472962e-01,6.066184e-05,1.085672e-08,3.798571e+01,7.997448e+00,2.998826e+01,3.966022e+01,1.699157e+02
1.162691e+06,1.345707e+01,1.357092e+04,1.570709e-01,9.471052e-01,9.472963e-01,6.077042e-05,1.085672e-08,3.798622e+01,7.997448e+00,2.998878e+01,3.966106e+01,1.699117e+02
1.162701e+06,1.345719e+01,1.358092e+04,1.571866e-01,9.470963e-01,9.472964e-01,6.087899e-05,1.085672e-08,3.798674e+01,7.997448e+00,2.998929e+01,3.966190e+01,1.699077e+02
1.162711e+06,1.345730e+01,1.359093e+04,1.573024e-01,9.470875e-01,9.472965e-01,6.098757e-05,1.085672e-08,3.798725e+01,7.997448e+00,2.998980e+01,3.966274e+01,1.699037e+02
1.162721e+06,1.345742e+01,1.360093e+04,1.574181e-01,9.470822e-01,9.472966e-01,6.109614e-05,1.085672e-08,3.798780e+01,7.997466e+00,2.999033e+01,3.966349e+01,1.699000e+02
1.162731e+06,1.345753e+01,1.361093e+04,1.575339e-01,9.470822e-01,9.472967e-01,6.120472e-05,1.085672e-08,3.798882e+01,7.997720e+00,2.999110e+01,3.966456e+01,1.699000e+02
1.162741e+06,1.345765e+01,1.362093e+04,1.576496e-01,9.470822e-01,9.472968e-01,6.131329e-05,1.085672e-08,3.798985e+01,7.997974e+00,2.999188e+01,3.966563e+01,1.699000e+02
1.162751e+06,1.345777e+01,1.363093e+04,1.577654e-01,9.470822e-01,9.472969e-01,6.142186e-05,1.085671e-08,3.799088e+01,7.998228e+00,2.999265e+01,3.966671e+01,1.699000e+02
1.162761e+06,1.345788e+01,1.364093e+04,1.578811e-01,9.470822e-01,9.472970e-01,6.153044e-05,1.085671e-08,3.799191e+01,7.998483e+00,2.999342e+01,3.966778e+01,1.699000e+02
1.162771e+06,1.345800e+01,1.365093e+04,1.579969e-01,9.470822e-01,9.472971e-01,6.163901e-05,1.085671e-08,3.799293e+01,7.998737e+00,2.999420e+01,3.966885e+01,1.699000e+02
1.162781e+06,1.345811e+01,1.366093e+04,1.581126e-01,9.470822e-01,9.472972e-01,6.174759e-05,1.085671e-08,3.799396e+01,7.998991e+00,2.999497e+01,3.966992e+01,1.699000e+02
1.162791e+06,1.345823e+01,1.367093e+04,1.582284e-01,9.470822e-01,9.472973e-01,6.185616e-05,1.085671e-08,3.799499e+01,7.999245e+00,2.999574e+01,3.967099e+01,1.699000e+02
1.162801e+06,1.345834e+01,1.368093e+04,1.583441e-01,9.470822e-01,9.472974e-01,6.196474e-05,1.085671e-08,3.799602e+01,7.999499e+00,2.999652e+01,3.967206e+01,1.699000e+02
1.162811e+06,1.345846e+01,1.369093e+04,1.584599e-01,9.470822e-01,9.472975e-01,6.207331e-05,1.085671e-08,3.799704e+01,7.999753e+00,2.999729e+01,3.967313e+01,1.699000e+02
1.162821e+06,1.345858e+01,1.370093e+04,1.585756e-01,9.470822e-01,9.472976e-01,6.218189e-05,1.085671e-08,3.799807e+01,8.000007e+00,2.999806e+01,3.967420e+01,1.699000e+02
1.162831e+06,1.345869e+01,1.371093e+04,1.586914e-01,9.470822e-01,9.472977e-01,6.229046e-05,1.085670e-08,3.799910e+01,8.000261e+00,2.999884e+01,3.967527e+01,1.699000e+02
1.162841e+06,1.345881e+01,1.372093e+04,1.588071e-01,9.470822e-01,9.472978e-01,6.239903e-05,1.085670e-08,3.800013e+01,8.000516e+00,2.999961e+01,3.967634e+01,1.699000e+02
1.162851e+06,1.345892e+01,1.373093e+04,1.589229e-01,9.470822e-01,9.472979e-01,6.250761e-05,1.085670e-08,3.800115e+01,8.000770e+00,3.000038e+01,3.967741e+01,1.699000e+02
1.162861e+06,1.345904e+01,1.374094e+04,1.590386e-01,9.470822e-01,9.472980e-01,6.261618e-05,1.085670e-08,3.800218e+01,8.001024e+00,3.000116e+01,3.967848e+01,1.699000e+02
1.162871e+06,1.345915e+01,1.375094e+04,1.591544e-01,9.470822e-01,9.472981e-01,6.272476e-05,1.085670e-08,3.800321e+01,8.001278e+00,3.000193e+01,3.967955e+01,1.699000e+02
1.162881e+06,1.345927e+01,1.376094e+04,1.592701e-01,9.470822e-01,9.472982e-01,6.283333e-05,1.085670e-08,3.800424e+01,8.001532e+00,3.000270e+01,3.968063e+01,1.699000e+02
1.162891e+06,1.345939e+01,1.377094e+04,1.593859e-01,9.470822e-01,9.472983e-01,6.294191e-05,1.085670e-08,3.800526e+01,8.001786e+00,3.000348e+01,3.968170e+01,1.699000e+02
1.162901e+06,1.345950e+01,1.378094e+04,1.595016e-01,9.470822e-01,9.472984e-01,6.305048e-05,1.085670e-08,3.800629e+01,8.002040e+00,3.000425e+01,3.968277e+01,1.699000e+02
1.162911e+06,1.345962e+01,1.379094e+04,1.596173e-01,9.470822e-01,9.472985e-01,6.315906e-05,1.085670e-08,3.800732e+01,8.002294e+00,3.000502e+01,3.968384e+01,1.699000e+02
1.162921e+06,1.345973e+01,1.380094e+04,1.597331e-01,9.470822e-01,9.472986e-01,6.326763e-05,1.085669e-08,3.800835e+01,8.002549e+00,3.000580e+01,3.968491e+01,1.699000e+02
1.162931e+06,1.345985e+01,1.381094e+04,1.598488e-01,9.470822e-01,9.472987e-01,6.337620e-05,1.085669e-08,3.800937e+01,8.002803e+00,3.000657e+01,3.968598e+01,1.699000e+02
1.162941e+06,1.345996e+01,1.382094e+04,1.599646e-01,9.470822e-01,9.472989e-01,6.348478e-05,1.085669e-08,3.801040e+01,8.003057e+00,3.000735e+01,3.968705e+01,1.699000e+02
1.162951e+06,1.346008e+01,1.383094e+04,1.600803e-01,9.470822e-01,9.472990e-01,6.359335e-05,1.085669e-08,3.801143e+01,8.003311e+00,3.000812e+01,3.968812e+01,1.699000e+02
1.162961e+06,1.346020e+01,1.384094e+04,1.601961e-01,9.470822e-01,9.472991e-01,6.370193e-05,1.085669e-08,3.801246e+01,8.003565e+00,3.000889e+01,3.968919e+01,1.699000e+02
1.162971e+06,1.346031e+01,1.385094e+04,1.603118e-01,9.470838e-01,9.472992e-01,6.381050e-05,1.085669e-08,3.801322e+01,8.003793e+00,3.000943e+01,3.968993e+01,1.699000e+02
1.162981e+06,1.346043e+01,1.386094e+04,1.604276e-01,9.471001e-01,9.472993e-01,6.391908e-05,1.085669e-08,3.801168e+01,8.003793e+00,3.000789e+01,3.968776e+01,1.699000e+02
1.162991e+06,1.346054e+01,1.387094e+04,1.605433e-01,9.471163e-01,9.472994e-01,6.402765e-05,1.085669e-08,3.801014e+01,8.003793e+00,3.000635e+01,3.968559e+01,1.699000e+02
1.163001e+06,1.346066e+01,1.388095e+04,1.606591e-01,9.471325e-01,9.472995e-01,6.413622e-05,1.085668e-08,3.800860e+01,8.003793e+00,3.000480e+01,3.968342e+01,1.699000e+02
1.163011e+06,1.346077e+01,1.389095e+04,1.607748e-01,9.471487e-01,9.472996e-01,6.424480e-05,1.085668e-08,3.800706e+01,8.003793e+00,3.000326e+01,3.968125e+01,1.699000e+02
1.163021e+06,1.346089e+01,1.390095e+04,1.608906e-01,9.471649e-01,9.472997e-01,6.435337e-05,1.085668e-08,3.800552e+01,8.003793e+00,3.000172e+01,3.967908e+01,1.699000e+02
1.163031e+06,1.346101e+01,1.391095e+04,1.610063e-01,9.471812e-01,9.472998e-01,6.446195e-05,1.085668e-08,3.800397e+01,8.003793e+00,3.000018e+01,3.967691e+01,1.699000e+02
1.163041e+06,1.346112e+01,1.392095e+04,1.611221e-01,9.471974e-01,9.472999e-01,6.457052e-05,1.085668e-08,3.800243e+01,8.003793e+00,2.999864e+01,3.967474e+01,1.699000e+02
1.163051e+06,1.346124e+01,1.393095e+04,1.612378e-01,9.472136e-01,9.473000e-01,6.467909e-05,1.085668e-08,3.800089e+01,8.003793e+00,2.999710e+01,3.967257e+01,1.699000e+02
1.163061e+06,1.346135e+01,1.394095e+04,1.613536e-01,9.472298e-01,9.473001e-01,6.478767e-05,1.085668e-08,3.799935e+01,8.003793e+00,2.999556e+01,3.967040e+01,1.699000e+02
1.163071e+06,1.346147e+01,1.395095e+04,1.614693e-01,9.472460e-01,9.473002e-01,6.489624e-05,1.085668e-08,3.799781e+01,8.003793e+00,2.999402e+01,3.966823e+01,1.699000e+02
1.163081e+06,1.346159e+01,1.396095e+04,1.615851e-01,9.472623e-01,9.473003e-01,6.500482e-05,1.085668e-08,3.799627e+01,8.003793e+00,2.999247e+01,3.966606e+01,1.699000e+02
1.163091e+06,1.346170e+01,1.397095e+04,1.617008e-01,9.472785e-01,9.473004e-01,6.511339e-05,1.085667e-08,3.799473e+01,8.003793e+00,2.999093e+01,3.966389e+01,1.699000e+02
1.163101e+06,1.346182e+01,1.398095e+04,1.618166e-01,9.472947e-01,9.473005e-01,6.522197e-05,1.085667e-08,3.799318e+01,8.003793e+00,2.998939e+01,3.966173e+01,1.699000e+02
1.163111e+06,1.346193e+01,1.399095e+04,1.619323e-01,9.473109e-01,9.473006e-01,6.533054e-05,1.085667e-08,3.799164e+01,8.003793e+00,2.998785e+01,3.965956e+01,1.699000e+02
1.163121e+06,1.346205e+01,1.400095e+04,1.620481e-01,9.473271e-01,9.473007e-01,6.543911e-05,1.085667e-08,3.799010e+01,8.003793e+00,2.998631e+01,3.965739e+01,1.699000e+02
1.163131e+06,1.346216e+01,1.401095e+04,1.621638e-01,9.473434e-01,9.473008e-01,6.554769e-05,1.085667e-08,3.798856e+01,8.003793e+00,2.998477e+01,3.965522e+01,1.699000e+02
1.163141e+06,1.346228e+01,1.402095e+04,1.622796e-01,9.473596e-01,9.473009e-01,6.565626e-05,1.085667e-08,3.798702e+01,8.003793e+00,2.998323e+01,3.965305e+01,1.699000e+02
1.163151e+06,1.346240e+01,1.403096e+04,1.623953e-01,9.473758e-01,9.473010e-01,6.576484e-05,1.085667e-08,3.798548e+01,8.003793e+00,2.998169e+01,3.965088e+01,1.699000e+02
1.163161e+06,1.346251e+01,1.404096e+04,1.625111e-01,9.473920e-01,9.473011e-01,6.587341e-05,1.085667e-08,3.798394e+01,8.003793e+00,2.998014e+01,3.964871e+01,1.699000e+02
1.163171e+06,1.346263e+01,1.405096e+04,1.626268e-01,9.474082e-01,9.473012e-01,6.598198e-05,1.085666e-08,3.798240e+01,8.003793e+00,2.997860e+01,3.964654e+01,1.699000e+02
1.163181e+06,1.346274e+01,1.406096e+04,1.627426e-01,9.474245e-01,9.473013e-01,6.609056e-05,1.085666e-08,3.798085e+01,8.003793e+00,2.997706e+01,3.964438e+01,1.699000e+02
1.163191e+06,1.346286e+01,1.407096e+04,1.628583e-01,9.474407e-01,9.473014e-01,6.619913e-05,1.085666e-08,3.797931e+01,8.003793e+00,2.997552e+01,3.964221e+01,1.699000e+02
1.163201e+06,1.346297e+01,1.408096e+04,1.629741e-01,9.474569e-01,9.473015e-01,6.630771e-05,1.085666e-08,3.797777e+01,8.003793e+00,2.997398e+01,3.964004e+01,1.699000e+02
1.163211e+06,1.346309e+01,1.409096e+04,1.630898e-01,9.474736e-01,9.473016e-01,6.641628e-05,1.085666e-08,3.797623e+01,8.003793e+00,2.997244e+01,3.963786e+01,1.699000e+02
