Repository: brandonlampe/CS_Data

# Repository for Crushed Salt Data
**Grant No: 456417**

This is a work in progress!

## Repository Content

### Directory Names
A uniform namining structure still in progress, but in general directories are named according to the following:
 - Names contain no spaces, a single underscore "_" will be used as a file name seperator.
 - Files are for the Crushed Salt Project (CSP); therefore, the first three charaters of each file are "CSP".
 - Folders are organized by which frame the test was performed on i.e., A2 or A3.
 - The fifth and sixth charaters of each file name will therefore be "A" followed by the frame number.

File: UNM_WP_HY_175_09/STAGE13/CREEP_FIT/175_09_STAGE13_CREEP_OUT.csv (part 7 of 63)
Analysis by Brandon Lampe, performed on: 2016/07/06 15:32:59
Experimental results below begin at: 2016/04/21 16:38:02
Duration (sec),Duration (day),Elapsed Time (sec),Elapsed Time (day),Interpolated Fractional Density,Fit to Fractional Density,Fit to Volume Strain,Fit to Volume Strain Rate (1/sec),Confining Pressure (MPa),Pore Pressure (MPa),Terzaghi Pressure (MPa),Solid Pressure (MPa),Temperature (C))
1.163221e+06,1.346321e+01,1.410096e+04,1.632056e-01,9.474902e-01,9.473017e-01,6.652485e-05,1.085666e-08,3.797510e+01,8.003759e+00,2.997134e+01,3.963611e+01,1.699005e+02
1.163231e+06,1.346332e+01,1.411096e+04,1.633213e-01,9.474894e-01,9.473018e-01,6.663343e-05,1.085666e-08,3.797664e+01,8.003506e+00,2.997313e+01,3.963777e+01,1.699045e+02
1.163241e+06,1.346344e+01,1.412096e+04,1.634371e-01,9.474886e-01,9.473019e-01,6.674200e-05,1.085666e-08,3.797817e+01,8.003253e+00,2.997492e+01,3.963944e+01,1.699085e+02
1.163251e+06,1.346355e+01,1.413096e+04,1.635528e-01,9.474878e-01,9.473020e-01,6.685058e-05,1.085666e-08,3.797971e+01,8.002999e+00,2.997671e+01,3.964110e+01,1.699125e+02
1.163261e+06,1.346367e+01,1.414096e+04,1.636686e-01,9.474869e-01,9.473021e-01,6.695915e-05,1.085665e-08,3.798125e+01,8.002746e+00,2.997850e+01,3.964276e+01,1.699165e+02
1.163271e+06,1.346378e+01,1.415096e+04,1.637843e-01,9.474861e-01,9.473022e-01,6.706772e-05,1.085665e-08,3.798278e+01,8.002493e+00,2.998029e+01,3.964442e+01,1.699205e+02
1.163281e+06,1.346390e+01,1.416096e+04,1.639000e-01,9.474853e-01,9.473023e-01,6.717630e-05,1.085665e-08,3.798432e+01,8.002240e+00,2.998208e+01,3.964609e+01,1.699245e+02
1.163291e+06,1.346402e+01,1.417096e+04,1.640158e-01,9.474845e-01,9.473025e-01,6.728487e-05,1.085665e-08,3.798585e+01,8.001986e+00,2.998387e+01,3.964775e+01,1.699285e+02
1.163301e+06,1.346413e+01,1.418097e+04,1.641315e-01,9.474836e-01,9.473026e-01,6.739345e-05,1.085665e-08,3.798739e+01,8.001733e+00,2.998566e+01,3.964941e+01,1.699325e+02
1.163311e+06,1.346425e+01,1.419097e+04,1.642473e-01,9.474828e-01,9.473027e-01,6.750202e-05,1.085665e-08,3.798893e+01,8.001480e+00,2.998745e+01,3.965107e+01,1.699365e+02
1.163321e+06,1.346436e+01,1.420097e+04,1.643630e-01,9.474820e-01,9.473028e-01,6.761059e-05,1.085665e-08,3.799046e+01,8.001227e+00,2.998924e+01,3.965274e+01,1.699404e+02
1.163331e+06,1.346448e+01,1.421097e+04,1.644788e-01,9.474812e-01,9.473029e-01,6.771917e-05,1.085665e-08,3.799200e+01,8.000973e+00,2.999103e+01,3.965440e+01,1.699444e+02
1.163341e+06,1.346459e+01,1.422097e+04,1.645945e-01,9.474803e-01,9.473030e-01,6.782774e-05,1.085664e-08,3.799353e+01,8.000720e+00,2.999281e+01,3.965606e+01,1.699484e+02
1.163351e+06,1.346471e+01,1.423097e+04,1.647103e-01,9.474795e-01,9.473031e-01,6.793632e-05,1.085664e-08,3.799507e+01,8.000467e+00,2.999460e+01,3.965772e+01,1.699524e+02
1.163361e+06,1.346483e+01,1.424097e+04,1.648260e-01,9.474787e-01,9.473032e-01,6.804489e-05,1.085664e-08,3.799661e+01,8.000214e+00,2.999639e+01,3.965939e+01,1.699564e+02
1.163371e+06,1.346494e+01,1.425097e+04,1.649418e-01,9.474779e-01,9.473033e-01,6.815346e-05,1.085664e-08,3.799814e+01,7.999960e+00,2.999818e+01,3.966105e+01,1.699604e+02
1.163381e+06,1.346506e+01,1.426097e+04,1.650575e-01,9.474770e-01,9.473034e-01,6.826204e-05,1.085664e-08,3.799968e+01,7.999707e+00,2.999997e+01,3.966271e+01,1.699644e+02
1.163391e+06,1.346517e+01,1.427097e+04,1.651733e-01,9.474762e-01,9.473035e-01,6.837061e-05,1.085664e-08,3.800121e+01,7.999454e+00,3.000176e+01,3.966438e+01,1.699684e+02
1.163401e+06,1.346529e+01,1.428097e+04,1.652890e-01,9.474754e-01,9.473036e-01,6.847918e-05,1.085664e-08,3.800275e+01,7.999201e+00,3.000355e+01,3.966604e+01,1.699724e+02
1.163411e+06,1.346540e+01,1.429097e+04,1.654048e-01,9.474746e-01,9.473037e-01,6.858776e-05,1.085664e-08,3.800429e+01,7.998947e+00,3.000534e+01,3.966770e+01,1.699764e+02
1.163421e+06,1.346552e+01,1.430097e+04,1.655205e-01,9.474737e-01,9.473038e-01,6.869633e-05,1.085664e-08,3.800582e+01,7.998694e+00,3.000713e+01,3.966936e+01,1.699804e+02
1.163431e+06,1.346564e+01,1.431097e+04,1.656363e-01,9.474729e-01,9.473039e-01,6.880491e-05,1.085663e-08,3.800736e+01,7.998441e+00,3.000892e+01,3.967103e+01,1.699844e+02
1.163441e+06,1.346575e+01,1.432098e+04,1.657520e-01,9.474721e-01,9.473040e-01,6.891348e-05,1.085663e-08,3.800889e+01,7.998188e+00,3.001071e+01,3.967269e+01,1.699883e+02
1.163451e+06,1.346587e+01,1.433098e+04,1.658678e-01,9.474713e-01,9.473041e-01,6.902205e-05,1.085663e-08,3.801043e+01,7.997934e+00,3.001250e+01,3.967435e+01,1.699923e+02
1.163461e+06,1.346598e+01,1.434098e+04,1.659835e-01,9.474702e-01,9.473042e-01,6.913063e-05,1.085663e-08,3.801197e+01,7.997681e+00,3.001429e+01,3.967602e+01,1.699963e+02
1.163471e+06,1.346610e+01,1.435098e+04,1.660993e-01,9.474656e-01,9.473043e-01,6.923920e-05,1.085663e-08,3.801334e+01,7.997448e+00,3.001589e+01,3.967764e+01,1.700000e+02
1.163481e+06,1.346622e+01,1.436098e+04,1.662150e-01,9.474548e-01,9.473044e-01,6.934777e-05,1.085663e-08,3.801282e+01,7.997448e+00,3.001538e+01,3.967746e+01,1.700000e+02
1.163491e+06,1.346633e+01,1.437098e+04,1.663308e-01,9.474439e-01,9.473045e-01,6.945635e-05,1.085663e-08,3.801231e+01,7.997448e+00,3.001486e+01,3.967728e+01,1.700000e+02
1.163501e+06,1.346645e+01,1.438098e+04,1.664465e-01,9.474331e-01,9.473046e-01,6.956492e-05,1.085663e-08,3.801180e+01,7.997448e+00,3.001435e+01,3.967710e+01,1.700000e+02
1.163511e+06,1.346656e+01,1.439098e+04,1.665623e-01,9.474222e-01,9.473047e-01,6.967349e-05,1.085662e-08,3.801128e+01,7.997448e+00,3.001383e+01,3.967692e+01,1.700000e+02
1.163521e+06,1.346668e+01,1.440098e+04,1.666780e-01,9.474114e-01,9.473048e-01,6.978207e-05,1.085662e-08,3.801077e+01,7.997448e+00,3.001332e+01,3.967674e+01,1.700000e+02
1.163531e+06,1.346679e+01,1.441098e+04,1.667938e-01,9.474006e-01,9.473049e-01,6.989064e-05,1.085662e-08,3.801026e+01,7.997448e+00,3.001281e+01,3.967656e+01,1.700000e+02
1.163541e+06,1.346691e+01,1.442098e+04,1.669095e-01,9.473897e-01,9.473050e-01,6.999922e-05,1.085662e-08,3.800974e+01,7.997448e+00,3.001229e+01,3.967638e+01,1.700000e+02
1.163551e+06,1.346703e+01,1.443098e+04,1.670253e-01,9.473789e-01,9.473051e-01,7.010779e-05,1.085662e-08,3.800923e+01,7.997448e+00,3.001178e+01,3.967620e+01,1.700000e+02
1.163561e+06,1.346714e+01,1.444098e+04,1.671410e-01,9.473680e-01,9.473052e-01,7.021636e-05,1.085662e-08,3.800871e+01,7.997448e+00,3.001127e+01,3.967602e+01,1.700000e+02
1.163571e+06,1.346726e+01,1.445098e+04,1.672568e-01,9.473572e-01,9.473053e-01,7.032494e-05,1.085662e-08,3.800820e+01,7.997448e+00,3.001075e+01,3.967584e+01,1.700000e+02
1.163581e+06,1.346737e+01,1.446098e+04,1.673725e-01,9.473463e-01,9.473054e-01,7.043351e-05,1.085662e-08,3.800769e+01,7.997448e+00,3.001024e+01,3.967566e+01,1.700000e+02
1.163591e+06,1.346749e+01,1.447099e+04,1.674883e-01,9.473355e-01,9.473055e-01,7.054208e-05,1.085662e-08,3.800717e+01,7.997448e+00,3.000972e+01,3.967548e+01,1.700000e+02
1.163601e+06,1.346760e+01,1.448099e+04,1.676040e-01,9.473247e-01,9.473056e-01,7.065066e-05,1.085661e-08,3.800666e+01,7.997448e+00,3.000921e+01,3.967530e+01,1.700000e+02
1.163611e+06,1.346772e+01,1.449099e+04,1.677198e-01,9.473138e-01,9.473057e-01,7.075923e-05,1.085661e-08,3.800615e+01,7.997448e+00,3.000870e+01,3.967512e+01,1.700000e+02
1.163621e+06,1.346784e+01,1.450099e+04,1.678355e-01,9.473030e-01,9.473058e-01,7.086780e-05,1.085661e-08,3.800563e+01,7.997448e+00,3.000818e+01,3.967494e+01,1.700000e+02
1.163631e+06,1.346795e+01,1.451099e+04,1.679512e-01,9.472921e-01,9.473059e-01,7.097638e-05,1.085661e-08,3.800512e+01,7.997448e+00,3.000767e+01,3.967476e+01,1.700000e+02
1.163641e+06,1.346807e+01,1.452099e+04,1.680670e-01,9.472813e-01,9.473061e-01,7.108495e-05,1.085661e-08,3.800460e+01,7.997448e+00,3.000716e+01,3.967458e+01,1.700000e+02
1.163651e+06,1.346818e+01,1.453099e+04,1.681827e-01,9.472704e-01,9.473062e-01,7.119352e-05,1.085661e-08,3.800409e+01,7.997448e+00,3.000664e+01,3.967440e+01,1.700000e+02
1.163661e+06,1.346830e+01,1.454099e+04,1.682985e-01,9.472596e-01,9.473063e-01,7.130210e-05,1.085661e-08,3.800358e+01,7.997448e+00,3.000613e+01,3.967422e+01,1.700000e+02
1.163671e+06,1.346841e+01,1.455099e+04,1.684142e-01,9.472487e-01,9.473064e-01,7.141067e-05,1.085661e-08,3.800306e+01,7.997448e+00,3.000561e+01,3.967404e+01,1.700000e+02
1.163681e+06,1.346853e+01,1.456099e+04,1.685300e-01,9.472379e-01,9.473065e-01,7.151924e-05,1.085660e-08,3.800255e+01,7.997448e+00,3.000510e+01,3.967386e+01,1.700000e+02
1.163691e+06,1.346865e+01,1.457099e+04,1.686457e-01,9.472271e-01,9.473066e-01,7.162782e-05,1.085660e-08,3.800204e+01,7.997448e+00,3.000459e+01,3.967368e+01,1.700000e+02
1.163701e+06,1.346876e+01,1.458099e+04,1.687615e-01,9.472162e-01,9.473067e-01,7.173639e-05,1.085660e-08,3.800152e+01,7.997448e+00,3.000407e+01,3.967350e+01,1.700000e+02
1.163711e+06,1.346888e+01,1.459099e+04,1.688772e-01,9.472057e-01,9.473068e-01,7.184497e-05,1.085660e-08,3.800101e+01,7.997448e+00,3.000356e+01,3.967331e+01,1.700000e+02
1.163721e+06,1.346899e+01,1.460099e+04,1.689930e-01,9.472001e-01,9.473069e-01,7.195354e-05,1.085660e-08,3.800044e+01,7.997448e+00,3.000299e+01,3.967290e+01,1.700004e+02
1.163731e+06,1.346911e+01,1.461099e+04,1.691087e-01,9.472101e-01,9.473070e-01,7.206211e-05,1.085660e-08,3.799941e+01,7.997448e+00,3.000196e+01,3.967148e+01,1.700045e+02
1.163741e+06,1.346922e+01,1.462100e+04,1.692245e-01,9.472201e-01,9.473071e-01,7.217069e-05,1.085660e-08,3.799838e+01,7.997448e+00,3.000093e+01,3.967006e+01,1.700085e+02
1.163751e+06,1.346934e+01,1.463100e+04,1.693402e-01,9.472301e-01,9.473072e-01,7.227926e-05,1.085660e-08,3.799735e+01,7.997448e+00,2.999991e+01,3.966864e+01,1.700125e+02
1.163761e+06,1.346946e+01,1.464100e+04,1.694560e-01,9.472402e-01,9.473073e-01,7.238783e-05,1.085660e-08,3.799633e+01,7.997448e+00,2.999888e+01,3.966722e+01,1.700165e+02
1.163771e+06,1.346957e+01,1.465100e+04,1.695717e-01,9.472502e-01,9.473074e-01,7.249641e-05,1.085659e-08,3.799530e+01,7.997448e+00,2.999785e+01,3.966580e+01,1.700205e+02
1.163781e+06,1.346969e+01,1.466100e+04,1.696875e-01,9.472602e-01,9.473075e-01,7.260498e-05,1.085659e-08,3.799427e+01,7.997448e+00,2.999682e+01,3.966438e+01,1.700245e+02
1.163791e+06,1.346980e+01,1.467100e+04,1.698032e-01,9.472702e-01,9.473076e-01,7.271355e-05,1.085659e-08,3.799324e+01,7.997448e+00,2.999580e+01,3.966296e+01,1.700285e+02
1.163801e+06,1.346992e+01,1.468100e+04,1.699190e-01,9.472803e-01,9.473077e-01,7.282213e-05,1.085659e-08,3.799222e+01,7.997448e+00,2.999477e+01,3.966154e+01,1.700325e+02
1.163811e+06,1.347003e+01,1.469100e+04,1.700347e-01,9.472903e-01,9.473078e-01,7.293070e-05,1.085659e-08,3.799119e+01,7.997448e+00,2.999374e+01,3.966012e+01,1.700365e+02
1.163821e+06,1.347015e+01,1.470100e+04,1.701505e-01,9.473003e-01,9.473079e-01,7.303927e-05,1.085659e-08,3.799016e+01,7.997448e+00,2.999271e+01,3.965870e+01,1.700405e+02
1.163831e+06,1.347027e+01,1.471100e+04,1.702662e-01,9.473103e-01,9.473080e-01,7.314785e-05,1.085659e-08,3.798913e+01,7.997448e+00,2.999169e+01,3.965728e+01,1.700445e+02
1.163841e+06,1.347038e+01,1.472100e+04,1.703820e-01,9.473204e-01,9.473081e-01,7.325642e-05,1.085659e-08,3.798811e+01,7.997448e+00,2.999066e+01,3.965586e+01,1.700485e+02
1.163851e+06,1.347050e+01,1.473100e+04,1.704977e-01,9.473304e-01,9.473082e-01,7.336499e-05,1.085658e-08,3.798708e+01,7.997448e+00,2.998963e+01,3.965444e+01,1.700525e+02
1.163861e+06,1.347061e+01,1.474100e+04,1.706135e-01,9.473404e-01,9.473083e-01,7.347356e-05,1.085658e-08,3.798605e+01,7.997448e+00,2.998860e+01,3.965302e+01,1.700565e+02
1.163871e+06,1.347073e+01,1.475100e+04,1.707292e-01,9.473504e-01,9.473084e-01,7.358214e-05,1.085658e-08,3.798502e+01,7.997448e+00,2.998758e+01,3.965160e+01,1.700605e+02
1.163881e+06,1.347084e+01,1.476100e+04,1.708450e-01,9.473604e-01,9.473085e-01,7.369071e-05,1.085658e-08,3.798400e+01,7.997448e+00,2.998655e+01,3.965018e+01,1.700645e+02
1.163891e+06,1.347096e+01,1.477101e+04,1.709607e-01,9.473705e-01,9.473086e-01,7.379928e-05,1.085658e-08,3.798297e+01,7.997448e+00,2.998552e+01,3.964876e+01,1.700685e+02
1.163901e+06,1.347108e+01,1.478101e+04,1.710765e-01,9.473805e-01,9.473087e-01,7.390786e-05,1.085658e-08,3.798194e+01,7.997448e+00,2.998449e+01,3.964734e+01,1.700725e+02
1.163911e+06,1.347119e+01,1.479101e+04,1.711922e-01,9.473905e-01,9.473088e-01,7.401643e-05,1.085658e-08,3.798091e+01,7.997448e+00,2.998347e+01,3.964592e+01,1.700765e+02
1.163921e+06,1.347131e+01,1.480101e+04,1.713080e-01,9.474005e-01,9.473089e-01,7.412500e-05,1.085658e-08,3.797989e+01,7.997448e+00,2.998244e+01,3.964450e+01,1.700806e+02
1.163931e+06,1.347142e+01,1.481101e+04,1.714237e-01,9.474106e-01,9.473090e-01,7.423358e-05,1.085658e-08,3.797886e+01,7.997448e+00,2.998141e+01,3.964308e+01,1.700846e+02
1.163941e+06,1.347154e+01,1.482101e+04,1.715395e-01,9.474206e-01,9.473091e-01,7.434215e-05,1.085657e-08,3.797783e+01,7.997448e+00,2.998038e+01,3.964167e+01,1.700886e+02
1.163951e+06,1.347166e+01,1.483101e+04,1.716552e-01,9.474306e-01,9.473092e-01,7.445072e-05,1.085657e-08,3.797680e+01,7.997448e+00,2.997936e+01,3.964025e+01,1.700926e+02
1.163961e+06,1.347177e+01,1.484101e+04,1.717710e-01,9.474402e-01,9.473093e-01,7.455930e-05,1.085657e-08,3.797578e+01,7.997448e+00,2.997833e+01,3.963884e+01,1.700966e+02
1.163971e+06,1.347189e+01,1.485101e+04,1.718867e-01,9.474446e-01,9.473094e-01,7.466787e-05,1.085657e-08,3.797512e+01,7.997448e+00,2.997767e+01,3.963800e+01,1.701000e+02
1.163981e+06,1.347200e+01,1.486101e+04,1.720025e-01,9.474346e-01,9.473095e-01,7.477644e-05,1.085657e-08,3.797665e+01,7.997448e+00,2.997921e+01,3.963996e+01,1.701000e+02
1.163991e+06,1.347212e+01,1.487101e+04,1.721182e-01,9.474246e-01,9.473097e-01,7.488502e-05,1.085657e-08,3.797819e+01,7.997448e+00,2.998074e+01,3.964191e+01,1.701000e+02
1.164001e+06,1.347223e+01,1.488101e+04,1.722339e-01,9.474146e-01,9.473098e-01,7.499359e-05,1.085657e-08,3.797973e+01,7.997448e+00,2.998228e+01,3.964387e+01,1.701000e+02
1.164011e+06,1.347235e+01,1.489101e+04,1.723497e-01,9.474046e-01,9.473099e-01,7.510216e-05,1.085657e-08,3.798126e+01,7.997448e+00,2.998381e+01,3.964582e+01,1.701000e+02
1.164021e+06,1.347247e+01,1.490101e+04,1.724654e-01,9.473946e-01,9.473100e-01,7.521073e-05,1.085656e-08,3.798280e+01,7.997448e+00,2.998535e+01,3.964777e+01,1.701000e+02
1.164031e+06,1.347258e+01,1.491102e+04,1.725812e-01,9.473847e-01,9.473101e-01,7.531931e-05,1.085656e-08,3.798433e+01,7.997448e+00,2.998689e+01,3.964973e+01,1.701000e+02
1.164041e+06,1.347270e+01,1.492102e+04,1.726969e-01,9.473747e-01,9.473102e-01,7.542788e-05,1.085656e-08,3.798587e+01,7.997448e+00,2.998842e+01,3.965168e+01,1.701000e+02
1.164051e+06,1.347281e+01,1.493102e+04,1.728127e-01,9.473647e-01,9.473103e-01,7.553645e-05,1.085656e-08,3.798741e+01,7.997448e+00,2.998996e+01,3.965364e+01,1.701000e+02
1.164061e+06,1.347293e+01,1.494102e+04,1.729284e-01,9.473547e-01,9.473104e-01,7.564503e-05,1.085656e-08,3.798894e+01,7.997448e+00,2.999149e+01,3.965559e+01,1.701000e+02
1.164071e+06,1.347304e+01,1.495102e+04,1.730442e-01,9.473447e-01,9.473105e-01,7.575360e-05,1.085656e-08,3.799048e+01,7.997448e+00,2.999303e+01,3.965755e+01,1.701000e+02
1.164081e+06,1.347316e+01,1.496102e+04,1.731599e-01,9.473347e-01,9.473106e-01,7.586217e-05,1.085656e-08,3.799201e+01,7.997448e+00,2.999457e+01,3.965950e+01,1.701000e+02
1.164091e+06,1.347328e+01,1.497102e+04,1.732757e-01,9.473248e-01,9.473107e-01,7.597075e-05,1.085656e-08,3.799355e+01,7.997448e+00,2.999610e+01,3.966146e+01,1.701000e+02
1.164101e+06,1.347339e+01,1.498102e+04,1.733914e-01,9.473148e-01,9.473108e-01,7.607932e-05,1.085656e-08,3.799509e+01,7.997448e+00,2.999764e+01,3.966341e+01,1.701000e+02
1.164111e+06,1.347351e+01,1.499102e+04,1.735072e-01,9.473048e-01,9.473109e-01,7.618789e-05,1.085655e-08,3.799662e+01,7.997448e+00,2.999917e+01,3.966537e+01,1.701000e+02
1.164121e+06,1.347362e+01,1.500102e+04,1.736229e-01,9.472948e-01,9.473110e-01,7.629646e-05,1.085655e-08,3.799816e+01,7.997448e+00,3.000071e+01,3.966733e+01,1.701000e+02
1.164131e+06,1.347374e+01,1.501102e+04,1.737387e-01,9.472848e-01,9.473111e-01,7.640504e-05,1.085655e-08,3.799969e+01,7.997448e+00,3.000225e+01,3.966928e+01,1.701000e+02
1.164141e+06,1.347385e+01,1.502102e+04,1.738544e-01,9.472748e-01,9.473112e-01,7.651361e-05,1.085655e-08,3.800123e+01,7.997448e+00,3.000378e+01,3.967124e+01,1.701000e+02
1.164151e+06,1.347397e+01,1.503102e+04,1.739702e-01,9.472648e-01,9.473113e-01,7.662218e-05,1.085655e-08,3.800277e+01,7.997448e+00,3.000532e+01,3.967319e+01,1.701000e+02
1.164161e+06,1.347409e+01,1.504102e+04,1.740859e-01,9.472549e-01,9.473114e-01,7.673076e-05,1.085655e-08,3.800430e+01,7.997448e+00,3.000685e+01,3.967515e+01,1.701000e+02
1.164171e+06,1.347420e+01,1.505102e+04,1.742017e-01,9.472449e-01,9.473115e-01,7.683933e-05,1.085655e-08,3.800584e+01,7.997448e+00,3.000839e+01,3.967710e+01,1.701000e+02
1.164181e+06,1.347432e+01,1.506103e+04,1.743174e-01,9.472349e-01,9.473116e-01,7.694790e-05,1.085655e-08,3.800737e+01,7.997448e+00,3.000993e+01,3.967906e+01,1.701000e+02
1.164191e+06,1.347443e+01,1.507103e+04,1.744332e-01,9.472249e-01,9.473117e-01,7.705647e-05,1.085654e-08,3.800891e+01,7.997448e+00,3.001146e+01,3.968101e+01,1.701000e+02
1.164201e+06,1.347455e+01,1.508103e+04,1.745489e-01,9.472149e-01,9.473118e-01,7.716505e-05,1.085654e-08,3.801045e+01,7.997448e+00,3.001300e+01,3.968297e+01,1.701000e+02
1.164211e+06,1.347466e+01,1.509103e+04,1.746647e-01,9.472046e-01,9.473119e-01,7.727362e-05,1.085654e-08,3.801198e+01,7.997448e+00,3.001453e+01,3.968493e+01,1.701000e+02
1.164221e+06,1.347478e+01,1.510103e+04,1.747804e-01,9.471925e-01,9.473120e-01,7.738219e-05,1.085654e-08,3.801333e+01,7.997448e+00,3.001588e+01,3.968677e+01,1.700996e+02
1.164231e+06,1.347490e+01,1.511103e+04,1.748962e-01,9.471909e-01,9.473121e-01,7.749077e-05,1.085654e-08,3.801282e+01,7.997448e+00,3.001537e+01,3.968628e+01,1.700956e+02
1.164241e+06,1.347501e+01,1.512103e+04,1.750119e-01,9.471894e-01,9.473122e-01,7.759934e-05,1.085654e-08,3.801230e+01,7.997448e+00,3.001485e+01,3.968578e+01,1.700916e+02
1.164251e+06,1.347513e+01,1.513103e+04,1.751277e-01,9.471878e-01,9.473123e-01,7.770791e-05,1.085654e-08,3.801179e+01,7.997448e+00,3.001434e+01,3.968529e+01,1.700876e+02
1.164261e+06,1.347524e+01,1.514103e+04,1.752434e-01,9.471862e-01,9.473124e-01,7.781648e-05,1.085654e-08,3.801127e+01,7.997448e+00,3.001382e+01,3.968480e+01,1.700836e+02
1.164271e+06,1.347536e+01,1.515103e+04,1.753592e-01,9.471847e-01,9.473125e-01,7.792506e-05,1.085654e-08,3.801076e+01,7.997448e+00,3.001331e+01,3.968431e+01,1.700795e+02
1.164281e+06,1.347547e+01,1.516103e+04,1.754749e-01,9.471831e-01,9.473126e-01,7.803363e-05,1.085653e-08,3.801024e+01,7.997448e+00,3.001279e+01,3.968381e+01,1.700755e+02
1.164291e+06,1.347559e+01,1.517103e+04,1.755907e-01,9.471816e-01,9.473127e-01,7.814220e-05,1.085653e-08,3.800972e+01,7.997448e+00,3.001228e+01,3.968332e+01,1.700715e+02
1.164301e+06,1.347571e+01,1.518103e+04,1.757064e-01,9.471800e-01,9.473128e-01,7.825078e-05,1.085653e-08,3.800921e+01,7.997448e+00,3.001176e+01,3.968283e+01,1.700675e+02
1.164311e+06,1.347582e+01,1.519103e+04,1.758222e-01,9.471784e-01,9.473129e-01,7.835935e-05,1.085653e-08,3.800869e+01,7.997448e+00,3.001124e+01,3.968234e+01,1.700635e+02
1.164321e+06,1.347594e+01,1.520103e+04,1.759379e-01,9.471769e-01,9.473130e-01,7.846792e-05,1.085653e-08,3.800818e+01,7.997448e+00,3.001073e+01,3.968185e+01,1.700594e+02
1.164331e+06,1.347605e+01,1.521104e+04,1.760537e-01,9.471753e-01,9.473131e-01,7.857649e-05,1.085653e-08,3.800766e+01,7.997448e+00,3.001021e+01,3.968135e+01,1.700554e+02
1.164341e+06,1.347617e+01,1.522104e+04,1.761694e-01,9.471738e-01,9.473133e-01,7.868507e-05,1.085653e-08,3.800715e+01,7.997448e+00,3.000970e+01,3.968086e+01,1.700514e+02
1.164351e+06,1.347629e+01,1.523104e+04,1.762852e-01,9.471722e-01,9.473134e-01,7.879364e-05,1.085653e-08,3.800663e+01,7.997448e+00,3.000918e+01,3.968037e+01,1.700474e+02
1.164361e+06,1.347640e+01,1.524104e+04,1.764009e-01,9.471706e-01,9.473135e-01,7.890221e-05,1.085652e-08,3.800612e+01,7.997448e+00,3.000867e+01,3.967988e+01,1.700434e+02
1.164371e+06,1.347652e+01,1.525104e+04,1.765166e-01,9.471691e-01,9.473136e-01,7.901078e-05,1.085652e-08,3.800560e+01,7.997448e+00,3.000815e+01,3.967939e+01,1.700394e+02
1.164381e+06,1.347663e+01,1.526104e+04,1.766324e-01,9.471675e-01,9.473137e-01,7.911936e-05,1.085652e-08,3.800508e+01,7.997448e+00,3.000764e+01,3.967889e+01,1.700353e+02
1.164391e+06,1.347675e+01,1.527104e+04,1.767481e-01,9.471659e-01,9.473138e-01,7.922793e-05,1.085652e-08,3.800457e+01,7.997448e+00,3.000712e+01,3.967840e+01,1.700313e+02
1.164401e+06,1.347686e+01,1.528104e+04,1.768639e-01,9.471644e-01,9.473139e-01,7.933650e-05,1.085652e-08,3.800405e+01,7.997448e+00,3.000660e+01,3.967791e+01,1.700273e+02
1.164411e+06,1.347698e+01,1.529104e+04,1.769796e-01,9.471628e-01,9.473140e-01,7.944507e-05,1.085652e-08,3.800354e+01,7.997448e+00,3.000609e+01,3.967742e+01,1.700233e+02
1.164421e+06,1.347710e+01,1.530104e+04,1.770954e-01,9.471613e-01,9.473141e-01,7.955365e-05,1.085652e-08,3.800302e+01,7.997448e+00,3.000557e+01,3.967693e+01,1.700193e+02
1.164431e+06,1.347721e+01,1.531104e+04,1.772111e-01,9.471597e-01,9.473142e-01,7.966222e-05,1.085652e-08,3.800251e+01,7.997448e+00,3.000506e+01,3.967643e+01,1.700152e+02
1.164441e+06,1.347733e+01,1.532104e+04,1.773269e-01,9.471581e-01,9.473143e-01,7.977079e-05,1.085651e-08,3.800199e+01,7.997448e+00,3.000454e+01,3.967594e+01,1.700112e+02
1.164451e+06,1.347744e+01,1.533104e+04,1.774426e-01,9.471566e-01,9.473144e-01,7.987936e-05,1.085651e-08,3.800148e+01,7.997448e+00,3.000403e+01,3.967545e+01,1.700072e+02
1.164461e+06,1.347756e+01,1.534104e+04,1.775584e-01,9.471557e-01,9.473145e-01,7.998794e-05,1.085651e-08,3.800096e+01,7.997448e+00,3.000351e+01,3.967493e+01,1.700032e+02
1.164471e+06,1.347767e+01,1.535105e+04,1.776741e-01,9.471572e-01,9.473146e-01,8.009651e-05,1.085651e-08,3.800061e+01,7.997501e+00,3.000310e+01,3.967451e+01,1.700000e+02
1.164481e+06,1.347779e+01,1.536105e+04,1.777899e-01,9.471580e-01,9.473147e-01,8.020508e-05,1.085651e-08,3.800086e+01,7.997754e+00,3.000311e+01,3.967474e+01,1.700000e+02
1.164491e+06,1.347791e+01,1.537105e+04,1.779056e-01,9.471588e-01,9.473148e-01,8.031365e-05,1.085651e-08,3.800112e+01,7.998008e+00,3.000311e+01,3.967497e+01,1.700000e+02
1.164501e+06,1.347802e+01,1.538105e+04,1.780214e-01,9.471596e-01,9.473149e-01,8.042223e-05,1.085651e-08,3.800137e+01,7.998261e+00,3.000311e+01,3.967519e+01,1.700000e+02
1.164511e+06,1.347814e+01,1.539105e+04,1.781371e-01,9.471605e-01,9.473150e-01,8.053080e-05,1.085651e-08,3.800163e+01,7.998514e+00,3.000312e+01,3.967542e+01,1.700000e+02
1.164521e+06,1.347825e+01,1.540105e+04,1.782529e-01,9.471613e-01,9.473151e-01,8.063937e-05,1.085651e-08,3.800189e+01,7.998767e+00,3.000312e+01,3.967565e+01,1.700000e+02
1.164531e+06,1.347837e+01,1.541105e+04,1.783686e-01,9.471621e-01,9.473152e-01,8.074794e-05,1.085650e-08,3.800214e+01,7.999021e+00,3.000312e+01,3.967588e+01,1.700000e+02
1.164541e+06,1.347848e+01,1.542105e+04,1.784844e-01,9.471629e-01,9.473153e-01,8.085652e-05,1.085650e-08,3.800240e+01,7.999274e+00,3.000312e+01,3.967611e+01,1.700000e+02
1.164551e+06,1.347860e+01,1.543105e+04,1.786001e-01,9.471638e-01,9.473154e-01,8.096509e-05,1.085650e-08,3.800265e+01,7.999527e+00,3.000313e+01,3.967634e+01,1.700000e+02
1.164561e+06,1.347872e+01,1.544105e+04,1.787159e-01,9.471646e-01,9.473155e-01,8.107366e-05,1.085650e-08,3.800291e+01,7.999780e+00,3.000313e+01,3.967657e+01,1.700000e+02
1.164571e+06,1.347883e+01,1.545105e+04,1.788316e-01,9.471654e-01,9.473156e-01,8.118223e-05,1.085650e-08,3.800317e+01,8.000034e+00,3.000313e+01,3.967679e+01,1.700000e+02
1.164581e+06,1.347895e+01,1.546105e+04,1.789474e-01,9.471662e-01,9.473157e-01,8.129081e-05,1.085650e-08,3.800342e+01,8.000287e+00,3.000313e+01,3.967702e+01,1.700000e+02
1.164591e+06,1.347906e+01,1.547105e+04,1.790631e-01,9.471670e-01,9.473158e-01,8.139938e-05,1.085650e-08,3.800368e+01,8.000540e+00,3.000314e+01,3.967725e+01,1.700000e+02
1.164601e+06,1.347918e+01,1.548105e+04,1.791789e-01,9.471679e-01,9.473159e-01,8.150795e-05,1.085650e-08,3.800393e+01,8.000793e+00,3.000314e+01,3.967748e+01,1.700000e+02
1.164611e+06,1.347929e+01,1.549105e+04,1.792946e-01,9.471687e-01,9.473160e-01,8.161652e-05,1.085649e-08,3.800419e+01,8.001046e+00,3.000314e+01,3.967771e+01,1.700000e+02
1.164621e+06,1.347941e+01,1.550106e+04,1.794104e-01,9.471695e-01,9.473161e-01,8.172510e-05,1.085649e-08,3.800445e+01,8.001300e+00,3.000315e+01,3.967794e+01,1.700000e+02
1.164631e+06,1.347953e+01,1.551106e+04,1.795261e-01,9.471703e-01,9.473162e-01,8.183367e-05,1.085649e-08,3.800470e+01,8.001553e+00,3.000315e+01,3.967817e+01,1.700000e+02
1.164641e+06,1.347964e+01,1.552106e+04,1.796419e-01,9.471712e-01,9.473163e-01,8.194224e-05,1.085649e-08,3.800496e+01,8.001806e+00,3.000315e+01,3.967839e+01,1.700000e+02
1.164651e+06,1.347976e+01,1.553106e+04,1.797576e-01,9.471720e-01,9.473164e-01,8.205081e-05,1.085649e-08,3.800521e+01,8.002059e+00,3.000315e+01,3.967862e+01,1.700000e+02
1.164661e+06,1.347987e+01,1.554106e+04,1.798734e-01,9.471728e-01,9.473165e-01,8.215939e-05,1.085649e-08,3.800547e+01,8.002313e+00,3.000316e+01,3.967885e+01,1.700000e+02
1.164671e+06,1.347999e+01,1.555106e+04,1.799891e-01,9.471736e-01,9.473166e-01,8.226796e-05,1.085649e-08,3.800573e+01,8.002566e+00,3.000316e+01,3.967908e+01,1.700000e+02
1.164681e+06,1.348010e+01,1.556106e+04,1.801049e-01,9.471744e-01,9.473167e-01,8.237653e-05,1.085649e-08,3.800598e+01,8.002819e+00,3.000316e+01,3.967931e+01,1.700000e+02
1.164691e+06,1.348022e+01,1.557106e+04,1.802206e-01,9.471753e-01,9.473169e-01,8.248510e-05,1.085649e-08,3.800624e+01,8.003072e+00,3.000316e+01,3.967954e+01,1.700000e+02
1.164701e+06,1.348034e+01,1.558106e+04,1.803364e-01,9.471761e-01,9.473170e-01,8.259367e-05,1.085648e-08,3.800649e+01,8.003326e+00,3.000317e+01,3.967977e+01,1.700000e+02
1.164711e+06,1.348045e+01,1.559106e+04,1.804521e-01,9.471764e-01,9.473171e-01,8.270225e-05,1.085648e-08,3.800675e+01,8.003579e+00,3.000317e+01,3.968001e+01,1.700000e+02
1.164721e+06,1.348057e+01,1.560106e+04,1.805678e-01,9.471741e-01,9.473172e-01,8.281082e-05,1.085648e-08,3.800685e+01,8.003793e+00,3.000305e+01,3.968018e+01,1.699994e+02
1.164731e+06,1.348068e+01,1.561106e+04,1.806836e-01,9.471718e-01,9.473173e-01,8.291939e-05,1.085648e-08,3.800608e+01,8.003793e+00,3.000229e+01,3.967945e+01,1.699954e+02
1.164741e+06,1.348080e+01,1.562106e+04,1.807993e-01,9.471695e-01,9.473174e-01,8.302796e-05,1.085648e-08,3.800531e+01,8.003793e+00,3.000152e+01,3.967871e+01,1.699914e+02
1.164751e+06,1.348092e+01,1.563106e+04,1.809151e-01,9.471673e-01,9.473175e-01,8.313654e-05,1.085648e-08,3.800454e+01,8.003793e+00,3.000075e+01,3.967798e+01,1.699874e+02
1.164761e+06,1.348103e+01,1.564106e+04,1.810308e-01,9.471650e-01,9.473176e-01,8.324511e-05,1.085648e-08,3.800378e+01,8.003793e+00,2.999998e+01,3.967724e+01,1.699834e+02
1.164771e+06,1.348115e+01,1.565107e+04,1.811466e-01,9.471627e-01,9.473177e-01,8.335368e-05,1.085648e-08,3.800301e+01,8.003793e+00,2.999921e+01,3.967651e+01,1.699794e+02
1.164781e+06,1.348126e+01,1.566107e+04,1.812623e-01,9.471605e-01,9.473178e-01,8.346225e-05,1.085647e-08,3.800224e+01,8.003793e+00,2.999845e+01,3.967577e+01,1.699754e+02
1.164791e+06,1.348138e+01,1.567107e+04,1.813781e-01,9.471582e-01,9.473179e-01,8.357082e-05,1.085647e-08,3.800147e+01,8.003793e+00,2.999768e+01,3.967504e+01,1.699714e+02
1.164801e+06,1.348149e+01,1.568107e+04,1.814938e-01,9.471559e-01,9.473180e-01,8.367940e-05,1.085647e-08,3.800070e+01,8.003793e+00,2.999691e+01,3.967430e+01,1.699675e+02
1.164811e+06,1.348161e+01,1.569107e+04,1.816096e-01,9.471537e-01,9.473181e-01,8.378797e-05,1.085647e-08,3.799994e+01,8.003793e+00,2.999614e+01,3.967357e+01,1.699635e+02
1.164821e+06,1.348173e+01,1.570107e+04,1.817253e-01,9.471514e-01,9.473182e-01,8.389654e-05,1.085647e-08,3.799917e+01,8.003793e+00,2.999537e+01,3.967283e+01,1.699595e+02
1.164831e+06,1.348184e+01,1.571107e+04,1.818411e-01,9.471491e-01,9.473183e-01,8.400511e-05,1.085647e-08,3.799840e+01,8.003793e+00,2.999461e+01,3.967210e+01,1.699555e+02
1.164841e+06,1.348196e+01,1.572107e+04,1.819568e-01,9.471469e-01,9.473184e-01,8.411368e-05,1.085647e-08,3.799763e+01,8.003793e+00,2.999384e+01,3.967136e+01,1.699515e+02
1.164851e+06,1.348207e+01,1.573107e+04,1.820726e-01,9.471446e-01,9.473185e-01,8.422226e-05,1.085647e-08,3.799686e+01,8.003793e+00,2.999307e+01,3.967063e+01,1.699475e+02
1.164861e+06,1.348219e+01,1.574107e+04,1.821883e-01,9.471423e-01,9.473186e-01,8.433083e-05,1.085647e-08,3.799610e+01,8.003793e+00,2.999230e+01,3.966989e+01,1.699435e+02
1.164871e+06,1.348230e+01,1.575107e+04,1.823041e-01,9.471401e-01,9.473187e-01,8.443940e-05,1.085646e-08,3.799533e+01,8.003793e+00,2.999153e+01,3.966916e+01,1.699395e+02
1.164881e+06,1.348242e+01,1.576107e+04,1.824198e-01,9.471378e-01,9.473188e-01,8.454797e-05,1.085646e-08,3.799456e+01,8.003793e+00,2.999077e+01,3.966842e+01,1.699355e+02
1.164891e+06,1.348254e+01,1.577107e+04,1.825356e-01,9.471355e-01,9.473189e-01,8.465654e-05,1.085646e-08,3.799379e+01,8.003793e+00,2.999000e+01,3.966769e+01,1.699315e+02
1.164901e+06,1.348265e+01,1.578107e+04,1.826513e-01,9.471333e-01,9.473190e-01,8.476512e-05,1.085646e-08,3.799302e+01,8.003793e+00,2.998923e+01,3.966695e+01,1.699275e+02
1.164911e+06,1.348277e+01,1.579108e+04,1.827671e-01,9.471310e-01,9.473191e-01,8.487369e-05,1.085646e-08,3.799226e+01,8.003793e+00,2.998846e+01,3.966622e+01,1.699235e+02
1.164921e+06,1.348288e+01,1.580108e+04,1.828828e-01,9.471287e-01,9.473192e-01,8.498226e-05,1.085646e-08,3.799149e+01,8.003793e+00,2.998769e+01,3.966548e+01,1.699196e+02
1.164931e+06,1.348300e+01,1.581108e+04,1.829986e-01,9.471264e-01,9.473193e-01,8.509083e-05,1.085646e-08,3.799072e+01,8.003793e+00,2.998693e+01,3.966475e+01,1.699156e+02
1.164941e+06,1.348311e+01,1.582108e+04,1.831143e-01,9.471242e-01,9.473194e-01,8.519940e-05,1.085646e-08,3.798995e+01,8.003793e+00,2.998616e+01,3.966401e+01,1.699116e+02
1.164951e+06,1.348323e+01,1.583108e+04,1.832301e-01,9.471219e-01,9.473195e-01,8.530798e-05,1.085645e-08,3.798918e+01,8.003793e+00,2.998539e+01,3.966328e+01,1.699076e+02
1.164961e+06,1.348335e+01,1.584108e+04,1.833458e-01,9.471203e-01,9.473196e-01,8.541655e-05,1.085645e-08,3.798842e+01,8.003793e+00,2.998462e+01,3.966252e+01,1.699036e+02
1.164971e+06,1.348346e+01,1.585108e+04,1.834616e-01,9.471247e-01,9.473197e-01,8.552512e-05,1.085645e-08,3.798780e+01,8.003793e+00,2.998401e+01,3.966172e+01,1.699004e+02
1.164981e+06,1.348358e+01,1.586108e+04,1.835773e-01,9.471322e-01,9.473198e-01,8.563369e-05,1.085645e-08,3.798857e+01,8.003793e+00,2.998478e+01,3.966229e+01,1.699044e+02
1.164991e+06,1.348369e+01,1.587108e+04,1.836931e-01,9.471396e-01,9.473199e-01,8.574226e-05,1.085645e-08,3.798934e+01,8.003793e+00,2.998555e+01,3.966285e+01,1.699084e+02
1.165001e+06,1.348381e+01,1.588108e+04,1.838088e-01,9.471471e-01,9.473200e-01,8.585084e-05,1.085645e-08,3.799011e+01,8.003793e+00,2.998632e+01,3.966342e+01,1.699124e+02
1.165011e+06,1.348392e+01,1.589108e+04,1.839246e-01,9.471545e-01,9.473201e-01,8.595941e-05,1.085645e-08,3.799088e+01,8.003793e+00,2.998709e+01,3.966398e+01,1.699164e+02
1.165021e+06,1.348404e+01,1.590108e+04,1.840403e-01,9.471620e-01,9.473202e-01,8.606798e-05,1.085645e-08,3.799165e+01,8.003793e+00,2.998786e+01,3.966455e+01,1.699204e+02
1.165031e+06,1.348416e+01,1.591108e+04,1.841561e-01,9.471694e-01,9.473203e-01,8.617655e-05,1.085645e-08,3.799243e+01,8.003793e+00,2.998863e+01,3.966511e+01,1.699244e+02
1.165041e+06,1.348427e+01,1.592108e+04,1.842718e-01,9.471768e-01,9.473205e-01,8.628512e-05,1.085644e-08,3.799320e+01,8.003793e+00,2.998940e+01,3.966568e+01,1.699284e+02
1.165051e+06,1.348439e+01,1.593108e+04,1.843876e-01,9.471843e-01,9.473206e-01,8.639370e-05,1.085644e-08,3.799397e+01,8.003793e+00,2.999017e+01,3.966624e+01,1.699324e+02
1.165061e+06,1.348450e+01,1.594109e+04,1.845033e-01,9.471917e-01,9.473207e-01,8.650227e-05,1.085644e-08,3.799474e+01,8.003793e+00,2.999094e+01,3.966681e+01,1.699364e+02
1.165071e+06,1.348462e+01,1.595109e+04,1.846191e-01,9.471992e-01,9.473208e-01,8.661084e-05,1.085644e-08,3.799551e+01,8.003793e+00,2.999171e+01,3.966737e+01,1.699405e+02
1.165081e+06,1.348473e+01,1.596109e+04,1.847348e-01,9.472066e-01,9.473209e-01,8.671941e-05,1.085644e-08,3.799628e+01,8.003793e+00,2.999249e+01,3.966794e+01,1.699445e+02
1.165091e+06,1.348485e+01,1.597109e+04,1.848505e-01,9.472141e-01,9.473210e-01,8.682798e-05,1.085644e-08,3.799705e+01,8.003793e+00,2.999326e+01,3.966850e+01,1.699485e+02
1.165101e+06,1.348497e+01,1.598109e+04,1.849663e-01,9.472215e-01,9.473211e-01,8.693655e-05,1.085644e-08,3.799782e+01,8.003793e+00,2.999403e+01,3.966906e+01,1.699525e+02
1.165111e+06,1.348508e+01,1.599109e+04,1.850820e-01,9.472289e-01,9.473212e-01,8.704513e-05,1.085644e-08,3.799859e+01,8.003793e+00,2.999480e+01,3.966963e+01,1.699565e+02
1.165121e+06,1.348520e+01,1.600109e+04,1.851978e-01,9.472364e-01,9.473213e-01,8.715370e-05,1.085643e-08,3.799936e+01,8.003793e+00,2.999557e+01,3.967019e+01,1.699605e+02
1.165131e+06,1.348531e+01,1.601109e+04,1.853135e-01,9.472438e-01,9.473214e-01,8.726227e-05,1.085643e-08,3.800013e+01,8.003793e+00,2.999634e+01,3.967076e+01,1.699645e+02
1.165141e+06,1.348543e+01,1.602109e+04,1.854293e-01,9.472513e-01,9.473215e-01,8.737084e-05,1.085643e-08,3.800090e+01,8.003793e+00,2.999711e+01,3.967132e+01,1.699685e+02
1.165151e+06,1.348555e+01,1.603109e+04,1.855450e-01,9.472587e-01,9.473216e-01,8.747941e-05,1.085643e-08,3.800167e+01,8.003793e+00,2.999788e+01,3.967189e+01,1.699725e+02
1.165161e+06,1.348566e+01,1.604109e+04,1.856608e-01,9.472662e-01,9.473217e-01,8.758798e-05,1.085643e-08,3.800244e+01,8.003793e+00,2.999865e+01,3.967245e+01,1.699765e+02
1.165171e+06,1.348578e+01,1.605109e+04,1.857765e-01,9.472736e-01,9.473218e-01,8.769656e-05,1.085643e-08,3.800321e+01,8.003793e+00,2.999942e+01,3.967302e+01,1.699805e+02
1.165181e+06,1.348589e+01,1.606109e+04,1.858923e-01,9.472810e-01,9.473219e-01,8.780513e-05,1.085643e-08,3.800398e+01,8.003793e+00,3.000019e+01,3.967358e+01,1.699845e+02
1.165191e+06,1.348601e+01,1.607109e+04,1.860080e-01,9.472885e-01,9.473220e-01,8.791370e-05,1.085643e-08,3.800476e+01,8.003793e+00,3.000096e+01,3.967415e+01,1.699885e+02
1.165201e+06,1.348612e+01,1.608109e+04,1.861238e-01,9.472959e-01,9.473221e-01,8.802227e-05,1.085643e-08,3.800553e+01,8.003793e+00,3.000173e+01,3.967471e+01,1.699925e+02
1.165211e+06,1.348624e+01,1.609110e+04,1.862395e-01,9.473030e-01,9.473222e-01,8.813084e-05,1.085642e-08,3.800630e+01,8.003793e+00,3.000250e+01,3.967529e+01,1.699965e+02
1.165221e+06,1.348636e+01,1.610110e+04,1.863553e-01,9.473077e-01,9.473223e-01,8.823941e-05,1.085642e-08,3.800672e+01,8.003793e+00,3.000292e+01,3.967558e+01,1.700000e+02
1.165231e+06,1.348647e+01,1.611110e+04,1.864710e-01,9.473159e-01,9.473224e-01,8.834799e-05,1.085642e-08,3.800483e+01,8.003793e+00,3.000104e+01,3.967331e+01,1.700000e+02
1.165241e+06,1.348659e+01,1.612110e+04,1.865868e-01,9.473240e-01,9.473225e-01,8.845656e-05,1.085642e-08,3.800295e+01,8.003793e+00,2.999916e+01,3.967105e+01,1.700000e+02
1.165251e+06,1.348670e+01,1.613110e+04,1.867025e-01,9.473322e-01,9.473226e-01,8.856513e-05,1.085642e-08,3.800107e+01,8.003793e+00,2.999727e+01,3.966879e+01,1.700000e+02
1.165261e+06,1.348682e+01,1.614110e+04,1.868183e-01,9.473403e-01,9.473227e-01,8.867370e-05,1.085642e-08,3.799918e+01,8.003793e+00,2.999539e+01,3.966653e+01,1.700000e+02
1.165271e+06,1.348693e+01,1.615110e+04,1.869340e-01,9.473485e-01,9.473228e-01,8.878227e-05,1.085642e-08,3.799730e+01,8.003793e+00,2.999350e+01,3.966427e+01,1.700000e+02
1.165281e+06,1.348705e+01,1.616110e+04,1.870498e-01,9.473567e-01,9.473229e-01,8.889084e-05,1.085642e-08,3.799541e+01,8.003793e+00,2.999162e+01,3.966201e+01,1.700000e+02
1.165291e+06,1.348717e+01,1.617110e+04,1.871655e-01,9.473648e-01,9.473230e-01,8.899942e-05,1.085641e-08,3.799353e+01,8.003793e+00,2.998974e+01,3.965975e+01,1.700000e+02
1.165301e+06,1.348728e+01,1.618110e+04,1.872813e-01,9.473730e-01,9.473231e-01,8.910799e-05,1.085641e-08,3.799165e+01,8.003793e+00,2.998785e+01,3.965749e+01,1.700000e+02
1.165311e+06,1.348740e+01,1.619110e+04,1.873970e-01,9.473811e-01,9.473232e-01,8.921656e-05,1.085641e-08,3.798976e+01,8.003793e+00,2.998597e+01,3.965522e+01,1.700000e+02
1.165321e+06,1.348751e+01,1.620110e+04,1.875128e-01,9.473893e-01,9.473233e-01,8.932513e-05,1.085641e-08,3.798788e+01,8.003793e+00,2.998409e+01,3.965296e+01,1.700000e+02
1.165331e+06,1.348763e+01,1.621110e+04,1.876285e-01,9.473975e-01,9.473234e-01,8.943370e-05,1.085641e-08,3.798600e+01,8.003793e+00,2.998220e+01,3.965070e+01,1.700000e+02
1.165341e+06,1.348774e+01,1.622110e+04,1.877443e-01,9.474056e-01,9.473235e-01,8.954227e-05,1.085641e-08,3.798411e+01,8.003793e+00,2.998032e+01,3.964844e+01,1.700000e+02
1.165351e+06,1.348786e+01,1.623111e+04,1.878600e-01,9.474138e-01,9.473236e-01,8.965084e-05,1.085641e-08,3.798223e+01,8.003793e+00,2.997843e+01,3.964618e+01,1.700000e+02
1.165361e+06,1.348798e+01,1.624111e+04,1.879758e-01,9.474219e-01,9.473237e-01,8.975942e-05,1.085641e-08,3.798034e+01,8.003793e+00,2.997655e+01,3.964392e+01,1.700000e+02
1.165371e+06,1.348809e+01,1.625111e+04,1.880915e-01,9.474301e-01,9.473238e-01,8.986799e-05,1.085641e-08,3.797846e+01,8.003793e+00,2.997467e+01,3.964166e+01,1.700000e+02
1.165381e+06,1.348821e+01,1.626111e+04,1.882073e-01,9.474383e-01,9.473239e-01,8.997656e-05,1.085640e-08,3.797658e+01,8.003793e+00,2.997278e+01,3.963940e+01,1.700000e+02
1.165391e+06,1.348832e+01,1.627111e+04,1.883230e-01,9.474464e-01,9.473241e-01,9.008513e-05,1.085640e-08,3.797469e+01,8.003793e+00,2.997090e+01,3.963714e+01,1.700000e+02
1.165401e+06,1.348844e+01,1.628111e+04,1.884388e-01,9.474546e-01,9.473242e-01,9.019370e-05,1.085640e-08,3.797281e+01,8.003793e+00,2.996902e+01,3.963488e+01,1.700000e+02
1.165411e+06,1.348855e+01,1.629111e+04,1.885545e-01,9.474627e-01,9.473243e-01,9.030227e-05,1.085640e-08,3.797092e+01,8.003793e+00,2.996713e+01,3.963262e+01,1.700000e+02
1.165421e+06,1.348867e+01,1.630111e+04,1.886703e-01,9.474709e-01,9.473244e-01,9.041084e-05,1.085640e-08,3.796904e+01,8.003793e+00,2.996525e+01,3.963036e+01,1.700000e+02
1.165431e+06,1.348879e+01,1.631111e+04,1.887860e-01,9.474791e-01,9.473245e-01,9.051942e-05,1.085640e-08,3.796716e+01,8.003793e+00,2.996336e+01,3.962810e+01,1.700000e+02
1.165441e+06,1.348890e+01,1.632111e+04,1.889017e-01,9.474872e-01,9.473246e-01,9.062799e-05,1.085640e-08,3.796527e+01,8.003793e+00,2.996148e+01,3.962583e+01,1.700000e+02
1.165451e+06,1.348902e+01,1.633111e+04,1.890175e-01,9.474954e-01,9.473247e-01,9.073656e-05,1.085640e-08,3.796339e+01,8.003793e+00,2.995960e+01,3.962357e+01,1.700000e+02
1.165461e+06,1.348913e+01,1.634111e+04,1.891332e-01,9.475041e-01,9.473248e-01,9.084513e-05,1.085639e-08,3.796151e+01,8.003793e+00,2.995771e+01,3.962130e+01,1.700000e+02
1.165471e+06,1.348925e+01,1.635111e+04,1.892490e-01,9.475124e-01,9.473249e-01,9.095370e-05,1.085639e-08,3.796038e+01,8.003793e+00,2.995659e+01,3.961983e+01,1.700007e+02
1.165481e+06,1.348936e+01,1.636111e+04,1.893647e-01,9.475058e-01,9.473250e-01,9.106227e-05,1.085639e-08,3.796311e+01,8.003793e+00,2.995932e+01,3.962293e+01,1.700046e+02
1.165491e+06,1.348948e+01,1.637111e+04,1.894805e-01,9.474991e-01,9.473251e-01,9.117084e-05,1.085639e-08,3.796584e+01,8.003793e+00,2.996205e+01,3.962604e+01,1.700086e+02
1.165501e+06,1.348960e+01,1.638112e+04,1.895962e-01,9.474924e-01,9.473252e-01,9.127942e-05,1.085639e-08,3.796857e+01,8.003793e+00,2.996478e+01,3.962914e+01,1.700126e+02
1.165511e+06,1.348971e+01,1.639112e+04,1.897120e-01,9.474857e-01,9.473253e-01,9.138799e-05,1.085639e-08,3.797130e+01,8.003793e+00,2.996751e+01,3.963225e+01,1.700166e+02
1.165521e+06,1.348983e+01,1.640112e+04,1.898277e-01,9.474790e-01,9.473254e-01,9.149656e-05,1.085639e-08,3.797403e+01,8.003793e+00,2.997024e+01,3.963535e+01,1.700206e+02
1.165531e+06,1.348994e+01,1.641112e+04,1.899435e-01,9.474723e-01,9.473255e-01,9.160513e-05,1.085639e-08,3.797676e+01,8.003793e+00,2.997297e+01,3.963846e+01,1.700246e+02
1.165541e+06,1.349006e+01,1.642112e+04,1.900592e-01,9.474656e-01,9.473256e-01,9.171370e-05,1.085639e-08,3.797949e+01,8.003793e+00,2.997570e+01,3.964156e+01,1.700286e+02
1.165551e+06,1.349017e+01,1.643112e+04,1.901750e-01,9.474590e-01,9.473257e-01,9.182227e-05,1.085638e-08,3.798222e+01,8.003793e+00,2.997843e+01,3.964467e+01,1.700326e+02
1.165561e+06,1.349029e+01,1.644112e+04,1.902907e-01,9.474523e-01,9.473258e-01,9.193084e-05,1.085638e-08,3.798495e+01,8.003793e+00,2.998116e+01,3.964777e+01,1.700366e+02
1.165571e+06,1.349041e+01,1.645112e+04,1.904065e-01,9.474456e-01,9.473259e-01,9.203941e-05,1.085638e-08,3.798769e+01,8.003793e+00,2.998389e+01,3.965088e+01,1.700406e+02
