Repository: brandonlampe/CS_Data

# Repository for Crushed Salt Data
**Grant No: 456417**

This is a work in progress!

## Repository Content

### Directory Names
A uniform namining structure still in progress, but in general directories are named according to the following:
 - Names contain no spaces, a single underscore "_" will be used as a file name seperator.
 - Files are for the Crushed Salt Project (CSP); therefore, the first three charaters of each file are "CSP".
 - Folders are organized by which frame the test was performed on i.e., A2 or A3.
 - The fifth and sixth charaters of each file name will therefore be "A" followed by the frame number.

File: UNM_WP_HY_175_09/STAGE13/CREEP_FIT/175_09_STAGE13_CREEP_OUT.csv (part 18 of 63)
Analysis by Brandon Lampe, performed on: 2016/07/06 15:32:59
Experimental results below begin at: 2016/04/21 16:38:02
Duration (sec),Duration (day),Elapsed Time (sec),Elapsed Time (day),Interpolated Fractional Density,Fit to Fractional Density,Fit to Volume Strain,Fit to Volume Strain Rate (1/sec),Confining Pressure (MPa),Pore Pressure (MPa),Terzaghi Pressure (MPa),Solid Pressure (MPa),Temperature (C))
1.189183e+06,1.376369e+01,4.006273e+04,4.636890e-01,9.478517e-01,9.475687e-01,3.483432e-04,1.085360e-08,3.800151e+01,7.997448e+00,3.000406e+01,3.965226e+01,1.703850e+02
1.189193e+06,1.376380e+01,4.007273e+04,4.638047e-01,9.478656e-01,9.475688e-01,3.484517e-04,1.085360e-08,3.800125e+01,7.997448e+00,3.000381e+01,3.965152e+01,1.703891e+02
1.189203e+06,1.376392e+01,4.008273e+04,4.639205e-01,9.478795e-01,9.475689e-01,3.485603e-04,1.085360e-08,3.800100e+01,7.997448e+00,3.000355e+01,3.965079e+01,1.703931e+02
1.189213e+06,1.376404e+01,4.009273e+04,4.640362e-01,9.478916e-01,9.475690e-01,3.486688e-04,1.085360e-08,3.800074e+01,7.997448e+00,3.000329e+01,3.965011e+01,1.703971e+02
1.189223e+06,1.376415e+01,4.010273e+04,4.641520e-01,9.478916e-01,9.475691e-01,3.487774e-04,1.085359e-08,3.800055e+01,7.997518e+00,3.000303e+01,3.964991e+01,1.703989e+02
1.189233e+06,1.376427e+01,4.011273e+04,4.642677e-01,9.478722e-01,9.475693e-01,3.488859e-04,1.085359e-08,3.800055e+01,7.997771e+00,3.000278e+01,3.965054e+01,1.703949e+02
1.189243e+06,1.376438e+01,4.012273e+04,4.643835e-01,9.478527e-01,9.475694e-01,3.489945e-04,1.085359e-08,3.800055e+01,7.998025e+00,3.000253e+01,3.965118e+01,1.703909e+02
1.189253e+06,1.376450e+01,4.013273e+04,4.644992e-01,9.478333e-01,9.475695e-01,3.491030e-04,1.085359e-08,3.800055e+01,7.998278e+00,3.000227e+01,3.965181e+01,1.703869e+02
1.189263e+06,1.376461e+01,4.014273e+04,4.646150e-01,9.478138e-01,9.475696e-01,3.492115e-04,1.085359e-08,3.800055e+01,7.998531e+00,3.000202e+01,3.965245e+01,1.703829e+02
1.189273e+06,1.376473e+01,4.015273e+04,4.647307e-01,9.477944e-01,9.475697e-01,3.493201e-04,1.085359e-08,3.800055e+01,7.998784e+00,3.000177e+01,3.965308e+01,1.703789e+02
1.189283e+06,1.376485e+01,4.016273e+04,4.648465e-01,9.477749e-01,9.475698e-01,3.494286e-04,1.085359e-08,3.800055e+01,7.999038e+00,3.000151e+01,3.965372e+01,1.703749e+02
1.189293e+06,1.376496e+01,4.017274e+04,4.649622e-01,9.477555e-01,9.475699e-01,3.495372e-04,1.085359e-08,3.800055e+01,7.999291e+00,3.000126e+01,3.965436e+01,1.703710e+02
1.189303e+06,1.376508e+01,4.018274e+04,4.650780e-01,9.477360e-01,9.475700e-01,3.496457e-04,1.085359e-08,3.800055e+01,7.999544e+00,3.000101e+01,3.965499e+01,1.703670e+02
1.189313e+06,1.376519e+01,4.019274e+04,4.651937e-01,9.477166e-01,9.475701e-01,3.497543e-04,1.085358e-08,3.800055e+01,7.999797e+00,3.000075e+01,3.965563e+01,1.703630e+02
1.189323e+06,1.376531e+01,4.020274e+04,4.653095e-01,9.476971e-01,9.475702e-01,3.498628e-04,1.085358e-08,3.800055e+01,8.000051e+00,3.000050e+01,3.965626e+01,1.703590e+02
1.189333e+06,1.376543e+01,4.021274e+04,4.654252e-01,9.476776e-01,9.475703e-01,3.499713e-04,1.085358e-08,3.800055e+01,8.000304e+00,3.000025e+01,3.965690e+01,1.703550e+02
1.189343e+06,1.376554e+01,4.022274e+04,4.655410e-01,9.476582e-01,9.475704e-01,3.500799e-04,1.085358e-08,3.800055e+01,8.000557e+00,2.999999e+01,3.965754e+01,1.703510e+02
1.189353e+06,1.376566e+01,4.023274e+04,4.656567e-01,9.476387e-01,9.475705e-01,3.501884e-04,1.085358e-08,3.800055e+01,8.000810e+00,2.999974e+01,3.965817e+01,1.703470e+02
1.189363e+06,1.376577e+01,4.024274e+04,4.657725e-01,9.476193e-01,9.475706e-01,3.502970e-04,1.085358e-08,3.800055e+01,8.001064e+00,2.999949e+01,3.965881e+01,1.703430e+02
1.189373e+06,1.376589e+01,4.025274e+04,4.658882e-01,9.475998e-01,9.475707e-01,3.504055e-04,1.085358e-08,3.800055e+01,8.001317e+00,2.999923e+01,3.965944e+01,1.703390e+02
1.189383e+06,1.376600e+01,4.026274e+04,4.660039e-01,9.475804e-01,9.475708e-01,3.505141e-04,1.085358e-08,3.800055e+01,8.001570e+00,2.999898e+01,3.966008e+01,1.703350e+02
1.189393e+06,1.376612e+01,4.027274e+04,4.661197e-01,9.475609e-01,9.475709e-01,3.506226e-04,1.085357e-08,3.800055e+01,8.001823e+00,2.999873e+01,3.966071e+01,1.703310e+02
1.189403e+06,1.376624e+01,4.028274e+04,4.662354e-01,9.475415e-01,9.475710e-01,3.507311e-04,1.085357e-08,3.800055e+01,8.002077e+00,2.999848e+01,3.966135e+01,1.703271e+02
1.189413e+06,1.376635e+01,4.029274e+04,4.663512e-01,9.475220e-01,9.475711e-01,3.508397e-04,1.085357e-08,3.800055e+01,8.002330e+00,2.999822e+01,3.966199e+01,1.703231e+02
1.189423e+06,1.376647e+01,4.030274e+04,4.664669e-01,9.475026e-01,9.475712e-01,3.509482e-04,1.085357e-08,3.800055e+01,8.002583e+00,2.999797e+01,3.966262e+01,1.703191e+02
1.189433e+06,1.376658e+01,4.031274e+04,4.665827e-01,9.474831e-01,9.475713e-01,3.510568e-04,1.085357e-08,3.800055e+01,8.002836e+00,2.999772e+01,3.966326e+01,1.703151e+02
1.189443e+06,1.376670e+01,4.032275e+04,4.666984e-01,9.474637e-01,9.475714e-01,3.511653e-04,1.085357e-08,3.800055e+01,8.003090e+00,2.999746e+01,3.966389e+01,1.703111e+02
1.189453e+06,1.376681e+01,4.033275e+04,4.668142e-01,9.474442e-01,9.475715e-01,3.512739e-04,1.085357e-08,3.800055e+01,8.003343e+00,2.999721e+01,3.966453e+01,1.703071e+02
1.189463e+06,1.376693e+01,4.034275e+04,4.669299e-01,9.474262e-01,9.475716e-01,3.513824e-04,1.085357e-08,3.800055e+01,8.003596e+00,2.999696e+01,3.966512e+01,1.703031e+02
1.189473e+06,1.376705e+01,4.035275e+04,4.670457e-01,9.474191e-01,9.475717e-01,3.514909e-04,1.085357e-08,3.800032e+01,8.003737e+00,2.999659e+01,3.966511e+01,1.703009e+02
1.189483e+06,1.376716e+01,4.036275e+04,4.671614e-01,9.474329e-01,9.475718e-01,3.515995e-04,1.085356e-08,3.799930e+01,8.003483e+00,2.999581e+01,3.966357e+01,1.703049e+02
1.189493e+06,1.376728e+01,4.037275e+04,4.672772e-01,9.474468e-01,9.475719e-01,3.517080e-04,1.085356e-08,3.799827e+01,8.003228e+00,2.999504e+01,3.966204e+01,1.703089e+02
1.189503e+06,1.376739e+01,4.038275e+04,4.673929e-01,9.474606e-01,9.475720e-01,3.518166e-04,1.085356e-08,3.799724e+01,8.002974e+00,2.999427e+01,3.966051e+01,1.703129e+02
1.189513e+06,1.376751e+01,4.039275e+04,4.675087e-01,9.474745e-01,9.475721e-01,3.519251e-04,1.085356e-08,3.799621e+01,8.002720e+00,2.999349e+01,3.965898e+01,1.703169e+02
1.189523e+06,1.376762e+01,4.040275e+04,4.676244e-01,9.474883e-01,9.475722e-01,3.520337e-04,1.085356e-08,3.799519e+01,8.002466e+00,2.999272e+01,3.965744e+01,1.703209e+02
1.189533e+06,1.376774e+01,4.041275e+04,4.677402e-01,9.475021e-01,9.475723e-01,3.521422e-04,1.085356e-08,3.799416e+01,8.002212e+00,2.999195e+01,3.965591e+01,1.703249e+02
1.189543e+06,1.376786e+01,4.042275e+04,4.678559e-01,9.475160e-01,9.475724e-01,3.522507e-04,1.085356e-08,3.799313e+01,8.001958e+00,2.999117e+01,3.965438e+01,1.703289e+02
1.189553e+06,1.376797e+01,4.043275e+04,4.679717e-01,9.475298e-01,9.475725e-01,3.523593e-04,1.085356e-08,3.799210e+01,8.001704e+00,2.999040e+01,3.965284e+01,1.703329e+02
1.189563e+06,1.376809e+01,4.044275e+04,4.680874e-01,9.475437e-01,9.475726e-01,3.524678e-04,1.085355e-08,3.799108e+01,8.001450e+00,2.998963e+01,3.965131e+01,1.703369e+02
1.189573e+06,1.376820e+01,4.045275e+04,4.682032e-01,9.475575e-01,9.475727e-01,3.525764e-04,1.085355e-08,3.799005e+01,8.001196e+00,2.998885e+01,3.964978e+01,1.703409e+02
1.189583e+06,1.376832e+01,4.046275e+04,4.683189e-01,9.475713e-01,9.475729e-01,3.526849e-04,1.085355e-08,3.798902e+01,8.000941e+00,2.998808e+01,3.964825e+01,1.703449e+02
1.189593e+06,1.376843e+01,4.047276e+04,4.684347e-01,9.475852e-01,9.475730e-01,3.527935e-04,1.085355e-08,3.798799e+01,8.000687e+00,2.998731e+01,3.964671e+01,1.703490e+02
1.189603e+06,1.376855e+01,4.048276e+04,4.685504e-01,9.475990e-01,9.475731e-01,3.529020e-04,1.085355e-08,3.798697e+01,8.000433e+00,2.998653e+01,3.964518e+01,1.703530e+02
1.189613e+06,1.376867e+01,4.049276e+04,4.686662e-01,9.476129e-01,9.475732e-01,3.530105e-04,1.085355e-08,3.798594e+01,8.000179e+00,2.998576e+01,3.964365e+01,1.703570e+02
1.189623e+06,1.376878e+01,4.050276e+04,4.687819e-01,9.476267e-01,9.475733e-01,3.531191e-04,1.085355e-08,3.798491e+01,7.999925e+00,2.998499e+01,3.964212e+01,1.703610e+02
1.189633e+06,1.376890e+01,4.051276e+04,4.688977e-01,9.476405e-01,9.475734e-01,3.532276e-04,1.085355e-08,3.798388e+01,7.999671e+00,2.998421e+01,3.964058e+01,1.703650e+02
1.189643e+06,1.376901e+01,4.052276e+04,4.690134e-01,9.476544e-01,9.475735e-01,3.533362e-04,1.085355e-08,3.798286e+01,7.999417e+00,2.998344e+01,3.963905e+01,1.703690e+02
1.189653e+06,1.376913e+01,4.053276e+04,4.691292e-01,9.476682e-01,9.475736e-01,3.534447e-04,1.085354e-08,3.798183e+01,7.999163e+00,2.998267e+01,3.963752e+01,1.703730e+02
1.189663e+06,1.376924e+01,4.054276e+04,4.692449e-01,9.476821e-01,9.475737e-01,3.535533e-04,1.085354e-08,3.798080e+01,7.998908e+00,2.998189e+01,3.963599e+01,1.703770e+02
1.189673e+06,1.376936e+01,4.055276e+04,4.693607e-01,9.476959e-01,9.475738e-01,3.536618e-04,1.085354e-08,3.797977e+01,7.998654e+00,2.998112e+01,3.963445e+01,1.703810e+02
1.189683e+06,1.376948e+01,4.056276e+04,4.694764e-01,9.477097e-01,9.475739e-01,3.537703e-04,1.085354e-08,3.797875e+01,7.998400e+00,2.998035e+01,3.963292e+01,1.703850e+02
1.189693e+06,1.376959e+01,4.057276e+04,4.695922e-01,9.477236e-01,9.475740e-01,3.538789e-04,1.085354e-08,3.797772e+01,7.998146e+00,2.997957e+01,3.963139e+01,1.703890e+02
1.189703e+06,1.376971e+01,4.058276e+04,4.697079e-01,9.477374e-01,9.475741e-01,3.539874e-04,1.085354e-08,3.797669e+01,7.997892e+00,2.997880e+01,3.962986e+01,1.703930e+02
1.189713e+06,1.376982e+01,4.059276e+04,4.698237e-01,9.477496e-01,9.475742e-01,3.540960e-04,1.085354e-08,3.797566e+01,7.997638e+00,2.997803e+01,3.962838e+01,1.703970e+02
1.189723e+06,1.376994e+01,4.060276e+04,4.699394e-01,9.477509e-01,9.475743e-01,3.542045e-04,1.085354e-08,3.797490e+01,7.997513e+00,2.997738e+01,3.962754e+01,1.703990e+02
1.189733e+06,1.377006e+01,4.061277e+04,4.700552e-01,9.477338e-01,9.475744e-01,3.543131e-04,1.085353e-08,3.797490e+01,7.997766e+00,2.997713e+01,3.962809e+01,1.703950e+02
1.189743e+06,1.377017e+01,4.062277e+04,4.701709e-01,9.477167e-01,9.475745e-01,3.544216e-04,1.085353e-08,3.797490e+01,7.998019e+00,2.997688e+01,3.962865e+01,1.703910e+02
1.189753e+06,1.377029e+01,4.063277e+04,4.702866e-01,9.476996e-01,9.475746e-01,3.545301e-04,1.085353e-08,3.797490e+01,7.998272e+00,2.997662e+01,3.962921e+01,1.703870e+02
1.189763e+06,1.377040e+01,4.064277e+04,4.704024e-01,9.476825e-01,9.475747e-01,3.546387e-04,1.085353e-08,3.797490e+01,7.998526e+00,2.997637e+01,3.962976e+01,1.703830e+02
1.189773e+06,1.377052e+01,4.065277e+04,4.705181e-01,9.476654e-01,9.475748e-01,3.547472e-04,1.085353e-08,3.797490e+01,7.998779e+00,2.997612e+01,3.963032e+01,1.703790e+02
1.189783e+06,1.377063e+01,4.066277e+04,4.706339e-01,9.476483e-01,9.475749e-01,3.548558e-04,1.085353e-08,3.797490e+01,7.999032e+00,2.997586e+01,3.963088e+01,1.703750e+02
1.189793e+06,1.377075e+01,4.067277e+04,4.707496e-01,9.476313e-01,9.475750e-01,3.549643e-04,1.085353e-08,3.797490e+01,7.999285e+00,2.997561e+01,3.963143e+01,1.703710e+02
1.189803e+06,1.377087e+01,4.068277e+04,4.708654e-01,9.476142e-01,9.475751e-01,3.550729e-04,1.085353e-08,3.797490e+01,7.999539e+00,2.997536e+01,3.963199e+01,1.703671e+02
1.189813e+06,1.377098e+01,4.069277e+04,4.709811e-01,9.475971e-01,9.475752e-01,3.551814e-04,1.085353e-08,3.797490e+01,7.999792e+00,2.997510e+01,3.963255e+01,1.703631e+02
1.189823e+06,1.377110e+01,4.070277e+04,4.710969e-01,9.475800e-01,9.475753e-01,3.552899e-04,1.085352e-08,3.797490e+01,8.000045e+00,2.997485e+01,3.963310e+01,1.703591e+02
1.189833e+06,1.377121e+01,4.071277e+04,4.712126e-01,9.475629e-01,9.475754e-01,3.553985e-04,1.085352e-08,3.797490e+01,8.000298e+00,2.997460e+01,3.963366e+01,1.703551e+02
1.189843e+06,1.377133e+01,4.072277e+04,4.713284e-01,9.475458e-01,9.475755e-01,3.555070e-04,1.085352e-08,3.797490e+01,8.000552e+00,2.997435e+01,3.963421e+01,1.703511e+02
1.189853e+06,1.377144e+01,4.073277e+04,4.714441e-01,9.475287e-01,9.475756e-01,3.556156e-04,1.085352e-08,3.797490e+01,8.000805e+00,2.997409e+01,3.963477e+01,1.703471e+02
1.189863e+06,1.377156e+01,4.074277e+04,4.715599e-01,9.475117e-01,9.475757e-01,3.557241e-04,1.085352e-08,3.797490e+01,8.001058e+00,2.997384e+01,3.963533e+01,1.703431e+02
1.189873e+06,1.377168e+01,4.075277e+04,4.716756e-01,9.474946e-01,9.475758e-01,3.558327e-04,1.085352e-08,3.797490e+01,8.001311e+00,2.997359e+01,3.963588e+01,1.703391e+02
1.189883e+06,1.377179e+01,4.076278e+04,4.717914e-01,9.474775e-01,9.475759e-01,3.559412e-04,1.085352e-08,3.797490e+01,8.001564e+00,2.997333e+01,3.963644e+01,1.703351e+02
1.189893e+06,1.377191e+01,4.077278e+04,4.719071e-01,9.474604e-01,9.475760e-01,3.560497e-04,1.085352e-08,3.797490e+01,8.001818e+00,2.997308e+01,3.963700e+01,1.703311e+02
1.189903e+06,1.377202e+01,4.078278e+04,4.720229e-01,9.474433e-01,9.475761e-01,3.561583e-04,1.085351e-08,3.797490e+01,8.002071e+00,2.997283e+01,3.963755e+01,1.703271e+02
1.189913e+06,1.377214e+01,4.079278e+04,4.721386e-01,9.474262e-01,9.475762e-01,3.562668e-04,1.085351e-08,3.797490e+01,8.002324e+00,2.997257e+01,3.963811e+01,1.703232e+02
1.189923e+06,1.377225e+01,4.080278e+04,4.722544e-01,9.474091e-01,9.475763e-01,3.563754e-04,1.085351e-08,3.797490e+01,8.002577e+00,2.997232e+01,3.963867e+01,1.703192e+02
1.189933e+06,1.377237e+01,4.081278e+04,4.723701e-01,9.473921e-01,9.475765e-01,3.564839e-04,1.085351e-08,3.797490e+01,8.002831e+00,2.997207e+01,3.963922e+01,1.703152e+02
1.189943e+06,1.377249e+01,4.082278e+04,4.724859e-01,9.473750e-01,9.475766e-01,3.565925e-04,1.085351e-08,3.797490e+01,8.003084e+00,2.997181e+01,3.963978e+01,1.703112e+02
1.189953e+06,1.377260e+01,4.083278e+04,4.726016e-01,9.473579e-01,9.475767e-01,3.567010e-04,1.085351e-08,3.797490e+01,8.003337e+00,2.997156e+01,3.964034e+01,1.703072e+02
1.189963e+06,1.377272e+01,4.084278e+04,4.727174e-01,9.473414e-01,9.475768e-01,3.568095e-04,1.085351e-08,3.797490e+01,8.003590e+00,2.997131e+01,3.964087e+01,1.703032e+02
1.189973e+06,1.377283e+01,4.085278e+04,4.728331e-01,9.473310e-01,9.475769e-01,3.569181e-04,1.085351e-08,3.797505e+01,8.003793e+00,2.997126e+01,3.964137e+01,1.703000e+02
1.189983e+06,1.377295e+01,4.086278e+04,4.729489e-01,9.473343e-01,9.475770e-01,3.570266e-04,1.085351e-08,3.797582e+01,8.003793e+00,2.997203e+01,3.964207e+01,1.703000e+02
1.189993e+06,1.377306e+01,4.087278e+04,4.730646e-01,9.473376e-01,9.475771e-01,3.571352e-04,1.085350e-08,3.797659e+01,8.003793e+00,2.997280e+01,3.964278e+01,1.703000e+02
1.190003e+06,1.377318e+01,4.088278e+04,4.731804e-01,9.473409e-01,9.475772e-01,3.572437e-04,1.085350e-08,3.797736e+01,8.003793e+00,2.997357e+01,3.964348e+01,1.703000e+02
1.190013e+06,1.377330e+01,4.089278e+04,4.732961e-01,9.473442e-01,9.475773e-01,3.573523e-04,1.085350e-08,3.797813e+01,8.003793e+00,2.997434e+01,3.964418e+01,1.703000e+02
1.190023e+06,1.377341e+01,4.090278e+04,4.734119e-01,9.473475e-01,9.475774e-01,3.574608e-04,1.085350e-08,3.797890e+01,8.003793e+00,2.997511e+01,3.964489e+01,1.703000e+02
1.190033e+06,1.377353e+01,4.091279e+04,4.735276e-01,9.473508e-01,9.475775e-01,3.575693e-04,1.085350e-08,3.797967e+01,8.003793e+00,2.997588e+01,3.964559e+01,1.703000e+02
1.190043e+06,1.377364e+01,4.092279e+04,4.736434e-01,9.473541e-01,9.475776e-01,3.576779e-04,1.085350e-08,3.798044e+01,8.003793e+00,2.997665e+01,3.964629e+01,1.703000e+02
1.190053e+06,1.377376e+01,4.093279e+04,4.737591e-01,9.473574e-01,9.475777e-01,3.577864e-04,1.085350e-08,3.798122e+01,8.003793e+00,2.997742e+01,3.964700e+01,1.703000e+02
1.190063e+06,1.377387e+01,4.094279e+04,4.738749e-01,9.473607e-01,9.475778e-01,3.578950e-04,1.085350e-08,3.798199e+01,8.003793e+00,2.997819e+01,3.964770e+01,1.703000e+02
1.190073e+06,1.377399e+01,4.095279e+04,4.739906e-01,9.473640e-01,9.475779e-01,3.580035e-04,1.085349e-08,3.798276e+01,8.003793e+00,2.997896e+01,3.964840e+01,1.703000e+02
1.190083e+06,1.377411e+01,4.096279e+04,4.741064e-01,9.473673e-01,9.475780e-01,3.581120e-04,1.085349e-08,3.798353e+01,8.003793e+00,2.997973e+01,3.964910e+01,1.703000e+02
1.190093e+06,1.377422e+01,4.097279e+04,4.742221e-01,9.473706e-01,9.475781e-01,3.582206e-04,1.085349e-08,3.798430e+01,8.003793e+00,2.998051e+01,3.964981e+01,1.703000e+02
1.190103e+06,1.377434e+01,4.098279e+04,4.743378e-01,9.473739e-01,9.475782e-01,3.583291e-04,1.085349e-08,3.798507e+01,8.003793e+00,2.998128e+01,3.965051e+01,1.703000e+02
1.190113e+06,1.377445e+01,4.099279e+04,4.744536e-01,9.473772e-01,9.475783e-01,3.584377e-04,1.085349e-08,3.798584e+01,8.003793e+00,2.998205e+01,3.965121e+01,1.703000e+02
1.190123e+06,1.377457e+01,4.100279e+04,4.745693e-01,9.473805e-01,9.475784e-01,3.585462e-04,1.085349e-08,3.798661e+01,8.003793e+00,2.998282e+01,3.965192e+01,1.703000e+02
1.190133e+06,1.377469e+01,4.101279e+04,4.746851e-01,9.473839e-01,9.475785e-01,3.586548e-04,1.085349e-08,3.798738e+01,8.003793e+00,2.998359e+01,3.965262e+01,1.703000e+02
1.190143e+06,1.377480e+01,4.102279e+04,4.748008e-01,9.473872e-01,9.475786e-01,3.587633e-04,1.085349e-08,3.798815e+01,8.003793e+00,2.998436e+01,3.965332e+01,1.703000e+02
1.190153e+06,1.377492e+01,4.103279e+04,4.749166e-01,9.473905e-01,9.475787e-01,3.588718e-04,1.085349e-08,3.798892e+01,8.003793e+00,2.998513e+01,3.965403e+01,1.703000e+02
1.190163e+06,1.377503e+01,4.104279e+04,4.750323e-01,9.473938e-01,9.475788e-01,3.589804e-04,1.085348e-08,3.798969e+01,8.003793e+00,2.998590e+01,3.965473e+01,1.703000e+02
1.190173e+06,1.377515e+01,4.105279e+04,4.751481e-01,9.473971e-01,9.475789e-01,3.590889e-04,1.085348e-08,3.799046e+01,8.003793e+00,2.998667e+01,3.965543e+01,1.703000e+02
1.190183e+06,1.377526e+01,4.106280e+04,4.752638e-01,9.474004e-01,9.475790e-01,3.591975e-04,1.085348e-08,3.799123e+01,8.003793e+00,2.998744e+01,3.965614e+01,1.703000e+02
1.190193e+06,1.377538e+01,4.107280e+04,4.753796e-01,9.474037e-01,9.475791e-01,3.593060e-04,1.085348e-08,3.799200e+01,8.003793e+00,2.998821e+01,3.965684e+01,1.703000e+02
1.190203e+06,1.377550e+01,4.108280e+04,4.754953e-01,9.474070e-01,9.475792e-01,3.594146e-04,1.085348e-08,3.799278e+01,8.003793e+00,2.998898e+01,3.965754e+01,1.703000e+02
1.190213e+06,1.377561e+01,4.109280e+04,4.756111e-01,9.474095e-01,9.475793e-01,3.595231e-04,1.085348e-08,3.799355e+01,8.003793e+00,2.998975e+01,3.965827e+01,1.703000e+02
1.190223e+06,1.377573e+01,4.110280e+04,4.757268e-01,9.474099e-01,9.475794e-01,3.596316e-04,1.085348e-08,3.799426e+01,8.003793e+00,2.999046e+01,3.965901e+01,1.702991e+02
1.190233e+06,1.377584e+01,4.111280e+04,4.758426e-01,9.474109e-01,9.475795e-01,3.597402e-04,1.085348e-08,3.799477e+01,8.003793e+00,2.999098e+01,3.965952e+01,1.702951e+02
1.190243e+06,1.377596e+01,4.112280e+04,4.759583e-01,9.474119e-01,9.475796e-01,3.598487e-04,1.085347e-08,3.799528e+01,8.003793e+00,2.999149e+01,3.966003e+01,1.702911e+02
1.190253e+06,1.377607e+01,4.113280e+04,4.760741e-01,9.474129e-01,9.475797e-01,3.599573e-04,1.085347e-08,3.799580e+01,8.003793e+00,2.999201e+01,3.966053e+01,1.702871e+02
1.190263e+06,1.377619e+01,4.114280e+04,4.761898e-01,9.474140e-01,9.475798e-01,3.600658e-04,1.085347e-08,3.799631e+01,8.003793e+00,2.999252e+01,3.966104e+01,1.702831e+02
1.190273e+06,1.377631e+01,4.115280e+04,4.763056e-01,9.474150e-01,9.475799e-01,3.601744e-04,1.085347e-08,3.799683e+01,8.003793e+00,2.999303e+01,3.966155e+01,1.702790e+02
1.190283e+06,1.377642e+01,4.116280e+04,4.764213e-01,9.474160e-01,9.475801e-01,3.602829e-04,1.085347e-08,3.799734e+01,8.003793e+00,2.999355e+01,3.966206e+01,1.702750e+02
1.190293e+06,1.377654e+01,4.117280e+04,4.765371e-01,9.474170e-01,9.475802e-01,3.603914e-04,1.085347e-08,3.799785e+01,8.003793e+00,2.999406e+01,3.966257e+01,1.702710e+02
1.190303e+06,1.377665e+01,4.118280e+04,4.766528e-01,9.474181e-01,9.475803e-01,3.605000e-04,1.085347e-08,3.799837e+01,8.003793e+00,2.999457e+01,3.966307e+01,1.702670e+02
1.190313e+06,1.377677e+01,4.119280e+04,4.767686e-01,9.474191e-01,9.475804e-01,3.606085e-04,1.085347e-08,3.799888e+01,8.003793e+00,2.999509e+01,3.966358e+01,1.702630e+02
1.190323e+06,1.377688e+01,4.120281e+04,4.768843e-01,9.474201e-01,9.475805e-01,3.607171e-04,1.085347e-08,3.799939e+01,8.003793e+00,2.999560e+01,3.966409e+01,1.702590e+02
1.190333e+06,1.377700e+01,4.121281e+04,4.770001e-01,9.474211e-01,9.475806e-01,3.608256e-04,1.085346e-08,3.799991e+01,8.003793e+00,2.999612e+01,3.966460e+01,1.702550e+02
1.190343e+06,1.377712e+01,4.122281e+04,4.771158e-01,9.474221e-01,9.475807e-01,3.609341e-04,1.085346e-08,3.800042e+01,8.003793e+00,2.999663e+01,3.966511e+01,1.702510e+02
1.190353e+06,1.377723e+01,4.123281e+04,4.772316e-01,9.474232e-01,9.475808e-01,3.610427e-04,1.085346e-08,3.800094e+01,8.003793e+00,2.999714e+01,3.966561e+01,1.702470e+02
1.190363e+06,1.377735e+01,4.124281e+04,4.773473e-01,9.474242e-01,9.475809e-01,3.611512e-04,1.085346e-08,3.800145e+01,8.003793e+00,2.999766e+01,3.966612e+01,1.702430e+02
1.190373e+06,1.377746e+01,4.125281e+04,4.774631e-01,9.474252e-01,9.475810e-01,3.612598e-04,1.085346e-08,3.800196e+01,8.003793e+00,2.999817e+01,3.966663e+01,1.702390e+02
1.190383e+06,1.377758e+01,4.126281e+04,4.775788e-01,9.474262e-01,9.475811e-01,3.613683e-04,1.085346e-08,3.800248e+01,8.003793e+00,2.999868e+01,3.966714e+01,1.702350e+02
1.190393e+06,1.377769e+01,4.127281e+04,4.776946e-01,9.474273e-01,9.475812e-01,3.614769e-04,1.085346e-08,3.800299e+01,8.003793e+00,2.999920e+01,3.966765e+01,1.702310e+02
1.190403e+06,1.377781e+01,4.128281e+04,4.778103e-01,9.474283e-01,9.475813e-01,3.615854e-04,1.085346e-08,3.800350e+01,8.003793e+00,2.999971e+01,3.966815e+01,1.702270e+02
1.190413e+06,1.377793e+01,4.129281e+04,4.779261e-01,9.474293e-01,9.475814e-01,3.616939e-04,1.085345e-08,3.800402e+01,8.003793e+00,3.000023e+01,3.966866e+01,1.702230e+02
1.190423e+06,1.377804e+01,4.130281e+04,4.780418e-01,9.474303e-01,9.475815e-01,3.618025e-04,1.085345e-08,3.800453e+01,8.003793e+00,3.000074e+01,3.966917e+01,1.702190e+02
1.190433e+06,1.377816e+01,4.131281e+04,4.781576e-01,9.474314e-01,9.475816e-01,3.619110e-04,1.085345e-08,3.800505e+01,8.003793e+00,3.000125e+01,3.966968e+01,1.702150e+02
1.190443e+06,1.377827e+01,4.132281e+04,4.782733e-01,9.474324e-01,9.475817e-01,3.620196e-04,1.085345e-08,3.800556e+01,8.003793e+00,3.000177e+01,3.967019e+01,1.702110e+02
1.190453e+06,1.377839e+01,4.133281e+04,4.783891e-01,9.474334e-01,9.475818e-01,3.621281e-04,1.085345e-08,3.800607e+01,8.003793e+00,3.000228e+01,3.967069e+01,1.702070e+02
1.190463e+06,1.377850e+01,4.134281e+04,4.785048e-01,9.474353e-01,9.475819e-01,3.622366e-04,1.085345e-08,3.800659e+01,8.003793e+00,3.000279e+01,3.967117e+01,1.702029e+02
1.190473e+06,1.377862e+01,4.135282e+04,4.786205e-01,9.474410e-01,9.475820e-01,3.623452e-04,1.085345e-08,3.800690e+01,8.003726e+00,3.000317e+01,3.967132e+01,1.702000e+02
1.190483e+06,1.377874e+01,4.136282e+04,4.787363e-01,9.474507e-01,9.475821e-01,3.624537e-04,1.085345e-08,3.800664e+01,8.003473e+00,3.000317e+01,3.967073e+01,1.702000e+02
1.190493e+06,1.377885e+01,4.137282e+04,4.788520e-01,9.474605e-01,9.475822e-01,3.625623e-04,1.085345e-08,3.800639e+01,8.003220e+00,3.000317e+01,3.967015e+01,1.702000e+02
1.190503e+06,1.377897e+01,4.138282e+04,4.789678e-01,9.474703e-01,9.475823e-01,3.626708e-04,1.085344e-08,3.800613e+01,8.002967e+00,3.000316e+01,3.966957e+01,1.702000e+02
1.190513e+06,1.377908e+01,4.139282e+04,4.790835e-01,9.474801e-01,9.475824e-01,3.627794e-04,1.085344e-08,3.800587e+01,8.002713e+00,3.000316e+01,3.966898e+01,1.702000e+02
1.190523e+06,1.377920e+01,4.140282e+04,4.791993e-01,9.474898e-01,9.475825e-01,3.628879e-04,1.085344e-08,3.800562e+01,8.002460e+00,3.000316e+01,3.966840e+01,1.702000e+02
1.190533e+06,1.377932e+01,4.141282e+04,4.793150e-01,9.474996e-01,9.475826e-01,3.629964e-04,1.085344e-08,3.800536e+01,8.002207e+00,3.000316e+01,3.966782e+01,1.702000e+02
1.190543e+06,1.377943e+01,4.142282e+04,4.794308e-01,9.475094e-01,9.475827e-01,3.631050e-04,1.085344e-08,3.800511e+01,8.001954e+00,3.000315e+01,3.966724e+01,1.702000e+02
1.190553e+06,1.377955e+01,4.143282e+04,4.795465e-01,9.475192e-01,9.475828e-01,3.632135e-04,1.085344e-08,3.800485e+01,8.001700e+00,3.000315e+01,3.966665e+01,1.702000e+02
1.190563e+06,1.377966e+01,4.144282e+04,4.796623e-01,9.475289e-01,9.475829e-01,3.633221e-04,1.085344e-08,3.800459e+01,8.001447e+00,3.000315e+01,3.966607e+01,1.702000e+02
1.190573e+06,1.377978e+01,4.145282e+04,4.797780e-01,9.475387e-01,9.475830e-01,3.634306e-04,1.085344e-08,3.800434e+01,8.001194e+00,3.000314e+01,3.966549e+01,1.702000e+02
1.190583e+06,1.377989e+01,4.146282e+04,4.798938e-01,9.475485e-01,9.475831e-01,3.635392e-04,1.085343e-08,3.800408e+01,8.000941e+00,3.000314e+01,3.966491e+01,1.702000e+02
1.190593e+06,1.378001e+01,4.147282e+04,4.800095e-01,9.475583e-01,9.475832e-01,3.636477e-04,1.085343e-08,3.800383e+01,8.000687e+00,3.000314e+01,3.966432e+01,1.702000e+02
1.190603e+06,1.378013e+01,4.148282e+04,4.801253e-01,9.475680e-01,9.475833e-01,3.637562e-04,1.085343e-08,3.800357e+01,8.000434e+00,3.000314e+01,3.966374e+01,1.702000e+02
1.190613e+06,1.378024e+01,4.149282e+04,4.802410e-01,9.475778e-01,9.475834e-01,3.638648e-04,1.085343e-08,3.800331e+01,8.000181e+00,3.000313e+01,3.966316e+01,1.702000e+02
1.190623e+06,1.378036e+01,4.150283e+04,4.803568e-01,9.475876e-01,9.475835e-01,3.639733e-04,1.085343e-08,3.800306e+01,7.999928e+00,3.000313e+01,3.966257e+01,1.702000e+02
1.190633e+06,1.378047e+01,4.151283e+04,4.804725e-01,9.475973e-01,9.475837e-01,3.640819e-04,1.085343e-08,3.800280e+01,7.999674e+00,3.000313e+01,3.966199e+01,1.702000e+02
1.190643e+06,1.378059e+01,4.152283e+04,4.805883e-01,9.476071e-01,9.475838e-01,3.641904e-04,1.085343e-08,3.800255e+01,7.999421e+00,3.000312e+01,3.966141e+01,1.702000e+02
1.190653e+06,1.378070e+01,4.153283e+04,4.807040e-01,9.476169e-01,9.475839e-01,3.642989e-04,1.085343e-08,3.800229e+01,7.999168e+00,3.000312e+01,3.966083e+01,1.702000e+02
1.190663e+06,1.378082e+01,4.154283e+04,4.808198e-01,9.476267e-01,9.475840e-01,3.644075e-04,1.085343e-08,3.800203e+01,7.998915e+00,3.000312e+01,3.966024e+01,1.702000e+02
1.190673e+06,1.378094e+01,4.155283e+04,4.809355e-01,9.476364e-01,9.475841e-01,3.645160e-04,1.085342e-08,3.800178e+01,7.998661e+00,3.000312e+01,3.965966e+01,1.702000e+02
1.190683e+06,1.378105e+01,4.156283e+04,4.810513e-01,9.476462e-01,9.475842e-01,3.646246e-04,1.085342e-08,3.800152e+01,7.998408e+00,3.000311e+01,3.965908e+01,1.702000e+02
1.190693e+06,1.378117e+01,4.157283e+04,4.811670e-01,9.476560e-01,9.475843e-01,3.647331e-04,1.085342e-08,3.800127e+01,7.998155e+00,3.000311e+01,3.965850e+01,1.702000e+02
1.190703e+06,1.378128e+01,4.158283e+04,4.812828e-01,9.476658e-01,9.475844e-01,3.648417e-04,1.085342e-08,3.800101e+01,7.997902e+00,3.000311e+01,3.965791e+01,1.702000e+02
1.190713e+06,1.378140e+01,4.159283e+04,4.813985e-01,9.476749e-01,9.475845e-01,3.649502e-04,1.085342e-08,3.800075e+01,7.997648e+00,3.000311e+01,3.965735e+01,1.702000e+02
1.190723e+06,1.378151e+01,4.160283e+04,4.815143e-01,9.476799e-01,9.475846e-01,3.650587e-04,1.085342e-08,3.800050e+01,7.997448e+00,3.000305e+01,3.965692e+01,1.701992e+02
1.190733e+06,1.378163e+01,4.161283e+04,4.816300e-01,9.476794e-01,9.475847e-01,3.651673e-04,1.085342e-08,3.800024e+01,7.997448e+00,3.000279e+01,3.965667e+01,1.701951e+02
1.190743e+06,1.378175e+01,4.162283e+04,4.817458e-01,9.476789e-01,9.475848e-01,3.652758e-04,1.085342e-08,3.799998e+01,7.997448e+00,3.000253e+01,3.965641e+01,1.701911e+02
1.190753e+06,1.378186e+01,4.163283e+04,4.818615e-01,9.476784e-01,9.475849e-01,3.653844e-04,1.085341e-08,3.799972e+01,7.997448e+00,3.000228e+01,3.965616e+01,1.701871e+02
1.190763e+06,1.378198e+01,4.164284e+04,4.819773e-01,9.476779e-01,9.475850e-01,3.654929e-04,1.085341e-08,3.799947e+01,7.997448e+00,3.000202e+01,3.965590e+01,1.701831e+02
1.190773e+06,1.378209e+01,4.165284e+04,4.820930e-01,9.476773e-01,9.475851e-01,3.656014e-04,1.085341e-08,3.799921e+01,7.997448e+00,3.000176e+01,3.965565e+01,1.701791e+02
1.190783e+06,1.378221e+01,4.166284e+04,4.822088e-01,9.476768e-01,9.475852e-01,3.657100e-04,1.085341e-08,3.799895e+01,7.997448e+00,3.000150e+01,3.965540e+01,1.701750e+02
1.190793e+06,1.378232e+01,4.167284e+04,4.823245e-01,9.476763e-01,9.475853e-01,3.658185e-04,1.085341e-08,3.799869e+01,7.997448e+00,3.000124e+01,3.965514e+01,1.701710e+02
1.190803e+06,1.378244e+01,4.168284e+04,4.824403e-01,9.476758e-01,9.475854e-01,3.659271e-04,1.085341e-08,3.799844e+01,7.997448e+00,3.000099e+01,3.965489e+01,1.701670e+02
1.190813e+06,1.378256e+01,4.169284e+04,4.825560e-01,9.476753e-01,9.475855e-01,3.660356e-04,1.085341e-08,3.799818e+01,7.997448e+00,3.000073e+01,3.965463e+01,1.701630e+02
1.190823e+06,1.378267e+01,4.170284e+04,4.826718e-01,9.476748e-01,9.475856e-01,3.661441e-04,1.085341e-08,3.799792e+01,7.997448e+00,3.000047e+01,3.965438e+01,1.701590e+02
1.190833e+06,1.378279e+01,4.171284e+04,4.827875e-01,9.476742e-01,9.475857e-01,3.662527e-04,1.085341e-08,3.799766e+01,7.997448e+00,3.000021e+01,3.965412e+01,1.701549e+02
1.190843e+06,1.378290e+01,4.172284e+04,4.829032e-01,9.476737e-01,9.475858e-01,3.663612e-04,1.085340e-08,3.799740e+01,7.997448e+00,2.999996e+01,3.965387e+01,1.701509e+02
1.190853e+06,1.378302e+01,4.173284e+04,4.830190e-01,9.476732e-01,9.475859e-01,3.664698e-04,1.085340e-08,3.799715e+01,7.997448e+00,2.999970e+01,3.965361e+01,1.701469e+02
1.190863e+06,1.378313e+01,4.174284e+04,4.831347e-01,9.476727e-01,9.475860e-01,3.665783e-04,1.085340e-08,3.799689e+01,7.997448e+00,2.999944e+01,3.965336e+01,1.701429e+02
1.190873e+06,1.378325e+01,4.175284e+04,4.832505e-01,9.476722e-01,9.475861e-01,3.666869e-04,1.085340e-08,3.799663e+01,7.997448e+00,2.999918e+01,3.965310e+01,1.701389e+02
1.190883e+06,1.378337e+01,4.176284e+04,4.833662e-01,9.476716e-01,9.475862e-01,3.667954e-04,1.085340e-08,3.799637e+01,7.997448e+00,2.999893e+01,3.965285e+01,1.701349e+02
1.190893e+06,1.378348e+01,4.177284e+04,4.834820e-01,9.476711e-01,9.475863e-01,3.669039e-04,1.085340e-08,3.799612e+01,7.997448e+00,2.999867e+01,3.965259e+01,1.701308e+02
1.190903e+06,1.378360e+01,4.178284e+04,4.835977e-01,9.476706e-01,9.475864e-01,3.670125e-04,1.085340e-08,3.799586e+01,7.997448e+00,2.999841e+01,3.965234e+01,1.701268e+02
1.190913e+06,1.378371e+01,4.179285e+04,4.837135e-01,9.476701e-01,9.475865e-01,3.671210e-04,1.085340e-08,3.799560e+01,7.997448e+00,2.999815e+01,3.965208e+01,1.701228e+02
1.190923e+06,1.378383e+01,4.180285e+04,4.838292e-01,9.476696e-01,9.475866e-01,3.672296e-04,1.085339e-08,3.799534e+01,7.997448e+00,2.999789e+01,3.965183e+01,1.701188e+02
1.190933e+06,1.378394e+01,4.181285e+04,4.839450e-01,9.476690e-01,9.475867e-01,3.673381e-04,1.085339e-08,3.799508e+01,7.997448e+00,2.999764e+01,3.965158e+01,1.701148e+02
1.190943e+06,1.378406e+01,4.182285e+04,4.840607e-01,9.476685e-01,9.475868e-01,3.674466e-04,1.085339e-08,3.799483e+01,7.997448e+00,2.999738e+01,3.965132e+01,1.701107e+02
1.190953e+06,1.378418e+01,4.183285e+04,4.841765e-01,9.476680e-01,9.475869e-01,3.675552e-04,1.085339e-08,3.799457e+01,7.997448e+00,2.999712e+01,3.965107e+01,1.701067e+02
1.190963e+06,1.378429e+01,4.184285e+04,4.842922e-01,9.476696e-01,9.475870e-01,3.676637e-04,1.085339e-08,3.799431e+01,7.997448e+00,2.999686e+01,3.965074e+01,1.701027e+02
1.190973e+06,1.378441e+01,4.185285e+04,4.844080e-01,9.476761e-01,9.475871e-01,3.677723e-04,1.085339e-08,3.799397e+01,7.997448e+00,2.999652e+01,3.965016e+01,1.701013e+02
1.190983e+06,1.378452e+01,4.186285e+04,4.845237e-01,9.476840e-01,9.475873e-01,3.678808e-04,1.085339e-08,3.799346e+01,7.997448e+00,2.999601e+01,3.964936e+01,1.701053e+02
1.190993e+06,1.378464e+01,4.187285e+04,4.846395e-01,9.476919e-01,9.475874e-01,3.679894e-04,1.085339e-08,3.799295e+01,7.997448e+00,2.999550e+01,3.964856e+01,1.701093e+02
1.191003e+06,1.378476e+01,4.188285e+04,4.847552e-01,9.476998e-01,9.475875e-01,3.680979e-04,1.085339e-08,3.799244e+01,7.997448e+00,2.999499e+01,3.964776e+01,1.701132e+02
1.191013e+06,1.378487e+01,4.189285e+04,4.848710e-01,9.477077e-01,9.475876e-01,3.682064e-04,1.085338e-08,3.799193e+01,7.997448e+00,2.999448e+01,3.964695e+01,1.701172e+02
1.191023e+06,1.378499e+01,4.190285e+04,4.849867e-01,9.477156e-01,9.475877e-01,3.683150e-04,1.085338e-08,3.799142e+01,7.997448e+00,2.999397e+01,3.964615e+01,1.701212e+02
1.191033e+06,1.378510e+01,4.191285e+04,4.851025e-01,9.477235e-01,9.475878e-01,3.684235e-04,1.085338e-08,3.799091e+01,7.997448e+00,2.999346e+01,3.964535e+01,1.701252e+02
1.191043e+06,1.378522e+01,4.192285e+04,4.852182e-01,9.477314e-01,9.475879e-01,3.685321e-04,1.085338e-08,3.799040e+01,7.997448e+00,2.999295e+01,3.964455e+01,1.701291e+02
1.191053e+06,1.378533e+01,4.193285e+04,4.853340e-01,9.477393e-01,9.475880e-01,3.686406e-04,1.085338e-08,3.798989e+01,7.997448e+00,2.999244e+01,3.964375e+01,1.701331e+02
1.191063e+06,1.378545e+01,4.194286e+04,4.854497e-01,9.477472e-01,9.475881e-01,3.687491e-04,1.085338e-08,3.798938e+01,7.997448e+00,2.999193e+01,3.964294e+01,1.701371e+02
1.191073e+06,1.378557e+01,4.195286e+04,4.855655e-01,9.477551e-01,9.475882e-01,3.688577e-04,1.085338e-08,3.798887e+01,7.997448e+00,2.999142e+01,3.964214e+01,1.701411e+02
1.191083e+06,1.378568e+01,4.196286e+04,4.856812e-01,9.477630e-01,9.475883e-01,3.689662e-04,1.085338e-08,3.798836e+01,7.997448e+00,2.999091e+01,3.964134e+01,1.701451e+02
1.191093e+06,1.378580e+01,4.197286e+04,4.857970e-01,9.477709e-01,9.475884e-01,3.690748e-04,1.085337e-08,3.798785e+01,7.997448e+00,2.999040e+01,3.964054e+01,1.701490e+02
1.191103e+06,1.378591e+01,4.198286e+04,4.859127e-01,9.477788e-01,9.475885e-01,3.691833e-04,1.085337e-08,3.798734e+01,7.997448e+00,2.998989e+01,3.963973e+01,1.701530e+02
1.191113e+06,1.378603e+01,4.199286e+04,4.860285e-01,9.477867e-01,9.475886e-01,3.692918e-04,1.085337e-08,3.798683e+01,7.997448e+00,2.998938e+01,3.963893e+01,1.701570e+02
1.191123e+06,1.378614e+01,4.200286e+04,4.861442e-01,9.477946e-01,9.475887e-01,3.694004e-04,1.085337e-08,3.798632e+01,7.997448e+00,2.998887e+01,3.963813e+01,1.701610e+02
1.191133e+06,1.378626e+01,4.201286e+04,4.862600e-01,9.478025e-01,9.475888e-01,3.695089e-04,1.085337e-08,3.798581e+01,7.997448e+00,2.998836e+01,3.963733e+01,1.701649e+02
1.191143e+06,1.378638e+01,4.202286e+04,4.863757e-01,9.478104e-01,9.475889e-01,3.696175e-04,1.085337e-08,3.798530e+01,7.997448e+00,2.998785e+01,3.963653e+01,1.701689e+02
1.191153e+06,1.378649e+01,4.203286e+04,4.864915e-01,9.478183e-01,9.475890e-01,3.697260e-04,1.085337e-08,3.798479e+01,7.997448e+00,2.998734e+01,3.963572e+01,1.701729e+02
1.191163e+06,1.378661e+01,4.204286e+04,4.866072e-01,9.478262e-01,9.475891e-01,3.698346e-04,1.085337e-08,3.798428e+01,7.997448e+00,2.998683e+01,3.963492e+01,1.701769e+02
1.191173e+06,1.378672e+01,4.205286e+04,4.867230e-01,9.478341e-01,9.475892e-01,3.699431e-04,1.085337e-08,3.798377e+01,7.997448e+00,2.998632e+01,3.963412e+01,1.701809e+02
1.191183e+06,1.378684e+01,4.206286e+04,4.868387e-01,9.478421e-01,9.475893e-01,3.700516e-04,1.085336e-08,3.798326e+01,7.997448e+00,2.998581e+01,3.963332e+01,1.701848e+02
1.191193e+06,1.378695e+01,4.207286e+04,4.869544e-01,9.478500e-01,9.475894e-01,3.701602e-04,1.085336e-08,3.798275e+01,7.997448e+00,2.998530e+01,3.963252e+01,1.701888e+02
1.191203e+06,1.378707e+01,4.208287e+04,4.870702e-01,9.478579e-01,9.475895e-01,3.702687e-04,1.085336e-08,3.798224e+01,7.997448e+00,2.998479e+01,3.963171e+01,1.701928e+02
1.191213e+06,1.378719e+01,4.209287e+04,4.871859e-01,9.478652e-01,9.475896e-01,3.703773e-04,1.085336e-08,3.798172e+01,7.997448e+00,2.998428e+01,3.963093e+01,1.701968e+02
1.191223e+06,1.378730e+01,4.210287e+04,4.873017e-01,9.478670e-01,9.475897e-01,3.704858e-04,1.085336e-08,3.798150e+01,7.997448e+00,2.998406e+01,3.963064e+01,1.702000e+02
1.191233e+06,1.378742e+01,4.211287e+04,4.874174e-01,9.478564e-01,9.475898e-01,3.705943e-04,1.085336e-08,3.798253e+01,7.997448e+00,2.998509e+01,3.963208e+01,1.702000e+02
1.191243e+06,1.378753e+01,4.212287e+04,4.875332e-01,9.478459e-01,9.475899e-01,3.707029e-04,1.085336e-08,3.798357e+01,7.997448e+00,2.998612e+01,3.963352e+01,1.702000e+02
1.191253e+06,1.378765e+01,4.213287e+04,4.876489e-01,9.478353e-01,9.475900e-01,3.708114e-04,1.085336e-08,3.798460e+01,7.997448e+00,2.998715e+01,3.963496e+01,1.702000e+02
1.191263e+06,1.378776e+01,4.214287e+04,4.877647e-01,9.478247e-01,9.475901e-01,3.709200e-04,1.085335e-08,3.798563e+01,7.997448e+00,2.998818e+01,3.963640e+01,1.702000e+02
1.191273e+06,1.378788e+01,4.215287e+04,4.878804e-01,9.478142e-01,9.475902e-01,3.710285e-04,1.085335e-08,3.798666e+01,7.997448e+00,2.998921e+01,3.963784e+01,1.702000e+02
1.191283e+06,1.378800e+01,4.216287e+04,4.879962e-01,9.478036e-01,9.475903e-01,3.711370e-04,1.085335e-08,3.798769e+01,7.997448e+00,2.999024e+01,3.963928e+01,1.702000e+02
1.191293e+06,1.378811e+01,4.217287e+04,4.881119e-01,9.477930e-01,9.475904e-01,3.712456e-04,1.085335e-08,3.798872e+01,7.997448e+00,2.999127e+01,3.964072e+01,1.702000e+02
1.191303e+06,1.378823e+01,4.218287e+04,4.882277e-01,9.477825e-01,9.475905e-01,3.713541e-04,1.085335e-08,3.798975e+01,7.997448e+00,2.999230e+01,3.964216e+01,1.702000e+02
1.191313e+06,1.378834e+01,4.219287e+04,4.883434e-01,9.477719e-01,9.475906e-01,3.714627e-04,1.085335e-08,3.799078e+01,7.997448e+00,2.999334e+01,3.964360e+01,1.702000e+02
1.191323e+06,1.378846e+01,4.220287e+04,4.884592e-01,9.477613e-01,9.475907e-01,3.715712e-04,1.085335e-08,3.799181e+01,7.997448e+00,2.999437e+01,3.964504e+01,1.702000e+02
1.191333e+06,1.378857e+01,4.221287e+04,4.885749e-01,9.477508e-01,9.475908e-01,3.716797e-04,1.085335e-08,3.799285e+01,7.997448e+00,2.999540e+01,3.964648e+01,1.702000e+02
1.191343e+06,1.378869e+01,4.222287e+04,4.886907e-01,9.477402e-01,9.475910e-01,3.717883e-04,1.085335e-08,3.799388e+01,7.997448e+00,2.999643e+01,3.964792e+01,1.702000e+02
1.191353e+06,1.378881e+01,4.223288e+04,4.888064e-01,9.477296e-01,9.475911e-01,3.718968e-04,1.085334e-08,3.799491e+01,7.997448e+00,2.999746e+01,3.964937e+01,1.702000e+02
1.191363e+06,1.378892e+01,4.224288e+04,4.889222e-01,9.477190e-01,9.475912e-01,3.720054e-04,1.085334e-08,3.799594e+01,7.997448e+00,2.999849e+01,3.965081e+01,1.702000e+02
1.191373e+06,1.378904e+01,4.225288e+04,4.890379e-01,9.477085e-01,9.475913e-01,3.721139e-04,1.085334e-08,3.799697e+01,7.997448e+00,2.999952e+01,3.965225e+01,1.702000e+02
1.191383e+06,1.378915e+01,4.226288e+04,4.891537e-01,9.476979e-01,9.475914e-01,3.722225e-04,1.085334e-08,3.799800e+01,7.997448e+00,3.000055e+01,3.965369e+01,1.702000e+02
1.191393e+06,1.378927e+01,4.227288e+04,4.892694e-01,9.476873e-01,9.475915e-01,3.723310e-04,1.085334e-08,3.799903e+01,7.997448e+00,3.000158e+01,3.965513e+01,1.702000e+02
1.191403e+06,1.378939e+01,4.228288e+04,4.893852e-01,9.476768e-01,9.475916e-01,3.724395e-04,1.085334e-08,3.800006e+01,7.997448e+00,3.000262e+01,3.965657e+01,1.702000e+02
1.191413e+06,1.378950e+01,4.229288e+04,4.895009e-01,9.476662e-01,9.475917e-01,3.725481e-04,1.085334e-08,3.800109e+01,7.997448e+00,3.000365e+01,3.965801e+01,1.702000e+02
1.191423e+06,1.378962e+01,4.230288e+04,4.896167e-01,9.476556e-01,9.475918e-01,3.726566e-04,1.085334e-08,3.800213e+01,7.997448e+00,3.000468e+01,3.965945e+01,1.702000e+02
1.191433e+06,1.378973e+01,4.231288e+04,4.897324e-01,9.476451e-01,9.475919e-01,3.727652e-04,1.085333e-08,3.800316e+01,7.997448e+00,3.000571e+01,3.966089e+01,1.702000e+02
1.191443e+06,1.378985e+01,4.232288e+04,4.898482e-01,9.476345e-01,9.475920e-01,3.728737e-04,1.085333e-08,3.800419e+01,7.997448e+00,3.000674e+01,3.966234e+01,1.702000e+02
1.191453e+06,1.378996e+01,4.233288e+04,4.899639e-01,9.476239e-01,9.475921e-01,3.729822e-04,1.085333e-08,3.800522e+01,7.997448e+00,3.000777e+01,3.966378e+01,1.702000e+02
1.191463e+06,1.379008e+01,4.234288e+04,4.900797e-01,9.476133e-01,9.475922e-01,3.730908e-04,1.085333e-08,3.800625e+01,7.997448e+00,3.000880e+01,3.966522e+01,1.702000e+02
1.191473e+06,1.379020e+01,4.235288e+04,4.901954e-01,9.476070e-01,9.475923e-01,3.731993e-04,1.085333e-08,3.800658e+01,7.997448e+00,3.000913e+01,3.966578e+01,1.702000e+02
1.191483e+06,1.379031e+01,4.236288e+04,4.903112e-01,9.476100e-01,9.475924e-01,3.733079e-04,1.085333e-08,3.800530e+01,7.997448e+00,3.000785e+01,3.966433e+01,1.702000e+02
1.191493e+06,1.379043e+01,4.237288e+04,4.904269e-01,9.476131e-01,9.475925e-01,3.734164e-04,1.085333e-08,3.800402e+01,7.997448e+00,3.000658e+01,3.966288e+01,1.702000e+02
1.191503e+06,1.379054e+01,4.238289e+04,4.905427e-01,9.476162e-01,9.475926e-01,3.735249e-04,1.085333e-08,3.800275e+01,7.997448e+00,3.000530e+01,3.966143e+01,1.702000e+02
1.191513e+06,1.379066e+01,4.239289e+04,4.906584e-01,9.476192e-01,9.475927e-01,3.736335e-04,1.085333e-08,3.800147e+01,7.997448e+00,3.000402e+01,3.965998e+01,1.702000e+02
1.191523e+06,1.379077e+01,4.240289e+04,4.907742e-01,9.476223e-01,9.475928e-01,3.737420e-04,1.085332e-08,3.800020e+01,7.997448e+00,3.000275e+01,3.965853e+01,1.702000e+02
1.191533e+06,1.379089e+01,4.241289e+04,4.908899e-01,9.476254e-01,9.475929e-01,3.738506e-04,1.085332e-08,3.799892e+01,7.997448e+00,3.000147e+01,3.965708e+01,1.702000e+02
