Repository: brandonlampe/CS_Data

# Repository for Crushed Salt Data
**Grant No: 456417**

This is a work in progress!

## Repository Content

### Directory Names
A uniform namining structure still in progress, but in general directories are named according to the following:
 - Names contain no spaces, a single underscore "_" will be used as a file name seperator.
 - Files are for the Crushed Salt Project (CSP); therefore, the first three charaters of each file are "CSP".
 - Folders are organized by which frame the test was performed on i.e., A2 or A3.
 - The fifth and sixth charaters of each file name will therefore be "A" followed by the frame number.

File: UNM_WP_HY_175_09/STAGE13/CREEP_FIT/175_09_STAGE13_CREEP_OUT.csv (part 21 of 63)
Analysis by Brandon Lampe, performed on: 2016/07/06 15:32:59
Experimental results below begin at: 2016/04/21 16:38:02
Duration (sec),Duration (day),Elapsed Time (sec),Elapsed Time (day),Interpolated Fractional Density,Fit to Fractional Density,Fit to Volume Strain,Fit to Volume Strain Rate (1/sec),Confining Pressure (MPa),Pore Pressure (MPa),Terzaghi Pressure (MPa),Solid Pressure (MPa),Temperature (C))
1.196263e+06,1.384564e+01,4.714321e+04,5.456390e-01,9.479502e-01,9.476416e-01,4.251890e-04,1.085277e-08,3.799728e+01,8.009061e+00,2.998822e+01,3.964387e+01,1.699000e+02
1.196273e+06,1.384575e+01,4.715321e+04,5.457547e-01,9.479352e-01,9.476417e-01,4.252975e-04,1.085276e-08,3.799651e+01,8.008806e+00,2.998771e+01,3.964357e+01,1.699000e+02
1.196283e+06,1.384587e+01,4.716321e+04,5.458705e-01,9.479201e-01,9.476418e-01,4.254060e-04,1.085276e-08,3.799574e+01,8.008551e+00,2.998719e+01,3.964327e+01,1.699000e+02
1.196293e+06,1.384599e+01,4.717321e+04,5.459862e-01,9.479051e-01,9.476419e-01,4.255146e-04,1.085276e-08,3.799496e+01,8.008296e+00,2.998667e+01,3.964297e+01,1.699000e+02
1.196303e+06,1.384610e+01,4.718321e+04,5.461020e-01,9.478901e-01,9.476420e-01,4.256231e-04,1.085276e-08,3.799419e+01,8.008041e+00,2.998615e+01,3.964267e+01,1.699000e+02
1.196313e+06,1.384622e+01,4.719321e+04,5.462177e-01,9.478750e-01,9.476421e-01,4.257316e-04,1.085276e-08,3.799342e+01,8.007786e+00,2.998563e+01,3.964237e+01,1.699000e+02
1.196323e+06,1.384633e+01,4.720321e+04,5.463335e-01,9.478600e-01,9.476422e-01,4.258402e-04,1.085276e-08,3.799264e+01,8.007531e+00,2.998511e+01,3.964207e+01,1.699000e+02
1.196333e+06,1.384645e+01,4.721321e+04,5.464492e-01,9.478449e-01,9.476423e-01,4.259487e-04,1.085276e-08,3.799187e+01,8.007276e+00,2.998460e+01,3.964177e+01,1.699000e+02
1.196343e+06,1.384656e+01,4.722322e+04,5.465650e-01,9.478299e-01,9.476424e-01,4.260572e-04,1.085276e-08,3.799110e+01,8.007021e+00,2.998408e+01,3.964147e+01,1.699000e+02
1.196353e+06,1.384668e+01,4.723322e+04,5.466807e-01,9.478148e-01,9.476425e-01,4.261658e-04,1.085275e-08,3.799032e+01,8.006766e+00,2.998356e+01,3.964117e+01,1.699000e+02
1.196363e+06,1.384680e+01,4.724322e+04,5.467965e-01,9.477998e-01,9.476426e-01,4.262743e-04,1.085275e-08,3.798955e+01,8.006511e+00,2.998304e+01,3.964087e+01,1.699000e+02
1.196373e+06,1.384691e+01,4.725322e+04,5.469122e-01,9.477847e-01,9.476427e-01,4.263828e-04,1.085275e-08,3.798878e+01,8.006256e+00,2.998252e+01,3.964057e+01,1.699000e+02
1.196383e+06,1.384703e+01,4.726322e+04,5.470280e-01,9.477697e-01,9.476428e-01,4.264914e-04,1.085275e-08,3.798800e+01,8.006001e+00,2.998200e+01,3.964027e+01,1.699000e+02
1.196393e+06,1.384714e+01,4.727322e+04,5.471437e-01,9.477546e-01,9.476429e-01,4.265999e-04,1.085275e-08,3.798723e+01,8.005746e+00,2.998149e+01,3.963997e+01,1.699000e+02
1.196403e+06,1.384726e+01,4.728322e+04,5.472595e-01,9.477396e-01,9.476430e-01,4.267084e-04,1.085275e-08,3.798646e+01,8.005491e+00,2.998097e+01,3.963967e+01,1.699000e+02
1.196413e+06,1.384738e+01,4.729322e+04,5.473752e-01,9.477245e-01,9.476431e-01,4.268170e-04,1.085275e-08,3.798568e+01,8.005236e+00,2.998045e+01,3.963937e+01,1.699000e+02
1.196423e+06,1.384749e+01,4.730322e+04,5.474910e-01,9.477095e-01,9.476432e-01,4.269255e-04,1.085275e-08,3.798491e+01,8.004981e+00,2.997993e+01,3.963907e+01,1.699000e+02
1.196433e+06,1.384761e+01,4.731322e+04,5.476067e-01,9.476945e-01,9.476433e-01,4.270341e-04,1.085275e-08,3.798414e+01,8.004726e+00,2.997941e+01,3.963877e+01,1.699000e+02
1.196443e+06,1.384772e+01,4.732322e+04,5.477225e-01,9.476794e-01,9.476434e-01,4.271426e-04,1.085274e-08,3.798336e+01,8.004471e+00,2.997889e+01,3.963847e+01,1.699000e+02
1.196453e+06,1.384784e+01,4.733322e+04,5.478382e-01,9.476644e-01,9.476435e-01,4.272511e-04,1.085274e-08,3.798259e+01,8.004216e+00,2.997838e+01,3.963817e+01,1.699000e+02
1.196463e+06,1.384795e+01,4.734322e+04,5.479540e-01,9.476482e-01,9.476436e-01,4.273597e-04,1.085274e-08,3.798182e+01,8.003961e+00,2.997786e+01,3.963791e+01,1.699000e+02
1.196473e+06,1.384807e+01,4.735322e+04,5.480697e-01,9.476329e-01,9.476437e-01,4.274682e-04,1.085274e-08,3.798166e+01,8.003880e+00,2.997778e+01,3.963826e+01,1.698986e+02
1.196483e+06,1.384819e+01,4.736322e+04,5.481855e-01,9.476233e-01,9.476438e-01,4.275767e-04,1.085274e-08,3.798268e+01,8.004132e+00,2.997855e+01,3.963965e+01,1.698947e+02
1.196493e+06,1.384830e+01,4.737323e+04,5.483012e-01,9.476136e-01,9.476439e-01,4.276853e-04,1.085274e-08,3.798370e+01,8.004384e+00,2.997932e+01,3.964103e+01,1.698907e+02
1.196503e+06,1.384842e+01,4.738323e+04,5.484170e-01,9.476040e-01,9.476440e-01,4.277938e-04,1.085274e-08,3.798472e+01,8.004637e+00,2.998009e+01,3.964242e+01,1.698867e+02
1.196513e+06,1.384853e+01,4.739323e+04,5.485327e-01,9.475943e-01,9.476441e-01,4.279023e-04,1.085274e-08,3.798574e+01,8.004889e+00,2.998085e+01,3.964380e+01,1.698827e+02
1.196523e+06,1.384865e+01,4.740323e+04,5.486485e-01,9.475847e-01,9.476442e-01,4.280109e-04,1.085273e-08,3.798676e+01,8.005142e+00,2.998162e+01,3.964519e+01,1.698787e+02
1.196533e+06,1.384876e+01,4.741323e+04,5.487642e-01,9.475750e-01,9.476443e-01,4.281194e-04,1.085273e-08,3.798778e+01,8.005394e+00,2.998239e+01,3.964657e+01,1.698748e+02
1.196543e+06,1.384888e+01,4.742323e+04,5.488800e-01,9.475654e-01,9.476444e-01,4.282279e-04,1.085273e-08,3.798880e+01,8.005646e+00,2.998316e+01,3.964796e+01,1.698708e+02
1.196553e+06,1.384900e+01,4.743323e+04,5.489957e-01,9.475557e-01,9.476445e-01,4.283365e-04,1.085273e-08,3.798982e+01,8.005899e+00,2.998393e+01,3.964934e+01,1.698668e+02
1.196563e+06,1.384911e+01,4.744323e+04,5.491115e-01,9.475461e-01,9.476446e-01,4.284450e-04,1.085273e-08,3.799084e+01,8.006151e+00,2.998469e+01,3.965073e+01,1.698628e+02
1.196573e+06,1.384923e+01,4.745323e+04,5.492272e-01,9.475364e-01,9.476447e-01,4.285535e-04,1.085273e-08,3.799187e+01,8.006403e+00,2.998546e+01,3.965211e+01,1.698589e+02
1.196583e+06,1.384934e+01,4.746323e+04,5.493430e-01,9.475268e-01,9.476448e-01,4.286621e-04,1.085273e-08,3.799289e+01,8.006656e+00,2.998623e+01,3.965350e+01,1.698549e+02
1.196593e+06,1.384946e+01,4.747323e+04,5.494587e-01,9.475171e-01,9.476450e-01,4.287706e-04,1.085273e-08,3.799391e+01,8.006908e+00,2.998700e+01,3.965488e+01,1.698509e+02
1.196603e+06,1.384957e+01,4.748323e+04,5.495745e-01,9.475075e-01,9.476451e-01,4.288791e-04,1.085273e-08,3.799493e+01,8.007161e+00,2.998777e+01,3.965627e+01,1.698469e+02
1.196613e+06,1.384969e+01,4.749323e+04,5.496902e-01,9.474978e-01,9.476452e-01,4.289877e-04,1.085272e-08,3.799595e+01,8.007413e+00,2.998853e+01,3.965765e+01,1.698429e+02
1.196623e+06,1.384981e+01,4.750323e+04,5.498060e-01,9.474882e-01,9.476453e-01,4.290962e-04,1.085272e-08,3.799697e+01,8.007665e+00,2.998930e+01,3.965904e+01,1.698390e+02
1.196633e+06,1.384992e+01,4.751323e+04,5.499217e-01,9.474785e-01,9.476454e-01,4.292047e-04,1.085272e-08,3.799799e+01,8.007918e+00,2.999007e+01,3.966042e+01,1.698350e+02
1.196643e+06,1.385004e+01,4.752324e+04,5.500374e-01,9.474689e-01,9.476455e-01,4.293133e-04,1.085272e-08,3.799901e+01,8.008170e+00,2.999084e+01,3.966181e+01,1.698310e+02
1.196653e+06,1.385015e+01,4.753324e+04,5.501532e-01,9.474592e-01,9.476456e-01,4.294218e-04,1.085272e-08,3.800003e+01,8.008422e+00,2.999161e+01,3.966320e+01,1.698270e+02
1.196663e+06,1.385027e+01,4.754324e+04,5.502689e-01,9.474495e-01,9.476457e-01,4.295303e-04,1.085272e-08,3.800105e+01,8.008675e+00,2.999237e+01,3.966458e+01,1.698231e+02
1.196673e+06,1.385038e+01,4.755324e+04,5.503847e-01,9.474399e-01,9.476458e-01,4.296389e-04,1.085272e-08,3.800207e+01,8.008927e+00,2.999314e+01,3.966597e+01,1.698191e+02
1.196683e+06,1.385050e+01,4.756324e+04,5.505004e-01,9.474302e-01,9.476459e-01,4.297474e-04,1.085272e-08,3.800309e+01,8.009180e+00,2.999391e+01,3.966735e+01,1.698151e+02
1.196693e+06,1.385062e+01,4.757324e+04,5.506162e-01,9.474206e-01,9.476460e-01,4.298560e-04,1.085271e-08,3.800411e+01,8.009432e+00,2.999468e+01,3.966874e+01,1.698111e+02
1.196703e+06,1.385073e+01,4.758324e+04,5.507319e-01,9.474109e-01,9.476461e-01,4.299645e-04,1.085271e-08,3.800513e+01,8.009684e+00,2.999545e+01,3.967012e+01,1.698071e+02
1.196713e+06,1.385085e+01,4.759324e+04,5.508477e-01,9.474013e-01,9.476462e-01,4.300730e-04,1.085271e-08,3.800615e+01,8.009937e+00,2.999622e+01,3.967151e+01,1.698032e+02
1.196723e+06,1.385096e+01,4.760324e+04,5.509634e-01,9.473954e-01,9.476463e-01,4.301816e-04,1.085271e-08,3.800676e+01,8.010086e+00,2.999667e+01,3.967234e+01,1.697992e+02
1.196733e+06,1.385108e+01,4.761324e+04,5.510792e-01,9.474048e-01,9.476464e-01,4.302901e-04,1.085271e-08,3.800573e+01,8.009831e+00,2.999589e+01,3.967095e+01,1.697952e+02
1.196743e+06,1.385119e+01,4.762324e+04,5.511949e-01,9.474141e-01,9.476465e-01,4.303986e-04,1.085271e-08,3.800469e+01,8.009576e+00,2.999512e+01,3.966956e+01,1.697911e+02
1.196753e+06,1.385131e+01,4.763324e+04,5.513107e-01,9.474235e-01,9.476466e-01,4.305072e-04,1.085271e-08,3.800366e+01,8.009321e+00,2.999434e+01,3.966818e+01,1.697871e+02
1.196763e+06,1.385143e+01,4.764324e+04,5.514264e-01,9.474328e-01,9.476467e-01,4.306157e-04,1.085271e-08,3.800263e+01,8.009066e+00,2.999357e+01,3.966679e+01,1.697831e+02
1.196773e+06,1.385154e+01,4.765324e+04,5.515422e-01,9.474422e-01,9.476468e-01,4.307242e-04,1.085271e-08,3.800160e+01,8.008811e+00,2.999279e+01,3.966540e+01,1.697791e+02
1.196783e+06,1.385166e+01,4.766325e+04,5.516579e-01,9.474515e-01,9.476469e-01,4.308328e-04,1.085270e-08,3.800057e+01,8.008556e+00,2.999201e+01,3.966402e+01,1.697751e+02
1.196793e+06,1.385177e+01,4.767325e+04,5.517737e-01,9.474608e-01,9.476470e-01,4.309413e-04,1.085270e-08,3.799954e+01,8.008301e+00,2.999124e+01,3.966263e+01,1.697711e+02
1.196803e+06,1.385189e+01,4.768325e+04,5.518894e-01,9.474702e-01,9.476471e-01,4.310498e-04,1.085270e-08,3.799851e+01,8.008046e+00,2.999046e+01,3.966124e+01,1.697670e+02
1.196813e+06,1.385201e+01,4.769325e+04,5.520052e-01,9.474795e-01,9.476472e-01,4.311584e-04,1.085270e-08,3.799748e+01,8.007791e+00,2.998969e+01,3.965986e+01,1.697630e+02
1.196823e+06,1.385212e+01,4.770325e+04,5.521209e-01,9.474889e-01,9.476473e-01,4.312669e-04,1.085270e-08,3.799645e+01,8.007536e+00,2.998891e+01,3.965847e+01,1.697590e+02
1.196833e+06,1.385224e+01,4.771325e+04,5.522367e-01,9.474982e-01,9.476474e-01,4.313754e-04,1.085270e-08,3.799541e+01,8.007281e+00,2.998813e+01,3.965709e+01,1.697550e+02
1.196843e+06,1.385235e+01,4.772325e+04,5.523524e-01,9.475076e-01,9.476475e-01,4.314840e-04,1.085270e-08,3.799438e+01,8.007026e+00,2.998736e+01,3.965570e+01,1.697510e+02
1.196853e+06,1.385247e+01,4.773325e+04,5.524682e-01,9.475169e-01,9.476476e-01,4.315925e-04,1.085270e-08,3.799335e+01,8.006771e+00,2.998658e+01,3.965431e+01,1.697469e+02
1.196863e+06,1.385258e+01,4.774325e+04,5.525839e-01,9.475262e-01,9.476477e-01,4.317010e-04,1.085269e-08,3.799232e+01,8.006516e+00,2.998581e+01,3.965293e+01,1.697429e+02
1.196873e+06,1.385270e+01,4.775325e+04,5.526997e-01,9.475356e-01,9.476478e-01,4.318096e-04,1.085269e-08,3.799129e+01,8.006261e+00,2.998503e+01,3.965154e+01,1.697389e+02
1.196883e+06,1.385282e+01,4.776325e+04,5.528154e-01,9.475449e-01,9.476479e-01,4.319181e-04,1.085269e-08,3.799026e+01,8.006006e+00,2.998425e+01,3.965016e+01,1.697349e+02
1.196893e+06,1.385293e+01,4.777325e+04,5.529312e-01,9.475543e-01,9.476480e-01,4.320266e-04,1.085269e-08,3.798923e+01,8.005751e+00,2.998348e+01,3.964877e+01,1.697309e+02
1.196903e+06,1.385305e+01,4.778325e+04,5.530469e-01,9.475636e-01,9.476481e-01,4.321352e-04,1.085269e-08,3.798820e+01,8.005496e+00,2.998270e+01,3.964738e+01,1.697268e+02
1.196913e+06,1.385316e+01,4.779325e+04,5.531627e-01,9.475730e-01,9.476482e-01,4.322437e-04,1.085269e-08,3.798717e+01,8.005241e+00,2.998192e+01,3.964600e+01,1.697228e+02
1.196923e+06,1.385328e+01,4.780325e+04,5.532784e-01,9.475823e-01,9.476483e-01,4.323522e-04,1.085269e-08,3.798613e+01,8.004986e+00,2.998115e+01,3.964461e+01,1.697188e+02
1.196933e+06,1.385339e+01,4.781326e+04,5.533942e-01,9.475916e-01,9.476484e-01,4.324608e-04,1.085269e-08,3.798510e+01,8.004731e+00,2.998037e+01,3.964323e+01,1.697148e+02
1.196943e+06,1.385351e+01,4.782326e+04,5.535099e-01,9.476010e-01,9.476486e-01,4.325693e-04,1.085269e-08,3.798407e+01,8.004476e+00,2.997960e+01,3.964184e+01,1.697108e+02
1.196953e+06,1.385363e+01,4.783326e+04,5.536257e-01,9.476103e-01,9.476487e-01,4.326778e-04,1.085268e-08,3.798304e+01,8.004221e+00,2.997882e+01,3.964045e+01,1.697067e+02
1.196963e+06,1.385374e+01,4.784326e+04,5.537414e-01,9.476217e-01,9.476488e-01,4.327864e-04,1.085268e-08,3.798201e+01,8.003966e+00,2.997804e+01,3.963900e+01,1.697027e+02
1.196973e+06,1.385386e+01,4.785326e+04,5.538572e-01,9.476337e-01,9.476489e-01,4.328949e-04,1.085268e-08,3.798095e+01,8.003793e+00,2.997716e+01,3.963749e+01,1.697013e+02
1.196983e+06,1.385397e+01,4.786326e+04,5.539729e-01,9.476377e-01,9.476490e-01,4.330034e-04,1.085268e-08,3.797984e+01,8.003793e+00,2.997605e+01,3.963619e+01,1.697053e+02
1.196993e+06,1.385409e+01,4.787326e+04,5.540886e-01,9.476417e-01,9.476491e-01,4.331120e-04,1.085268e-08,3.797874e+01,8.003793e+00,2.997494e+01,3.963488e+01,1.697093e+02
1.197003e+06,1.385420e+01,4.788326e+04,5.542044e-01,9.476458e-01,9.476492e-01,4.332205e-04,1.085268e-08,3.797763e+01,8.003793e+00,2.997383e+01,3.963358e+01,1.697133e+02
1.197013e+06,1.385432e+01,4.789326e+04,5.543201e-01,9.476498e-01,9.476493e-01,4.333291e-04,1.085268e-08,3.797652e+01,8.003793e+00,2.997272e+01,3.963227e+01,1.697172e+02
1.197023e+06,1.385444e+01,4.790326e+04,5.544359e-01,9.476538e-01,9.476494e-01,4.334376e-04,1.085268e-08,3.797541e+01,8.003793e+00,2.997161e+01,3.963097e+01,1.697212e+02
1.197033e+06,1.385455e+01,4.791326e+04,5.545516e-01,9.476578e-01,9.476495e-01,4.335461e-04,1.085267e-08,3.797430e+01,8.003793e+00,2.997051e+01,3.962967e+01,1.697252e+02
1.197043e+06,1.385467e+01,4.792326e+04,5.546674e-01,9.476618e-01,9.476496e-01,4.336547e-04,1.085267e-08,3.797319e+01,8.003793e+00,2.996940e+01,3.962836e+01,1.697292e+02
1.197053e+06,1.385478e+01,4.793326e+04,5.547831e-01,9.476659e-01,9.476497e-01,4.337632e-04,1.085267e-08,3.797208e+01,8.003793e+00,2.996829e+01,3.962706e+01,1.697332e+02
1.197063e+06,1.385490e+01,4.794326e+04,5.548989e-01,9.476699e-01,9.476498e-01,4.338717e-04,1.085267e-08,3.797097e+01,8.003793e+00,2.996718e+01,3.962575e+01,1.697372e+02
1.197073e+06,1.385501e+01,4.795326e+04,5.550146e-01,9.476739e-01,9.476499e-01,4.339803e-04,1.085267e-08,3.796986e+01,8.003793e+00,2.996607e+01,3.962445e+01,1.697412e+02
1.197083e+06,1.385513e+01,4.796327e+04,5.551304e-01,9.476779e-01,9.476500e-01,4.340888e-04,1.085267e-08,3.796875e+01,8.003793e+00,2.996496e+01,3.962314e+01,1.697452e+02
1.197093e+06,1.385525e+01,4.797327e+04,5.552461e-01,9.476819e-01,9.476501e-01,4.341973e-04,1.085267e-08,3.796764e+01,8.003793e+00,2.996385e+01,3.962184e+01,1.697492e+02
1.197103e+06,1.385536e+01,4.798327e+04,5.553619e-01,9.476859e-01,9.476502e-01,4.343059e-04,1.085267e-08,3.796653e+01,8.003793e+00,2.996274e+01,3.962053e+01,1.697532e+02
1.197113e+06,1.385548e+01,4.799327e+04,5.554776e-01,9.476900e-01,9.476503e-01,4.344144e-04,1.085267e-08,3.796542e+01,8.003793e+00,2.996163e+01,3.961923e+01,1.697572e+02
1.197123e+06,1.385559e+01,4.800327e+04,5.555934e-01,9.476940e-01,9.476504e-01,4.345229e-04,1.085266e-08,3.796431e+01,8.003793e+00,2.996052e+01,3.961792e+01,1.697612e+02
1.197133e+06,1.385571e+01,4.801327e+04,5.557091e-01,9.476980e-01,9.476505e-01,4.346315e-04,1.085266e-08,3.796321e+01,8.003793e+00,2.995941e+01,3.961662e+01,1.697651e+02
1.197143e+06,1.385582e+01,4.802327e+04,5.558249e-01,9.477020e-01,9.476506e-01,4.347400e-04,1.085266e-08,3.796210e+01,8.003793e+00,2.995830e+01,3.961531e+01,1.697691e+02
1.197153e+06,1.385594e+01,4.803327e+04,5.559406e-01,9.477060e-01,9.476507e-01,4.348485e-04,1.085266e-08,3.796099e+01,8.003793e+00,2.995719e+01,3.961401e+01,1.697731e+02
1.197163e+06,1.385606e+01,4.804327e+04,5.560564e-01,9.477100e-01,9.476508e-01,4.349571e-04,1.085266e-08,3.795988e+01,8.003793e+00,2.995608e+01,3.961271e+01,1.697771e+02
1.197173e+06,1.385617e+01,4.805327e+04,5.561721e-01,9.477141e-01,9.476509e-01,4.350656e-04,1.085266e-08,3.795877e+01,8.003793e+00,2.995497e+01,3.961140e+01,1.697811e+02
1.197183e+06,1.385629e+01,4.806327e+04,5.562879e-01,9.477181e-01,9.476510e-01,4.351741e-04,1.085266e-08,3.795766e+01,8.003793e+00,2.995387e+01,3.961010e+01,1.697851e+02
1.197193e+06,1.385640e+01,4.807327e+04,5.564036e-01,9.477221e-01,9.476511e-01,4.352827e-04,1.085266e-08,3.795655e+01,8.003793e+00,2.995276e+01,3.960879e+01,1.697891e+02
1.197203e+06,1.385652e+01,4.808327e+04,5.565194e-01,9.477261e-01,9.476512e-01,4.353912e-04,1.085265e-08,3.795544e+01,8.003793e+00,2.995165e+01,3.960749e+01,1.697931e+02
1.197213e+06,1.385664e+01,4.809327e+04,5.566351e-01,9.477301e-01,9.476513e-01,4.354997e-04,1.085265e-08,3.795433e+01,8.003793e+00,2.995054e+01,3.960618e+01,1.697971e+02
1.197223e+06,1.385675e+01,4.810328e+04,5.567509e-01,9.477335e-01,9.476514e-01,4.356083e-04,1.085265e-08,3.795409e+01,8.003793e+00,2.995030e+01,3.960582e+01,1.698011e+02
1.197233e+06,1.385687e+01,4.811328e+04,5.568666e-01,9.477348e-01,9.476515e-01,4.357168e-04,1.085265e-08,3.795623e+01,8.003793e+00,2.995244e+01,3.960803e+01,1.698051e+02
1.197243e+06,1.385698e+01,4.812328e+04,5.569824e-01,9.477361e-01,9.476516e-01,4.358253e-04,1.085265e-08,3.795837e+01,8.003793e+00,2.995458e+01,3.961025e+01,1.698091e+02
1.197253e+06,1.385710e+01,4.813328e+04,5.570981e-01,9.477375e-01,9.476517e-01,4.359339e-04,1.085265e-08,3.796051e+01,8.003793e+00,2.995672e+01,3.961246e+01,1.698131e+02
1.197263e+06,1.385721e+01,4.814328e+04,5.572139e-01,9.477388e-01,9.476518e-01,4.360424e-04,1.085265e-08,3.796265e+01,8.003793e+00,2.995886e+01,3.961467e+01,1.698171e+02
1.197273e+06,1.385733e+01,4.815328e+04,5.573296e-01,9.477401e-01,9.476519e-01,4.361509e-04,1.085265e-08,3.796479e+01,8.003793e+00,2.996100e+01,3.961689e+01,1.698211e+02
1.197283e+06,1.385745e+01,4.816328e+04,5.574454e-01,9.477415e-01,9.476520e-01,4.362595e-04,1.085265e-08,3.796693e+01,8.003793e+00,2.996314e+01,3.961910e+01,1.698251e+02
1.197293e+06,1.385756e+01,4.817328e+04,5.575611e-01,9.477428e-01,9.476521e-01,4.363680e-04,1.085264e-08,3.796907e+01,8.003793e+00,2.996528e+01,3.962132e+01,1.698291e+02
1.197303e+06,1.385768e+01,4.818328e+04,5.576769e-01,9.477441e-01,9.476523e-01,4.364765e-04,1.085264e-08,3.797121e+01,8.003793e+00,2.996742e+01,3.962353e+01,1.698331e+02
1.197313e+06,1.385779e+01,4.819328e+04,5.577926e-01,9.477455e-01,9.476524e-01,4.365851e-04,1.085264e-08,3.797335e+01,8.003793e+00,2.996956e+01,3.962574e+01,1.698371e+02
1.197323e+06,1.385791e+01,4.820328e+04,5.579084e-01,9.477468e-01,9.476525e-01,4.366936e-04,1.085264e-08,3.797549e+01,8.003793e+00,2.997170e+01,3.962796e+01,1.698411e+02
1.197333e+06,1.385802e+01,4.821328e+04,5.580241e-01,9.477482e-01,9.476526e-01,4.368021e-04,1.085264e-08,3.797764e+01,8.003793e+00,2.997384e+01,3.963017e+01,1.698451e+02
1.197343e+06,1.385814e+01,4.822328e+04,5.581399e-01,9.477495e-01,9.476527e-01,4.369107e-04,1.085264e-08,3.797978e+01,8.003793e+00,2.997598e+01,3.963239e+01,1.698491e+02
1.197353e+06,1.385826e+01,4.823328e+04,5.582556e-01,9.477508e-01,9.476528e-01,4.370192e-04,1.085264e-08,3.798192e+01,8.003793e+00,2.997812e+01,3.963460e+01,1.698531e+02
1.197363e+06,1.385837e+01,4.824328e+04,5.583713e-01,9.477522e-01,9.476529e-01,4.371277e-04,1.085264e-08,3.798406e+01,8.003793e+00,2.998026e+01,3.963681e+01,1.698571e+02
1.197373e+06,1.385849e+01,4.825329e+04,5.584871e-01,9.477535e-01,9.476530e-01,4.372363e-04,1.085263e-08,3.798620e+01,8.003793e+00,2.998241e+01,3.963903e+01,1.698611e+02
1.197383e+06,1.385860e+01,4.826329e+04,5.586028e-01,9.477548e-01,9.476531e-01,4.373448e-04,1.085263e-08,3.798834e+01,8.003793e+00,2.998455e+01,3.964124e+01,1.698652e+02
1.197393e+06,1.385872e+01,4.827329e+04,5.587186e-01,9.477562e-01,9.476532e-01,4.374533e-04,1.085263e-08,3.799048e+01,8.003793e+00,2.998669e+01,3.964346e+01,1.698692e+02
1.197403e+06,1.385883e+01,4.828329e+04,5.588343e-01,9.477575e-01,9.476533e-01,4.375619e-04,1.085263e-08,3.799262e+01,8.003793e+00,2.998883e+01,3.964567e+01,1.698732e+02
1.197413e+06,1.385895e+01,4.829329e+04,5.589501e-01,9.477589e-01,9.476534e-01,4.376704e-04,1.085263e-08,3.799476e+01,8.003793e+00,2.999097e+01,3.964788e+01,1.698772e+02
1.197423e+06,1.385907e+01,4.830329e+04,5.590658e-01,9.477602e-01,9.476535e-01,4.377789e-04,1.085263e-08,3.799690e+01,8.003793e+00,2.999311e+01,3.965010e+01,1.698812e+02
1.197433e+06,1.385918e+01,4.831329e+04,5.591816e-01,9.477615e-01,9.476536e-01,4.378875e-04,1.085263e-08,3.799904e+01,8.003793e+00,2.999525e+01,3.965231e+01,1.698852e+02
1.197443e+06,1.385930e+01,4.832329e+04,5.592973e-01,9.477629e-01,9.476537e-01,4.379960e-04,1.085263e-08,3.800118e+01,8.003793e+00,2.999739e+01,3.965453e+01,1.698892e+02
1.197453e+06,1.385941e+01,4.833329e+04,5.594131e-01,9.477642e-01,9.476538e-01,4.381045e-04,1.085263e-08,3.800332e+01,8.003793e+00,2.999953e+01,3.965674e+01,1.698932e+02
1.197463e+06,1.385953e+01,4.834329e+04,5.595288e-01,9.477627e-01,9.476539e-01,4.382131e-04,1.085262e-08,3.800546e+01,8.003793e+00,3.000167e+01,3.965905e+01,1.698972e+02
1.197473e+06,1.385964e+01,4.835329e+04,5.596446e-01,9.477521e-01,9.476540e-01,4.383216e-04,1.085262e-08,3.800666e+01,8.003793e+00,3.000287e+01,3.966067e+01,1.698976e+02
1.197483e+06,1.385976e+01,4.836329e+04,5.597603e-01,9.477359e-01,9.476541e-01,4.384301e-04,1.085262e-08,3.800564e+01,8.003793e+00,3.000184e+01,3.966013e+01,1.698896e+02
1.197493e+06,1.385988e+01,4.837329e+04,5.598761e-01,9.477197e-01,9.476542e-01,4.385387e-04,1.085262e-08,3.800461e+01,8.003793e+00,3.000082e+01,3.965959e+01,1.698816e+02
1.197503e+06,1.385999e+01,4.838329e+04,5.599918e-01,9.477035e-01,9.476543e-01,4.386472e-04,1.085262e-08,3.800359e+01,8.003793e+00,2.999979e+01,3.965905e+01,1.698737e+02
1.197513e+06,1.386011e+01,4.839329e+04,5.601076e-01,9.476874e-01,9.476544e-01,4.387557e-04,1.085262e-08,3.800256e+01,8.003793e+00,2.999877e+01,3.965850e+01,1.698657e+02
1.197523e+06,1.386022e+01,4.840330e+04,5.602233e-01,9.476712e-01,9.476545e-01,4.388643e-04,1.085262e-08,3.800154e+01,8.003793e+00,2.999775e+01,3.965796e+01,1.698577e+02
1.197533e+06,1.386034e+01,4.841330e+04,5.603391e-01,9.476550e-01,9.476546e-01,4.389728e-04,1.085262e-08,3.800052e+01,8.003793e+00,2.999672e+01,3.965742e+01,1.698497e+02
1.197543e+06,1.386045e+01,4.842330e+04,5.604548e-01,9.476389e-01,9.476547e-01,4.390813e-04,1.085261e-08,3.799949e+01,8.003793e+00,2.999570e+01,3.965688e+01,1.698417e+02
1.197553e+06,1.386057e+01,4.843330e+04,5.605706e-01,9.476227e-01,9.476548e-01,4.391899e-04,1.085261e-08,3.799847e+01,8.003793e+00,2.999467e+01,3.965634e+01,1.698338e+02
1.197563e+06,1.386069e+01,4.844330e+04,5.606863e-01,9.476065e-01,9.476549e-01,4.392984e-04,1.085261e-08,3.799744e+01,8.003793e+00,2.999365e+01,3.965580e+01,1.698258e+02
1.197573e+06,1.386080e+01,4.845330e+04,5.608021e-01,9.475903e-01,9.476550e-01,4.394069e-04,1.085261e-08,3.799642e+01,8.003793e+00,2.999263e+01,3.965526e+01,1.698178e+02
1.197583e+06,1.386092e+01,4.846330e+04,5.609178e-01,9.475742e-01,9.476551e-01,4.395155e-04,1.085261e-08,3.799540e+01,8.003793e+00,2.999160e+01,3.965472e+01,1.698098e+02
1.197593e+06,1.386103e+01,4.847330e+04,5.610336e-01,9.475580e-01,9.476552e-01,4.396240e-04,1.085261e-08,3.799437e+01,8.003793e+00,2.999058e+01,3.965418e+01,1.698018e+02
1.197603e+06,1.386115e+01,4.848330e+04,5.611493e-01,9.475418e-01,9.476553e-01,4.397325e-04,1.085261e-08,3.799335e+01,8.003793e+00,2.998955e+01,3.965364e+01,1.697938e+02
1.197613e+06,1.386127e+01,4.849330e+04,5.612651e-01,9.475257e-01,9.476554e-01,4.398411e-04,1.085261e-08,3.799232e+01,8.003793e+00,2.998853e+01,3.965310e+01,1.697859e+02
1.197623e+06,1.386138e+01,4.850330e+04,5.613808e-01,9.475095e-01,9.476555e-01,4.399496e-04,1.085261e-08,3.799130e+01,8.003793e+00,2.998751e+01,3.965256e+01,1.697779e+02
1.197633e+06,1.386150e+01,4.851330e+04,5.614966e-01,9.474933e-01,9.476556e-01,4.400581e-04,1.085260e-08,3.799028e+01,8.003793e+00,2.998648e+01,3.965202e+01,1.697699e+02
1.197643e+06,1.386161e+01,4.852330e+04,5.616123e-01,9.474771e-01,9.476557e-01,4.401667e-04,1.085260e-08,3.798925e+01,8.003793e+00,2.998546e+01,3.965148e+01,1.697619e+02
1.197653e+06,1.386173e+01,4.853330e+04,5.617281e-01,9.474610e-01,9.476559e-01,4.402752e-04,1.085260e-08,3.798823e+01,8.003793e+00,2.998443e+01,3.965094e+01,1.697539e+02
1.197663e+06,1.386184e+01,4.854330e+04,5.618438e-01,9.474448e-01,9.476560e-01,4.403837e-04,1.085260e-08,3.798720e+01,8.003793e+00,2.998341e+01,3.965040e+01,1.697459e+02
1.197673e+06,1.386196e+01,4.855331e+04,5.619596e-01,9.474286e-01,9.476561e-01,4.404923e-04,1.085260e-08,3.798618e+01,8.003793e+00,2.998239e+01,3.964986e+01,1.697380e+02
1.197683e+06,1.386208e+01,4.856331e+04,5.620753e-01,9.474125e-01,9.476562e-01,4.406008e-04,1.085260e-08,3.798516e+01,8.003793e+00,2.998136e+01,3.964932e+01,1.697300e+02
1.197693e+06,1.386219e+01,4.857331e+04,5.621911e-01,9.473963e-01,9.476563e-01,4.407093e-04,1.085260e-08,3.798413e+01,8.003793e+00,2.998034e+01,3.964878e+01,1.697220e+02
1.197703e+06,1.386231e+01,4.858331e+04,5.623068e-01,9.473801e-01,9.476564e-01,4.408179e-04,1.085260e-08,3.798311e+01,8.003793e+00,2.997931e+01,3.964824e+01,1.697140e+02
1.197713e+06,1.386242e+01,4.859331e+04,5.624226e-01,9.473655e-01,9.476565e-01,4.409264e-04,1.085259e-08,3.798208e+01,8.003793e+00,2.997829e+01,3.964764e+01,1.697060e+02
1.197723e+06,1.386254e+01,4.860331e+04,5.625383e-01,9.473586e-01,9.476566e-01,4.410349e-04,1.085259e-08,3.798144e+01,8.003855e+00,2.997758e+01,3.964719e+01,1.697000e+02
1.197733e+06,1.386265e+01,4.861331e+04,5.626540e-01,9.473604e-01,9.476567e-01,4.411435e-04,1.085259e-08,3.798195e+01,8.004109e+00,2.997784e+01,3.964765e+01,1.697000e+02
1.197743e+06,1.386277e+01,4.862331e+04,5.627698e-01,9.473623e-01,9.476568e-01,4.412520e-04,1.085259e-08,3.798246e+01,8.004363e+00,2.997810e+01,3.964812e+01,1.697000e+02
1.197753e+06,1.386289e+01,4.863331e+04,5.628855e-01,9.473641e-01,9.476569e-01,4.413605e-04,1.085259e-08,3.798298e+01,8.004618e+00,2.997836e+01,3.964858e+01,1.697000e+02
1.197763e+06,1.386300e+01,4.864331e+04,5.630013e-01,9.473660e-01,9.476570e-01,4.414691e-04,1.085259e-08,3.798349e+01,8.004872e+00,2.997862e+01,3.964905e+01,1.697000e+02
1.197773e+06,1.386312e+01,4.865331e+04,5.631170e-01,9.473679e-01,9.476571e-01,4.415776e-04,1.085259e-08,3.798400e+01,8.005126e+00,2.997888e+01,3.964952e+01,1.697000e+02
1.197783e+06,1.386323e+01,4.866331e+04,5.632328e-01,9.473697e-01,9.476572e-01,4.416861e-04,1.085259e-08,3.798452e+01,8.005380e+00,2.997914e+01,3.964998e+01,1.697000e+02
1.197793e+06,1.386335e+01,4.867331e+04,5.633485e-01,9.473716e-01,9.476573e-01,4.417947e-04,1.085259e-08,3.798503e+01,8.005634e+00,2.997940e+01,3.965045e+01,1.697000e+02
1.197803e+06,1.386346e+01,4.868331e+04,5.634643e-01,9.473735e-01,9.476574e-01,4.419032e-04,1.085258e-08,3.798555e+01,8.005888e+00,2.997966e+01,3.965091e+01,1.697000e+02
1.197813e+06,1.386358e+01,4.869332e+04,5.635800e-01,9.473753e-01,9.476575e-01,4.420117e-04,1.085258e-08,3.798606e+01,8.006142e+00,2.997992e+01,3.965138e+01,1.697000e+02
1.197823e+06,1.386370e+01,4.870332e+04,5.636958e-01,9.473772e-01,9.476576e-01,4.421203e-04,1.085258e-08,3.798657e+01,8.006396e+00,2.998018e+01,3.965185e+01,1.697000e+02
1.197833e+06,1.386381e+01,4.871332e+04,5.638115e-01,9.473790e-01,9.476577e-01,4.422288e-04,1.085258e-08,3.798709e+01,8.006651e+00,2.998044e+01,3.965231e+01,1.697000e+02
1.197843e+06,1.386393e+01,4.872332e+04,5.639273e-01,9.473809e-01,9.476578e-01,4.423373e-04,1.085258e-08,3.798760e+01,8.006905e+00,2.998070e+01,3.965278e+01,1.697000e+02
1.197853e+06,1.386404e+01,4.873332e+04,5.640430e-01,9.473828e-01,9.476579e-01,4.424459e-04,1.085258e-08,3.798811e+01,8.007159e+00,2.998096e+01,3.965324e+01,1.697000e+02
1.197863e+06,1.386416e+01,4.874332e+04,5.641588e-01,9.473846e-01,9.476580e-01,4.425544e-04,1.085258e-08,3.798863e+01,8.007413e+00,2.998122e+01,3.965371e+01,1.697000e+02
1.197873e+06,1.386427e+01,4.875332e+04,5.642745e-01,9.473865e-01,9.476581e-01,4.426629e-04,1.085258e-08,3.798914e+01,8.007667e+00,2.998148e+01,3.965418e+01,1.697000e+02
1.197883e+06,1.386439e+01,4.876332e+04,5.643903e-01,9.473884e-01,9.476582e-01,4.427715e-04,1.085257e-08,3.798966e+01,8.007921e+00,2.998174e+01,3.965464e+01,1.697000e+02
1.197893e+06,1.386451e+01,4.877332e+04,5.645060e-01,9.473902e-01,9.476583e-01,4.428800e-04,1.085257e-08,3.799017e+01,8.008175e+00,2.998199e+01,3.965511e+01,1.697000e+02
1.197903e+06,1.386462e+01,4.878332e+04,5.646218e-01,9.473921e-01,9.476584e-01,4.429885e-04,1.085257e-08,3.799068e+01,8.008429e+00,2.998225e+01,3.965557e+01,1.697000e+02
1.197913e+06,1.386474e+01,4.879332e+04,5.647375e-01,9.473939e-01,9.476585e-01,4.430971e-04,1.085257e-08,3.799120e+01,8.008684e+00,2.998251e+01,3.965604e+01,1.697000e+02
1.197923e+06,1.386485e+01,4.880332e+04,5.648533e-01,9.473958e-01,9.476586e-01,4.432056e-04,1.085257e-08,3.799171e+01,8.008938e+00,2.998277e+01,3.965651e+01,1.697000e+02
1.197933e+06,1.386497e+01,4.881332e+04,5.649690e-01,9.473977e-01,9.476587e-01,4.433141e-04,1.085257e-08,3.799222e+01,8.009192e+00,2.998303e+01,3.965697e+01,1.697000e+02
1.197943e+06,1.386508e+01,4.882332e+04,5.650848e-01,9.473995e-01,9.476588e-01,4.434227e-04,1.085257e-08,3.799274e+01,8.009446e+00,2.998329e+01,3.965744e+01,1.697000e+02
1.197953e+06,1.386520e+01,4.883332e+04,5.652005e-01,9.474014e-01,9.476589e-01,4.435312e-04,1.085257e-08,3.799325e+01,8.009700e+00,2.998355e+01,3.965790e+01,1.697000e+02
1.197963e+06,1.386532e+01,4.884333e+04,5.653163e-01,9.474033e-01,9.476590e-01,4.436397e-04,1.085257e-08,3.799377e+01,8.009954e+00,2.998381e+01,3.965837e+01,1.697000e+02
1.197973e+06,1.386543e+01,4.885333e+04,5.654320e-01,9.474071e-01,9.476591e-01,4.437483e-04,1.085256e-08,3.799414e+01,8.010138e+00,2.998400e+01,3.965862e+01,1.697000e+02
1.197983e+06,1.386555e+01,4.886333e+04,5.655478e-01,9.474161e-01,9.476592e-01,4.438568e-04,1.085256e-08,3.799414e+01,8.010138e+00,2.998400e+01,3.965832e+01,1.697000e+02
1.197993e+06,1.386566e+01,4.887333e+04,5.656635e-01,9.474250e-01,9.476593e-01,4.439653e-04,1.085256e-08,3.799414e+01,8.010138e+00,2.998400e+01,3.965803e+01,1.697000e+02
1.198003e+06,1.386578e+01,4.888333e+04,5.657793e-01,9.474340e-01,9.476595e-01,4.440739e-04,1.085256e-08,3.799414e+01,8.010138e+00,2.998400e+01,3.965773e+01,1.697000e+02
1.198013e+06,1.386590e+01,4.889333e+04,5.658950e-01,9.474429e-01,9.476596e-01,4.441824e-04,1.085256e-08,3.799414e+01,8.010138e+00,2.998400e+01,3.965743e+01,1.697000e+02
1.198023e+06,1.386601e+01,4.890333e+04,5.660108e-01,9.474519e-01,9.476597e-01,4.442909e-04,1.085256e-08,3.799414e+01,8.010138e+00,2.998400e+01,3.965713e+01,1.697000e+02
1.198033e+06,1.386613e+01,4.891333e+04,5.661265e-01,9.474609e-01,9.476598e-01,4.443995e-04,1.085256e-08,3.799414e+01,8.010138e+00,2.998400e+01,3.965683e+01,1.697000e+02
1.198043e+06,1.386624e+01,4.892333e+04,5.662423e-01,9.474698e-01,9.476599e-01,4.445080e-04,1.085256e-08,3.799414e+01,8.010138e+00,2.998400e+01,3.965653e+01,1.697000e+02
1.198053e+06,1.386636e+01,4.893333e+04,5.663580e-01,9.474788e-01,9.476600e-01,4.446165e-04,1.085255e-08,3.799414e+01,8.010138e+00,2.998400e+01,3.965623e+01,1.697000e+02
1.198063e+06,1.386647e+01,4.894333e+04,5.664738e-01,9.474878e-01,9.476601e-01,4.447251e-04,1.085255e-08,3.799414e+01,8.010138e+00,2.998400e+01,3.965593e+01,1.697000e+02
1.198073e+06,1.386659e+01,4.895333e+04,5.665895e-01,9.474967e-01,9.476602e-01,4.448336e-04,1.085255e-08,3.799414e+01,8.010138e+00,2.998400e+01,3.965563e+01,1.697000e+02
1.198083e+06,1.386671e+01,4.896333e+04,5.667052e-01,9.475057e-01,9.476603e-01,4.449421e-04,1.085255e-08,3.799414e+01,8.010138e+00,2.998400e+01,3.965533e+01,1.697000e+02
1.198093e+06,1.386682e+01,4.897333e+04,5.668210e-01,9.475147e-01,9.476604e-01,4.450507e-04,1.085255e-08,3.799414e+01,8.010138e+00,2.998400e+01,3.965503e+01,1.697000e+02
1.198103e+06,1.386694e+01,4.898333e+04,5.669367e-01,9.475236e-01,9.476605e-01,4.451592e-04,1.085255e-08,3.799414e+01,8.010138e+00,2.998400e+01,3.965473e+01,1.697000e+02
1.198113e+06,1.386705e+01,4.899334e+04,5.670525e-01,9.475326e-01,9.476606e-01,4.452677e-04,1.085255e-08,3.799414e+01,8.010138e+00,2.998400e+01,3.965443e+01,1.697000e+02
1.198123e+06,1.386717e+01,4.900334e+04,5.671682e-01,9.475416e-01,9.476607e-01,4.453763e-04,1.085255e-08,3.799414e+01,8.010138e+00,2.998400e+01,3.965413e+01,1.697000e+02
1.198133e+06,1.386728e+01,4.901334e+04,5.672840e-01,9.475505e-01,9.476608e-01,4.454848e-04,1.085255e-08,3.799414e+01,8.010138e+00,2.998400e+01,3.965383e+01,1.697000e+02
1.198143e+06,1.386740e+01,4.902334e+04,5.673997e-01,9.475595e-01,9.476609e-01,4.455933e-04,1.085254e-08,3.799414e+01,8.010138e+00,2.998400e+01,3.965353e+01,1.697000e+02
1.198153e+06,1.386752e+01,4.903334e+04,5.675155e-01,9.475685e-01,9.476610e-01,4.457019e-04,1.085254e-08,3.799414e+01,8.010138e+00,2.998400e+01,3.965323e+01,1.697000e+02
1.198163e+06,1.386763e+01,4.904334e+04,5.676312e-01,9.475774e-01,9.476611e-01,4.458104e-04,1.085254e-08,3.799414e+01,8.010138e+00,2.998400e+01,3.965293e+01,1.697000e+02
1.198173e+06,1.386775e+01,4.905334e+04,5.677470e-01,9.475864e-01,9.476612e-01,4.459189e-04,1.085254e-08,3.799414e+01,8.010138e+00,2.998400e+01,3.965264e+01,1.697000e+02
1.198183e+06,1.386786e+01,4.906334e+04,5.678627e-01,9.475954e-01,9.476613e-01,4.460275e-04,1.085254e-08,3.799414e+01,8.010138e+00,2.998400e+01,3.965234e+01,1.697000e+02
1.198193e+06,1.386798e+01,4.907334e+04,5.679785e-01,9.476043e-01,9.476614e-01,4.461360e-04,1.085254e-08,3.799414e+01,8.010138e+00,2.998400e+01,3.965204e+01,1.697000e+02
1.198203e+06,1.386809e+01,4.908334e+04,5.680942e-01,9.476133e-01,9.476615e-01,4.462445e-04,1.085254e-08,3.799414e+01,8.010138e+00,2.998400e+01,3.965174e+01,1.697000e+02
1.198213e+06,1.386821e+01,4.909334e+04,5.682100e-01,9.476230e-01,9.476616e-01,4.463531e-04,1.085254e-08,3.799414e+01,8.010138e+00,2.998400e+01,3.965141e+01,1.697000e+02
1.198223e+06,1.386833e+01,4.910334e+04,5.683257e-01,9.476357e-01,9.476617e-01,4.464616e-04,1.085253e-08,3.799383e+01,8.010138e+00,2.998370e+01,3.965067e+01,1.697009e+02
1.198233e+06,1.386844e+01,4.911334e+04,5.684415e-01,9.476504e-01,9.476618e-01,4.465701e-04,1.085253e-08,3.799246e+01,8.010138e+00,2.998233e+01,3.964873e+01,1.697049e+02
1.198243e+06,1.386856e+01,4.912334e+04,5.685572e-01,9.476651e-01,9.476619e-01,4.466787e-04,1.085253e-08,3.799109e+01,8.010138e+00,2.998096e+01,3.964680e+01,1.697089e+02
1.198253e+06,1.386867e+01,4.913335e+04,5.686730e-01,9.476798e-01,9.476620e-01,4.467872e-04,1.085253e-08,3.798972e+01,8.010138e+00,2.997959e+01,3.964486e+01,1.697129e+02
1.198263e+06,1.386879e+01,4.914335e+04,5.687887e-01,9.476944e-01,9.476621e-01,4.468957e-04,1.085253e-08,3.798835e+01,8.010138e+00,2.997822e+01,3.964292e+01,1.697169e+02
1.198273e+06,1.386890e+01,4.915335e+04,5.689045e-01,9.477091e-01,9.476622e-01,4.470043e-04,1.085253e-08,3.798698e+01,8.010138e+00,2.997685e+01,3.964099e+01,1.697209e+02
1.198283e+06,1.386902e+01,4.916335e+04,5.690202e-01,9.477238e-01,9.476623e-01,4.471128e-04,1.085253e-08,3.798561e+01,8.010138e+00,2.997548e+01,3.963905e+01,1.697249e+02
1.198293e+06,1.386914e+01,4.917335e+04,5.691360e-01,9.477385e-01,9.476624e-01,4.472213e-04,1.085253e-08,3.798424e+01,8.010138e+00,2.997411e+01,3.963712e+01,1.697289e+02
1.198303e+06,1.386925e+01,4.918335e+04,5.692517e-01,9.477532e-01,9.476625e-01,4.473299e-04,1.085253e-08,3.798287e+01,8.010138e+00,2.997274e+01,3.963518e+01,1.697329e+02
1.198313e+06,1.386937e+01,4.919335e+04,5.693675e-01,9.477679e-01,9.476626e-01,4.474384e-04,1.085252e-08,3.798150e+01,8.010138e+00,2.997137e+01,3.963325e+01,1.697369e+02
1.198323e+06,1.386948e+01,4.920335e+04,5.694832e-01,9.477826e-01,9.476627e-01,4.475469e-04,1.085252e-08,3.798013e+01,8.010138e+00,2.997000e+01,3.963131e+01,1.697409e+02
1.198333e+06,1.386960e+01,4.921335e+04,5.695990e-01,9.477972e-01,9.476628e-01,4.476555e-04,1.085252e-08,3.797876e+01,8.010138e+00,2.996863e+01,3.962937e+01,1.697449e+02
1.198343e+06,1.386971e+01,4.922335e+04,5.697147e-01,9.478119e-01,9.476629e-01,4.477640e-04,1.085252e-08,3.797739e+01,8.010138e+00,2.996726e+01,3.962744e+01,1.697490e+02
1.198353e+06,1.386983e+01,4.923335e+04,5.698305e-01,9.478266e-01,9.476631e-01,4.478725e-04,1.085252e-08,3.797602e+01,8.010138e+00,2.996588e+01,3.962550e+01,1.697530e+02
1.198363e+06,1.386995e+01,4.924335e+04,5.699462e-01,9.478413e-01,9.476632e-01,4.479811e-04,1.085252e-08,3.797465e+01,8.010138e+00,2.996451e+01,3.962357e+01,1.697570e+02
1.198373e+06,1.387006e+01,4.925335e+04,5.700620e-01,9.478560e-01,9.476633e-01,4.480896e-04,1.085252e-08,3.797328e+01,8.010138e+00,2.996314e+01,3.962163e+01,1.697610e+02
1.198383e+06,1.387018e+01,4.926335e+04,5.701777e-01,9.478707e-01,9.476634e-01,4.481981e-04,1.085252e-08,3.797191e+01,8.010138e+00,2.996177e+01,3.961970e+01,1.697650e+02
1.198393e+06,1.387029e+01,4.927335e+04,5.702935e-01,9.478854e-01,9.476635e-01,4.483067e-04,1.085251e-08,3.797054e+01,8.010138e+00,2.996040e+01,3.961776e+01,1.697690e+02
1.198403e+06,1.387041e+01,4.928336e+04,5.704092e-01,9.479000e-01,9.476636e-01,4.484152e-04,1.085251e-08,3.796917e+01,8.010138e+00,2.995903e+01,3.961583e+01,1.697730e+02
1.198413e+06,1.387052e+01,4.929336e+04,5.705250e-01,9.479147e-01,9.476637e-01,4.485237e-04,1.085251e-08,3.796780e+01,8.010138e+00,2.995766e+01,3.961389e+01,1.697770e+02
1.198423e+06,1.387064e+01,4.930336e+04,5.706407e-01,9.479294e-01,9.476638e-01,4.486323e-04,1.085251e-08,3.796643e+01,8.010138e+00,2.995629e+01,3.961196e+01,1.697810e+02
1.198433e+06,1.387076e+01,4.931336e+04,5.707565e-01,9.479441e-01,9.476639e-01,4.487408e-04,1.085251e-08,3.796506e+01,8.010138e+00,2.995492e+01,3.961002e+01,1.697850e+02
1.198443e+06,1.387087e+01,4.932336e+04,5.708722e-01,9.479588e-01,9.476640e-01,4.488493e-04,1.085251e-08,3.796369e+01,8.010138e+00,2.995355e+01,3.960809e+01,1.697890e+02
1.198453e+06,1.387099e+01,4.933336e+04,5.709879e-01,9.479735e-01,9.476641e-01,4.489578e-04,1.085251e-08,3.796232e+01,8.010138e+00,2.995218e+01,3.960615e+01,1.697930e+02
1.198463e+06,1.387110e+01,4.934336e+04,5.711037e-01,9.479873e-01,9.476642e-01,4.490664e-04,1.085251e-08,3.796095e+01,8.010138e+00,2.995081e+01,3.960425e+01,1.697970e+02
1.198473e+06,1.387122e+01,4.935336e+04,5.712194e-01,9.479917e-01,9.476643e-01,4.491749e-04,1.085251e-08,3.796022e+01,8.010073e+00,2.995014e+01,3.960333e+01,1.698000e+02
1.198483e+06,1.387134e+01,4.936336e+04,5.713352e-01,9.479751e-01,9.476644e-01,4.492834e-04,1.085250e-08,3.796133e+01,8.009818e+00,2.995151e+01,3.960507e+01,1.698000e+02
1.198493e+06,1.387145e+01,4.937336e+04,5.714509e-01,9.479585e-01,9.476645e-01,4.493920e-04,1.085250e-08,3.796245e+01,8.009563e+00,2.995289e+01,3.960682e+01,1.698000e+02
1.198503e+06,1.387157e+01,4.938336e+04,5.715667e-01,9.479419e-01,9.476646e-01,4.495005e-04,1.085250e-08,3.796357e+01,8.009308e+00,2.995426e+01,3.960856e+01,1.698000e+02
1.198513e+06,1.387168e+01,4.939336e+04,5.716824e-01,9.479252e-01,9.476647e-01,4.496090e-04,1.085250e-08,3.796468e+01,8.009053e+00,2.995563e+01,3.961031e+01,1.698000e+02
1.198523e+06,1.387180e+01,4.940336e+04,5.717982e-01,9.479086e-01,9.476648e-01,4.497176e-04,1.085250e-08,3.796580e+01,8.008798e+00,2.995700e+01,3.961206e+01,1.698000e+02
1.198533e+06,1.387191e+01,4.941336e+04,5.719139e-01,9.478920e-01,9.476649e-01,4.498261e-04,1.085250e-08,3.796692e+01,8.008543e+00,2.995837e+01,3.961380e+01,1.698000e+02
1.198543e+06,1.387203e+01,4.942336e+04,5.720297e-01,9.478754e-01,9.476650e-01,4.499346e-04,1.085250e-08,3.796803e+01,8.008288e+00,2.995975e+01,3.961555e+01,1.698000e+02
1.198553e+06,1.387215e+01,4.943337e+04,5.721454e-01,9.478588e-01,9.476651e-01,4.500432e-04,1.085250e-08,3.796915e+01,8.008033e+00,2.996112e+01,3.961730e+01,1.698000e+02
1.198563e+06,1.387226e+01,4.944337e+04,5.722612e-01,9.478422e-01,9.476652e-01,4.501517e-04,1.085249e-08,3.797027e+01,8.007778e+00,2.996249e+01,3.961904e+01,1.698000e+02
1.198573e+06,1.387238e+01,4.945337e+04,5.723769e-01,9.478256e-01,9.476653e-01,4.502602e-04,1.085249e-08,3.797139e+01,8.007523e+00,2.996386e+01,3.962079e+01,1.698000e+02
1.198583e+06,1.387249e+01,4.946337e+04,5.724927e-01,9.478090e-01,9.476654e-01,4.503688e-04,1.085249e-08,3.797250e+01,8.007268e+00,2.996523e+01,3.962254e+01,1.698000e+02
1.198593e+06,1.387261e+01,4.947337e+04,5.726084e-01,9.477924e-01,9.476655e-01,4.504773e-04,1.085249e-08,3.797362e+01,8.007013e+00,2.996661e+01,3.962428e+01,1.698000e+02
1.198603e+06,1.387272e+01,4.948337e+04,5.727242e-01,9.477758e-01,9.476656e-01,4.505858e-04,1.085249e-08,3.797474e+01,8.006758e+00,2.996798e+01,3.962603e+01,1.698000e+02
1.198613e+06,1.387284e+01,4.949337e+04,5.728399e-01,9.477591e-01,9.476657e-01,4.506944e-04,1.085249e-08,3.797585e+01,8.006503e+00,2.996935e+01,3.962778e+01,1.698000e+02
