Repository: brandonlampe/CS_Data

# Repository for Crushed Salt Data
**Grant No: 456417**

This is a work in progress!

## Repository Content

### Directory Names
A uniform namining structure still in progress, but in general directories are named according to the following:
 - Names contain no spaces, a single underscore "_" will be used as a file name seperator.
 - Files are for the Crushed Salt Project (CSP); therefore, the first three charaters of each file are "CSP".
 - Folders are organized by which frame the test was performed on i.e., A2 or A3.
 - The fifth and sixth charaters of each file name will therefore be "A" followed by the frame number.

File: UNM_WP_HY_175_09/STAGE13/CREEP_FIT/175_09_STAGE13_CREEP_OUT.csv (part 31 of 63)
Analysis by Brandon Lampe, performed on: 2016/07/06 15:32:59
Experimental results below begin at: 2016/04/21 16:38:02
Duration (sec),Duration (day),Elapsed Time (sec),Elapsed Time (day),Interpolated Fractional Density,Fit to Fractional Density,Fit to Volume Strain,Fit to Volume Strain Rate (1/sec),Confining Pressure (MPa),Pore Pressure (MPa),Terzaghi Pressure (MPa),Solid Pressure (MPa),Temperature (C))
1.219865e+06,1.411881e+01,7.074482e+04,8.188057e-01,9.480289e-01,9.478843e-01,6.812989e-04,1.084999e-08,3.800969e+01,8.037724e+00,2.997197e+01,3.965276e+01,1.693000e+02
1.219875e+06,1.411892e+01,7.075482e+04,8.189215e-01,9.480421e-01,9.478844e-01,6.814074e-04,1.084999e-08,3.800943e+01,8.037724e+00,2.997171e+01,3.965205e+01,1.693000e+02
1.219885e+06,1.411904e+01,7.076482e+04,8.190372e-01,9.480554e-01,9.478845e-01,6.815159e-04,1.084998e-08,3.800918e+01,8.037724e+00,2.997145e+01,3.965133e+01,1.693000e+02
1.219895e+06,1.411915e+01,7.077482e+04,8.191530e-01,9.480686e-01,9.478846e-01,6.816244e-04,1.084998e-08,3.800892e+01,8.037724e+00,2.997119e+01,3.965062e+01,1.693000e+02
1.219905e+06,1.411927e+01,7.078482e+04,8.192687e-01,9.480818e-01,9.478847e-01,6.817329e-04,1.084998e-08,3.800866e+01,8.037724e+00,2.997094e+01,3.964991e+01,1.693000e+02
1.219915e+06,1.411938e+01,7.079482e+04,8.193845e-01,9.480950e-01,9.478848e-01,6.818414e-04,1.084998e-08,3.800840e+01,8.037724e+00,2.997068e+01,3.964920e+01,1.693000e+02
1.219925e+06,1.411950e+01,7.080482e+04,8.195002e-01,9.481082e-01,9.478849e-01,6.819499e-04,1.084998e-08,3.800815e+01,8.037724e+00,2.997042e+01,3.964848e+01,1.693000e+02
1.219935e+06,1.411962e+01,7.081482e+04,8.196160e-01,9.481214e-01,9.478850e-01,6.820584e-04,1.084998e-08,3.800789e+01,8.037724e+00,2.997016e+01,3.964777e+01,1.693000e+02
1.219945e+06,1.411973e+01,7.082482e+04,8.197317e-01,9.481346e-01,9.478851e-01,6.821669e-04,1.084998e-08,3.800763e+01,8.037724e+00,2.996991e+01,3.964706e+01,1.693000e+02
1.219955e+06,1.411985e+01,7.083482e+04,8.198475e-01,9.481478e-01,9.478852e-01,6.822754e-04,1.084998e-08,3.800737e+01,8.037724e+00,2.996965e+01,3.964635e+01,1.693000e+02
1.219965e+06,1.411996e+01,7.084482e+04,8.199632e-01,9.481624e-01,9.478853e-01,6.823839e-04,1.084997e-08,3.800711e+01,8.037724e+00,2.996939e+01,3.964559e+01,1.693000e+02
1.219975e+06,1.412008e+01,7.085482e+04,8.200790e-01,9.481742e-01,9.478854e-01,6.824924e-04,1.084997e-08,3.800642e+01,8.037832e+00,2.996859e+01,3.964446e+01,1.693017e+02
1.219985e+06,1.412019e+01,7.086482e+04,8.201947e-01,9.481798e-01,9.478855e-01,6.826010e-04,1.084997e-08,3.800514e+01,8.038088e+00,2.996706e+01,3.964291e+01,1.693057e+02
1.219995e+06,1.412031e+01,7.087483e+04,8.203105e-01,9.481853e-01,9.478856e-01,6.827095e-04,1.084997e-08,3.800386e+01,8.038344e+00,2.996552e+01,3.964136e+01,1.693097e+02
1.220005e+06,1.412043e+01,7.088483e+04,8.204262e-01,9.481909e-01,9.478857e-01,6.828180e-04,1.084997e-08,3.800258e+01,8.038600e+00,2.996398e+01,3.963981e+01,1.693137e+02
1.220015e+06,1.412054e+01,7.089483e+04,8.205420e-01,9.481965e-01,9.478858e-01,6.829265e-04,1.084997e-08,3.800130e+01,8.038856e+00,2.996245e+01,3.963827e+01,1.693177e+02
1.220025e+06,1.412066e+01,7.090483e+04,8.206577e-01,9.482020e-01,9.478859e-01,6.830350e-04,1.084997e-08,3.800002e+01,8.039112e+00,2.996091e+01,3.963672e+01,1.693216e+02
1.220035e+06,1.412077e+01,7.091483e+04,8.207735e-01,9.482076e-01,9.478860e-01,6.831435e-04,1.084997e-08,3.799874e+01,8.039368e+00,2.995938e+01,3.963517e+01,1.693256e+02
1.220045e+06,1.412089e+01,7.092483e+04,8.208892e-01,9.482131e-01,9.478861e-01,6.832520e-04,1.084997e-08,3.799746e+01,8.039624e+00,2.995784e+01,3.963362e+01,1.693296e+02
1.220055e+06,1.412100e+01,7.093483e+04,8.210050e-01,9.482187e-01,9.478862e-01,6.833605e-04,1.084996e-08,3.799618e+01,8.039880e+00,2.995630e+01,3.963207e+01,1.693336e+02
1.220065e+06,1.412112e+01,7.094483e+04,8.211207e-01,9.482243e-01,9.478863e-01,6.834690e-04,1.084996e-08,3.799490e+01,8.040136e+00,2.995477e+01,3.963052e+01,1.693376e+02
1.220075e+06,1.412124e+01,7.095483e+04,8.212365e-01,9.482298e-01,9.478864e-01,6.835775e-04,1.084996e-08,3.799362e+01,8.040392e+00,2.995323e+01,3.962897e+01,1.693416e+02
1.220085e+06,1.412135e+01,7.096483e+04,8.213522e-01,9.482354e-01,9.478866e-01,6.836860e-04,1.084996e-08,3.799234e+01,8.040648e+00,2.995170e+01,3.962742e+01,1.693456e+02
1.220095e+06,1.412147e+01,7.097483e+04,8.214680e-01,9.482409e-01,9.478867e-01,6.837945e-04,1.084996e-08,3.799106e+01,8.040904e+00,2.995016e+01,3.962587e+01,1.693496e+02
1.220105e+06,1.412158e+01,7.098483e+04,8.215837e-01,9.482465e-01,9.478868e-01,6.839030e-04,1.084996e-08,3.798978e+01,8.041160e+00,2.994862e+01,3.962432e+01,1.693536e+02
1.220115e+06,1.412170e+01,7.099483e+04,8.216995e-01,9.482521e-01,9.478869e-01,6.840115e-04,1.084996e-08,3.798850e+01,8.041416e+00,2.994709e+01,3.962277e+01,1.693576e+02
1.220125e+06,1.412182e+01,7.100483e+04,8.218152e-01,9.482576e-01,9.478870e-01,6.841200e-04,1.084996e-08,3.798722e+01,8.041672e+00,2.994555e+01,3.962123e+01,1.693616e+02
1.220135e+06,1.412193e+01,7.101483e+04,8.219310e-01,9.482632e-01,9.478871e-01,6.842286e-04,1.084995e-08,3.798594e+01,8.041928e+00,2.994402e+01,3.961968e+01,1.693656e+02
1.220145e+06,1.412205e+01,7.102484e+04,8.220467e-01,9.482687e-01,9.478872e-01,6.843371e-04,1.084995e-08,3.798466e+01,8.042184e+00,2.994248e+01,3.961813e+01,1.693695e+02
1.220155e+06,1.412216e+01,7.103484e+04,8.221625e-01,9.482743e-01,9.478873e-01,6.844456e-04,1.084995e-08,3.798338e+01,8.042440e+00,2.994094e+01,3.961658e+01,1.693735e+02
1.220165e+06,1.412228e+01,7.104484e+04,8.222782e-01,9.482799e-01,9.478874e-01,6.845541e-04,1.084995e-08,3.798210e+01,8.042696e+00,2.993941e+01,3.961503e+01,1.693775e+02
1.220175e+06,1.412239e+01,7.105484e+04,8.223940e-01,9.482854e-01,9.478875e-01,6.846626e-04,1.084995e-08,3.798082e+01,8.042952e+00,2.993787e+01,3.961348e+01,1.693815e+02
1.220185e+06,1.412251e+01,7.106484e+04,8.225097e-01,9.482910e-01,9.478876e-01,6.847711e-04,1.084995e-08,3.797954e+01,8.043208e+00,2.993634e+01,3.961193e+01,1.693855e+02
1.220195e+06,1.412263e+01,7.107484e+04,8.226255e-01,9.482965e-01,9.478877e-01,6.848796e-04,1.084995e-08,3.797826e+01,8.043464e+00,2.993480e+01,3.961038e+01,1.693895e+02
1.220205e+06,1.412274e+01,7.108484e+04,8.227412e-01,9.483021e-01,9.478878e-01,6.849881e-04,1.084995e-08,3.797698e+01,8.043720e+00,2.993326e+01,3.960883e+01,1.693935e+02
1.220215e+06,1.412286e+01,7.109484e+04,8.228569e-01,9.483077e-01,9.478879e-01,6.850966e-04,1.084995e-08,3.797570e+01,8.043976e+00,2.993173e+01,3.960729e+01,1.693975e+02
1.220225e+06,1.412297e+01,7.110484e+04,8.229727e-01,9.483062e-01,9.478880e-01,6.852051e-04,1.084994e-08,3.797556e+01,8.044138e+00,2.993142e+01,3.960717e+01,1.694015e+02
1.220235e+06,1.412309e+01,7.111484e+04,8.230884e-01,9.482927e-01,9.478881e-01,6.853136e-04,1.084994e-08,3.797736e+01,8.044138e+00,2.993322e+01,3.960952e+01,1.694055e+02
1.220245e+06,1.412320e+01,7.112484e+04,8.232042e-01,9.482792e-01,9.478882e-01,6.854221e-04,1.084994e-08,3.797916e+01,8.044138e+00,2.993502e+01,3.961186e+01,1.694095e+02
1.220255e+06,1.412332e+01,7.113484e+04,8.233199e-01,9.482657e-01,9.478883e-01,6.855306e-04,1.084994e-08,3.798095e+01,8.044138e+00,2.993682e+01,3.961421e+01,1.694135e+02
1.220265e+06,1.412344e+01,7.114484e+04,8.234357e-01,9.482522e-01,9.478884e-01,6.856391e-04,1.084994e-08,3.798275e+01,8.044138e+00,2.993861e+01,3.961656e+01,1.694175e+02
1.220275e+06,1.412355e+01,7.115484e+04,8.235514e-01,9.482387e-01,9.478885e-01,6.857477e-04,1.084994e-08,3.798455e+01,8.044138e+00,2.994041e+01,3.961890e+01,1.694215e+02
1.220285e+06,1.412367e+01,7.116485e+04,8.236672e-01,9.482252e-01,9.478886e-01,6.858562e-04,1.084994e-08,3.798635e+01,8.044138e+00,2.994221e+01,3.962125e+01,1.694255e+02
1.220295e+06,1.412378e+01,7.117485e+04,8.237829e-01,9.482117e-01,9.478887e-01,6.859647e-04,1.084994e-08,3.798815e+01,8.044138e+00,2.994401e+01,3.962359e+01,1.694295e+02
1.220305e+06,1.412390e+01,7.118485e+04,8.238987e-01,9.481982e-01,9.478888e-01,6.860732e-04,1.084993e-08,3.798995e+01,8.044138e+00,2.994581e+01,3.962594e+01,1.694335e+02
1.220315e+06,1.412401e+01,7.119485e+04,8.240144e-01,9.481847e-01,9.478889e-01,6.861817e-04,1.084993e-08,3.799174e+01,8.044138e+00,2.994761e+01,3.962828e+01,1.694375e+02
1.220325e+06,1.412413e+01,7.120485e+04,8.241302e-01,9.481712e-01,9.478890e-01,6.862902e-04,1.084993e-08,3.799354e+01,8.044138e+00,2.994940e+01,3.963063e+01,1.694415e+02
1.220335e+06,1.412425e+01,7.121485e+04,8.242459e-01,9.481578e-01,9.478891e-01,6.863987e-04,1.084993e-08,3.799534e+01,8.044138e+00,2.995120e+01,3.963298e+01,1.694455e+02
1.220345e+06,1.412436e+01,7.122485e+04,8.243617e-01,9.481443e-01,9.478892e-01,6.865072e-04,1.084993e-08,3.799714e+01,8.044138e+00,2.995300e+01,3.963532e+01,1.694495e+02
1.220355e+06,1.412448e+01,7.123485e+04,8.244774e-01,9.481308e-01,9.478893e-01,6.866157e-04,1.084993e-08,3.799894e+01,8.044138e+00,2.995480e+01,3.963767e+01,1.694535e+02
1.220365e+06,1.412459e+01,7.124485e+04,8.245932e-01,9.481173e-01,9.478894e-01,6.867242e-04,1.084993e-08,3.800073e+01,8.044138e+00,2.995660e+01,3.964001e+01,1.694575e+02
1.220375e+06,1.412471e+01,7.125485e+04,8.247089e-01,9.481038e-01,9.478895e-01,6.868327e-04,1.084993e-08,3.800253e+01,8.044138e+00,2.995839e+01,3.964236e+01,1.694616e+02
1.220385e+06,1.412482e+01,7.126485e+04,8.248247e-01,9.480903e-01,9.478896e-01,6.869412e-04,1.084993e-08,3.800433e+01,8.044138e+00,2.996019e+01,3.964471e+01,1.694656e+02
1.220395e+06,1.412494e+01,7.127485e+04,8.249404e-01,9.480768e-01,9.478897e-01,6.870497e-04,1.084992e-08,3.800613e+01,8.044138e+00,2.996199e+01,3.964705e+01,1.694696e+02
1.220405e+06,1.412506e+01,7.128485e+04,8.250562e-01,9.480633e-01,9.478898e-01,6.871582e-04,1.084992e-08,3.800793e+01,8.044138e+00,2.996379e+01,3.964940e+01,1.694736e+02
1.220415e+06,1.412517e+01,7.129485e+04,8.251719e-01,9.480498e-01,9.478899e-01,6.872667e-04,1.084992e-08,3.800973e+01,8.044138e+00,2.996559e+01,3.965175e+01,1.694776e+02
1.220425e+06,1.412529e+01,7.130485e+04,8.252877e-01,9.480363e-01,9.478900e-01,6.873753e-04,1.084992e-08,3.801152e+01,8.044138e+00,2.996739e+01,3.965409e+01,1.694816e+02
1.220435e+06,1.412540e+01,7.131486e+04,8.254034e-01,9.480228e-01,9.478902e-01,6.874838e-04,1.084992e-08,3.801332e+01,8.044138e+00,2.996918e+01,3.965644e+01,1.694856e+02
1.220445e+06,1.412552e+01,7.132486e+04,8.255192e-01,9.480093e-01,9.478903e-01,6.875923e-04,1.084992e-08,3.801512e+01,8.044138e+00,2.997098e+01,3.965879e+01,1.694896e+02
1.220455e+06,1.412563e+01,7.133486e+04,8.256349e-01,9.479958e-01,9.478904e-01,6.877008e-04,1.084992e-08,3.801692e+01,8.044138e+00,2.997278e+01,3.966113e+01,1.694936e+02
1.220465e+06,1.412575e+01,7.134486e+04,8.257507e-01,9.479823e-01,9.478905e-01,6.878093e-04,1.084992e-08,3.801872e+01,8.044138e+00,2.997458e+01,3.966348e+01,1.694976e+02
1.220475e+06,1.412587e+01,7.135486e+04,8.258664e-01,9.479769e-01,9.478906e-01,6.879178e-04,1.084991e-08,3.801938e+01,8.044138e+00,2.997524e+01,3.966436e+01,1.695016e+02
1.220485e+06,1.412598e+01,7.136486e+04,8.259822e-01,9.479836e-01,9.478907e-01,6.880263e-04,1.084991e-08,3.801835e+01,8.044138e+00,2.997422e+01,3.966305e+01,1.695056e+02
1.220495e+06,1.412610e+01,7.137486e+04,8.260979e-01,9.479904e-01,9.478908e-01,6.881348e-04,1.084991e-08,3.801733e+01,8.044138e+00,2.997319e+01,3.966175e+01,1.695096e+02
1.220505e+06,1.412621e+01,7.138486e+04,8.262137e-01,9.479971e-01,9.478909e-01,6.882433e-04,1.084991e-08,3.801630e+01,8.044138e+00,2.997216e+01,3.966044e+01,1.695136e+02
1.220515e+06,1.412633e+01,7.139486e+04,8.263294e-01,9.480038e-01,9.478910e-01,6.883518e-04,1.084991e-08,3.801527e+01,8.044138e+00,2.997113e+01,3.965913e+01,1.695176e+02
1.220525e+06,1.412645e+01,7.140486e+04,8.264452e-01,9.480105e-01,9.478911e-01,6.884603e-04,1.084991e-08,3.801424e+01,8.044138e+00,2.997011e+01,3.965782e+01,1.695216e+02
1.220535e+06,1.412656e+01,7.141486e+04,8.265609e-01,9.480172e-01,9.478912e-01,6.885688e-04,1.084991e-08,3.801322e+01,8.044138e+00,2.996908e+01,3.965651e+01,1.695256e+02
1.220545e+06,1.412668e+01,7.142486e+04,8.266767e-01,9.480239e-01,9.478913e-01,6.886773e-04,1.084991e-08,3.801219e+01,8.044138e+00,2.996805e+01,3.965521e+01,1.695296e+02
1.220555e+06,1.412679e+01,7.143486e+04,8.267924e-01,9.480307e-01,9.478914e-01,6.887858e-04,1.084991e-08,3.801116e+01,8.044138e+00,2.996702e+01,3.965390e+01,1.695336e+02
1.220565e+06,1.412691e+01,7.144486e+04,8.269082e-01,9.480374e-01,9.478915e-01,6.888943e-04,1.084990e-08,3.801013e+01,8.044138e+00,2.996600e+01,3.965259e+01,1.695377e+02
1.220575e+06,1.412702e+01,7.145486e+04,8.270239e-01,9.480441e-01,9.478916e-01,6.890028e-04,1.084990e-08,3.800911e+01,8.044138e+00,2.996497e+01,3.965128e+01,1.695417e+02
1.220585e+06,1.412714e+01,7.146487e+04,8.271396e-01,9.480508e-01,9.478917e-01,6.891114e-04,1.084990e-08,3.800808e+01,8.044138e+00,2.996394e+01,3.964998e+01,1.695457e+02
1.220595e+06,1.412726e+01,7.147487e+04,8.272554e-01,9.480575e-01,9.478918e-01,6.892199e-04,1.084990e-08,3.800705e+01,8.044138e+00,2.996291e+01,3.964867e+01,1.695497e+02
1.220605e+06,1.412737e+01,7.148487e+04,8.273711e-01,9.480642e-01,9.478919e-01,6.893284e-04,1.084990e-08,3.800602e+01,8.044138e+00,2.996189e+01,3.964736e+01,1.695537e+02
1.220615e+06,1.412749e+01,7.149487e+04,8.274869e-01,9.480710e-01,9.478920e-01,6.894369e-04,1.084990e-08,3.800500e+01,8.044138e+00,2.996086e+01,3.964605e+01,1.695577e+02
1.220625e+06,1.412760e+01,7.150487e+04,8.276026e-01,9.480777e-01,9.478921e-01,6.895454e-04,1.084990e-08,3.800397e+01,8.044138e+00,2.995983e+01,3.964474e+01,1.695617e+02
1.220635e+06,1.412772e+01,7.151487e+04,8.277184e-01,9.480844e-01,9.478922e-01,6.896539e-04,1.084990e-08,3.800294e+01,8.044138e+00,2.995880e+01,3.964344e+01,1.695657e+02
1.220645e+06,1.412783e+01,7.152487e+04,8.278341e-01,9.480911e-01,9.478923e-01,6.897624e-04,1.084989e-08,3.800191e+01,8.044138e+00,2.995778e+01,3.964213e+01,1.695697e+02
1.220655e+06,1.412795e+01,7.153487e+04,8.279499e-01,9.480978e-01,9.478924e-01,6.898709e-04,1.084989e-08,3.800089e+01,8.044138e+00,2.995675e+01,3.964082e+01,1.695737e+02
1.220665e+06,1.412807e+01,7.154487e+04,8.280656e-01,9.481046e-01,9.478925e-01,6.899794e-04,1.084989e-08,3.799986e+01,8.044138e+00,2.995572e+01,3.963951e+01,1.695777e+02
1.220675e+06,1.412818e+01,7.155487e+04,8.281814e-01,9.481113e-01,9.478926e-01,6.900879e-04,1.084989e-08,3.799883e+01,8.044138e+00,2.995469e+01,3.963821e+01,1.695817e+02
1.220685e+06,1.412830e+01,7.156487e+04,8.282971e-01,9.481180e-01,9.478927e-01,6.901964e-04,1.084989e-08,3.799780e+01,8.044138e+00,2.995367e+01,3.963690e+01,1.695857e+02
1.220695e+06,1.412841e+01,7.157487e+04,8.284129e-01,9.481247e-01,9.478928e-01,6.903049e-04,1.084989e-08,3.799678e+01,8.044138e+00,2.995264e+01,3.963559e+01,1.695897e+02
1.220705e+06,1.412853e+01,7.158487e+04,8.285286e-01,9.481314e-01,9.478929e-01,6.904134e-04,1.084989e-08,3.799575e+01,8.044138e+00,2.995161e+01,3.963428e+01,1.695937e+02
1.220715e+06,1.412864e+01,7.159487e+04,8.286444e-01,9.481381e-01,9.478930e-01,6.905219e-04,1.084989e-08,3.799472e+01,8.044138e+00,2.995058e+01,3.963298e+01,1.695977e+02
1.220725e+06,1.412876e+01,7.160488e+04,8.287601e-01,9.481452e-01,9.478931e-01,6.906304e-04,1.084989e-08,3.799447e+01,8.044138e+00,2.995033e+01,3.963248e+01,1.696017e+02
1.220735e+06,1.412888e+01,7.161488e+04,8.288759e-01,9.481529e-01,9.478932e-01,6.907390e-04,1.084988e-08,3.799524e+01,8.044138e+00,2.995110e+01,3.963303e+01,1.696057e+02
1.220745e+06,1.412899e+01,7.162488e+04,8.289916e-01,9.481605e-01,9.478933e-01,6.908475e-04,1.084988e-08,3.799601e+01,8.044138e+00,2.995187e+01,3.963359e+01,1.696097e+02
1.220755e+06,1.412911e+01,7.163488e+04,8.291074e-01,9.481681e-01,9.478934e-01,6.909560e-04,1.084988e-08,3.799677e+01,8.044138e+00,2.995264e+01,3.963414e+01,1.696137e+02
1.220765e+06,1.412922e+01,7.164488e+04,8.292231e-01,9.481757e-01,9.478935e-01,6.910645e-04,1.084988e-08,3.799754e+01,8.044138e+00,2.995340e+01,3.963470e+01,1.696177e+02
1.220775e+06,1.412934e+01,7.165488e+04,8.293389e-01,9.481834e-01,9.478936e-01,6.911730e-04,1.084988e-08,3.799831e+01,8.044138e+00,2.995417e+01,3.963526e+01,1.696217e+02
1.220785e+06,1.412945e+01,7.166488e+04,8.294546e-01,9.481910e-01,9.478937e-01,6.912815e-04,1.084988e-08,3.799908e+01,8.044138e+00,2.995494e+01,3.963581e+01,1.696257e+02
1.220795e+06,1.412957e+01,7.167488e+04,8.295704e-01,9.481986e-01,9.478939e-01,6.913900e-04,1.084988e-08,3.799985e+01,8.044138e+00,2.995571e+01,3.963637e+01,1.696297e+02
1.220805e+06,1.412969e+01,7.168488e+04,8.296861e-01,9.482062e-01,9.478940e-01,6.914985e-04,1.084988e-08,3.800061e+01,8.044138e+00,2.995648e+01,3.963692e+01,1.696337e+02
1.220815e+06,1.412980e+01,7.169488e+04,8.298019e-01,9.482139e-01,9.478941e-01,6.916070e-04,1.084987e-08,3.800138e+01,8.044138e+00,2.995724e+01,3.963748e+01,1.696377e+02
1.220825e+06,1.412992e+01,7.170488e+04,8.299176e-01,9.482215e-01,9.478942e-01,6.917155e-04,1.084987e-08,3.800215e+01,8.044138e+00,2.995801e+01,3.963804e+01,1.696416e+02
1.220835e+06,1.413003e+01,7.171488e+04,8.300334e-01,9.482291e-01,9.478943e-01,6.918240e-04,1.084987e-08,3.800292e+01,8.044138e+00,2.995878e+01,3.963859e+01,1.696456e+02
1.220845e+06,1.413015e+01,7.172488e+04,8.301491e-01,9.482367e-01,9.478944e-01,6.919325e-04,1.084987e-08,3.800369e+01,8.044138e+00,2.995955e+01,3.963915e+01,1.696496e+02
1.220855e+06,1.413026e+01,7.173488e+04,8.302649e-01,9.482444e-01,9.478945e-01,6.920410e-04,1.084987e-08,3.800445e+01,8.044138e+00,2.996032e+01,3.963970e+01,1.696536e+02
1.220865e+06,1.413038e+01,7.174488e+04,8.303806e-01,9.482520e-01,9.478946e-01,6.921495e-04,1.084987e-08,3.800522e+01,8.044138e+00,2.996108e+01,3.964026e+01,1.696576e+02
1.220875e+06,1.413050e+01,7.175489e+04,8.304964e-01,9.482596e-01,9.478947e-01,6.922580e-04,1.084987e-08,3.800599e+01,8.044138e+00,2.996185e+01,3.964081e+01,1.696616e+02
1.220885e+06,1.413061e+01,7.176489e+04,8.306121e-01,9.482672e-01,9.478948e-01,6.923665e-04,1.084987e-08,3.800676e+01,8.044138e+00,2.996262e+01,3.964137e+01,1.696656e+02
1.220895e+06,1.413073e+01,7.177489e+04,8.307279e-01,9.482749e-01,9.478949e-01,6.924750e-04,1.084987e-08,3.800753e+01,8.044138e+00,2.996339e+01,3.964193e+01,1.696696e+02
1.220905e+06,1.413084e+01,7.178489e+04,8.308436e-01,9.482825e-01,9.478950e-01,6.925836e-04,1.084986e-08,3.800829e+01,8.044138e+00,2.996416e+01,3.964248e+01,1.696736e+02
1.220915e+06,1.413096e+01,7.179489e+04,8.309594e-01,9.482901e-01,9.478951e-01,6.926921e-04,1.084986e-08,3.800906e+01,8.044138e+00,2.996492e+01,3.964304e+01,1.696776e+02
1.220925e+06,1.413108e+01,7.180489e+04,8.310751e-01,9.482977e-01,9.478952e-01,6.928006e-04,1.084986e-08,3.800983e+01,8.044138e+00,2.996569e+01,3.964359e+01,1.696816e+02
1.220935e+06,1.413119e+01,7.181489e+04,8.311908e-01,9.483054e-01,9.478953e-01,6.929091e-04,1.084986e-08,3.801060e+01,8.044138e+00,2.996646e+01,3.964415e+01,1.696855e+02
1.220945e+06,1.413131e+01,7.182489e+04,8.313066e-01,9.483130e-01,9.478954e-01,6.930176e-04,1.084986e-08,3.801137e+01,8.044138e+00,2.996723e+01,3.964471e+01,1.696895e+02
1.220955e+06,1.413142e+01,7.183489e+04,8.314223e-01,9.483206e-01,9.478955e-01,6.931261e-04,1.084986e-08,3.801213e+01,8.044138e+00,2.996800e+01,3.964526e+01,1.696935e+02
1.220965e+06,1.413154e+01,7.184489e+04,8.315381e-01,9.483258e-01,9.478956e-01,6.932346e-04,1.084986e-08,3.801290e+01,8.044138e+00,2.996876e+01,3.964590e+01,1.696975e+02
1.220975e+06,1.413165e+01,7.185489e+04,8.316538e-01,9.483199e-01,9.478957e-01,6.933431e-04,1.084986e-08,3.801328e+01,8.044138e+00,2.996914e+01,3.964649e+01,1.696985e+02
1.220985e+06,1.413177e+01,7.186489e+04,8.317696e-01,9.483025e-01,9.478958e-01,6.934516e-04,1.084985e-08,3.801303e+01,8.044138e+00,2.996889e+01,3.964681e+01,1.696945e+02
1.220995e+06,1.413189e+01,7.187489e+04,8.318853e-01,9.482850e-01,9.478959e-01,6.935601e-04,1.084985e-08,3.801277e+01,8.044138e+00,2.996863e+01,3.964712e+01,1.696905e+02
1.221005e+06,1.413200e+01,7.188489e+04,8.320011e-01,9.482675e-01,9.478960e-01,6.936686e-04,1.084985e-08,3.801251e+01,8.044138e+00,2.996837e+01,3.964743e+01,1.696865e+02
1.221015e+06,1.413212e+01,7.189489e+04,8.321168e-01,9.482500e-01,9.478961e-01,6.937771e-04,1.084985e-08,3.801225e+01,8.044138e+00,2.996812e+01,3.964774e+01,1.696825e+02
1.221025e+06,1.413223e+01,7.190490e+04,8.322326e-01,9.482325e-01,9.478962e-01,6.938856e-04,1.084985e-08,3.801200e+01,8.044138e+00,2.996786e+01,3.964805e+01,1.696785e+02
1.221035e+06,1.413235e+01,7.191490e+04,8.323483e-01,9.482150e-01,9.478963e-01,6.939941e-04,1.084985e-08,3.801174e+01,8.044138e+00,2.996760e+01,3.964837e+01,1.696745e+02
1.221045e+06,1.413246e+01,7.192490e+04,8.324641e-01,9.481975e-01,9.478964e-01,6.941026e-04,1.084985e-08,3.801148e+01,8.044138e+00,2.996735e+01,3.964868e+01,1.696704e+02
1.221055e+06,1.413258e+01,7.193490e+04,8.325798e-01,9.481800e-01,9.478965e-01,6.942111e-04,1.084985e-08,3.801123e+01,8.044138e+00,2.996709e+01,3.964899e+01,1.696664e+02
1.221065e+06,1.413270e+01,7.194490e+04,8.326956e-01,9.481626e-01,9.478966e-01,6.943196e-04,1.084985e-08,3.801097e+01,8.044138e+00,2.996683e+01,3.964930e+01,1.696624e+02
1.221075e+06,1.413281e+01,7.195490e+04,8.328113e-01,9.481451e-01,9.478967e-01,6.944282e-04,1.084984e-08,3.801071e+01,8.044138e+00,2.996658e+01,3.964961e+01,1.696584e+02
1.221085e+06,1.413293e+01,7.196490e+04,8.329271e-01,9.481276e-01,9.478968e-01,6.945367e-04,1.084984e-08,3.801046e+01,8.044138e+00,2.996632e+01,3.964993e+01,1.696544e+02
1.221095e+06,1.413304e+01,7.197490e+04,8.330428e-01,9.481101e-01,9.478969e-01,6.946452e-04,1.084984e-08,3.801020e+01,8.044138e+00,2.996606e+01,3.965024e+01,1.696504e+02
1.221105e+06,1.413316e+01,7.198490e+04,8.331586e-01,9.480926e-01,9.478970e-01,6.947537e-04,1.084984e-08,3.800994e+01,8.044138e+00,2.996580e+01,3.965055e+01,1.696464e+02
1.221115e+06,1.413327e+01,7.199490e+04,8.332743e-01,9.480751e-01,9.478971e-01,6.948622e-04,1.084984e-08,3.800969e+01,8.044138e+00,2.996555e+01,3.965086e+01,1.696424e+02
1.221125e+06,1.413339e+01,7.200490e+04,8.333901e-01,9.480576e-01,9.478972e-01,6.949707e-04,1.084984e-08,3.800943e+01,8.044138e+00,2.996529e+01,3.965117e+01,1.696384e+02
1.221135e+06,1.413351e+01,7.201490e+04,8.335058e-01,9.480401e-01,9.478973e-01,6.950792e-04,1.084984e-08,3.800917e+01,8.044138e+00,2.996503e+01,3.965149e+01,1.696344e+02
1.221145e+06,1.413362e+01,7.202490e+04,8.336216e-01,9.480226e-01,9.478975e-01,6.951877e-04,1.084984e-08,3.800892e+01,8.044138e+00,2.996478e+01,3.965180e+01,1.696304e+02
1.221155e+06,1.413374e+01,7.203490e+04,8.337373e-01,9.480052e-01,9.478976e-01,6.952962e-04,1.084983e-08,3.800866e+01,8.044138e+00,2.996452e+01,3.965211e+01,1.696264e+02
1.221165e+06,1.413385e+01,7.204491e+04,8.338531e-01,9.479877e-01,9.478977e-01,6.954047e-04,1.084983e-08,3.800840e+01,8.044138e+00,2.996426e+01,3.965242e+01,1.696224e+02
1.221175e+06,1.413397e+01,7.205491e+04,8.339688e-01,9.479702e-01,9.478978e-01,6.955132e-04,1.084983e-08,3.800814e+01,8.044138e+00,2.996401e+01,3.965273e+01,1.696184e+02
1.221185e+06,1.413408e+01,7.206491e+04,8.340846e-01,9.479527e-01,9.478979e-01,6.956217e-04,1.084983e-08,3.800789e+01,8.044138e+00,2.996375e+01,3.965305e+01,1.696144e+02
1.221195e+06,1.413420e+01,7.207491e+04,8.342003e-01,9.479352e-01,9.478980e-01,6.957302e-04,1.084983e-08,3.800763e+01,8.044138e+00,2.996349e+01,3.965336e+01,1.696104e+02
1.221205e+06,1.413432e+01,7.208491e+04,8.343161e-01,9.479177e-01,9.478981e-01,6.958387e-04,1.084983e-08,3.800737e+01,8.044138e+00,2.996324e+01,3.965367e+01,1.696064e+02
1.221215e+06,1.413443e+01,7.209491e+04,8.344318e-01,9.479016e-01,9.478982e-01,6.959472e-04,1.084983e-08,3.800712e+01,8.044138e+00,2.996298e+01,3.965394e+01,1.696024e+02
1.221225e+06,1.413455e+01,7.210491e+04,8.345476e-01,9.478943e-01,9.478983e-01,6.960557e-04,1.084983e-08,3.800644e+01,8.044033e+00,2.996241e+01,3.965347e+01,1.696000e+02
1.221235e+06,1.413466e+01,7.211491e+04,8.346633e-01,9.478972e-01,9.478984e-01,6.961642e-04,1.084983e-08,3.800517e+01,8.043778e+00,2.996139e+01,3.965205e+01,1.696000e+02
1.221245e+06,1.413478e+01,7.212491e+04,8.347791e-01,9.479001e-01,9.478985e-01,6.962728e-04,1.084982e-08,3.800389e+01,8.043523e+00,2.996037e+01,3.965062e+01,1.696000e+02
1.221255e+06,1.413489e+01,7.213491e+04,8.348948e-01,9.479030e-01,9.478986e-01,6.963813e-04,1.084982e-08,3.800261e+01,8.043268e+00,2.995935e+01,3.964919e+01,1.696000e+02
1.221265e+06,1.413501e+01,7.214491e+04,8.350106e-01,9.479058e-01,9.478987e-01,6.964898e-04,1.084982e-08,3.800134e+01,8.043013e+00,2.995833e+01,3.964776e+01,1.696000e+02
1.221275e+06,1.413513e+01,7.215491e+04,8.351263e-01,9.479087e-01,9.478988e-01,6.965983e-04,1.084982e-08,3.800006e+01,8.042758e+00,2.995731e+01,3.964633e+01,1.696000e+02
1.221285e+06,1.413524e+01,7.216491e+04,8.352421e-01,9.479116e-01,9.478989e-01,6.967068e-04,1.084982e-08,3.799879e+01,8.042502e+00,2.995629e+01,3.964491e+01,1.696000e+02
1.221295e+06,1.413536e+01,7.217491e+04,8.353578e-01,9.479145e-01,9.478990e-01,6.968153e-04,1.084982e-08,3.799751e+01,8.042247e+00,2.995527e+01,3.964348e+01,1.696000e+02
1.221305e+06,1.413547e+01,7.218491e+04,8.354735e-01,9.479173e-01,9.478991e-01,6.969238e-04,1.084982e-08,3.799624e+01,8.041992e+00,2.995424e+01,3.964205e+01,1.696000e+02
1.221315e+06,1.413559e+01,7.219492e+04,8.355893e-01,9.479202e-01,9.478992e-01,6.970323e-04,1.084982e-08,3.799496e+01,8.041737e+00,2.995322e+01,3.964062e+01,1.696000e+02
1.221325e+06,1.413571e+01,7.220492e+04,8.357050e-01,9.479231e-01,9.478993e-01,6.971408e-04,1.084981e-08,3.799369e+01,8.041482e+00,2.995220e+01,3.963920e+01,1.696000e+02
1.221335e+06,1.413582e+01,7.221492e+04,8.358208e-01,9.479260e-01,9.478994e-01,6.972493e-04,1.084981e-08,3.799241e+01,8.041227e+00,2.995118e+01,3.963777e+01,1.696000e+02
1.221345e+06,1.413594e+01,7.222492e+04,8.359365e-01,9.479289e-01,9.478995e-01,6.973578e-04,1.084981e-08,3.799113e+01,8.040972e+00,2.995016e+01,3.963634e+01,1.696000e+02
1.221355e+06,1.413605e+01,7.223492e+04,8.360523e-01,9.479317e-01,9.478996e-01,6.974663e-04,1.084981e-08,3.798986e+01,8.040717e+00,2.994914e+01,3.963491e+01,1.696000e+02
1.221365e+06,1.413617e+01,7.224492e+04,8.361680e-01,9.479346e-01,9.478997e-01,6.975748e-04,1.084981e-08,3.798858e+01,8.040461e+00,2.994812e+01,3.963349e+01,1.696000e+02
1.221375e+06,1.413628e+01,7.225492e+04,8.362838e-01,9.479375e-01,9.478998e-01,6.976833e-04,1.084981e-08,3.798731e+01,8.040206e+00,2.994710e+01,3.963206e+01,1.696000e+02
1.221385e+06,1.413640e+01,7.226492e+04,8.363995e-01,9.479404e-01,9.478999e-01,6.977918e-04,1.084981e-08,3.798603e+01,8.039951e+00,2.994608e+01,3.963063e+01,1.696000e+02
1.221395e+06,1.413652e+01,7.227492e+04,8.365153e-01,9.479432e-01,9.479000e-01,6.979003e-04,1.084981e-08,3.798476e+01,8.039696e+00,2.994506e+01,3.962920e+01,1.696000e+02
1.221405e+06,1.413663e+01,7.228492e+04,8.366310e-01,9.479461e-01,9.479001e-01,6.980088e-04,1.084981e-08,3.798348e+01,8.039441e+00,2.994404e+01,3.962778e+01,1.696000e+02
1.221415e+06,1.413675e+01,7.229492e+04,8.367468e-01,9.479490e-01,9.479002e-01,6.981173e-04,1.084980e-08,3.798221e+01,8.039186e+00,2.994302e+01,3.962635e+01,1.696000e+02
1.221425e+06,1.413686e+01,7.230492e+04,8.368625e-01,9.479519e-01,9.479003e-01,6.982259e-04,1.084980e-08,3.798093e+01,8.038931e+00,2.994200e+01,3.962492e+01,1.696000e+02
1.221435e+06,1.413698e+01,7.231492e+04,8.369783e-01,9.479548e-01,9.479004e-01,6.983344e-04,1.084980e-08,3.797965e+01,8.038676e+00,2.994098e+01,3.962349e+01,1.696000e+02
1.221445e+06,1.413709e+01,7.232492e+04,8.370940e-01,9.479576e-01,9.479005e-01,6.984429e-04,1.084980e-08,3.797838e+01,8.038421e+00,2.993996e+01,3.962207e+01,1.696000e+02
1.221455e+06,1.413721e+01,7.233492e+04,8.372098e-01,9.479605e-01,9.479006e-01,6.985514e-04,1.084980e-08,3.797710e+01,8.038165e+00,2.993894e+01,3.962064e+01,1.696000e+02
1.221465e+06,1.413733e+01,7.234493e+04,8.373255e-01,9.479625e-01,9.479007e-01,6.986599e-04,1.084980e-08,3.797583e+01,8.037910e+00,2.993792e+01,3.961924e+01,1.696000e+02
1.221475e+06,1.413744e+01,7.235493e+04,8.374413e-01,9.479594e-01,9.479008e-01,6.987684e-04,1.084980e-08,3.797511e+01,8.037724e+00,2.993738e+01,3.961859e+01,1.695989e+02
1.221485e+06,1.413756e+01,7.236493e+04,8.375570e-01,9.479488e-01,9.479009e-01,6.988769e-04,1.084980e-08,3.797588e+01,8.037724e+00,2.993815e+01,3.961976e+01,1.695949e+02
1.221495e+06,1.413767e+01,7.237493e+04,8.376728e-01,9.479382e-01,9.479011e-01,6.989854e-04,1.084979e-08,3.797665e+01,8.037724e+00,2.993893e+01,3.962093e+01,1.695909e+02
1.221505e+06,1.413779e+01,7.238493e+04,8.377885e-01,9.479276e-01,9.479012e-01,6.990939e-04,1.084979e-08,3.797743e+01,8.037724e+00,2.993970e+01,3.962210e+01,1.695869e+02
1.221515e+06,1.413790e+01,7.239493e+04,8.379043e-01,9.479171e-01,9.479013e-01,6.992024e-04,1.084979e-08,3.797820e+01,8.037724e+00,2.994047e+01,3.962327e+01,1.695828e+02
1.221525e+06,1.413802e+01,7.240493e+04,8.380200e-01,9.479065e-01,9.479014e-01,6.993109e-04,1.084979e-08,3.797897e+01,8.037724e+00,2.994125e+01,3.962444e+01,1.695788e+02
1.221535e+06,1.413814e+01,7.241493e+04,8.381358e-01,9.478959e-01,9.479015e-01,6.994194e-04,1.084979e-08,3.797975e+01,8.037724e+00,2.994202e+01,3.962560e+01,1.695748e+02
1.221545e+06,1.413825e+01,7.242493e+04,8.382515e-01,9.478853e-01,9.479016e-01,6.995279e-04,1.084979e-08,3.798052e+01,8.037724e+00,2.994279e+01,3.962677e+01,1.695708e+02
1.221555e+06,1.413837e+01,7.243493e+04,8.383673e-01,9.478747e-01,9.479017e-01,6.996364e-04,1.084979e-08,3.798129e+01,8.037724e+00,2.994357e+01,3.962794e+01,1.695668e+02
1.221565e+06,1.413848e+01,7.244493e+04,8.384830e-01,9.478641e-01,9.479018e-01,6.997449e-04,1.084979e-08,3.798207e+01,8.037724e+00,2.994434e+01,3.962911e+01,1.695627e+02
1.221575e+06,1.413860e+01,7.245493e+04,8.385988e-01,9.478535e-01,9.479019e-01,6.998534e-04,1.084979e-08,3.798284e+01,8.037724e+00,2.994511e+01,3.963028e+01,1.695587e+02
1.221585e+06,1.413871e+01,7.246493e+04,8.387145e-01,9.478429e-01,9.479020e-01,6.999619e-04,1.084978e-08,3.798361e+01,8.037724e+00,2.994589e+01,3.963145e+01,1.695547e+02
1.221595e+06,1.413883e+01,7.247493e+04,8.388303e-01,9.478323e-01,9.479021e-01,7.000704e-04,1.084978e-08,3.798439e+01,8.037724e+00,2.994666e+01,3.963262e+01,1.695507e+02
1.221605e+06,1.413895e+01,7.248493e+04,8.389460e-01,9.478218e-01,9.479022e-01,7.001789e-04,1.084978e-08,3.798516e+01,8.037724e+00,2.994743e+01,3.963379e+01,1.695467e+02
1.221615e+06,1.413906e+01,7.249494e+04,8.390618e-01,9.478112e-01,9.479023e-01,7.002875e-04,1.084978e-08,3.798593e+01,8.037724e+00,2.994821e+01,3.963495e+01,1.695426e+02
1.221625e+06,1.413918e+01,7.250494e+04,8.391775e-01,9.478006e-01,9.479024e-01,7.003960e-04,1.084978e-08,3.798671e+01,8.037724e+00,2.994898e+01,3.963612e+01,1.695386e+02
1.221635e+06,1.413929e+01,7.251494e+04,8.392933e-01,9.477900e-01,9.479025e-01,7.005045e-04,1.084978e-08,3.798748e+01,8.037724e+00,2.994975e+01,3.963729e+01,1.695346e+02
1.221645e+06,1.413941e+01,7.252494e+04,8.394090e-01,9.477794e-01,9.479026e-01,7.006130e-04,1.084978e-08,3.798825e+01,8.037724e+00,2.995053e+01,3.963846e+01,1.695306e+02
1.221655e+06,1.413952e+01,7.253494e+04,8.395247e-01,9.477688e-01,9.479027e-01,7.007215e-04,1.084978e-08,3.798903e+01,8.037724e+00,2.995130e+01,3.963963e+01,1.695266e+02
1.221665e+06,1.413964e+01,7.254494e+04,8.396405e-01,9.477582e-01,9.479028e-01,7.008300e-04,1.084977e-08,3.798980e+01,8.037724e+00,2.995207e+01,3.964080e+01,1.695226e+02
1.221675e+06,1.413976e+01,7.255494e+04,8.397562e-01,9.477476e-01,9.479029e-01,7.009385e-04,1.084977e-08,3.799057e+01,8.037724e+00,2.995285e+01,3.964197e+01,1.695185e+02
1.221685e+06,1.413987e+01,7.256494e+04,8.398720e-01,9.477370e-01,9.479030e-01,7.010470e-04,1.084977e-08,3.799135e+01,8.037724e+00,2.995362e+01,3.964314e+01,1.695145e+02
1.221695e+06,1.413999e+01,7.257494e+04,8.399877e-01,9.477264e-01,9.479031e-01,7.011555e-04,1.084977e-08,3.799212e+01,8.037724e+00,2.995439e+01,3.964431e+01,1.695105e+02
1.221705e+06,1.414010e+01,7.258494e+04,8.401035e-01,9.477159e-01,9.479032e-01,7.012640e-04,1.084977e-08,3.799289e+01,8.037724e+00,2.995517e+01,3.964548e+01,1.695065e+02
1.221715e+06,1.414022e+01,7.259494e+04,8.402192e-01,9.477078e-01,9.479033e-01,7.013725e-04,1.084977e-08,3.799367e+01,8.037724e+00,2.995594e+01,3.964656e+01,1.695025e+02
1.221725e+06,1.414033e+01,7.260494e+04,8.403350e-01,9.477125e-01,9.479034e-01,7.014810e-04,1.084977e-08,3.799404e+01,8.037724e+00,2.995631e+01,3.964680e+01,1.695016e+02
1.221735e+06,1.414045e+01,7.261494e+04,8.404507e-01,9.477311e-01,9.479035e-01,7.015895e-04,1.084977e-08,3.799378e+01,8.037724e+00,2.995606e+01,3.964591e+01,1.695055e+02
1.221745e+06,1.414057e+01,7.262494e+04,8.405665e-01,9.477498e-01,9.479036e-01,7.016980e-04,1.084977e-08,3.799353e+01,8.037724e+00,2.995580e+01,3.964501e+01,1.695095e+02
1.221755e+06,1.414068e+01,7.263495e+04,8.406822e-01,9.477685e-01,9.479037e-01,7.018065e-04,1.084976e-08,3.799327e+01,8.037724e+00,2.995555e+01,3.964412e+01,1.695135e+02
1.221765e+06,1.414080e+01,7.264495e+04,8.407980e-01,9.477871e-01,9.479038e-01,7.019150e-04,1.084976e-08,3.799301e+01,8.037724e+00,2.995529e+01,3.964323e+01,1.695175e+02
1.221775e+06,1.414091e+01,7.265495e+04,8.409137e-01,9.478058e-01,9.479039e-01,7.020235e-04,1.084976e-08,3.799276e+01,8.037724e+00,2.995503e+01,3.964234e+01,1.695215e+02
1.221785e+06,1.414103e+01,7.266495e+04,8.410295e-01,9.478245e-01,9.479040e-01,7.021320e-04,1.084976e-08,3.799250e+01,8.037724e+00,2.995478e+01,3.964144e+01,1.695255e+02
1.221795e+06,1.414115e+01,7.267495e+04,8.411452e-01,9.478431e-01,9.479041e-01,7.022405e-04,1.084976e-08,3.799225e+01,8.037724e+00,2.995452e+01,3.964055e+01,1.695295e+02
1.221805e+06,1.414126e+01,7.268495e+04,8.412610e-01,9.478618e-01,9.479042e-01,7.023490e-04,1.084976e-08,3.799199e+01,8.037724e+00,2.995427e+01,3.963966e+01,1.695335e+02
1.221815e+06,1.414138e+01,7.269495e+04,8.413767e-01,9.478805e-01,9.479043e-01,7.024576e-04,1.084976e-08,3.799173e+01,8.037724e+00,2.995401e+01,3.963877e+01,1.695375e+02
1.221825e+06,1.414149e+01,7.270495e+04,8.414925e-01,9.478992e-01,9.479044e-01,7.025661e-04,1.084976e-08,3.799148e+01,8.037724e+00,2.995375e+01,3.963787e+01,1.695415e+02
1.221835e+06,1.414161e+01,7.271495e+04,8.416082e-01,9.479178e-01,9.479045e-01,7.026746e-04,1.084975e-08,3.799122e+01,8.037724e+00,2.995350e+01,3.963698e+01,1.695455e+02
1.221845e+06,1.414172e+01,7.272495e+04,8.417240e-01,9.479365e-01,9.479047e-01,7.027831e-04,1.084975e-08,3.799097e+01,8.037724e+00,2.995324e+01,3.963609e+01,1.695494e+02
1.221855e+06,1.414184e+01,7.273495e+04,8.418397e-01,9.479552e-01,9.479048e-01,7.028916e-04,1.084975e-08,3.799071e+01,8.037724e+00,2.995299e+01,3.963520e+01,1.695534e+02
1.221865e+06,1.414196e+01,7.274495e+04,8.419555e-01,9.479738e-01,9.479049e-01,7.030001e-04,1.084975e-08,3.799045e+01,8.037724e+00,2.995273e+01,3.963430e+01,1.695574e+02
1.221875e+06,1.414207e+01,7.275495e+04,8.420712e-01,9.479925e-01,9.479050e-01,7.031086e-04,1.084975e-08,3.799020e+01,8.037724e+00,2.995247e+01,3.963341e+01,1.695614e+02
1.221885e+06,1.414219e+01,7.276495e+04,8.421870e-01,9.480112e-01,9.479051e-01,7.032171e-04,1.084975e-08,3.798994e+01,8.037724e+00,2.995222e+01,3.963252e+01,1.695654e+02
1.221895e+06,1.414230e+01,7.277495e+04,8.423027e-01,9.480298e-01,9.479052e-01,7.033256e-04,1.084975e-08,3.798969e+01,8.037724e+00,2.995196e+01,3.963163e+01,1.695694e+02
1.221905e+06,1.414242e+01,7.278496e+04,8.424185e-01,9.480485e-01,9.479053e-01,7.034341e-04,1.084975e-08,3.798943e+01,8.037724e+00,2.995171e+01,3.963073e+01,1.695734e+02
1.221915e+06,1.414253e+01,7.279496e+04,8.425342e-01,9.480672e-01,9.479054e-01,7.035426e-04,1.084975e-08,3.798917e+01,8.037724e+00,2.995145e+01,3.962984e+01,1.695774e+02
1.221925e+06,1.414265e+01,7.280496e+04,8.426500e-01,9.480859e-01,9.479055e-01,7.036511e-04,1.084974e-08,3.798892e+01,8.037724e+00,2.995119e+01,3.962895e+01,1.695814e+02
1.221935e+06,1.414277e+01,7.281496e+04,8.427657e-01,9.481045e-01,9.479056e-01,7.037596e-04,1.084974e-08,3.798866e+01,8.037724e+00,2.995094e+01,3.962806e+01,1.695854e+02
1.221945e+06,1.414288e+01,7.282496e+04,8.428815e-01,9.481232e-01,9.479057e-01,7.038681e-04,1.084974e-08,3.798841e+01,8.037724e+00,2.995068e+01,3.962717e+01,1.695894e+02
1.221955e+06,1.414300e+01,7.283496e+04,8.429972e-01,9.481419e-01,9.479058e-01,7.039766e-04,1.084974e-08,3.798815e+01,8.037724e+00,2.995043e+01,3.962627e+01,1.695934e+02
1.221965e+06,1.414311e+01,7.284496e+04,8.431130e-01,9.481595e-01,9.479059e-01,7.040851e-04,1.084974e-08,3.798789e+01,8.037724e+00,2.995017e+01,3.962542e+01,1.695973e+02
1.221975e+06,1.414323e+01,7.285496e+04,8.432287e-01,9.481673e-01,9.479060e-01,7.041936e-04,1.084974e-08,3.798798e+01,8.037724e+00,2.995026e+01,3.962525e+01,1.696000e+02
1.221985e+06,1.414334e+01,7.286496e+04,8.433445e-01,9.481598e-01,9.479061e-01,7.043021e-04,1.084974e-08,3.798875e+01,8.037724e+00,2.995103e+01,3.962631e+01,1.696000e+02
1.221995e+06,1.414346e+01,7.287496e+04,8.434602e-01,9.481524e-01,9.479062e-01,7.044106e-04,1.084974e-08,3.798952e+01,8.037724e+00,2.995180e+01,3.962737e+01,1.696000e+02
1.222005e+06,1.414358e+01,7.288496e+04,8.435760e-01,9.481449e-01,9.479063e-01,7.045191e-04,1.084973e-08,3.799029e+01,8.037724e+00,2.995257e+01,3.962843e+01,1.696000e+02
1.222015e+06,1.414369e+01,7.289496e+04,8.436917e-01,9.481374e-01,9.479064e-01,7.046277e-04,1.084973e-08,3.799106e+01,8.037724e+00,2.995334e+01,3.962949e+01,1.696000e+02
1.222025e+06,1.414381e+01,7.290496e+04,8.438074e-01,9.481300e-01,9.479065e-01,7.047362e-04,1.084973e-08,3.799184e+01,8.037724e+00,2.995411e+01,3.963056e+01,1.696000e+02
1.222035e+06,1.414392e+01,7.291496e+04,8.439232e-01,9.481225e-01,9.479066e-01,7.048447e-04,1.084973e-08,3.799261e+01,8.037724e+00,2.995488e+01,3.963162e+01,1.696000e+02
1.222045e+06,1.414404e+01,7.292496e+04,8.440389e-01,9.481151e-01,9.479067e-01,7.049532e-04,1.084973e-08,3.799338e+01,8.037724e+00,2.995565e+01,3.963268e+01,1.696000e+02
1.222055e+06,1.414415e+01,7.293497e+04,8.441547e-01,9.481076e-01,9.479068e-01,7.050617e-04,1.084973e-08,3.799415e+01,8.037724e+00,2.995642e+01,3.963374e+01,1.696000e+02
1.222065e+06,1.414427e+01,7.294497e+04,8.442704e-01,9.481001e-01,9.479069e-01,7.051702e-04,1.084973e-08,3.799492e+01,8.037724e+00,2.995719e+01,3.963480e+01,1.696000e+02
1.222075e+06,1.414439e+01,7.295497e+04,8.443862e-01,9.480927e-01,9.479070e-01,7.052787e-04,1.084973e-08,3.799569e+01,8.037724e+00,2.995796e+01,3.963586e+01,1.696000e+02
1.222085e+06,1.414450e+01,7.296497e+04,8.445019e-01,9.480852e-01,9.479071e-01,7.053872e-04,1.084973e-08,3.799646e+01,8.037724e+00,2.995873e+01,3.963692e+01,1.696000e+02
1.222095e+06,1.414462e+01,7.297497e+04,8.446177e-01,9.480778e-01,9.479072e-01,7.054957e-04,1.084972e-08,3.799723e+01,8.037724e+00,2.995951e+01,3.963799e+01,1.696000e+02
1.222105e+06,1.414473e+01,7.298497e+04,8.447334e-01,9.480703e-01,9.479073e-01,7.056042e-04,1.084972e-08,3.799800e+01,8.037724e+00,2.996028e+01,3.963905e+01,1.696000e+02
1.222115e+06,1.414485e+01,7.299497e+04,8.448492e-01,9.480629e-01,9.479074e-01,7.057127e-04,1.084972e-08,3.799877e+01,8.037724e+00,2.996105e+01,3.964011e+01,1.696000e+02
1.222125e+06,1.414496e+01,7.300497e+04,8.449649e-01,9.480554e-01,9.479075e-01,7.058212e-04,1.084972e-08,3.799954e+01,8.037724e+00,2.996182e+01,3.964117e+01,1.696000e+02
1.222135e+06,1.414508e+01,7.301497e+04,8.450807e-01,9.480479e-01,9.479076e-01,7.059297e-04,1.084972e-08,3.800031e+01,8.037724e+00,2.996259e+01,3.964223e+01,1.696000e+02
1.222145e+06,1.414520e+01,7.302497e+04,8.451964e-01,9.480405e-01,9.479077e-01,7.060382e-04,1.084972e-08,3.800108e+01,8.037724e+00,2.996336e+01,3.964329e+01,1.696000e+02
1.222155e+06,1.414531e+01,7.303497e+04,8.453122e-01,9.480330e-01,9.479078e-01,7.061467e-04,1.084972e-08,3.800185e+01,8.037724e+00,2.996413e+01,3.964435e+01,1.696000e+02
1.222165e+06,1.414543e+01,7.304497e+04,8.454279e-01,9.480256e-01,9.479079e-01,7.062552e-04,1.084972e-08,3.800262e+01,8.037724e+00,2.996490e+01,3.964542e+01,1.696000e+02
1.222175e+06,1.414554e+01,7.305497e+04,8.455437e-01,9.480181e-01,9.479080e-01,7.063637e-04,1.084971e-08,3.800339e+01,8.037724e+00,2.996567e+01,3.964648e+01,1.696000e+02
1.222185e+06,1.414566e+01,7.306497e+04,8.456594e-01,9.480106e-01,9.479081e-01,7.064722e-04,1.084971e-08,3.800417e+01,8.037724e+00,2.996644e+01,3.964754e+01,1.696000e+02
1.222195e+06,1.414578e+01,7.307498e+04,8.457752e-01,9.480032e-01,9.479083e-01,7.065807e-04,1.084971e-08,3.800494e+01,8.037724e+00,2.996721e+01,3.964860e+01,1.696000e+02
1.222205e+06,1.414589e+01,7.308498e+04,8.458909e-01,9.479957e-01,9.479084e-01,7.066892e-04,1.084971e-08,3.800571e+01,8.037724e+00,2.996798e+01,3.964966e+01,1.696000e+02
1.222215e+06,1.414601e+01,7.309498e+04,8.460067e-01,9.479894e-01,9.479085e-01,7.067977e-04,1.084971e-08,3.800648e+01,8.037724e+00,2.996875e+01,3.965068e+01,1.696000e+02
